Repository: C-zj02/CFD-claw

<div align="center">

**English** | [中文](#中文版) | [Français](README_FR.md) | [Русский](README_RU.md) | [हिन्दी](README_HI.md) | [العربية](README_AR.md) | [Português](README_PT.md)

# 🚀 Claude Code Python

**A Complete Python Reimplementation Based on Real Claude Code Source**

*From TypeScript Source → Rebuilt in Python with ❤️*

***
**🔥 Active Development • New Features Weekly 🔥**

</div>

***

## 🎯 What is This?

**Clawd Code** is a **complete Python rewrite** of Claude Code, based on the **real TypeScript source code**.

File: RAG-data/中国航空材料手册(第2版) 第5卷 粉末冶金材料 精密合金与功能材料001-200.pdf-38147411-3f28-46ed-ab1f-1b88d0918fd5.md (part 5 of 9)
# 中国航空材料手册
<table><tr><td>材料牌号</td><td>应用范围</td></tr><tr><td>FD03-21</td><td>用作各机种航行雷达、射础、炮塔等用的旋转变压器、自整角机和定时电动机滑动触头和电刷</td></tr><tr><td>FD03-22</td><td>用作雷达及高炮随动系统用的低转速微电机,如自整角机电机滑动触头和电刷</td></tr><tr><td>FD03-23</td><td>用作无人机和飞行模拟机用的低转速测速发电机、力矩电机滑动触头和电刷</td></tr></table>

# 2 物理及化学性能

# 2.1 热性能

# 2.2 密度 见表2-1。

表2-1  

<table><tr><td rowspan="2">材料牌号</td><td></td><td colspan="2">ρ/(g/cm³)</td></tr><tr><td></td><td>标准规定</td><td>实测数据</td></tr><tr><td>FD03-21</td><td></td><td>≥7.2</td><td>7.2~10.3</td></tr><tr><td>FD03-22</td><td></td><td>≥6.2</td><td>6.4~6.8</td></tr></table>

# 2.3 电性能

# 2.3.1 电阻率 见表22。

表2-2  

<table><tr><td rowspan="2">材料牌号</td><td colspan="2">ρ/(μΩ·m)</td></tr><tr><td>标准规定</td><td>实测数据</td></tr><tr><td>FD03-21</td><td>≤0.05</td><td>0.016~0.029</td></tr><tr><td>FD03-22</td><td>≤0.03</td><td>0.006~0.018</td></tr></table>

# 3 力学性能

# 3.1 技术标准规定的性能 见表3-1。

# 3.2 室温及各种温度下的力学性能

# 3.2.1 硬度 见表3-1。

表3-1  

<table><tr><td rowspan="2">材料牌号</td><td colspan="2">HV</td></tr><tr><td>标准规定</td><td>实测数据</td></tr><tr><td>FD03-21</td><td>20~35</td><td>20~32</td></tr><tr><td>FD03-22</td><td>15~30</td><td></td></tr><tr><td>FD03-23</td><td>≥10</td><td>13~19</td></tr></table>

# 4 组织结构

# 4.1 相变温度

# 4.2 时间-温度-组织转变曲线

4.3 合金组织结构 石墨早层状或颗粒状均匀分布在银基体上。

# 5 工艺性能与要求

# 5.1 成形性能

5.2 焊接性能 FD03-21 材料可直接进行焊接，FD03-22 和 FD03-23 材料需经镀铜或镀银处理后，方可进行焊接。  
5.3 零件热处理工艺 FD03-21 触头和电刷，经复压后进行退火处理，其退火规范为 $550\mathrm{C}, 1\mathrm{h}$ ，空冷  
5.4 表面处理工艺 按电镀生产工艺规范进行镀铜或镀银，镀层厚度为 $8\sim 12\mu \mathrm{m}$ 。

# 6 功能考核试验

FD03-21触头装在1B和1P型旋转变压器上，进行500h使用试验，完全满足电机设计和使用要求，触头接触面厚度平均磨损 $0.085\mathrm{mm}^{[2]}$ 。

# 7 使用建议

可根据使用要求选用。

# 参考文献

1航空工业部曙光电机厂.银-石墨材料生产检测报告.1986，4  
2 郭玉泉.银-石墨材料的性能、制造及应用.电机技术，1982(3)

# 烧结磁钢

# 1 概述

粉末冶金烧结磁钢与铸造磁钢相比，具有晶粒细小、组织均匀、无铸造缺陷、材料消耗少、成本低等特点，并可与导磁（极靴）材料压制成一体，制造复合磁体。但烧结磁钢的磁能积、剩磁等磁性能略低于同类牌号的铸造磁钢。该磁钢是航空电器、仪表、自动控制设备上重要的永磁材料，也广泛用于雷达、导弹、鱼雷等系统上。

1.1 材料牌号 见表1-1。

表1-1  

<table><tr><td>材料牌号</td><td>相近牌号</td><td>曾用牌号</td><td>材料牌号</td><td>相近牌号</td><td>曾用牌号</td></tr><tr><td>FC00-11</td><td>-</td><td>AlNiSi80</td><td>FC00-16</td><td>FLNG28</td><td>AlNiCo400</td></tr><tr><td>FC00-12</td><td>-</td><td>AlNi95</td><td>FC00-17</td><td>-</td><td>AlNiCo500</td></tr><tr><td>FC00-13</td><td>FLN8</td><td>AlNi120</td><td>FC00-18</td><td>FLNG31</td><td>AlNiCo800</td></tr><tr><td>FC00-14</td><td>-</td><td>AlNiCo100</td><td>FC00-19</td><td>-</td><td>LNG5-1Sn</td></tr><tr><td>FC00-15</td><td>FLNG12</td><td>AlNiCo200</td><td>-</td><td>-</td><td>-</td></tr></table>

1.2 相近牌号 见表1-1。  
1.3 材料的技术标准 见表12。

表1-2  

<table><tr><td>材料牌号</td><td>FC00-11</td><td>FC00 12</td><td>FC00 13</td><td>FC00-14</td><td>FC00-15</td></tr><tr><td>技术标准</td><td colspan="5">国营北京第三无线电器材厂,RB0·77·046JT《铝镍钴水磁技术条件》</td></tr><tr><td>材料牌号</td><td>FC00-16</td><td>FC00-17</td><td>FC00-18</td><td colspan="2">FC00-19</td></tr><tr><td>技术标准</td><td colspan="3"></td><td colspan="2">航空工业部青云仪器厂,Q/6C2280 -1980《粉末冶金磁性材料》</td></tr></table>

# 1.4 化学成分 见表1-3。

%

表1-3  

<table><tr><td>材料牌号</td><td>Al</td><td>Ni</td><td>Co</td><td>Cu</td><td>Si</td><td>Fe</td></tr><tr><td>FC00-11</td><td>13.0~14.0</td><td>32.0~34.5</td><td>-</td><td>-</td><td>1.0~1.5</td><td>余量</td></tr><tr><td>FC00-12</td><td>11.0~13.0</td><td>22.0~24.0</td><td>-</td><td>2.5~3.5</td><td>-</td><td>余量</td></tr><tr><td>FC00-13</td><td>12.0~14.0</td><td>26.0~28.0</td><td>-</td><td>3.0~4.0</td><td>-</td><td>余量</td></tr><tr><td>FC00-14</td><td>11.0~13.0</td><td>19.0~21.5</td><td>5.0~7.0</td><td>5.0~6.0</td><td>-</td><td>余量</td></tr><tr><td>FC00-15</td><td>8.0~10.0</td><td>19.0~21.5</td><td>14.0~16.0</td><td>3.5~4.5</td><td>-</td><td>余量</td></tr><tr><td>FC00-16</td><td>8.5~9.5</td><td>13.0~14.5</td><td>24.0~26.0</td><td>2.5~3.5</td><td>-</td><td>余量</td></tr><tr><td>FC00-17</td><td>8.5~9.5</td><td>13.0~14.5</td><td>24.0~26.0</td><td>2.5~3.5</td><td>-</td><td>余量</td></tr><tr><td>FC00-18</td><td>7.0~7.5</td><td>14.0~15.0</td><td>34.0~35.0</td><td>3.5~4.5</td><td>-</td><td>余量</td></tr><tr><td>FC00-19</td><td>9.0</td><td>14.5</td><td>24.0</td><td>3.0</td><td>-</td><td>余量</td></tr></table>

# 1.5 热（后）处理制度

# 1.6 品种规格与供应状态

1.6.1 几何形状与尺寸 可根据用户要求，制造各种规格的棒形、环形、片形及其他形状的磁钢或复合磁体。  
1.6.2 表面状态 烧结磁钢表面应无裂纹、烧熔及边角剥落等缺陷。

# 1.7 制造工艺 见图1-1。

图片摘要：该图主要展示 1 制造工艺流程。
![](images/2b9767fcafc1c0e8d624739f814e697c90f2cde8429290edae67f4215052d46f.jpg)  
图1 制造工艺流程

1.8 应用概况与特殊要求 烧结磁钢长期应用在航空发动机的温度表及压力表上，广泛用于民用电器、电表、无线电仪表，工艺稳定，性能可靠，可在航空用各种电器、仪表中推广应用。

# 2 物理及化学性能

2.1 热性能  
2.2 密度  
2.3 电性能  
2.4 磁性能

2.4.1 剩余磁感应强度 见表2-1和图：I。  
2.4.2 矫顽力 见表2-1和图2-1。  
2.4.3 磁能积 见表2-1和图2-1。

表21.2  

<table><tr><td rowspan="3">材料牌号</td><td colspan="3">标准规定</td><td colspan="3">实测数据</td></tr><tr><td>Br/T</td><td>Hc/(103A/m)</td><td>(B·H)m/(kJ/m2)</td><td>Br/T</td><td>Hc/(104A/m)</td><td>(B·H)m/(kJ/m2)</td></tr><tr><td colspan="6">≥</td></tr><tr><td>FC00-11</td><td>0.40</td><td>54</td><td>6.3</td><td>0.40~0.46</td><td>56~70</td><td>7.2~8.7</td></tr><tr><td>FC00-12</td><td>0.56</td><td>28</td><td>7.2</td><td>0.58~0.63</td><td>32~34</td><td>7.9~9.5</td></tr><tr><td>FC00-13</td><td>0.5</td><td>36</td><td>7.9</td><td>0.50~0.53</td><td>36~38</td><td>7.9~9.5</td></tr><tr><td>FC00-14</td><td>0.62</td><td>34</td><td>9.9</td><td>0.63~0.68</td><td>34~37</td><td>10.3~11.1</td></tr><tr><td>FC00-15</td><td>0.65</td><td>44</td><td>10.0</td><td>0.68~0.72</td><td>44~46</td><td>11.1~12.7</td></tr><tr><td>FC00-16</td><td>1.0</td><td>44</td><td>27.8</td><td>1.10~1.24</td><td>48~56</td><td>30.2~35.8</td></tr><tr><td>FC00-17</td><td>1.06</td><td>48</td><td>29.6</td><td>1.15~1.25</td><td>48~56</td><td>31.8~39.8</td></tr><tr><td>FC00-18</td><td>0.75</td><td>103</td><td>31.8</td><td>0.75~0.80</td><td>103~119</td><td>31.8~35.8</td></tr><tr><td>FC00-19</td><td>1.00</td><td>44</td><td>26.4</td><td>1.05~1.08</td><td>48~50</td><td>-</td></tr></table>

图片摘要：该图主要展示 21.2。
![](images/e4cf355632f78791164bd28b795b10a90e5253f0c3e72b880548c66e1dd3243d.jpg)  
$(8 \cdot H)_{\mathrm{m}} / (\mathrm{kJ} / \mathrm{m}^{3})$

(B·H）m/（kJ/m8）

图2-1 剩余磁感应强度、矫顽力、磁能积曲线  
图片摘要：该图主要展示 2 1 剩余磁感应强度、矫顽力、磁能积曲线。
![](images/3f9bf6ed5463d3ccbbeda7f25f4c290170e227c2114cc397fa16dd847b58b187.jpg)  
1-FC00-12;2-FC00-13;3-FC(1)-14;4-FC00-15;5-FC00-16;6-FC00-17

# 3 力学性能

# 4 组织结构

# 5 工艺性能与要求

5.1 成形性能  
5.2 焊接性能

5.3 零件热处理工艺 烧结磁钢的热处理包括固溶处理、磁场处理和回火。其工艺规范见图5-1和图52。

图5-1 固溶和磁场处理  
图片摘要：该图主要展示 5 1 固溶和磁场处理。
![](images/e370f809c69402f922396d828d6f5b4fbd88fb2c8339d0149b3ac61a07b4f861.jpg)  
1-1300C固溶处H20min；2—磁场中冷却至400℃

# 5.4 表面处理工艺

5.5 切削加工与磨削性能 烧结磁钢加工硬脆性材料，HRC可达 $45\sim 58$ ，一般采用磨削加工，达到产品所要求的形状、尺寸和表面光洁度。

图5-2 回火处理  
图片摘要：该图主要展示 5 2 回火处理。
![](images/d21adfeb2fe743d541b326fac489b8192367faaa82f8235feda32a3310414ecb.jpg)  
1-600C·2h:2-581C·3h;3-540C·5h;4—随炉冷却

# 6 功能考核试验

# 7 使用建议

根据使用要求选用。

# 参考文献

1 国营北京第三无线电器材厂. 产检测记录. 1986, 8  
2 航空工业部青云仪器厂.生产检测记录.1986,6

# 环形磁粉芯

# 1 概述

采用粉末冶金工艺制造的磁粉芯，是由经过绝缘处理的软磁合金粉末，通过压制、热处理、浸漆而成。它具有较大的电阻率，对磁场、频率、温度及应力等具有较高的稳定性，较宽的频率使用范围。广泛应用于各类电器磁路上，可作电感线圈、阻流线圈及电讯装置的变压器等磁芯。铝硅铁磁粉芯的磁导率具有负的温度系数，使用时可补偿电器回路中储电器的正温度系数。但它的磁导率较低，使用频率和负

荷不宜太高。

1.1 材料牌号 见表1-1。  
1.2 相近牌号 见表1-1。

表1-1  

<table><tr><td>材料牌号</td><td>曾用牌号</td><td>相近牌号</td></tr><tr><td>FC00-01</td><td>2FY60</td><td>r9-60p(俄罗斯)</td></tr><tr><td>FC00-02</td><td>AlSiFe</td><td></td></tr><tr><td>FC02-01</td><td>FeNi50</td><td>-</td></tr><tr><td>FC02-02</td><td>FeNiMo</td><td>-</td></tr></table>

# 1.3 材料的技术标准 见表1-2。

表1-2  

<table><tr><td>材料牌号</td><td>技术标准</td></tr><tr><td>FC00-01</td><td>航空工业部秦岭电器公司,Q/2E44 - 1983《铝硅铁合金环》</td></tr><tr><td>FC00-02</td><td>国营北京第三无线电器材厂,RB0 · 76 · 000《环形铝硅铁》</td></tr><tr><td>FC02-01</td><td>国营北京第三无线电器材厂,RB0 · 76 · 068《环形铁镍50》</td></tr><tr><td>FC02-02</td><td>国营北京第三无线电器材厂,RB0 · 76 · 059《环形铁镍钼》</td></tr></table>

# 1.4 化学成分 见表1-3。

%

表 $1 - {3}^{\left\lbrack  \mathrm{t} - 4\right\rbrack  }$   

<table><tr><td>材料牌号</td><td>Fe</td><td>Ni</td><td>Al</td><td>Si</td><td>Mo</td><td>C</td></tr><tr><td>FC00-01</td><td>余量</td><td>-</td><td>6.5~8.5</td><td>8.5~10.0</td><td>-</td><td>≤0.03</td></tr><tr><td>FC00-02</td><td>余量</td><td>-</td><td>7.8</td><td>10.0</td><td>-</td><td>≤0.04</td></tr><tr><td>FC02-01</td><td>余量</td><td>50.0</td><td>-</td><td>-</td><td>-</td><td>≤0.04</td></tr><tr><td>FC02-02</td><td>余量</td><td>80.0</td><td>-</td><td>-</td><td>2.0~4.0</td><td>≤0.04</td></tr></table>

# 1.5 热(后)处理制度

# 1.6 品种规格与供应状态

1.6.1 几何形状与尺寸 环形磁粉芯的形状和尺寸见图1-1和表1-4，亦可根据用户要求，制造盘形、片形、棒形、螺纹形等磁粉芯。

图片摘要：该图主要展示 1 1 环形磁粉芯。
![](images/e17a22875f3a25953eea0b1ea2162a2f0693f2b35383cda5a0b8ef4df0054d76.jpg)

图片摘要：该图主要展示 1 1 环形磁粉芯。
![](images/5ddf83ec16d9be0bedf598fd75d30a116092e5cbe0679c77faaa49a11f94c324.jpg)  
图1-1 环形磁粉芯

表1-4  

<table><tr><td rowspan="2">材料牌号</td><td rowspan="2">形状</td><td colspan="2">D/mm</td><td colspan="2">d/mm</td><td colspan="2">h/mm</td></tr><tr><td>公称尺寸</td><td>公差</td><td>公称尺寸</td><td>公差</td><td>公称尺寸</td><td>公差</td></tr><tr><td rowspan="14">FC00-01</td><td rowspan="14">双环形</td><td rowspan="2">24</td><td rowspan="14">0.30-0.40</td><td rowspan="2">13</td><td rowspan="14">-0.05</td><td>5.2</td><td rowspan="14">±0.20</td></tr><tr><td>7.0</td></tr><tr><td rowspan="2">36</td><td rowspan="2">25</td><td>7.5</td></tr><tr><td>9.7</td></tr><tr><td rowspan="2">44</td><td rowspan="2">28</td><td>7.2</td></tr><tr><td>10.3</td></tr><tr><td rowspan="2">55</td><td rowspan="2">32</td><td>12.1</td></tr><tr><td>8.2</td></tr><tr><td>55</td><td>32</td><td>9.7</td></tr><tr><td rowspan="2">64</td><td rowspan="2">40</td><td>11.7</td></tr><tr><td>9.7</td></tr><tr><td rowspan="3">75</td><td rowspan="3">46</td><td>13.8</td></tr><tr><td>12.0</td></tr><tr><td>16.8</td></tr><tr><td rowspan="7">FC02-01FC02-02</td><td rowspan="16">单环形</td><td rowspan="2">13</td><td rowspan="16">±0.5</td><td rowspan="2">8</td><td rowspan="16">±0.4</td><td>4.8</td><td rowspan="7">±0.2</td></tr><tr><td>6.5</td></tr><tr><td rowspan="2">15</td><td>7</td><td rowspan="2">4.8</td></tr><tr><td>9</td></tr><tr><td rowspan="2">19</td><td rowspan="2">13</td><td>4.8</td></tr><tr><td>6.7</td></tr><tr><td>22</td><td>14</td><td>7.0</td></tr><tr><td rowspan="9">FC00-02FC02-01FC02-02</td><td>24</td><td>13</td><td>5.2</td><td rowspan="8">±0.3</td></tr><tr><td>25</td><td>14</td><td>7.0</td></tr><tr><td>31</td><td>20</td><td>7.2</td></tr><tr><td rowspan="2">36</td><td rowspan="2">25</td><td>7.5</td></tr><tr><td>9.7</td></tr><tr><td rowspan="2">44</td><td rowspan="2">28</td><td>7.2</td></tr><tr><td>10.3</td></tr><tr><td>52</td><td>32</td><td>10.5</td></tr><tr><td>64</td><td>40</td><td>12.0</td><td>±0.4</td></tr></table>

1.6.2 表面状态 环形磁粉芯表面应无裂纹、分层和严重崩角等缺陷。

1.7 制造工艺 见图1-2。

图片摘要：该图主要展示 1 4。
![](images/58c551c7214aabe051c1c5943bff815e65562403cb01e23ae0b0ad5d2be03571.jpg)  
图1-2 制造工艺流程

1.8 应用概况与特殊要求 磁粉芯在航空上成熟地用于各机种变流机控制盒的滤波器, 及其他电机控制装置和电器。多年来, 工艺稳定, 性能可靠。其适用频率和环境条件见表 1-5。

表15  

<table><tr><td rowspan="2">材料牌号</td><td rowspan="2">适用频率/kHz</td><td colspan="3">环境条件</td></tr><tr><td>\( \beta/°C \)</td><td>相对湿度/%</td><td>大气压力/Pa</td></tr><tr><td>FC00-01</td><td>≤10</td><td>-60~120</td><td rowspan="4">≤98</td><td>≥6.66×10²</td></tr><tr><td>FC00-02</td><td>1~7.9×10^1</td><td rowspan="3">5~125</td><td>-</td></tr><tr><td>FC02-01</td><td>1~30</td><td>6.66×10²~2.1×10^4</td></tr><tr><td>FC02-02</td><td>1~2.5×10^5</td><td>-</td></tr></table>

# 2 物理及化学性能

2.1 热性能  
2.2 密度  
2.3 电性能  
2.4 磁性能  
2.4.1 相对起始磁导率 见表2-1。  
2.4.2 磁导率温度系数 见表2-2。  
2.4.3 磁滞损耗系数、涡流损耗系数、后效损耗系数 见表2-3。  
2.4.4 饱和磁感应强度 见表2-4。

表2-1  

<table><tr><td rowspan="2">材料牌号</td><td rowspan="2">测试频率/kHz</td><td colspan="2">μar/(H/m)</td></tr><tr><td>标准规定</td><td>实测数据</td></tr><tr><td>FC00-01</td><td>1</td><td>55~65</td><td>55~65</td></tr><tr><td>FC00-02</td><td>10</td><td>≥60</td><td>61~81</td></tr><tr><td>FC02-01</td><td>10</td><td>≥90</td><td>95~143</td></tr><tr><td>FC02-02-1</td><td rowspan="2">10</td><td>≥120</td><td>137~201</td></tr><tr><td>FC02-02-2</td><td>&gt;400</td><td>420~504</td></tr></table>

表2-2  

<table><tr><td rowspan="2">材料牌号</td><td rowspan="2">θ/C</td><td colspan="2">β/10-6C-1</td></tr><tr><td>标准规定</td><td>实测数据</td></tr><tr><td>FC00-01</td><td>20~70</td><td>-400</td><td>--</td></tr><tr><td>FC00-02</td><td>-55~125</td><td>-400~50</td><td>-106~248</td></tr><tr><td>FC02 01</td><td>-55~125</td><td>-150~250</td><td>160~200</td></tr><tr><td>FC02-02-1</td><td rowspan="2">-55~125</td><td>&lt;250</td><td>181~255</td></tr><tr><td>FC02-02-2</td><td>350~450</td><td>370~430</td></tr></table>

表2-3  

<table><tr><td>材料牌号</td><td>δt/(m/A)</td><td>δw/Hz-1</td><td>δn</td><td>测试条件</td></tr><tr><td>FC00-01</td><td>≤6.25×10-5</td><td>≤2.5×10-7</td><td>≤2.00×10-3</td><td>磁场强度:0.8~80A/m频率:30~60kHz</td></tr></table>

2.4.5 剩磁 见表2-4。

# 2.4.6 矫顽力 见表2-4.

表24  

<table><tr><td>材料牌号</td><td>B1</td></tr><tr><td>FC00-02</td><td>0.32~0.35</td></tr><tr><td>FC02-01</td><td>0.47~0.90</td></tr><tr><td>FC02-02</td><td>0.47~0.55</td></tr></table>

<table><tr><td>B10T</td><td>H (A·m)</td></tr><tr><td>0.19~0.21</td><td>175~223</td></tr><tr><td>1.20~1.50</td><td>278~351</td></tr><tr><td>0.62~0.67</td><td>167~207</td></tr></table>

2.4.7 品质因素 品质因素与频率、绕组匝数及绕线直径有关，其计算公式为：

$$
Q = \frac {2 \pi f L}{R}
$$

式中： $f$ —频率， $\mathrm{Hz}$

$L$ 电感：

$R - -$ 电阻， $\mu \Omega$ 或 $\Omega$

各种材料的品质因素见表25。

表25  

<table><tr><td rowspan="2">材料牌号</td><td colspan="2">Q</td></tr><tr><td>标准规定</td><td>实测数据</td></tr><tr><td>FC00-02</td><td>...</td><td>41~61</td></tr><tr><td>FC02-01</td><td>≥5</td><td>11~23</td></tr><tr><td>FC02-02</td><td>≥20</td><td>41~81</td></tr></table>

# 3 力学性能

3.1 技术标准规定的性能 FC00-01 $\sigma_{\mathrm{L}} = 3\mathrm{MPa}$ 。  
3.2 室温及各种温度下的力学性能  
3.2.1 拉伸性能 FC00-01 $\sigma_{\mathrm{b}} = 4\sim 13\mathrm{MPa}$

# 4 组织结构

# 5 工艺性能与要求

5.1 成形性能  
5.2 焊接性能  
5.3 零件热处理工艺 为防止老化，保证磁性能稳定，磁环需进行时效处理，其规范见表5-1。

表5-1-2  

<table><tr><td>材料牌号</td><td>θ/°C</td><td>t/h</td><td>材料牌号</td><td>θ/°C</td><td>t/h</td></tr><tr><td>FC00-01</td><td>160~170</td><td>48</td><td>FC02-01</td><td rowspan="2">100~150</td><td rowspan="2">≥40</td></tr><tr><td>FC00-02</td><td>100~150</td><td>≥40</td><td>FC02-02</td></tr></table>

注：时效处理后，再经绝缘浸渍处理

# 6 功能考核试验

# 7 使用建议

根据使用要求选用。

# 参考文献

2 国营北京第三无线电器材厂.FC00-02、FC02-01、FC02-02检测和例行试验记录.1986,8

# 粉末冶金整体磁极

# 1 概述

粉末冶金整体磁极, 当它的磁感应强度 $B$ 在 1.2T 左右时, 可以达到硅钢片磁化曲线的水平, 并高于 D31 叠片磁极、10 号铸钢和铸造纯铁的磁性能。当电机的工作点是在磁化曲线的这一部分时, 采用粉末冶金整体磁极的电机, 所需激磁磁场强度比采用叠片磁极要小, 长期工作的稳定性也较优。该磁极还具有工艺简单, 材料利用率高等特点。一般用于制作小型航空直流电机的磁极。但它的电阻率较低, 矫顽力偏高, 当交流反复磁化时, 涡流及磁滞损耗较大, 故不宜在交流条件下使用。

1.1 材料牌号 见表1-1。

1.2 相近牌号

1.3 材料的技术标准 FC00-03:航空工业部曙光电机厂，Q/5E 59—1973《铜磷钼铁磁极》。

1.4 化学成分 见表1-2。

1.5 热（后）处理制度

1.6 品种规格与供应状态

1.6.1 几何形状与尺寸 典型零件的形状与尺寸见表1-3。亦可根据用户要求供货。

1.6.2 表面状态 磁极表面应无裂纹、孔洞、剥层和其他缺陷。

表1-1  

<table><tr><td>材料牌号</td><td>曾用牌号</td></tr><tr><td>FC00-03</td><td>CuPMoFe</td></tr><tr><td>FC00-04</td><td>P-Fe</td></tr></table>

表1-2  

<table><tr><td>材料牌号</td><td>Cu</td><td>P</td><td>Mo</td><td>Fe</td></tr><tr><td>FC00-03</td><td>0.4~0.6</td><td>0.4~0.6</td><td>0.8~1.2</td><td>余量</td></tr><tr><td>FC00-04</td><td>-</td><td>0.4~0.6</td><td>-</td><td>余量</td></tr></table>

表1-3  

<table><tr><td rowspan="2">几何形状</td><td rowspan="2">材料牌号</td><td>l</td><td>D</td><td>d</td><td>b</td><td>b1</td><td>h</td></tr><tr><td colspan="6">mm</td></tr><tr><td rowspan="3"></td><td rowspan="3">FC00-03</td><td>52</td><td>75</td><td>50</td><td>26</td><td>10</td><td>9.5</td></tr><tr><td>38</td><td>75</td><td>50</td><td>26</td><td>10</td><td>9.5</td></tr><tr><td>27</td><td>75</td><td>50</td><td>26</td><td>10</td><td>-</td></tr></table>

1.7 制造工艺 见图1-1。

1.8 应用概况与特殊要求 FC00-03 整体磁极已在十余种航空驱动电机、吹风机电机上成熟使用多年, 工艺稳定, 性能可靠。FC00-04 磷铁软磁材料国内外均已较成熟, 磁性能较高, 可以在航空电机、电器上推广应用。

图片摘要：该图主要展示 1 3。
![](images/697221adf03758d5f95173a577afe794b76c422af18e94915b2f5bbc1704889f.jpg)  
图1 制造工艺流程

# 2 物理及化学性能

# 2.1 热性能

# 2.2 密度 见表2-1。

# 2.3 电性能

# 2.4 磁性能

2.3.1 电阻率 FC00-03: $\rho = 0.184 \sim 0.244 \mu \Omega \cdot \mathrm{m}^{24}$ 。  
2.4.1 磁导率 见表2-2，  
2.4.2 磁感应强度 见表2-3和图2-1.  
2.4.3 剩磁 见表2-4。  
2.4.4 矫顽力 见表2-4。

表2-1  

<table><tr><td>材料牌号</td><td>\( \rho /\left( {\mathrm{g}/{\mathrm{{cm}}}^{3}}\right) \)</td></tr><tr><td>FC00-03</td><td>7. \( 3 \sim  {7.6} \)</td></tr><tr><td>FC00-04</td><td>7.0~7.7</td></tr></table>

表2-2[1-1]  

<table><tr><td>材料牌号</td><td>\( \mu /\left( {{10}^{-3}\mathrm{H}/\mathrm{m}}\right) \)</td></tr><tr><td>FC00-03</td><td>2.9~6.4</td></tr><tr><td>FC00-04</td><td>2.9~3.3</td></tr></table>

表2-31  

<table><tr><td rowspan="2">材料牌号</td><td rowspan="2">项目</td><td colspan="4">B/T</td></tr><tr><td>40A/n</td><td>80A/m</td><td>400A/m</td><td>800A/m</td></tr><tr><td>FC00-03</td><td rowspan="2">标准规定</td><td>0.03</td><td>0.07</td><td>0.85</td><td>1.10</td></tr><tr><td>FC00-04</td><td></td><td>-</td><td>-</td><td>-</td></tr><tr><td>FC00-03</td><td rowspan="2">实测数据</td><td>0.03~0.08</td><td>0.08~0.47</td><td>0.97~1.30</td><td>1.18~1.43</td></tr><tr><td>FC00-04</td><td>0.02~0.03</td><td>0.07~0.11</td><td>1.15~1.34</td><td>1.31~1.43</td></tr><tr><td rowspan="2">材料牌号</td><td rowspan="2">项目</td><td colspan="4">B/T</td></tr><tr><td>2000A m</td><td>3200A/m</td><td>4000A/m</td><td>8000A/m</td></tr><tr><td>FC00-03</td><td rowspan="2">标准规定</td><td>1.20</td><td>-</td><td>1.30</td><td>1.40</td></tr><tr><td>FC00-04</td><td>...</td><td>...</td><td>-</td><td>-</td></tr><tr><td>FC00-03</td><td rowspan="2">实测数据</td><td>1.33~1.53</td><td>1.39~1.58</td><td>1.41~1.61</td><td>1.51~1.71</td></tr><tr><td>FC00-04</td><td>1.42~1.56</td><td></td><td>1.51~1.63</td><td>1.60~1.75</td></tr></table>

表2-4-1.2  

<table><tr><td>材料牌号</td><td>Br/T</td><td>Hc/(A/m)</td></tr><tr><td>FC00-03</td><td>0.84~1.20</td><td>53~120</td></tr><tr><td>FC00-04</td><td>0.98~1.27</td><td>103~121</td></tr></table>

图2-1 不同材料的磁化曲线  
图片摘要：该图主要展示 2 1 不同材料的磁化曲线。
![](images/35cee15b344ef7442747397006873d18dbd766d216c4cb9ed6a9dcc24a2f9ced.jpg)  
1—10号铸钢；2—FC00-03粉末磁极的最高值；3D31叠片磁极；4—FC00-03粉末磁极的最低值

# 3 力学性能

3.1 技术标准规定的性能  
3.2 室温及各种温度下的力学性能  
3.2.1 硬度 见表3-1。  
3.2.2 拉伸性能 见表3-1。  
3.2.3 冲击性能 见表3-1。

表3-1  

<table><tr><td>材料牌号</td><td>HBS</td><td>\( {\sigma }_{\mathrm{b}}/\mathrm{{MPa}} \)</td><td>\( {a}_{\mathrm{K}}/\left( {\mathrm{{kJ}}/{\mathrm{m}}^{2}}\right) \)</td></tr><tr><td>FC00-03</td><td>137~163</td><td>292~454</td><td>28~1470</td></tr><tr><td>FC00-04</td><td>...</td><td>208~495</td><td>14~1380</td></tr></table>

# 4 组织结构

4.1 相变温度  
4.2 时间-温度-组织转变曲线  
4.3 合金组织结构 粉末冶金整体磁极的组织为铁素体基体上均匀分布着孔洞。

# 5 工艺性能与要求

5.1 成形性能  
5.2 焊接性能  
5.3 零件热处理工艺 粉末冶金整体磁极整形后需进行退火处理。其退火规范为 $800 \sim 850^{\circ} \mathrm{C}$ , $1 \mathrm{~h}$ , 氢气中冷却。  
5.4 表面处理工艺  
5.5 切削加工与磨削性能 粉末冶金磁极可进行车、铣、钻孔、攻丝及磨削等加工。

# 6 功能考核试验

FC00-03粉末冶金整体磁极和D11、D31叠片磁极，分别装在电机上进行对比试验，结果见表6-1。

和表6-2。

表61  

<table><tr><td rowspan="3">试验项目</td><td rowspan="3">技术要求</td><td colspan="4">400A电机试验结果</td></tr><tr><td colspan="2">FC00-03整体磁极</td><td colspan="2">D11叠片磁极</td></tr><tr><td>编号1</td><td>编号2</td><td>编号6703002</td><td>编号6703023</td></tr><tr><td rowspan="4">额定数据检查</td><td>U--27V·3V</td><td>27.0</td><td>27.0</td><td>27.0</td><td>27.0</td></tr><tr><td>I~30A</td><td>27.1</td><td>28.1</td><td>28.5</td><td>29.4</td></tr><tr><td>n=6500r/min±700r/min</td><td>6100</td><td>6200</td><td>6400</td><td>6250</td></tr><tr><td>火花-1 1/2</td><td>1 1/2</td><td>1 1/2</td><td>1 1/2</td><td>1 1/2</td></tr><tr><td rowspan="3">温升检查</td><td>温升-105℃</td><td></td><td></td><td></td><td></td></tr><tr><td>激磁绕组温升，C</td><td>29.0</td><td>28.5</td><td>63.0</td><td>51.0</td></tr><tr><td>换向器温升，C</td><td>45.0</td><td>45.0</td><td>30.5</td><td>40.0</td></tr><tr><td rowspan="3">振动试验后检查</td><td>U&#x27;=-27V±3V</td><td>27.0</td><td>27.0</td><td>27.0</td><td>27.0</td></tr><tr><td>I&lt;30A</td><td>27.9</td><td>27.0</td><td>29.5</td><td>29.5</td></tr><tr><td>n=6500r/min±700r/min</td><td>6300</td><td>6220</td><td>6200</td><td>6200</td></tr><tr><td rowspan="3">高温50℃试验后检查</td><td>U&#x27;=-27V±3V</td><td>27.0</td><td>27.0</td><td>27.0</td><td>27.0</td></tr><tr><td>I&lt;30A</td><td>25.4</td><td>25.8</td><td>26.2</td><td>27.4</td></tr><tr><td>n=6500r/min±700r/min</td><td>6300</td><td>6220</td><td>6200</td><td>6200</td></tr><tr><td rowspan="3">寿命200h后检查</td><td>U&#x27;=-27V±3V</td><td>27.0</td><td>27.0</td><td>27.0</td><td>27.0</td></tr><tr><td>I&lt;30A</td><td>27.8</td><td>26.4</td><td>27.0</td><td>26.5</td></tr><tr><td>n=6500r/min±700r/min</td><td>6500</td><td>6750</td><td>6680</td><td>6700</td></tr></table>

表6-2  

<table><tr><td rowspan="3" colspan="2">试验项目</td><td rowspan="3">技术要求</td><td colspan="6">410A电机试验结果</td></tr><tr><td colspan="3">FC00-03整体磁极</td><td colspan="3">D11叠片磁极</td></tr><tr><td>7202188</td><td>7202107</td><td colspan="2">6606004</td><td>6606005</td><td>6606006</td></tr><tr><td rowspan="3" colspan="2">验收试验</td><td>n=8000~12000r/min</td><td>9400</td><td>9480</td><td colspan="2">9840</td><td>9480</td><td>9840</td></tr><tr><td>I&lt;30.5A</td><td>29.0</td><td>29.0</td><td colspan="2">28.01</td><td>27.0</td><td>26.5</td></tr><tr><td>火花&lt;1 1/2级</td><td>1 1/4</td><td>1 1/4</td><td colspan="2">1/2</td><td>1/2</td><td>1/2</td></tr><tr><td rowspan="8">定期</td><td rowspan="3">抗振强度试验后</td><td>n=8000~12000r/min</td><td>10022</td><td>9600</td><td colspan="2">9240</td><td>9300</td><td>8940</td></tr><tr><td>I&lt;30.5A</td><td>23.0</td><td>27.0</td><td colspan="2">26.0</td><td>24.4</td><td>28.0</td></tr><tr><td>火花&lt;2级</td><td>1 1/4</td><td>1 1/4</td><td colspan="2">2</td><td>1/2</td><td>1/4</td></tr><tr><td rowspan="3">冲击试验后</td><td>n=8000~12000r/min</td><td>9900</td><td>9180</td><td colspan="2">9180</td><td>9480</td><td>9660</td></tr><tr><td>I&lt;30.5A</td><td>28.0</td><td>27.0</td><td colspan="2">26.0</td><td>27.0</td><td>26.0</td></tr><tr><td>火花&lt;2级</td><td>1 1/4</td><td>1 1/4</td><td colspan="2">--</td><td>--</td><td>--</td></tr><tr><td rowspan="2">高温50℃试验后</td><td>整流子温升&lt;175℃</td><td>70.0</td><td>71.0</td><td colspan="2">94.7</td><td>82.0</td><td>81.1</td></tr><tr><td>绕组温升&lt;160℃</td><td>67.0</td><td>65.0</td><td colspan="2">93.2</td><td>78.7</td><td>79.4</td></tr></table>

# 7 使用建议

可根据使用要求选用。

# 参考文献

1 北京钢铁学院.含磷铁基软磁材料的研究.1985  
2 航空工业部曙光电机厂.生产检测试验报告.1986,8  
3 航空工业部曙光电机厂. 粉末冶金整体磁极在 400A 电机上性能试验报告. 1970  
4航空工业部曙光电机厂.410A电机采用粉末冶金磁极的试验报告.1972

# W-Ni-Cu 系重合金

# 1 概述

W-Ni-Cu 系重合金是以钨为基体，加入合金元素 Ni 和 Cu 组成的合金，用粉末冶金方法制得。该类合金具有高密度、高强度、良好的塑性和切削加工性能、良好的导电性和导热性，线膨胀系数低，耐蚀性和抗氧化性好，对射线有较好的吸收能力，可焊性良好。主要用作陀螺仪转子材料、平衡配重材料、电极材料、屏蔽材料、仪器仪表材料等。

1.1 材料牌号 见表1-1。  
1.2 相近牌号 见表1-1。  
1.3 材料的技术标准 见表1-2。  
1.4 化学成分 见表1-1。  
1.5 热（后）处理制度

%

表1-1[1~4]  

<table><tr><td>牌 号</td><td>W</td><td>Ni</td><td>Cu</td><td>相 近 牌 号</td></tr><tr><td>W183</td><td>88~90</td><td>6.0~9.0</td><td>3.0~4.0</td><td>-</td></tr><tr><td>W164</td><td>90</td><td>6</td><td>4</td><td>-</td></tr><tr><td>W173</td><td>89~91</td><td>6.5~7.5</td><td>2.5~3.5</td><td>WN-103(美国)</td></tr><tr><td>W173-1</td><td>89~91</td><td>6.5~7.5</td><td>3.5~3.5</td><td>-</td></tr><tr><td>W163</td><td>91</td><td>6</td><td>3</td><td>-</td></tr><tr><td>W162</td><td>91~93</td><td>5.5~6.5</td><td>1.5~2.5</td><td>-</td></tr><tr><td>W143</td><td>93</td><td>4</td><td>3</td><td>-</td></tr><tr><td>W152</td><td>92~94</td><td>4.5~6.0</td><td>1.5~2.0</td><td>W-Ni-Cu(美国)</td></tr><tr><td>W152-1</td><td>92~94</td><td>4.5~6.0</td><td>1.5~2.0</td><td>GEr(英国),Mallory200(美国)</td></tr><tr><td>W142</td><td>92.5~93.5</td><td>4.20~4.90</td><td>2.10~2.55</td><td>B1+M5-3(俄罗斯)</td></tr><tr><td>W142-1</td><td>92.5~93.5</td><td>4.20~4.90</td><td>2.10~2.55</td><td>-</td></tr><tr><td>W142-2</td><td>92.5~93.5</td><td>4.20~4.90</td><td>2.10~2.55</td><td>-</td></tr><tr><td>W132</td><td>94~96</td><td>3.0~4.5</td><td>3.0~1.5</td><td>-</td></tr><tr><td>W131</td><td>96</td><td>3</td><td>1</td><td>-</td></tr><tr><td>W121</td><td>97</td><td>2</td><td>1</td><td>-</td></tr><tr><td>W111</td><td>98</td><td>1</td><td>1</td><td>-</td></tr><tr><td>W1812r</td><td>80</td><td>8</td><td>12</td><td>-</td></tr><tr><td>W1810r</td><td>82</td><td>8</td><td>10</td><td>-</td></tr><tr><td>W188r</td><td>84</td><td>8</td><td>8</td><td>-</td></tr></table>

① 大膨胀系数重合金。

表1-2[1~6]  

<table><tr><td>牌 号</td><td>材 料 的 技 术 标 准</td></tr><tr><td>W142</td><td>YB 171-1980《陀螺转子用钨基高比重合金》</td></tr><tr><td>W142-1</td><td>中南工业大学粉末冶金研究所,FM 001-1985《配重用钨基高比重合金》</td></tr></table>

续表 1-2  

<table><tr><td>牌 号</td><td>材 料 的 技 术 标 准</td></tr><tr><td>W152</td><td></td></tr><tr><td>W173</td><td>GJB 76. -1989《陀螺转子用钨基高密度合金环坯》</td></tr><tr><td>W173-1</td><td></td></tr><tr><td>W183</td><td></td></tr><tr><td>W152-1</td><td>WS 9-021--1996《钨基高密度合金毛坯》</td></tr><tr><td>W132</td><td></td></tr></table>

1.6 品种规格与供应状态 合金品种、规格按用户要求提供。产品形状通常有棒料、块料和圆环等。对于质量在 $200\mathrm{g}$ 以下的复杂形态产品可以用粉末注射成形技术直接生产。制品一般以烧结状态供应，也可以根据用户要求提供最终尺寸的产品

1.7 制造工艺 见图1-1。

图片摘要：该图主要展示 1 1 工艺流程。
![](images/179d52bc53d77bcf9f9b3fd07a379807b3e67b4f1fc278f774de309c068098e3.jpg)  
图1-1 工艺流程

1.8 应用概况与特殊要求 我国从20世纪60年代初期开始该系合金的研制，并已使用多年。主要用于制造陀螺、自动驾驶仪陀螺转子等惯性元件；飞机控制面静态和动态平衡配重；其他用途，如减震阻尼块、电接点、精密点焊夹头、放射性容器、X射线屏蔽材料等。使用效果良好。

# 2 物理及化学性能

2.1 热性能 热导率和线膨胀系数见表2-1。

2.2 密度 见表2-1。

表2.1[1..4.6]  

<table><tr><td>牌 号</td><td>\( \lambda /\left( {\mathrm{W}/\left( {\mathrm{m} \cdot  \mathrm{C}}\right) }\right) \)</td><td>\( {a}_{1}\left( {{20} \sim  {300}\mathrm{C}}\right) /{10}^{-6}{\mathrm{C}}^{-1} \)</td><td>\( {\rho }^{\text{① }}/\left( {\mathrm{g}/{\mathrm{{cm}}}^{3}}\right) \)</td></tr><tr><td>W183</td><td>-</td><td>5.2~6.2</td><td>16.6~17.0</td></tr><tr><td>W164</td><td>-</td><td>...</td><td>\( \geq  {17.0} \)</td></tr><tr><td>W173-1</td><td></td><td>5.0~7.5(-40~100 C)</td><td>16.85 ~ 17.3</td></tr><tr><td>W173</td><td>96.30</td><td>5.0~6.0</td><td>\( \geq  {17.0} \)</td></tr><tr><td>\( {\mathrm{{W163}}}^{\text{① }} \)</td><td>-</td><td>5.6~6.5</td><td>\( \geq  {17.2} \)</td></tr><tr><td>W162</td><td>-</td><td>4.6~7.5(-40~100 C)</td><td>17.3~17.8</td></tr><tr><td>W143</td><td>...</td><td>-</td><td>\( \geq  {17.4} \)</td></tr><tr><td>W152</td><td></td><td>4.6~5.6</td><td>\( \geq  {17.5} \)</td></tr><tr><td>W142</td><td>-</td><td>5.6~6.0</td><td>17.3~17.5</td></tr><tr><td>W142-1</td><td>-</td><td>5.0~6.0</td><td>17.1~17.8</td></tr><tr><td>W142-2</td><td>-</td><td>5.6~6.0</td><td>17.1~17.8</td></tr><tr><td>W132</td><td>-</td><td>-</td><td>\( \geq  {18.0} \)</td></tr><tr><td>W131</td><td></td><td>5.0~5.1</td><td>\( \geq  {18.1} \)</td></tr><tr><td>W121</td><td>-</td><td>-</td><td>\( \geq  {18.4} \)</td></tr><tr><td>W111</td><td>-</td><td>-</td><td>\( \geq  {18.6} \)</td></tr><tr><td>W1812</td><td>-</td><td>8. 4</td><td>15.44</td></tr><tr><td>W1810</td><td>-</td><td>8.0</td><td>15.72</td></tr><tr><td>W188</td><td>-</td><td>7.8</td><td>16.17</td></tr></table>

① 密度不均匀度小于 $0.5\%$

2.3 电性能 W173合金的电阻率 $\rho = 116\mu \Omega \cdot \mathrm{m}$ ；W183合金的电阻率 $\rho = 410\mu \Omega \cdot \mathrm{m}$ 。

# 2.4 磁性能 合金无磁性。

2.5 化学性能 合金有良好的抗氧化性和耐腐蚀性，在空气中加热至450℃对性能无影响，超过450℃时产生钨氧化物黄色薄膜，并有增重。

W132合金机加工试样在静止空气中，下不同温度下的抗氧化性和在腐蚀介质中的耐蚀性见表22。

表2-2  

<table><tr><td rowspan="2">介 质</td><td colspan="3">空 气</td><td>20%HCl</td></tr><tr><td>100C·100h</td><td>500C·100h</td><td>600C·100h</td><td>95C</td></tr><tr><td>增重/(mg/cm²)</td><td>0.00</td><td>1.00</td><td>2.90</td><td>--</td></tr><tr><td>腐蚀速度/(g/(cm²·h))</td><td>-</td><td>-</td><td>--</td><td>0.00011</td></tr></table>

# 3力学性能

# 3.1 技术标准规定的性能 见表31。

表31  

<table><tr><td>牌 号</td><td>硬 度</td><td>σb/MPa</td><td>δ/%</td><td>E/GPa</td></tr><tr><td>W183</td><td>HV230~330</td><td>≥600</td><td>≥2</td><td>≥185</td></tr><tr><td>W142</td><td>HBS260~320</td><td>≥635</td><td>3~5</td><td>284~314</td></tr><tr><td>W142-1</td><td>HBS260~320</td><td>≥390</td><td>3~5</td><td>284~314</td></tr><tr><td>W173</td><td>HRC≥32</td><td>≥685</td><td>≥2.0</td><td>275</td></tr><tr><td>W152</td><td>HRC≥33</td><td>≥640</td><td>≥2</td><td>290</td></tr><tr><td>W152-1</td><td>HV250~340</td><td>≥600</td><td>≥2</td><td>≥200</td></tr><tr><td>W132</td><td>HV250~340</td><td>≥410</td><td>≥1</td><td>≥210</td></tr></table>

3.2室温及各种温度下的力学性能室温合金力学性能见表3-2。W173(90W-7Ni-3Cu)合金不同温度下的硬度见表3-3。

表 $3 - 2^{[1-5]}$   

<table><tr><td>牌 号</td><td>硬 度</td><td>σb/MPa</td><td>δ1</td><td>牌 号</td><td>硬度</td><td>σb/MPa</td><td>δ/%</td></tr><tr><td>W183</td><td>HV230~330</td><td>≥600</td><td>≥4</td><td>W142-1</td><td>HBS280~320</td><td>-</td><td>2~5</td></tr><tr><td>W164</td><td>HBS240~320</td><td>680~830</td><td>3~10</td><td>W142-2</td><td>HBS260~320</td><td>≥637</td><td></td></tr><tr><td>W173</td><td>HBS240~320</td><td>680~830</td><td>3~10</td><td>W132</td><td>HBS280~330</td><td>650~800</td><td>1~5</td></tr><tr><td>W173-1</td><td>HRC≤32</td><td>≥590</td><td>≥4</td><td>W131</td><td>HBS290~330</td><td>600~800</td><td>1~4</td></tr><tr><td>W163</td><td>HBS250~320</td><td>700~830</td><td>3~1</td><td>W121</td><td>HBS300~340</td><td>≥450</td><td>0.5~3</td></tr><tr><td>W162</td><td>HRC≤32</td><td>≥685</td><td>≥4</td><td>W111</td><td>HBS300~340</td><td>≥400</td><td>0.5~3</td></tr><tr><td>W143</td><td>HBS260~320</td><td>730~850</td><td>2~1</td><td>W1812</td><td>-</td><td>669.54</td><td>--</td></tr><tr><td>W152</td><td>HBS260~320</td><td>730~850</td><td>2~1</td><td>W1810</td><td>-</td><td>740.68</td><td></td></tr><tr><td>W152 1</td><td>HV250~340</td><td>≥600</td><td>≥4</td><td>W188</td><td>-</td><td>838.49</td><td>-</td></tr><tr><td>W142</td><td>HBS280~320</td><td>680~834</td><td>2~1</td><td></td><td></td><td></td><td></td></tr></table>

表3-3  

<table><tr><td>t/C</td><td>20</td><td>300</td><td>600</td><td>800</td></tr><tr><td>HRA</td><td>60</td><td>50</td><td>43</td><td>10</td></tr></table>

# 3.3 持久和蠕变性能

# 3.4 疲劳性能

3.5 弹性性能 合金室温弹性模量见表1.

表3-4-5  

<table><tr><td>牌 号</td><td>W183</td><td>W173</td><td>W173-1</td><td>W163</td><td>W162</td><td>W152</td></tr><tr><td>E/GPa</td><td>≥185</td><td>255~314</td><td>≥185</td><td>≥274</td><td>≥200</td><td>≥200</td></tr><tr><td>牌 号</td><td>W142</td><td>W142-1</td><td colspan="2">W142-2</td><td>W132</td><td>W131</td></tr><tr><td>E/GPa</td><td>314</td><td>314</td><td colspan="2">314</td><td>≥210</td><td>314~333</td></tr></table>

# 4 组织结构

# 4.1 相变温度

# 4.2 时间-温度-组织转变曲线

4.3 合金组织结构 烧结后的合金呈两相组织，即呈球形均匀分布的钨颗粒基本相和钨颗粒外面包围着的（W-Ni-Cu）固溶体粘结相。质量好的制品钨颗粒分散均匀，致密度高，气孔很少。

# 5 工艺性能与要求

# 5.1 成形性能

5.2 焊接性能 合金焊接性能良好。宜用铜、银基钎料在还原气氛中钎焊，不需要熔剂。  
5.3 零件热处理工艺 合金在烧结结束后采用快速冷却，可以获得细而分散的钨基本相和连续的粘结相，可提高抗拉强度和断后伸长率。  
5.4 表面处理工艺 合金表面可以进行电镀，如镀铬、镀镍、镀金等，与基体结合牢固。  
5.5 切削加工与磨削性能 合金机械加工性能良好。切削性能类似于工具钢、稍脆，且钨含量越高，切削性能越差。用普通硬质合金刀具可顺利地进行车、铣、刨、车螺纹、钻孔、攻丝等加工。在刨加工时，硬度较高的合金易倒边。建议钻深孔时镶嵌硬质合金钻头或采用硬质合金整体钻头，磨削时用软质砂轮。

# 6 功能考核试验

# 7 使用建议

可根据使用要求选用。

# 参考文献

1 中南工业大学, 上海钢铁研究所. W-Ni-Cu 系高比重合金试验和生产数据整理资料汇编: 高比 01-86.1986  
2 中南矿冶学院，高比重合金的发展现状，机械工程材料，1978，3  
3 上海钢铁研究所. 国外高比重合金. 冶金科技信息, 第25号, 1977, 5  
4 王伏生, 赵慕岳. 高密度钨合金及其在军事工业中的应用. 粉末冶金材料科学与工程, 1997, 2(2): 114~120  
5 中南工业大学粉末冶金研究所. FM001—1985 配重用钨基高比重合金  
6 王伏生, 梁容海. W-Ni-Cu 合金中粘结相对膨胀系数等性能的影响. 粉末冶金材料科学与工程, 1997, 2(3): 229~233

# W-Ni-Fe 系重合金

# 1 概述

W-Ni-Fe系重合金是钨粉添加镍、铁等合金元素粉末，用粉末冶金方法制得的合金。与W-Ni-Cu系合金相比，该系合金有弱磁性、力学性能较高（强度可达 $980\sim 1270\mathrm{MPa}$ ），塑性好（断后伸长率一般在 $10\%$ 左右，而W-Ni-Cu系合金约为 $5\%$ ），可以进行冷应变加工。

该系合金主要用于穿甲弹心、杀伤破片、重锤、配重、放射性容器、X射线屏蔽材料、调速器、离心离合器、电动机减振器。另外，还可用于铆锤、电极、工具振动阻尼块、镗杆、高压触头、电镦粗用砧块等[1]。

1.1 材料牌号 见表1-1。  
1.2 相近牌号 见表1-1。  
1.3 材料的技术标准 见表1-2。  
1.4 化学成分 见表1-1。  
1.5 热（后）处理制度

0%

表11-5  

<table><tr><td>牌 号</td><td>W</td><td>Ni</td><td>Fe</td><td>相 近 牌 号</td></tr><tr><td>W264</td><td>90</td><td>6</td><td>4</td><td>--</td></tr><tr><td>W273</td><td>90</td><td>7</td><td>3</td><td>BHX7-3(俄罗斯)</td></tr><tr><td>W273-1</td><td>余量</td><td>6.5~7.5</td><td>6.5~3.5</td><td>Mallory3000(美国)</td></tr><tr><td>W263</td><td>91</td><td>6</td><td>3</td><td>-</td></tr><tr><td>W243</td><td>93</td><td>4</td><td>3</td><td></td></tr><tr><td>W252</td><td>93</td><td>5</td><td>2</td><td>-</td></tr><tr><td>W252-1</td><td>余量</td><td>4.1~4.5</td><td>1.8~2.8</td><td>-</td></tr><tr><td></td><td></td><td>3.40~3.60</td><td>(0.03~0.06Co)</td><td></td></tr><tr><td>W242</td><td>余量</td><td>2.5</td><td>1.40~1.60</td><td>--</td></tr><tr><td>W233</td><td>95</td><td>3</td><td>2.5</td><td>-</td></tr><tr><td>W232</td><td>95</td><td>2.1~3.2</td><td>2</td><td>-</td></tr><tr><td>W232-1</td><td>余量</td><td>3</td><td>1.2~2.0</td><td>--</td></tr><tr><td>W231</td><td>96</td><td>2.0</td><td>1</td><td>BHX3.5~1.5(俄罗斯)</td></tr><tr><td>W222</td><td>95.5</td><td>2</td><td>2.2+(0.3Co)</td><td>Mallory3950(美国)</td></tr><tr><td>W221</td><td>97</td><td>1</td><td>1</td><td>95W-3.5Ni-1.5Fe(中国)</td></tr><tr><td>W211</td><td>98</td><td></td><td>1</td><td>-</td></tr><tr><td>W2424</td><td>90</td><td>4</td><td>4+(2Cu)</td><td>-</td></tr></table>

表1-2[6]  

<table><tr><td>牌 号</td><td>材 料 的 技 术 标 准</td></tr><tr><td>W232</td><td></td></tr><tr><td>W252</td><td>WS9-021--1996《钨基高密度合金毛坯》</td></tr><tr><td>W272</td><td></td></tr></table>

1.6 品种规格与供应状态 合金品种按用户要求提供。产品形状通常有棒材、块料、圆环等。一般尺寸范围，直径或厚度在 $200\mathrm{mm}$ 以下，长度在 $300\mathrm{mm}$ 以下。产品一般以烧结状态供应，也可以根据用户要求提供加工成形后的产品。对于质量在 $200\mathrm{g}$ 以下的复杂形态产品也可以采用粉末注射成形技术直接生产。

1.7 制造工艺 见图1-1。

图片摘要：该图主要展示 1 2[6]。
![](images/30cdbba8f7b4730e95dbac0b37d0ce1e0b9824eee1ce5ac5465d5441778246ad.jpg)  
图1 工艺流程

1.8 应用概况与特殊要求 该系合金是我国20世纪60年代中期研制的粉末冶金材料，品种趋于系列化、标准化，已使用多年。主要应用于飞机控制静态和动态平衡的配重、惯性元件、减震阻尼块、弹芯、弹丸、箭弹弹头、射线屏蔽材料等，使用效果良好。

# 2 物理及化学性能

2.1 热性能 热导率和线膨胀系数见表2-1。  
2.2 密度 见表2-1。  
2.3 电性能 电阻率见表2-2。  
2.4 磁性能 合金有弱磁性。  
2.5 化学性能 抗氧化性和耐腐蚀性见表2-3。

表 $2 \cdot  {1}^{\left\lbrack  4 - 6\right\rbrack  }$   

<table><tr><td>牌 号</td><td>\( \lambda /\left( {\mathrm{W}/\left( {\mathrm{m} \cdot  \mathrm{C}}\right) }\right) \)</td><td>\( {\alpha }_{1}/{10}^{-6}{\mathrm{C}}^{-1} \)</td><td>\( \rho /\left( {\mathrm{g}/{\mathrm{{cm}}}^{3}}\right) \)</td></tr><tr><td>W264</td><td>-</td><td>-</td><td>\( \geq  {16.6} \)</td></tr><tr><td>W273</td><td>75.36</td><td>4. \( 6\left( {0 \sim  {400}^{ \circ  }\mathrm{C}}\right) ,{5.3}\left( {0 \sim  {800}^{ \circ  }\mathrm{C}}\right) \)</td><td>17.0</td></tr><tr><td>W273-1</td><td>-</td><td>-</td><td>\( \geq  {16.9} \)</td></tr><tr><td>W273-2</td><td>-</td><td>-</td><td>16.9~17.3</td></tr><tr><td>W263</td><td>-</td><td>-</td><td>\( \geq  {17.1} \)</td></tr><tr><td>W243</td><td>-</td><td>-</td><td>\( \geq  {17.4} \)</td></tr><tr><td>W252</td><td>-</td><td>-</td><td>\( \geq  {17.5} \)</td></tr><tr><td>W252-1</td><td>-</td><td>-</td><td>17.3~17.8</td></tr><tr><td>W242</td><td>-</td><td>-</td><td>\( \geq  {18.0} \)</td></tr><tr><td>W233</td><td>108.86</td><td>4. \( 6\left( {0 \sim  {400}^{ \circ  }\mathrm{C}}\right) ,{58}\left( {0 \sim  {800}^{ \circ  }\mathrm{C}}\right) \)</td><td>18.0~18.1</td></tr><tr><td>W232</td><td>-</td><td>-</td><td>\( \geq  {18.0} \)</td></tr><tr><td>W232-1</td><td>108.86</td><td>4. \( 6\left( {0 \sim  {400}^{ \circ  }\mathrm{C}}\right) ,{5.8}\left( {0 \sim  {800}^{ \circ  }\mathrm{C}}\right) \)</td><td>18.0~18.1</td></tr><tr><td>W232-2</td><td>-</td><td>-</td><td>17.9~18.2</td></tr><tr><td>W231</td><td>-</td><td>-</td><td>\( \geq  {18.1} \)</td></tr><tr><td>W222</td><td>105.80</td><td>4. \( 4\left( {0 \sim  {400}^{ \circ  }\mathrm{C}}\right) \)</td><td>\( \geq  {18.0} \)</td></tr><tr><td>W221</td><td>-</td><td>-</td><td>\( \geq  {18.4} \)</td></tr><tr><td>W211</td><td>-</td><td>-</td><td>\( \geq  {18.6} \)</td></tr><tr><td>W2424</td><td>...</td><td>-</td><td>\( \geq  {17.2} \)</td></tr></table>

表2-2.4  

<table><tr><td>牌 号</td><td>W232</td><td>W233</td><td>W273</td><td>W222</td></tr><tr><td>\( \rho /\left( {{\mu \Omega } \cdot \mathrm{m}}\right) \)</td><td>131.0</td><td>131.0</td><td>170.0</td><td>168.0</td></tr></table>

表2-3  

<table><tr><td rowspan="2">牌 号</td><td colspan="3">氧化增重/(mg/cm²)</td><td>腐蚀速度/(mg/(cm²·h))</td></tr><tr><td>400C,100h,空气</td><td>500C,100h,空气</td><td>600C,100h,空气</td><td>95C,20%HCl</td></tr><tr><td>W232</td><td>0.00</td><td>0.30</td><td>7.10</td><td>0.00017</td></tr><tr><td>W273</td><td>0.00</td><td>0.65</td><td>7.60</td><td>0.00053</td></tr></table>

# 3 力学性能

3.1 技术标准规定的性能 见表3-1表3-2列出的是不同直径合金球的压溃允许载荷和变形量、溃碎性要求。

表31  

<table><tr><td>牌 号</td><td>HRC</td><td>σb/MPa</td><td>δ/%</td><td>aN/(J/cm2)</td></tr><tr><td>W242</td><td>≥25</td><td>≥833</td><td>≥3</td><td>≥9.2</td></tr></table>

表3-2  

<table><tr><td>直径/mm</td><td>3</td><td>5</td><td>6</td><td>7</td><td>8</td><td>9</td><td>10</td><td>适用合金</td></tr><tr><td>载荷/kN</td><td>5</td><td>20</td><td>3</td><td>40</td><td>55</td><td>70</td><td>85</td><td>W232</td></tr><tr><td>变形量/%</td><td colspan="7">≤40</td><td>W252</td></tr><tr><td>溃碎性</td><td colspan="7">不开裂</td><td>W272</td></tr></table>

3.2室温及各种温度下的力学性能合金室温力学性能见表3-3。W272-2(90W-7Ni-3Fe)合金高温硬度见表3-4。

表3-3[1-5]  

<table><tr><td>牌 号</td><td>HRC</td><td>\( \sigma_{b}/MPa \)</td><td>\( σ_{\mathrm {PR}2}/MPa \)</td><td>δ/%</td></tr><tr><td>W264</td><td>≥22</td><td>780~930</td><td>-</td><td>≥20</td></tr><tr><td>W273</td><td>≥22</td><td>780~930</td><td>-</td><td>≥20</td></tr><tr><td>W273-2</td><td>25</td><td>834</td><td>608</td><td>15</td></tr><tr><td>W263</td><td>≥21</td><td>800~930</td><td>-</td><td>≥18</td></tr><tr><td>W243</td><td>≥26</td><td>800~950</td><td>-</td><td>≥15</td></tr><tr><td>W252</td><td>≥26</td><td>830~980</td><td>-</td><td>≥15</td></tr><tr><td>W242</td><td>≥25</td><td>≥833</td><td>-</td><td>≥3</td></tr><tr><td>W233</td><td>26~31</td><td>863</td><td>686</td><td>10~15</td></tr><tr><td>W232</td><td>≥28</td><td>750~900</td><td>-</td><td>≥10</td></tr><tr><td>W232-2</td><td>28</td><td>863</td><td>686</td><td>10~15</td></tr><tr><td>W231</td><td>≥28</td><td>700~900</td><td>--</td><td>≥8</td></tr><tr><td>W211</td><td>≥29</td><td>≥600</td><td>-</td><td>≥5</td></tr><tr><td>W222</td><td>30</td><td>904</td><td>735</td><td>3~6</td></tr><tr><td>W211</td><td>≥30</td><td>≥500</td><td>-</td><td>≥4</td></tr><tr><td>W2424</td><td>≥21</td><td>≥980</td><td>-</td><td>≥4</td></tr></table>

表3-4  

<table><tr><td>θ/ C</td><td>20</td><td>300</td><td>600</td><td>800</td></tr><tr><td>HRA</td><td>63</td><td>54</td><td>48</td><td>38</td></tr></table>

3.3 持久和蠕变性能  
3.4 疲劳性能  
3.5 弹性性能 合金的弹性模量见表3-。

表3-5  

<table><tr><td>牌 号</td><td>W232-2</td><td>W233</td><td>W273-2</td><td>W222</td></tr><tr><td>E/GPa</td><td>363</td><td>363</td><td>265</td><td>370</td></tr></table>

# 4 组织结构

# 4.1 相变温度

# 4.2 时间-温度-组织转变曲线

4.3 合金组织结构 烧结后的合金呈两相组织，即呈球形均匀分布的钨颗粒基本相和钨颗粒外面包围着的(W-Ni-Fe)固溶体粘结相。质量好的制品致密度高，气孔很少，钨颗粒分布均匀。

# 5 工艺性能与要求

5.1 成形性能 可冷变形加工。  
5.2 焊接性能 宜用铜、银基钎料，在还原气氛中钎焊，不需要熔剂，焊接性能良好。  
5.3 零件热处理工艺 合金在 $950\sim 1250^{\circ}C$ 真空热处理，可提高抗拉强度和断后伸长率。  
5.4 表面处理工艺 合金表面可以进行电镀，如镀铬、镀镍、镀金等，与基体结合牢固。  
5.5 切削加工与磨削性能 合金切削加工及磨削性能与W-Ni-Cu系合金相同，用普通硬质合金刀具能顺利地进行各种机加工。两者相比，该系合金由于力学性能稍高，因此，切削等机加工稍难。

# 6 功能考核试验

# 7 使用建议

可根据使用要求选用。

# 参考文献

1 王伏生, 赵慕岳. 高密度钨合金及其在军事工业中的应用. 粉末冶金材料科学与工程, 1997, 12(2): 114~120  
2 上海钢铁研究所. 国外高比重合金. 冶金科技消息. 第 25 号, 1977, 5  
3 中南矿冶学院. 高比重合金的发展现状. 机械工程材料, 1978, 3  
4 北京有色金属研究总院.GW-1高比重合金技术鉴定资料.1980  
5 中南工业大学．集束箭弹小箭金属注射成形技术鉴定资料，1998  
6 上海钢铁研究所. W-Ni-Fe 系高比重合金试验和生产数据整理资料: 高比 02-86.1986

# 烧结多孔材料

# 1 概述

烧结金属过滤材料系含有一定数量连通孔的多孔材料，在工艺上可以较精确地控制孔径和孔隙度。因此由烧结金属制成的过滤器，具有高的过滤精度和过滤效率。它可以净化燃油、滑油、燃气及滤除各类液体和气体中的固体颗粒。与非金属过滤材料相比，强度和塑性较好，制造工艺简单，并具有再生特点，

使用寿命长。不锈钢烧结过滤材料还具有较好的抗蚀性和抗氧化性，可以过滤有机溶剂和酸、碱、盐等溶液，能在 $300^{\circ} \mathrm{C}$ 以下长时间工作，亦可在 $800^{\circ} \mathrm{C}$ 短时间工作。

该类材料广泛用于航空、航天及其他工业的仪器、仪表、动力设备的气路和油路过滤装置。由于多孔材料的强度和塑性不高，故该材料不宜在负荷较大或有冲击作用的条件下工作。

1.1 材料牌号 见表1-1。  
1.2 相近牌号 见表1-1.

表11  

<table><tr><td>材料牌号</td><td>曾用牌号</td><td>相近牌</td><td>材料牌号</td><td>曾用牌号</td><td>相近牌号</td></tr><tr><td>FK00-01</td><td></td><td>316L(美)</td><td>FK01-01</td><td>QSn7-0.3</td><td>-</td></tr><tr><td>FK00-02</td><td></td><td>316L(美)</td><td>FK01-02</td><td>QSn8-0.2</td><td>--</td></tr></table>

1.3 材料的技术标准 见表1-2。

表1-2  

<table><tr><td>材料标准</td><td>技术标准</td></tr><tr><td>FK00-01</td><td>北京航空材料研究院, Q/6S 505-1986《空-空导弹致冷系统不锈钢粉末冶金过滤器暂行技术标准》</td></tr><tr><td>FK01-01</td><td rowspan="2">国肯巴山机械厂,CB-JL-006-1985《铜基粉末烧结过滤器》</td></tr><tr><td>FK01-02</td></tr></table>

1.4 化学成分 见表 $1-3^{[7]}$   
1.5 热（后）处理制度  
1.6 品种规格与供应状态

%

表1-3
