Repository: C-zj02/CFD-claw

<div align="center">

**English** | [中文](#中文版) | [Français](README_FR.md) | [Русский](README_RU.md) | [हिन्दी](README_HI.md) | [العربية](README_AR.md) | [Português](README_PT.md)

# 🚀 Claude Code Python

**A Complete Python Reimplementation Based on Real Claude Code Source**

*From TypeScript Source → Rebuilt in Python with ❤️*

***
**🔥 Active Development • New Features Weekly 🔥**

</div>

***

## 🎯 What is This?

**Clawd Code** is a **complete Python rewrite** of Claude Code, based on the **real TypeScript source code**.

File: RAG-data/中国航空材料手册(第2版) 第5卷 粉末冶金材料 精密合金与功能材料201-400.pdf-33468948-bf65-4d6e-a721-5b201e50cb67.md (part 5 of 10)
图片摘要：该图主要展示 2 30 1J50合金的峰值磁导率与频率的关系曲线。
<table><tr><td>牌号</td><td>代号</td><td>名称</td><td>热处理制度</td></tr><tr><td rowspan="2">0Cr17Ni7Al</td><td>A</td><td>固溶处理</td><td>1050℃±10℃,保温30min,快冷</td></tr><tr><td>TH1050</td><td>固溶+中温调节+时效</td><td>固溶态+(760℃±15℃),保温90min,1h内冷却到15℃以下,保持30min+(565℃±10℃),时效90min,空冷</td></tr><tr><td rowspan="3">0Cr15Ni7Mo2Al</td><td>RH950</td><td>固溶+高温调节+冷处理+时效</td><td>固溶态+(955℃±10℃),保温10min,空冷,24h内冷却到-73℃±6℃,保持8h+(510℃±10℃),时效60min,空冷</td></tr><tr><td>CH900</td><td>固溶+冷应变+时效</td><td>固溶态+≤60%冷应变(0Cr15Ni7Mo2Al合金应≤65%冷应变)+(480℃±10℃),时效2h,空冷</td></tr><tr><td>C</td><td>固溶+冷应变</td><td>固溶态+≤60%冷应变(0Cr17Ni7Mo2Al合金应≥65%冷应变)</td></tr><tr><td>3J33</td><td>--</td><td>固溶+时效</td><td>820℃,保温1h,空淬+450℃,时效3h,空冷</td></tr></table>

mm

<table><tr><td colspan="2"></td><td>锻材</td><td>热轧材</td><td>热轧带</td><td>冷轧带</td><td>冷拉丝</td></tr><tr><td rowspan="2">0Cr17Ni7Al</td><td>d或δ</td><td>55~200</td><td>10~70</td><td>3~10</td><td>0.10~1.60</td><td rowspan="2">协商供应</td></tr><tr><td>b</td><td>--</td><td>-</td><td>≤250</td><td>≤250</td></tr><tr><td rowspan="2">0Cr15Ni7Mo2Al</td><td>d或δ</td><td>50~200</td><td>10~70</td><td>3~10</td><td>0.10~1.60</td><td rowspan="2">协商供应</td></tr><tr><td>b</td><td>--</td><td>--</td><td>≤250</td><td>≤250</td></tr><tr><td rowspan="2">3J33</td><td>d或δ</td><td rowspan="2">协商供应</td><td rowspan="2">协商供应</td><td>-</td><td>≤0.05~3.5</td><td rowspan="2">协商供应</td></tr><tr><td>b</td><td>-</td><td>50~200</td></tr></table>

# 2 物理及化学性能

# 2.1 热性能

2.1.1 熔化温度范围 见表2-1。  
2.1.2 热导率 见表2-1。  
2.1.3 比热容 见表2-1。  
2.1.4 线膨胀系数 平均线膨胀系数见表2-1。

表2-1[1-4]   

<table><tr><td rowspan="2">牌 号</td><td rowspan="2">熔化温度/℃</td><td rowspan="2">\( \lambda /\left( {\mathrm{W}/\left( {\mathrm{m} \cdot  \mathrm{C}}\right) }\right) \)</td><td rowspan="2">\( c/\left( {\mathrm{J}/\left( {\mathrm{{kg}} \cdot  \mathrm{C}}\right) }\right) \)</td><td colspan="4">\( {\bar{\alpha }}_{1}/{10}^{-6}{\mathrm{C}}^{-1} \)</td></tr><tr><td>状态</td><td>20~100 C</td><td>20~300 C</td><td>20~427 C</td></tr><tr><td rowspan="4">0Cr17Ni7Al</td><td rowspan="4">1420~1450</td><td rowspan="4">17. \( {17} \sim  {20.93} \)</td><td rowspan="4">460.55</td><td>A</td><td>16.0</td><td>18.4</td><td>18.6</td></tr><tr><td>TH1050</td><td>10.5</td><td>11. 3</td><td>11.9</td></tr><tr><td>RH950</td><td>11. 3</td><td>12.2</td><td>12.4</td></tr><tr><td>CH900</td><td>11.8</td><td>12.4</td><td>12.3</td></tr><tr><td rowspan="3">0Cr15Ni7Mo2Al</td><td rowspan="3">1400~450</td><td rowspan="3">-</td><td rowspan="3">460.00</td><td>A</td><td>14.4</td><td>15.3</td><td>16.0</td></tr><tr><td>TH1050</td><td>11. 0</td><td>11. 0</td><td>11. 3</td></tr><tr><td>RH950</td><td>11.7</td><td>12.3</td><td>12.5</td></tr><tr><td>3J33</td><td></td><td>19.68~20.93</td><td>460.55</td><td colspan="2">固溶十时效</td><td>10.7 11.0</td><td>-</td></tr></table>

# 2.2 密度 见表2-2。

表 $2 - {2}^{1 - 3}$   

<table><tr><td>牌 号</td><td>0Cr7Ni7Al</td><td>0Cr15Ni7Mo2Al</td><td>3J33</td></tr><tr><td>\( \rho /\left( {\mathrm{g}/{\mathrm{{cm}}}^{3}}\right) \)</td><td>7.65~7.80</td><td>7.68~7.80</td><td>8.0~8.2</td></tr></table>

# 2.3 电性能 见表2-3。

表2-3[1.9.15]  

<table><tr><td rowspan="2">牌 号</td><td rowspan="2">固溶相数</td><td colspan="5">\( \rho /\left( {{\mu \Omega } \cdot  \mathrm{m}}\right) \)</td></tr><tr><td>A</td><td>TH1050</td><td>RH950</td><td>CH900</td><td>C</td></tr><tr><td>0Cr17Ni7Al</td><td>-</td><td>0.80</td><td>0.82</td><td>0.83</td><td>0.84</td><td>-</td></tr><tr><td>0Cr15Ni7Mo2Al</td><td>-</td><td>0.80</td><td>0.82</td><td>0.83</td><td>0.82~0.88</td><td>1.02~1.09</td></tr><tr><td>3J33</td><td>0.30~0.40</td><td>-</td><td>-</td><td>-</td><td>-</td><td>-</td></tr></table>

# 2.4 磁性能 见表2-4。

2.5 化学性能 0Cr17Ni7Al 合金耐蚀性高于 Cr13、Cr18 不锈钢, 但比 18-8 型不锈钢差。对于抗一般弱非氧化性酸其耐蚀性也差。0Cr15Ni7Mo2Al 合金由于含有钼, 故对硝酸、盐酸的耐腐蚀性比 0Cr17Ni7Al 要好, 但由于它的含铬量低, 故对硝酸的耐腐蚀性稍差。3J33 合金能耐一般大气腐蚀。

表2-4[2.7]  

<table><tr><td rowspan="2">牌号</td><td rowspan="2">性能</td><td rowspan="2">固溶时效</td><td colspan="4">代号</td></tr><tr><td>A</td><td>TH1050</td><td>RH950</td><td>CH900</td></tr><tr><td rowspan="2">0Cr17Ni7Al</td><td>磁导率μgmin,0/(H/m)</td><td rowspan="2">-</td><td>1.74~4.40</td><td>100.56~124.44</td><td>94.28~109.36</td><td>87.99</td></tr><tr><td>最大磁导率μm/(H/m)</td><td>1.76~4.52</td><td>168.44~261.46</td><td>149.58~109.70</td><td>157.12</td></tr><tr><td rowspan="2">0Cr15Ni7Mo2Al</td><td>磁导率μg000/(H/m)</td><td rowspan="2">-</td><td>0.51</td><td>9.40</td><td>-8.70</td><td>7.00</td></tr><tr><td>最大磁导率μm/(H/m)</td><td>0.53</td><td>15.00</td><td>11.90</td><td>12.50</td></tr><tr><td>3J33</td><td>磁导率μ1140/(H/m)</td><td>17.60</td><td>-</td><td>-</td><td>-</td><td>-</td></tr></table>

# 3 力学性能

# 3.1 技术标准规定的性能 见表3-1。

表3-1  

<table><tr><td>牌号</td><td>品种</td><td colspan="2">状态</td><td>σb/MPa</td><td>σP0.2/MPa</td><td>δ/%</td><td>ψ/%</td><td>HBS</td></tr><tr><td rowspan="10">OCr17Ni7Al</td><td rowspan="3">热加工棒材</td><td colspan="2">A</td><td>≤1030</td><td>≤382</td><td>≥20</td><td>-</td><td>≤229</td></tr><tr><td colspan="2">TH1050</td><td>≥1138</td><td>≥961</td><td>≥5</td><td>≥25</td><td>≤263</td></tr><tr><td colspan="2">RH950</td><td>≥1226</td><td>≥1030</td><td>≥4</td><td>≥10</td><td>388</td></tr><tr><td rowspan="7">冷轧带材</td><td colspan="2">A</td><td>≤1030</td><td>-</td><td>≥20</td><td>-</td><td>≤200(HV)</td></tr><tr><td colspan="2">TH1050</td><td>≥1138</td><td>≥961</td><td>-</td><td>-</td><td>≥345(HV)</td></tr><tr><td colspan="2">RH950</td><td>≥1226</td><td>≥1030</td><td>-</td><td>-</td><td>≥392(HV)</td></tr><tr><td rowspan="4">C</td><td>1/2H</td><td>≥1079</td><td>-</td><td>≥5</td><td>-</td><td>≥350(HV)</td></tr><tr><td>3/4H</td><td>≥1177</td><td>-</td><td>-</td><td>-</td><td>≥400(HV)</td></tr><tr><td>H</td><td>≥1422</td><td>-</td><td>-</td><td>-</td><td>≥450(HV)</td></tr><tr><td>1/2H+475</td><td>≥1226</td><td>≥883</td><td>-</td><td>-</td><td>≥380(HV)</td></tr></table>

续表31   

<table><tr><td>牌号</td><td>品种</td><td colspan="2">状态</td><td>σb/MPa</td><td>σP、2/MPa</td><td>δ/%</td><td>ψ/%</td><td>HBS</td></tr><tr><td rowspan="2">0Cr17Ni7Al</td><td rowspan="2">冷轧带材</td><td rowspan="2">C</td><td>3/4H·47C时效</td><td>≥1442</td><td>≥1079</td><td>--</td><td></td><td>≥150(HV)</td></tr><tr><td>H+475C时效</td><td>≥1716</td><td>≥1321</td><td>--</td><td></td><td>≥30(HV)</td></tr><tr><td rowspan="3">0Cr15Ni7Mo2Al</td><td rowspan="3">热加工棒材</td><td colspan="2">A</td><td>--</td><td>-</td><td></td><td></td><td>≤269</td></tr><tr><td colspan="2">TH1050</td><td>≥1206</td><td>≥1098</td><td>≥7</td><td>≥25</td><td>≥375</td></tr><tr><td colspan="2">RH950</td><td>≥1324</td><td>≥1206</td><td>≥6</td><td>≥20</td><td>≥388</td></tr></table>

注：1 热加工棒材的性能，适用于直径、边长、内切圆直径或厚度大于或等于 $75\mathrm{mm}$ 的热锻轧的圆钢、方钢、六角钢及扁钢。  
2 带材厚度小于 $0.30\mathrm{mm}$ 时，不进行拉伸试验

# 3.2 室温及各种温度下的力学性能

3.2.1 硬度 不同状态下的合金室温硬度见表3-2。  
3.2.2 拉伸性能 不同状态下的合金室温拉伸性能见表3-2，高温拉伸性能见表3-3。  
3.2.3 冲击性能 3J33合金的冲击性能见表3-2。

# 3.3 持久和蠕变性能

3.3.1 高温持久性能 0Cr17Ni7Al、0Cr15Ni7Mo2Al 的高温持久强度见表3-3。  
3.3.2高温蠕变性能 0Cr17Ni7Al、0Cr15Ni7Mo2Al的高温蠕变性能见表3-3。  
3.4 疲劳性能 3J33合金的疲劳性能见表3-2。

表3-2[1..5]  

<table><tr><td>牌 号</td><td>状态</td><td>σb/MPa</td><td>σPb2.2/MPa</td><td>σP0.05/MPa</td><td>δ/%</td><td>HRC</td><td>σ1(N=10^7)/MPa</td></tr><tr><td rowspan="7">0Cr17Ni7Al</td><td>A(带材)</td><td>882</td><td>274</td><td>-</td><td>≥35</td><td>85(HRB)</td><td></td></tr><tr><td>TH1650</td><td>1177~1373</td><td>&lt;1275</td><td>-</td><td>3.5</td><td>≥43</td><td></td></tr><tr><td></td><td>1471~1618</td><td></td><td></td><td></td><td></td><td></td></tr><tr><td>RH950</td><td>1373~1471</td><td>&lt;1510</td><td>-</td><td>≥4</td><td>≥48</td><td>-</td></tr><tr><td></td><td>1667~1814</td><td></td><td></td><td></td><td></td><td></td></tr><tr><td>C</td><td></td><td>-</td><td>-</td><td>-</td><td>≥43</td><td></td></tr><tr><td>CH900</td><td></td><td>&lt;1255</td><td>-</td><td>≥2</td><td>≥49</td><td></td></tr><tr><td rowspan="6">0Cr15Ni7Mo2Al</td><td>A</td><td>834~932</td><td>373</td><td>-</td><td>≥30</td><td>180~200(HV)</td><td></td></tr><tr><td>TH1050</td><td>≥1226</td><td>-</td><td></td><td>≥7</td><td>≥390(HV)</td><td></td></tr><tr><td>RH950</td><td>≥1373</td><td>-</td><td>-</td><td>≥26</td><td>≥470(HV)</td><td></td></tr><tr><td></td><td></td><td></td><td></td><td></td><td>≥410(HV)</td><td></td></tr><tr><td>C</td><td>≥1471</td><td>-</td><td></td><td>-</td><td>≥500(HV)</td><td></td></tr><tr><td>CH900</td><td>≥1765</td><td>-</td><td>-</td><td>≥2</td><td></td><td></td></tr><tr><td rowspan="3">3J33</td><td>820°C,保温1h,重淬+450°C,时效3h</td><td>≥1961</td><td>≥1863</td><td>≥1324</td><td>≥6</td><td>≥48</td><td>≥686</td></tr><tr><td>固溶+480°C,时效3h</td><td>-2030</td><td>-</td><td>~1108</td><td>~2.2</td><td>~53</td><td>-</td></tr><tr><td>固溶+650°C,时效3h</td><td>~1079</td><td>-</td><td>~431</td><td>~20</td><td>~42</td><td></td></tr></table>

表3-3  

<table><tr><td rowspan="2">状态</td><td rowspan="2">性能指标</td><td colspan="6">OCr1Ni7Al</td><td colspan="5">OCr15Ni7Mo2Al</td></tr><tr><td>150℃</td><td>260℃</td><td>320℃</td><td>370℃</td><td>430℃</td><td>480℃</td><td>150℃</td><td>315℃</td><td>370℃</td><td>430℃</td><td>480℃</td></tr><tr><td>TH1050</td><td rowspan="3">σb/MPa</td><td>1186</td><td>1117</td><td>1078</td><td>1029</td><td>-</td><td>841</td><td>1323</td><td>1236</td><td>1167</td><td>1099</td><td>971</td></tr><tr><td>RH950</td><td>-</td><td>-</td><td>-</td><td>-</td><td>-</td><td>-</td><td>1568</td><td>1403</td><td>1334</td><td>1256</td><td>1128</td></tr><tr><td>CH900</td><td>1705</td><td>1568</td><td>1333</td><td>-</td><td>1421</td><td>1254</td><td>1764</td><td>1628</td><td>1570</td><td>1501</td><td>1373</td></tr><tr><td>TH1050</td><td rowspan="3">σp2/MPa</td><td>999</td><td>944</td><td>911</td><td>872</td><td>--</td><td>703</td><td>1303</td><td>1177</td><td>1128</td><td>1030</td><td>912</td></tr><tr><td>RH950</td><td></td><td>-</td><td>-</td><td>-</td><td>-</td><td></td><td>1411</td><td>1226</td><td>1128</td><td>1040</td><td>912</td></tr><tr><td>CH900</td><td>1607</td><td>1470</td><td>1392</td><td>-</td><td>1205</td><td>980</td><td>1607</td><td>1454</td><td>1373</td><td>1305</td><td>1207</td></tr><tr><td>TH1050</td><td rowspan="3">δ/%</td><td>8.5</td><td>6.0</td><td>6.0</td><td>6.0</td><td>-</td><td>6.0</td><td>4.5</td><td>4.0</td><td>6.0</td><td>9.0</td><td>14.0</td></tr><tr><td>RH950</td><td>-</td><td>-</td><td>-</td><td>-</td><td>-</td><td>-</td><td>4.0</td><td>5.0</td><td>6.0</td><td>8.0</td><td>10.0</td></tr><tr><td>CH900</td><td>4.0</td><td>3.0</td><td>3.0</td><td>-</td><td>5.0</td><td>6.0</td><td>2.0</td><td>1.5</td><td>1.5</td><td>1.5</td><td>2.5</td></tr><tr><td>TH1050</td><td rowspan="3">持久强度(100h)/MPa</td><td>-</td><td>-</td><td>1088</td><td>841</td><td>62.0</td><td>359</td><td>-</td><td>-</td><td>-</td><td>-</td><td>-</td></tr><tr><td>RH950</td><td>-</td><td>-</td><td>-</td><td>-</td><td>-</td><td>-</td><td>-</td><td>1372</td><td>1313</td><td>1176</td><td>742</td></tr><tr><td>CH900</td><td></td><td>-</td><td>148</td><td>1235</td><td>503</td><td>248</td><td>-</td><td>-</td><td>-</td><td>-</td><td>-</td></tr><tr><td>TH1050</td><td rowspan="3">蠕变强度(1%,1000h)/MPa</td><td>-</td><td>-</td><td>931</td><td>724</td><td>414</td><td>159</td><td>-</td><td>-</td><td>-</td><td>-</td><td>-</td></tr><tr><td>RH950</td><td>-</td><td>-</td><td>-</td><td>-</td><td>-</td><td>-</td><td>-</td><td>891</td><td>824</td><td>652</td><td>275</td></tr><tr><td>CH900</td><td></td><td>-</td><td>1413</td><td>1030</td><td>-</td><td>-</td><td>-</td><td>-</td><td>-</td><td>-</td><td>-</td></tr></table>

# 3.5 弹性性能

# 3.5.1 弹性模量 见表3-4。

3.5.2 切变模量或割线模量 见表3-4。

表 $3 - 4^{1 - 3}$   

<table><tr><td>牌 号</td><td>状态</td><td>E/GPa</td><td>G/GPa</td><td>β1/10-6C-1</td><td>Q-1(20~400℃)/104</td><td>A1/%</td><td>H1/%</td></tr><tr><td>0Cr19Ni7Al</td><td>CH900</td><td>199</td><td>76</td><td>-</td><td>-</td><td>-</td><td>-</td></tr><tr><td>0Cr15Ni7Mo2Al</td><td>RH950,TH1050</td><td>200</td><td>-</td><td>-</td><td>-</td><td>-</td><td>-</td></tr><tr><td>3J33</td><td>820℃保温1h,空淬+450℃,时效3h</td><td>175~180</td><td>68~71</td><td>&lt;20.0</td><td>0.34</td><td>&lt;0.20</td><td>&lt;0.50</td></tr></table>

# 4 组织结构

4.1 相变温度 0Cr17Ni7Al 和 0Cr15Ni7Mo2Al 合金一般在 $1000 \sim 1100^{\circ}\mathrm{C}$ 固溶处理后，呈含有少量 $\delta$ -铁素体的奥氏体组织。将奥氏体向马氏体转变一般有三种方法。第一种方法称作高温调节处理，即把固溶后的合金，重新加热到 $950^{\circ}\mathrm{C}$ 左右，保温后空冷，可将钢的马氏体相转变起始温度 $(M_{s})$ 调整到室温附近，然后把钢在 $-73^{\circ}\mathrm{C}$ 下保持一定时间后，可使奥氏体转变为马氏体；第二种方法称作中温调节处理，即把固溶处理后的钢，重新加热到 $760^{\circ}\mathrm{C}$ 左右，使其沉淀析出 $(\mathrm{Cr}, \mathrm{M})_{23} \mathrm{C}_{6}$ 型的碳化物，致使钢的 $M_{s}$ 点提高到室温以上，然后空冷到室温 $(10 \sim 15^{\circ}\mathrm{C})$ 奥氏体即可转变为马氏体。第三种方法就是通过大于 $60\%$ 应变率的冷塑性变形，使奥氏体转变或马氏体。把获得的马氏体，经 $480 \sim 565^{\circ}\mathrm{C}$ 时效处理，析出沉淀相进一步强化。

3J33合金的 $A_{c}$ 点约为 $730\sim 760^{\circ}C$ 。在 $800^{\circ}C$ 以上加热，呈过饱和奥氏体组织，空淬至室温，转变为马氏体组织。经 $450\sim 480^{\circ}C$ 时效处理，沉淀析出Ni3Mo和少量 $\eta \text{-Ni3Ti}$ 相获得强化。温度升高时，Ni3Ti相逐渐溶解，有Fe2Mo,σ-FeMo相析出，并产生逆转的奥氏体和与其平衡的 $\eta \text{-Ni7Mo6}$ 相。

# 4.2 时间-温度-组织转变曲线

4.3 合金组织结构 0Cr17Ni7Al 和 0Cr15Ni7Mo2Al 合金，使用状态下的组织为：回火马氏体、残留奥氏体，δ-铁素体、碳化物和(Ni,Fe)₂Al 型强化相。

3J33合金使用状态下的基本组织为：呈条状，富有韧性的回火马氏体加与马氏体保持共格关系的沉淀强化Ni3Mo相和少量的 $\eta$ -Ni3Ti相。

# 5 工艺性能与要求

5.1 成形性能 该组合金固溶处理后塑性良好，易于冷塑性应变加工和冲制形状复杂的零件。冷应变状态材料可成形形状简单的零件。3J33合金：固溶态的 $0.4\mathrm{mm}$ 薄带的杯突值为 $7.0\mathrm{mm}^{\text{[一]}}$   
5.2 焊接性能 该组合金焊接性能良好，宜采用涂料焊条或惰性气体保护下的焊接。3J33合金焊后重新固溶、时效处理。  
5.3 零件热处理工艺 成品最终热处理宜在真空或保护气氛下进行。

固溶处理：0Cr17Ni7Al和0Cr15Ni7Mo2A，固溶处理温度对合金的力学性能和加工性能影响较大。温度过低，残留碳化物增多，奥氏体中的铬碳含量降低，使马氏体相转变起始温度 $(M_{\mathrm{s}})$ 提高，可能导致室温下的马氏体量增多，使合金塑性降低，不利于冷应变加工。固溶温度过高，会引起晶粒长大，也会使合金的塑性降低。较合适的固溶处理温度一般为 $1050^{\circ}C \pm 10^{\circ}C$ ，保温 $30\mathrm{min}$ ，水淬。

3J33合金的固溶处理温度一般在 $810\mathrm{C}$ 以上，淬火时不需要很大的冷却速度。温度过高，晶粒长大，会使加工性变坏。较合适的固溶处理温度是 $810\sim 820\mathrm{C}$ ，保温1h，空冷。

中间调节处理有三种方式（见4.1），可根据零件的使用要求，适当选择。对形状简单的零件，可用冷加工应变材料直接成形零件；对形状复杂的零件或变形率较大的深冲件，采用高温调节或中温调节处理的工艺。高温调节处理，虽然工艺比较复杂，但可获得良好的综合性能，提高尺寸的稳定性。

0Cr17Ni7Al 和 0Cr15Ni7Mo2Al，经过中间调节处理后，进行最终时效处理，根据中间调节处理的方式，分别选择不同的时效温度和保温时间（见1.5）。冷应变状态合金的力学性能与时效温度的关系见图5-1和图5-2。

图片摘要：该图主要展示 5 1 0Cr17Ni7Al冷轧带材（应变率 ）。
![](images/c681965acfc1fede7710463a9420dbb0df8ddf93bdf486336e064b747185f1b9.jpg)  
1—沿轧制方向；2-与轧向成 $90^{\circ}$ 方向  
图5-1 0Cr17Ni7Al冷轧带材（应变率 $64\%$ ）  
强度与时效温度的关系[6]

图片摘要：该图主要展示 5 1 0Cr17Ni7Al冷轧带材（应变率 ）。
![](images/0e2a10397eadf212efd7b70f501b49b87333a1b8e6c5fa0179660be0d113f52b.jpg)  
沿轧制方向： $1 - \sigma_{\delta} - \theta$ 曲线； $2 - \delta - \theta$ 曲线  
图5-2 0Cr17Ni7Mo2Al冷轧带材（应变率 $77\%$ ）  
强度、断后伸长率与时效温度的关系（时效2h）

3133合金经固溶处理后获得马氏体组织，然后进行时效处理，使 $\alpha$ 固溶体脱溶析出强化相，使合金进一步强化。满足弹性元件使用要求的最佳时效处理工艺是 $450\mathrm{C}$ ，真空时效。如果时效温度过高，将使析出相质点粗化或发生马氏体逆转变 $(\alpha - \gamma)$ 。导致合金性能下降。经 $820^{\circ}\mathrm{C}$ ，保温 $1\mathrm{h}$ ，空淬处理后，合金的有关力学，物理性能与时效温度的关系见图 5-3～图 5-5。

合金经 $820\mathrm{C}$ ，保温1h，空淬后，经450（，时效3h，其内耗和共频率与试验温度的关系见图5-6。

图片摘要：该图主要展示 5 2 0Cr17Ni7Mo2Al冷轧带材（应变率 ）。
![](images/dbd59c144b4b762d777edb53b33041a6b5dc3b14d88f04c05e6ac730bae007b5.jpg)  
1- $\sigma_{\mathrm{b}} - \theta$ 曲线；2- $\sigma_{\mathrm{P0},2} - \theta$ 曲线；3- $\sigma_{\mathrm{P},\mu ,\nu} - \theta$ 曲线；  
4 $\delta -\theta$ 曲线；5-HRC- $\theta$ 曲线

图5-3固溶状态合金力学性能与时效温度的关系  
图片摘要：该图主要展示 5 3固溶状态合金力学性能与时效温度的关系。
![](images/fcde1c2be2fa63f2c161eecc3f3ef06d7fd6cd188a2e213ac3e1851cad792a90.jpg)  
1-E-θ曲线；2-a-θ曲线

图5-5 固溶状态合金弹性模量和平均线膨胀系数与时效温度的关系  
图片摘要：该图主要展示 5 5 固溶状态合金弹性模量和平均线膨胀系数与时效温度的关系。
![](images/8d5a4597247c718494a0f97e7500c1ba7c5d019b3c7b349c16a570212f0f750d.jpg)  
1-σ 曲线；2-α-θ曲线

图5-4固溶状态合金疲劳强度和冲击值与时效温度的关系

图5-6 时效状态合金共振频率和内耗与试验温度的关系  
图片摘要：该图主要展示 5 6 时效状态合金共振频率和内耗与试验温度的关系。
![](images/387799cc75151c54f815dc8817fc3aa116eb5a2b90cee9acb98a5cf62d7625d4.jpg)  
1-f- $\pmb{\theta}$ 曲线；2--Q- $\pmb{\theta}$ 曲线

5.4 表面处理工艺 合金热处理后的表面氧化皮。可用碱浸-酸洗联合操作法清除。但碱浸时的温度不宜过高（0Cr17Ni7Al 和 0Cr15Ni7Mo2Al 合金不超过 $450^{\circ} \mathrm{C}$ ；3J33 合金不超过 $200^{\circ} \mathrm{C}$ ）。  
5.5 切削加工与磨削性能 固溶状态合金塑性良好，易于切削等各种机加工。冷变形状态和时效状态也能进行机加工，但较难。合金磨削性能良好。

# 参考文献

1冶金部钢铁研究院.合金试验和生产数据整理资料：精弹03-2-86.1986  
2 北京冶金研究所, 重庆特钢. 合金试验和生产数据整理资料汇编: 精弹 03-1-86. 1986  
3 电机工程手册编委会. 电机工程手册. 北京: 机械工业出版社, 1978.13~67  
4航天部一院704所.弹性波纹膜片材料的筛选.1979  
5 重庆特殊钢厂.冷加工带(丝)的组织和性能.1984  
6 西烟三树男.精密机器用金属材料.：日）昭和60.88  
7 钢铁研究总院. 敏感元件用 3J33 弹性合金的研究. 1979  
8 热处理手册编委会. 热处理手册: 第一分册. 北京: 机械工业出版社, 1978.1~259

9本富士夫.沉淀硬化不锈钢.铁C钢.1959，45(11)

编写 齐新占

审校 高山

# 无磁耐腐蚀高温高弹性合金

# Ni40Cr20Co20MoZr

# 1 概述

Ni40Cr20Co20MoZr是镍基组元的无磁腐耐蚀高温高弹性合金。合金通过固溶强化、晶界强化和沉淀强化获得优良的力学性能。固溶处理后塑性良好，可进行冷加工或成形形状复杂的零件；时效处理后，获得良好的力学性能和弹性性能。

在室温至 $500\mathrm{C}$ 范围内，合金具有高强度、高硬度、高的弹性模量和切变模量，小的弹性滞后和后效、良好的高温抗氧化性和热强性。对高温蒸汽及一般酸、碱等腐蚀介质，具有优异的耐腐蚀性能。

1.1 材料牌号 Ni40Cr20Co20MoZr。

1.2 相近牌号

1.3 材料的技术标准 按技术协议供应。

1.4 化学成分 见表1-1。

1.5 热处理制度 冷应变率 $40\% + 750^{\circ}C$ ，时效6h，真空热处理。

1.6 品种规格与供应状态 合金一般以冷加工(或固溶处理)状态供应。主要品种规格有: 冷轧管材, 外径 $d_{1} = 5.6 \mathrm{~mm}$ , 壁厚 $= 0.8 \mathrm{~mm}$ ; 冷轧带材, 厚度 $\delta = 0.1 \sim 0.3 \mathrm{~mm}$ , 宽度 $b = 100 \sim 150 \mathrm{~mm}$ [1]。

%

表1-1[1.2]  

<table><tr><td>C</td><td>Mn</td><td>Si</td><td>Ni</td><td>Cr</td><td>Co</td><td>Mo</td><td>Ti</td><td>Al</td><td>Cu</td><td>Zr</td><td>Fe</td></tr><tr><td>≤0.03</td><td>≤1.0</td><td>≤0.35</td><td>39.0~41.0</td><td>19.0~21.0</td><td>19.02~21.0</td><td>6.0~7.5</td><td>2.5~3.0</td><td>1.0~1.5</td><td>1.7~2.1</td><td>0.05~0.1</td><td>余量</td></tr></table>

1.7 熔炼与铸造工艺 合金采用真空感应炉熔炼加电渣炉重熔。

1.8 应用概况与特殊要求 该合金是20世纪80年代研制的新材料，已推广应用，现可批量生产。主要用于制作在高温、高压和腐蚀性介质条件下工作的弹性元件，如扭力管、弹簧片等。试验表明，使用寿命比3J1合金提高50倍以上。

# 2 物理及化学性能

# 2.1 热性能

2.1.1 线膨胀系数 经冷应变和时效处理后的合金，其平均热膨胀系数 $\overline{a}_{1}(20\sim 300^{\circ}\mathrm{C}) = 13.4\times$ $10^{-6}C^{-1}$ 。  
2.2 密度 经冷应变和时效处理后的合金密度 $\rho = 8.2\mathrm{g / cm^3}$ 。  
2.3 电性能 经冷应变和时效处理后的合金电阻率 $\rho = 1.28\mu \Omega \cdot \mathrm{m}$ 。  
2.4 磁性能 经冷应变和时效处理后的合金，在 $40000\mathrm{A / m}$ 和 $80000\mathrm{A / m}$ 磁场下的磁化率分别为 $676\times 10^{-6}$ 和 $679\times 10^{-6}$ 。  
2.5 化学性能  
2.5.1 抗氧化性 合金具有优良的抗氧化性能。  
2.5.2 耐腐蚀性 合金经时效处理后的试样，在不同腐蚀介质中的耐腐蚀性能见表2-1。

表2-1  

<table><tr><td>介 质</td><td>50%NaOH
30℃,100h</td><td>20%乙酸
70℃,100h</td><td>5%HNO3
30℃,100h</td><td>30%HSO4
30℃,100h</td></tr><tr><td>腐蚀速率/(g/(m2·h))</td><td>&lt;0.001(~0)</td><td>&lt;0.001(~0)</td><td>&lt;0.001(~0)</td><td>&lt;0.001</td></tr><tr><td>介 质</td><td>40%H2SO4
60℃,100h</td><td>40%H2SO4沸腾,100h</td><td>100gCuSO4+100mLHCl+
1000mL蒸馏水,沸腾24h</td><td>220℃,2MPa压力的高速
蒸汽,吊挂100d</td></tr><tr><td>腐蚀速率/(g/(m2·h))</td><td>0.002</td><td>0.515</td><td>未见晶界腐蚀</td><td>表面发黄,增重&lt;0.001g</td></tr></table>

# 3 力学性能

# 3.1 技术标准规定的性能

# 3.2 室温及各种温度下的力学性能

# 3.2.1 硬度 变形加时效状态合金的硬度见表3-1。

3.2.2 拉伸性能 不同状态的合金室温拉伸性能见表3-1。合金经冷轧应变 $40\%$ ，750C时效6h后，其高温力学性能见表3-2。

表3-1  

<table><tr><td>状态</td><td>σb&#x27; MPa</td><td>σp.2&#x27; MPa</td><td>δ/%</td><td>HV</td></tr><tr><td>1050~1150℃,保温20min,水淬</td><td>794~806</td><td>-</td><td>56~62</td><td></td></tr><tr><td>冷轧应变40%</td><td>1460~1548</td><td>-</td><td>55~60</td><td>-</td></tr><tr><td>冷轧应变40%+650~750℃,时效5~6h</td><td>≤1.08</td><td>≥1540</td><td>2~6</td><td>503</td></tr></table>

表3-2  

<table><tr><td>试验温度/℃</td><td>20</td><td>150</td><td>100</td><td>400</td><td>450</td><td>500</td><td>550</td><td>600</td></tr><tr><td>σb/MPa</td><td>1608</td><td>1481</td><td>1.61</td><td>1402</td><td>1402</td><td>1402</td><td>1402</td><td>1353</td></tr><tr><td>σp0.2/MPa</td><td>1504</td><td>1461</td><td>1.32</td><td>1352</td><td>1314</td><td>1304</td><td>1304</td><td>1285</td></tr><tr><td>δ/%</td><td>9.6</td><td>8.0</td><td>8.0</td><td>6.4</td><td>6.4</td><td>5.6</td><td>5.6</td><td>5.6</td></tr><tr><td>ψ/%</td><td>35.9</td><td>32.5</td><td>29.2</td><td>29.0</td><td>28.6</td><td>29.0</td><td>27.6</td><td>265</td></tr></table>

# 3.3 持久和蠕变性能

# 3.4 疲劳性能

# 3.5 弹性性能

3.5.1 弹性模量 经冷轧应变 $40\%$ ，750（时效6h的合金弹性模量 $E = 220\mathrm{GPa}$ 。弹性模量温度系数，在 $20\sim 700^{\circ}C$ 范围内， $\beta_{\mathrm{E}} = -220\times 10^{-6}C^{1.2}$   
3.5.2 切变模量或割线模量 经冷轧应变 $40\%$ ，700C时效6h的合金切变模量 $G = 80\mathrm{GPa}$ 。

# 4 组织结构

4.1 相变温度 合金在 $1050^{\circ} \mathrm{C}$ 以上固溶处理，呈单相奥氏体组织。冷应变后时效处理，约 $650^{\circ} \mathrm{C}$ 从奥氏体中开始析出细小弥散的 $\gamma'$ 强化相。在 $750^{\circ} \mathrm{C}$ 左右析出最充分，强化效果亦最大。时效温度继续升高， $\gamma'$ 相开始聚集长大，并有部分 $\gamma'$ 相转变为密排六方晶格的 $\eta$ 相(Ni3Ti)，合金脆性增大。约在 $850^{\circ} \mathrm{C}$ 以上，析出相开始溶入奥氏体中。

# 4.2 时间-温度-组织转变曲线

4.3 合金组织结构 使用状态下的合金基本组织为奥氏体基体加 $\Upsilon^{\prime}$ 强化相。

# 5 工艺性能与要求

5.1 成形性能 合金铸锭经 $1160^{\circ} \mathrm{C}$ 加热, 始锻温度 $\leqslant 1050^{\circ} \mathrm{C}$ , 终锻温度 $>950^{\circ} \mathrm{C}$ 。热轧时的热加工工艺与锻造时相同。固溶处理后, 塑性良好, 冷应变率以 $40 \%$ 为宜。通过增加中间固溶处理次数, 改善加工性, 可制成形状复杂的元件。  
5.2 焊接性能 合金焊接性能良好，固溶状态具有更好的焊接效果。宜采用熔焊或高温钎焊。  
5.3 零件热处理工艺 最终热处理工艺旨在真空或保护气氛下进行。

固溶处理：零件成形前的固溶处理一般取 $1100\mathrm{C}$ ，保温 $20\mathrm{min}$ ，水淬，可保证 $\gamma^{\prime}$ 相完全固溶，晶粒度为5～6级，以获得良好的加工性能和为最终时效处理作好组织准备。固溶温度高于 $1200\mathrm{C}$ ，晶粒度为3～4级，断后伸长率急剧下降，加工性能变坏。低于 $105\mathrm{J}$ 时，有残存的 $\gamma^{\prime}$ 相存在，冷应变加工困难。

时效处理：合金冷应变后的时效处理，一般采用650 $\sim 750^{\circ}C$ ，时效 $5\sim 6h$ ，空冷。在上述时效温度范围内，随温度的提高，强化效果增大，约在 $750^{\circ}C$ 达强度最大值。超过 $750^{\circ}C$ ，合金脆性增大。室温拉伸性能与时效温度的关系见图5-1。

5.4 表面处理工艺 合金热处理后的表面氧化皮可采用碱浸-酸洗联合操作方法清除。  
5.5 切削加工与磨削性能 固溶状态合金具有良好的机械加工性能。冷应变和时效状态的合金机加工较难。

图片摘要：该图主要展示 5 1 合金室温拉伸性能与时效温度的关系[2]。
![](images/0415609a769241d9137d32dc3709095b8203f9fbaca9a462fa90a685891a9152.jpg)  
图5-1 合金室温拉伸性能与时效温度的关系[2]

# 6 功能考核试验

# 7 使用建议

选用。

# 参考文献

1 上海钢铁研究所. Ni40Cr20Co2MoZr 合金试验和生产数据整理资料: 精弹 04-86.1986  
2 上海钢铁研究所.新型耐蚀高温高弹性合金.1984

编写 齐新占

审校 高山

# 高导电高弹性合金3J31、3J32、Co67NiNb

# 1 概述

3J31、3J32是含铍的镍基沉淀强化型高导电、高弹性合金；Co67NiNb是钴基沉淀强化型高导电、高弹性合金。它们在固溶状态下具有良好的塑性，易加Γ成型。固溶或经冷应变后时效处理，由于沉淀强化获得高的力学性能、弹性性能和导电性能。

该组合金具有高的弹性模量、强度和疲劳极限，低电阻率，优良的抗氧化和耐腐蚀性能，较好的耐热性等特点。其导电性低于铍青铜，而工作温度和抗疲劳性能均优于铍青铜。Co67NiNb合金中不含铍，在生产中避免了铍的毒害，是3J31、3J32合金的代用品。

3J31合金可在 $350\mathrm{C}$ 以下工作，3J32是在3J1合金的基础上，加入 $0.5\%$ 左右的钛的合金，具有更高的强度、断后伸长率、疲劳极限、耐热性和耐蚀性。在 $200\sim 472^{\circ}C$ 范围内，其强度和疲劳极限变化很小[1]，它可在 $370\mathrm{C}$ 以下工作。Co67NiNb合金的工作温度可达 $400\sim 450^{\circ}C$ 。

1.1 材料牌号 3J31(NiBe2), 3J32(NiBeTi), Co67NiNb。  
1.2 相近牌号 见表1-1。

表11  

<table><tr><td>牌号</td><td>3131</td></tr><tr><td>相近牌号</td><td>311996(俄罗斯)Beryvac520(德国)</td></tr></table>

<table><tr><td>3J32</td><td>Co67NiNb</td></tr><tr><td>Beryleco Nickel 440(英国、美国)</td><td>67KHB5(俄罗斯)</td></tr></table>

1.3 材料的技术标准 按技术协议供应。  
1.4 化学成分 见表1-2。

表12.8.9  

<table><tr><td>牌号</td><td>C</td><td>Mn</td><td>Si</td><td>P</td><td>S</td></tr><tr><td>3J31</td><td>≤0.03</td><td>≤0.03</td><td>≤0.05</td><td>≤0.01</td><td>≤0.01</td></tr><tr><td>3J32</td><td>≤0.03</td><td>≤0.03</td><td>≤0.05</td><td>≤0.01</td><td>≤0.01</td></tr><tr><td>Co67NiNb</td><td>≤0.05</td><td>0.10~0.30</td><td>0.10~0.30</td><td>≤0.01</td><td>≤0.01</td></tr></table>

<table><tr><td>Al</td><td>Cu</td><td>Fe</td><td>Be</td><td>Ti</td><td>Ni</td><td>Nb</td><td>B</td><td>Co</td></tr><tr><td>≤0.10</td><td>≤0.10</td><td>≤0.30</td><td>1.9~2.2</td><td></td><td>余量</td><td>-</td><td>-</td><td>-</td></tr><tr><td>≤0.10</td><td>≤0.10</td><td>≤0.30</td><td>1.90~2.20</td><td>0.40~0.60</td><td>余量</td><td></td><td>-</td><td>-</td></tr><tr><td>-</td><td>-</td><td>-</td><td>-</td><td>~0.03</td><td>27.0~29.0</td><td>4.80~5.20</td><td>~0.003</td><td>余量</td></tr></table>

1.5 热处理制度 见表13。

表1-3[3.4.8]  

<table><tr><td>牌 号</td><td>热处理制度</td></tr><tr><td rowspan="3">3J31</td><td>1000~1040°C,保温10~60min,水淬+500~520°C,时效1~2h;空冷</td></tr><tr><td>1000~1040°C,保温10~60min,水淬+470~490°C,时效3~6h;空冷</td></tr><tr><td>70%冷应变+470~490°C,时效2~3h,空冷</td></tr><tr><td rowspan="2">3J32</td><td>1020~1050°C,保温10~60min,水淬+500~520°C,时效2~3h;空冷</td></tr><tr><td>70%冷应变+480~500°C,时效2~3h;空冷</td></tr><tr><td rowspan="2">Co67NiNb</td><td>1000°C水淬+30%~40%冷应变+600~650°C,时效1h;空冷</td></tr><tr><td>1000°C水淬+620~670°C,时效4~6h;空冷</td></tr></table>

注：3J31、3J32以高导电性为主要指标时，固溶后时效温度提高至 $530\mathrm{C}$ 。

1.6 品种规格与供应状态 见表 $1 + 1$

表1-4  
mm   

<table><tr><td>状态和品种</td><td>d或δ</td><td>b</td></tr><tr><td>热锻轧棒材</td><td>协商供应</td><td>-</td></tr><tr><td>冷轧带材</td><td>0.05~2.5</td><td>≤200</td></tr><tr><td>冷拉丝材</td><td>0.10~6.0</td><td></td></tr></table>

1.7 熔炼与铸造工艺 该组合金均采用真空感应炉熔炼。金属铍在氩气保护下加入。

1.8 应用概况与特殊要求 该组合金是20世纪60～70年代研制的材料。在航空上应用已多年，使用效果良好。主要用于制造导电或有一定耐热要求的弹性元件。如高温膜盒、膜片、载流耐热弹簧、弹簧带、弹簧片、电接触器等。

# 2 物理及化学性能

# 2.1 热性能

2.1.1 热导率 见表2-1。  
2.1.2 线膨胀系数 见表2-1。

表2-1.1.5.8.9   

<table><tr><td>牌 号</td><td>状态</td><td>\( \lambda /\left( {\mathrm{W}/\left( {\mathrm{m} \cdot  {}^{ \circ  }\mathrm{C}}\right) }\right) \)</td><td>\( {\alpha }_{1}/{10}^{ \circ  }{\mathrm{C}}^{-1} \)</td></tr><tr><td>3J31</td><td>冷应变 + 时效</td><td>-</td><td>13.6</td></tr><tr><td>3J32</td><td>冷应变 + 时效</td><td>50.24</td><td>14.5</td></tr><tr><td>Co67NiNb</td><td>冷应变 + 时效</td><td>-</td><td>13.4</td></tr></table>

2.2 密度 3J31合金的密度 $\rho = 8.5\mathrm{g / cm^3}$ ，3J33合金的密度 $\rho = 8.4\mathrm{g / cm}^{3[1,5]}$

2.3 电性能 见表2-2。

表2-2[1,S,N,9]   

<table><tr><td>牌 号</td><td>状态</td><td>\( \rho /\left( {{\mu \Omega } \cdot  \mathrm{m}}\right) \)</td><td>\( {\alpha }_{\mathrm{R}}\left( {{20} \sim  {900}^{ \circ  }\mathrm{C}}\right) /{10}^{-6}{\mathrm{C}}^{-1} \)</td></tr><tr><td>3J31</td><td>冷应变十时效</td><td>\( \leq  {0.30} \)</td><td>2.8</td></tr><tr><td>3J32</td><td>固溶 + 时效</td><td>\( \leq  {0.25} \)</td><td>-</td></tr><tr><td>Co67NiNb</td><td>冷应变十时效</td><td>0.28~0.34</td><td>2.80</td></tr></table>

2.4 磁性能 3J31 和 3J32 合金具有强磁性。Co67NiNb 合金的磁性能见表 2-3。

表2-3[9]  

<table><tr><td>\( H/(A/m) \)</td><td>\( B/T \)</td><td>\( \mu/(10^{-6}H/m) \)</td><td>\( H/(A/m) \)</td></tr><tr><td>2000</td><td>0.06</td><td>25.14</td><td>208</td></tr><tr><td>4000</td><td>0.19</td><td>44.00</td><td>-</td></tr><tr><td>6000</td><td>0.31</td><td>50.38</td><td>-</td></tr></table>

# 2.5 化学性能

2.5.1 抗氧化性能 该组合金具有良好的抗氧化性能。

2.5.2 耐腐蚀性能 3J31 和 3J32 合金对大气、淡水、海水的耐腐蚀性能强，对硝酸、氯化汞介质的耐蚀性弱[1]。

3J31合金在大气条件下，在 $3\%$ 氯化钠水溶液中，以及在潮湿和热带气候箱内试验100昼夜后，抛光表面的试样未产生锈蚀[6]。

Co67NiNb合金易被水银浸润。

# 3 力学性能

3.1 技术标准规定的性能  
3.2 室温及各种温度下的力学性能 不同状态合金的室温力学性能见表3-1。  
3.2.1 硬度 不同状态合金的室温硬度见表3-1。  
3.2.2 拉伸性能 不同状态合金的室温拉伸性能见表3-1。

表31 $^{3 - 9}$   

<table><tr><td>牌 号</td><td>状态</td><td>\( \tau_{\mathrm {p}}/\mathrm {MPa} \)</td><td>\( \sigma_{\mathrm {F}}/\mathrm {MPa} \)</td><td>\( \sigma_{\mathrm {Pm}}/\mathrm {MPa} \)</td><td>\( \delta^{\prime }/ \)</td><td>HRC</td></tr><tr><td rowspan="3">3J31</td><td>1020~1050°C水淬</td><td>.84~831</td><td>≤441</td><td>--</td><td>~30</td><td>≤30</td></tr><tr><td>固溶+500~520°C,时效2~3h</td><td>1412</td><td>-</td><td>--</td><td>3.5~7.5</td><td>≤48</td></tr><tr><td>70%冷应变+480~500°C,时效2~3h</td><td>1667</td><td>≥1422</td><td>≥1177</td><td>≥3</td><td>8</td></tr><tr><td rowspan="3">3J32</td><td>1020~1050°C水淬</td><td>.54~834</td><td>-</td><td>--</td><td>≤30</td><td>≤20</td></tr><tr><td>固溶+500°C,时效2~3h</td><td>1569</td><td>≥1373</td><td>≥834</td><td>9~15</td><td>≤48</td></tr><tr><td>70%冷应变+180~300°C,时效2h</td><td>1863</td><td>≥1569</td><td>-</td><td>7~10</td><td>≥25</td></tr><tr><td rowspan="3">Co67NiNb</td><td>1000°C水淬</td><td>735</td><td>--</td><td>--</td><td>≥40</td><td>18</td></tr><tr><td>35%~40%,冷应变+600~680°C,时效1h(带材)</td><td>14 0~1667</td><td>1353~1373</td><td>882</td><td>≥2.5</td><td>~50</td></tr><tr><td>40%冷应变+650°C,1h(带材)</td><td>18.3~1967</td><td>-</td><td>--</td><td>≥2.5</td><td>--</td></tr></table>

3J31合金固溶处理后，经 $35\%$ 冷应变并时效处理的厚度 $1.0\sim 1.8\mathrm{mm}$ 的板材，其高温力学性能见表3-2。

# 3.3 持久和蠕变性能

3.3.1 高温持久强度 3J31合金固溶加时效状态下的持久强度见表3-3。  
3.4 疲劳性能 3J31合金固溶加时效状态下的弯曲疲劳强度极限 $\sigma_{-1} = 432\mathrm{MPa}$ 。

表3-2  

<table><tr><td>试验温度/℃</td><td>σb/MPa</td><td>σP0.2/MPa</td><td>σP/MPa</td><td>δ/%</td><td>HRC</td></tr><tr><td>--70</td><td>1726</td><td>-</td><td>--</td><td>-</td><td>--</td></tr><tr><td>20</td><td>1667</td><td>1392</td><td>981</td><td>3</td><td>48</td></tr><tr><td>200</td><td>166</td><td>1275</td><td>882</td><td>45</td><td>48</td></tr><tr><td>250</td><td>1618</td><td>1226</td><td>-</td><td>5</td><td>46</td></tr><tr><td>400</td><td>1618</td><td>1226</td><td>784</td><td>6</td><td>44</td></tr></table>

# 3.5 弹性性能

3.5.1 弹性模量 见表3-4。  
3.5.2 切变模量或割线模量 见表3-4。  
3.5.3 泊松比 见表3-4。

表3-3  

<table><tr><td>试验温度/℃</td><td>300</td><td>450</td><td>500</td></tr><tr><td>σ160/MPa</td><td>1370</td><td>951</td><td>490</td></tr></table>

表3-47.3.8  

<table><tr><td>牌 号</td><td>状态</td><td>\( E/\mathrm{{GPa}} \)</td><td>\( G/\mathrm{{GPa}} \)</td><td>\( \mu \)</td><td>\( {\beta }_{\varepsilon }\left( {{20} \sim  {500}\left( \right) }\right. \) \( /{10}^{-6}{\mathrm{C}}^{-1} \)</td></tr><tr><td>3J31</td><td>时效</td><td>186~206</td><td>83</td><td>-</td><td>-280</td></tr><tr><td>3J32</td><td>时效</td><td>186~206</td><td>83</td><td>相</td><td>-</td></tr><tr><td>Co67NiNb</td><td>时效</td><td>186~216</td><td>-</td><td>-</td><td>\( - {250} \sim   - {300} \)</td></tr></table>

# 4 组织结构

4.1 相变温度 3J31、3J32合金在 $1000^{\circ}\mathrm{C}$ 以上固溶处理，呈单相奥氏体组织。经 $450\sim 550^{\circ}\mathrm{C}$ 时效处理，初期，过饱和固溶体中的铍原子聚集，产生富铍的 $\mathrm{Cr} \cdot \mathrm{P}$ 区。温度高于 $480^{\circ}\mathrm{C}$ 时， $\mathrm{G} \cdot \mathrm{P}$ 区增厚，产生 $\beta$ 相（NiBe），具有 CsCl 型的有序立方晶格。析出开始于晶界或滑移线上，而后扩大到整个晶粒。温度升高到 $530^{\circ}\mathrm{C}$ 时，析出接近极值，高于 $530^{\circ}\mathrm{C}$ ，第二相开始溶解

Co67NiNb合金在固溶处理，呈单相奥氏体组织。时效处理时，在 $500\mathrm{C}$ 左右从固溶体中析出与母体共格的具有面心立方晶格的沉淀强化相 $(\mathrm{Co},\mathrm{Ni})_3\mathrm{Nb}$ 在 $600\sim 650\mathrm{C}$ 析出最充分，获得最高强化。温度高于 $700\mathrm{C}$ 时，共格性破坏，而心立方晶格的强化相转变为密排六方晶格的稳定相。在 $750\sim 800\mathrm{C}$ ，该稳定相扩大，形成片状析出物，使合金性能下降。

# 4.2 时间-温度-组织转变曲线

4.3 合金的组织结构 3J31、3J32合金，使用状态的合金基本组织为：奥氏体基体加β-相(NiBe)，3J32合金因含有钛，还会有少量的NiTi相。

Co67NiNb合金使用状态合金的组织为：奥氏体加 $(\mathrm{Co},\mathrm{Ni})_{3}\mathrm{Nb}$ 型强化相。

# 5 工艺性能与要求

5.1 成形性能 3J31、3J32合金是低热塑性合金，在 $1000\sim 1050\mathrm{C}$ 可进行热锻、热轧加工。Co67NiNb合金，热塑性较好。

该组合金，在固溶状态下，塑性良好，硬度低，易于冷应变加工和零件成形加工。冷应变率可达 $60\%$ 以上。固溶态带材，更适合冲压成形。3J31、3J32合金， $0.30\mathrm{mm}$ 以上的固溶态带材，其杯突值在 $9\mathrm{mm}$ 以上[1]。

5.2 焊接性能 合金焊接性能良好，可用氩弧焊、钎焊等方法焊接。

5.3 零件热处理工艺 合金最终热处理宜在真空或保护气氛下进行。

固溶处理：该组合金固溶处理一般在 $1000 \sim 1050^{\circ} \mathrm{C}$ 下，保温适当时间后，迅速水淬。含铍合金，铍含量偏上限时，应选取偏上限的固溶温度。3J32合金含钛，热稳定性较好，固溶温度比一般情况下也稍高。对于薄细材，应选偏下限的固溶温度，短时间（一般为 $5 \sim 12 \mathrm{~min}$ ）保温。

含铍合金：应严格控制固溶温度，可获得均匀的奥氏体组织。温度太低，固溶不完全；温度太高，晶粒长大，对合金的加工性能和最终性能均有不利影响。温度超过 $1080^{\circ}\mathrm{C}$ ，将产生过烧现象。

时效处理：时效处理是该组合金获得良好性能的关键热处理。具体时效处理工艺见表1-3。

3J31、3J32合金时效时极易出现局部过时效现象，导致合金性能下降。因此，应根据合金时效前的状态，使用的不同性能要求等因素，严格控制时效温度和保温时间。固溶状态合金的时效，如要求高强度，应在 $510\mathrm{C}$ ，时效 $1\sim 2\mathrm{h}$ ，或在 $480\mathrm{C}$ ，时效 $3\sim 6\mathrm{h}$ 。如要求低的电阻率，应在 $530\mathrm{C}$ ，时效 $1\sim 4\mathrm{h}$ 。冷变形加工促进第二相析出，使强化效果增强，冷应变率越大，时效温度越向低温方向偏移。经 $70\%$ 冷应变的合金，在 $480\mathrm{C}$ 左右时效 $2\mathrm{h}$ ，强度最高。合金的强度、电阻率与时效温度和时间的关系见图5-1～图5-3，弹性模量与测试温度的关系见图5-4。

图片摘要：该图主要展示 5 1 固溶状态3J3]合金带材的强度与时效温度的关系[4]。
![](images/aefe66638afde5594ff064f812a2b2fd42eb8ffd4791b4fa1ecbc44ace7917cd.jpg)  
时效时间：1 1h;2--2h;3--4h;4--8h  
图5-1 固溶状态3J3]合金带材的强度与时效温度的关系[4]

图片摘要：该图主要展示 5 1 固溶状态3J3]合金带材的强度与时效温度的关系[4]。
![](images/718279a6cb4fdddea3641499fcce79ae2df05e40b040c66bf30940152a1b05b5.jpg)  
时效时间：1-1h；2—2h；3-4h  
图5-2 固溶状态合金3J31带材的电阻率与时效温度的关系[4]

Co67NiNb合金，固溶态时效时，在 $650^{\circ}\mathrm{C}$ 时效达最大强化。超过 $650^{\circ}\mathrm{C}$ ，强度迅速下降。时效前的冷应变，能促使合金的强度进一步提高。冷应变状态合金，在 $600^{\circ}\mathrm{C}$ 时效获得最大强化。在相同的应变率下，丝材的强度比带材高 $18\% \sim 20\%$ ，合金经 $35\% \sim 40\%$ 应变率冷轧后，在 $650^{\circ}\mathrm{C}$ ，时效 $1\mathrm{h}$ ，获得低电阻和足够高的高温（ $400\sim 450^{\circ}\mathrm{C}$ ）松弛稳定的最佳配合。冷应变率增大到 $70\%$ ，将会恶化合金的稳定性。经 $40\%$ 应变率冷轧的 $0.30\mathrm{mm}$ 厚带材，其力学性能 $(\sigma_{\mathrm{b}},\sigma_{\mathrm{l}}$ ，HRC、δ）、电阻率与时效温度的关系见图5-5。

图片摘要：该图主要展示 5 2 固溶状态合金3J31带材的电阻率与时效温度的关系[4]。
![](images/5dc753e8befbe39c22d9bbfddc08bbef0dcdf7f51fd4353601489083ab6d84b5.jpg)  
时效温度： $1 - 450\mathrm{C};2 - 480\mathrm{C};3 - 510\mathrm{C};4 - 55\mathrm{C}$

图5-3 冷应变状态（70%应变率）合金带对的强度与时效时间的关系  
图片摘要：该图主要展示 5 3 冷应变状态（70%应变率）合金带对的强度与时效时间的关系。
![](images/cb0cbb0cf653c5564cf24322ae35ffde12712b50ab381932d6156242e4739d5f.jpg)  
1—冷应变率 $60\%$ 冷轧 $+520$ （时效 $2\mathrm{h}$ ）； $2 - 1040C$ 水淬 $+520C$ 时效 $2\mathrm{h}$

图片摘要：该图主要展示 5 3 冷应变状态（70%应变率）合金带对的强度与时效时间的关系。
![](images/04027092aae7b880e1f8e207ebf4bc909b310d9a400322ce26ce199071af8706.jpg)  
图5-4 时效状态3J31合金的弹性模量与试验温度的关系  
图5-5 冷变状态合金带材的力学性能、电阻率与时效温度的关系[9]

5.4 表面处理工艺 合金热处理后的表面氧化皮，可采用碱浸-酸洗联合操作方法清除。且注意碱浸温度不能超过 $400\mathrm{C}$ 。  
5.5 切削加工与磨削性能 固溶状态合金塑性好，硬度低，易于切削等各种机加工。冷应变状态合金也能进行机加工。时效状态合金可进行切削量不大的精加工，磨削性能良好。

# 6 功能考核试验

# 7 使用建议

选用。

# 参考文献

1 西烟三树男.精密机器用金属材（日）.昭和60年.50  
2 北京航空材料研究所. 航空用镍-戊合金带标准草案. 1984  
3 电机工程手册编委会. 电机工程手册. 北京: 机械工业出版社, 1978.13~66  
4 李永恒, 陈敏勤. 热处理对镍-铍合金某些性能的影响. 新金属材料, 1972. 20  
5 钢铁研究总院.精密合金科研成果简介.1966  
6 热处理手册编委会.热处理手册 第一分册.北京：机械工业出版社，1984.1～981  
7 北京航空材料研究院. 航空用 $\mathrm{J32}$ 合金带材标准判定研究工作技术总结. 1984  
8 重庆特殊钢厂.Co67NiNb合金试验和生产数据整理资料：精弹05-86.1986  
9 A.16Tay 3011 $\cdot$ O·II等.精密合金三册.简光沂译.1975.393

编写 齐新占

审校 高山

# 弹磁合金

# Cr19Ni4SiV、Ni43Co20MoCrTi、Ni43Co28MoCrTi

# 1 概述

弹磁合金是在低磁场下具有一定磁特性的高弹性合金。合金兼有磁性和弹性等综合性能，是满足在磁场中工作，既作导磁元件，又作弹性敏感元件使用的新型材料。

$\mathrm{Cr19Ni4SiV}$ 属于碳化物强化型合金，通常以热锻、热轧料直接加工成型，经时效处理后使用； $\mathrm{Ni43Co20MoCrTi}$ 和 $\mathrm{Ni43Co28MoCrTi}$ 属于沉淀强化型合金，通常在固溶状态下成形，经时效处理后使用。

该组合金具有高的弹性模量，较好的导磁性，居里点在 $320\mathrm{C}$ 以上，使用温度范围宽，在使用温度范围内，具有低的磁导率温度系数，以及具有良好的力学性能和较好的耐蚀性。

1.1 材料牌号 Cr19Ni4SiV, Ni43Co20MoCrTi, Ni43Co28MoCrTi。  
1.2 相近牌号  
1.3 材料的技术标准 按技术协议供应  
1.4 化学成分 见表1-1。

%

表1-1.1.2  

<table><tr><td>牌 号</td><td>C</td><td>Mn</td><td>Si</td><td>\( {\mathrm{N}}_{1} \)</td><td>Co</td><td>Cr</td><td>Ti</td></tr><tr><td>Cr19Ni4SiV</td><td>\( \leq  {0.20} \)</td><td>1.5~2.0</td><td>2.2~2.7</td><td>3.5~4.5</td><td>-</td><td>18.0~20.0</td><td>1.2~1.7</td></tr><tr><td>Ni43Co20MoCrTi</td><td>\( \leq  {0.03} \)</td><td>0.3~0.8</td><td>0.1~0.7</td><td>42.0~43.5</td><td>19.5~20.5</td><td>4.5~5.5</td><td>2.3~2.6</td></tr><tr><td>Ni43Co28MoCrTi</td><td>\( \leq  {0.03} \)</td><td>0.3~0.8</td><td>0.1~0.7</td><td>42.0~43.5</td><td>27.5~28.5</td><td>4.5~5.5</td><td>2.3~2.6</td></tr></table>

%

续表 1-1  

<table><tr><td>牌 号</td><td>Mo</td><td colspan="2">V</td></tr><tr><td>Cr19Ni4SiV</td><td>0.95~1.35</td><td colspan="2">1.0~2.3</td></tr><tr><td>Ni43Co20MoCrTi</td><td>1.9~2.2</td><td>-</td><td></td></tr><tr><td>Ni43Co28MoCrTi</td><td>1.9~2.2</td><td></td><td></td></tr></table>

<table><tr><td rowspan="2">Cu 7~1.2</td><td rowspan="2">Al -</td><td rowspan="2">Nb -</td><td rowspan="2">B</td><td>Fe</td></tr><tr><td>余量</td></tr><tr><td>-</td><td>0.4~0.7</td><td>0.4~0.8</td><td>≤0.01</td><td>余量</td></tr><tr><td></td><td>0.4~0.6</td><td>0.4~0.8</td><td>-</td><td>余量</td></tr></table>

# 1.5 热处理制度 见表1-2。

表1-2.2  

<table><tr><td>牌 号</td><td>热处理制度</td></tr><tr><td>Cr19Ni4SiV</td><td>热锻热轧态+550~650℃,时效2h,真空处理</td></tr><tr><td>Ni43Co20MoCrTi</td><td>950℃固溶+650~750℃,时效2h,真空处理</td></tr><tr><td>Ni43Co28MoCrTi</td><td>冷应变+550~600℃,时效2h,真空处理</td></tr></table>

1.6 品种规格与供应状态 合金热锻（轧）材一般以热加工状态供应；Ni43Co20MoCrTi和Ni43Co28MoCrTi合金也可以固溶状态供应，带材以冷轧或固溶状态供应。品种规格见表1-3。

表1-3  

<table><tr><td>牌 号</td><td colspan="2">Cr19Ni4SiV</td><td colspan="4">Ni43Co20MoCrTi、Ni43Co28MoCrTi</td></tr><tr><td>品种状态</td><td>热锻材</td><td>热轧材</td><td>冷轧带</td><td>软态带</td><td>热锻材</td><td>热轧材</td></tr><tr><td>d,δ或l</td><td>50~100</td><td>10~50</td><td>0.10~1.5</td><td>0.10~1.0</td><td>50~100</td><td>10~50</td></tr><tr><td>b</td><td></td><td></td><td>~20</td><td>~20</td><td></td><td></td></tr></table>

1.7 熔炼与铸造工艺 合金采用真空感应炉熔炼。

1.8 应用概况与特殊要求 该组合金是20世纪70年代研制的产品，已推广使用。主要用于压力传感器敏感元件膜片、磁芯及传感的壳体。Cr19Ni4SiV适于作整体式压力传感器的膜片和组合式压力传感器的壳体。Ni43Co20MoSiTi和Ni43Co28MoCrTi适于作组合式压力传感器的膜片和磁芯材料。

# 2 物理及化学性能

# 2.1 热性能

2.1.1 线膨胀系数 见表2-1。

表2-1  

<table><tr><td>牌 号</td><td>Cr19Ni4SiV</td><td>Ni43Co20MoCrTi</td><td>Ni43Co28MoCrTi</td></tr><tr><td>状态</td><td>锻态+时效</td><td>固溶+时效</td><td>固溶+时效</td></tr><tr><td>α1(20~100℃)/10-6C-1</td><td>10.5</td><td>11.0</td><td>12.0</td></tr></table>

# 2.2 密度

# 2.3 电性能

2.4 磁性能 见表2-2。

表2-2[2]  

<table><tr><td>牌 号</td><td>状态</td><td>\( B_{1} \) /T</td><td>\( H_{r} \)/ (A/m)</td><td>\( \alpha_{\mu}(-20\sim 150^{\circ})/10^{-3} \)</td><td>\( T_{c} \)/°C</td></tr><tr><td>Cr19Ni4SiV</td><td>锻态+时效</td><td>0.70~0.85</td><td>≤880</td><td>-</td><td>575</td></tr><tr><td rowspan="2">Ni43Co20MoCrTi</td><td>固溶+时效</td><td>0.70~0.85</td><td>≤40</td><td>1.3~1.5</td><td>-</td></tr><tr><td>冷轧+时效</td><td>0.67~0.70</td><td>≤400</td><td>1.3~1.5</td><td>&gt;320</td></tr><tr><td>Ni43Co28MoCrTi</td><td>固溶+时效</td><td>0.71~0.75</td><td>≤160</td><td>~0.6</td><td>420</td></tr></table>

2.5 化学性能 合金抗氧化、耐腐蚀性能较好。含铬量高的 $\mathrm{Cr19Ni4SiV}$ 合金，能耐硝酸蒸气腐蚀。

# 3 力学性能

# 3.1 技术标准规定的性能

# 3.2 室温及各种温度下的力学性能

3.2.1 拉伸性能 不同状态合金室温力学性能见表3-1。

表3-1（i）  

<table><tr><td>牌 号</td><td>状态</td><td>\( \sigma_{b}/MPa \)</td><td>δ/%</td></tr><tr><td>Cr19Ni4SiV</td><td>锻态+650~65°C,时效2h</td><td>981~1226</td><td>-</td></tr><tr><td rowspan="2">Ni43Co20MoCrTi</td><td>固溶+650~75°C,时效2h</td><td>981~1275</td><td>18~24</td></tr><tr><td>冷轧+550~65°C,时效2h</td><td>1275~1736</td><td>4~6</td></tr><tr><td>Ni43Co28MoCrTi</td><td>固溶+650~75°C,时效2h</td><td>981~1471</td><td>-</td></tr></table>

# 3.3 持久和蠕变性能

# 3.4 疲劳性能

# 3.5 弹性性能

# 3.5.1 弹性模量 见表3-2

表3-2  

<table><tr><td>牌 号</td><td>Cr19Ni4SiV</td><td>Ni43Co20MoCrTi</td><td>Ni13Co28MoCrTi</td></tr><tr><td>状态</td><td>锻态+时效</td><td>固溶或冷应变+时效</td><td>固溶或冷应变+时效</td></tr><tr><td>E/GPa</td><td>206</td><td>196</td><td>196</td></tr></table>

# 4 组织结构

# 4.1 相变温度

# 4.2 时间-温度-组织转变曲线

4.3 合金的组织结构 使用状态下的 $\mathrm{Cr19Ni4SiV}$ 合金基本组织为：奥氏体加 $(\mathrm{Cr}, \mathrm{Mo}, \mathrm{Ti})_{2,4} \mathrm{C}_{6}$ 、 $(\mathrm{Cr}, \mathrm{Mo}, \mathrm{Ti})_{6} \mathrm{C}$ 或 $(\mathrm{Cr}, \mathrm{Mo}, \mathrm{Ti})$ 型多组元碳化物。

Ni43Co20MoCrTi和Ni43Co28MoCrTi合金，在固溶状态下为单相奥氏体组织，经时效处理后析出 $\gamma^{\prime}$ 相[(Ni,Fe)₃（Al,Ti)]。因此，使用状态下的合金基本组织为：奥氏体基体加 $\gamma^{\prime}$ 相，并含有少量的碳化物。

# 5 工艺性能与要求

5.1 成形性能 Cr19Ni4SiV 在锻造状态或热轧状态成形，Ni43Co20MoCrTi 和 Ni43Co28MoCrTi 合金在固溶状态成形，均有足够的塑性，易于各种成形加工。  
5.2 焊接性能 合金的焊接性能良好，可采用与不锈钢相同的焊接技术焊接。  
5.3 零件热处理工艺 为保证零件表面质量，最终热处理宜在真空或保护气氛下进行。

$\mathrm{Cr19Ni4SiV}$ 合金：以热锻或热轧材成形的零件，在 $550 \sim 650^{\circ} \mathrm{C}$ ，时效 $2 \mathrm{~h}$ 后，可获得良好的综合性能。温度太低，矫顽力提高；温度太高，由于碳化物聚集，使合金强度下降。

Ni43Co20MoCrTi、Ni43Co28MoCrTi合金：时效前的状态和时效温度明显地影响合金弹磁性能。

冷加工状态合金，在 $550\mathrm{C}$ 下时效处理，磁感应强度 $(B_{4003})$ 和矫顽力 $(H_{c})$ 达最大值；固溶状态合金，在 $650\sim 750\mathrm{C}$ 时效处理，获得高的 $B_{1m}$ 值和低的 $H_{c}$ 值，固溶加时效态合金较冷加工加时效态合金有更

高的磁感应强度和更低的矫顽力，但强度值较低。为获良好的综合性能，通常选用固溶加时效处理工艺。时效温度对合金弹磁性能的影响见图51。

图片摘要：该图主要展示 5 1 合金弹性性能与时效温度的关系[2]。
![](images/c820ba24b87a3cd379fd1ba81e5538b79014814e8545706e298a1c7a488c28db.jpg)  
a) $R_{4005}, H_{\mathrm{c}}$ 特性

图5-1 合金弹性性能与时效温度的关系[2]  
图片摘要：该图主要展示 5 1 合金弹性性能与时效温度的关系[2]。
![](images/83da1898fe383124eeae334614df6c1a1e420d2c5760f015dd1ff59c1957c5be.jpg)  
固溶+时效：1—B，冷应变十时效；3—B400；4—H  
固溶一时效： $1 - - E$ ：-σb，冷应变十时效：3-E；4-σb

b) $E, \sigma_{\mathrm{b}}$ 特性

5.4 表面处理工艺 合金热处理后的表面氧化皮，可用碱浸-酸洗联合操作法消除。  
5.5 切削加工与磨削性能 固溶状态、热锻、热轧状态以及冷应变状态，合金切削等机加工性能良好。时效处理后一般不再进行机加工以免影响合金的磁性。

# 6 功能考核试验

# 7 使用建议

推荐。

# 参考文献

1 上海钢铁研究所. 弹磁合金试验和生产数据整理资料: 精弹 06-86.1986  
2 王淑兰. 弹磁合金性能的研究. 义表材料, 1985, 16(3)

编写 齐新占

审校 高山

# 定膨胀系数高弹性合金 Co30Ni20CrTiAl

# 1 概述

Co30Ni20CrTiAl属于沉淀强化型的具有特定膨胀系数的高弹性合金。具有较高的强度和弹性模量、低而稳定的膨胀系数 $\left[(4.5\sim 5.5)\times 10^{-6}(\mathrm{~C}^{-1})\right]$ 以及良好的冷、热加工性等特点。主要用于要求具有定膨胀和高弹性的弹性结构件。

1.1 材料牌号 Co30Ni20CrTiAl。  
1.2 相近牌号

1.3 材料的技术标准 按技术协议供应。  
1.4 化学成分 见表1-1。

表1-1  
%   

<table><tr><td>C</td><td>Mn</td><td>Si</td><td>P</td><td>S</td><td>Cu</td><td>Ni</td><td>Cr</td><td>Ti</td><td>Al</td><td>Fe</td></tr><tr><td>≤0.05</td><td>≤0.50</td><td>≤0.05</td><td>≤0.020</td><td>≤0.020</td><td>29.</td><td>-31.019.0~21.0</td><td>5.00~5.50</td><td>2.90~3.10</td><td>0.70~1.00</td><td>余量</td></tr></table>

1.5 热处理制度 冷应变态 $+650 \sim 700^{\circ} \mathrm{C}$ ，时效 $3 \mathrm{~h}$ ，空冷或炉冷；热加工态 $+920 \sim 950^{\circ} \mathrm{C}$ ，保温 $15 \sim 30 \mathrm{~min}$ ，水淬 $+650 \sim 750^{\circ} \mathrm{C}$ ；时效 $3 \mathrm{~h}$ ，空冷或炉冷。

1.6 品种规格与供应状态 见表1-2、

表1-2  

<table><tr><td>状态和品种</td><td>冷拉丝材</td><td>冷拉松材</td><td>冷轧带材</td><td>热加工圆材</td><td>热加工扁材</td></tr><tr><td>(d或δ)/mm</td><td>0.10~6.0</td><td>3.0~8.0</td><td>0.05~3.5</td><td>6.0~13.0</td><td>4.0~13.0</td></tr></table>

1.7 熔炼与铸造工艺 合金采用真空感应炉熔炼。  
1.8 应用概况与特殊要求 该合金是20世纪70年代初研制的新材料，已使用多年，性能稳定。主要用于与钨基高比重合金相匹配的陀螺马达轴和端盖。

# 2 物理及化学性能

# 2.1 热性能

2.1.1 熔化温度范围 合金的熔化温度范围为 $1450\sim 1490^{\circ}C$   
2.1.2 线膨胀系数 平均线膨胀系数 $\overline{a}_{\mathrm{l}}(-40\sim 150^{\circ}\mathrm{C}) = (4.5\sim 5.5)\times 10^{-6}C^{-1}$   
2.2 密度  
2.3 电性能  
2.4 磁性能 冷应变加时效状态合金的饱和磁感应强度 $B_{\mathrm{c}} = 1.00 \sim 1.04 T$ ；居里点 $T_{\mathrm{c}} = 170 \sim 190^{\circ} \mathrm{C}$ 。  
2.5 化学性能 合金在空气中长期放置有红褐色斑点出现。

# 3 力学性能

# 3.1 技术标准规定的性能

3.2 室温及各种温度下的力学性能  
3.2.1 硬度 不同状态下合金的硬度见表3-1。  
3.2.2 拉伸性能 不同状态下合金室温拉伸性能见表3-1。

表31.
