Repository: C-zj02/CFD-claw

<div align="center">

**English** | [中文](#中文版) | [Français](README_FR.md) | [Русский](README_RU.md) | [हिन्दी](README_HI.md) | [العربية](README_AR.md) | [Português](README_PT.md)

# 🚀 Claude Code Python

**A Complete Python Reimplementation Based on Real Claude Code Source**

*From TypeScript Source → Rebuilt in Python with ❤️*

***
**🔥 Active Development • New Features Weekly 🔥**

</div>

***

## 🎯 What is This?

**Clawd Code** is a **complete Python rewrite** of Claude Code, based on the **real TypeScript source code**.

File: RAG-data/中国航空材料手册(第2版) 第5卷 粉末冶金材料 精密合金与功能材料401-600.pdf-eb2a6cef-96b4-4080-a7ac-771db02039c7.md (part 5 of 11)
表2-2[1.2.5.6]  
<table><tr><td>合金牌号</td><td>熔化温度/℃</td><td>\( \rho^{\prime\prime}(\mu\Omega·m) \)</td><td>\( a_{\mathrm{K}}(20-200°C)/10^{-6}C^{-1} \)</td><td>\( a_{\mathrm{b}}/\mathrm{MPa} \)</td></tr><tr><td>WRe-1V</td><td>3210</td><td>0.0</td><td>1.21</td><td>1664~2009</td></tr><tr><td>5YC1</td><td>3350~3400</td><td>0.09~0.12</td><td>-</td><td>-</td></tr><tr><td>5YC2</td><td>3410</td><td>0.065~0.09</td><td>-</td><td>-</td></tr></table>

# 参考文献

1 重庆仪表材料研究所.WRe-IV合金扁带研究报告.1989  
2 重庆仪表材料研究所. 低铁含量的 WRe 合金扁带研究报告. 1992  
3 重庆仪表材料研究所，大功率干扰机行波管用钨合金扁带研究报告.1994  
4 重庆仪表材料研究所. 企业标准汇编（二）.1998.160～162，181～183  
5 机电部仪表电子材料信息中心 仪表材料新产品汇编.1992.103

编写 白全智

审校 张平 赵新清

# 低温超导材料

中

# 1 概述

自从1911年卡麦林·翁纳斯首先发现水银在液氮温度电阻突然消失出现超导现象以来，至今已发现28种金属元素以及许多合金和化合物具有超导电性。但目前实用的低温超导材料主要是NbTi合金和 $\mathrm{Nb}_{3}\mathrm{Sn}$ 化合物材料。用它们制做的超导磁体，在高能物理加速器、超导电机、超导储能、核磁成像装置、超导电磁推进船舶、超导磁悬浮高速列车和空间技术等方面获得了广泛的应用。

1.1 材料牌号 国内超导材料目前还没有得到大规模的应用，因此还没有形成标准化的产品牌号。表1-1分类给出了一些超导材料的名称。

表1-1  

<table><tr><td>类别</td><td>材料名称</td><td>中文名称</td><td>类别</td><td>材料名称</td><td>中文名称</td></tr><tr><td rowspan="4">合金</td><td>NbTi</td><td>铌钛</td><td rowspan="6">化合物</td><td>Nb3Ga</td><td>铌三镓</td></tr><tr><td>NbZr</td><td>铌锆</td><td>Nb3Ge</td><td>铌三锗</td></tr><tr><td>NbTiZr</td><td>铌钛锆</td><td>Nb3AlGe</td><td>铌三铝锗</td></tr><tr><td>NbTiTa</td><td>铌钛钽</td><td>V3Si</td><td>铌三硅</td></tr><tr><td rowspan="2">化合物</td><td>Nb3Sn</td><td>铌三锡</td><td>V3Ga</td><td>铌三镓</td></tr><tr><td>Nb3Al</td><td>铌铝</td><td>-</td><td></td></tr></table>

# 1.2 相近牌号

# 1.3 材料的技术标准

1.4 化学成分 $\mathrm{NbTi}$ 和 $\mathrm{Nb}_{3} \mathrm{Sn}$ 超导材料的主要的化学成分见表 1-2, $\mathrm{NbTi}$ 合金中 $\mathrm{Ti}$ 的含量与上临界场的关系见图 1-1。

%

表1-2  

<table><tr><td>材料</td><td>Nb</td><td>Ti</td><td>Sn</td></tr><tr><td>NbTi</td><td>50~54</td><td>46~50</td><td>-</td></tr><tr><td>Nb2Sn</td><td>75~80</td><td>-</td><td>20~25</td></tr></table>

需要指出的是，在制备实用超导线材时，一般都采用铜做超导线中的基体材料，它是为了超导线稳定工作的需要而加入的，一般铜与超导材料的截面积比值（铜超比）为 $1\sim 10$ 。表12中这一部分没有列入。

1.5 热处理制度 NbTi 超导线的热处理制度对其临界电流密度 $J_{\mathrm{e}}$ 影响很大。这是由于钛合金是典型的时效强化型合金。在大应变率冷加工细化胞状位错结构并产生大密度位错后，接着进行脱溶热处理，产生更细更小的位错结构。在材料制备过程中，要多次中间热处理（ $\sim 400^{\circ}\mathrm{C}$ ）形成 $\alpha-\mathrm{Ti}$ 析出相钉扎中心，使导线加工成材后不仅可形成位错

图片摘要：该图主要展示 1 2。
![](images/13c2063f233ff908d1a13fd20638f499dd6f69564c680cdcbf3a9837056c9b99.jpg)  
图1-1 NbTi上临界场随合金组成的变化[2]

胞，同时形成带状的 $\alpha$ -Ti相，因而提高材料的临界电流密度。图1-2为NbTi线的临界电流密度和热处理温度的关系曲线。

图片摘要：该图主要展示 1 1 NbTi上临界场随合金组成的变化[2]。
![](images/a2cf0a2123ea62373957e089948661d50cd51b45c4342e5e449361c2566e53ce.jpg)

图片摘要：该图主要展示 1 1 NbTi上临界场随合金组成的变化[2]。
![](images/f5b3d812a3d15bc1b87a3842facf60f739d646f653979fe4e12f8489675d2c1c.jpg)  
图1-2 NbTi线的临界电流密度和热处理温度的关系

在 $\mathrm{Nb}_{3}\mathrm{Sn}$ 超导材料的生产时，需要有在真空或惰性气体中作热处理（ $\sim 1000^{\circ}\mathrm{C}$ ）的过程，它使锡扩散到铌中，形成 $\mathrm{Nb}_{3}\mathrm{Sn}$ 。

1.6 品种规格与供应状态 日前实用的低温超导材料主要是NbTi合金和 $\mathrm{Nb}_{3}\mathrm{Sn}$ 化合物材料，一般都以线材方式提供。

表1-3～表1-6给出了一些产品的规格和指标，图1-3～图1-6分别是它们的性能曲线，可作为国内外订货和使用时参考。

低温超导材料在国际和国内都已是商业化产品，可以方便的买到。但超导材料不断有新的发展，加工技术也在不断革新，现在NbTi芯径已可做到 $< 1\mu \mathrm{m}$ 。批量生产NbTi超导线的临界电流密度 $J_{\mathrm{c}}$ (4.2K,5T) 已达到 $\sim 3\times 10^{5}\mathrm{A / cm}^{2}$ ，可作为订货时参考。

表1-3  

<table><tr><td>裸线尺寸/mm</td><td>加绝缘后尺寸/mm</td><td>总径d/μm</td><td>铜超比</td><td>Jc(51.4.2K)/(A/mm²)</td></tr><tr><td>φ0.4</td><td>φ0.44</td><td>30</td><td>1.7</td><td>2342</td></tr><tr><td rowspan="3">φ0.5</td><td rowspan="3">φ0.55</td><td>37</td><td>1.7</td><td>2338</td></tr><tr><td>13</td><td>1.3</td><td>2882</td></tr><tr><td>26</td><td>2.6</td><td>2860</td></tr><tr><td>φ0.6</td><td>φ0.65</td><td>45</td><td>1.7</td><td>2339</td></tr><tr><td rowspan="2">φ0.7</td><td rowspan="2">φ0.76</td><td>52</td><td>1.7</td><td>2336</td></tr><tr><td>18</td><td>1.3</td><td>2940</td></tr><tr><td>φ0.8</td><td>φ0.86</td><td>60</td><td>1.7</td><td>2245</td></tr><tr><td>φ1.0</td><td>φ1.07</td><td>26</td><td>1.3</td><td>2843</td></tr><tr><td>1.2×2.5</td><td>1.25×2.55</td><td>50</td><td>2</td><td>2024</td></tr><tr><td>1.51×3.5</td><td>1.56×3.55</td><td>47</td><td>1</td><td>1904</td></tr></table>

图片摘要：该图主要展示 1 3。
![](images/6291fe05badc11c91eed846cf00eff873ab44f94a21c40ac31e1ca8809abffe0.jpg)  
图1-3 NbTi超导线的性能曲线

图片摘要：该图主要展示 1 3 NbTi超导线的性能曲线。
![](images/a2894a5c43c518dfcc50cdd283166078c84c51165c9dd4d23074c74c166ad710.jpg)  
图1-4 NbTi超导线的性能曲线[3]

表1-4  

<table><tr><td>裸线尺寸/mm</td><td>芯径d/μm</td></tr><tr><td>∅0.648</td><td>6</td></tr><tr><td>∅0.84</td><td>22</td></tr><tr><td>∅1.75</td><td>38</td></tr><tr><td>1.1×1.9</td><td>28</td></tr></table>

表1-5  

<table><tr><td>铜超比</td><td>Jc(7T,4.2K)/(A/mm2)</td></tr><tr><td>1.8</td><td>1670</td></tr><tr><td>1.0</td><td>1530</td></tr><tr><td>1.0</td><td>1320</td></tr><tr><td>1.0</td><td>1270</td></tr></table>

<table><tr><td>规格</td><td>A型</td><td></td></tr><tr><td>电缆尺寸/mm</td><td>2.6×6.4</td><td></td></tr><tr><td>股数</td><td>14</td><td></td></tr><tr><td>股径φ/mm</td><td>0.95</td><td></td></tr><tr><td>芯径d/μm</td><td>5.3</td><td></td></tr><tr><td>每股中芯数</td><td>7714</td><td></td></tr><tr><td>扭矩t/mm</td><td>24</td><td></td></tr><tr><td>节矩tw/mm</td><td>75</td><td></td></tr><tr><td>Cu/CuNi/NbTi</td><td>1.4/0.8/1</td><td></td></tr><tr><td>RRR</td><td>120</td><td></td></tr></table>

<table><tr><td>B型</td><td>C型</td><td>D型</td></tr><tr><td>2.1×6.7</td><td>2.1×8.2</td><td>1.4×4.5</td></tr><tr><td>11</td><td>13</td><td>11</td></tr><tr><td>1.18</td><td>1.20</td><td>0.75</td></tr><tr><td>13</td><td>6.7</td><td>12.5</td></tr><tr><td>1500</td><td>6055</td><td>1147</td></tr><tr><td>10</td><td>23</td><td>15</td></tr><tr><td>50</td><td>90</td><td>55</td></tr><tr><td>3.3/1.5/1</td><td>3.5/0.8/1</td><td>1.5/0.3/1</td></tr><tr><td>120</td><td>150</td><td></td></tr></table>

表1-6  

<table><tr><td>规格</td><td>1号</td><td>2号</td><td>3号</td></tr><tr><td>电线尺寸φ/mm</td><td>0.81</td><td>0.92</td><td>1.0</td></tr><tr><td>芯径d/μm</td><td>4.2</td><td>3.3</td><td>2.9</td></tr><tr><td>芯数</td><td>1579</td><td>9481</td><td>23959</td></tr><tr><td>扭矩t/mm</td><td>20</td><td>18</td><td>16</td></tr><tr><td>铜超比</td><td>1.5</td><td>1.5</td><td>0.5</td></tr><tr><td rowspan="2">Jc/(A/mm²)</td><td>(12T,4.2K)</td><td>(12T,4.2K)</td><td>(12T,4.2K)</td></tr><tr><td>675</td><td>730</td><td>750</td></tr></table>

图片摘要：该图主要展示 1 6图1 5 三组元NbTi缆线的性能曲线 图1 6 超导线的性能曲线 1.7 熔炼与铸造工艺 1.7.1 NbTi 。
![](images/6d9a8d183e50fa454c3df6a2573e29a742ce3bfa8dc4a708890dafff55fd4369.jpg)  
图1-5 三组元NbTi缆线的性能曲线

图片摘要：该图主要展示 1 5 三组元NbTi缆线的性能曲线。
![](images/5531336dec6e31fd464c9447f82dd6ff5c8e261512bba6faaebab7fe731801c8.jpg)  
图1-6 $\mathrm{Nb}_{3}\mathrm{Sn}$ 超导线的性能曲线

# 1.7 熔炼与铸造工艺

1.7.1 NbTi 超导线的加工工艺 NbTi 合金的熔炼与铸造工艺与一般难熔合金的工艺类同, 但为了适应超导磁体的要求, 对铸锭所用的原材料必须经过仔细精选, 经过多次熔铸制成的 NbTi 合金锭, 其杂质含量少, 富钛微区化学成分波动在 $1.0\% \sim 1.5\%$ , 以保证芯径 $< 1\mu \mathrm{m}$ 多芯线的加工要求。加工过程中要进行一些特殊处理。这里仅介绍一种 NbTi 多芯复合超导线的加工工艺大致步骤: 真空电弧炉熔铸成合金锭、热开坯或冷加工至所需要规格、包铜、冷加工、拉丝和时效热处理, 图 1-7 示出了大致工艺流程。

图片摘要：该图主要展示 1 6 超导线的性能曲线。
![](images/596235db059f44cce76b444429e552b4bee8b7c596b1ad0ee04885d864e537dc.jpg)  
图1-7 NbTi复合线生产工艺流程示意图[2]

1.7.2 $\mathrm{Nb}_{3}\mathrm{Sn}$ 超导线的加工工艺生产 $\mathrm{Nb}_{3}\mathrm{Sn}$ 超导线主要有三种方法：表面扩散法、化学气相沉积法和多芯青铜法。前两种方法生产带材，主要用于绕制中、小型直流高场圆形磁体，不适于绕制非圆形磁体，因此现在使用不多。现在常用的是青铜法制备的多芯 $\mathrm{Nb}_{3}\mathrm{Sn}$ 超导线。这里大致介绍这几种方法：

表面扩散法是把铌带通过熔化的锡，然后在真空或惰性气体中作热处理，使锡扩散到铌中，在基带表面形成 $\mathrm{Nb}_{3}\mathrm{Sn}$ 。再在上面敷铜，有时还加不锈钢带以增加机械强度。

化学气相沉积法是把氢气、铌和锡的气态化合物放在一起反应（1000C），薄层 $\mathrm{Nb}_{3}\mathrm{Sn}$ 就沉积在一条预先准备好的不锈钢基带上，然后再敷铜，化学反应式是：

$$
3 \mathrm {N b C l} _ {1} + \mathrm {S n C l} \cdot 7 \mathrm {H} _ {2} \rightarrow \mathrm {N b} _ {3} \mathrm {S n} + 1 4 \mathrm {H C l}
$$

青铜法是把Nb棒插入钻孔的 $\mathrm{Cu - Sn}$ 青铜基体中，当Sn质量分数小于 $13\%$ 时，可用制造NbTi线类似的挤压、拉丝生产工艺加工成导线，导线外面要敷铜加以稳定，为了防止热处理造成铜层污染，在铜和青铜之间要加Ta管做阻挡层。另外，也有用Nb管代替Nb棒，中间插入青铜或富锡合金，Nb管本身兼起阻挡层的作用，有人称之为铌管法。最后它们都要经过热处理使Sn从青铜扩散到铌丝表面形成 $\mathrm{Nb}_{4}\mathrm{Sn}_{6}$ 。

1.8 应用概况与特殊要求 目前超导材料的主要应用是做超导磁体。从孔径只有几厘米的小型磁体到直径达数米的磁体都已建成运行，磁场从零点几特斯拉到几十特斯拉，质量从几百克到几百吨都已在使用，达到一定规模的各种超导磁体包括二极和四极磁体至少有数千个在工作着。超导磁体与常规磁铁相比，主要有以下优点：

（1）高磁场。超导磁体的磁场可以达几十特斯拉，常规电磁铁通常为 $2\mathrm{T}$ 以下。  
（2）质量轻。以做一个5T中型磁体为例.只要用几千克超导材料就可达到，而用常规材料制作时，其质量约达 $20\mathrm{t}$   
（3）耗电少。超导磁体电阻为零，稳定运行时本身没有焦耳热损耗，而常规磁铁耗电和冷却水用量都很可观。  
（4）稳定性好。因为超导磁体可以闭环运行，磁体处于完全稳定工作状态，磁场将不受任何外界条件的影响。

低温超导磁体应用中，最特殊的要求是，超导材料必须工作在（约4.2K）低温条件下。这就需要生产液氦的低温制冷设备和保存它的低温容器。目前成套低温制冷设备和低温容器已经商品化，我国在一些城市已有商品液氮供应。

# 2 物理及化学性能

# 2.1 热性能

2.1.1 熔化温度范围 见表2-1。  
2.1.2 热导率 见表2-1。  
2.1.3 比热容 见表2-1。  
2.1.4 线膨胀系数 见表2-1，表2-2。  
2.1.5 转变温度 见表2-1。  
2.1.6 热扩散率 见表2-1。

表2-1[6]   

<table><tr><td rowspan="2">性能</td><td colspan="2">合金</td><td colspan="2">化合物</td></tr><tr><td>铌钛合金(40~50Nb Ti)</td><td>铌钴合金(25~40Nb-Zr)</td><td>铌三锡(Nb3Sn)</td><td>钒三镓(V,Ga)</td></tr><tr><td>转变温度/K</td><td>9~10</td><td>10~11</td><td>18~18.2</td><td>14~16</td></tr><tr><td>熔点/℃</td><td>1800~2000</td><td>~2000</td><td>2000</td><td>1300</td></tr></table>

续表 2-1  

<table><tr><td rowspan="2">性能</td><td colspan="2">合 2</td><td colspan="2">化 合 物</td></tr><tr><td>铌钛合金(40~50Nb-Ti)</td><td>铌锆合金(25~10Nb-Zr)</td><td>铌三锡(Nb3Sn)</td><td>钒三镓(V,Ga)</td></tr><tr><td>c/(mJ(g·K))</td><td>0.18(4.2K)</td><td>0.18</td><td>0.21(4.2K)</td><td></td></tr><tr><td>λ/(W/(cm·K))</td><td>1.1~1.5(4.2K)</td><td>0.8~1.5(1.2K)</td><td>0.4~0.7(4.2K) 6.0(10K)</td><td></td></tr><tr><td>热扩散率/(cm/s)</td><td>1.18~1.22</td><td>1.6~5(4.2K)</td><td>0.33~0.35</td><td>-</td></tr><tr><td>α1/10-6K-1</td><td>8.9(293K)</td><td>5.4(4~473K)</td><td>7~10(25~970K)</td><td>-</td></tr></table>

表2-2  

<table><tr><td rowspan="2">转变温度/K</td><td colspan="3">\( \left( {\Delta {L}_{\mathrm{t}}/{L}_{\mathrm{t}}}\right) /{10}^{4} \)</td></tr><tr><td>Cu/NbTi 线</td><td>\( {\mathrm{{Nb}}}_{3}\mathrm{{Sn}} \) 线</td><td>\( {\mathrm{V}}_{4}\mathrm{{Ga}} \) 线</td></tr><tr><td>4</td><td>2650</td><td>2100</td><td>2180</td></tr><tr><td>20</td><td>2650</td><td>2100</td><td>2180</td></tr><tr><td>40</td><td>2620</td><td>2090</td><td>2160</td></tr><tr><td>60</td><td>2560</td><td>2030</td><td>2110</td></tr><tr><td>80</td><td>2450</td><td>1930</td><td>2030</td></tr><tr><td>120</td><td>2120</td><td>1640</td><td>1790</td></tr><tr><td>160</td><td>1670</td><td>1300</td><td>1160</td></tr><tr><td>200</td><td>1170</td><td>930</td><td>1070</td></tr><tr><td>240</td><td>660</td><td>540</td><td>630</td></tr><tr><td>280</td><td>160</td><td>130</td><td>160</td></tr><tr><td>293</td><td>0</td><td>0</td><td>0</td></tr></table>

# 2.2 密度 见表2-3。

2.3 电性能 见表2-3和2.6。

表2-3  

<table><tr><td rowspan="2">名 称</td><td colspan="2">合 金</td><td colspan="2">化 合 物</td></tr><tr><td>铌钛合金((45~50)Nb-Ti)</td><td>铌锆合金((5~10)Nb-Zr)</td><td>铌三锡(Nb3Sn)</td><td>钒三镓(V Ga)</td></tr><tr><td>ρ/(g/cm3)</td><td>5.5~6</td><td>8.1</td><td>粉末烧结5.4块样8.9~9</td><td>-</td></tr><tr><td>ρ/(μΩ·cm)</td><td>24(4.2K)70~100(300K)</td><td>22~24(4.2K)38(273K)</td><td>26(4.2K)</td><td>40~140(293K)</td></tr><tr><td>磁扩散率/(cm2/s)</td><td>240</td><td>240</td><td>240</td><td>-</td></tr></table>

# 2.4 磁性能 见表23。

# 2.5 化学性能

2.6 超导电性能 衡量超导材料性能的三个最重要参数是临界温度 $T_{c}$ , 临界场 $B_{r}$ 和临界电流 $J_{c}$ 。三者之间的关系由图2-1给出。超导材料必须工作在图中三元曲面以内, 超出了这个曲面超导材料就失去了超导电性。表2-4给出了一些超导材料的临界温度与上临界场, 图2-2给出了几种实用超导材料的临界电流与磁场的关系, 图2-3给出了几种超导材料的临界场与温度的关系。各种线材的电性能见图1-8~图1-11。

图片摘要：该图主要展示 2 1 超导材料的三元曲面[1]。
![](images/7cab250c66752ebc898470d162712a552622eedb924e40bf33a9c8a2c7003adc.jpg)  
图2-1 超导材料的三元曲面[1]

表2-4[1,3]  

<table><tr><td>类别</td><td>材料</td><td>Tc/K</td><td>上临界场/T</td></tr><tr><td rowspan="4">合金</td><td>NbTi</td><td>~9.5</td><td>12</td></tr><tr><td>NbZr</td><td>~10</td><td>~9</td></tr><tr><td>NbTiZr</td><td>~9.8</td><td>11</td></tr><tr><td>NbTiTa</td><td>~9.9</td><td>~12</td></tr><tr><td rowspan="8">化合物</td><td>V3Ga</td><td>15.2</td><td>22.0</td></tr><tr><td>Nb3Sn</td><td>18.3</td><td>22.5</td></tr><tr><td>Nb3Al</td><td>18.8</td><td>29.5</td></tr><tr><td>Nb3Ga</td><td>20.3</td><td>33.5</td></tr><tr><td>Nb3Ge</td><td>23.0</td><td>37.0</td></tr><tr><td>Nb3AlGe</td><td>20.7</td><td>41.0</td></tr><tr><td>V3Si</td><td>17.1</td><td>22.5</td></tr><tr><td>PbGdu2Mo6S8</td><td>~14</td><td>~60</td></tr></table>

图片摘要：该图主要展示 2 4[1,3]。
![](images/e7a7ac04d97061dbb1a98e4f026efc97ba3d0a9e41c46a3189fff969d817a057.jpg)  
1--Nb(25%）Zr；2-Nb(48%）T;   
3-Nb(50%)Ti;4-NbSn（气相沉积）：  
5 $\mathrm{Nb}_{3}\mathrm{Sn}$ （扩散）；6—V（a（线）；  
7-V3Ga（带）；8-NbTi

图片摘要：该图主要展示 2 2几种超导材料的临界电流密度与磁场的关系曲线。
![](images/1fa6e116e6c451d3e13e348ad9cd7169fb0ea177d9b23beb6715a285634c920d.jpg)  
图2-2几种超导材料的临界电流密度与磁场的关系曲线  
图2-3 几种超导材料的临界场与温度的关系曲线

# 3 力学性能

3.1 技术标准规定的性能  
3.2 宰温及各种温度下的力学性能  
3.2.1 硬度(NbTi) HBS=145~155。  
3.2.2 拉伸性能 见表3-1。  
3.3 持久和蠕变性能  
3.4 疲劳性能  
3.5 弹性性能 见表3-1。  
3.6 断裂性能

表3-1  

<table><tr><td rowspan="2">性 能</td><td colspan="2">合 金</td><td colspan="2">化合物</td></tr><tr><td>铌钛合金 ((40~50)Nb-Ti)</td><td>铌铬合金 ((25~40)Nb-Zr)</td><td>铌三锡 (Nb3Sn)</td><td>钒三镓 (V3Ga)</td></tr><tr><td>\( {\sigma }_{\mathrm{b}}/\mathrm{{MPa}} \)</td><td>970 (4.2K)</td><td>1600~2000 (室温)</td><td>170 (300K)</td><td></td></tr><tr><td>\( E/\mathrm{{MPa}} \)</td><td>\( 8 \times  {10}^{4} \) (4.2K)</td><td>\( 8 \times  {10}^{4} \) (4.2K)</td><td>6300 (300K)</td><td>-</td></tr></table>

# 3.7 应力对超导电性的影响 见图3-1和图3-2。

图片摘要：该图主要展示 3 1。
![](images/67a964b5c746a1a5075c8eadcbafd4048f683fdeb81401e09b8edb9357ff88bd.jpg)  
图3-1 NbTi-Cu复合线的临界电流与应变的关系[2]

图片摘要：该图主要展示 3 1 NbTi Cu复合线的临界电流与应变的关系[2]。
![](images/51fdd5789b296249f571c4f73c050822d551a936626d84dbfd3c35692f3552bd.jpg)  
图3-2 $\mathrm{Nb}_{3}\mathrm{Sn}$ 复合线的临界电流与应变的关系1.2

# 4 组织结构

4.1 相变温度 图4-1是NbTi合金相图，目前NbTi合金中Ti的质量分数 $w(\mathrm{Ti})$ 选取在 $46\% \sim 50\%$ ，如NbTi合金相图中箭头所指范围。在材料制备过程中，控制多次中间热处理形成 $\alpha$ -Ti析出钉扎中心，拉拔成材后的最终形变不仅可形成位错包络，同时形成带状的 $\alpha$ -Ti相，使材料 $J_{c}$ 大大提高。

图4-2为 $\mathrm{Nb - Sn}$ 相图，从图中可以看到，室温下Sn的成分（原子分数）在 $20\% \sim 25\%$ 之间有稳定的 $\mathrm{Nb}_{3}\mathrm{Sn}$ 相。

图片摘要：该图主要展示 4 2为 相图，从图中可以看到，室温下Sn的成分（原子分数）在 之间有稳定的 相。。
![](images/158edba60cbb026434f9e568dd5ff32cd68eee5afd6a646a0ac603417b624e17.jpg)  
图4-1 NbTi合金相图

图片摘要：该图主要展示 4 1 NbTi合金相图。
![](images/9545ddd40d86373dd291e3b56423b8aba55e0f04b5a9d07bbc4588efa98b9a90.jpg)  
图4-2 Nb-Sn相图

# 5 工艺性能与要求

5.1 成型性能 NbTi 合金可塑性好, 能方便地进行大应变率的挤压和拉伸, 成型容易。Nb₃Sn 材料很脆, 不便于加工, 成型困难, 且易损坏。  
5.2 焊接性能 超导线的焊接方法有冷压法焊接、钎焊、储能焊、超声焊、爆炸焊和扩散焊等。通常NbTi线采用冷压法焊接和钎焊， $\mathrm{Nb}_{3}\mathrm{Sn}$ 材料很脆，一般只采用钎焊。  
5.2.1 冷压法焊接 由于大应变率冷加工对NbTi超导体性能影响较小，因此可用冷压接方法把两根超导线实现良好的“无阻”连接。单芯和多芯复合导线需要将两端的铜腐蚀掉，套入无氧铜的焊接套管中进行冷压焊接。  
5.2.2 钎焊 因为高温会使超导性能变差, 所以超导焊接要用低熔点合金作焊料, 常用的焊料见表 5-1, 助焊剂见表 5-2。  
5.3 零件热处理工艺 见1.5。  
5.4 表面处理工艺 超导线表面常进行包漆处理或包聚酯带，起到电绝缘的目的。

表5-1  

<table><tr><td>成分</td><td>熔点/℃</td><td>Tc/K</td><td>备注</td></tr><tr><td>60Sn,40Pb</td><td>183</td><td>7.05</td><td>常用锡铅焊料</td></tr><tr><td>50Sn,50Pb</td><td>183 216</td><td>7.75</td><td>常用锡铅焊料</td></tr><tr><td>50Sn,50In</td><td>117-215</td><td>7.45</td><td>延展性好</td></tr><tr><td>15.5Sn,32Pb,52.5Bi</td><td>95</td><td>8.69</td><td>临界磁场高</td></tr></table>

表5-2  

<table><tr><td>成 分</td><td>焊件材料</td></tr><tr><td>34g 氯化锌, 4g 氯化铵, 100mL 水</td><td>铜及铜镍</td></tr><tr><td>25% 氯化锌, 25% 盐酸, 50%水</td><td>不锈钢</td></tr></table>

# 6 功能考核试验

# 7 使用建议

目前应用最广泛的是NbTi合金。NbTi合金具有良好的机械加工性能，易于大量生产，成本又比较

低，还有较高的载流性能，它适用于9T以下超导磁体的制造。目前世界上应用的超导材料中，NbTi合金材料约占 $90\%$ 左右。 $\mathrm{Nb}_{3}\mathrm{Sn}$ 是另一种使用较多的超导材料，它临界温度和临界磁场优于NbTi，但它性脆，绕制工艺更加复杂，一般在10T以上的磁场区域使用。其它超导材料主要是造价更高或更难加工成材，因此很少采用。

# 参考文献

1 林良真等编著．超导电性及其应用．北京：北京工业大学出版社，1998  
2 M. N. Wilson. Superconducting Magnets. Oxford. Clarendon press, 1983   
3 焦正宽等编译．超导电技术及其应用．北京：国防工业出版社，1975  
4 GEC ALSTHOM. Superconducting Wires & Cables and MRI Magnets. 1996   
5 Hitachi Cable, Ltd. Superconductor. 1996~1998   
6 舒泉声主编. 超导电工程学. 北京: 机械工业出版社, 1989  
7 阎守胜. 陆果编著. 低温物理实验的原理与方法. 北京: 科学出版社, 1985

编写 林良真 高智远

审校 戴永耀

# 纯铂丝测温电阻材料

# 1 概述

纯铂丝是铂电阻温度计的测温材料。利用铂的电阻随温度的变化而变化的特性制成的测温仪器，具有高的灵敏度、很高的稳定性和非常好的复现性等优点。纯丝测温电阻材料分为高纯铂丝和工业热电阻用铂丝两类。其中 $R_{100} / R_0 \geqslant 1.3925$ 的铂丝为高纯铂丝。

1.1 材料牌号 见表1-1。  
1.2 相近牌号  
1.3 材料的技术标准 GB/T5977-199《电阻温度计用铂丝》。  
1.4 化学成分铂丝纯度用电阻比 $R_{\mathrm{100}}$ 表示（其中 $R_{100}$ 和 $R_0$ 分别为纯铂丝在 $100^{\circ}C$ 和 $0^{\circ}C$ 时的电阻值），见表1-1。  
1.5 热处理制度 在使用和分度前，铂丝应彻底退火。先在 $100^{\circ}\mathrm{C}$ 温度下退火，然后在 $470\sim 480^{\circ}\mathrm{C}$ 之间退火 $4\mathrm{h}$ ，室温冷却。退火效果以退火后的 $R_{1}$ 值来判断；该值可恢复到原来值的 $50\times 10^{-6}$ 之内。

表1-1  

<table><tr><td>类别</td><td>牌号</td><td>电阻比R100/R</td></tr><tr><td rowspan="3">高纯铂丝</td><td>物理纯1号铂丝</td><td>≥1.39250</td></tr><tr><td>物理纯2号铂丝</td><td>1.3920~1.3925</td></tr><tr><td>物理纯3号铂丝</td><td>0.1310~1.3920</td></tr><tr><td>工业热电阻用铂丝</td><td>工业用热电阻铂丝</td><td>1.3850±0.0010</td></tr></table>

1.6 品种规格与供应状态 品种规格见表1-2。硬态供应。

表1-2  
mm   

<table><tr><td>直径d</td><td>0.02~0.05</td><td>0.05~1.0</td><td>0.10~0.20</td><td>0.20~0.30</td><td>0.30~0.50</td><td>0.50~1.0</td><td>1.0~2.0</td></tr><tr><td>允许偏差</td><td>-0.003</td><td>0.005</td><td>0.008</td><td>-0.012</td><td>-0.02</td><td>-0.03</td><td>0.04</td></tr><tr><td>不圆度 ≤</td><td>0.003</td><td>0.005</td><td>0.008</td><td>0.012</td><td>0.02</td><td>0.03</td><td>0.04</td></tr></table>

1.7 熔炼与铸造工艺

1.8 应用概况与特殊要求 高纯铂丝用于制造基准、标准铂电阻温度计，是国际实用温度标准的一种重要的内插仪器。其下限温度已延伸到平衡氢三相点(13.81K)。上限温度可能提高到银或金的凝固点，以代替精确度稍差的铂铑-铂热电偶。物理纯3号铂丝和工业热电阻用铂丝可制造工业铂电阻温度计，在航空上可用来测量大气总温。在使用中有如下因素会影响铂电阻温度计的电阻值：  
1.8.1 力学因素 铂电阻温度计是高度精密的仪器，用无应力结构以获得高度稳定性。任何冲击、震动或加速度都可以引起铂丝的弯、折，产生应力，改变电阻-温度特性。在使用中，如铂丝产生应力，分度前就彻底退火。  
1.8.2 热冲击能在铂电阻元件上产生热力，从而改变分度值。使用时应慢速加热或冷却。  
1.8.3浸入深度铂电阻温度计插入待测测度的恒温槽时，其示值与浸入深度有关。图1-1a)和

图1-1b)表示两支铂电阻温度计，插入冰点槽时的槽温与温度示值的差值，和浸入深度的关系。其中用半对数作的图11b)，显示出直线关系。

1.8.4 焦耳热效应 在测量电阻值时， $i_{1}$ 有一电流 $i$ 流过铂电阻感温元件，从而在铂电阻元件和引线上产生焦耳热，使套管内温度升高。当测试电流 $i$ 的热效应不太大时，实验表明，感温元件电阻值 $R$ 与 $i^{2}$ 成正比。当电流为 $i_{1}, i_{2}$ 时电阻值分别为 $R_{1}, R_{2}$ ，

用外推法求出 $i = 0$ 时的电阻值 $R_{3}$ 。

$$
R _ {r} - R - \frac {R _ {2} - R _ {2}}{i _ {2} ^ {2} - i _ {1} ^ {2}} i ^ {2}
$$

如 $i_2 = 2i_1$ ，则有

$$
R _ {2} = R _ {3} + R _ {1} - R _ {2}
$$

图片摘要：该图主要展示 1 1 两支杆式温度计结构不同，套管材料不同，在冰槽中的浸入特性[1]。
![](images/30f9a4677c47467eba0b2c3dd429e19084a2da50a72699bb7ef0dc94c8654e36.jpg)  
a）

图片摘要：该图主要展示 1 1 两支杆式温度计结构不同，套管材料不同，在冰槽中的浸入特性[1]。
![](images/df3742e820ca0c9bb2cb48a4e9c47eef9f40d4f7507a382f668448315d501c8b.jpg)  
b）  
图1-1 两支杆式温度计结构不同，套管材料不同，在冰槽中的浸入特性[1]

此外，由于辐射产生的热效应，也应注意消除。可在石英管外套上进行喷砂处理来减小热辐射的影响。

1.8.5 铂丝的氧化 在氧气气氛中铂丝表面会形成氧化铂 $\left(\mathrm{PtO}_{2}\right)$ 。氧化膜愈厚，电阻变得愈大。在 $200 \sim 250^{\circ} \mathrm{C}$ 时，能生长 $0.1 \mathrm{~mm}$ 厚的二维氧化铂薄膜。这种氧化铂薄膜在 $450^{\circ} \mathrm{C}$ 退火能全部离解。在 $325 \sim 425^{\circ} \mathrm{C}$ 的温度下生长的氧化铂的厚度达 $2 \sim 10 \mathrm{~nm}$ ，离解温度在 $650 \sim 800^{\circ} \mathrm{C}$ 。当氧化铂薄膜厚度 $\Delta \delta \leqslant 2 \mathrm{~nm}$ 时，在 $650 \sim 800^{\circ} \mathrm{C}$ 退火，氧化膜可完全离解， $R_{0}$ （水三相点电阻值）可恢复到原有数值；当 $2 \mathrm{~nm} < \Delta \delta < 7 \mathrm{~nm}$ 时，在 $600^{\circ} \mathrm{C}$ 下加热 $2 \mathrm{~h}$ ，也不能使 $R_{1}$ 恢复原值，但对 $W_{100}(R_{100} / R_{0})$ 值没有影响；当 $\Delta \delta > 7 \mathrm{~nm}$ 时，相当于 $\Delta R_{0} > 400 \mu \Omega$ ，此时，在 $700^{\circ} \mathrm{C}$ 或更高的温度下加热退火，只能使 $\Delta R_{0}$ 达到极小值，同时也影响 $R_{1}$ 值。因此，在测量电阻值时，应尽可能做到：(1) 在测量 $R_{1}, R_{0}$ 值时，铂电阻感温元件要尽可能处于相同的化学、物理状态，测量 $R_{1}$ 之后立即测 $R_{0}$ ；(2) 规定充氧的最大分压，例如 $5 \mathrm{kPa}$ ；(3) 只用于 $250^{\circ} \mathrm{C}$ 以下的温度时，先在 $250^{\circ} \mathrm{C}$ 加热几天，以形成稳定的二维氧化铂薄膜；(4) 在 $\mathrm{PtO}_{2}$ 的离解区，即约在 $500^{\circ} \mathrm{C}$ 使用时，可在测量前加热到 $650^{\circ} \mathrm{C}$ 或更高的，温度使铂丝上原有的 $\mathrm{PtO}_{2}$ 全部离解（可能要重新分度）；(5) 在 $350 \sim 500^{\circ} \mathrm{C}$ 温区内使用时，在分度和使用前，可预生长一些氧化铂，直到 $R_{0}$ 的增加率在许可的

范围之内。工业热电阻用铂丝的工作温度为 $80 \sim 850^{\circ} \mathrm{C}$ 。

# 2 物理及化学性能

# 2.1 热性能 见表2-1。

# 2.2 密度 见表2-1。

表2-1  

<table><tr><td>α1/10-6C-1</td><td>i/(J (kg·C))</td><td>λ</td><td>W/(m·(°))</td><td>熔点/C</td><td>ρ/(g/cm3)</td></tr><tr><td>8.9</td><td>138</td><td>n9</td><td>1768.84</td><td>21.45</td><td></td></tr></table>

# 2.3 电性能

2.3.1 高纯铂丝在 $0\sim 100^{\circ}\mathrm{C}$ 温度间隔内平均电阻温度系数 $\overline{\alpha}_{\mathrm{R}} = 0.0039250^{\circ}\mathrm{C}^{-1}$ 。

制成铂电阻温度计后的长期稳定性。温度 $t$ 使用一年半后，在水三相点、锡点、锌点的电阻值的变化分别为： $\Delta R_{\mathrm{t}} \leqslant 3\mathrm{mK}$ ， $\Delta W_{\mathrm{sp}} \leqslant 2\mathrm{mK}$ ， $\Delta W_{2\mathrm{t}} \leqslant 2.5\mathrm{mK}$

高温(630C)下的稳定性。温度计在630℃温度下，连续退火100h，在水三相点和锌点的电阻值的最大变化分别为 $\Delta R_{\mathrm{c}} \leqslant 1.5 \mathrm{mK}, \Delta W_{\mathrm{A}} \leqslant 2 \mathrm{mK}$ ，

短期重复性。在水三相点的最大差值 $\Delta R = 1\mathrm{mK}$ ，在锡点的最大差值 $\Delta W_{\mathrm{Sn}} \leqslant 1.2\mathrm{mK}$ ，在锌点的最大差值 $\Delta W_{\Delta t} \leqslant 1.5\mathrm{mK}$ 。

# 2.3.2 工业热电阻用铂丝

电阻和温度的关系：

在 $-200\sim 0^{\circ}C$ 的范围内， $R_{t} = R_{t - 1} + A t + L^{2}t^{2} + C(t - 100)t^{3}]$

在 $0\sim 850^{\circ}C$ 的范围内， $R_{1} = R_{n}(1 - At + Bt)$

式中 $R_{1}, R_{2}$ 分别为铂丝在 $t^{\circ}C$ 和 $0^{\circ}C$ 时的电阻值， $A = 3.90802 \times 10^{-3} C^{-1}, B = -5.802 \times 10^{-7} C^{-2}, C = -4.27350 \times 10^{-12} C^{-4}$ 。

对分度表的偏差：工业热电阻所用铂丝制成的铂电阻温度计的示值，对IEC标准规定的分度表的偏差不应超过表2-2的规定。

表2-2  

<table><tr><td>允许等级</td><td>允许偏差</td></tr><tr><td>A</td><td>±(0.15+0.002|t|)</td></tr><tr><td>B</td><td>±(0.30+0.005|t|)</td></tr></table>

注： $|t|$ 为温度模数。

温度循环对电阻值的影响：将电阻温度计的铂电阻元件于上限温度（A级为 $650\mathrm{C}$ ；B级为 $850\mathrm{C}$ ）保温 $30\mathrm{min}$ 后，置于室温 $15\mathrm{min}$ ，再置于下限温度 $\mathrm{C}$ 液氮温度 $-195.806\mathrm{C}$ 保持 $15\mathrm{min}$ ，为一个循环。重复循环10次后，在水三相点的电阻值 $R_{1}$ 的变化 $\Delta R_{0}$ 见表2-3。

表2-3  

<table><tr><td>分度号</td><td>Pt10/A</td><td>Pt120/A</td><td>Pt100/B</td></tr><tr><td>ΔR0/Ω≤</td><td>0.006</td><td>0.06</td><td>0.012</td></tr></table>

注： $\mathrm{Pt}_{16} / \mathrm{A}$ 表示在 $0^{\circ}\mathrm{C}$ 时电阻值为 $10\Omega$ 的A级钽电阻温度计，余类推。

极限温度试验：将温度计的铂电阻元件置于上限温度（A级650C，B级850C）保温 $250\mathrm{h}, R_0$ 值的变化 $\Delta R_0$ 值见表2-3。

# 参考文献

1 戴乐山, 凌善康编著. 温度计量. 北京: 中国标准出版社, 1984.87~157, 158~189  
2 Carl Nordling, Jonny Ostman. Physics Handbook. Chartwell Brutt, England. 1980. 29   
3云南仪表厂.测温材料使用报：：精温01-86.1986

编写 戴永耀

审校 赵新清

# 钯铂31金14-金钯35热电偶材料

# 1 概述

该合金的稳定性、抗震性和使用寿命都很好。在 $1000^{\circ}\mathrm{C}$ 以上使用，比镍铬-镍铝热电偶优越，上限温度更高一些。温度热电势特性与K型热电偶（镍铬-镍硅热电偶）相似，是贵金属热电偶中热电势和热电势率最高的热电偶之一，但价格比镍铬-镍硅热电偶贵。

1.1 材料牌号 见表1-1。  
1.2 相近牌号  
1.3 材料的技术标准 昆明贵金属研究所，Q/85C30-1975《工业热电偶用钯铂31金14-金钯35偶丝》。  
1.4 化学成分 见表1-1。

%

表11  

<table><tr><td>极性</td><td>名称</td><td>牌号</td><td>Au</td><td>Pt</td><td>Pd</td></tr><tr><td>正极</td><td>钯铂31金14-</td><td>PdPt31Au14</td><td>14</td><td>31</td><td>55</td></tr><tr><td>负极</td><td>金钯35</td><td>AuPd35</td><td>65</td><td>0</td><td>35</td></tr></table>

1.5 热处理制度 将合金丝悬挂在退火架上通电退火。退火规范： $(1300\pm 20)\mathrm{C},90\mathrm{min}$   
1.6 品种规格与供应状态 偶丝直径 $d = 0.8\mathrm{mm}$ ，允许偏差 $\pm 0.02\mathrm{mm}$ 。硬态供应。  
1.7 熔炼与铸造工艺 用高频感应炉熔炼。  
1.8 应用概况与特殊要求 该热电偶丝适于在氧化气氛或惰性气氛中使用，在真空中可短期使用。磷、硫及硅会影响使用寿命，也易受金属蒸气沾污。长期工作温度为 $1000 \sim 1300^{\circ} \mathrm{C}$ ，短期工作最高温度为 $1370^{\circ} \mathrm{C}$ 。主要用于测量飞机涡轮发动机的燃气温度，和其他要求抗震性和稳定性高的温度测量。

# 2 物理及化学性能

2.1 热性能  
2.1.1 熔化温度范围 见表2-1。  
2.2 密度 见表2-1。  
2.3 电性能

# 2.3.1 电阻温度系数 见表2-1。

# 2.4 磁性能

表2-1  

<table><tr><td>牌 号</td><td>\( \theta \cdot ( \)</td><td>\( \rho \left( {\mathrm{g}/{\mathrm{{cm}}}^{3}}\right) \)</td><td>\( \mu \left( {{\mu \Omega } \cdot  \mathrm{m}}\right) \)</td><td>\( {a}_{\mathrm{K}}\left( {0 \sim  {100}^{ \circ  }\mathrm{C}}\right) /{10}^{-4}{\mathrm{C}}^{-1} \)</td></tr><tr><td>PdPt31Au14</td><td>1572</td><td>14.9</td><td>0.31</td><td>8.7</td></tr><tr><td>AuPd35</td><td>1428</td><td>15.9</td><td>0.24</td><td>36</td></tr></table>

# 2.5 化学性能

# 2.5.1 抗氧化性能 抗氧化性能良好。

# 2.5.2 耐腐蚀性能 耐腐蚀性能良好

# 2.6 热电性能

# 2.6.1 热电偶的分度号及分度表 分度为JBB-2-1（自由端温度为 $0^{\circ}C$ ）。分度表见表2-2。

表22  

<table><tr><td rowspan="2">工作端温度/℃</td><td>0</td><td>1</td><td>2</td><td>3</td><td>4</td><td>5</td><td>6</td><td>7</td><td>8</td><td>9</td><td>10</td></tr><tr><td colspan="11">热电势/mV</td></tr><tr><td>0</td><td>0.000</td><td>0.030</td><td>0.060</td><td>0.090</td><td>0.12</td><td>0.151</td><td>0.181</td><td>0.211</td><td>0.241</td><td>0.271</td><td>0.301</td></tr><tr><td>10</td><td>0.301</td><td>0.332</td><td>0.363</td><td>0.393</td><td>0.121</td><td>0.455</td><td>0.486</td><td>0.517</td><td>0.547</td><td>0.578</td><td>0.609</td></tr><tr><td>20</td><td>0.609</td><td>0.640</td><td>0.672</td><td>0.703</td><td>0.73</td><td>0.766</td><td>0.798</td><td>0.829</td><td>0.860</td><td>0.892</td><td>0.923</td></tr><tr><td>30</td><td>0.923</td><td>0.955</td><td>0.987</td><td>1.019</td><td>1.051</td><td>1.084</td><td>1.117</td><td>1.148</td><td>1.181</td><td>1.213</td><td>1.245</td></tr><tr><td>40</td><td>1.245</td><td>1.278</td><td>1.310</td><td>1.343</td><td>1.37</td><td>1.408</td><td>1.441</td><td>1.474</td><td>1.507</td><td>1.539</td><td>1.572</td></tr><tr><td>50</td><td>1.572</td><td>1.605</td><td>1.639</td><td>1.672</td><td>1.70</td><td>1.739</td><td>1.772</td><td>1.806</td><td>1.839</td><td>1.873</td><td>1.906</td></tr><tr><td>60</td><td>1.906</td><td>1.940</td><td>1.974</td><td>2.008</td><td>2.012</td><td>2.075</td><td>2.109</td><td>2.143</td><td>2.177</td><td>2.211</td><td>2.245</td></tr><tr><td>70</td><td>2.245</td><td>2.280</td><td>2.314</td><td>2.349</td><td>2.38</td><td>2.418</td><td>2.453</td><td>2.487</td><td>2.522</td><td>2.556</td><td>2.591</td></tr><tr><td>80</td><td>2.591</td><td>2.626</td><td>2.661</td><td>2.696</td><td>2.731</td><td>2.766</td><td>2.801</td><td>2.836</td><td>2.871</td><td>2.906</td><td>2.941</td></tr><tr><td>90</td><td>2.941</td><td>2.977</td><td>3.012</td><td>3.048</td><td>3.08</td><td>3.120</td><td>3.455</td><td>3.191</td><td>3.227</td><td>3.262</td><td>3.298</td></tr><tr><td>100</td><td>3.298</td><td>3.334</td><td>3.370</td><td>3.406</td><td>3.41</td><td>3.479</td><td>3.515</td><td>3.551</td><td>3.587</td><td>3.623</td><td>3.659</td></tr><tr><td>110</td><td>3.659</td><td>3.696</td><td>3.732</td><td>3.769</td><td>3.80</td><td>3.842</td><td>3.879</td><td>3.915</td><td>3.952</td><td>3.988</td><td>4.025</td></tr><tr><td>120</td><td>4.025</td><td>4.062</td><td>4.099</td><td>4.137</td><td>4.07</td><td>4.211</td><td>4.248</td><td>4.285</td><td>4.323</td><td>4.360</td><td>4.397</td></tr><tr><td>130</td><td>4.397</td><td>4.434</td><td>4.472</td><td>4.509</td><td>4.54</td><td>4.584</td><td>4.621</td><td>4.659</td><td>4.696</td><td>4.734</td><td>4.771</td></tr><tr><td>140</td><td>4.771</td><td>4.809</td><td>4.847</td><td>4.885</td><td>4.92</td><td>4.962</td><td>5.000</td><td>5.038</td><td>5.076</td><td>5.114</td><td>5.152</td></tr><tr><td>150</td><td>5.152</td><td>5.190</td><td>5.229</td><td>5.267</td><td>5.30</td><td>5.344</td><td>5.382</td><td>5.421</td><td>5.459</td><td>5.498</td><td>5.536</td></tr><tr><td>160</td><td>5.536</td><td>5.575</td><td>5.614</td><td>5.653</td><td>5.69</td><td>5.731</td><td>5.769</td><td>5.808</td><td>5.847</td><td>5.886</td><td>5.925</td></tr><tr><td>170</td><td>5.925</td><td>5.964</td><td>6.004</td><td>6.043</td><td>6.08</td><td>6.122</td><td>6.161</td><td>6.200</td><td>6.239</td><td>6.279</td><td>6.318</td></tr><tr><td>180</td><td>6.318</td><td>6.358</td><td>6.397</td><td>6.437</td><td>6.47</td><td>6.516</td><td>6.555</td><td>6.595</td><td>6.634</td><td>6.674</td><td>6.713</td></tr><tr><td>190</td><td>6.713</td><td>6.753</td><td>6.793</td><td>6.833</td><td>6.87</td><td>6.913</td><td>6.953</td><td>6.993</td><td>7.703</td><td>7.073</td><td>7.113</td></tr><tr><td>200</td><td>7.113</td><td>7.153</td><td>7.194</td><td>7.234</td><td>7.27</td><td>7.315</td><td>7.355</td><td>7.396</td><td>7.436</td><td>7.477</td><td>7.517</td></tr><tr><td>210</td><td>7.517</td><td>7.558</td><td>7.598</td><td>7.639</td><td>7.68</td><td>7.721</td><td>7.761</td><td>7.802</td><td>7.843</td><td>7.883</td><td>7.924</td></tr><tr><td>220</td><td>7.924</td><td>7.965</td><td>8.006</td><td>8.047</td><td>8.08</td><td>8.129</td><td>8.170</td><td>8.211</td><td>8.252</td><td>8.293</td><td>8.334</td></tr><tr><td>230</td><td>8.334</td><td>8.375</td><td>8.417</td><td>8.458</td><td>8.49</td><td>8.541</td><td>8.582</td><td>8.623</td><td>8.664</td><td>8.706</td><td>8.747</td></tr><tr><td>240</td><td>8.747</td><td>8.789</td><td>8.830</td><td>8.872</td><td>8.91</td><td>8.955</td><td>8.996</td><td>9.038</td><td>9.079</td><td>9.121</td><td>9.162</td></tr><tr><td>250</td><td>9.162</td><td>9.204</td><td>9.246</td><td>9.288</td><td>9.33</td><td>9.372</td><td>9.414</td><td>9.456</td><td>9.498</td><td>9.539</td><td>9.581</td></tr><tr><td>260</td><td>9.581</td><td>9.623</td><td>9.665</td><td>9.708</td><td>9.71</td><td>9.792</td><td>9.834</td><td>9.876</td><td>9.919</td><td>9.961</td><td>10.003</td></tr><tr><td>270</td><td>10.003</td><td>10.045</td><td>10.088</td><td>10.130</td><td>10.173</td><td>10.215</td><td>10.257</td><td>10.300</td><td>10.342</td><td>10.385</td><td>10.427</td></tr><tr><td>280</td><td>10.427</td><td>10.470</td><td>10.512</td><td>10.555</td><td>10.57</td><td>10.640</td><td>10.683</td><td>10.725</td><td>10.768</td><td>10.810</td><td>10.853</td></tr><tr><td>290</td><td>10.853</td><td>10.896</td><td>10.939</td><td>10.982</td><td>11.1</td><td>11.068</td><td>11.110</td><td>11.153</td><td>11.196</td><td>11.239</td><td>11.282</td></tr></table>

续表 2-2  

<table><tr><td rowspan="2">工作端温度:℃</td><td>0</td><td>1</td><td>2</td><td>3</td><td>4</td><td>5</td><td>6</td><td>7</td><td>8</td><td>9</td><td>10</td></tr><tr><td colspan="11">热电势·mV</td></tr><tr><td>300</td><td>11.282</td><td>11.325</td><td>11.368</td><td>11.411</td><td>11.4</td><td>11.498</td><td>11.541</td><td>11.584</td><td>11.627</td><td>11.670</td><td>11.713</td></tr><tr><td>310</td><td>11.713</td><td>11.756</td><td>11.800</td><td>11.813</td><td>11.88</td><td>11.929</td><td>11.972</td><td>12.015</td><td>12.059</td><td>12.102</td><td>12.145</td></tr><tr><td>320</td><td>12.145</td><td>12.189</td><td>12.232</td><td>12.276</td><td>12.35</td><td>12.363</td><td>12.406</td><td>12.450</td><td>12.493</td><td>12.537</td><td>12.580</td></tr><tr><td>330</td><td>12.580</td><td>12.624</td><td>12.667</td><td>12.711</td><td>12.77</td><td>12.798</td><td>12.842</td><td>12.885</td><td>12.929</td><td>12.972</td><td>13.016</td></tr><tr><td>340</td><td>13.016</td><td>13.060</td><td>13.104</td><td>13.147</td><td>13.1</td><td>13.235</td><td>13.279</td><td>13.323</td><td>13.366</td><td>13.410</td><td>13.454</td></tr><tr><td>350</td><td>13.454</td><td>13.498</td><td>13.542</td><td>13.586</td><td>13.65</td><td>13.674</td><td>13.718</td><td>13.762</td><td>13.806</td><td>13.850</td><td>13.894</td></tr><tr><td>360</td><td>13.894</td><td>13.938</td><td>13.982</td><td>14.026</td><td>14.05</td><td>14.115</td><td>14.159</td><td>14.203</td><td>14.247</td><td>14.291</td><td>14.335</td></tr><tr><td>370</td><td>14.335</td><td>14.379</td><td>14.423</td><td>14.468</td><td>14.51</td><td>14.556</td><td>14.600</td><td>14.644</td><td>14.689</td><td>14.733</td><td>14.777</td></tr><tr><td>380</td><td>14.777</td><td>14.821</td><td>14.866</td><td>14.910</td><td>14.95</td><td>14.999</td><td>15.043</td><td>15.087</td><td>15.131</td><td>15.176</td><td>15.220</td></tr><tr><td>390</td><td>15.220</td><td>15.265</td><td>15.309</td><td>15.354</td><td>15.36</td><td>15.443</td><td>15.487</td><td>15.532</td><td>15.576</td><td>15.621</td><td>15.665</td></tr><tr><td>400</td><td>15.665</td><td>15.710</td><td>15.754</td><td>15.799</td><td>15.84</td><td>15.888</td><td>15.933</td><td>15.977</td><td>16.022</td><td>16.066</td><td>16.111</td></tr><tr><td>410</td><td>16.111</td><td>16.156</td><td>16.200</td><td>16.245</td><td>16.28</td><td>16.334</td><td>16.379</td><td>16.423</td><td>16.468</td><td>16.512</td><td>16.557</td></tr><tr><td>420</td><td>16.557</td><td>16.602</td><td>16.647</td><td>16.691</td><td>16.77</td><td>16.781</td><td>16.826</td><td>16.871</td><td>16.915</td><td>16.960</td><td>17.005</td></tr><tr><td>430</td><td>17.005</td><td>17.050</td><td>17.095</td><td>17.139</td><td>17.18</td><td>17.229</td><td>17.274</td><td>17.319</td><td>17.363</td><td>17.408</td><td>17.453</td></tr><tr><td>440</td><td>17.453</td><td>17.498</td><td>17.543</td><td>17.587</td><td>17.63</td><td>17.677</td><td>17.722</td><td>17.767</td><td>17.811</td><td>17.856</td><td>17.901</td></tr><tr><td>450</td><td>17.901</td><td>17.946</td><td>17.991</td><td>18.036</td><td>18.08</td><td>18.126</td><td>18.171</td><td>18.216</td><td>18.261</td><td>18.306</td><td>18.351</td></tr><tr><td>460</td><td>18.351</td><td>18.396</td><td>18.441</td><td>18.486</td><td>18.53</td><td>18.576</td><td>18.621</td><td>18.666</td><td>18.711</td><td>18.756</td><td>18.801</td></tr><tr><td>470</td><td>18.801</td><td>18.846</td><td>18.891</td><td>18.936</td><td>18.98</td><td>19.026</td><td>19.071</td><td>19.116</td><td>19.161</td><td>19.207</td><td>19.252</td></tr><tr><td>480</td><td>19.252</td><td>19.297</td><td>19.312</td><td>19.387</td><td>19.43</td><td>19.477</td><td>19.522</td><td>19.567</td><td>19.612</td><td>19.657</td><td>19.702</td></tr><tr><td>490</td><td>19.702</td><td>19.747</td><td>19.792</td><td>19.837</td><td>19.88</td><td>19.927</td><td>19.972</td><td>20.017</td><td>20.062</td><td>20.107</td><td>20.152</td></tr><tr><td>500</td><td>20.152</td><td>20.197</td><td>20.242</td><td>20.287</td><td>20.35</td><td>20.378</td><td>20.423</td><td>20.468</td><td>20.513</td><td>20.558</td><td>20.603</td></tr><tr><td>510</td><td>20.603</td><td>20.648</td><td>20.693</td><td>20.738</td><td>20.78</td><td>20.828</td><td>20.873</td><td>20.918</td><td>20.963</td><td>21.008</td><td>21.053</td></tr><tr><td>520</td><td>21.053</td><td>21.098</td><td>21.143</td><td>21.188</td><td>21.23</td><td>21.279</td><td>21.324</td><td>21.369</td><td>21.414</td><td>21.459</td><td>21.504</td></tr><tr><td>530</td><td>21.504</td><td>21.549</td><td>21.594</td><td>21.639</td><td>21.68</td><td>21.730</td><td>21.775</td><td>21.820</td><td>21.865</td><td>21.910</td><td>21.955</td></tr><tr><td>540</td><td>21.955</td><td>22.000</td><td>22.045</td><td>22.090</td><td>22.13</td><td>22.180</td><td>22.224</td><td>22.269</td><td>22.314</td><td>22.359</td><td>22.404</td></tr><tr><td>550</td><td>22.404</td><td>22.449</td><td>22.494</td><td>22.539</td><td>22.58</td><td>22.630</td><td>22.675</td><td>22.720</td><td>22.765</td><td>22.810</td><td>22.855</td></tr><tr><td>560</td><td>22.855</td><td>22.900</td><td>22.915</td><td>22.990</td><td>23.03</td><td>23.081</td><td>23.126</td><td>23.171</td><td>23.216</td><td>23.261</td><td>23.306</td></tr><tr><td>570</td><td>23.306</td><td>23.351</td><td>23.396</td><td>23.441</td><td>23.48</td><td>23.531</td><td>23.575</td><td>23.620</td><td>23.665</td><td>23.710</td><td>23.755</td></tr><tr><td>580</td><td>23.755</td><td>23.800</td><td>23.845</td><td>23.890</td><td>23.93</td><td>23.981</td><td>24.026</td><td>24.071</td><td>24.116</td><td>24.161</td><td>24.206</td></tr><tr><td>590</td><td>24.206</td><td>24.251</td><td>24.296</td><td>24.341</td><td>24.38</td><td>24.431</td><td>24.476</td><td>24.521</td><td>24.566</td><td>24.614</td><td>24.656</td></tr><tr><td>600</td><td>24.656</td><td>24.701</td><td>24.746</td><td>24.791</td><td>24.83</td><td>24.881</td><td>24.925</td><td>24.970</td><td>25.015</td><td>25.060</td><td>25.105</td></tr><tr><td>610</td><td>25.105</td><td>25.150</td><td>25.195</td><td>25.210</td><td>25.28</td><td>25.331</td><td>25.376</td><td>25.421</td><td>25.466</td><td>25.511</td><td>25.556</td></tr><tr><td>620</td><td>25.556</td><td>25.601</td><td>25.646</td><td>25.691</td><td>25.73</td><td>25.781</td><td>25.826</td><td>25.871</td><td>25.916</td><td>25.961</td><td>26.006</td></tr><tr><td>630</td><td>26.006</td><td>26.051</td><td>26.096</td><td>26.140</td><td>26.18</td><td>26.230</td><td>26.275</td><td>26.320</td><td>26.364</td><td>26.409</td><td>26.454</td></tr><tr><td>640</td><td>26.454</td><td>26.499</td><td>26.543</td><td>26.588</td><td>26.63</td><td>26.677</td><td>26.722</td><td>26.766</td><td>26.811</td><td>26.855</td><td>26.900</td></tr><tr><td>650</td><td>26.900</td><td>26.944</td><td>26.989</td><td>27.033</td><td>27.07</td><td>27.122</td><td>27.166</td><td>27.210</td><td>27.254</td><td>27.299</td><td>27.343</td></tr><tr><td>660</td><td>27.343</td><td>27.387</td><td>27.431</td><td>27.476</td><td>27.52</td><td>27.564</td><td>27.608</td><td>27.652</td><td>27.697</td><td>27.741</td><td>27.785</td></tr><tr><td>670</td><td>27.785</td><td>27.829</td><td>27.873</td><td>27.918</td><td>27.96</td><td>28.006</td><td>28.050</td><td>28.094</td><td>28.139</td><td>28.183</td><td>28.227</td></tr><tr><td>680</td><td>28.227</td><td>28.271</td><td>28.315</td><td>28.359</td><td>28.40</td><td>28.447</td><td>28.491</td><td>28.535</td><td>28.579</td><td>28.623</td><td>28.667</td></tr><tr><td>690</td><td>28.667</td><td>28.711</td><td>28.755</td><td>28.799</td><td>28.81</td><td>28.887</td><td>28.930</td><td>28.974</td><td>29.018</td><td>29.062</td><td>29.106</td></tr></table>

续表 2.2
