Repository: C-zj02/CFD-claw

<div align="center">

**English** | [中文](#中文版) | [Français](README_FR.md) | [Русский](README_RU.md) | [हिन्दी](README_HI.md) | [العربية](README_AR.md) | [Português](README_PT.md)

# 🚀 Claude Code Python

**A Complete Python Reimplementation Based on Real Claude Code Source**

*From TypeScript Source → Rebuilt in Python with ❤️*

***
**🔥 Active Development • New Features Weekly 🔥**

</div>

***

## 🎯 What is This?

**Clawd Code** is a **complete Python rewrite** of Claude Code, based on the **real TypeScript source code**.

File: RAG-data/中国航空材料手册(第2版) 第7卷 塑料 透明材料 绝缘材料001-200.pdf-3058ca35-b520-427a-a019-329148c5ef05.md (part 5 of 9)
# 中国航空材料手册
<table><tr><td rowspan="2">性能</td><td colspan="3">NF</td><td colspan="3">HF</td><td colspan="3">BHF</td><td colspan="3">(1-F)</td></tr><tr><td>优级</td><td>一级</td><td>合格</td><td>优级</td><td>一级</td><td>合格</td><td>优级</td><td>一级</td><td>合格</td><td>优级</td><td>一级</td><td>合格</td></tr><tr><td>熔体流动速率(g·10min)</td><td colspan="2">1.2~1.7</td><td>1.6~1.9</td><td colspan="2">1.9~2.5</td><td>1.6~2.8</td><td colspan="2">2.8~3.6</td><td>2.5~3.8</td><td colspan="2">1.9~2.5</td><td>1.6~2.8</td></tr><tr><td>软化点(维卡)°C</td><td>98</td><td colspan="2">96</td><td>98</td><td colspan="2">96</td><td>98</td><td colspan="2">96</td><td>98</td><td colspan="2">96</td></tr><tr><td>透光率%</td><td colspan="3">89</td><td colspan="3">89</td><td colspan="3"></td><td colspan="3"></td></tr><tr><td>残留丙烯腈/(mg/kg)</td><td colspan="2">160</td><td>210</td><td>140</td><td>150</td><td>200</td><td colspan="2">150</td><td>200</td><td>140</td><td colspan="2">5</td></tr><tr><td>残留挥发物(mg/kg)</td><td colspan="2">1600</td><td>1800</td><td colspan="2">1500</td><td>700</td><td colspan="2">1500</td><td>1700</td><td colspan="2">1500</td><td>1500</td></tr><tr><td>拉伸断裂应力/MPa</td><td>63.0</td><td>63.0</td><td>67.0</td><td>64.0</td><td>62.0</td><td>60.0</td><td>62.0</td><td>60.0</td><td>58.0</td><td>64.0</td><td>62.0</td><td>67.0</td></tr><tr><td>悬臂梁冲击强度/(J/m)</td><td colspan="3">8</td><td colspan="3">8</td><td colspan="3">8</td><td colspan="3">8</td></tr><tr><td rowspan="2">性能</td><td colspan="3">HH</td><td colspan="3">HC</td><td colspan="3">HH-C100</td><td colspan="3">HH-C200</td></tr><tr><td>优级</td><td>一级</td><td>合格</td><td>优级</td><td>一级</td><td>合格</td><td>优级</td><td>一级</td><td>合格</td><td>优级</td><td>一级</td><td>合格</td></tr><tr><td>熔体流动速率(g·10min)</td><td colspan="2">1.2~1.7</td><td>1.0~1.9</td><td colspan="2">2.9~3.7</td><td>2~3.9</td><td colspan="2">1.0~1.5</td><td>0.8~1.6</td><td colspan="2">1.8~2.3</td><td>1.6~2.3</td></tr><tr><td>软化点(维卡)°C</td><td>99</td><td colspan="2">97</td><td>99</td><td colspan="2">97</td><td>101</td><td colspan="2">98</td><td>100</td><td colspan="2">97</td></tr><tr><td>透光率%</td><td colspan="3">89</td><td colspan="3">89</td><td colspan="3">89</td><td colspan="3">89</td></tr><tr><td>残留丙烯腈/(mg/kg)</td><td colspan="2">180</td><td>230</td><td colspan="2">200</td><td>250</td><td>200</td><td colspan="2">250</td><td>200</td><td colspan="2">250</td></tr><tr><td>残留挥发物/(mg/kg)</td><td colspan="2">1800</td><td>2000</td><td colspan="2">2000</td><td>2000</td><td colspan="2">1800</td><td>2000</td><td colspan="2">1800</td><td>2000</td></tr><tr><td>拉伸断裂应力/MPa</td><td>68.5</td><td>67.0</td><td>65.0</td><td>68.5</td><td>67.0</td><td>65.0</td><td>64.0</td><td>69.0</td><td>67.0</td><td>70.0</td><td>68.5</td><td>67.0</td></tr><tr><td>悬臂梁冲击强度/(J/m)</td><td colspan="3">8</td><td colspan="3">8</td><td colspan="2">10</td><td colspan="2">9</td><td colspan="2">10</td></tr></table>

# 2 性能

2.1 物理及化学性能 SAN 的物理及化学性能典型值见表 2-1。

表2-1  

<table><tr><td>性 能</td><td>NF</td><td>HF</td><td>HH</td><td>H</td></tr><tr><td>相对密度</td><td>1.07</td><td>1.07</td><td>1.07</td><td>1</td></tr><tr><td>熔体流动速率/(g/10min)</td><td>1.4</td><td>2.2</td><td>1.4</td><td>3.</td></tr><tr><td>热变形温度(1.81MPa)/(°C)</td><td>83</td><td>83</td><td>83</td><td>81</td></tr><tr><td>颜色/色级(MTCL法)</td><td>7</td><td>6</td><td>5</td><td>1</td></tr><tr><td>透明度%</td><td>89~90</td><td>89~90</td><td>89~90</td><td>89~90</td></tr><tr><td>丙烯腈/(mg/kg)</td><td>23.5~25.5</td><td>23.5~25.5</td><td>17.0~29.0</td><td>29.0~2.</td></tr><tr><td>残留丙烯腈/(mg/kg)</td><td>165</td><td>115</td><td>17</td><td>180</td></tr><tr><td>总残留单体/(mg/kg)</td><td>1600</td><td>1500</td><td>1600</td><td>1400</td></tr><tr><td>介电常数/(10-6Hz)</td><td>2.8</td><td>2.8</td><td>3.1</td><td>2.9</td></tr><tr><td>体积电阻率/(Ω·m)</td><td>1011</td><td>1011</td><td>101</td><td>101</td></tr></table>

# 2.2 力学性能 SAN 的力学性能典型值见表 2.2。

表2-2  

<table><tr><td>性能</td><td>NF</td><td>HF</td><td>HF</td><td>HC</td></tr><tr><td>拉伸强度/MPa</td><td>72.6</td><td>70.6</td><td>76.1</td><td>76.1</td></tr><tr><td>拉伸弹性模量/GPa</td><td>2.6</td><td>2.6</td><td>2.7</td><td>2.7</td></tr><tr><td>伸长率/%</td><td>3.2</td><td>3.2</td><td>3.1</td><td>3.1</td></tr><tr><td>悬臂梁冲击强度/(J/m)</td><td>23</td><td>21</td><td>25</td><td>27</td></tr><tr><td>洛氏硬度(R)</td><td>76</td><td>76</td><td>77</td><td>80</td></tr></table>

# 3 使用工艺

注塑成型：注塑温度为 $180\sim 270^{\circ}C$ ；模具温度为 $65\sim 75^{\circ}C$ ；注射压力为 $38.2\sim 97.9\mathrm{MPa}$ ；挤塑成型：挤塑温度为 $180\sim 230^{\circ}C$ 。

# 4 其他

4.1 包装 SAN 树脂的包装为内衬聚乙烯薄膜袋的聚丙烯编织袋。  
4.2 运输 运输时应存放在清洁、有顶棚的车厢内，不得与砂土、碎金属、煤炭等混装，严禁与易燃、易爆、芳香烃、卤代烃类有机溶剂混合装运。  
4.3 贮存贮存时应远离火源，隔热。仓库内应保持干燥、整洁，严禁混入任何杂质。

# 5 使用建议

选用。

# 参考文献

1 上海高桥石油化工公司化工厂. 丙烯腈-苯乙烯共聚物性能数据资料. 1997

# 丙烯腈-丁二烯-苯乙烯共聚物

# 1 概述

丙烯腈-丁二烯苯乙烯共聚物（ABS）是丙烯腈(A）、丁二烯(B)、苯乙烯(S)的二元共聚物。可用乳液法、乳液接枝共混法和本体-悬浮法制得。可采用注塑、挤塑、压延、吹塑、发泡和真空成型等方法成型制品，能进行机械加工和表面电镀。ABS塑料的表面硬度高，吸水性小、尺寸稳定、耐化学性及介电性能良好，低温抗冲击性突出，易于着色，但热变形温度较低，耐候性较差。已广泛用于汽车、电器、仪表和机械等工业。

1.1 型号及名称 ABS 树脂与塑料的型号及名称见表 1.1。

表1-1  

<table><tr><td>产品型号</td><td>对应国标(GB)型号</td><td>名称</td></tr><tr><td>101</td><td>ABS-1,GN,095-15-150-2.1</td><td>高模量、中冲击通用型ABS树脂</td></tr><tr><td>301</td><td>ABS-1,GN,095-15-150-2</td><td>高拉伸通用型ABS树脂</td></tr><tr><td>701</td><td></td><td>超高抗冲通用型ABS树脂</td></tr><tr><td>SH1 04</td><td></td><td>超高抗冲、耐寒通用型ABS树脂</td></tr><tr><td>SH1 02</td><td></td><td>超高抗冲、高刚性通用型ABS树脂</td></tr><tr><td>SH1 01</td><td></td><td>超高抗冲通用型ABS树脂</td></tr><tr><td>IM 1</td><td></td><td>改性接枝用ABS树脂</td></tr><tr><td>M 2</td><td></td><td>改性接枝用ABS树脂</td></tr><tr><td>F-3</td><td></td><td>较高抗冲性、流动性通用型ABS树脂</td></tr><tr><td>F-1</td><td></td><td>中冲击强度、高流动性通用型ABS树脂</td></tr><tr><td>H-8</td><td></td><td>耐低温、高抗冲通用型ABS树脂</td></tr><tr><td>G-3</td><td>ABS-1,XN,095-08-350-1.5</td><td>高抗拉、高抗冲、耐寒通用型ABS树脂</td></tr><tr><td>X-1</td><td></td><td>高抗冲耐热通用型ABS树脂</td></tr><tr><td>V-33</td><td></td><td>高抗冲耐热通用型ABS树脂</td></tr><tr><td>N</td><td></td><td>高刚性耐热通用型ABS树脂</td></tr><tr><td>N</td><td></td><td>高刚性耐热通用型ABS树脂</td></tr><tr><td>V 1</td><td></td><td>阻燃通用型ABS树脂</td></tr><tr><td>V 1M</td><td></td><td>阻燃电镀型ABS树脂</td></tr><tr><td>102</td><td></td><td>高刚性通用型ABS树脂</td></tr><tr><td>301M</td><td>ABS-1,GN,095-15-250-2</td><td>电镀型ABS树脂</td></tr><tr><td>E-7</td><td></td><td>高抗冲挤塑型ABS树脂</td></tr><tr><td>E-3</td><td></td><td>刚性抗冲击挤塑型ABS树脂</td></tr><tr><td>E 1</td><td></td><td>高刚性挤塑型ABS树脂</td></tr><tr><td></td><td>ABS-1,EN,083 08-150 1.5</td><td>高刚性通用型ABS树脂</td></tr><tr><td></td><td>ABS-1,MN-095 08-065-2</td><td>中冲击通用型ABS树脂</td></tr></table>

1.2 基本组成 丙烯腈、丁二烯、苯乙烯。

1.3 材料标准

GB, T 12672-1990《丙烯腈-丁二烯-苯乙烯(ABS)树脂》. 主要性能指标见表1-2。

兰州化学工业公司合成橡胶厂企业标准Q/SH08.01.08-1997《特种ABS树脂》，主要性能指标见表13.

GB,Γ10009 1988《丙烯腈-丁二烯-苯乙烯（ABS）塑料挤出板材》。

表1-2  

<table><tr><td rowspan="2" colspan="3">性 能</td><td colspan="3">ABS-1,GN,095 15-150-2.5</td><td colspan="3">ABS-1,GN,095-15-150-2</td><td colspan="3">ABS-1,XN,09</td></tr><tr><td>优级品</td><td>一级品</td><td>合格品</td><td>优级品</td><td>一级品</td><td>合格品</td><td>优级品</td><td>一级品</td><td>合格品</td></tr><tr><td colspan="3">熔体流动速率/(g/10 min)</td><td colspan="3">1.5~3.0</td><td colspan="3">1.3~2.3</td><td colspan="3">1.3 2.5</td></tr><tr><td colspan="3">软化点(维卡)/(°C) ≥</td><td>96.0</td><td>94.0</td><td>92.0</td><td>96.0</td><td>91.0</td><td>92.0</td><td>96.0</td><td>94.0</td><td>92.0</td></tr><tr><td colspan="3">弯曲屈服强度/MPa ≥</td><td colspan="3">66.0</td><td colspan="3">63.0</td><td colspan="3">79.0</td></tr><tr><td colspan="3">弯曲弹性模量/GPa ≥</td><td colspan="3">2.40</td><td colspan="3">2.20</td><td colspan="3">2.40</td></tr><tr><td colspan="3">拉伸屈服强度/MPa ≥</td><td colspan="3">40.0</td><td colspan="3">37.0</td><td colspan="3">43.0</td></tr><tr><td rowspan="3">悬臂梁冲击强度(J/m)</td><td rowspan="2">23 (</td><td>6.35 mm≥</td><td>127</td><td>107</td><td>87</td><td>215</td><td>195</td><td>175</td><td>235</td><td>215</td><td>18</td></tr><tr><td>3.18 mm≥</td><td>-</td><td>-</td><td>-</td><td>-</td><td>-</td><td>-</td><td>-</td><td>-</td><td>-</td></tr><tr><td>-10 (</td><td>6.35 mm≥</td><td>-</td><td>-</td><td>-</td><td>-</td><td>-</td><td>-</td><td>-</td><td>-</td><td>-</td></tr><tr><td colspan="3">洛氏硬度(R) ≥</td><td colspan="3">105</td><td colspan="3">105</td><td colspan="3">[0]</td></tr><tr><td colspan="3">电镀性</td><td colspan="9">镀层牢固性</td></tr><tr><td rowspan="2" colspan="3">性 能</td><td colspan="3">ABS-1,XN,095 08 350-1.5</td><td colspan="3">ABS-1,EN,083 08-150 1.5</td><td colspan="3">ABS-1,MN,095 08 350-1.5</td></tr><tr><td>优级品</td><td>一级品</td><td>合格品</td><td>优级品</td><td>一级品</td><td>合格品</td><td>优级品</td><td>一级品</td><td>合格品</td></tr><tr><td colspan="3">熔体流动速率/(g/10 min)</td><td colspan="3">0.5~1.5</td><td colspan="3">0.2~1.2</td><td colspan="3">1.5~2.5</td></tr><tr><td colspan="3">软化点(维卡)/℃ ≥</td><td>92.0</td><td>90.0</td><td>83.0</td><td>90.0</td><td>88.0</td><td>86.0</td><td>96.0</td><td>94.0</td><td>91.0</td></tr><tr><td colspan="3">弯曲屈服强度/MPa ≥</td><td colspan="3">47.0</td><td colspan="3">18.0</td><td colspan="3">74.0</td></tr><tr><td colspan="3">弯曲弹性模量/GPa ≥</td><td colspan="3">1.70</td><td colspan="3">1.60</td><td colspan="3">2.1</td></tr><tr><td colspan="3">拉伸屈服强度/MPa ≥</td><td colspan="3">27.0</td><td colspan="3">30.0</td><td colspan="3">40.0</td></tr><tr><td rowspan="3">悬臂梁冲击强度(J/m)</td><td rowspan="2">23 (</td><td>6.35 mm≥</td><td>340</td><td>320</td><td>330</td><td>125</td><td>110</td><td>95.0</td><td>63</td><td>55</td><td>55</td></tr><tr><td>3.18 mm≥</td><td>-</td><td>-</td><td>-</td><td>235</td><td>215</td><td>195</td><td>94.0</td><td>80</td><td>80</td></tr><tr><td>140 (</td><td>6.35 mm≥</td><td>160</td><td>110</td><td>120</td><td>-</td><td>-</td><td>-</td><td>-</td><td>-</td><td>-</td></tr><tr><td colspan="3">洛氏硬度(R) ≥</td><td colspan="3">87</td><td colspan="3">9.0</td><td colspan="3">170</td></tr><tr><td colspan="3">电镀件</td><td colspan="3">-</td><td colspan="3">-</td><td colspan="3">-</td></tr></table>

表1-3  

<table><tr><td rowspan="2">性能</td><td colspan="7">冲击型</td><td colspan="2">流动型</td><td colspan="2">耐温型</td></tr><tr><td>101</td><td>701</td><td>SH1 01</td><td>SH1 02</td><td>SH1-03</td><td>1M-1</td><td>1M 2</td><td>F 5</td><td>F 3</td><td>G 3</td><td>110</td></tr><tr><td>熔体流动速率/(g/10 min)</td><td>1.5~3.0</td><td>1.0~1.4</td><td>≥0.7</td><td>≥0.7</td><td>≥0.5</td><td></td><td></td><td>1.5~7.1</td><td>3.3~4.5</td><td>3.3~1.1</td><td>1.1</td></tr><tr><td>软化点(维卡)/℃ ≥</td><td>92</td><td>93</td><td>91</td><td>91</td><td>91</td><td>80</td><td>85</td><td>92</td><td>90</td><td>88</td><td>...</td></tr><tr><td>拉伸屈服强度/MPa ≥</td><td>40.0</td><td>32.4</td><td>35.0</td><td>35.0</td><td>35.0</td><td>20.0</td><td>20.0</td><td>34.3</td><td>35.3</td><td>37.1</td><td>2</td></tr><tr><td>弯曲强度/MPa ≥</td><td>66.0</td><td>50.9</td><td>60.0</td><td>63.0</td><td>55.0</td><td></td><td></td><td>55.0</td><td>57.0</td><td>47.1</td><td>2</td></tr><tr><td>悬臂梁冲击强度/(J/m)</td><td></td><td></td><td></td><td></td><td></td><td></td><td></td><td></td><td></td><td></td><td></td></tr><tr><td>25℃</td><td>87</td><td>304</td><td>350</td><td>350</td><td>100</td><td>350</td><td>200</td><td>8.1</td><td>137</td><td>300</td><td>32.1</td></tr><tr><td>40℃</td><td>-</td><td>-</td><td>-</td><td>-</td><td>-</td><td>-</td><td>-</td><td>-</td><td>-</td><td>120</td><td>1.7</td></tr><tr><td>燃烧性(UI 91) ≥</td><td></td><td>118</td><td>-</td><td></td><td></td><td></td><td></td><td></td><td></td><td></td><td></td></tr></table>

续表 1.3  

<table><tr><td rowspan="2">性能</td><td colspan="3">耐温型</td><td colspan="3">阻燃电镀型</td><td colspan="3">挤塑型</td></tr><tr><td>N 1</td><td>N 2</td><td>N-33</td><td>N 34</td><td>V-1</td><td>V-1M</td><td>102</td><td>301M</td><td>E 7</td></tr><tr><td>熔体流动速率(g/10 min)</td><td>2.0</td><td>1.5</td><td>9.7</td><td>0.6</td><td>≥1.1</td><td>8~15</td><td>2.3-2.7</td><td>1.3</td><td>0.9</td></tr><tr><td>软比点(维卡)C≥</td><td>11</td><td>120</td><td>10F</td><td>103</td><td>80</td><td>76</td><td>96</td><td>92</td><td>95</td></tr><tr><td>拉伸屈服强度MPa≥</td><td>10.0</td><td>12</td><td>10.0</td><td>88</td><td></td><td>33.3</td><td>15.1</td><td>33.0</td><td>35.3</td></tr><tr><td>弯曲强度/MPa≥</td><td>65</td><td>70</td><td>60</td><td>53</td><td>60</td><td>53</td><td>75.5</td><td>59</td><td>52</td></tr><tr><td>悬臂梁冲击强度/(J/m)</td><td></td><td></td><td></td><td></td><td></td><td></td><td></td><td></td><td></td></tr><tr><td>3:</td><td>180</td><td>160</td><td>250</td><td>300</td><td>98</td><td>68.6</td><td>49</td><td>195</td><td>291</td></tr><tr><td>4:</td><td></td><td></td><td></td><td></td><td></td><td></td><td></td><td>-</td><td></td></tr><tr><td>燃烧性(I:4)≥</td><td></td><td></td><td></td><td></td><td>V-0</td><td>V-2</td><td>-</td><td></td><td></td></tr></table>

# 1.4 使用工艺说明书

1.5 供应状态 ABS 树脂为本色颗粒，粒子的尺寸在任意方向上应为 $2 \sim 5 \mathrm{~mm}$ ，无机械杂质；ABS 塑料挤出板材一般为本色，板材的长度和宽度尺寸由供需双方协商确定。板材的外观、广度、宽度和厚度的允许偏差见 GB/T 10009 的有关规定  
1.6 应用概况 已用于制作仪表外壳、仪表盘、收录机和电视机壳体、齿轮、叶片、轴承，把手旋钮、贮槽内衬、冰箱衬里、汽车零部件等。电镀产品常作为金属代用品，如制造装饰板和装饰件  
1.7 研制及生产单位 兰州化学工业公司合成橡胶厂、上海高桥石油化工厂公司化工厂研制并生产。

# 2 性能

2.1 物理及化学性能 ABS 树脂的物理性能典型值见表 2-1  
2.2 力学性能 ABS树脂的力学性能典型值见表21。

表2-1  

<table><tr><td>性能</td><td>通用型</td><td>高冲型</td><td>耐热型</td></tr><tr><td>软化点(维卡)/(°C)</td><td>80.1</td><td>80.0</td><td>90.0</td></tr><tr><td>尺寸变化率(纵、横)/%</td><td></td><td>20.1~3.0</td><td></td></tr><tr><td>拉伸屈服应力(纵、横)/MPa</td><td>32.0</td><td>35.0</td><td>36.0</td></tr><tr><td>悬臂梁冲击强度(纵、横)/(J/m)</td><td>88.3</td><td>118.0</td><td>-</td></tr><tr><td>球压痕硬度/(N/mm²)</td><td>65.1</td><td>63.0</td><td>70.0</td></tr></table>

# 3 使用工艺

ABS塑料可用火焰及ABS焊条焊接或用10%的ABS甲乙酮溶液粘合，也可进行锯、车、铣等机械加工。制品还可进行电镀或真空喷镀以代替金属制品，且可得到金属难以达到的复杂形状和尺寸精度可以进行涂漆，增加制品的色彩及提高其耐候性。

ABS塑料板材的真空成型温度为： $120\sim 170^{\circ}C$

ABS树脂的注塑成型和挤塑成型工艺条件见表31和表32。

表3-1  

<table><tr><td colspan="2">工艺参数</td><td>通用型</td><td>高流动型</td><td>电镀型</td><td>耐寒型</td><td>耐热型</td></tr><tr><td rowspan="2">预干燥</td><td>温度/°C</td><td colspan="4">80~85</td><td>8~9.</td></tr><tr><td>时间/h</td><td colspan="5">2~4</td></tr><tr><td colspan="2">料筒温度(°C)</td><td>190~250</td><td>180~250</td><td colspan="3">200~250</td></tr><tr><td colspan="2">注射压力MPa</td><td>70~110</td><td>60~110</td><td colspan="3">70~110</td></tr><tr><td colspan="2">模具温度(°C)</td><td colspan="5">40~80</td></tr><tr><td>注射速度</td><td>--</td><td>-</td><td colspan="2">尽量缓慢</td><td>-</td><td>-</td></tr></table>

注：脱模后收缩率为 $0.4\% \sim 0.7\%$

表3-2  

<table><tr><td>挤塑成型条件</td><td>指标</td><td>挤塑成型条件</td><td>指标</td></tr><tr><td>后部料筒温度/℃</td><td>160~180</td><td>模头温度/℃</td><td>180±20</td></tr><tr><td>中间料筒温度/℃</td><td>180~220</td><td></td><td></td></tr></table>

# 4 其他

4.1 包装 ABS 树脂用聚丙烯编织的复合袋或内衬聚乙烯薄膜的聚丙烯编织袋, 或其他有相同包装效果的容器包装。  
4.2运输ABS树脂为非危险品。在运输时不得在阳光下曝晒或雨淋，不得与砂土、碎金属、煤炭等混合装运，更不可与有毒及腐蚀性、易燃物品混装。  
4.3 贮存 ABS 树脂及板材应存放在通风、干燥、防晒、远离火源并保持清洁、有良好消防设施的仓库内，ABS 板材的贮存期限自生产之日起不超过一年。

# 5 使用建议

选用。

# 参考文献

1兰州化学工业公司合成橡胶厂.ABS树脂检验数据统计资料.1986

# 玻璃纤维增强ABS

# 1 概述

玻璃纤维增强ABS由ABS树脂和玻璃纤维经混合、挤出、切粒制得。主要采用注塑法成型制品。玻璃纤维增强ABS提高了ABS的热变形温度和力学性能，降低了模塑收缩率和线膨胀系数。用于制造尺寸精度要求较高的制品。

1.1 型号及名称 玻璃纤维增强ABS的型号及名称见表1。

表1-1  

<table><tr><td>型号</td><td>名称</td><td>型号</td><td>名称</td></tr><tr><td>GFABS 8</td><td rowspan="2">玻璃纤维增强 ABS</td><td>GFABS-15</td><td rowspan="2">玻璃纤维增强 ABS</td></tr><tr><td>GFABS 10</td><td>GFABS 20</td></tr></table>

1.2 基本组成 ABS树脂、玻璃纤维。

# 1.3 材料标准

中国石油化工集团公司北京化工研究院企业标准《玻璃纤维增强ABS》，主要性能指标见表1。晨光化工研究院企业标准《玻璃纤维增强ABS》

表1-2  

<table><tr><td colspan="2">性能</td><td>GFABS 8</td><td>GFABS-10</td><td>GFABS 15</td><td>GFABS 20</td></tr><tr><td colspan="2">玻璃纤维/%</td><td>8±1</td><td>[7±1]</td><td>15±2</td><td>20±3</td></tr><tr><td>密度/(g/cm³)</td><td>≤</td><td>1.10</td><td>1.10</td><td>1.11</td><td>1.10</td></tr><tr><td>热变形温度(0.15MPa)/℃</td><td>≥</td><td>80</td><td>90</td><td>95</td><td>100</td></tr><tr><td>拉伸强度 MPa</td><td>≥</td><td>55</td><td>60</td><td>70</td><td>80</td></tr><tr><td>弯曲强度 MPa</td><td>≥</td><td>80</td><td>95</td><td>90</td><td>95</td></tr><tr><td>弯曲弹性模量/GPa</td><td>≥</td><td>2.7</td><td>3.2</td><td>3.5</td><td>4.1</td></tr><tr><td>简支梁冲击强度/(kJ/m²)</td><td>≥</td><td>7</td><td>7</td><td>7</td><td>8</td></tr><tr><td>模塑收缩率/%</td><td>≤</td><td>-</td><td>1.003</td><td>0.0025</td><td>0.0025</td></tr></table>

# 1.4 使用艺说明书

1.5 供应状态 淡黄色或黄色圆柱形颗粒   
1.6 应用概况 已用于电子、电器、仪表外壳、录音机机芯底板、接插件、线圈骨架和电动工具等对材料刚度和尺寸精度要求较高的制品。  
1.7研制及生产单位中国石油化工集团公司北京化工研究院、晨光化工研究院研制并生产  
1.8 鉴定级别及日期 1983年由电子工业部鉴定通过

# 2 性能

2.1物理及化学性能玻璃纤维增强ABS的物理性能典型值见表2。

表2-1  

<table><tr><td>性能</td><td>典型值</td><td>性能</td><td>典型值</td></tr><tr><td>热变形强度(0.45 MPa)/°C</td><td>100</td><td>介电常数</td><td>3.5</td></tr><tr><td>体积电阻率(Ω·m)</td><td>6×10^1</td><td>介电强度/(MV m)</td><td>24</td></tr><tr><td>介质损耗角正切(10^6 Hz)</td><td>1.4×10^1</td><td></td><td></td></tr></table>

2.2 力学性能 玻璃纤维增强ABS的力学性能典型值见表22。

表2-2  

<table><tr><td>性能</td><td>典型值</td><td>性能</td><td>典型值</td></tr><tr><td rowspan="2">拉伸强度/MPa</td><td rowspan="2">78.5</td><td>简支梁冲切强度/(kJ/m2)</td><td></td></tr><tr><td>缺11</td><td></td></tr><tr><td>弯曲强度/MPa</td><td>88.3</td><td>无缺:1</td><td>11</td></tr></table>

# 3 使用工艺

玻璃纤维增强ABS注塑成型工艺条件见表31

表3-1  

<table><tr><td>工艺过程</td><td colspan="2">工艺条件</td><td>指标</td></tr><tr><td rowspan="2">干燥(料层厚度3cm)</td><td colspan="2">温度/℃</td><td>80</td></tr><tr><td colspan="2">时间/h</td><td>3</td></tr><tr><td rowspan="8">注塑成型</td><td rowspan="2">料筒温度/℃</td><td>柱塞式注塑机</td><td>180~230</td></tr><tr><td>螺杆式注塑机</td><td>180~220</td></tr><tr><td colspan="2">模具温度/℃</td><td>70~80</td></tr><tr><td rowspan="2">注射压力/MPa</td><td>柱塞式注塑机</td><td>98~140</td></tr><tr><td>螺杆式注塑机</td><td>70~100</td></tr><tr><td rowspan="2">注射速度</td><td>·般制品</td><td>中等速度</td></tr><tr><td>薄膜制品</td><td>较高速度</td></tr><tr><td colspan="2">总模塑周期/s</td><td>80</td></tr></table>

# 4 其他

4.1 包装 采用聚丙烯编织袋内衬聚乙烯薄膜袋包装。  
4.2 运输 玻璃纤维增强ABS为非危险品。运输时要整齐堆放在有棚盖的车厢或船舱内，防止日晒或雨淋，不得与砂土、碎金属、煤炭等污染物混运，也不可与有毒、有腐蚀性物品，如芳香烃、脂肪烃、卤代烃类有机溶剂混运。  
4.3 贮存 玻璃纤维增强ABS可以长期贮存。贮存用的仓库应保持清洁、干燥、通风，应有良好的消防设施，

# 5 使用建议

选用.

# 参考文献

1晨光化工研究院．玻璃纤维增强ABS性能数据.1997

# 阻燃ABS

# 1 概述

阻燃ABS(FRABS)是以纯ABS树脂为基材，加入高热稳定性的阻燃剂或与聚氯乙烯(PVC)共混，经熔融塑炼、挤出造粒而成。FRABS兼具ABS的物理力学性能和优良的阻燃性能，可采取通用ABS的成型方法加工制品。主要用作家用电器外壳、电子计算机终端设备的元器件，以及要求阻燃并具有良好力学性能的制品。

1.1 型号及名称 兰州化学工业公司合成橡胶厂：V-阻燃通用型ABS树脂、V-IM阻燃电镀型ABS树脂；北京化工研究院；阻燃ABS(FRABS)；晨光化工研究院；阻燃ABS。

1.2 基本组成 ABS树脂、卤素类阻燃剂或PVC树脂。

# 1.3 材料标准

兰州化学工业公司合成橡胶厂企业标准Q/SH08.04.08--1997《特种ABS树脂》，主要性能指标见表1。

北京化工研究院企业标准《阻燃ABS（FRABS）》，主要性能指标见表1-。

晨光化工研究院企业标准《阻燃ABS》

表1-1  

<table><tr><td colspan="2">性能</td><td>指标</td><td colspan="2">性能</td><td>指标</td></tr><tr><td>熔体流动速率/(g/10 min)</td><td>≥</td><td>0.1</td><td>马丁温度/℃</td><td>-</td><td>-</td></tr><tr><td>弯曲强度/MPa</td><td>≥</td><td>51</td><td>垂直10~引火离火自熄时间/s</td><td>-</td><td>-</td></tr><tr><td>悬臂梁冲击强度/(J/m)</td><td>≥</td><td>9.8</td><td>45°角30s引火离火自熄时间/s</td><td>-</td><td>-</td></tr></table>

表1-2  

<table><tr><td>性能</td><td>指标(FRABS)</td><td>性能</td><td>指标-FRABS</td></tr><tr><td>拉伸强度,MPa</td><td>40</td><td>简支梁冲击强度/(kJ/m2)</td><td></td></tr><tr><td>弯曲强度/MPa</td><td>60</td><td>燃烧性/(UL91)</td><td>V</td></tr><tr><td>弯曲弹性模量,GPa</td><td>2</td><td></td><td></td></tr></table>

# 1.4 使用工艺说明书

# 1.5 供应状态 白色或透明颗粒。

1-6 应用概况 主要用于收录机、电视机等家用电器壳罩、蓄电池外壳、电子计算机终端设备元器件，也用于雷达罩、空调器配电盘、复印机外壳等要求阻燃并具有良好强度性能的制品。  
1.7 研制及生产单位 兰州化学工业公司合成橡胶厂、北京化！研究院、晨光化工研究院研制并生产。

# 2 性能

2.1 物理及化学性能 阻燃ABS的物理性能典型值见表21，

表2-1  

<table><tr><td>性能</td><td>典型值</td><td>性能</td><td>典型值</td></tr><tr><td>热变形温度(0.15MPa)/(℃)</td><td>90</td><td>介电常数(60Hz)</td><td>3.</td></tr><tr><td>体积电阻率(Ω·m)</td><td>1.85×10^4</td><td>介电强度(MV m)</td><td>1.</td></tr><tr><td>介质损耗角正切(60Hz)</td><td>8×10</td><td>燃烧性/(MJ·t)</td><td>7.</td></tr></table>

2.2 力学性能 阻燃ABS的力学性能典型值见表2-2

表2-2  

<table><tr><td>性能</td><td>典型值</td><td>性能</td><td>典型值</td></tr><tr><td>拉伸强度/MPa</td><td>19.0</td><td rowspan="2">悬臂梁冲击强度/(J/m)</td><td rowspan="2">...</td></tr><tr><td>弯曲强度/MPa</td><td>65.7</td></tr></table>

# 3 使用工艺

预烘条件： $80^{\circ}C,4h$ ；注塑成型：温度， $195\sim 260($ ；压力， $54.9\sim 166.7\mathrm{MPa}$ ；压塑成型：温度 $\cdot 1$ ： $260($ ；压力， $54.9\sim 166.7\mathrm{MPa}$

# 4 其他

4.1 包装 采用聚丙烯编织袋内衬聚乙烯薄膜袋包装，  
4.2 运输 阻燃ABS为非危险品。运输时要整齐堆放在有棚盖的车厢或船舱内，防止日纳或附

淋，不得与砂土、碎金属、煤炭等污染物混运，也不可与有毒、有腐蚀性物品，如芳香烃、脂肪烃、卤代烃类有机溶剂混运。

4.3 贮存 贮存用的仓库应保持清洁、干燥、通风，应有良好的消防设施。严禁与易污染物品混合堆放。

# 5 使用建议

选用.

# 参考文献

1晨光化工研究院，阻燃ABS性能数据·1997

# 聚四氟乙烯树脂

# 1 概述

聚四氟乙烯(PTFE)树脂由四氟乙烯用悬浮法或分散法聚合而成。悬浮法PTFE树脂适用于模压烧结成型，制成管、棒、板毛坯和各种零件。毛坯经机械加工可制成板、零件和不定向薄膜。分散法PTFE树脂适用于挤出-烧结成型，可制成薄壁管、细棒材、异型材和电线、电缆被覆层。PTFE使用温度范围广，化学稳定性优良，电绝缘性、润滑性、表面不粘性和耐大气老化性好，难燃。但刚性及尺寸稳定性差，难以用热塑性塑料一般加工方法成型。主要用作耐磨、耐腐蚀和绝缘材料，可在 $-250\sim 260^{\circ}$ 使用。

1.1 型号及名称 PTFE 树脂的型号及名称见表 1.1。

表1-1  

<table><tr><td>型号</td><td>名称</td><td>类型</td><td>型号</td><td>名称</td><td>类型</td></tr><tr><td>SM0.1</td><td rowspan="3">聚四氟乙烯树脂</td><td>悬浮法,中粒度</td><td>DE141</td><td rowspan="3">聚四氟乙烯树脂</td><td>分散法,低成型比</td></tr><tr><td>SM021(E)</td><td>悬浮法,细粒度,电气料</td><td>DE241</td><td>分散法,中成型比</td></tr><tr><td>SM021-F)</td><td>悬浮法,细粒度,填充料</td><td>202 A</td><td>分散法,航空专用</td></tr></table>

1.2 基本组成 聚四氟乙烯树脂。

1.3 材料标准

SM031:HG/T2902 1997《模塑用聚四氟乙烯树脂》

SM 021(E)、SM 021(F):HG/T 2902·1997《模塑用细颗粒聚四氟乙烯树脂》

DE141、DE241：HG/T3028--1997《糊状挤塑用聚四氟乙烯树脂》

202A：沪Q/HG4-010-1984《分散聚四氟乙烯树脂》

PTFE树脂的主要性能指标见表1-2和表13

表1-2  

<table><tr><td rowspan="2">项 目</td><td colspan="3">指 标</td></tr><tr><td>SM031</td><td>SM021(E)</td><td>SM021(F)</td></tr><tr><td>清洁度</td><td>表面洁白,质地均匀,不允许夹带任何杂质,直径57mm棒横截面无明显色差</td><td>表面洁白,质地均匀,不允许夹带任何杂质</td><td>表面质地均匀,杂质和斑点总数不超过9个,其中0.5~2mm杂质不超过2个,2~3mm斑点不超过1个</td></tr><tr><td>拉伸强度/MPa≥</td><td colspan="2">25.5</td><td>27.4</td></tr><tr><td>断裂伸长率/%≥</td><td colspan="2">250</td><td>300</td></tr><tr><td>体积密度/(g/L)</td><td colspan="2">500±100</td><td>300~450</td></tr><tr><td>平均粒径/μm</td><td colspan="2">180-80</td><td>15</td></tr><tr><td>水分/%≤</td><td colspan="2">0.04</td><td>0.04</td></tr><tr><td>熔点/℃</td><td colspan="2">327±5</td><td>327±5</td></tr><tr><td>相对密度</td><td colspan="2">2.13~2.18</td><td>2.13~2.19</td></tr><tr><td>热不稳定性指数≤</td><td colspan="2">50</td><td>50</td></tr><tr><td>介电强度/(MV/m)≥</td><td>60</td><td>100</td><td>--</td></tr></table>

表1-3  

<table><tr><td rowspan="2">项 目</td><td colspan="3">指 标</td></tr><tr><td>DE141</td><td>DE241</td><td>202 A</td></tr><tr><td>挤出压力,MPa</td><td>9.7±4.2</td><td>27.5±13.5</td><td></td></tr><tr><td>外观</td><td colspan="2">挤出物外观连续、平直、光滑</td><td>表面颜色均匀,不允许有砂和金属杂质,允许有不大于0.5mm的机械杂质</td></tr><tr><td>表观密度/(g/L)</td><td colspan="2">475±100</td><td>400±50</td></tr><tr><td>平均粒径/μm</td><td colspan="2">425±150</td><td></td></tr><tr><td>水分,%≤</td><td colspan="2">0.04</td><td></td></tr><tr><td>熔点C</td><td colspan="2">327±10</td><td></td></tr><tr><td>拉伸强度/MPa</td><td colspan="2">≥20.7</td><td>19.6~29.4</td></tr><tr><td>断裂伸长率/%</td><td colspan="2">≥300</td><td>400~600</td></tr><tr><td>相对密度</td><td colspan="2">2.17~2.23</td><td></td></tr><tr><td>热不稳定性指数 ≤</td><td colspan="2">30</td><td>-</td></tr><tr><td>热失重/% ≤</td><td colspan="2">-</td><td>0.8</td></tr><tr><td>介电常数(10^6 Hz) ≤</td><td colspan="2">2.1</td><td></td></tr><tr><td>介质损耗角正切(10^6 Hz) ≤</td><td colspan="2">3×10^-4</td><td></td></tr></table>

# 1.4 使用工艺说明书

# 1.5 供应状态 白色粉末。

1.6 应用概况 已用于制作飞机起落架和液压系统的密封件, 发动机油泵密封件, 燃油、润滑油、冷气系统的软管, 电气、电子绝缘零件、绝缘套管及热收缩管等。  
1.7 研制及生产单位 上海有机氟材料研究所研制：上海电化厂、晨光化工研究院二分厂、济南化工厂、北京化工厂、锦州化工厂和武汉化工厂生产。  
1.8 鉴定级别及日期 悬浮法 PTFE 树脂 (SM031): 1965 年 6 月由化学工业部鉴定通过; 分散法 PTFE 树脂 (DE141、DE241): 1965 年 6 月由化学工业部鉴定通过; 悬浮法 PTFE 树脂 (SM021): 1981 年 12 月由化学工业部鉴定通过; 分散法 PTFE 树脂 (202-A): 1978 年 12 月由化学工业部、轻工业部和航空工业部联合鉴定通过。

# 2 性能

2.1 物理及化学性能 PTFE 树脂的物理及化学性能典型值见表 2-1。

表2-1[1]   

<table><tr><td>性能</td><td>SM031</td><td>SM021</td><td>DE141, DE241</td><td>202 A</td></tr><tr><td>相对密度</td><td>-</td><td colspan="3">2.18</td></tr><tr><td>粒度 μm</td><td>203</td><td></td><td></td><td></td></tr><tr><td>热变形温度(1.81 MPa)/C</td><td colspan="4">58</td></tr><tr><td>软化点(维卡)/℃</td><td colspan="4">110</td></tr><tr><td>热分解温度/℃</td><td colspan="4">470</td></tr><tr><td>热失重/°</td><td colspan="4">0.27</td></tr></table>

续表2-1   

<table><tr><td>性能</td><td>SM031</td><td>SM021</td><td>DE141, DE241</td><td>20.2 A</td></tr><tr><td>线膨胀系数/K</td><td></td><td></td><td></td><td></td></tr><tr><td>20~300</td><td>10.3×10-7</td><td></td><td></td><td></td></tr><tr><td>21~100(</td><td>10.5×10-7</td><td></td><td></td><td></td></tr><tr><td>22~54(</td><td>10.4×10-5</td><td></td><td></td><td></td></tr><tr><td>23~200(</td><td>12.8×10-5</td><td></td><td></td><td></td></tr><tr><td>燃烧性(水平燃烧)/级</td><td colspan="4">1</td></tr><tr><td>氧指数</td><td colspan="4">&gt;95</td></tr><tr><td>表面电阻率/Ω</td><td colspan="4">1014~1017</td></tr><tr><td>体积电阻率/(Ω·m)</td><td colspan="4">1015</td></tr><tr><td>介电强度/(MV/m)</td><td>126</td><td>121</td><td></td><td></td></tr><tr><td>介电常数(1 MHz)</td><td colspan="4">1.92~2.05</td></tr><tr><td>介质损耗角正切(1 MHz)</td><td colspan="4">1.2×10-1~2.5×10-1</td></tr><tr><td>耐电弧性/s</td><td colspan="4">&gt;300</td></tr></table>

# 2.2 力学性能 PTFE 树脂的力学性能典型值见表 2-3。

表2-2  

<table><tr><td>性能</td><td>SM031</td><td>SM021</td><td>DE111, DE241</td><td>202 A</td></tr><tr><td>拉伸强度/MPa</td><td>30.4</td><td>31.4</td><td></td><td>25.4</td></tr><tr><td>断裂伸长率,%</td><td>316</td><td>413</td><td>471</td><td>33</td></tr><tr><td>压缩强度(变形1%)/MPa</td><td colspan="4">4.9~5.8</td></tr><tr><td>冲击强度/(kJ/m²)</td><td colspan="4">不断</td></tr><tr><td>泊松比</td><td colspan="4">0.46</td></tr></table>

# 2.3 耐环境性能

2.4 工艺性能 PTFE 树脂的熔点为 327°C，预成型压缩比为 4~5。分散法 PTFE 树脂收缩率为 0.3%~0.4%；悬浮法 PTFE 树脂收缩率为 0.05%~0.1%。

# 3 使用工艺

3.1 悬浮法 PTFE 树脂模压成型工艺条件 预成型压力 $19.6 \sim 29.4 \mathrm{MPa}$ ; 烧结温度 $300^{\circ} \mathrm{C}$ ; 烧结时间 $3 \sim 10 \mathrm{~h}$ 。  
3.2分散法PTFE树脂糊膏挤出成型工艺条件 环境温度 $22\sim 28^{\circ}C$ ；压缩比<1500；口模锥角 $20^{\circ}\sim 60^{\circ}$ ；iI模长径比 $8\sim 10$ ；连续烧结温度 $400\sim 420($ ；间歇烧结温度 $365\sim 375^{\circ}C$ 。

# 4 其他

技术安全 PTFE 树脂在分解之前是无毒的惰性物质, 但在高温烧结时有微量的毒性物质分解放出, 因此需加强劳动保护和安全措施。

# 5 使用建议

选用，

# 参考文献

1上海有机氟材料研究所，聚四氟乙烯树脂检验数据统计资料，1985

# SFG-1、SFG-2 聚四氟乙烯管

# 1 概述

聚四氟乙烯(PTFE)管是将乳液法PTFE树脂糊膏挤出成管坯，经干燥、烧结、冷却制成。PTFE管具有优异的耐高低温性能、耐候性、耐化学腐蚀性和介电性能。在航空、航天和电子工业中用作绝缘套管和输送腐蚀性流体的导管。

1.1 型号及名称 SFG-1 聚四氟乙烯管; SFG-2 聚四氟乙烯管。  
1.2 基本组成 聚四氟乙烯树脂。  
1.3 材料标准 QB/T 3624-1999《聚四氟乙烯管》，主要性能指标见表1-1。  
1.4 使用工艺说明书   
1.5 供应状态 SFG-1: 管内径 $0.5 \sim 4.0 \mathrm{~mm}$ , 壁厚 $0.2 \sim 1.0 \mathrm{~mm}$ ; SFG 2: 管内径 $5 \sim 30.0 \mathrm{~mm}$ , 壁厚 $0.5 \sim 2.5 \mathrm{~mm}$ 。  
1.6 应用概况 已在航空、航天和电子工业中用作绝缘套管及输送腐蚀性流体的导管。PTFE螺旋管具有良好的挠曲特性，可用作发动机的屏蔽电缆和保护电缆。  
1.7 研制及生产单位 上海市塑料研究所研制；上海化工厂、上海市塑料研究所、晨光化工研究院三分厂、武汉塑料五厂和天津塑料九厂生产。

表1-1  

<table><tr><td rowspan="3">性 能</td><td rowspan="3">SFG-2</td><td colspan="5">SFG-1</td></tr><tr><td colspan="5">壁厚/mm</td></tr><tr><td>0.2</td><td>0.3</td><td>0.4</td><td>0.5</td><td>1.0</td></tr><tr><td>外观</td><td colspan="6">管材外表面应光滑,无拉毛、裂纹、气泡及机械杂质</td></tr><tr><td>颜色</td><td colspan="6">乳白色或略带微黄色</td></tr><tr><td>相对密度</td><td>2.1~2.3</td><td></td><td></td><td></td><td></td><td></td></tr><tr><td>拉伸强度/MPa ≥</td><td>15.0</td><td>-</td><td></td><td></td><td></td><td></td></tr><tr><td>断裂伸长率/% ≥</td><td>-</td><td>-</td><td></td><td></td><td></td><td></td></tr><tr><td>击穿电压/kV ≥</td><td>-</td><td>6</td><td>8</td><td>10</td><td>12</td><td>16</td></tr></table>

1.8 鉴定级别及日期 1965年2月由上海市化学工业局鉴定通过。

# 2 性能

2.1 物理及化学性能 PTFE管的击穿电压典型值见表2-1。

表2-1  

<table><tr><td>管材规格/mm</td><td>击穿电压/kV</td><td>管材规格/mm</td><td>击穿电压/kV</td></tr><tr><td rowspan="2">0.7×0.2</td><td>9.0~13.5</td><td rowspan="2">1.4×0.2</td><td>8.3~13.0</td></tr><tr><td>12.3</td><td>10.6</td></tr><tr><td rowspan="2">0.8×0.2</td><td>9.0~11.8</td><td rowspan="2">3.0×1.0</td><td>15.2-3.2</td></tr><tr><td>12.8</td><td>24.1</td></tr><tr><td rowspan="2">1.0×0.2</td><td>9.0~13.5</td><td rowspan="2">6.0×1.0</td><td rowspan="2">19</td></tr><tr><td>11.6</td></tr><tr><td rowspan="2">1.1×0.3</td><td>9.0~17.0</td><td rowspan="2">10.0×1.0</td><td rowspan="2">x</td></tr><tr><td>13.2</td></tr></table>

# 2.2 力学性能

# 2.2.1 PTFE管在室温下的力学性能典型值见表2-2

表2-2  

<table><tr><td>管材规格/mm</td><td>拉伸强度/MPa</td><td>断裂伸长率/%</td><td>管材规格/mm</td><td>拉伸强度/MPa</td><td>断裂伸长率/%</td></tr><tr><td rowspan="2">0.5~0.2</td><td>40.2~83.8</td><td>102~149</td><td rowspan="2">1.4×1.2</td><td>39.8~59.6</td><td>200.31</td></tr><tr><td>55.0</td><td>240</td><td>45.1</td><td>2.1</td></tr><tr><td rowspan="2">0.8~0.2</td><td>40.0~61.5</td><td>207~348</td><td rowspan="2">3.0×1.0</td><td>25.2~28.8</td><td>23.3</td></tr><tr><td>47.9</td><td>275</td><td>27.2</td><td>2.8</td></tr><tr><td rowspan="2">1.0×0.2</td><td>43.4~61.7</td><td>167~316</td><td rowspan="2">6.0×1.0</td><td rowspan="2">35.5</td><td rowspan="2">67</td></tr><tr><td>52.7</td><td>279</td></tr><tr><td rowspan="2">1.0×0.3</td><td>29.2~52.6</td><td>221~537</td><td rowspan="2">10.×1.0</td><td rowspan="2">29.8</td><td rowspan="2">4</td></tr><tr><td>40.2</td><td>320</td></tr></table>

# 2.2.2 PTFE管 $(6.5\mathrm{mm}\times 1.4\mathrm{mm})$ 在不同温度下的力学性能典型值见表23。

表23  

<table><tr><td>温度/℃</td><td>拉伸强度/MPa</td><td>断裂伸长率/%</td><td>温度/℃</td><td>拉伸强度/MPa</td><td>断裂伸长率/%</td></tr><tr><td>0.5</td><td>64.0</td><td>119</td><td>300</td><td>16.0</td><td>28.0</td></tr><tr><td>1.5</td><td>30.1</td><td>370</td><td>200</td><td>11.0</td><td>28.0</td></tr></table>

# 2.3 耐环境性能

不同规格的PTFE管经液体浸渍后的质量变化典型值见表2-4。

表2-4  

<table><tr><td rowspan="2">浸渍液</td><td colspan="2">质量变化/%</td></tr><tr><td>φ10.0 mm×1.0 mm</td><td>φ6.0 mm×1.5 mm</td></tr><tr><td>60%硝酸溶液</td><td>0.041</td><td></td></tr><tr><td>40%氢氧化钠溶液</td><td>0.158</td><td>0.016</td></tr><tr><td>丙酮</td><td>0.167</td><td>0.077</td></tr></table>

# 3 使用工艺

PTFF管在加热后，充以 $200\sim 400\mathrm{kPa}$ 压力的气体，使管坏径向扩张，经淬火制得热收缩管。PTFF管通过温度为 $270\sim 280^{\circ}C$ 的组合模具，管坏在模具压力的作用下形成螺纹，制得螺纹管。

# 4 其他

4.1 包装 PTFE 管子成平直或盘状用纸或 PVC 薄膜袋封装；每批管子附有质量证明书，其注明牌号、批号、规格、性能、数量和质量。  
4.2 运输 应防止撞击和日晒、雨淋。  
4.3 贮存 管子成包装状态贮存在不受阳光直接照射的清洁库房内，库房内空气相对湿度应不超过 $80\%$

# 5 使用建议

选用。

# 参考文献

1上海市塑料研究所，聚四氟乙烯管试验数据统计资料.1986

# SFB-1、SFB-2、SFB-3 聚四氟乙烯板

# 1 概述

聚四氟乙烯(PTFE)板分模压、车削和滚轧制品。选用悬浮法PTFE树脂，经压缩模塑、烧结、冷却制成模压板、毛坯和圆板。毛坯再经车削加工制成车削板。圆板再经加热滚轧制成滚轧板。PTFE板摩擦系数小，不粘，不燃，介电性能和耐候性优异，并具有良好的耐化学腐蚀性能，除碱金属和元素氟外，不受强酸、强碱、强氧化剂和有机溶剂浸蚀。但力学性能较低，刚性差，不能单独作为结构材料使用，在无外力作用下，连续使用温度为260（）。

1.1 型号及名称 SFB-1 聚四氟乙烯板；SFB 2 聚四氟乙烯板；SFB 3 聚四氟乙烯板。  
1.2 基本组成 聚四氟乙烯树脂。  
1.3 材料标准 QB/T 3625-1999《聚四氟乙烯板》，主要性能指标见表1-1。

表1-1  

<table><tr><td>性能</td><td>SFB-1</td><td>SFB-2</td><td>SFB-3</td></tr><tr><td>外观</td><td colspan="3">表面应光滑,无裂纹、气泡、分层。不允许有影响使用的机械损伤、板面刀痕等缺陷。SFB-1不允许夹带金属杂质,但允许在10cm×10cm的面积上存在直径为0.1~0.5mm的杂质不超过1个,直径为0.5~2.0mm的杂质不超过1个;SFB与SFB-3表面允许在10cm×10cm的面积上存在直径为0.5mm的金属杂质不超过3个,直径为0.5~2.0mm的杂质不超过1个,直径为2~3mm的斑点不超过1个</td></tr><tr><td>颜色</td><td colspan="3">树脂本色</td></tr><tr><td>相对密度</td><td>2.10~2.30</td><td>2.10~2.30</td><td>2.10~2.30</td></tr><tr><td>拉伸强度/MPa</td><td>15.0</td><td>15.0</td><td>30.0</td></tr><tr><td>断裂伸长率/%</td><td>150</td><td>150</td><td>30</td></tr><tr><td>介电强度/(MV/m)</td><td>10</td><td>--</td><td>.</td></tr></table>

1.4 使用工艺说明书

1.5 供应状态 板材厚度 $0.5\sim 100.0\mathrm{mm}$   
1.6 应用概况 PTFE 板经机械加工可制成飞机燃油泵传动活塞环，耐高温、耐腐蚀衬垫和密封件，以及各种频率下使用的电绝缘材料。如 SFB-1 板用作电绝缘材料和耐腐蚀衬里，SFB-2 板用作腐蚀介质中的衬垫、密封件和润滑材料。SFB-3 板用作腐蚀介质中的隔膜与视镜。

1.7研制及生产单位上海市塑料研究所研制；上海化工厂、上海市塑料研究所、晨光化工研究院分！和武汉塑料五厂生产  
1.8 鉴定级别及日期 1965年2月由上海市化学工业局鉴定通过。

# 2 性能

# 2.1 物理及化学性能

2.1.1 PTFE板材的物理及化学性能典型值见表2-1。

表2-1  

<table><tr><td>性能</td><td>典型值</td><td>性能</td><td>典型值</td></tr><tr><td>相对密度</td><td>2.18</td><td></td><td></td></tr><tr><td>吸水率%</td><td>0.002</td><td>20~200℃</td><td></td></tr><tr><td>热变形温度(1.81MPa)/℃</td><td>58</td><td>燃烧性能(水平燃烧)/级</td><td></td></tr><tr><td>软化点(维卡)/℃</td><td>110</td><td>表面电阻率/Ω</td><td></td></tr><tr><td>线膨胀系数/K-1</td><td></td><td>体积电阻率/(Ω·m)</td><td>3.74</td></tr><tr><td>20~60℃</td><td>1.0×10-1</td><td>介电常数(1MHz)</td><td></td></tr><tr><td>20~100℃</td><td>1.1×10-1</td><td>介电损耗角正切(1MHz)</td><td>1.1</td></tr><tr><td>20~150℃</td><td>1.1×10-1</td><td>耐电弧性/s</td><td>50</td></tr></table>

2.1.2 PTFE板材在不同温度下的体积电阻率典型值见表2-2。

表2-2  

<table><tr><td>温度/℃</td><td>体积电阻率/(Ω·cm)</td><td>温度/℃</td><td>体积电阻率/(Ω·cm)</td></tr><tr><td>23</td><td>1.2×10-6</td><td>130</td><td>1.2×10</td></tr><tr><td>5&#x27;</td><td>3.5×1010</td><td>160</td><td>3.8×10</td></tr><tr><td>7&#x27;</td><td>2.1×1010</td><td>190</td><td>2.9×10</td></tr><tr><td>100</td><td>2.7×1015</td><td>220</td><td>1.2×10</td></tr></table>

2.1.3 PTFE板材在不同频率下的介电常数和介质损耗角正切典型值见表23。

表2-3  

<table><tr><td>频率,Hz</td><td>介电常数</td><td>介质损耗角正切</td><td>频率/Hz</td><td>介电常数</td><td>介质损耗角正切</td></tr><tr><td>50</td><td>1.92</td><td>2.5×10-3</td><td>10</td><td>2.01</td><td>1.03</td></tr><tr><td>110</td><td>2.00</td><td>1.3×10-4</td><td>104</td><td>2.01</td><td>1.01</td></tr><tr><td>160</td><td>2.05</td><td>2.2×10-4</td><td>105</td><td>2.00</td><td>1.2</td></tr></table>

# 2.2 力学性能

2.2.1 PTFE板材在不同温度下的力学性能典型值见表2-4。  
2.2.2 PTFE板材在拉伸过程中的应力-应变曲线见图2-1。

表2-4[1,2]  

<table><tr><td rowspan="2">性能</td><td colspan="6">温度(°C)</td></tr><tr><td>-50</td><td>0</td><td>25</td><td>50</td><td>100</td><td>200</td></tr><tr><td>拉伸强度/MPa</td><td>40.3</td><td>25.8</td><td>27.1</td><td>-</td><td>18.4</td><td>-</td></tr><tr><td>断裂伸长率/%</td><td>11</td><td>105</td><td>238</td><td>-</td><td>344</td><td></td></tr><tr><td>压缩强度/MPa</td><td>22.5</td><td>15.5</td><td>12.6</td><td>7.7</td><td>5.3</td><td>3.2</td></tr><tr><td>压缩弹性模量/MPa</td><td>451</td><td>314</td><td>275</td><td>186</td><td>118</td><td>67</td></tr><tr><td>弯曲强度/MPa</td><td>62.8</td><td>29.8</td><td>20.3</td><td>13.0</td><td>9.4</td><td></td></tr></table>

图片摘要：该图主要展示 2 4[1,2]。
![](images/c8e1f685c44cf6836b18ed34302a17cf23a7712e7e235a82c00aad86352c428c.jpg)  
图2-1PTFE板材拉伸应力-应变曲线

2.2.3 PTFE板材在不同温度下的冲击强度典型值见表2-5。

表2-5  

<table><tr><td rowspan="2">性能</td><td colspan="5">温度,(</td></tr><tr><td>-60</td><td>0</td><td>25</td><td>100</td><td>10</td></tr><tr><td>冲击强度(缺口),(kJ/m2)</td><td>14.7</td><td>13.8</td><td>20.3</td><td>&gt;69.0</td><td>33.1</td></tr></table>

# 2.3 耐环境性能

2.3.1 PTFE板材在 $10^{\circ}\mathrm{C} \pm 5^{\circ}\mathrm{C}$ 的酸、碱中浸渍 $48\mathrm{h}$ 后的质量变化典型值见表2-6。

表 $2\cdot 6^{2}$   

<table><tr><td>浸渍液</td><td>质量变化/%</td><td>浸渍液</td><td>质量变化/%</td></tr><tr><td>68%硝酸溶液</td><td>+0.02</td><td>95%硫酸溶液</td><td>无变化</td></tr><tr><td>36%盐酸溶液</td><td>无变化</td><td>20%氢氧化钠溶液</td><td>无变化</td></tr></table>

2.3.2 PTFE板材在 $250^{\circ}\mathrm{C}$ 经不同时间处理后的力学性能典型值见表2-7。

表2-7-1-2  

<table><tr><td rowspan="2">性能</td><td colspan="5">处理时间d</td></tr><tr><td>0</td><td>25</td><td>50</td><td>75</td><td>100</td></tr><tr><td>拉伸强度/MPa</td><td>32.3</td><td>31.4</td><td>31.5</td><td>30.9</td><td>32.4</td></tr><tr><td>断裂伸长率/%</td><td>369</td><td>347</td><td>329</td><td>310</td><td>377</td></tr><tr><td>弯曲强度/MPa</td><td>21.9</td><td>20.9</td><td>22.0</td><td>19.5</td><td>19.7</td></tr><tr><td>冲击强度(缺口)/(kJ/m²)</td><td>20.3</td><td>21.4</td><td>22.7</td><td>20.3</td><td>21.7</td></tr></table>

2.3.3 PTFE板材在 $250^{\circ}C$ 经不同时间处理后的介电性能典型值见表2-8。

表2-8.1-7  

<table><tr><td rowspan="2">性 能</td><td colspan="5">处理时间d</td></tr><tr><td>0</td><td>25</td><td>50</td><td>75</td><td>1.0</td></tr><tr><td>体积电阻率/(Ω·m)</td><td>1.2×10^16</td><td>2.1×10^17</td><td>5.3×10^14</td><td>3.6×10^14</td><td>4.8 1.0</td></tr><tr><td>介电常数(1 MHz)</td><td>2.07</td><td>2.02</td><td>2.07</td><td>2.05</td><td>2.00</td></tr><tr><td>介质损耗角正切(1 MHz)</td><td>1.2×10^-1</td><td>1.1×10^-1</td><td>9.1×10^-1</td><td>1.6×10^-1</td><td>2.7 10^-1</td></tr></table>

2.3.4 PTFE板材在室温空气中辐照后的力学性能（在重水堆孔道内辐照）典型值见表2-1。

表2-91.  

<table><tr><td rowspan="2">性能</td><td colspan="3">辐照剂量/(C/kg)</td></tr><tr><td>0</td><td>1.29×10^4</td><td>1.29×10^4</td></tr><tr><td>拉伸强度/MPa</td><td>31.3</td><td>13.1</td><td>13.2</td></tr><tr><td>断裂伸长率/%</td><td>370</td><td>148</td><td>6</td></tr></table>

# 3 使用工艺

PTFE板材可进行车、削、铣加工，制成尺寸精度较高、形状复杂的制品。还可通过焊接、翻边等工艺制成大型容器的耐腐蚀衬里和密封件。与橡胶或金属粘合后可作为支承载荷的滑块和机床导轨；热压焊接PTFE板选用铝合金焊刀，焊接温度 $380\mathrm{C} \pm 5\mathrm{C}$ ，压力 $1.0 \sim 2.0\mathrm{MPa}$ 。热风焊接以PTFE与全氟正丙基乙烯基醚的共聚物(PFA)为焊条，先在焊接部位切斜口，角度为 $70^{\circ} \sim 90^{\circ}$ ，用三氟三氯乙烷或丙酮清洗焊口与焊条，焊接时热风温度为 $420 \sim 480\mathrm{C}$ ，焊枪喷嘴距焊件 $5 \sim 10\mathrm{mm}$ ；由于PTFE具有不粘性，在粘合前必须进行表面处理，方法有三种：①用萘氨溶液或萘钠络合物溶液进行化学处理；②进行低温

等离子体辉光放电处理；③通过辐射接枝改变材料的表面性能，经过表面处理的PTFE板可用环氧、酚醛丁腈、聚氨酯、聚酯等粘合剂进行粘合。

# 4 其他

4.1 包装 PTFE 板以 PVC 薄膜袋封装, 放在厚纸箱或木箱内; 每批板材应有检验合格证。4: 明牌号、批号、性能、数量和质量。  
4.2 运输 应防止撞击、日晒和雨淋。  
4.3 贮存 板材应成包装状态贮存在不受阳光直接照射的清洁库房内，库房内空气相对湿度不应超过 $80\%$

# 5 使用建议

选用.

# 参考文献

1上海市塑料研究所.PTFE板材试验数据统计资料.1985  
2上海市塑料研究所.PTFE板材试验数据统计资料.1980  
3 缘京媛、氟塑料性能与应用，塑料璐振，1985(2)

# SFBN 聚四氟乙烯棒

# 1 概述

聚四氟乙烯(PTFE)棒分为糊膏挤出和模压两类。直径小于 $16\mathrm{mm}$ 的棒是将乳液聚合PT-F树脂与助挤剂混合后制成糊膏再经挤出、干燥、烧结，冷却制成糊膏挤出棒，将悬浮聚合PTFE树脂压缩模塑、烧结、冷却制成模压棒。PTFE棒耐热性、耐化学腐蚀性、耐候性和介电性能均优异；摩擦系数小、但粘、不燃。但不耐磨，易蠕变，导热差。可经机械加工制成各种密封件和电绝缘零件。

1.1 型号及名称 SFBN 聚四氟乙烯棒。  
1.2 基本组成 聚四氟乙烯树脂。  
1.3 材料标准 QB/T 3626 1999《聚四氟乙烯棒》，主要性能指标见表1-1。

表1-1  

<table><tr><td colspan="2">性能</td><td>指标</td></tr><tr><td colspan="2">外观</td><td>表面应光滑,无裂纹、气泡、分层及机械损伤。直径18~40mm;Φ棒材,长度160mm的弓形度应小于或等于2mm</td></tr><tr><td colspan="2">颜色</td><td>树脂本色</td></tr><tr><td colspan="2">相对密度</td><td>2.1~2.3</td></tr><tr><td>拉伸强度/MPa</td><td>≥</td><td>14.0</td></tr><tr><td>断裂伸长率/%</td><td>≥</td><td>140</td></tr></table>

1.4 使用工艺说明书   
1.5 供应状态 棒直径 $1.0 \sim 45.0 \mathrm{~mm}$ 。

1.6 应用概况 在航空、航天和电子工业中已用作耐高温及耐腐蚀衬垫、密封件及各种频率下的电绝缘材料。  
1.7研制及生产单位上海市塑料研究所研制：上海化工厂、上海市塑料研究所、晨光化工研究院分厂、武汉塑料五厂、济南塑料一厂和嘉善有机氟制品厂生产。  
1.8 鉴定级别及日期 1965年2月由上海市化学工业局鉴定通过。

# 2 性能

# 2.1 物理及化学性能

# 2.2 力学性能

2.2.1 PTFE棒的力学性能典型值见表 $z^{\prime}1$

表21  

<table><tr><td>性能</td><td>典型值</td><td>性能</td><td>典型值</td></tr><tr><td>拉伸强度 MPa</td><td>27.1</td><td>弯曲强度/MPa</td><td>24.3</td></tr><tr><td>断裂伸长率/%</td><td>238</td><td>弯曲弹性模量/MPa</td><td>719</td></tr><tr><td>压缩强度 MPa</td><td>12.6</td><td>冲击强度/(kJ/m²)</td><td>20.3</td></tr><tr><td>压缩弹性模量/MPa</td><td>280</td><td>布氏硬度</td><td>4.63</td></tr></table>

2.2.2 PTFE棒在不同温度下的压缩压力应变曲线见图2-1。

# 2.3 耐环境性能

# 2.4 工艺性能

# 2.5 使用性能

2.5.1 PTFE棒的压缩变形随温度、负荷不同而异，见图22。

图片摘要：该图主要展示 2 1PIFE棒的压缩应力 应变曲线。
![](images/cfddaa3f1d3fdcc2137e16c9583039cd6e39f548e092e6df82a32b625ea1f2c0.jpg)  
图2-1PIFE棒的压缩应力-应变曲线

图片摘要：该图主要展示 2 1PIFE棒的压缩应力 应变曲线。
![](images/31b6bf73b57ce24b69388dcfb4ba5cefa66b9b127924a205d5727d77e7753eb1.jpg)  
图3-2 PTFE棒的压缩变形曲线

2.5.2 PTFE的摩擦系数是塑料中最小的，而且在低速时随速度的增加而增大，PTFE棒在不同速度下的摩擦系数和磨痕宽度见表2-2。

表2-2  

<table><tr><td>速度/(m/s)</td><td>摩擦系数</td><td>磨痕宽度/mm</td><td>速度/(m·s)</td><td>摩擦系数</td><td>磨痕宽度 mm</td></tr><tr><td>0.2</td><td>0.18</td><td>4.2</td><td>1.00</td><td>0.22</td><td>9.1</td></tr><tr><td>0.5</td><td>0.20</td><td>8.93</td><td></td><td></td><td></td></tr></table>

# 3 使用工艺

PIFE棒可进行车、铣等机械加工，制成尺寸精度较高、形状复杂的制品。采用的加工刀具必须锋

利烧结后的半成品必须放置 $24\mathrm{h}$ 后或退火处理后才能机械加工，退火温度比使用温度高 $500^{\circ}C$ ，有机机械加工应在 $22\sim 24\mathrm{C}$ 进行。

# 4 其他

4.1 包装 PTFE 棒材用聚氯乙烯薄膜袋封装, 然后放在厚纸箱或木箱内: 每批棒材应有检验合格证, 并注明牌号、批号、性能、数量和质量。  
4.2 运输 应防止撞击、口晒和雨淋。  
4.3 贮存 棒材应在包装状态贮存在不受阳光直接照射的清洁库房内，库房内空气相对湿度 $1.0$ 不超过 $\alpha(0)$ 。

# 5 使用建议

选用.

# 参考文献

1 缘京媛．氟塑料性能与应用．塑料摘报，1985（2）

# $\mathbf{S}\mathbf{F}\mathbf{M} - 1$ 、SFM-2、SFM-3聚四氟乙烯薄膜

# 1 概述

聚四氟乙烯(PTFE)薄膜是将悬浮法PTFE树脂经压缩模塑、烧结、冷却制成毛坯，再经下部制成不定向薄膜。不定向薄膜经加热压延即成半定向或定向薄膜。PTFE薄膜耐高低温性、耐候性、耐化学腐蚀性和介电性能优异。适于作电容器介质，电线和电缆绝缘，电器、仪表绝缘及密封衬垫等。

1.1型号及名称 SFM1聚四氟乙烯薄膜；SFM2聚四氟乙烯薄膜；SFM3聚四氟乙烯薄膜  
1.2 基本组成 聚四氟乙烯树脂，  
1.3 材料标准 QB/T 3627-1999《聚四氟乙烯薄膜，主要性能指标见表11。

表1-1  

<table><tr><td rowspan="2">性 能</td><td rowspan="2">SFM-1 定向</td><td colspan="2">SFM-2</td><td colspan="2">SFM-3</td></tr><tr><td>半定向</td><td>不定向</td><td>定向</td><td>不定向</td></tr><tr><td>外观</td><td colspan="5">应卷绕平整,端面整齐,膜上无孔洞、裂纹、皱折、机械损伤、导电杂质相表而明物</td></tr><tr><td>颜色</td><td colspan="5">树脂本色</td></tr><tr><td>拉伸强度/MPa</td><td>30.0</td><td>20.0</td><td>10.0</td><td>40.0</td><td>2.0</td></tr><tr><td>断裂伸长率/%</td><td>30</td><td>6.0</td><td>10.0</td><td>9.0</td><td>4.0</td></tr><tr><td>介质损耗角正切(1 MHz)</td><td></td><td></td><td></td><td></td><td></td></tr><tr><td>厚度≤0.01 mm</td><td>3.0×10-4</td><td></td><td></td><td>3.0×10-4</td><td></td></tr><tr><td>厚度&gt;0.01 mm</td><td>2.5×10-4</td><td></td><td></td><td></td><td></td></tr><tr><td>介电常数(1 MHz)</td><td>1.8-2.2</td><td></td><td></td><td>1.8-2.2</td><td></td></tr><tr><td>介电强度(直流)/(MV/m)</td><td></td><td></td><td></td><td></td><td></td></tr><tr><td>平均值</td><td>200</td><td>6.0</td><td>10.0</td><td>60</td><td>4.0</td></tr><tr><td>最低值</td><td>40</td><td>6</td><td>1</td><td>-</td><td></td></tr></table>

# 1.4 使用工艺说明书

1.5 供应状态 SFM1（定向）薄膜：厚度 $0.008 \sim 0.040 \mathrm{~mm}$ ，宽度 $40 \sim 90 \mathrm{~mm}$ ；SFM-2（半定向）薄膜：厚度 $0.030 \sim 0.100 \mathrm{~mm}$ ，宽度 $60 \sim 90 \mathrm{~mm}$ ；SFM-2（不定向）薄膜：厚度 $0.020 \sim 0.050 \mathrm{~mm}$ ，宽度 $60 \sim 120 \mathrm{~mm}$ ；SFM3（定向）薄膜：厚度 $0.010 \sim 0.100 \mathrm{~mm}$ ，宽度 $40 \sim 90 \mathrm{~mm}$ ；SFM-3（不定向）薄膜：厚度 $0.020 \sim 0.500 \mathrm{~mm}$ ，宽度 $60 \sim 250 \mathrm{~mm}$ 。
