Repository: C-zj02/CFD-claw

<div align="center">

**English** | [中文](#中文版) | [Français](README_FR.md) | [Русский](README_RU.md) | [हिन्दी](README_HI.md) | [العربية](README_AR.md) | [Português](README_PT.md)

# 🚀 Claude Code Python

**A Complete Python Reimplementation Based on Real Claude Code Source**

*From TypeScript Source → Rebuilt in Python with ❤️*

***
**🔥 Active Development • New Features Weekly 🔥**

</div>

***

## 🎯 What is This?

**Clawd Code** is a **complete Python rewrite** of Claude Code, based on the **real TypeScript source code**.

File: RAG-data/中国航空材料手册(第2版) 第7卷 塑料 透明材料 绝缘材料201-400.pdf-5627ca4f-f393-4168-b170-5c3099372f1d.md (part 5 of 9)
# YS20可熔性聚酰亚胺模塑料及制品
![](images/041cc1670423602819ca795d8001f51349735de83ec11e3866456badfe743129.jpg)  
图2-19 YB-D-4有机玻璃大气老化时间和冲击强度的关系[?]

图片摘要：该图主要展示 2 19 YB D 4有机玻璃大气老化时间和冲击强度的关系[?]。
![](images/0452d805bd1ad3a200ef4a63c8b0a7fa1f078a6ed7c526687af88bdabfd9527c.jpg)  
图2-20 YB-D-4有机玻璃大气老化时间和黄色指数的关系

图片摘要：该图主要展示 2 20 YB D 4有机玻璃大气老化时间和黄色指数的关系。
![](images/c5cd7750d253826e3021e2b3314dde82b856f6dc0275bedf23882393adac2b71.jpg)  
图2.21 YB-D4有机玻璃大气老化时间和雾度的关系

图片摘要：该图主要展示 2.21 YB D4有机玻璃大气老化时间和雾度的关系。
![](images/f3719c6aa8a75e95a4b773039ab09e52c365e7c0f67a49c85e68852df593b7cc.jpg)  
图2-22 YB-D-4有机玻璃大气老化时间和透光率的关系[2]

图片摘要：该图主要展示 2 22 YB D 4有机玻璃大气老化时间和透光率的关系[2]。
![](images/ffff79d5f96202c13bc405dc9b1a16d159ec2767ef1c9bc61d0349791b65c4b4.jpg)  
图2-23 YB-D-4有机玻璃大气老化时间和热变形温度的关系。

图片摘要：该图主要展示 2 23 YB D 4有机玻璃大气老化时间和热变形温度的关系。。
![](images/5a4884c0bc12c68c6888cbf6358954af3e59f10ebb8575c4f1f80d50e4f40d6a.jpg)  
图224 YB-D-4有机玻璃大气老化时间和消向温度的关系

# 2.4 上艺性能

2.4.1 可加工性 YB-D-4 有机玻璃可以机械加工, 如锯、铣、研磨、抛光、钻孔和铰孔等。  
2.4.2 可成形性 YB-D-4 有机玻璃可在低于消向温度下用接触法成形，也可以夹紧周边在高于软化温度下吹塑成形。  
2.4.3 可胶接性 YB-D-4 有机玻璃可用丙烯酸酯胶粘剂与纤维增强丙烯酸酯塑料粘接。  
2.4.4 可连接性 YB-D-4 有机玻璃制成的透明件可以采用镶嵌连接或边缘刚性连接方法装配在金属骨架上。

# 3 使用工艺

3.1 成形温度 YB-D-4板材接触成形或预成形温度 $112\sim 118^{\circ}C$ 。吹塑温度 $145\sim 155^{\circ}C$   
3.2 成形毛坯加热时间 毛坯预成形加热时间不少于 $5\mathrm{min} / \mathrm{mm}$ ，吹塑成形加热时间 $3\mathrm{min} / \mathrm{mm}$ 。  
3.3 退火规范 吹塑成形零件的退火温度 $95 \sim 100^{\circ} \mathrm{C}$ ，加热时间 $6 \mathrm{~h}$ 。

# 4 其他

4.1包装板材两面应覆有保护膜，紧密地包装在干燥而坚固的木箱内。  
4.2运输包装好的板材用铁路篷车或汽车运输，汽车运输时应有防雨材料覆盖。  
4.3 贮存 板材垂直存放在没有易挥发化学试剂的室内，温度 $5\sim 35^{\circ}C$ ，相对湿度不超过 $61\%$ ，避免阳光直接照射。板材贮存期从生产日期起为3年，贮存期满后，按标准复验，符合要求仍可使用。  
4.4 技术安全 YB-D-4 有机玻璃无毒，在锯切、钻孔或成形温度下可能会放出少量甲基丙烯酸甲酯、甲基丙烯酸气体，在加工间应装有换气装置。

# 5 使用建议

选用。

# 参考文献

1 北京航空材料研究所，航空有机玻璃红外光谱图，1985  
2 航空有机玻璃老化试验协作组. 国产航空有机玻璃十年老化试验研究报告. 1992  
3化工部锦西化工研究院，四号定向航空有机玻璃及磨光板研究试制报告.1990  
4 北京航空材料研究所，各种牌号航空有机玻璃的热松弛. 1982  
5 北京航空材料研究所，定向有机玻璃性能研究.1979  
6 北京航空材料研究所，取向有机玻璃板材本征性能研究.1980  
$\bar{\tau}$ 北京航空材料研究所，航空有机玻璃不同温度下的力学性能.1986  
8 北京航空材料研究所. YB-D-4 航空有机玻璃疲劳性能. 1986  
9广州合成材料老化研究所，航空有机玻璃人工加速老化试验总结.1984

# YB-9航空有机玻璃

# 1 概述

YB9航空有机玻璃是以甲基丙烯酸甲酯、共聚单体、交联剂、有机颜料、耐光剂等为主要原料.用本体聚合方法进行交联共聚而成的板材，分子呈轻度交联网状结构。该种有机玻璃绿色透明，具有较好的耐溶剂性、抗银纹性和耐热性。适用于制造直升机、运输机的座舱盖、遮阳板、仪表板等。

1.1 牌号及名称 YB-9 航空有机玻璃，原称为 LHY-Z9W 绿色有机玻璃。  
1.2 基本组成 甲基丙烯酸甲酯共聚交联聚合物、有机颜料和耐光剂  
1.3 材料标准 Q/JHY-02.024-1997《绿色有机玻璃》，主要性能指标见表1-1。

表1-1  

<table><tr><td>性能</td><td>指标</td><td>性能</td><td>指标</td></tr><tr><td>透光率/%</td><td>31±3</td><td rowspan="2">耐加热</td><td rowspan="2">在加热条件下，不产生气泡、裂纹</td></tr><tr><td>拉伸强度/MPa</td><td>≥65</td></tr><tr><td>断裂伸长率/%</td><td>≥2.5</td><td rowspan="3">外观质量轻条伤/条长&lt;40mm点状缺陷/个</td><td rowspan="3">8(40~80mm1条按2条计)</td></tr><tr><td>冲击强度/(kJ/m²)</td><td>≥13</td></tr><tr><td>布氏硬度/MPa</td><td>≥180</td></tr><tr><td>热变形温度/(°C)</td><td>≥100</td><td rowspan="2">直径&lt;0.5mm直径0.5~1.5mm杂质/个</td><td rowspan="2">分散存在不计数7(分散存在)</td></tr><tr><td>溶剂银纹/h</td><td>≥6</td></tr><tr><td>光学畸变/(°)</td><td></td><td rowspan="3">直径&lt;1.5mm气泡,硅粘和重条伤绒毛/条长度&lt;3mm</td><td rowspan="3">7(分散存在)不允许</td></tr><tr><td>折光消失角</td><td>≤60</td></tr><tr><td>波纹消失角</td><td>≤60</td></tr><tr><td></td><td></td><td>长度&lt;3mm</td><td>3(分散存在)</td></tr></table>

1.4 使用工艺说明书 HB/Z 125—1988《飞机有机玻璃透明件制造工艺说明书》  
1.5 供应状态 以板材供应，尺寸、厚度及公差见表1-2，其他尺寸板材根据使用要求由供需双方协商解决。

1

表1-2  

<table><tr><td>厚度</td><td>厚度公差</td><td>长度</td><td>长度公差</td><td>宽度</td><td>宽度公差</td></tr><tr><td>0.5</td><td>10.5 - 0.2</td><td>1000</td><td>±50</td><td>100</td><td>-</td></tr></table>

1.6 应用概况 已用作直升机座舱透明件及运输机的遮阳板。  
1.7研制及生产单位 锦西化工研究院研制并生产。  
1.8 鉴定级别及日期 1990年由化工部鉴定通过。

# 2 性能

本章数据均用 $2.5\mathrm{mm}$ 板材测得。

# 2.1 物理及化学性能

2.1.1 红外光谱 见图2-1。

图片摘要：该图主要展示 2 1 YB 9有机玻璃红外光谱图。
![](images/6e76ac8709153440a517f62b313ccc62630fc43caa799b47224f75aebb632e9b.jpg)  
图2-1 YB-9有机玻璃红外光谱图

2.1.2 外观 绿色透明。  
2.1.3 密度 $1.19\mathrm{g / cm^3}$   
2.1.4 透光率 透光率与厚度的关系，见表2-1。

表21  

<table><tr><td>厚度 mm</td><td>透光率/%</td><td>厚度/mm</td><td>透光率/%</td><td>厚度/mm</td><td>透光率/%</td></tr><tr><td>2.5</td><td>34</td><td>2.75</td><td>30</td><td rowspan="2">3.28</td><td rowspan="2">30</td></tr><tr><td>2.6</td><td>32</td><td>3.0</td><td>28</td></tr></table>

# 2.1.5 热变形温度 见表22。

表22.1  

<table><tr><td>性能</td><td>典型值</td><td>性能</td><td>典型值</td></tr><tr><td>厚度/mm</td><td>2.6~3.0</td><td rowspan="2">溶剂银纹(溶剂:邻苯二甲酸二丁酯)/h</td><td rowspan="2">6</td></tr><tr><td>热变形温度/℃</td><td>108</td></tr><tr><td>透光率</td><td>31</td><td>应力溶剂银纹(溶剂:异丙醇)/MPa</td><td>3.13</td></tr></table>

2.1.6 热稳定性 $170\mathrm{C}$ 加热 $2\mathrm{h}$ ，板材不产生麻点和气泡； $150\mathrm{C}$ 加热 $1\mathrm{h}$ 色度变化符合样板要求。  
2.1.7 溶剂银纹（溶剂：邻苯二甲酸二丁酯）见表2-2。  
2.1.8 应力-溶剂银纹（溶剂：异丙醇）见表22。  
2.1.9 吸水率 $25\mathrm{C}, 24\mathrm{h}:0.34\%$ 。吸水率和吸水时间的关系见图2-2。

# 2.2 力学性能

2.2.1 拉伸强度 见表2-3。

图片摘要：该图主要展示 22 YB 9有机玻璃在 及 温度吸水率和吸水时间的关系。
![](images/4ed8ac671cec12cdc58c5ab0224d5245c204a9e1514f148b6ec4cd0c83c7688c.jpg)  
图22 YB-9有机玻璃在 $25^{\circ}C$ 及 $60^{\circ}C$ 温度吸水率和吸水时间的关系

表23  

<table><tr><td>性能</td><td>典型值</td><td>性能</td><td>典型值</td></tr><tr><td>厚度/mm</td><td>2.6~3.0</td><td></td><td></td></tr><tr><td>拉伸强度/MPa</td><td>80.6</td><td>冲击强度/(kJ/m²)</td><td>19.4</td></tr><tr><td>断裂伸长率/%</td><td>3.0</td><td>布氏硬度/MPa</td><td>252.2</td></tr></table>

2.2.2 断裂伸长率 见表2-3。  
2.2.3 冲击强度 见表2-3。  
2.2.4 布氏硬度 见表23。  
2.2.5 弯曲疲劳 见图2-3。

# 2.3 耐环境性能

2.3.1 溶解性能 在 $8\%$ 氢氧化钠溶液、 $8\%$ 盐酸溶液、有机溶剂如苯、甲苯、乙醇、汽油、煤油中均溶解；在丙酮、三氯甲烷、二氯乙烷溶剂中溶胀并褪色。  
2.3.1.1 紫外光照试验 用Hpk-2型紫外石英汞灯距离 $50~\mathrm{cm}$ 照射试样，光照时间与拉伸强度的关系，见图2-4。光照时间与冲击强度的关系，见图2-5。光照时间与热变形温度的关系，见图2-6

图片摘要：该图主要展示 2 3YB 9有机玻璃弯曲疲劳S N曲线（频率 ，应力比一1，弯曲强度75MPa）。
![](images/924f72c9152dc65655964c1f14b0632bbc31c9cdd1012a23950b85f7cf733718.jpg)  
图2-3YB-9有机玻璃弯曲疲劳S-N曲线（频率 $25\mathrm{Hz}$ ，应力比一1，弯曲强度75MPa）

图片摘要：该图主要展示 2 3YB 9有机玻璃弯曲疲劳S N曲线（频率 ，应力比一1，弯曲强度75MPa）。
![](images/3af55b557b8ad829e4ea378d0fb265d464e4450e26736706ef968908fa80bb64.jpg)  
图2-4 YB-9有机玻璃光照时间与拉伸强度的关系

图片摘要：该图主要展示 2 4 YB 9有机玻璃光照时间与拉伸强度的关系。
![](images/c3cbd0389793558fceddbcefa494308eeec9fdc382afdfb59500a1f7ada49e39.jpg)  
图2：YB-9有机玻璃光照时间与热变形温度的关系[12]

图片摘要：该图主要展示 2：YB 9有机玻璃光照时间与热变形温度的关系[12]。
![](images/1bdc706193b32224ebee29e12f192ba8ef1a1ec62a8932f4e3e7088aa8e029c2.jpg)  
图26 YB-9有机玻璃光照时间与冲击强度的关系

2.3.1.2 耐水性 YB-9 有机玻璃在 $60^{\circ} \mathrm{C}$ 水中浸泡, 拉伸强度与浸泡时间的关系, 见图 27 中强度与浸泡时间的关系, 见图 2-8。热变形温度与浸泡时间的关系, 见图 29。

图片摘要：该图主要展示 26 YB 9有机玻璃光照时间与冲击强度的关系。
![](images/da70c20dfe023eb55b0add595402f2c7e929d56c5ebb3115df0f1cb76f171dd5.jpg)  
图2-7 YB-9有机玻璃吸水时间与拉伸强度的关系

图片摘要：该图主要展示 2 7 YB 9有机玻璃吸水时间与拉伸强度的关系。
![](images/dc29219e2257851a210722d446b575192298936bb76ead7cf636ec333afa01f6.jpg)  
图2-8 YB9有机玻璃吸水时间与冲击强度的关系

# 2.4 i.艺性能

2.4.1 可加工性 YB-9 有机玻璃可以进行机械加工，如锯、铣、钻、铰孔、磨削、抛光等。  
2.4.2 可成形性 YB-9 有机玻璃可以用阳模、阴模、真空方法成形。  
2.4.3 可胶接性 YB-9 有机玻璃可用溶剂型胶粘剂粘接, 也可用丙烯酸酯胶粘剂与纤维增强丙烯酸酯塑料或涤纶织物带粘接。  
2.4.4 可连接性 YB-9 有机玻璃制成的透明件可以用镶嵌连接、边缘柔性连接和刚性连接方法装配在金属框架上。

图片摘要：该图主要展示 29 YB9有机玻璃吸水时间与热变形温度的关系。
![](images/f0f853d71684df2fa3d0a21c77f00fdf821fffca1c3c0b756d3d7f246c7c6819.jpg)  
图29 YB9有机玻璃吸水时间与热变形温度的关系

# 3 使用工艺

3.1 成形温度 YB-9 有机玻璃的成形温度为 $145 \sim 155^{\circ} \mathrm{C}$ [1]。

3.2 成形毛坯加热时间 YB-9 有机玻璃成形毛坯的加热时间为 $15 \mathrm{~min}$ 。  
3.3 退火规范 YB-9 有机玻璃零件的退火温度 $9(0\sim 10^{\circ})$ （, 加热时间 $3\mathrm{h}$ 。

# 4 其他

4.1 包装 每块板材两面用有机玻璃保护膜或涂刷聚乙烯醇浆糊的包装纸贴敷保护。板材应紧密地包装在坚固而干燥的木箱中。  
4.2 运输 包装好的板材用铁路篷车或汽车运输，汽车运输应该用防雨材料覆盖。  
4.3 贮存 贴有保护纸的板材，应保存在没有挥发性化学试剂的仓库内贮存，库内相对湿度不超过 $70\%$ ，温度 $5 \sim 35^{\circ} \mathrm{C}$ 。避免阳光直接照射板材。

板材的贮存期自生产日期起为两年、两年期满后，经检验合格，仍可使用。

# 5 使用建议

推荐。

# 参考文献

1 锦西化工研究院.LHY-Z9w绿色航空有机玻璃研制报告.990  
2 锦西化工研究院、绿色有机玻璃性能试验报告.1989   
3 北京航空材料研究院·航空有机玻璃红外光谱图. 1999  
4哈尔滨飞机制造厂，中法有机玻璃弯曲疲劳对比试验报告 1989   
5 哈尔滨飞机制造厂. 试制材料试验报告. 1989

# YB-DM-10航空有机玻璃

# 1 概述

YBDM10航空有机玻璃是以甲基丙烯酸甲酯和交联剂A为主要原料，经本体聚合制成的轻度交联有机玻璃，再经过热拉伸和平面机械研磨抛光而成的板材。该有机玻璃无色透明，抗银纹、耐裂纹扩展和耐久性较好，耐热性和研磨抛光工艺性能较YBDM-3好，适用于制造马赫数2.2左右的飞机透明件。

1.1 牌号及名称 YB-DM-10 航空有机玻璃, 亦称轻度交联 10 号航空定向有机玻璃。  
1.2 基本组成 甲基丙烯酸甲酯和交联剂A的聚合物、耐光剂。  
1.3 材料标准 QT××-CL--9《轻度交联航空定向有机玻璃》，主要性能指标见表1：

表1-1  

<table><tr><td>性能</td><td>指标</td><td>性能</td><td>指标</td></tr><tr><td>透光率</td><td>≥92</td><td>冲击强度(kJ/m2)</td><td>≥10</td></tr><tr><td>雾度</td><td>≤1.0</td><td>布氏硬度 MPa</td><td>≥20</td></tr><tr><td>光学角度偏差(°)</td><td>≤3</td><td>K因子(MN·m-1)</td><td>≤n</td></tr><tr><td>光学畸变(°250mm)</td><td>≤1.5</td><td>应力溶剂银纹MPa</td><td>≤</td></tr><tr><td>拉伸强度MPa</td><td></td><td>长期吸水率/%</td><td></td></tr><tr><td>3C±2℃</td><td>≥80</td><td>热松驰%</td><td></td></tr><tr><td>100℃±2℃</td><td>≥27</td><td>110℃,h</td><td></td></tr><tr><td>屈服伸长率%</td><td>≥6</td><td>145℃,h</td><td>≤4</td></tr><tr><td>拉伸弹性模量/GPa</td><td>≥2.85</td><td>耐自然老化</td><td>7年自然老化，性能好</td></tr><tr><td>弯曲强度/MPa</td><td>≥147</td><td></td><td>降速率应低于M10/h</td></tr></table>

注： $10\mathrm{mm}$ 板材的指标。

1.4 使用I.艺说明书 HB/Z 125--1988《飞机有机玻璃透明件制造I.艺说明书》  
1.5 供应状态 以板材供应，长度： $2300\mathrm{mm}$ ；宽度： $2300\mathrm{mm}$ ；厚度： $6\sim 10\mathrm{mm}$ 。长度和宽度的2、差为 $\frac{+50}{-10}\mathrm{mm}$ ；厚度公差为厚度的 $\pm 5\%$ ，其他尺寸板材根据使用要求可由供需双方协商解决  
1.6 应用概况   
1.7研制及生产单位 锦西化工研究院研制并生产。

# 2 性能

除非另有说明，本章数据均用厚度 $10\mathrm{mm}$ ，定向度 $70\%$ 左右的板材测得。

2.1 物理及化学性能  
2.1.1 红外光谱 见图2-1。

图片摘要：该图主要展示 21 YB DM10有机玻璃红外光谱。
![](images/64ebe19a7493d91f02538f7655ca30c63280f848d6a0440e01eb32981a9afa89.jpg)  
图21 YB-DM10有机玻璃红外光谱

2.1.2 外观 无色透明。  
2.1.3 密度 $1.19\mathrm{g / cm}^{\text{一}}$   
2.1.4 交联度 0.0075  
2.1.5 折光指数 $1.49^{-1}$ 。  
2.1.6 透光率 $93\%^{1,2}$   
2.1.7 雾度 $1.4\% [2]$

表2-1  

<table><tr><td>试验条件</td><td>热松弛 %</td></tr><tr><td>110℃,6h</td><td>1.5</td></tr><tr><td>110℃,24h</td><td>2.2</td></tr><tr><td>145℃,1h</td><td>41.5</td></tr></table>

2.18 热松弛 见表2-1。不同温度下的热松弛见图2-2  
2.1.9 消向温度和消向应力 $122\mathrm{C}, 1.53\mathrm{MPa}^{\prime}$ 。  
2.1.10 比热容 见图2-3。

图片摘要：该图主要展示 2 1。
![](images/9b3b943961da71a2c111ebea5722c421ff1e7c49aab304df2336f93b00166976.jpg)  
图2-2 YBM-10有机玻璃累积热松弛曲线（试样在每种温度下恒温6h）

图片摘要：该图主要展示 2 2 YBM 10有机玻璃累积热松弛曲线（试样在每种温度下恒温6h）。
![](images/175a340a5d2a161ef55dbf30bf30186ef1faae07dce4fde8bb9aa27dbb81332d.jpg)  
图23YB-DM10有机玻璃比热容与温度的关系

2.1.11 热导率 见图 $2-4$ 。  
2.1.12 线膨胀系数 $30\sim 110^{\circ}\mathrm{C}$ 的线膨胀系数 $6.91\times 10^{-5}C$   
2.1.13 热辐射系数 见图25。

图片摘要：该图主要展示 23YB DM10有机玻璃比热容与温度的关系。
![](images/f2a73146965ae8786fac83f2fffa2f1c022bebe7c053bf12c82be2f805069e6d.jpg)  
图2-4YBDM-10有机玻璃热导率与温度的关系[7]

图片摘要：该图主要展示 2 4YBDM 10有机玻璃热导率与温度的关系[7]。
![](images/1e7c5e1b206ebca5c460f6f739fa6c947b2ba585f2f292cb0baf996f4c7c1bc3.jpg)  
图2-5 YB-DM-0有机玻璃热辐射系数与温度的关系

2.1.14 吸水率  
2.1.14.1 标准吸水率 $23\mathrm{C}, 24\mathrm{h}:0.09\%$   
2.1.14.2 长期吸水率 $60\mathrm{C}, 25\mathrm{d}: 2.20\%$   
2.1.15 应力-溶剂银纹 见表2-2。湿态对干态银纹的保持率 $72\% \sim 83\%$ .

表2-2  

<table><tr><td>溶剂</td><td>应力溶剂银纹/MPa</td><td>溶剂</td><td>应力-溶剂银纹/MPa</td></tr><tr><td>95%乙醇</td><td>24.2</td><td>2号抛光膏的混合溶剂</td><td>&gt;50</td></tr><tr><td>异丙醇</td><td>27.9</td><td>180号汽油</td><td>17.1</td></tr><tr><td>异丙醇:水=50:50</td><td>40.8</td><td>航空煤油</td><td>≥50</td></tr><tr><td>甲基丙烯酸甲酯单体(分析纯)</td><td>13.9</td><td>30号机油</td><td>&gt;50</td></tr><tr><td>乙酸丁酯</td><td>16.7</td><td>金鱼牌洗涤灵</td><td>&gt;50</td></tr></table>

# 2.2 力学性能

2.2.1 拉伸强度 拉伸强度和温度的关系见图2-6。  
2.2.2 拉伸弹性模量 拉伸弹性模量和温度的关系见图27。

图片摘要：该图主要展示 2 6 YB DM 10有机玻璃拉伸强度和温度的关系。
![](images/544bacaefa416cebb47109a522b79fe48fed21b01fd1e6347794d0362acbccbc.jpg)  
图2-6 YB-DM-10有机玻璃拉伸强度和温度的关系

图片摘要：该图主要展示 2 6 YB DM 10有机玻璃拉伸强度和温度的关系。
![](images/92fb1a1daae207433aa9d70177c59d8f88d72622165987005f321fcb4d9e7fb9.jpg)  
图2-7 YB-DM-10有机玻璃拉伸弹性模量和温度的关系

2.2.3 伸长率 伸长率和温度的关系见表2-3。  
2.2.4 泊松比 泊松比和温度的关系见图2-8。

表2-3  

<table><tr><td>温度/℃</td><td>断裂伸长率/%</td><td>屈服伸长率/%</td></tr><tr><td>-55</td><td>4.1</td><td></td></tr><tr><td>23</td><td></td><td>7.4</td></tr><tr><td>30</td><td></td><td>5.1</td></tr><tr><td>100</td><td></td><td>3.8</td></tr></table>

2.2.5 弯曲强度 $160\mathrm{MPa}$ 。

2.2.6 冲击强度 不同温度下的冲击强度见表2-4。

2.2.7 K因子 $3.32\sim 3.59\mathrm{MN / m}^{12}$

图片摘要：该图主要展示 2 8 YBDM10有机玻璃泊松比和温度的关系。
![](images/b4670c9c92766b8490ba6ae6816ead29b7f0135407c5786afd1ab217f30e2f35.jpg)  
图2-8 YBDM10有机玻璃泊松比和温度的关系

表2-4  

<table><tr><td>温度/(5516</td><td>冲击强度(kJ m)47.618.8</td></tr></table>

# 2.3 耐环境性能

2.3.1溶解性能YB-DM-10有机玻璃在丙酮、二氯乙烷、三氯甲烷、乙酸乙酯和四氢呋喃中会溶胀；中性肥皂水、稀释的中性洗涤剂、汽油和8号航空润滑油对YB-DM10有机玻璃不起作用，

# 2.3.2 耐人工气候性

2.3.2.1 湿热试验 试验用板材厚度 $6.4\mathrm{mm}$ ，定向度 $68\%$ 。湿热试验条件为温度 $50(1 - 20)$ ，相对湿度 $\geqslant 95\%$ 。吸水率、应力-溶剂银纹、热松弛、 $100^{\circ}\mathrm{C}$ 拉伸强度与湿热试验时间的关系见表2。

表25  

<table><tr><td>试验时间h</td><td>吸水率%</td><td>应力-溶剂银纹MPa</td><td>热松弛(110℃,6h) %</td><td>100（拉伸强度）MPa</td></tr><tr><td>0</td><td rowspan="2">1.02</td><td>24.6</td><td>2.2</td><td>24.7</td></tr><tr><td>120</td><td>14.3</td><td>6.0</td><td>18.7</td></tr><tr><td>240</td><td>1.34</td><td>13.8</td><td>16.5</td><td>18.1</td></tr><tr><td>480</td><td>1.51</td><td>11.1</td><td>17.6</td><td>15.1</td></tr></table>

注：吸水率试样尺寸： $50\mathrm{mm}\times 25\mathrm{mm}\times 3\mathrm{mm}$

2.3.2.2 紫外光照射试验 光源为 $\mathrm{HPK}-2$ 紫外石英汞灯。透光率、雾度、交联度、拉伸强度、冲击强度、应力-溶剂银纹、热松弛与紫外光照射时间的关系见表2-6。

表2-6  

<table><tr><td>照射时间h</td><td>透光率%</td><td>雾度%</td><td>交联度</td><td>拉伸强度MPa</td><td>冲击强度kJ/m2</td><td>应力-溶剂银纹溶剂:异丙醇)MPa</td><td>热松地</td></tr><tr><td>0</td><td>93</td><td>1.5</td><td>0.007 9</td><td>89.7</td><td>44.7</td><td>25.7</td><td></td></tr><tr><td>2.5</td><td></td><td></td><td>-</td><td></td><td></td><td>15.0</td><td></td></tr><tr><td>5</td><td>92</td><td>1.7</td><td>-</td><td></td><td></td><td>8.8</td><td>1.6</td></tr><tr><td>10</td><td>92</td><td>1.7</td><td>0.007 3</td><td>88.7</td><td>42.5</td><td>7.6</td><td>1.7</td></tr><tr><td>30</td><td>92</td><td>1.6</td><td>0.007 3</td><td>89.2</td><td>36.6</td><td></td><td>1.7</td></tr><tr><td>50</td><td>92</td><td>1.7</td><td>0.007 1</td><td>90.3</td><td>37.2</td><td></td><td>1.7</td></tr></table>

2.3.3 耐大气老化性 大气暴露试验在海南岛万宁，曝晒角为朝南 $45^{\circ}$ ，大气老化后的性能见表27。

表27  

<table><tr><td rowspan="2">性能</td><td colspan="2">大气老化试验时间/年</td><td rowspan="2">性能</td><td colspan="2">大气老化试验时间 年</td></tr><tr><td>0</td><td>1</td><td>0</td><td>1</td></tr><tr><td>透光率/%</td><td>93</td><td>95</td><td>拉伸强度 MPa</td><td></td><td></td></tr><tr><td>雾度/%</td><td>1.7</td><td>2.8</td><td>常温</td><td>90.4</td><td>85.7</td></tr><tr><td>定间度/%</td><td>72</td><td>72</td><td>100C</td><td>27</td><td>24.6</td></tr><tr><td>交联度/%</td><td>0.0071</td><td>0.0059</td><td>55°</td><td>172</td><td></td></tr><tr><td>含水量/%</td><td>0.18</td><td>0.71</td><td>屈服伸长率/%</td><td>7.4</td><td>7.2</td></tr><tr><td>应力-溶剂银纹·MPa</td><td></td><td></td><td>拉伸弹性模量/GPa</td><td>3.36</td><td>3.11</td></tr><tr><td>溶剂:乙醇</td><td>24.2</td><td>20.0</td><td>弯曲强度/MPa</td><td>160</td><td>110</td></tr><tr><td>溶剂:异丙醇</td><td>27.9</td><td>23.2</td><td>冲击强度(kJ/m²)</td><td></td><td></td></tr><tr><td>热松弛/%</td><td></td><td></td><td>常温</td><td>18.8</td><td>18.1</td></tr><tr><td>110℃,h</td><td>1.1</td><td>8.7</td><td>55、</td><td>47.6</td><td></td></tr><tr><td>145℃,h</td><td>11.9</td><td>41.6</td><td>K因子(MN/m-2)</td><td>3.51</td><td>3.48</td></tr><tr><td></td><td></td><td></td><td>定向度 %</td><td>72</td><td>71</td></tr></table>

注：含水量试样尺寸： $50\mathrm{mm}\times 50\mathrm{mm}\times 10\mathrm{mm}$ ，试验条件： $90^{\circ}C$ ， $\mathfrak{d}$ 加热。

# 2.4 工艺性能

2.4.1 可加工性 YB-DM-10 有机玻璃可以机械加工, 如锯、铣、钻和铰孔等。  
2.4.2 可成形性 YB-DM-10 有机玻璃可在低于消向温度下用冷弯成形方法成形, 也可以夹紧周边, 在高于软化温度下吹塑成形。  
2.4.3 可胶接性YB-DM-10有机玻璃可用丙烯酸酯类胶粘剂与织物增强丙烯酸酯塑料粘接  
2.4.4 可连接性 YB-DM-10 有机玻璃制成的透明件可以采用镶嵌连接或边缘刚性连接方法装配在金属骨架上。

# 3 使用工艺

3.1 成形温度 YB-DM 10 板材冷弯或预成形温度 $115^{\circ} \mathrm{C}$ , 吹塑成形温度 $145^{\circ} \mathrm{C}$   
3.2 成形毛坯加热时间 毛坯预成形加热时间不少于 $5\mathrm{min} / \mathrm{mm}$ 。吹塑温度达145（后加热时间 $10\sim 30\mathrm{min}$ 。  
3.3 整形规范 吹塑成形零件的整形温度为 $100^{\circ} \mathrm{C}$ ，加热时间 $6 \mathrm{~h}$ 。

# 4 其他

4.1包装板材两面应覆有保护纸，紧密地包装在干燥而坚固的木箱内。  
4.2运输包装好的板材用铁路篷车或汽车运输，汽车运输应用防雨材料覆盖。

4.3 贮存包装好的板材保存在没有易挥发性化学试剂的室内，相对湿度不超过 $70\%$ ，避免阳光直接照射。板材贮存期从生产日期起为2年。  
4.4 技术安全 YB-DM-10 有机玻璃无毒, 吹塑温度下可能释放出甲基丙烯酸甲酯气体。成形间应装有换气通风装置。

# 5 使用建议

推荐。

# 参考文献

北京航空材料研究院，YB-DM-10有机玻璃的性能数据.2000  
2 北京航空材料研究院. 高性能有机玻璃的性能, 1998  
3 北京航空材料研究院. YB DM-10 有机玻璃的可成形性. 1999  
4 北京航空材料研究院. 航空有机玻璃耐久性试验方法系统. 1998  
5 北京航空材料研究院，YB DM-1 有机玻璃的大气暴露性能.2000

# 浇注型工业有机玻璃

# 1 概述

浇注型工业有机玻璃是以甲基丙烯酸甲酯为主要原料，在特定的模具内进行本体聚合而成的无色或有色的透明、半透明、不透明有机玻璃板材、棒材和管材。该有机玻璃是透明性最好的塑料之一，具有良好的强度、耐气候性、绝缘性和较好的耐化学腐蚀性，易于机械加工、热塑成型和胶接。但是表面耐磨性差，易擦伤；耐热性稍低。适用于作仪器、仪表零件、飞机、车船的透明配件和电气绝缘材料、建筑材料、光学镜片及各种生活用品。

1.1 牌号及名称 浇注型工业有机玻璃板材、棒材和管材  
1.2 基本组成 聚甲基丙烯酸甲酯、增塑剂。  
13 材料标准 GB/T 7134-1996《浇注型工业有机玻璃板材、棒材和管材》板材和管材的主要性能指标见表1-1。用板材机械加工成的棒材，其性能应符合板材的指标。

表11  

<table><tr><td rowspan="3">材料</td><td rowspan="3" colspan="2">性能</td><td colspan="5">指 标</td><td rowspan="3">材 料</td><td rowspan="3" colspan="3">性 能</td><td colspan="4">指 标</td><td></td></tr><tr><td colspan="2">无 色</td><td colspan="2">有 色</td><td></td><td colspan="2">无 色</td><td colspan="2">有 色</td><td></td></tr><tr><td>优等品</td><td>一等品</td><td>合格品</td><td>一等品</td><td>合格品</td><td>优等品</td><td>一等品</td><td>合格品</td><td>合格品</td><td></td></tr><tr><td rowspan="10">板材</td><td colspan="2">洛氏硬度(M标尺)≥</td><td>94</td><td>90</td><td>88</td><td>78</td><td>78</td><td></td><td colspan="3">溶剂银纹/h≥</td><td>4</td><td>4</td><td>1</td><td></td><td></td></tr><tr><td colspan="2">冲击强度/(kJ/m2)≥</td><td>17</td><td>17</td><td>16</td><td>14</td><td>14</td><td></td><td colspan="3">透光率/%≥</td><td></td><td></td><td></td><td></td><td></td></tr><tr><td colspan="2">拉伸强度/MPa≥</td><td>70</td><td>63</td><td>61</td><td>54</td><td>54</td><td></td><td colspan="3">厚度≤15mm≥</td><td>91</td><td>91</td><td>91</td><td></td><td></td></tr><tr><td colspan="2">断裂伸长率/%≥</td><td>4</td><td>3</td><td>2</td><td></td><td></td><td></td><td colspan="3">厚度&gt;15mm≥</td><td>90</td><td>90</td><td>90</td><td></td><td></td></tr><tr><td colspan="2">热变形温度/℃≥</td><td></td><td></td><td></td><td></td><td></td><td>管材</td><td colspan="3">拉伸强度/MPa≥</td><td></td><td></td><td></td><td></td><td></td></tr><tr><td colspan="2">厚度3~1mm</td><td>78</td><td>76</td><td>75</td><td></td><td></td><td></td><td colspan="3">外径≥200mm≥</td><td></td><td>53</td><td>53</td><td></td><td></td></tr><tr><td colspan="2">厚度5~10mm</td><td>82</td><td>80</td><td>78</td><td></td><td></td><td></td><td colspan="3">溶剂银纹h≥</td><td></td><td>1</td><td>1</td><td></td><td></td></tr><tr><td colspan="2">厚度&gt;10mm</td><td>84</td><td>84</td><td>78</td><td></td><td></td><td></td><td colspan="3">透光率(凸面入射)≥</td><td></td><td></td><td></td><td></td><td></td></tr><tr><td colspan="2">维卡软化温度/°C≥</td><td></td><td></td><td></td><td></td><td></td><td></td><td colspan="3">外径≤200mm≥</td><td></td><td>90</td><td>89</td><td></td><td></td></tr><tr><td colspan="2">厚度5~10mm</td><td>89</td><td>84</td><td>79</td><td>---</td><td></td><td></td><td colspan="3">外径&gt;200mm≥</td><td></td><td>89</td><td>88</td><td></td><td></td></tr></table>

# 1.4 使用工艺说明书

1.5 供应状态 板材尺寸见表1-2；棒材尺寸见表1-3；管材尺寸见表1-4；棒材直径及公差见表1-5；板材厚度及公差见表1-6；管材壁厚及公差见表1-7；管材外径及公差见表1-8。

表1-2  

<table><tr><td>厚度</td><td>幅面尺寸</td><td>厚度</td><td>幅面尺寸</td></tr><tr><td>1.0~1.5</td><td>200×200~900×1000</td><td>7.0~10.0</td><td>400×500~1500</td></tr><tr><td>2.0</td><td>300×300~1000×1300</td><td>12.0~25.0</td><td>400×500~900</td></tr><tr><td>3.0~6.0</td><td>100×500~1500×1700</td><td>30.0~45.0</td><td>400×500~800</td></tr></table>

表1-3 min  

<table><tr><td>直径</td><td>长度</td></tr><tr><td>5.0~16.0</td><td>300~1300</td></tr><tr><td>18.0~40.0</td><td>200~600</td></tr></table>

表1-5 mm  

<table><tr><td>直径</td><td>公差</td></tr><tr><td>5.0~15.0</td><td>±0.5</td></tr><tr><td>16.0~40.0</td><td>±0.8</td></tr></table>

表1-4  

<table><tr><td>外径</td><td>壁厚</td><td>长度</td></tr><tr><td>20.0</td><td>2~5</td><td>300</td></tr><tr><td>25.0~60.0</td><td>3~5</td><td>300</td></tr><tr><td>65.0~100.0</td><td>4~10</td><td>300</td></tr><tr><td>110.0~200.0</td><td>5~15</td><td>300</td></tr><tr><td>250.0~500.0</td><td>6~15</td><td>500</td></tr></table>

表16  

<table><tr><td rowspan="2">厚 度</td><td colspan="3">公 差</td><td rowspan="2">厚 度</td><td colspan="3">公 差</td></tr><tr><td>优等品</td><td>一等品</td><td>合格品</td><td>优等品</td><td>一等品</td><td>合格品</td></tr><tr><td>1.0</td><td>±0.2</td><td>±0.2</td><td>±0.4</td><td>12.0</td><td>±1.1</td><td>±1.2</td><td>1</td></tr><tr><td>1.5</td><td>+0.2</td><td>±0.2</td><td>-0.1</td><td>14.0</td><td>+1.4</td><td>±1.1</td><td>1</td></tr><tr><td>2.0</td><td>+0.4</td><td>±0.4</td><td>-0.6</td><td>15.0</td><td>±1.1</td><td>±1.5</td><td>1</td></tr><tr><td>3.0</td><td>+0.4</td><td>±0.4</td><td>±0.6</td><td>16.0</td><td>+1.8</td><td>±1.6</td><td>1</td></tr><tr><td>4.0</td><td>±0.5</td><td>±0.5</td><td>±0.8</td><td>18.0</td><td>±1.8</td><td>-1.8</td><td>1</td></tr><tr><td>5.0</td><td>±0.5</td><td>±0.5</td><td>±0.8</td><td>20.0</td><td>±2.1</td><td>-2.0</td><td>1</td></tr><tr><td>6.0</td><td>±0.6</td><td>+0.6</td><td>±0.9</td><td>25.0</td><td>±2.1</td><td>±2.5</td><td>1</td></tr><tr><td>7.0</td><td>±0.6</td><td>+0.6</td><td>±0.9</td><td>30.0</td><td>±2.1</td><td>±3.0</td><td>1</td></tr><tr><td>8.0</td><td>±0.7</td><td>+0.7</td><td>-1.0</td><td>35.0</td><td>±3.0</td><td>±3.5</td><td>1</td></tr><tr><td>9.0</td><td>±0.7</td><td>±0.7</td><td>-1.0</td><td>40.0</td><td>±3.5</td><td>+4.0</td><td>1</td></tr><tr><td>10.0</td><td>±1.0</td><td>±1.0</td><td>-1.0</td><td>45.0</td><td>±4.0</td><td>±4.5</td><td>1</td></tr></table>

注：表1-6中各种厚度公差指尺寸在 $1000\mathrm{mm}\times 1300\mathrm{mm}$ 以下的板材，尺寸大于 $1000\mathrm{mm}\times 1300\mathrm{mm}$ ， $1500\mathrm{mm}\times 1700\mathrm{mm}$ ，厚度 $3\sim 10\mathrm{mm}$ 的板材，其一等品和合格品的公差允许增加 $\pm 0.1\mathrm{mm}$

表17  

<table><tr><td rowspan="2">管材壁厚</td><td colspan="2">公差</td><td rowspan="2">管材壁厚</td><td colspan="2">公差</td></tr><tr><td>-等品</td><td>合格品</td><td>-等品</td><td>合格品</td></tr><tr><td>2.0</td><td>±0.1</td><td>±0.6</td><td>9.0</td><td>±0.8</td><td>+ . 1</td></tr><tr><td>3.0</td><td>+0.5</td><td>±0.7</td><td>16.0</td><td>±1.0</td><td>+ . 2</td></tr><tr><td>4.0</td><td>±0.6</td><td>±0.8</td><td>11.0</td><td>±1.1</td><td>+ . 3</td></tr><tr><td>5.0</td><td>±0.6</td><td>±0.8</td><td>12.0</td><td>+1.2</td><td>+ . 1</td></tr><tr><td>6.0</td><td>±0.7</td><td>±0.9</td><td>13.0</td><td>±1.3</td><td>+ . 1</td></tr><tr><td>7.0</td><td>±0.7</td><td>±0.9</td><td>14.0</td><td>+1.4</td><td>+ . 5</td></tr><tr><td>8.0</td><td>±0.8</td><td>±1.0</td><td>15.0</td><td>+1.5</td><td>+ . 7</td></tr></table>

[11]

表1-8  

<table><tr><td>外径</td><td>公差</td><td>外径</td><td>公差</td><td>外径</td><td>公差</td></tr><tr><td>20</td><td>+1.0</td><td>75</td><td>-1.3</td><td>160</td><td>-2.0</td></tr><tr><td>25</td><td>±1.0</td><td>80</td><td>-1.5</td><td>170</td><td>±2.0</td></tr><tr><td>30</td><td>±1.0</td><td>85</td><td>-1.5</td><td>180</td><td>-2.5</td></tr><tr><td>35</td><td>±1.2</td><td>90</td><td>-1.6</td><td>190</td><td>-2.5</td></tr><tr><td>40</td><td>±1.2</td><td>95</td><td>-1.8</td><td>200</td><td>-2.5</td></tr><tr><td>45</td><td>±1.2</td><td>100</td><td>-1.9</td><td>250</td><td>-2.5</td></tr><tr><td>50</td><td>±1.2</td><td>110</td><td>±1.8</td><td>300</td><td>±3.0</td></tr><tr><td>70</td><td>±1.5</td><td>120</td><td>±1.8</td><td>400</td><td>±1.5</td></tr><tr><td>80</td><td>±1.5</td><td>130</td><td>-1.8</td><td>500</td><td>-1.5</td></tr><tr><td>85</td><td>±1.5</td><td>140</td><td>-1.8</td><td>-</td><td>-</td></tr><tr><td>70</td><td>±1.5</td><td>150</td><td>-1.8</td><td></td><td></td></tr></table>

1.6 应用概况 已在航空上广泛用作仪器、仪表零件，电气绝缘材料，光学零件和装饰材料  
1.7研制及生产单位上海珊蝴化工厂、苏州安利化工厂、南京永丰化工厂等研制并生产

# 2 性能

# 2.1 物理及化学性能

工业有机玻璃的物理性能典型值见表21。

表2-1  

<table><tr><td>性能</td><td>典型值</td><td>性能</td><td>典型值</td></tr><tr><td>密度/(g·cm-3)</td><td>1.17~1.19</td><td>线膨胀系数/(°C)</td><td>7.0~1.0</td></tr><tr><td>折光指数</td><td>1.48~1.50</td><td>燃烧速度 (mm·min)</td><td>26</td></tr><tr><td>透光率(%)</td><td>90~92</td><td>表面电阻率/Ω</td><td>1</td></tr><tr><td>反射率(%)</td><td>4</td><td>体积电阻率/(Ω·cm)</td><td>1</td></tr><tr><td>光线全反射临界角/(°)</td><td>12.17</td><td>占穿电头 (kV·mm)</td><td>24</td></tr><tr><td>比热容(kJ/(kg·K))</td><td>1.17</td><td>介电常数/60 Hz)</td><td>1.1</td></tr><tr><td>热导率/(W·(m·K))</td><td>0.110~0.168</td><td>介质损耗角正切 (°/Hz)</td><td>0.01~1.0</td></tr></table>

# 2.2 力学性能

工业有机玻璃的力学性能典型值见表2-2。

表22  

<table><tr><td>性能</td><td>典型值</td><td>性能</td><td>典型值</td></tr><tr><td>拉伸强度 MPa</td><td>53.9~75.5</td><td>压缩强度 MPa</td><td>27</td></tr><tr><td>拉伸弹性模量 GPa</td><td>2.35~2.75</td><td>冲击强度(跨度40mm)/(kJ/m²)</td><td>11</td></tr><tr><td>断裂伸长率/%</td><td>2.5~6.1</td><td>布氏硬度 MPa</td><td>11.</td></tr><tr><td>弯曲强度 MPa</td><td>112</td><td></td><td></td></tr></table>

# 2.3 耐环境性能

溶解性能 工业有机玻璃溶解于三氯甲烷、二氯乙烷、四氯乙烷、丙酮、甲酸、苯；部分溶解于乙酰乙酯、乙酸正丁酯、甲苯、吡啶、乙酸、环己酮、乙醇、乙酸甲酯、四氯化碳；不溶解于水、甲醇、正丁醇异丙醇、石油醚、汽油及其他机油。

# 2.4 「艺性能

2.4.1 可加工性 工业有机玻璃可用锯、车、刨、铣、钻、磨等方法加L。厚度小于3mm的板材可用尖锐锋利的小刀划裁，厚度大于3mm的板材用圆盘锯或带锯切割。  
2.4.2 可成形性 工业有机玻璃可以用模压、吹塑和真空等方法热塑成形。  
2.4.3 可胶接性 工业有机玻璃可用含二氯乙烷、三氯甲烷等溶剂型胶粘剂粘接。也可用丙烯酸

酯或改性的丙烯酸酯型胶粘剂粘接。

2.4.4 可连接性 工业有机玻璃除可胶接外还可焊接。

# 3 使用工艺

# 4 其他

4.1包装工业有机玻璃表面用纸包覆，装在四周有衬垫物的板条或层板箱内。  
4.2运输包装好的工业有机玻璃在篷车内运输，不得与有机溶剂接触，  
4.3 贮存 工业有机玻璃贮存在干燥、通风，没有有机溶剂的库内。

# 5 使用建议

推荐。

# 参考文献

上海珊瑚化工厂，有机玻璃，上海：科学技术出版社，1979

# 飞机窗用单片硅酸盐玻璃

# 1 概述

飞机窗用单片硅酸盐玻璃是以二氧化硅为主要成分的无色或淡绿色的无机透明板材。该板材有较高的透光率，很好的耐热性、耐磨性、耐候性、化学稳定性及很宽的工作温度范围。普通平板玻璃较脆，受撞击易破碎，用作飞机窗的单片玻璃，需进行物理或化学增强，并以复合的形式应用。

飞机窗用单片硅酸盐玻璃按其化学组成、制造方法和物理性能的区别分为两种类型：1型，浮法玻璃；4型，磨光压延玻璃（含SA-6铝硅酸盐磨光玻璃）。

1.1 牌号及名称 浮法玻璃；磨光压延玻璃；SA-6铝硅酸盐磨光玻璃。  
1.2 基本组成 飞机窗用单片硅酸盐玻璃的化学成分见表1-1。

表1-1  

<table><tr><td>玻璃</td><td>SiO2</td><td>Al2O3</td><td>CaO</td><td>MgO</td><td>Li2O</td><td>Na2O</td><td>K0</td></tr><tr><td>浮法</td><td>72.0~73.0</td><td>1.3~1.5</td><td>8.2~8.9</td><td>2.9~4.0</td><td></td><td colspan="2">13.4~1.1</td></tr><tr><td>磨光压延</td><td>69.8</td><td></td><td></td><td></td><td></td><td>8.9</td><td>8.</td></tr><tr><td>SA 6</td><td>49.0~65.0</td><td>10.0~26.0</td><td>2.0~8.0</td><td>--</td><td>1.0~6.0</td><td>8.0~14.0</td><td></td></tr><tr><td>玻璃</td><td>Fe2O3</td><td>B2O3</td><td>BaO</td><td>ZnO</td><td>Sb2O3</td><td>As2O2</td><td>SO</td></tr><tr><td>浮法</td><td>0.17</td><td></td><td></td><td></td><td></td><td>--</td><td>-</td></tr><tr><td>磨光压延</td><td>--</td><td>10.0</td><td>2.2</td><td>--</td><td>0.60</td><td></td><td></td></tr><tr><td>SA 6</td><td></td><td>1.0~10.0</td><td></td><td>1.0~11.0</td><td>0.25</td><td>0.25</td><td></td></tr></table>

# 1.3 材料标准

GJB 502A-1998 《飞机窗用单片硅酸盐玻璃》

国外相近的材料标准：

美国军用标准MIL-G-25667B《飞机窗用单片玻璃》

日本工业标准JIS R3202—1996《浮法平板玻璃和磨光平板玻璃》

俄罗斯标准FOC'17132--1978《浮法玻璃技术规范》

日本工业标准JIS R3222—1990《倍强度玻璃》

欧洲联盟标准CEN/TCC129/WGZN76E 1993《热强度玻璃》

# 1.4 使用工艺说明书《J6防弹玻璃生产工艺操作规程》

1.5 供应状态 两种类型的玻璃尺寸规格分别为：I型浮法玻璃，按厚度分为3,4,5,6,8,10,12mm七类，其产品等级分为优等品、一级品和合格品三等。玻璃板应为矩形，尺寸一般不小于1000mm×1200mm，不大于2500mm×3000mm，其他尺寸由供需双方协商。尺寸公差符合表1-2规定，厚度公差符合表1-3规定。

Ⅰ型磨光压延玻璃与SA-6铝硅酸盐磨光玻璃尺寸规格见表1-4。

表1-2

mm

表1-3  

<table><tr><td rowspan="2">厚 度</td><td colspan="2">尺寸公差</td><td rowspan="2">厚 度</td><td colspan="2">尺寸公差</td></tr><tr><td>≤1500</td><td>&gt;1500</td><td>≤1500</td><td>&gt;1500</td></tr><tr><td>3.0、3.6</td><td>±3</td><td>±4</td><td>8,10、12</td><td>1</td><td></td></tr></table>

11.1

表1-4  

<table><tr><td>厚度</td><td>厚度公差</td><td>厚度</td><td>厚度公差</td></tr><tr><td>3.4</td><td>±0.20</td><td>8.10</td><td>±0.45</td></tr><tr><td>5.6</td><td>+0.200.30</td><td>12</td><td>-0.40</td></tr></table>

m

<table><tr><td>玻璃名称</td><td>厚度</td><td>厚度公差</td><td>长度</td><td>高度</td><td>线公差</td></tr><tr><td>磨光坯延</td><td>15,18,20,25,40</td><td>0</td><td>-1200</td><td>-1000</td><td rowspan="2">:3</td></tr><tr><td>SA n磨光</td><td>5,6,8</td><td>-1</td><td>&lt;500</td><td>&lt;800</td></tr></table>

1.6 应用概况 浮法玻璃和磨光压延玻璃已用于制造各种类型飞机的前风挡玻璃及航测机玻璃。SA 6 铝硅酸盐磨光玻璃主要用于制造对光学性能与抗鸟撞强度要求较高的飞机风挡玻璃。  
1.7 研制及生产单位 浮法玻璃由上海耀华皮尔金顿玻璃有限公司生产；磨光压延玻璃、SA-铝硅酸盐磨光玻璃均由建筑材料科学研究院研制并生产。  
1.8 鉴定级别及日期 磨光压延玻璃 1974 年 10 月由国家建材局鉴定通过；SA 6 磨光坡墙于 1985 年 11 月由建筑材料科学研究院鉴定通过。

# 2 性能

# 2.1 物理及化学性能

2.1.1 外观 两种类型的玻璃均为无色或淡绿色透明板 其中浮法玻璃的外观质量符合表2-1的要求。

表2-1  

<table><tr><td colspan="2">缺陷名称</td><td>优等品</td><td>一级品</td><td>合格品</td></tr><tr><td>光学变形</td><td>光入射角</td><td>厚3mm,5° 厚≥1mm,5°</td><td>厚3mm,50° 厚≥4mm,55°</td><td>厚3mm,40° 厚≥1mm,5°</td></tr><tr><td rowspan="3">气泡</td><td>长0.5~1mm,每平方米允许个 数</td><td>3</td><td>1</td><td>1</td></tr><tr><td rowspan="2">长&gt;1mm,每平方米允许个数</td><td rowspan="2">长1~1.5mm 2</td><td rowspan="2">长1~1.5mm 3</td><td>长1~1.5mm 4</td></tr><tr><td>长&gt;1.5~5mm</td></tr><tr><td rowspan="2">夹杂物</td><td>长0.3~1mm,每平方米允许个 数</td><td>1</td><td>?</td><td>?</td></tr><tr><td>长&gt;1mm,每平方米允许个数</td><td>长1~1.5mm 50mm边部 1</td><td>长1~1.5mm 1</td><td>长1~1.5mm</td></tr></table>

续表2-1   

<table><tr><td colspan="2">缺陷名称</td><td>优等品</td><td>-级品</td><td>合格品</td></tr><tr><td rowspan="5">划行</td><td rowspan="2">宽&gt;0.1mm,每平方米允许条数</td><td>长≤50mm</td><td>长≤50mm</td><td>长≤10mm</td></tr><tr><td>1</td><td>2</td><td>2</td></tr><tr><td rowspan="3">宽&gt;0.1mm,每平方米允许条数</td><td rowspan="3">不许有</td><td>宽0.1~0.5mm,长≤3mm</td><td>宽0.1mm</td></tr><tr><td>长≤3mm</td><td>长≤10mm</td></tr><tr><td>1</td><td>2</td></tr><tr><td rowspan="2">线道</td><td rowspan="2">正面可以看到的,每片玻璃允许条数</td><td rowspan="2">不许有</td><td>50mm边部</td><td rowspan="2">2</td></tr><tr><td>1</td></tr><tr><td rowspan="5">雾斑(沾锡、麻点与光畸变点)</td><td rowspan="5">表面擦不掉的点状或条纹斑点,每平方米允许数</td><td rowspan="5" colspan="2">肉眼看不出</td><td>斑点状,直径:1mm</td></tr><tr><td>1个</td></tr><tr><td>条纹状,宽&lt;1mm</td></tr><tr><td>长≤10mm</td></tr><tr><td>2条</td></tr></table>

2.1.2 密度 浮法玻璃为 $2.48\mathrm{g/cm^3}$ ，磨光压延玻璃为 $2.49\mathrm{g/cm^3}$ ，SA-6铝硅酸盐磨光玻璃为 $2.50\mathrm{g/cm^3}$ 。

2.1.3 透光率 浮法玻璃的透光率见表22。磨光压延玻璃不同厚度的透光率见表23、

表2-2  

<table><tr><td>厚度/mm</td><td>透光率/%</td><td>厚度/mm</td><td>透光率/%</td></tr><tr><td>3</td><td>87</td><td>8</td><td>86</td></tr><tr><td></td><td>86</td><td></td><td></td></tr><tr><td>5</td><td>84</td><td>10</td><td>7k</td></tr><tr><td>6</td><td>83</td><td>12</td><td>75</td></tr></table>

表23  

<table><tr><td>厚度/mm</td><td>透光率&#x27;</td><td>厚度/mm</td><td>透光率&#x27;</td></tr><tr><td>5</td><td>90.0~91.5</td><td>12</td><td>89.6~90 c</td></tr><tr><td>6</td><td>90.3~91.3</td><td>15</td><td>89.4~90.1</td></tr><tr><td>8</td><td>90.1~91.1</td><td>18</td><td>89.1~90.1</td></tr><tr><td>10</td><td>89.9~90.9</td><td>20</td><td>88.9~89.9</td></tr></table>

2.1.4 折射率 浮法玻璃为 1.52，磨光压延玻璃为 1.51，SA-6 铝硅酸盐磨光玻璃为 1.13（晶光），

2.1.5 热性能 硅酸盐玻璃的热性能见表24。

表2-4  

<table><tr><td>性能</td><td>浮法玻璃</td><td>磨光压延玻璃</td><td>SA 6玻璃</td><td>性能</td><td>浮法玻璃</td><td>磨光压延玻璃</td><td>SA 6玻璃</td></tr><tr><td>比热容/(J/(kg·K))</td><td>858</td><td></td><td></td><td>线膨胀系数/(10-4(℃))</td><td>8.6</td><td>3.5</td><td></td></tr><tr><td>热导率/(W/(m·K))</td><td>9.6</td><td></td><td></td><td>抗热冲击性/Ca</td><td>70~100</td><td></td><td></td></tr></table>

1）平板稳态法，试样尺寸 $250\mathrm{mm}\times 250\mathrm{mm}\times 20\mathrm{mm}$   
水淬，试样尺寸 $50\mathrm{mm}\times 50\mathrm{mm}\times 5\mathrm{mm}$

# 2.2 力学性能

硅酸盐玻璃的力学性能见表2-5。

表2-5  

<table><tr><td colspan="2">性能</td><td>浮法玻璃</td><td>磨光压延玻璃</td><td>SA-6磨光玻璃</td><td>性能</td><td>浮法玻璃</td><td>磨光压延玻璃</td><td>A. A. B. C. D. E. F. G. H. I. J. K. L. M. N. O. P. Q. R. S. T. U. V. W. X. Y. Z.</td></tr><tr><td rowspan="4">弯曲强度/MPa</td><td>X</td><td>69.9</td><td>-</td><td>114</td><td>弯曲弹性模量/GPa</td><td>37.2</td><td>61.5</td><td>-</td></tr><tr><td>s</td><td>6.9</td><td>-</td><td>-</td><td>泊松比</td><td>0.24</td><td>0.20</td><td>-</td></tr><tr><td>C</td><td>0.10</td><td>-</td><td>-</td><td>显微硬度/MPa</td><td>557</td><td>6870</td><td>-</td></tr><tr><td>n</td><td>100</td><td>-</td><td>-</td><td>落球冲击/m³</td><td>~0.5</td><td>-</td><td>-</td></tr></table>

1)钢球重 $227\mathrm{g}$ ，试样尺寸 $300\mathrm{mm}\times 300\mathrm{mm}\times 5\mathrm{mm}$

# 2.3 耐环境性能

2.3.1 耐酸性 硅酸盐玻璃在 $100\mathrm{C}$ 的 $5\%$ 盐酸溶液中浸泡 $24\mathrm{h}$ ，质量损失不大于 $\left(1.1\mathrm{mg} / \mathrm{m}\right)$

2.3.2 耐碱性 硅酸盐玻璃在 $99^{\circ} \mathrm{C}$ 的 $5 \%$ 氢氧化钠溶液中浸泡 $6 \mathrm{~h}$ . 质量损失不大于 $0.8 \mathrm{mg} / \mathrm{cm}^{2}$ 。

# 2.4 工艺性能

2.4.1 增强工艺性 浮法玻璃和磨光压延玻璃可以加热至软化点后立即用风冷或液冷的方法制成钢化玻璃。SA-6磨光玻璃在硝酸钾和硝酸钠熔盐中进行离子交换制成化学增强玻璃  
2.4.2 可成形性 浮法玻璃与磨光压延玻璃加热至软化温度后，可用槽沉法或模压法靠门重或模具压力成形至规定的形状。  
2.4.3 可加工性 浮法玻璃与磨光压延玻璃均可以用金刚石刀或电炉切割，玻璃表面和边部研磨和抛光。  
2.4.4 层合工艺性 浮法玻璃与磨光压延玻璃可以用聚乙烯醇缩丁醛胶片、聚甲基丙烯酸酯或硅橡胶中间层材料与其自身或与透明塑料复合制成层合玻璃或复合透明材料

# 3 使用工艺

3.1 增强工艺 浮法玻璃的钢化工艺参数见表3.1；SA-6磨光玻璃的化学增强I参数见表3.2，

表3-1  

<table><tr><td rowspan="2">厚度/mm</td><td colspan="2">加热</td><td colspan="2">冷却</td></tr><tr><td>温度/℃</td><td>时间/min</td><td>风温/℃</td><td>时间/min</td></tr><tr><td>5</td><td>605~655</td><td>4~5</td><td>40</td><td>4</td></tr><tr><td>10</td><td>630~650</td><td>7~8</td><td>40</td><td>8~10</td></tr></table>

表3-2  

<table><tr><td>熔盐成分/%</td><td>温度，℃</td><td>时间/min</td></tr><tr><td>硝酸钾：82~90</td><td rowspan="2">100~450</td><td rowspan="2">3~6</td></tr><tr><td>硝酸钠：10~18</td></tr></table>

# 3.2 层合工艺

3.2.1 按产品规定的玻璃种类及层数，将半成品玻璃组合匹配，使光学性能符合要求。  
3.2.2 将匹配好的清洗干净的玻璃与准备好的胶片逐次叠合，合片在 $18\sim 24^{\circ}$ 相对湿度 $\%$ 50% 的环境下进行。  
3.2.3 根据玻璃的种类和形状及聚乙烯醇缩丁醛的牌号，层合工艺参数见表3-3。

表3-3  

<table><tr><td>玻璃名称</td><td>温度/℃</td><td>升温速率/(C/min)</td><td>压力/MPa</td><td>玻璃名称</td><td>温度/℃</td><td>升温速率/(C/min)</td><td>压力/MPa</td></tr><tr><td>浮法</td><td rowspan="2">110~160</td><td>&lt;40</td><td rowspan="2">1.2~2.5</td><td rowspan="2">SA 6磨光</td><td rowspan="2">110~160</td><td rowspan="2">&lt;40</td><td rowspan="2">2</td></tr><tr><td>磨光压延</td><td>&lt;25</td></tr></table>

# 4 其他

4.1包装玻璃板之间用保护膜或软纸分隔，再用牛皮纸或塑料薄膜包覆，装在衬有减震材料的

木箱内，箱外应用铁丝或薄铁皮捆扎。

4.2运输 飞机窗用硅酸盐玻璃按玻璃器皿运输，可以单件包装发运，或用集装箱运输。  
4.3 贮存 飞机窗用硅酸盐玻璃应贮存于干燥、通风和中性气氛的环境中，防止表面发霉。

# 5 使用建议

推荐.

# 参考文献

1建筑材料科学研究院，硅酸盐玻璃性能测试报告.1985  
2建筑材料科学研究院，铝硅酸盐玻璃性能测试报告.1985  
3 中国计量科学研究院. 测试结果通知书（光字第185038号）. 1985  
4建筑材料科学研究院.J8前风挡玻璃生产工艺操作规程.1985  
5建筑材料科学研究院，铝硅酸盐玻璃离子交换增强工艺报告，1985  
6 GB 11614—1989 浮法玻璃

# 航空用增强硅酸盐玻璃

# 1 概述

航空用增强硅酸盐玻璃是将单片硅酸盐玻璃原片通过物理或化学方法使其玻璃表面产生应力 $I_{\mathrm{Z}}$ 而获得增强的玻璃。采用物理方法得到增强的玻璃具有较高的抗弯强度，抗机械冲击和抗热冲击性能强度比相同厚度的退火硅酸盐玻璃高 $2 \sim 3$ 倍，破坏后碎片不呈尖角，可减少对人的伤害。化学增强玻璃通常用离子交换法制造，其强度比退火玻璃高 $6 \sim 7$ 倍。增强玻璃常以多层层合或与透明塑料复合的形式使用，适用于制造飞机抗鸟撞风挡玻璃和防弹玻璃。

1.1 牌号及名称 普通钢化玻璃；磨光压延钢化玻璃；SA-6化学增强铝硅酸盐玻璃。  
1.2 基本组成 见表1。

表1-4  

<table><tr><td>玻璃名称</td><td>SiO2</td><td>Na2O</td><td>K2O</td><td>(a)</td><td>Al2O3</td><td>Li2O</td><td>B2O</td></tr><tr><td>普通钢化</td><td>72.0~73.0</td><td colspan="2">13.4~14.6</td><td>8.2~8.9</td><td>1.3~1.5</td><td></td><td></td></tr><tr><td>磨光压延钢化</td><td>69.8</td><td>8.9</td><td>8.5</td><td></td><td></td><td></td><td>10</td></tr><tr><td>SA-6化学增强</td><td>49.0~65.0</td><td>8.0~14.0</td><td></td><td>2.0~8.0</td><td>10.0~26.0</td><td>1.0~6.0</td><td>1.0~1.0</td></tr></table>

# 1.3 材料标准

GB/T9963-1998《钢化玻璃》

J7Ⅱ前风挡玻璃半成品技术条件；J8Ⅱ前风挡玻璃半成品技术条件

# 1.4 使用工艺说明书

QY/157科-01—1984《J7Ⅲ前风挡玻璃生产工艺规程》  
《J81前风挡玻璃生产工艺操作规程》

1.5 供应状态 增强玻璃的尺寸规格见表1-2。

表1-2  
mll:   

<table><tr><td>玻璃名称</td><td>厚度</td><td>厚度公差</td><td>长度</td><td>宽度</td><td>线公差</td></tr><tr><td>普通钢化</td><td>5.6,8.10,12.15,18,20</td><td>0</td><td>&lt;1400</td><td>&lt;1000</td><td></td></tr><tr><td>SA 6化学增强</td><td>.6,8</td><td>1</td><td>&lt;800</td><td>&lt;500</td><td></td></tr></table>

1.6 应用概况 钢化玻璃已用于制造歼击机、轰炸机和运输机的风挡玻璃、抗鸟撞风挡玻璃  
1.7研制及生产单位普通钢化玻璃：建筑材料科学研究院研制，建筑材料科学研究院、秦皇岛耀华玻璃公司工业技术玻璃厂生产；磨光压延钢化玻璃和SA6化学增强铝硅酸盐玻璃：建筑材料科学研究院研制并生产。  
1.8 鉴定级别及日期 SA-6 化学增强铝硅酸盐玻璃 1985 年 11 月由建筑材料科学研究院组织鉴定通过.

# 2 性能

# 2.1 物理及化学性能

2.1.1 外观 无色或淡绿色透明板、  
2.1.2 密度 见表2-1。  
2.1.3 透光率 见表2-1   
2.1.4 折射率 见表2-1

表21  

<table><tr><td>玻璃名称</td><td>密度 \( \left( {\mathrm{g}/{\mathrm{{cm}}}^{3}}\right) \)</td><td>透光率 \( \% \)</td><td>折射率</td></tr><tr><td>普通钢化</td><td>2.48</td><td>86~90</td><td>... 2</td></tr><tr><td>磨光压延钢化</td><td>2.49</td><td>90~92</td><td>1</td></tr><tr><td>SA-6 化学增强铝硅酸盐</td><td>2.50</td><td>91~91.5</td><td>1.515 (黄光)</td></tr></table>

1. mm厚度的增强玻璃

# 2.1.5 热性能 增强硅酸盐玻璃的热性能见表22

表2-2  

<table><tr><td>性能</td><td>普通钢化玻璃</td><td>SA-6增强玻璃</td><td>性能</td><td>普通钢化玻璃</td><td>SA-6增强玻璃</td></tr><tr><td>比热容(J(kg·K))</td><td>858</td><td>线膨胀系数10-17C</td><td>8.9</td><td>-7</td><td></td></tr><tr><td>热导率(W/(m·K))1</td><td>9.6</td><td>抗热冲击性(C)</td><td>170~200</td><td>250~33</td><td></td></tr></table>

1. 平板稳态法，试样尺寸 $250 \mathrm{~mm} \times 250 \mathrm{~mm} \times 20 \mathrm{~mm}$   
2 水淬，试样尺寸 $50\mathrm{mm} \times 50\mathrm{mm} \times 5\mathrm{mm}$

# 2.2 力学性能 见表2-3.

表23  

<table><tr><td>性能</td><td>普通钢化玻璃</td><td>SA-6增强玻璃</td><td>性能</td><td>普通钢化玻璃</td><td>SA 6 增强玻璃</td></tr><tr><td>弯曲强度/MPa</td><td>150~220</td><td>400~500</td><td>显微硬度/MPa</td><td>6 693</td><td>8 7.6</td></tr><tr><td>弯曲弹性模量/GPa</td><td>63.7</td><td>79.1</td><td>落球冲击/m1</td><td>2</td><td>...</td></tr></table>

i)钢球重 $227\mathrm{g}$ ，试样尺寸 $300\mathrm{mm}\times 300\mathrm{mm}\times 5\mathrm{mm}$

# 2.3 耐环境性能

# 2.4 工艺性能

2.4.1 可加工性 SA-6 化学增强玻璃在常温下可用金刚石刀具切割和进行边部加工。但应避免划伤表面，防止硬物碰撞钢化玻璃边部。  
2.4.2 层合工艺性 各种增强玻璃可以与聚乙烯醇缩丁醛、聚甲基丙烯酸酯或硅橡胶等中间层材料采用热压或灌注方法制造层合玻璃或复合透明材料。

# 3 使用工艺

3.1 合片 将匹配好的清洗干净的增强玻璃与准备好的中间层材料逐次叠合，合片在 $18 \sim 24$ 相对湿度小于 $50\%$ 的环境下进行。  
3.2 热压 根据聚乙烯醇缩丁醛的牌号，热压工艺参数为温度 $110\sim 160^{\circ}\mathrm{C}$ ，升温和降温速率不大于 $67^{\circ}\mathrm{C} / \mathrm{h}$ ，压力 $1.2\sim 2.5\mathrm{MPa}$ 。

# 4 其他

4.1 包装 增强硅酸盐玻璃板之间用保护膜或软纸分隔，再用牛皮纸或塑料薄膜包覆，装在衬有减震材料的木箱内，箱外应用铁丝或薄铁皮捆扎。  
4.2运输 增强硅酸盐玻璃按玻璃器皿运输，可以单件包装或用集装箱运输。  
4.3 贮存 增强硅酸盐玻璃应贮存于干燥、通风和中性气氛的环境中，防止表面发霉。

# 5 使用建议

推荐。

# 参考文献

1 建筑材料科学研究院. 增强硅酸盐玻璃性能测试报告. 1985  
2建筑材料科学研究院，铝硅酸盐玻璃性能测试报告，1985

# 层合玻璃

# 1 概述

层合玻璃是由两层或两层以上退火的或增强的硅酸盐玻璃用透明中间层材料胶合而成的安全玻璃。常用的中间层材料为聚乙烯醇缩丁醛。层合玻璃抗冲击强度比普通平板玻璃高出几倍，破裂时碎片不飞溅，并能保持结构的完整性。适于作飞机抗鸟撞风挡玻璃和其他特种用途的安全玻璃。

1.1 牌号及名称 J7I 前风挡玻璃，J7II 前风挡玻璃，J8I 前风挡玻璃，J8II 前风挡玻璃，航空测绘机玻璃。  
1.2 基本组成 层合玻璃的结构组成见表11。

表1-1  

<table><tr><td>层合玻璃</td><td colspan="2">结构组成</td></tr><tr><td>J71 前风挡</td><td colspan="2">5 mm半钢化玻璃2 mmPVB中间层8 mm钢化玻璃</td></tr><tr><td rowspan="2">J7Ⅱ前风挡</td><td colspan="2">5 mm半钢化玻璃2 mmPVB中间层8 mm钢化玻璃</td></tr><tr><td colspan="2">2 mmPVB中间层8 mm钢化玻璃</td></tr><tr><td>J81 前风挡</td><td colspan="2">6 mm半钢化玻璃3 mmPVB中间层10 mm钢化玻璃</td></tr><tr><td>J81 前风挡</td><td colspan="2">1 mmPVB中间层10 mm钢化玻璃1 mmPVB中间层5 mm半钢化玻璃</td></tr></table>

续表1-1   

<table><tr><td>层合玻璃</td><td>结构组成</td></tr><tr><td>航空测绘机</td><td>5mm普通磨光玻璃2mmPVB中间层26mm高透光率磨光玻璃2mmPVB中间层5mm普通磨光玻璃</td></tr></table>

# 1.3 材料标准

37！前风挡玻璃：QJZ-3《J7！前风挡玻璃技术条件》  
J7Ⅲ前风挡玻璃：Q/157科-01-1984《J7Ⅲ前风挡玻璃技术条件》  
J81前风挡玻璃：《J81前风挡玻璃技术条件》  
J8Ⅱ前风挡玻璃：《J8Ⅱ前风挡玻璃技术条件

# 1.4 使用工艺说明书

《J7Ⅱ前风挡玻璃生产工艺规程》  
《18《前风挡玻璃生产工艺操作规程》  
《J81前风挡玻璃生产工艺操作规程》

1.5 供应状态 按供需双方商定的图纸提供。一般尺寸规格为 $(300\mathrm{mm} \times 500\mathrm{mm}) \sim (700\mathrm{mm} \times 1000\mathrm{mm})$ ，厚度为 $10 \sim 60\mathrm{mm}$ 。可带框架供应，或不带框架供应。  
1.6 应用概况 已有几十个品种的层合玻璃分别在歼击机、轰炸机、运输机和航空测绘机上应用  
1.7 研制及生产单位 J7I 前风挡玻璃：建筑材料科学研究院研制，国营 157 厂生产；J7II 前风挡玻璃：国营 157 厂研制并生产；J8I、J8II 前风挡玻璃：建筑材料科学研究院研制并生产。  
1.8 鉴定级别及日期 J7I 前风挡玻璃：1968 年 1 月由国家基本建设委员会建筑材料组鉴定通过；J7II 前风挡玻璃：1985 年 2 月由国家建筑材料工业局、航空工业部、空军工程部联合鉴定通过；J8I 前风挡玻璃：1984 年 4 月由国家建筑材料工业局、航空工业部、空军工程部联合鉴定通过；J8II 前风挡玻璃：1985 年 11 月由国家建筑材料工业局、航空工业部、空军工程部联合鉴定通过。

# 2 性能

# 2.1 物理及化学性能

2.1.1 外观 无色或浅黄绿色。  
2.1.2 透光率 层合玻璃的透光率见表2-1。

表2-1  

<table><tr><td rowspan="2">玻璃名称</td><td rowspan="2">总厚度/mm</td><td colspan="2">透光率/%</td><td rowspan="2">玻璃名称</td><td rowspan="2">总厚度/mm</td><td colspan="2">透光率/%</td></tr><tr><td>指标</td><td>典型值</td><td>指标</td><td>典型值</td></tr><tr><td>J7 I 前风挡</td><td>15</td><td>≥78</td><td>84</td><td>J8 I 前风挡</td><td>36</td><td>≥75</td><td>75~79</td></tr><tr><td>J7 II 前风挡</td><td>25</td><td>≥78</td><td>78~81</td><td>航空测绘机</td><td>40</td><td></td><td>&lt;7&gt;</td></tr><tr><td>J8 I 前风挡</td><td>36</td><td>≥75</td><td>75~78</td><td></td><td></td><td></td><td></td></tr></table>

2.1.3 角偏移及光学畸变 层合玻璃的角偏移及光学畸变见表2-2。

表22-1  

<table><tr><td rowspan="3">玻璃名称</td><td colspan="2">角偏移(瞄准区)</td><td colspan="5">光学畸变</td></tr><tr><td rowspan="2">指标</td><td rowspan="2">典型值</td><td colspan="5">基线长度/mm</td></tr><tr><td>100</td><td>200</td><td>300</td><td>400</td><td>...</td></tr><tr><td>J7 I 前风挡</td><td>≤6</td><td>2~6</td><td>3</td><td>&lt; 4</td><td>&lt; 5</td><td>&lt; 6</td><td></td></tr><tr><td>J7 II 前风挡</td><td>≤6</td><td>2~6</td><td>3</td><td>&lt; 4</td><td>&lt; 5</td><td>&lt; 6</td><td></td></tr><tr><td>J8 I 前风挡</td><td>≤6</td><td>2~6</td><td></td><td></td><td></td><td></td><td></td></tr><tr><td>J8 II 前风挡</td><td>≤4</td><td>2~4</td><td>3</td><td>&lt; 5</td><td>&lt; 4</td><td>&lt; 5</td><td></td></tr><tr><td>航空测绘机</td><td>≤1</td><td>0.5~1</td><td></td><td></td><td></td><td></td><td></td></tr></table>

# 2.2 力学性能

# 2.3 耐环境性能 层合玻璃在包边装框状态下的耐环境性能见表2-3。

表2-3  

<table><tr><td>性能</td><td>试 验 条 件</td><td>指 标</td><td>典型值</td></tr><tr><td>耐光性</td><td>试样距GSZ-375石英汞灯50cm,照射100h</td><td>透光率降低≤2%</td><td>-1.4</td></tr><tr><td>耐热性</td><td>60~70℃,6h</td><td></td><td></td></tr><tr><td>耐寒性</td><td>-55~-60℃,6h</td><td rowspan="2">试验后层合玻璃制品及夹层不允许出现超出技术条件规定的缺陷</td><td rowspan="2">合格</td></tr><tr><td>耐水喷淋性</td><td>在规定温度和压差下喷淋落水速度≥0.3cm³/(cm²·min),时间1~3min</td></tr><tr><td>耐温差压差性</td><td>按规定温度、压差、时间</td><td></td><td></td></tr></table>

# 2.4 工艺性能可以用GS系列聚乙烯醇缩丁醛材料或GD-414室温硫化硅橡胶包边装框，制成层合玻璃风挡制品。
