Repository: C-zj02/CFD-claw

<div align="center">

**English** | [中文](#中文版) | [Français](README_FR.md) | [Русский](README_RU.md) | [हिन्दी](README_HI.md) | [العربية](README_AR.md) | [Português](README_PT.md)

# 🚀 Claude Code Python

**A Complete Python Reimplementation Based on Real Claude Code Source**

*From TypeScript Source → Rebuilt in Python with ❤️*

***
**🔥 Active Development • New Features Weekly 🔥**

</div>

***

## 🎯 What is This?

**Clawd Code** is a **complete Python rewrite** of Claude Code, based on the **real TypeScript source code**.

File: RAG-data/中国航空材料手册(第2版) 第8卷 橡胶 密封剂001-200.pdf-cf6b3951-4800-4718-9ee3-967f2794133a.md (part 5 of 10)
# 中国航空材料手册
<table><tr><td rowspan="2">性能</td><td>典型值</td><td rowspan="2">性能</td><td>典型值</td></tr><tr><td>F214</td><td>F214</td></tr><tr><td>原始性能</td><td></td><td>Δm/%</td><td>-1.1</td></tr><tr><td rowspan="2">TS/MPa</td><td>16.0~18.2</td><td rowspan="2">Sc(200℃,70h,rc20%)/%</td><td rowspan="2">24</td></tr><tr><td>16.9</td></tr><tr><td rowspan="2">Eb/%</td><td>150~170</td><td>耐介质性能</td><td></td></tr><tr><td>160</td><td>燃油B(室温,70h)</td><td></td></tr><tr><td rowspan="2">HA/度</td><td>72~82</td><td>PT/%</td><td>-14.5</td></tr><tr><td>78</td><td>PE/%</td><td>-9.7</td></tr><tr><td rowspan="2">TR-10/℃</td><td>-20~-23</td><td rowspan="2">ΔHA/度</td><td rowspan="2">-1</td></tr><tr><td>-22</td></tr><tr><td>耐热老化性能(250℃,70h)</td><td></td><td>ΔV/%</td><td>1.8</td></tr><tr><td rowspan="2">PTS/%</td><td>-12~12.3</td><td rowspan="2">飞马Ⅱ号润滑油(200℃,70h)</td><td rowspan="2"></td></tr><tr><td>1.7</td></tr><tr><td rowspan="2">PE/%</td><td>-7.5~24</td><td>PT/%</td><td>-28</td></tr><tr><td>5.5</td><td>PE/%</td><td>5</td></tr><tr><td rowspan="2">ΔHA/度</td><td>0~2</td><td>ΔHA/度</td><td>-5</td></tr><tr><td>1</td><td>ΔV/%</td><td>10.0</td></tr></table>

# 3 使用工艺

3.1 加工方法和硫化条件 氟橡胶胶料均采用模压成形。硫化工艺分两阶段进行，第一阶段为定形硫化，第二阶段是在烘箱内热处理或称为后硫化。硫化条件见表3-1。

表3-1  

<table><tr><td rowspan="2">胶料牌号</td><td colspan="2">压机硫化条件(C,min)</td><td rowspan="2">二段硫化条件</td></tr><tr><td>2mm厚胶片</td><td>∅10mm×10mm试样</td></tr><tr><td>7270</td><td>150±2.30</td><td></td><td>室温1h→100℃1h→150℃-1h→200℃1h→250℃,11h</td></tr><tr><td>7271</td><td>150±2.30</td><td></td><td>室温1h→150℃1h→200℃1h→250℃,12h</td></tr><tr><td>7373</td><td>151.30</td><td>150×40</td><td>150℃1h→200℃,4h</td></tr><tr><td>FX-2</td><td>175±3.10</td><td>175±3.15</td><td rowspan="5">室温1h→100℃1h→150℃1h→200℃1h→250℃,8h</td></tr><tr><td>FX 4</td><td>175±3.15</td><td>175±3.20</td></tr><tr><td>FX-5</td><td>175±3.15</td><td>175±3.20</td></tr><tr><td>FX-6</td><td>175±3.15</td><td>175±3.20</td></tr><tr><td>FX-10</td><td>175±3.15</td><td>175±3.20</td></tr><tr><td>F275</td><td>160±3.20</td><td>160±3.30</td><td rowspan="2">室温1h→150℃1h→200℃1h→250.5h</td></tr><tr><td>F370</td><td>160±3.20</td><td>160±3.30</td></tr><tr><td>F209</td><td>160~165.30</td><td></td><td rowspan="3">室温1h→150℃1h→200℃1h→250℃,12h</td></tr><tr><td>F108</td><td>160~165.25</td><td></td></tr><tr><td>F114</td><td>160~165.25</td><td>160~165.30</td></tr></table>

# 3.2 加工过程注意事项

3.2.1 加工过程中应严防在返炼或预制坏料时混入其他胶料的碎屑。  
3.2.2 胶料使用前需进行返炼，返炼后预制坏料并在48h内压制完。由于氟橡胶模压流动性较差，采用搭接装模压制的胶圈有接头痕迹，对于活动密封件最好用冲刀或划刀制成环形坏料。  
3.2.3 混炼胶比较硬且流动性差，模压时压力应大于 $10\mathrm{MPa}$ ，压机吨位在45t以上。硫化的制品厚度超过 $6\mathrm{mm}$ 时，厚度每增加 $2\mathrm{mm}$ ，硫化时间延长 $5\mathrm{min}$ 。压制嵌有金属骨架的制品，应根据胶粘剂的固化速度适当延长硫化时间。低压缩永久变形的氟橡胶撕裂强度较低，复杂形状和厚制品零件应将模具冷却到 $70^{\circ}C$ 以下启模。  
3.2.4 零件表面的流胶飞边，应在模压 $24\mathrm{h}$ 后清除，其后进行二段硫化。  
3.2.5 氟橡胶二段硫化条件的选取和注意事项与硅橡胶、氟硅橡胶相同，可参照执行。  
3.2.6 氟橡胶的模压缩率约为 $2.0\% \sim 3.5\%$ ，其精确的数值除与胶料配方、工艺因素有关外，与零件的结构尺寸也有关。FX系列胶料模压收缩率如表3-2，仅供参考。  
3.2.7 氟橡胶与金属粘合要比一般橡胶困难。采用JQ-1胶粘剂制造的唇形密封件的使用温度和二段硫化的最高温度不要超过 $200\mathrm{C}$ 。FX-2、FX-4～FX-6系列胶料采用FXY-4胶粘剂的粘合强度可达 $4\sim 7\mathrm{MPa}$ ，并可长期在 $250\mathrm{C}$ 下工作。FX-10与碳钢粘接采用FXY-7胶浆和2号表面处理剂，其粘接强度大于 $4.5\mathrm{MPa}$ 。F275、F370采用APM胶粘剂。FX系列胶料的硫化胶与金属室温下粘合，可用FXY-3胶粘剂，剥离强度大于 $2\mathrm{kN / m}$ 。

表3-2  

<table><tr><td rowspan="2">胶料牌号</td><td colspan="2">模压收缩率/%</td></tr><tr><td>O形圈内径&lt;50mm</td><td>O形圈内径&gt;50mm</td></tr><tr><td>FX-2</td><td>2.8~3.0</td><td>3.0~3.5</td></tr><tr><td>FX 4</td><td>2.7~2.9</td><td>-</td></tr><tr><td>FX-5</td><td>2.4~2.6</td><td>-</td></tr><tr><td>FX-6</td><td>2.2~2.4</td><td>-</td></tr><tr><td>FX-10</td><td>2.3~2.5</td><td>-</td></tr></table>

# 4 其他

4.1包装 混炼胶辗成 $4\sim 5\mathrm{mm}$ 厚的胶片，装入塑料袋内，再封装于铝塑薄膜袋中。  
4.2 运输 按非危险品运输，注意防晒，防潮。  
4.3 贮存 贮存在温度 $0 \sim 28^{\circ} \mathrm{C}$ 、相对湿度不大于 $80\%$ 的库房内，避免阳光直接照射，距热源不少于 $1 \mathrm{~m}$ ，距地面不少于 $0.3 \mathrm{~m}$ 。贮存中应防止与油类、酸、碱及其他对胶料有害的物质接触。胶料的贮存保管期见表4-1。混炼胶自产生日期算起，零件自压制日期算起，超过保管期的胶料和零件按先试验后使用的原则自行处理。

表4-1  

<table><tr><td>胶料牌号</td><td>混炼胶保管期/月</td><td>零件保管期/a</td></tr><tr><td>7270(F272、7372)、7271(F101)</td><td>9</td><td>3</td></tr><tr><td>FX-2</td><td>5</td><td>不作限制</td></tr><tr><td>FX 4、FX-5、FX-6</td><td>12</td><td>不作限制</td></tr><tr><td>FX-10</td><td>10</td><td>不作限制</td></tr><tr><td>F275、F370</td><td>12</td><td></td></tr><tr><td>F209</td><td>12</td><td>10</td></tr><tr><td>F108、F114</td><td>6</td><td></td></tr><tr><td>7373</td><td>12</td><td></td></tr></table>

4.4 技术安全 氟橡胶二段硫化时，工作场所应有良好的通风装置，及时排除硫化中分解的产物，避免污染工作环境和影响操作者的健康。

# 5 使用建议

选用。FX-10 氟橡胶胶料压制的皮碗，在涡喷-13 发动机滑油泵转数为 $4000 \sim 5000 \mathrm{r} / \mathrm{min}$ ，线速度 $15 \mathrm{~m} / \mathrm{s}$ ，地面试车 $600 \mathrm{~h}$ ，未发现漏油和唇口磨损，可使发动机第一次翻修寿命延至 $300 \mathrm{~h}$ 。该胶料性能稳定，摩擦系数低，唇口生热少，10 多年来使用效果良好，推荐在新机设计和老机延寿中使用。

# 参考文献

1 西北橡胶塑料研究设计院. 航空胶料及制品性能统计资料 No 橡-4.1998  
2 北京航空材料研究院. 航空胶料、胶粘剂性能统计资料 No 楊-17.1998  
3沈阳航空发动机公司．航空胶料、胶粘剂进厂性能检验统计资料No 橡-21.1998  
4南方动力机械公司，航空胶料及制品进厂性能检验统计资料No橡-23.1998  
5 重庆长江橡胶厂，橡胶胶料生产批次性能统计资料No 橡-2.1998  
6上海橡胶制品研究所，橡胶胶料性能统计资料No橡-7.1998   
7直升机新材料手册编委会，直升机新材料手册.1998

# 硅、氟硅橡胶胶料

# 1 概述

硅、氟硅橡胶胶料由硅、氟硅生胶填加二氧化硅补强剂、耐热添加剂、结构控制剂和硫化剂经混炼而成。硅橡胶硫化胶具有优异的耐高低温、耐臭氧及大气老化性能还兼有良好的介电、憎水、生理惰性等特点。适于制造在空气、臭氧、滑油和电场中工作的橡胶零件、胶板、胶管和型材。氟硅橡胶由于在分子侧基上引入极性的氟原子，其硫化胶还具有较好的耐油性能，适于制造燃油介质中工作的密封圈和垫片。硅橡胶使用温度为 $-70\sim 250^{\circ}C$ ，某些使用部位可低于 $-70^{\circ}C$ 或高于 $250^{\circ}C$ ；氟硅橡胶使用温度为 $-70\sim 225^{\circ}C$ 。硅、氟硅橡胶硫化胶的强度和耐磨性比其他橡胶低的多，耐酸、碱性能较差，价格较贵。

1.1 牌号及名称 6141、6142、6143、6144、6145、6146（G100）、G105、G148、G168 国防工业用硅橡胶；G601 耐 $420^{\circ} \mathrm{C}$ 硅橡胶胶板；G179、G183、G185、RP706A/50、RP706A/50C、GX2-50、XG6240、XG22-61、XG22-70 硅橡胶；LBG-1 蓝白光滤光罩用硅橡胶；PS5360 低苯基硅橡胶；试 G401、试 G409 氟硅胶；G441 高抗撕氟硅胶；FS4270、FS6265 氟硅胶料。

1.2 基本组成 硅橡胶胶料：硅橡胶生胶、二氧化硅、耐热添加剂、结构控制剂、过氧化物。

氟硅橡胶胶料：氟硅胶生胶、二氧化硅、耐热添加剂、结构控制剂、过氧化物。

1.3 材料标准 硅、氟硅橡胶胶料的标准名称见表1-1，硫化胶主要性能指标见表 $1 - 2\sim$ 表1-5。

表1-1  

<table><tr><td>胶料牌号</td><td>材料标准</td><td>国外相近材料牌号</td><td>国外相近材料标准</td></tr><tr><td>6141</td><td rowspan="6">HG 6-677-1974《国防工业用硅橡胶胶料》</td><td>JP-129(俄)</td><td rowspan="6">TY 0051166-1987(俄)</td></tr><tr><td>6142</td><td></td></tr><tr><td>6143</td><td></td></tr><tr><td>6144</td><td>14P-2、14P-6、14P-15(俄)</td></tr><tr><td>6145</td><td></td></tr><tr><td>6146(G100)</td><td></td></tr><tr><td>G105</td><td>Q/XXY-01-1974《国防工业用硅橡胶胶料》</td><td></td><td></td></tr><tr><td>G168</td><td>Q/XXY-223-1985《国防工业用硅橡胶胶料》</td><td></td><td></td></tr><tr><td>G148</td><td>企业检查号1-189--1980《国防工业用硅橡胶胶料》</td><td>MSRR9453(英)</td><td></td></tr><tr><td>G601</td><td>J124-61-1984《耐420C硅橡胶胶板》</td><td>ΦRC-1(俄)</td><td>TY 0051166-1987(俄)</td></tr><tr><td>G179</td><td>Q/XXY-293-1991</td><td>50D5(法)</td><td rowspan="2">NFL17-150(法)</td></tr><tr><td>G183</td><td rowspan="2">《直九机用橡胶胶料及零件》</td><td>50D6(法)</td></tr><tr><td>G185</td><td>50D7(法)</td><td>NFL 17-150(法)</td></tr><tr><td>RP706A/50</td><td>Q/SX 6-230-1993《直九机电连接器用硅橡胶》</td><td></td><td></td></tr><tr><td>RP706A/50C</td><td>Q/SX 6-231-1993《直九机电连接器用硅橡胶》</td><td></td><td></td></tr><tr><td>GX2-50</td><td>Q/6S 1022-1992《GX2-50硅橡胶胶料》</td><td></td><td></td></tr><tr><td>XG 6240</td><td>Q/6S 1156-1995《高强度硅橡胶》</td><td></td><td></td></tr><tr><td>XG 22-61</td><td>Q/6S 1080-1994《高强度硅橡胶胶料》</td><td></td><td></td></tr><tr><td>LBG-1</td><td>Q/6S 1131-1994《LBG-1蓝白光滤光罩用硅橡胶胶料标准》</td><td></td><td></td></tr><tr><td>PS5360</td><td>Q/6S 1543-2000《PS5360耐高低温苯基硅橡胶胶料标准》</td><td>IPII-1354(俄)</td><td>TY 0051166 1987(俄)</td></tr><tr><td>试G401</td><td>Q/XXY-230-1982《航空用氟硅橡胶胶料》</td><td>LS-53(美)</td><td></td></tr><tr><td>试G409</td><td>Q/XXY-220-1982《航空用氟硅橡胶胶料》</td><td>LS-63(美)</td><td></td></tr><tr><td>G441</td><td>Q/GHAG 32-1998《高抗撕氟硅橡胶电缆保护套管及型材》</td><td></td><td></td></tr><tr><td>FS4270</td><td>Q/6S 1542-2000《FS4270氟硅橡胶胶料标准》</td><td>51-1570(俄)</td><td>TY 0051166-1987(俄)</td></tr><tr><td>FS6265</td><td>Q/6S 1541--2000《FS6265氟硅橡胶胶料标准》</td><td>51-1434(俄)</td><td>TY 0051166-1987(俄)</td></tr></table>

表1-2  

<table><tr><td rowspan="2">胶料牌号</td><td colspan="4">热老化性能</td><td colspan="5">耐介质性能</td></tr><tr><td>温度/C</td><td>时间/h</td><td>TS/MPa≥</td><td>Eb/%≥</td><td>介质</td><td>温度/C</td><td>时间/h</td><td>Δm/%≤</td><td>ΔV/%≤</td></tr><tr><td>6141</td><td>250</td><td>72</td><td>2.45</td><td>100</td><td>HP-8</td><td>150</td><td>24</td><td>40</td><td>-</td></tr><tr><td>6142</td><td>250</td><td>72</td><td>2.45</td><td>100</td><td>-</td><td>-</td><td>-</td><td>--</td><td>-</td></tr><tr><td>6143</td><td>200</td><td>200</td><td>2.94</td><td>160</td><td>-</td><td>-</td><td>-</td><td>-</td><td>-</td></tr><tr><td>6144</td><td>250</td><td>72</td><td>3.43</td><td>180</td><td>-</td><td>-</td><td>-</td><td>-</td><td>-</td></tr><tr><td>6145</td><td>250</td><td>72</td><td>3.43</td><td>170</td><td>-</td><td>-</td><td>-</td><td></td><td>-</td></tr></table>

续表 1-2  

<table><tr><td rowspan="2">胶料牌号</td><td colspan="4">热老化性能</td><td colspan="5">耐介质性能</td></tr><tr><td>温度/C</td><td>时间/h</td><td>TS/MPa≥</td><td>Eb/%≥</td><td>介质</td><td>温度/C</td><td>时间/h</td><td>Δm/%≤</td><td>ΔV/%≤</td></tr><tr><td>6146(G100)</td><td>250</td><td>72</td><td>3.92</td><td>200</td><td>-</td><td>-</td><td>-</td><td>-</td><td>-</td></tr><tr><td>G148</td><td>250</td><td>72</td><td>-</td><td>-</td><td>-</td><td>-</td><td>-</td><td>-</td><td>-</td></tr><tr><td>G168</td><td>200</td><td>72</td><td>4.90</td><td>140</td><td>...</td><td>-</td><td>-</td><td>-</td><td>-</td></tr><tr><td>试G401</td><td>-</td><td>-</td><td>-</td><td>-</td><td>RP-2</td><td>200</td><td>24</td><td>-</td><td>28</td></tr><tr><td rowspan="2">试G409</td><td rowspan="2">-</td><td rowspan="2">-</td><td rowspan="2">-</td><td rowspan="2">-</td><td>RP-2</td><td>150</td><td>24</td><td>-</td><td>15</td></tr><tr><td>4050</td><td>150</td><td>24</td><td>12</td><td>-</td></tr><tr><td rowspan="2">G441</td><td rowspan="2">200</td><td rowspan="2">72</td><td rowspan="2">5.88</td><td rowspan="2">250</td><td>RP-2</td><td rowspan="2">室温</td><td rowspan="2">24</td><td rowspan="2">-</td><td>10</td></tr><tr><td>YH-10</td><td>5</td></tr><tr><td>G601</td><td>400</td><td>1</td><td>7</td><td>100</td><td>-</td><td>-</td><td>-</td><td>-</td><td>-</td></tr><tr><td>RP706A/50</td><td>200</td><td>48</td><td>5.0</td><td>200</td><td></td><td></td><td></td><td>-</td><td>-</td></tr><tr><td>RP706A/50C</td><td>200</td><td>48</td><td>5.5</td><td>200</td><td></td><td></td><td></td><td>-</td><td>-</td></tr></table>

表1-3  

<table><tr><td>胶料牌号</td><td>TS/MPa≥</td><td>Eb/%≥</td><td>HA/度</td><td>Tb/C≤</td><td>Ts/(kN/m)≥</td></tr><tr><td>6141</td><td>2.45</td><td>160</td><td>45~65</td><td>-65</td><td>-</td></tr><tr><td>6142</td><td>2.94</td><td>170</td><td>40~60</td><td>-65</td><td>-</td></tr><tr><td>6143</td><td>2.94</td><td>200</td><td>40~60</td><td>-65</td><td>-</td></tr><tr><td>6144</td><td>3.92</td><td>200</td><td>40~60</td><td>-65</td><td>-</td></tr><tr><td>6145</td><td>5.88</td><td>200</td><td>45~60</td><td>-65</td><td>-</td></tr><tr><td>6146(G100)</td><td>4.90</td><td>220</td><td>40~60</td><td>-65</td><td>-</td></tr><tr><td>G105</td><td>3.43</td><td>100</td><td>55~75</td><td>-</td><td>-</td></tr><tr><td>G148</td><td>4.90</td><td>250</td><td>42~57</td><td>-60</td><td>-</td></tr><tr><td>G168</td><td>5.88</td><td>200</td><td>68~80</td><td>-60</td><td>19.6</td></tr><tr><td>试G401</td><td>5.88</td><td>150</td><td>40~60</td><td>-60</td><td>-</td></tr><tr><td>试G409</td><td>5.49</td><td>180</td><td>50~70</td><td>-60</td><td>-</td></tr><tr><td>G441</td><td>7.84</td><td>300</td><td>60~80</td><td>-50</td><td>25</td></tr><tr><td>G601</td><td>7.0</td><td>100</td><td>85~95</td><td>-75</td><td>-</td></tr><tr><td>RP706A/50</td><td>5.0</td><td>320</td><td>47~57</td><td>-</td><td>18</td></tr><tr><td>RP706A/50C</td><td>5.5</td><td>320</td><td>50~60</td><td>-</td><td>18</td></tr><tr><td>G179</td><td>5.0</td><td>200</td><td>45~55</td><td>-62</td><td>9</td></tr><tr><td>G183</td><td>5.0</td><td>180</td><td>55~65</td><td>-62</td><td>9</td></tr><tr><td>G185</td><td>5.0</td><td>150</td><td>65~75</td><td>-62</td><td>8</td></tr><tr><td>GX2-50</td><td>5.0</td><td>230</td><td>50±5</td><td>-</td><td>12</td></tr><tr><td>XG6240</td><td>7.0</td><td>400</td><td>43±5</td><td>-60</td><td>18</td></tr><tr><td>XG22 61</td><td>6.1</td><td>350</td><td>60±5</td><td>-</td><td>18</td></tr><tr><td>XG22-70</td><td>6.9</td><td>300</td><td>70±5</td><td>-</td><td>20</td></tr><tr><td>LBG-l&#x27;</td><td>6.0</td><td>200</td><td>65±5</td><td>-</td><td>-</td></tr></table>

续表1-3   

<table><tr><td rowspan="2">胶料牌号</td><td colspan="4">\( S_{\mathrm {c}}/\% \leqslant \)</td><td rowspan="2">\( E_{\mathrm {e}}/(kV/mm) \)≥</td><td rowspan="2">\( ρ_{\mathrm {v}}/(Ω·cm) \)≥</td></tr><tr><td>温度/℃</td><td>时间/h</td><td>\( r_{\mathrm {c}}/\% \)</td><td>指标</td></tr><tr><td>6141</td><td>200</td><td>48</td><td>30</td><td>90</td><td>12</td><td>\( 1\times 10^{12} \)</td></tr><tr><td>6142</td><td>200</td><td>48</td><td>30</td><td>50</td><td>-</td><td>-</td></tr><tr><td>6143</td><td>200</td><td>48</td><td>30</td><td>积累</td><td>15</td><td>\( 1\times 10^{14} \)</td></tr><tr><td>6144</td><td>200</td><td>48</td><td>30</td><td>65</td><td>20</td><td>\( 1\times 10^{14} \)</td></tr><tr><td>6145</td><td>200</td><td>48</td><td>30</td><td>60</td><td>20</td><td>\( 1\times 10^{14} \)</td></tr><tr><td>6146(G100)</td><td>200</td><td>48</td><td>30</td><td>50</td><td>20</td><td>-</td></tr><tr><td>G105</td><td>-</td><td>-</td><td>-</td><td>-</td><td>-</td><td>-</td></tr><tr><td>G148</td><td>200</td><td>48</td><td>20</td><td>50</td><td>-</td><td>-</td></tr><tr><td>G168</td><td>-</td><td>-</td><td>-</td><td>-</td><td>-</td><td>-</td></tr><tr><td>试G401</td><td>200</td><td>24</td><td>20</td><td>70</td><td>-</td><td>-</td></tr><tr><td>试G409</td><td>150</td><td>24</td><td>30</td><td>35</td><td>-</td><td>-</td></tr><tr><td>G441</td><td>-</td><td>-</td><td>-</td><td>-</td><td>14</td><td>\( 1\times 10^{10} \)</td></tr><tr><td>G601</td><td>-</td><td>-</td><td>-</td><td>-</td><td>-</td><td>-</td></tr><tr><td>RP706A/50</td><td>-</td><td>-</td><td>-</td><td>-</td><td>-</td><td>\( 1\times 10^{13} \)</td></tr><tr><td>RP706A/50C</td><td>-</td><td>-</td><td>-</td><td>-</td><td>-</td><td>\( 1\times 10^{12} \)</td></tr><tr><td>G179</td><td>150</td><td>70</td><td>25</td><td>35</td><td>-</td><td>-</td></tr><tr><td>G183</td><td>150</td><td>70</td><td>25</td><td>40</td><td>-</td><td>-</td></tr><tr><td>G185</td><td>150</td><td>70</td><td>25</td><td>40</td><td>-</td><td>-</td></tr><tr><td>GX2-50</td><td>200</td><td>24</td><td>30</td><td>45</td><td>-</td><td>-</td></tr><tr><td>XG6240</td><td>175</td><td>22</td><td>40</td><td>40</td><td>-</td><td>-</td></tr><tr><td>XG22-61</td><td>175</td><td>22</td><td>30</td><td>50</td><td>-</td><td>-</td></tr><tr><td>XG22-70</td><td>175</td><td>22</td><td>30</td><td>60</td><td>-</td><td>-</td></tr><tr><td>LBG-1①</td><td>-</td><td>-</td><td>-</td><td>-</td><td>-</td><td>-</td></tr></table>

① LBG-1胶料外观为蓝色，透光率（试片厚 $0.35\mathrm{mm} \pm 0.05\mathrm{mm}$ ）为 $28.0\%$ ；色度坐标（试片厚 $0.35\mathrm{mm} \pm 0.05\mathrm{mm}$ ） $X = 0.19(+0.02 - 0.01), Y = 0.29 \pm 0.02$ 。

表1-4  

<table><tr><td rowspan="2">胶料牌号</td><td rowspan="2">TS/MPa≥</td><td rowspan="2">Eb/%≥</td><td rowspan="2">HA/度</td><td rowspan="2">Rc≥</td><td rowspan="2">T./(kN/m)≥</td><td colspan="4">Sc/%≤</td></tr><tr><td>温度/C</td><td>时间/h</td><td>r1/%</td><td>指标</td></tr><tr><td>PS5360</td><td>5.4</td><td>280</td><td>54~66</td><td>0.3(-70()</td><td>11.8</td><td>200</td><td>24</td><td>20</td><td>55</td></tr><tr><td>FS4270</td><td>4.4</td><td>150</td><td>70~80</td><td>0.25</td><td>-</td><td>150</td><td>24</td><td>20</td><td>45</td></tr><tr><td rowspan="3">FS6265</td><td rowspan="3">6.4</td><td rowspan="3">200</td><td rowspan="3">60~72</td><td>(-60C)</td><td>-</td><td rowspan="3">200</td><td rowspan="3">24</td><td rowspan="3">20</td><td rowspan="3">45</td></tr><tr><td>0.15</td><td rowspan="2">-</td></tr><tr><td>(-55C)</td></tr><tr><td rowspan="2">胶料牌号</td><td colspan="4">P1/% max</td><td colspan="5">耐介质性能 Δm/%≤</td></tr><tr><td>温度/C</td><td>时间/h</td><td colspan="2">指标</td><td>介质</td><td>温度/C</td><td>时间/h</td><td colspan="2">指标</td></tr><tr><td>PS5360</td><td>250</td><td>72</td><td colspan="2">-55~-5</td><td></td><td></td><td></td><td colspan="2"></td></tr><tr><td>FS4270</td><td>150</td><td>72</td><td colspan="2">-40~-10</td><td>参考燃油B</td><td>23</td><td>24</td><td colspan="2">50</td></tr><tr><td rowspan="2">FS6265</td><td rowspan="2">20</td><td rowspan="2">72</td><td rowspan="2" colspan="2">-40~-10</td><td>RP 3</td><td>150</td><td>24</td><td colspan="2">12</td></tr><tr><td>参考燃油B</td><td>23</td><td>24</td><td colspan="2">35</td></tr></table>

表1-5  

<table><tr><td rowspan="2">胶料牌号</td><td colspan="5">热老化性能</td><td rowspan="2">耐介质性能 ΔV/%(1号标准油,150℃,70h)</td></tr><tr><td>温度/C</td><td>时间/h</td><td>Pls/%max</td><td>PE/%max</td><td>ΔHA/度</td></tr><tr><td>G179</td><td>225</td><td>70</td><td>-20</td><td>-40</td><td>±10</td><td>0~9</td></tr><tr><td>G183</td><td>225</td><td>70</td><td>-20</td><td>-40</td><td>±10</td><td>0~9</td></tr><tr><td>G185</td><td>225</td><td>70</td><td>-25</td><td>-40</td><td>±10</td><td>0~9</td></tr><tr><td>GX2-50</td><td>200</td><td>24</td><td>-15</td><td>-25</td><td>-5~10</td><td>-</td></tr><tr><td>XG6240</td><td>200</td><td>70</td><td></td><td>-30</td><td></td><td>-</td></tr><tr><td>XG22-61</td><td>200</td><td>70</td><td>-45</td><td>-40</td><td>0~10</td><td>-</td></tr><tr><td>XG22-70</td><td>200</td><td>70</td><td>-35</td><td>-35</td><td>0~10</td><td>-</td></tr></table>

# 1.4 使用工艺说明书

Q/6SZ 701—1988《GX250、GX-40硅橡胶胶料压制工艺说明书》

Q/6SZ 1389…1995《XG 6240高强度硅橡胶胶料使用工艺说明书》

Q/6SZ 1218-1994《高强度硅橡胶胶料XG22-61和XG22-70压制工艺说明书》

Q/6SZ 1681—2000《PS5360胶料硫化工艺说明书》

Q/6SZ 1679--2000《FS4270氟硅胶料硫化工艺说明书》

Q/6SZ 1677—2000《FS6265氟硅胶料硫化工艺说明书》

Q/6SZ 1270—1994《LBG-1蓝白光滤光罩硫化工艺说明书》

1.5 供应状态 硅、氟硅橡胶胶料以混炼胶或模压制品供应。G601胶料仅能以模压胶板供应，不能压制零件，胶板厚度在 $1\mathrm{mm}$ 以上，面积不大于 $300\mathrm{mm} \times 300\mathrm{mm}$ 。LBG-1蓝白光滤光罩胶料仅出售模压制品。

1.6 应用概况 硅、氟硅橡胶的应用范围及主要用途见表1-6。

表1-6  

<table><tr><td>胶料牌号</td><td>应用范围</td><td>主要用途举例</td></tr><tr><td>6141</td><td>在空气、臭氧和电场中工作,温度为-60~250℃,在150℃的HP-8滑油中可工作100h。供制衬垫、垫圈、胶管、胶绳及其他橡胶件</td><td>歼击机发动机高温部位的垫片、密封圈</td></tr><tr><td>6142</td><td>在空气、臭氧和电场中工作,温度为-60~250℃。供制衬垫、垫圈、帽盖和其他橡胶件</td><td>飞机信号箱壳体密封</td></tr><tr><td>6143</td><td>在空气、臭氧和电场中工作,温度为-60~250℃。供制衬垫、垫圈、帽盖、胶管、胶绳、型材和引线</td><td>飞机上耐高温衬套</td></tr><tr><td>6144</td><td>在空气、臭氧和电场中工作,温度为-60~250℃。供制衬垫、垫圈、胶管、胶绳型材及其他零件</td><td>运输机上耐温防磨套、电缆衬套,直升机上胶垫、胶带,歼击机上液压阀、气电阀内橡胶零件</td></tr><tr><td>6145</td><td>在空气、臭氧和电场中工作,温度为-60~250℃。供制衬垫、垫圈、帽盖及其他零件</td><td></td></tr></table>

续表 1-6  

<table><tr><td>胶料牌号</td><td>应用范围</td><td>主要用途举例</td></tr><tr><td>6146</td><td>在空气、臭氧和电场中工作,温度为-60~250℃。供制衬垫、垫圈、胶管、胶绳及厚制品零件</td><td>导弹上耐高温密封圈</td></tr><tr><td>G105(G105-1、G105 2)</td><td>在空气、臭氧和电场中工作,温度为-60~250℃。供制气密环、胶绳、胶管活门和垫片</td><td>G105、G105-2用于飞机氧气系统的密封,G105-1用于压出制品</td></tr><tr><td>G148</td><td>在空气、臭氧和电场中工作,温度为-55~250℃,短期为300℃。供制高温橡胶密封件</td><td>发动机上O形圈、垫片、安装堵头和插座</td></tr><tr><td>G168</td><td>在空气、臭氧和电场中工作,温度为-60~200℃,胶料的强度高,抗撕裂性能较好,适于压出型材</td><td>歼击机座舱密封型材,型材强度高,抗撕性好,与铝板铆接时不产生裂纹</td></tr><tr><td>G601</td><td>胶板强度高,耐高温性能好,适于在高温热空气管路系统作固定密封垫片。工作温度为-55~400℃,短期可达420℃</td><td>歼击机吹气襟翼管路的密封垫片</td></tr><tr><td>试G401</td><td>在空气、燃油蒸气、滑油中工作,温度为-60~200℃。供制耐高低温,耐燃油蒸气和滑油的密封件与薄膜</td><td>歼击机倒飞油箱空气减压器内的膜片和O形圈,通过5000次寿命试验和200h飞行考验</td></tr><tr><td>试G409</td><td>在空气、燃油蒸气和滑油中工作,温度为-60~200℃。供制耐高低温、耐燃油蒸气和滑油系统的密封件、活门件</td><td>歼击机机身油箱和副油箱加油通气活门,轰炸机速压调节器活门件</td></tr><tr><td>G441</td><td>在燃油和YH-10、12号液压油中工作,温度为-55~200℃,短期可达220℃。供制耐高低温、耐航空油料的密封件和食管</td><td>歼击机高温电缆保护套管</td></tr><tr><td>G179、G183、G185</td><td>适用于制造在大气、热空气中工作的橡胶密封件和电器绝缘件,工作温度-55~225℃</td><td>直升机高温部位密封件、电绝缘件</td></tr><tr><td>RP706A/50</td><td rowspan="2">适用于模压零件</td><td rowspan="2">直升机高温部位橡胶零件</td></tr><tr><td>RP706A/50C</td></tr><tr><td>GX2-50</td><td>适用于制造空气及氧气系统中密封性、耐高低温性能优异的薄膜和密封件,工作温度-50~200℃</td><td>歼击机、运输机座舱压力调节器中敏感元件,火箭和飞机仪表密封件</td></tr><tr><td>XG6240</td><td>适用于制造热空气系统和大气中工作的零件,工作温度-60~200℃</td><td>歼击机热空气通道密封零件</td></tr><tr><td>XG22-61XG22-70</td><td>适用于制造热空气系统和大气中工作的零件,工作温度-60~200℃</td><td>歼击机电缆工艺垫片</td></tr><tr><td>LPG-1</td><td>用于制造直升机座舱仪表盘灯光控制</td><td>直升机座舱仪表蓝白光照明用</td></tr></table>

续表1-6   

<table><tr><td>胶料牌号</td><td>应用范围</td><td>主要用途举例</td></tr><tr><td>PS5360</td><td>用于制造臭氧含量较高的空气、电场中的固定密封件和电绝缘零件,工作温度为-70~250°C,短期(50h)可达300°C</td><td>歼击机高温部位密封件、电绝缘零件</td></tr><tr><td>FS4170</td><td>用于制造固定和微动的模压和挤出密封件,空气中工作温度为-70~200°C;在RP-3油中为-60~150°C</td><td>歼击机燃油系统密封件</td></tr><tr><td>FS6265</td><td>用于制造飞机发动机高温区空气、燃油、液压系统密封件和电绝缘零件。在含燃油蒸气的空气中工作温度为-55~200°C,燃油中为-55~175°C,在液压油、润滑脂中为-55~150°C</td><td>歼击机发动机的空气、燃油系统密封件、电绝缘件</td></tr></table>

# 1.7 研制及生产单位 硅、氟硅橡胶胶料的研制和生产单位见表1-7。

表1-7  

<table><tr><td>胶 料 牌 号</td><td>研制及生产单位</td></tr><tr><td>6141</td><td>重庆长江橡胶厂、沈阳橡胶研究设计院</td></tr><tr><td>6142、6143</td><td>重庆长江橡胶厂</td></tr><tr><td>6144</td><td>重庆长江橡胶厂、沈阳橡胶研究设计院、西北橡胶塑料研究设计院、沈阳第四橡胶厂、西北橡胶总厂</td></tr><tr><td>6145</td><td>重庆长江橡胶厂、西北橡胶塑料研究设计院</td></tr><tr><td>6146(G100)</td><td>重庆长江橡胶厂、上海橡胶制品研究所</td></tr><tr><td>G105、G148、G168、G601、试G401、试G409、G179、G183、G185</td><td>西北橡胶塑料研究设计院</td></tr><tr><td>RP706A/50,RP706A/50C</td><td>沈阳橡胶研究设计院</td></tr><tr><td>G441</td><td>上海橡胶制品研究所</td></tr><tr><td>GX2-50、XG6240、XG22-61、XG22 70、LBG-1、PS5360、FS4270、FS6265</td><td>北京航空材料研究院</td></tr></table>

1.8 鉴定级别及日期 6141、6142、6143、6144、6145、6146 胶料：1965 年由化学工业部、航空工业部和空军工程部联合批准生产。试 G401、试 G409、G105、G168、G601 胶料：分别于 1984 年、1985 年由化学工业部鉴定通过。GX2-50 硅橡胶胶料于 1988 年由中国航空工业部组织鉴定通过。XG6240 于 1995 年由中国航空工业部 01 基地组织鉴定通过。XG22-61、XG22-70 于 1998 年由中国航空工业总公司 014 基地组织鉴定通过。LBG-14 于 1994 年由中国航空工业总公司组织鉴定通过。

# 2 性能

硅、氟硅橡胶硫化胶的力学和电性能典型值见表2-1，其耐热和耐介质性能典型值见表2-2和表2-3。

表2-1[1~9]   

<table><tr><td rowspan="2">胶料牌号</td><td rowspan="2">TS/MPa</td><td rowspan="2">Eb/%</td><td rowspan="2">HA/度</td><td rowspan="2">Tb/(kN/m)</td><td rowspan="2">Tb/C</td><td colspan="4">Sc/%</td><td rowspan="2">Ea/(kV/mm)</td><td rowspan="2">ρc/(Ω·cm)</td></tr><tr><td>温度/℃</td><td>时间/h</td><td>rc/%</td><td>典型值</td></tr><tr><td>6141</td><td>2.94~4.903.62</td><td>170~260227</td><td>50~5853</td><td>-</td><td>-70</td><td>200</td><td>48</td><td>30</td><td>80</td><td>20~27</td><td>1.0×1013~6.6×1013</td></tr><tr><td>6142</td><td>4.11</td><td>337</td><td>53</td><td>-</td><td>-</td><td>200</td><td>48</td><td>30</td><td>42</td><td>-</td><td>-</td></tr><tr><td>6143</td><td>3.53</td><td>236</td><td>46</td><td>-</td><td>-</td><td>-</td><td>-</td><td>-</td><td>-</td><td>28.6</td><td>6×1015</td></tr><tr><td>6144</td><td>4.70~8.536.33</td><td>227~360277</td><td>40~5446</td><td>-</td><td>-70</td><td>200</td><td>48</td><td>30</td><td>20~5527</td><td>20~28.625.3</td><td>1014~10162.6×1015</td></tr><tr><td>6145</td><td>5.88~8.827.35</td><td>200~294259</td><td>45~6560</td><td>-</td><td>-69</td><td>-</td><td>-</td><td>-</td><td>-</td><td>20~3729.6</td><td>1014~5.7×10121016</td></tr><tr><td>6146</td><td>6.37~10.67.06</td><td>232~360309</td><td>45~6050</td><td>-</td><td>-65</td><td>200</td><td>48</td><td>30</td><td>16~3930</td><td>30.8</td><td>1.63×1016</td></tr><tr><td>G105</td><td>4.41~5.88</td><td>100~200</td><td>55~75</td><td>-</td><td>-</td><td>-</td><td>-</td><td>-</td><td>-</td><td>-</td><td>-</td></tr><tr><td>G148</td><td>7.25~9.02</td><td>365~453</td><td>45~52</td><td>-</td><td>-</td><td>-</td><td>-</td><td>-</td><td>-</td><td>-</td><td>-</td></tr><tr><td>G168</td><td>6.08~7.25</td><td>290~550</td><td>60~80</td><td>24.5~29.4</td><td>-70</td><td>-</td><td>-</td><td>-</td><td>-</td><td>-</td><td>-</td></tr><tr><td>G601</td><td>7.25~9.80</td><td>150~300</td><td>85~95</td><td>-</td><td>-75</td><td>-</td><td>-</td><td>-</td><td>-</td><td></td><td>-</td></tr><tr><td>试G401</td><td>6.37~8.82</td><td>200~370</td><td>40~60</td><td>-</td><td>-67</td><td>200</td><td>24</td><td>20</td><td>38~62</td><td>-</td><td></td></tr><tr><td>试G409</td><td>7.84~9.80</td><td>230~300</td><td>50~70</td><td>-</td><td>-60~65</td><td>150</td><td>24</td><td>30</td><td>20~25</td><td></td><td>-</td></tr><tr><td>G441</td><td>8.13~11.810.2</td><td>404~534478</td><td>63~7771</td><td>28.4~44.137.7</td><td>-50</td><td>-</td><td>-</td><td>-</td><td>-</td><td>16~2218.3</td><td>4.8×1013~16×10138.9×1013</td></tr><tr><td>GX2-50</td><td>5.0~7.06.8</td><td>300~465350</td><td>46~5149</td><td>14.0~19.017.0</td><td>-</td><td>250</td><td>24</td><td>30</td><td>36~3837</td><td>-</td><td>-</td></tr><tr><td>XG6240</td><td>8.2~10.69.4</td><td>503~775580</td><td>38~4540</td><td>20.7~37.022.7</td><td>-</td><td>175</td><td>22</td><td>30</td><td>17.7~36.730</td><td>-</td><td>-</td></tr><tr><td>XG22-61</td><td>7.5~9.28.4</td><td>380~460440</td><td>55~6560</td><td>22.0~26.424.6</td><td>-</td><td>-</td><td>-</td><td>-</td><td>-</td><td>-</td><td>-</td></tr><tr><td>XG22-70</td><td>7.6~9.48.5</td><td>300~460370</td><td>66~7570</td><td>21.0~28.025.0</td><td>-</td><td>-</td><td>-</td><td>-</td><td>-</td><td>-</td><td>-</td></tr><tr><td>LBG-1</td><td>7.46~9.408.49</td><td>200~265227</td><td>62~7068</td><td>19.0~24.522.0</td><td>-</td><td>-</td><td>-</td><td>-</td><td>-</td><td>-</td><td>-</td></tr></table>

表2-2  

<table><tr><td rowspan="2">胶料牌号</td><td colspan="5">热老化性能</td><td colspan="5">耐介质性能</td><td rowspan="2">颜色</td></tr><tr><td>温度/℃</td><td>时间/h</td><td>TS/MPa</td><td>Eb/%</td><td>△Ha/度</td><td>介质</td><td>温度/℃</td><td>时间/h</td><td>△m/%</td><td>△V/%</td></tr><tr><td>6141</td><td>250</td><td>72</td><td>2.94~4.513.43</td><td>150~262188</td><td>-</td><td>HP-8</td><td>150</td><td>24</td><td>28~3029.6</td><td>-</td><td>白色</td></tr><tr><td>6142</td><td>-</td><td>-</td><td>-</td><td>-</td><td>-</td><td></td><td></td><td></td><td>-</td><td>-</td><td>白色</td></tr><tr><td>6143</td><td>-</td><td>-</td><td>-</td><td>--</td><td>-</td><td></td><td></td><td></td><td>-</td><td>-</td><td>红、黄、绿、蓝、黑、白</td></tr><tr><td>6144</td><td>250</td><td>72</td><td>3.92~6.865.09</td><td>180~335254</td><td></td><td></td><td></td><td></td><td>-</td><td>-</td><td>红色</td></tr><tr><td>6145</td><td>200</td><td>200</td><td>4.90~5.88</td><td>170~200</td><td></td><td></td><td></td><td></td><td>-</td><td>-</td><td>半透明红色</td></tr><tr><td>6146</td><td>-</td><td>-</td><td>-</td><td>-</td><td>-</td><td></td><td></td><td></td><td>-</td><td>-</td><td>红色</td></tr><tr><td>G105</td><td>-</td><td>-</td><td>-</td><td>-</td><td>-</td><td></td><td></td><td></td><td>-</td><td>-</td><td>粉色</td></tr><tr><td>G148</td><td>300</td><td>94</td><td>2.7~7.2</td><td>183~339</td><td>4~10</td><td></td><td></td><td></td><td>-</td><td>-</td><td></td></tr><tr><td>G168</td><td>200</td><td>72</td><td>9.31~10.3</td><td>160~400</td><td>-</td><td></td><td></td><td></td><td>...</td><td>-</td><td></td></tr><tr><td>G601</td><td>400</td><td>1</td><td>7.45~9.80</td><td>150~200</td><td>-</td><td></td><td></td><td></td><td>-</td><td>-</td><td></td></tr><tr><td>试G409</td><td>200</td><td>72</td><td>6.86~8.84</td><td>180~260</td><td>-</td><td>4050</td><td>150</td><td>24</td><td>5.1~5.5</td><td>8.1~8.9</td><td></td></tr><tr><td>G441</td><td>200</td><td>72</td><td>5.0~10.68.6</td><td>247~468387</td><td>-</td><td>RP-2YH-10</td><td>室温</td><td>24</td><td>-</td><td>3.0~6.30.98~2.3</td><td></td></tr><tr><td>GX2-50</td><td>250</td><td>24</td><td>6.5</td><td>339</td><td>1</td><td></td><td></td><td></td><td>-</td><td>-</td><td>灰色</td></tr><tr><td>XG6240</td><td>200</td><td>70</td><td>-</td><td>406~533470</td><td>-</td><td></td><td></td><td></td><td>-</td><td>-</td><td></td></tr><tr><td>LBG-1</td><td></td><td></td><td></td><td></td><td></td><td></td><td></td><td></td><td></td><td></td><td>蓝色</td></tr></table>

① 1.BG-1胶料 $(0.35 \pm 0.05) \mathrm{mm}$ 胶片）透光率 $\frac{28.0 \sim 32.3}{30.3}$ ；色度坐标 $X = \frac{0.1809 \sim 0.2122}{0.1991}, Y = \frac{0.2687 \sim 0.3095}{0.2909}$ 。

表2-3  

<table><tr><td rowspan="2">胶料牌号</td><td rowspan="2">TS/MPa</td><td rowspan="2">Eb/%</td><td rowspan="2">Hb/度</td><td rowspan="2">Rc</td><td rowspan="2">Ts/(kN/m)</td><td colspan="4">Sc/%</td></tr><tr><td>温度/℃</td><td>时间/h</td><td>rc/%</td><td>典型值</td></tr><tr><td>PS5360</td><td>7.8~9.48.2</td><td>320~390340</td><td>55~6558</td><td>0.55~0.750.62(-70℃)</td><td>17~2118.5</td><td>200</td><td>24240</td><td>20</td><td>20~272450~7058</td></tr><tr><td rowspan="4">FS4270</td><td rowspan="4">6.0</td><td rowspan="4">200</td><td rowspan="4">67</td><td rowspan="4">0.40(-60℃)</td><td rowspan="4"></td><td>200</td><td>100</td><td>20</td><td rowspan="4">80-2.7-1023</td></tr><tr><td>RP-3,150</td><td>96</td><td>20</td></tr><tr><td>YH-12,130</td><td>150</td><td>20</td></tr><tr><td>YH-12,150</td><td>96</td><td>20</td></tr><tr><td rowspan="4">FS6265</td><td rowspan="4">7.2</td><td rowspan="4">260</td><td rowspan="4">64</td><td rowspan="4">0.17(-55℃)</td><td rowspan="4"></td><td>200</td><td>24</td><td>20</td><td rowspan="4">25354353</td></tr><tr><td>RP-3,150</td><td>96</td><td>20</td></tr><tr><td>YH-12,130</td><td>150</td><td>20</td></tr><tr><td>YH-12,150</td><td>96</td><td>20</td></tr></table>

续表2-3   

<table><tr><td rowspan="2">胶料牌号</td><td colspan="3">\(P_{\mathrm{E}}/\%\)</td><td colspan="4">耐介质性能 \(\Delta m/\%\)</td><td rowspan="2">颜色</td></tr><tr><td>温度/C</td><td>时间/h</td><td>典型值</td><td>介质</td><td>温度/C</td><td>时间/h</td><td>典型值</td></tr><tr><td rowspan="3">PS5360</td><td>250</td><td>72</td><td>-34~-16 -22</td><td></td><td></td><td></td><td></td><td rowspan="3">铁红,可提供黑、白、米黄、蓝和绿色胶料</td></tr><tr><td>300</td><td>50</td><td>-29~-44 -37</td><td></td><td></td><td></td><td></td></tr><tr><td>300</td><td>168</td><td>-64~-11 -50</td><td></td><td></td><td></td><td></td></tr><tr><td>FS4270</td><td>150</td><td>72</td><td>-10</td><td>参考燃油B</td><td>23</td><td>24</td><td>-43</td><td>蓝色,可提供黑、白、米黄、铁红和绿色胶料</td></tr><tr><td>FS6265</td><td>200</td><td>72</td><td>-26</td><td>RP-3 参考燃油B</td><td>15) 23</td><td>24 24</td><td>9 12</td><td>蓝色,可提供黑、白、米黄、铁红和绿色胶料</td></tr></table>

# 3 使用工艺

# 3.1 加工方法和硫化条件 胶料的加工方法和硫化条件见表3-1。

表3-1  

<table><tr><td>胶料牌号</td><td>适宜的加工方法</td><td>一段硫化条件(2mm厚试片)(C,min)</td><td>二段硫化条件(烘箱)</td></tr><tr><td>6141</td><td>模压、压延、压出</td><td rowspan="5">125,10</td><td rowspan="7">室温1h→150℃→250℃,4h或连续生产采用150℃→250℃,4h</td></tr><tr><td>6142</td><td>模压、压延</td></tr><tr><td>6143</td><td>模压、压延、压出</td></tr><tr><td>6144</td><td>模压、压延、压出</td></tr><tr><td>6145</td><td>模压、压延</td></tr><tr><td>6146</td><td>模压、压延、压出</td><td>158,15</td></tr><tr><td>G105</td><td>模压</td><td>130,10</td></tr><tr><td>G148</td><td>模压</td><td>151,10</td><td rowspan="3">室温1h→150℃→200℃,4h</td></tr><tr><td>G168</td><td>压出</td><td>130,10</td></tr><tr><td>G601</td><td>模压</td><td>151,10</td></tr><tr><td>试G401</td><td>模压</td><td>135,10</td><td>室温1h→150℃→200℃,4h</td></tr><tr><td>试G409</td><td>模压</td><td>150,10</td><td></td></tr><tr><td>G441</td><td>模压</td><td>160,103</td><td></td></tr><tr><td>G179</td><td>模压</td><td></td><td></td></tr><tr><td>G183</td><td>模压</td><td></td><td></td></tr><tr><td>G185</td><td>模压</td><td></td><td></td></tr><tr><td>GX2-50</td><td>模压</td><td>150,20</td><td>室温0.5h→150℃→200℃2h→250℃,2h</td></tr><tr><td>XG 6240</td><td>模压</td><td>115,15</td><td rowspan="3">室温1h→150℃→200℃,4h</td></tr><tr><td>XG22-61</td><td>模压</td><td>170,10</td></tr><tr><td>XG22-70</td><td>模压</td><td>170,10</td></tr></table>

续表3-1   

<table><tr><td>胶料牌号</td><td>适宜的加工方法</td><td>一段硫化条件(2mm厚试片)(C,min)</td><td>二段硫化条件(烘箱)</td></tr><tr><td>LBG-1</td><td>模压</td><td>160,15</td><td>室温 1h→100℃ 1h→150℃ 1h→200℃ 1h→250℃.8h</td></tr><tr><td>RP706A/50</td><td rowspan="2">模压</td><td rowspan="2">一段120,20</td><td rowspan="2">室温 1h→150℃ 1h→200℃,1h</td></tr><tr><td>RP706A/50C</td></tr><tr><td>PS5360</td><td>模压</td><td>170,10</td><td>室温 1h→250℃,8h</td></tr><tr><td>FS4270</td><td rowspan="2">模压</td><td rowspan="2">170,10</td><td rowspan="2">室温 1h→150℃ 1h→200℃,4h</td></tr><tr><td>FS6265</td></tr></table>

# 3.2 加工过程中注意事项

3.2.1 加工过程必须保证胶料清洁，防止混入外来杂质。  
3.2.2 胶料存放过程中要变硬，可塑性降低。使用前必须进行返炼，待胶料变软，表面光滑平整后即可下料出片。返炼时间不足时表面有皱纹，返炼过度胶料发粘而粘辊。  
3.2.3 压机硫化时模具温度应低于硫化剂的分解温度，否则易焦烧。加压后应迅速卸压 $1\sim 2$ 次，以排除模腔内的空气。对于大型或厚制品件应在加压下将模具冷却到 $70\sim 80^{\circ}\mathrm{C}$ 启模，以防止制品起泡和损坏。  
3.2.4 二段硫化条件可根据胶料配方、制品的规格尺寸和使用要求而定。二段硫化温度应略高于使用温度，通常起始温度为 $150\mathrm{C}$ ，然后逐步升温到 $200\sim 250\mathrm{C}$ 恒温。硫化时间从数小时至数十小时不等。对于厚制品应采用缓慢逐步升温的方法。厚度超过 $20\mathrm{mm}$ 的制品升温速度不要超过 $5\sim 10\mathrm{C / h}$ ，升温速度过快会引起制品起泡和破裂。  
3.2.5 二段硫化时橡胶件的放置以方便和不产生变形为限。硫化结束后关闭电源自然冷至室温，制品若骤然冷却会引起开裂和变形。

# 4 其他

4.1 包装 成卷包装于塑料袋内，封好袋口，然后放入包装箱内，确保贮存和运输安全，严禁杂质混入胶料内。  
4.2 运输 按非危险品运输，注意防晒、防潮。  
4.3 贮存 贮存在温度 $0 \sim 28^{\circ} \mathrm{C}$ 、相对湿度不大于 $80\%$ 的库房内，避免阳光直接照射，距热源不少于 $1 \mathrm{~m}$ ，距地面不少于 $0.3 \mathrm{~m}$ 。贮存中应防止与油类、酸、碱及其他对胶料有害的物质接触。胶料自制造之日起一个月内出厂。6141、6142、6143、6144、6145、6146胶料贮存保管期为4个月，G105、G148、G168、试G401、试G409、试G441胶料贮存保管期为6个月。G601供应硫化胶板，贮存期为5年。GX2-50贮存保管期为6个月，XG6240、XG22-61、XG22-70混炼胶贮存保管期为1年。LBG-1胶料保管期为6个月，硫化零件不作限制。PS5360、FS4270、FS6265胶料贮存保管期为3个月。超过保管期的胶料，按先试验后使用的原则由使用方自行处理。  
4.4 技术安全 硅、氟硅橡胶胶料混炼中的热处理和二段硫化过程要注意通风，避免污染工作场所和影响操作人员的健康。

# 5 使用建议

选用。

# 参考文献

1 西北橡胶塑料研究设计院. 橡胶胶料、制品性能统计资料 No 楊-4.1998  
2 沈阳飞机公司.航空胶料进厂性能检验报告No橡-20.1998  
3 西安飞机附件公司.航空胶料进厂检验性能统计资料No橡-18.1998  
4沈阳航空发动机公司.航空胶料、胶粘剂进厂性能检验统计资料No橡-21. 1998  
5南方动力机械公司.航空胶料及制品进厂性能检验统计资料No橡-23.1998  
6沈阳橡胶工业制品研究所.橡胶胶料生产批次性能统计资料No豫-2.1998  
7 北京航空材料研究院. 航空胶料、胶粘剂性能统计资料 No 橡-17. 1999  
8 重庆长江橡胶厂.航空胶料生产批次性能统计资料No橡-2.1998

# 丁腈橡胶薄膜

# 1 概述

丁腈橡胶薄膜由丁腈橡胶和天然或合成纤维织物经复合、模压硫化而成，适用于制造燃油系统、滑油系统中的调节敏感元件以及电磁活门、安装间隙垫片等。与金属结构膜盒或其他结构敏感元件比较，具有结构紧凑、重量轻、敏感性好、维修方便、成本低等优点。

丁腈橡胶薄膜工作温度为 $-50\sim 100^{\circ}\mathrm{C}$ ，短时为 $110\mathrm{C}$ ，个别品种可达 $140^{\circ}\mathrm{C}$ ，工作压力为 $0\sim 0.2\mathrm{MPa}$ ，短时可达 $0.3\mathrm{MPa}$ 。它的柔软性、耐油性好，对金属表面不腐蚀，但耐氧、耐臭氧老化性能差，贮存和使用寿命较短。

1.1 牌号及名称 丁腈橡胶薄膜的牌号见表1-1。

表1-1  

<table><tr><td>国军标牌号</td><td>原用牌号</td><td>国外相近牌号</td><td>国军标牌号</td><td>原用牌号</td><td>国外相近牌号</td></tr><tr><td>AKE18338</td><td>5870</td><td>4327(俄)</td><td>AHE16478</td><td>45609</td><td></td></tr><tr><td>AJB7476</td><td>5266</td><td>3944(俄)</td><td></td><td>P309</td><td>No.42321A5(法)</td></tr><tr><td>AHE17339</td><td>2-5004</td><td></td><td></td><td>P823</td><td>No.42321A5(法)</td></tr></table>

1.2 基本组成 丁腈橡胶薄膜结构分为单层织物增强和双层织物增强两类，它的厚度、极限偏差、纺织物名称等基本组成见表1-2。薄膜的结构形状有平面型、波纹型、碟型和滚动型4种，其各种结构形状的示意图见图1-1。

图片摘要：该图主要展示 1 1。
![](images/16ebae09b9966265b31641f9ae65b0a8a63f91fde889cd524bb6b29018913d4d.jpg)  
1

图片摘要：该图主要展示 1 1 丁腈橡胶薄膜的结构形状。
![](images/df32c408edca17c0bdd3ecdd73a4da47444e0500a12f055408aabe0dcda1e640.jpg)  
2

图片摘要：该图主要展示 1 1 丁腈橡胶薄膜的结构形状。
![](images/c0a4dcf069172cbb4f4f4c968ac632faf8ebcbd64bb7ae2ce781a1faebfa094d.jpg)

图片摘要：该图主要展示 1 1 丁腈橡胶薄膜的结构形状。
![](images/bf221415e22246670b07fbbff4aa5f0e61050c7b92ef9dca2d94463382029319.jpg)  
图1-1 丁腈橡胶薄膜的结构形状

4

表1-2  

<table><tr><td>结构层数</td><td>产品号</td><td>厚度/mm</td><td>极限偏差/mm</td><td>纺织物名称</td><td>结构层数</td><td>产品号</td><td>厚度/mm</td><td>极限偏差/mm</td><td>纺织物名称</td></tr><tr><td rowspan="14">单层</td><td>NBM1-01</td><td rowspan="5">0.35</td><td rowspan="4">±0.05</td><td rowspan="5">115棉布</td><td rowspan="6">单层</td><td rowspan="2">NBM1-12</td><td>0.50</td><td></td><td></td></tr><tr><td>NBM1-02</td><td>1.20</td><td></td><td></td></tr><tr><td>NBM1-03</td><td>NBM1-13</td><td>0.50</td><td></td><td>401生丝绸</td></tr><tr><td>NBM1-04</td><td>NBM1-14</td><td>0.60</td><td>±0.05</td><td>115棉布</td></tr><tr><td>NBM1-05</td><td>±0.06</td><td>P309</td><td></td><td></td><td>尼龙</td></tr><tr><td rowspan="2">NBM1-06</td><td>0.35</td><td>±0.05</td><td rowspan="4">401生绸布</td><td>P823</td><td></td><td></td><td>涤纶</td></tr><tr><td>0.70</td><td>±0.10</td><td rowspan="8">双层</td><td>NBM2-01</td><td rowspan="2">0.70</td><td>+0.10</td><td rowspan="5">115棉布</td></tr><tr><td rowspan="2">NBM1-07</td><td>0.35</td><td>±0.05</td><td>NBM2-02</td><td>-0.05</td></tr><tr><td>0.70</td><td>±0.10</td><td>NBM2-03</td><td>按图纸</td><td></td></tr><tr><td>NBM1-08</td><td rowspan="3">0.40</td><td rowspan="2">±0.50</td><td rowspan="5">115棉布</td><td>NBM2-04</td><td rowspan="2">0.80</td><td rowspan="2">±0.10</td></tr><tr><td>NBM1-09</td><td>NBM2-05</td></tr><tr><td>NBM1-10</td><td>±0.10</td><td>NBM2-06</td><td>0.80</td><td>-0.15</td><td>505锦丝绸</td></tr><tr><td rowspan="2">NBM1-11</td><td>0.45</td><td>±0.05</td><td>NBM2-07</td><td rowspan="2">0.70</td><td rowspan="2">±0.10</td><td rowspan="2">115棉布</td></tr><tr><td>0.75</td><td>+0.10-0.05</td><td>NBM2-08</td></tr></table>

注：N表示丁腈橡胶，BM表示薄膜，NBM表示丁腈橡胶薄膜。

# 1.3 材料标准

Q/XXS-301—1992《直九机用橡胶薄膜制品》

Q/XXS-302—1992《直九机用橡胶震动薄膜》

GJB 988.3—1990《军用橡胶薄膜丁腈胶薄膜》

# 1.4 使用工艺说明书

1.5 供应状态 除用户另有要求外，汽油系统使用的薄膜产品按表1-3供应，煤油系统使用的薄膜产品按表1-4供应。

表1-3  

<table><tr><td>原编号</td><td>国军标编号</td><td>零件编号</td><td>原编号</td><td>国军标编号</td><td>零件编号</td></tr><tr><td rowspan="2">BM1-01</td><td rowspan="2">NBM1-1</td><td>T 229840</td><td rowspan="2">BM1-51</td><td rowspan="2"></td><td rowspan="2">T 229833</td></tr><tr><td>T 229840-1</td></tr><tr><td>BM1-03</td><td></td><td>T 229831</td><td>BM2-01</td><td></td><td>T 229870</td></tr><tr><td rowspan="2">BM1-04</td><td rowspan="2"></td><td>T 229830</td><td rowspan="2">BM2-53</td><td rowspan="2"></td><td rowspan="2">T 229871</td></tr><tr><td>T 229830-1</td></tr><tr><td>BM1-50</td><td></td><td>T 229834</td><td>BM2-54</td><td>NBM2-08</td><td>T229872</td></tr></table>

表1-4  

<table><tr><td>原编号</td><td>国军标编号</td><td>零件编号</td><td>原编号</td><td>国军标编号</td><td>零件编号</td></tr><tr><td>BM1-07</td><td>NBM1-01</td><td>T 229930</td><td>BM1-53</td><td>NBM1-03</td><td>T 229934</td></tr><tr><td>BM1-08</td><td>NBM1-02</td><td>T 229931</td><td>BM1-54</td><td>NBM1-04</td><td>T 229935</td></tr><tr><td>BM1-09</td><td>NBM1-06</td><td>T 229932</td><td>BM1-55</td><td>NBM1-05</td><td>T 229936</td></tr><tr><td>BM1-10</td><td>NBM1-11</td><td>T 229940</td><td>BM1-56</td><td>NBM1-08</td><td>T 229941</td></tr><tr><td>BM1-52</td><td>NBM1-07</td><td>T 229933</td><td>BM1-57</td><td>NBM1-12</td><td>T 229950</td></tr></table>

续表 1-4  

<table><tr><td>原编号</td><td>国军标编号</td><td>零件编号</td><td>原编号</td><td>国军标编号</td><td>零件编号</td></tr><tr><td>BM1-50</td><td>NBM1-14</td><td>T 229960</td><td>丁腈胶膜片</td><td></td><td>0074900040G</td></tr><tr><td>BM1-59</td><td>NBM1-13</td><td>T 229951</td><td>丁腈胶膜片</td><td></td><td>0164044730G</td></tr><tr><td>BM2-02</td><td>NBM2-02</td><td>T 229971</td><td>丁腈胶膜片</td><td></td><td>9560125470G</td></tr><tr><td>BM2-53</td><td>NBM2-04</td><td>T 229980</td><td>丁腈胶膜片</td><td></td><td>9560129890G</td></tr><tr><td>BM2-04</td><td>NBM2-05</td><td>T 229981</td><td>丁腈胶膜片</td><td></td><td>0074900140G</td></tr><tr><td>BM2-51</td><td>NBM2-01</td><td>T 229970</td><td>P309</td><td></td><td></td></tr><tr><td>BM2-52</td><td>NBM2-03</td><td>T 229972</td><td>P823</td><td></td><td></td></tr></table>

1.6 应用概况 已在航空发动机系统的停车开关、油门开关、燃油调节器、加力泵调节器、滑油泵调节器、点火器减压活门中作调节敏感元件，也用作发动机或飞机系统装配间隙密封垫片。  
1.7 研制及生产单位 $\mathrm{AKE}_{1}8338$ (高5870)、AJB 7476(5266)橡胶薄膜由沈阳第四橡胶厂研制并生产， $\mathrm{AKE}_{1}8338$ (高5870)橡胶薄膜由西北橡胶厂生产。P309、P823橡胶薄膜由西北橡胶塑料研究设计院研制并生产。  
1.8 鉴定级别及日期 AKE<sub>1</sub>8338（高5870）、AJB7476(5266)橡胶薄膜：1956年由化学工业部橡胶工业局、第二机械工业部航空工业局和空军工程部联合鉴定通过。P309、P823橡胶薄膜：1991年由化学工业部、航空工业总公司联合鉴定通过。

# 2 性能

2.1 胶料性能 制造薄膜所用胶料硫化后的主要性能见表2-1、表2-2。

表2-1[1~5]   

<table><tr><td rowspan="2" colspan="2">性能</td><td colspan="2">AKE18338(高5870)</td><td colspan="2">AJB7476(5266)</td><td colspan="2">AHE17339</td></tr><tr><td>指标</td><td>典型值</td><td>指标</td><td>典型值</td><td>指标</td><td>典型值</td></tr><tr><td colspan="2">TS/MPa</td><td>≥7.85</td><td>12.2</td><td>≥12.7</td><td>15~16</td><td>7.84</td><td></td></tr><tr><td colspan="2">Eh/%</td><td>≥170</td><td>170~210</td><td>≥400</td><td>450~500</td><td>170</td><td></td></tr><tr><td colspan="2">Sb/%</td><td>≤10</td><td>4~6</td><td>≤24</td><td>6~10</td><td>7</td><td></td></tr><tr><td colspan="2">HA/度</td><td>77±5</td><td>72~77</td><td>65±5</td><td>60~68</td><td>60~75</td><td></td></tr><tr><td colspan="2">Tb/C</td><td>≤-48</td><td>-48~49</td><td>≤-30</td><td>-35~40</td><td>-60</td><td></td></tr><tr><td colspan="2">PE(90℃,24h)/%</td><td>max-60</td><td>-40~50</td><td></td><td></td><td></td><td></td></tr><tr><td rowspan="4">耐油性能</td><td>NY-120+苯(质量比75:25)</td><td></td><td></td><td></td><td></td><td></td><td></td></tr><tr><td>Δm(18~28℃,24h)/%</td><td>0~15</td><td>1.5~2.5</td><td>0~28</td><td>12~15</td><td></td><td></td></tr><tr><td>RP-2</td><td></td><td></td><td></td><td></td><td></td><td></td></tr><tr><td>Δm(18~28℃,24h)/%</td><td>-1~6</td><td>0~3.5</td><td>0~5</td><td>0~5</td><td></td><td></td></tr></table>

表2-2
