Repository: C-zj02/CFD-claw

<div align="center">

**English** | [中文](#中文版) | [Français](README_FR.md) | [Русский](README_RU.md) | [हिन्दी](README_HI.md) | [العربية](README_AR.md) | [Português](README_PT.md)

# 🚀 Claude Code Python

**A Complete Python Reimplementation Based on Real Claude Code Source**

*From TypeScript Source → Rebuilt in Python with ❤️*

***
**🔥 Active Development • New Features Weekly 🔥**

</div>

***

## 🎯 What is This?

**Clawd Code** is a **complete Python rewrite** of Claude Code, based on the **real TypeScript source code**.

File: RAG-data/中国航空材料手册(第2版) 第8卷 橡胶 密封剂201-400.pdf-2a82481b-6787-4aec-bc75-d0edd0067e9d.md (part 5 of 10)
# 钢丝编织胶管
<table><tr><td>性 能</td><td colspan="5">TS/MPa</td><td colspan="6">Eb/%</td></tr><tr><td>指 标</td><td colspan="5">≥2.4</td><td colspan="6">≥280</td></tr><tr><td rowspan="2">实测值</td><td>x</td><td>S</td><td>Cv</td><td>n²</td><td rowspan="2">实测值</td><td>x̅</td><td>S</td><td>Cv</td><td>n²</td><td></td><td></td></tr><tr><td>4.98</td><td>1.12</td><td>0.22</td><td>605(121)</td><td>358</td><td>55.1</td><td>0.2</td><td>615(123)</td><td></td><td></td></tr><tr><td>性 能</td><td colspan="4">sb/%</td><td colspan="5">σTB/(kN/m)</td><td colspan="2">HA/度</td></tr><tr><td>指 标</td><td colspan="4">≤10</td><td colspan="5">≥5</td><td colspan="2">≥35</td></tr><tr><td rowspan="2">实测值</td><td>x̅</td><td>S</td><td>CV</td><td>n²</td><td rowspan="2">实测值</td><td>x̅</td><td>S</td><td>CV</td><td>n²</td><td rowspan="2" colspan="2">43</td></tr><tr><td>4.8</td><td>1.5</td><td>0.3</td><td>61(123)</td><td>8.7³</td><td>2.4</td><td>0.3</td><td>366(122)</td></tr></table>

① 剥离强度 $\sigma_{\mathrm{TB}}$ 试样在 $70^{\circ} \mathrm{C} \pm 1^{\circ} \mathrm{C}$ 经24h硫化。  
② 括号中数字为密封剂批数。  
③ 剥离试验指标规定内聚破坏面积率不小于 $95\%$ ，实测为 $100\%$ 。室温硫化时必须使用粘接底涂QS-7，否则必须加温硫化。

图片摘要：该图主要展示 2 2[1]。
![](images/c16aee41983f201066b6f1a3724c698749420d80c7a864f71f6f90cea37d7043.jpg)  
图2-2XM15密封剂的力学性能与测定时的试样所处环境温度的关系[3]

# 2.3 耐环境性能

2.3.1 空气老化收缩性及耐热性能 在不同温度下经热空气老化和浸航空燃料后的力学性能、质量和体积变化见表2-3和表2-4，在不同温度的空气中的热老化伸长率变化率 $P_{\mathrm{E}}$ 及拉伸强度变化率 $P_{\mathrm{TS}}$ 与老化时间关系曲线见图2-3。在不同温度的2号喷气燃料中的老化伸长率变化率 $P_{\mathrm{E}}$ 及拉伸强度变化率 $P_{\mathrm{TS}}$ 与老化温度及浸泡时间的关系曲线见图2-4。

表2-3  

<table><tr><td colspan="3">老化条件</td><td colspan="5">TS/MPa</td><td colspan="5">Eb/%</td><td colspan="5">Sb/%</td><td></td></tr><tr><td rowspan="2">介质</td><td rowspan="2">温度/C</td><td rowspan="2">时间/h</td><td rowspan="2">指标</td><td colspan="4">实测值</td><td rowspan="2">指标</td><td colspan="4">实测值</td><td rowspan="2">指标</td><td colspan="5">实测值</td></tr><tr><td>x̅</td><td>s</td><td>Cv</td><td>n&#x27;</td><td>x̅</td><td>s</td><td>Cv</td><td>n&#x27;</td><td>x̅</td><td>s</td><td>Cv</td><td>n&#x27;</td><td></td></tr><tr><td rowspan="2">热空气</td><td rowspan="2">130</td><td>50</td><td>≥1.9</td><td>3.9</td><td>1.02</td><td>0.26</td><td>545(109)</td><td>≥200</td><td>294.5</td><td>40.8</td><td>0.14</td><td>545(109)</td><td>≤10</td><td>4.9</td><td>1.8</td><td>0.4</td><td>610(122)</td><td></td></tr><tr><td>100x2</td><td>-</td><td>4.2</td><td>0.75</td><td>0.18</td><td>155(31)</td><td>-</td><td>297</td><td>36.0</td><td>0.12</td><td>155(31)</td><td>-</td><td>5.0</td><td>1.7</td><td>0.3</td><td>155(31)</td><td></td></tr><tr><td>喷气燃料①</td><td>130</td><td>50</td><td>≥1.9</td><td>3.5</td><td>0.87</td><td>0.24</td><td>605(121)</td><td>≥250</td><td>373</td><td>64.4</td><td>0.17</td><td>605(121)</td><td>≤10</td><td>6.2</td><td>2.2</td><td>0.4</td><td>600(120)</td><td></td></tr><tr><td>75号航油</td><td>40</td><td>2400x2</td><td>-</td><td>2.7</td><td>-</td><td>-</td><td>5</td><td>-</td><td>180</td><td>-</td><td>-</td><td>5</td><td>-</td><td>2.0</td><td>-</td><td>-</td><td>5</td><td></td></tr></table>

① 括号中数字为密封剂批数。  
② 为1984年以前统计结果。  
③ 1、2、3号喷气燃料均可。

表24  

<table><tr><td colspan="3">老化条件</td><td colspan="2">\( H_{\mathrm {A}} \)/度</td><td colspan="5">\( \Delta m/\% \)</td><td colspan="4">\( \Delta V/\% \)</td><td></td></tr><tr><td rowspan="2">介 质</td><td rowspan="2">温度/C</td><td rowspan="2">时间/h</td><td rowspan="2">指标</td><td rowspan="2">实测值</td><td rowspan="2">指标</td><td colspan="4">实测值</td><td rowspan="2">指标</td><td colspan="4">实测值</td></tr><tr><td>\( \overline{x} \)</td><td>s</td><td>\( C_{V} \)</td><td>\( n^{①} \)</td><td>\( \overline{x} \)</td><td>s</td><td>\( C_{V} \)</td><td>\( n^{①} \)</td></tr><tr><td>热空气</td><td>130</td><td>50</td><td>≥35</td><td>55</td><td>-</td><td>-</td><td>--</td><td>-</td><td>-</td><td>-</td><td>-</td><td>-</td><td>-</td><td>-</td></tr><tr><td rowspan="2">喷气燃料②</td><td>130</td><td>50</td><td>≥35</td><td>38</td><td>±9</td><td>-4.5</td><td>-2.1</td><td>0.5</td><td>610(122)</td><td>±8</td><td>-2.9</td><td>-1.6</td><td>0.6</td><td>275(55)</td></tr><tr><td>110</td><td>100</td><td>-</td><td>-</td><td>-</td><td>-3.3</td><td>-0.9</td><td>0.3</td><td>275(55)</td><td>-</td><td>-2.9</td><td>-1.2</td><td>0.4</td><td>275(55)</td></tr></table>

① 括号中数字为密封剂批数。  
$②$ 1、2、3号喷气燃料均可。

图片摘要：该图主要展示 24。
![](images/fbe43a689beec97830d1ea1e7b3e40ef20d578bc570847aef3983508b0ccbfc7.jpg)  
1—按 $P_{\mathrm{E}}$ 计算；2—按 $P_{\mathrm{TS}}$ 计算  
图2-3XM15密封剂热空气老化过程中 $P_{\mathrm{E}}$ 及 $P_{\mathrm{Ts}}$ 与老化温度和老化时间的关系.

# 2.3.2 耐油性能 见表2-5。

图片摘要：该图主要展示 2 3XM15密封剂热空气老化过程中 及 与老化温度和老化时间的关系。
![](images/de394286e68a7e254e476f6231678ad1eac526297035ab608bfafb66f4cc1767.jpg)  
1—按 $P_{\mathrm{E}}$ 计算；2—按 $P_{\mathrm{TS}}$ 计算  
图2-4XM15密封剂在喷气燃料中老化过程中 $P_{\mathrm{E}}$ 及 $P_{\mathrm{TS}}$ 与老化温度及浸泡时间的关系[4]

表2-5[3]  

<table><tr><td colspan="3">浸泡条件</td><td rowspan="2">TS/MPa</td><td rowspan="2">Eb/%</td><td rowspan="2">HA/度</td><td colspan="2">σTB①/(kN/m)</td></tr><tr><td>介质</td><td>温度/℃</td><td>时间/h</td><td>阳极化铝合金表面</td><td>SF-9漆表面</td></tr><tr><td rowspan="4">4109号航空润滑油</td><td rowspan="2">110</td><td>200</td><td>5.30</td><td>340</td><td>54</td><td>11.5</td><td>11.2</td></tr><tr><td>400</td><td>5.16</td><td>339</td><td>54</td><td>11.3</td><td>10.8</td></tr><tr><td rowspan="2">130</td><td>50</td><td>4.04</td><td>394</td><td>48</td><td>11.7</td><td>11.9</td></tr><tr><td>100</td><td>3.66</td><td>405</td><td>46</td><td>11.7</td><td>12.2</td></tr><tr><td rowspan="4">10号航空液压油</td><td rowspan="2">110</td><td>200</td><td>5.11</td><td>398</td><td>50</td><td>9.7</td><td>10.8</td></tr><tr><td>400</td><td>4.35</td><td>410</td><td>50</td><td>10.9</td><td>10.8</td></tr><tr><td rowspan="2">130</td><td>100</td><td>4.10</td><td>430</td><td>46</td><td>10.9</td><td>12.2</td></tr><tr><td>200</td><td>3.87</td><td>414</td><td>48</td><td>9.7</td><td>11.2</td></tr><tr><td>磷酸酯油</td><td>70</td><td>50</td><td>1.36</td><td>175</td><td>26</td><td>7.0</td><td>7.4</td></tr></table>

① $100\%$ 内聚破坏。

# 2.3.3 耐水性能 见表2-6。

表2-6  

<table><tr><td colspan="3">浸泡条件</td><td rowspan="2">TS/MPa</td><td rowspan="2">Eh/%</td><td rowspan="2">Sh/%</td><td rowspan="2">HA/度</td><td colspan="2">σTB(1)/(kN/m)</td></tr><tr><td>介质</td><td>温度/C</td><td>时间/d</td><td>阳极化铝合金表面</td><td>SF-9漆表面</td></tr><tr><td rowspan="2">自来水</td><td rowspan="2">40</td><td>545</td><td>-</td><td>-</td><td>-</td><td>-</td><td>8.3</td><td>-</td></tr><tr><td>737</td><td>-</td><td>-</td><td>-</td><td>-</td><td>7.2</td><td>-</td></tr><tr><td rowspan="4">人造海水</td><td rowspan="2">常温</td><td>395</td><td>5.66</td><td>315</td><td>2</td><td>56</td><td>7.2②</td><td>7.4</td></tr><tr><td>545</td><td>6.31</td><td>316</td><td>2</td><td>58</td><td>8.9③</td><td>7.1</td></tr><tr><td rowspan="2">40</td><td>545</td><td>-</td><td>-</td><td>-</td><td>-</td><td>8.6</td><td>-</td></tr><tr><td>737</td><td>-</td><td>-</td><td>-</td><td>-</td><td>8.1</td><td>-</td></tr><tr><td>海口海水</td><td>海口蔽热棚温度</td><td>365</td><td>-</td><td>-</td><td>-</td><td>-</td><td>8.3</td><td>-</td></tr></table>

① $100\%$ 内聚破坏。  
② 剥离试样浸泡时间为425d。  
③ 剥离试样浸泡时间为575d。

2.3.4 耐综合环境性能 经60C2号喷气燃料和 $3\%$ 氯化钠水溶液(条件1)或自来水(条件2)及其蒸气的综合作用后的力学性能实测值见表2-7。

表2-7  

<table><tr><td rowspan="2">环境条件</td><td rowspan="2">放置时间/d</td><td rowspan="2">试样放置位置</td><td rowspan="2">TS/MPa</td><td rowspan="2">Eb/%</td><td rowspan="2">HA/度</td><td colspan="2">σTB①/(kN/m)</td></tr><tr><td>阳极化铝合金表面</td><td>SF-9漆表面</td></tr><tr><td rowspan="6">条件1</td><td rowspan="3">30</td><td>蒸气层</td><td>4.74</td><td>313</td><td>55</td><td>8.1~10.3</td><td>10.2~10.3</td></tr><tr><td>燃料层</td><td>-</td><td>-</td><td>-</td><td>9.3</td><td>10.2</td></tr><tr><td>盐水层2</td><td>-</td><td>-</td><td>-</td><td></td><td></td></tr><tr><td rowspan="3">60</td><td>蒸气层</td><td>4.85</td><td>307</td><td>54</td><td>8.6~9.5</td><td>9.7~11.1</td></tr><tr><td>燃料层</td><td>-</td><td>-</td><td>-</td><td>9.1</td><td>10.5</td></tr><tr><td>盐水层2</td><td>-</td><td>-</td><td>-</td><td></td><td></td></tr><tr><td rowspan="6">条件2</td><td rowspan="3">30</td><td>蒸气层</td><td>5.12</td><td>338</td><td>55</td><td>8.4~9.8</td><td>8.3~9.5</td></tr><tr><td>燃料层</td><td>-</td><td>-</td><td>-</td><td>9.3</td><td>9.0</td></tr><tr><td>自来水层</td><td>-</td><td>-</td><td>-</td><td></td><td></td></tr><tr><td rowspan="3">60</td><td>蒸气层</td><td>4.81</td><td>281</td><td>55</td><td>7.9~8.8</td><td>8.7~9.2</td></tr><tr><td>燃料层</td><td>-</td><td>-</td><td>-</td><td>8.5</td><td>9.0</td></tr><tr><td>自来水层</td><td>-</td><td>-</td><td>-</td><td></td><td></td></tr></table>

① $100\%$ 内聚破坏。  
② 盐水为 $3\%$ 氯化钠水溶液。

2.3.5 耐湿热性能 在不同温度和相对湿度为 $95\%$ 条件下老化过程中伸长率变化率 $P_{\mathrm{E}}$ 、拉伸强度变化率 $P_{\mathrm{TS}}$ 与老化温度及湿热老化时间的关系曲线见图2-5。  
2.3.6 密封剂硫化后耐热破裂性能及低温柔软性 见表2-8。

表2-8[6]  

<table><tr><td>性能</td><td>指标</td><td>实测值</td></tr><tr><td>热破裂性(130℃±1℃,0.07MPa)/mm</td><td>≤4</td><td>1.72</td></tr><tr><td>低温柔软性(-55℃±5℃)</td><td>不产生裂纹、龟裂或失去粘接性</td><td>通过</td></tr></table>

图片摘要：该图主要展示 2 8[6]。
![](images/f53b668e1f1f0122f3e5625eac945c71b9ed9f42571d96123967d567bc5d1668.jpg)  
图2-5XM15密封剂在湿热老化过程中 $P_{\mathrm{E}},P_{\mathrm{T}}$ 与老化温度及湿热老化时间的关系

# 2.4 工艺性能 密封剂工艺性能见表2-9。

表2-9  

<table><tr><td>性能</td><td>指标</td><td>实测值</td></tr><tr><td>15基膏粘度/(Pa·s)</td><td>800~3000</td><td>1490</td></tr><tr><td>(25℃±0.5℃、7号转子、2r/min)</td><td></td><td></td></tr><tr><td>9号硫化膏状态(常温下)</td><td>应为软膏状,不应呈粉状</td><td>软膏状粘度为215Pa·s(7号转子,2r/min)</td></tr><tr><td>流淌性(无溶剂型)/mm</td><td>2~39</td><td>35</td></tr><tr><td>活性期(无溶剂型)/h</td><td>2~8</td><td>3.8</td></tr><tr><td rowspan="2">不粘期(无溶剂型)/h</td><td>当活性期为2~4h时,≤24</td><td>20</td></tr><tr><td>当活性期为4~8h时,≤48</td><td>35</td></tr><tr><td>硫化期(无溶剂型)/h</td><td>HA达35度的硫化时间≤120</td><td>22</td></tr><tr><td>施工期(无溶剂型)/h</td><td>--</td><td>在常温下一般为4~12</td></tr><tr><td>压注性(无溶剂型)/h</td><td>--</td><td>在常温下适合用压注枪压注施工</td></tr><tr><td>刷涂性(溶剂型)</td><td>其稠度以不分层且适合刷涂为准</td><td>适合于用毛刷刷涂施工</td></tr><tr><td>可修补性</td><td>-</td><td>对大多数聚硫型密封剂的旧硫化胶层有良好的粘接力,涂补后能成为整体</td></tr></table>

# 2.5 使用性能

2.5.1 机翼整体油箱疲劳试验 用XM15密封剂密封的歼击机机翼前缘整体油箱区轮廓尺寸为 $2050\mathrm{mm} \times 420\mathrm{mm} \times 200\mathrm{mm}$ , 按图2-5a载荷谱进行了全尺寸拉伸疲劳试验, 共进行了5个大循环, 每个大循环中, 包括过载系数 $1 \sim 7$ , 拉伸疲劳频率为 $5\mathrm{min}^{-1}$ , 每个大循环共拉伸7042次, 试验结果油箱无渗漏。拉伸疲劳试验示意图见图2-5b。

图片摘要：该图主要展示 2 9。
![](images/1cce6a53ae76cf4c83fc2a80434131100e0c155525ecc46da1f1ba22ef06299e.jpg)  
图2-5a 机翼整体油箱拉伸疲劳试验载荷谱[5]

图片摘要：该图主要展示 2 5a 机翼整体油箱拉伸疲劳试验载荷谱[5]。
![](images/1966c5f3b3c340c8bfef3d2261cbc035b216ccb8d421819d48fd58edf82f686b.jpg)  
图2-5b 机翼整体油箱拉伸疲劳试验示意图

2.5.2 机翼整体油箱振动试验用XM15密封剂密封的两个歼击机机翼整体油箱内充压0.04MPa，第一油箱震动频率为 $3000\mathrm{min}^{-1}$ ；第二油箱振动频率为 $4000\mathrm{min}^{-1}$ ，振幅分布见图2-5c，共振动 $5\times 10^{6}$ 次，气密检查无渗漏。

图片摘要：该图主要展示 2 5b 机翼整体油箱拉伸疲劳试验示意图。
![](images/cdad790bb5519f567b7a437bc8115350ade0615a4a3acb11a30188babb7b2b0f.jpg)  
图25c 机翼整体油箱振动试验振幅分布[5]

# 3 使用工艺[3]

3.1 环境条件 密封剂配制和质量检验、试样制备与性能测试的环境条件为标准环境条件，密封剂施工环境为温度 $18\sim 28^{\circ}C$ 、相对湿度不大于 $75\%$ ，环境中应无尘、无油雾、无酸碱性气体。

3.2 配制方法 密封剂的配制方法见表3-1。

表3-1  

<table><tr><td>配制方法</td><td>操作要点</td></tr><tr><td>机械配制</td><td>按比例称取三个组分,将组分一与组分二在三辊研磨机上混合均匀后,才能加入组分三,必须及时混炼均匀即为无溶剂型XM15密封剂</td></tr><tr><td>手工配制</td><td>补充或修补密封时,可采用刮刀手工配制,每次配量不得超过100g,除遵守三辊研磨机混炼要点外,组分三用量要适当增多,手混均匀后即为无溶剂型。</td></tr><tr><td>溶剂型密封剂配制</td><td>按比例将丙酮与乙酸乙酯的混合溶剂开始倒入刚混好的无溶剂型中少许,即时用刮刀刮调均匀,逐步加入剩余部分,每加入一次都用刮刀搅均匀,即可使用,配制时不可一次把全部量的溶剂倒入刚配好的无溶剂型密封剂中</td></tr></table>

# 3.4 硫化条件

3.3 施工方法 无溶剂型密封剂，采用手动或气动压注枪施工，多在沟槽密封和填角密封时使用；使用刮板（有机玻璃、竹、木或其他较软的材料制成）刮抹密封，多用于贴和面密封及填角密封的修补整理。经有机溶剂稀释后为溶剂型，可进行刷涂，多用于表面密封及防腐密封。  
3.4.1 质量检验试样硫化条件 标准环境条件7d，或 $70\mathrm{C}\pm 1\mathrm{C}$ 经 $24\mathrm{h}$   
3.4.2 密封施工后的飞机零、部件硫化条件 空温（不低于 $15\mathrm{C})7\sim 10\mathrm{d}$ ，或 $70\mathrm{C}\pm 5\mathrm{C}$ 经 $24\mathrm{h}$ ，或 $100\mathrm{C}\pm 5\mathrm{C}$ 经8h。

# 4 其他

4.1 包装 无溶剂型密封剂, 组分一(15 基膏)装入铁筒中, 每筒净重 $5 \mathrm{~kg}$ , 组分二(9 号硫化膏)装入铁筒中, 每筒净重 $350 \mathrm{~g}$ , 组分三(促进剂 D)装入聚丙烯塑料盒中, 每盒净重 $60 \mathrm{~g}$ . 每个单元包装由 3 个

组分组成，装入一个包装箱中。溶剂型密封剂由无溶剂型密封剂和另外配套的溶剂组成，配套溶剂由用户自备，因此，溶剂型密封剂包装与无溶剂型相同。

每个包装箱中应附有合格证、质量一致性检验数据单（应含试验温度、相对湿度、组分配比及活性期）、装箱单（装箱单应注明箱中装入的物品名称、批号和件数）。

4.2运输本密封剂按安全化工产品运输，运输始末禁止水浸、雨淋和阳光曝晒。  
4.3 贮存 贮存温度应不高于28℃，相对湿度不大于 $70\%$ 。本密封剂贮存期为9个月。  
4.4 技术安全 组分二有较强的氧化性, 组分三为低毒物质, 应防止溅入眼中和进入口中, 尽量少直接接触皮肤, 一但接触, 应用棉纱擦掉, 溅入眼中应立即用清水冲洗眼睛, 然后找医生进一步处理。密封剂废弃时, 不准用火烧, 防止聚硫橡胶分解严重污染环境, 废弃聚硫密封剂可回收使用。

# 5 使用建议

选用。

# 参考文献

1 北京航空材料研究院. XM15 密封剂研究技术总结. 1967  
2 北京航空材料研究院. 聚硫密封剂性能评定研究技术总结. 1982  
3 北京航空材料研究院. 聚硫密封剂老化性能研究技术总结. 1982  
4 北京航空材料研究院. XM 系列聚硫密封剂补充性能实验报告. 1986  
5 北京航空材料研究院, XM15 推广应用实验小结, 1986  
6 北京航空材料研究院. XM15 航标修订编制说明. 1987

编写 曹寿德

审校 徐千山

周军辉

# XM16室温硫化聚硫密封剂

# 1 概述

XM16室温硫化聚硫密封剂是以液体聚硫橡胶为主成分的四组分材料，室温可硫化成弹性体，对阳极化铝合金、有机玻璃粘接良好，并有优异的耐湿热、耐喷气燃料、耐航空润滑油性能，在大气老化过程中动态疲劳性能较差。主要用于结构变形不大的飞机机身、座舱以及软油箱修补和软油箱舱的密封。也适用于刚性大的防水渗漏结构的密封。长期使用温度为 $-55\sim 110^{\circ}\mathrm{C}$ ，在 $130^{\circ}\mathrm{C}$ 空气环境中可短期使用。

1.1 牌号及名称 XM16室温硫化聚硫密封剂。

1.2 基本组成

1.2.1 无溶剂型 组分一（16基膏）：液体聚硫橡胶、补强剂。组分二（增粘剂）：合成树脂。组分三（9号硫化膏）：金属化合物、硫化速度调节剂、增塑成膏剂。组分四（催化剂）：复合硫化促进剂或单一硫化促进剂D。  
1.2.2溶剂型组分一（16基膏）：液体聚硫橡胶、补强剂、增粘剂。组分二：（增粘剂）：合成树指。组分三：（9号硫化膏）：金属化合物、硫化速度调节剂、增塑成膏剂。组分四（催化剂）：复合硫化促进剂或

单一硫化促进剂D。组分五（溶剂）：丙酮和乙酸乙酯。

1.3 材料标准 HB5289 1997《XM16室温硫化聚硫密封剂》。  
1.4 使用工艺说明书 Q/6SZ 122—1992《XM16聚硫型室温硫化密封剂使用工艺说明书》。  
1.5 供应状态 两种类型均按无溶剂型方式供应，四个组分单独包装，配套供应。  
1.6 应用概况 已在歼击机、轰炸机、运输机座舱玻璃装配面、机身结构的密封中使用，最长日历寿命已达30年以上。  
1.7研制及生产单位北京航空材料研究院研制；北京航空材料研究院及沈阳油漆厂生产。  
1.8 鉴定级别及日期 1979年7月由航空工业部、石油工业部和化学工业部联合鉴定通过。

# 2 性能

# 2.1 物理及化学性能

# 2.1.1 物理性能 见表2-1。

表2-1  

<table><tr><td>性能</td><td>指标</td><td>实测值</td></tr><tr><td>16基膏的外观颜色</td><td>黑色均匀粘稠膏状物</td><td>黑色均匀粘稠膏状物</td></tr><tr><td>增粘树脂外观颜色</td><td>透明琥珀色</td><td>透明琥珀色</td></tr><tr><td>9号硫化膏的外观颜色</td><td>黑色或深棕色均匀粘稠膏状物</td><td>深黑棕色均匀膏状物</td></tr><tr><td>10号促进剂外观颜色</td><td>白色至浅黄色膏状或蜡状物</td><td>白色至浅黄色膏状或蜡状物</td></tr><tr><td>或促进剂D的外观颜色</td><td>白色粉末</td><td>白色粉末</td></tr><tr><td>未硫化密封剂的外观颜色</td><td>黑色均匀粘稠膏状物</td><td>黑色均匀粘稠膏状物</td></tr><tr><td>硫化后密封剂的外观颜色</td><td>黑色弹性体</td><td>黑色弹性体</td></tr><tr><td>密封剂弹性体密度d/(g/cm³)</td><td>≤1.50</td><td>1.4</td></tr><tr><td>密封剂不挥发分质量分数/%</td><td>≥92</td><td>93</td></tr></table>

2.1.2 化学性能 对氧化处理的镁合金、阳极化铝合金、镀锌钝化钢和碳钢不腐蚀，低毒，不易燃烧。用差热分析法测定的热分解温度为 $350^{\circ}\mathrm{C}$ 。  
2.1.3 红外光谱 XM16 密封剂硫化后弹性体的红外光谱见图 2-1。  
2.2 力学性能 密封剂在标准环境条件下硫化10d或活性期达到后，至少停放 $24\mathrm{h}$ ，然后在 $70\mathrm{C} \pm 1\mathrm{C}$ 经24h硫化，其力学性能见表2-2；不同温度下力学性能见图2-2。除非另有说明，T形剥离强度 $\sigma_{\mathrm{TB}}$ 试样及剪切强度 $\tau$ 试样基底材料为阳极化LY12CZ铝合金。

图片摘要：该图主要展示 2 1。
![](images/ef1d460850ad7199a08801ec69e9d6b1234f58244e75abf9bd9693e451bdda09.jpg)  
图2-1 XM16密封剂弹性体红外光谱

表2-2  

<table><tr><td>性能</td><td colspan="4">TS/MPa</td><td colspan="4">Eb/%</td><td colspan="4">Sb/%</td></tr><tr><td>指标</td><td colspan="4">≥2.4</td><td colspan="4">≥250</td><td colspan="4">≤10</td></tr><tr><td rowspan="2">实测值</td><td>x̄</td><td>s</td><td>Cv</td><td>n&#x27;</td><td>x̄</td><td>s</td><td>Cv</td><td>n&#x27;</td><td>x̄</td><td>s</td><td>Cv</td><td>n&#x27;</td></tr><tr><td>4.8</td><td>1.11</td><td>0.23</td><td>695(139)</td><td>360</td><td>69.3</td><td>0.19</td><td>695(139)</td><td>5.0</td><td>1.9</td><td>0.4</td><td>650(130)</td></tr></table>

续表2-2   

<table><tr><td>性能</td><td colspan="4">σHR/(kN·m)</td><td>HA/度</td><td colspan="4">τ/MPa</td></tr><tr><td>指标</td><td colspan="4">≥5</td><td>≥35</td><td colspan="4">-</td></tr><tr><td rowspan="2">实测值</td><td>x²</td><td>s</td><td>CV</td><td>n²</td><td rowspan="2">58</td><td>x̄</td><td>s</td><td>Cv</td><td>n⁴</td></tr><tr><td>9.2</td><td>1.9</td><td>0.2</td><td>453(151)</td><td>2.9</td><td>0.66</td><td>0.23</td><td>420(84)</td></tr></table>

(1) 括号内数据为密封剂批数。  
(2) $100\%$ 内聚破坏

图2-2XM16密封剂的力学性能与测定时的试样所处环境温度的关系  
图片摘要：该图主要展示 2 2XM16密封剂的力学性能与测定时的试样所处环境温度的关系。
![](images/3ee2395e8cb488d8b36b4d309f84758957a14570aa48df47fefe3bd56fb67e3a.jpg)  
1-Eb:2-σ1B;3-TS

# 2.3 耐环境性能

2.3.1 耐热空气老化性能 在不同温度下经热空气老化后，力学性能实测值见表2-3, $130^{\circ}\mathrm{C}\pm$ 2C经50h热空气老化后力学性能见表2-4。

表2-3  

<table><tr><td colspan="2">热老化条件</td><td rowspan="2">TS/MPa</td><td rowspan="2">Eb/%</td><td rowspan="2">Sb/%</td><td rowspan="2">σTB①/(kN/m)</td></tr><tr><td>温度/C</td><td>时间/h</td></tr><tr><td rowspan="2">110</td><td>240</td><td>3.54</td><td>202</td><td>2.0</td><td>5.8</td></tr><tr><td>600</td><td>2.04</td><td>170</td><td>-</td><td>5.6</td></tr><tr><td rowspan="3">130</td><td>100</td><td>4.50</td><td>280</td><td>4.0</td><td>8.2</td></tr><tr><td>240</td><td>2.20</td><td>96</td><td>-</td><td>5.5</td></tr><tr><td>360</td><td>1.82</td><td>34</td><td>-</td><td>5.8</td></tr></table>

① $100\%$ 内聚破坏。

表2-4  

<table><tr><td colspan="2">热老化条件</td><td colspan="6">T&#x27;S/MPa</td><td colspan="6">Eb/%</td><td colspan="5">Sb/%</td></tr><tr><td rowspan="2">温度/C</td><td rowspan="2">时间/h</td><td rowspan="2">指标</td><td colspan="4">实测值</td><td rowspan="2">指标</td><td colspan="5">实测值</td><td rowspan="2">指标</td><td colspan="5">实测值</td></tr><tr><td>x̅</td><td>s</td><td>Cv</td><td>n1</td><td>x̅</td><td>s</td><td>Cv</td><td>n0</td><td></td><td>x̅</td><td>s</td><td>Cv</td><td>n0</td><td></td></tr><tr><td>130</td><td>50</td><td>≥1.9</td><td>4.24</td><td>1.02</td><td>0.24</td><td>640(128)</td><td>≥150</td><td>215</td><td>73.9</td><td>0.3</td><td>640(128)</td><td>≤10</td><td>4.5</td><td>1.7</td><td>0.4</td><td>640(128)</td><td></td><td></td></tr><tr><td colspan="2">热老化条件</td><td colspan="6">σTb(a)/(kN/m)</td><td colspan="7">τ/MPa</td><td colspan="2">HA/度</td><td></td><td></td></tr><tr><td rowspan="2">温度/C</td><td rowspan="2">时间/h</td><td rowspan="2">指标</td><td colspan="5">实测值</td><td rowspan="2">指标</td><td colspan="6">实测值</td><td rowspan="2">指标</td><td rowspan="2">实测值</td><td></td><td></td></tr><tr><td>x̅</td><td>s</td><td>Cv</td><td>n0</td><td></td><td>x̅</td><td>s</td><td>Cv</td><td>n0</td><td></td><td></td><td></td><td></td></tr><tr><td>130</td><td>50</td><td>≥4</td><td>7.8</td><td>1.7</td><td>0.2</td><td>147(49)</td><td>-</td><td>2.06</td><td>0.26</td><td>0.12</td><td>33(11)</td><td>≥35</td><td colspan="4">69</td><td></td><td></td></tr></table>

① 括号中数字为密封剂批数。  
$②$ $100\%$ 内聚破坏。

# 2.3.2 耐油性能 见表2-5，

表2-5[2]  

<table><tr><td colspan="3">浸泡条件</td><td rowspan="2">TS/MPa</td><td rowspan="2">\( E_{b}/\% \)</td><td rowspan="2">\( S_{b}/\% \)</td><td rowspan="2">\( H_{A}/度 \)</td><td rowspan="2">\( σ_{TB}^{①}/(kN/m) \)</td></tr><tr><td>介 质</td><td>温度/C</td><td>时间/h</td></tr><tr><td>2号</td><td>110</td><td>600</td><td>2.26</td><td>264</td><td>4</td><td>54</td><td>5.6</td></tr><tr><td>喷气燃料</td><td>130</td><td>360</td><td>1.51</td><td>250</td><td>-</td><td>45</td><td>1.3</td></tr><tr><td>4109号</td><td>110</td><td>400</td><td>4.75</td><td>240</td><td>-</td><td>60</td><td>7.7</td></tr><tr><td>航空润滑油</td><td>130</td><td>100</td><td>4.09</td><td>250</td><td>-</td><td>58</td><td>8.0</td></tr><tr><td>10号</td><td>110</td><td>400</td><td>4.02</td><td>230</td><td>-</td><td>56</td><td>6.7</td></tr><tr><td>航空液压油</td><td>130</td><td>100</td><td>3.48</td><td>250</td><td>-</td><td>54</td><td>6.9</td></tr><tr><td>磷酸酯油</td><td>70</td><td>50</td><td>0.88</td><td>130</td><td>-</td><td>30</td><td>5.3</td></tr></table>

① $100\%$ 内聚破坏。

# 2.3.3 耐水性能 见表2-6。

表2-6'1.3  

<table><tr><td colspan="3">浸泡条件</td><td rowspan="2">TS/MPa</td><td rowspan="2">Eb/%</td><td rowspan="2">Sb/%</td><td rowspan="2">σTB(3)/(kN/m)</td></tr><tr><td>介质</td><td>温度/C</td><td>时间/h</td></tr><tr><td rowspan="2">自来水</td><td rowspan="2">40</td><td>545</td><td>-</td><td>-</td><td>-</td><td>6.9</td></tr><tr><td>737</td><td>-</td><td>-</td><td>-</td><td>6.4</td></tr><tr><td rowspan="4">人造海水</td><td rowspan="2">40</td><td>545</td><td>4.54</td><td>200</td><td>2</td><td>6.7</td></tr><tr><td>737</td><td>5.02</td><td>216</td><td>2</td><td>7.4</td></tr><tr><td rowspan="2">常温</td><td>395</td><td>4.56</td><td>200</td><td>2</td><td>7.0②</td></tr><tr><td>545</td><td>5.02</td><td>216</td><td>2</td><td>7.6③</td></tr><tr><td>海口海水</td><td>海口蔽热棚温度</td><td>365</td><td>-</td><td>-</td><td>-</td><td>6.8</td></tr></table>

① $100\%$ 内聚破坏。  
② 剥离试样浸泡时间为425d。  
③ 剥离试样浸泡时间为575d。

# 2.3.4 耐湿热性能 经温度 $70\mathrm{C} \pm 1\mathrm{C}$ 、相对湿度 $95\%$ 湿热空气作用后的力学性能见图2-3。

图片摘要：该图主要展示 2 3XM16密封剂的力学性能与在湿热环境中老化时间的关系。
![](images/ed819e981865656ce83e51d05fc9ccdbe392dc8da3a333d40f804437201d6045.jpg)  
图2-3XM16密封剂的力学性能与在湿热环境中老化时间的关系

2.3.5 耐综合环境性能 经60C2号喷气燃料和 $3\%$ 氯化钠水溶液(条件1)或自来水(条件2)及其蒸气的综合作用后的力学性能实测值见表2-7。

表2-7[2]  

<table><tr><td rowspan="2">环境条件</td><td rowspan="2">放置时间/d</td><td rowspan="2">试样放置位置</td><td rowspan="2">TS/MPa</td><td rowspan="2">E1/%</td><td rowspan="2">HA/度</td><td colspan="2">σTB/(kN/m)</td></tr><tr><td>阳极化铝合金表面</td><td>SF-9漆表面</td></tr><tr><td rowspan="6">条件1</td><td rowspan="3">30</td><td>蒸气层</td><td>4.24</td><td>240</td><td>60</td><td rowspan="3">6.7</td><td rowspan="3">7.5</td></tr><tr><td>燃料层</td><td>-</td><td>-</td><td>-</td></tr><tr><td>盐水层</td><td>-</td><td>--</td><td>-</td></tr><tr><td rowspan="3">60</td><td>蒸气层</td><td>4.23</td><td>250</td><td>76</td><td rowspan="3">6.9</td><td rowspan="3">7.4</td></tr><tr><td>燃料层</td><td>-</td><td>-</td><td>-</td></tr><tr><td>盐水层</td><td>-</td><td>-</td><td>-</td></tr><tr><td rowspan="6">条件2</td><td rowspan="3">30</td><td>蒸气层</td><td>4.44</td><td>215</td><td>60</td><td rowspan="3">5.9</td><td rowspan="3">6.5</td></tr><tr><td>燃料层</td><td>-</td><td>-</td><td>-</td></tr><tr><td>自来水层</td><td>-</td><td>-</td><td>-</td></tr><tr><td rowspan="3">60</td><td>蒸气层</td><td>4.46</td><td>225</td><td>60</td><td rowspan="3">5.7</td><td rowspan="3">6.4</td></tr><tr><td>燃料层</td><td>-</td><td>-</td><td>-</td></tr><tr><td>自来水层</td><td>-</td><td>-</td><td>-</td></tr></table>

(1) 蒸气、水、燃料中剥离试验结果均为 $100\%$ 内聚破坏。  
② 盐水指 $3\%$ 氯化钠水溶液。

# 2.3.6 耐低温性能 密封剂低温弯曲试样在 $-55^{\circ}C$ 下弯曲后密封剂层无裂纹、不脱粘。

# 2.4 工艺性能 密封剂工艺性能见表2-8。

表2-8  

<table><tr><td>性能</td><td>指标</td><td>实测值</td></tr><tr><td>16基膏粘度/(Pa·s)</td><td>800~3000</td><td>2160</td></tr><tr><td>(25℃±0.5℃、7号转子、2r/min)</td><td></td><td></td></tr><tr><td>9号硫化膏状态(常温下)</td><td>应为软膏状,不应呈粉状</td><td>软膏状,粘度为1018Pa·s</td></tr><tr><td>流淌性(无溶剂型)/mm</td><td>2~39</td><td>32</td></tr><tr><td>活性期(无溶剂型)/h</td><td>3~8</td><td>3~8可任意调整</td></tr><tr><td rowspan="2">不粘期(无溶剂型)/h</td><td>当活性期为3~6h时,≤24</td><td>12</td></tr><tr><td>当活性期为6~8h时,≤48</td><td>&lt;48</td></tr><tr><td>硫化期(无溶剂型)/h</td><td>HA达35度的硫化时间≤12(1)</td><td>50</td></tr><tr><td>施工期(无溶剂型)/h</td><td>-</td><td>在常温下一般为3~10</td></tr><tr><td>压注性(无溶剂型)</td><td>-</td><td>在常温下适合用压注枪压注施工</td></tr><tr><td>刷涂性(溶剂型)</td><td>其稠度以不分层且适合刷涂为准</td><td>适合于用毛刷刷涂施工</td></tr><tr><td>可修补性</td><td>-</td><td>对大多数聚硫型密封剂的旧硫化胶层有良好的粘接力,涂补后能成为整体</td></tr></table>

# 3 使用工艺

3.1 环境条件 密封剂配制、质量检验、试样制备与性能测试的环境条件为标准环境条件，密封剂施工环境温度为 $15\sim 30^{\circ}C$ ，相对湿度不大于 $80\%$ ，环境中应无尘、无油雾、无酸碱性气体。  
3.2 配制方法 密封剂的配制方法见表3-1。

表3-1  

<table><tr><td>配制方法</td><td>操作要点</td></tr><tr><td>机械配制</td><td>按比例称取四个组分,将组分一、二、三在三辊研磨机上混合均匀后,加入组分四,一旦加入组分四必须及时混炼均匀即为无溶剂型XM16密封剂</td></tr><tr><td>手工配制</td><td>补充或修补密封时,可采用刮刀手工配制,每次配量不得超过100g,操作时,除遵守三辊研磨机混炼要点外,组分四用量要适当增多,手混均匀后即为无溶剂型XM16密封剂</td></tr><tr><td>溶剂型密封剂配制</td><td>按比例将丙酮与乙酸乙酯的混合溶剂开始倒入刚混炼好的无溶剂型密封剂中少许,即时用刮刀刮搅均匀,逐步加入剩余部分,每加入一次都用刮刀搅均匀,最后一次搅匀后即可使用,配制时不可一次把全部量的溶剂倒入刚配好的无溶剂型密封剂中</td></tr></table>

3.3 施工方法 无溶剂型密封剂采用手动或气动压注枪施工，多在嵌缝、铆钉头和填角处密封时使用。使用刮板（有机玻璃、竹、木或其他较软的材料制成）刮抹密封，多用于贴和面密封、填角密封和铆钉头部密封修补的整理。经有机溶剂稀释后为溶剂型密封剂，可进行刷涂，用于表面密封及防腐密封。

# 3.4 硫化条件

3.4.1 质量检验试样硫化条件 $70\mathrm{C}\pm 1\mathrm{C}$ 经 $24\mathrm{h}$   
3.4.2 密封施工后的飞机零部件硫化条件 机身座舱部位在温度 $15^{\circ} \mathrm{C}$ 、相对湿度 $30\% \sim 85\%$ 下硫化7d。座舱盖部位在温度 $23^{\circ} \mathrm{C} \pm 2^{\circ} \mathrm{C}$ 下硫化24h，然后在 $90^{\circ} \mathrm{C} \pm 2^{\circ} \mathrm{C}$ 硫化6h。  
3.4.3 密封施工工序间硫化条件 涂有密封剂的部件，在室温下停放至不粘期后，再停放 $24\mathrm{h}$ 即可进行下道工序。

# 4 其他

4.1包装无溶剂型组分一（16基膏)装入铁筒中，每筒净重 $4.25\mathrm{kg}$ ，组分二(透明稠状液体增粘剂)装入小铁筒中，每筒净重 $200\mathrm{g}$ .组分三（9号硫化膏)装入小铁筒中，每筒净重 $500\mathrm{g}$ ，组分四（复合硫化促进剂或单一硫化促进剂D)装入聚丙烯塑料盒中，每盒净重 $5\mathrm{g}$ 。每个单元包装由4个组分组成，装入一个包装箱中。溶剂型密封剂的5个组分中除组分五由用户自行准备外，其余4个组分包装同无溶剂型。

每个包装箱中应附有合格证、出厂检验数据单（应含试验温度、相对湿度、组分配比及活性期）、装箱单（装箱单应注明箱中装入的物品名称、批号和件数）。

4.2运输本密封剂按安全化工产品运输，运输始末禁止水浸、雨淋和阳光曝晒。  
4.3 贮存 贮存环境温度应不高于 $28\mathrm{C}$ 、相对湿度不大于 $70\%$ 。本密封剂贮存期为12个月。  
4.4 技术安全 组分三有较强氧化性, 组分四为低毒物质, 应防止溅入眼中和进入口中, 尽量少直接接触皮肤, 但接触, 应用棉纱擦掉, 溅入眼中应立即用清水冲洗眼睛, 然后找医生进一步处理。密封剂废弃时, 不准用火烧, 防止聚硫橡胶分解严重污染环境, 废弃聚硫密封剂可回收使用。

# 5 使用建议

选用。

# 参考文献

1 北京航空材料研究院，XM16航标HB5289-1997编制说明数据统计，1997  
2 北京航空材料研究院. 聚硫密封剂性能评定研究技术总结. 1982

3 北京航空材料研究院. XM 系列聚硫密封剂补充性能试验总结. 1986

编写 曹寿德

审校 杨希仁 周军辉

# XM-18室温硫化聚硫密封剂

# 1 概述

XM-18室温硫化聚硫密封剂是以液体聚硫橡胶为主成分的四组分材料，室温能硫化成弹性体，对阳极化铝合金及有机玻璃有良好的粘接性能，有较高的扯断伸长率和耐热空气老化性能，耐湿热和耐水性能较差。主要适用于飞机座舱盖玻璃、风挡玻璃和边缘连接件的密封及座舱内壁、地板表面及机身的气密密封。长期使用温度为 $-55\sim 135^{\circ}C$ ，可在 $150^{\circ}C$ 短期使用。

1.1 牌号及名称 XM-18室温硫化聚硫密封剂。

1.2 基本组成 组分一（18号基膏）：液体聚硫橡胶、补强剂。组分二（增粘剂）：合成树脂。组分三（硫化膏）：金属化合物、增塑成膏剂。组分四：促进剂D。

1.3 材料标准 Q/6S 30—1992《XM-18室温硫化聚硫密封剂》。

1.4 使用工艺说明书 Q/6SZ 45—1992《XM-18室温硫化聚硫密封剂使用工艺说明书》。

1.5 供应状态 四个组分单独包装，配套供应。

1.6 应用概况 已用于歼击机驾驶舱及机身结构的密封。

1.7研制及生产单位北京航空材料研究院研制；北京航空材料研究院及沈阳油漆厂生产。

1.8 鉴定级别及日期 1975年12月由石油化学工业部、航空工业部联合鉴定通过。

# 2 性能

# 2.1 物理及化学性能

2.1.1 物理性能 见表2-1。

2.1.2 化学性能 对氧化处理的镁合金、阳极化铝合金、碳钢和镀锌钝化钢不腐蚀，低毒，不易燃烧。

2.1.3红外光谱XM-18密封剂弹性体裂解红外光谱见图2-1。

表2-1  

<table><tr><td>性 能</td><td>指 标</td><td>实 测 值</td></tr><tr><td>18号基膏外观颜色</td><td>黑色均匀膏状物</td><td>黑色均匀膏状物</td></tr><tr><td>28号硫化膏外观颜色</td><td>黑色均匀膏状物</td><td>黑色均匀膏状物</td></tr><tr><td>增粘剂外观颜色</td><td>珊瑚色透明液体</td><td>珊瑚色透明液体</td></tr><tr><td>促进剂外观颜色</td><td>白色或淡黄色粉末</td><td>白色或淡黄色粉末</td></tr><tr><td>未硫化密封剂外观颜色</td><td>黑色均匀膏状物</td><td>黑色均匀膏状物</td></tr><tr><td>硫化后密封剂外观颜色</td><td>黑色弹性体</td><td>黑色弹性体</td></tr><tr><td>\( T_{b}/{}^{ \circ}C \)</td><td>≤ -40</td><td>&lt;-40</td></tr><tr><td>密封剂弹性体密度d(25℃)/(g/cm3)</td><td>-</td><td>1.5</td></tr></table>

图片摘要：该图主要展示 2 1。
![](images/48ac5a3697773a7be688bcba5fc32f6335d3031cefe4f901bf7ea7bbd5472277.jpg)  
图2-1 XM-18密封剂弹性体裂解红外光谱图

2.2力学性能密封剂在 $100\mathrm{C}\pm 2\mathrm{C}$ 经8h硫化后的力学性能见表2-2，在不同温度下测出的力学性能见图2-2。除非另有说明，T形剥离强度 $\sigma_{\mathrm{IB}}$ 试样基底材料均为阳极化LY12CZ铝合金。

表2-2  

<table><tr><td>性 能</td><td colspan="4">TS/MPa</td><td colspan="4">Eb/%</td></tr><tr><td>指 标</td><td colspan="4">≥2.9</td><td colspan="4">≥550</td></tr><tr><td rowspan="2">实测值</td><td>x̅</td><td>s</td><td>Cv</td><td>n²</td><td>x̅</td><td>s</td><td>Cv</td><td>n²</td></tr><tr><td>5.65</td><td>1.63</td><td>0.29</td><td>90(16)</td><td>639</td><td>38.4</td><td>0.1</td><td>90(16)</td></tr><tr><td>性 能</td><td colspan="4">Sb/%</td><td colspan="4">σTBx/(kN/m)</td></tr><tr><td>指 标</td><td colspan="4">≤20</td><td colspan="4">≥8.8</td></tr><tr><td rowspan="2">实测值</td><td>x̅</td><td>s</td><td>Cv</td><td>n²</td><td>x̅</td><td>s</td><td>Cv</td><td>n²</td></tr><tr><td>7.3</td><td>1.70</td><td>0.2</td><td>90(16)</td><td>12</td><td>2.1</td><td>0.2</td><td>90(16)</td></tr></table>

① $100\%$ 内聚破坏。  
② 括号中数字为密封剂批数。

图片摘要：该图主要展示 2 2。
![](images/be4418be8f6d8d9707926764e3943b6a947816fa838383acbf22c89fec1c5712.jpg)  
图2-2XM-18密封剂的力学性能与测定时的试样所处环境温度的关系[2]

# 2.3 耐环境性能

2.3.1 耐热空气老化性能 经不同温度的热空气老化后的力学性能见表2-3，不同温度的热空气老化中伸长率变化率 $P_{\mathrm{E}}$ 与老化温度及老化时间的关系见图2-3a、图2-3b。

图片摘要：该图主要展示 2 2XM 18密封剂的力学性能与测定时的试样所处环境温度的关系[2]。
![](images/ee13ad93cf1c663deee64d346fa3a82f1c35b8a03c10aa2ab6545a4d00517ff9.jpg)  
-湿热老化曲线；—热空气老化曲线图2-3aXM-18密封剂在湿热及不同温度的热空气老化过程中 $P_{\mathrm{g}}$ 与老化温度及老化时间的关系

图片摘要：该图主要展示 2 3.1.2。
![](images/37608ddaa541c65d5d28eaac0572d510875b622d0899ea93e72a1977d19691b4.jpg)  
湿热老化曲线；—热空气老化曲线图2-3bXM-18密封剂在湿热和热空气中老化过程中 $P_{\mathrm{rs}}$ 与老化温度及老化时间的关系

表2-3.1.2  

<table><tr><td rowspan="2" colspan="2">老化条件</td><td colspan="5">TS/MPa</td><td colspan="5">Eb/%</td></tr><tr><td rowspan="2">指标</td><td colspan="4">实测值</td><td rowspan="2">指标</td><td colspan="4">实测值</td></tr><tr><td>温度/C</td><td>时间/h</td><td>r</td><td>s</td><td>Cv</td><td>n²</td><td>x̄</td><td>s</td><td>Cv</td><td>n²</td></tr><tr><td>135±1</td><td>50</td><td>≥2.5</td><td>4.26</td><td>0.94</td><td>0.22</td><td>90(16)</td><td>≥300</td><td>461.0</td><td>50.0</td><td>0.1</td><td>90(16)</td></tr><tr><td rowspan="2">150±1</td><td>50</td><td>-</td><td>2.65</td><td>0.87</td><td>0.33</td><td>90(16)</td><td>-</td><td>208.0</td><td>70.0</td><td>0.3</td><td>90(16)</td></tr><tr><td>24</td><td>≥2.0</td><td>3.60</td><td>0.58</td><td>0.16</td><td>40(8)</td><td>≥170</td><td>363.0</td><td>31.0</td><td>0.1</td><td>40(8)</td></tr><tr><td rowspan="2" colspan="2">老化条件</td><td colspan="5">Sb/%</td><td colspan="5">σTB①/(kN/m)</td></tr><tr><td rowspan="2">指标</td><td colspan="4">实测值</td><td rowspan="2">指标</td><td colspan="4">实测值</td></tr><tr><td>温度/C</td><td>时间/h</td><td>x̄</td><td>s</td><td>Cv</td><td>n²</td><td>x̄</td><td>s</td><td>Cv</td><td>n²</td></tr><tr><td>135±1</td><td>50</td><td>≤20</td><td>6.2</td><td>1.7</td><td>0.3</td><td>90(16)</td><td>≥7.8</td><td>13.30</td><td>1.90</td><td>0.14</td><td>90(16)</td></tr><tr><td rowspan="2">150±1</td><td>50</td><td>-</td><td>3.5</td><td>1.7</td><td>0.5</td><td>90(16)</td><td>-</td><td>-</td><td>-</td><td>-</td><td>-</td></tr><tr><td>24</td><td>≤10</td><td>2.8</td><td>1.0</td><td>0.4</td><td>40(8)</td><td>-</td><td>11.00</td><td>1.40</td><td>0.1</td><td>40(8)</td></tr></table>

$①$ $100\%$ 内聚破坏。  
② 括号中数字为密封剂批数。

2.3.2 耐水性能 在自来水及海口的海水中浸泡后的粘接性能见表2-4，在人造海水中浸泡后性能实测值见表2-5。

表2-4.4  

<table><tr><td colspan="3">浸 泡 条 件</td><td colspan="2">σ1b/(kN/m)</td></tr><tr><td>介 质</td><td>温度/°C</td><td>时间/d</td><td>实测值</td><td>破坏情况</td></tr><tr><td rowspan="2">自来水</td><td rowspan="2">40</td><td>545</td><td>0.4</td><td rowspan="3">100%粘接破坏</td></tr><tr><td>737</td><td>&lt;0.4</td></tr><tr><td>海口海水</td><td>海口蔽热棚内温度</td><td>365</td><td>2.3</td></tr></table>

表2-5[2.4]  

<table><tr><td rowspan="2">浸泡温度/℃</td><td rowspan="2">浸泡时间/d</td><td rowspan="2">TS/MPa</td><td rowspan="2">Eb/%</td><td rowspan="2">Sb/%</td><td rowspan="2">HA/度</td><td colspan="2">σTB/(kN/m)</td></tr><tr><td>阳极化铝合金表面①</td><td>SF-9漆表面②</td></tr><tr><td rowspan="2">常温</td><td>395</td><td>5.2</td><td>570</td><td>12</td><td>64</td><td>&lt;2.0³</td><td>11.2</td></tr><tr><td>545</td><td>5.4</td><td>575</td><td>10</td><td>58</td><td>&lt;2.0⁴</td><td>11.3</td></tr><tr><td rowspan="2">40</td><td>545</td><td>-</td><td>-</td><td>-</td><td>-</td><td>2.0</td><td>-</td></tr><tr><td>737</td><td>-</td><td>-</td><td>-</td><td>-</td><td>1.5</td><td>-</td></tr></table>

(1) $100\%$ 粘接破坏。  
$200\%$ 内聚破坏。

③ 剥离试样浸泡时间为425d。  
④ 剥离试样浸泡时间为575d。

2.3.3 耐湿热性能 经 $70\mathrm{C}$ 、相对湿度 $95\%$ 的湿热空气作用后的力学性能见图2-4。在温度 $80\mathrm{C}$ 、相对湿度 $95\%$ 的湿热空气中老化曲线见图2-3a、2-3b。

图片摘要：该图主要展示 2 4XM 18密封剂力学性能与湿热老化时间的关系[3]。
![](images/ef90fe64ea0a7d27f1fe6689c89944ffee9df1409a6774525837a206a689cad6.jpg)  
图2-4XM-18密封剂力学性能与湿热老化时间的关系[3]

2.3.4 耐综合环境性能 经 $60^{\circ} \mathrm{C} 2$ 号喷气燃料和 $3 \%$ 氯化钠水溶液(条件1)或自来水(条件2)及其蒸气作用后的性能实测值见表 $2-6^{[22]}$ 。

表2-6[2]  

<table><tr><td rowspan="2">环境条件</td><td rowspan="2">放置时间/d</td><td rowspan="2">试样放置位置</td><td rowspan="2">TS/MPa</td><td rowspan="2">Eb/%</td><td rowspan="2">HA/度</td><td colspan="2">σTB①/(kN/m)</td></tr><tr><td>阳极化铝合金表面</td><td>SF-9 漆表面</td></tr><tr><td rowspan="6">条件1</td><td rowspan="3">30</td><td>蒸气层</td><td>5.1</td><td>835</td><td>50</td><td rowspan="3">1.9</td><td rowspan="3">15.1</td></tr><tr><td>燃料层</td><td>-</td><td>-</td><td>-</td></tr><tr><td>盐水层②</td><td>-</td><td>-</td><td>-</td></tr><tr><td rowspan="3">60</td><td>蒸气层</td><td>4.6</td><td>863</td><td>48</td><td rowspan="3">2.7</td><td rowspan="3">14.0</td></tr><tr><td>燃料层</td><td>-</td><td>-</td><td>-</td></tr><tr><td>盐水层②</td><td>-</td><td>-</td><td>-</td></tr><tr><td rowspan="6">条件2</td><td rowspan="3">30</td><td>蒸气层</td><td>5.9</td><td>730</td><td>50</td><td rowspan="3">2.5</td><td rowspan="3">15.4</td></tr><tr><td>燃料层</td><td>-</td><td>-</td><td>-</td></tr><tr><td>自来水层</td><td>-</td><td>-</td><td>-</td></tr><tr><td rowspan="3">60</td><td>蒸气层</td><td>6.5</td><td>777</td><td>50</td><td rowspan="3">...</td><td rowspan="3">14.8</td></tr><tr><td>燃料层</td><td>-</td><td>-</td><td>-</td></tr><tr><td>自来水层</td><td>-</td><td>-</td><td>-</td></tr></table>

① 蒸气、水、燃料三层中试样的剥离状态均为 $100\%$ 内聚破坏。  
② 盐水为 $3\%$ 氯化钠水溶液。

2.4 工艺性能 密封剂工艺性能见表2-7。

表2-7  

<table><tr><td>性能</td><td>指标</td><td>实测值</td></tr><tr><td>活性期/h</td><td>2~8</td><td>符合指标要求</td></tr><tr><td>压注性</td><td>-</td><td>刚混合好的密封剂装入塑料注筒中,在手动或气动压注枪中可进行压注施工</td></tr><tr><td>稀释性及刷涂性</td><td>-</td><td>用丙酮、乙酸乙酯等混合溶剂稀释后,可用毛刷进行刷涂施工</td></tr><tr><td>可修补性</td><td>--</td><td>新配制的XM-18密封剂对聚硫型密封剂均可修补</td></tr></table>

2.5 使用性能 按下述范围采用图2-5所示的座舱盖软固定典型结构模拟试验件进行10个周期、500h模拟试验，按图2-6(a)～图2-6(e)规定条件，作为一个周期，试验结果气密性合格。

图片摘要：该图主要展示 2 7。
![](images/d7b76b70a1c4fa0c115ce37370ae54c56586042bd5b4b16cad70baee7c7344e0.jpg)  
1—YB-4有机玻璃；2--XM18密封剂

图片摘要：该图主要展示 2 5 座舱盖典型结构元件[5]。
![](images/f739fe4f0a73c8a63322bf6667c4b4f55953984fc71d26a6bc88385be52402b3.jpg)  
图2-5 座舱盖典型结构元件[5]

图片摘要：该图主要展示 2 5 座舱盖典型结构元件[5]。
![](images/9f1823142846de7b1dcc7f31c88ff5eaaa8d906ca27b460283cee24f8474bb6b.jpg)  
(a)

条件：炉温 $55\mathrm{C}$ ，试样表面 $50\mathrm{C}$ ，强制冷风降温至 $20\mathrm{C}$ 左右，载荷保持 $\mathrm{0.07MPa}$ 。

图片摘要：该图主要展示 2 5 座舱盖典型结构元件[5]。
![](images/a396cbf9b13c656a1a9ecaa234c27aef481864e4108621b0a837a1d56aec4869.jpg)

图片摘要：该图主要展示 2 6 座舱盖典型结构模拟试验条件。
![](images/d46ba5a194e486103ad0f89d89ff00c5c29c70d07255fe2575d1de84262dadc4.jpg)  
条件：炉温 $104^{\circ}C$ ，试样表面 $100^{\circ}C$ ，强制冷风降温至 $20^{\circ}C$ 左右，循环30次。

图片摘要：该图主要展示 2 6 座舱盖典型结构模拟试验条件。
![](images/f2019bcb4757c4323c23cbcf307a4747206c942654d5be3229f7229a030071a2.jpg)

图片摘要：该图片与图2 6 座舱盖典型结构模拟试验条件；条件：炉温 及 ，试样表面 及 （温度由两套炉温控制），强制冷风降温至 左右，循环10次。这部分内容相关。
![](images/31d0b5dbb016f77c26034ec3efbb5493c03cbb73f0b218b2420976d4b2ed899c.jpg)  
图2-6 座舱盖典型结构模拟试验条件

(c)

条件：炉温 $104\mathrm{C}$ 及 $134\mathrm{C}$ ，试样表面 $100\mathrm{C}$ 及 $130\mathrm{C}$ （温度由两套炉温控制），强制冷风降温至 $20\mathrm{C}$ 左右，循环10次。

图片摘要：该图主要展示 2 6 座舱盖典型结构模拟试验条件。
![](images/c1bf70c56de02866bbe3aff32ebe500da39644859fb008e3cb4416c53b45d39e.jpg)

图片摘要：该图主要展示 2 6 座舱盖典型结构模拟试验条件。
![](images/5e40d29ddcd8de9d8f48da00cfa8e759e18f4f7ae2a1f25cf0e2087cd6186423.jpg)  
(d)

条件：炉温 $104^{\circ}C$ ，试样表面 $100^{\circ}C$ ，下冰接触降温至另一面为 $-27^{\circ}C$ （需 $13\mathrm{min}$ ），循环10次

图片摘要：该图片与条件： 27℃升至23℃，炉温控制在70℃，干冰接触降温至另一面为 27℃（需8～10min）；续图2 6这部分内容相关。
![](images/843dfbce440c6a4543a9a8b7d7c929bc8fe8c246b933826c6929587d45bd4ef4.jpg)

图片摘要：该图片与条件： 27℃升至23℃，炉温控制在70℃，干冰接触降温至另一面为 27℃（需8～10min）；续图2 6这部分内容相关。
![](images/e82522b9ed87c758087e9fb22e7005712da2e9b52737a797a62444adf30316c9.jpg)  
(e)

条件：-27℃升至23℃，炉温控制在70℃，干冰接触降温至另一面为-27℃（需8～10min）

续图2-6

# 3 使用工艺

3.1 环境条件 密封剂配制、质量检验试样制备及性能测试的环境条件为标准环境条件，密封施工环境温度为 $18\sim 28\mathrm{C}$ ，相对湿度不高于 $75\%$ ，环境中应无尘、无油雾、无酸碱性气体。

3.2 配制方法 密封剂配制方法见表3-1。

表3-1  

<table><tr><td>配制方法</td><td>操作要点</td></tr><tr><td>机械配制</td><td>按比例称取四个组分,待组分一、二、三手工粗调并在三辊研磨机上混炼均匀后,才能加入组分四,一旦加入组分四,必须及时混炼均匀</td></tr><tr><td>手工配制</td><td>补充或修补密封时,可采用刮刀手工调配,每次配量不得超过100g。操作时,除遵守三辊研磨机混炼要点外,组分四用量要适量增多</td></tr><tr><td>密封剂稀释方法</td><td>按比例将丙酮与乙酸乙酯的混合溶剂开始倒入刚混好的密封剂中少许,立即用刮刀调均匀,逐步加入剩余部分,每加一次都用刮刀搅均匀,最后一次搅均匀后,即可使用,配制时不可一次把全部量的溶剂倒入刚配好的密封剂中</td></tr></table>

3.3 施工方法 采用手动或气动压注枪进行密封施工，主要用于有机玻璃与座舱金属侧型材镶嵌的部位填缝密封以及座舱有关部位填角密封时使用。使用刮板(有机玻璃、竹、木等软质材料制成)刮抹施工，多用于贴合面密封、填角密封和铆钉头部密封修补的整理。稀释后可用毛刷刷涂施工，多用于机身内侧表面密封。

3.4 硫化条件

3.4.1 质量检验试样硫化条件 $100\mathrm{C}\pm 2\mathrm{C}$ 经8h硫化。  
3.4.2 密封施工后的机身座舱部位硫化条件 温度 $15^{\circ} \mathrm{C}$ 以上，相对湿度 $30\% \sim 85\%$ 条件下硫化 $14 \mathrm{~d}$ 。  
3.4.3 密封施工后的座舱盖部位硫化条件 温度 $23\mathrm{C} \pm 2\mathrm{C}$ 硫化 $24\mathrm{h}$ , 然后于 $90^{\circ}\mathrm{C} \pm 2^{\circ}\mathrm{C}$ 硫化 $11\mathrm{h}$ 或 $100^{\circ}\mathrm{C} \pm 2^{\circ}\mathrm{C}$ 硫化 $5.5\mathrm{h}$ 。

# 4 其他

4.1 包装 密封剂组分一（18号基膏）装入镀锌铁桶中，每桶 $5\mathrm{kg}$ ，组分二（增粘树脂）装入镀锌铁桶中，每桶 $0.1\mathrm{kg}$ ，组分三（28号硫化剂）装入镀锌铁桶中，每桶 $0.35\mathrm{kg}$ ，组分四（促进剂）装入聚丙烯塑料盒中，每盒 $100\mathrm{g}$ 。每个单元包装由四个组分组成，装入一个包装箱中。

每个包装箱中应附有合格证、出厂检验数据单（应注明试验温度、组分配比及活性期）、装箱单（应注明包装箱中装入物品名称、批号和件数）。

4.2运输本密封剂按安全化工产品运输，运输始末禁止水浸、雨淋和曝晒。  
4.3 贮存 贮存环境温度不高于 $28^{\circ}\mathrm{C}$ ，相对湿度不大于 $70\%$ 。本密封剂贮存期为12个月。  
4.4 技术安全 组分三有较强氧化性，应防止溅入眼中和涂在皮肤上，一旦溅入眼中应先用清水冲洗眼睛，然后请医生做进一步处理。若接触皮肤后应用棉纱擦掉和用肥皂水洗净。密封剂被废弃时，不准用火烧，以防止聚硫橡胶分解，严重污染环境，废弃聚硫密封剂可回收使用。

# 5 使用建议

选用。

# 参考文献

1沈阳飞机公司，进厂材料检验数据汇总No.密-2.1986  
2 北京航空材料研究院. 聚硫密封剂老化性能研究技术总结. 1982  
3 北京航空材料研究院，聚硫密封剂老化性能研究技术总结.1982  
4 北京航空材料研究院. XM 系列聚硫密封剂补充性能试验技术总结. 1986  
5 北京航空材料研究院. XM-18 聚硫密封剂研究技术总结. 1970

编写 曹寿德

审校 杨希仁 周军辉

# XM-18Z 密封胶料

# 1 概述

XM-18Z密封胶料是由XM-18改型制成的以液体聚硫橡胶为主成分的单组分混炼胶，经加热模压成胶板和胶圈。硫化胶具有良好的弹性，耐热空气、大气老化。适用于飞机座舱盖结构的密封，并可与XM17密封腻子配合使用。使用温度为 $-55^{\circ}C\sim 130^{\circ}C$ 。

1.1 牌号及名称 XM-18Z 密封胶料。  
1.2 基本组成 液体聚硫橡胶、补强剂、硫化剂。  
1.3 材料标准 Q/6S 112—1992《XM-18Z密封胶料》。  
1.4 使用工艺说明书 Q/6SZ 52-1980《XM-18Z 密封胶料模压零件工艺说明书》。  
1.5 供应状态 以皱片或胶板形式供应。  
1.6 应用概况 已用于歼击机座舱盖的结构密封。在与XM17密封腻子配合使用中匹配性良好，

不会引起XM17变质。

1.7 研制及生产单位 北京航空材料研究院研制并生产。

# 2 性能[1]

# 2.1 物理及化学性能

2.1.1 物理性能 未硫化前为黑色皱片或胶板状，硫化后为黑色弹性体，弹性体密度为 $1.5\mathrm{g/cm^3}$ 。脆性温度 $T_{\mathrm{b}}$ 不高于 $-40\mathrm{C}$ 。  
2.1.2 化学性能 对氧化处理的镁合金、阳极化铝合金等金属表面不腐蚀，对所接触的XM17密封腻子不引起硫化现象。低毒、不易燃烧。  
2.1.3红外光谱XM-18Z密封胶料弹性体裂解红外光谱见图2-1。

图片摘要：该图主要展示 2 1XM 18Z密封胶料弹性体裂解红外光谱图。
![](images/0958b54d8cde7ad79832212c150c57d876ae5c8a1718049334c5f9f92f5cd577.jpg)  
图2-1XM-18Z密封胶料弹性体裂解红外光谱图

2.2 力学性能 密封胶料硫化后力学性能见表2-1。

表2-1  

<table><tr><td>性能</td><td>TS/MPa</td><td>Eb/%</td><td>HA/度</td></tr><tr><td>指标</td><td>≥5.0</td><td>≥600</td><td>≥40</td></tr><tr><td>实测值</td><td>7.8</td><td>878</td><td>49</td></tr></table>

2.3 耐环境性能 密封胶料硫化后于 $130\mathrm{C}$ 经50h热空气老化后的力学性能见表2-2。

表2-2  

<table><tr><td>性能</td><td>TS/MPa</td><td>Eb/%</td><td>HA/度</td></tr><tr><td>指标</td><td>≥2.5</td><td>≥300</td><td>≥30</td></tr><tr><td>实测值</td><td>5.9</td><td>822</td><td>47</td></tr></table>

2.4 工艺性能 密封胶料为疏松状皱片, 容易手工分散开和填装。用中性肥皂水作脱模剂, 在 $143^{\circ} \mathrm{C}$ 模压零件时应严格控制填入量。零件成型后不易变形。  
2.5 使用性能 硫化胶片在座舱盖弧框结构中做密封垫片用，模拟件内充 $0.03\mathrm{MPa}$ ，保证了密封要求。结构见图2-2。

图片摘要：该图主要展示 2 2。
![](images/85e7fb8f21a16c718d7fbc67433965824238a29525fcb6d2cbb348d6694ad242.jpg)

图片摘要：该图主要展示 2 2 飞机座舱盖弧拱结构1：1模拟试验件。
![](images/4a8bbf133741e6e6546823840e681a930374d0fda4cb7716f97af8726e50ada6.jpg)  
1,2 金属弧拱；3，4—XM-18Z胶片；5-有机玻璃   
图2-2 飞机座舱盖弧拱结构1：1模拟试验件

# 3 使用工艺

3.1 环境条件 密封胶料质量检验试样制备及性能测试环境条件为标准环境条件。施工时环境温度应在 $15^{\circ} \mathrm{C}$ 以上，环境中应无尘、无油雾和酸碱性气体。  
3.2 施工方法 密封胶料密封施工简单，可根据密封部位的尺寸与几何形状模压成垫片，然后进行铺贴。模压可在橡胶通用平板硫化机上进行，模压硫化条件为 $143\mathrm{C} \pm 2\mathrm{C}$ 经 $40\mathrm{min}$ 。

# 4 其他

4.1 包装 密封胶料单元包装量为 $10\mathrm{kg}$ ，装入一个纸箱中。

每个包装箱中应附有合格证、出厂检验数据单（应注明试验温度、相对湿度）、装箱单（应注明包装箱中装入物品名称、批号和件数）。

4.2运输 密封胶料按安全化工产品运输，运输始末禁止水浸、雨淋和日光曝晒。  
4.3 贮存 贮存环境温度不高于 $28\mathrm{C}$ ，相对湿度不大于 $70\%$ 。密封胶料贮存期为2年。  
4.4 技术安全 密封胶料废弃时，不准用火烧，防止聚硫橡胶分解，严重污染环境，废弃胶料可回收使用。

# 5 使用建议

选用。

# 参考文献

1 北京航空材料研究院、XM-18Z 密封胶料配方与工艺改进工作，1980

编写 曹寿德

审校 杨希仁 周军辉

# XM22室温硫化聚硫密封剂

# 1 概述

XM22室温硫化聚硫密封剂是以液体巯基-羟基聚硫橡胶为主成分的材料，分XM22A、XM22B、XM22C、XM22D四个类别，A为贴合面密封用相当于C类，B为填角密封用相当于B类，C为密封工艺

检验类，D为修补类。XM22A、XM22B、XM22C为四组分，XM22D为双组分。XM22密封剂在室温或加温下可硫化成弹性体，对阳极化铝合金、镀锌钝化钢和镀铬钢有良好的粘接性能，在NJD-1粘接底涂的作用下与S06-1010H聚氨酯防腐底漆有良好的粘接力。经航空喷气燃料、海水、淡水长期浸泡和湿热空气作用后粘接力稳定。主要用于飞机整体油箱、水上飞机水密结构系统的密封。长期使用温度为 $-55\sim 110^{\circ}\mathrm{C}$ ，可在 $130^{\circ}\mathrm{C}$ 短期使用。

1.1 牌号及名称 XM22室温硫化聚硫密封剂。国外相近牌号及名称为Y30M9C-5M聚硫密封剂（俄罗斯）。

1.2 基本组成 基本组成见表1-1。

表1-1  

<table><tr><td>密封剂型别</td><td>组分名称</td><td>基本组成</td></tr><tr><td>XM22A</td><td>组分（基膏）</td><td>液体聚硫橡胶、补强剂、粘接稳定剂、调节剂</td></tr><tr><td>XM22B</td><td>组分二(增粘剂)</td><td>环氧树脂</td></tr><tr><td>XM22C</td><td>组分三(22号硫化膏)</td><td>金属化合物、增塑成膏剂</td></tr><tr><td></td><td>组分四(22号促进剂)</td><td>促进剂</td></tr><tr><td>XM22D</td><td>组分一(基膏)</td><td>液体聚硫橡胶、补强剂、偶联剂</td></tr><tr><td></td><td>组分二(增粘剂)</td><td>金属氧化物、促进剂、增塑成膏剂</td></tr></table>

1.3 材料标准 HB 7397—1996《XM22室温硫化聚硫密封剂》；国外相近材料技术标准为 TV381051436-88《V30MOC-5M 聚硫密封剂》。  
1.4 使用工艺说明书 Q/6SZ 119-1992《XM22室温硫化聚硫密封剂施工工艺说明书》；国外相近材料施工工艺说明书 H11.2.290-85《30M3C-5M密封剂配制和应用》。  
1.5 供应状态 各组分单独包装，配套供应。  
1.6 应用概况 已广泛用于歼击机、教练机、侦察机、运输机的机身、机翼整体油箱以及直升机旋翼防水密封。采用该密封剂后，使旋翼外场排除故障率下降 $50\%$ ，寿命延长一倍[1]。  
1.7 研制及生产单位 北京航空材料研究院研究并生产。  
1.8 鉴定级别及日期 1979年7月由航空工业部、石油工业部、化学工业部联合鉴定通过。

# 2 性能

# 2.1 物理及化学性能

2.1.1 物理性能 见表2-1和表2-2。

表2-1[1.7]
