Repository: C-zj02/CFD-claw

<div align="center">

**English** | [中文](#中文版) | [Français](README_FR.md) | [Русский](README_RU.md) | [हिन्दी](README_HI.md) | [العربية](README_AR.md) | [Português](README_PT.md)

# 🚀 Claude Code Python

**A Complete Python Reimplementation Based on Real Claude Code Source**

*From TypeScript Source → Rebuilt in Python with ❤️*

***
**🔥 Active Development • New Features Weekly 🔥**

</div>

***

## 🎯 What is This?

**Clawd Code** is a **complete Python rewrite** of Claude Code, based on the **real TypeScript source code**.

File: RAG-data/中国航空材料手册(第2版) 第8卷 橡胶 密封剂401-578.pdf-1f5cc34a-c7e1-464e-ad4c-a8d34e9f2e25.md (part 5 of 7)
4.4 技术安全组分二有低毒性，应防止溅入眼中和伤口中，一旦溅入应用清水冲洗，然后找医生进一步处理。废弃密封剂可回收使用，严禁焚烧。
<table><tr><td>试样号</td><td>试样特征</td><td>腐蚀情况</td></tr><tr><td>1</td><td>裸LY12CZ铝合金板</td><td>一个表面变黑,另一个表面布满腐蚀点</td></tr><tr><td>2</td><td>裸TA2钛合金板</td><td>无明显变化</td></tr><tr><td>3</td><td>裸1Cr18Ni9Ti合金板</td><td>无明显变化</td></tr><tr><td>4</td><td>1Cr18Ni9Ti-LY12CZ双金属贴合组装</td><td>LY12CZ一侧贴合面呈条状腐蚀斑痕,1Cr18Ni9Ti一侧贴合面无明显变化</td></tr><tr><td>5</td><td>1Cr18Ni9Ti-C类密封剂-LY12CZ贴合组装</td><td>两种金属贴合面处均无明显变化,密封剂粘接良好</td></tr><tr><td>6</td><td>LY12CZ-TA2双金属贴合组装</td><td>LY12CZ一侧贴合面大面积腐蚀,TA2一侧贴合面无明显变化</td></tr><tr><td>7</td><td>LY12CZ-C类密封剂-TA2双金属贴合组装</td><td>两种金属贴合面处均无明显变化,密封剂粘接良好</td></tr></table>

2.5.2直升机发动机平台典型结构模拟件(见图2-5)及直升机减速机平台润滑油箱模拟件（见图2-6)密封试验模拟件气密或油密试验压力均为 $0.01\sim 0.02\mathrm{MPa}$ ，加压时间均为 $10\mathrm{min}$ ，检漏方法采用中性皂液检漏法。按如下步骤进行模拟件试验：

a. 常温气密试验。

b. 常温油密试验 发动机平台模拟箱装入3/4体积的航空煤油浸泡7d后，进行油密试验；两个润滑油箱模拟件分别装入飞马2号航空润滑油和4050航空润滑油至观察窗玻璃片一半处，浸泡7d后，做常温油密试验，密封性良好。  
c. 模拟件高温老化及气密试验 发动机平台模拟箱进行 $180\mathrm{C}$ 经50h热空气老化，冷却后进行气密实验；两个润滑油箱模拟件中分别装入飞马2号航空润滑油及4050航空润滑油，进行 $130\mathrm{C}$ 经50h老化，冷却后进行气密实验，密封性良好。  
d. 润滑油箱模拟件长期耐油老化及其后油密试验 分别装了飞马2号航空润滑油及4050航空润滑油的油箱模拟件进行 $130\mathrm{C}$ 经 $1500\mathrm{h}$ 老化，冷却后进行油密试验。结果密封性良好。

图片摘要：该图主要展示 2 5 发动机平台典型结构模拟箱。
![](images/f2d1191a572638eeaed05ae9e6aa0150764797bc583d6eb8b11279e00cca7332.jpg)  
图2-5 发动机平台典型结构模拟箱

图片摘要：该图主要展示 2 5 发动机平台典型结构模拟箱。
![](images/535995caa17fe984bb154afa7d596532e1db1698f2b106ac9dedd2d80eb09d95.jpg)  
图2-6 润滑油箱结构模拟件

# 3 使用工艺[3]

3.1 环境条件 密封剂配制和施工环境温度应为 $15 \sim 30^{\circ} \mathrm{C}$ , 相对湿度为 $40\% \sim 70\%$ , 环境应清洁 (无尘、无油雾、无酸碱性气体)。  
3.2 配制方法 密封剂配制方法见表3-1。

表3-1  

<table><tr><td>配制方法</td><td>操作要点</td></tr><tr><td>机械配制</td><td>按比例称取基料放入搪瓷盘中,然后用注射器吸取规定量的组分二注入搪瓷盘中,用刮刀粗混后,在三辊研磨机上研磨2~3次,用注射器吸取规定量的组分三注入搪瓷盘中,用刮刀粗混后,在三辊研磨机上研磨2~3次下辊使用</td></tr><tr><td>手工配制</td><td>按比例称取基料放入搪瓷盘中,然后用注射器吸取规定量的组分二注入搪瓷盘中,用刮刀来回压调均匀,然后用注射器吸取规定量的组分三注入搪瓷盘中,再用刮刀来回压调均匀后即可施工</td></tr></table>

3.3 施工方法 密封剂配制好后在活性期内可采用压注枪压注施工，B类用于结构填角连接件头部罩封，C类用于结构贴合面密封，也可采用刮刀涂敷施工。

# 3.4 硫化条件

3.4.1 质量检验试样硫化条件 $23\mathrm{C} \pm 2\mathrm{C}$ 经7d或 $70\mathrm{C} \pm 2\mathrm{C}$ 经 $24\mathrm{h}$ 。  
3.4.2 密封施工后的结构件硫化条件 室温（不低于 $15\mathrm{C}$ ）经 $7\sim 10\mathrm{d}$ 或密封剂达到不粘期后密封结构件应在室温下放置 $24\mathrm{h}$ ，然后于 $70\mathrm{C} \pm 2\mathrm{C}$ 硫化 $24\mathrm{h}$ 。  
3.4.3 密封施工工序间硫化条件 工序间一般采用室温硫化至不粘期达到。

# 4 其他

4.1 包装 B 类密封剂组分一装入一单独容器中，净重可为 $100 \sim 500\mathrm{g}$ ；组分二装入玻璃瓶中，净容量为 $2.4 \sim 12\mathrm{mL}$ ；组分三装入玻璃瓶中，净容量为 $12 \sim 60\mathrm{mL}$ 。C 类密封剂组分一装入一单独容器中，净重可为 $100 \sim 500\mathrm{g}$ ；组分二装入玻璃瓶中，净容量为 $4.8 \sim 24\mathrm{mL}$ ；组分三装入玻璃瓶中，净容量为 $4 \sim 20\mathrm{mL}$ ，每种配套的三份装入一个纸箱中，每个纸箱中备有容量为 $1\mathrm{mL}$ 的玻璃注射器两支，用做吸取组分二和组分三。若无特殊要求，每个单元包装中配套装有 $20 \sim 100\mathrm{mL}$ 的QS-7粘接底涂（玻璃瓶）。每个包装纸箱中应附有合格证、出厂检验数据单（应含试验温度、相对湿度、组分配比及活性期）、装箱单（注明纸箱中装入物品名称、件数和重量）。

4.2运输 密封剂按安全化工产品运输，运输始末禁止水浸、雨淋和阳光曝晒。  
4.3 贮存 贮存环境温度不高于 $28\mathrm{C}$ ，相对湿度不大于 $70\%$ 。密封剂贮存期为5个月。  
4.4 技术安全 组分二及组分三为低毒物质，防止入口和溅入眼中并防止进入伤口中。组分一或密封剂废弃时，不准用火焚烧，应于专门地点埋入土中。

# 5 使用建议

推荐使用。

# 参考文献

1 北京航空材料研究院.直升机发动机平台及滑油箱用高温耐油室温硫化密封剂研究报告.1996

编写 曹寿德

审校 涂洪斌 杨希仁

# XJ-56室温硫化氟硅橡胶液态密封垫

# 1 概述

XJ-56室温硫化氟硅橡胶液态密封垫是以液体氟硅橡胶为主成分的双组分室温硫化可剥型密封剂，能在室温下硫化成弹性体。它具有耐高温、耐压力和耐汽油、喷气燃料、石油基与合成润滑油性能，主要用于航空发动机结合面耐油密封。使用温度为 $-60\sim +150^{\circ}C$ ，在 $250^{\circ}C$ 可短期使用。

1.1 牌号及名称 XJ-56室温硫化氟硅橡胶液态密封垫。

1.2 基本组成 组分一（基膏）：液体氟硅橡胶，促进剂，填料等。组分二：硫化剂。  
1.3 材料标准 Q/2B 544—1995《XJ-56室温硫化氟硅橡胶液态密封垫》。  
1.4 使用工艺说明书 Q/2BZ 192-1995《XJ-56室温硫化氟硅橡胶液态密封垫使用说明书》。  
1.5 供应状态 两个组分单独包装，配套供应。  
1.6 应用概况 已在涡扇式发动机的回油嘴左右点火器、滤油盒、风扇机匣、外函外套、分流机匣、外函机匣、燃烧室外罩、滑油封严套、轴承座与中轴承封严、组合及各橡胶石棉垫相应安装部位、涡轴发动机减速机匣磁堵、通扭矩油路堵、输出齿轮端盖等处应用。  
1.7 研制及生产单位 中国南方航空动力机械公司研制，世林聚合物有限公司生产。  
1.8 鉴定级别及日期 1999年9月由中国航空工业总公司鉴定通过。

# 2 性能[1,2]

# 2.1 物理及化学性能

# 2.1.1 物理性能 液态密封垫物理性能见表2-1。

表2-1  

<table><tr><td>性能</td><td>外观颜色</td><td>密封垫弹性体密度d(23℃)/(g/cm²)</td><td>低温柔性</td></tr><tr><td rowspan="2">指标</td><td>组分一为肉红色粘稠膏状物</td><td rowspan="2">1.46±0.1</td><td rowspan="2">-50℃不裂</td></tr><tr><td>组分二为微黄色或乳白色半透明膏状物</td></tr><tr><td rowspan="2">实测值</td><td>组分一为肉红色粘稠膏状物</td><td rowspan="2">1.46</td><td rowspan="2">-50℃不裂</td></tr><tr><td>组分二为微黄色半透明膏状物</td></tr></table>

2.1.2 化学性能 对45号钢、45号钢镀锌与镀镉、ZM5氧化后镁合金、ZL-105铝合金、ZQPD30铅青铜、1Cr18Ni9Ti不锈钢、TA-6钛合金不产生腐蚀。燃烧后能自熄，产生有毒气体，热分解温度为 $288\mathrm{C}$ 。  
2.1.3红外光谱XJ-56液态密封垫组分一红外光谱见图2-1。

图片摘要：该图主要展示 2 1。
![](images/1aca933e2c8913e4739162ccd779b8ba7fd084ccd7a92ac2b7f692318b068287.jpg)  
图2-1XJ-56液态密封垫组分一红外光谱

# 2.2 力学性能 液态密封垫硫化后的力学性能见表2-2。

表2-2  

<table><tr><td rowspan="3">性能</td><td colspan="2">TS/MPa</td><td>Eb/%</td><td>HA/度</td><td colspan="3">σch/MPa</td></tr><tr><td rowspan="2">23C±2C硫化48h</td><td rowspan="2">23C±2C硫化7d</td><td rowspan="2">23C±2C硫化48h</td><td rowspan="2">23C±2C硫化48h</td><td colspan="3">23C±2C硫化48h</td></tr><tr><td>铝合金LY12CZ</td><td>45号钢</td><td>TA-6钛合金</td></tr><tr><td>指标</td><td>≥1.0</td><td>≥1.3</td><td>≥100</td><td>45±5</td><td></td><td>--</td><td>--</td></tr><tr><td>实测值</td><td>1.15</td><td>1.35</td><td>103</td><td>42</td><td>0.30</td><td>0.44</td><td>0.37</td></tr></table>

# 2.3 耐环境性能

2.3.1 耐热空气老化性能 液态密封垫硫化后经热空气老化后的性能见表2-3。

表2-3.  

<table><tr><td rowspan="2">性能</td><td rowspan="2">老化前实测值</td><td rowspan="2">250℃经100h实测值</td><td colspan="2">180℃±2℃经72h</td></tr><tr><td>指标</td><td>实测值</td></tr><tr><td>TS/MPa</td><td>1.0</td><td>0.55</td><td>-</td><td>1.10</td></tr><tr><td>Eh/%</td><td>107</td><td>158</td><td>-</td><td>100</td></tr><tr><td>PE/%</td><td>100</td><td>148</td><td>≥90</td><td>94</td></tr><tr><td>耐压力&quot; /MPa</td><td>&gt;25</td><td>&gt;25</td><td></td><td>-</td></tr></table>

① 按HB5388 1987试验。

2.3.2 耐油料介质老化性能 液态密封垫硫化后耐油料介质性能见表2-4。

表2-4  

<table><tr><td rowspan="2">性能</td><td colspan="2">原始拉伸性能</td><td colspan="3">耐3号喷气燃料180℃经72h</td><td colspan="3">耐飞马油130℃经50h</td><td colspan="3">耐HH-20滑油130℃经50h</td></tr><tr><td>TS/MPa</td><td>EB/%</td><td>PTS/%</td><td>PE/%</td><td>Δm/%</td><td>PTS/%</td><td>PE/%</td><td>Δm/%</td><td>PTS/%</td><td>PE/%</td><td>Δm/%</td></tr><tr><td>指标</td><td>≥1.0</td><td>≥100</td><td>≥70</td><td>≥70</td><td>≤5</td><td>--</td><td></td><td>-</td><td>-</td><td>--</td><td>-</td></tr><tr><td>实测值</td><td>1.26</td><td>100</td><td>109</td><td>86</td><td>4.0</td><td>99</td><td>80</td><td>2.4</td><td>99</td><td>93</td><td>1.4</td></tr></table>

2.3.3 耐寒性能 液态密封垫硫化后于 $-50^{\circ}\mathrm{C} \pm 3^{\circ}\mathrm{C}$ 下恒温 $2\mathrm{h}$ 后，经弯曲应不出现裂纹，实测符合要求。  
2.4 工艺性能 液态密封垫有良好的涂布工艺性能，在温度 $23\mathrm{C} \pm 2\mathrm{C}$ ，相对湿度 $60\% \sim 70\%$ 的条件下活性期为 $2 \sim 5\mathrm{h}$ ，不粘期不大于 $8\mathrm{h}$ 。  
2.5 使用性能 在涡轮发动机风扇机匣、点火器、燃烧室机匣轴承座及燃烧室和外涵机匣零部件贴合面上用XJ-56液态密封垫做端面密封后，组装成两台发动机，一台开车 $260\mathrm{h}$ ，另一台做 $60\mathrm{h}$ 持久试车，密封未发生异常，发动机分解后检查，密封垫完好，零件表面完好。

# 3 使用工艺

3.1 环境条件 液态密封垫的配制、质量检验试样制备及性能测试的环境条件为温度 $23\mathrm{C}\pm 2\mathrm{C}$ ，相对湿度 $45\% \sim 75\%$ ，环境中应无灰尘、油雾和酸碱性气体。  
3.2 配制方法 采用手工调配 将两个组分按组分一：组分二 $= 100:12$ 的比例挤在干燥、洁净、无油的平板上，用刮刀仔细调匀。在室温低于 $20^{\circ} \mathrm{C}$ 或高于 $30^{\circ} \mathrm{C}$ 时，可适当增加或减少组分二硫化剂的用量，以控制其活性期。每次配制总重量应不多于 $50 \mathrm{~g}$ 。

# 3.3 施工方法

3.3.1 除油 结合面应用丙酮或其他溶剂仔细除油。

3.3.2 涂布 配制好的液态密封垫迅速而均匀地涂布在需密封的结合而上，用量以组合紧固后微微挤出少量余胶为宜。应严格控制涂布量，否则过多的液态密封垫被挤出造成油路堵塞。  
3.3.3 组合 涂布后将零、部件迅速组合，组合前的停放期不得超过该批液态密封垫的活性期。

3.4 硫化条件 质量检验试样硫化条件 $23\mathrm{C} \pm 2\mathrm{C}$ 硫化 $48\mathrm{h}$ 。

密封施工后产品零、部件硫化条件 $23\mathrm{C} \pm 2\mathrm{C}$ 硫化 $24\mathrm{h}$ 。

密封施工工序间的硫化条件 在室温23C下放置12h后才可转入下道工序加工，若需进行组件与部件密封性试验，则必须在组合24h后进行。

# 4 其他

4.1 包装 采用铅锡软管包装，甲组分每支 $50\mathrm{g}$ ，乙组分每支 $6\mathrm{g}$ ，若干支软管配套装入硬纸盒中。

包装盒内应附有产品合格证、质量一致性检验数据单及装箱单（装箱单上应注明产品名称、牌号、批号、净重）。

4.2 运输 液态密封垫按安全化工产品规定运输，运输始末严禁水浸、雨淋和阳光曝晒。  
4.3 贮存 贮存温度不高于 $25^{\circ} \mathrm{C}$ ，相对湿度不大于 $70 \%$ 。贮存期为6个月。  
4.4 技术安全 手沾污了液态密封垫用丙酮擦洗，硫化后产品不得焚烧，以免燃烧产物造成人体中毒。

# 5 使用建议

推荐使用。

# 参考文献

1 中国南方航空动力机械公司. XJ-56 室温硫化氟硅橡胶液态密封垫技术总结. 1999  
2 中国南方航空动力机械公司. XJ-56 室温硫化氟硅橡胶液态密封垫热老化报告. 1999

编写 张向宇

审校 曹寿德 杨希仁

# HM803高温耐油密封剂

# 1 概述

HM803高温耐油密封剂是以氟硅橡胶为主成分的三组分室温硫化型密封剂，具有耐热、耐老化、耐喷气燃油等性能，对阳极化铝合金、钛合金、不锈钢有良好的粘接力。主要用于高温整体油箱和其他高温耐油部位的结构密封。长期使用温度为 $-55\sim 185^{\circ}\mathrm{C}$ 。

1.1 牌号及名称 HM803 高温耐油密封剂。国外相近牌号及名称为 $\mathrm{B}\Gamma \Phi -4 - 8$ 、 $\mathrm{B}\Gamma \Phi -4 - 10$ 室温硫化氟硅密封剂（俄罗斯）。  
1.2 基本组成 组分一（基膏）：液体氟硅橡胶、结构控制剂、填料。组分二：硫化剂。组分三：催化剂。  
1.3 材料标准 Q/6S 1676—2001《HM803高温耐油密封剂》，国外相近标准为TV38·303-04-04—1990《室温硫化氟硅密封剂》（俄罗斯）。  
1.4 使用工艺说明书 Q/6SZ 1803—2001《HM803高温耐油密封剂使用工艺》，国外相近材料使用工艺说明书为TP29-1012(俄罗斯)。  
1.5 供应状态 三组分单独包装，配套供应。  
1.6 应用概况 已在航空喷气发动机大修中使用。  
1.7 研制及生产单位 北京航空材料研究院研制并生产。

# 2 性能[1]

2.1 物理及化学性能  
2.1.1 物理性能 见表2-1。

表2-1  

<table><tr><td>性能</td><td>外观颜色</td><td>不挥发分质量分数/%</td><td>密封剂弹性体密度d/(g/cm³)</td></tr><tr><td>指标</td><td>白色粘稠膏状物</td><td>-</td><td>≤1.9</td></tr><tr><td>实测值</td><td>白色粘稠膏状物</td><td>98</td><td>1.9</td></tr></table>

2.1.2 化学性能 密封剂对阳极化铝合金、钛合金、不锈钢不腐蚀、低毒、不易燃烧。  
2.1.3 红外光谱 HM803 密封剂红外光谱见图 2-1。

# 2.2 力学性能

2.2.1 拉伸力学性能及硬度 密封剂拉伸力学性能及硬度见表2-2。  
2.2.2 粘接性能 密封剂采用NJD-9、NJD-11做粘接底涂后，对不同金属的剥离强度 $\sigma_{180^{\circ}B}$ 见表2-3。

# 2.3 耐环境性能

2.3.1 耐热空气老化性能 密封剂于 $180^{\circ}\mathrm{C}$ 经 $72\mathrm{h}$ 热空气老化后的力学性能见表2-4。  
2.3.2 耐喷气燃油性能 密封剂在 3 号喷气燃料中, 在沸腾温度下 (实测为 $185^{\circ} \mathrm{C}$ ) 浸泡 72h 后质量变化率应不大于 $10\%$ , 实测为 $4.7\%$ , 力学性能见表 2-5。  
2.3.3 热稳定性试验 密封剂在密闭条件下，于 $180\mathrm{C}$ 经 $100\mathrm{h}$ 热老化后，邵尔A硬度 $H_{\mathrm{A}}$ 实测值为26度（俄罗斯标准规定不小于18度）。  
2.3.4 低温性能 密封剂硫化后在 $-55^{\circ} \mathrm{C}$ 按HB5274试验，实测结果不脆、不裂，对金属不失去粘接力。

图片摘要：该图主要展示 2 1 HM803密封剂红外光谱。
![](images/a94d2126ae66ef21c3c60d2e737fc78515bf363fd9343e170dcc6b44031aac65.jpg)  
图2-1 HM803密封剂红外光谱

表2-2  

<table><tr><td>性能</td><td>TS/MPa</td><td>Eb/%</td><td>HA/度</td></tr><tr><td>指标</td><td>≥2.0</td><td>≥250</td><td>≥25</td></tr><tr><td>实测值</td><td>2.9</td><td>460</td><td>27</td></tr></table>

表2-3  

<table><tr><td rowspan="2">性能</td><td colspan="3">σ160°/ (kN/m)</td></tr><tr><td>钛合金与不锈钢网</td><td>不锈钢与不锈钢网</td><td>铬酸阳极化铝合金与不锈钢网</td></tr><tr><td>实测值</td><td>3.1</td><td>2.4</td><td>2.6</td></tr></table>

表2-4  

<table><tr><td rowspan="2">性能</td><td rowspan="2">TS/MPa</td><td rowspan="2">Eh/%</td><td rowspan="2">HA/度</td><td colspan="3">σ180°B/(kN/m)</td></tr><tr><td>阳极化铝合金</td><td>不锈钢</td><td>钛合金</td></tr><tr><td>指标</td><td>≥1.5</td><td>≥150</td><td>≥20</td><td>1.0</td><td>-</td><td>-</td></tr><tr><td>实测值</td><td>4.0</td><td>480</td><td>28</td><td>1.9</td><td>2.2</td><td>3.2</td></tr></table>

$①$ $100\%$ 密封剂层内聚破坏。

表2-5  

<table><tr><td rowspan="2">性能</td><td rowspan="2">TS/MPa</td><td rowspan="2">Eb/%</td><td rowspan="2">HA/度</td><td colspan="3">σB30-B/(kN/m)</td></tr><tr><td>阳极化铝合金</td><td>不锈钢</td><td>钛合金</td></tr><tr><td>指标</td><td>≥1.5</td><td>≥150</td><td>≥20</td><td>1.0</td><td>-</td><td>-</td></tr><tr><td>实测值</td><td>3.1</td><td>470</td><td>22</td><td>2.0</td><td>1.8</td><td>4.0</td></tr></table>

① $100\%$ 密封剂层内聚破坏（剥离强度试样制备时使用了NJD-9、NJD-11两种粘接底涂）。

# 2.4 工艺性能 密封剂工艺性能见表2-6。

表2-6  

<table><tr><td>性能</td><td>活性期/h</td><td>不粘期/h</td><td>硫化期\(^{3)}/h\)</td><td>基膏粘度/(Pa·s)</td><td>施工性</td></tr><tr><td>指标</td><td>≥2</td><td>≤24</td><td>≤72</td><td>-</td><td>可刮涂或注射密封</td></tr><tr><td>实测值</td><td>4</td><td>20</td><td>67</td><td>547</td><td>符合指标要求</td></tr></table>

① 指密封剂硫化到邵尔型硬度25度以上的时间。

2.5 使用性能进行了歼击机整体油箱模拟件结构密封性实验，整体油箱模拟盒段由尺寸为 $153\mathrm{mm} \times 350\mathrm{mm} \times 500\mathrm{mm}$ 的LY12CZ铝合金和铝锻件组成，采用密封剂进行贴合面和表面密封，硫化后整体油箱模拟件内充入 $80\% \sim 90\%$ 喷气燃料，进行常温充压疲劳试验和高、低、常温振动试验。充压疲劳试验参数及结果见表2-7。高、低、常温振动试验参数及结果见表2-8（整体油箱模拟件内充入 $75\%$ 红油）。振动结果未见渗漏。

表2-7  

<table><tr><td>充压值/MPa</td><td>充放疲劳次数</td><td>疲劳结果</td></tr><tr><td>0.045±0.005→0.085±0.005</td><td>61346</td><td>未发生渗漏</td></tr><tr><td>0.045±0.005→0.100±0.005</td><td>1050</td><td>未发生渗漏</td></tr><tr><td>0.045±0.005→0.150±0.005</td><td>309</td><td>未发生渗漏</td></tr></table>

表2-8  

<table><tr><td rowspan="2">温 度</td><td rowspan="2">频率/Hz</td><td rowspan="2">加速度/(9.8m/s2)</td><td rowspan="2">振动次数</td><td rowspan="2">振动量/mm</td><td colspan="3">振动时间</td></tr><tr><td>各频率振动时间/h</td><td>各频率振动总时间/h</td><td>试件振动总时间/h</td></tr><tr><td rowspan="3">180℃±5℃</td><td>20</td><td>1</td><td>1/6×10^6</td><td>0.625</td><td>2.33</td><td rowspan="3">6.13</td><td rowspan="9">67.23(实际累计时间为111)</td></tr><tr><td>60</td><td>4.3</td><td>1/6×3×10^6</td><td>0.299</td><td>2.33</td></tr><tr><td>190</td><td>5</td><td>1/6×6×10^6</td><td>0.035</td><td>1.47</td></tr><tr><td rowspan="3">室温</td><td>20</td><td>1</td><td>4/6×10^6</td><td>0.265</td><td>9.25</td><td rowspan="3">24.42</td></tr><tr><td>60</td><td>4.3</td><td>4/6×3×10^6</td><td>0.299</td><td>9.25</td></tr><tr><td>190</td><td>5</td><td>4/6×6×10^6</td><td>0.035</td><td>5.92</td></tr><tr><td rowspan="3">-55℃±5℃</td><td>20</td><td>1</td><td>1/6×10^6</td><td>0.625</td><td>2.33</td><td rowspan="3">6.13</td></tr><tr><td>60</td><td>4.3</td><td>1/6×3×10^6</td><td>0.299</td><td>2.33</td></tr><tr><td>190</td><td>5</td><td>1/6×6×10^6</td><td>0.035</td><td>1.47</td></tr></table>

# 3 使用工艺

3.1 环境条件 密封剂配制、质量检验试样的制备和性能检测应在标准环境条件下进行，施工环境温度为 $15\sim 30^{\circ}C$ ，相对湿度不大于 $80\%$ ，环境中应无尘、无油雾、无酸碱性气体。  
3.2 配制方法 密封剂的配制方法见表3-1。

表3-1  

<table><tr><td>配制方法</td><td>操作要点</td></tr><tr><td>机械配制</td><td>按质量比例称取三个组分,用刮刀初混,先加催化剂,后加硫化剂,然后在三辊研磨机上混炼三遍</td></tr><tr><td>手工配制</td><td>适合于用量较小时,按质量比例称取三个组分,用刮刀混合,先加催化剂,混合均匀后,再加硫化剂,混合到外观完全均匀为止,混合中应尽量减少气泡混入</td></tr></table>

3.3 施工方法 密封剂采用刮板进行贴合面刮涂，采用手动或气动压注枪进行、填角、连接件头部（铆钉或螺栓头）的密封，沟槽采用高压压注枪进行注射密封。  
3.4 硫化条件 标准环境条件下14d或不粘期后在 $70\mathrm{C} \pm 2^{\circ}\mathrm{C}$ 下硫化 $24\mathrm{h}$ 。

# 4 其他

4.1 包装 组分一装于镀锌铁桶或塑料桶中，每桶净重可为 $1\mathrm{kg}, 3\mathrm{kg}, 5\mathrm{kg}$ 。组分二、组分三和NJD-9、NJD-11粘接底涂装入玻璃瓶中，按配比量分装。然后一起装入纸箱中。包装箱中应附有合格证和出厂检验数据单。包装箱上应贴有标志，注明产品名称、批次、净重、生产厂和制造日期。

4.2 运输 按安全化工产品运输，运输中应禁止水浸、雨淋、阳光曝晒。  
4.3 贮存 贮存温度不高于 $28\mathrm{C}$ ，相对湿度不大于 $70\%$ 。贮存期为6个月。  
4.4 技术安全 组分二和组分三为低毒物质，防止入口或溅入眼及伤口中。

# 5 使用建议

推荐使用。

# 参考文献

1 北京航空材料研究院.HM803高温耐油密封剂研究报告.1999

编写 涂洪斌

审校 曹寿德 杨希仁

# 其他类型主成分密封剂

# XJ-35 密封胶

# 1 概述

XJ-35 密封胶是以环氧树脂为主成分的双组分室温固化型密封剂。对钢、铝、铜等金属和多种非金属材料具有良好的粘接、密封性能，能耐热空气、湿热老化以及耐汽油、航空燃料、液压油、润滑油、沸水浸泡。主要用于铝、镁合金等铸件的生产修补，也可用作管道压接连接的润滑密封。使用温度为 $-60 \sim 120^{\circ} \mathrm{C}$ ，在 $150^{\circ} \mathrm{C}$ 可用作短时压接密封。

1.1 牌号及名称 XJ-35 密封胶  
1.2 基本组成 组分一：环氧树脂、填料、稀释剂。组分二：低分子聚酰胺树脂、填料等。  
1.3 材料标准 Q/2B 250—1986《XJ-35密封胶》。  
1.4 使用工艺说明书 Q/2BZ 183—1998《XJ-35密封胶使用说明书》。  
1.5 供应状态 两个组分单独包装，配套供应。根据用户要求，可供应稀释剂。  
1.6 应用概况 已用于铝、镁铸件超差零件的生产修补，涡轴发动机磁性堵头密封。  
1.7研制及生产单位 中国南方航空动力机械公司研制，株洲世林聚合物有限公司生产。  
1.8 鉴定级别及日期 1986年3月由中国南方航空动力机械公司组织鉴定通过。

# 2 性能[2]

# 2.1 物理及化学性能

2.1.1 物理性能 密封胶的两个组分及固化前的物理性能见表2-1。固化后的物理性能见表2-2。  
2.1.2 化学性能 对铝合金、镁合金、钢等金属不腐蚀。固化后无毒，不自燃。在火焰中燃烧分解产物为一氧化碳、二氧化碳与氮的氧化物。  
2.1.3 红外光谱 XJ-35 密封胶红外光谱图见图 2-1a 与图 2-1b。

表2-1[3]   

<table><tr><td rowspan="2">性能</td><td colspan="2">组分一</td><td colspan="2">组分二</td></tr><tr><td>指标</td><td>实测值</td><td>指标</td><td>实测值</td></tr><tr><td>外观</td><td>白色粘流膏状物</td><td>白色粘流膏状物</td><td>奶黄色粘流膏状物</td><td>奶黄色粘流膏状物</td></tr><tr><td>d(25℃)/(g/cm3)</td><td>1.20~1.30</td><td>1.27</td><td>1.00~1.10</td><td>1.08</td></tr></table>

表2-2[1]  

<table><tr><td>性能</td><td>外观颜色</td><td>d(25℃)/(g/cm³)</td><td>ρv/Ω</td><td>ρv/(Ω·m)</td><td>Eex(50Hz)/(kV/mm)</td></tr><tr><td>实测值</td><td>象牙白色固体</td><td>1.4</td><td>1×1013</td><td>7.4×1010</td><td>&gt;13</td></tr></table>

图片摘要：该图主要展示 2 2[1]。
![](images/49ba3a31eeaf72f43b1508498f9ec2c554932aa4cfc649fb6841170f776a8d7d.jpg)  
图2-1a XJ-35密封胶组分一红外光谱

图片摘要：该图主要展示 2 1a XJ 35密封胶组分一红外光谱。
![](images/714b22d0d988f2987e8fdf6e091a0a8dfc055e702a01be9134aa6319af871541.jpg)  
图2-1b XJ-35密封胶组分二红外光谱

# 2.2 力学性能

2.2.1 不同表面处理方法的粘接强度 用密封胶粘接经不同表面处理的金属试片，在温度 $100^{\circ}\mathrm{C}$ 、压力 $005\sim 0.15\mathrm{MPa}$ 、时间 $30\mathrm{min}$ 的条件下固化后的粘接剪切强度 $\tau$ 及固化胶片的拉伸强度 $TS$ 见表2-3。

表 $2 - 3^{[1]}$   

<table><tr><td>被粘物</td><td>表面处理方法</td><td>τ/MPa</td><td>TS/MPa</td></tr><tr><td rowspan="4">LY12CZ铝合金</td><td>未打磨(供应状态),丁酮除油</td><td>14.0</td><td>-</td></tr><tr><td>0号砂布打磨,丁酮除油</td><td>19.0</td><td>-</td></tr><tr><td>粒径63.2μm钢玉吹砂,丁酮除油</td><td>28.9</td><td>32.9</td></tr><tr><td>0号砂布打磨,重铬酸钠-硫酸化学氧化,丁酮除油</td><td>32.9(指标≥20.6)</td><td>-</td></tr><tr><td>H59黄铜</td><td>0号砂布打磨,丁酮除油</td><td>12.8</td><td>-</td></tr><tr><td>45号钢</td><td>粒径63.2μm钢玉吹砂,丁酮除油</td><td>33.8</td><td>62.6</td></tr></table>

2.2.2 室温不同固化时间后的粘接强度 用密封胶粘接化学氧化的LY12CZ铝合金试样在室温 $25\sim 35\mathrm{C}$ 下经不同时间固化后的粘接剪切强度 $\tau$ 实测值见表2-4。

表2-4  

<table><tr><td>硫化时间/d</td><td>1</td><td>2</td><td>3</td><td>16</td><td>30</td></tr><tr><td>τ/MPa指标≥</td><td>15.7</td><td>-</td><td>-</td><td>-</td><td>-</td></tr><tr><td>τ/MPa实测值</td><td>24.5</td><td>24.0</td><td>25.2</td><td>27.8</td><td>28.6</td></tr></table>

2.2.3 不同固化温度的粘接强度 用密封胶粘接化学氧化的LY12CZ铝合金试样经不同温度固化后的剪切粘接强度 $\tau$ 实测值见表2-5。

表2-5  

<table><tr><td rowspan="2">固化条件</td><td rowspan="2">7C±1C经96h</td><td rowspan="2">7C±1C经16d</td><td rowspan="2">7C±1C经30d</td><td rowspan="2">7C±1C经24h</td><td colspan="2">100C经30min</td><td rowspan="2">150C经30min</td></tr><tr><td>指标</td><td>实测值</td></tr><tr><td>rMPa</td><td>11.1</td><td>19.7</td><td>19.5</td><td>24.5</td><td>≥20.6</td><td>32.9</td><td>35.8</td></tr></table>

2.2.4 不同温度的粘接强度 用密封胶粘接化学氧化的LY12CZ铝合金试样，在 $100\mathrm{C}$ 经30min固化后，不同温度的剪切粘接强度 $\tau$ 见表2-6。

表2-6  

<table><tr><td>温度/℃</td><td>-60</td><td>-40</td><td>-20</td><td>0</td><td>30</td><td>60</td><td>80</td><td>100</td><td>120</td><td>150</td></tr><tr><td>r&#x27; /MPa</td><td>20.8</td><td>22.6</td><td>22.4</td><td>22.5</td><td>28.2</td><td>13.3</td><td>92</td><td>4.8</td><td>3.4</td><td>3.3</td></tr></table>

① 试片在测试温度保持 $30\mathrm{min}$ 后测定。

# 2.3 耐环境性能

2.3.1 耐热空气老化性能 用密封胶粘接化学氧化处理的LY12CZ铝合金试样，在温度 $100^{\circ}\mathrm{C}$ 、压力 $0.05\sim 0.15\mathrm{MPa}$ 条件下固化 $30\mathrm{min}$ 后，于 $120^{\circ}\mathrm{C}$ 热空气中老化后的剪切粘接强度 $\tau$ 见表2-7。

表2-7  

<table><tr><td>老化时间/h</td><td>0</td><td>24</td><td>72</td><td>120</td><td>216</td></tr><tr><td>τ/MPa</td><td>32.9</td><td>42.0</td><td>29.2</td><td>29.7</td><td>28.2</td></tr></table>

2.3.2 耐水性能 用密封胶粘接化学氧化处理的LY12CZ铝合金试样，在温度 $100\mathrm{C}$ 、压力0.05 $\sim 0.15\mathrm{MPa}$ 条件下固化 $30\mathrm{min}$ 后，在沸水中浸泡不同时间后的剪切粘接强度 $\tau$ 见表2-8。

表2-8  

<table><tr><td>浸泡时间/h</td><td>0</td><td>24</td><td>48</td><td>72</td></tr><tr><td>τ/MPa</td><td>22.1</td><td>20.2</td><td>13.1</td><td>13.1</td></tr></table>

2.3.3 耐介质性能 用密封胶粘接化学氧化处理的LY12CZ铝合金试样，在温度 $100\mathrm{C}$ 、压力 $0.05\sim 0.15\mathrm{MPa}$ 条件下固化 $30\mathrm{min}$ 后，于不同温度的介质中浸泡30d后的剪切粘接强度 $\tau$ 见表2-9。

表2-9  

<table><tr><td>介 质</td><td>3号喷气1燃料</td><td>75号航空2汽油</td><td>HY-10号航空3液压油</td><td>20号航空4润滑油</td><td>自来水5</td><td>3.5%氯化钠6水溶液</td></tr><tr><td>浸泡温度/C</td><td colspan="5">28±5</td><td>20±5</td></tr><tr><td>τ/MPa</td><td>31.6</td><td>28.6</td><td>30.5</td><td>32.3</td><td>27.6</td><td>24.0</td></tr></table>

① 浸泡前 $\tau$ 为 $32.9\mathrm{MPa}$ 。  
② 浸泡前 $\pmb{\tau}$ 为 $26.7\mathrm{MPa}$

2.3.4 贮存老化性能[3] 在年平均气温为 $17.5\mathrm{C}$ 、历年最高气温 $40.5\mathrm{C}$ 、最低气温 $-8\mathrm{C}$ 、年平均相对湿度为 $78\%$ 的湖南株州市室内仓库中存放由XJ-35密封胶胶接的经化学氧化处理的LY12CZ铝合金粘接剪切试样15年零10个月后，其粘接剪切强度 $\tau$ 保持率为 $78.2\%$ ，实测 $\tau$ 值为 $17.5\mathrm{MPa}$ 。

# 2.4 工艺性能

2.4.1 粘度 在 $25^{\circ} \mathrm{C}$ 时组分-粘度指标为 $8.0 \sim 10.0 \mathrm{~Pa} \cdot \mathrm{s}$ ，实测值为 $9.5 \mathrm{~Pa} \cdot \mathrm{s}$ ，组分二粘度指标为 $25 \sim 35 \mathrm{~Pa} \cdot \mathrm{s}$ ，实测值为 $27.6 \mathrm{~Pa} \cdot \mathrm{s}$ 。  
2.4.2 活性期按组分一：组分二 $= 5:4$ 配比进行配制，在温度为 $25^{\circ} \mathrm{C} \pm 1^{\circ} \mathrm{C}$ 、相对湿度为 $40\% \sim 70\%$ 的条件下的活性期不少于 $4 \mathrm{~h}$ 。  
2.4.3 清除性 组分一、组分二及已配好未固化的胶可用乙醇或丙酮擦洗清除。  
2.4.4溶解刷涂性采用专门配制的稀释剂可使XJ35密封胶稀释成适于刷涂的胶液，专用稀释剂不同用量对粘接强度的影响见表2-10。试样材料为化学氧化处理的LY12CZ铝合金，固化条件为温

度 $100^{\circ}\mathrm{C}$ 、压力 $0.05\sim 0.15\mathrm{MPa}$ 、时间 $30\mathrm{min}$ 。稀释后的密封胶浓度必须控制在 $80\% \sim 90\%$ 的范围内。

表2-10  

<table><tr><td>组分一:组分二:稀释剂</td><td>5:4:0</td><td>5:1.4:1.5</td><td>5:4:3</td></tr><tr><td>-MPa</td><td>32.9</td><td>29.1</td><td>26.3</td></tr></table>

# 2.5 使用性能

2.5.1 密封胶在发动机增压器结构变更及小型涡轮螺旋桨发动机输出、输入机匣等零件进行补救后，在压力为 $0.59\mathrm{MPa}$ ，温度为 $105\mathrm{C}$ 条件下进行试车，不渗漏。  
2.5.2 采用密封胶作为无缝钢管压接连接接头施工的密封，压接接头拉伸负荷高达 $329.5\mathrm{kN}$ ，为管材屈服强度的 $92.3\%$ ，压接后接头的密封性能见表2-11。

表2-11  

<table><tr><td rowspan="2">胀口内径/mm</td><td rowspan="2">压入深度/mm</td><td colspan="4">耐压性能</td></tr><tr><td>温度/℃</td><td>压力MPa</td><td>保压时间/h</td><td>泄漏情况</td></tr><tr><td rowspan="5">88.2~88.35</td><td rowspan="5">89~100</td><td rowspan="2">室温</td><td>10.6</td><td rowspan="2">2</td><td rowspan="5">不漏</td></tr><tr><td>29.1</td></tr><tr><td>80</td><td rowspan="3">14.7</td><td rowspan="3">24</td></tr><tr><td>90</td></tr><tr><td>100</td></tr></table>

# 3 使用工艺

3.1 环境条件 密封胶的配制、制备试样和性能测试应在标准环境条件下进行，施工温度在 $15\sim 35^{\circ}C$ ，相对湿度不大于 $80\%$ 的条件下进行。环境中应无尘、无油雾和酸碱性气体。  
3.2 配制方法[1] 手工配制按质量比，组分一：组分二 $= 5:4$ 或按体积比，组分一：组分二 $= 1:1$ 。一次配胶量不应超过 $0.25\mathrm{kg}$ 。加入稀释剂的其一次配胶最多用量可增加至 $2.5\mathrm{kg}$ 。

# 3.3 施工方法[1]

3.3.1 对于强度、老化性能、耐介质性能要求高的制件，建议采用化学处理或用粒径 $63.2\mu \mathrm{m}$ 的刚玉干吹砂，然后用溶剂除油。一般制件只需用0号砂布打磨，除油。  
3.3.2 两个组分混合均匀后，可用刮刀或硬质刮板涂布。大口径管道压接施工时，采用刷子刷涂稀释的密封胶，或戴专用塑料手套用手涂布。  
3.4 固化条件 可采用表3-1中任一条件硫化，硫化压力可在 $0.05 \sim 0.15 \mathrm{Ma}$ 范围内选择。对于受力大、使用温度高、并要求耐介质的一些制件，建议优先选用高温固化条件。

表3-1  

<table><tr><td>温度/℃</td><td>25</td><td>40</td><td>60</td><td>100</td><td>120</td><td>150</td></tr><tr><td>时间/h</td><td>&gt;24</td><td>6~8</td><td>4~6</td><td>1/2</td><td>1/3</td><td>1/4</td></tr></table>

3.5 耐压检验的时间[1] 涂敷密封胶零件经组合固化后，在 $15\mathrm{C} \sim 25\mathrm{C}$ 的室温放置8h，进行密封性检验。采用室温固化时，涂敷组合24h后，方可转入下道工序。

# 4 其他

4.1 包装 密封胶用金属软管或铁桶盛装, 外用纸盒包装, 构成一个单元包装, 若干个单元包装装入有内架的硬纸箱中。每个包装箱中应附有合格证、质量一致性检验数据单及装箱单(装箱单应注明箱中物品名称、批号和数量)。  
4.2运输 密封胶按安全化工产品运输。运输始末严禁重压、重摔、水浸、雨淋、阳光曝晒，不允许

与酸碱物质一起堆放。

4.3 贮存 密封胶应贮存在温度不高于 $28^{\circ} \mathrm{C}$ 、距地面不少于 $0.3 \mathrm{~m}$ 、距热源不少于 $2 \mathrm{~m}$ 的干燥通风库房内，应避免阳光直射。有效贮存期为 2 年。  
4.4 技术安全 皮肤上沾有密封胶可用乙醇擦拭干净，应尽量避免沾在皮肤上。

# 5 使用建议

选用。

# 参考文献

1 中国南方航空动力机械公司. XJ-35 密封胶的研制. 1985  
2胜利油田建设第一指挥部.S-Y压接机理论证报告.1982  
3 中国南方航空动力机械公司，几种胶粘剂与密封剂的室内存放老化性能变化的报告.1999

编写 张向宇

审校 曹寿德 杨希仁

# KL-1高温密封胶

# 1 概述

KL-1高温密封胶是以液态无机低聚物为主成分的干性固着型单组分液态密封剂。涂敷后逐渐反应成不溶的高分子化合物。具有良好的耐汽油、喷气燃料、石油基润滑油、合成双酯油及各种烃类浸泡和耐高温燃气等气体的性能，对金属不腐蚀，粘接性、施工性与流平性好。主要用于航空发动机高温部位的贴合面密封。长期使用温度为 $-100\sim 600^{\circ}\mathrm{C}$ ，短时使用可达 $800^{\circ}\mathrm{C}$ 。

1.1 牌号及名称 KL-1 高温密封胶。国外相近牌号及名称为 Silkolene Grade 762 密封剂（原名 SQ2）(英国)。  
1.2 基本组成 硅酸盐溶液、填料。  
1.3 材料标准《KL-1高温密封胶(暂行)技术标准》，国外相近材料技术标准为DTD900/4344(SQ2的标准编号为MS639)。  
1.4 使用工艺说明书《KL-1型高温密封剂》。

1.5 供应状态 以软管包装供应。

1.6 应用概况 已在涡轮风扇发动机的高压压气机各机匣贴合面、高压涡轮一、二级盘与密封圈花键螺母、高压轴与一级盘连接法兰盘以及高压涡轮中心轴承及涡轮螺旋桨发动机的联焰管、燃烧室、焰气导管、滑油箱与调速器上试用，并在涡轮发动机上获得良好应用。  
1.7研制及生产单位 中国科学院兰州化学物理研究所研制并生产。  
1.8 鉴定级别及日期[1] 1980年12月由中国科学院鉴定通过。

# 2 性能

# 2.1 物理及化学性能

2.1.1 物理性能 见表2-1。

表2-1[2]   

<table><tr><td>性能</td><td>外观颜色</td><td>d(20℃)/(g·cm-3)</td><td>细度/μm</td><td>水分质量分数(300℃经1.5h)/%</td><td>水不溶物固体质量分数/%</td></tr><tr><td>指标</td><td>灰色粘稠膏状体</td><td>1.6~1.7</td><td>--</td><td>35.0~42.0</td><td>15.0~18.0</td></tr><tr><td>实测值</td><td>灰色粘稠膏状体</td><td>合格</td><td>37</td><td>40.7</td><td>合格</td></tr></table>

2.1.2 化学性能 密封剂中氧化钠质量分数指标应为 $13.0\% \sim 16.0\%$ ，实测为 $14.8\%$ ；在室温下接触不锈钢、镍基高温合金不腐蚀，在室温下接触 $\mathbf{A}_0$ 纯铝和 $\mathrm{T}_{2}$ 纯铜25d后，金属质量变化分别为 $+0.008\% \sim +0.011\%$ 和 $-0.006\% \sim +0.001\%$ ；低毒，不易燃烧，热分解温度为 $1000\mathrm{C}$ ，热解质量分析曲线见图2-1。

2.1.3 红外光谱 KL-1 密封胶红外光谱见图 2-2。

# 2.2 力学性能

2.2.1 粘接性 在工作温度范围内，密封剂涂在不锈钢基材两试片上用螺栓夹紧将密封剂夹在中间，在 $500\mathrm{C}$ 下及 $800\mathrm{C}$ 分别固化 $24\mathrm{h}$ 后，冷至室温打开，固化的密封剂涂层与试片粘接，连续密合，不应成粉状散落。  
2.2.2 耐压性 密封剂在平面贴合部位不同温度下的耐压性能见表2-2。在不同间隙的耐压性能见表2-3。浸泡在不同介质中的密封性能见表2-4。

图片摘要：该图主要展示 2 1KL 1密封胶热解质量分析（TGA）曲线。
![](images/611b2b5c2de563dc101a62478ac0ea08b3ebd764fe2a124ec45606bbf2ecc8fc.jpg)  
图2-1KL-1密封胶热解质量分析（TGA）曲线

图片摘要：该图主要展示 2 1KL 1密封胶热解质量分析（TGA）曲线。
![](images/af9bb89f1d8c7759201c417d43e2cdb40c9d10b8d8e22e4f349b398e37b76056.jpg)  
图22 KL-1密封胶红外光谱

表2-2  

<table><tr><td>温度/℃</td><td>压力/MPa</td><td>温度/℃</td><td>压力/MPa</td></tr><tr><td>室温</td><td>24.5</td><td>200</td><td>2.45~2.94</td></tr><tr><td>100</td><td>3.43~3.92</td><td>600</td><td>1.47~1.96</td></tr></table>

表2-3  

<table><tr><td>温度/℃</td><td>间隙/mm</td><td>压力/MPa</td><td>泄漏情况</td></tr><tr><td>34</td><td>0.02</td><td>14.7</td><td>不漏</td></tr><tr><td>200</td><td>0.02</td><td>1.47</td><td>不漏</td></tr><tr><td>500</td><td>0.00</td><td>0.78</td><td>开始泄漏</td></tr></table>

表2-4[2]  

<table><tr><td colspan="2">浸泡条件</td><td rowspan="2">法兰螺栓紧固扭矩/(N·m)</td><td rowspan="2">压力/MPa</td><td rowspan="2">保压时间/min</td><td colspan="2">泄漏情况</td></tr><tr><td>介质</td><td>温度/C</td><td>指标</td><td>实测值</td></tr><tr><td>1号喷气燃料</td><td>室温</td><td>39.2</td><td>1.96</td><td>10</td><td>-</td><td>不漏</td></tr><tr><td>变压器油</td><td>120</td><td>39.2</td><td>1.96</td><td>5</td><td>-</td><td>不漏</td></tr><tr><td>8号航空润滑油</td><td>120</td><td>49.0</td><td>1.96</td><td>5</td><td>不应泄漏</td><td>不漏</td></tr></table>

# 2.3 耐环境性能

2.3.1 耐喷气燃料及合成滑油性能 密封剂耐喷气燃料与合成双酯油浸泡性能实测结果见表2-5。

表2-5[2]  

<table><tr><td colspan="3">浸 泡 条 件</td><td rowspan="2">密封剂涂层变化情况</td></tr><tr><td>介质</td><td>温度/C</td><td>时间/h</td></tr><tr><td rowspan="2">1号喷气燃料</td><td>室温</td><td rowspan="3">100</td><td rowspan="3">不发软,不起泡</td></tr><tr><td>70</td></tr><tr><td>4050合成双酯油</td><td>150</td></tr></table>

2.3.2 耐四氧化二氮气体及硝酸性能 由密封剂密封的不锈钢件及铝材浸在四氧化二氮和硝酸中在 $28\sim 41^{\circ}\mathrm{C}$ ，相对湿度 $25\%$ ，工作压力为 $0.17\mathrm{MPa}$ 条件下，不同时间结果见表2-6。

表 $2 - 6^{12}$   

<table><tr><td>试验时间</td><td>四氧化二氮气体</td><td>浓硝酸</td></tr><tr><td>12h</td><td></td><td></td></tr><tr><td>4d</td><td>不锈钢无变化</td><td>铝材无变化</td></tr><tr><td>10d</td><td></td><td></td></tr></table>

2.4 工艺性能 密封剂的工艺性能见表2-7。

表2-7[2]  

<table><tr><td>性能</td><td>粘度(35℃)/(Pa·s)</td><td>流动性</td><td>不粘期/h</td><td>清除性</td></tr><tr><td>指标</td><td>&gt;100</td><td>易涂布,流平性好</td><td>在室温下&gt;12</td><td>拆卸时,在贴合面上固化的密封剂性脆,易清除</td></tr><tr><td>实测值</td><td colspan="4">符合指标要求</td></tr></table>

2.5 使用性能 在涡轮风扇发动机上试用，最高温度为 $550\mathrm{C}$ ，气体压力为 $2.0\mathrm{MPa}$ ，在中心轴承处对高温燃气、喷气燃料及所接触4050合成双酯油，密封性良好。

在涡轮风扇螺旋桨发动机上试用，工作温度为 $-25\sim 600^{\circ}\mathrm{C}$ ，工作压力最高为 $1.96\mathrm{MPa}$ ，被密封的介质为压缩空气、燃气与4104合成双酯油，密封性良好。

在某型号发动机高压压气机机闸部位贴合面、高压涡轮轴承装配贴合面、防冰电磁活门紧固螺栓及压比调节器壳体组合界面密封时，对 $500^{\circ}\mathrm{C}$ 最高部位可达 $800^{\circ}\mathrm{C}$ 的燃气以及喷气燃料、4050 滑油密封良好，最低温度为 $-40^{\circ}\mathrm{C}$ 。

# 3 使用工艺

3.1 环境条件 应在标准环境条件下制备密封剂试样和进行性能测试。在温度 $15 \sim 35^{\circ} \mathrm{C}$ , 相对湿度不大于 $75 \%$ 的条件下施工。环境中应无灰尘、油雾和酸碱性气体。  
3.2 施工方法 在需密封的贴合面涂布密封剂之前，应将贴合面仔细除油，然后将密封剂刮涂在贴合面两边刮平，严格控制使用量，涂布好后立即组合、紧固，然后可转入下道工序。

拆卸时，在卸除螺栓之后用软木锤敲打制件的贴合面边缘，振松密封剂固化涂层，便可方便地拆下。  
3.3 硫化条件 密封剂在使用温度下逐渐缩水硫化。

# 4 其他

4.1 包装 密封剂装入铝制牙膏状管中封严，每管可为 $60\mathrm{mL}$ 、 $150\mathrm{mL}$ 或装入 $350\mathrm{mL}$ 硬质聚乙烯管中，然后装入一表面印有使用说明书的硬纸盒内，构成一个单元包装，盒内应装有质量一致性数据单。若干盒装入硬质纸箱中。每个包装箱中应附有合格证、质量一致性检验数据单及装箱单（装箱单应注明箱中物品名称、批号和数量）。  
4.2 运输 密封剂按安全化工产品运输，运输始末禁止重压、重摔、水浸、雨淋和阳光曝晒，禁止与酸碱、油类及有机溶剂等接触，并远离热源 $2\mathrm{m}$ 以外。  
4.3 贮存 产品应贮存在温度不高于 $38\mathrm{C}$ 、相对湿度不大于 $70\%$ 的库房中，距热源不少于 $2\mathrm{m}$ ，避免与油类、酸碱和其他溶剂或蒸气接触。贮存期为24个月，超期后，使用前应再次检验，检验合格后仍可使用。  
4.4 技术安全 密封剂为室温下化学反应型材料，应防止溅入眼中和进入口中，并尽量少接触皮肤。

# 5 使用建议

推荐使用。

# 参考文献

1 中国科学院兰州化学物理研究所. 中国科学院(80)产字044号, KL-1高温密封剂科学技术成果鉴定书.  
2 中国科学院兰州化学物理研究所. 航空用新型耐温液体密封材料—KL-1高温密封剂. 1982

编写 俞贤达

审校 曹寿德 杨希仁

# XM37 密封胶带

# 1 概述

XM37 密封胶带是以氯化丁基橡胶为主成分的高温硫化型单组分密封材料，在贮存期内保持高粘弹性状态，与金属模板和聚酰胺薄膜有良好的初粘性。使用工艺简便，经高温使用后容易从金属模板表面剥离。主要用于复合材料、蜂窝结构等制品热压罐真空成型工艺的密封，也可用于其他气密结构的缝内密封。最高使用温度为 $180^{\circ} \mathrm{C}$ 。

1.1 牌号及名称 XM37 密封胶带。  
1.2 基本组成 氯化丁基橡胶、增粘剂、硫化剂、促进剂、填料。  
1.3 材料标准

Q/6S 393-1987 《XM37 密封胶带》

HB 5481—1991 《复合材料成型用密封胶条》

1.4 使用工艺说明书 Q/6SZ 385—1984《XM37 密封胶带使用工艺说明书》。  
1.5 供应状态 成卷供应，尺寸为 $4\mathrm{mm} \times 12\mathrm{mm} \times 7.5\mathrm{m}$ 。  
1.6 应用概况 已在复合材料和蜂窝结构的热压罐成型工艺中使用。  
1.7 研制及生产单位 北京航空材料研究院研制并生产。

# 2 性能

# 2.1 物理及化学性能

2.1.1 物理性能 密封胶带的物理性能见表2-1。

表2-1  

<table><tr><td>性能</td><td>指 标</td><td>实测值</td></tr><tr><td>外观</td><td>均质粘弹性材料</td><td>符合指标</td></tr><tr><td>d/(g/cm3)</td><td>-</td><td>1.0</td></tr><tr><td>针入度/10-1mm</td><td>-</td><td>40</td></tr></table>

2.1.2 化学性能 密封胶带对铝合金等金属不腐蚀、低毒、不易燃烧。  
2.1.3红外光谱 XM37密封胶带红外光谱见图2-1。  
2.2 力学性能 密封胶带力学性能见表2-2。

表2-2[1.  

<table><tr><td>性能</td><td>τ/MPa</td><td>常温密封性/Pa</td><td>高温密封性/Pa</td><td>高温后可清除性</td></tr><tr><td>指标</td><td>≥0.07</td><td>≤1.8×104</td><td>≤2.7×104</td><td>整体剥离</td></tr><tr><td>实测值</td><td>0.12</td><td>0.6×104</td><td>0.6×104</td><td>整体剥离</td></tr></table>

2.3 耐环境性能 密封胶带在使用期间分别在 $130^{\circ}\mathrm{C}$ 经 $4\mathrm{h}, 150^{\circ}\mathrm{C}$ 经 $4\mathrm{h}, 180^{\circ}\mathrm{C}$ 经 $4\mathrm{h}$ 试验均不应流淌和脆裂，在 $180^{\circ}\mathrm{C}$ 耐热空气条件下厚度变化不应大于 $67\%$ ，实测符合要求。  
2.4 使用性能 用密封胶带将金属模板和真空袋薄膜粘贴形成密封系统，按图2-2装配成真空系统，并按表2-3规定条件进行密封性试验，试验结果见表2-3。

图片摘要：该图主要展示 2 2[1。
![](images/c15dd17bf16263e5ba5eb4e8ee731e105b25e0e7198664fd97b54d2e12d4b28f.jpg)  
图2-1 XM37密封胶带红外光谱

图片摘要：该图主要展示 2 1 XM37密封胶带红外光谱。
![](images/e3cee4f3eb50f06cc9fd35d59067eeac77d46af6ff364464b77a483d2de456e9.jpg)  
1—金属模板；2—密封胶带；3—复合材料制件；4—真空袋膜（聚酰胺薄膜）；5—密封胶带；6—真空表；7—真空泵；8—表面真空嘴；9—透气材料(Airtech N 20)

图2-2 密封胶带试验装置  
表23[2.3]  

<table><tr><td>使用温度和时间</td><td>真空区尺寸/(mm×mm)</td><td>真空度(余压)/kPa</td><td>压力/MPa</td><td>真空袋薄膜材料</td><td>试验结果</td></tr><tr><td>175℃,4h</td><td>8000×1000</td><td>≤8.0</td><td>6.9</td><td>尼龙薄膜</td><td>无漏气、易清除</td></tr><tr><td>170~183℃,4h</td><td>1000×2000</td><td>≤8.0</td><td>2.0</td><td>气球布</td><td>无漏气、易清除</td></tr></table>

# 3 使用工艺

3.1 环境条件 密封胶带试样制备及性能测试应在标准环境条件下进行，施工在室温下进行。施工环境中应无尘、无油雾、无酸碱气体。  
3.2 施工方法 清理干净金属模板上需贴胶带的部位，然后铺贴密封胶带。在铺贴薄膜到预成型复合材料零件上时，应从中间向两头把薄膜贴合到胶带上，在零件有明显棱角处的薄膜应叠折，使表面积明显大于应覆盖的零件表面积，防止由于真空使薄膜贴附于预成型零件表面，造成密封胶带被拉脱，

使密封失效。叠折的薄膜之间要用胶带贴合并不留空隙。由密封区引出的导线应用密封胶带包裹，胶带搭接处应压实，不留空隙。密封完毕，抽真空检查密封性，对漏气部位用手压实或补贴胶带，直至达到要求。成型完成后，密封胶带可从模板表面整体剥离，也可用汽油等溶剂清除干净。

# 4 其他

4.1 包装 密封胶带采用双面隔离纸包装成盘，装入纸箱中，每箱胶带为一个单元包装，每箱装28盘。纸箱中应附产品合格证和质量一致性检验数据单、装箱单（应注明产品名称、批号、净重、数量）。  
4.2运输 密封胶带按安全化工产品运输，运输中禁止水浸、雨淋和阳光曝晒。  
4.3 贮存 贮存在温度不高于 $28\mathrm{C}$ 、相对湿度不大于 $70\%$ 的库房内，避免阳光直射，远离热源，禁止接触各类溶剂、有害气体等污染物。密封胶带贮存期为1年。  
4.4 技术安全 本密封胶带为安全低毒物质。

# 5 使用建议

选用。

# 参考文献

1 北京航空材料研究院. XM37 密封胶带研究报告. 1984  
2 北京航空材料研究院. XM37 密封胶带使用试验报告. 1984  
3 北京航空材料研究院. XM37 密封胶带使用情况意见. 1984

编写 黄梅星

审校 杨希仁 徐千山

# J-83 密封条腻子

# 1 概述

J-83 密封条腻子是以丁基橡胶为主成分的一种高温硫化型密封胶条，在常温至 $200^{\circ}\mathrm{C}$ 下保持高粘弹性状态，与金属模板和聚酰胺薄膜有良好的粘接性。高温使用后容易从金属模板表面剥离。主要用于复合材料、蜂窝结构和金属板胶接等制件在热压罐真空成型工艺的密封。最高使用温度为 $200^{\circ}\mathrm{C}$ 。

1.1 牌号及名称 J-83 密封条腻子（又称 J-83 密封胶条）。  
1.2 基本组成 丁基橡胶、硫化剂、促进剂、增粘剂、填料。  
1.3 材料标准 Q/HSY 010- -1992《J-83 密封条腻子》。  
1.4 使用工艺说明书 《J-83 密封条腻子使用工艺说明书》。  
1.5 供应状态 成箱供应，每盘尺寸为：A型宽 $9\mathrm{mm}$ ，厚 $2.5\mathrm{mm}$ ，长 $7\mathrm{m}$ 。B型宽 $18\mathrm{mm}$ ，厚 $3\mathrm{mm}$ ，长 $7\mathrm{m}$ 或根据用户要求的尺寸供应。  
1.6 应用概况 已在复合材料蜂窝结构和金属板胶接的热压罐成型工艺中使用。

1.7 研制及生产单位 黑龙江省石油化学研究院研制并生产。  
1.8 鉴定级别及日期 1990年8月由化学工业部组织鉴定通过。

# 2 性能

# 2.1 物理及化学性能

2.1.1 物理性能 密封胶条的物理性能见表2-1。

表2-1：  

<table><tr><td>性能</td><td>指 标</td><td>实测值</td></tr><tr><td>外观颜色</td><td>色泽均匀无颗粒的均质粘弹性材料</td><td>符合指标</td></tr><tr><td>d/(g/cm3)</td><td>--</td><td>0.95±0.05</td></tr><tr><td>针入度/10-1mm</td><td>--</td><td>35±5</td></tr></table>

2.1.2 化学性能 密封条腻子对铝合金等金属不腐蚀，低毒，不易燃烧。  
2.1.3 红外光谱 J-83 密封条腻子红外光谱见图 2-1。

图片摘要：该图主要展示 2 1：。
![](images/c9b51dc8626ecb0b4a57e0ed56e00138babd0eac82fc9825004080af6a58e309.jpg)  
图2-1 J-83密封条腻子红外光谱

2.2力学性能密封条腻子对LY12CZ铝合金板的粘接剪切强度 $\pmb{\tau}$ 及由密封条腻子密封的真空袋的真空度保持能力见表2-2。

表2-2  

<table><tr><td>性能</td><td>τ MPa</td><td>常温密封性真空度/Pa</td><td>高温密封性真空度/Pa</td></tr><tr><td>指标</td><td>≥0.08</td><td>≤13</td><td>≤27</td></tr><tr><td>实测值</td><td>0.10</td><td>12</td><td>24</td></tr></table>

2.3 耐环境性能 密封条腻子在使用期间经 $150\mathrm{C}, 180\mathrm{C}$ 或 $200\mathrm{C}$ 加热 $4\mathrm{h}$ 后, 均不流淌, 不脆裂, 在 $180\mathrm{C}$ 经 $4\mathrm{h}$ 耐热的条件下厚度变化不大于 $67\%$ , 保证密封。 $180\mathrm{C}$ 加热 $2\mathrm{h}$ 后由密封条腻子密封的真空袋真空度不应大于 $27\mathrm{Pa}$ . 实测值为 $24\mathrm{Pa}$ , 粘在未做处理的铝合金板上的密封条腻子, 在 $150\mathrm{C}$ 或 $180\mathrm{C}$ 经 $4\mathrm{h}$ 加热后冷至室温后剥离, 密封条腻子应整个从铝板上脱落下来, 实测符合要求。

2.4 使用性能 用密封条腻子将模具和尼龙薄膜粘制成 $400\mathrm{mm} \times 400\mathrm{mm}$ 的密封袋，按图2-2装配成真空系统。打开真空泵检查密封袋的密封性，确保不漏气，当真空表显示为 $760\mathrm{mmHg}(9.8 \times 10\mathrm{Pa})$ 时关闭真空系统管路的抽空开关，在真空度下降至 $508\mathrm{mmHg}(6.8 \times 10\mathrm{Pa})$ 时，记录下 $5\mathrm{min}$ 内真空度的降低量，重复三次。再将密封袋放入加热设备内，加热至 $180^{\circ}\mathrm{C}$ ，保温 $4\mathrm{h}$ ，关上真空管路开关，重复上述操作，记录高温下 $5\mathrm{min}$ 内真空度的降低量，重复三次，计算出平均值作为常温及高温下的密封性结果，符合2.2条技术指标。

图2-2 J-83密封试验装置  
图片摘要：该图主要展示 2 2 J 83密封试验装置。
![](images/b237b8fb959e76f1b19eec6be7a22d94f765b6e43689e95c641953723e4caada.jpg)  
1—模具；2—柔性材料；3—尼龙薄膜；4—密封胶；5—真空表；6—开关；7—真空泵

# 3 使用工艺

3.1 环境条件 密封胶条试样制备及性能测试应在标准环境条件下进行，施工环境温度应为 $15\sim 30^{\circ}\mathrm{C}$ ，相对湿度为 $40\% \sim 70\%$ ，环境应清洁。  
3.2 施工方法 清理干净需贴胶条的金属模板，然后铺贴胶条。在有导线通过之处，应将导线埋在胶层中间，边铺边用手压紧粘牢，尤其是打折和接头处，应注意不留间隙和气泡。在铺尼龙薄膜到预成型材料上时，应从中间向两头把薄膜贴合到胶条上。在预成型材料较厚处和边缘处，叠折的薄膜之间也要用胶条贴合并不留空隙。密封完毕，抽真空检查气密性，对漏气部位用手压实或补贴胶条，直至达到要求。使用完毕胶条可从模板表面整体剥离，也可用汽油等有机溶剂清理。

# 4 其他

4.1 包装 每盘胶条为一个单元包装，多个单元包装装入有内衬塑料布的纸箱中。每个纸箱中应内附产品合格证，质量一致性检验数据单及装箱单（注明纸箱中装入物品名称、批号和数量）。  
4.2运输 密封胶条按安全化工产品运输，运输中防止水浸、雨淋和阳光曝晒。  
4.3 贮存 贮存在环境温度不高于 $25^{\circ} \mathrm{C}$ , 相对湿度不大于 $70 \%$ 的蔽光库房中, 远离热源, 禁止接触各类溶剂及受有机物的污染。密封条腻子贮存期为 1 年。  
4.4 技术安全 密封胶条为安全低毒物质。使用过的胶条废弃时，不准用火焚烧，应于专门地点埋入土中。

# 5 使用建议

选用。

# 参考文献

1 黑龙江省科学院石油化学研究所.J-83 密封条腻子研究报告.1990

编写 王洪学

审校 杨希仁 黄梅星

# 102 不干性密封腻子和 102 不干性密封腻子布

# 1 概述

102 不干性密封腻子和 102 不干性密封腻子布是以聚硫橡胶为主成分的单组分不硫化型腻子状及带状密封剂。具有良好的耐大气老化、耐臭氧老化、耐湿热和耐航空燃料浸泡性能, 对铝合金、镁合金和钢等多种金属及油漆表面有良好粘接性能。102 腻子室温较低时塑性不够, 揉搓困难。环境温度过高易从密封部位流失, 影响密封效果。102 腻子布由质量检验合格的 102 腻子经有机溶剂溶解稀释成胶液后, 用涂布法涂子纤维织物上制成。102 腻子和相应的腻子布主要用于飞机驾驶舱和机身结构的气密密封。使用温度为 $-35 \sim 80^{\circ} \mathrm{C}$ 。

1.1 牌号及名称 102 不干性密封腻子和 102 不干性密封腻子布。国外相近牌号及名称为聚硫橡胶腻子、聚硫橡胶密封带（俄罗斯）。  
1.2 基本组成 102 腻子：聚硫橡胶、补强剂、增塑剂、填料。102 腻子布：聚硫橡胶、补强剂、增塑剂、填料。  
1.3 材料标准 GJB 2897—1997《空气系统不干性密封腻子及腻子布规范》; 重 Q.CJX.22—1993《102 不干性密封腻子和 102 不干性密封腻子布》。

国外相近材料标准为TY38105247—1985《聚硫橡胶腻子》和TY38105396—1985《聚硫橡胶密封带》。

1.4 使用工艺说明书 Q/CXZ 1—2000《102 不干性密封腻子和 102 不干性密封腻子布使用工艺》。  
1.5 供应状态 腻子成块打包供应，腻子布成卷供应。  
1.6 应用概况 已用于歼击机座窗盖框架、座舱和机身气密结构的密封以及轰炸机驾驶舱玻璃与飞机框架、机身气密铆接缝和螺栓孔的密封。  
1.7 研制及生产单位 重庆长江橡胶厂研制并生产。  
1.8 鉴定级别及日期 1962年4月由上海橡胶工业公司组织鉴定通过。

# 2 性能[1]

# 2.1 物理及化学性能

2.1.1 物理性能 腻子的物理性能见表2-1。

表2-1[1]   

<table><tr><td>性能</td><td>外 观</td><td>柔软度/s(23℃±2℃,4h)</td></tr><tr><td>指 标</td><td>灰或灰褐色,或灰黄色塑性体</td><td>10~80</td></tr><tr><td>实 测 值</td><td>灰或灰褐色塑性体</td><td>16</td></tr></table>

2.1.2 化学性能 腻子对阳极化铝合金、氧化镁合金不腐蚀，低毒，不易燃烧。

2.1.3 红外光谱 腻子红外光谱见图2-1.

图片摘要：该图主要展示 2 1[1]。
![](images/495f05d4cb4b42a08a863d8927f7faf477ecf06e0abb2c6b452b556c06318a4d.jpg)  
图2-1 102密封腻子红外光谱

2.2力学性能[1] 腻子对铝合金表面粘接剪切强度 $\tau \geqslant 15\mathrm{kPa}$ ，实测值为 $81\mathrm{kPa}$   
2.3 耐环境性能[1]  
2.3.1 耐热性 腻子于 $50\mathrm{C} \pm 1\mathrm{C}$ 经 $2\mathrm{h}$ 在热空气中加热后试样高度变化率应不大于 $20\%$ ，实测值为 $2.8\%$ 。  
2.3.2 耐航空燃料性能 腻子在航空汽油中长期浸泡后，不变质、不溶解，有很强抗膨胀能力。在温度 $20\mathrm{C} \pm 2\mathrm{C}$ 的汽油-苯混合液中浸泡 $24\mathrm{h}$ 后，质量变化率 $\Delta m \leqslant 3\%$ ，实测值为 $1.31\%$ 。  
2.3.3 耐航空润滑油性能 腻子在温度 $20\mathrm{C} \pm 2\mathrm{C}$ 的20号航空润滑油中浸泡 $24\mathrm{h}$ 后，质量变化率 $\Delta m \leqslant 2\%$ ，实测值为 $-0.26\%$ 。  
2.3.4 耐水性能 腻子在温度 $20\mathrm{C} \pm 2\mathrm{C}$ 的自来水中浸泡 $24\mathrm{h}$ 后，质量变化率 $\Delta m \leqslant 2\%$ ，实测值为 $0.11\%$ 。  
2.3.5 耐低温性 腻子试样在 $-35^{\circ} \pm 2^{\circ} \mathrm{C}$ 下经 $2 \mathrm{~h}$ 恒温后弯曲 $180^{\circ}$ 应不断裂，实测合格。  
2.4 工艺性能[1] 腻子和腻子布的工艺性能见表2-2。

表2-2  

<table><tr><td>性能</td><td>指 标</td><td>实 测 值</td></tr><tr><td>可塑性</td><td>腻子可通过挤出机、炼胶机加工成各种形状的腻子条或片,腻子布用剪刀裁剪,铺贴方便</td><td>合格</td></tr><tr><td>可拆卸性</td><td>密封后的零部件可以拆卸,解除密封或重新密封</td><td>合格</td></tr><tr><td>可修补性</td><td>密封失效后,可用腻子填堵进行修理</td><td>合格</td></tr></table>

2.5 使用性能 在模拟件上于 $-45\sim 60^{\circ}C$ 环境中进行了与俄罗斯生产的YZ腻子的对比试验，工艺性和低温气密性优子YZ腻子，高温气密性相近。

# 3 使用工艺

3.1 环境条件 腻子和腻子布质量检验试样制备和性能测试环境条件为标准环境条件。施工在室温下进行。环境中应无尘、无油雾、无酸碱性气体。  
3.2 施工方法 需密封的零、部件事先要进行预装，包括钻孔、划窝、去毛刺和表面清洗。然后根据密封部位的尺寸、形状，将腻子或腻子布制成所需要的形状，进行铺贴，按螺钉或铆钉孔位置在腻子布上穿孔，并用钢钎校正孔位，然后组装。

# 4 其他[1]

4.1 包装 腻子用涂有有机硅的隔离纸或绸布包装, 然后装入垫有塑料布的包装箱中, 每箱腻子净重不超过 $20\mathrm{kg}$ 构成一个单元包装。腻子布衬上垫纸用同心轴成卷, 架于包装木箱内的托架上 (托架托住芯轴两端)。每箱腻子布不超过 $60\mathrm{m}$ , 包装箱中应附有产品合格证和出厂检验单, 包装箱上应贴有标志, 注明产品名称、批号、数量、出厂日期和生产厂名称。

4.2 运输 按非危险品运输，运输过程中注意防晒、防潮。  
4.3 贮存 腻子和腻子布应在温度不高于 $28^{\circ} \mathrm{C}$ 、相对湿度不大于 $80\%$ 的库房中贮存，防止阳光直射，严禁尘土和其他物质污染。贮存期自生产日起为1年。超过贮存期应重新检验，如符合质量要求仍可使用。  
4.4 技术安全 腻子和腻子布为安全低毒物质，废弃时不允许用火烧，防止造成环境污染。

# 5 使用建议

限制使用。

# 参考文献

1 重庆长江橡胶厂.102 腻子性能统计资料.1999

编写 方寿仙

审校 徐千山 黄梅星

# JLN-100 聚硫橡胶密封腻子

# 1 概述

JLN-100 聚硫橡胶密封腻子是以固体聚硫橡胶为主成分的单组分不硫化型腻子状密封剂。具有良好的耐大气老化、耐臭氧老化、耐湿热和耐航空燃料浸泡性能，对铝合金、镁合金和钢等多种金属及油漆表面有良好粘接性能。JLN-100 腻子在室温较低时塑性不够，揉搓困难，环境温度过高易从密封部位流失，影响密封效果。JLN-100 腻子主要用于飞机驾驶舱和机身结构的气密密封。使用温度为 $-35 \sim 80^{\circ} \mathrm{C}$ 。

1.1 牌号及名称 JLN-100 聚硫橡胶密封腻子（原名 211 腻子），国外相近牌号及名称为聚硫橡胶腻子（俄罗斯）。  
1.2 基本组成 聚硫橡胶、补强剂、促进剂。  
1.3 材料标准 Q/JHY-02.014--1997《JLN·100聚硫橡胶密封腻子》，国外相近材料标准为TY38 105247—1985《聚硫橡胶腻子》。  
1.4 使用工艺说明书   
1.5 供应状态 腻子成块打包供应。  
1.6 应用概况 已用于歼击机座窗盖框架、座舱和机身气密结构的密封以及轰炸机驾驶舱玻璃与飞机框架、机身气密铆接缝和螺栓孔的密封。

1.7 研制及生产单位 锦西化工研究院研制并生产。  
1.8 鉴定级别及日期 1966年9月由锦西化工研究院组织鉴定通过。

# 2 性能[1,2]

# 2.1 物理及化学性能

2.1.1 物理性能：腻子的物理性能见表2-1。

表2-1  

<table><tr><td>性 能</td><td>外 观</td><td colspan="4">水的质量分数/%</td></tr><tr><td>指 标</td><td>灰或灰褐色,或灰黄色塑性体</td><td colspan="4">≤1.0</td></tr><tr><td rowspan="2">实 测 值</td><td rowspan="2">灰或灰褐色塑性体</td><td>\(\overline{r}\)</td><td>s</td><td>\(C_{V}\)</td><td>n</td></tr><tr><td>0.65</td><td>0.18</td><td>0.28</td><td>30</td></tr></table>

2.1.2 化学性能 腻子对阳极化铝合金、氧化镁合金不腐蚀，低毒，不易燃烧。  
2.1.3 红外光谱 JLN-100 密封腻子红外光谱见图 2-1。

图片摘要：该图主要展示 2 1。
![](images/d3fd3aaf6882c8c3429c89b2d9a6121b286221a95e8faffa8874a0c9fd8bfc7a.jpg)  
图2-1 JLN-100密封腻子红外光谱

2.2力学性能 腻子对铝合金表面粘接剪切强度 $\pmb{\tau}$ 见表2-2。

表2-2  

<table><tr><td>性能</td><td colspan="4">r/kPa</td></tr><tr><td>指标</td><td colspan="4">≥60</td></tr><tr><td rowspan="2">实测值</td><td>x̄</td><td>s</td><td>Cv</td><td>n</td></tr><tr><td>84</td><td>13.00</td><td>0.14</td><td>30</td></tr></table>

# 2.3 耐环境性能

2.3.1 耐寒性 腻子在 $-35^{\circ} \mathrm{C} \pm 1 \mathrm{C}$ 恒温 $2 \mathrm{~h}$ 后，弯曲 $180^{\circ}$ ，应无裂纹，实测符合要求。  
2.3.2 耐燃油性能 腻子在温度 $20\mathrm{C} \pm 2\mathrm{C}$ 的NY-120汽油与苯成 $3:1$ 的混合液中浸泡 $24\mathrm{h}$ 后，质量变化率 $\Delta m$ 见表2-3。

表2-3  

<table><tr><td>性能</td><td colspan="4">Δm/%</td></tr><tr><td>指标</td><td colspan="4">≤3.0</td></tr><tr><td rowspan="2">实测值</td><td>x</td><td>s</td><td>Cv</td><td>n</td></tr><tr><td>1.42</td><td>0.540</td><td>0.380</td><td>30</td></tr></table>

2.3.3 耐航空润滑油性能 腻子在温度 $20\mathrm{C} + 2\mathrm{C}$ 的符合GB440的航空润滑油中浸泡 $24\mathrm{h}$ 后，质量变化率 $\Delta m$ 见表2-4。

表2-4  

<table><tr><td>性能</td><td colspan="4">Δm/%</td></tr><tr><td>指标</td><td colspan="4">≤2.0</td></tr><tr><td rowspan="2">实测值</td><td>x̄</td><td>s</td><td>Cv</td><td>n</td></tr><tr><td>0.24</td><td>0.29</td><td>1.21</td><td>30</td></tr></table>

2.3.4 耐水性能 腻子在温度 $20\mathrm{C} \pm 2^{\circ}\mathrm{C}$ 的自来水中浸泡 $24\mathrm{h}$ 后，质量变化率 $\Delta m$ 见表2-5。

表2-5  

<table><tr><td>性 能</td><td colspan="4">△m/%</td></tr><tr><td>指 标</td><td colspan="4">≤2.0</td></tr><tr><td rowspan="2">实 测 值</td><td>x̄</td><td>s</td><td>Cv</td><td>n</td></tr><tr><td>1.06</td><td>0.43</td><td>0.41</td><td>30</td></tr></table>

2.3.5 耐热性 腻子在 $60\mathrm{C} \pm 1\mathrm{C}$ 空气中经 $2\mathrm{h}$ 后试样高度变化率即流散性不应大于 $5\%$ ，实测合格。  
2.3.6 耐老化性能 腻子在 $70\mathrm{C} \pm 2\mathrm{C}$ 经144h热空气老化后的耐寒性、粘接剪切强度，以及在NY-120汽油-苯混合液中、航空润滑油中及水中的质量变化率应符合老化前的要求，实测结果见表2-6。

表2-6  

<table><tr><td rowspan="2">性能</td><td rowspan="2">流散性(60℃,2h)/%</td><td rowspan="2">耐寒性(-35℃,2h)</td><td rowspan="2">τ/MPa</td><td colspan="3">Δm/%</td></tr><tr><td>汽油-苯混合液(20℃,24h)</td><td>航空润滑油(20℃,24h)</td><td>水中(20℃,24h)</td></tr><tr><td>指标</td><td>≤5</td><td>弯曲180°无裂纹</td><td>≥0.06</td><td>≤3.0</td><td>≤2.0</td><td>≤2.0</td></tr><tr><td>实测值</td><td>1.9</td><td>合格</td><td>0.11</td><td>0.86</td><td>0</td><td>0.72</td></tr></table>

2.4 工艺性能 腻子和腻子布的工艺性能见表2-7。

聚硫橡胶密封腻子于1964年经国营一一二厂采用飞机上常用的铆接结构形式和零部件加工工艺制造和装配的模拟试验装置上，对腻子的工艺性能和在 $-45\sim 60^{\circ}\mathrm{C}$ 环境温度下的气密性能与前苏联YZ聚硫橡胶密封腻子进行了对比试验，结果表明工艺性、低温气密性比YZ腻子好，高温气密性相近，满足使用要求。

表2-7  

<table><tr><td>性能</td><td>指标</td><td colspan="4">实测值</td></tr><tr><td rowspan="2">柔软度(20℃)/s</td><td rowspan="2">20~40</td><td>x̄</td><td>s</td><td>Cv</td><td>n</td></tr><tr><td>27.4</td><td>5.45</td><td>0.20</td><td>30</td></tr><tr><td>可修补性</td><td>密封失效后,可用腻子填堵进行修理</td><td colspan="4">合格</td></tr><tr><td>可拆卸性</td><td>密封后的零部件可以拆卸,解除密封或重新密封</td><td colspan="4">合格</td></tr></table>

# 3 使用工艺

3.1 环境条件 腻子质量检验试样制备和性能测试环境条件为标准环境条件。施工在室温下进行，环境中应无尘、无油雾、无酸碱性气体。  
3.2 施工方法 需密封的零、部件事先要进行预装，包括钻孔、划窝、去毛刺和表面清洗。然后根据密封部位的尺寸、形状，将腻子和腻子布制成所需要的形状，进行铺贴，按螺钉或铆钉孔位置在腻子带上

穿孔，并用钢钎校正孔位，然后组装。

# 4 其他

4.1 包装 腻子用涂有有机硅的隔离纸或绸布包装, 然后装入垫有塑料布的包装箱中, 每箱腻子净重不超过 $20\mathrm{kg}$ 构成一个单元包装。包装箱中应附有产品合格证、质量一致性检验数据单和装箱单（应注明箱中产品名称、批号和数量）。  
4.2运输按安全化工产品运输，运输过程中注意防晒、防潮。  
4.3 贮存 腻子应在温度不高于 $28^{\circ} \mathrm{C}$ , 相对湿度不大于 $70 \%$ 的库房中贮存, 防止阳光直射, 严禁尘土和其他物质污染。贮存期自生产日起为 1 年。超过贮存期应重新检验, 如符合质量要求仍可使用。  
4.4 技术安全 聚硫橡胶腻子为安全低毒物质，废弃时不允许用火烧，防止污染环境。

# 5 使用建议

限制使用。

# 参考文献

1 西安飞机公司, 211 腻子性能数据汇总, No. 密-9.1986  
2 锦西化工研究院.JLN-100聚硫橡胶密封腻子生产批次性能统计资料(1988～1996年).1998

编写 姚志亮

审校 黄梅星 杨希仁

# 1601 密封腻子和 1601 密封腻子带

# 1 概述
