Repository: C-zj02/CFD-claw

<div align="center">

**English** | [中文](#中文版) | [Français](README_FR.md) | [Русский](README_RU.md) | [हिन्दी](README_HI.md) | [العربية](README_AR.md) | [Português](README_PT.md)

# 🚀 Claude Code Python

**A Complete Python Reimplementation Based on Real Claude Code Source**

*From TypeScript Source → Rebuilt in Python with ❤️*

***
**🔥 Active Development • New Features Weekly 🔥**

</div>

***

## 🎯 What is This?

**Clawd Code** is a **complete Python rewrite** of Claude Code, based on the **real TypeScript source code**.

File: RAG-data/中国航空材料手册(第2版) 第9卷 涂料 镀覆层与防锈材料001-200.pdf-111b24df-83a8-4728-98fc-0754f991467e.md (part 5 of 7)
# 中国航空材料手册
<table><tr><td>性能</td><td>指标</td><td>实测值</td></tr><tr><td>耐盐雾性(5% NaCl 溶液 40℃±1℃,72h)</td><td>涂层无变化</td><td>涂层无变化</td></tr><tr><td>耐润滑油性(4050 润滑油,23℃,4h)</td><td>不起泡、不龟裂、不起皱</td><td>不起泡、不龟裂、不起皱</td></tr><tr><td>耐汽油性(120号汽油,23℃,4h)</td><td>不起泡、不龟裂、不起皱</td><td>不起泡、不龟裂、不起皱</td></tr><tr><td>耐液压油(4109 液压油,23℃,4h)</td><td>不起泡、不龟裂、不起皱</td><td>不起泡、不龟裂、不起皱</td></tr><tr><td>耐热真空性(160℃,0.03 MPa,20h)</td><td>不起泡、不剥落</td><td>不起泡、不剥落</td></tr><tr><td>耐5%肥皂液性(23℃,4h)</td><td>不起泡、不龟裂、不起皱</td><td>不起泡、不龟裂、不起皱</td></tr><tr><td>耐霉菌性(28d)/级</td><td>0</td><td>0</td></tr><tr><td>耐大气老化(6个月)/综合等级</td><td>良</td><td>良</td></tr></table>

# 2.4 工艺性能

2.4.1 施工性能 喷涂性好，也可刷涂。  
2.4.2 配套性能 与S01-89防雨蚀底漆、S55-49防雨蚀磁漆配套使用。  
2.4.3 适用期 $3\mathrm{h}$   
2.5 使用性能 已用于高速歼击机机载雷达罩多年，效果良好。

# 3 使用工艺

3.1 表面准备 碳纤维复合材料或玻璃钢表面先用甲苯或二甲苯清洗干净，然后用400号砂纸打磨并用水清洗至表面水膜连续 $30\mathrm{s}$ 不破裂。  
3.2 涂料配制 根据需要量称取组分一, 然后按规定的比例称取组分二, 在不断搅拌下将组分二缓缓加入到组分一中, 并搅拌均匀。  
3.3 施工粘度 喷涂粘度为 $18\sim 22s$   
3.4 干燥条件 $23\mathrm{C},50\mathrm{h}$   
3.5 注意事项 在配制与施工时，切忌与水和醇类物质接触。施工环境相对湿度不得大于 $80\%$ 。

# 4 其他

4.1 包装 用 $1\mathrm{L}$ 和 $4\mathrm{L}$ 铁桶包装并密封。  
4.2 运输 按危险品运输，防止雨淋和日光曝晒。  
4.3 贮存 贮存在温度不超过 $40\mathrm{C}$ 、干燥通风的库房内，远离热源，隔绝火源，避免日光直射。贮存期6个月。  
4.4 技术安全 涂料的配制与施工场所应通风良好，禁止明火。

# 5 使用建议

选用。

# 参考文献

1 常州涂料化工研究院.S99-49抗静电涂料的研究.1995

编写 李洪源

审校 谢永琴 郑会廉

# S99-101H 聚氨酯抗静电涂料

# 1 概述

S99-101H 聚氨酯抗静电涂料为双组分涂料, 可自干, 也可烘干。该涂料用于轰炸机雷达天线罩上, 除具有一般涂料的力学性能外, 还具备雷达天线罩的特殊电性能。

1.1 牌号及名称 S99-101H 聚氨酯抗静电涂料，原名 PUB 抗静电涂料。  
1.2 基本组成 组分一：聚脂树脂、导电填料、有机溶剂。组分二：脂肪族多异氰酸酯。  
1.3 材料标准 Q/6S983—1991《PUB抗静电涂料》。  
1.4 使用工艺说明书 Q/6SZ 1106—1991《雷达罩涂层系统施工工艺说明书》。  
1.5 供应状态 双组分分装，配套供应。  
1.6 应用概况 已在轰炸机的雷达天线罩上使用多年。  
1.7 研制及生产单位 北京航空材料研究院研制并生产。  
1.8 鉴定级别及日期 1992年1月由航空航天部科学技术研究院鉴定通过。

# 2 性能

2.1 物理及化学性能 S99-101H抗静电涂料的物理及化学性能见表2-1。

表2-1[1]   

<table><tr><td>性能</td><td>指 标</td><td>实 测 值</td></tr><tr><td>涂料颜色与外观</td><td>浅色(白色,浅灰或蓝灰色)</td><td>浅灰色</td></tr><tr><td>容器中的状态</td><td>均匀粘稠物,无结皮、无胶凝和外来杂质</td><td>均匀粘稠物,无结皮、无胶凝和外来杂质</td></tr><tr><td>细度/μm</td><td>≤30</td><td>&lt;30</td></tr><tr><td>固体含量/%</td><td>70±2</td><td>69</td></tr><tr><td>干燥时间/h</td><td></td><td></td></tr><tr><td>表干</td><td>≤0.5</td><td>0.5</td></tr><tr><td>50℃±2℃</td><td>≤6</td><td>6</td></tr><tr><td>表面电阻/MΩ</td><td>1~100</td><td>-</td></tr><tr><td>透波损耗(频率100kHz~30MHz)/%</td><td>≤5</td><td>&lt;5</td></tr></table>

2.2力学性能 S99-101H抗静电涂层的物理及力学性能见表2-2。

表2-2[1]  

<table><tr><td>性能</td><td>指 标</td><td>实 测 值</td></tr><tr><td>抗冲击性/cm</td><td>50</td><td>50</td></tr><tr><td>柔韧性/mm</td><td>≤2</td><td>2</td></tr><tr><td>附着力/级</td><td>1</td><td>1</td></tr></table>

2.3 耐环境性能 S99-101H抗静电涂层的耐环境性见表2-3。

表2-3[ ]  

<table><tr><td>性能</td><td>指标</td><td>实测值</td></tr><tr><td>耐盐雾(5% NaCl 溶液,35 C±1 C,500 h)</td><td>漆膜不破坏</td><td>通过</td></tr><tr><td>耐湿热性(47 C±1 C,相对湿度大于95%,500 h)</td><td>表面电阻值不变</td><td>通过</td></tr><tr><td>耐热性(120 C,24 h)</td><td>漆膜不破坏,表面电阻值不变</td><td>通过</td></tr><tr><td>耐水性(蒸馏水,25 C±1 C,3 d)</td><td>漆膜不破坏,表面电阻值不变</td><td>通过</td></tr><tr><td>耐汽油性(120 号汽油,25 C±1 C,3 d)</td><td>漆膜不破坏,表面电阻值不变</td><td>通过</td></tr><tr><td>耐人造海水(25 C±1 C,3 d)</td><td>漆膜不破坏,表面电阻值不变</td><td>通过</td></tr></table>

2.4 工艺性能  
2.4.1 施工性能 喷涂或刷涂性均好。  
2.4.2配套性能 与H01-101H环氧聚酰胺清漆及聚氨酯面漆可配套使用，配套性良好。  
2.4.3 适用期 $4\mathrm{h}$

# 3 使用工艺

3.1 表面准备 玻璃钢表面打磨、清洗后除H01-101H环氧聚酰胺清漆，涂层干燥后，用砂纸略加粗化，除尘，清洗并干燥。  
3.2 涂料配制 根据需用量, 先称量组分一, 再按包装桶上注明的组分一与组分二的配比称取组分二, 在不断搅拌下将组分二加入到组分一中, 并搅拌均匀。  
3.3 施工粘度 用X-10稀释剂将涂料稀释至 $16\sim 22s$ 。  
3.4 干燥条件 常温，7d或 $80\sim 90C,4h$   
3.5 注意事项 涂层厚度根据设计要求确定，涂覆次数以达到厚度为准。

# 4 其他

4.1 包装 用 $1\mathrm{L},2\mathrm{L},5\mathrm{L}$ 铁桶包装并密封。  
4.2 运输 按危险品运输，防止雨淋和日光曝晒。  
4.3 贮存 贮存在温度不超过 $40\mathrm{C}$ 、干燥通风的库房内，远离热源，隔绝火源，避免日光直射。  
4.4 技术安全 施工场地通风良好，禁止明火。

# 5 使用建议

推荐。

# 参考文献

1 北京航空材料研究院. 雷达罩涂层系统的研究. 1991

编写 杨和争 毛庆珠

审校 谢永琴 阎家相

# S04-110H 聚氨酯静电放电器高阻磁漆

# 1 概述

S04-110H 聚氨酯静电放电器高阻磁漆为双组分涂料。漆膜具有很好的抗静电效果, 用于飞机机翼的放电棒上。

1.1 牌号及名称 S04-110H 聚氨酯静电放电器高阻磁漆, 原名静电放电器高阻涂料。  
1.2 基本组成 组分一：聚酯树脂。组分二：聚氨酯固化剂。  
1.3 材料标准 上海市涂料研究所《静电放电器高阻涂料》。  
1.4 使用工艺说明书 上海巾涂料研究所《静电放电器高阻涂料施工说明》。

1.5 供应状态 两组分分装，配套供应。   
1.6 应用概况 已用于运输机机翼放电棒上，飞行数年，电性能指标保持在规定的范围内。  
1.7 研制及生产单位 上海市涂料研究所研制并生产。  
1.8 鉴定级别及日期 1980年由上海市有机化学工业公司鉴定通过。

# 2 性能

2.1 物理及化学性能 S04-110H磁漆的物理及化学性能见表2-1。

表2-1  

<table><tr><td>性能</td><td>指 标</td><td>实测值</td><td>性 能</td><td>指 标</td><td>实测值</td></tr><tr><td>粘度(4号杯)/s</td><td>20~30</td><td>20~30</td><td>干燥时间/h</td><td></td><td></td></tr><tr><td>细度/μm</td><td>≤30</td><td>25</td><td>表干</td><td>≤4</td><td>3</td></tr><tr><td>固体含量/%</td><td>≥10</td><td>45</td><td>烘干(60~70℃)</td><td>2~3</td><td>2</td></tr></table>

2.2力学性能 S04-110H磁漆涂层的物理及力学性能见表2-2。

表2-2[1]  

<table><tr><td>性能</td><td>指标</td><td>实测值</td><td>性能</td><td>指标</td><td>实测值</td></tr><tr><td>漆膜颜色与外观</td><td>黑色,平光</td><td>黑色,平光</td><td>附着力(划格法)/%</td><td>100</td><td>通过</td></tr><tr><td>柔韧性/mm</td><td>≤3</td><td>1</td><td>表面电阻/MΩ</td><td>i~100</td><td>10~30</td></tr><tr><td>抗冲击性/cm</td><td>50</td><td>反面冲击也通过50</td><td></td><td></td><td></td></tr></table>

2.3 耐环境性能 S04-110H磁漆涂层的耐环境性能见表2-3。

表2-3[1]  

<table><tr><td>性能</td><td>指标</td><td>实测值</td></tr><tr><td>耐水性(蒸馏水,常温,24h)</td><td>不起泡、不膨胀、不脱落</td><td>48h无变化</td></tr><tr><td>耐湿热性(40℃,相对湿度大于90%,6d)</td><td>不起泡、不溶胀、不脱落</td><td>无变化</td></tr><tr><td>耐煤油性(RP-2煤油,常温,12d)</td><td>不发软、不发粘、不起皱、不变色</td><td>通过</td></tr><tr><td>耐光性(IPK-2石英灯,5h)</td><td>不起皱,允许变色</td><td>漆膜不变色</td></tr><tr><td>耐热性(85℃,30min)</td><td>不起泡、不起皱</td><td>通过</td></tr><tr><td>耐寒性(-60℃,48h)</td><td>漆膜无龟裂、不脱落</td><td>通过</td></tr><tr><td>耐高低温交变性(--60℃,1h;70℃,1h为1周期,3周期)</td><td>无变化</td><td>通过</td></tr></table>

2.4 工艺性能  
2.4.1 施工性能 喷涂性良好。  
2.4.2 配套性能 不需底漆。  
2.4.3 适用期 $3\mathrm{h}$ 。  
2.5 使用性能 用于运输机机翼放电棒，效果尚好。

# 3 使用工艺

3.1 表面准备 涂漆前将聚酰胺放电棒打磨平整，并用磷酸浸渍处理。  
3.2 涂料配制 根据需要量称取组分一, 按组分一和组分二的比例为 $10:2.5 \sim 4$ 称取组分二, 在不断搅拌下, 将组分二加入组分一中, 再充分搅拌调匀, 放置 $20 \mathrm{~min}$ 后即可施工。  
3.3 施工粘度 喷涂粘度为 $14\sim 18s$   
3.4 干燥条件 $60\sim 70^{\circ}C,2h$   
3.5 注意事项 在配制与施工时，切忌与水和醇类物质接触。

# 4 其他

4.1 包装 用 $1\mathrm{L},4\mathrm{L}$ 和20L铁桶包装并密封。  
4.2 运输 按危险品运输，防止雨淋和日光曝晒。  
4.3 贮存 贮存在温度不超过 $40\mathrm{C}$ 、干燥通风的库房内，远离热源，隔绝火源，避免日光直射。贮存期12个月。  
4.4 技术安全 涂料的配制与施工应在通风良好、干燥无尘的环境中进行。

# 5 使用建议

选用。

# 参考文献

1上海市涂料研究所．涂料性能数据统计资料，1985

编写 郑会廉 谢永琴

审校 陈嘉珠

# S04-9502HD抗静电涂料

# 1 概述

S04-9502HD抗静电涂料为双组分涂料，可自干，也可烘干。漆膜具有良好的力学性能和突出的抗雨蚀性能，还具有雷达罩要求的特殊电性能，它与S04-9501HY抗雨蚀涂料配套，能满足多种型号歼击机或其他机种雷达罩的防护要求。

1.1 牌号及名称 S04-9502HD抗静电涂料，原名飞机雷达罩用S04-9502HD抗静电涂料。  
1.2 基本组成 组分一：聚酯树脂、颜料、填料、导电物质、有机溶剂。组分二：MOCA。  
1.3 材料标准 Q/6S1387-1988《飞机雷达罩用 S04-9501HY 抗雨蚀涂料、S04-9502HD 抗静电涂料》。  
1.4 使用工艺说明书 Q/6SZ1594-1998《雷达罩涂层系统施工工艺说明书》。  
1.5 供应状态 两组分分装，配套供应。   
1.6 应用概况 已在大型雷达罩上使用。  
1.7研制及生产单位 北京航空材料研究院研制并生产。

# 2 性能

2.1 物理及化学性能 S04-9502HD抗静电涂料的物理及化学性能见表2-1。  
2.2力学性能 S04-9501HD抗雨蚀涂层的力学性能见表2-2。  
2.3 耐环境性能 S04-9502HD与S04-9501HY抗雨蚀涂料配套涂层的耐环境性见表2-3。   
2.4 工艺性能  
2.4.1 施工性能 喷涂和涂刷性均好。  
2.4.2 配套性 与H01-101H环氧聚酰胺清漆、S04-9501HY抗雨蚀涂料配套。  
2.4.3 适用期 $4\mathrm{h}$ 。

表2-1  

<table><tr><td>性能</td><td>指标</td><td>实测值</td></tr><tr><td>容器中状态</td><td>均匀粘稠液体,无可见杂质</td><td>均匀粘稠液体,无可见杂质</td></tr><tr><td>固体含量/%</td><td>40±2</td><td>40</td></tr><tr><td>干燥时间/h</td><td></td><td></td></tr><tr><td>25℃±1℃</td><td>≤12</td><td>12</td></tr><tr><td>80℃±2℃</td><td>≤4</td><td>4</td></tr><tr><td>介电常数</td><td>6.3±0.1</td><td>通过</td></tr><tr><td>介质损耗因数</td><td>≤0.5</td><td>通过</td></tr><tr><td>表面电阻/MΩ</td><td>0.5~25</td><td>通过</td></tr></table>

表2-2[1]  

<table><tr><td>性能</td><td>指标</td><td>实测值</td><td>性能</td><td>指标</td><td>实测值</td></tr><tr><td>抗冲击性/cm</td><td>≥50</td><td>50</td><td>拉伸强度/MPa</td><td>≥10</td><td>&gt;10</td></tr><tr><td>柔韧性/mm</td><td>≤1</td><td>1</td><td>断裂伸长率/%</td><td>≥400</td><td>400</td></tr><tr><td>附着力(胶带法)</td><td>100%合格</td><td>通过</td><td>剥离强度/(N/m)</td><td>≥18</td><td>&gt;180</td></tr></table>

表2-3[1]  

<table><tr><td>性能</td><td>指标</td><td>实测值</td></tr><tr><td>耐热性(120℃,2min)</td><td>漆膜不起泡、不龟裂、不起皱</td><td>通过</td></tr><tr><td>耐湿热性(43℃±1℃,相对湿度大于95%,10周期)</td><td>漆膜不起泡、不龟裂、不起皱</td><td>通过</td></tr><tr><td>耐水性(蒸馏水,25℃±1℃,1d)</td><td>漆膜不起泡、不龟裂、不起皱</td><td>通过</td></tr><tr><td>耐煤油性(RP-3煤油,25℃±1℃,1d)</td><td>漆膜不起泡、不龟裂、不起皱</td><td>通过</td></tr></table>

# 3 使用工艺

3.1 表面准备 S04-9501HY抗雨蚀涂层干燥后，经打磨粗化并擦洗干净。  
3.2 涂料配制 根据需要量，先称取组分一，再按包装桶上注明的组分一与组分二的配比称取组分二，在不断搅拌下，将组分二加入到组分一中，并搅拌均匀。  
3.3 施工粘度 喷涂粘度为 $18\sim 22\mathrm{s}$   
3.4 干燥条件 $25\mathrm{C} \pm 1\mathrm{C}, 12\mathrm{h}$ 或 $80\mathrm{C} \pm 2\mathrm{C}, 4\mathrm{h}$ 。  
3.5 注意事项 涂层厚度根据设计要求确定，涂覆次数以达到厚度为准。

# 4 其他

4.1 包装 用 $1\mathrm{L},2\mathrm{L},5\mathrm{L}$ 铁桶包装并密封。  
4.2 运输 按危险品运输，防止雨淋和日光曝晒。  
4.3 贮存 贮存在温度不超过 $40\mathrm{C}$ 、干燥通风的库房内，远离热源，隔绝火源，避免日光直射。  
4.4 技术安全 施工场地通风良好，禁止明火。

# 5 使用建议

推荐。

# 参考文献

1 北京航空材料研究院. 飞机雷达罩用 S04-9502HD 抗静电涂料的研究. 1998

编写 杨和争 何立凡

审校 谢永琴 陈嘉珠

# S01-89防雨蚀底漆

# 1 概述

S0189防雨蚀底漆为双组分涂料，可常温固化。漆膜强度高，柔韧性好，具有良好的耐磨、抗冲击及耐湿热、耐介质性能，用于飞机雷达罩表面的防护。

1.1 牌号及名称 S01-89 防雨蚀底漆，原名 FTC-621 防雨蚀底漆。  
1.2 基本组成 组分--：异氰酸酯树脂、颜料、填料。组分二：有机胺化合物。  
1.3 材料标准 Q/TLS601--1995《S01-89防雨蚀底漆》。  
1.4 使用工艺说明书 常州涂料化工研究院技术档案5.01.01.01-120.06《S01-89防雨蚀底漆使用工艺说明书》。  
1.5 供应状态 两组分分装，配套供应。   
1.6 应用概况 已用于歼击机雷达罩。  
1.7研制及生产单位 常州涂料化工研究院研制并生产。  
1.8 鉴定级别及日期 1996年由化工部鉴定通过。

# 2 性能

2.1 物理及化学性能 S01-89 防雨蚀底漆的物理及化学性能见表 2-1。

表 $2 - {1}^{-\left| \cdot \right| }$   

<table><tr><td>性能</td><td>指 标</td><td>实测值</td><td>性 能</td><td>指 标</td><td>实测值</td></tr><tr><td>粘度/(Pa·s)</td><td>0.12~0.3</td><td>0.15~0.25</td><td>实干</td><td>≤20</td><td>18</td></tr><tr><td>固体含量/%</td><td>≥60</td><td>60~65</td><td>烘干(80℃)</td><td>≤6</td><td>6</td></tr><tr><td>干燥时间/h</td><td></td><td></td><td>闪点/℃</td><td>≥21</td><td>22</td></tr><tr><td>表干</td><td>≤2</td><td>2</td><td></td><td></td><td></td></tr></table>

2.2力学性能 S01-89防雨蚀底漆涂层的物理及力学性能见表2-2。

表2-2-17  

<table><tr><td>性能</td><td>指标</td><td>实测值</td><td>性能</td><td>指标</td><td>实测值</td></tr><tr><td>漆膜外观</td><td>漆膜平整光亮</td><td>漆膜平整光亮</td><td>漆膜伸长率/%</td><td>≥200</td><td>200</td></tr><tr><td>柔韧性/mm</td><td>1</td><td>1</td><td>拉伸强度/MPa</td><td>≥20</td><td>22</td></tr><tr><td>抗冲击性/cm</td><td>50</td><td>50</td><td>剥离强度/(N/cm)</td><td>≥58.8</td><td>65</td></tr><tr><td>附着力(划格胶带法)/级</td><td>0</td><td>0</td><td>打磨性</td><td>良好</td><td>良好</td></tr></table>

2.3 耐环境性能 S01-89 防雨蚀底漆涂层的耐环境性能见表 2-3。

表2-3[1]  

<table><tr><td>性能</td><td>指标</td><td>实测值</td></tr><tr><td>耐水性(蒸馏水,23℃,48h)</td><td>涂层无变化</td><td>涂层无变化</td></tr><tr><td>耐湿热性(按GJB150.9-1986,10周期)</td><td>涂层无变化</td><td>涂层无变化</td></tr><tr><td>耐盐雾性(5% NaCl溶液,40℃±1℃,72h)</td><td>涂层无变化</td><td>涂层无变化</td></tr><tr><td>耐润滑油性(4050润滑油,23℃,4h)</td><td>不起泡、不龟裂、不起皱</td><td>不起泡、不龟裂、不起皱</td></tr><tr><td>耐汽油性(120号汽油,23℃,4h)</td><td>不起泡、不龟裂、不起皱</td><td>不起泡、不龟裂、不起皱</td></tr></table>

续表2-3[1]   

<table><tr><td>性能</td><td>指标</td><td>实测值</td></tr><tr><td>耐液压油(4109液压油,23℃,4h)</td><td>不起泡、不龟裂、不起皱</td><td>不起泡、不龟裂、不起皱</td></tr><tr><td>耐热真空性(160℃,0.03MPa,20h)</td><td>不起泡、不剥落</td><td>不起泡、不剥落</td></tr><tr><td>耐5%肥皂液(23℃,4h)</td><td>不起泡、不龟裂、不起皱</td><td>不起泡、不龟裂、不起皱</td></tr><tr><td>耐霉菌性(28d)/级</td><td>0</td><td>0</td></tr><tr><td>耐大气老化(6个月)/综合等级</td><td>良</td><td>良</td></tr></table>

① 与 S55-49、S99-49 配套后试验。

# 2.4 工艺性能

2.4.1 施工性能 喷涂性好，也可刷涂。  
2.4.2 配套性能 与S55-49防雨蚀磁漆、S99-49抗静电涂料配套使用。  
2.4.3 适用期 $3\mathrm{h}$   
2.5 使用性能 已用于高速歼击机机达罩多年，效果良好。

# 3 使用工艺

3.1 表面准备 碳纤维复合材料或玻璃钢表面先用甲苯或二甲苯清洗干净，然后用400号砂纸打磨并用水清洗至表面水膜连续 $30\mathrm{s}$ 不破裂。  
3.2 涂料配制 根据需要量称取组分一, 然后按规定的比例称取组分二. 在不断搅拌下将组分二缓缓加入到组分一中, 并搅拌均匀。  
3.3 施工粘度 喷涂粘度为 $15\sim 20~s$   
3.4 干燥条件 $23\mathrm{C}, 20\mathrm{h}$ 。  
3.5 注意事项 在配制与施工时，切忌与水和醇类物质接触。施工环境相对湿度不得大于 $80\%$ 。

# 4 其他

4.1 包装 用 $1\mathrm{L}$ 和 $4\mathrm{L}$ 铁桶包装并密封。  
4.2 运输 按危险品运输，防止雨淋和日光曝晒。  
4.3 贮存 贮存在温度不超过 $40^{\circ} \mathrm{C}$ 、干燥通风的库房内，远离热源，隔绝火源，避免日光直射。贮存期6个月。  
4.4 技术安全 涂料的配制与施工场所应通风良好，禁止明火。

# 5 使用建议

选用。

# 参考文献

1 常州涂料化工研究院.S01-89防雨蚀底漆的研究.1995

编写 李洪源 谢永琴

审校 郑会廉

# S04-9501HY抗雨蚀涂料

# 1 概述

S04-9501HY抗雨蚀涂料为双组分涂料，可自干，也可烘干。漆膜具有良好的力学性能和突出的抗磨性，主要用于雷达罩起抗雨蚀作用。

1.1 牌号及名称 S04-9501HY 抗雨蚀涂料，原名 S04-9501HY 雷达用雨蚀涂料。  
1.2 基本组成 组分一：聚酯树脂、颜料、填料、有机溶剂。组分二：MOCA。  
1.3 材料标准 Q/6S1387—1998《飞机雷达罩用 S04-9501HY 抗雨蚀涂料，S04-9502HD 抗静电涂料》。   
1.4 使用工艺说明书 Q/6SZ 1594—1998《雷达罩涂层系统施工工艺说明书》。  
1.5 供应状态 双组分分装，配套供应。  
1.6 应用概况 已在大型雷达罩上使用。  
1.7 研制及生产单位 北京航空材料研究院研制并生产。

# 2 性能

2.1物理及化学性能 S04-9501HY抗雨蚀涂料的物理及化学性能见表2-1。

表2-1[1]   

<table><tr><td>性能</td><td>指 标</td><td>实 测 值</td></tr><tr><td>容器中状态</td><td>均匀粘稠液体,无可见杂质</td><td>均匀粘稠液体,无可见杂质</td></tr><tr><td>固体含量/%</td><td>62±2</td><td>62</td></tr><tr><td>固化时间/h</td><td></td><td></td></tr><tr><td>25℃±1℃</td><td>≤12</td><td>12</td></tr><tr><td>80℃±2℃</td><td>≤8</td><td>8</td></tr><tr><td>介电常数</td><td>3.5±0.1</td><td></td></tr><tr><td>介质损耗因数</td><td>0.059</td><td>-</td></tr></table>

2.2力学性能 S04-9501HY抗雨蚀涂层的力学性能见表2-2。

表2-2[1]  

<table><tr><td>性能</td><td>指标</td><td>实测值</td><td>性能</td><td>指标</td><td>实测值</td></tr><tr><td>抗冲击性/cm</td><td>50</td><td>50</td><td>拉伸强度/MPa</td><td>≥10</td><td>&gt;10</td></tr><tr><td>柔韧性/mm</td><td>≤1</td><td>1</td><td>断裂伸长率/%</td><td>≥450</td><td>450</td></tr><tr><td>附着力(胶带法)</td><td>100%合格</td><td>通过</td><td>剥离强度/(N/m)</td><td>≥1800</td><td>&gt;1800</td></tr></table>

2.3 耐环境性能 S04-9501HY 与 S04-9501HD 配套的抗雨蚀涂层的耐环境性见表 2-3。

表2-3[1]  

<table><tr><td>性能</td><td>指标</td><td>实测值</td></tr><tr><td>耐高温性(120℃,2min)</td><td>漆膜不起泡、不龟裂、不起皱</td><td>通过</td></tr><tr><td>耐湿热性(43℃±1℃,相对湿度大于95%,10周期)</td><td>漆膜不起泡、不龟裂、不起皱</td><td>通过</td></tr><tr><td>耐水性(25℃±1℃,1d)</td><td>漆膜不起泡、不龟裂、不起皱</td><td>通过</td></tr><tr><td>耐煤油性(航空煤油,25℃±1℃,1d)</td><td>漆膜不起泡、不龟裂、不起皱</td><td>通过</td></tr></table>

2.4 工艺性能

2.4.1 施工性能 喷涂和涂刷性均好。  
2.4.2 配套性能 与 H01-101H 环氧聚酰胺清漆、S04-9501HD 抗雨蚀涂料配套使用。

2.4.3 适用期 $4\mathrm{h}$

# 3 使用工艺

3.1 表面准备 先涂H01-101H环氧聚酰胺清漆，干燥后用砂纸打磨使表面粗化并清洗干净。  
3.2 涂料配制 根据需要量，先称取组分一，按包装桶上注明的组分一与组分二的配比称取组分二，在不断搅拌下，将组分二加入到组分一中，并搅拌均匀。  
3.3 施工粘度 喷涂粘度为 $18\sim 22\mathrm{s}$   
3.4 干燥条件 常温， $4\mathrm{d}$ 或 $80^{\circ}C + 2^{\circ}C,8h$   
3.5 注意事项 涂层厚度根据设计要求确定，涂覆次数以达到厚度为准。

# 4 其他

4.1 包装 用 $1\mathrm{L},2\mathrm{L},5\mathrm{L}$ 铁桶包装并密封。  
4.2 运输 按危险品运输，防止雨淋和日光曝晒。  
4.3 贮存 贮存在温度不超过 $40^{\circ} \mathrm{C}$ 、干燥通风的库房内，远离热源，隔绝火源，避免日光直射。  
4.4 技术安全 施工场地通风良好，禁止明火。

# 5 使用建议

推荐。

# 参考文献

1 北京航空材料研究院．飞机雷达罩用S04-9501HY抗雨蚀涂料的研究．1998

编写 杨和争 何立凡

审校 谢永琴 陈嘉珠

# S55-49 防雨蚀磁漆

# 1 概述

S55-49 防雨蚀磁漆为双组分涂料，可常温固化。漆膜强度高，柔韧性好，耐热性好。具有良好的耐磨、抗雨蚀，耐湿热和耐介质性能，用于飞机雷达罩表面的防护与装饰。

1.1 牌号及名称 S55-49 防雨蚀磁漆，原名FTC-6-02防雨蚀磁漆。  
1.2 基本组成 组分一：异氰酸酯树脂、颜料、填料。组分二：有机胺化合物。  
1.3 材料标准 Q/TLS 602—[995S55-49 防雨蚀磁漆]。  
1.4 使用工艺说明书 常州涂料化工研究院技术档案5.01.01.01-120.06(S55-49防雨蚀磁漆使用工艺说明书》。  
1.5 供应状态 两组分分装，配套供应。   
1.6 应用概况 已用于歼击机雷达罩。

1.7 研制及生产单位 常州涂料化工研究院研制并生产。  
1-8 鉴定级别及日期 1996年由化工部鉴定通过。

# 2 性能

2.1物理及化学性能 S55-19防雨蚀磁漆的物理及化学性能见表2-1。

表2-1  

<table><tr><td>性能</td><td>指 标</td><td>实测值</td><td>性 能</td><td>指 标</td><td>实测值</td></tr><tr><td>粘度/(Pa·s)</td><td>0.400~1.200</td><td>0.700</td><td>干燥时间/h</td><td></td><td></td></tr><tr><td>细度/μm</td><td>≤40</td><td>40</td><td>表1</td><td>≤4</td><td>4</td></tr><tr><td>固体含量/%</td><td></td><td></td><td>实干</td><td>≤52</td><td>50</td></tr><tr><td>组分一</td><td>≥60</td><td>60</td><td>烘干(80℃)</td><td>≤10</td><td>10</td></tr><tr><td>组分二</td><td>≥30</td><td>30</td><td>闪点/(°C)</td><td>≥21</td><td>23</td></tr></table>

2.2力学性能 S55-49防雨蚀磁漆涂层的物理及力学性能见表2-2。

表2-2-  

<table><tr><td>性能</td><td>指标</td><td>实测值</td><td>性能</td><td>指标</td><td>实测值</td></tr><tr><td>漆膜外观</td><td>漆膜平整光亮</td><td>漆膜平整光亮</td><td>漆膜伸长率/%</td><td>≥400</td><td>450</td></tr><tr><td>柔韧性/mm</td><td>≤1</td><td>1</td><td>拉伸强度/MPa</td><td>≥16</td><td>17</td></tr><tr><td>抗冲击性/cm</td><td>50</td><td>50</td><td>剥离强度/(N/cm)</td><td>≥58.8</td><td>65</td></tr><tr><td>附着力(划格胶带法)/级</td><td>0</td><td>0</td><td></td><td></td><td></td></tr></table>

2.3 耐环境性能 S55-49 防雨蚀磁漆涂层的耐环境性能见表 2-3。

表2-3  

<table><tr><td>性能</td><td>指标</td><td>实测值</td></tr><tr><td>耐水性(23(,48h)</td><td>涂层无变化</td><td>涂层无变化</td></tr><tr><td>耐湿热性(按GJB 150.9,10周期)</td><td>涂层无变化</td><td>涂层无变化</td></tr><tr><td>耐盐雾性(72h)</td><td>涂层无变化</td><td>涂层无变化</td></tr><tr><td>耐润滑油性(1050润滑油,23(,4h)</td><td>不起泡、不龟裂、不起皱</td><td>不起泡、不龟裂、不起皱</td></tr><tr><td>耐汽油性(120号汽油,23(,48h)</td><td>不起泡、不龟裂、不起皱</td><td>不起泡、不龟裂、不起皱</td></tr><tr><td>耐液压油(4109液压油,23(,4h)</td><td>不起泡、不龟裂、不起皱</td><td>不起泡、不龟裂、不起皱</td></tr><tr><td>耐热真空性(160(,0.03MPa,20h)</td><td>不起泡、不剥落</td><td>不起泡、不剥落</td></tr><tr><td>耐5%肥皂液(23(,4h)</td><td>不起泡、不龟裂、不起皱</td><td>不起泡、不龟裂、不起皱</td></tr><tr><td>耐霉菌性(28d)/级</td><td>0</td><td>0</td></tr><tr><td>耐人气老化(6个月)/综合等级</td><td>良</td><td>良</td></tr></table>

与S01-89防雨蚀底漆S99-19抗静电涂料配套后试验

2.4 工艺性能  
2.4.1 施工性能 喷涂性好，也可刷涂。  
2.4.2 配套性能 与S01-89防雨蚀底漆、S99-19抗静电涂料配套使用。  
2.4.3 适用期 $3\mathrm{h}$   
2.5 使用性能 已用于高速歼击机雷达罩多年，效果良好。

# 3 使用工艺

3.1 表面准备 碳纤维复合材料或玻璃钢表面先用甲苯或二甲苯清洗干净，然后用400号砂纸打磨并用水清洗至表面水膜连续 $30\mathrm{s}$ 不破裂。  
3.2 涂料配制 根据需要量称取组分一，然后按规定的比例称取组分二，在不断搅拌下将组分二缓缓加入到组分一中，并搅拌均匀。

3.3 施工粘度 喷涂粘度为 $18\sim 22s$   
3.4 十燥条件 $23\mathrm{C},52\mathrm{h}$   
3.5注意事项在配制与施工时，切忌与水和醇类物质接触。施工环境相对湿度不得大于 $80\%$

# 4 其他

4.1 包装 用 $1\mathrm{L}$ 和 $4\mathrm{L}$ 铁桶包装并密封。  
4.2 运输 按危险品运输，防止雨淋和日光曝晒。  
4.3 贮存 贮存在温度不超过 $40^{\circ} \mathrm{C}$ 、干燥通风的库房内，远离热源，隔绝火源，避免日光直射。贮存期6个月。  
4.4 技术安全 涂料的配制与施工场所应通风良好，禁止明火。

# 5 使用建议

选用。

# 参考文献

1 常州涂料化工研究院，S55-49防雨蚀涂料的研究，1996

编写 李洪源

审校 谢永琴 郑会廉

# W04-101H 有机硅憎水涂料

# 1 概述

W04-101H有机硅憎水涂料为烘烤型涂料。涂层具有良好的憎水性、耐热性、耐高低温交变性 $(350 - 60^{\circ}C)$ 、抗冲击性和结合力。适用于涡喷发动机整流罩外壁，可在 $350^{\circ}C$ 下长期使用。

1.1 牌号及名称 W04 101H 有机硅憎水涂料，原名 TZS-3 憎水涂层。  
1.2 基本组成 有机硅清漆、填料。  
1.3 材料标准 Q/6S 414—1984《T2S-3发动机帽罩用憎水涂层》。  
1.4 使用工艺说明书 Q/6SZ-410 1984《TZS-3发动机帽罩用憎水涂层使用工艺说明书》。  
1.5 供应状态 使用时按《TZS-3发动机帽罩用憎水涂层生产工艺说明书》自行配制。  
1.6 应用概况 20世纪60年代开始应用于涡喷发动机整流罩上。  
1.7 研制及生产单位 北京航空材料研究院研制；沈阳发动机制造厂、贵州发动机制造厂、成都发动机制造厂、空军修配厂生产。

# 2 性能

2.1 物理及化学性能 W04-101H 涂料的物理及化学性能见表 2.1。

表21  

<table><tr><td>性能</td><td>指 标</td><td>实 测 值</td></tr><tr><td>外观</td><td>绿色均匀的粘稠液体</td><td>绿色均匀的粘稠液体</td></tr><tr><td>粘度(4号杯)/s</td><td>28~35</td><td>30~32</td></tr><tr><td>细度/μm</td><td>≤150</td><td>通过</td></tr></table>

2.2力学性能 W04101H涂层的物理及力学性能见表2-2。

表2-2[ ]  

<table><tr><td>性能</td><td>指标</td><td>实测值</td><td>性能</td><td>指标</td><td>实测值</td></tr><tr><td>漆膜颜色与外观</td><td>绿色、光滑</td><td>绿色、光滑</td><td>抗冲击性/cm</td><td>50</td><td>通过</td></tr><tr><td>憎水性(以憎水角表示)</td><td>≤80°</td><td>102°</td><td>剪切强度/MPa</td><td>≥2.94</td><td>5.86</td></tr></table>

2.3 耐环境性能 W04-101H 涂层的耐环境性能见表 2-3。

表2-3  

<table><tr><td>性能</td><td>指标</td><td>实测值</td></tr><tr><td>耐热性(350℃±10℃,200h)</td><td>不裂纹、无脱落</td><td>通过</td></tr><tr><td>耐冷热交变性(350℃±10℃,10min</td><td>不裂纹、无脱落</td><td>通过</td></tr><tr><td>室温,3min,-55℃,5min为1周</td><td></td><td></td></tr><tr><td>期,120个周期)</td><td></td><td></td></tr></table>

# 2.4 工艺性能

2.4.1 施工性能 喷涂性良好。  
2.4.2 配套性能 单独使用  
2.4.3 适用期 3个月。  
2.5 使用性能 用于涡喷发动机整流罩，效果尚好。

# 3 使用工艺

# 3.1 表面准备

3.1.1 待喷涂的零件在 $280^{\circ} \mathrm{C} \pm 10^{\circ} \mathrm{C}$ 下处理 $2 \mathrm{~h}$ , 然后检查被涂表面有无机械损伤和夹层空间有无外来杂质, 再将零件有孔处用医用橡皮膏封严。  
3.1.2 将零件表面喷砂（用石英砂或河砂，粒度为 $315 \sim 800 \mu \mathrm{m}$ ，压力为 $294 \sim 392 \mathrm{kPa}$ ）至表面无光泽。喷砂后用压缩空气吹出砂尘，并用镊子取出零件缝中的砂砾，然后用乙醇洗净并吹干备用。经喷砂后的零件，表面不应有污物、油斑和手印。零件喷砂后 $4 \mathrm{~h}$ 内必须喷涂涂料。  
3.2 涂料配制 按TZS-3憎水涂层生产工艺说明书配制。  
3.3 干燥条件 由室温升至 $120^{\circ} \mathrm{C}$ , 保温 $1 \mathrm{~h}$ , 再由 $120^{\circ} \mathrm{C}$ 升至 $280^{\circ} \mathrm{C}$ , 保温 $3 \mathrm{~h}$ , 升温速度约 $1^{\circ} \mathrm{C} / \mathrm{min}$ 。经热处理的零件随炉冷却至 $150 \sim 100^{\circ} \mathrm{C}$ , 然后微开炉门, 冷却至室温。

# 3.4 注意事项

3.4.1 喷涂 喷涂前遮蔽不需涂覆的表面，并将零件放在能转动的工作台上。涂料必须搅拌均匀，并通过 $180 \sim 220$ 号筛。喷涂压力为 $96 \sim 392 \mathrm{kPa}$ 。喷两次，每次喷涂厚度为 $50 \sim 70 \mu \mathrm{m}$ 。然后在常温下晾干 $3 \sim 6 \mathrm{~h}$ 。  
3.4.2 修复 涂层表面的细小缺陷（流痕、漆瘤、气泡等），用细砂纸打磨除去，然后用压缩空气吹净，再按3.4.1的喷涂方法和3.3的干燥条件重涂3次，最后一次（即第四层）涂层厚度应薄一些，约 $30\mu \mathrm{m}$ 。

# 4 其他

# 4.1 包装

4.2 运输   
4.3 贮存   
4.4 技术安全 涂料的配制与施工应在通风良好、干燥无尘的环境中进行。

# 5 使用建议

选用。

# 参考文献

1 北京航空材料研究院.TZS-2憎水涂层研究报告.1985

编写 谢永琴

审校 陈嘉珠

# CJ-DF（Ⅱ）除冰液

# 1 概述

CJDF（I）除冰液为无色透明液体，不含盐类和氯化钙，符合环境保护要求。适用于飞机外表及各种地面设备、跑道、路面等除霜、除冰作业，也可在未结冰霜的物体表面，预涂此液，以防止冰、霜的形成。对飞机蒙皮金属、漆面及停机坪地面不会产生腐蚀，不会导致高强度钢产生氢脆。在冬季，对确保飞机的安全飞行和起降具有重要的作用。

1.1 牌号及名称 CJ-DF（Ⅱ）除冰液，原名ED-DF（Ⅰ）除冰液。  
1.2 基本组成 渗透剂、抑制剂、脱水剂。  
1.3 材料标准 Q/MB-A-8243D《CJ-DF（I）除冰液》。  
1.4 使用工艺说明书 北京强京航空化学制品有限公司《飞机除冰、除霜液使用手册》。  
1.5 供应状态 单组分供应。  
1.6 应用概况 已用于华北、东北地区民航飞机。  
1.7研制及生产单位 北京强京航空化学制品有限公司研制并生产。

# 2 性能

2.1 物理及化学性能 CJ-DF（Ⅱ）除冰液的物理及化学性能见表2-1。

表2-1[ ]   

<table><tr><td>性能</td><td>指标</td><td>实测值</td><td>性能</td><td>指标</td><td>实测值</td></tr><tr><td>外观</td><td>无色、透明</td><td>无色、透明</td><td>50:50水稀释液</td><td>≤-20</td><td></td></tr><tr><td>密度(20℃)/(g/cm3)</td><td>1.1~1.106</td><td>通过</td><td>倾点(70%水溶液)/℃</td><td>≤-50</td><td>通过</td></tr><tr><td>pH</td><td>8~10.5</td><td>通过</td><td>闪点/℃</td><td>≥200</td><td>通过</td></tr><tr><td>冰点/℃</td><td></td><td>通过</td><td>运动粘度/(mm²/s)</td><td>14~18</td><td>通过</td></tr><tr><td>原液</td><td>≤-50</td><td></td><td>腐蚀性(铝合金浸泡64h)</td><td>无腐蚀</td><td>通过</td></tr></table>

# 2.2 力学性能

2.3 耐环境性能  
2-4 工艺性能 喷涂性好。  
2.5 使用性能 经民航使用证明，除冰、除霜效果好。无腐蚀，性能稳定。

# 3 使用工艺

# 3.1 表面准备

3.1.1 保护 下列部位不能直接喷洒除冰液，应予以保护：风挡玻璃、客舱窗户；空速管入口、迎角传感器；操纵面的平衡腔内；发动机进气道；起落架和刹车毂的热部件；动静压管和孔。  
3.1.2 检查 检查冰箱情况，确认需要除冰的部位。  
3.2 除冰液的配制 根据环境温度不同，在除冰液中加入纯水，配制不同浓度的除冰液。具体配比见表3-1。

表3-1[：  

<table><tr><td>环境温度/℃</td><td>防冰液的浓度/%</td></tr><tr><td>-3～-20</td><td>50</td></tr><tr><td>&lt;-20～-30</td><td>75</td></tr><tr><td>&lt; 30</td><td>100</td></tr></table>

# 3.3 注意事项

3.3.1 喷洒时用专用喷洒车进行喷洒，行车应低速均匀，按规定的路线行进，不得急刹车或急拐弯。  
3.3.2 喷洒应顺序进行，机身和垂尾从上至下喷洒，机翼和尾翼由前至后喷洒。两侧应对称喷洒相同用量的除冰液。  
3.3.3 在已结冰的飞机表面进行除冰操作时，喷嘴出口的温度控制在 $60\sim 90^{\circ}\mathrm{C}$ ；在未结冰的飞机表面预涂除冰液，以防止结冰时，喷嘴不需加温。

# 4 其他

4.1 包装 用 $200\mathrm{L}$ 铁桶或塑料桶包装并密封。  
4.2 运输 按危险品运输，防止雨淋和日光曝晒。  
4.3 贮存 贮存在通风良好的库房内，远离热源，隔绝火源，避免日光直射。  
4.4 技术安全 操作者应佩带防护用品，避免除冰液触及眼睛和皮肤，切忌内服。作业环境应通风良好。

# 5 使用建议

推荐。

# 参考文献

1 北京强京航空化学制品有限公司，CJDF（Ⅱ）原代号ED-DF（Ⅱ）防冰液.

1994

编写 王万佐 谢永琴

审校 杨和争

# X01-101H防雾剂

# 1 概述

X01-101H防雾剂是以聚合度为1700、醇解度为 $88\%$ 的聚乙烯醇经缩醛化而成的聚乙烯醇缩醛为主体的聚合物。涂膜具有优良的防雾性，透光率高，附着力好，有一定的耐老化性能。适用于航空仪表玻璃窗、头盔面板、座舱玻璃以及其他玻璃表面防雾。

1.1 牌号及名称 X0110H防雾剂，原名FW-1防雾剂。  
1.2 基本组成 聚乙烯醇缩醛、氯化锂剂、添加剂、蒸馏水。  
1.3 材料标准 Q/6S68--1978《FW-1防雾剂》。  
1.4 使用工艺说明书 Q/6SZ.92—1977《FW-1防雾剂工艺说明书》。  
1.5 供应状态 单组分，以 $500\mathrm{g}$ 瓶装供应。  
1.6 应用概况 已用于航空仪表玻璃防雾，核工业部用于头盔面板。  
1.7 研制及生产单位 北京航空材料研究院研制并生 $j^{\text{甲}}$ 。  
1.8 鉴定级别及日期 1977年由航空工业部鉴定通过。

# 2 性能

2.1 物理及化学性能 X01-101H 防雾剂的物理及化学性能见表 2-1。

表2-1  

<table><tr><td>性能</td><td>指标</td><td>实测值</td></tr><tr><td>外观</td><td>无色、透明、粘稠液体,允许稍带乳光,无可见机械杂质</td><td>无色、透明、均匀液体</td></tr><tr><td>pH</td><td>5~7</td><td>6</td></tr><tr><td>固体含量/%</td><td>6~8</td><td>8</td></tr><tr><td>缩醛度/%</td><td>8~11</td><td>10</td></tr><tr><td>透光率</td><td>对玻璃透光率无影响</td><td>涂防雾剂前后均为88%</td></tr><tr><td>防雾性</td><td>防雾</td><td>-</td></tr></table>

2.2 力学性能 附着力：用面积 $25\mathrm{cm}^2$ 的医用胶布粘贴在涂好防雾剂的玻璃上，施以 $50\mathrm{g}$ 压力，使其密合，并以很快的速度剥离时，防雾层不剥离。  
2.3 耐环境性能 耐水性：将涂好防雾剂的玻璃片浸在激烈搅拌的 $50\mathrm{C}$ 水中， $5\mathrm{min}$ 后取出，于 $100\mathrm{C}$ 下燥 $15\mathrm{min}$ ，试验其防雾性。如防雾，重复上述操作6次，仍有防雾性能。

耐热性：涂好防雾膜的玻璃片，置于 $50^{\circ}\mathrm{C}$ 的环境中，经 $500\mathrm{h}$ ，无变化、变脆现象，仍有防雾性。

2.4 工艺性能 可以喷涂、刷涂、浸涂，也可用离心法涂覆。

# 3 使用工艺

3.1 表面准备 涂防雾剂前，玻璃在洗液中浸泡，取出后经溶剂清洗、水清洗，然后干燥。  
3.2 注意事项  
3.2.1 喷涂法 调节防雾剂的浓度，喷涂成连续透明的薄膜。  
3.2.2 刷涂法 用棉花蘸取防雾剂涂在玻璃表面，形成均匀透明的薄膜。  
3.2.3 离心涂覆法 将玻璃片装在转盘上，开动电机使转盘大约以 $1000 \mathrm{r} / \mathrm{min}$ 的速度转动。将防雾剂滴在转盘上，在离心力的作用下，防雾剂在玻璃片上形成均匀透明的薄膜。一般厚度为 $2 \sim 3 \mu \mathrm{m}$ ，可

以多次涂覆。

# 4 其他

4.1 包装 用 $500\mathrm{g}$ 玻璃瓶包装并密封。  
4.2 运输 按非危险品运输，防止雨淋和日光曝晒。  
4.3 贮存 贮存在温度不超过 $40^{\circ} \mathrm{C}$ 、干燥通风的库房内，远离热源，隔绝火源，避免日光直射。贮存期12个月。

# 5 使用建议

选用。

# 参考文献

1 北京航空材料研究院.FW-1防雾剂技术总结报告.1977

编写 谢永琴

审校 陈嘉珠 阎家相

# S04-111H 各色聚氨酯阻燃磁漆

# 1 概述

S04-111H各色聚氨酯阻燃磁漆为双组分涂料。漆膜具有优良的装饰性、阻燃性、抗沾污性。与人造革有良好的附着力。用于客机内装饰人造革表面。工作温度 $-50\sim 120^{\circ}C$ 。

1.1 牌号及名称 S04-111H 各色聚氨酯阻燃磁漆，原名 FR 人造革阻燃涂料。  
1.2 基本组成 组分一：聚酯树脂、颜料。组分二：聚氨酯固化剂。  
1.3 材料标准 上海市涂料研究所《民航客机舱内软人造革涂料》。  
1.4 使用工艺说明书 上海市涂料研究所《无光人造革涂料及有光皮革涂料施工工艺说明书》。  
1.5 供应状态 两组分分装、配套供应。  
1.6 应用概况 无光人造革阻燃磁漆已用于民航飞机客舱内的座椅翻新及舱内其他塑料制件。有光皮革磁漆已用于电梯扶手。  
1.7 研制及生产单位 上海市涂料研究所研制并生产。  
1.8 鉴定级别及日期 1988年10月由上海市涂料研究所和北京民航维修基地联合鉴定通过。

# 2 性能

2.1 物理及化学性能 S04-111H磁漆的物理及化学性能见表2-1。

表2-1  

<table><tr><td>性能</td><td>指 标</td><td>实测值</td><td>性 能</td><td>指 标</td><td>实测值</td></tr><tr><td>粘度(4号杯)/s</td><td></td><td>通过</td><td>遮盖力/(g/m2)</td><td></td><td></td></tr><tr><td>白、黄、蓝色</td><td>≥80</td><td></td><td>有光磁漆(白、红、蓝色)</td><td>43</td><td>通过</td></tr><tr><td>红色</td><td>≥150</td><td></td><td>干燥时间/h</td><td></td><td></td></tr><tr><td>细度/μm</td><td>≤30</td><td>通过</td><td>表千</td><td>≤4</td><td>≤2.5</td></tr><tr><td>固体含量/%</td><td></td><td>通过</td><td>实干</td><td>24~30</td><td>24~30</td></tr><tr><td>无光磁漆</td><td>≥60</td><td></td><td>烘干(60℃)</td><td>8~10</td><td>8~10</td></tr><tr><td>有光磁漆</td><td>≥70</td><td></td><td></td><td></td><td></td></tr></table>

2.2力学性能 S04-11H磁漆涂层的物理及力学性能见表2-2。

表2-2[1]  

<table><tr><td>性能</td><td>指标</td><td>实测值</td><td>性能</td><td>指标</td><td>实测值</td></tr><tr><td>漆膜颜色与外观</td><td>平整光滑</td><td>平整光滑</td><td>柔韧性/mm</td><td>≤1</td><td>1</td></tr><tr><td>光泽(60°)/%</td><td></td><td></td><td>抗冲击性/cm</td><td>50</td><td>通过</td></tr><tr><td>无光磁漆</td><td>≤60</td><td>&lt;10</td><td>附着力(划格法)/%</td><td>100</td><td>100</td></tr><tr><td>有光磁漆</td><td>≥90</td><td>&gt;90</td><td>透波率/%</td><td>≥95</td><td>&gt;95</td></tr></table>

2.3 耐环境性能 S04-111H磁漆涂层的耐环境性能见表2-3。

2.4 工艺性能

2.4.1 施工性能 喷涂性良好。  
2.4.2 配套性能 单独使用  
2.4.3 适用期 $4\mathrm{h}$

2.5 使用性能 用于民航飞机，效果尚好。

表2-3-17  

<table><tr><td>性能</td><td>指标</td><td>实测值</td></tr><tr><td>耐水性(蒸馏水,常温)</td><td>--</td><td>90 d无变化</td></tr><tr><td>耐盐水性(3% NaCl溶液,常温)</td><td>-</td><td>90 d无变化</td></tr><tr><td>耐酸性(30%冰乙酸,常温,24 h)</td><td></td><td>无变化</td></tr><tr><td>耐碱性(10% NaOH,常温,24 h)</td><td></td><td>无变化</td></tr><tr><td>耐寒性(-40℃,4 h)</td><td></td><td>无变化</td></tr><tr><td>耐高低温交变性(60℃,2 h;-60℃,2 h为1周期,3周期)</td><td></td><td>无变化</td></tr><tr><td>阻燃性</td><td>涂膜离开明火应立即自熄</td><td>通过</td></tr></table>

# 3 使用工艺

3.1 表面准备 涂漆前人造革及塑料制品表面用甲苯或内酮擦洗，橡胶类材料表面用酮类、酯类及苯类溶剂擦洗。  
3.2 涂料配制 无光磁漆按组分一与组分二的比例为 $5:1$ 配制，将两个组分混合均匀。

有光磁漆按组分一与组分二的比例为 $10:1.5 \sim 2$ 配制，将两个组分混合均匀。

3.3 施工粘度 配制好的无光磁漆用二甲苯，有光磁漆用二甲苯与环己酮(配比为 $1:1$ )混合溶剂稀释到喷涂粘度 $14\sim 19\mathrm{s}$ 。放置片刻即可施工。  
3.4 干燥条件 常温， $30\mathrm{h}$ 或 $60^{\circ}\mathrm{C},10\mathrm{h}_{\circ}$

# 4 其他

4.1 包装 用 $1\mathrm{L},4\mathrm{L}$ 和 $20\mathrm{L}$ 铁桶包装并密封。  
4.2 运输 按危险品运输，防止雨淋和日光曝晒。  
4.3 贮存 贮存在温度不超过 $40^{\circ}\mathrm{C}$ 、干燥通风的库房内，远离热源，隔绝火源，避免日光直射。贮存期12个月。  
4.4 技术安全 涂料的配制与施工应在通风良好、干燥无尘的环境中进行。

# 5 使用建议

选用。

# 参考文献

1上海市涂料研究所．涂料性能数据统计资料.1985

编写 郑会廉 谢永琴

审校 李洪源

# H04-101H 铝色环氧有机硅聚酰胺磁漆

# 1 概述

H04-101H铝色环氧有机硅聚酰胺磁漆为三组分涂料，可室温固化。漆膜具有较好的力学性能和耐热性能。主要用于黑色金属和铝合金耐热部件的表面防护。

1.1 牌号及名称 H04-101H 铝色环氧有机硅聚酰胺磁漆，原名 30 号铝色环氧有机硅聚酰胺磁漆。  
1.2 基本组成 组分一：环氧改性有机硅树脂溶液。组分二：低分子聚酰胺树脂溶液。组分三：铝粉浆。  
1.3 材料标准 Q/XQ0170—1991《30号铝色环氧有机硅聚酰胺磁漆》。  
1.4 使用工艺说明书 西安油漆厂《30号铝色环氧有机硅聚酰胺磁漆涂漆工艺》。  
1.5 供应状态 各组分分装，配套供应。  
1.6 应用概况 20世纪70年代起用于航空产品。  
1.7 研制及生产单位 西安油漆厂研制并生产。

# 2 性能

2.1 物理及化学性能 H04-101H磁漆的物理及化学性能见表2-1。

表2-1[3]   

<table><tr><td>性能</td><td>指 标</td><td>实测值</td><td>性 能</td><td>指 标</td><td>实测值</td></tr><tr><td>粘度(1 号杯)/s</td><td>25~65</td><td>25~30</td><td rowspan="3">实 1烘干(150°C)</td><td>≤24-</td><td rowspan="3">通过2</td></tr><tr><td>干燥时间/h</td><td></td><td></td><td></td></tr><tr><td>表干</td><td>≤8</td><td>通过</td><td></td></tr></table>

2.2力学性能 H04-101H磁漆涂层的物理及力学性能见表2-2。

表2-2  

<table><tr><td>性能</td><td>指标</td><td>实测值</td><td>性能</td><td>指标</td><td>实测值</td></tr><tr><td>漆膜颜色与外观</td><td>银灰色,平整光滑</td><td>银灰色,平整光滑</td><td>抗冲击性/cm</td><td>50</td><td>通过</td></tr><tr><td>柔韧性/mm</td><td>≤1</td><td>通过</td><td>附着力(划圈法)/级</td><td>≤2</td><td>1~2</td></tr></table>

2.3 耐环境性能 H04-101H磁漆涂层的耐环境性能见表23。

表2-3[1]  

<table><tr><td>性能</td><td>指 标</td><td>实 测 值</td></tr><tr><td>耐盐水性(10% NaCl 溶液,常温,18 h)</td><td>不起泡、不剥落</td><td>通过</td></tr><tr><td>耐汽油性(RH-75 汽油,常温,48 h)</td><td>不起泡、不剥落-允许轻微变色</td><td>通过</td></tr><tr><td>耐煤油性(RP-2 煤油,常温,48 h)</td><td>不起泡、不剥落</td><td>通过</td></tr><tr><td>耐润滑油性(HH-20 润滑油,常温,18 h)</td><td>不起泡、不剥落</td><td>通过</td></tr><tr><td>耐热性(500°C±10°C,6 h 后抗冲击性)/cm</td><td>≥15</td><td>50</td></tr><tr><td>耐寒性(-50°C,1 h 后柔韧性)/mm</td><td>≥1</td><td>通过</td></tr></table>

2.4 工艺性能

2.4.1 施工性能 喷涂和刷涂性良好。  
2.4.2 配套性能 单独使用。  
2.4.3 适用期 $8\mathrm{h}$ 。  
2.5 使用性能 用于航空产品，效果尚好。

# 3 使用工艺

3.1 表面准备 涂漆前钢铁经吹砂处理，铝合金经阳极化处理。  
3.2 涂料配制 H04101H磁漆组分一与组分二与组分三的配制比例为 $100:25:20$ 。  
3.3 施工粘度 配制好的漆料用X-13或X7稀释剂稀释到合适的施工粘度。  
3.4 干燥条件 $23\mathrm{C} \pm 2\mathrm{C}, 24\mathrm{h}$ 或 $150\mathrm{C}, 2\mathrm{h}$ 。

# 4 其他

4.1 包装 用 $1\mathrm{L},4\mathrm{L}$ 和 $20\mathrm{L}$ 铁桶包装并密封。  
4.2 运输 按危险品运输，防止雨淋和日光曝晒。  
4.3 贮存 贮存在温度不超过 $40^{\circ} \mathrm{C}$ 、干燥通风的库房内，远离热源，隔绝火源，避免日光直射。贮存期12个月。  
4.4 技术安全 涂料的配制与施工应在通风良好、干燥无尘的环境中进行。

# 5 使用建议

选用。

# 参考文献

1 西安油漆厂. 涂料性能数据统计资料. 1985

编写 谢永琴

审校 阎家相

# H61-1、H61-32、H61-83各色环氧有机硅耐热漆

# 1 概述

H61-1、H61-32、H61-83各色环氧有机硅耐热漆分别为三组分或双组分涂料。H61-1为铝粉环氧有机硅耐热漆；H61-32为各色环氧有机硅耐热磁漆；H61-83为环氧有机硅耐热底漆。三种漆均可常温干燥，也可烘干。漆膜具有较好的力学性能、耐高低温交变性能和良好的耐热性。适用于耐热部位的铝、镁、钢和钛合金的表面防护。H61-1耐热漆、H61-83耐热底漆可在 $300^{\circ}\mathrm{C}$ 长期使用；H61-32磁漆可在 $200^{\circ}\mathrm{C}$ 长期使用。

1.1 牌号及名称 H61-1 环氧有机硅耐热漆; H61-32 各色环氧有机硅耐热磁漆; H61-83 环氧有机硅耐热底漆。  
1.2 基本组成 H61-1 环氧有机硅耐热漆：组分一为环氧有机硅树脂，组分二为聚酰胺树脂，组分

三为铝粉。

H6132磁漆、H61-83底漆：组分--为环氧有机硅树脂、颜料，组分二为聚酰胺树脂。

# 1.3 材料标准

GJB 1590-1993《H61-1环氧有机硅耐热漆》

GJB 1591 1993《H61-32各色环氧有机硅耐热磁漆》

GJB 1592-1993《H61-83 环氧有机硅耐热底漆》

1-4 使用工艺说明书 天津油漆总厂《H61-1、H61-32、H61-83环氧有机硅耐热漆施工说明》。  
1.5 供应状态 各组分分装，配套供应。  
1.6 应用概况 已用于歼击机和发动机的耐热部位，  
1.7研制及生产单位天津灯塔涂料公司研制并生产。  
1.8 鉴定级别及日期 1984 年由天津化学工业局鉴定通过。

# 2 性能

2.1物理及化学性能H61-1耐热漆、H61-32磁漆、H61-83底漆的物理及化学性能见表2-1。

表21  

<table><tr><td rowspan="2">性能</td><td colspan="2">H61-1</td><td colspan="2">H61-32</td><td colspan="2">H61-83</td></tr><tr><td>指标</td><td>实测值</td><td>指标</td><td>实测值</td><td>指标</td><td>实测值</td></tr><tr><td>容器中状态</td><td></td><td></td><td></td><td></td><td></td><td></td></tr><tr><td>组分一</td><td>不结皮、不分层</td><td>通过</td><td>不结皮,允许沉淀易搅起</td><td>通过</td><td>不结皮、不分层</td><td>通过</td></tr><tr><td>组分二</td><td>不结皮、不分层</td><td>通过</td><td>不结皮,允许沉淀易搅起</td><td>通过</td><td>不结皮、不分层</td><td>通过</td></tr><tr><td>粘度(4号杯)/s</td><td></td><td></td><td></td><td></td><td></td><td></td></tr><tr><td>组分·</td><td>15~45</td><td>30</td><td>15~45</td><td>29</td><td>15~45</td><td>通过</td></tr><tr><td>组分二</td><td>10 30</td><td>--</td><td>10~30</td><td>-</td><td>10~30</td><td>通过</td></tr><tr><td>使用量/(g/㎡)</td><td></td><td></td><td></td><td>黄色&lt;160</td><td></td><td></td></tr><tr><td>干燥时间/h</td><td></td><td></td><td></td><td>其他色&lt;70</td><td></td><td></td></tr><tr><td>表干</td><td>≤8</td><td>通过</td><td>≤8</td><td>6</td><td>≤8</td><td>6</td></tr><tr><td>实干</td><td>≤24</td><td>通过</td><td>≤24</td><td>通过</td><td>≤24</td><td>通过</td></tr><tr><td>烘干(120℃)</td><td>≤4</td><td>通过</td><td>≤4</td><td>通过</td><td>≤4</td><td>通过</td></tr><tr><td>闪点/℃</td><td>≥20</td><td>通过</td><td>≥20</td><td>-</td><td>≥20</td><td>通过</td></tr></table>

2.2力学性能 H611耐热漆、H61-32磁漆、H61-83底漆涂层的物理及力学性能见表2-2。

表2-2  

<table><tr><td rowspan="2">性能</td><td colspan="2">H61-1</td><td colspan="2">H61-32</td><td colspan="2">H61-83</td></tr><tr><td>指标</td><td>实测值</td><td>指标</td><td>实测值</td><td>指标</td><td>实测值</td></tr><tr><td>漆膜颜色及外观</td><td>铝色漆膜平整均匀</td><td>通过</td><td>平整均匀</td><td>通过</td><td>平整均匀</td><td>通过</td></tr><tr><td>柔韧性/mm</td><td>≤2</td><td>通过</td><td>≤2</td><td>通过</td><td>≤2</td><td>通过</td></tr><tr><td>抗冲击性/cm</td><td>50</td><td>通过</td><td>50</td><td>通过</td><td>50</td><td>通过</td></tr><tr><td>附着力(划格法)/级</td><td>≤1</td><td>通过</td><td>≤1</td><td>通过</td><td>≤1</td><td>通过</td></tr></table>

2.3 耐环境性能 H61-2耐热漆、H6132磁漆、H6183底漆涂层的耐环境性能见表2-3。

表2-3  

<table><tr><td rowspan="2">性 能</td><td colspan="2">H61-1</td><td colspan="2">H61 32</td><td colspan="2">H61-83</td></tr><tr><td>指 标</td><td>实测值</td><td>指 标</td><td>实测值</td><td>指 标</td><td>实测值</td></tr><tr><td>耐水性(蒸馏水,常温,24h)</td><td>不起泡、不脱落,允许轻微变色</td><td>通过</td><td>不起泡、不脱落,允许轻微变色1</td><td>通过</td><td>--</td><td></td></tr><tr><td>耐盐水性(3% NaCl 溶液,常温,24h)</td><td>不起泡、不脱落,允许轻微变色</td><td>通过</td><td>不起泡、不脱落,允许轻微变色1</td><td>通过</td><td>不起泡、不脱落,允许轻微变色</td><td>通过</td></tr><tr><td>耐烃类液体性(异辛烷:甲苯=7:3,常温,24h)</td><td>不起泡、不起皱,附着力1级</td><td>通过</td><td>不起泡、不起皱,附着力1级</td><td>通过</td><td>-</td><td></td></tr><tr><td>耐湿热性(47℃±1℃,相对湿度96%±2%,168h)/级</td><td>1</td><td>通过</td><td>1</td><td>通过</td><td>-</td><td></td></tr><tr><td>耐盐雾性</td><td></td><td></td><td></td><td></td><td></td><td></td></tr><tr><td>耐热300℃,10h后耐盐雾12h</td><td>漆膜不起泡、不脱落</td><td>通过</td><td></td><td></td><td>-</td><td></td></tr><tr><td>耐热200℃,100h后耐盐雾12h</td><td>--</td><td></td><td>漆膜不起泡、不脱落1</td><td>通过</td><td></td><td></td></tr><tr><td>耐润滑油性(4109 润滑油,150℃±2℃,24h)</td><td>不起皱、不起泡、不脱落,允许轻微变色</td><td>通过</td><td>不起皱、不起泡、不脱落,允许轻微变色1</td><td>通过</td><td>--</td><td></td></tr><tr><td>耐热性</td><td></td><td></td><td></td><td></td><td></td><td></td></tr><tr><td>500℃±10℃,10h</td><td>不破裂,允许失光变色,抗冲击性为15cm</td><td>通过</td><td>--</td><td></td><td>-</td><td></td></tr><tr><td>200℃,100h</td><td>--</td><td></td><td>漆膜不破裂,允许失光变色</td><td>通过</td><td>漆膜不破裂,允许失光变色</td><td>通过</td></tr><tr><td>260℃,200h</td><td>--</td><td></td><td></td><td>漆膜完整,完全</td><td>-</td><td></td></tr><tr><td>耐寒性(-50℃±5℃,1h)</td><td>漆膜完整</td><td>通过</td><td>漆膜完整</td><td>失光通过</td><td>-</td><td></td></tr></table>

① 表示底面漆配套后试验结果。

# 2.4 工艺性能

2.4.1 施工性能 喷涂与刷涂性良好。  
2.4.2 配套性能 H61-1 耐热漆、H61-32 磁漆与 H61-83 底漆配套使用；H61-1 耐热漆也可单独用于金属表面。  
2.5 使用性能 用于飞机发动机多年，效果尚好。

# 3 使用工艺

3.1 表面准备 涂漆前铝合金经阳极化处理，镁合金经化学氧化处理，钢铁经镀锌或磷化或吹砂处理。  
3.2 涂料配制 H61-1 耐热漆组分一与组分二与组分三的配制比例为 $100:30:20$ 。H61-32 磁漆组分一与组分二的配制比例为 $100:32$ 。H61-83 底漆组分一与组分二的配制比例为 $100:19.5$ 。涂料的稀释用 X-7 稀释剂。  
3.3 施工粘度 喷涂粘度为 $14\sim 16~s$

3.4 干燥条件 常温， $24\mathrm{h}$ 或 $120^{\circ}\mathrm{C},4\mathrm{h}_{\circ}$

# 4 其他

4.1 包装 1L或4L铁桶包装并密封。  
4.2 运输 按危险品运输。  
4.3 贮存 按危险品贮存。贮存期为1年。  
4.4 技术安全 施工应在通风良好、干净、干燥的环境中进行，现场禁止明火。

# 5 使用建议

选用。

# 参考文献

1天津油漆总厂，涂料性能数据统计资料.1985

编写 赵蕊 谢永琴

审校 陈嘉珠

# W61-55铝粉有机硅烘干耐热漆

# 1 概述

W61-55 铝粉有机硅烘干耐热漆为双组分涂料。在 $150^{\circ} \mathrm{C}$ 下燥成膜，可耐 $500^{\circ} \mathrm{C}$ 高温。适用于飞机、发动机高温部位的钢铁零件表面防护。

1.1 牌号及名称 W61-55 铝粉有机硅烘干耐热漆，原名 W61-25 铝粉有机硅耐热烘漆。  
1.2 基本组成 组分一：有机硅清漆。组分二：铝粉浆。  
1.3 材料标准 HG/T 3362-1987《W61-55铝粉有机硅烘于耐热漆》。  
1.4 使用工艺说明书 大津油漆总厂《W61-25铝粉有机硅耐热烘漆施工说明》。  
1.5 供应状态 两组分分装，配套供应。   
1.6 应用概况 从1950年开始一直用于发动机的零部件。  
1.7 研制及生产单位 西安油漆厂、天津灯塔涂料公司生产。

# 2 性能

2.1 物理及化学性能 W61-55 漆的物理及化学性能见表 2-1。

表 $2 - 1^{-1}$   

<table><tr><td>性能</td><td>指标</td><td>实测值</td><td>性能</td><td>指标</td><td>实测值</td></tr><tr><td>清漆粘度(4号杯)/s</td><td>12~20</td><td>12.5~15</td><td rowspan="3">烘干(150℃±2℃)酸值(清漆,以KOH计)/(mg/g)</td><td>≤2</td><td>通过</td></tr><tr><td>固体含量(清漆)/%</td><td>&gt;34</td><td>35~37</td><td>≤10</td><td>&lt;3</td></tr><tr><td>干燥时间/h</td><td></td><td></td><td></td><td></td></tr></table>

2.2 力学性能 W61-55涂层的物理及力学性能见表2-2。

表2-2-1  

<table><tr><td>性能</td><td>指标</td><td>实测值</td><td>性能</td><td>指标</td><td>实测值</td></tr><tr><td>漆膜颜色与外观</td><td>银灰色,漆膜平整</td><td>银灰色,漆膜平整</td><td>抗冲击性/cm</td><td>≥35</td><td>50</td></tr><tr><td>柔韧性/mm</td><td>≤3</td><td>1</td><td>附着力(划圈法)/级</td><td>≤2</td><td>1~2</td></tr></table>

2.3 耐环境性能 W6155 涂层的耐环境性能见表 23。

表2-317  

<table><tr><td>性能</td><td>指标</td><td>实测值</td></tr><tr><td>耐水性(浸入蒸馏水中24h,取出2h后观察)</td><td>漆膜外观不变</td><td>通过</td></tr><tr><td>耐汽油性(RH-75汽油,24h,取出1h后观察)</td><td>不起泡、不变软</td><td>通过</td></tr><tr><td>耐热性(500℃+10℃,3h)</td><td>抗冲击性不小于15cm</td><td>抗冲击性不小于15cm</td></tr></table>

2.4 工艺性能  
2.4.1 施工性能 喷涂和刷涂性良好。  
2.4.2 配套性能 单独使用。  
2.5 使用性能 用于涡喷发动机零部件，效果尚好。

# 3 使用工艺

3.1 表面准备 涂漆前钢铁零件经吹砂处理。  
3.2 涂料配制 按清漆与铝粉浆质量的配比为 $100:10$ 或清漆与铝粉质量的配比为 $94:6$ 将两组分混合调匀。  
3.3 施工粘度 配制好的漆用X-3稀释剂稀释到喷涂粘度 $11\sim 20\mathrm{s}$   
3.4 干燥条件 $150\mathrm{C}\pm 2\mathrm{C},2\mathrm{h}$

# 4 其他

4.1 包装 用 $1\mathrm{L},4\mathrm{L}$ 和 $20\mathrm{L}$ 铁桶包装并密封。  
4.2 运输 按危险品运输，防止雨淋和日光曝晒。  
4.3 贮存 贮存在温度不超过 $40^{\circ} \mathrm{C}$ 、干燥通风的库房内，远离热源，隔绝火源，避免日光直射。贮存期12个月。  
4.4 技术安全 涂料的配制与施工应在通风良好、干燥无尘的环境中进行。

# 5 使用建议

选用。

# 参考文献

1 西安油漆厂. 涂料性能数据统计资料. 1985

编写 谢永琴

审校 赵蕊 阎家相

# TW61-64有机硅耐热磁漆

# 1 概述

TW61-64有机硅耐热磁漆有银灰色、绿色和铁红色三个品种，银灰色漆为双组分，其余为单组分。漆膜具有耐各种介质腐蚀、耐湿热、耐盐雾、耐冷热冲击以及良好的力学性能。适用于飞机、发动机的各种零部件，各种高温机械及设备的表面防护。

1.1 牌号及名称 TW61-64 有机硅耐热磁漆，原名 7(0)C 高温防腐蚀漆。  
1.2 基本组成 环氧有机硅树脂、氨基树脂、高温颜料、填料、铝粉浆（银灰色漆用）。  
1.3 材料标准DT/B9745《TW6164有机硅耐热磁漆》。  
1.4 使用工艺说明书 天津油漆总厂《TW61-64有机硅耐热磁漆施工说明》。  
1.5 供应状态 绿色和铁红色漆：单组分供应。银灰色漆：清漆和铝粉浆分装，配套供应。  
1.6 应用概况 已用于发动机涡轮盘表面和飞机高温线圈上。  
1.7 研制及生产单位 天津灯塔涂料公司研制并生产、  
1.8 鉴定级别及日期 1983年由天津化学工业局鉴定通过。

# 2 性能

2.1 物理及化学性能 TW61 64 磁漆的物理及化学性能见表 2-1。

表2-1  

<table><tr><td>性能</td><td>指标</td><td>实测值</td><td>性能</td><td>指标</td><td>实测值</td></tr><tr><td>清漆粘度(1号杯)/s组分一使用量/(g/m2)</td><td>20~50</td><td>30&lt;70</td><td>干燥时间h表干实干烘干(150℃=2℃)</td><td>≤8≤24≤4</td><td>- - 1</td></tr></table>

2.2力学性能 TW61-64磁漆涂层的物理及力学性能见表2-2。

表2-2  

<table><tr><td>性能</td><td>指标</td><td>实测值</td></tr><tr><td>漆膜颜色与外观</td><td>符合标准色板,漆膜完整</td><td></td></tr><tr><td>柔韧性/mm</td><td>≤3</td><td>通过</td></tr><tr><td>抗冲击性/cm</td><td>≥40</td><td>通过</td></tr><tr><td>附着力(划圈法)/级</td><td>≤2</td><td>1</td></tr></table>

2.3 耐环境性能 TW61-64磁漆涂层的耐环境性能见表23。

表2-3  

<table><tr><td>性能</td><td>指 标</td><td>实 测 值</td></tr><tr><td>耐热性(700℃±10℃,5h)</td><td>漆膜完整,允许失光、变色</td><td>通过</td></tr></table>

2.4 工艺性能

2.4.1 施工性能 以喷涂为宜。

2.4.2 配套性能 单独使用。

2.4.3 适用期 银灰色漆：12h。

2.5 使用性能 用于发动机涡轮盘及高温线圈分别进行了 $250\mathrm{h}$ 的台架试验和 $400\mathrm{h}$ 的试飞，性能良好。

# 3 使用工艺

3.1 表面准备 涂漆前高温耐热合金、碳钢经吹砂处理，铝合金经阳极化处理。  
3.2 涂料配制 银灰色漆按清漆与铝粉浆量的配比为 $100:16$ 将两组分混合调匀。  
3.3 施工粘度 用X-7稀释剂稀释到喷涂粘度 $18\sim 30\mathrm{s}$   
3.4 干燥条件 $150\mathrm{C}\pm 2\mathrm{C},4\mathrm{h}_{\circ}$

# 4 其他

4.1 包装 用 $1\mathrm{L},4\mathrm{L}$ 和 $20\mathrm{L}$ 铁桶包装并密封。  
4.2 运输 按危险品运输，防止雨淋和日光曝晒。  
4.3 贮存 贮存在温度不超过 $40^{\circ} \mathrm{C}$ 、干燥通风的库房内，远离热源，隔绝火源，避免日光直射。贮存期12个月。  
4.4 技术安全 涂料的配制与施工应在通风良好、干燥无尘的环境中进行。

# 5 使用建议

选用。

# 参考文献

1天津灯塔涂料公司，涂料性能数据统计资料，1985

编写 谢永琴

审校 赵蕊 陈嘉珠

# W61-101H、W61-102H、W61-103H 有机硅耐高温漆

# 1 概述

W61-101H、W61-102H、W61-103H 耐高温漆，以有机硅树脂为主要成膜物质配制而成。前者为双组分，后二者为单组分。其涂层分别在 $500^{\circ}\mathrm{C}, 600^{\circ}\mathrm{C}, 700^{\circ}\mathrm{C}$ 经 $200\mathrm{h}$ ，仍具有耐高温、抗氧化和防腐蚀性能。适于涂覆耐高温部位的金属零件或用作钢材热处理的保护涂料。

1.1 牌号及名称 W61-101H 有机硅耐高温漆, 原名 500 号有机硅耐高温漆; W61-102H 有机硅耐高温漆, 原名 600 号有机硅耐高温漆; W61-103H 有机硅耐高温漆, 原名 700 号有机硅耐高温漆。  
1.2 基本组成 有机硅树脂、氨基树脂、高温颜料、体质颜料。铝粉浆作为W61-101H漆的组分之一。

# 1.3 材料标准

Q/XQ0163—1991《500号有机硅耐高温漆》

Q/XQ 0164-1991《600号有机硅耐高温漆》

Q/XQ 0247 1996《700号有机硅耐高温漆》

# 1.4 使用工艺说明书

1.5 供应状态 W61101H高温漆：两组分分装，配套供应。W61-102H、W61-103H高温漆：单组分供应。

1.6 应用概况 已用于钢材热处理保护。  
1.7 研制及生产单位 西安油漆厂研制并生产。  
1.8 鉴定级别及日期 1971年由陕西省化学工业局鉴定通过。

# 2 性能

2.1物理及化学性能W61101H、W61-102H、W61103H高温漆的物理及化学性能见表2-1。

表2-1[1]   

<table><tr><td>性能</td><td>指 标</td><td>实测值</td><td>性 能</td><td>指 标</td><td>实测值</td></tr><tr><td>粘度(1号杯)/s</td><td>20~40</td><td>25~30</td><td>W61 103H</td><td></td><td>50</td></tr><tr><td>细度/μm</td><td>≤60</td><td></td><td>干燥时间/h</td><td></td><td></td></tr><tr><td>W61-101H</td><td></td><td>50</td><td>烘干(180℃)</td><td>≤2</td><td>通过</td></tr><tr><td>W61-102H</td><td></td><td>60</td><td></td><td></td><td></td></tr></table>

2.2力学性能W61101H、W61-102H、W61-103II高温漆涂层的物理及力学性能见表2-2。

表2-2  

<table><tr><td>性能</td><td>指标</td><td>实测值</td></tr><tr><td>漆膜颜色与外观</td><td></td><td></td></tr><tr><td>W61-101H</td><td>铁红、银灰色,平整</td><td>铁红、银灰色,平整</td></tr><tr><td>W61-102H</td><td>绿色、银灰色,平整</td><td>绿色、银灰色,平整</td></tr><tr><td>W61-103H</td><td>白色、平整</td><td>白色、平整</td></tr><tr><td>柔韧性/mm</td><td>≤3</td><td>3</td></tr><tr><td>抗冲击性/cm</td><td>50</td><td>通过</td></tr><tr><td>附着力(划圈法)/级</td><td>≤2</td><td>?</td></tr></table>

2.3 耐环境性能 W61-101H、W61-102H、W61-103H 高温漆涂层的耐环境性能见表 2-3。

表2-3-17  

<table><tr><td>性能</td><td>指标</td><td>实测值</td></tr><tr><td>耐水性(蒸馏水,常温,24h)</td><td>不起泡、不脱落</td><td>通过</td></tr><tr><td>耐盐水性(10% NaCl溶液,常温,24h)</td><td>不脱落、无锈蚀</td><td>通过</td></tr><tr><td>耐盐雾性(耐热“24h后,进行100h试验)</td><td>附着力通过1级</td><td>通过</td></tr><tr><td>耐湿热性(耐热“24h后,进行100h试验)</td><td>附着力通过1级</td><td>通过</td></tr><tr><td>耐汽油性(120号汽油,24h)</td><td>不起泡、不脱落</td><td>通过</td></tr><tr><td>耐煤油性(1001号煤油,24h)</td><td>不起泡、不脱落</td><td>通过</td></tr><tr><td>耐润滑油性(4105润滑油,24h)</td><td>不脱落、允许轻微变软</td><td>通过</td></tr><tr><td>耐热性(24h)</td><td></td><td>通过</td></tr><tr><td>W61-101H:500℃±10℃</td><td>不脱落、允许失光、变暗</td><td></td></tr><tr><td>W61-102H:600℃±10℃</td><td>不脱落、允许失光、变暗</td><td></td></tr><tr><td>W61-103H:700℃±10℃</td><td>不脱落、允许失光、变暗</td><td></td></tr><tr><td>耐高低温交变性(高温&quot;,30min;室温,15min; -60℃±1℃,30min;室温,15min为一周期,共5周期)</td><td>无裂纹、不脱落</td><td>通过</td></tr></table>

①“耐热”、“高温”所指的温度分别为W61-101H:500C=10C;W61-102H:600C±10C;W61-103H:700C±10C。

# 2.4 工艺性能

2.4.1 施工性能 喷涂性良好，也可刷涂。  
2.4.2 配套性能 单独使用。  
2.4.3 适用期 不限。

# 3 使用工艺

3.1 表面准备 涂漆前钢铁零件经吹砂处理。

3.2 涂料配制 W61-101H 高温漆按包装桶上规定的比例将铝粉加入清漆中，并搅拌调匀。  
3.3 施工粘度 用X-7稀释剂将漆稀释到喷涂粘度 $18\sim 19\mathrm{s}$   
3.4干燥条件 $180\mathrm{C},2\mathrm{h}$

# 4 其他
