Repository: C-zj02/CFD-claw

<div align="center">

**English** | [中文](#中文版) | [Français](README_FR.md) | [Русский](README_RU.md) | [हिन्दी](README_HI.md) | [العربية](README_AR.md) | [Português](README_PT.md)

# 🚀 Claude Code Python

**A Complete Python Reimplementation Based on Real Claude Code Source**

*From TypeScript Source → Rebuilt in Python with ❤️*

***
**🔥 Active Development • New Features Weekly 🔥**

</div>

***

## 🎯 What is This?

**Clawd Code** is a **complete Python rewrite** of Claude Code, based on the **real TypeScript source code**.

File: RAG-data/中国航空材料手册(第2版) 第9卷 涂料 镀覆层与防锈材料201-400.pdf-206a7b2a-d812-4cf4-9dbf-74f905b62b76.md (part 5 of 8)
耐热零部件涂层系统  
4.1 包装 带涂层的零件用中性包装纸或软布包后，装入带格的专用木箱或玻璃钢箱中。零件之间不能相互接触，一个零件放一个格子，并保证零件在包装箱中不得晃动，以避免碰伤、划伤和擦伤。  
4.2 运输 零件在运输时应采用有篷且洁净的运输工具，防止日晒雨淋，零件包装箱要固定，防止跌落。在搬运时，应轻装轻卸，不损坏包装，不允许从高处扔下。  
4.3 贮存 零件应封存包装后放在专用包装箱中，贮存在干燥、通风的库房里。

# 5 使用建议

选用。

# 参考文献

1涂料考查小组，西方国家涂层技术一（下）.航空工艺技术，1984(1)  
2 国营420厂.DST复合涂层研制报告.  
3黎阳机械公司技术情报科，热化学渗层工艺.1983  
4 李金桂. 水上飞机的防腐措施. 国际航空, 1980(10)  
5 航空航天工业部国营黎阳机械公司，海军防腐蚀发动机渗(涂)层技术总结汇编.1990  
6 李金桂, 赵闻彦主编. 腐蚀和腐蚀控制手册. 北京: 国防工业出版社, 1988

编写 刘双梅 樊国福

审校 陈孟成

# AL-2水溶性扩散型料浆铝涂层

# 1 概述

AL-2水溶性扩散型料浆铝涂层是一种高温抗氧化防护涂层，它是将由水溶性粘结剂、渗剂和活化剂组成的料浆喷涂到零件表面上，待其干燥后，在氩气保护条件下进行高温扩散处理而获得的。该涂层具有优良的抗高温氧化性能，也具有一定的抗热腐蚀性能，可用于航空发动机叶片的防护，延长叶片的使用寿命。

1.1 牌号及名称 AL-2水溶性扩散型料浆铝涂层。  
1.2 基本组成 $\beta$ -NiAl 相。  
1.3 材料标准

1.4 使用工艺说明书 Q/6SZ 275—1982《K3合金水溶性料浆渗铝(AL-2涂层)工艺说明书》  
1.5 供应状态 按渗剂、粘结剂、活化剂、稀释剂四个组分分装形式提供料浆。  
1.6 应用概况 已用于WS-8发动机Ⅱ级涡轮叶片。  
1.7 研制及生产单位 北京航空材料研究院研制并生产。

# 2 性能[1~2]

# 2.1 物理及化学性能

2.1.1 外观 渗后涂层为暗玫瑰或紫玫瑰色。  
2.1.2 涂层厚度 涂层厚度控制在 $20\sim 30\mu \mathrm{m}$ 的范围内。  
2.1.3 涂层显微组织 涂层由内、外两层组成，外层为富铝层，主要为 $\beta\text{-NiAl}$ 相，内层为扩散层，由 $\beta\text{-NiAl}, \gamma'\text{-Ni}_3\text{Al}$ 相及碳化物组成，见图 2-1。

图片摘要：该图主要展示 2 1 K3合金料浆渗铝层显微组织[1]。
![](images/102fcb48c03912996268ce28e726c5e9498d5036e8bfbe4b2004703a0fdde521.jpg)  
图2-1 K3合金料浆渗铝层显微组织[1]

# 2.1.4 涂层的化学成分 表2-1是K3合金料浆渗铝层化学成分电子探针分析结果。

表2-1[1]   

<table><tr><td>试样状态</td><td>分析部位</td><td>铝含量/%</td></tr><tr><td>渗态</td><td rowspan="2">富铝层</td><td>35.41</td></tr><tr><td>渗后扩散处理</td><td>24.90</td></tr></table>

# 2.2 力学性能

2.2.1 持久性能 表2-2和表2-3是K3和K6合金及涂覆涂层后以及抗氧化试验后试样的高温持久性能。

表2-2[1]  

<table><tr><td rowspan="2">试样号</td><td rowspan="2">试样状态</td><td>破断时间/h</td><td>断后伸长率/%</td><td>断面收缩率/%</td></tr><tr><td colspan="3">975℃,196.20 MPa</td></tr><tr><td>36-1</td><td rowspan="2">K3 空白(铸态)</td><td>50.00</td><td>6.8</td><td>15.0</td></tr><tr><td>36-2</td><td>55.50</td><td>8.0</td><td>10.4</td></tr><tr><td>36-7</td><td rowspan="2">铸态+料浆渗铝</td><td>52.83</td><td>7.2</td><td>8.4</td></tr><tr><td>36-8</td><td>51.00</td><td>7.2</td><td>11.8</td></tr></table>

表2-3[2]  

<table><tr><td rowspan="2">试样号</td><td rowspan="2">试样状态</td><td>破断时间/h</td><td>断后伸长率/%</td><td>断面收缩率/%</td></tr><tr><td colspan="3">850℃,245.25 MPa</td></tr><tr><td>5G68-1</td><td rowspan="2">K6 空白</td><td>291.50</td><td>16.0</td><td>29.19</td></tr><tr><td>5G68-2</td><td>356.25</td><td>20.0</td><td>33.03</td></tr><tr><td>5G68-3</td><td rowspan="3">料浆渗铝</td><td>360.00</td><td>20.0</td><td>29.73</td></tr><tr><td>5G68-4</td><td>380.50</td><td>20.8</td><td>26.33</td></tr><tr><td>5G68-5</td><td>353.25</td><td>20.0</td><td>29.73</td></tr><tr><td>5E57-1</td><td rowspan="3">K6 空白750C,3000h氧化</td><td>382.67</td><td>19.6</td><td>36.23</td></tr><tr><td>5E57-2</td><td>334.67</td><td>14.4</td><td>36.23</td></tr><tr><td>5E57-3</td><td>339.33</td><td>16.8</td><td>36.23</td></tr><tr><td>5E57-4</td><td rowspan="3">料浆渗铝750C,3000h氧化</td><td>441.33</td><td>17.6</td><td>48.35</td></tr><tr><td>5E57-6</td><td>422.50</td><td>21.6</td><td>48.56</td></tr><tr><td>5E57-7</td><td>344.58</td><td>22.8</td><td>45.46</td></tr></table>

2.2.2 瞬时拉伸性能 K3 和 K6 合金及涂覆 AL-2 涂层后试样的瞬时拉伸试验结果分别列于表 2-4 和表 2-5。

表2-4  

<table><tr><td rowspan="2">试样号</td><td rowspan="2">试样状态</td><td>抗拉强度/MPa</td><td>断后伸长率/%</td><td>断面收缩率/%</td></tr><tr><td colspan="3">900℃</td></tr><tr><td>776-1</td><td rowspan="2">K3 空白(铸态)</td><td>747.52</td><td>1.8</td><td>2.80</td></tr><tr><td>776-2</td><td>764.20</td><td>6.0</td><td>4.40</td></tr><tr><td>776-5</td><td rowspan="3">料浆渗铝</td><td>771.07</td><td>4.0</td><td>2.28</td></tr><tr><td>776-6</td><td>723.98</td><td>3.6</td><td>1.69</td></tr><tr><td>776-7</td><td>721.04</td><td>3.44</td><td>3.56</td></tr></table>

表2-5[2]  

<table><tr><td rowspan="2">试样号</td><td rowspan="2">试样状态</td><td>抗拉强度/MPa</td><td>断后伸长率/%</td><td>断面收缩率/%</td></tr><tr><td colspan="3">700C</td></tr><tr><td>11-1</td><td rowspan="2">K6 空白</td><td>689.61</td><td>4.4</td><td>18.6</td></tr><tr><td>11-2</td><td>679.83</td><td>5.8</td><td>11.2</td></tr><tr><td>11-3</td><td rowspan="2">料浆渗铝</td><td>743.60</td><td>4.8</td><td>14.6</td></tr><tr><td>11-4</td><td>755.37</td><td>7.6</td><td>11.2</td></tr><tr><td>11-5</td><td>K6 空白</td><td>875.05</td><td>5.6</td><td>4.4</td></tr><tr><td>11-6</td><td>750 C, 3000 h 氧化</td><td>864.26</td><td>5.1</td><td>8.3</td></tr><tr><td>11-7</td><td>料浆渗铝</td><td>886.82</td><td>8.0</td><td>12.0</td></tr><tr><td>11-8</td><td>750 C, 3000 h 氧化</td><td>894.67</td><td>7.8</td><td>9.8</td></tr></table>

2.2.3 疲劳性能 K3 和 K6 合金及涂覆 AL-2 涂层后试样的疲劳性能数据分别列于表 2-6 和表 2-7。

表2-6  

<table><tr><td rowspan="2">试样号</td><td rowspan="2">试样状态</td><td>应力/MPa</td><td>疲劳寿命/周</td></tr><tr><td colspan="2">试样φ9.5mm,700℃</td></tr><tr><td>5-3</td><td rowspan="7">K3 空白(铸态)</td><td rowspan="3">274.68</td><td>&gt;1.15×10^7</td></tr><tr><td>7-5</td><td>&gt;1.02×10^7</td></tr><tr><td>3-5</td><td>4.3×10^6</td></tr><tr><td>5-4</td><td>264.87</td><td>&gt;1.06×10^7</td></tr><tr><td>7-3</td><td>261.87~313.92</td><td>1.02×10^7~1.63×10^6</td></tr><tr><td>2-4</td><td rowspan="2">264.87</td><td>&gt;1.05×10^7</td></tr><tr><td>2-3</td><td>&gt;9.53×10^6</td></tr><tr><td>2-2</td><td rowspan="5">料浆渗铝</td><td rowspan="2">274.68</td><td>3.0×10^6</td></tr><tr><td>5-1</td><td>2.53×10^6</td></tr><tr><td>2-1</td><td>264.87~313.92</td><td>1.02×10^7~1.55×10^6</td></tr><tr><td>5-2</td><td rowspan="2">264.87</td><td>5.35×10^6</td></tr><tr><td>7-1</td><td>4.4×10^6</td></tr></table>

表2-7[2]  

<table><tr><td rowspan="2">试样号</td><td rowspan="2">试样状态</td><td>应力/MPa</td><td>疲劳寿命/周</td></tr><tr><td colspan="2">试样ø9.5mm,700℃</td></tr><tr><td>4-15</td><td rowspan="4">K6 空白</td><td rowspan="2">333.54</td><td>6.25×10^5</td></tr><tr><td>4-14</td><td>2.03×10^6</td></tr><tr><td>5-17</td><td rowspan="2">313.92</td><td>1.40×10^6</td></tr><tr><td>0-7</td><td>&gt;1.38×10^7</td></tr><tr><td>4-12</td><td rowspan="4">料浆渗铝</td><td rowspan="2">333.54</td><td>3.60×10^6</td></tr><tr><td>4-13</td><td>1.18×10^6</td></tr><tr><td>5-16</td><td rowspan="2">313.92</td><td>1.36×10^7</td></tr><tr><td>0-6</td><td>&gt;1.04×10^7</td></tr><tr><td>2-8</td><td rowspan="5">K6 空白750C,3000h氧化</td><td rowspan="5">313.92</td><td>1.15×10^5</td></tr><tr><td>2-9</td><td>&gt;1.05×10^7</td></tr><tr><td>6-20</td><td>7.5×10^4</td></tr><tr><td>6-21</td><td>1.0×10^5</td></tr><tr><td>6-22</td><td>1.5×10^5</td></tr><tr><td>2-5</td><td rowspan="5">料浆渗铝750C,3000h氧化</td><td rowspan="5">313.92</td><td>2.65×10^6</td></tr><tr><td>2-6</td><td>&gt;1.20×10^7</td></tr><tr><td>2-7</td><td>&gt;1.02×10^7</td></tr><tr><td>6-18</td><td>1.01×10^7</td></tr><tr><td>6-19</td><td>1.13×10^7</td></tr></table>

# 2.3 耐环境性能

2.3.1 抗氧化性能 K3合金涂覆AL-2涂层后在 $900^{\circ}\mathrm{C}, 1000^{\circ}\mathrm{C}$ 和 $1050^{\circ}\mathrm{C}$ 下抗氧化性能示于图2-2，K6合金涂覆AL-2涂层后在不同温度下的抗氧化性能示于图2-3。

图片摘要：该图主要展示 2 7[2]。
![](images/02f64972e543dcedf06c63d592679b2ee72089bdf65a258ee56c000fa7562994.jpg)  
a）900（

图片摘要：该图主要展示 2 2K3合金料浆渗铝涂层抗氧化性能[1]。
![](images/bab60a6300b04780d9438227f752e991a88e86478767727528a7cbd5b259a36e.jpg)  
c)1050C   
图2-2K3合金料浆渗铝涂层抗氧化性能[1]

图片摘要：该图主要展示 2 2K3合金料浆渗铝涂层抗氧化性能[1]。
![](images/8e4787a235e740169905850fa310bdbd1a2298b8482ec6b644bdb4abe4dee363.jpg)  
b）1000C

图片摘要：该图主要展示 2 2K3合金料浆渗铝涂层抗氧化性能[1]。
![](images/aee1d3732e4232c179b9392988aa9eb0a34a2e7d0a56f15b3ab5a1be0becaab5.jpg)  
续图2-2   
时间/h  
图2-3K6合金料浆渗铝涂层抗氧化性能[2]

2.3.2 抗热腐蚀性能 表2-8列出了K3合金的抗热腐蚀性能。

表2-8[1]  

<table><tr><td>试验条件</td><td>试样状态</td><td>试样号</td><td>腐蚀质量损失/(g/m²)</td></tr><tr><td rowspan="6">海盐量:0.002%气:油:45:1煤油量:200mL/h周期:55min,加热5min,空冷900C,100h循环</td><td rowspan="2">K3空白(铸态)</td><td>1</td><td>2364</td></tr><tr><td>2</td><td>2365</td></tr><tr><td rowspan="2">料浆渗铝</td><td>3</td><td>1181</td></tr><tr><td>4</td><td>1411</td></tr><tr><td rowspan="2">固体渗铝</td><td>5</td><td>1127</td></tr><tr><td>6</td><td>1103</td></tr></table>

# 2.4 工艺性能

2.5 使用性能 AI-2 涂层具有优良的抗高温氧化和抗热腐蚀性能，而且在长期腐蚀条件下使用涂层对保持基材的力学性能是有利的，因此该涂层可用于航空发动机涡轮叶片的防护，可确保叶片安全可靠工作，延长使用寿命。

# 3 使用工艺

用于K3合金，料浆含铝量为 $15\%$ ，处理制度为： $950^{\circ}\mathrm{C}$ ，渗 $30\mathrm{min}$ ； $980^{\circ}\mathrm{C}$ ，扩散 $5\mathrm{h}$ 。涂层厚度控制为 $20\sim 30\mu \mathrm{m}$ 。

用于K6合金，料浆含铝量为 $25\%$ ，处理制度为： $950\mathrm{C}$ ，渗 $60\mathrm{min}$ ； $1000\mathrm{C}$ ，扩散 $2\mathrm{h}$ 。涂层厚度控制为 $20\sim 25\mu \mathrm{m}$ 。

# 4 其他

4.1 包装 经涂敷 AL-2 水溶性扩散型料浆铝涂层的部件应用无腐蚀性内包装材料包装, 防止外来腐蚀介质的侵入。  
4.2 运输 可采用符合军标或国际的运输包装材料和方法。

# 5 使用建议

选用。

# 参考文献

1 北京航空材料研究院.YG4-115-1/2.K3料浆渗铝工艺总结.1982  
2 北京航空材料研究院. YG4-115-7/2. K6 科浆渗铝工艺总结. 1982

编写 杨忠林

审校 陈孟成

# 离子注人表面改性

# 1 概述

离子注入是金属材料表面改性的重要技术，它是在高真空条件下将所需要注入的元素电离成离子，经电场加速使离子获得很高的速度注射到材料表面，使材料表面性质发生特殊的变化，改善材料的摩擦、磨损、疲劳、腐蚀、催化、粘合及抗氧化等性能。

注入元素的种类、能量和剂量均可任意选取；注入到基体中的原子不受基体固溶度的限制，不形成新的界面；注入时不受温度限制，可以在接近室温的条件下进行；离子注入横向扩散可忽略；直接注入能保持被注工件的外廓尺寸精度和粗糙度；离了束辅助沉积和等离子源离子注入等工艺解决了注入深度浅、视线加工等问题。离子注入技术可用于电子元器件、宇航零件、生物材料、模具和刀具等的表面改性。

1.1 牌号及名称 注入层的牌号及名称见表1-1。  
1.2 基本组成 注入元素的种类、能量和剂量见表1-2。  
1.3 材料标准

表11  

<table><tr><td>注入层牌号</td><td>注入层名称</td><td>注入层牌号</td><td>注入层名称</td></tr><tr><td>IBM-1</td><td>静态离子束混合注入Cr</td><td>IBM-4</td><td>动态离子束混合注入Ti</td></tr><tr><td>IBM-2</td><td>静态离子束混合注入Ta</td><td>IBM-5</td><td>动态离子束混合注入Ta</td></tr><tr><td>IBM-3</td><td>动态离子束混合注入Cr</td><td></td><td></td></tr></table>

表1-21-2  

<table><tr><td>注入层牌号</td><td>厚度/10-4μm</td><td>注入元素</td><td>轰击离子</td><td>轰击剂量/(离子数/cm2)</td><td>束流密度/(μA/cm2)</td><td>离子能量/keV</td></tr><tr><td>IBM-1</td><td>300</td><td>Cr</td><td>N&#x27;</td><td>2×1017</td><td>4~5</td><td>150</td></tr><tr><td>IBM-2</td><td>250</td><td>Ta</td><td>Xe&#x27;</td><td>3×1018</td><td>3~4</td><td>200</td></tr><tr><td>IBM-3</td><td>500</td><td>Cr</td><td>N&#x27;</td><td>5×1017</td><td>10~40</td><td>50~80</td></tr><tr><td>IBM-4</td><td>500</td><td>Ti</td><td>N&#x27;</td><td>5×1017</td><td>10~40</td><td>50~80</td></tr><tr><td>IBM-5</td><td>500</td><td>Ta</td><td>N&#x27;</td><td>5×1017</td><td>10~40</td><td>50~80</td></tr></table>

1.4 使用工艺说明书 Q/4B 1467—1999《油泵柱塞及斜盘离子注入技术条件》。  
1.5 供应状态 本工艺一般作为零件的最后一道加工工序，由用户提供合格零件委托生产厂家进行离子注入处理。  
1.6 应用概况 已经在航空发动机中、后轴承上和某型号发动机的燃油柱塞泵上试用，效果良好。  
1.7 研制及生产单位 成都发动机(集团)有限公司研制并生产。  
1.8 鉴定级别及日期“离子注入技术延长航空发动机轴承寿命”已于1995年通过了由中国航空工业总公司和空军联合组织的鉴定。

“采用离子注入技术提高航空柱塞油泵可靠性及寿命”已于1999年通过了由空军组织的鉴定。

# 2 性能

2.1 物理及化学性能 从外观上看，离子注入后表面应色泽均匀一致。  
2.2 力学性能  
2.2.1 显微硬度 一些合金经不同离子注入工艺后的显微硬度见表2-1。

表2-1  

<table><tr><td>注入层牌号</td><td>基体材料</td><td>维氏硬度</td><td>增长率/%</td></tr><tr><td>未注</td><td>GCr15</td><td>795&#x27;</td><td>--</td></tr><tr><td>未注</td><td>Cr4Mo4V</td><td>565.40</td><td>-</td></tr><tr><td>未注</td><td>Cr12MoV</td><td>592.50</td><td>--</td></tr><tr><td>IBM-1</td><td>GCr15</td><td>921&#x27;</td><td>15.8</td></tr><tr><td>IBM-2</td><td>GCr15</td><td>925&#x27;</td><td>16.4</td></tr><tr><td>IBM 3</td><td>Cr4Mo4V</td><td>708.99</td><td>19.7</td></tr><tr><td>IBM-1</td><td>Cr1Mo4V</td><td>689.08</td><td>16.3</td></tr><tr><td>IBM-5</td><td>Cr4Mo4V</td><td>807.58</td><td>36.3</td></tr><tr><td>IBM-3</td><td>Cr4Mo4V</td><td>889.94</td><td>57.4</td></tr><tr><td>IBM-4</td><td>Cr1Mo4V</td><td>611.20</td><td>8.1</td></tr><tr><td>IBM-5</td><td>Cr4Mo4V</td><td>1131.19</td><td>100.6</td></tr></table>

1 本次测量的载荷为 $5\mathrm{g}$ 。

# 2.2.2 摩擦系数 一些合金经不同离子注入工艺后的摩擦系数见表2-2。

表2-2²  

<table><tr><td>注入层牌号</td><td>基体材料</td><td>摩擦系数</td><td>下降率/%</td></tr><tr><td>未注</td><td>GCr15</td><td>0.398</td><td>-</td></tr><tr><td>未注</td><td>Cr1Mo4V</td><td>0.102</td><td>-</td></tr><tr><td>未注</td><td>Cr12MoV</td><td>0.520</td><td>-</td></tr><tr><td>IBM-1</td><td>GCr15</td><td>0.230</td><td>42.2</td></tr><tr><td>IBM-2</td><td>GCr15</td><td>0.278</td><td>30.2</td></tr><tr><td>IBM-3</td><td>Cr1Mo4V</td><td>0.18</td><td>65.4</td></tr><tr><td>IBM-4</td><td>Cr1Mo4V</td><td>0.08</td><td>84.6</td></tr><tr><td>IBM-5</td><td>Cr1Mo4V</td><td>0.08</td><td>84.6</td></tr><tr><td>IBM-3</td><td>Cr1Mo4V</td><td>0.29</td><td>27.9</td></tr><tr><td>IBM-4</td><td>Cr1Mo4V</td><td>0.34</td><td>15.4</td></tr><tr><td>IBM-5</td><td>Cr1Mo4V</td><td>0.08</td><td>80.1</td></tr></table>

# 2.3 耐环境性能

2.3.1 在 $0.5\mathrm{mol} / \mathrm{L}\mathrm{H}_2\mathrm{SO}_4$ 溶液中和在 $0.1\mathrm{mol} / \mathrm{L}\mathrm{NaCl}$ 溶液中的腐蚀率见表2-3和表2-4。

表2-3  

<table><tr><td>基体材料</td><td>注入层牌号</td><td>平均极化电流 /μA</td><td>腐蚀电流密度 /(μA/cm²)</td><td>年腐蚀速率 (mm/a)</td><td>注入的年腐蚀速率比未注入的年腐蚀速率减少的倍数</td></tr><tr><td>GCr15</td><td>未注</td><td>921.50</td><td>1772.966</td><td>37.264</td><td>-</td></tr><tr><td>GCr15</td><td>IBM-1</td><td>2.26</td><td>4.346</td><td>0.091</td><td>409.49</td></tr><tr><td>GCr15</td><td>IBM-2</td><td>1.28</td><td>2.463</td><td>0.058</td><td>642.48</td></tr><tr><td>Cr4Mo4V</td><td>未注</td><td>798.25</td><td>1262.832</td><td>27.587</td><td>--</td></tr><tr><td>Cr4Mo4V</td><td>IBM-1</td><td>2.09</td><td>3.310</td><td>0.072</td><td>383.15</td></tr><tr><td>Cr4Mo4V</td><td>IBM-2</td><td>3.57</td><td>5.644</td><td>0.123</td><td>224.28</td></tr></table>

表2-4  

<table><tr><td>基体材料</td><td>注入层牌号</td><td>平均极化电流 /μA</td><td>腐蚀电流密度 /(μA/cm²)</td><td>年腐蚀速率 /(mm/a)</td><td>注入的年腐蚀速率比未注入的年腐蚀速率减少的倍数</td></tr><tr><td>GCr15</td><td>未注</td><td>25.600</td><td>75.924</td><td>0.9090</td><td>-</td></tr><tr><td>GCr15</td><td>IBM-1</td><td>0.296</td><td>0.178</td><td>0.0021</td><td>432.86</td></tr><tr><td>GCr15</td><td>IBM-2</td><td>0.065</td><td>0.191</td><td>0.0023</td><td>395.22</td></tr><tr><td>Cr4Mo4V</td><td>未注</td><td>15.238</td><td>45.191</td><td>0.5399</td><td>-</td></tr><tr><td>Cr4Mo4V</td><td>IBM-1</td><td>0.018</td><td>0.135</td><td>0.0017</td><td>317.59</td></tr><tr><td>Cr4Mo4V</td><td>IBM-2</td><td>0.037</td><td>0.104</td><td>0.0013</td><td>415.31</td></tr></table>

2.3.2 在 $0.5\mathrm{mol} / \mathrm{L}$ $\mathrm{H}_2\mathrm{SO}_4$ 溶液中浸泡试验结果见表2-5。

表2-5  

<table><tr><td>基体材料</td><td>注入层牌号</td><td>腐蚀时间/h</td><td>腐蚀速率 /(g/(cm2·h))</td><td>腐蚀深度 /(μm/h)</td></tr><tr><td>GCr15</td><td>未注</td><td>48</td><td>1.2556</td><td>33.0</td></tr><tr><td>GCr15</td><td>IBM-1</td><td>48</td><td>0.4656</td><td>12.4</td></tr><tr><td>GCr15</td><td>IBM-2</td><td>48</td><td>0.00765</td><td>0.20</td></tr><tr><td>Cr4Mo4V</td><td>未注</td><td>48</td><td>0.5581</td><td>14.9</td></tr><tr><td>Cr4Mo4V</td><td>IBM-1</td><td>48</td><td>0.08252</td><td>2.2</td></tr><tr><td>Cr4Mo4V</td><td>IBM-2</td><td>48</td><td>0.359</td><td>9.5</td></tr></table>

# 2.3.3 盐雾试验数据见表2-6。

表2-6.3  

<table><tr><td>基体材料</td><td>注入层牌号</td><td>腐蚀情况</td><td>抗蚀能力顺序</td></tr><tr><td>GCr15</td><td>未注</td><td>大区腐蚀,50%~80%失去金属表面光泽</td><td>3</td></tr><tr><td>GCr15</td><td>IBM-1</td><td>15~20点状腐蚀</td><td>2</td></tr><tr><td>GCr15</td><td>IBM-2</td><td>10小点状腐蚀</td><td>1</td></tr><tr><td>Cr4Mo4V</td><td>未注</td><td>大面积腐蚀,失去金属表面光泽</td><td>3</td></tr><tr><td>Cr4Mo4V</td><td>IBM-1</td><td>10以下点状腐蚀</td><td>2</td></tr><tr><td>Cr4Mo4V</td><td>IBM-2</td><td>10小点状腐蚀,极细小</td><td>1</td></tr></table>

注：试验条件， $5\%$ NaCl溶液， $35^{\circ}C \pm 1^{\circ}C$ 。

# 2.3.4 针盘磨损试验数据见表2-7。

表 $2 - 7^{\Gamma 2 - X}$   

<table><tr><td>基体材料</td><td>注入层牌号</td><td>磨痕深度/μm</td><td>基体材料</td><td>注入层牌号</td><td>磨痕深度/μm</td></tr><tr><td>GCr15</td><td>未注</td><td>4.0</td><td>Cr4Mo4V</td><td>IBM-5</td><td>0.05</td></tr><tr><td>GCr15</td><td>IBM-1</td><td>0.4</td><td>Cr12MoV</td><td>未注</td><td>0.35</td></tr><tr><td>GCr15</td><td>IBM-2</td><td>0.1</td><td>Cr12MoV</td><td>IBM-3</td><td>0.30</td></tr><tr><td>Cr4Mo4V</td><td>未注</td><td>0.4</td><td>Cr12MoV</td><td>IBM-4</td><td>0.10</td></tr><tr><td>Cr4Mo4V</td><td>IBM-3</td><td>0.2</td><td>Cr12MoV</td><td>IBM-5</td><td>0.05</td></tr><tr><td>Cr4Mo4V</td><td>IBM-4</td><td>0.25</td><td></td><td></td><td></td></tr></table>

# 2.3.5 滚轮磨损试验数据见表2-8。

表2-8[1.3]  

<table><tr><td>基体材料</td><td>注入层牌号</td><td>磨损时间 /h</td><td>磨损圈数</td><td>累积质量损失/mg</td><td>基体材料</td><td>注入层牌号</td><td>磨损时间 /h</td><td>磨损圈数</td><td>累积质量损失/mg</td></tr><tr><td rowspan="6">Cr12MoV</td><td rowspan="6">IBM-3</td><td>1</td><td>12 521</td><td>6.4</td><td rowspan="3">Cr12MoV</td><td rowspan="3">IBM-4</td><td>4</td><td>49 998</td><td>58.5</td></tr><tr><td>2</td><td>25 386</td><td>16.8</td><td>5</td><td>62 567</td><td>82.5</td></tr><tr><td>3</td><td>38 634</td><td>28.5</td><td>6</td><td>78 644</td><td>106.7</td></tr><tr><td>4</td><td>51 799</td><td>44.6</td><td rowspan="6">Cr12MoV</td><td rowspan="6">IBM-5</td><td>1</td><td>12 619</td><td>0.1</td></tr><tr><td>5</td><td>64 726</td><td>61.3</td><td>2</td><td>28 178</td><td>1.1</td></tr><tr><td>6</td><td>77 521</td><td>77.6</td><td>3</td><td>40 177</td><td>8.8</td></tr><tr><td rowspan="3">Cr12MoV</td><td rowspan="3">IBM-4</td><td>1</td><td>12 676</td><td>2.2</td><td>4</td><td>52 794</td><td>22.9</td></tr><tr><td>2</td><td>25 559</td><td>20.6</td><td>5</td><td>65 333</td><td>40.1</td></tr><tr><td>3</td><td>38 548</td><td>34.5</td><td>6</td><td>77 413</td><td>56.5</td></tr></table>

2.4 工艺性能 离子注入作为最后的加工工艺，不允许再进行机械加工或涂覆，可以对不处理的部分进行保护。  
2.5 使用性能 离子注入在航空发动机零件上的应用处于由试验室走向实际生产阶段。本节所介绍的工艺均为离子束混合注入工艺，而且都已经多次通过地面试车，并进行领先使用，正逐步投入生产。国外如美国海军试验室已经在航空零件的离子注入领域进入批量生产阶段。注入零件地面试车及试用情况见表2-9。

表2-9  

<table><tr><td>注入层牌号</td><td>注入部位</td><td>试车或试用条件</td><td>效果</td></tr><tr><td>IBM-1IBM-2</td><td>某型发动机主轴轴承的中、后轴承的内、外圈及滚动体</td><td>某型发动机200h(实际为235h)长期试车</td><td>试车后检查,其旋转精度与径向游隙均无变化,表面质量改善明显,可继续使用</td></tr><tr><td>IBM-1IBM-2</td><td>某型发动机主轴轴承的中、后轴承的内、外圈及滚动体</td><td>在由某型发动机改装的燃气轮机上使用1400h</td><td>使用后经分解检查,可继续使用,而未注轴承表面磨损严重,不能继续使用。最后使用时间为3792h</td></tr><tr><td>IBM-3IBM-5</td><td>某型发动机主轴轴承的中、后轴承的内、外圈及滚动体</td><td>某型发动机领先使用</td><td>已使用一个寿命期,经分解检查合格又进入第二个寿命期使用</td></tr><tr><td>IBM-4</td><td>某Ⅱ型发动机柱塞泵的柱塞和斜盘</td><td>某Ⅰ型发动机(1:3)300h加速模拟等效试车</td><td>试车后检查,注入柱塞及斜盘在长度、质量和表面形貌上明显优于未注入零件,耐磨性及抗接触疲劳性能有明显改善</td></tr><tr><td>IBM-4</td><td>某Ⅰ型发动机柱塞泵的柱塞和斜盘</td><td>某Ⅰ型发动机(1:3.66)300h加速模拟等效试车</td><td>柱塞和斜盘外观磨损情况正常,与正常使用一个寿命期后的柱塞、斜盘比较,改善明显</td></tr><tr><td>IBM-4</td><td>某Ⅳ型发动机柱塞泵的柱塞</td><td>某Ⅳ型发动机油泵750h长期试车</td><td>柱塞表面磨损正常,通过了750h可靠性长期试车</td></tr><tr><td>IBM-5</td><td>某Ⅳ型发动机柱塞泵的柱塞</td><td>某Ⅳ型发动机426h长期试车</td><td>磨损情况良好</td></tr><tr><td>IBM-5</td><td>某Ⅱ型发动机柱塞泵的柱塞和斜盘</td><td>某Ⅱ型发动机领先使用</td><td>已经装机,正在使用</td></tr></table>

# 3 使用工艺

# 4 其他

# 5 使用建议[5]

特别适合子精密贵重机械零件，如航空用精密轴承、齿轮或油泵。适合于面积大而需处理的部位面积小的零件。适合于对子温度敏感而不能采用常规表面处理的零件。

不适合于恶劣磨损条件，如石油、化工机械零件等。

目前，实用工艺尚不适用于形状复杂或深孔零件。

# 参考文献

1 王宜荣等．航空轴承的离子注入技术．中国腐蚀与防护学报，1997(17)，508  
2 成都发动机(集团)有限公司，“采用离子注入技术提高航空柱塞油泵、轴承可靠性及寿命”鉴定资料. 1999  
3 王宜荣编．离子注入航空发动机轴承试验报告文集．北京：航空工业出版社，1993  
4 成都发动机(集团)有限公司. “离子注入技术延长航空轴承寿命的研究”鉴定资料. 1995  
5 张通和, 吴瑜光著. 离子束材料改性科学和应用. 北京: 科学出版社出版, 1999

编写 何恒

审校 陈孟成

# WZL无机盐中温铝涂层

# 1 概述

WZL无机盐中温铝涂层是一种中温防护涂层，它是以无机盐为粘结剂，铝粉为填料，并经干燥固化而成的涂层，通常有I、Ⅱ、Ⅲ和Ⅳ四种类型。该涂层具有良好的耐大气和海洋气氛腐蚀的能力。适用于不锈钢、低合金钢和高强度钢的航空发动机压气机部件和其他中、低温零件的防护，延长发动机零件的使用寿命，提高发动机使用性能。该涂层允许在 $600\mathrm{C}$ 以下的环境中使用。

1.1 牌号及名称 WZL无机盐中温铝涂层。  
1.2 基本组成 无机盐粘结剂和铝粉。  
1.3 材料标准 HB5364-1986《WZL涂层质量检验》。  
1.4 使用工艺说明书 HB/Z 108—1986《WZL 涂层的涂覆工艺说明书》。

1.5 应用概况 WZL 涂层已用于多种型号发动机压气机一级和二级转子或导向叶片及其他中温下使用的部件。

1.6研制及生产单位 北京航空材料研究院研制并生产。  
1.7 鉴定级别及日期 1981年12月由航空工业部鉴定通过。

# 2 性能

# 2.1 物理及化学性能

2.1.1 外观 WZL-Ⅰ、Ⅱ、Ⅲ类涂层表面为灰白色或暗灰色，Ⅳ类涂层为带光泽的银灰色。表面平滑均匀，无凹坑、针孔、流淌、气泡、裂纹和外来物及对零部件有害的缺陷。  
2.1.2 WZL涂层的其他物理及化学性能见表2-1。

表2-1  

<table><tr><td>项 目</td><td>指 标</td><td>试 验 方 法</td></tr><tr><td>固化性</td><td>不得呈现黄绿色</td><td>用滤纸法检验,将干净的滤纸蘸蒸馏水或去离子水完全沾湿后,附着在涂层表面上,3~5min不得呈现黄绿色</td></tr><tr><td>厚度/μm</td><td>一般30~80,特殊要求允许超出规范,但应符合外观要求</td><td>经固化或后处理后测量</td></tr><tr><td>表面粗糙度/μm</td><td>≤1.6</td><td>Ra方法</td></tr><tr><td>结合力</td><td>涂层不应在样品上松散或剥落下来</td><td>弯曲试验法,样品在室温下沿相当于基材厚度8倍的直径弯曲90°角</td></tr><tr><td>表面电阻值/Ω</td><td>I、II及III类底涂层应&lt;15</td><td>探头面积12.5mm²,两探头间距离125mm</td></tr></table>

# 2.2 力学性能

2.2.1 持久性能 30CrMnSiA 钢涂覆 WZL-1 涂层后的持久性能见表 2-2。

表 $2 - 2^{2}$   

<table><tr><td rowspan="2">热处理条件</td><td colspan="2">WZL-1涂层固化条件</td><td rowspan="2">涂层厚度/μm</td><td colspan="3">350℃的持久性能</td></tr><tr><td>温度/℃</td><td>时间h</td><td>抗拉强度/MPa</td><td>断后伸长率/%</td><td>断面收缩率/%</td></tr><tr><td>890℃淬火</td><td>340</td><td>0.5</td><td></td><td>1014</td><td>21.6</td><td>75.8</td></tr><tr><td>510℃回火</td><td>430</td><td>24</td><td>50~80</td><td>965</td><td>20.8</td><td>74.9</td></tr></table>

2.2.2 疲劳性能 涂覆了WZL涂层的38Cr2MnSiA钢的疲劳性能见表2-3，涂覆了WZL涂层后的1Cr11Ni2W2MoVA钢的旋转变曲疲劳试验结果列于表2-4，涂覆了WZL涂层后1Cr11Ni2W2MoVA钢制件在磁性振动台上进行的疲劳性能试验结果列于表2-5，带WZL涂层的WP-6压气机一级转子叶片振动疲劳试验结果见表2-6。

表2-3  

<table><tr><td>热处理状态</td><td>涂层类别</td><td>试验温度/℃</td><td>最大应力/MPa</td><td>最小应力/MPa</td><td>频率/(次/s)</td><td>疲劳寿命/周</td></tr><tr><td rowspan="2">1000℃淬火600℃回火</td><td>空白WZL-1WZL-1</td><td>350</td><td>1163</td><td>116.3</td><td>12</td><td>265126342810</td></tr><tr><td>空白WZL-1WZL-1</td><td>室温</td><td>131913141314</td><td>131.9131.4131.4</td><td>12</td><td>179119781830</td></tr></table>

表2-4  

<table><tr><td>试样基材</td><td>涂层类别</td><td>试验温度/(°C)</td><td>频率/(r/min)</td><td>疲劳极限/MPa</td></tr><tr><td>1Cr11Ni2W2MoVA</td><td>空白WZL-ⅡWZL-N</td><td>20</td><td>2860</td><td>530</td></tr></table>

表2-5.2  

<table><tr><td>试样状态</td><td>试验温度/℃</td><td>涂层厚度/μm</td><td>疲劳极限/MPa</td></tr><tr><td>无涂层WZL-1涂层</td><td>室温</td><td>9.0</td><td>468</td></tr><tr><td rowspan="2">无涂层WZL-1涂层</td><td rowspan="2">350</td><td>8.5</td><td>301</td></tr><tr><td>9.0</td><td>320.7</td></tr></table>

表2-6  

<table><tr><td>叶片基材</td><td>涂层类别</td><td>振幅/mm</td><td>疲劳极限/MPa</td></tr><tr><td>Cr17Ni2</td><td>空白WZL-N</td><td>24</td><td>464</td></tr><tr><td>1Cr11Ni2W2MoVA</td><td>WZL-NWZL-I</td><td>24</td><td>464</td></tr></table>

# 2.3 耐环境性能

2.3.1 耐蚀性能 无机盐铝涂层和几种防护层的耐蚀性能对比结果见图2-1。  
2.3.2 耐磨性能 WZL 涂层和一些有机涂层的耐磨性试验结果见表 2-7。  
2.3.3 加热与盐雾交替循环性能 涂敷了WZL涂层与Ni-Cd扩散涂层的Cr17Ni12钢样品经加热与盐雾交替循环试验的对比试验结果见表2-8。

图片摘要：该图主要展示 2 1 几种防护层耐蚀性能对比结果。
![](images/e70365dde5969698aa237c126bfd270e42b67143f8a34c7ccc70db8c30b31e15.jpg)  
图2-1 几种防护层耐蚀性能对比结果

表2-7  

<table><tr><td>涂层类别</td><td>1000个周期的质量损失/mg</td><td>1000个周期的厚度损失/μm</td></tr><tr><td>WZL-Ⅰ</td><td>9.0</td><td>1.5</td></tr><tr><td>WZL-Ⅱ</td><td>8.8</td><td>1.5</td></tr><tr><td>WZL-Ⅲ</td><td>9.0</td><td>1.5</td></tr><tr><td>WZL-Ⅳ</td><td>11.4</td><td>1.8</td></tr><tr><td>环氧树脂</td><td>48.7</td><td>9.4</td></tr><tr><td>硅酮/环氧树脂</td><td>67.8</td><td>11.7</td></tr><tr><td>硅酮/铝粉</td><td>105.7</td><td>18.5</td></tr></table>

表2-8  

<table><tr><td>试验条件</td><td>无机盐涂层</td><td>Ni-Cd 扩散涂层</td><td>空白试样</td></tr><tr><td>加热(154℃)12 h⇒盐雾 (5% NaCl 溶液,35℃± 1℃)24 h</td><td>10个循环基材无锈蚀,涂 层完好,仅有轻微变色和挂 灰</td><td>2个循环出现红斑。10个 循环镀层严重损坏,基材锈 蚀严重</td><td>1个循环基材全部锈蚀</td></tr></table>

2.4 工艺性能 在选定制备不同类型的涂层和编制有关工艺规程时，应掌握该零件基材的热处理技术条件，使涂层固化和后处理的加热温度界限与基材的热处理工艺规程（回火温度）相适应，以防止影响基材的性能。经涂敷该涂层的部件不可以再进行机械加工，如磨、钻、切削等。  
2.5 使用性能 四类无机盐铝涂层中，I 类是阻挡型涂层，表面不导电，适宜于在防护要求比较低的环境中使用，涂层表面粗糙度 $Ra$ 值小于 $1.2\mu \mathrm{m}$ ；Ⅱ类涂层表面导电，对黑色金属为阳极性保护层，并具有良好的热稳定性；Ⅲ类涂层的底层导电，外涂层不导电，是一个双层涂层，进一步提高了涂层的耐蚀性，仍具有良好的热稳定性；Ⅳ类涂层性能与Ⅰ类涂层相同，只是两者工艺方法不同。如果在 I 类涂层表面上增加使涂层导电的工序后，再喷涂一层面层时，得到表面不导电的组合涂层，其性能对钢具有阳极保护能力，是一种具有很高的耐蚀性和热稳定性的涂层。

# 3 使用工艺

# 4 其他

4.1 包装 经涂覆无机盐铝涂层后的部件应采用无腐蚀性内包装材料包装，防止外来腐蚀介质的侵入。  
4.2 运输 可采用符合军标或国标的运输包装材料和方法。

# 5 使用建议

5.1 WZL 涂层可以在环境温度 $600^{\circ} \mathrm{C}$ 以下的钢铁零件上使用, 特别适用于航空发动机压气机部件和其他中、低温零件的防护。  
5.2 该涂层应避免在酸、碱溶液中工作，因为涂层中的铝容易受到酸碱的腐蚀。

# 参考文献

1 HB 5364-86《WZI.涂层质量检验》  
2 李金桂. 腐蚀和腐蚀控制手册. 北京: 国防工业出版社, 1988  
3航空工业部621研究所，航空发动机用涂层技术标准及文件汇编，1984  
4 关于Sermetel涂层的介绍．务实表面技术，1983(1)  
5航空工业部621所.Sermetel系列涂层资料汇集.1980

编写 陈孟成

审校 赵闽彦

# WL-1高温无机盐料浆铝硅涂层

# 1 概述

WL-1高温无机盐料浆铝硅涂层是一种熔烧型铝硅高温防护涂层，它是以铝、硅粉末为填料，磷铬酸盐水溶液为粘结剂，喷涂于叶片上经干燥、烧结而成。其主要特点是抗热腐蚀性能优越，工艺简便，易于操作，扩散温度可以与基体合金的热处理温度一致，与其他金属扩散涂层有较好的相容性，不仅可用作叶片的高温防护涂层，而且适宜于涂层修补。该涂层的最高使用温度为 $1000^{\circ}\mathrm{C}$ 左右。适用于要求抗热腐蚀性能的镍基高温合金制作的涡轮部件。

1.1 牌号及名称 WL-1 高温无机盐料浆铝硅涂层。  
1.2 基本组成 $\beta$ -NiAl 相为主体, 含有一种复杂的富硅化物相。  
1.3 材料标准  
1.4 使用工艺说明书 Q/6SZ 347—1983《高温无机盐料浆(WL-1)涂层工艺》。  
1.5 供应状态   
1.6 应用概况   
1.7 研制及生产单位 北京航空材料研究院研制并生产。  
1.8 鉴定级别及日期 1982年通过航空工业部鉴定。

# 2 性能

2.1 物理及化学性能 外观玫瑰红深褐色。  
2.2 力学性能  
2.2.1 持久性能 施加WL-1铝硅涂层后对GH37合金和K3合金高温持久性能的影响见表2-1。

2.2.2 疲劳性能 施加WL-1铝硅涂层后对K3合金疲劳性能的影响见表2-2。

表2-1  

<table><tr><td rowspan="2">试样状态</td><td colspan="2">破断时间/h</td></tr><tr><td>GH37合金,800℃,245 MPa</td><td>K3合金,975℃,196 MPa</td></tr><tr><td>无涂层</td><td>173~184</td><td>70~125</td></tr><tr><td>WL-1涂层</td><td>147~163</td><td>62~80</td></tr></table>

表2-2[1]  

<table><tr><td rowspan="2">试样状态</td><td colspan="2">疲劳寿命/周</td><td rowspan="2">试样状态</td><td colspan="2">疲劳寿命/周</td></tr><tr><td>700℃,363 MPa</td><td>900℃,294 MPa</td><td>700℃,363 MPa</td><td>900℃,294 MPa</td></tr><tr><td>无涂层</td><td>1×10^78.2×10^79.1×10^71×10^71×10^71.25×10^7</td><td>2.8×10^51×10^77.9×10^61×10^73×10^7</td><td>WL-1涂层(920℃)</td><td>1.16×10^71.73×10^55.4×10^61.25×10^64.5×10^4</td><td>1×10^7</td></tr><tr><td>料浆渗铝</td><td></td><td>1×10^76×10^64×10^69×10^6</td><td rowspan="2">WL-1涂层(1020℃)</td><td rowspan="2">1.01×10^79.0×10^52.85×10^41.18×10^51×10^71.62×10^5</td><td rowspan="2">1×10^71×10^71×10^7</td></tr><tr><td>WL-1涂层(920℃)</td><td>1.18×10^7</td><td>1×10^7</td></tr></table>

注：700C，363MPa疲劳寿命试验为 $\phi 4\mathrm{mm}$ 试样；900C，294MPa疲劳寿命试验为 $\phi 9\mathrm{mm}$ 试样。

2.3 耐环境性能 WL-1 涂层具有优良的抗燃气热腐蚀性能, 在 K3 合金上几种涂层的燃气热腐蚀试验结果见表 2-3。可以看出, 在 K3 合金上 WL-1 涂层的耐蚀性比渗铝涂层好得多。因此对低铬的镍基合金部件采用 WL-1 涂层防护是很适宜的。

表2-3  

<table><tr><td rowspan="2">试样状态</td><td colspan="4">腐蚀质量损失/(g/m2)</td></tr><tr><td>试样1</td><td>试样2</td><td>试样3</td><td>平均</td></tr><tr><td>WL-1涂层</td><td>24.4</td><td>41.4</td><td>38.7</td><td>34.8</td></tr><tr><td>包埋渗铝</td><td>3915.0</td><td>2508.0</td><td>3266.0</td><td>3229.7</td></tr></table>

注：试验条件为 $900\mathrm{C},200\mathrm{h}$

2.4 工艺性能 零件施加涂层后，不允许再进行机械加工。

# 3 使用工艺

配制料浆，粘结剂为磷酸盐和铬酸盐水溶液。金属粉末中，铝粉：纯度 $99\%$ ，粒径 $< 15~\mu \mathrm{m}$ ；硅粉：纯度 $99.9\%$ ，粒径 $< 10~\mu \mathrm{m}$ 。料浆配比为粘结剂：金属粉末 $= 1:1$ （质量比）。

工件前处理 $\rightarrow$ 铝硅料浆喷涂 $\rightarrow$ 烘干， $80\mathrm{C}\rightarrow$ 固化， $340\mathrm{C}\sim 370\mathrm{C},1\mathrm{h}\rightarrow$ 扩散处理，不小于 $800\mathrm{C}$ ，大

于1h。

# 4 其他

4.1 包装 按航空发动机叶片包装要求包装。  
4.2 运输 木质包装箱分格存放叶片，防止碰撞。

# 5 使用建议

选用。

# 参考文献

1 李金桂主编．腐蚀和腐蚀控制手册．北京：国防工业出版社，1988

编写 熊季远 李伟光

审校 陈孟成

# 高温搪瓷涂层

# 1 概述

高温搪瓷涂层是用高温熔烧工艺在金属零件表面涂覆的一层能对基体金属起抗氧化、防腐蚀、电绝缘或其他防护作用的玻璃或陶瓷涂层，又称珐琅涂层。其结构是玻璃态中分散着三氧化二铬晶体，结构致密，与基体结合力强。高温搪瓷能在 $900\sim 1050^{\circ}\mathrm{C}$ 温度下应用于镍基、铁基或钴基高温合金和不锈钢制零件，主要用于不锈钢和高温合金板材零件，如燃烧室和加力燃烧室系统的热端部件、点火器、稳定器、调节片和密封片等；也可用于棒材零件，如导向叶片、点火器喷口等。

1.1 牌号及名称 高温搪瓷涂层的牌号及名称见表I1。

表1-1  

<table><tr><td>涂层牌号</td><td>曾用牌号</td><td>国外相近牌号</td><td>涂层牌号</td><td>曾用牌号</td><td>国外相近牌号</td></tr><tr><td>TYF-1</td><td>W-2</td><td>ФВ-55(俄)</td><td>TYF-3</td><td>B-1000</td><td>ФК-1000(俄)</td></tr><tr><td>TYF-2</td><td>T-1或21-3</td><td>-</td><td>TYF-4</td><td>418</td><td>A-418(俄)</td></tr></table>

1.2 基本组成 搪瓷釉浆的化学组成见表1-2。搪瓷釉浆中玻璃料的化学成分见表1-3。

表1-2[2.3]  

<table><tr><td rowspan="2">涂层牌号</td><td rowspan="2">玻璃料牌号</td><td colspan="4">釉浆的化学组成(质量份)</td><td rowspan="2">涂层牌号</td><td rowspan="2">玻璃料牌号</td><td colspan="4">釉浆的化学组成(质量份)</td></tr><tr><td>玻璃料</td><td>Cr2O3</td><td>粘土</td><td>水</td><td>玻璃料</td><td>Cr2O3</td><td>粘土</td><td>水</td></tr><tr><td>TYF-1</td><td>W-2</td><td>70</td><td>30</td><td>5</td><td>70</td><td>TYF-3</td><td>B 1000</td><td>70</td><td>30</td><td>5</td><td>70</td></tr><tr><td>TYF-2</td><td>No.21</td><td>70</td><td>30</td><td>5</td><td>70</td><td>TYF-4</td><td>418</td><td>70</td><td>30</td><td>5</td><td>70</td></tr></table>

表1-3.2.4.5  

<table><tr><td rowspan="2">玻璃料牌号</td><td colspan="6">化学成分(质量分数)/%</td></tr><tr><td>SiO2</td><td>BaO</td><td>CaO</td><td>ZnO</td><td>BeO</td><td></td></tr><tr><td>W-2</td><td>43.0</td><td>42.5</td><td>4.0</td><td>5.0</td><td>2.5</td><td></td></tr><tr><td>No.21</td><td>43.0~45.0</td><td>41.0~43.0</td><td>3.0~5.0</td><td>3.0~5.0</td><td>-</td><td></td></tr><tr><td>B-1000</td><td>38.0~42.0</td><td>40.3~44.3</td><td>3.6~4.4</td><td>4.2~5.3</td><td>-</td><td></td></tr><tr><td>418</td><td>37.5</td><td>44.0</td><td>3.5</td><td>5.0</td><td>-</td><td></td></tr><tr><td rowspan="2">玻璃料牌号</td><td colspan="6">化学成分(质量分数)/%</td></tr><tr><td>MoO3</td><td>B2O3</td><td>1tO2</td><td>Al2O3</td><td>ZrO2</td><td>MgO</td></tr><tr><td>W-2</td><td>3.0</td><td>-</td><td>-</td><td>-</td><td>-</td><td>-</td></tr><tr><td>No.21</td><td>1.0~3.0</td><td>0~2.0</td><td>0~2.0</td><td>0~2.0</td><td>-</td><td>1.0~3.0</td></tr><tr><td>B-1000</td><td>-</td><td>5.5~6.5</td><td>2.6~3.4</td><td>-</td><td>-</td><td>-</td></tr><tr><td>418</td><td>-</td><td>6.5</td><td>-</td><td>-</td><td>2.5</td><td>-</td></tr></table>

# 1.3 材料标准

HCLB53-1965《W-2高温珐琅用玻璃料标准》

HCLB57--1965《W-2高温珐琅涂层标准》

Q/6S 219-1985《No.21玻璃料专用技术条件》

Q/6S 220—1985《T·1高温珐琅涂层专用技术条件》

1.4 使用工艺说明书 HB/Z 104-1986《B-1000高温陶瓷涂层涂制工艺说明书》。

1.5 供应状态 供应状态一般为均匀、无杂质的绿色水性釉浆，由使用单位按工艺文件涂覆在所需零件表面，也可由用户提供零件委托生产厂涂覆。

1.6 应用概况[1] 已在多种型号发动机上定型应用。

1.7 研制及生产单位 北京航空材料研究院研制并生产。

# 2 性能

# 2.1 物理及化学性能

2.1.1 密度 见表2-1。

表2-1  

<table><tr><td>涂层牌号</td><td>密度/(g/cm³)</td></tr><tr><td>TYF-1</td><td>3.6</td></tr><tr><td>TYF-2</td><td>4.3</td></tr></table>

2.1.2 熔化温度范围 涂层在高温显微镜下观察，其特征点见表2-2。

表2-2  

<table><tr><td>涂层牌号</td><td>收缩点/℃</td><td>软化点/℃</td><td>半球点/℃</td><td>流动点/℃</td></tr><tr><td>TYF-1</td><td>980</td><td>1140</td><td>1280~1310</td><td>&gt;1400</td></tr><tr><td>TYF-2</td><td>940</td><td>1145</td><td>1330</td><td>&gt;1400</td></tr><tr><td>TYF-3</td><td>810</td><td>930</td><td>1090</td><td>&gt;1300</td></tr></table>

2.1.3 线膨胀系数 TYF-1 涂层的线膨胀系数见表 2-3。

表2-3  

<table><tr><td>温度/℃</td><td>20~100</td><td>20~200</td><td>20~300</td><td>20~400</td><td>20~500</td></tr><tr><td>线膨胀系数/(10-6C-1)</td><td>5.61</td><td>6.47</td><td>6.70</td><td>6.85</td><td>6.94</td></tr></table>

2.1.4 电性能 TYF-3 涂层具有很好的电绝缘性能, 如厚度为 $0.04 \sim 0.06 \mathrm{~mm}$ 的 TYF-3 涂层, $20^{\circ} \mathrm{C}$ 时的击穿电压为 $3800 \sim 4200 \mathrm{~V}^{[1]}$ 。

2.1.5 涂层组织结构 涂层以玻璃为基，镶嵌有三氧化二铬细微晶体，组织均匀。随着使用时间的延长，可能析出 $\mathrm{BaO} \cdot 2\mathrm{SiO}_2$ 、 $\mathrm{BaO} \cdot \mathrm{SiO}_2$ 、 $2\mathrm{BaO} \cdot \mathrm{SiO}_2$ 及 $\beta$ 方石英等微晶。金属基体晶粒在涂层熔烧工艺中也随之长大。以GH39合金为例，原始晶粒度为8级，经 $1180^{\circ}\mathrm{C}$ 涂烧两次后晶粒度可长大至 $4 \sim 5$ 级。熔烧温度越低，保持时间越短，晶粒长大倾向越小。

2.1.6 抗氧化性能 见表2-4和表2-5。

表2-4-8  

<table><tr><td>1100C下停留的时间/h</td><td>25</td><td>50</td><td>75</td><td>100</td></tr><tr><td>GH39合金+TYF-1质量增加/(g/m2)</td><td>3.75</td><td>5.60</td><td>7.50</td><td>9.45</td></tr><tr><td>GH39合金质量增加/(g/m2)</td><td>22.00</td><td>11.30</td><td>45.90</td><td>53.00</td></tr><tr><td>保护系数P1</td><td>5.87</td><td>7.38</td><td>6.12</td><td>5.61</td></tr></table>

$\mathbb{P}^{\prime}$ 保护系数 $(P)$ 为金属氧化增重与涂覆涂层后氧化增重之比值。

表2-5  

<table><tr><td>试样状态</td><td>试验条件</td><td>氧化质量增加/(g/m²)</td><td>氧化速率/(g/(m²·h))</td><td>保护系数P</td></tr><tr><td>GH39·TYF-1</td><td>1100℃,50h</td><td>5.60</td><td>0.11</td><td>6.4</td></tr><tr><td>GH39·TYF-2</td><td></td><td>5.60</td><td>0.11</td><td>6.4</td></tr><tr><td>GH39合金</td><td></td><td>35.80</td><td>0.72</td><td></td></tr><tr><td>GH131·TYF-3</td><td>1000℃,100h</td><td>2.67</td><td>0.03</td><td>6.4</td></tr><tr><td>GH131合金</td><td></td><td>17.38</td><td>0.17</td><td></td></tr></table>

# 2.2 力学性能

2.2.1 热震性能 见表 $2 - 6\sim$ 表2-9。

表2-6  

<table><tr><td>试样状态</td><td>试验条件</td><td>缺口部位裂纹长度/mm</td><td>循环次数/次</td></tr><tr><td rowspan="2">GH39合金|TYF-1</td><td>900℃≤20℃水冷</td><td>0.5</td><td>79~82</td></tr><tr><td>1000℃&gt;20℃水冷</td><td>0.5</td><td>57~60</td></tr><tr><td rowspan="2">GH39合金</td><td>900℃≤20℃水冷</td><td>0.5</td><td>61~78</td></tr><tr><td>1000℃&gt;20℃水冷</td><td>0.5</td><td>31~51</td></tr></table>

表2-7-113  

<table><tr><td>试样状态</td><td>试验条件</td><td>循环次数/次</td></tr><tr><td>GH39合金+TYF-1</td><td rowspan="2">1200℃→20℃水冷</td><td rowspan="2">&gt;6</td></tr><tr><td>GH39合金+TYF-2</td></tr><tr><td>GH39合金+TYF-3</td><td rowspan="2">1050℃→20℃水冷</td><td rowspan="2">&gt;6</td></tr><tr><td>GH39合金+TYF-4</td></tr></table>

表2-8  

<table><tr><td>试样状态</td><td>试验条件</td><td>裂纹长度/mm</td></tr><tr><td>GH44合金+TYF-3</td><td>850℃≤20℃水冷</td><td>0.37</td></tr><tr><td>GH44合金</td><td>循环150次</td><td>0.78</td></tr></table>

表2-912  

<table><tr><td>试样状态</td><td>试验条件</td><td>试验结果</td></tr><tr><td rowspan="2">GH39合金+TYF-2</td><td>400℃≤55℃干冰冷循环200次</td><td>表面光泽如新,无缺陷</td></tr><tr><td>1050℃≤400℃空冷循环500次</td><td>涂层起皱,失去光泽,无剥落</td></tr></table>

# 2.2.2 弯曲性能 见表2-10。

表 2-10[1..8]  

<table><tr><td>试样状态</td><td>弯曲角/(°)</td></tr><tr><td>GH39合金+TYF-1</td><td>30~42</td></tr><tr><td>GH39合金+TYF-2</td><td>33~49</td></tr><tr><td>GH39合金+TYF-3</td><td>30~45</td></tr></table>

# 2.2.3 拉伸性能 见表2-11。

表2-11[7.8.12]  

<table><tr><td>试样状态</td><td>试验温度/℃</td><td>抗拉强度/MPa</td><td>断后伸长率/%</td></tr><tr><td>GH39合金+TYF-1</td><td>20</td><td>701</td><td>57.7</td></tr><tr><td>GH39合金+TYF-2</td><td></td><td>705</td><td>54.0</td></tr><tr><td>GH39合金</td><td></td><td>813</td><td>48.8</td></tr><tr><td>GH39合金,1180℃,4min,空冷</td><td></td><td>706</td><td>58.3</td></tr><tr><td>GH39合金+TYF-1</td><td>900</td><td>160</td><td>91.0</td></tr><tr><td>GH39合金+TYF-2</td><td></td><td>168</td><td>-</td></tr><tr><td>GH39合金</td><td></td><td>156</td><td>99.2</td></tr><tr><td>GH39合金,1180℃,4min,空冷</td><td></td><td>156</td><td>72.2</td></tr></table>

# 2.2.4 高温持久性能 见表2-12。

表 $2 - 12^{[1]}$   

<table><tr><td>试样状态</td><td>试验温度/℃</td><td>抗拉强度/MPa</td><td>时间/h</td></tr><tr><td>GH39合金+TYF-1</td><td rowspan="2">900</td><td rowspan="2">39</td><td>216.8</td></tr><tr><td>GH39合金</td><td>114.1</td></tr><tr><td>GH39合金+TYF-2</td><td rowspan="2">900</td><td rowspan="2">39</td><td>318.5</td></tr><tr><td>GH39合金</td><td>135.1</td></tr><tr><td>GH39合金+TYF-3</td><td rowspan="2">800</td><td rowspan="2">68</td><td>221.8</td></tr><tr><td>GH39合金</td><td>110.0</td></tr></table>

# 2.2.5 高温蠕变性能 见表2-13。

表2-13[1.8.12]   

<table><tr><td>试样状态</td><td>试验温度/℃</td><td>抗拉强度/MPa</td><td>时间/h</td><td>断后伸长率/%</td></tr><tr><td>GH39合金+TYF-1</td><td rowspan="3">900</td><td rowspan="3">25</td><td>100</td><td>0.80</td></tr><tr><td>GH39合金+TYF-2</td><td>100</td><td>0.35</td></tr><tr><td>GH39合金</td><td>100</td><td>0.96</td></tr></table>

# 2.2.6 振动疲劳性能 试验温度 $850\mathrm{C}$ ，频率 $48\mathrm{Hz}$ ，结果见表2-14。

表 2-14[1]  

<table><tr><td>试样状态</td><td>疲劳寿命/10^6周</td><td>相应试验时间/h</td></tr><tr><td>GH44合金+TYF-3</td><td>576~6883</td><td>3.3~39.8</td></tr><tr><td>GH44合金</td><td>259~1426</td><td>1.5~8.3</td></tr></table>

# 2.3 耐环境性能

# 2.4 工艺性能

2.4.1 焊接性能 由于涂层具有良好的电绝缘性能，因此涂层部位不能进行接触焊，但可进行弧焊，如氩弧焊[1]。  
2.4.2 表面处理工艺 涂层零件如需进行电镀等表面处理，应事先对涂层部位加以覆盖保护，不然，接触电镀液的涂层表面可能失去光泽。  
2.4.3 涂覆高温搪瓷涂层 需经高温熔烧处理，对高温影响比较敏感的合金、大型零件、装配有不能经受高温的零件的组合件以及结构钢零件，均不能使用本涂层。为避免高温熔烧工艺对基体金属冶金特性的影响，所选择涂层的熔烧温度尽可能低于基体金属的热处理温度。

# 2.5 使用性能

2.5.1 热冲刷 GH39合金 + TYF-1 涂层试样经 $1000\mathrm{C} \pm 20\mathrm{C}$ 煤油火焰冲刷 $50\mathrm{h}$ 后，涂层良好。经 $900\mathrm{C} \pm 20\mathrm{C}$ 煤油火焰冲刷后风冷至 $50\mathrm{C}$ 以下，经200次试验后，涂层良好。  
2.5.2 单管冲刷 采用单管冲刷试验台，在 $100\mathrm{m / s}$ 的气流速度条件下对涂层试样进行单管冲刷试验。试验结果见表2-15。

表 $2 - 15^{16}$   

<table><tr><td>涂层牌号</td><td>冲刷制度</td><td>试验结果</td></tr><tr><td>TYF-1</td><td rowspan="2">1100~1110℃,20h</td><td>涂层完整,个别小点剥落,高温区涂层变土黄色</td></tr><tr><td>TYF-2</td><td>涂层完整,个别小点剥落,高温区颜色较浅</td></tr><tr><td>TYF-1</td><td rowspan="2">1150~1170℃,4h</td><td>高温区涂层起皱,流失严重,试样平面部分也有起皱现象</td></tr><tr><td>TYF-2</td><td>高温区涂层流失面积较小,试样平面无起皱现象</td></tr></table>

2.5.3 烧穿试验 GH39合金+TYF-3涂层试样用焊枪加热的烧穿试验结果见表2-16。

表2-16  

<table><tr><td>涂层厚度/mm</td><td>烧穿时间/s</td><td>涂层厚度/mm</td><td>烧穿时间/s</td></tr><tr><td>无涂层</td><td>104</td><td>0.06</td><td>165</td></tr><tr><td>0.04</td><td>137</td><td>0.09</td><td>255</td></tr></table>

# 3 使用工艺

# 4 其他

4.1 包装 按军品零件要求包装。  
4.2 运输 在运输过程中要防止涂层零件发生碰撞。

# 5 使用建议

选用。

# 参考文献

1 中国航空材料手册编辑委员会. 中国航空材料手册: 第4分册. 铜合金、精密合金、粉末冶金及无机涂层材料. 北京: 中国标准出版社, 1989  
2 北京航空材料研究所.HCLB57-65 W-2高温珐琅涂层标准，1965  
3 北京航空材料研究所. Q/6S 220-85 T-1 高温珐琅涂层专用技术条件. 1985  
4 北京航空材料研究所. Q/6S 219-85 No21 玻璃料专用技术条件. 1985  
5 北京航空材料研究所.HCLB53-65W-2高温法琅用玻璃料标准.1965  
6 北京航空材料研究所. 无氧化铍高温珐琅涂层 (T-1) 提高耐火度探讨研究报告. 1984  
7 北京航空材料研究所. W2 国产珐琅涂层研究总结. 1962  
8 北京航空材料研究所. W-2 高温珐琅涂层研究报告. 1964  
9 北京航空材料研究所. Q/6S 3-65 高温珐琅涂层热震性能重量百分率(K值) 测试方法(草案). 1965  
10 北京航空材料研究所.HCS 130-65高温珐琅涂层常温弯曲试验方法.1965  
11 北京航空材料研究所·无氧化铍高温珐琅涂层研究总结·1984  
12 北京航空材料研究所. 无氧化铍高温珐琅涂层 (T-1) 研究报告. 1983

编写 刘若愚

审校 陈孟成 李金桂

# AZ-2真空蒸发铝扩散涂层

# 1 概述

$\Lambda Z - 2$ 真空蒸发铝扩散涂层是一种镍基合金高温抗氧化涂层，它是采用蒸镀铝之后进行高温扩散制备的铝化合物扩散型涂层。涂层具有良好的抗氧化性能和综合性能，并具有生产工艺稳定、环境污染小且劳动强度低等优点。主要用于工作温度小于 $900\mathrm{C}$ 的镍基高温合金涡轮叶片的防护。

1.1 牌号及名称 AZ-2 真空蒸镀铝扩散涂层。  
1.2 基本组成 AZ-2 涂层是典型的内扩散型涂层。不同于其他类型铝化物涂层之处在于该涂层的表面层中除了 $\beta$ -NiAl 相外，还有 $\gamma$ 相。涂层表面层铝浓度为 $27\% \sim 30\%$ ，随着深度增加，铝浓度降低。  
1.3 材料标准  
1.4 使用工艺说明书 Q/6SZ 353—1983《涡轮叶片用AZ-2防护涂层工艺说明书》。  
1.5 供应状态   
1.6 应用概况 已用于GH118和GH220等镍基变形高温合金制作的工作温度在 $750\sim 900^{\circ}\mathrm{C}$ 的涡轮叶片的防护。  
1.7 研制及生产单位 北京航空材料研究所和新都机械厂研制并生产。  
1.8 鉴定级别及日期 1983年通过航空工业部鉴定。

# 2 性能

2.1 物理及化学性能 AZ-2 涂层表面为黑色、深灰色或玫瑰色。  
2.2 力学性能

2.2.1 持久性能 涂覆AZ-2涂层的GH220合金的持久性能见表2-1。

表2-1  

<table><tr><td rowspan="2">试样号</td><td rowspan="2">涂层厚度μm</td><td rowspan="2">试验条件</td><td colspan="2">破断时间/h</td><td colspan="2">断后伸长率/%</td><td colspan="2">断面收缩率/%</td><td rowspan="2">试样号</td><td rowspan="2">涂层厚度/μm</td><td rowspan="2">试验条件</td><td colspan="2">破断时间/h</td><td colspan="2">断后伸长率/%</td><td colspan="2">断面收缩率/%</td></tr><tr><td>结果</td><td>平均值</td><td>结果</td><td>平均值</td><td>结果</td><td>平均值</td><td>结果</td><td>平均值</td><td>结果</td><td>平均值</td><td>结果</td><td>平均值</td></tr><tr><td>27</td><td>20</td><td rowspan="12">900C270MPa</td><td>135</td><td rowspan="3">148</td><td>8.8</td><td rowspan="3">9.17</td><td>14.2</td><td rowspan="3">12.8</td><td>6</td><td>18</td><td rowspan="12">750°C</td><td>311</td><td rowspan="3">317</td><td>20.4</td><td rowspan="3">25.1</td><td>26.3</td><td rowspan="3">29.7</td></tr><tr><td>28</td><td>-</td><td>170</td><td>9.6</td><td>12.2</td><td>9</td><td>21</td><td>340</td><td>31.2</td><td>33.0</td></tr><tr><td>29</td><td>30</td><td>139</td><td>10.0</td><td>12.0</td><td>11</td><td>18</td><td>298</td><td>23.6</td><td>29.8</td></tr><tr><td>3</td><td>34</td><td>126</td><td rowspan="3">142</td><td>9.6</td><td rowspan="3">10.4</td><td>16.2</td><td rowspan="3">12.8</td><td>7</td><td>36</td><td>290</td><td rowspan="3">301</td><td>17.6</td><td rowspan="3">22.9</td><td>22.9</td><td rowspan="3">26.4</td></tr><tr><td>4</td><td>40</td><td>136</td><td>12.0</td><td>8.4</td><td>88</td><td>40</td><td>296</td><td>28.8</td><td>29.9</td></tr><tr><td>17</td><td>31</td><td>165</td><td>9.6</td><td>12.8</td><td>13</td><td>34</td><td>316</td><td>22.4</td><td>26.3</td></tr><tr><td>14</td><td>55</td><td>119</td><td rowspan="3">134</td><td>10.0</td><td rowspan="3">8.9</td><td>15.7</td><td rowspan="3">13.1</td><td>12</td><td>65</td><td>206</td><td rowspan="3">287</td><td>12.4</td><td rowspan="3">16.1</td><td>19.3</td><td rowspan="3">21.6</td></tr><tr><td>15</td><td>59</td><td>126</td><td>0</td><td>12.2</td><td>18</td><td>40</td><td>349</td><td>15.6</td><td>19.3</td></tr><tr><td>16</td><td>65</td><td>159</td><td>6.8</td><td>8.5</td><td>19</td><td>55</td><td>307</td><td>20.4</td><td>26.3</td></tr><tr><td>22</td><td rowspan="3">无</td><td>164</td><td rowspan="3">170</td><td>6.0</td><td rowspan="3">6.0</td><td>8.4</td><td rowspan="3">9.5</td><td>10</td><td rowspan="3">无</td><td>227</td><td rowspan="3">261</td><td>5.2</td><td rowspan="3">7.1</td><td>8.2</td><td rowspan="3">10.9</td></tr><tr><td>23</td><td>159</td><td>7.2</td><td>11.8</td><td>20</td><td>285</td><td>7.6</td><td>12.2</td></tr><tr><td>24</td><td>187</td><td>4.8</td><td>8.2</td><td>21</td><td>271</td><td>8.4</td><td>12.2</td></tr></table>

2.2.2 疲劳性能 涂覆AZ-2涂层的GH118和GH220合金旋转弯曲疲劳性能见表2-2。涂覆AZ-2涂层的GH220合金旋转变曲疲劳性能(试样直径 $4\mathrm{mm}$ )见表2-3。

表22[1]
