Repository: C-zj02/CFD-claw

<div align="center">

**English** | [中文](#中文版) | [Français](README_FR.md) | [Русский](README_RU.md) | [हिन्दी](README_HI.md) | [العربية](README_AR.md) | [Português](README_PT.md)

# 🚀 Claude Code Python

**A Complete Python Reimplementation Based on Real Claude Code Source**

*From TypeScript Source → Rebuilt in Python with ❤️*

***
**🔥 Active Development • New Features Weekly 🔥**

</div>

***

## 🎯 What is This?

**Clawd Code** is a **complete Python rewrite** of Claude Code, based on the **real TypeScript source code**.

File: RAG-data/中国航空材料手册201-400.pdf-59ce491e-6d34-469a-9a0f-b8f1c387e43a.md (part 5 of 9)
# 参考文献
<table><tr><td>老化时间/h</td><td>拉伸强度/MPa</td><td>断裂伸长率/%</td><td>老化时间/h</td><td>拉伸强度/MPa</td><td>断裂伸长率/%</td></tr><tr><td>0</td><td>68.7</td><td>4.0</td><td>2 000</td><td>59.6</td><td>2.0</td></tr><tr><td>200</td><td>78.2</td><td>4.6</td><td>3 000</td><td>63.7</td><td>2.3</td></tr><tr><td>500</td><td>80.1</td><td>4.0</td><td>4 000</td><td>56.8</td><td>2.1</td></tr><tr><td>1 000</td><td>70.8</td><td>2.9</td><td rowspan="2">5 000</td><td rowspan="2">43.9</td><td rowspan="2">1.7</td></tr><tr><td>1 500</td><td>67.7</td><td>2.9</td></tr></table>

2.3.3 耐大气老化性 耐大气老化试验在广州天河曝晒场进行，曝晒角为朝南 $23^{\circ}$ 。大气老化后的性能见图 2-12～图 2-18。

图片摘要：该图主要展示 2 6 [9]。
![](images/fa3778c5aac9abc1189f53cc7f28e856764c96996415d5a91e36a23384b91462.jpg)  
图2-12 YB-3有机玻璃大气老化时间和拉伸强度的关系[3]

图片摘要：该图主要展示 2 12 YB 3有机玻璃大气老化时间和拉伸强度的关系[3]。
![](images/6e392dc780751f85ed7a3c8175d7ec9f6b3b4708f94116401cbbe0183d4517ed.jpg)  
图2-14 YB-3有机玻璃大气老化时间和 $-30^{\circ}\mathrm{C}$ 冲击强度的关系[3]

图片摘要：该图主要展示 2 14 YB 3有机玻璃大气老化时间和 冲击强度的关系[3]。
![](images/d0c3cfde343b617ff2d384287cd9923ec7c6e5ca5621f606119578cb6232886b.jpg)  
图2-16 YB-3有机玻璃大气老化时间和断裂伸长率的关系[3]

图片摘要：该图主要展示 2 16 YB 3有机玻璃大气老化时间和断裂伸长率的关系[3]。
![](images/e22c8fa8246c9975f7e9474d8e32dee1b2c4026ab5bdf518a95f5c9ba3861296.jpg)  
图2-13 YB-3有机玻璃大气老化时间和 $80^{\circ}C$ 拉伸强度的关系[3]

图片摘要：该图主要展示 2 13 YB 3有机玻璃大气老化时间和 拉伸强度的关系[3]。
![](images/77253dc375df79700984dea68fa6ba547b803a4dfb013cfca519b82181baa5ad.jpg)  
图2-15 YB-3有机玻璃大气老化时间和冲击强度的关系[3].

图片摘要：该图主要展示 2 15 YB 3有机玻璃大气老化时间和冲击强度的关系[3]。
![](images/f99062eb0cf967253522af05c10bc4cd1298482239a63d5ed84dd155e83b5f93.jpg)  
图2-17 YB-3有机玻璃大气老化时间和黄色指数的关系[3]

图片摘要：该图主要展示 2 17 YB 3有机玻璃大气老化时间和黄色指数的关系[3]。
![](images/6e783285f821f5340130a12d04de47b5c5e5363dda395a6117d8cc199769787d.jpg)  
图2-18 YB-3有机玻璃大气老化时间和热变形温度的关系[3]

# 2.4 工艺性能

2.4.1 收缩率 板材在 $150^{\circ}\mathrm{C}$ 温度下恒温 $1\mathrm{h}$ ，收缩率为 $1.69\%$ 。  
2.4.2 可加工性 YB-3 有机玻璃可以进行机械加工, 如锯、铣、钻、铰孔、磨削、抛光等。  
2.4.3 可成形性 YB-3有机玻璃可以用阳模、阴模、闭合模、吹塑和真空等方法成形。  
2.4.4 可胶接性 YB-3 有机玻璃可用溶剂型胶粘剂粘接, 也可用丙烯酸酯类胶粘剂或 SYT-2 胶粘剂与纤维增强丙烯酸酯塑料、涤纶织物带粘接。  
2.4.5 可连接性 YB-3 有机玻璃制成的透明件可以采用镶嵌连接、边缘柔性连接和刚性连接方法装配在金属骨架上。  
2.5 使用性能 经使用过的座舱盖有机玻璃的性能：YB-3有机玻璃座舱盖使用近7年后材料的性能见表2-7。

表 2-7[9,10]  

<table><tr><td rowspan="2">性 能</td><td rowspan="2">指 标</td><td colspan="2">使用过的座舱盖有机玻璃</td></tr><tr><td>No.1</td><td>No.2</td></tr><tr><td>分子量/10^6</td><td>-</td><td>0.59</td><td>0.41</td></tr><tr><td>透光率/%</td><td></td><td></td><td></td></tr><tr><td>未抛光</td><td>≥91</td><td>90</td><td>91</td></tr><tr><td>抛光</td><td></td><td>92</td><td>92</td></tr><tr><td>雾度/%</td><td></td><td></td><td></td></tr><tr><td>未抛光</td><td>≤2.5</td><td>5.4</td><td>6.1</td></tr><tr><td>抛光</td><td></td><td>1.6</td><td>2.0</td></tr><tr><td>热变形温度/℃</td><td>≥95</td><td>102</td><td>100</td></tr><tr><td>软化温度/℃</td><td>-</td><td>115</td><td>115</td></tr><tr><td>水分/%</td><td>-</td><td>0.28</td><td>0.27</td></tr><tr><td>常温拉伸强度/MPa</td><td>≥76.5</td><td>73.8</td><td>85.9</td></tr><tr><td>80℃拉伸强度/MPa</td><td>-</td><td>28.9</td><td>30.8</td></tr><tr><td>拉伸弹性模量/GPa</td><td>≥2.84</td><td>2.89</td><td>3.19</td></tr><tr><td>断裂伸长率/%</td><td>≥3.0</td><td>4.5</td><td>4.1</td></tr><tr><td>冲击强度(跨度40mm)/(kJ/m²)</td><td>≥18.0</td><td>16.1</td><td>18.7</td></tr><tr><td>断裂韧度/(MN/m³/²)</td><td>-</td><td>0.98</td><td>1.05</td></tr><tr><td>应力银纹/MPa</td><td></td><td></td><td></td></tr><tr><td>未抛光</td><td>-</td><td>41.3</td><td>36.3</td></tr><tr><td>抛光</td><td>-</td><td>39.5</td><td>34.7</td></tr><tr><td>应力-溶剂银纹(溶剂:40%乙醇)/MPa</td><td></td><td></td><td></td></tr><tr><td>未抛光</td><td>≥15.5</td><td>25.3</td><td>25.2</td></tr><tr><td>抛光</td><td>(溶剂:95%乙醇)</td><td>25.5</td><td>27.4</td></tr><tr><td>开孔缺口敏感系数</td><td>-</td><td>0.64</td><td>0.62</td></tr><tr><td>开槽缺口敏感系数</td><td>-</td><td>0.72</td><td>0.65</td></tr></table>

# 3 使用工艺

3.1 成形温度 YB-3有机玻璃板材的成形温度为 $135\sim 150^{\circ}\mathrm{C}$ 。  
3.2 成形毛坯加热时间 YB-3 有机玻璃成形毛坯加热时间为 $5 \sim 6 \mathrm{~min} / \mathrm{mm}$ 。

3.3 整形规范 YB-3 有机玻璃零件的整形温度为 $90 \sim 100^{\circ} \mathrm{C}$ ，加热时间为 $6 \mathrm{~h}$ 。

# 4 其他

4.1 包装 板材两面应覆有保护膜，紧密地包装在干燥而坚固的木箱内。  
4.2 运输 包装在木箱中的板材用铁路篷车或汽车运输，汽车运输时应有防雨材料覆盖。  
4.3 贮存 板材垂直存放在没有挥发性化学药品、通风干燥的室内，温度 $5\sim 40^{\circ}\mathrm{C}$ ，相对湿度不超过 $70\%$ ，不得受阳光直接照射。板材贮存期从生产日起为2年。贮存期满后按标准复验，若符合要求仍可使用。  
4.4 技术安全 YB-3 有机玻璃无毒, 成形温度下可能会放出少量甲基丙烯酸甲酯气体, 成形间应装有换气装置。

# 5 使用建议

推荐。

# 参考文献

1 北京航空材料研究所. 航空有机玻璃红外谱图. 1985  
2 上海珊瑚化工厂. 航空有机玻璃老化试验中游离单体测定简况. 1984  
3 航空有机玻璃老化试验协作组. 国产航空有机玻璃十年老化试验研究报告. 1992  
4 上海珊瑚化工厂. YB-3 航空有机玻璃性能数据统计. 1985  
5 北京航空材料研究所．取向有机玻璃本征性能的研究．1980  
6 北京航空材料研究所. YB-4 航空有机玻璃性能研究. 1968  
7 北京航空材料研究所. 航空有机玻璃不同温度下的力学性能. 1986  
8 广州合成材料研究所. 航空有机玻璃人工加速老化试验总结. 1984  
9 北京航空材料研究所. 航空有机玻璃老化性能研究——经过使用寿命期的三种歼击机座舱有机玻璃性能研究. 1984  
10 北京航空材料研究所. 非金属材料机械性能试验方法汇编. 1966  
11 有机玻璃疲劳和断口图谱编委会．有机玻璃疲劳和断口图谱．北京：科技出版社，1987

# YB-DM-3 航空有机玻璃

# 1 概述

YB-DM-3 航空有机玻璃是由 YB-3 有机玻璃热拉伸和平面机械研磨抛光而成的定向板材。该有机玻璃无色透明, 强度比 YB-3 有机玻璃略高, 银纹和韧性好, 对缺口不敏感, 子弹击穿后不碎裂, 综合性能较好。耐磨性稍差, 层间强度较低, 制造过程要求研磨抛光控制严格、操作熟练, 反之易出现“破点”的外观缺陷。适用于制造马赫数 2 左右的飞机透明件。

YB-DM-3航空有机玻璃分两类：

I类，用于制造高性能飞机风挡和座舱盖透明件；

Ⅱ类，用于制造普通飞机风挡和座舱盖透明件。

1.1 牌号及名称 YB-DM-3 航空有机玻璃, 亦称研磨抛光 3 号定向有机玻璃, 原称 MDYB-3 航空有机玻璃。  
1.2 基本组成 聚甲基丙烯酸甲酯、耐光剂。  
1.3 材料标准 HJB 72—1992《MDYB-3航空有机玻璃》，主要性能指标见表1-1。

表1-1  

<table><tr><td>性 能</td><td colspan="2">指 标</td><td>性 能</td><td colspan="3">指 标</td></tr><tr><td rowspan="2">透光率/%雾度/%</td><td rowspan="2" colspan="2">≥91≤2.5</td><td rowspan="3">弯曲强度/MPa</td><td colspan="3">板材厚度/mm</td></tr><tr><td>34568</td><td>910</td><td>12</td></tr><tr><td rowspan="2">光学畸变/(°)</td><td colspan="2">板材厚度/mm</td><td>≥135</td><td colspan="2">≥140</td></tr><tr><td>34568</td><td>91012</td><td>冲击强度/(kJ/m2)</td><td>≥37</td><td>≥40</td><td>≥38</td></tr><tr><td>波纹消失角</td><td>≤48</td><td>≤35</td><td>平面应力断裂韧度/(MN/m3/2)</td><td>-</td><td>≥2.85</td><td>-</td></tr><tr><td>亮道消失角</td><td>≤44</td><td>≤44</td><td>布氏硬度/MPa</td><td colspan="3">≥206</td></tr><tr><td>黑线消失角</td><td>≤50</td><td>≤50</td><td rowspan="2">应力-溶剂银纹/MPa</td><td rowspan="2">-</td><td rowspan="2">≥18.5</td><td rowspan="2">-</td></tr><tr><td>明暗区消失角</td><td>≤35</td><td>≤35</td></tr><tr><td>拉伸强度/MPa</td><td colspan="2">≥80.5</td><td rowspan="3">热松弛/%100℃,6h</td><td rowspan="3" colspan="3">≤3不小于采购方要求的定向度换算成的热松弛值</td></tr><tr><td>拉伸弹性模量/GPa</td><td colspan="2">≥2.85</td></tr><tr><td>屈服伸长率/%</td><td colspan="2">≥5.0</td></tr></table>

# 1.4 使用工艺说明书

HJB 74—1992《MDYB-3航空有机玻璃飞机座舱透明件的吹塑成形、胶接、制孔工艺规范》

HB/Z 125—1988《飞机有机玻璃透明件制造工艺说明书》

1.5 供应状态 以板材供应，尺寸见表1-2，厚度及公差见表1-3。其他尺寸板材根据使用要求可由供需双方协商解决。

表1-2  
mm   
表1-3  
mm   

<table><tr><td>长度</td><td>长度公差</td><td>宽度</td><td>宽度公差</td><td>长度</td><td>长度公差</td><td>宽度</td><td>宽度公差</td></tr><tr><td>1900</td><td>+1000</td><td>1900</td><td>+1000</td><td>1850</td><td>±50</td><td>1850</td><td>±50</td></tr></table>

<table><tr><td rowspan="2">厚 度</td><td colspan="2">厚度公差</td><td rowspan="2">厚 度</td><td colspan="2">厚度公差</td></tr><tr><td>I 类</td><td>II 类</td><td>I 类</td><td>II 类</td></tr><tr><td rowspan="2">3 4</td><td>-</td><td>+0.5</td><td>8 10 12</td><td>-</td><td>+0.8</td></tr><tr><td></td><td>-0.3</td><td></td><td></td><td>-0.2</td></tr><tr><td>5 6</td><td>-</td><td>±0.6</td><td>9</td><td>+0.2</td><td>-</td></tr><tr><td></td><td></td><td></td><td></td><td>-0.4</td><td></td></tr></table>

1.6 应用概况 已用作马赫数2左右飞机气密座舱的透明件及其他透明件。  
1.7 研制及生产单位 锦西化工研究院研制并生产。  
1.8 鉴定级别及日期 1993年由化学工业部和航空工业总公司联合鉴定通过。

# 2 性能

除非另有说明，本章数据均用 $9\mathrm{mm}$ 板材测得。

# 2.1 物理及化学性能

2.1.1 红外光谱 见图2-1。

图片摘要：该图主要展示 2 1 YB DM 3有机玻璃红外光谱[1]。
![](images/47f29f00e76ac6723ec18c18685213968f22576bccdeef9608a5f80840385f9b.jpg)  
图2-1 YB-DM-3有机玻璃红外光谱[1]

2.1.2 外观 无色透明。  
2.1.3 密度 $1.19\mathrm{g} / \mathrm{cm}^3$   
2.1.4 游离单体含量 0.80[2]。  
2.1.5 折光指数 1.49[3]。  
2.1.6 透光率 $93\%$ [4]。  
2.1.7 雾度 $0.9\% \sim 1.9\%$ [4]。  
2.1.8 热松弛 见表2-1。不同温度下的热松弛见图2-2。

表2-1  

<table><tr><td>试验条件</td><td>热松弛/%</td></tr><tr><td>100℃,6h</td><td>0.9~1.3</td></tr><tr><td>110℃,6h</td><td>10.0</td></tr><tr><td>130℃,1h</td><td>36.9~38.0</td></tr></table>

2.1.9 消向温度和消向应力 $112^{\circ}\mathrm{C}$ 1.06 MPa(定向度 $59\%$ )[5]。

2.1.10 比热容 见图2-3。  
2.1.11 热导率 见图2-4。  
2.1.12 线膨胀系数 $30\sim 95^{\circ}\mathrm{C}$ 的线膨胀系数 $7.60\times 10^{-5}{}^{\circ}\mathrm{C}^{-1[3]}$   
2.1.13 吸水率  
2.1.13.1 标准吸水率 $23^{\circ}\mathrm{C}, 24\mathrm{h}, 0.11\%$   
2.1.13.2 长期吸水率 $60^{\circ}\mathrm{C}, 25\mathrm{d}, 2.12\%^{[6]}$ 。  
2.1.13.3 室温吸水率和吸水时间的关系见图2-5。  
2.1.14 应力-溶剂银纹 见表2-2。

图片摘要：该图主要展示 2 2 YB DM 3有机玻璃累积热松弛曲线[2]（定向度 ，试样在每种温度下恒温 ）。
![](images/b8d3641c7e1efdae41408b37e8c50111655ec64cf19a53cdbf472b8b3d9c20de.jpg)  
图2-2 YB-DM-3有机玻璃累积热松弛曲线[2]（定向度 $60\%$ ，试样在每种温度下恒温 $6\mathrm{h}$ ）

图片摘要：该图主要展示 2 2 YB DM 3有机玻璃累积热松弛曲线[2]（定向度 ，试样在每种温度下恒温 ）。
![](images/380716623eb0581d26c601a41fd89add8043a40c3922ed1065e649e6cd13379d.jpg)  
图2-3YB-DM-3有机玻璃比热容与温度的关系[3]

图片摘要：该图主要展示 2 3YB DM 3有机玻璃比热容与温度的关系[3]。
![](images/52a55b1c8c53fd34d7e4c5dda0b8e0c08beca689de3bba64d7f686ed65585b72.jpg)  
图2-4YB-DM-3有机玻璃热导率与温度的关系[3]

图片摘要：该图主要展示 2 4YB DM 3有机玻璃热导率与温度的关系[3]。
![](images/ef91c516c565eaf198c209d07cca1a2de94c0b80d32914ea2f6d3f3ed29357b4.jpg)  
图2-5 YB-DM-3有机玻璃室温吸水率和吸水时间的关系[4]

表2-2  
MPa   

<table><tr><td>溶剂</td><td>应力-溶剂银纹</td></tr><tr><td>95%乙醇</td><td>20.0</td></tr><tr><td>异丙醇</td><td>32.2</td></tr><tr><td>异丙醇:水=50:50</td><td>40.2</td></tr><tr><td>X-7漆的稀释剂</td><td>21.1</td></tr><tr><td>乙酸丁酯</td><td>19.0</td></tr><tr><td>2号抛光膏的混合溶剂</td><td>40.6</td></tr><tr><td>甲基丙烯酸甲酯单体</td><td>16.2</td></tr><tr><td>SYT-1胶粘剂</td><td>18.7</td></tr><tr><td>汽油</td><td>51.4</td></tr><tr><td>煤油</td><td>55.8</td></tr><tr><td>机油</td><td>&gt;57.2</td></tr><tr><td>金鱼牌洗涤灵</td><td>&gt;57.0</td></tr></table>

# 2.2 力学性能

2.2.1 拉伸强度 拉伸强度和温度的关系见图2-6。拉伸强度和拉伸速度的关系见表 $2 - 3^{[5]}$   
2.2.2 拉伸弹性模量 拉伸弹性模量和温度的关系见图2-7。

表 2-3 [5]  

<table><tr><td>拉伸速度/(mm/min)</td><td>拉伸强度/MPa</td><td>拉伸速度/(mm/min)</td><td>拉伸强度/MPa</td></tr><tr><td>5</td><td>76.4</td><td>10</td><td>83.2</td></tr></table>

图片摘要：该图主要展示 2 3 [5]。
![](images/4e768115ee56919348b0947a3727503b50e58dcd33a14c26c0cf3eaab99a7d59.jpg)  
图2-6 YB-DM-3有机玻璃拉伸强度和温度的关系[3]

图片摘要：该图主要展示 2 6 YB DM 3有机玻璃拉伸强度和温度的关系[3]。
![](images/14cbe7451a3585c076aedaf05e382be0a89a891d6d185a8e28ca192d51a4e259.jpg)  
图2-7 YB-DM-3有机玻璃拉伸弹性模量和温度的关系[3]

# 2.2.3 伸长率 伸长率和温度的关系见表2-4。

表2-4[3]  

<table><tr><td>温度
℃</td><td>断裂伸长率
%</td><td>屈服伸长率
%</td><td>温度
℃</td><td>断裂伸长率
%</td><td>屈服伸长率
%</td></tr><tr><td>-55</td><td>4.7</td><td>-</td><td>80</td><td>-</td><td>5.9</td></tr><tr><td>23</td><td>-</td><td>7.8</td><td>100</td><td>-</td><td>5.0</td></tr></table>

2.2.4 应力-应变曲线 不同温度下的应力-应变曲线见图2-8。  
2.2.5 泊松比 泊松比和温度的关系见图2-9。  
2.2.6 弯曲强度 $140\mathrm{MPa}$ 。  
2.2.7 冲击强度 冲击强度和温度的关系见图2-10。

图片摘要：该图主要展示 2 8 YB DM 3有机玻璃不同温度下的应力 应变曲线[3]。
![](images/b0d8421a81c882bfa47163285e1cb2718c88350ba1daea673b3a44b46856e2c2.jpg)  
图2-8 YB-DM-3有机玻璃不同温度下的应力-应变曲线[3]

图片摘要：该图主要展示 2 8 YB DM 3有机玻璃不同温度下的应力 应变曲线[3]。
![](images/ac8f168d0be55dcdb44f4eb1a1635132e4346ac4fb1abd68f6a771e8f2391a23.jpg)

图片摘要：该图主要展示 2 8 YB DM 3有机玻璃不同温度下的应力 应变曲线[3]。
![](images/81a7400fa30a57f3e752cd00b4b9e3e35d6550580fb86d2f9e79f8725514da0b.jpg)  
图2-9 YB-DM-3有机玻璃泊松比和温度的关系[3]   
图2-10 YB-DM-3有机玻璃冲击强度和温度的关系[7]

2.2.8 布氏硬度 $226\mathrm{MPa}^{[8]}$   
2.2.9 平面应力断裂韧度 $3.33 \sim 3.89 \mathrm{MN} / \mathrm{m}^{3/2[4]}$ 。  
2.2.10 低周疲劳性能 频率 $0.5\mathrm{Hz}$ ，不同应力比下的拉伸疲劳曲线见图2-11。

# 2.3 耐环境性能

2.3.1 溶解性能 YB-DM-3 有机玻璃能溶解于丙酮、甲乙酮、二氯乙烷、三氯甲烷、乙酸乙酯、苯；在甲醇、乙醇、异丙醇和四氯化碳中会溶胀；不溶于脂肪烃、己烷、辛烷、石油醚、汽油、甘油；中性肥皂水、松节油和 8 号航空润滑油对 YB-DM-3 有机玻璃不起作用。

# 2.3.2 耐人工气候性

2.3.2.1 盐雾试验 盐雾试验条件为温度 $35^{\circ}\mathrm{C} \pm 2^{\circ}\mathrm{C}$ ，相对湿度 $\geqslant 95\%$ ，连续方式喷雾，盐雾沉降率 $1 \sim 2\mathrm{mL} / (80\mathrm{cm}^2 \cdot \mathrm{h})$ ， $5\%$ NaCl 溶液。拉伸强度、弯曲强度、冲击强度、断裂韧度、消向温度、应力-溶剂银纹、热松弛与盐雾试验时间的关系见表 2-5[9]。盐雾试验时间与吸水率的关系见图 2-12。

图片摘要：该图主要展示 2 11 YB DM 3有机玻璃低周疲劳曲线[4]（应力集中系数1，拉伸强度 ）。
![](images/8ca7697da045bf19bb3541ff058ccbb53c7fc59d4bc62b068a97cd194204f2cb.jpg)  
图2-11 YB-DM-3有机玻璃低周疲劳曲线[4]（应力集中系数1，拉伸强度 $85.8\mathrm{MPa}$ ）

表2-5  

<table><tr><td rowspan="2">人工气候试验项目</td><td colspan="4">拉伸强度/MPa</td><td colspan="4">弯曲强度/MPa</td></tr><tr><td>初始</td><td>120 h</td><td>360 h</td><td>720 h</td><td>初始</td><td>120 h</td><td>360 h</td><td>720 h</td></tr><tr><td>盐雾试验</td><td>83.5</td><td>87.2</td><td>79.6</td><td>79.7</td><td>145</td><td>147</td><td>138</td><td>134</td></tr><tr><td>湿热试验</td><td>83.5</td><td>84.2</td><td>77.6</td><td>76.2</td><td>145</td><td>145</td><td>136</td><td>133</td></tr><tr><td rowspan="2">紫外光照试验</td><td>初始</td><td>10 h</td><td>30 h</td><td>50 h</td><td>初始</td><td>10 h</td><td>30 h</td><td>50 h</td></tr><tr><td>83.5</td><td>85.7</td><td>85.7</td><td>84.4</td><td>145</td><td>151</td><td>149</td><td>150</td></tr><tr><td rowspan="2">人工气候试验项目</td><td colspan="4">冲击强度/(kJ/m2)</td><td colspan="4">断裂韧度/(MN/m3/2)</td></tr><tr><td>初始</td><td>120 h</td><td>360 h</td><td>720 h</td><td>初始</td><td>120 h</td><td>360 h</td><td>720 h</td></tr><tr><td>盐雾试验</td><td>25.7</td><td>24.5</td><td>25.0</td><td>24.5</td><td>-</td><td>-</td><td>-</td><td>3.88</td></tr><tr><td>湿热试验</td><td>25.7</td><td>25.6</td><td>23.1</td><td>24.2</td><td>-</td><td>-</td><td>-</td><td>4.23</td></tr><tr><td rowspan="2">紫外光照试验</td><td>初始</td><td>10 h</td><td>30 h</td><td>50 h</td><td>初始</td><td>10 h</td><td>30 h</td><td>50 h</td></tr><tr><td>25.7</td><td>20.6</td><td>18.9</td><td>16.4</td><td>-</td><td>-</td><td>-</td><td>3.48</td></tr><tr><td rowspan="2">人工气候试验项目</td><td colspan="4">消向温度/℃</td><td colspan="4">应力-溶剂银纹/MPa</td></tr><tr><td>初始</td><td>120 h</td><td>360 h</td><td>720 h</td><td>初始</td><td>120 h</td><td>360 h</td><td>720 h</td></tr><tr><td>盐雾试验</td><td>113</td><td>112</td><td>108</td><td>106</td><td>21.2</td><td>18.8</td><td>19.2</td><td>15.6</td></tr><tr><td>湿热试验</td><td>113</td><td>108</td><td>104</td><td>106</td><td>21.2</td><td>16.5</td><td>16.0</td><td>12.5</td></tr><tr><td rowspan="2">紫外光照试验</td><td>初始</td><td>10 h</td><td>30 h</td><td>50 h</td><td>初始</td><td>10 h</td><td>30 h</td><td>50 h</td></tr><tr><td>113</td><td>113</td><td>114</td><td>113</td><td>-</td><td>-</td><td>-</td><td>-</td></tr><tr><td rowspan="2">人工气候试验项目</td><td colspan="4">100℃,6 h热松弛/%</td><td colspan="4">130℃,1 h热松弛/%</td></tr><tr><td>初始</td><td>120 h</td><td>360 h</td><td>720 h</td><td>初始</td><td>120 h</td><td>360 h</td><td>720 h</td></tr><tr><td>盐雾试验</td><td>1.58</td><td>1.73</td><td>1.58</td><td>2.56</td><td>37.8</td><td>36.7</td><td>37.9</td><td>37.1</td></tr><tr><td>湿热试验</td><td>1.58</td><td>2.54</td><td>2.92</td><td>4.10</td><td>37.8</td><td>37.7</td><td>36.8</td><td>37.3</td></tr><tr><td rowspan="2">紫外光照试验</td><td>初始</td><td>10 h</td><td>30 h</td><td>50 h</td><td>初始</td><td>10 h</td><td>30 h</td><td>50 h</td></tr><tr><td>1.58</td><td>0.95</td><td>1.02</td><td>1.23</td><td>37.8</td><td>37.2</td><td>37.6</td><td>37.8</td></tr></table>

2.3.2.2 湿热试验 湿热试验条件为温度 $60^{\circ}\mathrm{C} \pm 1^{\circ}\mathrm{C}$ ，相对湿度 $\geqslant 95\%$ 。拉伸强度、弯曲强度、冲击强度、断裂韧度、消向温度、应力-溶剂银纹、热松弛与湿热试验时间的关系见表2-5[9]。湿热试验时间与吸水率的关系见图2-12。  
2.3.2.3 紫外光照试验 光源为 $\Pi \mathbf{p} \mathbf{k}-2$ 紫外石英汞灯。拉伸强度、弯曲强度、冲击强度、断裂韧度、消向温度、热松弛与紫外光照时间的关系见表 $2-5^{[9]}$ 。  
2.3.3 耐大气老化性 大气暴露试验在海南岛海口，曝晒角为朝南 $45^{\circ}$ ，大气老化后的性能见表2-6[10]。

图片摘要：该图主要展示 2 5。
![](images/bffebd331250f9305e03160de661bc53be4139749fae418dcb658f40e3b560e4.jpg)  
图2-12 YB-DM-3有机玻璃盐雾和湿热试验时间与吸水率的关系[9]

表2-6  

<table><tr><td rowspan="2">性 能</td><td colspan="2">大气老化试验时间/年</td><td rowspan="2">性 能</td><td colspan="2">大气老化试验时间/年</td></tr><tr><td>0</td><td>1</td><td>0</td><td>1</td></tr><tr><td>拉伸强度/MPa</td><td></td><td></td><td>应力-溶剂银纹/MPa</td><td></td><td></td></tr><tr><td>常温</td><td>83.2</td><td>83.5</td><td>(溶剂:95%乙醇)</td><td>20.6</td><td>18.0</td></tr><tr><td>80℃</td><td>32.8</td><td>30.1</td><td>透光率/%</td><td>93</td><td>93</td></tr><tr><td>-55℃</td><td>156.4</td><td>170.0</td><td>雾度/%</td><td>0.9~1.0</td><td>1.5~1.9</td></tr><tr><td>弯曲强度/MPa</td><td>138</td><td>132</td><td>吸水率/%</td><td>0.11</td><td>0.12</td></tr><tr><td>冲击强度/(kJ/m2)</td><td></td><td></td><td>热松弛/%</td><td></td><td></td></tr><tr><td>常温</td><td>43.8</td><td>42.9</td><td>100℃,6h</td><td>1.20</td><td>2.05</td></tr><tr><td>-30℃</td><td>-</td><td>39.5</td><td>130℃,1h</td><td>37.9</td><td>37.6</td></tr><tr><td>断裂韧度/(MN/m3/2)</td><td>3.79</td><td>4.01</td><td></td><td></td><td></td></tr></table>

# 2.4 工艺性能

2.4.1 可加工性 YB-DM-3 有机玻璃可以机械加工, 如锯、铣、钻和铰孔等。  
2.4.2 可成形性 YB-DM-3 有机玻璃可在低于消向温度下用冷弯成形方法成形，也可以夹紧周边，在高于软化温度下吹塑成形。  
2.4.3 可胶接性 YB-DM-3 有机玻璃可用丙烯酸酯胶粘剂与织物增强丙烯酸酯塑料粘接。  
2.4.4 可连接性 YB-DM-3 有机玻璃制成的透明件可以采用镶嵌连接或边缘刚性连接方法装配在金属骨架上。

# 3 使用工艺

3.1 成形温度 YB-DM-3板材冷弯或预成形温度 $105^{\circ}\mathrm{C} \pm 3^{\circ}\mathrm{C}$ ，吹塑成形温度 $135^{\circ}\mathrm{C} \pm 3^{\circ}\mathrm{C}$ 。  
3.2 成形毛坯加热时间 毛坯预成形加热时间不少于 $5\mathrm{min} / \mathrm{mm}$ 。吹塑温度达 $135^{\circ}\mathrm{C}$ ，加热时间 $10\sim 30\mathrm{min}$ 。  
3.3 整形规范 吹塑成形零件的整形温度 $90^{\circ}\mathrm{C} \pm 5^{\circ}\mathrm{C}$ ，加热时间 $6\mathrm{h}$ 。

# 4 其他

4.1 包装 板材两面应覆有保护纸，紧密地包装在干燥而坚固的木箱内。  
4.2 运输 包装好的板材用铁路篷车或汽车运输，汽车运输应用防雨材料覆盖。  
4.3 贮存 包装好的板材保存在没有易挥发性化学试剂的室内，温度 $5\sim 40^{\circ}\mathrm{C}$ ，相对湿度不超过 $70\%$ ，避免阳光直接照射。板材贮存期从生产日期起为2年。  
4.4 技术安全 YB-DM-3 有机玻璃无毒, 吹塑温度下可能释放出甲基丙烯酸甲酯气体, 成形间应装有换气通风装置。

# 5 使用建议

推荐。

# 参考文献

1 北京航空材料研究所·航空有机玻璃红外光谱图. 1985  
2 北京航空材料研究所·飞机座舱盖用 MDYB-3 的材料质量. 1989  
3 北京航空材料研究所. MDYB-3 的设计参数. 1990

4 北京航空材料研究所．飞机用MDYB-3航空有机玻璃的性能．1992  
5 北京航空材料研究所. MDYB-3 定向航空有机玻璃稳定试验过程的性能. 1990  
6 北京航空材料研究所. 航空有机玻璃耐久性试验方法系统. 1998  
7 北京航空材料研究所.MDYB-3 航空有机玻璃性能测试试验报告.1996  
8 锦西化工研究院.MDYB-3航空有机玻璃试制总结.1993  
9 北京航空材料研究所. MDYB-3 耐人工气候性能. 1990  
10 北京航空材料研究所. MDYB-3 航空有机玻璃海口户外老化一年的性能. 1992

# YB-D-4航空有机玻璃

# 1 概述

YB-D-4 航空有机玻璃是由甲基丙烯酸甲酯与甲基丙烯酸为主要原料进行共聚，并经双轴拉伸定向（或再经平面机械研磨抛光）而成的定向板材。该有机玻璃无色透明、强度和耐热性比 YB-DM-3 略高，对缺口不敏感，子弹击穿后不碎裂。耐磨性稍差，层间强度较低，成形工艺较复杂，材料吸湿后热性能明显降低。适用于制造马赫数 2.2 左右的飞机透明件。

YB-D-4航空有机玻璃分两级：A级，研磨抛光板材(YB-DM-4)；B级，未研磨抛光板材(YB-D-4)。

1.1 牌号及名称 YB-D-4 航空有机玻璃, 原称 DYB-4 航空有机玻璃, 亦称 4 号定向有机玻璃。YB-DM-4 航空有机玻璃, 原称 MDYB-4 航空有机玻璃, 亦称研磨抛光 4 号定向有机玻璃。  
1.2 基本组成 聚甲基丙烯酸甲酯、甲基丙烯酸和耐光剂。  
1.3 材料标准 QB4-01—1989《DYB-4航空有机玻璃》，主要性能指标见表1-1。

表1-1  

<table><tr><td>性 能</td><td>指标</td><td>性 能</td><td colspan="2">指标</td></tr><tr><td>透光率/%</td><td>≥90</td><td>耐老化性(广州地区户外老化一年)</td><td rowspan="2" colspan="2">≥88</td></tr><tr><td>雾度/%</td><td>≤3</td><td>透光率/%</td></tr><tr><td>拉伸强度/MPa</td><td></td><td>雾度/%</td><td colspan="2">≤4</td></tr><tr><td>23℃±2℃</td><td>≥88</td><td>光学畸变/(°)</td><td>A级</td><td>B级</td></tr><tr><td>100℃±1℃</td><td>≥29.4</td><td>折光消失角</td><td>≤35</td><td>≤44</td></tr><tr><td>拉伸弹性模量/GPa</td><td>≥3.0</td><td>波纹消失角</td><td>≤40</td><td>≤55</td></tr><tr><td>屈服伸长率/%</td><td>≥5.0</td><td>点状缺陷/个</td><td>A级</td><td>B级</td></tr><tr><td>冲击强度/(kJ/m2)</td><td>≥23.5</td><td>&lt;0.5mm</td><td>分散存在不计数</td><td>分散存在不计数</td></tr><tr><td>(跨度40mm)</td><td></td><td>0.5~1.0mm</td><td>15(其中0.8~1.0mm不超过5)</td><td>30</td></tr><tr><td>热松驰/%</td><td></td><td rowspan="3">1.0~1.5mm</td><td rowspan="3">-</td><td rowspan="3">10</td></tr><tr><td>(110℃±1℃),6h</td><td>≤3</td></tr><tr><td>(145℃±5℃),1h</td><td>≥36.0</td></tr></table>

1.4 使用工艺说明书 HB/Z 125—1988《飞机有机玻璃透明件制造工艺说明书》  
1.5 供应状态 以板材供应，厚度、尺寸及公差见表1-2。其他尺寸板材根据使用要求可由供需双方协商解决。

表1-2  
mm   

<table><tr><td rowspan="2">厚度</td><td colspan="2">厚度公差</td><td rowspan="2">长度</td><td rowspan="2">长度公差</td><td rowspan="2">宽度</td><td rowspan="2">宽度公差</td></tr><tr><td>A级</td><td>B级</td></tr><tr><td rowspan="2">10</td><td rowspan="2">+0.8,-0.2</td><td rowspan="2">+1.0,-0.6</td><td>1600</td><td>+100,-50</td><td>1600</td><td>+100,-50</td></tr><tr><td>900</td><td>+50,-20</td><td>800</td><td>+50,-20</td></tr></table>

注：A级厚度均匀性 $0.4\mathrm{mm}$ 。

1.6 应用概况 已用作马赫数2.2左右飞机气密座舱的透明件及其他透明件。  
1.7 研制及生产单位 锦西化工研究院研制并生产。  
1.8 鉴定级别及时间 YB-DM-4 航空有机玻璃, 1990 年由化学工业部、航空工业部和空军工程部联合鉴定通过。

# 2 性能

除非另有说明，本章数据均用 $10\mathrm{mm}$ 板材测得，研磨抛光只改变材料的表观质量，对其他性能没有影响。

2.1 物理及化学性能  
2.1.1 红外光谱 见图2-1。

图片摘要：该图主要展示 2 1 YB D 4有机玻璃红外光谱[1]。
![](images/7d5c7a91efa8347b3dfe032371fd04c9aad82a39af226be86b058ceebe923441.jpg)  
图2-1 YB-D-4有机玻璃红外光谱[1]

2.1.2 外观 无色透明。  
2.1.3 密度 $1.20\mathrm{g / cm^3}$   
2.1.4 游离单体含量 0.72[2]。  
2.1.5 折光指数 1.49。  
2.1.6 黄色指数 2.08[2]。  
2.1.7 透光率 $91\% \sim 92\%$ [3]。  
2.1.8 雾度 $1.3\% \sim 2.4\%^{[3]}$   
2.1.9 耐光性 $1.0\% \sim 2.0\%$ [3]  
2.1.10 不同波长的透过率 见图2-2。  
2.1.11 热松弛 $110^{\circ}\mathrm{C}, 6\mathrm{h}: 0.27\% \sim 2.8\%$ ; $145^{\circ}\mathrm{C}, 1\mathrm{h}: 36\% \sim 40.3\%$ [3]。不同拉伸度板材的热松弛值见表2-1。不同温度下的热松弛值见图2-3。

图片摘要：该图主要展示 2 2 YB D 4有机玻璃波长与透过率的关系。
![](images/70fcf5dba9ae29a329372e0090b843351a73759768439f9a9a18ba1e8c0b143d.jpg)  
图2-2 YB-D-4有机玻璃波长与透过率的关系

图片摘要：该图主要展示 2 2 YB D 4有机玻璃波长与透过率的关系。
![](images/c0fe5b3ef475e3c1f08763851a5160af6c66e9298e1ed38f6eb151e306d676e4.jpg)  
图2-3 YB-D-4有机玻璃累积热松弛曲线[5]（拉伸度 $63\%$ ，试样在每种温度下恒温 $6\mathrm{h}$ ）

表 2-1[4]  

<table><tr><td rowspan="2">厚度/mm</td><td rowspan="2">拉伸度/%</td><td colspan="2">热松弛/%</td><td rowspan="2">厚度/mm</td><td rowspan="2">拉伸度/%</td><td colspan="2">热松弛/%</td></tr><tr><td>110℃,6h</td><td>145℃,1h</td><td>110℃,6h</td><td>145℃,1h</td></tr><tr><td rowspan="2">10</td><td>50</td><td>0.27</td><td>-</td><td rowspan="2">10</td><td rowspan="2">63</td><td rowspan="2">1.33</td><td rowspan="2">38.48</td></tr><tr><td>56</td><td>0.41</td><td>-</td></tr></table>

2.1.12 消向温度和消向应力 见表2-2。

表 2-2[3]  

<table><tr><td>性能</td><td>YB-D-4</td><td>YB-DM-4</td><td>性能</td><td>YB-D-4</td><td>YB-DM-4</td></tr><tr><td>消向温度/℃</td><td>122</td><td>123</td><td>消向应力/MPa</td><td>1.01</td><td>0.99</td></tr></table>

2.1.13 线膨胀系数 $35\sim 85^{\circ}\mathrm{C}$ 的线膨胀系数为 $6.74\times 10^{-5}{}^{\circ}\mathrm{C}^{-1[6]}$

2.1.14 吸水率 见图2-4。  
2.1.15 应力银纹 56.4 MPa[3]。  
2.1.16 应力-溶剂银纹 21.7 MPa[2]。

# 2.2 力学性能

2.2.1 拉伸强度 拉伸强度和温度的关系见表2-3和图2-5。  
2.2.2 拉伸弹性模量 $3.60 \sim 4.02$ GPa[3]。拉伸弹性模量和温度的关系见图2-6。

图片摘要：该图主要展示 2 4 YB D 4有机玻璃吸水率和吸水时间的关系[5]。
![](images/8a34a25767f40e28bce39e5b7a808d825280eccb1ce747b0c6a0dde6d99522bd.jpg)  
图2-4 YB-D-4有机玻璃吸水率和吸水时间的关系[5]

表 2-3[3]  

<table><tr><td>温度/℃</td><td>拉伸强度/MPa</td><td>温度/℃</td><td>拉伸强度/MPa</td></tr><tr><td>-30</td><td>145</td><td>135/(35~40)</td><td>41.8~49.2</td></tr><tr><td>室温</td><td>89.9~107.5</td><td>100</td><td>29.4~42.5</td></tr></table>

图片摘要：该图主要展示 2 3[3]。
![](images/51c442898b133a890d5ac6dd6d4b251615075ae9f19fc8ecce5233803a8272d2.jpg)  
图2-5 YB-D-4有机玻璃拉伸强度和温度的关系[7]

图片摘要：该图主要展示 2 5 YB D 4有机玻璃拉伸强度和温度的关系[7]。
![](images/b0b2f9d0a179e9a7288424a87c6f6b479f262d37cb9c1570155200efd3a032c5.jpg)  
图2-6 YB-D-4有机玻璃拉伸弹性模量和温度的关系[7]

2.2.3 弯曲强度 大于 $160\mathrm{MPa}^{[3]}$   
2.2.4 层间剪切强度 33.4 MPa[2]。  
2.2.5 伸长率 断裂伸长率 $23\% \sim 43\%$ ，屈服伸长率和温度的关系见表2-4。

表2-4[2]  

<table><tr><td>温度/℃</td><td>屈服伸长率/%</td><td>温度/℃</td><td>屈服伸长率/%</td></tr><tr><td>20</td><td>6.2</td><td>80</td><td>3.8</td></tr><tr><td>40</td><td>6.3</td><td>100</td><td>2.4</td></tr></table>

2.2.6 应力-应变曲线 不同温度下的应力-应变曲线见图2-7。  
2.2.7 泊松比 泊松比和温度的关系见图2-8。  
2.2.8 冲击强度 不同温度下的冲击强度见表2-5。

表2-5[2]  

<table><tr><td>温度/℃</td><td>冲击强度(跨度40mm)/(kJ/m2)</td></tr><tr><td>-30</td><td>32.9</td></tr><tr><td>室温</td><td>23.5~36.8</td></tr></table>

图片摘要：该图主要展示 2 5[2]。
![](images/fe010430abbf31c1c7af56435c825088bb1a264c20d91a000f8d1b591d8a2fce.jpg)  
图2-7 YB-D-4有机玻璃不同温度下的应力-应变曲线[7]

图片摘要：该图主要展示 2 7 YB D 4有机玻璃不同温度下的应力 应变曲线[7]。
![](images/69518a9a78d41e9c36c62fd59c858830a7944420568e2a8d04b26952a780ee3b.jpg)  
图2-8 YB-D-4有机玻璃泊松比和温度的关系[7]

2.2.9 布氏硬度 $222\sim 293\mathrm{MPa}^{[3]}$   
2.2.10 平面应力断裂韧度 2.16 MN/m³/²[2]。

2.2.11 低周疲劳曲线 不同应力集中系数和应力比，板材在频率 $0.5\mathrm{Hz}$ 下疲劳性能见图 $2-9\sim$ 图2-11。

图片摘要：该图主要展示 2 8 YB D 4有机玻璃泊松比和温度的关系[7]。
![](images/af861d9c707da48af79952930ea4aa7f9a0d49d01fe503f851e0826b2e722f1e.jpg)  
图2-9YB-D-4有机玻璃低周疲劳曲线[9]（应力集中系数1，拉伸强度 $103\mathrm{MPa}$ ）

图片摘要：该图主要展示 2 9YB D 4有机玻璃低周疲劳曲线[9]（应力集中系数1，拉伸强度 ）。
![](images/7ad03cb8eeda03c4235a978df35d66d110da86579bfbfbea28779fc11fd83449.jpg)  
图2-10 YB-D-4有机玻璃低周疲劳曲线[9]（应力集中系数2.5，拉伸强度 $89.4\mathrm{MPa}$ ）

# 2.3 耐环境性能

2.3.1 溶解性能 YB-D-4 有机玻璃溶于二甲基甲酰胺、二甲基亚砜、丙酮、冰乙酸、二氯乙烷；不耐碱和乙醇；不溶于汽油、煤油、苯和二甲苯等非极性溶剂；中性肥皂水、松节油和 8 号航空润滑油对 YB-D-4 有机玻璃不起作用。  
2.3.2 耐人工气候性 人工气候试验条件为温度 $55^{\circ}\mathrm{C} \pm 1^{\circ}\mathrm{C}$ ，相对湿度 $75\% \pm 5\%$ ，光源用日本长寿命阳光型碳弧灯，降雨周期 $18\mathrm{min} / 120\mathrm{min}$ ，拉伸强度，屈服伸长率与人工气候老化时间的关系见表2-6，不同老化时间后的应力-应变曲线见图2-12。

图片摘要：该图主要展示 2 10 YB D 4有机玻璃低周疲劳曲线[9]（应力集中系数2.5，拉伸强度 ）。
![](images/b0cde38e1d2bc68ef067c53d9dec5b9418ee8f6fec65ca825411bedcba3f8324.jpg)  
图2-11 YB-D-4有机玻璃低周疲劳曲线[9]（应力集中系数4，拉伸强度55.4MPa）

图片摘要：该图主要展示 2 11 YB D 4有机玻璃低周疲劳曲线[9]（应力集中系数4，拉伸强度55.4MPa）。
![](images/0dd57720d15a04ed0e1fb12212c4984c65b55c60e966dfe0a9addd83db550d12.jpg)  
图2-12 人工气候老化后YB-D-4有机玻璃的应力-应变曲线

表 2-6[10]  

<table><tr><td rowspan="2">性 能</td><td colspan="9">老化时间/h</td></tr><tr><td>0</td><td>200</td><td>500</td><td>1 000</td><td>1 500</td><td>2 000</td><td>3 000</td><td>4 000</td><td>5 000</td></tr><tr><td>拉伸强度/MPa</td><td>78.4</td><td>85.1</td><td>91.4</td><td>89.6</td><td>84.5</td><td>91.2</td><td>83.9</td><td>56.8</td><td>45.9</td></tr><tr><td>屈服伸长率/%</td><td>6.5</td><td>6.0</td><td>6.1</td><td>6.1</td><td>6.2</td><td>6.3</td><td>6.1</td><td>1.5①</td><td>1.5①</td></tr></table>

$①$ 断裂伸长率。

2.3.3 耐水性 YB-DM-4 有机玻璃在 $60^{\circ}\mathrm{C}$ 水中浸泡后的性能见表 2-7。YB-D-4 有机玻璃在 $60^{\circ}\mathrm{C}$ 水中浸泡后的性能见表 2-8。

表 2-7[3]  

<table><tr><td rowspan="2">性能</td><td colspan="5">浸泡时间/d</td></tr><tr><td>0</td><td>15</td><td>30</td><td>45</td><td>60</td></tr><tr><td>拉伸强度/MPa</td><td>91.5</td><td>87.3</td><td>79.2</td><td>81.0</td><td>81.5</td></tr><tr><td>100℃拉伸强度/MPa</td><td>35.9</td><td>17.2</td><td>16.0</td><td>14.9</td><td>8.6</td></tr><tr><td>冲击强度/(kJ/m²)</td><td>56.5</td><td>46.6</td><td>44.2</td><td>39.7</td><td>38.0</td></tr><tr><td>K因子/(MN/m³/²)</td><td>1.9</td><td>2.1</td><td>2.0</td><td>1.9</td><td>2.2</td></tr><tr><td>应力-溶剂银纹(溶剂:40%乙醇)/MPa</td><td>56.2</td><td>26.3</td><td>49.8</td><td>7.6</td><td>8.9</td></tr></table>

表2-8  

<table><tr><td rowspan="2">性能</td><td colspan="5">浸泡时间/d</td></tr><tr><td>0</td><td>15</td><td>30</td><td>45</td><td>60</td></tr><tr><td>拉伸强度/MPa</td><td>90.0</td><td>87.7</td><td>80.6</td><td>77.7</td><td>80.0</td></tr><tr><td>100℃拉伸强度/MPa</td><td>35.0</td><td>17.0</td><td>15.9</td><td>13.6</td><td>12.1</td></tr><tr><td>冲击强度/(kJ/m²)</td><td>53.4</td><td>44.4</td><td>40.2</td><td>36.6</td><td>41.0</td></tr><tr><td>K因子/(MN/m³/²)</td><td>2.2</td><td>1.9</td><td>1.9</td><td>1.8</td><td>2.1</td></tr><tr><td>应力-溶剂银纹(溶剂:40%乙醇)/MPa</td><td>50.8</td><td>29.6</td><td>17.2</td><td>7.4</td><td>7.6</td></tr></table>

2.3.4 紫外光照试验 光源为 $\Pi \kappa - 2$ 型紫外石英汞灯，YB-DM-4有机玻璃照射 $200 \sim 800 \mathrm{~h}$ 后性能的变化见表2-9，YB-D-4有机玻璃照射 $200 \sim 800 \mathrm{~h}$ 后性能的变化见表2-10。

表 2-9[3]  

<table><tr><td rowspan="2">性 能</td><td colspan="5">照射时间/h</td></tr><tr><td>0</td><td>200</td><td>300</td><td>500</td><td>800</td></tr><tr><td>拉伸强度/MPa</td><td>91.7</td><td>-</td><td>-</td><td>66.9</td><td>-</td></tr><tr><td>100℃拉伸强度/MPa</td><td>35.9</td><td>-</td><td>-</td><td>32.3</td><td>32.4</td></tr><tr><td>冲击强度/(kJ/m²)</td><td>56.5</td><td>10.2</td><td>10.1</td><td>-</td><td>-</td></tr><tr><td>应力-溶剂银纹(溶剂:40%乙醇)/MPa</td><td>50.8</td><td>15.6</td><td>17.7</td><td>-</td><td>-</td></tr></table>

表 2-10[3]  

<table><tr><td rowspan="2">性能</td><td colspan="5">照射时间/h</td></tr><tr><td>0</td><td>200</td><td>300</td><td>500</td><td>800</td></tr><tr><td>拉伸强度/MPa</td><td>90.0</td><td>-</td><td>-</td><td>65.9</td><td>-</td></tr><tr><td>100℃拉伸强度/MPa</td><td>35.0</td><td>-</td><td>-</td><td>31.1</td><td>33.1</td></tr><tr><td>冲击强度/(kJ/m²)</td><td>53.4</td><td>9.3</td><td>9.2</td><td>-</td><td>-</td></tr><tr><td>应力-溶剂银纹(溶剂:40%乙醇)/MPa</td><td>56.2</td><td>15.6</td><td>17.9</td><td>-</td><td>-</td></tr></table>

2.3.5 耐大气老化性 大气老化试验在广州天河曝晒场进行，曝晒角为朝南 $23^{\circ}$ 。大气老化后的性能见图 2-13～图 2-24。

图片摘要：该图主要展示 2 10[3]。
![](images/a5cf66764db2dcd8feb4cad8696d7648745e50984b1386ca8aa096128e33a46a.jpg)  
图2-13 YB-D-4有机玻璃大气老化时间和 $-30^{\circ}\mathrm{C}$ 拉伸强度的关系[2]

图片摘要：该图主要展示 2 13 YB D 4有机玻璃大气老化时间和 拉伸强度的关系[2]。
![](images/3943c742c93b3bb6df481a36825f6f389bb406a40a686c653d272fe69ba4bb3a.jpg)  
图2-14 YB-D-4有机玻璃大气老化时间和拉伸强度的关系[2]

图片摘要：该图主要展示 2 14 YB D 4有机玻璃大气老化时间和拉伸强度的关系[2]。
![](images/85569513bbfe5b5511abe0158cc2e488e25a52593cf3c895792a709996daa093.jpg)  
图2-15 YB-D-4有机玻璃大气老化时间和层间剪切强度的关系[2]

图片摘要：该图主要展示 2 15 YB D 4有机玻璃大气老化时间和层间剪切强度的关系[2]。
![](images/cc77b6138cd046c0a4453c89d93991f01b46d236d753d4d3857ba238fac48a54.jpg)  
图2-16 YB-D-4有机玻璃大气老化时间和拉伸弹性模量的关系[2]

图片摘要：该图主要展示 2 16 YB D 4有机玻璃大气老化时间和拉伸弹性模量的关系[2]。
![](images/1d2659e1c10c692b500a691c58c9e8813d9b18c5c0f9b5351cd95f89608c2230.jpg)  
图2-17 YB-D-4有机玻璃大气老化时间和平面应力断裂韧度的关系[2]

图片摘要：该图主要展示 2 17 YB D 4有机玻璃大气老化时间和平面应力断裂韧度的关系[2]。
![](images/c8d8d12563d1b1e3ff68a69fbeba9864633f15f2cacae7e6cebab54ed7704281.jpg)  
图2-18 YB-D-4有机玻璃大气老化时间和 $-30^{\circ}\mathrm{C}$ 冲击强度的关系[2]

图片摘要：该图主要展示 2 18 YB D 4有机玻璃大气老化时间和 冲击强度的关系[2]。
![](images/7b29868cee5a132a14082837ad8b6c1e4e370208f9ff49a3569a0a02e314331f.jpg)  
图2-19 YB-D-4有机玻璃大气老化时间和冲击强度的关系[2]

图片摘要：该图主要展示 2 19 YB D 4有机玻璃大气老化时间和冲击强度的关系[2]。
![](images/183a6bf589a4531d603175a72de8c85851e3de451f6da37122c2961b36178117.jpg)  
图2-20 YB-D-4有机玻璃大气老化时间和黄色指数的关系[2]

图片摘要：该图主要展示 2 20 YB D 4有机玻璃大气老化时间和黄色指数的关系[2]。
![](images/78fc4b4ef3236db0662b81b4788dd3c9cd03f204ffc321551711fc053b55365e.jpg)  
图2-21 YB-D-4有机玻璃大气老化时间和雾度的关系[2]

图片摘要：该图主要展示 2 21 YB D 4有机玻璃大气老化时间和雾度的关系[2]。
![](images/30e9110ae58abde6fe78ee5c1da543812cbc866ad24668ee29a6fcc88c85b455.jpg)  
图2-22 YB-D-4有机玻璃大气老化时间和透光率的关系[2]

图片摘要：该图主要展示 2 22 YB D 4有机玻璃大气老化时间和透光率的关系[2]。
![](images/3518aa1dca6381de43c7cc5136a5587a5b167b740034620d073e412c6fdcdf3c.jpg)  
图2-23 YB-D-4有机玻璃大气老化时间和热变形温度的关系[2]

图片摘要：该图主要展示 2 23 YB D 4有机玻璃大气老化时间和热变形温度的关系[2]。
![](images/b7d3050ad46ffb0d3ee286bf23583edd1ad3a3ae608fb176e18c8b830d50a923.jpg)  
图2-24 YB-D-4有机玻璃大气老化时间和消向温度的关系[2]

# 2.4 工艺性能

2.4.1 可加工性 YB-D-4 有机玻璃可以机械加工, 如锯、铣、研磨、抛光、钻孔和铰孔等。  
2.4.2 可成形性 YB-D-4 有机玻璃可在低于消向温度下用接触法成形，也可以夹紧周边在高于软化温度下吹塑成形。  
2.4.3 可胶接性 YB-D-4 有机玻璃可用丙烯酸酯胶粘剂与纤维增强丙烯酸酯塑料粘接。  
2.4.4 可连接性 YB-D-4 有机玻璃制成的透明件可以采用镶嵌连接或边缘刚性连接方法装配在金属骨架上。

# 3 使用工艺

3.1 成形温度 YB-D-4板材接触成形或预成形温度 $112\sim 118^{\circ}\mathrm{C}$ 。吹塑温度 $145\sim 155^{\circ}\mathrm{C}$ 。  
3.2 成形毛坯加热时间 毛坯预成形加热时间不少于 $5\mathrm{min} / \mathrm{mm}$ ，吹塑成形加热时间 $3\mathrm{min} / \mathrm{mm}$ 。  
3.3 退火规范 吹塑成形零件的退火温度 $95\sim 100^{\circ}\mathrm{C}$ ，加热时间 $6\mathrm{h}$ 。

# 4 其他

4.1 包装 板材两面应覆有保护膜，紧密地包装在干燥而坚固的木箱内。  
4.2 运输 包装好的板材用铁路篷车或汽车运输，汽车运输时应有防雨材料覆盖。  
4.3 贮存 板材垂直存放在没有易挥发化学试剂的室内，温度 $5\sim 35^{\circ}C$ ，相对湿度不超过 $65\%$ ，避免阳光直接照射。板材贮存期从生产日期起为3年。贮存期满后，按标准复验，符合要求仍可使用。  
4.4 技术安全 YB-D-4 有机玻璃无毒，在锯切、钻孔或成形温度下可能会放出少量甲基丙烯酸甲酯、甲基丙烯酸气体，在加工间应装有换气装置。

# 5 使用建议

选用。

# 参考文献

1 北京航空材料研究所. 航空有机玻璃红外光谱图. 1985  
2 航空有机玻璃老化试验协作组. 国产航空有机玻璃十年老化试验研究报告. 1992  
3化工部锦西化工研究院，四号定向航空有机玻璃及磨光板研究试制报告.1990  
4 北京航空材料研究所．各种牌号航空有机玻璃的热松弛.1982  
5 北京航空材料研究所. 定向有机玻璃性能研究. 1979  
6 北京航空材料研究所. 取向有机玻璃板材本征性能研究, 1980  
7 北京航空材料研究所. 航空有机玻璃不同温度下的力学性能. 1986  
8 北京航空材料研究所. YB-D-4 航空有机玻璃疲劳性能. 1986  
9 广州合成材料老化研究所. 航空有机玻璃人工加速老化试验总结. 1984

# YB-9航空有机玻璃

# 1 概述

YB-9航空有机玻璃是以甲基丙烯酸甲酯、共聚单体、交联剂、有机颜料、耐光剂等为主要原料，用本体聚合方法进行交联共聚而成的板材，分子呈轻度交联网状结构。该种有机玻璃绿色透明，具有较好的耐溶剂性、抗银纹性和耐热性。适用于制造直升机、运输机的座舱盖、遮阳板、仪表板等。

1.1 牌号及名称 YB-9航空有机玻璃，原称为LHY-Z9W绿色有机玻璃。  
1.2 基本组成 甲基丙烯酸甲酯共聚交联聚合物、有机颜料和耐光剂。  
1.3 材料标准 Q/JHY-02.024—1997《绿色有机玻璃》，主要性能指标见表1-1。

表1-1  

<table><tr><td>性 能</td><td>指 标</td><td>性 能</td><td>指 标</td></tr><tr><td>透光率/%</td><td>31±3</td><td rowspan="2">耐加热</td><td rowspan="2">在加热条件下,不产生气泡、裂纹</td></tr><tr><td>拉伸强度/MPa</td><td>≥65</td></tr><tr><td>断裂伸长率/%</td><td>≥2.5</td><td rowspan="8">外观质量轻条伤/条长&lt;40mm点状缺陷/个直径&lt;0.5mm直径0.5~1.5mm杂质/个直径&lt;1.5mm气泡,硅粘和重条伤绒毛/条长度&lt;3mm</td><td rowspan="8">8(40~80mm1条按2条计)分散存在不计数7(分散存在)7(分散存在)不允许3(分散存在)</td></tr><tr><td>冲击强度/(kJ/m2)</td><td>≥13</td></tr><tr><td>布氏硬度/MPa</td><td>≥180</td></tr><tr><td>热变形温度/℃</td><td>≥100</td></tr><tr><td>溶剂银纹/h</td><td>≥6</td></tr><tr><td>光学畸变/(°)</td><td></td></tr><tr><td>折光消失角</td><td>≤60</td></tr><tr><td>波纹消失角</td><td>≤60</td></tr></table>

1.4 使用工艺说明书 HB/Z 125—1988《飞机有机玻璃透明件制造工艺说明书》

1.5 供应状态 以板材供应，尺寸、厚度及公差见表1-2，其他尺寸板材根据使用要求由供需双方协商解决。

表1-2  
mm   

<table><tr><td>厚 度</td><td>厚度公差</td><td>长 度</td><td>长度公差</td><td>宽 度</td><td>宽度公差</td></tr><tr><td>2.5</td><td>+0.5 -0.2</td><td>1 000</td><td>±50</td><td>900</td><td>±50</td></tr></table>

1.6 应用概况 已用作直升机座舱透明件及运输机的遮阳板。  
1.7 研制及生产单位 锦西化工研究院研制并生产。  
1.8 鉴定级别及日期 1990年由化工部鉴定通过。

# 2 性能

本章数据均用 $2.5\mathrm{mm}$ 板材测得。

# 2.1 物理及化学性能

2.1.1 红外光谱 见图2-1。

图片摘要：该图主要展示 2 1 YB 9有机玻璃红外光谱图[3]。
![](images/6bb7929e064ff5ea1a474c7e900646184f3a3d19606bb62f1ee89991a559da3a.jpg)  
图2-1 YB-9有机玻璃红外光谱图[3]

2.1.2 外观 绿色透明。  
2.1.3 密度 $1.19\mathrm{g} / \mathrm{cm}^3$   
2.1.4 透光率 透光率与厚度的关系，见表2-1。

表2-1[1]   

<table><tr><td>厚度/mm</td><td>透光率/%</td><td>厚度/mm</td><td>透光率/%</td><td>厚度/mm</td><td>透光率/%</td></tr><tr><td>2.5</td><td>34</td><td>2.75</td><td>30</td><td rowspan="2">3.28</td><td rowspan="2">26</td></tr><tr><td>2.6</td><td>32</td><td>3.0</td><td>28</td></tr></table>

2.1.5 热变形温度 见表2-2。

表 2-2[1]  

<table><tr><td>性能</td><td>典型值</td><td>性能</td><td>典型值</td></tr><tr><td>厚度/mm</td><td>2.6~3.0</td><td rowspan="2">溶剂银纹(溶剂:邻苯二甲酸二丁酯)/h</td><td rowspan="2">&gt;6</td></tr><tr><td>热变形温度/℃</td><td>108</td></tr><tr><td>透光率/%</td><td>31</td><td>应力-溶剂银纹(溶剂:异丙醇)/MPa</td><td>&gt;13</td></tr></table>

2.1.6 热稳定性 $170^{\circ}\mathrm{C}$ 加热 $2\mathrm{h}$ , 板材不产生麻点和气泡; $150^{\circ}\mathrm{C}$ 加热 $1\mathrm{h}$ 色度变化符合样板要求。  
2.1.7 溶剂银纹(溶剂：邻苯二甲酸二丁酯）见表2-2。  
2.1.8 应力-溶剂银纹(溶剂：异丙醇)见表2-2。  
2.1.9 吸水率 $25^{\circ} \mathrm{C}, 24 \mathrm{~h}: 0.34 \%^{[1]}$ 。吸水率和吸水时间的关系见图2-2。

# 2.2 力学性能

2.2.1 拉伸强度 见表2-3。

图片摘要：该图主要展示 2 2 YB 9有机玻璃在 及 温度下吸水率和吸水时间的关系[2]。
![](images/3f6428f834a6c4b98afdec1e5ea1c60c3cceb56a6b0a9392221da67391d8a3c9.jpg)  
图2-2 YB-9有机玻璃在 $25^{\circ}\mathrm{C}$ 及 $60^{\circ}\mathrm{C}$ 温度下吸水率和吸水时间的关系[2]

表2-3[1]  

<table><tr><td>性能</td><td>典型值</td><td>性能</td><td>典型值</td></tr><tr><td>厚度/mm</td><td>2.6~3.0</td><td>冲击强度/(kJ/m²)</td><td>19.9</td></tr><tr><td>拉伸强度/MPa</td><td>80.6</td><td rowspan="2">布氏硬度/MPa</td><td rowspan="2">232.2</td></tr><tr><td>断裂伸长率/%</td><td>3.0</td></tr></table>

2.2.2 断裂伸长率 见表2-3。  
2.2.3 冲击强度 见表2-3。  
2.2.4 布氏硬度 见表2-3。  
2.2.5 弯曲疲劳 见图2-3。

# 2.3 耐环境性能

2.3.1 溶解性能 在 $8\%$ 氢氧化钠溶液、 $8\%$ 盐酸溶液、有机溶剂如苯、甲苯、乙醇、汽油、煤油中不溶解；在丙酮、三氯甲烷、二氯乙烷溶剂中溶胀并褪色。  
2.3.1.1 紫外光照试验 用 $\mathrm{I}\mathfrak{p}\mathfrak{K} - 2$ 型紫外石英汞灯距离 $50~\mathrm{cm}$ 照射试样，光照时间与拉伸强度的关系，见图2-4。光照时间与冲击强度的关系，见图2-5。光照时间与热变形温度的关系，见图2-6。

图片摘要：该图主要展示 2 3 YB 9有机玻璃弯曲疲劳S N曲线[4]（频率 ，应力比一1，弯曲强度 ）。
![](images/2e7bb59ebef84a2d0e807543217b2794542c4513eabe02c85ca0fd264f23bf77.jpg)  
图2-3 YB-9有机玻璃弯曲疲劳S-N曲线[4]（频率 $25\mathrm{Hz}$ ，应力比一1，弯曲强度 $75\mathrm{MPa}$ ）

图片摘要：该图主要展示 2 3 YB 9有机玻璃弯曲疲劳S N曲线[4]（频率 ，应力比一1，弯曲强度 ）。
![](images/e6904489945cb156249202a06444e7a4f6f93185b3f9eff349c69e0d44cb775c.jpg)  
图2-4 YB-9有机玻璃光照时间与拉伸强度的关系[2]

图片摘要：该图主要展示 2 4 YB 9有机玻璃光照时间与拉伸强度的关系[2]。
![](images/e7ce74daf178cc786be46e992bd3fce1cba8716e8e6fc25bff23035505e0c7c2.jpg)  
图2-5 YB-9有机玻璃光照时间与热变形温度的关系[2]

图片摘要：该图主要展示 2 5 YB 9有机玻璃光照时间与热变形温度的关系[2]。
![](images/08158dd3c326be04e2600db86527c493a616ea17afeba6d643a60e05b65f6483.jpg)  
图2-6 YB-9有机玻璃光照时间与冲击强度的关系

2.3.1.2 耐水性 YB-9 有机玻璃在 $60^{\circ}\mathrm{C}$ 水中浸泡, 拉伸强度与浸泡时间的关系, 见图 2-7。冲击强度与浸泡时间的关系, 见图 2-8。热变形温度与浸泡时间的关系, 见图 2-9。

图片摘要：该图主要展示 2 6 YB 9有机玻璃光照时间与冲击强度的关系。
![](images/5c45e18db28f3474f94ceb33a81631f7184119c373944aec06d298d347fa7f52.jpg)  
图2-7 YB-9有机玻璃吸水时间与拉伸强度的关系[2]

图片摘要：该图主要展示 2 7 YB 9有机玻璃吸水时间与拉伸强度的关系[2]。
![](images/44c92c906226672cd5ff3cf0db5d10fe4d93ba37c3c0b93a85fc65cd932f0900.jpg)  
图2-8 YB-9有机玻璃吸水时间与冲击强度的关系[2]

# 2.4 工艺性能

2.4.1 可加工性 YB-9 有机玻璃可以进行机械加工, 如锯、铣、钻、铰孔、磨削、抛光等。  
2.4.2 可成形性 YB-9 有机玻璃可以用阳模、阴模、真空方法成形。  
2.4.3 可胶接性 YB-9 有机玻璃可用溶剂型胶粘剂粘接, 也可用丙烯酸酯胶粘剂与纤维增强丙烯酸酯塑料或涤纶织物带粘接。  
2.4.4 可连接性 YB-9 有机玻璃制成的透明件可以用镶嵌连接、边缘柔性连接和刚性连接方法装配在金属框架上。

图片摘要：该图主要展示 2 9 YB 9有机玻璃吸水时间与热变形温度的关系[2]。
![](images/d7c65cdb1ac60a775da56952d3d884d762f7bc98b87f710974c9a936dfca679c.jpg)  
图2-9 YB-9有机玻璃吸水时间与热变形温度的关系[2]

# 3 使用工艺

3.1 成形温度 YB-9 有机玻璃的成形温度为 $145 \sim 155^{\circ} \mathrm{C}^{[5]}$ 。

3.2 成形毛坯加热时间 YB-9 有机玻璃成形毛坯的加热时间为 $15\mathrm{min}$ 。  
3.3 退火规范 YB-9有机玻璃零件的退火温度 $90\sim 100^{\circ}\mathrm{C}$ ，加热时间 $3\mathrm{h}$ 。

# 4 其他

4.1 包装 每块板材两面用有机玻璃保护膜或涂刷聚乙烯醇浆糊的包装纸贴敷保护。板材应紧密地包装在坚固而干燥的木箱中。  
4.2 运输 包装好的板材用铁路篷车或汽车运输，汽车运输应该用防雨材料覆盖。  
4.3 贮存 贴有保护纸的板材，应保存在没有挥发性化学试剂的仓库内贮存，库内相对湿度不超过 $70\%$ ，温度 $5\sim 35^{\circ}C$ 。避免阳光直接照射板材。

板材的贮存期自生产日期起为两年。两年期满后，经检验合格，仍可使用。

# 5 使用建议

推荐。

# 参考文献

1 锦西化工研究院.LHY-Z9w绿色航空有机玻璃研制报告.1990  
2 锦西化工研究院. 绿色有机玻璃性能试验报告. 1989  
3 北京航空材料研究院. 航空有机玻璃红外光谱图. 1999  
4哈尔滨飞机制造厂．中法有机玻璃弯曲疲劳对比试验报告．1989   
5哈尔滨飞机制造厂．试制材料试验报告.1989

# YB-DM-10航空有机玻璃

# 1 概述

YB-DM-10 航空有机玻璃是以甲基丙烯酸甲酯和交联剂 A 为主要原料, 经本体聚合制成的轻度交联有机玻璃, 再经过热拉伸和平面机械研磨抛光而成的板材。该有机玻璃无色透明, 抗银纹、耐裂纹扩展和耐久性较好, 耐热性和研磨抛光工艺性能较 YB-DM-3 好。适用于制造马赫数 2.2 左右的飞机透明件。

1.1 牌号及名称 YB-DM-10 航空有机玻璃, 亦称轻度交联 10 号航空定向有机玻璃。  
1.2 基本组成 甲基丙烯酸甲酯和交联剂A的聚合物、耐光剂。  
1.3 材料标准 QT- $\times \times$ -CL—9《轻度交联航空定向有机玻璃》，主要性能指标见表1-1。

表1-1  

<table><tr><td>性能</td><td>指标</td><td>性能</td><td>指标</td></tr><tr><td>透光率/%</td><td>≥92</td><td>冲击强度/(kJ/m²)</td><td>≥40</td></tr><tr><td>雾度/%</td><td>≤1.0</td><td>布氏硬度/MPa</td><td>≥205</td></tr><tr><td>光学角度偏差/(°)</td><td>≤3</td><td>K因子/(MN/m³/²)</td><td>≥3.5</td></tr><tr><td>光学畸变/(&#x27;/250 mm)</td><td>≤1.5</td><td>应力-溶剂银纹/MPa</td><td>≥20</td></tr><tr><td>拉伸强度/MPa</td><td></td><td>长期吸水率/%</td><td>≤2.4</td></tr><tr><td>23℃±2℃</td><td>≥80</td><td>热松弛/%</td><td></td></tr><tr><td>100℃±2℃</td><td>≥27</td><td>110℃,6 h</td><td>≤3.0</td></tr><tr><td>屈服伸长率/%</td><td>≥6</td><td>145℃,1 h</td><td>≥40</td></tr><tr><td>拉伸弹性模量/GPa</td><td>≥2.85</td><td>耐自然老化</td><td>5年自然老化后,性能下降速率应低于 MDYB-3</td></tr><tr><td>弯曲强度/MPa</td><td>≥147</td><td></td><td></td></tr></table>

注： $10\mathrm{mm}$ 板材的指标。  
1.4 使用工艺说明书 HB/Z 125—1988《飞机有机玻璃透明件制造工艺说明书》  
1.5 供应状态 以板材供应，长度： $2300\mathrm{mm}$ ；宽度： $2300\mathrm{mm}$ ；厚度： $6\sim 10\mathrm{mm}$ 。长度和宽度的公差为 $\frac{+50}{-10}\mathrm{mm}$ ；厚度公差为厚度的 $\pm 5\%$ 。其他尺寸板材根据使用要求可由供需双方协商解决。  
1.6 应用概况   
1.7 研制及生产单位 锦西化工研究院研制并生产。

# 2 性能

除非另有说明，本章数据均用厚度 $10\mathrm{mm}$ ，定向度 $70\%$ 左右的板材测得。

# 2.1 物理及化学性能

# 2.1.1 红外光谱 见图2-1。

图片摘要：该图主要展示 2 1 YB DM 10有机玻璃红外光谱[1]。
![](images/dec04376299ce48a2035a126f10f5db3ac9645c32a3f42fbad5c40381f0b66c8.jpg)  
图2-1 YB-DM-10有机玻璃红外光谱[1]

# 2.1.2 外观 无色透明。

2.1.3 密度 $1.19\mathrm{g / cm}^{3[1]}$   
2.1.4 交联度 0.007 $5^{[2]}$ 。  
2.1.5 折光指数 1.49[1]。  
2.1.6 透光率 $93\%$ [2]。  
2.1.7 雾度 $1.4\%^{[2]}$

表2-1[2]   

<table><tr><td>试验条件</td><td>热松弛/%</td></tr><tr><td>110℃,6h</td><td>1.3</td></tr><tr><td>110℃,24h</td><td>2.2</td></tr><tr><td>145℃,1h</td><td>41.5</td></tr></table>

2.1.8 热松弛 见表2-1。不同温度下的热松弛见图2-2。  
2.1.9 消向温度和消向应力 $122^{\circ}\mathrm{C}, 1.53\mathrm{MPa}^{[1]}$ 。  
2.1.10 比热容 见图2-3。

图片摘要：该图主要展示 2 1[2]。
![](images/0478a4ff94cfaedd133a990ee7f6186561b1a6b00fff32a18f68604dde6c576a.jpg)  
图2-2 YB-DM-10有机玻璃累积热松弛曲线[3]（试样在每种温度下恒温6h）

图片摘要：该图主要展示 2 2 YB DM 10有机玻璃累积热松弛曲线[3]（试样在每种温度下恒温6h）。
![](images/b3ed3849bf44f0d7f8fe2362d64cad970ccb0cd17a5ad76f53ff75d19cea8296.jpg)  
图2-3 YB-DM-10有机玻璃比热容与温度的关系[1]

2.1.11 热导率 见图2-4。  
2.1.12 线膨胀系数 $30\sim 110^{\circ}\mathrm{C}$ 的线膨胀系数 $6.91\times 10^{-5}C^{-1[1]}$   
2.1.13 热辐射系数 见图2-5。

图片摘要：该图主要展示 2 3 YB DM 10有机玻璃比热容与温度的关系[1]。
![](images/0dd030574d5e4cbccf20b2c70132f601076fd8e470e706f51364bc08bdf8f620.jpg)  
图2-4 YB-DM-10有机玻璃热导率与温度的关系[1]

图片摘要：该图主要展示 2 4 YB DM 10有机玻璃热导率与温度的关系[1]。
![](images/dc404ed5f7dd5f57f58029b0e062901c67600f8f6bfa194f2d3092b5e5e54061.jpg)  
图2-5 YB-DM-10有机玻璃热辐射系数与温度的关系[1]

2.1.14 吸水率

2.1.14.1 标准吸水率 $23^{\circ} \mathrm{C}, 24 \mathrm{~h}: 0.09 \%^{[1]}$ 。  
2.1.14.2 长期吸水率 $60^{\circ}\mathrm{C}, 25\mathrm{d}: 2.20\%^{[2]}$ 。

2.1.15 应力-溶剂银纹 见表2-2。湿态对干态银纹的保持率 $72\% \sim 83\%$ [2]。

表 2-2[1]  

<table><tr><td>溶剂</td><td>应力-溶剂银纹/MPa</td><td>溶剂</td><td>应力-溶剂银纹/MPa</td></tr><tr><td>95%乙醇</td><td>24.2</td><td>2号抛光膏的混合溶剂</td><td>&gt;50</td></tr><tr><td>异丙醇</td><td>27.9</td><td>180号汽油</td><td>45.9</td></tr><tr><td>异丙醇:水=50:50</td><td>40.8</td><td>航空煤油</td><td>&gt;50</td></tr><tr><td>甲基丙烯酸甲酯单体(分析纯)</td><td>13.9</td><td>30号机油</td><td>&gt;50</td></tr><tr><td>乙酸丁酯</td><td>16.7</td><td>金鱼牌洗涤灵</td><td>&gt;50</td></tr></table>

# 2.2 力学性能

2.2.1 拉伸强度 拉伸强度和温度的关系见图2-6。  
2.2.2 拉伸弹性模量 拉伸弹性模量和温度的关系见图2-7。

图片摘要：该图主要展示 2 6 YB DM 10有机玻璃拉伸强度和温度的关系[1]。
![](images/0513d11559deca22948cf7cace6798440199548078fc9b104fb875dfc37c9f50.jpg)  
图2-6 YB-DM-10有机玻璃拉伸强度和温度的关系[1]

图片摘要：该图主要展示 2 6 YB DM 10有机玻璃拉伸强度和温度的关系[1]。
![](images/ec6e8741a3b85dd02a34b73b0474f5c3a366e9c69a848f8fc8cf8f01af6df580.jpg)  
图2-7 YB-DM-10有机玻璃拉伸弹性模量和温度的关系[1]

2.2.3 伸长率 伸长率和温度的关系见表2-3。  
2.2.4 泊松比 泊松比和温度的关系见图2-8。

表 2-3[1]
