Repository: C-zj02/CFD-claw

<div align="center">

**English** | [中文](#中文版) | [Français](README_FR.md) | [Русский](README_RU.md) | [हिन्दी](README_HI.md) | [العربية](README_AR.md) | [Português](README_PT.md)

# 🚀 Claude Code Python

**A Complete Python Reimplementation Based on Real Claude Code Source**

*From TypeScript Source → Rebuilt in Python with ❤️*

***
**🔥 Active Development • New Features Weekly 🔥**

</div>

***

## 🎯 What is This?

**Clawd Code** is a **complete Python rewrite** of Claude Code, based on the **real TypeScript source code**.

File: RAG-data/中国航空材料手册401-524.pdf-6fc8fa60-97ec-467e-ae29-4c7076e4529e.md (part 5 of 5)
# 电绝缘用薄膜、复合制品、粘带
图2-2 1053漆膜介质损耗因数与温度的关系[2]

图片摘要：该图主要展示 2 2 1053漆膜介质损耗因数与温度的关系[2]。
![](images/d9882f65307db51bea984fc1da1669cebf968a9fd1b0886c15f866b2753fe160.jpg)  
图2-3 1053漆膜电气强度与温度的关系[2]

# 2.2 力学性能

# 2.3 耐环境性能

2.3.1 耐湿热性能 漆膜在温度 $40^{\circ}\mathrm{C} \pm 2^{\circ}\mathrm{C}$ 、相对湿度 $90\% \sim 95\%$ 的条件下进行21d耐湿热试验，性能变化见表2-2。  
2.3.2 耐霉菌性能 漆片在温度 $28\sim 30^{\circ}\mathrm{C}$ 、相对湿度大于 $90\%$ 和黑曲霉菌等作用下，防霉等级为 $1\sim 2$ 级[1]。  
2.4 工艺性能 1053漆的工艺性能见表2-3。

表2-2[1]  

<table><tr><td>性能</td><td>试验前</td><td>试验后</td></tr><tr><td>体积电阻率/(MΩ·m)</td><td>1.6×108</td><td>1.0×109</td></tr><tr><td>电气强度/(MV/m)</td><td>116</td><td>87.5</td></tr></table>

表2-3  

<table><tr><td>性能</td><td>指标</td></tr><tr><td>粘度(4号杯式粘度计,20℃±1℃)/s</td><td>25~60</td></tr><tr><td>干燥时间(200℃±2℃)/h</td><td>≤2</td></tr></table>

# 3 使用工艺

3.1 工艺方法 1053漆用真空-压力浸漆法施工。  
3.2 固化条件 漆的固化条件为 $70 \sim 80^{\circ} \mathrm{C}, 2 \mathrm{~h}; 120 \sim 130^{\circ} \mathrm{C}, 3 \sim 4 \mathrm{~h}; 180 \sim 190^{\circ} \mathrm{C}, 6 \mathrm{~h}$ , 最后一遍浸漆 $180 \sim 190^{\circ} \mathrm{C}, 12 \sim 16 \mathrm{~h}; 200 \sim 210^{\circ} \mathrm{C}, 4 \mathrm{~h}$ 。

# 4 其他

4.1 包装 装在洁净、干燥的铁桶里并密封。  
4.2 运输 按易燃品运输。  
4.3 贮存 存放在清洁、干燥、通风良好、温度为 $-20\sim 35^{\circ}C$ 的库房内，贮存期为12个月。

# 5 使用建议

选用。

# 参考文献

1 西安绝缘材料厂. 1053 有机硅浸渍漆性能数据统计资料. 1986  
2 西安绝缘材料厂. 绝缘材料热态机电特性手册. 1980

# 1054 聚酯改性有机硅浸渍漆

# 1 概述

1054 聚酯改性有机硅浸渍漆是由对苯二甲酸二甲酯、三羟甲基丙烷、乙二醇聚酯改性的有机硅漆。漆膜具有电气性能好, 透气性小, 防潮性好, 固化温度较低, 干透性好的特点。适用于湿热带、海洋及 H 级绝缘电机、电器线圈的浸渍绝缘处理。

1.1 牌号及名称 1054 聚酯改性有机硅浸渍漆，原名 SP.931 有机硅聚酯浸渍漆。  
1.2 基本组成 聚甲基苯基硅氧烷、聚酯树脂。  
1.3 材料标准 JB/T3078—1999《有机硅浸渍漆》  
1.4 使用工艺说明书   
1.5 供应状态 以单组分液态供应。  
1.6 应用概况 已用于航空直流发电机和其他电机、电器绝缘处理。  
1.7 研制及生产单位 中国科学院兰州化学物理研究所研制；西安绝缘材料厂生产。  
1.8 鉴定级别及日期 1976年由西安绝缘材料厂组织鉴定通过。

# 2 性能

# 2.1 物理及化学性能

2.1.1 1054漆的物理及化学性能见表2-1。

表2-1[1]   

<table><tr><td>性能</td><td>指 标</td><td>典型值</td></tr><tr><td>外观</td><td colspan="2">无色至淡黄色的均匀液体,无杂质,漆膜光滑</td></tr><tr><td>固体分/%</td><td>50~55</td><td>53</td></tr><tr><td>弹性(200℃±2℃)/h</td><td>不开裂</td><td>不开裂</td></tr><tr><td>厚层固化能力</td><td>不次于S1、U1、I4.2均匀</td><td>合格</td></tr><tr><td>漆在敞口容器中的稳定性</td><td>粘度增长值不超过起始值的4倍</td><td>合格</td></tr><tr><td>漆对漆包线的作用/铅笔硬度</td><td>≥H</td><td>合格</td></tr><tr><td>电气强度/(MV/m)</td><td></td><td></td></tr><tr><td>常态(23℃±2℃)</td><td>≥90</td><td>106</td></tr><tr><td>浸水(23℃±2℃,24h)</td><td>≥60</td><td>92.2</td></tr><tr><td>高温(200℃±2℃)</td><td>≥30</td><td>45</td></tr><tr><td>体积电阻率/(MΩ·m)</td><td></td><td></td></tr></table>

续表 2-1  

<table><tr><td>性能</td><td>指 标</td><td>典型值</td></tr><tr><td>常态(23℃±2℃)</td><td>≥1.0×107</td><td>7.6×107</td></tr><tr><td>浸水(23℃±2℃,7d)</td><td>≥1.0×101</td><td>5.6×107</td></tr><tr><td>高温(200℃±2℃)</td><td>≥1.0×102</td><td>4.2×105</td></tr></table>

2.1.2 1054漆膜的体积电阻率与温度的关系见图2-1。  
2.1.3 1054漆膜介质损耗因数与温度的关系见图2-2。  
2.1.4 1054漆膜的电气强度与温度的关系见图2-3。

图片摘要：该图主要展示 2 1 1054漆膜体积电阻率与温度的关系[2]。
![](images/30598c6ca5d69b21734e8650ae81f769d8e5cfdc7a8053b415988d05383bf5cd.jpg)  
1—原态；2— $240^{\circ}\mathrm{C}$ 处理 $2\mathrm{h}$

图片摘要：该图主要展示 2 1 1054漆膜体积电阻率与温度的关系[2]。
![](images/60d465384b245a93dafde2aa04b19a40fa4dae7eb33d9ed3bdbe7db7b0d1b57c.jpg)  
1—原态；2— $240^{\circ}\mathrm{C}$ 处理 $2\mathrm{h}$

图2-1 1054漆膜体积电阻率与温度的关系[2]

图2-2 1054漆膜介质损耗因数与温度的关系[2]

图2-3 1504漆膜电气强度与温度的关系[2]  
图片摘要：该图主要展示 2 3 1504漆膜电气强度与温度的关系[2]。
![](images/3248402d2992c1165842b03426d8d2c83c3b13b58494fd6102ac29926baea407.jpg)  
1—原态；2— $220\sim 250^{\circ}\mathrm{C}$ 处理 $2\mathrm{h}$

# 2.2 力学性能

2.3 耐环境性能 1054漆膜的耐湿热试验前后的性能变化见表2-2。  
2.4 工艺性能 1054漆膜的工艺性能见表2-3

表2-2[1]  

<table><tr><td>性能</td><td>试验前</td><td>试验后</td></tr><tr><td>体积电阻率/(MΩ·m)</td><td>1.9×108</td><td>3.2×108</td></tr><tr><td>电气强度/(MV/m)</td><td>96.5</td><td>88.7</td></tr></table>

表2-3  

<table><tr><td>性能</td><td>指标</td></tr><tr><td>粘度(4号杯式粘度计,20℃±1℃)/s</td><td>20~60</td></tr><tr><td>干燥时间(180℃±2℃)/h</td><td>≤1</td></tr></table>

# 3 使用工艺

3.1 工艺方法 1054漆可用真空-压力浸漆方法施工。  
3.2 操作要点与工艺参数 工件浸漆后的烘干固化条件见表3-1。

表3-1  

<table><tr><td>温度/℃</td><td>时间/h</td><td>温度/℃</td><td>时间/h</td></tr><tr><td>70~80</td><td>3</td><td>200~210</td><td>10</td></tr><tr><td>110~120</td><td>4</td><td>220~230</td><td>2(最后一遍)</td></tr><tr><td>150~160</td><td>2~3</td><td></td><td></td></tr></table>

# 4 其他

4.1 包装 装在洁净、干燥的铁桶中密封。  
4.2 运输 按易燃品运输。  
4.3 贮存 存放在清洁、干燥、通风良好、温度为 $-20\sim 35^{\circ}\mathrm{C}$ 的库房内，贮存为6个月。

# 5 使用建议

选用。

# 参考文献

1 西安绝缘材料厂. 1054 有机硅浸渍漆性能数据统计资料. 1986  
2 西安绝缘材料厂. 绝缘材料热态机电特性手册. 1980

# W35-11 有机硅烘干绝缘漆

# 1 概述

W35-11有机硅烘干绝缘漆为聚酯改性的聚甲基苯基硅氧烷树脂溶液。漆膜具有高的耐热性和较好的耐潮性能，适用于H级绝缘电机硅钢片表面涂层。

1.1 牌号及名称 W35-11 有机硅烘干绝缘漆，原名 W35-1、947S 有机硅绝缘漆。  
1.2 基本组成 聚酯改性的聚甲基苯基硅氧烷、甲苯、二甲苯、松节油。  
1.3 材料标准 沪Q/HG13-246—1983《W35-11有机硅烘干绝缘漆》  
1.4 使用工艺说明书   
1.5 供应状态 以单组分液态供应。

1.6 应用概况 已用于耐高温电机硅钢片的表面绝缘处理。  
1.7 研制及生产单位 上海树脂厂研制：上海树脂厂、大连造漆厂生产。  
1.8 鉴定级别及日期 1962年由化学工业部鉴定通过。

# 2 性能

2.1 物理及化学性能 W35-11漆的物理及化学性能见表2-1。

表2-1[1]   

<table><tr><td>性能</td><td>指 标</td><td>典型值</td></tr><tr><td>外观</td><td>黄至深褐色均匀液体,无杂质</td><td>合格</td></tr><tr><td>固体分/%</td><td>60</td><td>合格</td></tr><tr><td>热弹性(220℃±2℃)/h</td><td>45</td><td>合格</td></tr><tr><td>硬度(摆式法)</td><td>0.5</td><td>0.63</td></tr><tr><td>体积电阻率/(MΩ·m)</td><td></td><td></td></tr><tr><td>常态</td><td>≥1×10^6</td><td>7.6×10^6</td></tr><tr><td>高温(220℃±2℃)</td><td>≥1×10^4</td><td>4.3×10^4</td></tr></table>

2.2 力学性能  
2.3 耐环境性能  
2.4 工艺性能 W35-11漆的工艺性能见表2-2。

表 2-2[1]  

<table><tr><td>性能</td><td>指 标</td></tr><tr><td>粘度(4号杯式粘度计,20℃±1℃)/s</td><td>≤300</td></tr><tr><td>干燥时间(220℃±2℃)/min</td><td>≤15</td></tr><tr><td>胶化时间(180℃±2℃)/min</td><td>≥18</td></tr></table>

# 3 使用工艺

3.1 工艺方法 W35-11漆可进行滚涂或喷涂施工。  
3.2 操作要点与工艺参数 硅钢片滚漆的操作要点与工艺参数见表3-1。

表3-1  

<table><tr><td>操作要点</td><td>滚漆工艺参数</td><td>操作要点</td><td>滚漆工艺参数</td></tr><tr><td>粘度(4号杯式粘度计,20℃±1℃)/s</td><td>50~60</td><td>烘烤区前段</td><td>400±20</td></tr><tr><td>传动链条线速度/(m/min)</td><td>4.25</td><td>烘烤区中段</td><td>420±20</td></tr><tr><td>滚漆次数/次</td><td>2</td><td>烘烤区后段</td><td>380±20</td></tr><tr><td>烘烤温度/℃</td><td></td><td>烘烤时间/min</td><td>2~3</td></tr></table>

# 4 其他

4.1 包装 装在洁净、干燥的铁桶中并密封。  
4.2 运输 按易燃品运输。  
4.3 贮存 存放在清洁、干燥、通风良好、温度为 $-20\sim 35^{\circ}C$ 的库房内，贮存期为6个月。

# 5 使用建议

选用。

# 参考文献

1 上海树脂厂.W35-11有机硅烘干绝缘漆交货试验报告统计资料.1986

# 132氨基醇酸硅钢片漆

# 1 概述

132氨基醇酸硅钢片漆是由氨基树脂与醇酸树脂制成。漆膜具有电气性能好和干燥温度低的特点。适于B级绝缘电机、电器的硅钢片表面涂层。

1.1 牌号及名称 132氨基醇酸硅钢片漆，原名低温硅钢片漆。  
1.2 基本组成 醇酸树脂、改性三聚氰胺树脂、二甲苯、丁醇。  
1.3 材料标准 XB 1070—1991《132氨基醇酸硅钢片漆》  
1.4 使用工艺说明书   
1.5 供应状态 以单组分液态供应。  
1.6 应用概况 已用于多种电机和电器的硅钢片绝缘涂敷。  
1.7 研制及生产单位 西安绝缘材料厂研制并生产。  
1.8 鉴定级别及日期 1979年9月由西安绝缘材料厂组织鉴定通过。

# 2 性能

2.1 物理及化学性能 132 漆的物理及化学性能见表 2-1。

表2-1[1]   

<table><tr><td>性能</td><td>指 标</td><td>典型值</td></tr><tr><td>外观</td><td>漆液均匀,无杂质,漆膜平整光滑</td><td>合格</td></tr><tr><td>粘度(涂-4粘度计,20℃±1℃)/s</td><td>≥20</td><td>-</td></tr><tr><td>固体分(105℃±2℃,2h)/%</td><td>52±3</td><td>-</td></tr><tr><td>耐油性(105℃±2℃变压器油中)/h</td><td>≥24</td><td>-</td></tr><tr><td>体积电阻率/(MΩ·m)</td><td>≥1×10^5</td><td>1.6×10^7</td></tr></table>

2.2 力学性能

2.3 耐环境性能 132 漆膜经温度 $40^{\circ}\mathrm{C} \pm 2^{\circ}\mathrm{C}$ 、相对湿度 $95\% \pm 3\%$ ，湿热试验 $192\mathrm{h}$ 后性能见表2-2。

表 2-2[1]  

<table><tr><td>性 能</td><td>试验前</td><td>试验后</td><td>性 能</td><td>试验前</td><td>试验后</td></tr><tr><td>体积电阻率/(MΩ·m)</td><td>1.6×107</td><td>2.6×106</td><td>电气强度/(MV/m)</td><td>-</td><td>83.7</td></tr></table>

2.4 工艺性能 132 漆的干燥时间为 $160^{\circ}\mathrm{C} \pm 2^{\circ}\mathrm{C}$ 时不大于 $5\mathrm{min}$ 。

# 3 使用工艺

3.1 工艺方法 132漆可用喷涂工艺方法施工。  
3.2 操作要点与工艺参数 漆的施工粘度为 $45\mathrm{s}$ 左右，于 $250\sim 300^{\circ}\mathrm{C}$ 烘烤 $1\sim 2\mathrm{min}$ 。

# 4 其他

4.1 包装 装在洁净、干燥的铁桶中并密封。  
4.2 运输 按易燃品运输。  
4.3 贮存 存放在清洁、干燥、通风良好、温度为 $-20\sim 35^{\circ}C$ 的库房内，贮存期为6个月。

# 5 使用建议

选用。

# 参考文献

1 西安绝缘材料厂. 132 氨基醇酸硅钢片漆交货试验报告. 1986

# D006改性聚酰亚胺浸渍漆

# 1 概述

D006改性聚酰亚胺浸渍漆是由亚胺化合物和改性剂在有机溶剂中经加成聚合制成。漆膜具有优异的电气性能、力学性能和粘度小、固化温度低的良好工艺性能。适于H级绝缘电机、电器线圈的浸渍绝缘处理。

1.1 牌号及名称 D006改性聚酰亚胺浸渍漆。  
1.2 基本组成 亚胺化合物、改性剂、甲苯、二甲苯、二甲基酰胺。  
1.3 材料标准 $\mathrm{Q} / \mathrm{DJ}_{6}-111-1994$ 《D006改性聚酰亚胺浸渍漆》  
1.4 使用工艺说明书   
1.5 供应状态 以单组分液态供应。  
1.6 应用概况 已用于H级绝缘直流电动机、冶金吊车电动机绝缘处理。  
1.7 研制及生产单位 成都科技大学、东方绝缘材料厂研制；东方绝缘材料厂生产。  
1.8 鉴定级别及日期 1984年由四川省机械工业厅鉴定通过。

# 2 性能

# 2.1 物理及化学性能

2.1.1 D006漆的物理及化学性能见表2-1。

表2-1[1]   

<table><tr><td>性能</td><td>指 标</td><td>典型值</td></tr><tr><td>外观</td><td>红棕色均匀透明液体,无机械杂质,漆膜平整光滑</td><td>合格</td></tr><tr><td>固体分(160℃±2℃,1h)/%</td><td>40±2</td><td>41</td></tr><tr><td>厚层固化能力(110℃,3h;130℃,4h)</td><td>不次于S1、U1、I4.2均匀</td><td>合格</td></tr><tr><td>漆在敞口容器中的稳定性</td><td>粘度增长不超过实测值的4倍</td><td>0.38</td></tr><tr><td>漆对漆包线的作用/铅笔硬度</td><td>不低于H</td><td>4</td></tr><tr><td>温度指数TI</td><td>≥180</td><td>合格</td></tr><tr><td>电气强度/(MV/m)</td><td></td><td></td></tr><tr><td>常态</td><td>≥70</td><td>146</td></tr><tr><td>浸水(24h)</td><td>≥60</td><td>123</td></tr><tr><td>高温(180℃±2℃)</td><td>≥40</td><td>119</td></tr><tr><td>体积电阻率/(MΩ·m)</td><td></td><td></td></tr><tr><td>常态</td><td>≥1.0×10^6</td><td>4.1×10^8</td></tr><tr><td>浸水(7d)</td><td>≥1.0×10^2</td><td>1.9×10^7</td></tr><tr><td>耐溶剂蒸气性(230℃±2℃,苯、丙酮、甲醇、乙烷、二硫化碳中7d)</td><td>粘附力无变化,不剥落,不滴流,不起泡,不发粘(允许轻微发粘),五种溶剂任一种通过则合格</td><td>3</td></tr></table>

2.1.2 热失重 将 $2\mathrm{g}$ 漆经固化后于 $200^{\circ}\mathrm{C} \pm 2^{\circ}\mathrm{C}$ 进行失重试验，结果见表2-2。  
2.2力学性能 D006漆膜的粘接力(螺旋线圈法)见表2-3。

表 2-2[2]  

<table><tr><td>加热时间/h</td><td>48</td><td>144</td><td>240</td></tr><tr><td>失重/%</td><td>2.34</td><td>3.21</td><td>4.11</td></tr></table>

表2-3[1]  

<table><tr><td>性能</td><td>指标</td><td>典型值</td></tr><tr><td>粘接力/N</td><td></td><td></td></tr><tr><td>常态</td><td>≥100</td><td>204</td></tr><tr><td>高温(180℃)</td><td>≥10</td><td>20.6</td></tr></table>

# 2.3 耐环境性能

D006漆膜的耐冷热冲击试验，将制备好的热弹性试样和螺旋线圈试样于 $200^{\circ}\mathrm{C} \pm 2^{\circ}\mathrm{C}$ 处理 $10\mathrm{min}$ ，立即投入 $20^{\circ}\mathrm{C}$ 的冷水中 $10\mathrm{min}$ 。如此，由高温到水中，由水中到高温循环5次。热弹性试样经直径 $3\mathrm{mm}$ 芯轴弯曲不开裂；螺旋线圈法测粘接力的变化见表2-4。

表2-4[2]  

<table><tr><td>试验温度/℃</td><td>冷热冲击前/N</td><td>冷热冲击后/N</td><td>试验温度/℃</td><td>冷热冲击前/N</td><td>冷热冲击后/N</td></tr><tr><td>常态</td><td>235</td><td>216</td><td>高温(180℃)</td><td>26.5</td><td>25</td></tr></table>

2.4 工艺性能 D006漆的工艺性能见表2-5。

表2-5  

<table><tr><td>性能</td><td>指 标</td></tr><tr><td>粘度(4号杯式粘度计,23℃±2℃)/s</td><td>14~40</td></tr><tr><td>厚层干燥性(110℃,3h;130℃,4h)</td><td>漆饼上、下表面光滑,内部软如橡胶,少气泡</td></tr></table>

# 3 使用工艺

3.1 工艺方法 D006漆按沉浸工艺施工。  
3.2 操作要点与工艺参数见表3-1。

表3-1  

<table><tr><td>操作要点</td><td>工艺参数</td><td>操作要点</td><td>工艺参数</td></tr><tr><td>预热</td><td>130℃±5℃,3~6h</td><td>时间</td><td>&gt;15 min</td></tr><tr><td>浸漆</td><td></td><td>烘烤</td><td>80℃,2h;130℃,2h;160℃,4~6h;</td></tr><tr><td>工作温度</td><td>70~80℃</td><td></td><td>180℃,6h</td></tr><tr><td>漆温</td><td>室温</td><td></td><td>(最后一遍浸漆为8h)</td></tr></table>

# 4 其他

4.1 包装 装在洁净、干燥的铁桶中并密封。  
4.2 运输 按易燃品运输   
4.3 贮存 存放在清洁、干燥、通风良好、温度为 $-20\sim 30^{\circ}\mathrm{C}$ 的库房内，贮存期为6个月。

# 5 使用建议

选用。

# 参考文献

1 东方绝缘材料厂.D006改性聚酰亚胺浸渍漆交货试验报告统计资料.1998  
2 东方绝缘材料厂.H级改性聚胺-酰亚胺有溶液剂浸渍漆研制报告.1984

# S31-11 聚氨酯绝缘漆

# 1 概述

S31-11 聚氨酯绝缘漆是由三羟甲基丙烷二异氰酸酯加成物和聚酯制成的，为双组分漆。具有漆膜致密、光亮、柔韧性、良好的电绝缘性和耐潮湿性。适用于电器元器件的防潮绝缘涂敷。

1.1 牌号及名称 S31-11 聚氨酯绝缘漆,原名 S31-1 聚氨酯绝缘漆。  
1.2 基本组成 组分一：聚酯。组分二：三羟甲基丙烷二异氰酸酯加成物。  
1.3 材料标准 津Q/HG3874—1991《S31-11聚氨酯绝缘漆》  
1.4 使用工艺说明书   
1.5 供应状态 双组分，分装供应。  
1.6 应用概况 已用于航空电器产品印制电路板、电子元器件防潮绝缘涂敷。  
1.7 研制及生产单位 天津油漆厂、甘肃油漆厂生产。

# 2 性能

2.1 物理及化学性能 S31-11漆的物理及化学性能见表2-1。

表2-1[1]   

<table><tr><td>性能</td><td>指 标</td><td>典型值</td></tr><tr><td>外观</td><td>黄棕色透明液体</td><td>-</td></tr><tr><td>热弹性(80℃±2℃)/h</td><td>≥100</td><td>100</td></tr><tr><td>耐油性(浸于25℃±2℃变压器油中24h)</td><td>漆膜无变化</td><td>合格</td></tr><tr><td>柔韧性/mm</td><td>1</td><td>1</td></tr><tr><td>电气强度/(MV/m)</td><td></td><td></td></tr><tr><td>常态</td><td>≥70</td><td>105</td></tr><tr><td>浸水后</td><td>≥35</td><td>84</td></tr><tr><td>体积电阻率/(MΩ·m)</td><td></td><td></td></tr><tr><td>常态</td><td>≥1×10^6</td><td>-</td></tr><tr><td>受潮(相对湿度95%~98%,40℃±2℃,24h)</td><td>≥1×10^4</td><td>-</td></tr></table>

2.2力学性能 S31-11漆膜有附着力(划圈法)，不大于2级，典型值为2级[1]。  
2.3 耐环境性能  
2.4 工艺性能 S31-11漆的工艺性能见表2-2。

表2-2[1]  

<table><tr><td>性 能</td><td>指 标</td><td>性 能</td><td>指 标</td></tr><tr><td>粘度(4号杯式粘度计)/s</td><td>15~60</td><td>第一层漆/min</td><td>30~40</td></tr><tr><td>干燥时间(90±2℃)</td><td></td><td>第二层漆/h</td><td>5</td></tr></table>

# 3 使用工艺

3.1 工艺方法 S31-11漆可用浸涂、喷涂和刷涂工艺方法施工。  
3.2 操作要点与工艺参数·操作要点与工艺参数见表3-1。

表3-1  

<table><tr><td>操作要点</td><td>工艺参数</td><td>操作要点</td><td>工艺参数</td></tr><tr><td rowspan="2">配漆固化类别</td><td rowspan="2">组分一与组分二按5:6计,无水环己酮适量</td><td>室温固化</td><td>室温,≥24h</td></tr><tr><td>烘烤固化</td><td>60℃±5℃,≥6h</td></tr></table>

# 4 其他

4.1 包装 装在洁净、干燥的铁桶中并密封。  
4.2 运输 按易燃品运输。  
4.3 贮存 存放在清洁干燥、通风良好、温度为 $-20^{\circ}\mathrm{C} \pm 35^{\circ}\mathrm{C}$ 的库房内，贮存期为12个月。

# 5 使用建议

选用。

# 参考文献

1 陕西秦岭航空电气公司.S31-11聚氨酯绝缘漆进厂检验报告统计资料.1985

# H31-3 环氧酯绝缘漆

# 1 概述

H31-3 环氧酯绝缘漆是由环氧树脂与干性植物油酸经高温酯化聚合后加溶剂稀释制成。漆膜具有在室温空气中干燥快, 耐化学气体腐蚀性和耐潮、电气性能好等特点。适于 E 级绝缘电机、电器的绝缘涂敷。

1.1 牌号及名称 H31-3环氧酯绝缘漆。  
1.2 基本组成 环氧树脂与干性植物油酸的酯化聚合物、二甲苯、丁醇。  
1.3 材料标准 Q/GHTD 149—1998《H31-3 环氧酯绝缘漆》  
1.4 使用工艺说明书   
1.5 供应状态 以单组分液态供应。  
1.6 应用概况 已用于航空电器产品的绝缘涂敷。  
1.7 研制及生产单位 上海开林造漆厂生产。  
1.8 鉴定级别及日期 1964年由上海涂料工业公司鉴定通过。

# 2 性能

2.1 物理及化学性能 H31-3漆的物理及化学性能见表2-1。

表 2-1[1]  

<table><tr><td>性能</td><td>指 标</td><td>典型值</td><td>性 能</td><td>指 标</td><td>典型值</td></tr><tr><td>外观</td><td>黄褐色透明液体,无杂质</td><td>合格</td><td>电气强度/(MV/m)</td><td></td><td></td></tr><tr><td>固体分/%</td><td>≥45</td><td>-</td><td>常态</td><td>≥30</td><td>51.0</td></tr><tr><td>酸值(以 KOH 计)/(mg/g)</td><td>≤15</td><td>13.1</td><td>浸水后</td><td>≥8</td><td>41.7</td></tr></table>

2.2 力学性能  
2.3 耐环境性能  
2.4 工艺性能 H31-3漆的工艺性能见表2-2。

表2-2  

<table><tr><td>性能</td><td>指 标</td></tr><tr><td>粘度(4号杯式粘度计,25℃±1℃)/s</td><td>50~70</td></tr><tr><td>干燥时间/h</td><td></td></tr><tr><td>室温(25℃±1℃)</td><td>≤24</td></tr><tr><td>烘烤(60℃±2℃)</td><td>≤2</td></tr></table>

# 3 使用工艺

3.1 工艺方法 H31-3漆可用喷涂、刷涂和浸涂工艺方法施工。  
3.2 操作要点与工艺参数 固化条件：室温不少于 $24\mathrm{h}$ 或者 $60\sim 70^{\circ}\mathrm{C},2\sim 4\mathrm{h}$

# 4 其他

4.1 包装 装在洁净、干燥的铁桶中并密封。  
4.2 运输 按易燃品运输。  
4.3 贮存 存放在清洁、干燥、通风良好、温度为 $-20\sim 35^{\circ}C$ 的库房内，贮存期为12个月。

# 5 使用建议

选用。

# 参考文献

1 上海开林造漆厂。H31-3环氧酯绝缘漆交货试验报告统计资料.1986

# H31-54 灰环氧酯烘干绝缘漆

# 1 概述

H31-54灰环氧酯烘干绝缘漆是由环氧树脂与干性植物油酸酯化聚合后，与颜料研磨，加入适量氨基树脂及防霉剂制成。漆膜具有良好的防霉性、附着力及较好的耐油性、耐湿热性，并可耐腐蚀性气体。适于涂敷B级绝缘湿热带电机、电器绕组以及机器零件。

1.1 牌号及名称 H31-54 灰环氧酯烘干绝缘漆, 原名 H31-4 环氧烘干绝缘漆。  
1.2 基本组成 环氧树脂与干性植物油酸的酯化聚合物、氨基树脂、颜料、防霉剂、二甲苯、丁醇。  
1.3 材料标准 Q/GHTD 196—1997《H31-54灰环氧酯烘干绝缘漆》  
1.4 使用工艺说明书   
1.5 供应状态 以单组分液态供应。  
1.6 应用概况 已用于航空及其他电机、电器的绝缘防霉涂敷。  
1.7 研制及生产单位 上海开林造漆厂、重庆油漆厂生产。

# 2 性能

2.1 物理及化学性能 H31-54漆的物理及化学性能见表2-1。

表2-1[1]   

<table><tr><td>性能</td><td>指 标</td><td>典型值</td></tr><tr><td>外观</td><td>灰色,漆膜平整、光滑</td><td>合格</td></tr><tr><td>固体分/%</td><td>≥55</td><td>-</td></tr><tr><td>细度/μm</td><td>≤30</td><td>-</td></tr><tr><td>耐油性(浸于105℃±2℃变压器油中24h)</td><td>漆膜无起泡、脱落</td><td>-</td></tr><tr><td>热弹性(105℃±2℃)/h</td><td>≥10</td><td>-</td></tr><tr><td>吸水率(蒸馏水中24h)/%</td><td>≤3</td><td>-</td></tr><tr><td>电气强度/(MV/m)</td><td></td><td></td></tr><tr><td>常态</td><td>≥50</td><td>57.2</td></tr><tr><td>浸水后</td><td>≥20</td><td>44.2</td></tr><tr><td>体积电阻率/(MΩ·m)</td><td></td><td></td></tr><tr><td>常态</td><td>≥1.0×10^5</td><td>-</td></tr><tr><td>浸水后</td><td>≥1.0×10^3</td><td>-</td></tr></table>

2.2 力学性能  
2.3 耐环境性能 H31-54漆膜的长霉菌等级不大于1级。  
2.4 工艺性能 H31-54漆的工艺性能见表2-2。

表2-2  

<table><tr><td>性能</td><td>指 标</td><td>性 能</td><td>指 标</td></tr><tr><td>粘度(4号杯式粘度计,25℃±1℃)/s</td><td>40~70</td><td>干燥时间(120℃±2℃)/h</td><td>≤2</td></tr></table>

# 3 使用工艺

3.1 工艺方法 H31-54漆可用浸涂、刷涂和喷涂工艺方法施工。  
3.2 操作要点与工艺参数 在原漆中加放 $10\% \sim 20\%$ 的二甲苯稀释。涂装后的工件于室温放置 $15\mathrm{min}$ 以上，然后升温至 $120^{\circ}\mathrm{C}$ ，保持 $4\sim 6\mathrm{h}$ 。

# 4 其他

4.1 包装 装在洁净、干燥的铁桶中并密封。  
4.2 运输 按易燃品运输。  
4.3 贮存 存放在清洁、干燥、通风良好、温度为 $-20\sim 35^{\circ}C$ 的库房内，贮存期为12个月。  
4.4 技术安全 漆中含少量防霉剂(有毒)，施工时注意劳动保护，使用防毒用具，施工后和饭前要洗脸洗手。

# 5 使用建议

选用。

# 参考文献

1 上海开林造漆厂。H31-54 灰环氧酯绝缘烘漆交货试验报告统计资料. 1986

# C32-39 各色醇酸抗弧绝缘漆

# 1 概述

C32-39各色醇酸抗弧绝缘漆是由醇酸树脂、氨基树脂与颜料研磨后用二甲苯调制而成。漆膜坚硬有光，具有耐矿物油、耐电弧及耐潮等性能，并可室温干燥。适于B级绝缘电机、电器绕组和金属涂敷。

1.1 牌号及名称 C32-39 各色醇酸抗弧磁漆，原名 C32-9 各色醇酸抗弧烘漆。  
1.2 基本组成 改性醇酸树脂、氨基树脂、催干剂、溶剂、颜料。  
1.3 材料标准 Q/XQ 0428—1997《C32-39各色醇酸抗弧磁漆》  
1.4 使用工艺说明书   
1.5 供应状态 以单组分液态供应。  
1.6 应用概况 已广泛用于航空及其他电机、电器线圈和金属零件的涂敷。  
1.7研制及生产单位 西安油漆厂、天津油漆厂、沈阳油漆厂、上海开林造漆厂生产。

# 2 性能

2.1 物理及化学性能 C32-39漆的物理及化学性能见表2-1。

表2-1[1]   

<table><tr><td>性 能</td><td>指 标</td><td>典型值</td></tr><tr><td>外观</td><td>符合标准样板及色差范围,漆膜平整光滑</td><td>-</td></tr><tr><td>细度/μm</td><td></td><td></td></tr><tr><td>灰色</td><td>≤25</td><td>-</td></tr><tr><td>铁红</td><td>≤30</td><td>-</td></tr><tr><td>硬度</td><td>≥0.2</td><td>-</td></tr><tr><td>耐油性(浸于GB 2539-1991规定的10号变压器油中)</td><td>通过实验</td><td>-</td></tr><tr><td>耐热性(150℃±2℃,5h)</td><td>通过实验</td><td>-</td></tr><tr><td>电气强度/(MV/m)</td><td></td><td></td></tr><tr><td>常态</td><td>≥35</td><td>63</td></tr><tr><td>浸水后</td><td>≥12</td><td>16</td></tr><tr><td>体积电阻率/(MΩ·m)</td><td></td><td></td></tr><tr><td>常态</td><td>≥1×10^5</td><td>3×10^6</td></tr><tr><td>浸水后</td><td>≥1×10^2</td><td>5.5×10^4</td></tr><tr><td>耐电弧性/s</td><td>≥4</td><td>-</td></tr></table>

2.2 力学性能  
2.3 耐环境性能  
2.4 工艺性能 C32-39漆的工艺性能见表2-2。

表2-2  

<table><tr><td>性能</td><td>指标</td><td>性能</td><td>指标</td></tr><tr><td>粘度(4号杯式粘度计,25℃±1℃)/s</td><td>90~130</td><td>干燥时间(25℃±1℃)/h</td><td>≤24</td></tr></table>

# 3 使用工艺

3.1 工艺方法 C32-39漆可用刷涂或喷涂工艺方法施工。

3.2 操作要点与工艺参数 固化条件室温不少于 $24\mathrm{h}$ ；或者 $100\sim 110^{\circ}\mathrm{C}$ 不少于 $6\mathrm{h}$ 。

# 4 其他

4.1 包装 装在洁净、干燥的铁桶中并密封。  
4.2 运输 按易燃品运输。  
4.3 贮存 存放在清洁、干燥、通风良好、温度为 $-20\sim 35^{\circ}C$ 的库房内，贮存期为12个月。

# 5 使用建议

选用。

# 参考文献

1 陕西秦岭航空电气公司。C32-39各色醇酸抗弧绝缘漆进厂检验报告统计资料.1986

# Z30-14 聚酯烘干绝缘漆

# 1 概述

Z30-14 聚酯烘干绝缘漆由耐高温聚酯和特种氨基树脂复合而成，具有固化快、耐高温的特点。该漆电气性能好，是良好的 F、H 级浸渍绝缘漆。适于 F、H 级电机、电器产品的绝缘处理。

1.1 牌号及名称 Z30-14 聚酯烘干绝缘漆。  
1.2 基本组成 耐高温聚酯、特种氨基树脂。  
1.3 材料标准 Q/GHTD 198—1998《Z30-14聚酯烘干绝缘漆》  
1.4 使用工艺说明书   
1.5 供应状态 以单组分液态供应。  
1.6 应用概况 已广泛用于H级电机、电器的绝缘处理。  
1.7 研制及生产单位 上海开林造漆厂研制并生产。  
1.8 鉴定级别及日期 1995年7月由桂林电器科研所鉴定通过。

# 2 性能

# 2.1 物理及化学性能

2.1.1 Z30-14漆的物理及化学性能见表2-1。

表 2-1[1]  

<table><tr><td>性能</td><td>指 标</td><td>典型值</td></tr><tr><td>外观</td><td>褐色透明液体,无机械杂质</td><td>合格</td></tr><tr><td>固体分(2g试样,130℃±5℃,2h)/%</td><td>≥45</td><td>48</td></tr><tr><td>弹性(180℃±5℃,50h)</td><td>漆膜不开裂</td><td>合格</td></tr><tr><td>酸值(以KOH计)/(mg/g)</td><td>≤10</td><td>-</td></tr><tr><td>耐油性(在130℃±2℃变压器油中浸24h)</td><td>漆膜无起泡、脱落现象</td><td>-</td></tr></table>

续表 2-1  

<table><tr><td>性能</td><td>指 标</td><td>典型值</td></tr><tr><td>厚层固化能力(120℃±20℃,3h)</td><td>不次于S1、U1、I4.1均匀</td><td>-</td></tr><tr><td>电气强度/(MV/m)</td><td></td><td></td></tr><tr><td>常态</td><td>≥60</td><td>118</td></tr><tr><td>浸水(23℃±2℃,24h)</td><td>≥30</td><td>67.4</td></tr><tr><td>体积电阻率/(MΩ·m)</td><td></td><td></td></tr><tr><td>常态</td><td>≥1.0×10^6</td><td>3.0×10^6</td></tr><tr><td>浸水(23℃±2℃,24h)</td><td>≥1.0×10^4</td><td>3.0×10^4</td></tr></table>

2.1.2 浸渍树脂固化后的热失重曲线(升温速度为 $5^{\circ}\mathrm{C / min}$ )见图2-1。  
2.2 力学性能  
2.3 耐环境性能 Z30-14 漆膜在不同温度下电气强度随老化时间变化情况见图 2-2。

图片摘要：该图主要展示 2 1 Z30 14漆膜的热失重曲线[1]。
![](images/578f31a51b87283f3abd2e92b3de39b1296eaf5dbfbeaa91b1a51a5ebf3c2bff.jpg)  
图2-1 Z30-14漆膜的热失重曲线[1]

图片摘要：该图主要展示 2 1 Z30 14漆膜的热失重曲线[1]。
![](images/37cf13ca339278770cd84575e55e8977dba3d93a9551cf2e9111a491f391912b.jpg)  
图2-2 Z30-14漆膜电气强度热老化曲线[1]

2.4 工艺性能 Z30-14漆的工艺性能见表2-2。

表2-2  

<table><tr><td>性能</td><td>指标</td><td>性能</td><td>指标</td></tr><tr><td>粘度(4号杯式粘度计,25℃±1℃)/s</td><td>25~45</td><td>漆膜干燥时间(130℃±2℃)/h</td><td>≤2</td></tr></table>

# 3 使用工艺

3.1 工艺方法 Z30-14漆可常压浸渍或真空压力浸渍。  
3.2 操作要点与工艺参数 浸涂的操作要点与工艺参数见表3-1。

表3-1  

<table><tr><td>操作要点</td><td>指 标</td><td>操作要点</td><td>指 标</td></tr><tr><td>预热</td><td>120~130°C,2~3h</td><td>漆温</td><td>室温</td></tr><tr><td>浸漆</td><td></td><td>时间</td><td>20 min</td></tr><tr><td>工件温度</td><td>50~70°C</td><td>烘烤</td><td>80~90°C,2h;135~145°C,5~7h</td></tr></table>

3.3 稀释剂 Z30-14 漆宜选用长城牌 111 稀释剂。

# 4 其他

4.1 包装 装在洁净、干燥的铁桶中并密封。  
4.2 运输 按易燃品运输。  
4.3 贮存 存放在干燥、阴凉、通风、隔热、邻近无直接火源的仓库内，贮存期为12个月。

# 5 使用建议

选用。

# 参考文献

1 机械工业部绝缘材料产品质量监督检测中心评定试验报告.1994

# 145 耐热聚酯浸渍漆

# 1 概述

145 耐热聚酯浸渍漆由改性耐热聚酯溶于二甲苯而成。漆膜具有良好的电气性能和耐化学腐蚀性能。适于 H 级电机、电器线圈的浸渍绝缘处理。

1.1 牌号及名称 145 耐热聚酯浸渍漆。  
1.2 基本组成 改性耐热聚酯。  
1.3 材料标准 XB 1158—1991《145 耐热聚酯浸渍漆》  
1.4 使用工艺说明书   
1.5 供应状态 以单组分液态供应。  
1.6 应用概况 已用于H级电机线圈的绝缘处理。  
1.7 研制及生产单位 西安绝缘材料厂研制并生产。  
1.8 鉴定级别及日期 1989年12月由西安电力机械制造公司鉴定通过。

# 2 性能

# 2.1 物理及化学性能

2.1.1 145漆的物理及化学性能见表2-1。

表2-1[1]   

<table><tr><td>性能</td><td>指 标</td><td>典型值</td></tr><tr><td>外观</td><td>深棕色透明液体,无机械杂质</td><td>合格</td></tr><tr><td>固体分(120℃±2℃,2h)/%</td><td>50±2</td><td>50</td></tr><tr><td>厚层固化能力</td><td>不次于S1、U1、I3.2均匀</td><td>通过</td></tr><tr><td>电气强度/(MV/m)</td><td></td><td></td></tr><tr><td>常态</td><td>≥70</td><td>128</td></tr><tr><td>浸水(24h)</td><td>≥60</td><td>84.5</td></tr><tr><td>热态(200℃±3℃)</td><td>≥30</td><td>73</td></tr><tr><td>变压器油中浸后</td><td>≥60</td><td>120</td></tr><tr><td>体积电阻率/(MΩ·m)</td><td></td><td></td></tr><tr><td>常态</td><td>≥1.0×10^6</td><td>-</td></tr><tr><td>浸水(20℃±5℃,24h)</td><td>≥1.0×10^4</td><td>-</td></tr><tr><td>热态(200℃±3℃)</td><td>≥1.0×10^3</td><td>-</td></tr></table>

2.1.2 145 漆膜的体积电阻率与温度的关系见图 2-1。  
2.1.3 145 漆膜介质损耗因数与温度的关系见图 2-2。  
2.1.4 145 漆膜的电气强度与温度的关系见图 2-3。

图片摘要：该图主要展示 2 1[1]。
![](images/4aedd6941b3d0fce1c7760f262e007d10d61c5a677cbeb805862606ddd589828.jpg)  
1—原态；2— $200^{\circ}\mathrm{C}$ 处理 $2\mathrm{h}$ ；3— $240^{\circ}\mathrm{C}$ 处理 $24\mathrm{h}$

图2-1 145漆膜的体积电阻率与温度的关系[2]  
图片摘要：该图主要展示 2 1 145漆膜的体积电阻率与温度的关系[2]。
![](images/5f07b51229586bb7d96de80ec0a21833cbed6ae39bf9b1d0ac70b08869a70dec.jpg)  
1—原态；2— $200^{\circ}\mathrm{C}$ 处理 $2\mathrm{h}$ ；3— $240^{\circ}\mathrm{C}$ 处理 $24\mathrm{h}$

图2-2 145漆膜介质损耗因数与温度的关系[2]

图2-3 145漆膜电气强度与温度的关系[2]  
图片摘要：该图主要展示 2 3 145漆膜电气强度与温度的关系[2]。
![](images/52e569582a4edf07bf8938de8fcc35d39ba62702045e275e47686afc6b2a6a89.jpg)  
1—原态；2— $220^{\circ}\mathrm{C}$ 处理 $2\mathrm{h}$ ；3— $240^{\circ}\mathrm{C}$ 处理 $24\mathrm{h}$

2.2力学性能 145漆膜的粘接力(螺旋线圈法)见表2-2。  
2.3 耐环境性能 145 漆膜在酸、碱及二甲苯溶液中浸泡后的电气强度见表 2-3。

表2-2[1]  

<table><tr><td>性能</td><td>指 标</td><td>典型值</td></tr><tr><td>粘接力/N ≥</td><td></td><td></td></tr><tr><td>常态(23℃±2℃)</td><td>80</td><td>98</td></tr><tr><td>热态(155℃)</td><td>5</td><td>24.5</td></tr></table>

表2-3[1]  

<table><tr><td>性能</td><td>指标</td><td>典型值</td></tr><tr><td>电气强度/(mV/m)</td><td></td><td></td></tr><tr><td>2%NaOH溶液</td><td>≥60</td><td>102</td></tr><tr><td>2%H2SO4溶液</td><td>≥60</td><td>115</td></tr><tr><td>二甲苯</td><td>≥60</td><td>111</td></tr></table>

2.4 工艺性能 145 漆的粘度：用 4 号杯式粘度计在 $25^{\circ} \mathrm{C} \pm 1^{\circ} \mathrm{C}$ 下测量应为 $50 \sim 80 \mathrm{~s}$ 。

# 3 使用工艺

3.1 工艺方法 145漆可用沉浸的方法施工。

3.2 操作要点与工艺参数 145漆的操作要点与工艺参数见表3-1。

表3-1  

<table><tr><td>操作要点</td><td>工艺参数</td><td>操作要点</td><td>工艺参数</td></tr><tr><td>预热</td><td>120~140℃,2~4h</td><td>浸渍时间</td><td>15 min</td></tr><tr><td>浸渍</td><td></td><td>滴漆</td><td>15 min</td></tr><tr><td>粘度(20℃±2℃)</td><td>25~35s</td><td>烘烤</td><td>80~90℃,2h;130~135℃,2h</td></tr><tr><td>工件温度</td><td>60~70℃</td><td></td><td>150~160℃,2h;175~185℃,4h</td></tr></table>

# 4 其他

4.1 包装 装在洁净干燥的铁桶中并密封。  
4.2 运输 按易燃品运输。  
4.3 贮存 存放在干燥、阴凉、通风良好的库房内。贮存期为6个月。

# 5 使用建议

选用。

# 参考文献

1 西安绝缘材料厂．西安绝缘材料厂新产品统计资料．1995  
2 西安绝缘材料厂．西安绝缘材料厂新产品试制报告．1995

# 190 聚酰亚胺浸渍漆

# 1 概述

190 聚酰亚胺浸渍漆是由均苯四甲酸二酐与二氨基二苯醚在二甲基乙酰胺中反应而成。漆膜具有耐水、耐高温、耐辐射、耐氟里昂及优异的电气性能等特点。适于H级、C级电机、电器线圈浸渍绝缘处理及耐高温防腐涂料。

1.1 牌号及名称 190 聚酰亚胺浸渍漆。  
1.2 基本组成 均苯四甲酸二酐、二氨基二苯醚、二甲基乙酰胺。  
1.3 材料标准 XB 1055—1991《190聚酰亚胺浸渍漆》  
1.4 使用工艺说明书   
1.5 供应状态 以单组分液态供应。  
1.6 应用概况 已广泛用于航空电机、电器绕组的绝缘处理及特殊用途的防腐涂料。  
1.7 研制及生产单位 西安绝缘材料厂研制并生产。

# 2 性能

2.1 物理及化学性能 190漆的物理及化学性能见表2-1。

表2-1[1]   

<table><tr><td>性能</td><td>指 标</td><td>典型值</td></tr><tr><td>外观</td><td>淡黄色至棕色透明液体,无机械杂质</td><td>-</td></tr><tr><td>固体分/%</td><td>8~12</td><td>9</td></tr><tr><td>电气强度/(MV/m)</td><td></td><td></td></tr><tr><td>常态</td><td>≥100</td><td>116</td></tr><tr><td>受潮(24 h)</td><td>≥90</td><td>103</td></tr><tr><td>热态(200℃±3℃)</td><td>≥60</td><td>99</td></tr><tr><td>体积电阻率/(MΩ·m)</td><td></td><td></td></tr><tr><td>常态</td><td>≥1×10^7</td><td>8.8×10^7</td></tr><tr><td>热态(200℃±3℃)</td><td>≥1×10^4</td><td>-</td></tr></table>

2.2 耐环境性能 耐霉菌性能 漆膜在温度 $28\sim 30^{\circ}\mathrm{C}$ 、相对温度 $95\% \sim 99\%$ 和黑曲霉菌等作用下，试验 $28\mathrm{d}$ ，长霉等级为I级[2]。  
2.3 工艺性能 190 漆的粘度 用 4 号杯式粘度计在 $25^{\circ} \mathrm{C} \pm 1^{\circ} \mathrm{C}$ 下测量应为 $2 \sim 4 \mathrm{~min}$ 。

# 3 使用工艺

3.1 工艺方法 190漆采用真空-压力浸渍的工艺方法施工。  
3.2 操作要点与工艺参数见表 $3-1^{[3]}$

表3-1[3]  

<table><tr><td>操作要点</td><td>工艺参数</td></tr><tr><td>(1)线圈浸漆</td><td></td></tr><tr><td>真空浸渍</td><td>0.088~0.093 MPa,10 min</td></tr><tr><td>压力浸渍</td><td>0.2~0.4 MPa,10 min</td></tr><tr><td rowspan="8">烘烤(真空烘烤,0.093~0.097 MPa)</td><td>90℃±5℃,2~3 h</td></tr><tr><td>110℃±5℃,2~3 h</td></tr><tr><td>130℃±5℃,2~3 h</td></tr><tr><td>150℃±5℃,2~3 h</td></tr><tr><td>170℃±5℃,2~3 h</td></tr><tr><td>如此反复至所需厚度,再按如下规范烘烤:</td></tr><tr><td>200℃±5℃,2~3 h;220℃±5℃,2~3 h;</td></tr><tr><td>255℃±5℃,3~5 h</td></tr><tr><td>(2)作防腐涂料及作线圈用涂层绝缘</td><td>工作表面净化处理后,喷刷本漆后于80~100℃烘焙40min,缓慢冷却到室温,如此反复进行至所需厚度,然后于250~300℃下烘焙2h</td></tr></table>

# 4 其他

4.1 包装 装在洁净的玻璃瓶或不锈钢瓶中并密封。  
4.2 运输 按易燃品运输。  
4.3 贮存 存放在清洁、干燥、通风良好，温度为 $-15\sim 5^{\circ}\mathrm{C}$ 的库房内，贮存期为3个月。

# 5 使用建议

选用。

# 参考文献

1 陕西秦岭航空电气公司. 入厂检验报告统计资料. 1996  
2 陕西秦岭航空电气公司. 发电机零组件耐霉菌试验报告统计资料. 1989  
3 陕西秦岭航空电气公司．高温电机浸漆规范.1996

# T35-12 酯胶烘干硅钢片漆

# 1 概述

T35-12酯胶烘干硅钢片漆是由松香钙皂或松香甘油酯与干性植物油炼制后，以200号油漆溶剂油、煤油、松节油调制而成。具有漆膜坚硬，耐油性好等优点。属A级绝缘材料，适于电机、变压器和其他电器设备中硅钢片间的绝缘。

1.1 牌号及名称 T35-12 酯胶烘干硅钢片漆。  
1.2 基本组成 松香钙皂或松香甘油酯、干性植物油、汽油、松节油。  
1.3 材料标准 Q/XQ 0401—1997《T35-12酯胶烘干硅钢片漆》  
1.4 使用工艺说明书   
1.5 供应状态 以单组分液态供应。  
1.6 应用概况 已广泛用于航空电机、电器产品的硅钢片间的绝缘处理。  
1.7 研制及生产单位 西安油漆厂研制并生产。

# 2 性能

2.1 物理及化学性能 T35-12漆的物理及化学性能见表2-1。

表2-1[1]   

<table><tr><td>性能</td><td>指标</td><td>典型性</td></tr><tr><td>外观</td><td>黄色至深褐色透明液体,无机械杂质,漆膜平整光滑</td><td>合格</td></tr><tr><td>固体分(120℃±2℃)/%</td><td>≥60</td><td>-</td></tr><tr><td>耐油性(浸于105℃±2℃的变压器油中24h)</td><td>漆膜无起泡脱落</td><td>通过试验</td></tr><tr><td>体积电阻率/(MΩ·m)</td><td>≥1.0×10^5</td><td>5.4×10^5</td></tr></table>

2.2 力学性能  
2.3 耐环境性能  
2.4 工艺性能 T35-12漆的工艺性能见表2-2。

表2-2  

<table><tr><td>性能</td><td>指标</td><td>性能</td><td>指标</td></tr><tr><td>粘度(4号杯式粘度计,25℃±1℃)/s</td><td>80~120</td><td>干燥时间(200℃±2℃)/min</td><td>≤12</td></tr></table>

# 3 使用工艺

3.1 工艺方法 T35-12漆采用滚涂或喷涂的方法施工。  
3.2 操作要点与工艺参数 T35-12漆的操作要点与工艺参数见表3-1。

表3-1[2]  

<table><tr><td>操作要点</td><td>工艺参数</td><td>操作要点</td><td>工艺参数</td></tr><tr><td>滚涂</td><td></td><td>喷涂</td><td></td></tr><tr><td>粘度(4号杯式粘度计,20℃±1℃)</td><td>20~45s</td><td>粘度(4号杯式粘度计,20℃±1℃)</td><td>13~20s</td></tr><tr><td>传动链条速度</td><td>8m/min</td><td>晾置时间</td><td>≥15min</td></tr><tr><td>烘烤温度</td><td>380~460℃</td><td>烘烤温度</td><td>180~200℃</td></tr><tr><td>烘烤时间</td><td>1~2min</td><td>烘烤时间</td><td>30~45min</td></tr></table>

# 4 其他

4.1 包装 装在洁净、干燥的铁桶中并密封。  
4.2 运输 按易燃品运输。  
4.3 贮存 存放在清洁、干燥、通风良好，远离火源、热源的库房内。贮存期为18个月。

# 5 使用建议

选用。

# 参考文献

1 陕西秦岭航空电气公司．入厂检验报告统计资料．1994  
2 陕西秦岭航空电气公司. 电枢冲片涂漆生产说明书. 1985

# W30-13 有机硅烘干绝缘漆

# 1 概述

W30-13有机硅烘干绝缘漆是由聚酯改性的有机硅树脂溶于有机溶剂配制而成。具有良好的耐热性、电气性能及粘结和浸渍能力，适于制造单或双玻璃包的电磁线，H级电机电器线圈浸渍及经加工的层压制品的表面涂覆。

1.1 牌号及名称 W30-13 有机硅烘干绝缘漆。  
1.2 基本组成 聚酯改性有机硅树脂。  
1.3 材料标准 Q/XQ O153—1991《W30-13有机硅烘干绝缘漆》  
1.4 使用工艺说明书   
1.5 供应状态 以单组分液供应。  
1.6 应用概况 已广泛用于航空产品制造过程中经加工后的层压制品的表面涂覆。  
1.7 研制及生产单位 西安油漆厂研制并生产。

# 2 性能

2.1 物理及化学性能 W30-13 漆的物理及化学性能见表 2-1[1]。

表 2-1[1]  

<table><tr><td>性能</td><td>指 标</td><td>典型性</td></tr><tr><td>外观</td><td>黄至褐色透明液体,有轻微乳光,无机械杂质</td><td>合格</td></tr><tr><td>固体分(180℃±2℃)/%</td><td>≥60</td><td>合格</td></tr><tr><td>耐热性(200℃±5℃,50h)</td><td>通过试验</td><td>通过</td></tr><tr><td>电气强度/(MV/m)</td><td></td><td></td></tr><tr><td>常态</td><td>≥60</td><td>65</td></tr><tr><td>受潮(25℃±1℃,相对温度95±3%,放置24h)</td><td>≥30</td><td>47</td></tr><tr><td>热态(200℃±5℃)</td><td>≥25</td><td>28</td></tr><tr><td>体积电阻率/(MΩ·m)</td><td></td><td></td></tr><tr><td>常态</td><td>≥1.0×10^5</td><td>5.2×10^5</td></tr><tr><td>受潮(24h)</td><td>≥1.0×10^3</td><td>3.4×10^3</td></tr><tr><td>热态(200℃±5℃)</td><td>≥1.0×10^3</td><td>2.8×10^3</td></tr></table>

# 2.2 力学性能

# 2.3 耐环境性能

2.4 工艺性能 W30-13漆的工艺性能见表2-2。

表2-2  

<table><tr><td>性能</td><td>指标</td><td>性能</td><td>指标</td></tr><tr><td>粘度(4号杯式粘度计,25℃±1℃)/s</td><td>40~90</td><td>干燥时间(200℃±5℃)/min</td><td>≤15</td></tr></table>

# 3 使用工艺

3.1 工艺方法 W30-13 漆可用沉浸或表面涂覆的方法施工。  
3.2 操作要点与工艺参数 W30-13漆涂覆的操作要点与工艺参数见表3-1。

表3-1[2]  

<table><tr><td>操作要点</td><td>工艺参数</td></tr><tr><td>涂漆</td><td></td></tr><tr><td>粘度(4号杯式粘度计,20℃±1℃)</td><td>30~40s</td></tr><tr><td>工件温度</td><td>50~60℃</td></tr><tr><td>晾置时间</td><td>15~30min</td></tr><tr><td>烘烤</td><td>120℃±2℃,1h;150℃±2℃,2h</td></tr></table>

# 4 其他

4.1 包装 装在洁净、干燥的铁桶中并密封。  
4.2 运输 按易燃品运输。  
4.3 贮存 存放在清洁、干燥、通风良好，远离火源、热源的库房内，贮存期为12个月。

# 5 使用建议

选用。

# 参考文献

1. 西安油漆厂．出厂检验报告统计资料．1990  
2 陕西秦岭航空电气公司.W30-13漆使用说明书.1992
