Repository: C-zj02/CFD-claw

<div align="center">

**English** | [中文](#中文版) | [Français](README_FR.md) | [Русский](README_RU.md) | [हिन्दी](README_HI.md) | [العربية](README_AR.md) | [Português](README_PT.md)

# 🚀 Claude Code Python

**A Complete Python Reimplementation Based on Real Claude Code Source**

*From TypeScript Source → Rebuilt in Python with ❤️*

***
**🔥 Active Development • New Features Weekly 🔥**

</div>

***

## 🎯 What is This?

**Clawd Code** is a **complete Python rewrite** of Claude Code, based on the **real TypeScript source code**.

File: RAG-data/中国航空材料手册（第2版）第1卷 结构钢 不锈钢001-200.pdf-e13c6fb0-4bce-40f1-8de5-a4197e8b2b3b.md (part 5 of 9)
# Introduction 5
# Quality Carbon Steels 7
1.5 热处理制度 $950^{\circ}\mathrm{C}$ ，空冷 $+850 \sim 860^{\circ}\mathrm{C}$ ，空冷 $+150 \sim 170^{\circ}\mathrm{C}$ ，空冷或 $950^{\circ}\mathrm{C}$ ，空冷 $+860 \sim$ $870^{\circ}\mathrm{C}$ ，油冷 $+525 \sim 575^{\circ}\mathrm{C}$ ，空冷。

# 1.6 品种规格与供应状态

1.6.1 品种规格 见表1-3中各标准的规定。

表1-3  

<table><tr><td rowspan="2">状态</td><td colspan="5">技术标准</td></tr><tr><td>圆钢</td><td>六角钢</td><td>方钢</td><td>扁钢</td><td>钢管</td></tr><tr><td>热轧</td><td>GB/T 702-1986</td><td>GB/T 705-1989</td><td>GB/T 702-1986</td><td>GB/T 704-1988</td><td>GB/T 8162-1999</td></tr><tr><td>冷轧(拉)</td><td colspan="3">GB/T 905-1994</td><td>-</td><td>GB 8163-1999</td></tr><tr><td>锻造</td><td>GB/T 908-1987</td><td>-</td><td>GB/T 908-1987</td><td>GB/T 16761-1997</td><td>-</td></tr></table>

1.6.2 供应状态 钢管可在热轧、冷轧或退火状态供应；棒材通常为退火或高温回火状态供应，锻件正火并回火供应。  
1.7 熔炼与铸造工艺 以电弧炉熔炼、电弧炉 $+$ 电渣重熔、真空自耗重熔或其他先进的工艺方法熔炼。  
1.8 应用概况与特殊要求 在直升机中用于制造轴颈、齿轮等；在航空发动机上长期制造涡轮轴、压气机前后轴、重要接头、螺栓、活塞杆及需要渗碳的齿轮等。

# 2 物理及化学性能

# 2.1 热性能

2.1.1 熔化温度范围 熔点为 $1432^{\circ}\mathrm{C}^{[1]}$   
2.1.2 热导率 见表2-1。

表 2-1[2]  

<table><tr><td>θ/℃</td><td>100</td><td>200</td><td>300</td><td>400</td><td>500</td><td>600</td><td>700</td><td>800</td></tr><tr><td>λ/(W/(m·°C))</td><td>35.58</td><td>35.59</td><td>35.17</td><td>34.75</td><td>34.33</td><td>33.08</td><td>32.24</td><td>30.15</td></tr></table>

# 2.1.3 比热容 见表2-2。

2.1.4 线膨胀系数 见表2-3。  
2.2 密度 $\rho = 7.91\mathrm{g / cm}^{3[1]}$

表2-2[1]  

<table><tr><td>θ/℃</td><td>100</td><td>200</td><td>300</td><td>400</td><td>500</td></tr><tr><td>c/(J/(kg·℃))</td><td>531.7</td><td>552.7</td><td>594.5</td><td>644.7</td><td>745.3</td></tr></table>

表2-3[3]  

<table><tr><td>θ/℃</td><td>20~200</td><td>20~300</td><td>20~400</td><td>20~500</td><td>20~600</td><td>20~700</td></tr><tr><td>α/(10-6℃-1)</td><td>11.2</td><td>12.5</td><td>13.0</td><td>13.6</td><td>13.7</td><td>13.8</td></tr></table>

# 2.3 电性能 电阻率见表2-4。

表 2-4[3]  

<table><tr><td>θ/℃</td><td>117</td><td>200</td><td>301</td><td>392</td><td>491</td><td>589</td><td>687</td></tr><tr><td>ρ/(10-8Ω·m)</td><td>41.9</td><td>49.7</td><td>56.3</td><td>63.4</td><td>72.5</td><td>82.9</td><td>98.9</td></tr></table>

# 3 力学性能

# 3.1 技术标准规定的性能 见表3-1。

表3-1  

<table><tr><td rowspan="2">品种</td><td rowspan="2">技术标准</td><td rowspan="2">热处理制度</td><td>σb/MPa</td><td>σP0.2/MPa</td><td>δ5/%</td><td>ψ/%</td><td>aKU/(kJ/m2)</td><td rowspan="2">HBS</td></tr><tr><td colspan="5">不小于</td></tr><tr><td rowspan="3">棒材≤200mm</td><td rowspan="3">GJB 1951-1994</td><td>高温回火或正火+回火</td><td>-</td><td>-</td><td>-</td><td>-</td><td>-</td><td>197~269</td></tr><tr><td rowspan="2">950℃,空冷+850~860℃,空冷+150~170℃,空冷</td><td>1130</td><td>835</td><td>11</td><td>45</td><td>975</td><td>341~401</td></tr><tr><td>1020</td><td>750</td><td>5.5</td><td>27</td><td>488</td><td>321~388</td></tr><tr><td rowspan="2">棒材&gt;200mm</td><td rowspan="2">GJB 1951-1994</td><td rowspan="2">950℃,空冷+850~860℃,空冷+150~170℃,空冷</td><td>1180</td><td>885</td><td>9</td><td>35</td><td>880</td><td>352~401</td></tr><tr><td>1130</td><td>835</td><td>10</td><td>40</td><td>1080</td><td>341~388</td></tr><tr><td rowspan="3">锻件</td><td rowspan="3">HB 5024-1989</td><td rowspan="2">950℃,空冷+850~860℃,空冷+150~170℃,空冷</td><td>1175</td><td>885</td><td>10</td><td>45</td><td>980</td><td>352~401</td></tr><tr><td>1130</td><td>835</td><td>11</td><td>45</td><td>980</td><td>341~401</td></tr><tr><td>950℃,空冷+860~870℃,油冷+525~575℃,空冷</td><td>1030</td><td>785</td><td>12</td><td>50</td><td>1175</td><td>321~388</td></tr><tr><td rowspan="3">管材</td><td rowspan="3">GJB 2068-1996</td><td>热轧、冷轧或退火</td><td>-</td><td>-</td><td>-</td><td>-</td><td>-</td><td>≤321</td></tr><tr><td>950℃,空冷+850~860℃,空冷+150~170℃,空冷</td><td>1130</td><td>835</td><td>11</td><td>45</td><td>980</td><td>341~401</td></tr><tr><td>950℃,空冷+860~870℃,油冷+525~575℃,空冷</td><td>1030</td><td>785</td><td>12</td><td>50</td><td>1175</td><td>321~388</td></tr><tr><td rowspan="2">丝材</td><td rowspan="2">GB/T 3079-1993</td><td>950℃,空冷+860~870℃,油冷+525~575℃,空冷</td><td>1030</td><td>785</td><td>12</td><td>50</td><td>-</td><td>-</td></tr><tr><td>950℃,空冷+850~860℃,空冷+150~170℃,空冷</td><td>1130</td><td>835</td><td>11</td><td>45</td><td>-</td><td>-</td></tr></table>

# 3.2 室温及各种温度下的力学性能

# 3.2.1 拉伸性能

# 3.2.1.1 室温拉伸性能见表3-2。

表3-2[4]  

<table><tr><td>项 目</td><td>σb/MPa</td><td>σP0.2/MPa</td><td>δ5/%</td><td>ψ/%</td></tr><tr><td>X</td><td>1300</td><td>1180</td><td>16.0</td><td>63.2</td></tr><tr><td>s</td><td>54.4</td><td>69.2</td><td>1.31</td><td>2.68</td></tr><tr><td>Cv</td><td>0.042</td><td>0.059</td><td>0.082</td><td>0.042</td></tr></table>

注：1 表中数据为 46 个炉号、92 个生产检验数据统计结果。试样取自大锻件。  
2 热处理状态 $950^{\circ}\mathrm{C} \pm 10^{\circ}\mathrm{C}$ ，空冷 $+850^{\circ}\mathrm{C} \pm 10^{\circ}\mathrm{C}$ ，空冷 $+160^{\circ}\mathrm{C} \pm 10^{\circ}\mathrm{C}$ ，空冷。

# 3.2.1.2 不同温度回火后拉伸性能的变化见图3-1。

# 3.2.1.3 不同直径钢坯热处理后的拉伸性能见表3-3。

表3-3[3]  

<table><tr><td rowspan="2">毛坯直径/mm</td><td colspan="2">热处理制度</td><td rowspan="2">取样部位</td><td>σb</td><td>σP0.2</td><td>δ5</td><td>ψ</td><td rowspan="2">毛坯直径/mm</td><td colspan="2">热处理制度</td><td rowspan="2">取样部位</td><td>σb</td><td>σP0.2</td><td>δ5</td><td>ψ</td></tr><tr><td>淬火温度/℃</td><td>淬火介质</td><td colspan="2">MPa</td><td colspan="2">%</td><td>淬火温度/℃</td><td>淬火介质</td><td colspan="2">MPa</td><td colspan="2">%</td></tr><tr><td rowspan="2">40</td><td rowspan="7">860</td><td>水</td><td>中心</td><td>1395</td><td>1195</td><td>13.0</td><td>66</td><td>100</td><td rowspan="3">860</td><td>油</td><td>1/2R</td><td>1205</td><td>1080</td><td>15.0</td><td>63</td></tr><tr><td>油</td><td>中心</td><td>1275</td><td>1050</td><td>14.0</td><td>69</td><td rowspan="2">120</td><td>水</td><td>1/2R</td><td>1315</td><td>1215</td><td>12.0</td><td>42.0</td></tr><tr><td rowspan="2">60</td><td>水</td><td>中心</td><td>1395</td><td>1255</td><td>13.0</td><td>61</td><td>油</td><td>1/2R</td><td>1195</td><td>1070</td><td>13.0</td><td>60.0</td></tr><tr><td>油</td><td>中心</td><td>1225</td><td>1090</td><td>15.0</td><td>62</td><td rowspan="4">150</td><td rowspan="4">900</td><td rowspan="4">油</td><td>接近表面</td><td>1370</td><td>995</td><td>14.5</td><td>59.5</td></tr><tr><td rowspan="2">80</td><td>水</td><td>1/2R</td><td>1365</td><td>1225</td><td>12.0</td><td>45.0</td><td rowspan="2">1/2R</td><td rowspan="2">1375</td><td rowspan="2">1010</td><td rowspan="2">14.0</td><td rowspan="2">58.5</td></tr><tr><td>油</td><td>1/2R</td><td>1225</td><td>1110</td><td>12.0</td><td>54.0</td></tr><tr><td>100</td><td>水</td><td>1/2R</td><td>1335</td><td>1285</td><td>13.0</td><td>57</td><td>心部</td><td>1375</td><td>1000</td><td>14.0</td><td>59.0</td></tr></table>

注：试样淬火后经 $200\%$ 回火。

# 3.2.1.4 高温拉伸性能见图3-2。

图片摘要：该图主要展示 3 3[3]。
![](images/ee001a8189c1a82a986dd5f2c2eac3b19931ee0e037b9ab082adfc9b4d60cff0.jpg)  
热处理状态： $950^{\circ}\mathrm{C}$ ，空冷 $+850^{\circ}\mathrm{C}$ ，空冷十回火  
图3-1 回火温度对拉伸性能的影响[3]

图片摘要：该图主要展示 3 1 回火温度对拉伸性能的影响[3]。
![](images/6b13d1fedabebcd1b1f7137ee2bf0476aff582bb9c6c191e8dab12933d23206b.jpg)  
热处理状态： $880^{\circ}\mathrm{C}$ ，油淬 $+560\mathrm{C}$ ，回火  
图3-2 高温对拉伸性能的影响[3]

# 3.2.1.5 低温拉伸性能见图3-3。

图片摘要：该图主要展示 3 2 高温对拉伸性能的影响[3]。
![](images/72ee93a805bb389c94824caa4cfc6b4963703da4cb50249b9b7d49f19ef813a7.jpg)

图3-3 低温对拉伸性能的影响[2]   
图片摘要：该图主要展示 3 3 低温对拉伸性能的影响[2]。
![](images/aeb8c7cfa03f8279c5c9ced68a02091d78cfe06f22235a100173e1c4cde29146.jpg)  
热处理状态： $860^{\circ}\mathrm{C}$ ，空冷 $+170^{\circ}\mathrm{C}$ ，回火

# 3.2.2 冲击性能

# 3.2.2.1. 室温冲击韧性见表3-4。

表3-4[4]  

<table><tr><td rowspan="2">热处理制度</td><td colspan="3">\( a_{\mathrm {KU}}/\left(\mathrm {kJ}/\mathrm {m}^{2}\right) \)</td></tr><tr><td>X</td><td>s</td><td>Cv</td></tr><tr><td>950°C±10°C,空冷+850°C±10°C,空冷+160°C±10°C,空冷</td><td>1500</td><td>222.02</td><td>0.148</td></tr></table>

注：表中数据为46个炉号、92个生产检验数据统计结果。试样取自大锻件。

# 3.2.2.2 不同温度回火后冲击韧性的变化见图3-4。

# 3.2.2.3 高温冲击韧性见表3-5。

图片摘要：该图主要展示 3 4 回火温度对冲击韧性的影响[3]。
![](images/933efd404f8682ee754ebd271fd1ddf11cfce9bac39ca9a118f55fe699e55fdf.jpg)  
热处理状态： $950^{\circ}\mathrm{C}$ ，空冷 $+850^{\circ}\mathrm{C}$ ，空冷 $+$ 回火  
图3-4 回火温度对冲击韧性的影响[3]

表3-5[2]  

<table><tr><td>θ/℃</td><td>20</td><td>250</td><td>300</td><td>350</td><td>400</td><td>450</td><td>500</td><td>550</td></tr><tr><td>akU/(kJ/m2)</td><td>1275</td><td>1376</td><td>1176</td><td>1176</td><td>1078</td><td>980</td><td>980</td><td>1078</td></tr></table>

# 3.2.2.4 低温冲击韧性见表3-6。

表3-6[3]  

<table><tr><td>冲击韧性</td><td colspan="10">akU/(kJ/m2)</td></tr><tr><td>热处理制度</td><td>20℃</td><td>0℃</td><td>-20℃</td><td>-40℃</td><td>-60℃</td><td>-70℃</td><td>-80℃</td><td>-100℃</td><td>-140℃</td><td>-196℃</td></tr><tr><td rowspan="2">860℃,空冷+860~830℃,油冷+200℃,空冷</td><td>1539</td><td>-</td><td>1151</td><td>-</td><td>971</td><td>-</td><td>833</td><td>711</td><td>564</td><td>-</td></tr><tr><td>1930</td><td>-</td><td>1485</td><td>-</td><td>1142</td><td>-</td><td>1078</td><td>1178</td><td>833</td><td>-</td></tr><tr><td>820℃,油淬+550℃,回火</td><td>1147</td><td>976</td><td>-</td><td>892</td><td>-</td><td>761</td><td>-</td><td>561</td><td>-</td><td>392</td></tr></table>

注：第一行为电弧炉钢 $160\mathrm{mm}$ 方坯；第二行为电渣钢 $60\mathrm{mm}$ 方坯。

# 3.3 持久和蠕变性能

# 3.3.1 高温持久性能 见表3-7。

表3-7[2]  

<table><tr><td>热处理制度</td><td>θ/℃</td><td>σ200/MPa</td><td>热处理制度</td><td>θ/℃</td><td>σ200/MPa</td></tr><tr><td rowspan="2">860℃,油淬+560℃,回火</td><td>400</td><td>845</td><td rowspan="2">860℃,油淬+560℃,回火</td><td>500</td><td>400</td></tr><tr><td>450</td><td>695</td><td>550</td><td>215</td></tr></table>

# 3.3.2 高温蠕变性能 见表3-8。

表3-8[2]  

<table><tr><td>热处理制度</td><td>θ/℃</td><td>σP0.2/200/MPa</td><td>σP0.2/300/MPa</td><td>热处理制度</td><td>θ/℃</td><td>σP0.2/200/MPa</td><td>σP0.2/300/MPa</td></tr><tr><td rowspan="3">860℃,油淬+560℃,回火</td><td>300</td><td>755</td><td>-</td><td rowspan="3">860℃,油淬+560℃,回火</td><td>450</td><td>205</td><td>196</td></tr><tr><td>350</td><td>675</td><td>-</td><td>500</td><td>124</td><td>112</td></tr><tr><td>400</td><td>255</td><td>250</td><td>550</td><td>53</td><td>33</td></tr></table>

# 3.4 疲劳性能

# 3.4.1 高周疲劳

3.4.1.1 旋转弯曲光滑试样疲劳性能见表 $3-9\sim$ 表3-11和图3-5。

表3-9[1]  

<table><tr><td>疲劳极限 σ-1/MPa</td><td>s</td></tr><tr><td>490</td><td>23.08</td></tr></table>

表 3-10[1]  

<table><tr><td>存活率P/%</td><td>90</td><td>95</td><td>99</td><td>99.9</td></tr><tr><td>σ-1/MPa</td><td>460</td><td>455</td><td>440</td><td>420</td></tr></table>

表3-11[1]  

<table><tr><td rowspan="2">存活率P/%</td><td colspan="5">疲劳寿命N/10^3周</td><td rowspan="2">aP</td><td rowspan="2">bP</td></tr><tr><td>σ1685MPa</td><td>σ2630MPa</td><td>σ3590MPa</td><td>σ4550MPa</td><td>σ5520MPa</td></tr><tr><td>50</td><td>48.3</td><td>103.3</td><td>175.5</td><td>312.5</td><td>495.3</td><td>20.1183</td><td>-8.3646</td></tr><tr><td>90</td><td>37.1</td><td>66.1</td><td>101.9</td><td>156.2</td><td>222.7</td><td>16.4497</td><td>-6.4387</td></tr><tr><td>95</td><td>34.5</td><td>58.4</td><td>85.5</td><td>128.3</td><td>177.5</td><td>15.4112</td><td>-5.8934</td></tr><tr><td>99</td><td>30.0</td><td>46.4</td><td>63.5</td><td>88.8</td><td>116.0</td><td>13.4476</td><td>-4.8934</td></tr><tr><td>99.9</td><td>25.7</td><td>35.8</td><td>45.5</td><td>58.8</td><td>75.1</td><td>11.2616</td><td>-3.7138</td></tr></table>

注： $\lg N_{\mathrm{P}} = a_{\mathrm{P}} + b_{\mathrm{P}}\lg \sigma$

# 3.4.1.2 旋转弯曲缺口试样疲劳性能见表 $3-12\sim$ 表3-14和图3-6。

表3-12[1]  

<table><tr><td>疲劳极限σ-1H/MPa</td><td>s</td></tr><tr><td>325</td><td>8.664</td></tr></table>

表3-13[1]  

<table><tr><td>存活率P/%</td><td>90</td><td>95</td><td>99</td><td>99.9</td></tr><tr><td>疲劳极限σ-1H/MPa</td><td>310</td><td>310</td><td>305</td><td>295</td></tr></table>

表3-14[1]  

<table><tr><td rowspan="2">存活率P/%</td><td colspan="4">疲劳寿命N/10³周</td><td rowspan="2">aP</td><td rowspan="2">bP</td></tr><tr><td>σ1450MPa</td><td>σ2390MPa</td><td>σ3335MPa</td><td>σ4325MPa</td></tr><tr><td>50</td><td>43.7</td><td>144.9</td><td>584.5</td><td>755.2</td><td>18.9103</td><td>-8.5824</td></tr><tr><td>90</td><td>38.0</td><td>114.3</td><td>403.9</td><td>509.3</td><td>12.5019</td><td>-7.7674</td></tr><tr><td>95</td><td>37.0</td><td>106.9</td><td>363.8</td><td>455.6</td><td>17.1032</td><td>-7.5368</td></tr><tr><td>99</td><td>34.9</td><td>94.2</td><td>299.0</td><td>369.6</td><td>16.3545</td><td>-7.1036</td></tr><tr><td>99.9</td><td>32.5</td><td>81.2</td><td>239.9</td><td>292.3</td><td>15.5149</td><td>-6.6178</td></tr></table>

图片摘要：该图主要展示 3 14[1]。
![](images/8ec86a9cb815ee6347a3b82e174f5e3a87a2fb0cf0dc36d4d6a6aa5adce2e804.jpg)  
试样尺寸： $d = 9.48\mathrm{mm},l = 162\mathrm{mm}R = -1,f = 83.3\mathrm{Hz}$ 热处理状态： $900^{\circ}\mathrm{C}$ ，正火 $+870^{\circ}\mathrm{C}$ ，油淬 $+560^{\circ}\mathrm{C}$ ，回火 $\sigma_{\mathrm{b}} = 1040\mathrm{MPa}$

图3-5 旋转弯曲光滑 $(K_{\mathrm{t}} = 1)$ 试样 $P - S - N$ 曲线[1]

图3-6 旋转弯曲缺口 $(K_{\mathrm{r}} = 2)$ 试样 $P - S - N$ 曲线[1]  
图片摘要：该图主要展示 3 6 旋转弯曲缺口 试样 曲线[1]。
![](images/e98cd1fe15883930f1563ebba809d24adc59e6e3790334a2df9696eb93659eda.jpg)  
热处理状态： $900\mathrm{C}$ ，正火 $+870\mathrm{C}$ ，油淬 $+560\mathrm{C}$ ，回火

3.4.1.3轴向加载缺口 $(K_{\mathrm{t}} = 2)$ 试样疲劳试验原始数据和中值 $S - N$ 曲线见表3-15和图3-7。

表3-15[5]  

<table><tr><td>试验方法</td><td>σmax/MPa</td><td>疲劳寿命N/10^3周</td><td>平均对数疲劳寿命X</td><td>s</td><td>中值疲劳寿命N50/10^3周</td></tr></table>

$$
\begin{array}{l} K _ {t} = 1 \quad R = - 1 \\ \text {指 定 寿 命} N = 1 0 ^ {7}, \bar {\sigma} = 5 4 5 \mathrm {M P a} \\ \end{array}
$$

$$
K _ {\mathrm {t}} = 2 \quad R = - 1
$$

<table><tr><td rowspan="5">成组试验</td><td>485</td><td>48.2</td><td>58.0</td><td>64.2</td><td>—</td><td>—</td><td>4.7513</td><td>0.0631</td><td>56.41</td></tr><tr><td>460</td><td>128.0</td><td>130.0</td><td>135.0</td><td>—</td><td>—</td><td>5.1171</td><td>0.0119</td><td>131.0</td></tr><tr><td>435</td><td>158.7</td><td>225.8</td><td>231.3</td><td>—</td><td>—</td><td>5.3062</td><td>0.0916</td><td>202.4</td></tr><tr><td>410</td><td>294.2</td><td>348.1</td><td>352.7</td><td>—</td><td>—</td><td>5.5192</td><td>0.0439</td><td>330.6</td></tr><tr><td>400</td><td>259.1</td><td>491.5</td><td>536.6</td><td>—</td><td>—</td><td>5.6588</td><td>0.0917</td><td>455.8</td></tr></table>

续表 3-15  

<table><tr><td>试验方法</td><td>σmax/MPa</td><td colspan="5">疲劳寿命N/10^3周</td><td>平均对数疲劳寿命X</td><td>s</td><td>中值疲劳寿命N50/10^3周</td></tr><tr><td rowspan="2">成组试验</td><td>390</td><td>860.0</td><td>948.3</td><td>988.0</td><td>1587.0</td><td>8605.9</td><td>—</td><td>—</td><td>988.0</td></tr><tr><td>380</td><td>954.6</td><td>998.2</td><td>1531.6</td><td>&gt;10000</td><td>—</td><td>—</td><td>—</td><td>1256.8</td></tr><tr><td rowspan="2">升降方法</td><td>365</td><td>1140.9</td><td>1427.1</td><td>&gt;10000</td><td>—</td><td>—</td><td rowspan="2" colspan="3">指定寿命N=10^7,σ=330MPa</td></tr><tr><td>355</td><td>&gt;10000</td><td>&gt;10000</td><td>&gt;10000</td><td>—</td><td>—</td></tr></table>

# 3.4.1.4 低温对旋转弯曲疲劳极限的影响见图3-8。

图片摘要：该图主要展示 3 7 轴向加载缺口试样 曲线[5]。
![](images/9e196321bc146041ad7dbd75d0845448e34fa08e1b715867797880beba6203f8.jpg)  
图3-7 轴向加载缺口试样 $(K_{\mathrm{t}} = 2)S - N$ 曲线[5]

图片摘要：该图主要展示 3 7 轴向加载缺口试样 曲线[5]。
![](images/b0778ff7b31732c2c53cef2b73d34e5419395505ab81294fa415157a05152866.jpg)  
试样尺寸：光滑试样 $d = 5\mathrm{mm}$   
缺口试样： $d_0 = 5\mathrm{mm}$ ，缺口角度 $60^{\circ}\mathrm{C}$   
缺口深度： $0.2\mathrm{mm};r_{\mathrm{H}} = 0.1\mathrm{mm}$   
热处理状态： $860^{\circ}C$ ，油冷 $+550^{\circ}C$ ，空冷  
图3-8 低温旋转弯曲疲劳曲线[2]

# 3.4.1.5 渗碳层深度对疲劳性能的影响见图3-9。

# 3.4.2 特种疲劳 渗层对接触疲劳寿命的影响见图3-10。

图片摘要：该图主要展示 3 8 低温旋转弯曲疲劳曲线[2]。
![](images/fefe5e7e07d61395afa6a7ff914f23d25f1b05fc4dcd36cccc7873ae67fc58a0.jpg)  
图3-9 渗碳层深度对疲劳强度的影响[9]

图片摘要：该图主要展示 3 9 渗碳层深度对疲劳强度的影响[9]。
![](images/4013b79f3c6fae7b7c515d11f20c5d91a9442841e771d4411cd6754a36f83ad3.jpg)  
图3-10 渗层对接触疲劳寿命的影响[6]

# 3.5 弹性性能

# 3.5.1 弹性模量 见表3-16。

表3-16[1]  

<table><tr><td>θ/℃</td><td>20</td><td>100</td><td>200</td><td>300</td><td>400</td><td>500</td></tr><tr><td>E/GPa</td><td>202</td><td>197</td><td>191</td><td>185</td><td>178</td><td>167</td></tr></table>

# 3.5.2 切变模量 见表3-17。

表3-17[1]  

<table><tr><td>θ/℃</td><td>20</td><td>100</td><td>200</td><td>300</td><td>400</td><td>500</td></tr><tr><td>G/GPa</td><td>79.4</td><td>76.0</td><td>73.1</td><td>70.4</td><td>67.3</td><td>63.3</td></tr></table>

# 3.5.3 泊松比 见表3-18。

表3-18[1]  

<table><tr><td>θ/℃</td><td>20</td><td>100</td><td>200</td><td>300</td><td>400</td><td>500</td></tr><tr><td>μ</td><td>0.273</td><td>0.296</td><td>0.298</td><td>0.315</td><td>0.319</td><td>0.317</td></tr></table>

# 3.6 断裂性能

# 3.6.1 断裂韧度

3.6.1.1 $J_{\mathbb{R}}$ 阻力曲线确定的材料延性断裂韧度见表3-19， $J_{\mathbb{R}}$ 曲线方程： $J_{\mathrm{R}} = 10.05 + 38.62\Delta a$

表3-19[1]  

<table><tr><td>表观起裂韧度 Ji/(N/mm)</td><td>条件起裂韧度 J/(N/mm)</td><td>条件断裂韧度 J0.2/(N/mm)</td><td>剩余标准公差 ΔJ</td></tr><tr><td>113</td><td>132</td><td>188</td><td>12.01</td></tr></table>

注：热处理状态 $870^{\circ}\mathrm{C}$ ，油冷 $+560^{\circ}\mathrm{C}$ ，空冷。

# 3.6.1.2 表面裂纹断裂韧度见表3-20。

表 3-20[7]  

<table><tr><td rowspan="2">热处理制度</td><td colspan="4">试样</td><td rowspan="2">σ/MPa</td><td rowspan="2">σr/MPa</td><td rowspan="2">KQ/MPa √m</td><td rowspan="2">KQ/MPa √m</td></tr><tr><td>B/mm</td><td>W/mm</td><td>a/B</td><td>a/C</td></tr><tr><td rowspan="20">860℃,油冷+520℃,空冷</td><td>5.95</td><td>36.3</td><td>0.512</td><td>0.512</td><td>995</td><td>995</td><td>100.1</td><td rowspan="5">98.9</td></tr><tr><td>6.00</td><td>36.2</td><td>0.513</td><td>0.526</td><td>970</td><td>970</td><td>96.4</td></tr><tr><td>6.01</td><td>36.2</td><td>0.502</td><td>0.513</td><td>1005</td><td>1005</td><td>99.5</td></tr><tr><td>6.02</td><td>36.2</td><td>0.507</td><td>0.520</td><td>1000</td><td>1000</td><td>98.5</td></tr><tr><td>5.99</td><td>36.2</td><td>0.508</td><td>0.515</td><td>1000</td><td>1000</td><td>99.5</td></tr><tr><td>6.02</td><td>48.3</td><td>0.515</td><td>0.525</td><td>1040</td><td>1040</td><td>103.7</td><td rowspan="5">103.9</td></tr><tr><td>5.98</td><td>48.3</td><td>0.527</td><td>0.517</td><td>1025</td><td>1025</td><td>105.0</td></tr><tr><td>6.01</td><td>48.3</td><td>0.532</td><td>0.525</td><td>1025</td><td>1025</td><td>104.5</td></tr><tr><td>5.99</td><td>48.3</td><td>0.513</td><td>0.522</td><td>1035</td><td>1035</td><td>102.8</td></tr><tr><td>6.00</td><td>48.3</td><td>0.523</td><td>0.520</td><td>1025</td><td>1025</td><td>103.5</td></tr><tr><td>6.02</td><td>60.2</td><td>0.512</td><td>0.526</td><td>1050</td><td>1055</td><td>104.0</td><td rowspan="5">103.4</td></tr><tr><td>5.99</td><td>60.4</td><td>0.531</td><td>0.544</td><td>1050</td><td>1050</td><td>104.0</td></tr><tr><td>6.00</td><td>60.4</td><td>0.534</td><td>0.543</td><td>1040</td><td>1040</td><td>105.7</td></tr><tr><td>5.90</td><td>60.4</td><td>0.504</td><td>0.543</td><td>1060</td><td>1060</td><td>101.2</td></tr><tr><td>5.99</td><td>60.5</td><td>0.507</td><td>0.548</td><td>1060</td><td>1060</td><td>101.2</td></tr><tr><td>6.06</td><td>60.4</td><td>0.536</td><td>0.542</td><td>1050</td><td>1050</td><td>105.8</td><td rowspan="5">105.1</td></tr><tr><td>6.06</td><td>60.4</td><td>0.550</td><td>0.560</td><td>1035</td><td>1035</td><td>106.2</td></tr><tr><td>6.00</td><td>60.3</td><td>0.545</td><td>0.549</td><td>1045</td><td>1045</td><td>106.2</td></tr><tr><td>6.05</td><td>60.4</td><td>0.548</td><td>0.548</td><td>1045</td><td>1045</td><td>105.1</td></tr><tr><td>6.04</td><td>60.4</td><td>0.537</td><td>0.579</td><td>1055</td><td>1055</td><td>102.1</td></tr></table>

注：σ一为计算应力；σr一为剩余强度。试验采用板状拉伸试样，L-S方向， $L / W = 2$ 或1.5；材料强度 $\sigma_{\mathrm{b}} = 1115\mathrm{MPa}$ 。

3.6.2 疲劳裂纹扩展速率 在 $870^{\circ}\mathrm{C}$ 油冷 $+560^{\circ}\mathrm{C}$ 空冷后, $\mathrm{da} / \mathrm{d}N$ (均值) $= 9.56 \times 10^{-11} (\Delta K)^{3.12[1]}$ ; 最大剩余标准差

$S_{\mathrm{ymax}} = 0.0660$ ；相关系数 $r = 0.953$ 。

3.6.3 应力强度因子门槛值 $\overline{\Delta K_{\mathrm{th}}} = 4.22\mathrm{MPa}\sqrt{\mathrm{m}}^{[1]}$

# 4 组织结构

# 4.1 相变温度 见表4-1。

表4-1[3]  

<table><tr><td>相变点</td><td>Ac1</td><td>Ac3</td><td>Ar3</td><td>Ms</td></tr><tr><td rowspan="2">θ/℃</td><td>740</td><td>810</td><td>405~330</td><td>342</td></tr><tr><td>695</td><td>800</td><td>405~350</td><td>330</td></tr></table>

# 4.2 时间-温度-组织转变曲线 见图4-1和图4-2。

图片摘要：该图主要展示 4 1[3]。
![](images/06712234331b527be8b396f4175388f067d5ce8a217a8d9af474ad9e001e390b.jpg)  
图4-1 等温转变曲线[3]

图4-2 连续冷却转变曲线[3]   
图片摘要：该图主要展示 4 2 连续冷却转变曲线[3]。
![](images/3b1c997614d2bb96b89dbc7271f41569372c3a91cf1ed0499776190e4f491a22.jpg)  
用钢成分： $w(\mathrm{C}) = 0.18\% ;w(\mathrm{Si}) = 0.31\%$   
$w(\mathrm{Mn}) = 0.37\% ;w(\mathrm{Cr}) = 1.55\% ;w(\mathrm{Ni}) = 4.05\%$   
$w(\mathrm{W}) = 0.75\% ;w(\mathrm{P}) = 0.014\% ;w(\mathrm{S}) = 0.013\%$   
奥氏体化温度： $950^{\circ}C$

4.3 合金组织结构 空淬和油淬后的组织为马氏体、下贝氏体和粒状贝氏体的复相组织。依照工件大小和淬火冷却速度不同，各组成相的量有所变化。该钢在调质或淬火加低温回火状态下使用，所以最终热处理后的组织为上述淬火组织的高温或低温回火组织。

# 5 工艺性能与要求

5.1 成形性能 冷变形塑性低，但热压力加工性能良好。热压力加工的加热温度为 $1200^{\circ}\mathrm{C}$ ，开锻（轧）温度为 $1180^{\circ}\mathrm{C}$ ，终锻（轧）温度不低于 $850^{\circ}\mathrm{C}$ ，锻后缓冷。

5.2 焊接性能  
5.3 零件热处理工艺  
5.3.1 热处理工艺参数 按HB/Z136—1988《航空结构钢热处理说明书》规定，见表5-1。  
5.3.2 末端淬透性曲线 见图5-1。

5.3.3 截面淬透性曲线 见图5-2。  
5.3.4 晶粒长大倾向 见表5-2。

表5-1[8]  

<table><tr><td>名称</td><td>正火</td><td>高温回火</td><td>淬火</td><td>回火</td><td>渗碳</td><td>淬火</td><td>回火</td><td>碳氮共渗</td><td>回火</td></tr><tr><td>加热温度/℃</td><td>950</td><td>650~680</td><td>850~860</td><td>525~575或150~170</td><td>900~920</td><td>840~860</td><td>150~170</td><td>840~860</td><td>170~200</td></tr><tr><td>冷却方式</td><td>空冷</td><td>空冷</td><td>油或空冷</td><td>空冷</td><td>-</td><td>油冷</td><td>空冷</td><td>油冷</td><td>空冷</td></tr></table>

图5-1 末端淬透性曲线[3]   
图片摘要：该图主要展示 5 1 末端淬透性曲线[3]。
![](images/075dacae9bd558374d35e7f67a2b0b01aaefe61003974d6e6ca3848d8f2dfc14.jpg)  
曲线1用钢成分为 $w(\mathrm{C}) = 0.18\% ;w(\mathrm{Mn}) = 0.60\% ;w(\mathrm{Si}) = 0.20\% ;w(\mathrm{Cr}) = 1.67\%$ $w(\mathrm{Ni}) = 4.31\% ;w(\mathrm{W}) = 0.51\%$ 奥氏体化温度为 $900^{\circ}C$   
曲线2用钢成分为 $w(\mathrm{C}) = 0.15\% ;w(\mathrm{Mn}) = 0.53\% ;w(\mathrm{Si}) = 0.35\% ;w(\mathrm{Cr}) = 1.60\%$ $w(\mathrm{Ni}) = 4.23\% ;w(\mathrm{W}) = 0.61\%$ 奥氏体化温度： $930^{\circ}C$

表5-2[3]  

<table><tr><td colspan="2">加热温度/℃</td><td>900</td><td>950</td><td>1000</td><td>1050</td></tr><tr><td rowspan="2">晶粒度</td><td>氧化法</td><td>6~7</td><td>6~5</td><td>5~4</td><td>5~4</td></tr><tr><td>渗碳法</td><td>-</td><td>8</td><td>5~6</td><td>5~6</td></tr><tr><td colspan="2">加热温度/℃</td><td>1100</td><td>1150</td><td colspan="2">1200</td></tr><tr><td rowspan="2">晶粒度</td><td>氧化法</td><td>4</td><td>4~3</td><td colspan="2">4~3</td></tr><tr><td>渗碳法</td><td>4</td><td>3~2</td><td colspan="2">-</td></tr></table>

# 5.4 表面处理工艺

5.5 切削加工与磨削性能 切削加工和磨削性能较差。

图片摘要：该图主要展示 5 2[3]。
![](images/7287e187f63c961612749a8c40bc78061fe99da5c2b13a98fdce31123caafe24.jpg)  
图5-2 截面淬透性曲线[3]

# 6 功能考核试验

# 7 使用建议

选用。

# 参考文献

1 上海材料研究所. 18Cr2Ni4WA 钢, 1984  
2 BIAM.航空材料手册：第一册 结构钢与铸铁.1965.81～89

3 手册编写组．合金钢钢种手册：第一册 合金结构钢．北京：冶金工业出版社，1983.264～270  
4 黎阳公司.18Cr2Ni4WA 钢入厂检验报告汇编.1988～1998  
5 北京航空材料研究所. 航空金属材料疲劳性能手册. 1981. 169～171  
6 北京工学院. 碳氮共渗、真空渗碳和气体渗碳对 18Cr2Ni4WA 钢接触疲劳强度的影响. 1966  
7 北京航空材料研究所. 金属板材表面裂纹断裂韧度数据汇编. 1984  
8 热处理手册编委会.热处理手册：第一分册.北京：机械工业出版社，1984

编写 宋宇文 吕日红

校对 宋海荣 何冰

审定 李惕冰

# 16Ni3CrMoA/E

# 1 概述

16Ni3CrMoA/E是一种优良的合金渗碳钢，它具有良好的淬透性、高的抗拉强度和高的韧、塑性。经渗碳并淬火加低温回火，表面具有很高的硬度，心部的强度、韧性和塑性配合良好，其锻造和切削加工性能亦很好；适于制造转速高、负荷重、结构紧凑的齿轮零件。

1.1 材料牌号 16Ni3CrMoA/E。  
1.2 相近牌号 E-16NCD13(法国)。  
1.3 材料技术标准 Z9-0119—1992 《16Ni3CrMoA/E 钢棒技术条件》。  
1.4 化学成分 见表1-1。

表1-1  
$\%$   

<table><tr><td>C</td><td>Mn</td><td>Si</td><td>S</td><td>P</td><td>Cr</td><td>Ni</td><td>Mo</td><td>V</td><td>Ti</td><td>Al</td><td>Cu</td></tr><tr><td>0.12~0.17</td><td>0.30~0.60</td><td>0.15~0.40</td><td>≤0.005</td><td>≤0.015</td><td>0.80~1.10</td><td>3.00~3.50</td><td>0.20~0.30</td><td>≤0.05</td><td>≤0.03</td><td>≤0.06</td><td>≤0.20</td></tr></table>

1.5 热处理制度 $825^{\circ}\mathrm{C} \pm 10^{\circ}\mathrm{C}$ ，油冷， $190^{\circ}\mathrm{C} \pm 5^{\circ}\mathrm{C}, 2\mathrm{h}$ ，空冷。  
1.6 品种规格与供应状态   
1.6.1 品种规格 见表1-2中各标准的规定。

表1-2  

<table><tr><td rowspan="2">状态</td><td colspan="4">技术标准</td></tr><tr><td>圆钢</td><td>六角钢</td><td>方钢</td><td>扁钢</td></tr><tr><td>热轧</td><td>GB/T 702-1986</td><td>GB/T 705-1989</td><td>GB/T 702-1986</td><td>GB/T 704-1988</td></tr><tr><td>冷拉</td><td>GB/T 905-1994</td><td>-</td><td>GB/T 905-1994</td><td>-</td></tr><tr><td>锻造</td><td>GB/T 908-1987</td><td>-</td><td>GB/T 908-1987</td><td>GB/T 16761-1997</td></tr></table>

1.6.2 供应状态 退火状态，硬度 $\mathrm{HBS} \leqslant 241$ 。  
1.7 熔炼与铸造工艺 采用电弧炉、感应炉+电渣重熔或真空电弧重熔工艺冶炼。   
1.8 应用概况与特殊要求 主要用于制造发动机和减速器重负荷齿轮等零件。

# 2 物理及化学性能

# 2.1 热性能

2.1.1 熔化温度范围 熔点在 $1508\mathrm{C}$ 左右。  
2.1.2 热导率 见表2-1。

表2-1[1]   

<table><tr><td>θ/℃</td><td>20</td><td>100</td><td>200</td><td>300</td><td>400</td><td>500</td><td>600</td><td>700</td></tr><tr><td>λ/(W/(m·℃))</td><td>30.44</td><td>32.19</td><td>34.42</td><td>32.74</td><td>32.11</td><td>31.11</td><td>29.18</td><td>25.79</td></tr></table>

2.1.3 比热容 见表2-2。

表2-2[1]  

<table><tr><td>θ/℃</td><td>20</td><td>100</td><td>200</td><td>300</td><td>400</td><td>500</td><td>600</td><td>700</td></tr><tr><td>c/(J/(kg·℃))</td><td>349.6</td><td>477.3</td><td>510.8</td><td>548.5</td><td>594.5</td><td>661.5</td><td>749.5</td><td>870.9</td></tr></table>

2.1.4 线膨胀系数 见表2-3。

表 2-3[1]  

<table><tr><td>θ/℃</td><td>20~100</td><td>20~200</td><td>20~300</td><td>20~400</td><td>20~500</td><td>20~600</td></tr><tr><td>α/10-6℃-1</td><td>12.40</td><td>12.60</td><td>12.97</td><td>13.77</td><td>13.37</td><td>14.10</td></tr></table>

2.2 密度 $\rho = 7.86\mathrm{g / cm}^{3[1]}$

# 3 力学性能

3.1 技术标准规定的性能 见表3-1。

表3-1  

<table><tr><td>棒材尺寸/mm</td><td>热处理制度</td><td>热处理毛坯尺寸/mm</td><td>取样方向</td><td>σb/MPa</td><td>σP0.2/MPa</td><td>δ5/%</td><td>aKV/(kJ/m2)</td><td>aKU1/(kJ/m2)</td></tr><tr><td>∅≤16</td><td rowspan="2">825℃±10℃,油冷,190℃±5℃,2h,空冷</td><td>原棒材</td><td rowspan="2">纵、横</td><td rowspan="2">1180~1380</td><td rowspan="2">≥980</td><td rowspan="2">≥8</td><td rowspan="2">≥800</td><td rowspan="2">≥600</td></tr><tr><td>∅&gt;16</td><td>∅16</td></tr></table>

① $a_{\mathrm{KU}}$ 实为 $K_{\mathrm{CU}}$ （法国试样）。

3.2 室温及各种温度下的力学性能  
3.2.1 硬度  
3.2.1.1 不同温度回火后的硬度变化见图3-1。  
3.2.2 拉伸性能  
3.2.2.1 不同回火温度对拉伸性能的影响见表3-2及图3-2。  
3.2.3 冲击性能  
3.2.3.1 不同温度回火后的冲击韧性见表3-3。  
3.3 持久和蠕变性能  
3.4 疲劳性能  
3.4.1 低周疲劳 低周疲劳曲线见图3-2。  
3.5 弹性性能  
3.5.1 弹性模量 见表3-4。

图片摘要：该图主要展示 3 1 回火温度对硬度的影响[2]。
![](images/2ac166f715d841fb21f6143211b4b22e50d5a17ee811bc821aa0d3784f18bd77.jpg)  
图3-1 回火温度对硬度的影响[2]

表3-2[2]  

<table><tr><td colspan="2">热处理制度</td><td rowspan="2">σb/MPa</td><td rowspan="2">σP0.2/MPa</td><td rowspan="2">δ/%</td><td rowspan="2">ψ/%</td><td colspan="2">热处理制度</td><td rowspan="2">σb/MPa</td><td rowspan="2">σP0.2/MPa</td><td rowspan="2">δ/%</td><td rowspan="2">ψ/%</td></tr><tr><td>淬火</td><td>回火/℃</td><td>淬火</td><td>回火/℃</td></tr><tr><td rowspan="5">825℃,1h,油冷</td><td>150</td><td>1360</td><td>1050</td><td>15.2</td><td>65.0</td><td rowspan="5">825℃,1h,油冷</td><td>300</td><td>1305</td><td>1115</td><td>13.4</td><td>66.2</td></tr><tr><td>170</td><td>1360</td><td>1050</td><td>15.3</td><td>63.7</td><td>350</td><td>1270</td><td>1100</td><td>13.0</td><td>66.6</td></tr><tr><td>190</td><td>1365</td><td>1070</td><td>15.5</td><td>64.8</td><td>400</td><td>1195</td><td>1075</td><td>13.2</td><td>69.0</td></tr><tr><td>210</td><td>1355</td><td>1080</td><td>14.5</td><td>64.5</td><td>500</td><td>1050</td><td>975</td><td>17.4</td><td>70.2</td></tr><tr><td>250</td><td>1335</td><td>1115</td><td>15.3</td><td>66.8</td><td>600</td><td>835</td><td>750</td><td>22.0</td><td>76.7</td></tr></table>

表3-3[2]  

<table><tr><td>回火温度/℃</td><td>150</td><td>170</td><td>190</td><td>210</td><td>250</td><td>270</td><td>300</td><td>350</td><td>400</td><td>500</td><td>600</td></tr><tr><td>\( a_{\mathrm {KV}}/\left(\mathrm {kJ}/\mathrm {m}^{2}\right) \)</td><td>1210</td><td>1200</td><td>1210</td><td>1210</td><td>1490</td><td>1500</td><td>1700</td><td>1690</td><td>1750</td><td>1900</td><td>2790</td></tr></table>

图3-2 低周疲劳曲线[2]   
图片摘要：该图主要展示 3 2 低周疲劳曲线[2]。
![](images/0ca2682cc1747150f94e44d4b959b21601270a82092becd2bf3f5e4a784d8901.jpg)  
试样尺寸： $d = 8.5\mathrm{mm}$   
缺口底部半径 $r = 0.75\mathrm{mm}$   
断裂强度 $\sigma_{\mathrm{bh}} = 1755\mathrm{MPa}$   
应力比 $R = 0.1$

表3-4[3]  

<table><tr><td>θ/℃</td><td>25</td><td>105</td><td>200</td><td>320</td><td>400</td><td>505</td><td>610</td></tr><tr><td>E/GPa</td><td>204.3</td><td>200.3</td><td>193.5</td><td>184.4</td><td>177.8</td><td>162.8</td><td>154.8</td></tr></table>

# 3.5.2 切变模量 见表3-5。

表3-5[3]  

<table><tr><td>θ/℃</td><td>25</td><td>105</td><td>200</td><td>320</td><td>400</td><td>505</td><td>610</td></tr><tr><td>G/GPa</td><td>79.4</td><td>77.8</td><td>75.3</td><td>71.9</td><td>68.2</td><td>64</td><td>59.3</td></tr></table>

# 3.6 断裂性能

# 3.6.1 断裂韧度 见表3-6。

表3-6[3]  

<table><tr><td>试样尺寸/mm</td><td>\( {K}_{\mathrm{{IC}}}/\mathrm{{MPa}}\sqrt{\mathrm{m}} \)</td></tr><tr><td>\( {20} \times  {40} \times  {130} \)</td><td>90.2</td></tr></table>

# 4 组织结构

# 4.1 相变温度 见表4-1。

表4-1[3]  

<table><tr><td>相变点</td><td>Ac1</td><td>Ac3</td><td>Ms</td></tr><tr><td>θ/℃</td><td>695</td><td>770</td><td>320</td></tr></table>

# 4.2 时间-温度-组织转变曲线 见图4-1和图4-2。

# 4.3 合金组织结构 渗碳后淬火加低温回火的组织为回火马氏体。

图片摘要：该图主要展示 4 1[3]。
![](images/026e89dad72a8d46d3839baa46b33bc2a7097e60bb89b0bc632e11529741a17d.jpg)  
图4-1 等温转变曲线[3]

图片摘要：该图主要展示 4 1 等温转变曲线[3]。
![](images/b89fc1cb16bd3988f50a17f439bfae6635c6f2ef9d4a0999de729d277ef81517.jpg)  
图4-2 连续冷却转变曲线[3]

# 5 工艺性能与要求

5.1 成形性能 冷变形塑性中等，热压力加工成形性能良好。始锻（轧）温度为 $1160 \sim 1190^{\circ} \mathrm{C}$ ，终锻（轧）温度大于 $850^{\circ} \mathrm{C}$ 。  
5.2 焊接性能 采用电子束焊，焊接性能良好。

# 5.3 零件热处理工艺

5.3.1 热处理工艺参数 按Z9/Z2208—1992《16Ni3CrMoA(E)、18CrNi4A钢气体渗碳工艺说明书》规定，见表5-1。

5.3.2 末端淬透性曲线 见图5-1。

图片摘要：该图主要展示 5 1 钢的末端淬透性曲线[3]。
![](images/4a29926308d4a6b523a0097c54b517ac805fc67968fc1993d1bf7ae7e4fa9a20.jpg)  
图5-1 钢的末端淬透性曲线[3]

5.4 表面处理工艺  
5.5 切削加工与磨削性能 该钢在退火状态下具有良好的切削加工性能。

# 6 功能考核试验

# 7 使用建议

选用。

表5-1  

<table><tr><td>名称</td><td>退火</td><td>正火</td><td>渗碳</td><td>淬火</td><td>回火</td></tr><tr><td>加热温度/℃</td><td>825</td><td>900</td><td>880~920</td><td>825</td><td>190</td></tr><tr><td>冷却方式</td><td>炉冷</td><td>空冷</td><td>保护气氛或保护箱中冷却</td><td>油冷</td><td>空冷</td></tr></table>

# 参考文献

1 北京钢铁研究总院. 16Ni3CrMo 钢的物理性能. 1989  
2 北京航空材料研究所. 直升机用结构钢的研究试验总结. 1992  
3抚顺钢厂.E-16Ni3CrMo钢试验总结.1989

编写 桂治斌

校对 陈荣桂

审定 古宝珠

# 18CrNi4A

# 1 概述

18CrNi4A是一种优良的渗碳钢，具有高的淬透性和较好的渗碳、焊接、切削及磨削性能。该钢经淬火及低温回火后具有较高的抗拉强度及良好的综合力学性能，有高的疲劳强度及低的缺口敏感性。该钢适用于制造关键的重载齿轮及轴类零件，也可当作渗碳轴承钢使用。

1.1 材料牌号 18CrNi4A。  
1.2 相近牌号 18NC16(意大利)。  
1.3 材料的技术标准 Z9-0114—1992 《18CrNi4A(18NC16)渗碳钢圆棒技术条件》。  
1.4 化学成分 见表1-1。

%

表1-1  

<table><tr><td>C</td><td>Mn</td><td>Si</td><td>S</td><td>P</td><td>Cr</td><td>Ni</td></tr><tr><td>0.15~0.20</td><td>0.30~0.60</td><td>≤0.35</td><td>≤0.010</td><td>≤0.015</td><td>0.80~1.10</td><td>3.75~4.25</td></tr></table>

注：为控制钢的晶粒度，按 $0.02\%$ 计算加入铌，按 $0.05\%$ 计算加入钒。  
1.5 热处理制度 $810\sim 830^{\circ}\mathrm{C},1\mathrm{h}$ ，油冷， $170\sim 190^{\circ}\mathrm{C},2\mathrm{h}$ ，空冷。  
1.6 品种规格与供应状态   
1.6.1 品种规格 直径至 $200\mathrm{mm}$ 的棒材。  
1.6.2 供应状态 以热轧或退火状态供应。  
1.7 熔炼与铸造工艺 以电弧炉或感应炉 $+$ 电渣重熔冶炼。  
1.8 应用概况与特殊要求  
1.8.1 应用概况 该钢已用作直升机主减速器上多种关键件，如游星齿轮、尾传动内锥齿圈、齿轮轴、主减锥齿圈及轴承圈等零件。   
1.8.2 特殊要求 直径大于 $50\mathrm{mm}$ 的钢棒, 超声波探伤单个缺陷应不大于 $1.2\mathrm{mm}$ 当量孔, 多个缺陷应不大于 $0.8\mathrm{mm}$ 当量孔。

# 2 物理及化学性能

# 2.1 热性能

2.1.1 熔化温度范围 熔点 $1521^{\circ}\mathrm{C}^{[1]}$   
2.1.2 热导率 见表2-1。  
2.1.3 比热容 见表2-2。  
2.1.4 线膨胀系数 见表2-3。

表 2-1[1]  

<table><tr><td>θ/℃</td><td>20</td><td>100</td><td>200</td><td>300</td></tr><tr><td>λ/(W/(m·℃))</td><td>34.0</td><td>34.0</td><td>35.0</td><td>35.0</td></tr></table>

表2-2[1]  

<table><tr><td>θ/℃</td><td>20</td><td>100</td><td>200</td><td>300</td></tr><tr><td>c/(J/(kg·℃))</td><td>460.5</td><td>473.1</td><td>515.0</td><td>535.9</td></tr></table>

表2-3[1]  

<table><tr><td>θ/℃</td><td>25~100</td><td>25~200</td><td>25~300</td><td>25~400</td><td>25~500</td><td>25~600</td></tr><tr><td>α/10-6℃-1</td><td>9.39</td><td>11.30</td><td>12.13</td><td>12.57</td><td>12.96</td><td>13.24</td></tr></table>

2.1.5 热扩散率 见表2-4。

表2-4[1]  

<table><tr><td>θ/℃</td><td>20</td><td>100</td><td>200</td><td>300</td></tr><tr><td>α/(10-4m2/s)</td><td>*0.093</td><td>0.090</td><td>0.086</td><td>0.084</td></tr></table>

2.2 密度 $\rho = 7.88\mathrm{g / cm}^{3[1]}$   
2.3 电性能 电阻率见表2-5。

表2-5[1]  

<table><tr><td>θ/℃</td><td>24</td><td>102</td><td>206</td><td>303</td><td>404</td><td>506</td><td>604</td><td>697</td></tr><tr><td>ρ/(10-8Ω·m)</td><td>28.06</td><td>31.30</td><td>37.24</td><td>45.40</td><td>55.01</td><td>66.33</td><td>78.60</td><td>90.76</td></tr></table>

# 3 力学性能

3.1 技术标准规定的性能 见表3-1。

表3-1  

<table><tr><td>热处理制度</td><td>样坯尺寸/mm</td><td>σb/MPa</td><td>σP0.2/MPa</td><td>δ5/%</td><td>akU/(kJ/m²)</td><td>HBS</td></tr><tr><td>810~830℃,1h,油冷+170~190℃,1h,空冷</td><td>∅16</td><td>1325~1520</td><td>≥980</td><td>≥8</td><td>≥600</td><td>384~433</td></tr></table>

注：渗碳淬火后表面硬度 $\mathrm{HRC}\geqslant 58$ 。 $a_{\mathrm{KU}}$ 实为 $K_{\mathrm{CU}}$ （法国试样）。

3.2 室温及各种温度下的力学性能

3.2.1 硬度  
3.2.1.1 不同温度淬火后的硬度见表3-2。

表3-2[1]  

<table><tr><td colspan="2">热处理制度</td><td rowspan="2">HRC</td><td colspan="2">热处理制度</td><td rowspan="2">HRC</td></tr><tr><td>淬火</td><td>回火</td><td>淬火</td><td>回火</td></tr><tr><td>730℃,30min,油冷</td><td rowspan="3">170℃,2h,空冷</td><td>42</td><td>820℃,30min,油冷</td><td rowspan="2">170℃,2h,空冷</td><td>42.6</td></tr><tr><td>780℃,30min,油冷</td><td>44.3</td><td>850℃,30min,油冷</td><td>43.1</td></tr><tr><td>800℃,30min,油冷</td><td>44.0</td><td></td><td></td><td></td></tr></table>

3.2.1.2 不同温度回火后的硬度见表3-3。  
3.2.2 拉伸性能  
3.2.2.1 标准热处理状态的室温拉伸性能统计值见表3-4。

表3-3[1]  

<table><tr><td colspan="2">热处理制度</td><td rowspan="2">HRC</td><td colspan="2">热处理制度</td><td rowspan="2">HRC</td></tr><tr><td>淬火</td><td>回火</td><td>淬火</td><td>回火</td></tr><tr><td rowspan="4">820℃,油冷</td><td>120℃,2h,空冷</td><td>43.6</td><td rowspan="4">820℃,油冷</td><td>320℃,2h,空冷</td><td>41.3</td></tr><tr><td>170℃,2h,空冷</td><td>42.6</td><td>370℃,2h,空冷</td><td>40.0</td></tr><tr><td>220℃,2h,空冷</td><td>42.7</td><td>420℃,2h,空冷</td><td>36.6</td></tr><tr><td>270℃,2h,空冷</td><td>41.5</td><td></td><td></td></tr></table>

表3-4[2]  

<table><tr><td>热处理制度</td><td>σb/MPa</td><td>σP0.2/MPa</td><td>δ5/%</td><td>ψ/%</td></tr><tr><td>810~830℃,1h,油冷, 170~190℃,2h,空冷</td><td>1380~1520/1435</td><td>1120~1335/1225</td><td>12~17.3/14.6</td><td>57~64/60.2</td></tr></table>

注：表中 $\sigma_{\mathrm{b}}, \sigma_{\mathrm{p0.2}}$ 及 $\delta_{5}$ 值为15个炉号、60个检验数据的统计值； $\psi$ 为15个炉号、30个检验数据的统计值；分子为最小值及最大值，分母为平均值。

3.2.2.2 不同温度淬火后的拉伸性能见图3-1。  
3.2.2.3 不同温度回火后的拉伸性能见表3-5。

表3-5[1]  

<table><tr><td colspan="2">热处理制度</td><td>σb</td><td>σP0.2</td><td>δ5</td><td>ψ</td></tr><tr><td>淬火</td><td>回火</td><td colspan="2">MPa</td><td colspan="2">%</td></tr><tr><td rowspan="7">820℃油冷</td><td>120℃,2h,空冷</td><td>1425</td><td>1090</td><td>13.5</td><td>59.0</td></tr><tr><td>170℃,2h,空冷</td><td>1410</td><td>1145</td><td>14.5</td><td>60.0</td></tr><tr><td>220℃,2h,空冷</td><td>1395</td><td>1205</td><td>13.0</td><td>61.5</td></tr><tr><td>270℃,2h,空冷</td><td>1380</td><td>1195</td><td>12.5</td><td>62.5</td></tr><tr><td>320℃,2h,空冷</td><td>1330</td><td>1175</td><td>12.5</td><td>63.0</td></tr><tr><td>370℃,2h,空冷</td><td>1270</td><td>1175</td><td>12.5</td><td>62.5</td></tr><tr><td>420℃,2h,空冷</td><td>1145</td><td>1095</td><td>13.5</td><td>65.0</td></tr></table>

# 3.2.3 冲击性能

3.2.3.1 标准热处理状态的室温冲击韧性统计值见表3-6。

图片摘要：该图主要展示 3 5[1]。
![](images/d2fa098bffb848c8f1e1d72dc1f0b6fb64b1ec6f7026065d4bac7e6ede5d2e26.jpg)  
热处理状态：淬火 $+170^{\circ}\mathrm{C},2\mathrm{h}$ ，回火  
图3-1 淬火温度对钢的拉伸性能的影响[1]

表 $3 - 6^{[2]}$   

<table><tr><td>热处理制度</td><td>akU/(kJ/m2)</td></tr><tr><td>810~830℃,1h,油冷</td><td>760~1300</td></tr><tr><td>170~190℃,2h,空冷</td><td>942</td></tr></table>

注：表中数值为15个炉号、60个检验数据的统计值。分子为最小值及最大值，分母为平均值。 $a_{\mathrm{KU}}$ 实为 $K_{\mathrm{CU}}$ （法国试样）。

3.2.3.2 不同温度淬火后的冲击韧性见表3-7。

表3-7[1]  

<table><tr><td colspan="2">热处理制度</td><td rowspan="2">akU/(kJ/m2)</td><td colspan="2">热处理制度</td><td rowspan="2">akU/(kJ/m2)</td></tr><tr><td>淬火</td><td>回火</td><td>淬火</td><td>回火</td></tr><tr><td>750℃,30min,油冷</td><td rowspan="3">170℃,2h,空冷</td><td>102</td><td>820℃,30min,油冷</td><td rowspan="2">170℃,2h,空冷</td><td>112</td></tr><tr><td>780℃,30min,油冷</td><td>108</td><td>850℃,30min,油冷</td><td>108</td></tr><tr><td>800℃,30min,油冷</td><td>106</td><td></td><td></td><td></td></tr></table>

注： $a_{\mathrm{KU}}$ 实为 $K_{\mathrm{CU}}$ （法国试样）。

# 3.2.3.3 不同温度回火后的冲击韧性见表3-8。

表3-8[1]  

<table><tr><td colspan="2">热处理制度</td><td rowspan="2">akU/(kJ/m2)</td><td colspan="2">热处理制度</td><td rowspan="2">akU/(kJ/m2)</td></tr><tr><td>淬火</td><td>回火</td><td>淬火</td><td>回火</td></tr><tr><td rowspan="4">820℃,油冷</td><td>120℃,2h,空冷</td><td>104</td><td rowspan="4">820℃,油冷</td><td>320℃,2h,空冷</td><td>78</td></tr><tr><td>170℃,2h,空冷</td><td>112</td><td>370℃,2h,空冷</td><td>98</td></tr><tr><td>220℃,2h,空冷</td><td>102</td><td>420℃,2h,空冷</td><td>112</td></tr><tr><td>270℃,2h,空冷</td><td>76</td><td></td><td></td></tr></table>

注： $a_{\mathrm{KU}}$ 实为 $K_{\mathrm{CU}}$ （法国试样）。

# 3.2.3.4 低温冲击韧性见表3-9。

表3-9[3]  

<table><tr><td>试验温度/℃</td><td>20</td><td>0</td><td>-20</td><td>-40</td><td>-60</td><td>-78</td></tr><tr><td>akU/(kJ/m2)</td><td>1160</td><td>1180</td><td>1080</td><td>1130</td><td>1090</td><td>1070</td></tr></table>

注：热处理状态 $820\mathrm{C}$ ，1h，油冷 $+180\mathrm{C}$ ，2h，空冷。 $a_{\mathrm{KU}}$ 实为 $K_{\mathrm{CU}}$ （法国试样）。

# 3.2.4 扭转与剪切性能 室温扭转性能见表3-10。

# 3.3 持久和蠕变性能

# 3.4 疲劳性能

3.4.1 高周疲劳 旋转弯曲光滑和缺口试样 $S - N$ 曲线见图3-2。

3.4.2 低周疲劳 低周疲劳曲线见图3-3。

表3-10[4]  

<table><tr><td>热处理制度</td><td>\( {\tau }_{\mathrm{P}}/\mathrm{{MPa}} \)</td><td>\( {\tau }_{0.3}/\mathrm{{MPa}} \)</td><td>\( {\tau }_{\mathrm{b}}/\mathrm{{MPa}} \)</td></tr><tr><td>\( {820}^{ \circ  }\mathrm{C} \) ,油冷 \( + {180}^{ \circ  }\mathrm{C} \) ,空冷</td><td>550</td><td>790</td><td>1155</td></tr></table>

图片摘要：该图主要展示 3 10[4]。
![](images/63388d4842008dbea144a968c6c2506058ec5689897c8dc54707bedd494b47a1.jpg)  
图3-2 旋转弯曲光滑和缺口试样 $S - N$ 曲线[1]

图片摘要：该图主要展示 3 2 旋转弯曲光滑和缺口试样 曲线[1]。
![](images/a51a2e791716334b791e3e80577ba7131338f848b557df71c6cdccff6be30203.jpg)  
图3-3 低周疲劳曲线[3]

# 3.5 弹性性能

# 3.5.1 弹性模量 见表3-11。

表3-11[1]  

<table><tr><td>θ/℃</td><td>18</td><td>101</td><td>192</td><td>306</td><td>398</td><td>503</td><td>554</td></tr><tr><td>E/GPa</td><td>203.4</td><td>198.5</td><td>193.3</td><td>184.1</td><td>177.6</td><td>167.1</td><td>160.9</td></tr></table>

# 3.5.2 切变模量 见表3-12。

表3-12[1]  

<table><tr><td>θ/℃</td><td>18</td><td>101</td><td>192</td><td>306</td><td>398</td><td>503</td><td>554</td></tr><tr><td>G/GPa</td><td>79.6</td><td>78.1</td><td>75.5</td><td>72.0</td><td>69.0</td><td>64.8</td><td>62.4</td></tr></table>

# 3.5.3 泊松比 见表3-13。

表 3-13[1]  

<table><tr><td>温度/℃</td><td>18</td><td>101</td><td>192</td><td>306</td><td>398</td><td>503</td><td>554</td></tr><tr><td>μ</td><td>0.28</td><td>0.27</td><td>0.28</td><td>0.28</td><td>0.29</td><td>0.29</td><td>0.29</td></tr></table>

# 3.6 断裂性能

# 3.6.1 断裂韧度

# 3.6.1.1 淬火温度对平面应变断裂韧度的影响见表3-14。

表3-14[3]  

<table><tr><td>θ/°C</td><td>750</td><td>800</td><td>820</td><td>850</td><td>900</td></tr><tr><td>KIC/MPa √m</td><td>100</td><td>112</td><td>114</td><td>106</td><td>107</td></tr></table>

注：表中数据为4个试样数据的平均值。试样淬火后经 $180^{\circ}\mathrm{C}$ 回火处理。

# 4 组织结构

# 4.1 相变温度 见表4-1。

# 4.2 时间-温度-组织转变曲线 见图4-1。

4.3 合金组织结构 该钢在退火状态组织为铁素体加珠光体；正火状态组织为粒状贝氏体；液火加低温回火状态组织为回火马氏体。

表4-1[1]  

<table><tr><td>相变点</td><td>Ac1</td><td>Ac3</td><td>Ar1</td></tr><tr><td>θ/C</td><td>705</td><td>780</td><td>570</td></tr><tr><td>相变点</td><td>Ar3</td><td>Ms</td><td>Mf</td></tr><tr><td>θ/C</td><td>670</td><td>360</td><td>(190)</td></tr></table>

图片摘要：该图主要展示 4 1[1]。
![](images/6891c30b0168c00425a8c2a9e23d218c70a5273a012653175589dd5e4d21b287.jpg)  
图4-1 连续冷却转变曲线[1]

# 5 工艺性能与要求

5.1 成形性能 冷变形塑性中等，热压力加工性能良好。热压力加工的加热温度为 $1200^{\circ}\mathrm{C}$ ，开锻（轧）温度为 $1200^{\circ}\mathrm{C}$ ，终锻（轧）温度应不低于 $850^{\circ}\mathrm{C}$ 。

5.2 焊接性能 惯性磨擦焊性能优良，焊后工件只需进行 $140^{\circ}\mathrm{C},3\mathrm{h}$ 去应力回火。

# 5.3 零件热处理工艺

5.3.1 热处理工艺参数 按Z9/Z2207—1992《15CrMnMoVA(E)、18CrNi4A、30Cr3MoA、30Ni4CrMoA、32Cr3MoVA及35Cr2Ni4MoA(E)钢热处理工艺说明书》和Z9/Z2208—1992《16Ni3CrMoA(E)、18CrNi4A钢气体渗碳工艺说明书》规定，见表5-1。

# 5.3.2 末端淬透性曲线 见图5-1。

# 5.4 表面处理工艺

5.5 切削加工与磨削性能 切削及磨削加工性能较好。

图片摘要：该图主要展示 5 1 末端淬透性曲线[5]。
![](images/d6b73a5fd83d47f1e1838c25ddf964c9e218e2d03ab1d3c382ec091261762831.jpg)  
图5-1 末端淬透性曲线[5]

表5-1
