Repository: C-zj02/CFD-claw

<div align="center">

**English** | [中文](#中文版) | [Français](README_FR.md) | [Русский](README_RU.md) | [हिन्दी](README_HI.md) | [العربية](README_AR.md) | [Português](README_PT.md)

# 🚀 Claude Code Python

**A Complete Python Reimplementation Based on Real Claude Code Source**

*From TypeScript Source → Rebuilt in Python with ❤️*

***
**🔥 Active Development • New Features Weekly 🔥**

</div>

***

## 🎯 What is This?

**Clawd Code** is a **complete Python rewrite** of Claude Code, based on the **real TypeScript source code**.

File: RAG-data/中国航空材料手册（第2版）第1卷 结构钢 不锈钢201-400.pdf-e7919636-f8a8-4d18-b6d7-bc6f6dd9c03b.md (part 5 of 10)
表3-21[2]  
<table><tr><td>项目</td><td>σb/MPa</td><td>δs/%</td><td>ψ/%</td><td>项目</td><td>σb/MPa</td><td>δs/%</td><td>ψ/%</td></tr><tr><td>S</td><td>1865</td><td>8</td><td>35</td><td rowspan="2">X̄</td><td rowspan="2">1955</td><td rowspan="2">9.9</td><td rowspan="2">40.8</td></tr><tr><td>A</td><td>-</td><td>-</td><td>-</td></tr><tr><td>B</td><td>-</td><td>-</td><td>-</td><td>s</td><td>-</td><td>-</td><td>-</td></tr></table>

注：1 表中数据为 35 个炉号、104 个试验数据统计结果。  
2 热处理状态 $900\mathrm{C}$ ，油淬 $+260\mathrm{C}$ ，空冷。

# 3.2.2.6 管材等温淬火后室温拉伸性能见表3-7。

表3-7[4]  

<table><tr><td>项目</td><td>σb/MPa</td><td>δs/%</td><td>ψ/%</td><td>项目</td><td>σb/MPa</td><td>δs/%</td><td>ψ/%</td></tr><tr><td>S</td><td>1765</td><td>8</td><td>35</td><td rowspan="2">X̄</td><td rowspan="2">1895</td><td rowspan="2">11.3</td><td rowspan="2">43.1</td></tr><tr><td>A</td><td>-</td><td>-</td><td>-</td></tr><tr><td>B</td><td>1800</td><td>-</td><td>-</td><td>s</td><td>62</td><td>-</td><td>-</td></tr></table>

注：1 表中数据为 35 个炉号、107 个试验数据统计结果。  
2 热处理状态 $920^{\circ}\mathrm{C}$ 加热， $180^{\circ}\mathrm{C}$ ，等温，1h，空冷 $+220^{\circ}\mathrm{C}$ ，空冷。

# 3.2.2.7 淬火温度对室温拉伸性能的影响见表3-8。

表3-8[2]  

<table><tr><td>淬火温度/℃</td><td>等温温度/℃</td><td>σb/MPa</td><td>δ5/%</td><td>ψ/%</td><td>淬火温度/℃</td><td>等温温度/℃</td><td>σb/MPa</td><td>δ5/%</td><td>ψ/%</td></tr><tr><td>880</td><td rowspan="2">180℃</td><td>1865</td><td>10.7</td><td>43.2</td><td>920</td><td rowspan="2">180℃</td><td>1855</td><td>11.5</td><td>43.9</td></tr><tr><td>900</td><td>1860</td><td>10.6</td><td>44.4</td><td>960</td><td>1815</td><td>12.1</td><td>41.4</td></tr></table>

# 3.2.2.8 不同热处理制度对室温拉伸性能的影响见表3-9。

表3-9[1]  

<table><tr><td>热处理制度</td><td>\( S_{K}/MPa \)</td><td>\( σ_b/MPa \)</td><td>\( σ_{P0.2}/MPa \)</td><td>\( σ_{P0.01}/MPa \)</td><td>\( δ_5/\% \)</td><td>\( ψ/\% \)</td></tr><tr><td>油淬+260°C,空冷</td><td>2765</td><td>1980</td><td>1660</td><td>1335</td><td>10.4</td><td>42.6</td></tr><tr><td>180°C,等温淬火+260°C,空冷</td><td>2395</td><td>1880</td><td>1500</td><td>1175</td><td>10.5</td><td>43.4</td></tr><tr><td>230°C,等温淬火+260°C,空冷</td><td>-</td><td>1795</td><td>1465</td><td>-</td><td>12.3</td><td>49.6</td></tr><tr><td>300°C,等温淬火,空冷</td><td>-</td><td>1765</td><td>1470</td><td>960</td><td>12.4</td><td>48.4</td></tr><tr><td>320°C,等温淬火,空冷</td><td>-</td><td>1650</td><td>1420</td><td>-</td><td>14.3</td><td>55.3</td></tr></table>

注：试样淬火加热温度为 $920^{\circ}\mathrm{C}$ 。

# 3.2.2.9 不同温度等温淬火对拉伸性能的影响见图3-5。

# 3.2.2.10 油淬后不同温度回火对拉伸性能的影响见图3-6。

图片摘要：该图主要展示 3 5 等温淬火温度对拉伸性能的影响[1]。
![](images/18e3a27086210d454ca7a4c86ec577812f7274be1b6c9b6f37fb3d1435e9c757.jpg)  
图3-5 等温淬火温度对拉伸性能的影响[1]

图片摘要：该图主要展示 3 5 等温淬火温度对拉伸性能的影响[1]。
![](images/43d1eb0fe8809136abfa69615f7b2fd7a5dd326052f2d6b9165dd5b8ede411a4.jpg)  
图3-6 油淬后回火温度对拉伸性能的影响[1]

# 3.2.2.11 $180^{\circ}\mathrm{C}, 230^{\circ}\mathrm{C}$ 和 $300^{\circ}\mathrm{C}$ 等温淬火后不同温度回火对拉伸性能的影响见图3-7～图3-9。

图片摘要：该图主要展示 3 6 油淬后回火温度对拉伸性能的影响[1]。
![](images/822f7a9935a6e1f95aa28a5b913763c7cf528fbe7b2a146ecb425a1c6e06f85f.jpg)  
图3-7 $180^{\circ}C$ 等温淬火后回火温度对拉伸性能的影响[1]

图片摘要：该图主要展示 3 7 等温淬火后回火温度对拉伸性能的影响[1]。
![](images/42c84abd2389e9b894854ae1dc153079c41c54f22e417850a11d64a0e9ff23f6.jpg)  
图3-8 $230\mathrm{C}$ 等温淬火后回火温度对拉伸性能的影响[1]

# 3.2.2.12 大规格钢材的拉伸性能见表3-10。

表3-10[1.5]  

<table><tr><td>热处理制度</td><td>取样规格/mm</td><td>取样方向</td><td>σb/MPa</td><td>δ5/%</td><td>ψ/%</td></tr><tr><td rowspan="6">920℃加热,180℃,1h,等温淬火,空冷+260℃回火,空冷</td><td rowspan="2">350方</td><td>纵向</td><td>1795</td><td>9.8</td><td>38.4</td></tr><tr><td>横向</td><td>1790</td><td>7.9</td><td>24.5</td></tr><tr><td rowspan="2">310方</td><td>纵向</td><td>1795</td><td>11.4</td><td>43.3</td></tr><tr><td>横向</td><td>1790</td><td>8.8</td><td>30.1</td></tr><tr><td rowspan="2">300方</td><td>纵向</td><td>1835</td><td>20.0</td><td>39.2</td></tr><tr><td>横向</td><td>1905</td><td>8.4</td><td>33.0</td></tr><tr><td rowspan="2">920℃,油淬+260℃,空冷</td><td rowspan="2">280方</td><td>纵向</td><td>1955</td><td>10.0</td><td>45.2</td></tr><tr><td>横向</td><td>1870</td><td>8.4</td><td>35.9</td></tr><tr><td rowspan="8">920℃加热,180℃,1h,等温淬火,空冷+260℃,空冷</td><td rowspan="2">250方</td><td>纵向</td><td>1795</td><td>10.6</td><td>45.1</td></tr><tr><td>横向</td><td>1800</td><td>9.0</td><td>34.3</td></tr><tr><td rowspan="2">220方</td><td>纵向</td><td>1880</td><td>11.2</td><td>46.2</td></tr><tr><td>横向</td><td>1845</td><td>9.8</td><td>39.6</td></tr><tr><td rowspan="2">170方</td><td>纵向</td><td>1805</td><td>11.2</td><td>46.9</td></tr><tr><td>横向</td><td>1815</td><td>9.9</td><td>38.9</td></tr><tr><td rowspan="2">150方</td><td>纵向</td><td>1785</td><td>12.3</td><td>43.0</td></tr><tr><td>横向</td><td>1830</td><td>9.5</td><td>32.7</td></tr></table>

# 3.2.2.13 不同取样方向对拉伸性能的影响见表3-11。

表3-11[1]  

<table><tr><td>原材料形状</td><td>取样方向</td><td>σb/MPa</td><td>δ5/%</td><td>ψ/%</td></tr><tr><td rowspan="5">d150mm钢棒</td><td>0°</td><td>1865</td><td>11.7</td><td>45.3</td></tr><tr><td>30°</td><td>1850</td><td>10.2</td><td>43.4</td></tr><tr><td>45°</td><td>1830</td><td>9.3</td><td>32.0</td></tr><tr><td>60°</td><td>1835</td><td>6.5</td><td>19.0</td></tr><tr><td>90°</td><td>1845</td><td>5.4</td><td>15.7</td></tr><tr><td rowspan="5">25mm×90mm扁钢</td><td>0°</td><td>1845</td><td>12.6</td><td>48.5</td></tr><tr><td>30°</td><td>1820</td><td>12.3</td><td>49.0</td></tr><tr><td>45°</td><td>1810</td><td>11.6</td><td>49.0</td></tr><tr><td>60°</td><td>1815</td><td>11.1</td><td>44.2</td></tr><tr><td>90°</td><td>1815</td><td>9.7</td><td>37.8</td></tr><tr><td rowspan="5">半轮叉模锻件</td><td>0°</td><td>1880</td><td>12.0</td><td>40.3</td></tr><tr><td>30°</td><td>1850</td><td>14.3</td><td>43.5</td></tr><tr><td>45°</td><td>1840</td><td>14.5</td><td>45.8</td></tr><tr><td>60°</td><td>1855</td><td>13.2</td><td>44.5</td></tr><tr><td>90°</td><td>1885</td><td>8.8</td><td>30.1</td></tr></table>

注：热处理状态 $920^{\circ}\mathrm{C}$ 加热， $180^{\circ}\mathrm{C}$ ，等温， $1\mathrm{h}$ ，空冷 $+220^{\circ}\mathrm{C}$ ，空冷。

# 3.2.2.14 不同取样部位的拉伸性能见表3-12。

图3-9 $300^{\circ}\mathrm{C}$ 等温淬火后  
图片摘要：该图主要展示 3 9 等温淬火后。
![](images/58f4f8e5d0c97e42dacc1e0d615cbc6741f2f036ee1e1ee6a86c9cce86118c12.jpg)  
回火温度对拉伸性能的影响[1]

表3-12[6]  

<table><tr><td>热处理制度</td><td>取样规格</td><td>取样部位</td><td>σb/MPa</td><td>δ5/%</td><td>ψ/%</td></tr><tr><td rowspan="3">920℃加热,190℃,1h,等温淬火,空冷+270℃,空冷</td><td rowspan="3">d300mm钢棒</td><td>边缘</td><td>1845</td><td>9.5</td><td>43.6</td></tr><tr><td>1/2R</td><td>1845</td><td>10.9</td><td>42.7</td></tr><tr><td>中心</td><td>1890</td><td>9.6</td><td>40.4</td></tr></table>

# 3.2.2.15 高温拉伸性能见表3-13。

表3-13[1]  

<table><tr><td>热处理制度</td><td>θ/℃</td><td>σb/MPa</td><td>σP0.2/MPa</td><td>σP0.01/MPa</td><td>δ5/%</td><td>ψ/%</td></tr><tr><td rowspan="3">920℃加热,180℃,1h,等温淬火,空冷+260℃,空冷</td><td>100</td><td>1775</td><td>-</td><td>1025</td><td>11.2</td><td>46.1</td></tr><tr><td>200</td><td>1830</td><td>1180</td><td>600</td><td>16.1</td><td>51.9</td></tr><tr><td>300</td><td>1645</td><td>990</td><td>420</td><td>19.7</td><td>61.0</td></tr></table>

# 3.2.3 压缩性能 压缩屈服强度见表3-14。

表3-14[5]  

<table><tr><td>热处理制度</td><td>σP0.2/MPa</td><td>σP-0.2/MPa</td></tr><tr><td>920℃,油淬+260℃,空冷</td><td>1725</td><td>1945</td></tr><tr><td>920℃加热,180℃,1h,等温淬火,空冷+260℃,空冷</td><td>1615</td><td>1775</td></tr><tr><td>920℃加热,300℃,1h,等温淬火,空冷</td><td>1245</td><td>1625</td></tr></table>

# 3.2.4 冲击性能

# 3.2.4.1 油淬后棒材室温冲击韧性见表3-15。

表3-15[3~4]  

<table><tr><td rowspan="2">热处理制度</td><td rowspan="2">取样方向</td><td colspan="5">\( a_{\mathrm {KU}}/\left(\mathrm {kJ}/\mathrm {m}^{2}\right) \)</td></tr><tr><td>S</td><td>X̄</td><td>s</td><td>Cv</td><td>\( \frac{X_{\min } - X_{\max }}{\overline{X}} \)</td></tr><tr><td rowspan="2">920°C,油淬+220°C,空冷+220°C,空冷</td><td>纵向</td><td>490</td><td>680</td><td>130</td><td>0.191</td><td>-</td></tr><tr><td>横向</td><td>195</td><td>440</td><td>120</td><td>0.273</td><td>-</td></tr><tr><td rowspan="2">920°C,油淬+200°C,回火</td><td>纵向</td><td>490</td><td>729</td><td>88</td><td>0.121</td><td>-</td></tr><tr><td>横向</td><td>195</td><td>-</td><td>-</td><td>-</td><td>\( \frac{280\sim 650}{393} \)</td></tr><tr><td rowspan="2">920°C,油淬+230°C,回火</td><td>纵向</td><td>490</td><td>737</td><td>-</td><td>-</td><td>-</td></tr><tr><td>横向</td><td>195</td><td>393</td><td>-</td><td>-</td><td>-</td></tr><tr><td rowspan="2">920°C,油淬+250°C,回火</td><td>纵向</td><td>490</td><td>696</td><td>79</td><td>0.106</td><td>-</td></tr><tr><td>横向</td><td>195</td><td>263</td><td>-</td><td>-</td><td>-</td></tr><tr><td rowspan="2">920°C,油淬+300°C,回火</td><td>纵向</td><td>490</td><td>-</td><td>-</td><td>-</td><td>\( \frac{590\sim 892}{670} \)</td></tr><tr><td>横向</td><td>195</td><td>-</td><td>-</td><td>-</td><td>\( \frac{220\sim 580}{446} \)</td></tr></table>

注：1 表中热处理制度为 $920^{\circ}\mathrm{C}$ ，油淬 $+220^{\circ}\mathrm{C}$ ，空冷 $+220^{\circ}\mathrm{C}$ ，空冷的纵向数据为118个炉号、212个试验数据统计结果；横向数据为94个炉号、173个试验数据统计结果。  
2 表中热处理制度为 $920^{\circ}\mathrm{C}$ ，油淬 $+200^{\circ}\mathrm{C}$ ，回火的纵向数据为15个炉号、67个试验数据统计结果；横向数据为3个炉号、12个试验数据统计结果。  
3 表中热处理制度为 $920^{\circ}\mathrm{C}$ ，油淬 $+230^{\circ}\mathrm{C}$ ，回火的纵向数据为 2 个炉号、7 个试验数据统计结果；横向数据为 2 个炉号、5 个试验数据统计结果。  
4 表中热处理制度为 $920^{\circ}\mathrm{C}$ ，油淬 $+250^{\circ}\mathrm{C}$ ，回火的纵向数据为12个炉号、49个试验数据统计结果；横向数据为2个炉号、4个试验数据统计结果。  
5 表中热处理制度为 $920^{\circ}\mathrm{C}$ ，油淬 $+300^{\circ}\mathrm{C}$ ，回火的纵向数据为6个炉号、23个试验数据统计结果；横向数据为6个炉号、21个试验数据统计结果。

3.2.4.2 等温淬火后不同温度回火棒材室温冲击韧性见表3-16。

表3-16[4]  

<table><tr><td rowspan="2">热处理制度</td><td rowspan="2">取样方向</td><td colspan="3">aKU/(kJ/m2)</td></tr><tr><td>S</td><td>X̄</td><td>s</td></tr><tr><td rowspan="2">920℃加热,180℃,等温,空冷+220℃,空冷</td><td>纵向</td><td>590</td><td>660</td><td>87</td></tr><tr><td>横向</td><td>195</td><td>500</td><td>111</td></tr></table>

注：表中纵向数据为125个炉号、285个试验数据统计结果；表中横向数据为105个炉号、214个试验数据统计结果。

3.2.4.3 锻件等温淬火后室温冲击韧性见表3-17。

表3-17[4]  

<table><tr><td rowspan="2">热处理制度</td><td colspan="3">aKU/(kJ/m2)</td></tr><tr><td>S</td><td>X</td><td>s</td></tr><tr><td>920℃加热,180℃,等温淬火,空冷+220℃,空冷</td><td>590</td><td>690</td><td>69</td></tr></table>

注：表中数据为35个炉号、103个试验数据统计结果。

3.2.4.4 锻件等温淬火后斜向和横向室温冲击韧性见表3-18。

表3-18[4]  

<table><tr><td>热处理制度</td><td>取样方向</td><td>akU/(kJ/m2)</td></tr><tr><td rowspan="2">920℃加热,180℃,等温淬火,空冷+220℃,空冷</td><td>斜向</td><td>500~700/660</td></tr><tr><td>横向</td><td>210~740/510</td></tr></table>

注：表中斜向数据为5个炉号、29个试验数据统计结果；表中横向数据为5个炉号、27个试验数据统计结果。

3.2.4.5 管材油淬后室温冲击韧性见表3-19。

表3-19[4]  

<table><tr><td rowspan="2">热处理制度</td><td colspan="3">aKU/(kJ/m2)</td></tr><tr><td>S</td><td>X</td><td>s</td></tr><tr><td>920℃,油淬+260℃,空冷</td><td>490</td><td>540</td><td>36</td></tr></table>

注：表中数据为34个炉号、108个试验数据统计结果。

3.2.4.6 管材等温淬火后室温冲击韧性见表3-20。

表 3-20[4]  

<table><tr><td rowspan="2">热处理制度</td><td colspan="3">aKU/(kJ/m2)</td></tr><tr><td>S</td><td>X</td><td>s</td></tr><tr><td>920℃加热,180℃,等温淬火,空冷+220℃,空冷</td><td>590</td><td>710</td><td>65</td></tr></table>

注：表中数据为35个炉号、107个试验数据统计结果。

3.2.4.7 不同热处理制度的室温和低温冲击韧性见表3-21。

表 3-21[ ]  

<table><tr><td rowspan="2">热处理制度</td><td colspan="4">aKU/(kJ/m2)</td></tr><tr><td>20℃</td><td>-20℃</td><td>-40℃</td><td>-70℃</td></tr><tr><td>920℃,油淬+260℃,空冷</td><td>650</td><td>600</td><td>630</td><td>560</td></tr><tr><td>920℃加热,180℃,等温淬火+260℃,空冷</td><td>700</td><td>620</td><td>590</td><td>600</td></tr><tr><td>920℃加热,230℃,等温淬火+260℃,空冷</td><td>780</td><td>650</td><td>690</td><td>610</td></tr></table>

续表 3-21  

<table><tr><td rowspan="2">热处理制度</td><td colspan="4">akU/(kJ/m2)</td></tr><tr><td>20℃</td><td>-20℃</td><td>-40℃</td><td>-70℃</td></tr><tr><td>920℃加热,250℃,等温淬火+260℃,空冷</td><td>690</td><td>620</td><td>660</td><td>520</td></tr><tr><td>920℃加热,300℃,等温淬火,空冷</td><td>820</td><td>760</td><td>660</td><td>640</td></tr><tr><td>920℃加热,320℃,等温淬火,空冷</td><td>1040</td><td>910</td><td>860</td><td>520</td></tr><tr><td>920℃加热,350℃,等温淬火,空冷</td><td>1000</td><td>-</td><td>-</td><td>-</td></tr></table>

3.2.4.8 油淬后不同温度回火对室温冲击韧性的影响见图3-10。  
3.2.4.9 不同温度等温淬火对室温冲击韧性的影响见图3-11。

图片摘要：该图主要展示 3 10 油淬后回火温度对冲击韧性的影响[1]。
![](images/2385323d56b9ebcc7998565ec42f610d52e8be33d72edbcbdbf7810567d9e870.jpg)  
图3-10 油淬后回火温度对冲击韧性的影响[1]

图片摘要：该图主要展示 3 10 油淬后回火温度对冲击韧性的影响[1]。
![](images/8fc4bf93c118dcdd3080e7ecd20aa2bfdba9203debce0d4ce83d8dda249b62e3.jpg)  
图3-11 等温淬火温度对冲击韧性的影响[1]

3.2.4.10 $180^{\circ}\mathrm{C}, 230^{\circ}\mathrm{C}$ 和 $300^{\circ}\mathrm{C}$ 等温淬火后不同温度回火对冲击韧性的影响见图3-12、图3-13和图3-14。

图片摘要：该图主要展示 3 11 等温淬火温度对冲击韧性的影响[1]。
![](images/97a3baa292723720c629fd6ca06c40cc245444f7ccbfd4f52e8447990128f613.jpg)  
图3-12 $180^{\circ}\mathrm{C}$ 等温淬火后回火温度对冲击韧性的影响[1]

图片摘要：该图主要展示 3 12 等温淬火后回火温度对冲击韧性的影响[1]。
![](images/51b43925b470a6f4aaaa5f5025f3fa722d07b64775a3b65eb83514e5843fdfd9.jpg)  
图3-13 $230^{\circ}C$ 等温淬火后回火温度对冲击韧性的影响[1]

图片摘要：该图主要展示 3 13 等温淬火后回火温度对冲击韧性的影响[1]。
![](images/07e77ff500274bf91e46524f4b5cd6e0edd7d6e7227143d6d1c6298cf6cc2e83.jpg)  
图3-14 $300^{\circ}\mathrm{C}$ 等温淬火后回火温度对冲击韧性的影响[1]

3.2.4.11 大规格钢材的冲击韧性见表3-22。

表 $3 - 22^{[1,5]}$   

<table><tr><td>热处理制度</td><td>取样规格/mm</td><td>取样方向</td><td>\(a_{\mathrm{KU}}/\left(\mathrm{kJ}/\mathrm{m}^{2}\right)\)</td></tr><tr><td rowspan="6">920°C加热,180°C,1h,等温淬火,空冷+260°C,空冷</td><td rowspan="2">350方</td><td>纵向</td><td>650</td></tr><tr><td>横向</td><td>330</td></tr><tr><td rowspan="2">310方</td><td>纵向</td><td>610</td></tr><tr><td>横向</td><td>390</td></tr><tr><td rowspan="2">300方</td><td>纵向</td><td>600</td></tr><tr><td>横向</td><td>540</td></tr><tr><td rowspan="2">920°C,油淬+260°C,空冷</td><td rowspan="2">280方</td><td>纵向</td><td>690</td></tr><tr><td>横向</td><td>530</td></tr><tr><td rowspan="8">920°C加热,180°C,1h,等温淬火,空冷+260°C,空冷</td><td rowspan="2">250方</td><td>纵向</td><td>680</td></tr><tr><td>横向</td><td>500</td></tr><tr><td rowspan="2">220方</td><td>纵向</td><td>600</td></tr><tr><td>横向</td><td>550</td></tr><tr><td rowspan="2">170方</td><td>纵向</td><td>670</td></tr><tr><td>横向</td><td>550</td></tr><tr><td rowspan="2">150方</td><td>纵向</td><td>720</td></tr><tr><td>横向</td><td>630</td></tr></table>

3.2.4.12 不同取样方向的冲击韧性见表3-23。

表 3-23[1]  

<table><tr><td>原材料形状</td><td>取样方向/(°)</td><td>akU/(kJ/m2)</td><td>原材料形状</td><td>取样方向/(°)</td><td>akU/(kJ/m2)</td></tr><tr><td rowspan="5">d150mm</td><td>0</td><td>690</td><td rowspan="2">25mm×90mm扁钢</td><td>60</td><td>650</td></tr><tr><td>30</td><td>640</td><td>90</td><td>450</td></tr><tr><td>45</td><td>530</td><td rowspan="6">半轮叉模锻件</td><td>0</td><td>650</td></tr><tr><td>.60</td><td>370</td><td>30</td><td>640</td></tr><tr><td>90</td><td>240</td><td>45</td><td>630</td></tr><tr><td rowspan="3">25mm×90mm扁钢</td><td>0</td><td>660</td><td>60</td><td>540</td></tr><tr><td>30</td><td>720</td><td>90</td><td>480</td></tr><tr><td>45</td><td>750</td><td></td><td></td></tr></table>

注：热处理状态 $920^{\circ}\mathrm{C}$ 加热， $180^{\circ}\mathrm{C},1\mathrm{h}$ 等温淬火，空冷 $+220^{\circ}\mathrm{C}$ ，空冷。

3.2.4.13 不同取样部位的冲击韧性见表3-24。

表3-24[6]  

<table><tr><td>热处理制度</td><td>取样规格</td><td>取样部位</td><td>aKU/(kJ/m2)</td></tr><tr><td rowspan="3">920℃加热,190℃,1h,等温淬火,空冷+270℃,空冷</td><td rowspan="3">d300mm</td><td>边缘</td><td>610</td></tr><tr><td>1/2R</td><td>700</td></tr><tr><td>中心</td><td>650</td></tr></table>

# 3.2.4.14 高温冲击韧性见表3-25。

表3-25[1]  

<table><tr><td>热处理制度</td><td>θ/℃</td><td>akU/(kJ/m2)</td></tr><tr><td rowspan="3">920℃加热,180℃,1h,等温淬火,空冷+260℃,空冷</td><td>100</td><td>680</td></tr><tr><td>200</td><td>650</td></tr><tr><td>300</td><td>610</td></tr></table>

# 3.2.5 扭转与剪切性能

# 3.2.5.1 不同热处理制度的室温扭转性能见表3-26。

表3-26[1]  

<table><tr><td>热处理制度</td><td>τb/MPa</td><td>τ0.3/MPa</td><td>τ0.01/MPa</td></tr><tr><td>920℃,油淬+260℃,空冷</td><td>1650</td><td>1400</td><td>1030</td></tr><tr><td>920℃加热,180℃,等温淬火,空冷+260℃,空冷</td><td>1580</td><td>1060</td><td>930</td></tr><tr><td>920℃加热,300℃,等温淬火,空冷</td><td>1520</td><td>960</td><td>835</td></tr></table>

# 3.2.5.2 高温扭转性能见表3-27。

表3-27[1]  

<table><tr><td>θ/℃</td><td>τb/MPa</td><td>τ0.3/MPa</td><td>τ0.01/MPa</td></tr><tr><td>100</td><td>1510</td><td>1010</td><td>850</td></tr><tr><td>200</td><td>1615</td><td>865</td><td>710</td></tr><tr><td>300</td><td>1435</td><td>725</td><td>625</td></tr></table>

注：热处理状态 $920\mathrm{C}$ 加热， $180\mathrm{C}$ ，等温淬火 $+260\mathrm{C}$ ，空冷。

# 3.2.5.3 不同热处理制度下的室温剪切性能见表3-28。

表3-28[1]  

<table><tr><td>热处理制度</td><td>τ/MPa</td></tr><tr><td>920℃,油淬+260℃,空冷</td><td>1195</td></tr><tr><td>920℃加热,180℃,等温淬火,空冷+220℃,空冷</td><td>1190</td></tr><tr><td>920℃加热,180℃,等温淬火,空冷+260℃,空冷</td><td>1155</td></tr><tr><td>920℃加热,300℃,等温淬火,空冷</td><td>1155</td></tr></table>

# 3.3 持久和蠕变性能

# 3.4 疲劳性能

# 3.4.1 高周疲劳

# 3.4.1.1 不同热处理制度下的室温旋转变曲疲劳强度极限见表3-29。

表3-29[1]  

<table><tr><td>热处理制度</td><td>试样形式</td><td>σ-1/MPa</td></tr><tr><td rowspan="2">920℃,油淬+260℃,空冷</td><td>光滑试样</td><td>775</td></tr><tr><td>缺口试样</td><td>560~570</td></tr><tr><td rowspan="2">920℃加热,180℃,等温淬火,空冷+260℃,空冷</td><td>光滑试样</td><td>630</td></tr><tr><td>缺口试样</td><td>470</td></tr><tr><td rowspan="2">920℃加热,300℃,等温淬火,空冷</td><td>光滑试样</td><td>630</td></tr><tr><td>缺口试样</td><td>470</td></tr></table>

# 3.4.1.2 180℃等温淬火后轴向加载缺口 $(K_{\mathrm{t}} = 3)$ 试样疲劳试验原始数据和中值 $S - N$ 曲线见表3-30和图3-15。

表 3-30[7]  

<table><tr><td>试验方法</td><td>σmax/MPa</td><td colspan="5">疲劳寿命N/10^3周</td><td>平均对数疲劳寿命X</td><td>s</td><td>中值疲劳寿命N50/10^3周</td></tr><tr><td rowspan="18">成组试验</td><td rowspan="2">735</td><td colspan="3">Kt=3</td><td colspan="2">R=0.1</td><td></td><td></td><td></td></tr><tr><td>5.7</td><td>8.1</td><td>9.5</td><td>10.5</td><td>12.8</td><td rowspan="2">4.0368</td><td rowspan="2">0.1376</td><td rowspan="2">10.88</td></tr><tr><td rowspan="2">685</td><td>12.8</td><td>13.0</td><td>14.0</td><td>15.6</td><td>-</td></tr><tr><td>15.0</td><td>15.4</td><td>15.8</td><td>15.9</td><td>17.5</td><td rowspan="2">4.2505</td><td rowspan="2">0.0634</td><td rowspan="2">17.80</td></tr><tr><td rowspan="2">590</td><td>18.5</td><td>18.9</td><td>19.1</td><td>19.4</td><td>24.3</td></tr><tr><td>21.7</td><td>26.5</td><td>28.8</td><td>29.4</td><td>37.2</td><td rowspan="2">4.5326</td><td rowspan="2">0.1133</td><td rowspan="2">34.09</td></tr><tr><td rowspan="2">570</td><td>37.5</td><td>38.0</td><td>38.4</td><td>38.5</td><td>55.5</td></tr><tr><td>19.3</td><td>25.5</td><td>32.7</td><td>52.2</td><td>71.9</td><td rowspan="2">4.7277</td><td rowspan="2">0.3096</td><td rowspan="2">53.42</td></tr><tr><td rowspan="2">550</td><td>79.2</td><td>83.3</td><td>166.5</td><td>-</td><td>-</td></tr><tr><td>22.5</td><td>25.6</td><td>26.4</td><td>45.5</td><td>60.5</td><td>-</td><td>-</td><td>-</td></tr><tr><td rowspan="2">530</td><td>168.7</td><td>2887.9</td><td>6116.0</td><td>6236.3</td><td>7292.0</td><td>-</td><td>-</td><td>-</td></tr><tr><td>17.6</td><td>32.9</td><td>69.1</td><td>72.7</td><td>86.8</td><td>-</td><td>-</td><td>-</td></tr><tr><td rowspan="2">510</td><td>89.0</td><td>1760.4</td><td>&gt;10000</td><td>-</td><td>-</td><td>-</td><td>-</td><td>-</td></tr><tr><td>38.5</td><td>&gt;10000</td><td>&gt;10000</td><td>&gt;10000</td><td>-</td><td>-</td><td>-</td><td>-</td></tr><tr><td>490</td><td>58.0</td><td>90.0</td><td>238.0</td><td>6310.0</td><td>-</td><td>-</td><td>-</td><td>-</td></tr><tr><td>470</td><td>74.0</td><td>75.0</td><td>-</td><td>-</td><td>-</td><td>-</td><td>-</td><td>-</td></tr><tr><td>450</td><td>362.0</td><td>-</td><td>-</td><td>-</td><td>-</td><td>-</td><td>-</td><td>-</td></tr><tr><td>430</td><td>354.0</td><td>-</td><td>-</td><td>-</td><td>-</td><td>-</td><td>-</td><td>-</td></tr><tr><td rowspan="4">升降法</td><td rowspan="2">390</td><td>6272.0</td><td>168.0</td><td>369.0</td><td>3593.0</td><td>97.0</td><td rowspan="4" colspan="3">指定寿命N=10^7,σ=390MPa</td></tr><tr><td>4354.0</td><td>&gt;10000</td><td>-</td><td>-</td><td>-</td></tr><tr><td>385</td><td>&gt;10000</td><td>&gt;10000</td><td>&gt;10000</td><td>&gt;10000</td><td>&gt;10000</td></tr><tr><td>385</td><td>&gt;10000</td><td>-</td><td>-</td><td>-</td><td>-</td></tr></table>

3.4.1.3 $300^{\circ}\mathrm{C}$ 等温淬火后不同 $K_{\mathrm{t}}$ 值轴向加载疲劳试验原始数据，中值 $S - N$ 曲线和等寿命曲线见表3-31、图3-16～图3-21。

图3-15 棒材轴向加载缺口 $(K_{\mathrm{t}} = 3)$ 试样中值 $S - N$ 曲线[7]  
图片摘要：该图主要展示 3 15 棒材轴向加载缺口 试样中值 曲线[7]。
![](images/deec47f0d3adbc0e96fbac0186364c40af4920dc5c7af33945b53d49d655a99e.jpg)  
形状：棒材轴向加载， $R = 0.1, f = 10 \sim 130\mathrm{Hz}, K_{\mathrm{t}} = 3$   
热处理状态： $920^{\circ}\mathrm{C}$ 加热， $180^{\circ}\mathrm{C}$ ，等温淬火，空冷 $+260^{\circ}\mathrm{C}$ ，空冷

表3-31[7]  

<table><tr><td>试验方法</td><td>σmax/MPa</td><td colspan="5">疲劳寿命N/103周</td><td>平均对数疲劳寿命X</td><td>s</td><td>中值疲劳寿命N50/103周</td></tr><tr><td colspan="10">Kt=1 R=0.1</td></tr><tr><td rowspan="4">成组试验</td><td>1400</td><td>13.5</td><td>17.5</td><td>20.5</td><td>21.6</td><td>22.5</td><td>4.2744</td><td>0.0906</td><td>18.81</td></tr><tr><td>1305</td><td>21.2</td><td>21.7</td><td>22.6</td><td>23.7</td><td>26.5</td><td>4.3630</td><td>0.0384</td><td>23.07</td></tr><tr><td>1175</td><td>24.1</td><td>26.1</td><td>31.3</td><td>31.9</td><td>39.6</td><td></td><td></td><td></td></tr><tr><td></td><td>43.3</td><td>64.1</td><td>94.7</td><td>-</td><td>-</td><td>4.6019</td><td>0.2025</td><td>39.99</td></tr><tr><td rowspan="6">升降法</td><td>1080</td><td>48.0</td><td>92.0</td><td>96.4</td><td>96.8</td><td>157.0</td><td rowspan="6" colspan="3">指定寿命N=107,σ=1065MPa</td></tr><tr><td></td><td>157.6</td><td>184.9</td><td>203.5</td><td>353.2</td><td>579.5</td></tr><tr><td></td><td>602.5</td><td>691.5</td><td>&gt;10000</td><td>&gt;10000</td><td>-</td></tr><tr><td>1100</td><td>757.0</td><td>108.0</td><td>-</td><td>-</td><td>-</td></tr><tr><td>1060</td><td>&gt;10000</td><td>7878.0</td><td>&gt;10000</td><td>882.0</td><td>107.0</td></tr><tr><td>1040</td><td>&gt;10000</td><td>&gt;10000</td><td>&gt;10000</td><td>-</td><td>-</td></tr><tr><td colspan="10">Kt=1 R=-1</td></tr><tr><td rowspan="10">成组试验</td><td>1080</td><td>13.80</td><td>14.59</td><td>15.59</td><td>17.36</td><td>17.77</td><td rowspan="2">4.2335</td><td rowspan="2">0.0941</td><td rowspan="2">17.12</td></tr><tr><td></td><td>25.42</td><td>-</td><td>-</td><td>-</td><td>-</td></tr><tr><td>980</td><td>11.80</td><td>13.41</td><td>14.70</td><td>19.28</td><td>20.84</td><td rowspan="2">4.3597</td><td rowspan="2">0.2504</td><td rowspan="2">22.89</td></tr><tr><td></td><td>24.01</td><td>26.53</td><td>38.97</td><td>74.50</td><td>-</td></tr><tr><td>885</td><td>37.58</td><td>39.36</td><td>45.23</td><td>48.50</td><td>48.53</td><td></td><td></td><td></td></tr><tr><td></td><td>87.94</td><td>94.52</td><td>132.20</td><td>140.80</td><td>362.63</td><td></td><td></td><td></td></tr><tr><td></td><td>402.79</td><td>-</td><td>-</td><td>-</td><td>-</td><td>4.9592</td><td>0.3691</td><td>91.03</td></tr><tr><td>805</td><td>96.80</td><td>99.09</td><td>102.54</td><td>126.51</td><td>265.07</td><td rowspan="2">5.4296</td><td rowspan="2">0.3671</td><td rowspan="2">268.90</td></tr><tr><td></td><td>503.22</td><td>523.38</td><td>542.14</td><td>581.86</td><td>722.11</td></tr><tr><td>745</td><td>93.00</td><td>5029.00</td><td>-</td><td>-</td><td>-</td><td>-</td><td>-</td><td>-</td></tr><tr><td rowspan="3">升降法</td><td>725</td><td>&gt;10000</td><td>251.00</td><td>&gt;10000</td><td>143.0</td><td>3607.0</td><td rowspan="3" colspan="3">指定寿命N=107σ=720MPa</td></tr><tr><td>705</td><td>5587.0</td><td>&gt;10000</td><td>&gt;10000</td><td>&gt;10000</td><td>-</td></tr><tr><td>685</td><td>&gt;10000</td><td>-</td><td>-</td><td>-</td><td>-</td></tr><tr><td colspan="10">Kt=3 R=0.1</td></tr><tr><td rowspan="10">成组试验</td><td>685</td><td>7.3</td><td>8.2</td><td>9.0</td><td>9.2</td><td>10.9</td><td>3.9655</td><td>0.0741</td><td>9.237</td></tr><tr><td></td><td>11.5</td><td>-</td><td>-</td><td>-</td><td>-</td><td>4.3192</td><td>0.0486</td><td>20.85</td></tr><tr><td>590</td><td>17.9</td><td>20.8</td><td>21.8</td><td>23.3</td><td>-</td><td>4.6219</td><td>0.1361</td><td>41.87</td></tr><tr><td>530</td><td>27.5</td><td>39.8</td><td>50.6</td><td>55.5</td><td>-</td><td>-</td><td>-</td><td>-</td></tr><tr><td>510</td><td>33.3</td><td>37.1</td><td>59.0</td><td>-</td><td>-</td><td>-</td><td>-</td><td>-</td></tr><tr><td>490</td><td>42.3</td><td>42.5</td><td>50.3</td><td>51.5</td><td>55.9</td><td>-</td><td>-</td><td>-</td></tr><tr><td></td><td>65.9</td><td>67.9</td><td>113.1</td><td>172.3</td><td>204.0</td><td>-</td><td>-</td><td>67.9</td></tr><tr><td></td><td>454.5</td><td>5631.0</td><td>6397.0</td><td>-</td><td>-</td><td>-</td><td>-</td><td>-</td></tr><tr><td>475</td><td>70.0</td><td>129.0</td><td>142.0</td><td>194.0</td><td>-</td><td>-</td><td>-</td><td>-</td></tr><tr><td>460</td><td>65.9</td><td>103.3</td><td>1481.4</td><td>-</td><td>-</td><td>-</td><td>-</td><td>-</td></tr></table>

续表 3-31  

<table><tr><td>试验方法</td><td>σmax/MPa</td><td colspan="5">疲劳寿命N/10^3周</td><td>平均对数疲劳寿命X</td><td>s</td><td>中值疲劳寿命N50/10^3周</td></tr><tr><td rowspan="6">升降法</td><td>450</td><td>6348.0</td><td>82.0</td><td>-</td><td>-</td><td>-</td><td rowspan="6" colspan="3">指定寿命N=10^7σ=425MPa</td></tr><tr><td>440</td><td>&gt;10000</td><td>&gt;10000</td><td>109.0</td><td>-</td><td>-</td></tr><tr><td>430</td><td>-</td><td>&gt;10000</td><td>85.0</td><td>3032.0</td><td>-</td></tr><tr><td>420</td><td>187.0</td><td>&gt;10000</td><td>&gt;10000</td><td>164.0</td><td>221.0</td></tr><tr><td>410</td><td>144.0</td><td>&gt;10000</td><td>&gt;10000</td><td>-</td><td>-</td></tr><tr><td>400</td><td>&gt;10000</td><td>-</td><td>-</td><td>-</td><td>-</td></tr></table>

$K_{\mathrm{t}} = 3$   
$R = -1$   

<table><tr><td rowspan="17">成组试验</td><td rowspan="2">510</td><td>9.1</td><td>9.27</td><td>9.42</td><td>10.69</td><td>10.76</td><td></td><td></td><td></td></tr><tr><td>11.11</td><td>11.44</td><td>11.69</td><td>13.57</td><td>-</td><td>4.0301</td><td>0.0574</td><td>10.72</td></tr><tr><td rowspan="2">440</td><td>11.46</td><td>13.49</td><td>17.12</td><td>19.17</td><td>25.34</td><td></td><td></td><td></td></tr><tr><td>29.52</td><td>33.24</td><td>35.82</td><td>36.04</td><td>36.60</td><td>4.3775</td><td>0.1887</td><td>23.85</td></tr><tr><td rowspan="3">400</td><td>16.25</td><td>21.35</td><td>22.44</td><td>24.25</td><td>32.35</td><td></td><td></td><td></td></tr><tr><td>34.18</td><td>41.26</td><td>60.40</td><td>71.27</td><td>73.03</td><td></td><td></td><td></td></tr><tr><td>83.88</td><td>95.0</td><td>145.03</td><td>-</td><td>-</td><td>4.6535</td><td>0.2940</td><td>45.03</td></tr><tr><td rowspan="5">375</td><td>24.44</td><td>26.14</td><td>29.45</td><td>30.47</td><td>38.34</td><td></td><td></td><td></td></tr><tr><td>45.52</td><td>52.76</td><td>61.40</td><td>72.76</td><td>94.70</td><td></td><td></td><td></td></tr><tr><td>100.86</td><td>109.08</td><td>134.73</td><td>146.83</td><td>154.15</td><td></td><td></td><td></td></tr><tr><td>156.6</td><td>247.5</td><td>405.31</td><td>439.01</td><td>526.01</td><td></td><td></td><td></td></tr><tr><td>810.0</td><td>-</td><td>-</td><td>-</td><td>-</td><td>5.0163</td><td>0.4522</td><td>103.8</td></tr><tr><td>410</td><td>42.95</td><td>-</td><td>-</td><td>-</td><td>-</td><td>-</td><td>-</td><td>-</td></tr><tr><td>390</td><td>34.00</td><td>-</td><td>-</td><td>-</td><td>-</td><td>-</td><td>-</td><td>-</td></tr><tr><td>365</td><td>88.8</td><td>-</td><td>-</td><td>-</td><td>-</td><td>-</td><td>-</td><td>-</td></tr><tr><td>345</td><td>8586.0</td><td>&gt;10000</td><td>-</td><td>-</td><td>-</td><td>-</td><td>-</td><td>-</td></tr><tr><td>335</td><td>125.0</td><td>-</td><td>-</td><td>-</td><td>-</td><td>-</td><td>-</td><td>-</td></tr><tr><td rowspan="11">升降法</td><td>315</td><td>65.0</td><td>4271.0</td><td>-</td><td>-</td><td>-</td><td rowspan="11" colspan="3">指定寿命N=10^7σ=255MPa</td></tr><tr><td>305</td><td>111.0</td><td>8300.0</td><td>&gt;10000</td><td>-</td><td>-</td></tr><tr><td>295</td><td>126.0</td><td>&gt;10000</td><td>-</td><td>-</td><td>-</td></tr><tr><td>285</td><td>744.0</td><td>-</td><td>-</td><td>-</td><td>-</td></tr><tr><td>275</td><td>6395.0</td><td>-</td><td>-</td><td>-</td><td>-</td></tr><tr><td>265</td><td>192.0</td><td>-</td><td>-</td><td>-</td><td>-</td></tr><tr><td>255</td><td>301.0</td><td>-</td><td>-</td><td>-</td><td>-</td></tr><tr><td>235</td><td>756.0</td><td>283.0</td><td>217.0</td><td>-</td><td>-</td></tr><tr><td>225</td><td>&gt;10000</td><td>&gt;10000</td><td>571.0</td><td>&gt;10000</td><td>&gt;10000</td></tr><tr><td>215</td><td>&gt;10000</td><td>614.0</td><td>&gt;10000</td><td>-</td><td>-</td></tr><tr><td>205</td><td>&gt;10000</td><td>-</td><td>-</td><td>-</td><td>-</td></tr></table>

图片摘要：该图主要展示 3 16 轴向加载光滑。
![](images/a38b64f36da9d6516e3f13a2f0b5d2c1e3ce4b08c61a191e785e483720b4d239.jpg)  
热处理状态： $920\mathrm{C}$ 加热， $300\mathrm{C}$   
1h，等温淬火，空冷。 $\sigma_{\mathrm{b}} = 1890\mathrm{MPa}$

试样中值 $S - N$ 曲线[7]

图3-16 轴向加载光滑 $(K_{\mathrm{t}} = 1)$   
图片摘要：该图主要展示 3 16 轴向加载光滑。
![](images/c57649dd284161f7dfaf7d0506668bcaa021bfeb56790db197d30d7dc8996c15.jpg)  
热处理状态： $920\mathrm{C}$ 加热， $300\mathrm{C}$   
1h,等温淬火，空冷。 $\sigma_{\mathrm{b}} = 1890\mathrm{MPa}$

试样中值 $S - N$ 曲线[7]

图3-17 轴向加载光滑 $(K_{\mathrm{t}} = 1)$   
图片摘要：该图主要展示 3 17 轴向加载光滑。
![](images/7c6d86186e38521c14207e9d2e6fa81eadc2500929f3ddfb3cd56a981a334dff.jpg)  
热处理状态： $920\mathrm{C}$ 加热， $300\mathrm{C}$   
1h, 等温淬火, 空冷。 $\sigma_{\mathrm{b}} = 1890 \mathrm{MPa}$

图3-18 轴向加载缺口 $(K_{\mathrm{t}} = 3)$ 试样中值 $S - N$ 曲线[7]

图3-19 轴向加载缺口 $(K_{\mathrm{t}} = 3)$   
图片摘要：该图主要展示 3 19 轴向加载缺口。
![](images/b9309ec799e8ddfae02c9987124081692cfb1393fd5c665f2889c416b2e33319.jpg)  
热处理状态： $920\mathrm{C}$ 加热， $300\mathrm{C}$   
1h，等温淬火，空冷。 $\sigma_{\mathrm{b}} = 1890\mathrm{MPa}$

试样中值 $S - N$ 曲线[7]

图片摘要：该图主要展示 3 19 轴向加载缺口。
![](images/8bf3514a8c4ad227a12f90ff85acf8ab83e7b020433ab82542cad74b5105677b.jpg)  
热处理状态： $920\mathrm{C}$ 加热， $300\mathrm{C},1\mathrm{h}$ ，等温淬火，空冷。 $\sigma_{\mathrm{b}} = 1890\mathrm{MPa}$

图3-20 轴向加载光滑 $(K_{\mathrm{t}} = 1)$ 试样等寿命曲线[7]

图3-21 轴向加载缺口 $(K_{\mathrm{t}} = 3)$ 试样等寿命曲线[7]  
图片摘要：该图主要展示 3 21 轴向加载缺口 试样等寿命曲线[7]。
![](images/d809cfe4ce9e7242d6f7fcddcf9dfb720fe1b965f2b2bfaea87ee3547e684ee1.jpg)  
热处理状态： $920\mathrm{C}$ 加热， $300\mathrm{C},1\mathrm{h}$ ，等温淬火，空冷。 $\sigma_{\mathrm{b}} = 1890\mathrm{MPa}$

3.4.2 低周疲劳 不同热处理制度下的低周疲劳曲线见图3-22、图3-23、图3-24、图3-25、图3-26、图3-27、图3-28和图3-29。

图片摘要：该图主要展示 3 21 轴向加载缺口 试样等寿命曲线[7]。
![](images/6a7b1c72879736b26bfcbba26dada3f80d8644f50be9ad56139540a7e5a9ecc6.jpg)  
图3-22 不同应力的低周 $S - N$ 曲线[1]

图片摘要：该图主要展示 3 22 不同应力的低周 曲线[1]。
![](images/e8cbbada0938bdbec72b01f04c73f42bf6e8dbf4fa4ed37853e38e1761bb5744.jpg)  
图3-23 不同 $K$ （加载系数）值的低周 $S - N$ 曲线[1]

图片摘要：该图主要展示 3 23 不同 （加载系数）值的低周 曲线[1]。
![](images/6b03472cdd412ae4040ba14fa68e8989ee48e4a5e699f5af38363fe35e665ff0.jpg)  
图3-24 不同应力的低周 $S - N$ 曲线[1]

图片摘要：该图主要展示 3 24 不同应力的低周 曲线[1]。
![](images/fcd1e593c8d9dd498f14b99e631f4fbe7f48479d46740fe1f4638853f1c9367f.jpg)  
图3-25 不同 $K$ （加载系数）值的低周 $S - N$ 曲线[1]

图片摘要：该图主要展示 3 25 不同 （加载系数）值的低周 曲线[1]。
![](images/27ec0aceb464faa0d78ef2c28c1d1ff747473e9cb5835b46a619c94761f5e96f.jpg)  
图3-26 不同应力的低周 $S - N$ 曲线[1]

图片摘要：该图主要展示 3 26 不同应力的低周 曲线[1]。
![](images/cd60b65118908142ff59e6ea7ba501ff9e6d424b9c1f8a2fabe35eb442ee672e.jpg)  
图3-27 不同 $K$ （加载系数）值的低周 $S - N$ 曲线[1]

图片摘要：该图主要展示 3 27 不同 （加载系数）值的低周 曲线[1]。
![](images/edea9f909d5604d1ab4fe70eaf574784b06552887eefddf62dcde8861070b513.jpg)  
热处理状态： $920^{\circ}\mathrm{C}$ 加热， $320^{\circ}\mathrm{C},1\mathrm{h}$ ，等温淬火，空冷

图3-28 不同应力的低周 $S - N$ 曲线[1]

图3-29 不同 $K$ （加载系数）  
图片摘要：该图主要展示 3 29 不同 （加载系数）。
![](images/fa5e2098cc7223224177ea71de9865839b6c04408e32b902673330df2d1608f6.jpg)  
热处理状态： $920^{\circ}\mathrm{C}$ 加热， $320^{\circ}\mathrm{C},1\mathrm{h}$ ，等温淬火，空冷

值的低周 $S - N$ 曲线[1]

# 3.5 弹性性能

# 3.5.1 弹性模量

3.5.1.1 不同热处理制度下的静态弹性模量见表3-32。

表3-32[1]  

<table><tr><td>热处理制度</td><td>E/GPa</td></tr><tr><td>920℃,油淬+260℃,空冷</td><td>195</td></tr><tr><td>920℃加热,180℃,等温淬火+220℃,空冷</td><td>195</td></tr><tr><td>920℃加热,180℃,等温淬火+260℃,空冷</td><td>193</td></tr><tr><td>920℃加热,300℃,等温淬火,空冷</td><td>196</td></tr></table>

# 3.5.1.2 高温静态弹性模量见表3-33。

表3-33[1]  

<table><tr><td>热处理制度</td><td>θ/℃</td><td>E/GPa</td></tr><tr><td rowspan="3">920℃加热,180℃,等温淬火+260℃,空冷</td><td>100</td><td>187</td></tr><tr><td>200</td><td>176</td></tr><tr><td>300</td><td>165</td></tr></table>

# 3.5.2 切变模量

3.5.2.1 不同热处理制度下的切变模量见表3-34。

表3-34[1]  

<table><tr><td>热处理制度</td><td>G/GPa</td><td>热处理制度</td><td>G/GPa</td></tr><tr><td>920℃,油淬+260℃,空冷</td><td>78</td><td>920℃加热,180℃,等温淬火+260℃,空冷</td><td>81</td></tr><tr><td>920℃加热,180℃,等温淬火+220℃,空冷</td><td>76</td><td>920℃加热,300℃,等温淬火,空冷</td><td>82</td></tr></table>

# 3.5.2.2 高温切变模量见表3-35。

表3-35[1]  

<table><tr><td>热处理制度</td><td>θ/℃</td><td>G/GPa</td></tr><tr><td rowspan="3">920℃加热,180℃,等温淬火+260℃,空冷</td><td>100</td><td>76</td></tr><tr><td>200</td><td>69</td></tr><tr><td>300</td><td>65</td></tr></table>

# 3.5.3 泊松比 见表3-36。

表3-36[1]  

<table><tr><td>热处理制度</td><td>μ</td></tr><tr><td>920℃,油淬,+260℃,空冷</td><td>0.26</td></tr><tr><td>920℃加热,180℃,等温淬火+260℃,空冷</td><td>0.26</td></tr></table>

# 3.6 断裂性能

# 3.6.1 断裂韧度

3.6.1.1 不同热处理制度下的平面应变断裂韧度见表3-37。

表3-37[8]  

<table><tr><td>热处理制度</td><td>σb/MPa</td><td>σP0.2/MPa</td><td>KIC/MPa √m</td></tr><tr><td>920℃,油淬,+260℃,空冷</td><td>1910</td><td>1530</td><td>71.2</td></tr><tr><td>920℃加热,180℃,等温淬火+260℃,空冷</td><td>1825</td><td>1445</td><td>72.6</td></tr><tr><td>920℃加热,230℃,等温淬火+260℃,空冷</td><td>1745</td><td>1420</td><td>84.7</td></tr><tr><td>920℃加热,250℃,等温淬火+260℃,空冷</td><td>1850</td><td>1445</td><td>67.9</td></tr><tr><td>920℃加热,300℃,等温淬火,空冷</td><td>1760</td><td>1305</td><td>65.7</td></tr><tr><td>920℃加热,320℃,等温淬火,空冷</td><td>1685</td><td>1245</td><td>77.1</td></tr><tr><td>920℃加热,350℃,等温淬火,空冷</td><td>1530</td><td>1115</td><td>99.5</td></tr></table>

注：材料规格为 $d160\mathrm{mm}$ 榜材改锻，三点弯曲试样，L-T方向。

# 3.6.1.2 含碳量对平面应变断裂韧度的影响见表3-38。

表3-38[8]  

<table><tr><td>碳的质量分数/%</td><td>σb/MPa</td><td>σP0.2/MPa</td><td>K1C/MPa √m</td><td>碳的质量分数/%</td><td>σb/MPa</td><td>σP0.2/MPa</td><td>K1C/MPa √m</td></tr><tr><td>0.36</td><td>1785</td><td>1375</td><td>75.4</td><td>0.40</td><td>1825</td><td>-</td><td>72.6</td></tr><tr><td>0.38</td><td>1885</td><td>1550</td><td>74.9</td><td>0.42</td><td>1960</td><td>-</td><td>66.4</td></tr></table>

注：热处理状态 $920^{\circ}\mathrm{C}$ 加热， $180^{\circ}\mathrm{C}$ ，等温淬火 $+260^{\circ}\mathrm{C}$ ，空冷；采用三点弯曲试样，L-T方向。

# 3.6.1.3 含碳量和热处理制度对低温平面应变断裂韧度的影响见表3-39。

表3-39[8]  

<table><tr><td>碳的质量分数/%</td><td>热处理制度</td><td>σb/MPa</td><td>σP0.2/MPa</td><td>θ/C</td><td>K1C/MPa √m</td></tr><tr><td rowspan="8">0.36</td><td rowspan="4">920℃加热,180℃,等温淬火+260℃,空冷</td><td rowspan="4">1785</td><td rowspan="4">1375</td><td>20</td><td>75.4</td></tr><tr><td>-20</td><td>69.6</td></tr><tr><td>-40</td><td>63.3</td></tr><tr><td>-60</td><td>55.1</td></tr><tr><td rowspan="4">920℃加热,300℃,等温淬火,空冷</td><td rowspan="4">1715</td><td rowspan="4">1255</td><td>20</td><td>74.2</td></tr><tr><td>-20</td><td>60.5</td></tr><tr><td>-40</td><td>53.2</td></tr><tr><td>-60</td><td>46.7</td></tr></table>

续表3-39[8]   

<table><tr><td>碳的质量分数/%</td><td>热处理制度</td><td>σb/MPa</td><td>σP0.2/MPa</td><td>θ/℃</td><td>KIC/MPa √m</td></tr><tr><td rowspan="8">0.40</td><td rowspan="4">920℃加热,180℃,等温淬火+260℃,空冷</td><td rowspan="4">1825</td><td rowspan="4">1445</td><td>20</td><td>72.6</td></tr><tr><td>-20</td><td>73.6</td></tr><tr><td>-40</td><td>65.8</td></tr><tr><td>-60</td><td>58.9</td></tr><tr><td rowspan="4">920℃加热,300℃,等温淬火,空冷</td><td rowspan="4">1760</td><td rowspan="4">1305</td><td>20</td><td>65.7</td></tr><tr><td>-20</td><td>57.1</td></tr><tr><td>-40</td><td>50.6</td></tr><tr><td>-60</td><td>46.0</td></tr><tr><td rowspan="8">0.42</td><td rowspan="4">920℃加热,180℃,等温淬火+260℃回火,空冷</td><td rowspan="4">1960</td><td rowspan="4">1595</td><td>20</td><td>66.4</td></tr><tr><td>-20</td><td>59.4</td></tr><tr><td>-40</td><td>54.5</td></tr><tr><td>-60</td><td>50.9</td></tr><tr><td rowspan="4">920℃加热,300℃,等温淬火,空冷</td><td rowspan="4">1770</td><td rowspan="4">1430</td><td>20</td><td>62.5</td></tr><tr><td>-20</td><td>54.1</td></tr><tr><td>-40</td><td>45.6</td></tr><tr><td>-60</td><td>42.2</td></tr></table>

注：三点弯曲试样，L-T方向。

# 3.6.2 应力腐蚀断裂韧度

3.6.2.1 等温淬火后不同温度回火对应力腐蚀断裂韧度的影响见表3-40。

表3-40[9]  

<table><tr><td>热处理制度</td><td>环境条件</td><td>σP0.2/MPa</td><td>K1SCC/MPa √m</td><td>K1SCC/截取条件断裂时间/min</td></tr><tr><td>920℃加热,180℃,等温淬火+220℃,空冷</td><td rowspan="3">3.5%NaCl溶液,35℃</td><td>1630</td><td>15.9</td><td>&gt;27540</td></tr><tr><td>920℃加热,180℃,等温淬火+260℃,空冷</td><td>-</td><td>15.2</td><td>&gt;42480</td></tr><tr><td>920℃加热,180℃,等温淬火+300℃,空冷</td><td>-</td><td>15.2</td><td>&gt;34050</td></tr></table>

注：CANT单悬臂梁试样，L-T方向。

3.6.2.2 不同冶炼方法对应力腐蚀断裂韧度的影响见表3-41。

表3-41[9]  

<table><tr><td>冶炼方法</td><td>环境条件</td><td>σb/MPa</td><td>σP0.2/MPa</td><td>K1c/MPa √m</td><td>K1scc/MPa √m</td></tr><tr><td>双真空冶炼</td><td rowspan="3">3.5%NaCl溶液,35℃</td><td>1815</td><td>1470</td><td>85.0</td><td>17.7</td></tr><tr><td>电渣重熔</td><td>2065</td><td>1660</td><td>55.0</td><td>17.0</td></tr><tr><td>电弧炉冶炼</td><td>1930</td><td>1630</td><td>65.1</td><td>15.2</td></tr></table>

注：热处理状态 $920^{\circ}\mathrm{C}$ 加热， $180^{\circ}\mathrm{C}$ ，等温淬火 $+220^{\circ}\mathrm{C}$ ，空冷。

# 3.6.3 疲劳裂纹扩展速率

3.6.3.1 180°C 等温淬火后轴向加载不同应力比的 $\mathrm{da} / \mathrm{d}N - \triangle K$ 曲线见图 3-30、图 3-31 和图 3-32。

图片摘要：该图主要展示 3 30 轴向加载 曲线[10]。
![](images/b7f4d79eb063402b815c774a9c70946fadb80a40f565e1ca892ff0979f920bd8.jpg)  
热处理状态： $920^{\circ}C$ 加热， $180^{\circ}C$ 等温淬火 $+260^{\circ}C$ ，空冷。 $\sigma_{\mathrm{b}} = 1820\mathrm{MPa}$

图3-30 轴向加载 $(R = 0.1)$ $\mathrm{da} / \mathrm{d}N - \Delta K$ 曲线[10]

图3-31 轴向加载 $(R = 0.3)$ $\mathrm{da} / \mathrm{d}N - \Delta K$ 曲线[10]   
图片摘要：该图主要展示 3 31 轴向加载 曲线[10]。
![](images/5d3473a5a04b233b818ea504e2a681953ec48fe2c3442885f01f02f893d8e236.jpg)  
热处理状态： $920^{\circ}C$ 加热， $180^{\circ}C$ 等温淬火 $+260^{\circ}C$ ，空冷。 $\sigma_{\mathrm{b}} = 1820\mathrm{MPa}$

3.6.3.2 $300^{\circ}\mathrm{C}$ 等温淬火后轴向加载不同应力比的 $\mathrm{da} / \mathrm{d}N - \Delta K$ 曲线见图3-33、图3-34和图3-35。

图片摘要：该图主要展示 3 31 轴向加载 曲线[10]。
![](images/0c51fe74177720e66e9377dc6ae6fb91b381838206e2e238f01eebf7e99fb469.jpg)  
热处理状态： $920^{\circ}C$ 加热， $180^{\circ}C$ 等温淬火 $+260^{\circ}C$ ，空冷。 $\sigma_{\mathrm{b}} = 1820\mathrm{MPa}$

图3-32 轴向加载 $(R = 0.6)$ $\mathrm{da} / \mathrm{d}N - \Delta K$ 曲线[10]

图3-33 轴向加载 $(R = 0.1)$ $\mathrm{da} / \mathrm{d}N - \Delta K$ 曲线[10]   
图片摘要：该图主要展示 3 33 轴向加载 曲线[10]。
![](images/9e870d7382e67a3d9b476f5f158b4b590be33153262941fed6390c0e2dd3d226.jpg)  
热处理状态： $920^{\circ}C$ 加热， $300^{\circ}C$ 等温淬火，空冷。 $\sigma_{\mathrm{b}} = 1820\mathrm{MPa}$

图片摘要：该图主要展示 3 33 轴向加载 曲线[10]。
![](images/4674f94909fa0ab4333e528f8165b55e3043a834525c0a2580d6a5a0dbdebc1c.jpg)  
热处理状态： $920^{\circ}C$ 加热， $300^{\circ}C$ 等温淬火，空冷。 $\sigma_{\mathrm{b}} = 1820\mathrm{MPa}$

图3-34 轴向加载 $(R = 0.3)$ $\mathrm{da} / \mathrm{d}N - \Delta K$ 曲线[10]

图3-35 轴向加载 $(R = 0.6)$ $\mathrm{da} / \mathrm{d}N - \Delta K$ 曲线[10]   
图片摘要：该图主要展示 3 35 轴向加载 曲线[10]。
![](images/921b76abed3d71b8317bc98a11ae7126f4889c566ca4f76095be8873af4b6100.jpg)  
热处理状态： $920^{\circ}C$ 加热， $300^{\circ}C$ 等温淬火，空冷。 $\sigma_{\mathrm{b}} = 1820\mathrm{MPa}$

# 3.6.4 应力强度因子门槛值 见表3-42。

表3-42[11]  

<table><tr><td rowspan="2">热处理制度</td><td rowspan="2">试样表面状态</td><td rowspan="2">σb/MPa</td><td rowspan="2">σP0.2/MPa</td><td colspan="4">ΔKth/MPa √m</td></tr><tr><td>R=0</td><td>R=0.1</td><td>R=0.3</td><td>R=0.5</td></tr><tr><td rowspan="2">920℃加热,180℃,等温淬火+220℃,空冷</td><td>未喷丸</td><td rowspan="2">1815</td><td rowspan="2">1340</td><td>4.3</td><td>4.0</td><td>3.4</td><td>2.8</td></tr><tr><td>喷丸</td><td>5.7</td><td>-</td><td>-</td><td>4.1</td></tr><tr><td rowspan="2">920℃加热,300℃,等温淬火,空冷</td><td>未喷丸</td><td rowspan="2">1710</td><td rowspan="2">1320</td><td>6.4</td><td>5.9</td><td>5.1</td><td>4.0</td></tr><tr><td>喷丸</td><td>7.8</td><td>-</td><td>-</td><td>5.6</td></tr></table>

# 3.6.5 应力腐蚀裂纹扩展速率 见图3-36和图3-37。

# 3.7 模拟试验性能

3.7.1 耳片元件低周疲劳性能曲线 见图3-38。  
3.7.2 螺栓元件低周疲劳性能曲线 见图3-39。  
3.7.3 应力集中元件低周疲劳性能曲线 见图3-40。

图片摘要：该图主要展示 3 36 曲线[9]。
![](images/426df6226bc0add83850a5cff23b248978e7e9441b23d27d235ed63b349ae83d.jpg)  
图3-36 $\mathrm{da} / \mathrm{dt} - K_{1}$ 曲线[9]

图片摘要：该图主要展示 3 36 曲线[9]。
![](images/2a63143c92fecc0de23bd516eb9a8d49be3627f40897e1d462238102caf9b146.jpg)  
图3-37 $\mathrm{da} / \mathrm{dt} - K_{\mathrm{I}}$ 曲线[9]

图片摘要：该图主要展示 3 37 曲线[9]。
![](images/3377f618df59daaec78f60d18f71750b07d2bd4d473f0364c1bb6f60d5c78747.jpg)  
图3-38 耳片元件低周 $S - N$ 曲线[1]

图片摘要：该图主要展示 3 38 耳片元件低周 曲线[1]。
![](images/94e146d14259de7188d9f178318c65356250f8e75c44ed6101c4f5c5bd573485.jpg)  
图3-39 螺栓元件低周 $S - N$ 曲线[1]

# 3.7.4 圆筒元件在脉冲增幅弯曲载荷下的疲劳性能

3.7.4.1 对接焊缝圆筒增幅弯曲疲劳性能数据和元件型式见表3-43和图3-41。

图片摘要：该图主要展示 3 39 螺栓元件低周 曲线[1]。
![](images/ac16f9882a2fd858239a98cf8d3278176752643be913052226424458bbfb0514.jpg)
