Repository: C-zj02/CFD-claw

<div align="center">

**English** | [中文](#中文版) | [Français](README_FR.md) | [Русский](README_RU.md) | [हिन्दी](README_HI.md) | [العربية](README_AR.md) | [Português](README_PT.md)

# 🚀 Claude Code Python

**A Complete Python Reimplementation Based on Real Claude Code Source**

*From TypeScript Source → Rebuilt in Python with ❤️*

***
**🔥 Active Development • New Features Weekly 🔥**

</div>

***

## 🎯 What is This?

**Clawd Code** is a **complete Python rewrite** of Claude Code, based on the **real TypeScript source code**.

File: RAG-data/中国航空材料手册（第2版）第1卷 结构钢 不锈钢401-600.pdf-6e2d7ff1-ef90-4734-9199-41b1e26d8b5e.md (part 5 of 10)
表3-1  
# 3.4.1 高周疲劳

3.4.1.1 旋转弯曲光滑 $(K_{\mathrm{t}} = 1)$ 疲劳曲线见图3-6。

# 3.5 弹性性能

3.5.1 弹性模量 $E = 212\mathrm{GPa}^{[1]}$   
3.5.2 切变模量 $G = 84\mathrm{GPa}^{[1]}$   
3.5.3 泊松比 $\mu = 0.27^{[1]}$ 。

图片摘要：该图主要展示 3 6 室温旋转弯曲光滑试样 曲线[4]。
![](images/56348e6601030e8073e23716f617040bf75f7547e52bd556a1e03f981a0fde8d.jpg)  
熔炼方法：真空熔炼 $+$ 电渣重熔  
图3-6 室温旋转弯曲光滑试样 $(K_{\mathrm{t}} = 1)S - N$ 曲线[4]

# 4 组织结构

# 4.1 相变温度 见表4-1。

表4-1[2]  

<table><tr><td>相变点</td><td>Ac1</td><td>Ac3</td><td>Ms</td></tr><tr><td>θ/℃</td><td>810</td><td>780</td><td>357</td></tr></table>

# 4.2 时间-温度-组织转变曲线

4.3 合金组织结构 淬火状态组织为马氏体 $+\delta$ -铁素体 $+$ 残余奥氏体。回火后为回火索氏体。

# 5 工艺性能与要求

5.1 成形性能 热加工性能良好，热加工最高温度：钢锭和钢坯分别为 $1170^{\circ}\mathrm{C}$ 和 $1130^{\circ}\mathrm{C}$ ，始锻温度分别为 $1120^{\circ}\mathrm{C}$ 和 $1100^{\circ}\mathrm{C}$ ，终锻(轧)温度不低于 $825^{\circ}\mathrm{C}$ ，锻(轧)后应缓冷。

# 5.2 焊接性能

# 5.3 零件热处理工艺

5.3.1 热处理工艺参数 见表5-1。

表5-1[2]  

<table><tr><td>名 称</td><td>高温回火</td><td>淬 火</td><td colspan="2">回 火</td></tr><tr><td>加热温度/℃</td><td>680~700</td><td>1000~1030</td><td>600~620</td><td>300~380</td></tr><tr><td>冷却方法</td><td>空 冷</td><td>油 冷</td><td>油 冷</td><td>油 冷</td></tr></table>

# 5.4 表面处理工艺

5.5 切削加工与磨削性能 切削加工性能良好。

# 6 功能考核试验

# 7 使用建议

推荐。

# 参考文献

1 钢铁研究总院．直升机用1Cr17Ni3钢的研制总结.1990  
2 手册编写组·合金钢钢种手册：第五册 不锈耐酸钢·北京：冶金工业出版社，1983  
3 哈尔滨飞机制造公司.1Cr17Ni3钢研制总结.1990  
4抚顺钢厂.1Cr17Ni3钢研制总结.1990

编写 李凤霄

校对 古宝珠

审定 古宝珠

# 1Cr11Ni2W2MoV

# 1 概述

1Cr11Ni2W2MoV是 $12\%$ 铬型马氏体热强不锈钢。该钢的室温强度、持久强度均较高，并有良好的韧性和抗氧化性能，在淡水和湿空气中有较好的耐蚀性。该钢适用于制造在 $550^{\circ}\mathrm{C}$ 以下及潮湿条件下工作的承力件。

1.1 材料牌号 1Cr11Ni2W2MoV。  
1.2 相近牌号 13X11H2B2MΦ、3H961（俄罗斯）。  
1.3 材料的技术标准 见表1-1。

表1-1  

<table><tr><td>品种</td><td>技术标准</td></tr><tr><td rowspan="2">棒材</td><td>GJB 2294-1995《航空用不锈钢及耐热钢棒规范》</td></tr><tr><td>- HB 5270-1983《航空发动机转动件用高级优质不锈钢钢棒》</td></tr><tr><td>板材</td><td>GJB 2295-1995《航空用不锈钢冷轧薄板规范》</td></tr><tr><td>锻件</td><td>HB 5024-1989《航空用钢锻件》</td></tr></table>

1.4 化学成分 见表1-2。

%

表1-2  

<table><tr><td>C</td><td>Mn</td><td>Si</td><td>S</td><td>P</td><td>Cr</td><td>Ni</td><td>W</td><td>Mo</td><td>V</td></tr><tr><td>0.10~0.16</td><td>≤0.60</td><td>≤0.60</td><td>≤0.025</td><td>≤0.030</td><td>10.50~12.00</td><td>1.40~1.80</td><td>1.50~2.00</td><td>0.35~0.50</td><td>0.18~0.30</td></tr></table>

1.5 热处理制度 棒材及锻件预备处理： $1000 \sim 1020^{\circ}\mathrm{C}$ ，正火 $+680 \sim 720^{\circ}\mathrm{C}$ ，回火；最终处理：(1) $1000 \sim 1020^{\circ}\mathrm{C}$ ，油淬或空冷 $+540 \sim 590^{\circ}\mathrm{C}$ ，回火；(2) $1000 \sim 1020^{\circ}\mathrm{C}$ ，油淬或空冷 $+660 \sim 710^{\circ}\mathrm{C}$ ，回火。板材 $1000 \sim 1020^{\circ}\mathrm{C}$ ，油淬或空冷 $+660 \sim 710^{\circ}\mathrm{C}$ ，回火。

# 1.6 品种规格与供应状态

1.6.1 品种规格 见表1-3中各标准的规定。

表1-3  

<table><tr><td rowspan="2">状态</td><td colspan="3">技术标准</td></tr><tr><td>圆钢</td><td>板材</td><td>锻件</td></tr><tr><td>热轧</td><td>GB/T 702-1986</td><td>GB/T 709-1988</td><td>-</td></tr><tr><td>锻材</td><td>GB/T 908-1987</td><td>-</td><td>按需供应</td></tr><tr><td>冷轧</td><td>-</td><td>GB/T 708-1988</td><td>-</td></tr></table>

1.6.2 供应状态 热加工用钢棒以高温回火状态供应；切削加工用钢棒以正火 $+$ 高温回火状态供应；钢板以高温回火状态供应。

1.7 熔炼与铸造工艺 可用电弧炉、电弧炉加电渣重熔、真空感应、真空自耗等工艺冶炼。  
1.8 应用概况与特殊要求 已在多种航空发动机上用于制造压气机盘、压气机叶片、涡轮轴及压缩弹簧等零件。在海水及海洋性气候中使用时耐腐蚀性能较差。

# 2 物理及化学性能

# 2.1 热性能

2.1.1 热导率 见表2-1。

表2-1  

<table><tr><td>θ/℃</td><td>20</td><td>100</td><td>200</td><td>300</td><td>400</td><td>500</td><td>600</td><td>700</td><td>800</td></tr><tr><td>λ/(W/(m·℃))</td><td>20.9</td><td>22.2</td><td>23.9</td><td>25.5</td><td>27.2</td><td>28.1</td><td>28.5</td><td>28.9</td><td>30.1</td></tr></table>

2.1.2 比热容 见表2-2。

2.1.3 线膨胀系数 见表2-3。

表2-2[1]  

<table><tr><td>θ/℃</td><td>100</td><td>200</td><td>300</td><td>400</td><td>500</td><td>600</td><td>700</td></tr><tr><td>c/(J/(kg·℃))</td><td>481</td><td>515</td><td>557</td><td>595</td><td>678</td><td>783</td><td>1013</td></tr></table>

2.2 密度 $\rho = 7.8\mathrm{g / cm^3}$

2.3 电性能

表2-3[1]  

<table><tr><td>θ/℃</td><td>20~100</td><td>20~200</td><td>20~300</td><td>20~400</td><td>20~450</td><td>20~500</td><td>20~600</td></tr><tr><td>α/10-6℃-1</td><td>9.3</td><td>10.3</td><td>10.8</td><td>11.3</td><td>11.5</td><td>11.7</td><td>12.2</td></tr></table>

# 2.4 磁性能

# 2.5 化学性能

2.5.1 抗氧化性能 在 $700^{\circ}\mathrm{C}$ 的空气中具有稳定的抗氧化性能，属于完全抗氧化级[1]。

# 2.5.2 耐腐蚀性能

2.5.2.1 不同温度回火对盐雾腐蚀失重的影响见图2-1。

2.5.2.2 1Cr11Ni2W2MoV、1Cr17Ni2及1Cr12Ni2WMoVNb三种钢的耐应力腐蚀性能比较见表2-4。

表2-4[2]  

<table><tr><td rowspan="2">试验方法</td><td colspan="2">1Cr11Ni2W2MoV</td><td colspan="2">1Cr17Ni2</td><td colspan="2">1Cr12Ni2WMoVNb</td></tr><tr><td>施加应力/MPa</td><td>至破断时间/h</td><td>施加应力/MPa</td><td>至破断时间/h</td><td>施加应力/MPa</td><td>至破断时间/h</td></tr><tr><td>恒应力</td><td>815</td><td>63</td><td>665</td><td>43</td><td>815</td><td>&gt;500</td></tr><tr><td>恒应变</td><td>815</td><td>192</td><td>665</td><td>456</td><td>815</td><td>&gt;4320</td></tr></table>

注：1 热处理状态：1Cr11Ni2W2MoV 钢 $1010^{\circ}\mathrm{C}$ ，油淬 $+560^{\circ}\mathrm{C}$ ，回火；1Cr17Ni2 钢 $1040^{\circ}\mathrm{C}$ ，油淬 $+530^{\circ}\mathrm{C}$ ，回火；1Cr12Ni2WMoVNb 钢 $1150^{\circ}\mathrm{C}$ ，油淬 $+580^{\circ}\mathrm{C}$ ，回火。  
2 恒应变试验采用弓形试样，在干湿交替轮上进行；恒应力试验采用拉伸试样，在拉伸试验机上进行。试验介质均为 $3.5\% \mathrm{NaCl}$ 溶液，温度为 $35^{\circ} \mathrm{C} \pm 1^{\circ} \mathrm{C}$ ，施加应力为各自屈服强度的 $80\%$ 。

# 2.5.2.3 不同淬火冷却速度对耐腐蚀性能的影响见图2-2。

图片摘要：该图主要展示 2 1 回火温度对盐雾腐蚀失重的影响[2]。
![](images/9368876cb8b977f9935e655580c11990d5ed4432c1a9778e23be0bb18a5904af.jpg)  
试验方法：HCS209—66   
试验介质： $3.5\% \mathrm{NaCl}$ 溶液  
试验温度： $35^{\circ}C\pm 1^{\circ}C$ ，试验时间：100d  
热处理状态： $1010^{\circ}\mathrm{C}$ ，油淬 $+$ 回火

图2-1 回火温度对盐雾腐蚀失重的影响[2]

图2-2 淬火冷速对耐腐蚀性能的影响[3]  
图片摘要：该图主要展示 2 2 淬火冷速对耐腐蚀性能的影响[3]。
![](images/3bca9e75ba6b0288e63b3290c4f81a133085e7e394fe60f5b8773ba5ebb26536.jpg)  
试验介质： $3.5\% \mathrm{NaCl}$ 溶液  
试验温度： $35^{\circ}\mathrm{C}\pm 1^{\circ}\mathrm{C}$ 盐雾腐蚀持续100d  
应力腐蚀施加应力 $815\mathrm{MPa}$   
热处理状态： $1010^{\circ}\mathrm{C}$ ，不同冷速淬火 $+560^{\circ}\mathrm{C}$ ，空冷

# 3 力学性能

# 3.1 技术标准规定的性能 见表3-1。

表3-1  

<table><tr><td rowspan="2">技术标准</td><td colspan="2">热处理制度</td><td rowspan="2">取样方向</td><td>σb/MPa</td><td>σP0.2/MPa</td><td>δ5/%</td><td>ψ/%</td><td>aKU/(kJ/m2)</td><td rowspan="2">HBS</td></tr><tr><td>淬火</td><td>回火</td><td colspan="5">不小于</td></tr><tr><td>GJB 2294-1995</td><td rowspan="6">1000~1020℃,油淬或空冷</td><td>540~590℃</td><td rowspan="3">纵向</td><td>1080</td><td>885</td><td>12</td><td>50</td><td>690</td><td>311~388</td></tr><tr><td>HB 5270-1983</td><td rowspan="2">660~710℃</td><td rowspan="2">885</td><td rowspan="2">735</td><td rowspan="2">15</td><td rowspan="2">55</td><td rowspan="2">880</td><td rowspan="2">269~321</td></tr><tr><td>HB 5024-1989</td></tr><tr><td rowspan="2">HB 5270-1983</td><td>540~560℃</td><td rowspan="2">横向</td><td>1030</td><td>835</td><td>8</td><td>30</td><td>345</td><td>311~388</td></tr><tr><td>660~710℃</td><td>835</td><td>685</td><td>9</td><td>35</td><td>440</td><td>269~321</td></tr><tr><td>GJB 2295-1995</td><td>660~710℃</td><td>纵向</td><td>835</td><td>-</td><td>14</td><td>-</td><td>-</td><td>-</td></tr></table>

# 3.2 室温及各种温度下的力学性能

# 3.2.1 硬度 不同温度回火后的硬度变化见图3-1。

# 3.2.2 拉伸性能

3.2.2.1 棒材室温拉伸强度生产检验数据统计见表3-2和表3-3。

表3-2[4]  

<table><tr><td>项 目</td><td>S</td><td>A</td><td>B</td><td>X</td><td>s</td></tr><tr><td>σb/MPa</td><td>1080</td><td>-</td><td>1085</td><td>1200</td><td>83</td></tr><tr><td>σP0.2/MPa</td><td>885</td><td>900</td><td>990</td><td>1095</td><td>76</td></tr></table>

注：1 热处理状态 $1000\sim 1020^{\circ}\mathrm{C}$ ，油淬或空冷 $+540$ $\sim 600^{\circ}\mathrm{C}$ ，空冷。  
2 表中数据为88炉生产检验数据统计结果。

# 3.2.2.2 榜材室温拉伸性能见表3-4。

# 3.2.2.3 拉伸应力-应变曲线见图3-2。

表3-3  

<table><tr><td>项 目</td><td>S</td><td>A</td><td>B</td><td>X̄</td><td>s</td></tr><tr><td>σb/MPa</td><td>885</td><td>900</td><td>930</td><td>970</td><td>28</td></tr><tr><td>σP0.2/MPa</td><td>735</td><td>745</td><td>790</td><td>850</td><td>42</td></tr></table>

注：1 热处理状态 $1000\sim 1020^{\circ}\mathrm{C}$ ，油淬或空冷 $+660$ $\sim 710^{\circ}\mathrm{C}$ ，回火。  
2 表中数据为100炉生产检验数据统计结果。

表3-4[4]  

<table><tr><td>热处理制度</td><td>σP0.01/MPa</td><td>σP0.2/MPa</td><td>σb/MPa</td><td>δ5/%</td><td>ψ/%</td></tr><tr><td>1010℃,油淬+560℃,回火</td><td>680</td><td>945</td><td>1105</td><td>18.0</td><td>76.5</td></tr></table>

图片摘要：该图主要展示 3 4[4]。
![](images/ebbf008aef37e572b641eeffa26226296a15ec28a7fb46eee75475d47c9ded80.jpg)  
热处理状态： $1010^{\circ}\mathrm{C}$ ，油冷十回火  
图3-1 回火温度对硬度的影响[2]

图片摘要：该图主要展示 3 1 回火温度对硬度的影响[2]。
![](images/316f8572b99830871bf20d3d433d9f74aabb02cf418e2bd1be2aba5fea652b8b.jpg)  
热处理状态： $1000^{\circ}\mathrm{C}$ ，油冷 $+560^{\circ}\mathrm{C}$ ，空冷  
图3-2 拉伸 $\sigma -\varepsilon$ 曲线[4]

# 3.2.2.4 棒材在不同温度下的拉伸性能见表3-5。

表3-5[1]  

<table><tr><td>热处理制度</td><td>θ/℃</td><td>σb/MPa</td><td>σP0.2/MPa</td><td>σP0.01/MPa</td><td>SK/MPa</td><td>δ5/%</td><td>ψ/%</td></tr><tr><td rowspan="6">1000℃,正火+680℃,回火+1000℃,油淬+570℃,回火</td><td>20</td><td>1225</td><td>1030</td><td>745</td><td>1960</td><td>15</td><td>55</td></tr><tr><td>300</td><td>1080</td><td>950</td><td>655</td><td>1960</td><td>14</td><td>55</td></tr><tr><td>400</td><td>1030</td><td>855</td><td>550</td><td>1960</td><td>14</td><td>56</td></tr><tr><td>450</td><td>980</td><td>825</td><td>470</td><td>1910</td><td>14</td><td>57</td></tr><tr><td>500</td><td>885</td><td>715</td><td>390</td><td>1785</td><td>14</td><td>60</td></tr><tr><td>550</td><td>785</td><td>490</td><td>295</td><td>1620</td><td>15</td><td>60</td></tr><tr><td rowspan="5">1000℃,正火+680℃,回火+1000℃,油淬+680℃,回火</td><td>20</td><td>930</td><td>805</td><td>715</td><td>-</td><td>16.5</td><td>64</td></tr><tr><td>500</td><td>665</td><td>-</td><td>-</td><td>-</td><td>19.8</td><td>80</td></tr><tr><td>550</td><td>570</td><td>-</td><td>-</td><td>-</td><td>22.2</td><td>84.7</td></tr><tr><td>600</td><td>465</td><td>-</td><td>-</td><td>-</td><td>23.5</td><td>88.4</td></tr><tr><td>650</td><td>380</td><td>-</td><td>-</td><td>-</td><td>30.7</td><td>91.9</td></tr></table>

# 3.2.2.5 不同温度下板材拉伸性能见表3-6。

表3-6  

<table><tr><td rowspan="2">热处理制度</td><td rowspan="2">θ/℃</td><td>σb</td><td>σP0.2</td><td>δ10</td><td rowspan="2">热处理制度</td><td rowspan="2">θ/℃</td><td>σb</td><td>σP0.2</td><td>δ10</td></tr><tr><td colspan="2">MPa</td><td>%</td><td colspan="2">MPa</td><td>%</td></tr><tr><td rowspan="5">1000℃,正火+730~750℃,保温时间不少于2h,空冷</td><td>20</td><td>635</td><td>440</td><td>19</td><td rowspan="2">1000℃,正火+620~680℃,空冷</td><td>500</td><td>635</td><td>--</td><td>10</td></tr><tr><td>300</td><td>540</td><td>--</td><td>18</td><td>600</td><td>490</td><td>--</td><td>20</td></tr><tr><td>400</td><td>490</td><td>--</td><td>17</td><td rowspan="6">1000℃,正火+530~580℃,空冷</td><td>20</td><td>1175</td><td>980</td><td>9</td></tr><tr><td>500</td><td>440</td><td>--</td><td>17</td><td>300</td><td>1130</td><td>--</td><td>19</td></tr><tr><td>600</td><td>345</td><td>--</td><td>28</td><td>400</td><td>1080</td><td>--</td><td>12</td></tr><tr><td rowspan="3">1000℃,正火+620~680℃,空冷</td><td>20</td><td>835</td><td>--</td><td>17</td><td>500</td><td>1030</td><td>--</td><td>12</td></tr><tr><td>300</td><td>785</td><td>--</td><td>10</td><td rowspan="2">600</td><td rowspan="2">635</td><td rowspan="2">--</td><td rowspan="2">16</td></tr><tr><td>400</td><td>735</td><td>--</td><td>10</td></tr></table>

# 3.2.2.6 不同温度回火对拉伸性能的影响见表3-7。

表3-7[2]  

<table><tr><td colspan="2">热处理制度</td><td>σb</td><td>σP0.2</td><td>σP0.01</td><td>δ5</td><td>ψ</td><td colspan="2">热处理制度</td><td>σb</td><td>σP0.2</td><td>σP0.01</td><td>δ5</td><td>ψ</td></tr><tr><td>淬火</td><td>回火温度/℃</td><td colspan="3">MPa</td><td colspan="2">%</td><td>淬火</td><td>回火温度/℃</td><td colspan="3">MPa</td><td colspan="2">%</td></tr><tr><td rowspan="5">1000℃,油淬</td><td>430</td><td>1420</td><td>1245</td><td>1060</td><td>14.2</td><td>55.3</td><td rowspan="5">1000℃,油淬</td><td>640</td><td>980</td><td>875</td><td>755</td><td>15.0</td><td>62.0</td></tr><tr><td>480</td><td>1430</td><td>1185</td><td>1040</td><td>15.5</td><td>58.5</td><td>680</td><td>930</td><td>805</td><td>715</td><td>16.5</td><td>64.0</td></tr><tr><td>530</td><td>1400</td><td>1165</td><td>1050</td><td>15.4</td><td>59.8</td><td>700</td><td>920</td><td>785</td><td>705</td><td>16.0</td><td>66.0</td></tr><tr><td>580</td><td>1130</td><td>980</td><td>900</td><td>12.0</td><td>60.0</td><td rowspan="2">715</td><td rowspan="2">885</td><td rowspan="2">765</td><td rowspan="2">685</td><td rowspan="2">16.8</td><td rowspan="2">66.0</td></tr><tr><td>615</td><td>1030</td><td>885</td><td>815</td><td>15.0</td><td>61.0</td></tr></table>

# 3.2.2.7 淬火温度对拉伸性能的影响见图3-3。

# 3.2.2.8 淬火冷速对拉伸性能的影响见图3-4。

图片摘要：该图主要展示 3 7[2]。
![](images/8a08c0c2928362b3e0dd15a2b0af2fe91e030f412e4d433a274cee583cc99e73.jpg)  
图3-3 淬火温度对拉伸性能的影响[5]

图3-4淬火冷速对拉伸性能的影响[3]  
图片摘要：该图主要展示 3 4淬火冷速对拉伸性能的影响[3]。
![](images/89ab5f37f4962ee6081537d47b80443bb883f8446816fb3ff123d020fa225d27.jpg)  
热处理状态： $1010^{\circ}\mathrm{C}$ ，淬火 $+560\mathrm{C}$ ，回火

# 3.2.2.9 低温拉伸性能见表3-8。

表3-8[6]  

<table><tr><td rowspan="2">热处理制度</td><td rowspan="2">θ/C</td><td>σb</td><td>σP0.2</td><td>δ5</td><td>ψ</td><td rowspan="2">热处理制度</td><td rowspan="2">θ/C</td><td>σb</td><td>σP0.2</td><td>δ5</td><td>ψ</td></tr><tr><td colspan="2">MPa</td><td colspan="2">%</td><td colspan="2">MPa</td><td colspan="2">%</td></tr><tr><td>1000℃,油淬+580℃,空冷</td><td>-70</td><td>1195</td><td>1060</td><td>17</td><td>57</td><td>1000℃,油淬+580℃,空冷</td><td>-196</td><td>1450</td><td>1315</td><td>15</td><td>44</td></tr></table>

# 3.2.2.10 电渣重熔钢与非真空熔炼钢的室温拉伸性能比较见表3-9。

# 3.2.3 冲击性能

表3-9[6]  

<table><tr><td>熔炼方法</td><td>取样方向</td><td>σb/MPa</td><td>σP0.2/MPa</td><td>δ5/%</td><td>ψ/%</td><td>熔炼方法</td><td>取样方向</td><td>σb/MPa</td><td>σP0.2/MPa</td><td>δ5/%</td><td>ψ/%</td></tr><tr><td rowspan="2">电渣重熔</td><td>纵向</td><td>1080~1275</td><td>980~1130</td><td>12~17</td><td>60~70</td><td rowspan="2">非真空熔炼</td><td>纵向</td><td>1080~1275</td><td>980~1130</td><td>12~17</td><td>50~60</td></tr><tr><td>横向</td><td>1130~1275</td><td>980~1130</td><td>10~15</td><td>55~65</td><td>横向</td><td>1080~1180</td><td>885~980</td><td>10~12</td><td>36~46</td></tr></table>

3.2.3.1 回火温度对冲击韧性的影响见图3-5。  
3.2.3.2 室温冲击韧性生产检验数据统计见表3-10。  
3.2.3.3 低温冲击韧性见表3-11。  
3.2.3.4 不同温度长期保温后的冲击韧性见表3-12。

3.2.3.5 电渣重熔钢与电弧炉熔炼钢的冲击韧性比较见表3-13。

表3-10[4]  

<table><tr><td>项目</td><td>S</td><td>max</td><td>min</td><td>X</td><td>s</td></tr><tr><td>akU/(kJ/m2)</td><td>690</td><td>1980</td><td>820</td><td>1650</td><td>300</td></tr></table>

表3-11[5]  

<table><tr><td colspan="2">θ/℃</td><td>0</td><td>-20</td><td>-40</td><td>-70</td></tr><tr><td rowspan="2">akU/(kJ/m2)</td><td>电渣重熔</td><td>2650</td><td>1150</td><td>820</td><td>270</td></tr><tr><td>电炉熔炼</td><td>1470</td><td>1290</td><td>520</td><td>220</td></tr></table>

表3-12[8]  

<table><tr><td>保温温度和时间</td><td>400 C, 2000h</td><td>500 C, 2000h</td><td>550 C, 2000h</td></tr><tr><td>\( {a}_{\mathrm{{KU}}}/\left( {\mathrm{{kJ}}/{\mathrm{m}}^{2}}\right) \)</td><td>810</td><td>510</td><td>340</td></tr></table>

注：热处理状态 $1010\mathrm{C}$ ，油淬 $+570\mathrm{C}$ ，空冷 $(a_{\mathrm{KU}} = 1180\mathrm{kJ / m^2})$ 。

3.2.3.6 淬火温度对冲击韧性的影响见图3-6。  
3.2.3.7 淬火冷速对冲击韧性的影响见图3-7。

# 3.3 持久和蠕变性能

图片摘要：该图主要展示 3 6 淬火温度对冲击韧性的影响[5]。
![](images/bb5085b225e846b1881534400765a9ae766e8e34cfe142120b5baf6c635c896b.jpg)  
热处理状态：淬火 $+560\mathrm{C}$ ，回火  
图3-6 淬火温度对冲击韧性的影响[5]

图片摘要：该图主要展示 3 6 淬火温度对冲击韧性的影响[5]。
![](images/80ba0ad4f4058c48796ced51197cfd9f423c8d26e05c7f18f0cce535e8322498.jpg)  
$\theta / \mathrm{C}$ 热处理状态： $1000 \sim 1020 \mathrm{C}$ ，油淬十回火；  
1—引自参考文献2；2—引自参考文献7；  
3—引自参考文献5。

图3-5 回火温度对冲击韧性的影响[2,5,7]

表3-13[6]  

<table><tr><td rowspan="2">熔炼方法与取样方向</td><td colspan="2">电弧炉</td><td colspan="2">电渣重熔</td></tr><tr><td>纵向</td><td>横向</td><td>纵向</td><td>横向</td></tr><tr><td>akU/(kJ/m2)</td><td>690~880</td><td>390~690</td><td>980~1470</td><td>690~980</td></tr></table>

图3-7 淬火冷速对冲击韧性的影响[3]  
图片摘要：该图主要展示 3 7 淬火冷速对冲击韧性的影响[3]。
![](images/dfeb45b89bd707024380c080c565f5bc05ce8844dc7cc805fff3281dfd5cde89.jpg)  
热处理状态： $1010\mathrm{C}$ ，淬火 $+560\mathrm{C}$ ，回火

# 3.3.2 高温蠕变性能 见表3-15和图3-8、图3-9和图3-10。

表3-14[6]  

<table><tr><td>热处理制度</td><td>θ/℃</td><td>σ100/MPa</td><td>σ500/MPa</td><td>σ1000/MPa</td><td>σ2000/MPa</td><td>热处理制度</td><td>θ/℃</td><td>σ100/MPa</td><td>σ500/MPa</td><td>σ1000/MPa</td><td>σ2000/MPa</td></tr><tr><td rowspan="4">1000~1020℃,油淬+560~580℃,空冷</td><td>400</td><td>815</td><td>785</td><td>765</td><td>755</td><td rowspan="4">1000~1020℃,油淬+660~680℃,空冷</td><td>500</td><td>450</td><td>400</td><td>390</td><td>380</td></tr><tr><td>450</td><td>715</td><td>-</td><td>-</td><td>-</td><td>550</td><td>345</td><td>305</td><td>285</td><td>275</td></tr><tr><td>500</td><td>510</td><td>450</td><td>440</td><td>420</td><td rowspan="2">600</td><td rowspan="2">245</td><td rowspan="2">205</td><td rowspan="2">185</td><td rowspan="2">165</td></tr><tr><td>550</td><td>430</td><td>-</td><td>-</td><td>-</td></tr></table>

表 3-15[6]  

<table><tr><td>热处理制度</td><td>θ/℃</td><td>σP0.2/100/MPa</td><td>σP0.2/500/MPa</td><td>σP0.2/1000/MPa</td><td>σP0.2/2000/MPa</td><td>热处理制度</td><td>θ/℃</td><td>σP0.2/100/MPa</td><td>σP0.2/500/MPa</td><td>σP0.2/1000/MPa</td><td>σP0.2/2000/MPa</td></tr><tr><td rowspan="3">1000~1020℃,油淬+560~580℃,空冷</td><td>400</td><td>540</td><td>490</td><td>460</td><td>440</td><td rowspan="3">1000~1020℃,油淬+660~680℃,空冷</td><td>550</td><td>255</td><td>175</td><td>145</td><td>125</td></tr><tr><td>500</td><td>295</td><td>235</td><td>215</td><td>205</td><td rowspan="2">600</td><td rowspan="2">145</td><td rowspan="2">-</td><td rowspan="2">-</td><td rowspan="2">-</td></tr><tr><td>550</td><td>175</td><td>-</td><td>-</td><td>-</td></tr></table>

# 3.4 疲劳性能

# 3.4.1 高周疲劳性能

3.4.1.1 不同温度下的旋转弯曲光滑 $(K_{\mathrm{t}} = 1)$ 及缺口 $(K_{\mathrm{t}} = 2.4)$ 试样疲劳强度极限见表3-16。  
3.4.1.2 $550^{\circ}\mathrm{C}$ 下的旋转弯曲光滑试样疲劳曲线见图3-11。

# 3.5 弹性性能

图片摘要：该图主要展示 3 8 下的蠕变曲线[6]。
![](images/58e393ab7e1075f02f65d9da9eaac75e885cbcf485f9b7af95eb59dd1162a81d.jpg)  
热处理状态： $1000\sim 1020^{\circ}C$ ，油淬 $+560\sim 580^{\circ}C$ ，回火

图3-8 $500^{\circ}\mathrm{C}$ 下的蠕变曲线[6]

图3-10 回火温度对 $500^{\circ}\mathrm{C}$ 蠕变性能的影响[2]  
图片摘要：该图主要展示 3 10 回火温度对 蠕变性能的影响[2]。
![](images/fed9feb543550b117adc7fe8f4091db608adbabfb5670f1364b185ddb8508aa2.jpg)  
热处理状态： $1010^{\circ}\mathrm{C}$ ，油淬十回火

表3-16[1]  

<table><tr><td>θ/℃</td><td>20</td><td>450</td><td>500</td><td>550</td></tr><tr><td>σ-1/MPa</td><td>500</td><td>490</td><td>430</td><td>420</td></tr><tr><td>σ-1H/MPa</td><td>325</td><td>285</td><td>245</td><td>275</td></tr></table>

注：1 热处理状态 $1000^{\circ}\mathrm{C}$ ，油冷 $+560\sim 580^{\circ}\mathrm{C}$ ，空冷。  
2 循环周次 $10^{7}$ 。

图片摘要：该图主要展示 3 16[1]。
![](images/59a636209d45615b4a40fa6c7cc6ab2ad4df64438d8b070c7f72b4a6ef5d7234.jpg)  
热处理状态： $1000\sim 1020^{\circ}\mathrm{C}$ ，油淬 $+560\sim 580^{\circ}\mathrm{C}$ ，回火

图3-9 $550^{\circ}\mathrm{C}$ 下的蠕变曲线[6]  
图3-11 $550^{\circ}\mathrm{C}$ 下的旋转弯曲  
图片摘要：该图主要展示 3 11 下的旋转弯曲。
![](images/00a1613b7530a9332cd78712b05eb2406ff4c58e07a5bb3e15a25f549e13356c.jpg)  
光滑试样 $S - N(K_{\mathrm{t}} = 1)$ 曲线[6]

3.5.1 弹性模量 见表3-17。

# 3.6 断裂性能

3.6.1 断裂韧度 不同温度回火后的断裂韧度变化见图3-12。

表3-17[1]  

<table><tr><td>θ/℃</td><td>20</td><td>300</td><td>400</td><td>450</td><td>500</td><td>550</td><td>600</td></tr><tr><td>E/GPa</td><td>196</td><td>172</td><td>162</td><td>154</td><td>142</td><td>123</td><td>109</td></tr></table>

注：热处理状态 $1000\sim 1020^{\circ}\mathrm{C}$ ，油淬 $+560\sim 580^{\circ}\mathrm{C}$ ，空冷。

# 3.6.2 应力腐蚀断裂韧度

3.6.2.1 在 $3.5\% \mathrm{NaCl}$ 溶液中，裂纹起始时间与回火温度的关系见图3-13。

# 3.6.3 疲劳裂纹扩展速率

3.6.3.1 在 $3.5\% \mathrm{NaCl}$ 溶液中，裂纹扩展速率 $\mathrm{da} / \mathrm{d}N$ 与回火温度的关系见图3-14。

图片摘要：该图主要展示 3 12 回火温度对断裂韧度的影响[9]。
![](images/8dce97f52a687bcd4bb610acabd7469dc5f5ef9f3ed95007b1859a114d533578.jpg)  
热处理状态： $1010^{\circ}\mathrm{C}$ ，油淬十回火

图3-12 回火温度对断裂韧度的影响[9]  
图片摘要：该图主要展示 3 12 回火温度对断裂韧度的影响[9]。
![](images/a6a18c31658cee6c000140020aba5669e729cdd99ceac2a96a6c90e9167753ae.jpg)  
3.5%NaCl溶液   
$\alpha_{0} = 0.2\mathrm{mm}$ $\Delta \sigma = 180\mathrm{MPa}$   
$K_{\mathrm{t}} = 6.7$ ，缺口尖端 $r = 0.06\mathrm{mm}$   
应力比 $R = -1$ ，频率 $f = 140\mathrm{Hz}$

图片摘要：该图主要展示 3 12 回火温度对断裂韧度的影响[9]。
![](images/8dfde331a985de3f258d91e14081d56c8ef020a3f1173d1e0e18278357eb097a.jpg)  
图3-13 裂纹起始 $N_{\mathrm{i}}$ 与回火温度的关系[9]  
图3-14 回火温度对 $\mathrm{da} / \mathrm{d}N$ 的影响[9]

# 4 组织结构

# 4.1 相变温度 见表4-1。

表4-1[1]  

<table><tr><td>相变点</td><td>Ac1</td><td>Ac3</td><td>Ms</td></tr><tr><td>θ/℃</td><td>735~785</td><td>885~920</td><td>279~345</td></tr></table>

# 4.2 时间-温度-组织转变曲线

4.3 合金组织结构 淬火状态下的组织为板条马氏体 + 少量 $\delta$ -铁素体。 $300^{\circ}\mathrm{C}$ 回火析出针状的 $\mathrm{M}_{3}\mathrm{C}(\mathrm{Fe}_{3}\mathrm{C})$ 型碳化物； $400 \sim 500^{\circ}\mathrm{C}$ 回火析出 $\mathrm{M}_{7}\mathrm{C}_{3}$ （主要为 $\mathrm{Cr}_{7}\mathrm{C}_{3}$ ）型碳化物，伴有少量的 $\mathrm{M}_{2}\mathrm{X}$ 型碳化物析出； $500 \sim 600^{\circ}\mathrm{C}$ 回火析出的碳化物为 $\mathrm{M}_{2}\mathrm{X}$ 和 $\mathrm{M}_{23}\mathrm{C}_{6}$ ； $600^{\circ}\mathrm{C}$ 以上回火析出的碳化物主要为 $\mathrm{M}_{23}\mathrm{C}_{6}$ ，并有聚集长大现象。

# 5 工艺性能与要求

# 5.1 成形性能

5.1.1 锻造温度范围为 $1180\sim 850^{\circ}\mathrm{C}$ ，锻后需缓冷。  
5.1.2 极限拉伸系数为2.15，工作拉伸系数为极限拉伸系数的 $85\% \sim 90\%$   
5.2 焊接性能 可用各种焊接方法焊接，焊后需经 $550\sim 580^{\circ}\mathrm{C}$ 回火，以消除内应力。

# 5.3 零件热处理工艺

5.3.1 锻件的预先热处理 $730 \sim 750^{\circ} \mathrm{C}$ , 炉冷到 $500^{\circ} \mathrm{C}$ 以下出炉空冷。大型锻件采用: $990 \sim 1010^{\circ} \mathrm{C}$ , 空冷, 随后 $730 \sim 750^{\circ} \mathrm{C}$ , 空冷。  
5.3.2 零件的最终热处理 按HB/Z80—1997《航空用不锈钢和耐热钢热处理说明书》规定，见表5-1。

表5-1  

<table><tr><td rowspan="2">淬火</td><td colspan="2">按强度选择回火温度</td><td colspan="2">按硬度选择回火温度</td><td rowspan="2">冷却介质</td></tr><tr><td>σb/MPa</td><td>回火温度/℃</td><td>HBS</td><td>回火温度/℃</td></tr><tr><td rowspan="3">990~1010℃,油冷或空冷</td><td>&lt;880</td><td>680~740</td><td>285~241</td><td>680~740</td><td rowspan="3">空气</td></tr><tr><td>880~1080</td><td>640~680</td><td>320~269</td><td>650~710</td></tr><tr><td>&gt;1080</td><td>550~590</td><td>388~311</td><td>550~590</td></tr></table>

注：淬火时应尽量避免空冷。

# 5.4 表面处理工艺

5.4.1 在 $500^{\circ}\mathrm{C}$ 以下工作的耐磨零件，可进行渗氮处理。渗氮工艺见表5-2。  
5.5 切削加工与磨削性能 正火 $+$ 高温回火状态下切削加工没有困难。

表5-2[6]  

<table><tr><td>渗氮温度/℃</td><td>保温时间/h</td><td>渗氮层厚度/mm</td><td>渗氮层硬度 HV</td></tr><tr><td>560</td><td>48</td><td>0.20~0.28</td><td>900~950</td></tr><tr><td>600</td><td>8~16</td><td>0.11~0.22</td><td>850~900</td></tr><tr><td>600</td><td>24</td><td>0.22~0.30</td><td>750~800</td></tr></table>

# 6 功能考核试验

# 7 使用建议

选用。

# 参考文献

1 北京航空材料研究所．热强不锈钢性能数据汇编．1968  
2 北京航空材料研究所．马氏体不锈钢压气机叶片最佳热处理工艺的选定.1981  
3 钟培道．淬火冷速对1Cr11Ni2W2MoV钢组织与性能的影响．航空材料，1984(4)：24～29  
4 北京航空材料研究所和有关工厂，不锈钢生产检验数据与性能试验数据统

计表.1986

5抚顺钢厂，钢铁研究总院·马氏体耐热不锈钢3H961试验研究总结.1965  
6 冶金工业部钢铁研究总院．航空材料手册：热强钢及合金.1967  
7 新都机械厂. 回火温度对 2Cr13、Cr17Ni2 及 1Cr11Ni2W2MoV 钢性能的影响. 1983  
8 3acJIaBcKaI B.Φa3OBbH cota n cBoiCTBaJkaOpPouHoN cTaJIH co6ep-kaIIe12% xpoma.1965(5):448~452   
9涂柏林．马氏体不锈钢疲劳断裂性能的研究．航空材料，1982(2)：39

编写 钟培道 何冰

校对 赵振业

审定 赵振业

# 1Cr12Ni2WMoVNb

# 1 概述

1Cr12Ni2WMoVNb是 $12\%$ 铬型马氏体热强不锈钢。该钢具有优良的综合力学性能。热强性高，耐应力腐蚀性能好，冷热加工性能良好，氩弧焊与点焊裂纹倾向性小，可制造航空发动机叶片、盘、轴颈、发动机吊挂及其他 $600^{\circ}\mathrm{C}$ 以下潮湿环境中工作的承力构件。

1.1 材料牌号 1Cr12Ni2WMoVNb(GX-8)。  
1.2 相近牌号  
1.3 材料的技术标准 见表1-1。

表1-1  

<table><tr><td>品种</td><td>技术标准</td></tr><tr><td rowspan="2">棒材</td><td>GJB 2294-1995《航空用不锈钢及耐热钢棒规范》</td></tr><tr><td>HB 5270-1983《航空发动机转动件用高级优质不锈钢棒》</td></tr><tr><td>板材</td><td>Q/6S 23-1969《热强不锈钢板1Cr12Ni2WMoVNb(GX-8)技术条件》</td></tr><tr><td>锻件</td><td>HB 5024-1989《航空用钢锻件》</td></tr></table>

1.4 化学成分 见表1-2。

%

表1-2  

<table><tr><td>C</td><td>Mn</td><td>Si</td><td>S</td><td>P</td><td>Cr</td><td>Ni</td><td>W</td><td>Mo</td><td>V</td><td>Nb</td></tr><tr><td>0.11~0.17</td><td>≤0.60</td><td>≤0.60</td><td>≤0.025</td><td>≤0.030</td><td>11.00~12.00</td><td>1.80~2.20</td><td>0.70~1.00</td><td>0.80~1.20</td><td>0.20~0.30</td><td>0.15~0.30</td></tr></table>

1.5 热处理制度 棒材与锻件 预备处理： $1150^{\circ}\mathrm{C}$ ，正火 $+680 \sim 720^{\circ}\mathrm{C}$ ，回火；最终处理： $1150^{\circ}\mathrm{C}$ ，油淬或空冷 $+570 \sim 600^{\circ}\mathrm{C}$ ，空冷。  
1.6 品种规格与供应状态   
1.6.1 品种规格 见表1-3中标准的规定。

表1-3  

<table><tr><td rowspan="2">状态</td><td colspan="3">技术标准</td></tr><tr><td>圆钢</td><td>方钢</td><td>扁钢</td></tr><tr><td>热轧</td><td>GB/T 702-1986</td><td>GB/T 702-1986</td><td>GB/T 704-1988</td></tr><tr><td>锻造</td><td>GB/T 908-1987</td><td>GB/T 908-1987</td><td>GB/T 16761-1997</td></tr></table>

1.6.2 供应状态 热压力加工用钢棒以高温回火状态供应；切削加工用钢棒以正火 $+$ 高温回火状态供应。  
1.7 熔炼与铸造工艺 可用电弧炉、电弧炉 $+$ 电渣重熔、真空自耗或其他先进的冶炼工艺熔炼。  
1.8 应用概况与特殊要求 已先后在多种发动机、飞机上试用，均获得满意的结果。现用于航空发动机的压气机转子叶片、盘、轴颈等。由该钢制成的压气机叶片(1～10级)和压气机盘(1～10级)，单台飞行寿命已逾4000h，使用正常。

# 2 物理及化学性能

# 2.1 热性能

2.1.1 热导率 见表2-1。  
2.1.2 比热容 见表2-2。  
2.1.3 线膨胀系数 见表2-3。  
2.2 密度 $\rho = 7.8\mathrm{g / cm}^{3[2]}$   
2.3 电性能  
2.4 磁性能  
2.5 化学性能

表2-1[1]   

<table><tr><td>θ/℃</td><td>100</td><td>200</td><td>300</td><td>400</td><td>500</td><td>600</td><td>700</td></tr><tr><td>λ/(W/(m·℃))</td><td>23.0</td><td>23.4</td><td>24.3</td><td>24.7</td><td>25.1</td><td>26.0</td><td>26.4</td></tr></table>

表2-2[1]  

<table><tr><td>θ/℃</td><td>100</td><td>200</td><td>300</td><td>400</td><td>500</td><td>600</td><td>700</td></tr><tr><td>c/(J/(kg·℃))</td><td>465</td><td>494</td><td>544</td><td>611</td><td>691</td><td>703</td><td>837</td></tr></table>

表 2-3[2]  

<table><tr><td>θ/℃</td><td>20~100</td><td>20~200</td><td>20~300</td><td>20~400</td><td>20~500</td><td>20~600</td><td>20~700</td></tr><tr><td>α/10-6℃-1</td><td>9.9</td><td>10.3</td><td>10.7</td><td>11.1</td><td>11.4</td><td>11.7</td><td>12.6</td></tr></table>

2.5.1 抗氧化性能 在 $700^{\circ}\mathrm{C}$ 的空气介质中具有稳定的抗氧化性能，属于完全抗氧化级[2]。

# 2.5.2 耐腐蚀性能

2.5.2.1 经不同温度回火后的耐盐雾腐蚀性能见表2-4及图2-1。

表和图中同时列出了1Cr11Ni2W2MoV和1Cr17Ni2钢在同一条件下的试验结果，以供比较。

表2-4[3]  

<table><tr><td rowspan="2">回火温度/℃</td><td>腐蚀失重/(g/m2)</td><td>表面状况</td><td>腐蚀失重/(g/m2)</td><td>表面状况</td><td>腐蚀失重/(g/m2)</td><td>表面状况</td></tr><tr><td colspan="2">1Cr12Ni2WMoVNb</td><td colspan="2">1Cr11Ni2W2MoV</td><td colspan="2">1Cr17Ni2</td></tr><tr><td>300</td><td>0.85</td><td>良好</td><td>1.21</td><td>良好</td><td>0.28</td><td>良好</td></tr><tr><td>450</td><td>3.99</td><td>良好</td><td>6.43</td><td>良好</td><td>0.20</td><td>良好</td></tr><tr><td>500</td><td>9.32</td><td>轻微腐蚀</td><td>6.24</td><td>良好</td><td>1.49</td><td>良好</td></tr><tr><td>530</td><td>5.66</td><td>良好</td><td>21.9</td><td>重腐蚀</td><td>4.48</td><td>良好</td></tr><tr><td>560</td><td>9.08</td><td>轻微腐蚀</td><td>37.1</td><td>重腐蚀</td><td>6.14</td><td>良好</td></tr><tr><td>580</td><td>6.70</td><td>良好</td><td>29.2</td><td>重腐蚀</td><td>3.42</td><td>良好</td></tr><tr><td>600</td><td>15.6</td><td>腐蚀</td><td>42.0</td><td>严重腐蚀</td><td>0.44</td><td>良好</td></tr><tr><td>620</td><td>16.2</td><td>腐蚀</td><td>54.3</td><td>严重腐蚀</td><td>0.15</td><td>良好</td></tr><tr><td>650</td><td>10.8</td><td>轻微腐蚀</td><td>38.3</td><td>重腐蚀</td><td>0.34</td><td>良好</td></tr><tr><td>680</td><td>4.50</td><td>良好</td><td>30.4</td><td>重腐蚀</td><td>0.34</td><td>良好</td></tr></table>

注：1 热处理状态 $1150^{\circ}\mathrm{C}, 30\mathrm{min}$ ，油淬十指定温度回火 $2\mathrm{h}$ 。  
2 试验介质为 $3.5\% \mathrm{NaCl}$ 溶液，温度为 $35^{\circ} \mathrm{C} \pm 1^{\circ} \mathrm{C}$ ，试验时间为100d。

# 2.5.2.2 恒应力和恒应变条件下应力腐蚀性能见表2-5。

表2-5[3]  

<table><tr><td rowspan="2">试验方式</td><td>施加应力/MPa</td><td>至破断时间/h</td><td>施加应力/MPa</td><td>至破断时间/h</td><td>施加应力/MPa</td><td>至破断时间/h</td></tr><tr><td colspan="2">1Cr12WMoVNb</td><td colspan="2">1Cr11Ni2W2MoV</td><td colspan="2">1Cr17Ni2</td></tr><tr><td>恒应力</td><td rowspan="2">815</td><td>&gt;500</td><td rowspan="2">815</td><td>63</td><td>685</td><td>43</td></tr><tr><td>恒应变</td><td>&gt;4320</td><td>192</td><td>-</td><td>456</td></tr></table>

注：1 热处理状态：1Cr12Ni2WMoVNb 钢为 $1150^{\circ}\mathrm{C}$ ，油淬 $+580^{\circ}\mathrm{C}$ ，回火；1Cr11Ni2W2MoV 钢为 $1010^{\circ}\mathrm{C}$ ，油淬 $+560^{\circ}\mathrm{C}$ ，回火；1Cr17Ni2 钢为 $1040^{\circ}\mathrm{C}$ ，油淬 $+530^{\circ}\mathrm{C}$ ，回火。  
2 恒应力试验在拉伸试验机上进行，恒应变试验采用弓形试样，在交替轮上进行。试验介质为 $3.5\% \mathrm{NaCl}$ 溶液，温度为 $35^{\circ} \mathrm{C} \pm 1^{\circ} \mathrm{C}$ 。施加应力为其屈服强度的 $80\%$ 。

图片摘要：该图主要展示 2 5[3]。
![](images/44b41bdb67808195a914f92cff4aa33eef208ac7dfbfb644d9b956a7fda9e2e5.jpg)  
图2-1 回火温度对盐雾腐蚀失重的影响[3]

# 3 力学性能

# 3.1 技术标准规定的性能 见表3-1。

表3-1  

<table><tr><td rowspan="2">技术标准</td><td rowspan="2">热处理制度</td><td rowspan="2">取样方向</td><td>σb/MPa</td><td>σP0.2/MPa</td><td>δ5/%</td><td>ψ/%</td><td rowspan="2">akU/(kJ/m2)</td><td rowspan="2">HBS</td></tr><tr><td colspan="4">不小于</td></tr><tr><td rowspan="2">GJB 2294-1995</td><td rowspan="2">1150℃,油淬或空冷+570~600℃,空冷</td><td>纵向</td><td>1080</td><td>930</td><td>13</td><td>50</td><td>690</td><td rowspan="2">321~401</td></tr><tr><td>横向</td><td>1030</td><td>885</td><td>8</td><td>30</td><td>340</td></tr><tr><td rowspan="2">HB 5270-1983</td><td rowspan="2">1150℃,油淬或空冷+670~710℃,空冷</td><td>纵向</td><td>930</td><td>785</td><td>13</td><td>50</td><td>780</td><td rowspan="2">269~331</td></tr><tr><td>横向</td><td>885</td><td>685</td><td>8</td><td>30</td><td>390</td></tr></table>

# 3.2 室温及各种温度下的力学性能

# 3.2.1 硬度 不同温度回火对硬度的影响见图3-1。

图3-1 回火温度对硬度的影响[1]  
图片摘要：该图主要展示 3 1 回火温度对硬度的影响[1]。
![](images/740e009cbcbedc8671bbc39df9735f51251887ce6ad4207d3b8644dd0850d004.jpg)  
热处理状态： $1150^{\circ}\mathrm{C}$ ，油淬十回火2h

# 3.2.2 拉伸性能

# 3.2.2.1 榜材室温拉伸性能生产检验数据统计见表3-2。

表3-2[4]  

<table><tr><td>项目</td><td>S</td><td>A</td><td>B</td><td>X̄</td><td>s</td></tr><tr><td>σb/MPa</td><td>1080</td><td>1135</td><td>1190</td><td>1260</td><td>47.8</td></tr><tr><td>σP0.2/MPa</td><td>930</td><td>930</td><td>1015</td><td>1125</td><td>72.4</td></tr></table>

注：表中数据为87个炉号、118个数据统计结果。热处理状态 $1140\sim 1160^{\circ}C$ ，淬火 $+570\sim 600^{\circ}C$ ，回火。

# 3.2.2.2 棒材经不同温度回火后的室温拉伸性能见表3-3。

表3-3[4]

表3-4[2]  

<table><tr><td colspan="2">热处理制度</td><td>σP0.01</td><td>σP0.2</td><td>σ0.7</td><td>σ0.85</td><td>σb</td><td>δ5</td><td>ψ</td></tr><tr><td>淬火</td><td>回火/℃</td><td colspan="5">MPa</td><td colspan="2">%</td></tr><tr><td rowspan="3">1150℃油淬</td><td>300</td><td>855</td><td>1050</td><td>1070</td><td>940</td><td>1420</td><td>15.1</td><td>62.9</td></tr><tr><td>580</td><td>795</td><td>1040</td><td>1045</td><td>975</td><td>1200</td><td>17.2</td><td>67.2</td></tr><tr><td>680</td><td>720</td><td>905</td><td>900</td><td>855</td><td>1025</td><td>17.2</td><td>61.5</td></tr></table>

# 3.2.2.3 榛材经不同温度回火后的拉伸应力-应变曲线见图3-2。

# 3.2.2.4 棒材在不同温度下的拉伸性能见表3-4。

图3-2 棒材拉伸 $\sigma -\varepsilon$ 曲线[4]   
图片摘要：该图主要展示 3 2 棒材拉伸 曲线[4]。
![](images/b8824ac260deef77cc92b46943c210ade824335c9ce79f937ab6ab419ed2da76.jpg)  
热处理状态： $1150^{\circ}\mathrm{C}$ ，油淬十回火

<table><tr><td colspan="2">热处理制度</td><td rowspan="2">θ/C</td><td>σb</td><td>σP0.2</td><td>σP0.01</td><td>Sk</td><td>δ5</td><td>ψ</td></tr><tr><td>预备处理</td><td>最终处理</td><td colspan="4">MPa</td><td colspan="2">%</td></tr><tr><td rowspan="6">1170℃,正火+680℃,回火</td><td>1170℃,油淬+300℃,回火</td><td>20</td><td>1040</td><td>1045</td><td>705</td><td>2505</td><td>15.2</td><td>62.3</td></tr><tr><td rowspan="5">1170℃,油淬+580℃,回火</td><td>20</td><td>1265</td><td>1005</td><td>540</td><td>2305</td><td>17.1</td><td>65.5</td></tr><tr><td>300</td><td>1090</td><td>915</td><td>530</td><td>1805</td><td>7.9</td><td>64.7</td></tr><tr><td>400</td><td>1050</td><td>845</td><td>475</td><td>1770</td><td>8.7</td><td>65.9</td></tr><tr><td>500</td><td>915</td><td>710</td><td>330</td><td>1340</td><td>9.9</td><td>70.5</td></tr><tr><td>550</td><td>810</td><td>595</td><td>270</td><td>1235</td><td>10.6</td><td>73.4</td></tr></table>

续表3-4   

<table><tr><td colspan="2">热处理制度</td><td rowspan="2">θ/℃</td><td>σb</td><td>σP0.2</td><td>σP0.01</td><td>Sk</td><td>δ5</td><td>ψ</td></tr><tr><td>预备处理</td><td>最终处理</td><td colspan="4">MPa</td><td colspan="2">%</td></tr><tr><td rowspan="8">1170℃,正火+680℃,回火</td><td rowspan="8">1170℃,油淬+680℃,回火</td><td>600</td><td>650</td><td>470</td><td>205</td><td>1000</td><td>11.0</td><td>78.8</td></tr><tr><td>20</td><td>1035</td><td>860</td><td>525</td><td>1770</td><td>17.2</td><td>59.6</td></tr><tr><td>300</td><td>880</td><td>760</td><td>510</td><td>1515</td><td>8.5</td><td>63.5</td></tr><tr><td>400</td><td>835</td><td>720</td><td>450</td><td>1490</td><td>8.2</td><td>65.3</td></tr><tr><td>500</td><td>730</td><td>595</td><td>350</td><td>1275</td><td>11.0</td><td>73.3</td></tr><tr><td>550</td><td>635</td><td>500</td><td>270</td><td>1045</td><td>13.4</td><td>77.0</td></tr><tr><td>600</td><td>540</td><td>400</td><td>175</td><td>965</td><td>14.6</td><td>80.7</td></tr><tr><td>650</td><td>435</td><td>305</td><td>125</td><td>790</td><td>14.6</td><td>84.2</td></tr></table>

注：断后伸长率除室温为 $\delta_{5}$ 外，其余均为 $\delta_{10}$ 。

# 3.2.2.5 盘锻件的室温和高温拉伸性能见表3-5。

表3-5[2]  

<table><tr><td rowspan="2">热处理制度</td><td rowspan="2">θ/℃</td><td rowspan="2">取样方向</td><td>σb</td><td>σP0.2</td><td>σP0.01</td><td>Sk</td><td>δ5</td><td>ψ</td></tr><tr><td colspan="4">MPa</td><td colspan="2">%</td></tr><tr><td rowspan="8">1170℃,正火+680℃,回火+1170℃,油淬+580℃,回火</td><td rowspan="2">20</td><td>径向</td><td>1280</td><td>1015</td><td>515</td><td>2390</td><td>15.9</td><td>61.6</td></tr><tr><td>弦向</td><td>1280</td><td>1015</td><td>535</td><td>2400</td><td>16.2</td><td>63.3</td></tr><tr><td rowspan="2">400</td><td>径向</td><td>1060</td><td>-</td><td>-</td><td>-</td><td>14.6</td><td>65.9</td></tr><tr><td>弦向</td><td>1060</td><td>-</td><td>-</td><td>-</td><td>13.9</td><td>64.7</td></tr><tr><td rowspan="2">500</td><td>径向</td><td>900</td><td>-</td><td>-</td><td>-</td><td>16.0</td><td>71.3</td></tr><tr><td>弦向</td><td>910</td><td>-</td><td>-</td><td>-</td><td>16.1</td><td>70.4</td></tr><tr><td rowspan="2">600</td><td>径向</td><td>655</td><td>-</td><td>-</td><td>-</td><td>17.7</td><td>78.5</td></tr><tr><td>弦向</td><td>645</td><td>-</td><td>-</td><td>-</td><td>17.4</td><td>78.8</td></tr></table>

# 3.2.2.6 板材在不同温度下的拉伸性能见表3-6。

表3-6[2]  

<table><tr><td>热处理制度</td><td>板材δ/mm</td><td>θ/℃</td><td>σb/MPa</td><td>σP0.2/MPa</td><td>σP0.01/MPa</td><td>δ5/%</td></tr><tr><td rowspan="5">1170℃,正火+680℃,回火+1170℃,油淬+580℃,回火</td><td>2.0</td><td>20</td><td>1200</td><td>1005</td><td>720</td><td>10.2①</td></tr><tr><td rowspan="4">1.2</td><td>300</td><td>1085</td><td>855</td><td>580</td><td>8.7</td></tr><tr><td>400</td><td>1045</td><td>800</td><td>525</td><td>10.4</td></tr><tr><td>500</td><td>905</td><td>635</td><td>355</td><td>14.2</td></tr><tr><td>600</td><td>685</td><td>360</td><td>170</td><td>15.5</td></tr></table>

① 室温断后伸长率为 $\delta_{10}$ 。

# 3.2.3 冲击性能

3.2.3.1 榜材室温冲击韧性生产检验数据统计见表3-7。  
3.2.3.2 经 $300^{\circ}\mathrm{C},580^{\circ}\mathrm{C}$ 回火后的室温及低温冲击韧性见表3-8。  
3.2.3.3 不同温度回火对冲击韧性的影响见图3-3。  
3.2.4 扭转与剪切性能 剪切强度见表3-9。

表3-7[4]  

<table><tr><td>项目</td><td>S</td><td>max</td><td>min</td><td>X̄</td><td>s</td></tr><tr><td>akU/(kJ/m2)</td><td>690</td><td>1840</td><td>750</td><td>1160</td><td>305</td></tr></table>

表3-8[5]  

<table><tr><td colspan="2">热处理制度</td><td colspan="3">\( {a}_{\mathrm{{KU}}}/\left( {\mathrm{{kJ}}/{\mathrm{m}}^{2}}\right) \)</td></tr><tr><td>淬 火</td><td>回火/℃</td><td>\( {20}^{ \circ  }\mathrm{C} \)</td><td>\( - {40}^{ \circ  }\mathrm{C} \)</td><td>\( - {70}^{ \circ  }\mathrm{C} \)</td></tr><tr><td rowspan="2">1150°C,油淬</td><td>300</td><td>1080</td><td>850</td><td>740</td></tr><tr><td>580</td><td>1140</td><td>680</td><td>240</td></tr></table>

表3-9[2]  

<table><tr><td>θ/℃</td><td>20</td><td>300</td><td>400</td><td>500</td><td>600</td></tr><tr><td>τ/MPa</td><td>845</td><td>775</td><td>670</td><td>590</td><td>435</td></tr></table>

注：热处理状态 $1150^{\circ}\mathrm{C}$ ，淬火 $+580^{\circ}\mathrm{C}$ ，回火。

图3-3 回火温度对冲击韧性的影响[5,6]  
图片摘要：该图主要展示 3 3 回火温度对冲击韧性的影响[5,6]。
![](images/62e89b8148def41b569c2fcb73759625da37bc1652e80d5e538671074bfe3d5b.jpg)  
热处理状态： $1150\%$ ，油淬十回火2h

# 3.3 持久和蠕变性能

3.3.1 高温持久性能 见表3-10及图3-4。

表 3-10[2]  

<table><tr><td colspan="2">热处理制度</td><td rowspan="2">θ/℃</td><td>σ100</td><td>σ300</td><td>σ1000</td><td colspan="2">热处理制度</td><td rowspan="2">θ/℃</td><td>σ100</td><td>σ300</td><td>σ1000</td></tr><tr><td>预处理</td><td>最终处理</td><td colspan="3">MPa</td><td>预处理</td><td>最终处理</td><td colspan="3">MPa</td></tr><tr><td rowspan="5">1170℃,正火+680℃,回火</td><td rowspan="5">1170℃,淬火+580℃,回火</td><td>400</td><td>1000</td><td>960</td><td>920</td><td rowspan="5">1170℃,正火+680℃,回火</td><td rowspan="5">1170℃,淬火+680℃,回火</td><td>500</td><td>540</td><td>500</td><td>460</td></tr><tr><td>450</td><td>865</td><td>815</td><td>765</td><td>550</td><td>430</td><td>380</td><td>335</td></tr><tr><td>500</td><td>695</td><td>630</td><td>550</td><td rowspan="2">600</td><td rowspan="2">305</td><td rowspan="2">265</td><td rowspan="2">240</td></tr><tr><td>550</td><td>500</td><td>430</td><td>365</td></tr><tr><td>600</td><td>325</td><td>265</td><td>-</td><td>650</td><td>215</td><td>-</td><td>-</td></tr></table>

# 3.3.2 高温蠕变性能

3.3.2.1 $580^{\circ}\mathrm{C}$ 回火后在 $500^{\circ}\mathrm{C}$ 下的蠕变曲线见图3-5。  
3.3.2.2 $580^{\circ}\mathrm{C}$ 回火后在 $550^{\circ}\mathrm{C}$ 下的蠕变曲线见图3-6。  
3.3.2.3 $620^{\circ}\mathrm{C}$ 回火后在 $550^{\circ}\mathrm{C}$ 下的蠕变曲线见图3-7。  
3.3.2.4 $680^{\circ}\mathrm{C}$ 回火后在 $550^{\circ}\mathrm{C}$ 下的蠕变曲线见图3-8。

图片摘要：该图主要展示 3 4 Larson Miller曲线[2]。
![](images/7c62626cdbd72bcfd2109b1094696244dbd9dcc531eb51744e0649da79bcfd86.jpg)  
图3-4 Larson-Miller曲线[2]

图片摘要：该图主要展示 3 4 Larson Miller曲线[2]。
![](images/5899f7b6612b9b01da3bdbaaf8d7333ea955919e2d4124715a53c29207814867.jpg)  
热处理状态： $1170^{\circ}\mathrm{C}$ ，油淬 $+580^{\circ}\mathrm{C}$ ，回火

图片摘要：该图主要展示 3 4 Larson Miller曲线[2]。
![](images/c5a87d19988695646e9d31f222e4130e7a7e7decac767bac2501b27d5495a8f7.jpg)  
热处理状态： $1170^{\circ}\mathrm{C}$ ，油淬 $+580^{\circ}\mathrm{C}$ ，回火

图片摘要：该图主要展示 3 4 Larson Miller曲线[2]。
![](images/da1296e30384cb8d0271cce5330a6c15685ba71569c89e0bd6e3facdf92d2476.jpg)  
图3-5 $500^{\circ}\mathrm{C}$ 下的蠕变曲线[2]  
热处理状态： $1170^{\circ}\mathrm{C}$ ，油淬 $+620^{\circ}\mathrm{C}$ ，回火

图片摘要：该图主要展示 3 5 下的蠕变曲线[2]。
![](images/863a4cad7f01a42fa47fb4445b48ae9623c61b5d20812e3dd9e4e3f54f7436b9.jpg)  
图3-6 $550^{\circ}\mathrm{C}$ 下的蠕变曲线[2]  
热处理状态： $1170^{\circ}\mathrm{C}$ ，油淬 $+680^{\circ}\mathrm{C}$ ，回火  
图3-7 $550^{\circ}\mathrm{C}$ 下的蠕变曲线[2]  
图3-8 $550^{\circ}\mathrm{C}$ 下的蠕变曲线[2]

3.3.2.5 $680^{\circ}\mathrm{C}$ 回火后在 $600^{\circ}\mathrm{C}$ 下的蠕变曲线见图3-9。  
3.3.2.6 不同温度回火对钢在 $550^{\circ}\mathrm{C}$ 下蠕变性能的影响见图3-10。

图片摘要：该图主要展示 3 8 下的蠕变曲线[2]。
![](images/056652c4c2bbb8cb198c759bb7c2865bfc8b930dfa59304879e84a6486ba13da.jpg)  
热处理状态： $1170^{\circ}\mathrm{C}$ ，油淬 $+680^{\circ}\mathrm{C}$ ，回火

图片摘要：该图主要展示 3 8 下的蠕变曲线[2]。
![](images/cfa50c95c93d395196f8178b4681bc0253ae4b4c34dfd34ba7f35da8328ccf15.jpg)  
热处理状态： $1150^{\circ}\mathrm{C}$ ，油淬 $+$ 回火2h  
图3-10 回火温度对 $550^{\circ}\mathrm{C}$ 下蠕变性能的影响[3]  
图3-9 $600^{\circ}\mathrm{C}$ 下的蠕变曲线[2]

3.3 持久和蠕变性能  
3.4 疲劳性能

3.4.1 高周疲劳

3.4.1.1 不同温度回火，在不同温度下的旋转弯曲光滑 $(K_{\mathrm{t}} = 1)$ 与缺口 $(K_{\mathrm{t}} = 2.4)$ 试样疲劳强度极限见表3-11。

表3-11[2]  

<table><tr><td colspan="2">热处理制度</td><td rowspan="2">θ/℃</td><td rowspan="2">σ-1/MPa</td><td rowspan="2">σ-1H/MPa</td><td colspan="2">热处理制度</td><td rowspan="2">θ/℃</td><td rowspan="2">σ-1/MPa</td><td rowspan="2">σ-1H/MPa</td></tr><tr><td>淬火</td><td>回火温度/℃</td><td>淬火</td><td>回火温度/℃</td></tr><tr><td rowspan="3">1170℃,油淬</td><td>300</td><td>20</td><td>655</td><td>-</td><td rowspan="3">1170℃,油淬</td><td>580</td><td>550</td><td>410</td><td>215</td></tr><tr><td rowspan="2">580</td><td>20</td><td>630</td><td>-</td><td rowspan="2">680</td><td>550</td><td>345</td><td>185</td></tr><tr><td>500</td><td>430</td><td>265</td><td>600</td><td>295</td><td>165</td></tr></table>

注：循环周次为 $10^{7}$ 。

3.4.1.2 $300^{\circ}\mathrm{C}$ 回火后的室温旋转弯曲光滑 $(K_{\mathrm{t}} = 1)$ 试样疲劳曲线见图3-11。  
3.4.1.3 $580^{\circ}\mathrm{C}$ 回火后的室温旋转弯曲光滑 $(K_{\mathrm{t}} = 1)$ 试样疲劳曲线见图3-12。

图片摘要：该图主要展示 3 11 旋转弯曲光滑 试样 曲线[2]。
![](images/9c35cf6cf8c23830d3771afbc9794c6745bc423530d2a79b5037cc017274f88a.jpg)  
热处理状态： $1170^{\circ}\mathrm{C}$ ，油淬 $+300^{\circ}\mathrm{C}$ ，回火； $\sigma_{\mathrm{b}} = 1420\mathrm{MPa}$

图3-11 旋转弯曲光滑 $(K_{\mathrm{t}} = 1)$ 试样 $S - N$ 曲线[2]

图3-12 旋转弯曲光滑 $(K_{\mathrm{t}} = 1)$ 试样 $S - N$ 曲线[2]   
图片摘要：该图主要展示 3 12 旋转弯曲光滑 试样 曲线[2]。
![](images/17fcaee7fc04d5068d1547cff5dc64cece5fba7ec733b4eebc05be35ba1d58a3.jpg)  
热处理状态： $1170^{\circ}\mathrm{C}$ ，油淬 $+580\mathrm{C}$ ，回火； $\sigma_{\mathrm{b}} = 1200\mathrm{MPa}$

3.4.1.4 $580^{\circ}\mathrm{C}$ 回火后的高温旋转弯曲光滑 $(K_{\mathrm{t}} = 1)$ 试样疲劳曲线见图3-13。  
3.4.1.5 $580^{\circ}\mathrm{C}$ 回火后的高温旋转弯曲缺口 $(K_{\mathrm{t}} = 2.4)$ 试样疲劳曲线见图3-14。

图3-13 高温旋转弯曲光滑  
图片摘要：该图主要展示 3 13 高温旋转弯曲光滑。
![](images/93f6120c24f37cacc3a085c3564275094a92803bf38c6cfc03cafada0eec795d.jpg)  
热处理状态： $1170\mathrm{C}$ ，油淬 $+580^{\circ}\mathrm{C}$ ，回火； $\sigma_{\mathrm{b}} = 1200\mathrm{MPa}$

$(K_{t} = 1)$ 试样 $S - N$ 曲线[2]
