Repository: C-zj02/CFD-claw

<div align="center">

**English** | [中文](#中文版) | [Français](README_FR.md) | [Русский](README_RU.md) | [हिन्दी](README_HI.md) | [العربية](README_AR.md) | [Português](README_PT.md)

# 🚀 Claude Code Python

**A Complete Python Reimplementation Based on Real Claude Code Source**

*From TypeScript Source → Rebuilt in Python with ❤️*

***
**🔥 Active Development • New Features Weekly 🔥**

</div>

***

## 🎯 What is This?

**Clawd Code** is a **complete Python rewrite** of Claude Code, based on the **real TypeScript source code**.

File: RAG-data/中国航空材料手册（第2版）第3卷 铝合金 镁合金001-200.pdf-252c2fa7-3f8f-4d7a-a23b-2d3605ea6996.md (part 5 of 11)
# 中国航空材料手册
<table><tr><td rowspan="2">θ/°C</td><td colspan="3">T42</td><td colspan="3">T62</td></tr><tr><td>σb/MPa</td><td>σP0.2/MPa</td><td>δ10/%</td><td>σb/MPa</td><td>σP0.2/MPa</td><td>δ10/%</td></tr><tr><td>室温</td><td>438</td><td>279</td><td>18.4</td><td>433</td><td>369</td><td>7.5</td></tr><tr><td>100</td><td>400</td><td>287</td><td>18.2</td><td>-</td><td>-</td><td>-</td></tr><tr><td>125</td><td>392</td><td>269</td><td>20</td><td>326</td><td>326</td><td>9.3</td></tr><tr><td>150</td><td>374</td><td>251</td><td>23.2</td><td>305</td><td>305</td><td>9.2</td></tr><tr><td>175</td><td>357</td><td>249</td><td>23.1</td><td>276</td><td>276</td><td>9.6</td></tr><tr><td>200</td><td>350</td><td>239</td><td>15.8</td><td>254</td><td>254</td><td>8.6</td></tr><tr><td>225</td><td>305</td><td>-</td><td>6.3</td><td>238</td><td>238</td><td>7.3</td></tr><tr><td>250</td><td>-</td><td>-</td><td>-</td><td>198</td><td>198</td><td>9.5</td></tr><tr><td>275</td><td>-</td><td>-</td><td>-</td><td>193</td><td>163</td><td>8.3</td></tr></table>

# 3.2.2.2.2 $\delta 2\mathrm{mm}$ 板材各种温度的拉伸性能见表3-24。

表3-24  

<table><tr><td rowspan="2">θ/°C</td><td colspan="3">T4</td><td colspan="3">T6</td></tr><tr><td>σb/MPa</td><td>σP0.2/MPa</td><td>δH/%</td><td>σb/MPa</td><td>σP0.2/MPa</td><td>δH/%</td></tr><tr><td>-196</td><td>539</td><td>422</td><td>24</td><td>559</td><td>510</td><td>x</td></tr><tr><td>-70</td><td>471</td><td>373</td><td>22</td><td>490</td><td>451</td><td>y</td></tr><tr><td>20</td><td>432</td><td>284</td><td>19</td><td>441</td><td>392</td><td>z</td></tr><tr><td>100</td><td>402</td><td>270</td><td>16</td><td></td><td></td><td></td></tr><tr><td>125</td><td>392</td><td>265</td><td>18</td><td>382</td><td>348</td><td>y</td></tr><tr><td>150</td><td>373</td><td>260</td><td>19</td><td>382</td><td>333</td><td>13</td></tr><tr><td>175</td><td>343</td><td>240</td><td>18</td><td>373</td><td>324</td><td>12</td></tr><tr><td>200</td><td>324</td><td>230</td><td>11</td><td>333</td><td>304</td><td>y</td></tr><tr><td>225</td><td>--</td><td>--</td><td>--</td><td>324</td><td>294</td><td>y</td></tr><tr><td>250</td><td>216</td><td>191</td><td>13</td><td>294</td><td>260</td><td>y</td></tr><tr><td>300</td><td>147</td><td>113</td><td>13</td><td></td><td></td><td></td></tr></table>

3.2.2.2.3 T0状态 $\delta 2.5\mathrm{mm}$ 板材各种温度的典型和最低拉伸性能见表3-25   
3.2.2.2.4 $\delta 15\mathrm{mm}$ 预拉伸板材的高温拉伸性能见表3-26。  
3.2.2.2.5 $\delta 2\mathrm{mm}$ 板材经不同稳定化处理后的高温拉伸性能见表3-27。

表3-25  

<table><tr><td rowspan="2">θ/°C</td><td colspan="2">σb/MPa</td><td>σP0.2/MPa</td><td colspan="2">δ10/%</td><td rowspan="2">θ/°C</td><td colspan="2">σb/MPa</td><td>σP0.2/MPa</td><td>δ10%</td></tr><tr><td>最低值</td><td>典型值</td><td>最低值</td><td>最低值</td><td>典型值</td><td>最低值</td><td>典型值</td><td>最低值</td><td>最低值典型值</td></tr><tr><td>20</td><td>427</td><td>441</td><td>333</td><td>10</td><td>13</td><td>175</td><td>353</td><td>373</td><td>275</td><td>15</td></tr><tr><td>100</td><td>392</td><td>412</td><td>304</td><td>-</td><td>-</td><td>200</td><td>333</td><td>353</td><td>275</td><td>-</td></tr><tr><td>125</td><td>392</td><td>412</td><td>304</td><td>-</td><td>14</td><td>250</td><td>226</td><td>245</td><td>196</td><td>-</td></tr><tr><td>150</td><td>373</td><td>304</td><td>284</td><td>-</td><td>13</td><td>300</td><td>137</td><td>157</td><td>118</td><td>14</td></tr></table>

表326[4]  

<table><tr><td rowspan="2">θ/°C</td><td colspan="3">T3514</td><td colspan="3">T651</td></tr><tr><td>σb/MPa</td><td>σP0.2/MPa</td><td>δ10/%</td><td>σb/MPa</td><td>σP0.2/MPa</td><td>δ10/%</td></tr><tr><td>150</td><td>405</td><td>286</td><td>15.5</td><td>404</td><td>364</td><td>6.7</td></tr><tr><td>175</td><td>386</td><td>276</td><td>15</td><td>378</td><td>339</td><td>6.6</td></tr></table>

# ① 均为不包铝板材。

表3-27  

<table><tr><td rowspan="2">稳定化及试验温度θ/°C</td><td rowspan="2">稳定化时间t/h</td><td colspan="3">T42</td><td colspan="3">T62</td></tr><tr><td>σb/MPa</td><td>σP0.2/MPa</td><td>δ10/%</td><td>σb/MPa</td><td>σP0.2/MPa</td><td>δ1/%</td></tr><tr><td rowspan="2">100</td><td>50</td><td>406</td><td>284</td><td>18.5</td><td>---</td><td>---</td><td></td></tr><tr><td>100</td><td>402</td><td>271</td><td>19.6</td><td>---</td><td>---</td><td></td></tr><tr><td rowspan="2">125</td><td>50</td><td>396</td><td>268</td><td>20</td><td>373</td><td>323</td><td>5.8</td></tr><tr><td>100</td><td>397</td><td>272</td><td>20</td><td>---</td><td>---</td><td></td></tr><tr><td rowspan="3">150</td><td>10</td><td>380</td><td>258</td><td>---</td><td>355</td><td>309</td><td>4.3</td></tr><tr><td>50</td><td>384</td><td>277</td><td>20.4</td><td>354</td><td>308</td><td>5.9</td></tr><tr><td>100</td><td>385</td><td>307</td><td>14.1</td><td>333</td><td>283</td><td>5.7</td></tr><tr><td rowspan="3">175</td><td>10</td><td>368</td><td>305</td><td>13.8</td><td>318</td><td>277</td><td>5.2</td></tr><tr><td>50</td><td>313</td><td>274</td><td>9.8</td><td>288</td><td>246</td><td>40</td></tr><tr><td>100</td><td>283</td><td>241</td><td>8.4</td><td>275</td><td>232</td><td>-</td></tr><tr><td rowspan="3">200</td><td>10</td><td>281</td><td>248</td><td>8.8</td><td>278</td><td>242</td><td>5.9</td></tr><tr><td>50</td><td>243</td><td>210</td><td>10</td><td>249</td><td>220</td><td>5.1</td></tr><tr><td>100</td><td>238</td><td>209</td><td>10.5</td><td>247</td><td>211</td><td>41.8</td></tr><tr><td rowspan="3">225</td><td>10</td><td>218</td><td>195</td><td>8.9</td><td>228</td><td>203</td><td>7.1</td></tr><tr><td>50</td><td>206</td><td>181</td><td>9.0</td><td>214</td><td>179</td><td>11</td></tr><tr><td>100</td><td>---</td><td>---</td><td>---</td><td>192</td><td>167</td><td>10.9</td></tr><tr><td rowspan="3">250</td><td>10</td><td>---</td><td>---</td><td>---</td><td>172</td><td>145</td><td>8.8</td></tr><tr><td>50</td><td>---</td><td>---</td><td>---</td><td>156</td><td>135</td><td>9.4</td></tr><tr><td>100</td><td>---</td><td>---</td><td>---</td><td>148</td><td>119</td><td>11</td></tr><tr><td rowspan="2">275</td><td>10</td><td>---</td><td>---</td><td>---</td><td>133</td><td>108</td><td>10.4</td></tr><tr><td>50</td><td>---</td><td>---</td><td>---</td><td>119</td><td>95</td><td>14.8</td></tr></table>

# 3.2.2.2.6 板材经稳定化处理后的高温拉伸性能见表3-28。

表3-28  

<table><tr><td rowspan="2">稳定化及试验温度θ/°C</td><td rowspan="2">稳定化时间t/h</td><td colspan="3">T4</td><td colspan="3">T0</td></tr><tr><td>σb/MPa</td><td>σP0.2/MPa</td><td>δH/%</td><td>σh/MPa</td><td>σP0.2/MPa</td><td>Φ1</td></tr><tr><td rowspan="2">125</td><td>100</td><td>402</td><td>284</td><td>19</td><td>422</td><td>329</td><td>13</td></tr><tr><td>1000</td><td>392</td><td>284</td><td>21</td><td>--</td><td>--</td><td></td></tr><tr><td rowspan="2">150</td><td>100</td><td>373</td><td>265</td><td>24</td><td>412</td><td>353</td><td>13</td></tr><tr><td>1000</td><td>353</td><td>304</td><td>--</td><td>--</td><td>--</td><td></td></tr><tr><td rowspan="2">175</td><td>100</td><td>324</td><td>265</td><td>16</td><td>333</td><td>294</td><td>14</td></tr><tr><td>1000</td><td>294</td><td>245</td><td>--</td><td>--</td><td>--</td><td></td></tr><tr><td rowspan="2">200</td><td>100</td><td>265</td><td>235</td><td>11</td><td>275</td><td>230</td><td>12</td></tr><tr><td>1000</td><td>206</td><td>177</td><td>--</td><td>--</td><td>--</td><td></td></tr></table>

3.2.2.2.7 $\delta < 5\mathrm{mm}$ 挤压型材及经稳定化处理后的高温拉伸性能见表3-29。  
3.2.2.2.8 挤压型材经稳定化处理后的高温拉伸性能见表3-30。

表3-29  

<table><tr><td rowspan="2">稳定化及试验温度θ/°C</td><td rowspan="2">稳定化时间t/h</td><td colspan="3">T4</td><td colspan="3">T6</td><td colspan="3">T42</td><td colspan="3">T62</td></tr><tr><td>σb/MPa</td><td>σP0.2/MPa</td><td>δ10/%</td><td>σb/MPa</td><td>σP0.2/MPa</td><td>δ10/%</td><td>σb/MPa</td><td>σP0.2/MPa</td><td>δ10/%</td><td>σb/MPa</td><td>σP0.2/MPa</td><td>δ10/%</td></tr><tr><td rowspan="2">150</td><td rowspan="2">-50</td><td>424</td><td>326</td><td>19.0</td><td>435</td><td>411</td><td>9.5</td><td>395</td><td>279</td><td>25.9</td><td>404</td><td>351</td><td>10.6</td></tr><tr><td>417</td><td>351</td><td>13.6</td><td>399</td><td>359</td><td>10.2</td><td>391</td><td>271</td><td>20</td><td>398</td><td>330</td><td>8.7</td></tr><tr><td rowspan="2">175</td><td rowspan="2">-50</td><td>-</td><td>-</td><td>-</td><td>413</td><td>389</td><td>8.1</td><td>365</td><td>241</td><td>24.4</td><td>375</td><td>337</td><td>9.4</td></tr><tr><td>-</td><td>-</td><td>-</td><td>360</td><td>332</td><td>7.4</td><td>349</td><td>308</td><td>9.4</td><td>320</td><td>281</td><td>10.4</td></tr><tr><td rowspan="2">200</td><td rowspan="2">-50</td><td>367</td><td>317</td><td>11.1</td><td>385</td><td>359</td><td>5.6</td><td>355</td><td>242</td><td>22.9</td><td>326</td><td>291</td><td>11.2</td></tr><tr><td>309</td><td>270</td><td>11.2</td><td>330</td><td>297</td><td>6.9</td><td>256</td><td>211</td><td>12.4</td><td>256</td><td>212</td><td>14.3</td></tr><tr><td rowspan="2">225</td><td rowspan="2">-50</td><td>-</td><td>-</td><td>-</td><td>-</td><td>-</td><td>-</td><td>-</td><td>-</td><td>-</td><td>277</td><td>246</td><td>9.</td></tr><tr><td>-</td><td>-</td><td>-</td><td>-</td><td>-</td><td>-</td><td>-</td><td>-</td><td>-</td><td>212</td><td>173</td><td>14.9</td></tr><tr><td rowspan="2">250</td><td rowspan="2">-50</td><td>-</td><td>-</td><td>-</td><td>283</td><td>244</td><td>6.0</td><td>-</td><td>-</td><td>-</td><td>220</td><td>192</td><td>10.9</td></tr><tr><td>-</td><td>-</td><td>-</td><td>168</td><td>131</td><td>11.4</td><td>-</td><td>-</td><td>-</td><td>177</td><td>140</td><td>11.9</td></tr></table>

表3-30[2]  

<table><tr><td rowspan="2">稳定化及试验温度θ/°C</td><td rowspan="2">稳定化时间t/h</td><td colspan="3">T4</td><td colspan="3">T6</td></tr><tr><td>σb/MPa</td><td>σPc.2/MPa</td><td>δH/°C</td><td>σb/MPa</td><td>σPc.2/MPa</td><td>δH/°C</td></tr><tr><td rowspan="5">125</td><td>50</td><td>419</td><td>329</td><td>16.6</td><td>451</td><td>397</td><td>7.1</td></tr><tr><td>100</td><td>419</td><td>338</td><td>14.2</td><td>441</td><td>392</td><td>7.1</td></tr><tr><td>500</td><td>428</td><td>363</td><td>16.6</td><td>439</td><td>411</td><td>8.0</td></tr><tr><td>1000</td><td>439</td><td>413</td><td>12.0</td><td>435</td><td>395</td><td>7.9</td></tr><tr><td>2500</td><td>454</td><td>431</td><td>15.6</td><td>423</td><td>381</td><td>7.7</td></tr><tr><td rowspan="5">135</td><td>50</td><td>416</td><td>-</td><td>16.4</td><td>445</td><td>-</td><td>8.0</td></tr><tr><td>100</td><td>422</td><td>-</td><td>16.4</td><td>443</td><td>-</td><td>8.1</td></tr><tr><td>500</td><td>441</td><td>-</td><td>11.3</td><td>439</td><td>-</td><td>9.0</td></tr><tr><td>1000</td><td>458</td><td>-</td><td>11.0</td><td>433</td><td>-</td><td>8.7</td></tr><tr><td>2500</td><td>439</td><td>-</td><td>8.2</td><td>422</td><td>-</td><td>8.6</td></tr><tr><td rowspan="5">150</td><td>50</td><td>417</td><td>365</td><td>13.8</td><td>424</td><td>400</td><td>7.1</td></tr><tr><td>100</td><td>416</td><td>403</td><td>9.2</td><td>419</td><td>393</td><td>8.6</td></tr><tr><td>500</td><td>400</td><td>354</td><td>9.6</td><td>397</td><td>345</td><td>8.6</td></tr><tr><td>1000</td><td>389</td><td>315</td><td>9.0</td><td>385</td><td>329</td><td>9.8</td></tr><tr><td>2500</td><td>380</td><td>316</td><td>8.4</td><td>380</td><td>316</td><td>9.7</td></tr></table>

# 3.2.2.2.9 $d30\mathrm{mm}$ 挤压棒材在各种温度下的拉伸性能见表3-31。

表3-31  

<table><tr><td>θ/°C</td><td>σb/MPa</td><td>σP0.2/MPa</td><td>δ10/%</td><td>θ/°C</td><td>σb/MPa</td><td>σP0.2/MPa</td><td>δ10/%</td></tr><tr><td>20</td><td>520</td><td>382</td><td>10</td><td>200</td><td>402</td><td>294</td><td>11</td></tr><tr><td>100</td><td>481</td><td>373</td><td>12</td><td>250</td><td>255</td><td>216</td><td>14</td></tr><tr><td>150</td><td>432</td><td>333</td><td>13</td><td>300</td><td>167</td><td>137</td><td>17</td></tr></table>

# 3.2.2.3 合金的板材、棒材、型材室温及高温应力-应变曲线见图3-1～图3-20。

# 3.2.3 压缩性能

# 3.2.3.1 室温压缩性能见表3-32。

表3-32  

<table><tr><td>品种</td><td>状态</td><td>σP0.2/MPa</td><td>σP0.2/MPa</td></tr><tr><td>挤压品</td><td>T4</td><td>382</td><td>373</td></tr><tr><td>轧制品</td><td>T4</td><td>314</td><td>284</td></tr><tr><td>轧制品</td><td>T6</td><td>412</td><td>392</td></tr></table>

图片摘要：该图主要展示 3 32。
![](images/89884e5afe58f010d79b9807fc1706043e897fe152ffe470c3ee0ba258411598.jpg)  
图3-1 2A12T4状态不包铝 $\delta 2.0\mathrm{mm}$ 板材纵向（L向）试样拉伸应力-应变曲线

图片摘要：该图主要展示 3 1 2A12T4状态不包铝 板材纵向（L向）试样拉伸应力 应变曲线。
![](images/d5352377fcabc895e0ed73e3ec6539dc0c7baa153185b6ad58811df3c1d16d52.jpg)  
图3-2 2A12T4状态 $\delta 2.0\mathrm{mm}$ 不包铝板材横向试样拉伸应力-应变曲线

图片摘要：该图主要展示 3 2 2A12T4状态 不包铝板材横向试样拉伸应力 应变曲线。
![](images/e3dbef083d66dc1f7d0eb6e1d39e2dfa8b1da7f3904afc59afc9da1ad1176df1.jpg)  
图3-3 2A12T0状态 $\delta 1.5\mathrm{mm}$ 板材横向试样拉伸应力-应变曲线[13]

图片摘要：该图主要展示 3 3 2A12T0状态 板材横向试样拉伸应力 应变曲线[13]。
![](images/ea6618023a7130861855522d3d8211dc68e1e5b8cef9cdf61e3235cf1d8d1036.jpg)  
图3-4 2A12T0状态 $\delta 2\mathrm{mm}$ 板材横向试样拉伸应力-应变曲线

图3-5 2A12T4状态  
图片摘要：该图主要展示 3 5 2A12T4状态。
![](images/6f4e378243aec23368cdb57db8c9d4c55605bdc322cf0e31d0e23c94cd15940c.jpg)  
$90\mathrm{mm}\times 1700\mathrm{mm}\times 2100\mathrm{mm}$   
板材自中心切取的横向试样的拉伸应力-应变曲线

图3-6 2A12T4状态  
图片摘要：该图主要展示 3 6 2A12T4状态。
![](images/8f4faf846310fd014213d17b05fe9d3fb03962dcc8b6cdf862e5be5fabc1509a.jpg)  
$90\mathrm{mm}\times 1700\mathrm{mm}\times 2100\mathrm{mm}$   
板材自厚度切取的试样的  
拉伸应力-应变曲线

图片摘要：该图主要展示 3 6 2A12T4状态。
![](images/5c3edfb5983cc17e4ce132d3edc2013d3243f96d6f30f629a1ae97eb5fb617a8.jpg)  
图3-7 2A12T0状态棒材室温拉伸应力-应变曲线

图片摘要：该图主要展示 3 7 2A12T0状态棒材室温拉伸应力 应变曲线。
![](images/10394ddddce284207f393ab360a0dfec3cb1c4a83e404434ab806f14a7805cd4.jpg)  
图3-8 2A12T4状态大型翼梁型材纵向（L向）室温拉伸应力-应变曲线

图片摘要：该图主要展示 3 8 2A12T4状态大型翼梁型材纵向（L向）室温拉伸应力 应变曲线。
![](images/092c97d27941b18f73ffbfc3af8ed7db031be42e6cf49f2e2fb8dc9605403c20.jpg)  
图3-9 2A12T4状态 $\delta 2.0\mathrm{mm}$ 板材室温与高温拉伸应力-应变曲线

3.2.3.2 板材在不同温度的压缩性能见表3-33。

表3-33  

<table><tr><td rowspan="2">θ/°C</td><td colspan="3">T4</td></tr><tr><td>σPc0.5/MPa</td><td>σPc0.2/MPa</td><td>σPc/MPa</td></tr><tr><td>20</td><td>348</td><td>314</td><td>201</td></tr><tr><td>100</td><td>343</td><td>314</td><td>191</td></tr><tr><td>150</td><td>324</td><td>294</td><td>181</td></tr><tr><td>200</td><td>319</td><td>289</td><td>142</td></tr><tr><td>250</td><td>226</td><td>206</td><td>128</td></tr><tr><td rowspan="2">θ/°C</td><td colspan="3">T0</td></tr><tr><td>σPc0.5/MPa</td><td>σPc0.2/MPa</td><td>σPc/MPa</td></tr><tr><td>20</td><td>397</td><td>363</td><td>221</td></tr><tr><td>100</td><td>397</td><td>353</td><td>196</td></tr><tr><td>150</td><td>363</td><td>329</td><td>177</td></tr><tr><td>200</td><td>353</td><td>319</td><td>157</td></tr><tr><td>250</td><td>255</td><td>226</td><td>127</td></tr></table>

图片摘要：该图主要展示 3 33。
![](images/43b1c119afb91324b0cc80a63247d97a65aa2af5141266a627a4ec28f8d9b5d1.jpg)  
图3-10 2A12T4状态截面为 $40\mathrm{mm}\times 35\mathrm{ram}\times 3\mathrm{mm}\times 4\mathrm{mm}$

丁字型材室温与高温拉伸应力-应变曲线

图片摘要：该图主要展示 3 10 2A12T4状态截面为。
![](images/b3cbdb723a97d8fdbde28ad23b5463e9b890348cc8deab139041d839328b1f07.jpg)  
图3-11 2A12T351状态专用大型材室温拉伸平均应力-应变曲线

# 3.2.4 冲击性能 合金制品的冲击韧性见表3-34。

表3-34  

<table><tr><td>品种</td><td>状态</td><td>试样取向</td><td>组织特征</td><td>σb/MPa</td><td>σP0.2/MPa</td><td>δ/%</td><td>akU/(kJ/m2)</td><td>来源</td></tr><tr><td rowspan="2">挤压带板12mm×75mm</td><td rowspan="2">T4</td><td rowspan="2">---</td><td rowspan="2">未再结晶再结晶</td><td>534</td><td>359</td><td>13.8</td><td>196</td><td rowspan="2">[14]</td></tr><tr><td>487</td><td>341</td><td>17.5</td><td>176</td></tr><tr><td rowspan="2">薄板δ2.0mm</td><td>T4</td><td>---</td><td>-</td><td>476</td><td>325</td><td>22.0</td><td>157</td><td rowspan="2">[14]</td></tr><tr><td>T6</td><td>---</td><td>-</td><td>472</td><td>411</td><td>11.9</td><td>98</td></tr><tr><td rowspan="2">厚板</td><td rowspan="2">T4</td><td>L</td><td>---</td><td>456</td><td>333</td><td>16.0</td><td>196</td><td rowspan="2">[15]</td></tr><tr><td>LT</td><td>---</td><td>446</td><td>304</td><td>11.0</td><td>147</td></tr></table>

# 3.2.5 扭转与剪切性能

# 3.2.5.1 合金制品在 $20\mathrm{C}$ 时典型值见表3-35。

表3-35  

<table><tr><td>品种</td><td>d/mm</td><td>状态</td><td>τp/MPa</td><td>τ0.3/MPa</td><td>τb/MPa</td><td>τ/MPa</td></tr><tr><td>大型型材</td><td>-</td><td>T4</td><td>127</td><td>196</td><td>382</td><td>194</td></tr><tr><td>棒材</td><td>40</td><td>T4</td><td>137</td><td>177</td><td>343</td><td>255</td></tr></table>

# 3.2.5.2 $d30\mathrm{mm}$ 棒材在不同温度下的扭转、切变性能，见表3-36。

表3-36  

<table><tr><td>θ/°C</td><td>τb/MPa</td><td>τ0.3/MPa</td><td>τP/MPa</td><td>τ/MPa</td><td>θ/°C</td><td>τb/MPa</td><td>τ0.3/MPa</td><td>τP/MPa</td><td>τ/MPa</td></tr><tr><td>20</td><td>343</td><td>177</td><td>127</td><td>255</td><td>200</td><td>279</td><td>172</td><td>127</td><td>240</td></tr><tr><td>100</td><td>324</td><td>177</td><td>127</td><td>245</td><td>250</td><td>245</td><td>167</td><td>98</td><td>167</td></tr><tr><td>150</td><td>314</td><td>172</td><td>127</td><td>240</td><td>300</td><td>147</td><td>137</td><td>78</td><td>118</td></tr></table>

# 3.2.6 应力集中

# 3.2.6.1 合金 $\delta 2.0\mathrm{mm}$ 板材的室温缺口强度性能，见表3-37。

表3-37  

<table><tr><td>状态</td><td>σb/MPa</td><td>σbH/MPa</td><td>(σb-σbH)/σb/%</td><td>σbH/σb</td><td>状态</td><td>σb/MPa</td><td>σbH/MPa</td><td>(σb--σbH)/σb/%</td><td>σbH/σb</td></tr><tr><td>T42</td><td>431</td><td>278</td><td>35.5</td><td>0.64</td><td>T4</td><td>449</td><td>313</td><td>30.3</td><td>0.69</td></tr><tr><td>T62</td><td>411</td><td>260</td><td>36.7</td><td>0.63</td><td>T6</td><td>454</td><td>225</td><td>50.5</td><td>0.49</td></tr></table>

# 3.2.6.2 合金 $\delta 1.8\mathrm{mm}$ 板材在不同温度的缺口强度性能，见表3-38。

表3-38[16]  

<table><tr><td>θ/°C</td><td>状态</td><td>σb/MPa</td><td>δ/%</td><td>σbH/MPa</td><td>σbH/σb</td><td>(σb-σbH)/σb/%</td></tr><tr><td>20</td><td rowspan="2">T42</td><td>412</td><td>22.5</td><td>289</td><td>0.70</td><td>30</td></tr><tr><td>150</td><td>363</td><td>19.0</td><td>260</td><td>0.72</td><td>28</td></tr><tr><td>20</td><td rowspan="3">T62</td><td>427</td><td>8.0</td><td>255</td><td>0.60</td><td>40</td></tr><tr><td>175</td><td>363</td><td>12.0</td><td>289</td><td>0.80</td><td>20</td></tr><tr><td>215</td><td>309</td><td>12.5</td><td>260</td><td>0.84</td><td>16</td></tr></table>

# 3.2.6.3 合金预拉伸板、热轧板的缺口性能，见表3-39。

# 3.2.6.4 合金 $\delta < 5\mathrm{mm}$ 挤压型材缺口性能，见表3-40。

表3-39  

<table><tr><td rowspan="2">厚度/mm</td><td rowspan="2">状态</td><td rowspan="2">σb/MPa</td><td rowspan="2">σP0.2/MPa</td><td colspan="3">σbH/MPa</td><td colspan="3">(σb-σbH)/σb/%</td><td colspan="3">σbH/σb</td></tr><tr><td>0°</td><td>4°</td><td>8°</td><td>0°</td><td>4°</td><td>8°</td><td>0°</td><td>4°</td><td>N°</td></tr><tr><td>19</td><td>T351</td><td>456</td><td>343</td><td>510</td><td>397</td><td>172</td><td>-11.8</td><td>12.9</td><td>62.4</td><td>1.48</td><td>1.15</td><td>0.50</td></tr><tr><td>19</td><td>T651</td><td>481</td><td>436</td><td>510</td><td>250</td><td>103</td><td>-6.1</td><td>47.9</td><td>78.6</td><td>1.17</td><td>0.57</td><td>0.23</td></tr><tr><td>18</td><td>T4</td><td>466</td><td>343</td><td>485</td><td>432</td><td>196</td><td>-4.2</td><td>7.4</td><td>57.8</td><td>1.14</td><td>1.25</td><td>0.57</td></tr><tr><td>18</td><td>T6</td><td>476</td><td>412</td><td>539</td><td>374</td><td>127</td><td>-13.4</td><td>20.6</td><td>73.2</td><td>1.31</td><td>0.92</td><td>0.31</td></tr></table>

表3-40  

<table><tr><td>状态</td><td>σb/MPa</td><td>σP0.2/MPa</td><td>σbH/MPa</td><td>(σb-σbH)/σb/%</td><td>σbH/σb</td></tr><tr><td>T62</td><td>472</td><td>412</td><td>426</td><td>9.0</td><td>1.0</td></tr><tr><td>T6</td><td>510</td><td>486</td><td>41</td><td>18.0</td><td>0.8</td></tr></table>

3.2.7 其他性能 板材时效特性曲线，见图 $3-12 \sim$ 图3-14。固溶热处理加热时间对板材拉伸性能的影响见图3-15和图3-16。冷变形程度及冷变形板材退火温度对拉伸性能的影响见图3-17和图3-18。

图片摘要：该图主要展示 3 40。
![](images/32e7cf8c8ac43c4306a34f863d479b7ca54f09fe6345c1419f259e235a327fd9.jpg)  
图3-12 2A12板材自然时效曲线[2]

图片摘要：该图主要展示 3 12 2A12板材自然时效曲线[2]。
![](images/e040681215ae82904bf59892c02de666faa1079b154c8be955766f90a447eb71.jpg)  
图3-13 2A12板材在 $190^{\circ}C$ 下人工时效曲线

图片摘要：该图主要展示 3 13 2A12板材在 下人工时效曲线。
![](images/9437c3d525570497df2b4f9f3f62e56b190015343deae12eca1f75ed312a16f6.jpg)  
图3-14 2A12板材在室温及低温时时效曲线[2]

图片摘要：该图主要展示 3 14 2A12板材在室温及低温时时效曲线[2]。
![](images/9132bcbd6ab967901c6208620b26198f3dfd6c38792036c74efe0edcf84253b6.jpg)  
图3-15 固溶热处理加热时间对2A12T4状态板材拉伸性能的影响

图片摘要：该图主要展示 3 15 固溶热处理加热时间对2A12T4状态板材拉伸性能的影响。
![](images/801a3b2c9ba3555d68d3d0cc889d18be6d302432ff03673ba59a7cb2fbb4c5fd.jpg)  
图3-16 第一次(1)和第二次(2)固溶热处理加热时间对2A12T4状态板材拉伸性能的影响

图3-17 冷变形程度对2A12T4状态板材拉伸性能的影响  
图片摘要：该图主要展示 3 17 冷变形程度对2A12T4状态板材拉伸性能的影响。
![](images/16bcdd528f238eb65d0f619432fcdadc156f3600e0970b1ec73b50bb31a9e17e.jpg)  
1 在新固溶热处理后冷变形；  
2一在固溶热处理和时效后冷变形

图片摘要：该图主要展示 3 17 冷变形程度对2A12T4状态板材拉伸性能的影响。
![](images/aa8fea948dde18c8ee139517cdfd62d9b75ea125144d8622ca014320d85e053c.jpg)

图3-18 退火温度对2A12冷轧板材拉伸性能的影响[2]  
图片摘要：该图主要展示 3 18 退火温度对2A12冷轧板材拉伸性能的影响[2]。
![](images/326300d792774e2a13e6cec86a376adff36d6c725eca3a743446a092392066bb.jpg)  
退火温度/℃

# 3.3 持久和蠕变性能

# 3.3.1 高温持久性能

# 3.3.1.1 高温持久强度极限见表3-41。

# 3.3.1.2 板材高温持久强度曲线见图3-19。

# 3.3.2 高温蠕变性能

# 3.3.2.1 高温蠕变极限见表3-42。

表3-41[7]  

<table><tr><td>品种</td><td>状态</td><td>θ/C</td><td>σ10/MPa</td><td>σ100/MPa</td><td>σ1000/MPa</td></tr><tr><td rowspan="5">板材</td><td rowspan="5">T4,T6</td><td>100</td><td>392</td><td>382</td><td>373</td></tr><tr><td>125</td><td>---</td><td>333</td><td>294</td></tr><tr><td>150</td><td>343</td><td>294</td><td>235</td></tr><tr><td>175</td><td>275</td><td>226</td><td>172</td></tr><tr><td>200</td><td>235</td><td>177</td><td>118</td></tr></table>

图片摘要：该图主要展示 3 41[7]。
![](images/0526c2aaa2370625bb84fa97a5a7431d7174517704dbc946ea953903d9af91f1.jpg)  
图3-19 2A12T4状态 $\delta 2\mathrm{mm}$ 板材横向试样高温持久强度曲线

表3-42  

<table><tr><td>品种</td><td>状态</td><td>θ/°C</td><td>σ0.2-1000/MPa</td><td>σ0.2-1000/MPa</td></tr><tr><td rowspan="2">大型型材</td><td rowspan="2">T4</td><td>150</td><td>255</td><td>216</td></tr><tr><td>175</td><td>167</td><td>98</td></tr><tr><td rowspan="3">小型材</td><td rowspan="3">T4</td><td>150</td><td>206</td><td>-</td></tr><tr><td>175</td><td>147</td><td>88</td></tr><tr><td>200</td><td>93</td><td>59</td></tr><tr><td rowspan="3">薄板材</td><td rowspan="3">T4</td><td>150</td><td>177</td><td>113~118</td></tr><tr><td>175</td><td>113</td><td>-</td></tr><tr><td>200</td><td>78</td><td>44~49</td></tr></table>

# 3.3.2.2 高温蠕变曲线见图 $3 - 20\sim$ 图3-24。

图片摘要：该图主要展示 3 42。
![](images/1d7adfc6d2851fc82e458b044bc5913999abffd01babfd3d5e00aa62a40d19fd.jpg)  
图3-20 2A12T4状态 $\delta 2\mathrm{mm}$ 板材在 $250C$ 的瞬时蠕变曲线

图片摘要：该图主要展示 3 20 2A12T4状态 板材在 的瞬时蠕变曲线。
![](images/a461d175dadf8ffa345941c1b9043bb881cc7042f2b6910b13bca1047651fcdc.jpg)  
图3-22 2A12T4状态 $d30\mathrm{mm}$ 棒材在 $200C$ 的瞬时蠕变曲线

图片摘要：该图主要展示 3 22 2A12T4状态 棒材在 的瞬时蠕变曲线。
![](images/b7c489d8bad5dab7db2c71eba473e80f87f63abfd6dec24d4f56e92d9b556fd9.jpg)

图片摘要：该图主要展示 3 22 2A12T4状态 棒材在 的瞬时蠕变曲线。
![](images/7faee6d722ec9e93d53d7359b7fe82f0e0f634f1e068b155dcbe78c601cd6d56.jpg)  
图3-21 2A12T4状态 $\delta 2\mathrm{mm}$ 板材在 $270C$ 的瞬时蠕变曲线  
图3-23 2A12T4状态 $d30\mathrm{mm}$ 棒材在 $250^{\circ}C$ 的瞬时蠕变曲线

# 3.4 疲劳性能

# 3.4.1 高周疲劳

# 3.4.1.1 室温疲劳极限见表3-43。

# 3.4.1.2 高温疲劳极限见表3-44。

表3-43  

<table><tr><td>品种</td><td>d/mm</td><td>状态</td><td>N/周</td><td>σD/MPa</td></tr><tr><td rowspan="2">大型型材</td><td rowspan="2">...</td><td>T4</td><td>5×10^8</td><td>137</td></tr><tr><td>O</td><td></td><td>88</td></tr><tr><td>棒材</td><td>40</td><td>T4</td><td>5×10^8</td><td>137</td></tr></table>

表3-44  

<table><tr><td>状态</td><td colspan="2">T4</td><td colspan="2">N/周</td><td colspan="2">5×108</td></tr><tr><td>θ/C</td><td>25</td><td>150</td><td>200</td><td colspan="2">260</td><td>315</td></tr><tr><td>σ1/MPa</td><td>137</td><td>117</td><td>86</td><td colspan="2">58</td><td>52</td></tr></table>

图片摘要：该图主要展示 3 44。
![](images/b5a51cb74541691898adf997eee9a9e0f3fde2924107eb42a0d37f757aa75310.jpg)  
图3-24 2A12T4状态 $d30\mathrm{mm}$ 棒材在 $270C$ 的瞬时蠕变曲线

# 3.4.1.3 疲劳曲线

3.4.1.3.1 T4状态板材不同取向加载室温疲劳性能曲线见图 $3 - 25\sim$ 图3-28。  
3.4.1.3.2 T4状态板材在腐蚀环境下加载室温疲劳性能曲线见图 $3 - 29\sim$ 图3-31。  
3.4.1.3.3 T6状态板材室温、高温疲劳曲线见图 $3-32\sim$ 图3-33。  
3.4.1.3.4 T351、T651状态厚板室温疲劳曲线见图3-34～图3-38。

图片摘要：该图主要展示 3 25 2A12T4状态板材光滑试件 曲线。
![](images/9b4ec65dad01ced047d3f9a89cb2aa23898983c3c3f0f6beea780889a98e7edc.jpg)  
板材厚度： $\delta 2.5\mathrm{mm}$   
试件形状：纵向（L）板试件 $K_{1} = 1$   
材料强度： $\sigma_{\mathrm{b}} = 457\mathrm{MPa}$   
试验条件：轴向加载 $R = 0.02, 0.6, f = 116\mathrm{Hz}$

图3-25 2A12T4状态板材光滑试件 $S - N$ 曲线  
图片摘要：该图主要展示 3 25 2A12T4状态板材光滑试件 曲线。
![](images/054723c0d42f5eac07e57b161c5767aae5471070d8c5abc0ad0a3d3b48e9e082.jpg)  
板材厚度： $\delta 2.5\mathrm{mm}$   
材料强度： $\sigma_{\mathrm{b}} = 449\mathrm{MPa}$   
试件形状：横向边缺口板试件 $K_{1} = 2$   
试验条件：轴向加载 $\sigma_{\mathrm{m}} = 206\mathrm{MPa},\sigma_{\mathrm{m}} = 69\mathrm{MPa},f = 116\mathrm{Hz}$

图3-26 2A12T4状态板材缺口试件 $S - N$ 曲线  
图3-27 2A12T4状态板材缺口试件 $S - N$ 曲线[17,22]  
图片摘要：该图主要展示 3 27 2A12T4状态板材缺口试件 曲线[17,22]。
![](images/7c1037ce90a949f7960e4d9ffa7838b936584c4ce6fbff51a47f4524d0a4bc8d.jpg)  
板材厚度： $\delta_{\mathrm{m}}^{0.3}5\mathrm{mm}$   
材料强度： $\sigma_{\mathrm{t}} = 441\mathrm{MPa}$   
试件形状：横向边缺口板试件  
$K_{1} = 4$   
试验条件：轴向加载 $\sigma_{\mathrm{m}} = 206\mathrm{MPa}$   
$\sigma_{\mathrm{m}} = 69\mathrm{MPa},f = 116\mathrm{Hz}$

图片摘要：该图主要展示 3 28 2A12T4状态(L向)铝合金薄板光滑试样 曲线。
![](images/a1dbf6dae8a3c123027cc39c6a200004e55d244a9e5c35b12ad2409fbd1f8ab9.jpg)  
图3-28 2A12T4状态(L向)铝合金薄板光滑试样 $(K_{\mathrm{t}} = 1)S - N$ 曲线

<table><tr><td>材料</td><td>2A12</td><td>取样方向</td><td>L</td></tr><tr><td>状态/热处理</td><td>T4</td><td>应力集中系数</td><td>Kt=1</td></tr><tr><td>规格</td><td>δ2.5mm板材</td><td>试验频率</td><td>116Hz</td></tr><tr><td>抗拉强度σb</td><td>457MPa</td><td>试验环境</td><td>实验室空气</td></tr><tr><td>规定非比例伸长应力σP0.2</td><td>336MPa</td><td>应力比R</td><td>0.6,0.02</td></tr><tr><td>延伸率δs</td><td>18.7%</td><td>加载方式</td><td>轴向</td></tr></table>

<table><tr><td>应力比R(标记)</td><td>S-N曲线拟合方程</td><td>适用范围</td></tr><tr><td>R=0.6(△)</td><td>lgN=14.0640-3.7745lg(σ-173.2)</td><td>≤10^7</td></tr><tr><td>R=0.02(○)</td><td>lgN=7.9543-1.3297lg(σ-119.5)</td><td>≤10^7</td></tr></table>

图片摘要：该图主要展示 3 28 2A12T4状态(L向)铝合金薄板光滑试样 曲线图3 29 2A12T4状态(L向)铝合金薄板缺口试样 在潮湿。
![](images/03cdbe1735c9032b21b0378386783a21baa9309b95e8c902d53e00767f6039ad.jpg)  
图3-29 2A12T4状态(L向)铝合金薄板缺口试样 $(K_{\mathrm{t}} = 3)$ 在潮湿空气中的 $S - N$ 曲线

<table><tr><td>材料</td><td>2A12</td><td>取样方向</td><td>L</td></tr><tr><td>状态/热处理</td><td>T4</td><td>应力集中系数</td><td>K1=3</td></tr><tr><td>规格</td><td>δ3mm板材</td><td>试验频率</td><td>10Hz</td></tr><tr><td>抗拉强度σb</td><td>471MPa</td><td>试验温度</td><td>室温</td></tr><tr><td>规定非比例伸长应力σP0.2</td><td>362MPa</td><td>应力比R</td><td>0.1</td></tr><tr><td>延伸率δ5</td><td>15.4%</td><td>加载方式</td><td>轴向</td></tr><tr><td>试验环境</td><td>RH≥90%潮湿空气</td><td>试样表面</td><td>有包铝层</td></tr></table>

<table><tr><td>应力比R(标记)</td><td>S-N曲线拟合方程</td><td>适用范围</td></tr><tr><td>0.1()</td><td>lgN=7.9321-1.6151lg(S-53.0355)</td><td>6×10^4~10^6</td></tr></table>

图片摘要：该图主要展示 3 29 2A12T4状态(L向)铝合金薄板缺口试样 在潮湿空气中的 曲线图3 302A12T4状态(L向)铝合金薄板缺。
![](images/61d68f58b242393560f2ab99eb4f028b78b50fbe3bbc780abf0e478124b73917.jpg)  
图3-302A12T4状态(L向)铝合金薄板缺口试样 $(K_{\mathrm{f}} = 3)$ 在盐溶液中的 $S - N$ 曲线

<table><tr><td>材料</td><td>2A12</td><td>取样方向</td><td>L</td></tr><tr><td>状态/热处理</td><td>T4</td><td>应力集中系数</td><td>Kt=3</td></tr><tr><td>规格</td><td>δ3mm板材</td><td>试验频率</td><td>10Hz</td></tr><tr><td>抗拉强度σb</td><td>471MPa</td><td>试验温度</td><td>室温</td></tr><tr><td>规定非比例伸长应力σPct,2</td><td>362MPa</td><td>应力比R</td><td>0.1</td></tr><tr><td>延伸率δ5</td><td>15.4%</td><td>加载方式</td><td>轴向</td></tr><tr><td>试验环境</td><td>3.5%NaCl溶液</td><td>试样表面</td><td>有包铝层</td></tr></table>

<table><tr><td>应力比R(标记)</td><td>S-N曲线拟合方程</td><td>适用范围</td></tr><tr><td>0.1()</td><td>lgN=11.0428-3.1261lg(S--8.6474)</td><td>4×10^1~10^6</td></tr></table>

图片摘要：该图主要展示 3 302A12T4状态(L向)铝合金薄板缺口试样 在盐溶液中的 曲线图3 312A12T4状态(L向)铝合金薄板缺口试。
![](images/ea964302fcdb44905352bd439d599b51f32274f3f9783b82addc071ea3fc5c6b.jpg)  
图3-312A12T4状态(L向)铝合金薄板缺口试样 $(K_{\mathrm{t}} = 3)$ 表面有腐蚀坑的 $S - N$ 曲线（实验室空气）

<table><tr><td>材料</td><td>2A12</td><td>取样方向</td><td>L</td></tr><tr><td>状态/热处理</td><td>T4</td><td>应力集中系数</td><td>Kt=3</td></tr><tr><td>规格</td><td>δ2mm板材</td><td>试验频率</td><td>10Hz</td></tr><tr><td>抗拉强度σb</td><td>461MPa</td><td>试验温度</td><td>室温</td></tr><tr><td>规定非比例伸长应力σP0.2</td><td>353MPa</td><td>平均应力σm</td><td>88.26MPa</td></tr><tr><td>延伸率δs</td><td>21.3%</td><td>加载方式</td><td>轴向</td></tr><tr><td>试验环境</td><td>实验室空气</td><td>试样表面</td><td>有腐蚀坑</td></tr></table>

<table><tr><td>腐蚀坑E1(标记)</td><td>S-N曲线拟合方程</td><td>适用范围</td></tr><tr><td>Et=0mm(○)</td><td>lgN=9.5252-2.7923lg(S-100.0860)</td><td>3×10^4~10^7</td></tr><tr><td>Et&lt;0.05mm(×)</td><td>lgN=9.5855-2.8436lg(S-100.2438)</td><td>3×10^4~10^7</td></tr><tr><td>Et=0.15mm(△)</td><td>lgN=7.5768-1.8696lg(S-103.9652)</td><td>2×10^4~10^7</td></tr></table>

图片摘要：该图主要展示 3 312A12T4状态(L向)铝合金薄板缺口试样 表面有腐蚀坑的 曲线（实验室空气）板材厚度： 试件形状：纵向（1.）。
![](images/c3e648ac93bbbfc7801a70f400e175d666d5d629a9f19ceb338de719b84bc454.jpg)

板材厚度： $\delta 2.5\mathrm{mm}$

试件形状：纵向（1.）板试件

$$
K _ {1} = 1;
$$

材料强度： $\sigma_{\mathrm{b}} = 429\mathrm{MPa}$

试验条件：轴向加载 $R = 0.1, 0.5$

$$
f = 1 4 0 \mathrm {H z}
$$

图3-32 2A12T6状态板材光滑试件 $S - N$ 曲线

图片摘要：该图主要展示 3 32 2A12T6状态板材光滑试件 曲线。
![](images/2f6ce406ec3959ba8814aebb893a4432281a5d97be30a6c6733ed619df90dfcb.jpg)  
图3-33 2A12T6状态板材缺口试件 $S - N$ 曲线

板材厚度： $\delta 2.5\mathrm{mm}$

材料强度： $\sigma_{\mathrm{b}} = 429\mathrm{MPa}$

试件强度： $\sigma_{\mathrm{bh}} = 441\mathrm{MPa}$

试件形状：纵向（L）

边缺口板试件 $K_{\mathrm{t}} = 3$

试验条件：轴向加载 $R = 0.1,0.5,f = 140\mathrm{Hz}$

图片摘要：该图主要展示 3 34 2A12T351状态（不包铝）厚板光滑试件 曲线。
![](images/aed83c97bb6296b6951d32443b5e5ff9b0cf2ed68069956dd482685eec930dd3.jpg)

板材厚度： $\delta 19\mathrm{mm}$ 材料强度： $\sigma_{b} = 45.5\mathrm{MPa}$

试件强度： $\sigma_{\mathrm{bb}} = 465\mathrm{MPa}$ ； 试件形状：纵向（I.）圆试件

试验条件：轴向加载 $R = 0.1,0.5$ ， $f = 130\mathrm{Hz},K_{\mathrm{t}} = 1$

图3-34 2A12T351状态（不包铝）厚板光滑试件 $S - N$ 曲线

图片摘要：该图主要展示 3 34 2A12T351状态（不包铝）厚板光滑试件 曲线。
![](images/0b4b2f2d3041dc7746d1a558c2b79fcc5e1fc44d523d4a2130a385f7b3a743a7.jpg)  
图3-35 2A12T351状态（不包铝）厚板缺口试件 $S - N$ 曲线

板材厚度： $\delta 19\mathrm{mm}$ 材料强度： $\sigma_{0} = 455\mathrm{MPa}$

试件强度： $\sigma_{\mathrm{bh}} = 465\mathrm{MPa}$ ； 试件形状：纵向（L）圆试件

试验条件：轴向加载 $R = 0.1,0.5$ ， $f = 130\mathrm{Hz},K_{\mathrm{s}} = 3$

图片摘要：该图主要展示 3 35 2A12T351状态（不包铝）厚板缺口试件 曲线。
![](images/4594dcf9ca1c2d638794e0ddbfee39992b69e2e03cf4d2bcdc332007ba903938.jpg)  
板材厚度： $\delta 19\mathrm{mm}$ 材料强度： $\sigma_{\mathrm{h}} = 455\mathrm{MPa}$   
试件强度： $\sigma_{bb} = 493\mathrm{MPa}$ ； 试件形状：纵向（L）圆试件；  
试验条件：轴向加载 $R = 0.1,0.5$ $f = 130\mathrm{Hz},K_{\mathrm{t}} = 5$

图3-36 2A12T351状态不包铝厚板缺口试件 $S - N$ 曲线[17]

图3-37 2A12T651状态不包铝厚板光滑试件 $S - N$ 曲线[17]  
图片摘要：该图主要展示 3 37 2A12T651状态不包铝厚板光滑试件 曲线[17]。
![](images/83358e617c86f93c4f80ba495cba0f37c9ea0586ddb344661da1c0640a685c6d.jpg)  
板材厚度： $\delta 19\mathrm{mm}$ ； 材料强度： $\sigma_{\mathrm{b}} = 481\mathrm{MPa}$   
试件强度： $\sigma_{\mathrm{bh}} = 489\mathrm{MPa}$ ； 试件形状：纵向(L)圆试件 $K_{\mathrm{t}} = 1$

试验条件：轴向加载 $R = 0.1, 0.5$ $f = 130\mathrm{Hz}$

3.4.1.3.5 2A12T351铝合金专用大型件 $S - N$ 曲线见图 $3 - 39\sim$ 图3-41。

图片摘要：该图主要展示 3 38 2A12T651状态状态厚板缺口试件 曲线[17]。
![](images/3670fd5a929ecb141b984fff3af2bbd6db60003c000d2f1f53d3b3d40644f0f3.jpg)  
板材厚度： $\delta 19\mathrm{mm}$   
材料强度： $\sigma_{\mathrm{b}} = 481\mathrm{MPa}$   
试件强度： $\sigma_{\mathrm{bh}} = 489\mathrm{MPa}$   
试件形状：纵向（L）圆试件 $K_{1} = 3$   
试验条件：轴向加载 $R = 0.1,0.5\quad f = 130\mathrm{Hz}$

图片摘要：该图主要展示 3 38 2A12T651状态状态厚板缺口试件 曲线[17]。
![](images/a9d32558c64ec7b7f5880e20819515b0463e05aa5b178b4a3ea7ea86656f9dcf.jpg)  
图3-38 2A12T651状态状态厚板缺口试件 $S - N$ 曲线[17]  
图3-39 2A12T351状态（纵向）铝合金专用大型件 $S - N$ 曲线[2]

图片摘要：该图主要展示 3 39 2A12T351状态（纵向）铝合金专用大型件 曲线[2]。
![](images/c327949d042eae5d3ac174facee8e2780d84737b800efd97e89ab6302ae9ff52.jpg)  
图3-40 2A12T351状态（横向）铝合金专用大型件 $S - N$ 曲线[21]

图片摘要：该图主要展示 3 40 2A12T351状态（横向）铝合金专用大型件 曲线[21]。
![](images/66261a89141681815c01b8483ec44c7232b1e84bb738ba75ad6279e43211cae1.jpg)  
图3-41 2A12T3.51状态（高向）铝合金专用大型件 $S - N$ 曲线[21]

# 3.4.2 低周疲劳

# 3.4.2.1 $\delta 2.0\mathrm{mm}$ 板材室温轴向拉伸低周疲劳性能见表3-45。

表3-45  

<table><tr><td rowspan="2">状态</td><td colspan="2">稳定化条件</td><td rowspan="2">R</td><td rowspan="2">f/(周/min)</td><td rowspan="2">K</td><td rowspan="2">σmax/MPa</td><td colspan="2">N/周</td></tr><tr><td>θ/C</td><td>t/h</td><td>最大~最小</td><td>平均</td></tr><tr><td rowspan="4">T42</td><td>---</td><td>---</td><td>0.1</td><td>10</td><td>0.7</td><td>269</td><td>15268~11867</td><td>13778</td></tr><tr><td>150</td><td>50</td><td>0.1</td><td>10</td><td>0.7</td><td>285</td><td>12539~10188</td><td>11500</td></tr><tr><td>175</td><td>50</td><td>0.1</td><td>10</td><td>0.7</td><td>288</td><td>8392~5925</td><td>7518</td></tr><tr><td>200</td><td>50</td><td>0.1</td><td>10</td><td>0.7</td><td>253</td><td>9125~6600</td><td>8044</td></tr><tr><td rowspan="6">T62</td><td>---</td><td>---</td><td>0.1</td><td>10</td><td>0.7</td><td>282</td><td>7637~6285</td><td>6643</td></tr><tr><td>150</td><td>50</td><td>0.1</td><td>10</td><td>0.7</td><td>297</td><td>7162~5644</td><td>6200</td></tr><tr><td>175</td><td>50</td><td>0.1</td><td>10</td><td>0.7</td><td>287</td><td>6251~4936</td><td>5595</td></tr><tr><td>200</td><td>50</td><td>0.1</td><td>10</td><td>0.7</td><td>268</td><td>6961~5321</td><td>5969</td></tr><tr><td>225</td><td>50</td><td>0.1</td><td>10</td><td>0.7</td><td>229</td><td>8499~6937</td><td>7444</td></tr><tr><td>250</td><td>50</td><td>0.1</td><td>10</td><td>0.7</td><td>207</td><td>10156~9626</td><td>9858</td></tr></table>

# 3.4.2.2 $\delta < 5\mathrm{mm}$ 挤压型材室温轴向拉伸低周疲劳性能见表3-46。

表3-46  

<table><tr><td rowspan="2">状态</td><td rowspan="2">σbH/MPa</td><td rowspan="2">R</td><td rowspan="2">f/(周/min)</td><td rowspan="2">K</td><td rowspan="2">σmax/MPa</td><td colspan="2">N/周</td></tr><tr><td>最大~最小</td><td>平均</td></tr><tr><td>T42</td><td>385</td><td>0.1</td><td>10</td><td>0.7</td><td>270</td><td>16579~12408</td><td>13960</td></tr><tr><td>T62</td><td>431</td><td>0.1</td><td>10</td><td>0.6</td><td>270</td><td>14920~12343</td><td>13684</td></tr><tr><td>T62</td><td>431</td><td>0.1</td><td>10</td><td>0.7</td><td>301</td><td>5265~3818</td><td>1765</td></tr><tr><td>T4</td><td>410</td><td>0.1</td><td>10</td><td>0.8</td><td>331</td><td>8446~5084</td><td>7019</td></tr><tr><td>T6</td><td>474</td><td>0.1</td><td>10</td><td>0.7</td><td>331</td><td>9082~8232</td><td>8492</td></tr></table>

# 3.4.2.3 温度对2A12T4δ3mm板材静力疲劳强度的影响见图3-42。

# 3.5 弹性性能

# 3.5.1 弹性模量

3.5.1.1 拉伸弹性模量, 不同制品拉伸弹性模量见表 3-47, 温度对棒材动力、静力弹性模量的影响见图 3-43。

# 3.5.2 切变模量 见表3-48。

3.5.3 泊松比 见表3-49。

图片摘要：该图主要展示 3 42 温度对2A12T4状态 板材静力。
![](images/af8c594aa73639e6b9b35b289d15ca37102bcaa56c4e348355b8d0a6e36df290.jpg)

带孔纵向（L）试件，试件工作区宽与孔径之比 $b / d = 5$

$R = 0.1$ ；板材 $\sigma_{\mathrm{b}} = 451\mathrm{MPa}$ ； $\sigma = -20^{\circ}C$ ；

150C；-200C

图3-42 温度对2A12T4状态 $\delta 3\mathrm{mm}$ 板材静力

疲劳极限的影响

图片摘要：该图主要展示 3 42 温度对2A12T4状态 板材静力。
![](images/bd82625c454dce023d907562367b1d189fe58df9f6c036d1af90ff1dad912f9b.jpg)  
图3-43 温度对2A12T4状态棒材动力弹性模量 $E_{\mathrm{D}}$ 和静力弹性模量 $E$ 的影响

表3-47[2-5]  

<table><tr><td>品种</td><td colspan="7">板材</td><td>挤压型材</td><td>挤压棒材</td></tr><tr><td>状态</td><td>T42</td><td>T62</td><td>T4</td><td>T6</td><td>T0</td><td>T351不包铝</td><td>T651不包铝</td><td>T62</td><td>T4</td></tr><tr><td>δ或d/mm</td><td>2</td><td>2</td><td>2</td><td>2</td><td>2.5</td><td>15</td><td>15</td><td>壁厚&lt;5</td><td>30</td></tr><tr><td>试验温度θ/C</td><td colspan="9">E/GPa</td></tr><tr><td>-196</td><td>---</td><td>---</td><td>73</td><td>---</td><td>---</td><td>---</td><td>---</td><td>---</td><td>---</td></tr><tr><td>-70</td><td>---</td><td>---</td><td>70</td><td>---</td><td>---</td><td>---</td><td>---</td><td>---</td><td>---</td></tr><tr><td>20</td><td>66</td><td>67</td><td>68</td><td>68</td><td>68</td><td>68</td><td>68</td><td>71</td><td>71</td></tr><tr><td>100</td><td>64</td><td>---</td><td>64</td><td>---</td><td>64</td><td>---</td><td>---</td><td>---</td><td>65</td></tr><tr><td>125</td><td>64</td><td>---</td><td>61</td><td>---</td><td>61</td><td>---</td><td>---</td><td>---</td><td>---</td></tr><tr><td>150</td><td>62</td><td>62</td><td>58</td><td>---</td><td>58</td><td>64</td><td>63</td><td>63</td><td>63</td></tr><tr><td>175</td><td>60</td><td>61</td><td>56</td><td>56</td><td>56</td><td>59</td><td>63</td><td>63</td><td>63</td></tr><tr><td>200</td><td>---</td><td>59</td><td>54</td><td>54</td><td>54</td><td>---</td><td>---</td><td>61</td><td>60</td></tr><tr><td>225</td><td>---</td><td>55</td><td>---</td><td>52</td><td>---</td><td>---</td><td>---</td><td>60</td><td>---</td></tr><tr><td>250</td><td>---</td><td>53</td><td>48</td><td>49</td><td>48</td><td>---</td><td>---</td><td>58</td><td>58</td></tr><tr><td>300</td><td>---</td><td>---</td><td>42</td><td>---</td><td>43</td><td>---</td><td>---</td><td>---</td><td>51</td></tr></table>

表3-48  

<table><tr><td rowspan="3">品种</td><td rowspan="3">状态</td><td rowspan="3">直径/mm</td><td colspan="6">试验温度 θ/℃</td></tr><tr><td>20</td><td>100</td><td>150</td><td>200</td><td>250</td><td>300</td></tr><tr><td colspan="6">切变模量 G/GPa</td></tr><tr><td>大型型材</td><td>T4</td><td>-</td><td>26</td><td>-</td><td>-</td><td>-</td><td>-</td><td>-</td></tr><tr><td>棒材</td><td>T4</td><td>40</td><td>26</td><td>-</td><td>-</td><td>-</td><td>-</td><td>-</td></tr><tr><td>棒材</td><td>T6</td><td>20</td><td>26</td><td>-</td><td>-</td><td>-</td><td>-</td><td>-</td></tr><tr><td>棒材</td><td>T4</td><td>30</td><td>26</td><td>23</td><td>22</td><td>21</td><td>20</td><td>17</td></tr></table>

表3-49  

<table><tr><td>品种</td><td>状态</td><td>泊松比μ</td></tr><tr><td>大型型材</td><td>T4</td><td>0.33</td></tr><tr><td>棒材d40mm</td><td>T4</td><td>0.33</td></tr></table>

# 3.6 断裂性能

# 3.6.1 断裂韧度

3.6.1.1 平面应变断裂韧度见表3-50，表3-51。

表3-507-13-18  

<table><tr><td rowspan="2">合金</td><td rowspan="2">制品</td><td rowspan="2">状态</td><td rowspan="2">δmm</td><td colspan="3">K10/MPa √m</td></tr><tr><td>L-T</td><td>T-L</td><td>SI</td></tr><tr><td rowspan="10">2A12</td><td rowspan="4">挤压带板</td><td>T4</td><td>65×200</td><td>37</td><td>31</td><td>29</td></tr><tr><td>T6</td><td>65×200</td><td>31</td><td>-</td><td>21</td></tr><tr><td rowspan="2">T4</td><td rowspan="2">12×75</td><td>381</td><td>-</td><td>-</td></tr><tr><td>422</td><td>-</td><td>-</td></tr><tr><td rowspan="6">厚板</td><td>T4</td><td>-</td><td>-</td><td>33~37</td><td>-</td></tr><tr><td>T6</td><td>-</td><td>24~25</td><td>21~22</td><td>-</td></tr><tr><td>-</td><td>40</td><td>34</td><td>-</td><td>28</td></tr><tr><td>T651不包铝</td><td>16</td><td>21</td><td>-</td><td>-</td></tr><tr><td>T351不包铝</td><td>18</td><td>34</td><td>30</td><td>-</td></tr><tr><td>T351不包铝</td><td>25</td><td>37</td><td>32</td><td>-</td></tr></table>

1 为未再结晶组织。  
2为再结晶组织。

表3-51[20]  

<table><tr><td rowspan="2">状态/热处理</td><td rowspan="2">规格δ/mm</td><td rowspan="2">试验温度/℃</td><td colspan="2">拉伸性能</td><td rowspan="2">取样方向</td><td colspan="3">试样主要尺寸</td><td colspan="2">断裂韧度</td><td rowspan="2">试样个数</td></tr><tr><td>σb/MPa</td><td>σP0.2/MPa</td><td>试样类型</td><td>B/mm</td><td>W/mm</td><td>KIC/MPa √m</td><td>标准偏差</td></tr><tr><td>T351+170℃,12h</td><td rowspan="3">15.6</td><td rowspan="3">室温</td><td>466</td><td>400</td><td rowspan="3">LT</td><td rowspan="3">SE(B)</td><td rowspan="3">15</td><td rowspan="3">30</td><td>21.8</td><td>0.60</td><td>4</td></tr><tr><td>T351+170℃,12h+150℃,100h+175℃,10h</td><td>463</td><td>394</td><td>20.7</td><td>0.51</td><td>4</td></tr><tr><td>T351+170℃,12h+170℃,100h+215℃,10h</td><td>449</td><td>365</td><td>23.2</td><td>0.27</td><td>4</td></tr></table>

# 3.6.1.2 平面应力断裂韧度见表3-52。

表3-52 16  

<table><tr><td>品种</td><td>δ/mm</td><td>原始状态</td><td>人工时效/(C/h)</td><td>最终状态</td><td>σb/MPa</td><td>σP0.2/MPa</td><td>KIC/MPa√m</td></tr><tr><td rowspan="2">板材</td><td>2</td><td>T4</td><td>-</td><td>T4</td><td>461</td><td>348</td><td>112</td></tr><tr><td>2</td><td>T4</td><td>190/12</td><td>T6</td><td>476</td><td>412</td><td>60</td></tr></table>

# 3.6.1.3 板材 $K_{\mathbb{R}}$ 曲线见图3-44～图3-47。

图片摘要：该图主要展示 3 52 16。
![](images/f0f31c1ba76531b1b1337f698b2a55ad6cff300ea2a131658542ee7c9557e19f.jpg)  
图3-44 2A12T4状态 $\delta 2\mathrm{mm}$ 板材 $K_{\mathrm{R}} - \Delta a$ 散点图[19]

图片摘要：该图主要展示 3 44 2A12T4状态 板材 散点图[19]。
![](images/239566aa3001000ae80fe6b75a537c7d224157118c44616d6bb69405a4d8fa59.jpg)  
图3-45 2A12T6状态 $\delta 2\mathrm{mm}$ 板材 $K_{\mathrm{K}}\Delta a$ 散点图[19]

图片摘要：该图主要展示 3 45 2A12T6状态 板材 散点图[19]。
