Repository: C-zj02/CFD-claw

<div align="center">

**English** | [中文](#中文版) | [Français](README_FR.md) | [Русский](README_RU.md) | [हिन्दी](README_HI.md) | [العربية](README_AR.md) | [Português](README_PT.md)

# 🚀 Claude Code Python

**A Complete Python Reimplementation Based on Real Claude Code Source**

*From TypeScript Source → Rebuilt in Python with ❤️*

***
**🔥 Active Development • New Features Weekly 🔥**

</div>

***

## 🎯 What is This?

**Clawd Code** is a **complete Python rewrite** of Claude Code, based on the **real TypeScript source code**.

File: RAG-data/中国航空材料手册（第2版）第3卷 铝合金 镁合金201-400.pdf-3ed7167a-d291-496d-8323-b8e053139e56.md (part 5 of 12)
表3-12  
<table><tr><td>品种</td><td>状态</td><td>规格/mm</td><td>试样方向</td><td>挤压系数</td><td>σb/MPa</td><td>σP0.2/MPa</td><td>σ/%</td></tr><tr><td rowspan="4">型材</td><td rowspan="4">T6</td><td rowspan="2">2×130×30</td><td>L</td><td rowspan="2">28.5</td><td>338</td><td>314</td><td>10</td></tr><tr><td>LT</td><td>335</td><td>306</td><td>12</td></tr><tr><td rowspan="2">10×27×143</td><td>L</td><td rowspan="2">19.7</td><td>353</td><td>304</td><td>12</td></tr><tr><td>LT</td><td>324</td><td>270</td><td>12</td></tr><tr><td rowspan="2">带材</td><td rowspan="2">T6</td><td rowspan="2">20×200</td><td>L</td><td rowspan="2">16.5</td><td>343</td><td>314</td><td>14</td></tr><tr><td>LT</td><td>319</td><td>289</td><td>13.5</td></tr><tr><td rowspan="2">棒材</td><td rowspan="2">T6</td><td rowspan="2">d100</td><td>L</td><td rowspan="2">12.0</td><td>353</td><td>319</td><td>14</td></tr><tr><td>LT</td><td>314</td><td>275</td><td>12.5</td></tr></table>

表3-8[10]  

<table><tr><td rowspan="3">品种</td><td rowspan="3">状态</td><td colspan="4">铸锭均匀化制度</td></tr><tr><td colspan="2">500℃,12h</td><td colspan="2">520℃,24h</td></tr><tr><td>σb/MPa</td><td>δ/%</td><td>σb/MPa</td><td>δ/%</td></tr><tr><td rowspan="3">管材</td><td>F</td><td>162</td><td>16.6</td><td>164</td><td>18.4</td></tr><tr><td>O</td><td>159</td><td>16.4</td><td>127</td><td>19.4</td></tr><tr><td>T4</td><td>288</td><td>15.8</td><td>276</td><td>17.7</td></tr></table>

# 3.2.2.2 各种温度下的力学性能见表3-9。

表3-9[10]  

<table><tr><td>品种</td><td>状态</td><td>θ/C</td><td>σb/MPa</td><td>σP0.2/MPa</td><td>δ/%</td></tr><tr><td rowspan="7">挤压件</td><td rowspan="7">T6</td><td>-196</td><td>441</td><td>422</td><td>14.0</td></tr><tr><td>-70</td><td>392</td><td>373</td><td>13.0</td></tr><tr><td>20</td><td>343</td><td>314</td><td>12.0</td></tr><tr><td>100</td><td>314</td><td>284</td><td>12.0</td></tr><tr><td>150</td><td>275</td><td>250</td><td>13.0</td></tr><tr><td>200</td><td>235</td><td>216</td><td>12.0</td></tr><tr><td>250</td><td>157</td><td>127</td><td>12.0</td></tr></table>

注：性能在试验温度保温 $30\mathrm{min}$ 后测试。

# 3.2.2.3 高温拉伸性能曲线见图3-1。

图片摘要：该图主要展示 3 9[10]。
![](images/afebf120dcc6288804c32bff241c8c3bea756faf2ae4bad1cb8b0470ccc7d48a.jpg)  
图3-1 6A02合金高温拉伸性能曲线

# 3.2.3 压缩性能见表3-10。

表3-10  

<table><tr><td>品种</td><td>试样方向</td><td>状态</td><td>σPre0.2/MPa</td><td>品种</td><td>试样方向</td><td>状态</td><td>σPre2/MPa</td></tr><tr><td>型材</td><td>L</td><td>T6</td><td>284</td><td>模锻件</td><td>L</td><td>T6</td><td>265</td></tr></table>

# 3.2.4 冲击性能见表3-11。

表311  

<table><tr><td>品种</td><td>状态</td><td>δ或d/mm</td><td>组织</td><td>试样方向</td><td>akU/(kJ/m2)</td><td>来源</td><td>品种</td><td>状态</td><td>δ或d/mm</td><td>组织</td><td>试样方向</td><td>akU/(kJ/m2)</td><td>来源</td></tr><tr><td rowspan="5">带材</td><td rowspan="5">T6</td><td rowspan="5">12</td><td rowspan="2">未再结晶</td><td>L</td><td>265</td><td rowspan="5">[11]</td><td rowspan="4">带材</td><td rowspan="4">T6</td><td rowspan="4">65</td><td rowspan="4">未再结晶</td><td>L</td><td>333</td><td></td></tr><tr><td>LT</td><td>186</td><td>LT</td><td>176</td><td>[11]</td></tr><tr><td rowspan="3">再结晶</td><td>L</td><td>255</td><td rowspan="2">ST</td><td rowspan="2">108</td><td></td></tr><tr><td rowspan="2">LT</td><td rowspan="2">176</td><td></td></tr><tr><td>棒材</td><td>T6</td><td>20</td><td>-</td><td>L</td><td>343</td><td>[10]</td></tr></table>

3.2.5 扭转与剪切性能 剪切强度见表3-12。  
3.2.6 应力集中见表3-13。   
3.3 持久和蠕变性能  
3.4 疲劳性能  
3.4.1 高周疲劳见表3-14～表3-16。

表3-12[12]  

<table><tr><td>品种</td><td>状态</td><td>τ/MPa</td></tr><tr><td>挤压件</td><td>T6</td><td>20t</td></tr><tr><td>模锻件</td><td>T6</td><td>191</td></tr></table>

表3-13  

<table><tr><td>品种</td><td>δ/mm</td><td>状态</td><td>试样方向</td><td>应力集中系数K1</td><td>σbH/MPa</td><td>σtH-σt</td></tr><tr><td>型材</td><td rowspan="2">20</td><td rowspan="2">T6</td><td rowspan="2">L</td><td rowspan="2">4.0</td><td rowspan="2">446</td><td rowspan="2">1.5</td></tr><tr><td>棒材</td></tr></table>

表3-14  

<table><tr><td>品 种</td><td>状态</td><td>\( \theta /C \)</td><td>\( N/周 \)</td><td>\( \sigma_{1}/MPa \)</td><td>\( \sigma_{\mathrm {IH}}/\mathrm {MPa} \)</td><td>来源</td></tr><tr><td rowspan="3">-</td><td>T6</td><td>20</td><td>\( 5\times 10^{4} \)</td><td>96</td><td>-</td><td rowspan="3">[3]</td></tr><tr><td>T4</td><td>20</td><td>\( 5\times 10^{8} \)</td><td>96</td><td>-</td></tr><tr><td>O</td><td>20</td><td>\( 5\times 10^{8} \)</td><td>62</td><td>-</td></tr><tr><td>挤压件</td><td>T6</td><td>20</td><td>\( 2\times 10^{7} \)</td><td>118</td><td>-</td><td>[10]</td></tr><tr><td>挤压件</td><td>T6</td><td>20</td><td>\( 2\times 10^{7} \)</td><td>113</td><td>-</td><td>[12]</td></tr><tr><td>-</td><td>T6</td><td>20</td><td>\( 2\times 10^{7} \)</td><td>108</td><td>64</td><td>[12]</td></tr></table>

# 3.5 弹性性能

3.5.1 弹性模量 型材、模锻件、锻件和棒材的 $E = 71\mathrm{GPa}$ 。

3.5.2 切变模量 $G = 27\mathrm{GPa}^{[3]}$   
3.5.3 泊松比 $\mu = 0.32$

表3-15  

<table><tr><td rowspan="2">N/周</td><td colspan="2">σ-1/MPa</td></tr><tr><td>在空气中</td><td>在0.001%NaCl溶液中</td></tr><tr><td>2×10^7</td><td>118</td><td>74</td></tr></table>

表3-16 12  

<table><tr><td rowspan="2">N/周</td><td colspan="2">σ1/MPa</td><td rowspan="2">σ1损失率/%</td></tr><tr><td>未经腐蚀</td><td>在3%NaCl+0.1%H2O2溶液中浸3个月后,在空气中试验</td></tr><tr><td>2×10^7</td><td>113</td><td>69</td><td>39</td></tr></table>

# 3.6 断裂性能

3.6.1 断裂韧度 具有未再结晶组织的挤压件的纵向断裂韧度 $K_{\mathrm{IC}} = 43\mathrm{MPa}\sqrt{\mathrm{m}^{[11]}}$

# 4 组织结构

# 4.1 相变温度

# 4.2 时间-温度-组织转变曲线

4.3 合金组织结构 合金基本的相组成为 $\alpha\text{-Al},\mathrm{Mg}_2\mathrm{Si}$ 和硅。此外可有AlFeMnSi、AlSiFe、AlMnSi以及少量的 $\mathrm{CuAl_2}$ 和 $\mathrm{Al_uCu_xMg_ySi_z}$ 。三元共晶体（ $\alpha\text{-Al}+\mathrm{Mg}_2\mathrm{Si}+\mathrm{Si}$ ）的熔化温度为 $550\mathrm{C}^{12-10}$

# 5 工艺性能与要求

5.1 成形性能 合金可在冷态和热态下变形。在热加工温度范围内塑性很高。锻造和模锻温度范围为 $470 \sim 380^{\circ} \mathrm{C}$ 。  
5.2 焊接性能 合金可采用点焊、滚焊和氩弧焊，气焊性能合格。  
5.3 零件热处理工艺 在固溶热处理后立即在 $150 \sim 180^{\circ} \mathrm{C}$ 加热，保温 $5 \sim 20 \mathrm{~min}$ ，可以保证在任何固溶热处理和人工时效之间间隔时间情况下，获得最高的强度指标。

对于承受高载荷的零件（特别是在交变载荷下工作的零件，诸如直升机旋翼），人工时效制度最好为 $150\sim 160^{\circ}\mathrm{C},8\mathrm{h}$ 。此时所得制品强度较低(不满足技术标准要求)，塑性较高，强度和屈服极限之间差值较大，这样的综合性能对上述零件的工作特性有利。

用挤压件来制造零件过程中，所采用的补充工艺性加热（例如胶接工序、烤干漆层工序等），如遵守下述规范，则不致影响力学性能：加热温度 $\leqslant 170\mathrm{C}$ ，保温 $10\sim 15\mathrm{h}$ 或加热温度 $\leqslant 180\mathrm{C}$ ，保温 $3\sim 5\mathrm{h}^{[10,12]}$ 。

5.4 表面处理工艺 同一般铝合金。  
5.5 切削加工与磨削性能 合金退火状态下的切削性能不好，T4、T6状态下可切削加工。

# 6 功能考核试验

# 7 使用建议

选用。

# 参考文献

1 铝及铝、镁合金挤压型材图册，中国有色金属工业总公司.1984  
2 CHPaBOOHHK HO MaHHIOHcTPOHTe.TbHbN MaTePhaIaM,ROM2.HoIPeI,HorOuHa AteKceBa Fall.M.11113 1959   
3 BHAM. 航空材料手册第二册: 有色合金. 1965  
4ΦpHJIaHHep H. H. AIOOMIHHeBBie IeOpMHPy EMBie KOHCTpy KUHOHHbI CHJIABbl,Meta.IIypTHn,1979   
5 东北轻合金加工厂. 工业生产检验数据: 变铝 08-86.1985  
6 西安航空发动机(集团)有限公司．工业生产检验数据：铝镁合金04-99.1999  
7 西南铝加工厂，工业生产检验数据：铝镁合金13-99.1999  
8 东北轻合金有限责任公司．工业生产检验数据：铝镁合金06-99.1999

9 西北铝加工厂. 工业生产检验数据: 铝镁合金 12-99.1999  
10 AIOHHeBbI CJIaBBI. CtpyKtpa II CBOCTBa HOlypa6pHKaTOB H3 aIOHHe BbIX cIIaBOB, CnpaBoHHK, NOI peJ IINBaHOB B. A.,MetaJIpyprn, 1974   
11 KyipraOB B.Γ.CMOJHeHueB B.II.Ba3KOCTBa3pyuueHHa.HOMHHcBBIX cJIaBOB,MetaJIyprH，1976   
12 AIOHmHHHeBBie cHJIaBBI. IIpOMbIJIeHHBIE, lefOpMHPyEmbIe cHueH bIe H. IITeHHbIe aHOMHHHeBBie cHJIaBBI, CnpabOohoe pyKOBOCTBO, HOI pe.I N.BacOB $\Phi$ . 11. : $\Phi p_{\mathrm{IIJIAH}}\mathrm{ep}$ II.11,MetaJIpyPII,1972   
13 MaJIbueB M. B. Meta.IIorpaHn IIpOMBIIIeHHbIX IBeTHbIX MeTa.IIOB H CHJIaBOB, 1970   
14 KOJIIO6HeB II.Φ.,TepMHueckaO6pa6OTKa a.HOMHHHeBBIX cIIaBOB,Meta.IIpyrH, 1966   
15 BouBap A. A. MetaJIIOBBeJeHHe, Meta.IyPnIH, 1956

# 7A04

# 1 概述

7A04合金是铝-锌-镁-铜系热处理强化合金。合金的强度高于硬铝。该合金的特点是屈服强度接近于拉伸强度，塑性较低；对应力集中作用的敏感性强，特别是在承受振动载荷和重复静载荷的情况下，尤为明显。所以零件的设计、制造工艺和装配工艺，都需要严格避免应力集中和形成附加应力的因素。该合金的耐热性较差，使用温度高于125℃时会急剧软化。该合金的粗厚零件，短横向上的抗应力腐蚀性能较差。

1.1 材料牌号 7A04。  
1.2 相近牌号 B95(俄罗斯), AlZnMgCu1.5, 3.4365(德国)。

1.3 材料的技术标准

GB/T3190—1996《变形铝及铝合金化学成分》  
GB/T3194—1998《铝及铝合金板、带材的尺寸及允许偏差》   
GB/T3880—1997 《铝及铝合金轧制板材》  
GB/T3191—1998 《铝及铝合金挤压棒材》  
GB/T14846—1993 《铝及铝合金挤压型材尺寸偏差》  
GB/T4436--1995《铝及铝合金管材外形尺寸及允许偏差》  
GB/T4437-1984《铝及铝合金热挤压管》  
GJB 1741-1993 《铝合金预拉伸板材规范》  
GJB 2053-1994 《航空航天用铝合金薄板规范》  
GJB 2054—1994 《航空航天用铝合金棒材规范》  
GJB 2506-1994 《铝合金阶段变截面型材规范》  
GJB 2351-1995 《航空航天用铝合金锻件规范》  
GJB 2381-1995 《航空航天用铝及铝合金挤压管材规范》  
GJB 2507-1995 《航空航天用铝合金挤压型材规范》  
GJB 2662-1996 《航空航天用铝合金厚板规范》  
GJB 2663-1996 《航空用铝合金大规格型材规范》

HB 5204-1982 《航空用铝合金锻件和模锻件》

HB 5202-1982 《航空用铝及铝合金挤压棒材》

1.4 化学成分 合金化学成分按GB/T3190--1996，见表1-1。

表1-1  

<table><tr><td rowspan="2">Si</td><td rowspan="2">Fe</td><td rowspan="2">Cu</td><td rowspan="2">Mn</td><td rowspan="2">Mg</td><td rowspan="2">Cr</td><td rowspan="2">Zn</td><td rowspan="2">Ti</td><td colspan="2">其他杂质</td><td rowspan="2">Al</td></tr><tr><td>单个</td><td>合计</td></tr><tr><td>0.50</td><td>0.50</td><td>1.4~2.0</td><td>0.20~0.6</td><td>1.8~2.8</td><td>0.1~0.25</td><td>5.0~7.0</td><td>0.10</td><td>0.05</td><td>0.10</td><td>余量</td></tr></table>

# 1.5 热处理制度

1.5.1 退火 按HB/Z5126—1979《变形铝合金热处理》，合金的不完全退火制度： $290\sim 320^{\circ}C$ ， $2\sim 4h$ ，空冷；完全退火制度： $390\sim 430^{\circ}C$ ， $0.5\sim 1.5h$ ，以不大于 $30^{\circ}C / h$ 速率，冷至 $200^{\circ}C$ 以下，空冷。按GJB1694—1993《变形铝合金热处理规范》，合金的退火工艺制度： $320\sim 380^{\circ}C$ ， $1\sim 3h$ ，以不大于 $30^{\circ}C / h$ 速率，冷至 $260^{\circ}C$ 以下，空冷。

1.5.1.1 冶金工厂退火制度见表1-2。

表1-2  

<table><tr><td>品 种</td><td>\( \theta /C \)</td><td>\( t/h \)</td><td>冷却方式</td></tr><tr><td>挤压制品：型材、棒材、管材、带材</td><td>400~420</td><td>2</td><td>以 \( {30}^{ \circ  }\mathrm{C}/\mathrm{h} \) 的速率冷却 到 \( {150}^{ \circ  }\mathrm{C} \) 以下,再出炉</td></tr></table>

1.5.2 固溶热处理加时效制度 按HB/Z5126—1979及GJB1694—1993，固溶热处理温度： $465\sim 475\mathrm{C}$ ，水冷。人工时效制度见表1-3。

表1-3  

<table><tr><td>品种</td><td>时效种类</td><td>θ/C</td><td>t/h</td></tr><tr><td>板材</td><td>人工时效</td><td>115~125</td><td>24</td></tr><tr><td>挤压件和锻件</td><td>人工时效</td><td>135~145</td><td>16</td></tr><tr><td rowspan="2">各种制品</td><td rowspan="2">双级时效</td><td>115~125</td><td>3</td></tr><tr><td>随后155~165</td><td>3</td></tr></table>

注：各种制品与技术标准要求相比，如有足够的强度和伸长率可采用分级时效，此时所得强度比普通规范低 $10\sim$ $30\mathrm{MPa}$ ，但抗应力腐蚀性能有明显改善。

1.5.2.1 冶金工厂固溶热处理加时效制度见表 $1-4\sim$ 表1-8。

表1-4  

<table><tr><td rowspan="2">品种</td><td rowspan="2">热处理类别</td><td rowspan="2">热处理设备</td><td rowspan="2">δ/mm</td><td rowspan="2">θ/C</td><td colspan="10">下列厚度加热时间t/min</td></tr><tr><td>0.5~0.8</td><td>0.9~1.5</td><td>1.6~2.0</td><td>2.1~2.5</td><td>2.6~3.0</td><td>3.1~3.8</td><td>3.9~4.0</td><td>4.1~5.0</td><td>5.1~6.0</td><td>&gt;6.0</td></tr><tr><td rowspan="2">板材</td><td rowspan="2">固溶热处理</td><td rowspan="2">硝盐槽</td><td>≤4.0</td><td>469~475</td><td>9</td><td>12</td><td>17</td><td>20</td><td>22</td><td>27</td><td>32</td><td>--</td><td>--</td><td>--</td></tr><tr><td>&gt;4.0</td><td>468~472</td><td>--</td><td>--</td><td>--</td><td>--</td><td>--</td><td>--</td><td>--</td><td>35</td><td>40</td><td>40</td></tr></table>

注：淬火槽的水温不得超过 $40\mathrm{C}$ ，应保持流动冷水。淬火转移时间不得超过25s。

表1-5  

<table><tr><td rowspan="2">品种</td><td rowspan="2">热处理类别</td><td rowspan="2">热处理设备</td><td colspan="2">θ/C</td><td rowspan="2">最大厚度δ或直径d/mm</td><td colspan="2">加热时间t/min</td><td rowspan="2">水温℃</td></tr><tr><td>开始温度</td><td>允许温度</td><td>棒、带、板</td><td>型材</td></tr><tr><td rowspan="11">挤压制品</td><td rowspan="11">固溶热处理</td><td rowspan="11">空气炉</td><td rowspan="11">460</td><td rowspan="11">465~475</td><td>3.1~5.0</td><td>20</td><td>45</td><td>20~30</td></tr><tr><td>5.1~10</td><td>30</td><td>60</td><td>20~30</td></tr><tr><td>10.1~20</td><td>35</td><td>75</td><td>20~30</td></tr><tr><td>20.1~30</td><td>45</td><td>90</td><td>20~30</td></tr><tr><td>30.1~50</td><td>60</td><td>120</td><td>20~30</td></tr><tr><td>50.1~70</td><td>100</td><td>150</td><td>20~30</td></tr><tr><td>70.1~100</td><td>120</td><td>180</td><td>30~50</td></tr><tr><td>100.1~120</td><td>150</td><td>210</td><td>35~50</td></tr><tr><td>120.1~135</td><td>180</td><td>240</td><td>40~50</td></tr><tr><td>135.1~150</td><td>210</td><td>270</td><td>45~60</td></tr><tr><td>150.1~200</td><td>240</td><td>300</td><td>60~65</td></tr></table>

表1-6  

<table><tr><td>品种</td><td>热处理类别</td><td>热处理设备</td><td>壁厚δ/mm</td><td>加热时间t/min</td><td>水温/℃</td></tr><tr><td rowspan="5">管材</td><td rowspan="5">固溶热处理</td><td rowspan="5">空气炉</td><td>5~10</td><td>60</td><td>20~40</td></tr><tr><td>11~20</td><td>75</td><td>20~40</td></tr><tr><td>21~30</td><td>90</td><td>20~40</td></tr><tr><td>31~50</td><td>120</td><td>20~40</td></tr><tr><td>&gt;50</td><td>150</td><td>20~40</td></tr></table>

注：若管材 $d > 300\mathrm{mm}$ 时，由于不便拉伸校直，淬火水温应在 $25\sim 35^{\circ}C$ 。

表1-7  

<table><tr><td rowspan="2">品种</td><td rowspan="2">热处理类别</td><td rowspan="2">θ/C</td><td rowspan="2">最大厚度δ/mm</td><td colspan="2">加热时间t/min</td><td rowspan="2">水温/℃</td></tr><tr><td>在空气炉</td><td>在硝盐槽</td></tr><tr><td rowspan="5">锻件</td><td rowspan="5">固溶热处理</td><td rowspan="5">470±5</td><td>≤30</td><td>60</td><td>30</td><td>20~30</td></tr><tr><td>31~50</td><td>120</td><td>60</td><td>20~30</td></tr><tr><td>51~75</td><td>150</td><td>75</td><td>30~40</td></tr><tr><td>76~100</td><td>180</td><td>90</td><td>30~40</td></tr><tr><td>101~150</td><td>210</td><td>105</td><td>40~50</td></tr></table>

注：淬火转移时间不大于25s。

表1-8  

<table><tr><td>品种</td><td>热处理类别</td><td>规格</td><td>θ/°C</td><td>t/h</td><td>备注</td></tr><tr><td>板材</td><td>人工时效</td><td>所有</td><td>130±5</td><td>16</td><td></td></tr><tr><td>挤压制品</td><td>人工时效</td><td>--</td><td>138+5</td><td>16</td><td></td></tr><tr><td>锻件</td><td>人工时效</td><td>--</td><td>135+5</td><td>16</td><td>总加热时间16~18h</td></tr><tr><td rowspan="2">-</td><td rowspan="2">双级时效</td><td rowspan="2">--</td><td>第一阶段120±5</td><td>3</td><td rowspan="2"></td></tr><tr><td>第二阶段160±3</td><td>3</td></tr></table>

1.6 品种规格与供应状态 见表1-9。

表1-9  

<table><tr><td>技术标准</td><td>品种</td><td>供应状态</td><td>常用规格/mm</td></tr><tr><td>GB/T 3880-1997</td><td>板材</td><td>O,T6F,H112</td><td>0.5~10.04.5~150.0</td></tr><tr><td rowspan="2">GB/T 3191-1998</td><td rowspan="2">挤压棒材</td><td>F</td><td>普通棒:5~600,高强棒:20~160</td></tr><tr><td>T6</td><td>普通棒:5~150,高强棒:20~120</td></tr><tr><td>GB/T 4437-1984</td><td>热挤压管</td><td>F,T4</td><td>外径≤185壁厚5~32.5</td></tr><tr><td>GJB 1741-1993</td><td>板材</td><td>BCSYU</td><td>厚6.5~25.0,宽1000~1500,长2000~4000</td></tr><tr><td rowspan="2">GJB 2053-1994</td><td rowspan="2">薄板</td><td>T62</td><td>厚1.0~1.2,宽1000~1500,长2000~10000厚&gt;1.2~2.0,宽1000~2000,长2000~10000厚&gt;2.0~4.0,宽1000~2400,长2000~10000厚&gt;4.0~6.5,宽1000~1500,长2000~5500</td></tr><tr><td>T9</td><td>厚2.0~4.0,宽1000~1500,长2000~10000</td></tr><tr><td>GJB 2054-1994</td><td>棒材</td><td>FT6</td><td>普通棒:5~350,高强棒:20~150普通棒:5~150,高强棒:20~150</td></tr><tr><td>GJB 2056-1994</td><td>阶段变截面型材</td><td>T6</td><td>按协议和[2]</td></tr><tr><td>GJB 2351-1995</td><td>自由锻件、模锻件</td><td>T6</td><td>按协议</td></tr><tr><td>GJB 2381-1995</td><td>挤压无缝管材</td><td>FT6</td><td>直径25~120,壁厚5~35直径&gt;120~250,壁厚5~35</td></tr><tr><td>GJB 2507-1995</td><td>挤压型材</td><td>F.O.T6</td><td>按协议和[2]</td></tr><tr><td rowspan="2">GJB 2662-1996</td><td rowspan="2">厚板</td><td>O.T6</td><td>厚7~10,宽1000~2000,长2000~10000</td></tr><tr><td>F.H112</td><td>厚7~10,宽1000~2000,长2000~10000</td></tr><tr><td>GJB 2663-1996</td><td>大规格型材</td><td>T6</td><td>代号:XC6469, XC64694, XC64695, XC64698</td></tr><tr><td>HB 5202-1982</td><td>挤压棒材</td><td>F.T6</td><td>≤240</td></tr><tr><td>HB 5204-1982</td><td>自由锻件、模锻件</td><td>F.T6</td><td>按协议</td></tr></table>

1.7 熔炼与铸造工艺 通常用坩埚炉、反射炉熔炼，用半连续法进行铸造。由于合金固相线到液相线的温度区间较大，主要成分组元的密度相差悬殊，所以该合金在熔炼时容易发生偏析，形成热裂纹、疏松和吸气量增加，造成铸锭内部氧化夹杂物增多的缺点，为了尽量避免和减少上述缺点，除了控制合金成分外，还应严格执行以下工艺制度。

1.7.1 熔炼工艺 熔炼过程中要加粉状熔剂覆盖，炉料全部化完后，应加强搅拌，并撒入适当熔剂而后进行扒渣。对圆锭，在倒炉时应加Al-Ti-B变质剂，但加入硼的计算含量在合金中的质量分数不大于 $0.005\%$ 。熔炼温度范围是 $720\sim 760^{\circ}C$ 。为了提高金属的纯洁度，在熔炼过程中应进行氮氯气精炼、刚玉管过滤。

1.7.2 铸造工艺 圆铸锭的铸造温度为 $720 \sim 745^{\circ} \mathrm{C}$ ; 空心圆锭的铸造温度在 $725 \sim 740^{\circ} \mathrm{C}$ 之间; 扁铸锭的铸造温度在 $685 \sim 745^{\circ} \mathrm{C}$ 之间。较大规格的圆铸锭、所有规格的扁锭和空心圆锭进行铸造时, 事先采用纯铝铺底, 浇口部作回火处理。

1.8 应用概况与特殊要求 该合金广泛用于飞机结构的主要受力零件：大梁、桁条、隔框、蒙皮、翼肋、接头、起落架零件等。可生产各种轧制品（板材、带材）、挤压制品（型材、带材、棒材、壁板、管材）、自由锻件和模锻件。

由于该合金的缺口敏感性高和轴向拉伸疲劳极限低，在应用时必须严格选择设计结构的形状：选择

应力集中最小的形状，在零件截面改变处，所有转接部分应极圆滑，避免突然变化，减少偏心率。零件在机械加工时，必须使上述的设计要求得到满足，且圆角半径不得小于 $2\mathrm{mm}$ 。

制造零件时，必须格外仔细修整各工序的工艺过程，同时也要严格遵守工艺规程和仔细地检查，以避免在结构中产生附加应力集中，特别有害的是各种划伤、擦伤和很严重的凹痕。

大型半成品，特别是大型和复杂的锻件、模锻件和型材，必须仔细地检验横向性能，并须应用更完善的工艺制造规程，以改善其横向性能。此外，还要进行各种无损探伤，以确保所发现的缺陷在允许范围之内。

# 2 物理及化学性能

# 2.1 热性能

2.1.1 熔化温度范围 $638\sim 477\mathrm{C}^{[4]}$   
2.1.2 热导率 见表2-1。  
2.1.3 比热容 见表2-2。  
2.1.4 线膨胀系数 见表2-3。  
2.2 密度 $\rho = 2.85\mathrm{g / cm^3}$   
2.3 电性能 $20\mathrm{C}$ 时的电阻率 $\rho = 42\mathrm{n}\Omega \cdot \mathrm{m}^{[3]}$

表2-1[3]   

<table><tr><td>\( \theta /\mathrm{C} \)</td><td>25</td><td>100</td><td>200</td><td>300</td><td>400</td></tr><tr><td>\( \lambda /\left( {\mathrm{W}/\left( {\mathrm{m} \cdot  \mathrm{C}}\right) }\right) \)</td><td>159</td><td>159</td><td>163</td><td>163</td><td>159</td></tr></table>

表2-2[5]  

<table><tr><td>θ/°C</td><td>100</td><td>200</td><td>300</td><td>400</td></tr><tr><td>c/(J(kg·°C))</td><td>921</td><td>1005</td><td>1047</td><td>1089</td></tr></table>

表2-3  

<table><tr><td>\( \theta /C \)</td><td>\( - {50} \sim  {20} \)</td><td>20~100</td><td>20~200</td><td>20~300</td><td>100~200</td></tr><tr><td>\( a/{10}^{-6}{\mathrm{C}}^{-1} \)</td><td>22.0</td><td>23.1</td><td>24.1</td><td>26.2</td><td>25.1</td></tr></table>

① 引自资料[6]。

# 2.4 磁性能 无磁性。

# 2.5 化学性能

2.5.1 抗氧化性能 和纯铝相似。  
2.5.2 耐腐蚀性能 该合金在自然时效状态下腐蚀稳定性不合格，所以普遍采用人工时效。人工时效状态的包铝板材的腐蚀稳定性和2A12合金包铝板材相同。挤压制品和截面不大的零件的耐腐蚀性，与无包铝层硬铝相近。抗应力腐蚀性能差是该合金常规固溶处理加人工时效状态的制品，特别是粗厚制品（锻件、大挤压件、厚板等）的明显缺点。采用分段时效规范，可使合金有可靠的抗应力腐蚀性能。阳极化和喷漆表面处理，能可靠地保护挤压制品不受腐蚀。

# 3 力学性能

3.1 技术标准规定的性能 技术标准规定的性能不低于表3-1和表3-2中规定的值。  
3.2 室温及各种温度下的力学性能  
3.2.1 硬度 $\delta > 20\mathrm{mm}$ 的型材在T6状态下的HBS150；模锻件T6状态下的HBS157

表3-1  

<table><tr><td rowspan="2">技术标准</td><td rowspan="2">品种</td><td rowspan="2">试样状态</td><td rowspan="2">δ或d/mm</td><td rowspan="2">取样方向</td><td>σb/MPa</td><td>σP0.2/MPa</td><td>δ/°</td></tr><tr><td colspan="3">不小于</td></tr><tr><td rowspan="5">GB/T 3880-1997</td><td rowspan="5">板材</td><td>O</td><td>0.5~10.0</td><td>LT</td><td>≤245</td><td>-</td><td>11</td></tr><tr><td rowspan="2">T6</td><td>0.5~2.9</td><td rowspan="2">LT</td><td>480</td><td>400</td><td>7</td></tr><tr><td>&gt;2.9~10.0</td><td>490</td><td>410</td><td>7</td></tr><tr><td rowspan="2">T62</td><td>0.5~2.9</td><td rowspan="2">LT</td><td>470</td><td>390</td><td>7</td></tr><tr><td>&gt;2.9~10.0</td><td>490</td><td>410</td><td>7</td></tr></table>

续表3-1   

<table><tr><td rowspan="2">技术标准</td><td rowspan="2">品种</td><td rowspan="2">试样状态</td><td rowspan="2">δ或d/mm</td><td rowspan="2">取样方向</td><td>σb/MPa</td><td>σp0.2/MPa</td><td>δ/%</td></tr><tr><td colspan="3">不小于</td></tr><tr><td rowspan="3">GB/T 3880-1997</td><td rowspan="3">板材</td><td rowspan="3">T62</td><td>&gt;10.0~12.5</td><td rowspan="3">LT</td><td>490</td><td>410</td><td>4</td></tr><tr><td>&gt;12.5~25.0</td><td>490</td><td>410</td><td>4</td></tr><tr><td>&gt;25.0~40.0</td><td>490</td><td>410</td><td>3</td></tr><tr><td rowspan="2">GJB 1741-1993</td><td rowspan="2">板材</td><td rowspan="2">BCSYU</td><td>6.5~12.0</td><td>LT</td><td>540</td><td>460</td><td>9</td></tr><tr><td>&gt;12.0~25.0</td><td>LT</td><td>540</td><td>470</td><td>7</td></tr><tr><td rowspan="4">GB/T 3191-1998</td><td rowspan="2">棒材③</td><td>T62</td><td>≤22</td><td>L</td><td>490</td><td>370</td><td>7</td></tr><tr><td>T6</td><td>&gt;22~150</td><td>L</td><td>530</td><td>400</td><td>6</td></tr><tr><td rowspan="2">高强度棒材</td><td>T62</td><td>20~100③</td><td rowspan="2">L</td><td>550</td><td>450</td><td>6</td></tr><tr><td>T6</td><td>&gt;100~120③</td><td>530</td><td>430</td><td>6</td></tr><tr><td rowspan="2">GB/T 4437-1984</td><td rowspan="2">管材⑦</td><td rowspan="2">T6</td><td>≤120</td><td rowspan="2">L</td><td>530</td><td>400</td><td>6</td></tr><tr><td>&gt;120</td><td>510</td><td>400</td><td>5</td></tr><tr><td rowspan="4">GJB 2053-1994</td><td rowspan="4">薄板</td><td>O</td><td>1.0~6.5</td><td rowspan="4">LT</td><td>≤245</td><td></td><td>10</td></tr><tr><td>T6</td><td>1.0~2.5</td><td>480</td><td>410</td><td>7</td></tr><tr><td>T6</td><td>&gt;2.5~6.5</td><td>490</td><td>420</td><td>7</td></tr><tr><td>T9</td><td>2.0~4.0</td><td>520</td><td>450</td><td>6</td></tr><tr><td rowspan="6">GJB 2054-1994</td><td rowspan="3">普通棒材</td><td rowspan="3">T6</td><td>5~22</td><td rowspan="3">L</td><td>490</td><td>370</td><td>7</td></tr><tr><td>&gt;22~150</td><td>530</td><td>400</td><td>6</td></tr><tr><td>&gt;150~250③</td><td>500</td><td>400</td><td>4</td></tr><tr><td rowspan="3">高强棒材</td><td rowspan="3">T6</td><td>20~100③</td><td rowspan="3">L</td><td>550</td><td>450</td><td>7</td></tr><tr><td>&gt;100~150③</td><td>530</td><td>430</td><td>6</td></tr><tr><td>20~150③</td><td>550</td><td>450</td><td>4</td></tr><tr><td>GJB 2056-1994</td><td>阶段变截面型材</td><td>T6</td><td>-</td><td>L</td><td>480</td><td>410</td><td>6</td></tr><tr><td rowspan="2">GJB 2381-1995</td><td rowspan="2">挤压无缝管材</td><td rowspan="2">T6</td><td>直径25~120壁厚5~35</td><td>L</td><td>530</td><td>400</td><td>6</td></tr><tr><td>直径120~250壁厚5~35</td><td>L</td><td>510</td><td>400</td><td>5</td></tr><tr><td rowspan="5">GJB 2507-1995</td><td rowspan="5">挤压型材</td><td rowspan="4">T6</td><td>≤10</td><td rowspan="4">L</td><td>510</td><td>460</td><td>6</td></tr><tr><td>&gt;10~20</td><td>530</td><td>460</td><td>6</td></tr><tr><td>&gt;20~40</td><td>560</td><td>460</td><td>6</td></tr><tr><td>&gt;40</td><td>570</td><td>490</td><td>6</td></tr><tr><td>O</td><td>所有</td><td>L</td><td>≤275</td><td></td><td>10</td></tr><tr><td rowspan="3">GJB 2662-1996</td><td rowspan="3">厚板</td><td rowspan="3">T6</td><td>7~10</td><td rowspan="3">L</td><td>490</td><td>410</td><td>6</td></tr><tr><td>&gt;10~25</td><td>490</td><td>410</td><td>4</td></tr><tr><td>&gt;25~40</td><td>490</td><td>410</td><td>3</td></tr><tr><td rowspan="2">GJB 2663-1996</td><td rowspan="2">大规格型材</td><td rowspan="2">T6</td><td>-</td><td>L</td><td>570</td><td>490</td><td>6</td></tr><tr><td>-</td><td>LT</td><td>490</td><td></td><td>4</td></tr><tr><td rowspan="3">HB 5202-1982</td><td rowspan="3">挤压棒材</td><td rowspan="3">T6</td><td>≤22</td><td rowspan="3">L</td><td>510</td><td>420</td><td>7</td></tr><tr><td>&gt;23~160</td><td>550</td><td>460</td><td>6</td></tr><tr><td>&gt;161~240</td><td>530</td><td>460</td><td>5</td></tr><tr><td rowspan="3">HB 5202-1982</td><td rowspan="3">高强度挤压棒材</td><td rowspan="3">CSG</td><td>23~54</td><td rowspan="3">L</td><td>550</td><td>460</td><td>6</td></tr><tr><td>55~150</td><td>560</td><td>490</td><td>6</td></tr><tr><td>151~240</td><td>560</td><td>490</td><td>5</td></tr></table>

① 试样标距为 $50\mathrm{mm}$ 。

② 试样标距为 $5D$ 。

③ $d > 150\mathrm{mm}$ 的棒材，其力学性能附报告单。

① 为 $\delta_{5}$ 数据。  
$⑤$ 材料供应状态为F。  
6材料供应状态为T6。  
⑦ 壁厚 $\delta < 5\mathrm{mm}$ 的管材的室温纵向力学性能，由供需双方另行协商或附试验结果；外径 $d185\sim 300\mathrm{mm}$ ，其壁厚 $\delta > 32.5\mathrm{mm}$ 管材，室温纵向力学性能由供需双方另行协商。  
8）为 $\delta_{10}$ 数据。

表3-2  

<table><tr><td rowspan="2">技术标准</td><td rowspan="2">品种</td><td rowspan="2">质量/kg</td><td rowspan="2">状态</td><td colspan="3">L</td><td colspan="3">LT</td><td colspan="2">ST</td><td rowspan="2">HBS</td></tr><tr><td>σb/MPa</td><td>σP0.2/MPa</td><td>δ5/%</td><td>σb/MPa</td><td>σP0.2/MPa</td><td>δ5/%</td><td>σb/MPa</td><td>δ5/%</td></tr><tr><td rowspan="2">HB 5204-1982</td><td rowspan="2">自由锻件模锻件</td><td>-</td><td>T6</td><td>510</td><td>420</td><td>6.0</td><td>440</td><td>-</td><td>3.0</td><td>390</td><td>2</td><td>125</td></tr><tr><td>-</td><td>T6</td><td>530</td><td>440</td><td>7.0</td><td>450</td><td>-</td><td>4.0</td><td>410</td><td>3</td><td>140</td></tr><tr><td rowspan="4">GJB 2351-1995</td><td rowspan="2">自由锻件模锻件</td><td rowspan="2">≤30</td><td>T6</td><td>510</td><td>420</td><td>6.0</td><td>440</td><td>-</td><td>3</td><td>420</td><td>2</td><td>130</td></tr><tr><td>T6</td><td>530</td><td>440</td><td>6.0</td><td>450</td><td>-</td><td>4</td><td>425</td><td>3</td><td>140</td></tr><tr><td rowspan="2">自由锻件模锻件</td><td rowspan="2">&gt;30</td><td>T6</td><td>510</td><td>420</td><td>5.0</td><td>440</td><td>-</td><td>3</td><td>420</td><td>2</td><td>130</td></tr><tr><td>T6</td><td>530</td><td>440</td><td>6.0</td><td>450</td><td>-</td><td>4</td><td>425</td><td>2</td><td>140</td></tr></table>

① 最大横截面面积 $A > 165000\mathrm{mm}^2$ 、 $\delta > 150\mathrm{mm}$ 的自由锻件，其力学性能由供需双方议定。

# 3.2.2 拉伸性能

# 3.2.2.1 室温拉伸性能见表3-3。

表3-3  

<table><tr><td rowspan="3">品种</td><td rowspan="3">状态</td><td rowspan="3">规格δ或d/mm</td><td rowspan="3">试样方向</td><td colspan="5">σb</td></tr><tr><td>X̄</td><td>min</td><td>max</td><td>s</td><td rowspan="2">Cv</td></tr><tr><td colspan="4">MPa</td></tr><tr><td rowspan="7">板材</td><td>T62</td><td>1.2~3</td><td rowspan="7">LT</td><td>551</td><td>531</td><td>576</td><td>10.8</td><td>0.02</td></tr><tr><td>T62</td><td>3</td><td>563</td><td>559</td><td>569</td><td>-</td><td>-</td></tr><tr><td>T62</td><td>3</td><td>544</td><td>516</td><td>568</td><td>-</td><td>-</td></tr><tr><td>T62</td><td>1.8</td><td>541</td><td>490</td><td>618</td><td>-</td><td>-</td></tr><tr><td>T6</td><td>3</td><td>560</td><td>525</td><td>608</td><td>17.8</td><td>0.031</td></tr><tr><td>O</td><td>3</td><td>209</td><td>182</td><td>227</td><td>-</td><td>-</td></tr><tr><td>O</td><td>1.8</td><td>219</td><td>177</td><td>260</td><td>-</td><td>-</td></tr><tr><td rowspan="3">棒材</td><td rowspan="3">T6</td><td>55~105</td><td rowspan="3">L</td><td>609</td><td>594</td><td>638</td><td>10.8</td><td>0.018</td></tr><tr><td>60~100</td><td>618</td><td>590</td><td>654</td><td>-</td><td>-</td></tr><tr><td>60~100</td><td>615</td><td>531</td><td>657</td><td>-</td><td>-</td></tr><tr><td rowspan="2">型材</td><td rowspan="2">T6</td><td rowspan="2">-</td><td>L</td><td>594</td><td>545</td><td>620</td><td>16.7</td><td>0.028</td></tr><tr><td>LT</td><td>562</td><td>552</td><td>581</td><td>-</td><td>-</td></tr><tr><td rowspan="3">模锻件</td><td rowspan="3">T6</td><td rowspan="3">梁</td><td>L</td><td>575</td><td>521</td><td>605</td><td>22.4</td><td>0.039</td></tr><tr><td>LT</td><td>544</td><td>485</td><td>594</td><td>18.1</td><td>0.033</td></tr><tr><td>ST</td><td>525</td><td>477</td><td>599</td><td>22.5</td><td>0.043</td></tr></table>

续表3-3   

<table><tr><td rowspan="3">品种</td><td rowspan="3">状态</td><td colspan="5">σP0.2</td><td rowspan="3">δ/%</td><td rowspan="3">n</td><td rowspan="3">来源</td></tr><tr><td>X</td><td>min</td><td>max</td><td>s</td><td rowspan="2">CV</td></tr><tr><td colspan="4">MPa</td></tr><tr><td rowspan="7">板材</td><td>T62</td><td>495</td><td>463</td><td>524</td><td>15.5</td><td>0.03</td><td>11.7</td><td>99</td><td>7</td></tr><tr><td>T62</td><td>515</td><td>495</td><td>530</td><td>-</td><td>-</td><td>10.4</td><td>10</td><td>8</td></tr><tr><td>T62</td><td>488</td><td>445</td><td>515</td><td>-</td><td>-</td><td>10.9</td><td>14</td><td>9</td></tr><tr><td>T62</td><td>481</td><td>436</td><td>505</td><td>-</td><td>-</td><td>11.8</td><td>24</td><td>10</td></tr><tr><td>T6</td><td>488</td><td>461</td><td>520</td><td>-</td><td>-</td><td>9.5</td><td>59</td><td>9</td></tr><tr><td>O</td><td>-</td><td>-</td><td>-</td><td>-</td><td>-</td><td>16.4</td><td>14</td><td>9</td></tr><tr><td>O</td><td>-</td><td>-</td><td>-</td><td>-</td><td>-</td><td>16.0</td><td>52</td><td>10</td></tr><tr><td rowspan="3">棒材</td><td rowspan="3">T6</td><td>569</td><td>547</td><td>608</td><td>13.8</td><td>0.024</td><td>7.7</td><td>30</td><td>7</td></tr><tr><td>-</td><td>-</td><td>-</td><td>-</td><td>-</td><td>10.2</td><td>28</td><td>8</td></tr><tr><td>-</td><td>-</td><td>-</td><td>-</td><td>-</td><td>9.8</td><td>28</td><td>9</td></tr><tr><td rowspan="2">型材</td><td rowspan="2">T6</td><td>558</td><td>505</td><td>586</td><td>19.1</td><td>0.034</td><td>8.3</td><td>71</td><td rowspan="2">7</td></tr><tr><td>520</td><td>495</td><td>545</td><td>12.1</td><td>0.023</td><td>7.8</td><td>29</td></tr><tr><td rowspan="3">模锻件</td><td rowspan="3">T6</td><td>535</td><td>491</td><td>572</td><td>19.7</td><td>0.037</td><td>9.0</td><td>100</td><td rowspan="3">7</td></tr><tr><td>509</td><td>434</td><td>560</td><td>21.5</td><td>0.042</td><td>8.7</td><td>28</td></tr><tr><td>480</td><td>407</td><td>512</td><td>22.7</td><td>0.047</td><td>8.2</td><td>30</td></tr></table>

# 3.2.2.1.1 稳定化处理对室温拉伸性能影响见表3-4。

表3-4  

<table><tr><td rowspan="2">品种</td><td rowspan="2">状态</td><td colspan="2">热稳定化处理</td><td>σb</td><td>σP0.2</td><td rowspan="2">δ/%</td><td rowspan="2">品种</td><td rowspan="2">状态</td><td colspan="2">热稳定化处理</td><td>σb</td><td>σP</td><td rowspan="2">δ/%</td><td></td></tr><tr><td>θ/C</td><td>t/h</td><td colspan="2">MPa</td><td>θ/C</td><td>t/h</td><td colspan="2">MPa</td><td></td></tr><tr><td rowspan="16">板材</td><td rowspan="16">T6</td><td rowspan="4">100</td><td>10</td><td>500</td><td>432</td><td>11</td><td rowspan="18">挤压棒、管、带材</td><td rowspan="14">T6</td><td rowspan="2">100</td><td>1000</td><td>539</td><td>500</td><td>11</td><td></td></tr><tr><td>100</td><td>500</td><td>432</td><td>11</td><td>10000</td><td>520</td><td>470</td><td>11</td><td></td></tr><tr><td>1000</td><td>481</td><td>432</td><td>11</td><td rowspan="4">150</td><td>10</td><td>539</td><td>490</td><td>11</td><td></td></tr><tr><td>10000</td><td>461</td><td>402</td><td>11</td><td>100</td><td>539</td><td>460</td><td>11</td><td></td></tr><tr><td rowspan="4">150</td><td>10</td><td>490</td><td>432</td><td>11</td><td>1000</td><td>363</td><td>260</td><td>12</td><td></td></tr><tr><td>100</td><td>441</td><td>402</td><td>11</td><td>10000</td><td>275</td><td>180</td><td>14</td><td></td></tr><tr><td>1000</td><td>324</td><td>226</td><td>11</td><td rowspan="5">175</td><td>10</td><td>510</td><td>460</td><td>11</td><td></td></tr><tr><td>10000</td><td>245</td><td>167</td><td>14</td><td>100</td><td>383</td><td>290</td><td>11</td><td></td></tr><tr><td rowspan="4">175</td><td>10</td><td>461</td><td>392</td><td>11</td><td>1000</td><td>275</td><td>170</td><td>11</td><td></td></tr><tr><td>100</td><td>343</td><td>255</td><td>11</td><td>10000</td><td>245</td><td>130</td><td>10</td><td></td></tr><tr><td>1000</td><td>245</td><td>147</td><td>13</td><td>10000</td><td>402</td><td>350</td><td>12</td><td></td></tr><tr><td>10000</td><td>226</td><td>118</td><td>16</td><td rowspan="3">200</td><td>100</td><td>304</td><td>140</td><td>12</td><td></td></tr><tr><td rowspan="4">200</td><td>10</td><td>378</td><td>304</td><td>12</td><td>1000</td><td>245</td><td>130</td><td>12</td><td></td></tr><tr><td>100</td><td>275</td><td>167</td><td>12</td><td>10000</td><td>226</td><td>108</td><td>12</td><td></td></tr><tr><td>1000</td><td>216</td><td>118</td><td>15</td><td rowspan="4">大尺寸挤压型材</td><td rowspan="4">T6</td><td>100</td><td>588</td><td></td><td>7</td><td></td></tr><tr><td>10000</td><td>206</td><td>98</td><td>16</td><td>100</td><td>588</td><td></td><td>8</td><td></td></tr><tr><td rowspan="2">挤压棒、管、带材</td><td rowspan="2">T6</td><td rowspan="2">100</td><td>10</td><td>559</td><td>500</td><td>11</td><td>150</td><td>100</td><td>500</td><td></td><td>10</td></tr><tr><td>100</td><td>559</td><td>500</td><td>11</td><td>150</td><td>200</td><td>460</td><td></td><td>10</td></tr></table>

# 3.2.2.2 各种温度下的拉伸性能见表3-5和表3-6。

表3-5  

<table><tr><td>品种</td><td>状态</td><td>δ/mm</td><td>θ/°C</td><td>σb/MPa</td><td>σP0.2/MPa</td><td>δ10/%</td><td>品种</td><td>状态</td><td>δ/mm</td><td>θ/°C</td><td>σb/MPa</td><td>σP0.2/MPa</td><td>δ1%</td></tr><tr><td rowspan="4">板材</td><td rowspan="4">T6</td><td rowspan="4">&lt;2.5</td><td>20</td><td>510</td><td>432</td><td>14</td><td rowspan="4">板材</td><td rowspan="4">T6</td><td rowspan="4">&lt;2.5</td><td>175</td><td>363</td><td>314</td><td>16</td></tr><tr><td>100</td><td>471</td><td>402</td><td>14</td><td>200</td><td>275</td><td>235</td><td>11</td></tr><tr><td>125</td><td>461</td><td>392</td><td>14</td><td>250</td><td>147</td><td>118</td><td>16</td></tr><tr><td>150</td><td>402</td><td>343</td><td>15</td><td>300</td><td>83</td><td>69</td><td>11</td></tr></table>

表3-6  

<table><tr><td>品种</td><td>状态</td><td>θ/C</td><td>σb/MPa</td><td>σP0.2/MPa</td><td>δ1/%</td><td>品种</td><td>状态</td><td>θ/C</td><td>σb/MPa</td><td>σP0.2/MPa</td><td>δ1/%</td></tr><tr><td rowspan="4">挤压大梁型材</td><td rowspan="4">T6</td><td>20</td><td>588</td><td>539</td><td>6</td><td rowspan="4">挤压大梁型材</td><td rowspan="4">T6</td><td>200</td><td>324</td><td>304</td><td>1</td></tr><tr><td>100</td><td>520</td><td>490</td><td>8</td><td>250</td><td>157</td><td>147</td><td>16</td></tr><tr><td>125</td><td>510</td><td>481</td><td>5</td><td rowspan="2">300</td><td rowspan="2">98</td><td rowspan="2">79</td><td rowspan="2">23</td></tr><tr><td>150</td><td>422</td><td>392</td><td>7</td></tr></table>

# 3.2.2.2.1 不同制品各种温度下的应力-应变曲线见图3-1和图3-2。

图片摘要：该图主要展示 3 6。
![](images/f3620d0cd7183331e49d9941af457d96d5b7ff44a89a6a47535b58735609f716.jpg)  
图3-1 厚度 $\delta < 2.5\mathrm{mm}$ 包铝板材T6状态下的应力-应变曲线（取技术标准最小值）[3]

图片摘要：该图主要展示 3 1 厚度 包铝板材T6状态下的应力 应变曲线（取技术标准最小值）[3]。
![](images/f5bb8ea093811b3f4d4cdba8819ec27a127dc81529804cb52b0da88593c1a98f.jpg)  
图3-2 大型六梁型材T6状态下纵向试样应力-应变曲线 $(\sigma_{\mathrm{h}} = 588\mathrm{MPa})^{[3]}$

# 3.2.2.2.2 稳定化处理对不同温度力学性能的影响见表3-7。

表3-7[5]  

<table><tr><td rowspan="2">品种</td><td rowspan="2">状态</td><td colspan="2">稳定化处理</td><td rowspan="2">σb/MPa</td><td rowspan="2">σp0.2/MPa</td><td rowspan="2">δ%</td></tr><tr><td>θ/C</td><td>t/h</td></tr><tr><td rowspan="4">板材</td><td rowspan="4">T6</td><td rowspan="4">100</td><td>10</td><td>427</td><td>383</td><td>12</td></tr><tr><td>100</td><td>427</td><td>383</td><td></td></tr><tr><td>1000</td><td>427</td><td>383</td><td></td></tr><tr><td>10000</td><td>397</td><td>363</td><td>16</td></tr></table>

续表3-7   

<table><tr><td rowspan="2">品种</td><td rowspan="2">状态</td><td colspan="2">稳定化处理</td><td rowspan="2">σb/MPa</td><td rowspan="2">σp0.2/MPa</td><td rowspan="2">δ/°</td></tr><tr><td>θ/C</td><td>t/h</td></tr><tr><td rowspan="12">板材</td><td rowspan="12">T6</td><td rowspan="4">150</td><td>10</td><td>353</td><td>319</td><td>-</td></tr><tr><td>100</td><td>309</td><td>280</td><td>-</td></tr><tr><td>1000</td><td>206</td><td>177</td><td>-</td></tr><tr><td>10000</td><td>172</td><td>132</td><td>29</td></tr><tr><td rowspan="4">175</td><td>10</td><td>265</td><td>240</td><td>-</td></tr><tr><td>100</td><td>186</td><td>172</td><td>-</td></tr><tr><td>1000</td><td>128</td><td>103</td><td>-</td></tr><tr><td>10000</td><td>123</td><td>93</td><td>37</td></tr><tr><td rowspan="4">200</td><td>10</td><td>191</td><td>157</td><td>-</td></tr><tr><td>100</td><td>123</td><td>108</td><td>-</td></tr><tr><td>1000</td><td>98</td><td>83</td><td>-</td></tr><tr><td>10000</td><td>88</td><td>79</td><td>44</td></tr><tr><td rowspan="12">棒材、自由锻件</td><td rowspan="12">T6</td><td rowspan="3">100</td><td>100</td><td>494</td><td>436</td><td>15</td></tr><tr><td>1000</td><td>494</td><td>446</td><td>15</td></tr><tr><td>10000</td><td>446</td><td>412</td><td>15</td></tr><tr><td rowspan="3">150</td><td>100</td><td>319</td><td>304</td><td>20</td></tr><tr><td>1000</td><td>221</td><td>196</td><td>25</td></tr><tr><td>10000</td><td>172</td><td>142</td><td>30</td></tr><tr><td rowspan="3">200</td><td>100</td><td>118</td><td>103</td><td>40</td></tr><tr><td>1000</td><td>103</td><td>88</td><td>50</td></tr><tr><td>10000</td><td>96</td><td>82</td><td>60</td></tr><tr><td rowspan="3">250</td><td>100</td><td>83</td><td>65</td><td>30</td></tr><tr><td>1000</td><td>76</td><td>62</td><td>60</td></tr><tr><td>10000</td><td>76</td><td>62</td><td>65</td></tr></table>

# 3.2.2.2.3 低温下的拉伸性能见表3-8。

表3-8  

<table><tr><td>品种</td><td>状态</td><td>θ/C</td><td>σb/MPa</td><td>σP0.2/MPa</td><td>δ/%</td><td>σbH/σb(Kt=6.3)</td></tr><tr><td rowspan="4">板材</td><td rowspan="4">T6</td><td>-253</td><td>736</td><td>619</td><td>7</td><td>0.7</td></tr><tr><td>-196</td><td>628</td><td>510</td><td>9</td><td>0.78</td></tr><tr><td>-70</td><td>549</td><td>461</td><td>12</td><td>0.97</td></tr><tr><td>20</td><td>510</td><td>432</td><td>14</td><td>1.0</td></tr><tr><td rowspan="4">挤压件</td><td rowspan="4">T6</td><td>-253</td><td>794</td><td>716</td><td>5</td><td>--</td></tr><tr><td>-196</td><td>736</td><td>628</td><td>7</td><td>--</td></tr><tr><td>-70</td><td>608</td><td>549</td><td>8</td><td>--</td></tr><tr><td>20</td><td>588</td><td>539</td><td>8</td><td>--</td></tr></table>

# 3.2.3 压缩性能 见表3-9。

3.2.4 冲击性能 $\delta > 20\mathrm{mm}$ 的型材在T6状态下的 $a_{\mathrm{KU}} = 98\mathrm{kJ / m}^{2[3]}$ 。  
3.2.5 扭转和剪切性能 见表3-10。  
3.3 持久和蠕变性能  
3.3.1 高温持久性能 见表3-11和图3-3。

表3-9[5]  

<table><tr><td>品种</td><td>状态</td><td>σPct.2/MPa</td></tr><tr><td>挤压件</td><td>T6</td><td>530</td></tr><tr><td>轧制件</td><td>T6</td><td>451</td></tr></table>

表3-10  

<table><tr><td>品种</td><td>状态</td><td>θ/°C</td><td>τb/MPa</td><td>τu,S/MPa</td><td>τ/MPa</td><td>τp/MPa</td></tr><tr><td rowspan="6">型材</td><td rowspan="6">16</td><td>20</td><td>427</td><td>304</td><td>319</td><td>230</td></tr><tr><td>100</td><td>397</td><td>284</td><td>314</td><td>221</td></tr><tr><td>150</td><td>348</td><td>260</td><td>275</td><td>206</td></tr><tr><td>200</td><td>270</td><td>216</td><td>216</td><td>161</td></tr><tr><td>250</td><td>127</td><td>118</td><td>108</td><td>59</td></tr><tr><td>300</td><td>69</td><td>51</td><td>69</td><td>39</td></tr></table>

表3-11  

<table><tr><td>品种</td><td>状态</td><td>θ/°C</td><td>σ10/MPa</td><td>σ100/MPa</td><td>σ1000/MPa</td></tr><tr><td rowspan="3">板材</td><td rowspan="3">T6</td><td>100</td><td>412</td><td>383</td><td>333</td></tr><tr><td>150</td><td>304</td><td>226</td><td>137</td></tr><tr><td>200</td><td>147</td><td>98</td><td>59</td></tr></table>

# 3.3.2 高温蠕变性能见表3-12和图3-4。

表3-12  

<table><tr><td>品种</td><td>状态</td><td>θ/°C</td><td>σ0.2/10/MPa</td><td>σ0.2-1/MPa</td><td>σ0.2-1000/MPa</td><td>σ0.2-500/MPa</td></tr><tr><td rowspan="3">挤压件和锻件</td><td rowspan="3">T6</td><td>100</td><td>402</td><td>383</td><td>343</td><td rowspan="3">128</td></tr><tr><td>125</td><td>---</td><td>--</td><td>216</td></tr><tr><td>150</td><td>---</td><td>---</td><td>--</td></tr></table>

# 3.4 疲劳性能

# 3.4.1 高周疲劳 见表 $3-13 \sim$ 表3-15，图3-5和图3-6。

表3-13  

<table><tr><td rowspan="2">品种</td><td rowspan="2">状态</td><td rowspan="2">N/周</td><td colspan="2">σ1/MPa</td></tr><tr><td>不包铝板材</td><td>包铝板材</td></tr><tr><td>薄板</td><td>T6</td><td>5×10^4</td><td>138</td><td>89</td></tr></table>

表3-14  

<table><tr><td>品种</td><td>状态</td><td>N/周</td><td>σ-1/MPa</td><td>σ1H/MPa</td><td>来源</td></tr><tr><td>...</td><td>T6</td><td>2×10^7</td><td>157</td><td>88^1</td><td>[3]</td></tr><tr><td>δ&gt;20mm的型材</td><td>T6</td><td>5×10^8</td><td>152</td><td>...</td><td>[3]</td></tr></table>

# ① 试样带半圆形凹槽， $K_{\mathrm{t}} = 2.2$ 。

表3-15  

<table><tr><td>品种</td><td>状态</td><td>N/周</td><td>θ/C</td><td>σ1/MPa</td><td>品种</td><td>状态</td><td>N/周</td><td>θ/C</td><td>r, MPa</td></tr><tr><td></td><td>T6</td><td>5×108</td><td>25</td><td>151</td><td>-</td><td>T6</td><td>5×108</td><td>200</td><td>66</td></tr><tr><td></td><td></td><td></td><td>150</td><td>106</td><td></td><td></td><td></td><td>260</td><td>55</td></tr></table>

图片摘要：该图主要展示 3 15。
![](images/37f796cbb052057c7ab7d2ee18bcfd1cfbe9b67cd86633ba4b913c2583765d42.jpg)  
材料 $\delta = 2\mathrm{mm};\sigma_{\mathrm{b}} = 510\mathrm{MPa};\delta = 14\%$

图片摘要：该图主要展示 3 15。
![](images/d6281ad343c32cdbc47adc4e3c32bc5f1e748685d44302366897fade5b9cbb01.jpg)  
图3-4 T6状态棒材不同温度下持久强度 $\sigma_{\mathrm{t}}$ 和蠕变极限 $\sigma_{1/200}$ 的变化曲线[4]

图3-3 T6状态包铝板材的高温持久强度曲线[3]   
图片摘要：该图主要展示 3 3 T6状态包铝板材的高温持久强度曲线[3]。
![](images/e572552ae792112da5da4f19478991ddeba447289e549a0134bf6fcd4c9c238b.jpg)  
板材厚度 $\delta = 2.5\mathrm{mm};\sigma_{\mathrm{b}} = 538\mathrm{MPa}$   
$K_{\mathrm{t}} = 1; f = 110 \sim 130 \mathrm{~Hz}$ ；轴向加载

图3-5 T6状态板材光滑试样 $S - N$ 曲线[11]

3.4.2 低周疲劳 见表3-16。

图3-6 T6状态板材缺口 $(K_{\mathrm{t}} = 4)$ 试样 $S - N$ 曲线  
图片摘要：该图主要展示 3 6 T6状态板材缺口 试样 曲线。
![](images/069027dcc1241991d33d883d8935fe897d19692fbab5217b48ac39b07009fbaf.jpg)  
板材厚度 $\delta = 2.5\mathrm{mm};\sigma_{\mathrm{b}} = 538\mathrm{MPa}$   
$f = 110\sim 130\mathrm{Hz}$ ；轴向加载

表3-16
