Repository: C-zj02/CFD-claw

<div align="center">

**English** | [中文](#中文版) | [Français](README_FR.md) | [Русский](README_RU.md) | [हिन्दी](README_HI.md) | [العربية](README_AR.md) | [Português](README_PT.md)

# 🚀 Claude Code Python

**A Complete Python Reimplementation Based on Real Claude Code Source**

*From TypeScript Source → Rebuilt in Python with ❤️*

***
**🔥 Active Development • New Features Weekly 🔥**

</div>

***

## 🎯 What is This?

**Clawd Code** is a **complete Python rewrite** of Claude Code, based on the **real TypeScript source code**.

File: RAG-data/中国航空材料手册（第2版）第6卷 复合材料 胶粘剂001-200.pdf-3e33123b-8300-49bd-bd07-20183c8fa8b4.md (part 5 of 8)
# 中国航空机械手册
<table><tr><td>性 能</td><td>指 标① ≥</td><td>典型值</td><td>试验方法</td></tr><tr><td>拉伸强度/MPa</td><td></td><td></td><td rowspan="7">GB/T 3354-1999</td></tr><tr><td>纵向</td><td>1230</td><td>1490</td></tr><tr><td>横向</td><td>26.4</td><td>40.7</td></tr><tr><td>拉伸弹性模量/GPa</td><td></td><td></td></tr><tr><td>纵向</td><td>126</td><td>135</td></tr><tr><td>横向</td><td>7.3</td><td>9.4</td></tr><tr><td>泊松比</td><td>0.25</td><td>0.28</td></tr><tr><td>压缩强度/MPa</td><td></td><td></td><td rowspan="6">GB/T 3856-1983</td></tr><tr><td>纵向</td><td>1051</td><td>1210</td></tr><tr><td>横向</td><td>168</td><td>197</td></tr><tr><td>压缩弹性模量/GPa</td><td></td><td></td></tr><tr><td>纵向</td><td>121</td><td>134</td></tr><tr><td>横向</td><td>9.4</td><td>108</td></tr><tr><td>纵横剪切强度/MPa</td><td>87</td><td>92</td><td rowspan="2">GB/T 3355-1982</td></tr><tr><td>纵横剪切弹性模量/GPa</td><td>45</td><td>5.0</td></tr><tr><td>弯曲强度/MPa</td><td>-</td><td>1860</td><td rowspan="2">GB/T 3356-1999</td></tr><tr><td>弯曲弹性模量/GPa</td><td>-</td><td>121</td></tr><tr><td>层间剪切强度/MPa</td><td>-</td><td>100</td><td>JC/T 773-1982(1996)</td></tr></table>

$①$ B基值。

# 2.3 耐环境性能[3]

2.3.1 耐热老化 5222/HT3复合材料不同温度下随时间变化失重情况见图2-1。剪切强度和弯曲性能的变化见表2-6。

表2-5  

<table><tr><td>温度/℃</td><td>状态</td><td>纵向压缩强度 /MPa</td><td>纵向压缩弹性模量 /GPa</td><td>横向压缩强度 /MPa</td><td>横向压缩弹性模量 /GPa</td><td>横向拉伸强度 /MPa</td><td>横向拉伸弹性模量 /GPa</td><td>纵横剪切强度 /MPa</td><td>纵横剪切弹性模量 /GPa</td></tr><tr><td rowspan="2">-55</td><td>干态 x</td><td>1408</td><td>126</td><td>-</td><td>-</td><td>29</td><td>10.4</td><td>113</td><td>5.6</td></tr><tr><td>湿态 x</td><td>1335</td><td>124</td><td>283</td><td>10.0</td><td>-</td><td>-</td><td>-</td><td>-</td></tr><tr><td rowspan="2">室温</td><td>干态 x</td><td>1410</td><td>134</td><td>194</td><td>10.7</td><td>47</td><td>9.8</td><td>93</td><td>5.1</td></tr><tr><td>湿态 x</td><td>1238</td><td>132</td><td>199</td><td>9.7</td><td>37</td><td>8.4</td><td>93</td><td>5.3</td></tr><tr><td rowspan="2">30</td><td>干态 x</td><td>1175</td><td>142</td><td>247</td><td>9.6</td><td>37</td><td>8.6</td><td>72</td><td>4.6</td></tr><tr><td>湿态 x</td><td>1106</td><td>139</td><td>179</td><td>8.4</td><td>30</td><td>7.3</td><td>78</td><td>3.6</td></tr><tr><td rowspan="2">120</td><td>干态 x</td><td>1144</td><td>126</td><td>182</td><td>8.9</td><td>37</td><td>8.0</td><td>71</td><td>4.1</td></tr><tr><td>湿态 x</td><td>1022</td><td>126</td><td>142</td><td>8.2</td><td>15</td><td>5.5</td><td>68</td><td>2.8</td></tr><tr><td rowspan="2">130</td><td>干态 x</td><td>1146</td><td>131</td><td>176</td><td>9.2</td><td>14.0</td><td>7.8</td><td>70</td><td>3.9</td></tr><tr><td>湿态 x</td><td>919</td><td>121</td><td>124</td><td>6.3</td><td>11</td><td>4.9</td><td>67</td><td>2.7</td></tr></table>

注：纤维体积分数 $(V_{\mathrm{f}}) = 65\% \pm 3\%$ ，空隙率 $\leqslant 1\%$ ，水分质量分数 $1\% \sim 1.1\%$ ，试样数一般为5个。

图片摘要：该图主要展示 2 5。
![](images/a6d9688cdbdc734cbaa7de5099dc6316a15f0804a1ae459e4c0c173c24f2439a.jpg)  
图2-1 5222/HT3复合材料随温度时间不同质量变化

图片摘要：该图主要展示 2 1 5222/HT3复合材料随温度时间不同质量变化。
![](images/eadab41141ae0f627b18fa80cc4a347ce5d170eddf474b476b3b17dea97507db.jpg)  
图2-2 5222/T300复合材料随时间增长质量变化

表2-6[3]  

<table><tr><td colspan="2">性 能</td><td>0 h</td><td>1 000 h</td><td>5 000 h</td></tr><tr><td rowspan="10">125℃老化</td><td>失重率/%</td><td>0</td><td>0.54</td><td>0.58</td></tr><tr><td>层间剪切强度/MPa</td><td></td><td></td><td></td></tr><tr><td>室温</td><td>105</td><td>109</td><td>120</td></tr><tr><td>125℃</td><td>104</td><td>82</td><td>-</td></tr><tr><td>弯曲强度/MPa</td><td></td><td></td><td></td></tr><tr><td>室温</td><td>1 840</td><td>-</td><td>1 890</td></tr><tr><td>125℃</td><td>1 510</td><td>-</td><td>1 580</td></tr><tr><td>弯曲弹性模量/GPa</td><td></td><td></td><td></td></tr><tr><td>室温</td><td>124</td><td>-</td><td>103</td></tr><tr><td>125℃</td><td>121</td><td>-</td><td>115</td></tr><tr><td rowspan="10">150℃老化</td><td>失重率/%</td><td>0</td><td>1.05</td><td>1.21</td></tr><tr><td>层间剪切强度/MPa</td><td></td><td></td><td></td></tr><tr><td>室温</td><td>106</td><td>112</td><td>113</td></tr><tr><td>125℃</td><td>68</td><td>86</td><td>80</td></tr><tr><td>弯曲强度/MPa</td><td></td><td></td><td></td></tr><tr><td>室温</td><td>1 840</td><td>-</td><td>1 940</td></tr><tr><td>125℃</td><td>1 510</td><td>-</td><td>1 580</td></tr><tr><td>弯曲弹性模量/GPa</td><td></td><td></td><td></td></tr><tr><td>室温</td><td>124</td><td>-</td><td>113</td></tr><tr><td>125℃</td><td>121</td><td>-</td><td>116</td></tr></table>

2.3.2 耐湿热 5222/HT3 复合材料于 $65^{\circ}\mathrm{C}$ ，相对温度 $95\% \pm 5\%$ 条件下，随时间增长质量变化曲线如图 2-2。水分质量分数对层间剪切强度和弯曲性能的影响见表 2-7。

表2-7  

<table><tr><td>性能</td><td>0 h</td><td>50 h</td><td>500 h</td><td>1 000 h</td><td>2 000 h</td><td>3 000 h</td><td>5 000 h</td></tr><tr><td>增重率/%</td><td>0</td><td>0.58</td><td>1.21</td><td>1.41</td><td>1.24</td><td>1.27</td><td>1.40</td></tr><tr><td>层间剪切强度/MPa</td><td></td><td></td><td></td><td></td><td></td><td></td><td></td></tr><tr><td>室温</td><td>104</td><td>-</td><td>-</td><td>-</td><td>-</td><td>85</td><td>89</td></tr><tr><td>125℃</td><td>68</td><td>-</td><td>46</td><td>-</td><td>-</td><td>43</td><td>43</td></tr><tr><td>弯曲强度/MPa</td><td></td><td></td><td></td><td></td><td></td><td></td><td></td></tr><tr><td>室温</td><td>1 840</td><td>-</td><td>1 620</td><td>1 560</td><td>-</td><td>1 790</td><td>1 740</td></tr><tr><td>弯曲弹性模量/GPa</td><td></td><td></td><td></td><td></td><td></td><td></td><td></td></tr><tr><td>室温</td><td>124</td><td>-</td><td>103</td><td>102</td><td>-</td><td>111</td><td>113</td></tr><tr><td>弯曲强度/MPa</td><td></td><td></td><td></td><td></td><td></td><td></td><td></td></tr><tr><td>125℃</td><td>1 510</td><td>-</td><td>969</td><td>975</td><td>-</td><td>921</td><td>935</td></tr><tr><td>弯曲弹性模量/GPa</td><td></td><td></td><td></td><td></td><td></td><td></td><td></td></tr><tr><td>125℃</td><td>121</td><td>-</td><td>104</td><td>104</td><td>-</td><td>104</td><td>105</td></tr></table>

2.3.3 耐介质性能 5222/HT3 复合材料在不同介质中随时间增长质量变化见图 2-3。剪切强度变化见表 2-8。

图片摘要：该图主要展示 2 7。
![](images/ac45ca103eb671ebcf45597f446a46082b8c6a52dd73769779d2523ee13307f7.jpg)  
图2-3 5222/HT3复合材料在不同介质中质量变化

图片摘要：该图主要展示 2 3 5222/HT3复合材料在不同介质中质量变化。
![](images/ba2bebb9a5ceac1abeb69ec58c8f66ecaf73da83e1fe00537d31ce84442d3332.jpg)  
图2-4 5222树脂体系粘度-温度曲线

表2-8  

<table><tr><td rowspan="2">介 质</td><td rowspan="2">浸泡5000h后的增重率/%</td><td colspan="2">层间剪切强度/MPa</td></tr><tr><td>起始</td><td>5000h</td></tr><tr><td>航空煤油</td><td>0.46</td><td>112</td><td>114</td></tr><tr><td>航空液压油</td><td>0.48</td><td>112</td><td>112</td></tr><tr><td>人工海水</td><td>1.28</td><td>112</td><td>106</td></tr></table>

# 2.4 工艺性能

2.4.1 粘度-温度曲线 5222树脂体系的粘度-温度曲线见图2-4。  
2.4.2 粘度-时间曲线 5222 树脂体系的粘度-时间曲线见图 2-5。  
2.4.3 凝胶时间 预浸料在 $175\mathrm{C}$ 下的凝胶时间为 $3\sim 5\mathrm{min}$ 。  
2.4.4 树脂流动度 预浸料树脂流动度 $10\% \sim 28\%$   
2.4.5 粘性 预浸料粘性适中。

图片摘要：该图主要展示 2 5 5222树脂体系粘度 时间曲线。
![](images/9c6af55a21340087034f869dfa70d3b060f5586fe778e6693586aed5e3aa1017.jpg)  
图2-5 5222树脂体系粘度-时间曲线

# 3 使用工艺

复合材料成形工艺可采用模压法、真空袋热压罐法、橡胶软模成形法等，典型工艺见Q/6SZ714—1988《HT3/5222复合材料热压罐成形工艺说明书》。固化参数见图3-1。

图片摘要：该图主要展示 2 5 5222树脂体系粘度 时间曲线。
![](images/054497ddcd3045409399efd5854df7db4f151c8442d74aeba143bc498f6e218d.jpg)  
图3-1 5222/HT3预浸料热压罐固化工艺规范

# 4 其他

4.1 包装 每卷预浸料应用聚乙烯薄膜包覆并密封之，预浸料外包装应为硬质包装箱，并用软固定隔开，防止碰撞。  
4.2运输按非危险品低温 $(-18^{\circ}C)$ 冷藏运输，包装箱应平放、防止受潮、避免碰撞或剧烈震动。  
4.3 贮存 预浸料卷材应平放在台架上，贮存期与贮存温度的关系见表4-1。

表4-1  

<table><tr><td>贮存温度/℃</td><td>-18</td><td>&lt;5</td><td>&lt;23</td></tr><tr><td>贮存期/d</td><td>180</td><td>90</td><td>23</td></tr></table>

# 5 使用建议

选用。

# 参考文献

1 北京航空材料研究院.5222树脂研究工作总结.1988  
2 航空航天工业部科学技术研究院编. 复合材料设计手册. 北京: 航空工业出版社, 1990  
3 北京航空材料研究院.5222/HT3复合材料耐环境性能研究工作总结.1989

编写 张凤翻

审校 彭志文 兰立文

# 5224/G803和5224/G827高温固化改性环氧树脂碳布预浸料及其复合材料

# 1 概述

5224/G803和5224/G827高温固化改性环氧树脂碳布预浸料是以 $180^{\circ}\mathrm{C}$ 固化的环氧树脂通过热熔法或溶液法工艺浸渍G803和G827碳布制成的预浸料，可以用热压罐法、模压法成形复合材料。制成的复合材料具有优异的力学性能、耐热性、耐湿热性和抗疲劳性能，适于制造直升机涵道、垂尾及其他受力构件，可以在 $120^{\circ}\mathrm{C}$ 长期工作。

1.1 牌号及名称 5224/G803、5224/G827高温固化改性环氧树脂碳布预浸料及其复合材料。  
1.2 基本组成 $180^{\circ}\mathrm{C}$ 固化的改性环氧树脂、G803和G827碳布。  
1.3 材料标准  
Q/6S 1509—2000《5224/G803高温固化环氧树脂碳纤维织物预浸料标准》  
Q/6S 1510—2000《5224/G827高温固化环氧树脂碳纤维织物预浸料标准》  
1.4 使用说明书  
Q/6S 1509—2000《5224/G803高温固化环氧树脂碳纤维织物预浸料标准》  
Q/6S 1510—2000《5224/G827高温固化环氧树脂碳纤维织物预浸料标准》  
1.5 供应状态 成卷供应，宽度 $1000\sim 1200\mathrm{mm}$ ，长度 $50\mathrm{m}$ 。  
1.6 应用概况 已用于直升机前缘锥体。  
1.7 研制及生产单位 北京航空材料研究院研制并生产。  
1.8 鉴定级别及日期 1997年2月4日由中国航空工业总公司评审通过。

# 2 性能

# 2.1 物理及化学性能

2.1.1 预浸料的外观 预浸料表面平整, 颜色一致, 树脂分布均匀, 无明显富树脂区和贫树脂区, 表面无大的树脂颗粒, 纤维排列平直, 无皱褶或断丝。  
2.1.2 树脂体系的红外光谱 5224树脂体系的红外光谱见图2-1。

图片摘要：该图主要展示 2 1 5224树脂体系红外光谱图。
![](images/68df1a8d8ef60986fba29d6d0bb47017005c680e6b9e46909b9668a0c4a61caa.jpg)  
图2-1 5224树脂体系红外光谱图

2.1.3 预浸料的物理性能 5224/G803 和 5224/G827 环氧树脂碳布预浸料的物理性能见表 2-1。  
表2-1  

<table><tr><td rowspan="2">性能</td><td colspan="2">指 标</td><td rowspan="2">试验方法</td></tr><tr><td>5224/G803</td><td>5224/G827</td></tr><tr><td>树脂质量分数/%</td><td>39.7~49.7</td><td>35.8~47.3</td><td>JC/T 780-1987(1996)</td></tr><tr><td>挥发分质量分数/%</td><td>≤1</td><td>≤1</td><td>JC/T 776-1985(1996)</td></tr><tr><td>单层预浸料压厚/mm</td><td>0.285</td><td>0.166</td><td></td></tr></table>

2.1.4 复合材料层合板的物理性能 5224/G803 和 5224/G827 复合材料层合板（用模压法成形）的物理性能见表 2-2。

表2-2  

<table><tr><td rowspan="2">性能</td><td colspan="2">指 标</td><td rowspan="2">试验方法</td></tr><tr><td>5224/G803</td><td>5224/G827</td></tr><tr><td>纤维体积分数/%</td><td>60±5</td><td>60±5</td><td>GB/T 3366-1996</td></tr><tr><td>空隙率/%</td><td>≤1</td><td>≤1</td><td>GB/T 3365-1996</td></tr><tr><td>玻璃化转变温度/℃</td><td>≥230</td><td>≥230</td><td>TMA法</td></tr></table>

2.2力学性能 5224/G803和5224/G827复合材料层合板的力学性能见表2-3。

表2-3  

<table><tr><td rowspan="2">性 能</td><td colspan="2">5224/G803</td><td colspan="2">5224/G827</td><td rowspan="2">试验方法</td></tr><tr><td>指标 ≥</td><td>典型值</td><td>指标 ≥</td><td>典型值</td></tr><tr><td>弯曲强度/MPa</td><td></td><td></td><td></td><td></td><td></td></tr><tr><td>室温</td><td>700</td><td>845</td><td>1 400</td><td>1 630</td><td>Q/6S 1141-1994</td></tr><tr><td>80℃</td><td>700</td><td>872</td><td>—</td><td>1 520</td><td>Z91279-1987</td></tr><tr><td>水煮A</td><td>—</td><td>878</td><td>—</td><td>—</td><td></td></tr><tr><td>水煮B</td><td>—</td><td>868</td><td>—</td><td>—</td><td></td></tr><tr><td>湿热,室温</td><td>—</td><td>836</td><td>—</td><td>1 510</td><td></td></tr><tr><td>湿热,85℃</td><td>—</td><td>732</td><td>—</td><td>1 090</td><td></td></tr><tr><td>弯曲弹性模量/GPa</td><td></td><td></td><td></td><td></td><td></td></tr><tr><td>室温</td><td>50</td><td>59</td><td>92.4</td><td>110</td><td></td></tr><tr><td>80℃</td><td>50</td><td>61</td><td>—</td><td>118</td><td></td></tr><tr><td>水煮A</td><td>—</td><td>58</td><td>—</td><td>—</td><td></td></tr><tr><td>水煮B</td><td>—</td><td>60</td><td>—</td><td>—</td><td></td></tr><tr><td>湿热,室温</td><td>—</td><td>56.9</td><td>—</td><td>108</td><td></td></tr><tr><td>湿热,85℃</td><td>—</td><td>61.5</td><td>—</td><td>110</td><td></td></tr><tr><td>层间剪切强度/MPa</td><td></td><td></td><td></td><td></td><td></td></tr><tr><td>室温</td><td>60</td><td>78</td><td>70</td><td>105</td><td>Q/6S1139-1994</td></tr><tr><td>80℃</td><td>—</td><td>75</td><td>—</td><td>—</td><td>Z91280-1992</td></tr><tr><td>水煮A</td><td>—</td><td>77</td><td>—</td><td>—</td><td></td></tr><tr><td>水煮B</td><td>—</td><td>77</td><td>—</td><td>—</td><td></td></tr><tr><td>湿热,室温</td><td>—</td><td>61</td><td>—</td><td>89.5</td><td></td></tr><tr><td>湿热,85℃</td><td>—</td><td>56</td><td>—</td><td>59.1</td><td></td></tr><tr><td>拉伸强度/MPa</td><td></td><td></td><td></td><td></td><td>Q/6S 138-1994</td></tr><tr><td>室温</td><td>—</td><td>573</td><td>—</td><td>1 300</td><td></td></tr><tr><td>80℃</td><td>—</td><td>624</td><td>—</td><td>1 130</td><td></td></tr><tr><td>拉伸弹性模量/GPa</td><td></td><td></td><td></td><td></td><td>GB/T 3354-1999</td></tr><tr><td>室温</td><td>—</td><td>71.6</td><td>—</td><td>136</td><td></td></tr><tr><td>80℃</td><td>—</td><td>68.1</td><td>—</td><td>120</td><td></td></tr><tr><td>泊松比</td><td></td><td></td><td></td><td></td><td>GB/T 3354-1999</td></tr><tr><td>室温</td><td>—</td><td>0.059 9</td><td>—</td><td>0.316</td><td></td></tr><tr><td>80℃</td><td>—</td><td></td><td>—</td><td>0.318</td><td></td></tr></table>

续表2-3   

<table><tr><td rowspan="2">性能</td><td colspan="2">5224/G803</td><td colspan="2">5224/G827</td><td rowspan="2">试验方法</td></tr><tr><td>指标 ≥</td><td>典型值</td><td>指标 ≥</td><td>典型值</td></tr><tr><td>压缩强度/MPa</td><td></td><td></td><td></td><td></td><td></td></tr><tr><td>室温</td><td>-</td><td>693</td><td>-</td><td>1180</td><td>GB/T 3356-1999</td></tr><tr><td>80℃</td><td>-</td><td>431</td><td>-</td><td>938</td><td></td></tr><tr><td>湿热,室温</td><td>-</td><td>487</td><td>-</td><td></td><td></td></tr><tr><td>压缩弹性模量/GPa</td><td></td><td></td><td></td><td></td><td></td></tr><tr><td>室温</td><td>-</td><td>66.2</td><td>-</td><td>111</td><td></td></tr><tr><td>80℃</td><td>-</td><td>49.2</td><td>-</td><td>102</td><td>GB/T 3356-1999</td></tr><tr><td>纵横剪切强度/MPa</td><td></td><td></td><td></td><td></td><td></td></tr><tr><td>室温</td><td>-</td><td>94.1</td><td>-</td><td>104</td><td></td></tr><tr><td>80℃</td><td>-</td><td>84.8</td><td>-</td><td>94</td><td></td></tr><tr><td>湿热,室温</td><td>-</td><td>93.6</td><td>-</td><td>101</td><td>GB/T 3355-1982</td></tr><tr><td>湿热,85℃</td><td>-</td><td>76.8</td><td>-</td><td>94</td><td></td></tr><tr><td>纵横剪切弹性模量/GPa</td><td></td><td></td><td></td><td></td><td></td></tr><tr><td>室温</td><td>-</td><td>4.06</td><td>-</td><td>4.90</td><td></td></tr><tr><td>80℃</td><td>-</td><td>3.39</td><td>-</td><td>4.24</td><td></td></tr><tr><td>湿热,室温</td><td>-</td><td>3.90</td><td>-</td><td>4.50</td><td>GB/T 3355-1983</td></tr><tr><td>湿热,85℃</td><td>-</td><td>3.34</td><td>-</td><td>3.02</td><td></td></tr></table>

注 1 水煮 A 是指将试样浸入沸水处理 $48 \mathrm{~h}$ 。  
2水煮B是将经水煮A处理后的试样进行 $100\sim 105^{\circ}C$ 的烘干处理 $24\mathrm{h}$   
3湿热实验条件：温度为 $70^{\circ}C$ ，相对湿度 $\geqslant 95\%$ ，时间为 $1000\mathrm{h}$ 。

2.3 耐环境性能 5224/G803 和 5224/G827 复合材料的耐水和耐湿热性能优异, 经过水煮 $48\mathrm{h}$ 处理以及湿热 $(70^{\circ}\mathrm{C}$ , 相对湿度 $95\%)$ 1000 h 处理后, 试样的力学性能见表 2-4。

表2-4  

<table><tr><td rowspan="2">性能</td><td colspan="2">5224/G803</td><td>5224/G827</td></tr><tr><td>沸水,48 h</td><td>湿热,10³ h</td><td>湿热,10³ h</td></tr><tr><td>弯曲强度/MPa</td><td>878</td><td>836</td><td>1510</td></tr><tr><td>弯曲弹性模量/GPa</td><td>58</td><td>56.9</td><td>108</td></tr><tr><td>剪切强度/MPa</td><td>77</td><td>61</td><td>89.5</td></tr></table>

# 2.4 工艺性能

2.4.1 粘度-温度曲线 树脂粘度随温度的变化关系见图2-2。

图片摘要：该图主要展示 2 4。
![](images/692784a88d2ae4c69adf6dfa74a7e7feb8684bd1964a66a82e4ed1574503ecfa.jpg)  
图2-2 5224树脂体系粘度-温度曲线

# 3 使用工艺

复合材料成形工艺采用热压罐或模压法。树脂固化成形工艺见表3-1。

表3-1  

<table><tr><td>升温速度/(℃/min)</td><td>压力/MPa</td><td>加压点/℃</td><td>130~135℃保温时间/min</td><td>固化温度/℃</td><td>固化时间/min</td><td>自然冷却卸模温度/℃</td></tr><tr><td>1~3</td><td>0.6±0.1</td><td>80~85</td><td>30</td><td>180±5</td><td>120~150</td><td>≤60</td></tr></table>

# 4 其他

4.1 包装 每卷预浸料应用聚乙烯薄膜包覆并密封之，预浸料外包装应为硬质包装箱，并用软固定隔开，防止碰撞。  
4.2 运输 按非危险品运输，包装箱应平放，防止受潮，避免碰撞或剧烈震动。宜在低温条件下长途运输。  
4.3 贮存 预浸料可以在低温 $(-18^{\circ}\mathrm{C})$ 条件下存放 12 个月以上。室温 $(\leqslant 25^{\circ}\mathrm{C})$ 条件下存放不超过 1 个月。

# 5 使用建议

选用。

# 参考文献

1 北京航空材料研究院.5224/G803和5224/G827高温固化环氧树脂预浸料研制报告.1998

编写 郭扬 马连勇

审校 张凤翻 沈超

# 5228/HT3、5228/HT8、5228/HM4、5228/HM4J高温固化环氧树脂单向碳纤维预浸料及其复合材料

# 1 概述

5228/HT3、5228/HT8、5228/HM4、5228/HM4J高温固化环氧树脂单向碳纤维预浸料是以5228环氧树脂体系为基体，HT3、HT8、HM4、HM4J碳纤维为增强材料，通过溶液法或热熔法制成的单向碳纤维预浸料，可用热压罐法、模压法、软模法成形复合材料。制成的复合材料具有优良的韧性和综合性能，适于制造飞机主承力结构件，可于 $-55\sim 130^{\circ}\mathrm{C}$ 长期工作。

1.1 牌号及名称 5228/HT3、5228/HT8 高温固化环氧树脂单向碳纤维预浸料及其复合材料；5228/HM4、5228/HM4J 高温固化环氧树脂单向碳纤维预浸料及其复合材料。

1.2 基本组成 5228 环氧树脂及 HT3、HT8、HM4、HM4J 碳纤维。  
1.3 材料标准 Q/6S 1226—1995《5228/HT3高温固化环氧碳纤维预浸料技术标准》。

1.4 使用工艺说明书 Q/6SZ 1354—1995《5228/HT3 环氧碳纤维复合材料热压罐法成形工艺》。  
1.5 供应状态 预浸料幅宽 $500 \sim 800 \mathrm{~mm}$ , 长 $1500 \sim 4200 \mathrm{~mm}$ , 或连续带状幅宽 $300 \mathrm{~mm}$ 、 $1000 \mathrm{~mm}$ , 长 $100 \mathrm{~m}$ 。  
1.6 应用概况 已用于翼身组合体模拟件复合材料机翼蒙皮制造。  
1.7 研制及生产单位 北京航空材料研究院研制并生产。  
1.8 鉴定级别及日期 1995年11月22日由中国航空工业总公司鉴定通过。

# 2 性能

# 2.1 物理及化学性能

2.1.1 预浸料的外观 预浸料表面平整，色泽及树脂分布均匀，无明显富树脂区及贫树脂区，纤维排列平直，无皱折或断丝，无树脂颗粒、毛团等。

2.1.2 树脂体系的红外光谱 5228树脂体系的红外光谱见图2-1。

图片摘要：该图主要展示 2 1 5228树脂体系红外光谱图。
![](images/4c4479f138b5f4086db8f68bb94df09e60aa306b1eeb956639e03652c220ca4f.jpg)  
图2-1 5228树脂体系红外光谱图

2.1.3 树脂体系的物理性能 树脂体系密度 $1.26\mathrm{g / m^3}$ ，玻璃化转变温度 $220^{\circ}C$ 。  
2.1.4 预浸料的物理性能 5228/HT3、5228/HT8、5228/HM4、5228/HM4J预浸料的物理性能见表2-1。

表 2-1[1]  

<table><tr><td rowspan="2">性能</td><td colspan="4">指 标</td><td rowspan="2">试验方法</td></tr><tr><td>5228/HT3</td><td>5228/HT8</td><td>5228/HM4</td><td>5228/HM4J</td></tr><tr><td>树脂质量分数/%</td><td>35±3</td><td>35±3</td><td>35±3</td><td>35±3</td><td>JC/T 780-1987(1996)</td></tr><tr><td>挥发分质量分数/%</td><td>≤1.5</td><td>≤1.5</td><td>≤1.5</td><td>≤1.5</td><td>JC/T 776-1985(1996)</td></tr><tr><td>单位面积纤维质量/(g/m2)</td><td>130±3</td><td>138±5</td><td>121±5</td><td>140±5</td><td>JC/T 780-1987(1996)</td></tr><tr><td>单层预浸料压厚/mm</td><td>0.120±0.005</td><td>0.120±0.005</td><td>0.106±0.005</td><td>0.125±0.005</td><td>GB/T 3855-1983</td></tr></table>

2.1.5 复合材料层合板的物理性能 5228/HT3、5228/HT8 复合材料层合板（热压罐法成形）的物理性能见表 2-2。5228/HM4、5228/HM4J 复合材料层合板的热膨胀系数见表 2-3。

表2-2  

<table><tr><td rowspan="2">性能</td><td colspan="2">典型值</td><td rowspan="2">试验方法</td></tr><tr><td>5228/HT3</td><td>5228/HT8</td></tr><tr><td>纤维体积分数/%</td><td>63±3</td><td>63±3</td><td>GB/T 3366-1996</td></tr><tr><td>空隙率/%</td><td>1.0</td><td>1.0</td><td>GB/T 3365-1982</td></tr><tr><td>密度/(g/cm³)</td><td>1.57</td><td>1.59</td><td>GB/T 1463-1988</td></tr></table>

表2-3  

<table><tr><td colspan="3">温度/℃</td><td>25</td><td>80</td><td>100</td><td>130</td><td>150</td><td>170</td><td>200</td></tr><tr><td rowspan="4">热膨胀系数 /10-6℃-1</td><td rowspan="2">纵向</td><td>5228/HM4</td><td>0.45</td><td>0.45</td><td>0.45</td><td>0.44</td><td>0.44</td><td>0.46</td><td>0.55</td></tr><tr><td>5228/HM4J</td><td>0.15</td><td>0.15</td><td>0.20</td><td>0.26</td><td>0.27</td><td>0.31</td><td>0.48</td></tr><tr><td rowspan="2">横向</td><td>5228/HM4</td><td>40.1</td><td>40.1</td><td>41.6</td><td>42.8</td><td>43.8</td><td>45.1</td><td>44.7</td></tr><tr><td>5228/HM4J</td><td>36.2</td><td>36.2</td><td>37.2</td><td>38.3</td><td>39.3</td><td>38.7</td><td>33</td></tr></table>

# 2.2 力学性能

2.2.1 树脂体系的力学性能 5228树脂浇铸体的力学性能见表2-4。

表2-4  

<table><tr><td>性能</td><td>典型值</td></tr><tr><td>拉伸强度/MPa</td><td>86</td></tr><tr><td>拉伸弹性模量/GPa</td><td>3.5</td></tr><tr><td>断裂伸长率/%</td><td>3.4</td></tr></table>

2.2.2 复合材料层合板的力学性能 5228/HT3、5228/HT8、5228/HM4 和 5228/HM4J 复合材料层合板的常规力学性能见表 2-5, 韧性数据见表 2-6。

表2-5  

<table><tr><td rowspan="2">性 能</td><td rowspan="2">5228/HT3 最低平均值</td><td colspan="4">典型值</td><td rowspan="2">试验方法</td></tr><tr><td>5228/HT3</td><td>5228/HT8</td><td>5228/HM4</td><td>5228/HM4J</td></tr><tr><td>拉伸强度/MPa</td><td></td><td></td><td></td><td></td><td></td><td rowspan="6">GB/T 3354-1996</td></tr><tr><td>纵向</td><td>1650</td><td>1744</td><td>2405</td><td>1537</td><td>2373</td></tr><tr><td>横向</td><td>60</td><td>81</td><td>65</td><td>33</td><td>34.8</td></tr><tr><td>拉伸弹性模量/GPa</td><td></td><td></td><td></td><td></td><td></td></tr><tr><td>纵向</td><td>110</td><td>137</td><td>155</td><td>250</td><td>233.5</td></tr><tr><td>横向</td><td>7.0</td><td>8.8</td><td>9.4</td><td>7.1</td><td>7.78</td></tr><tr><td>压缩强度/MPa</td><td></td><td></td><td></td><td></td><td></td><td rowspan="6">GB/T 3856-1983</td></tr><tr><td>纵向</td><td>1000</td><td>1230</td><td>1800</td><td>663</td><td>914</td></tr><tr><td>横向</td><td>-</td><td>212</td><td>205</td><td>163</td><td>145</td></tr><tr><td>压缩弹性模量/GPa</td><td></td><td></td><td></td><td></td><td></td></tr><tr><td>纵向</td><td>100</td><td>110</td><td>150</td><td>181</td><td>202</td></tr><tr><td>横向</td><td>7.0</td><td>9.3</td><td>9.4</td><td>6.6</td><td>8.0</td></tr><tr><td>纵横剪切强度/MPa</td><td>-</td><td>124</td><td>104</td><td></td><td></td><td rowspan="2">GB/T 3355-1982</td></tr><tr><td>纵横剪切弹性模量/GPa</td><td>-</td><td>4.4</td><td>5.4</td><td></td><td></td></tr><tr><td>层间剪切强度/MPa</td><td>-</td><td>106</td><td>105</td><td>76</td><td>76</td><td>JC/T 773-1982(1996)</td></tr><tr><td>弯曲强度/MPa</td><td>1500</td><td>1780</td><td>1600</td><td>1060</td><td>1100</td><td rowspan="2">GB/T 3356-1999</td></tr><tr><td>弯曲弹性模量/GPa</td><td>110</td><td>130</td><td>154</td><td>169</td><td>172</td></tr></table>

表2-6  

<table><tr><td rowspan="2">性 能</td><td colspan="2">典型值</td><td rowspan="2">试验方法</td></tr><tr><td>5228/HT3</td><td>5228/HT8</td></tr><tr><td>横向拉伸强度/MPa</td><td>81</td><td>65</td><td rowspan="3">GB/T 3354-1999</td></tr><tr><td>横向拉伸弹性模量/GPa</td><td>8.8</td><td>9.4</td></tr><tr><td>横向拉伸断裂应变/%</td><td>0.96</td><td>0.72</td></tr><tr><td>带孔拉伸强度/MPa</td><td>333</td><td>473</td><td rowspan="2">HB 6740-1993</td></tr><tr><td>带孔拉伸弹性模量/GPa</td><td></td><td>56</td></tr><tr><td>带孔压缩强度/MPa</td><td>341</td><td>316</td><td>HB 6741-1993</td></tr><tr><td>边缘分层/(J/m²)</td><td>348</td><td></td><td>HB 7071-1994</td></tr><tr><td>I型极限应变能释放率/(J/m²)</td><td>227</td><td></td><td>HB 7402-1996</td></tr><tr><td>II型极限应变能释放率/(J/m²)</td><td>1105</td><td></td><td>HB 7403-1996</td></tr><tr><td>冲击后压缩强度(6.67 J/mm)/MPa</td><td>190</td><td>230</td><td>NASA-RP-1142</td></tr></table>

# 2.3 耐环境性能

2.3.1 耐热疲劳 5228/HM4、5228/HM4J复合材料层合板的热疲劳性能见表2-7。

表2-7  

<table><tr><td rowspan="2">循环次数</td><td rowspan="2">时间/h</td><td colspan="2">弯曲强度/MPa</td><td colspan="2">弯曲弹性模量/GPa</td><td colspan="2">层间剪切强度/MPa</td></tr><tr><td>5228/HM4</td><td>5228/HM4J</td><td>5228/HM4</td><td>5228/HM4J</td><td>5228/HM4</td><td>5228/HM4J</td></tr><tr><td>0</td><td>0</td><td>1 060</td><td>1 160</td><td>169</td><td>172</td><td>76.8</td><td>76.6</td></tr><tr><td>40</td><td>20</td><td>1 063</td><td>-</td><td>184</td><td>-</td><td>78</td><td>77.6</td></tr><tr><td>80</td><td>40</td><td>1 116</td><td>-</td><td>174</td><td>-</td><td>78</td><td>78.8</td></tr><tr><td>120</td><td>60</td><td>1 166</td><td>-</td><td>177</td><td>-</td><td>-</td><td>-</td></tr><tr><td>160</td><td>80</td><td>1 150</td><td>-</td><td>177</td><td>-</td><td>84.5</td><td>78.2</td></tr><tr><td>200</td><td>100</td><td>1 110</td><td>1 240</td><td>179</td><td>174</td><td>83.6</td><td>79.1</td></tr></table>

注：试验条件： $-55^{\circ}\mathrm{C} \pm 5^{\circ}\mathrm{C} \sim 125^{\circ}\mathrm{C} \pm 5^{\circ}\mathrm{C}$ 。

2.3.2 耐湿热 5228/HT3、5228/HM4 和 5228/HM4J 复合材料的耐湿热性能见表 2-8, 5228/HT3 吸水性能见表 2-9。

表2-8  

<table><tr><td rowspan="2">性能</td><td colspan="3">典型值</td></tr><tr><td>5228/HT3</td><td>5228/HM4</td><td>5228/HM4J</td></tr><tr><td>纵向弯曲强度/MPa</td><td></td><td></td><td></td></tr><tr><td>干态,室温</td><td>1780</td><td>-</td><td>-</td></tr><tr><td>干态,130℃</td><td>1250</td><td>-</td><td>-</td></tr><tr><td>湿态,室温</td><td>-</td><td>1067</td><td>1160</td></tr><tr><td>湿态,130℃</td><td>953</td><td>775</td><td>796</td></tr><tr><td>纵向弯曲弹性模量/GPa</td><td></td><td></td><td></td></tr><tr><td>干态,室温</td><td>130</td><td>-</td><td>-</td></tr><tr><td>干态,130℃</td><td>137</td><td>-</td><td>-</td></tr><tr><td>湿态,室温</td><td>-</td><td>169</td><td>172</td></tr><tr><td>湿态,130℃</td><td>112</td><td>168</td><td>159</td></tr></table>

续表2-8   

<table><tr><td rowspan="2">性 能</td><td colspan="3">典型值</td></tr><tr><td>5228/HT3</td><td>5228/HM4</td><td>5228/HM4J</td></tr><tr><td>层间剪切强度/MPa</td><td></td><td></td><td></td></tr><tr><td>干态,室温</td><td>106</td><td>-</td><td>-</td></tr><tr><td>干态,130℃</td><td>63</td><td>-</td><td>-</td></tr><tr><td>湿态,室温</td><td>-</td><td>76</td><td>76</td></tr><tr><td>湿态,130℃</td><td>43</td><td>35.5</td><td>35.8</td></tr></table>

注：湿态为 $95\sim 100^{\circ}\mathrm{C}$ 软化水中浸泡 $48\mathrm{h}$

表2-9  

<table><tr><td>时间/h</td><td>12</td><td>24</td><td>48</td></tr><tr><td>吸湿量/%</td><td>0.615</td><td>0.787</td><td>0.991</td></tr></table>

注：吸湿条件： $95\sim 100^{\circ}\mathrm{C}$ 软化水中浸泡。

# 2.3.3 耐介质 5228 树脂浇铸体的耐介质性能见表 2-10。

表2-10  

<table><tr><td>介 质</td><td colspan="2">丙 酮</td><td colspan="2">三氯甲烷</td><td colspan="2">二氯乙烷</td><td colspan="2">10 号航空煤油</td></tr><tr><td>时间/d</td><td>15</td><td>30</td><td>15</td><td>30</td><td>15</td><td>30</td><td>15</td><td>30</td></tr><tr><td>吸收量/%</td><td>0.80</td><td>1.48</td><td>0.45</td><td>0.64</td><td>0.72</td><td>1.05</td><td>0.12</td><td>0.24</td></tr></table>

# 2.4 工艺性能

2.4.1 粘度-温度曲线 5228 树脂体系的粘度-温度曲线见图 2-2。  
2.4.2 凝胶时间 预浸料在 $180^{\circ}\mathrm{C}$ 下的凝胶时间为 $22\mathrm{min} \pm 5\mathrm{min}$ 。  
2.4.3 凝胶时间-温度曲线 5228树脂体系的凝胶时间-温度曲线见图2-3。  
2.4.4 树脂流动度 预浸料树脂流动度 $16\% \pm 6\%$   
2.4.5 粘性 预浸料粘性适中。

图片摘要：该图主要展示 2 2 5228树脂体系粘度 温度曲线。
![](images/200ad20e87ff6535f6d16c6ab73d7b89a31124b7d5ee81cc06d9403db9591b8a.jpg)  
图2-2 5228树脂体系粘度-温度曲线

图片摘要：该图主要展示 2 2 5228树脂体系粘度 温度曲线。
![](images/fb69375df4865bc700ff4d0f25cfe0f532787aaaa6a7d5718454872a6f94ba25.jpg)  
图2-3 5228树脂体系凝胶时间-温度曲线

# 3 使用工艺

5228/HT3、5228/HT8、5228/HM4、5228/HM4J复合材料层合板成形工艺采用热压罐法，见Q/6SZ1354。5228/HT3复合材料层合板工艺过程见图3-1。

后处理过程根据具体情况，可以是在热压罐内进行或在烘箱中进行。后处理条件： $190^{\circ}\mathrm{C}$ 下保温 $3\mathrm{h}$ 后以不大于 $2.5^{\circ}\mathrm{C} / \mathrm{min}$ 的速度冷却到 $60^{\circ}\mathrm{C}$ 下，取出制件。

图片摘要：该图主要展示 2 3 5228树脂体系凝胶时间 温度曲线。
![](images/aec3185b572e21ead35aca38b2bc7f702641191ab521017cddc4cf4d2b23ac33.jpg)  
图3-1 5228/HT3复合材料层板成形工艺

# 4 其他

4.1 包装 每卷预浸料应用聚乙烯薄膜包覆并密封，预浸料外包装应为硬质包装箱，并用软固定隔开，防止碰撞。  
4.2 运输 按非危险品运输，包装箱平放，防止受潮，避免碰撞或剧烈震动。  
4.3 贮存 于常温或低温干燥、通风环境下， $-18^{\circ}\mathrm{C}$ 下可存放1年，室温下贮存期为3周。

# 5 使用建议

推荐。

# 参考文献

1 北京航空材料研究院.5228 韧性环氧树脂基体研究.1995

编写 唐邦铭

审校 张凤翻

彭志文

# 5231/823、5231/759高温固化阻燃环氧树脂玻璃布预浸料及其复合材料

# 1 概述

5231/823、5231/759高温固化阻燃环氧树脂玻璃布预浸料是用 $160\mathrm{C}$ 固化的5231环氧树脂体系浸渍823、759玻璃布制成的，可用真空袋热压罐法、模压法、热膨胀模塑法成形层压件和夹层结构件，具有良好的韧性和阻燃性，与蜂窝芯材直接共固化能得到较高的剥离强度。可用于制造直升机的发动机罩、

侧罩等部件。工作温度 $-55\sim 100^{\circ}\mathrm{C}$ 。

1.1 牌号及名称 5231/823、5231/759高温固化阻燃环氧树脂玻璃布预浸料及其复合材料。  
1.2 基本组成 环氧树脂、胺类固化剂、阻燃剂、增韧剂等，823E玻璃纤维编织斜纹布，759E玻璃纤维编织锻纹布。  
1.3 材料标准 Q/6S 1020—1992《5231/823、5231/759高温阻燃环氧玻璃布预浸料》。  
1.4 使用工艺说明书 Q/6S 1162—1992《高温阻燃环氧玻璃布预浸料使用说明书》。  
1.5 供应状态 预浸料以片状卷材形式供应，宽度不大于 $1.2\mathrm{m}$ ，长度每卷 $50\mathrm{m}$ （或按用户要求）。  
1.6 应用概况 已用于制备直升机发动机罩和侧罩等部件。  
1.7 研制及生产单位 北京航空材料研究院研制并生产。  
1.8 鉴定级别及日期 1995年7月由中国航空工业总公司鉴定通过。

# 2 性能

# 2.1 物理及化学性能

2.1.1 预浸料的外观 预浸料表面平整，树脂分布均匀，完全浸透纤维，无外来杂质和可见的固体颗粒，无损伤纤维的永久性皱折和布边宽度大于 $40 \mathrm{~mm}$ 的卷曲。  
2.1.2 树脂体系的红外光谱 5231树脂体系的红外光谱见图2-1。

图片摘要：该图主要展示 2 1 5231树脂体系红外光谱图。
![](images/cf2e36695f34854dbfd5cad3e7a9ef34957b3c603e6c8790c7d8d1a1ce931125.jpg)  
图2-1 5231树脂体系红外光谱图

2.1.3 预浸料的物理性能 5231/823、5231/759高温阻燃环氧玻璃布预浸料物理性能见表2-1。表 $2 - 1^{[1]}$   

<table><tr><td rowspan="2">性能</td><td colspan="2">5231/823</td><td colspan="2">5231/759</td><td rowspan="2">试验方法</td></tr><tr><td>指标</td><td>典型值</td><td>指标</td><td>典型值</td></tr><tr><td>单位面积质量/(g/m2)</td><td>400±25</td><td>410</td><td>210±20</td><td>215</td><td>JC/T 780-1987(1996)</td></tr><tr><td>树脂质量分数/%</td><td>49±5</td><td>50</td><td>49±9</td><td>52</td><td>JC/T 780-1987(1996)</td></tr><tr><td>挥发分质量分数/%</td><td>≤1.5</td><td>0.6~1.0</td><td>≤1.5</td><td>0.5~1.2</td><td>JC/T 776-1985(1996)</td></tr><tr><td>单位面积织物质量/(g/m2)</td><td>200±15</td><td>—</td><td>100±15</td><td>—</td><td>Z9 1284-1999</td></tr><tr><td>单层预浸料压厚/mm</td><td>0.166±0.006</td><td>0.170</td><td>0.103±0.003</td><td>0.105</td><td>计算法</td></tr></table>

2.1.4 复合材料层合板的物理性能 5231/823、5231/759复合材料层合板的物理性能见表2-2。

表2-2  

<table><tr><td rowspan="2">性 能</td><td colspan="2">典型值</td><td rowspan="2">试验方法</td></tr><tr><td>5231/823</td><td>5231/759</td></tr><tr><td>密度/(g/cm3)</td><td>1.75</td><td>1.76</td><td>GB/T 1033-1986</td></tr><tr><td>纤维体积分数/%</td><td>47±3</td><td>41±3</td><td>计算法</td></tr><tr><td>玻璃化转变温度/℃</td><td>≥145</td><td>≥145</td><td>TMA</td></tr></table>

2.1.5 复合材料层合板的阻燃性能 复合材料层合板的阻燃性能为FV-0级，氧指数大于50。

2.2力学性能 5231/823、5231/759层合板的力学性能见表2-3，温度对5231/759层合板性能的影响见表2-4。

表2-3[1]  

<table><tr><td rowspan="2">性 能</td><td colspan="2">5231/823</td><td colspan="2">5231/759</td><td rowspan="2">试验方法</td></tr><tr><td>指标≥</td><td>典型值</td><td>指标≥</td><td>典型值</td></tr><tr><td>弯曲强度/MPa</td><td>450</td><td>660</td><td>420</td><td>560</td><td rowspan="2">GB/T 1449-1983</td></tr><tr><td>弯曲弹性模量/GPa</td><td>17</td><td>22</td><td>18</td><td>20</td></tr><tr><td>层间剪切强度/MPa</td><td>55</td><td>64</td><td>60</td><td>72</td><td>GB/T 3357-1982</td></tr><tr><td>拉伸强度/MPa</td><td></td><td></td><td></td><td></td><td></td></tr><tr><td>经向</td><td>-</td><td>460</td><td>-</td><td>360</td><td rowspan="2">GB/T 1447-1983</td></tr><tr><td>纬向</td><td>-</td><td>460</td><td>-</td><td>360</td></tr><tr><td>拉伸弹性模量/GPa</td><td></td><td></td><td></td><td></td><td></td></tr><tr><td>经向</td><td>-</td><td>22</td><td>-</td><td>20</td><td rowspan="2">GB/T 1447-1983</td></tr><tr><td>纬向</td><td>-</td><td>22</td><td>-</td><td>20</td></tr><tr><td>滚筒剥离强度/(N·mm/mm)</td><td></td><td></td><td></td><td></td><td></td></tr><tr><td>上板</td><td>30</td><td>40</td><td>-</td><td>-</td><td rowspan="2">Q/6S 1020-1992</td></tr><tr><td>下板</td><td>30</td><td>50</td><td>-</td><td>-</td></tr></table>

表 $2 - 4^{[2]}$   

<table><tr><td>性能</td><td>典型值</td><td>试验方法</td></tr><tr><td>弯曲强度/MPa</td><td></td><td></td></tr><tr><td>室温</td><td>560</td><td rowspan="4">GB/T 1449-1983</td></tr><tr><td>80℃</td><td>460</td></tr><tr><td>100℃</td><td>410</td></tr><tr><td>-55℃</td><td>730</td></tr><tr><td>弯曲弹性模量/GPa</td><td></td><td></td></tr><tr><td>室温</td><td>20</td><td rowspan="4">GB/T 1449-1983</td></tr><tr><td>80℃</td><td>16.6</td></tr><tr><td>100℃</td><td>15.4</td></tr><tr><td>-55℃</td><td>19.8</td></tr><tr><td>层间剪切强度/MPa</td><td></td><td></td></tr><tr><td>室温</td><td>72</td><td rowspan="4">JC/T 773-1982</td></tr><tr><td>80℃</td><td>55</td></tr><tr><td>100℃</td><td>44</td></tr><tr><td>-55℃</td><td>82</td></tr><tr><td>拉伸强度/MPa</td><td></td><td></td></tr><tr><td>室温</td><td></td><td rowspan="6">GB/T 1447-1983</td></tr><tr><td>经向</td><td>360</td></tr><tr><td>纬向</td><td>360</td></tr><tr><td>100℃</td><td></td></tr><tr><td>经向</td><td>345</td></tr><tr><td>纬向</td><td>345</td></tr><tr><td>拉伸弹性模量/GPa</td><td></td><td></td></tr><tr><td>室温</td><td></td><td rowspan="6">GB/T 1447-1983</td></tr><tr><td>经向</td><td>20</td></tr><tr><td>纬向</td><td>20</td></tr><tr><td>100℃</td><td></td></tr><tr><td>经向</td><td>16</td></tr><tr><td>纬向</td><td>16</td></tr></table>

2.3 耐环境性能 5231/759 复合材料试样悬挂于温度 $70^{\circ}\mathrm{C} \pm 2^{\circ}\mathrm{C}$ 、相对湿度不小于 $95\%$ 、装有蒸馏水的湿热老化箱内。经 $1000\mathrm{h}$ 湿热老化后，于室温、 $100^{\circ}\mathrm{C}$ 下测得的层间剪切强度、弯曲强度和弯曲弹性模量的结果见表2-5。

表2-5  

<table><tr><td>性能</td><td>湿热时间/h</td><td>吸湿量/%</td><td>室温</td><td>100℃</td></tr><tr><td rowspan="2">层间剪切强度/MPa</td><td>起始</td><td>0</td><td>70.7</td><td>-</td></tr><tr><td>1000</td><td>2.5</td><td>48.7</td><td>27.7</td></tr><tr><td rowspan="2">弯曲强度/MPa</td><td>起始</td><td>0</td><td>655.4</td><td>-</td></tr><tr><td>1000</td><td>2.5~2.8</td><td>344.0</td><td>280</td></tr><tr><td rowspan="2">弯曲弹性模量/GPa</td><td>起始</td><td>0</td><td>24.0</td><td>-</td></tr><tr><td>1000</td><td>2.5~2.8</td><td>21.6</td><td>18.9</td></tr></table>

# 2.4 工艺性能

2.4.1 粘度-温度曲线 5231 树脂体系的粘度-温度曲线见图 2-2。

图片摘要：该图主要展示 2 5。
![](images/21ac1990285fba0ab7a4debb86972d5d0f2249926000893f098f61d51721f19f.jpg)  
图2-2 5231树脂体系粘度-温度曲线

2.4.2 凝胶时间 预浸料在 $160^{\circ}\mathrm{C}$ 下的凝胶时间为 $2\sim 10\mathrm{min}$ 。  
2.4.3 树脂流动度 预浸料树脂流动度 $15\% \sim 30\%$   
2.4.4 粘性 预浸料粘性适中。

# 3 使用工艺

复合材料成形工艺可采用真空袋热压罐法、模压法。推荐的成型工艺参数见表3-1。自然冷却至 $60^{\circ}\mathrm{C}$ 以下可卸压取出制件。

表3-1  

<table><tr><td>升温速度/(℃/min)</td><td>加压温度/℃</td><td>成形压力/MPa</td><td>成形温度/℃</td><td>保温时间/h</td></tr><tr><td>1.5~3</td><td>150±5</td><td>0.4~0.5</td><td>160±5</td><td>3</td></tr></table>

# 4 其他

4.1 包装 预浸料用带色聚乙烯薄膜包覆并密封。外包装应用硬质包装箱，每卷预浸料平放于箱内，用软固定隔开，防止碰撞。  
4.2运输按非危险品低温 $(-18^{\circ}C)$ 冷藏运输。包装箱应平放、防潮、防止碰撞或剧烈振动。

4.3 贮存 预浸料卷材在密封状态下平放于支架上。从制造之日起，贮存期为室温 $(\leqslant 25^{\circ}\mathrm{C})$ 1个月和低温 $(-18^{\circ}\mathrm{C})$ 6个月。

# 5 使用建议

选用。

# 参考文献

1 《直九机新材料手册》编审委员会. 直九机新材料手册. 1995  
2 中国航空工业总公司第621研究所·5231高温环氧树脂体系研究工作技术总结·1995

编写 李佩兰

审校 张凤翻 彭志文

# 5232/664高温固化改性环氧树脂玻璃布预浸料及其复合材料

# 1 概述

5232/664高温固化改性环氧树脂玻璃布预浸料是以 $180^{\circ}\mathrm{C}$ 固化的环氧树脂通过热熔法或溶液法工艺浸渍664玻璃布制成的预浸料，可以用热压罐法、模压法成形复合材料，制成的复合材料具有优异的力学性能、耐热性、耐湿热性和抗疲劳性能，适于制造直升机主减速器及柔性杆等部件，可以在 $100^{\circ}\mathrm{C}$ 长期工作。

1.1 牌号及名称 5232/664高温固化改性环氧树脂玻璃布预浸料及其复合材料。  
1.2 基本组成 $180^{\circ}\mathrm{C}$ 固化的改性环氧树脂、664玻璃纤维布。  
1.3 材料标准 Q/6S 1487—1999《5232/664玻璃纤维布高温固化环氧树脂预浸料标准》。  
1.4 使用说明书  
1.5 供应状态 成卷供应，宽度 $1000 \sim 1200 \mathrm{~mm}$ ，每卷长度 $50 \mathrm{~m}$ 。  
1.6 应用概况 已用于直升机主减速器、柔性杆等部件。  
1.7 研制及生产单位 北京航空材料研究院研制并生产。  
1.8 鉴定级别及日期 1999年2月4日由中国航空工业总公司评审通过。

# 2 性能

# 2.1 物理及化学性能

2.1.1 预浸料的外观 预浸料表面平整, 颜色一致, 树脂分布均匀, 无明显富树脂区和贫树脂区, 表面无大的树脂颗粒, 纤维排列平直, 无皱褶或断丝。  
2.1.2 树脂体系的红外光谱 5232树脂体系的红外光谱见图2-1。

图片摘要：该图主要展示 2 1 5232树脂体系红外光谱图。
![](images/e7b817bc6145a37a334f4218d7f6ae2da5ed7d8fbf43d859686a84ecd2d783fb.jpg)  
图2-1 5232树脂体系红外光谱图

2.1.3 预浸料的物理性能 5232/664 环氧树脂玻璃布预浸料的物理性能见表 2-1。

表2-1  

<table><tr><td>性能</td><td>指 标</td><td>典型值</td><td>试验方法</td></tr><tr><td>树脂质量分数/%</td><td>40±3</td><td>40.7</td><td>JC/T 780-1987(1996)</td></tr><tr><td>挥发分质量分数/%</td><td>≤0.8</td><td>0.22</td><td>JC/T 776-1985(1996)</td></tr><tr><td>单位面积质量/(g/m2)</td><td>500±35</td><td>515</td><td></td></tr><tr><td>预浸料单层厚度/mm</td><td>-</td><td>0.21</td><td>GB/T 3855-1983附录B</td></tr></table>

2.1.4 复合材料层合板的物理性能 5232/664 复合材料层合板（用模压法成形）的物理性能见表2-2。

表2-2  

<table><tr><td>性能</td><td>典型值</td><td>试验方法</td></tr><tr><td>空隙率/%</td><td>1</td><td>GB/T 3365-1982</td></tr><tr><td>玻璃化转变温度/℃</td><td>180</td><td>TMA法</td></tr></table>

2.2力学性能 5232/664复合材料层合板的力学性能见表2-3。

表2-3[1]  

<table><tr><td>性能</td><td>指标≥</td><td>典型值</td><td>试验方法</td></tr><tr><td>弯曲强度/MPa</td><td></td><td></td><td></td></tr><tr><td>室温</td><td>560</td><td>772</td><td>Q/6S 1141-1994</td></tr><tr><td>80℃</td><td>-</td><td>679</td><td>Z91279-1992</td></tr><tr><td>水煮A</td><td>-</td><td>602</td><td></td></tr><tr><td>弯曲弹性模量/GPa</td><td></td><td></td><td></td></tr><tr><td>室温</td><td>-</td><td>27.9</td><td></td></tr><tr><td>80℃</td><td>-</td><td>26.1</td><td></td></tr><tr><td>水煮A</td><td>-</td><td>26.1</td><td></td></tr><tr><td>剪切强度/MPa</td><td></td><td></td><td></td></tr><tr><td>室温</td><td>41</td><td>61.9</td><td>Q/6S 1139-1994</td></tr><tr><td>80℃</td><td>-</td><td>53.3</td><td>Z91280-1992</td></tr><tr><td>水煮A</td><td>-</td><td>60.3</td><td></td></tr><tr><td>室温拉伸强度/MPa</td><td>-</td><td>552.8</td><td rowspan="2">GB/T 3354-1999</td></tr><tr><td>室温拉伸弹性模量/GPa</td><td>-</td><td>27.6</td></tr></table>

注：水煮A是将试样放入盛有蒸馏水的容器中，置于 $100\sim 105^{\circ}\mathrm{C}$ 烘箱内处理 $48\mathrm{h}$ 。

2.3 耐环境性能 5232/664 复合材料的耐水和耐湿热性能优异, 经过沸水 $48 \mathrm{~h}$ 处理后试样的力学性能见表 2-4。

表2-4[1]  

<table><tr><td>性能</td><td>典型值</td></tr><tr><td>弯曲强度/MPa</td><td>602</td></tr><tr><td>弯曲弹性模量/GPa</td><td>26.1</td></tr><tr><td>剪切强度/MPa</td><td>60.3</td></tr></table>

# 2.4 工艺性能

2.4.1 粘度-温度曲线 树脂体系粘度随温度的变化关系见图2-2。

图片摘要：该图主要展示 2 4[1]。
![](images/b69f0454fdd4677e8af7c5e5148a367988d891382a7e507abb14ec864da41a5e.jpg)  
图2-2 5232树脂体系粘度-温度曲线

2.4.2 树脂流动度 预浸料树脂流动度的典型值为 $35\%$ 。

# 3 使用工艺

复合材料成形工艺采用热压罐或模压法。固化成形工艺参数见表3-1。

表3-1  

<table><tr><td>升温速度/(℃/min)</td><td>压力/MPa</td><td>加压点温度/℃</td><td>125℃保温时间/min</td><td>固化温度/℃</td><td>固化时间/min</td><td>自然冷却卸模温度/℃</td></tr><tr><td>1~3</td><td>0.3~0.5</td><td>125</td><td>60</td><td>180±5</td><td>180~195</td><td>≤60</td></tr></table>

# 4 其他

4.1 包装 每卷预浸料应用聚乙烯薄膜包覆并密封之，预浸料外包装应为硬质包装箱，并用软固定隔开，防止碰撞。  
4.2 运输 按非危险品运输，包装箱应平放，防止受潮，避免碰撞或剧烈震动。宜在低温条件下长途运输。  
4.3 贮存 预浸料可以在 $-18^{\circ}\mathrm{C}$ 条件下存放6个月以上。在小于 $25^{\circ}\mathrm{C}$ 条件下存放不超过 $10\mathrm{d}$ 。

# 5 使用建议

选用。

# 参考文献

1 北京航空材料研究院.5232/664高温固化环氧树脂预浸料研制报告.1998

编写 郭扬 马连勇

审校 张凤翻 沈超

# 5232/RC10.800高温固化改性环氧树脂单向玻璃纤维预浸带及其复合材料

# 1 概述

5232/RC10.800高温固化改性环氧树脂单向玻璃纤维预浸带是以 $180^{\circ}\mathrm{C}$ 固化的改性环氧树脂通过直接热熔工艺浸渍RC10.800玻璃纤维粗纱制成的预浸带，可以用模压法或热压罐法成形复合材料制件，制成的复合材料，具有优异的力学性能、耐湿热性和抗疲劳性能，适于制造直升机柔性杆等承力构件，可以在 $100^{\circ}\mathrm{C}$ 长期工作。

1.1 牌号及名称 5232/RC10.800高温固化改性环氧树脂单向玻璃纤维预浸带及其复合材料。  
1.2 基本组成 改性环氧树脂、RC10.800玻璃纤维粗纱。  
1.3 材料标准 Q/6S 1488—1999《5232/RC10.800玻璃纤维高温固化环氧树脂预浸带标准》。  
1.4 使用工艺说明书   
1.5 供应状态 以卷状形式提供，每卷长度为 $85\mathrm{m}$ ，宽度为 $34\mathrm{mm}$ 。  
1.6 应用概况 已用于直升机柔性杆。  
1.7 研制及生产单位 北京航空材料研究院研制并生产。  
1.8 鉴定级别及日期 1999年2月4日由中国航空工业总公司评审通过。

# 2 性能

# 2.1 物理及化学性能

2.1.1 预浸料的外观 预浸料表面平整，颜色一致，树脂分布均匀，无明显富树脂区和贫树脂区，表面无大的树脂颗粒，纤维排列平直，无皱褶或断丝。  
2.1.2 树脂体系的红外光谱 5232树脂体系的红外光谱见图2-1。  
2.1.3 预浸带的物理性能 5232/RC10.800环氧树脂玻璃纤维预浸带的物理性能见表2-1。

表2-1  

<table><tr><td>性能</td><td>指 标</td><td>典型值</td><td>试验方法</td></tr><tr><td>树脂质量分数/%</td><td>23±1</td><td>22</td><td>JC/T 780-1987(1996)</td></tr><tr><td>线性质量/(g/m)</td><td>24.95±0.35</td><td>24.8</td><td></td></tr><tr><td>挥发分质量分数/%</td><td>≤0.8</td><td>0.41</td><td>JC/T 776-1985(1996)</td></tr><tr><td>单层预浸料压厚/mm</td><td>—</td><td>0.51</td><td></td></tr></table>

图片摘要：该图主要展示 2 1。
![](images/05a6d6a27e8fdf511e5a8cf0cac33e19edfcceb7d2de184d45a615e62af31ca3.jpg)  
图2-1 5232树脂体系红外光谱图

2.1.4 复合材料层合板的物理性能 5232/RC10.800 复合材料层合板(用模压法成形)的物理性能见表2-2。

表2-2  

<table><tr><td>性能</td><td>典型值</td><td>试验方法</td></tr><tr><td>空隙率/%</td><td>1</td><td>GB/T 3365-1982</td></tr><tr><td>玻璃化转变温度/℃</td><td>180</td><td>TMA法</td></tr></table>

2.2力学性能 5232/RC10.800复合材料层合板力学性能见表2-3。

表2-3[1]  

<table><tr><td>性能</td><td>指标≥</td><td>典型值</td><td>试验方法</td></tr><tr><td>弯曲强度/MPa</td><td></td><td></td><td></td></tr><tr><td>室温</td><td>1500</td><td>1690</td><td>Q/6S 1141-1994</td></tr><tr><td>80℃</td><td>1300</td><td>1470</td><td>Z91279-1992</td></tr><tr><td>水煮A</td><td>1400</td><td>1620</td><td></td></tr><tr><td>水煮B</td><td>1500</td><td>1650</td><td></td></tr><tr><td>湿热,室温</td><td>1300</td><td>1520</td><td></td></tr><tr><td>湿热,85℃</td><td>-</td><td>1250</td><td></td></tr><tr><td>弯曲弹性模量/GPa</td><td></td><td></td><td></td></tr><tr><td>室温</td><td>50</td><td>59</td><td></td></tr><tr><td>80℃</td><td>50</td><td>59</td><td></td></tr><tr><td>水煮A</td><td>50</td><td>64</td><td></td></tr><tr><td>水煮B</td><td>50</td><td>62</td><td></td></tr><tr><td>湿热,室温</td><td>48</td><td>59</td><td></td></tr><tr><td>湿热,85℃</td><td>-</td><td>57</td><td></td></tr><tr><td>层间剪切强度/MPa</td><td></td><td></td><td></td></tr><tr><td>室温</td><td>60</td><td>80</td><td>Q/6S 1139-1994</td></tr><tr><td>80℃</td><td>42</td><td>53</td><td>Z91280-1992</td></tr><tr><td>水煮A</td><td>44</td><td>58</td><td></td></tr><tr><td>水煮B</td><td>55</td><td>65</td><td></td></tr><tr><td>湿热,室温</td><td>43</td><td>58</td><td></td></tr><tr><td>湿热,85℃</td><td>-</td><td>40</td><td></td></tr></table>

续表2-3   

<table><tr><td>性能</td><td>指标≥</td><td>典型值</td><td>试验方法</td></tr><tr><td>拉伸强度/MPa</td><td></td><td></td><td></td></tr><tr><td>室温</td><td>1030</td><td>1466</td><td>Q/6S 1139-1994</td></tr><tr><td>80℃</td><td>-</td><td>1024</td><td>Z91280-1992</td></tr><tr><td>拉伸弹性模量/GPa</td><td></td><td></td><td>GB/T 3354-1999</td></tr><tr><td>室温</td><td>50</td><td>57.0</td><td></td></tr><tr><td>80℃</td><td></td><td>52.3</td><td></td></tr><tr><td>泊松比</td><td></td><td></td><td></td></tr><tr><td>室温</td><td>-</td><td>0.30</td><td></td></tr><tr><td>80℃</td><td>-</td><td>0.23</td><td></td></tr><tr><td>压缩强度/MPa</td><td></td><td></td><td>Q/6S 1143-1994</td></tr><tr><td>室温</td><td>420</td><td>726</td><td></td></tr><tr><td>80℃</td><td>-</td><td>605</td><td></td></tr><tr><td>湿热,室温</td><td>-</td><td>475</td><td></td></tr><tr><td>压缩弹性模量/GPa</td><td></td><td></td><td>GB/T 3356-1983</td></tr><tr><td>室温</td><td>-</td><td>51.6</td><td></td></tr><tr><td>80℃</td><td>-</td><td>47</td><td></td></tr><tr><td>动态模量(湿态)/GPa</td><td>-</td><td>33.9</td><td></td></tr></table>

注：1 水煮A是指将试样浸入沸水处理 $48\mathrm{h}$ 。  
2 水煮B是将经水煮A处理后的试样进行 $100\sim 105^{\circ}C$ 的烘干处理 $24\mathrm{h}$ 。  
3 湿热实验条件：温度为 $70^{\circ}\mathrm{C}$ ，相对湿度为 $\geqslant 95\%$ ，时间为 $1000\mathrm{h}$ 。

2.3 耐环境性能 5232/RC10.800 复合材料的耐水和耐湿热性能优异, 经过沸水 $48 \mathrm{~h}$ 处理以及湿热 $(70^{\circ} \mathrm{C}$ , 相对湿度 $95 \%)$ 1000 h 处理后, 试样的力学性能见表 2-4。

表2-4  

<table><tr><td>性能</td><td>水煮48h</td><td>湿热10^3h</td></tr><tr><td>弯曲强度/MPa</td><td>1620</td><td>1520</td></tr><tr><td>弯曲弹性模量/GPa</td><td>64</td><td>59</td></tr><tr><td>剪切强度/MPa</td><td>58</td><td>58</td></tr></table>

# 2.4 工艺性能

2.4.1 粘度-温度曲线 树脂体系粘度随温度的变化关系见图2-2。

图片摘要：该图主要展示 2 4。
![](images/90c94a6d6065b6c3b4517fb47f68fa66475272df1f31a4e0a1f0e7ef88ea1664.jpg)  
图2-2 5232树脂体系粘度-温度曲线

2.4.2 树脂流动度 预浸带树脂流动度的典型值为 $17\%$

# 3 使用工艺

复合材料成形工艺采用热压罐或模压法。树脂固化成形工艺参数见表3-1。

表3-1  

<table><tr><td>升温速度/(℃/min)</td><td>压力/MPa</td><td>加压点温度/℃</td><td>125℃保温时间/min</td><td>固化温度/℃</td><td>固化时间/min</td><td>自然冷却卸模温度/℃</td></tr><tr><td>1~3</td><td>0.3~0.5</td><td>125</td><td>60</td><td>180±5</td><td>180~195</td><td>≤60</td></tr></table>
