Repository: C-zj02/CFD-claw

<div align="center">

**English** | [中文](#中文版) | [Français](README_FR.md) | [Русский](README_RU.md) | [हिन्दी](README_HI.md) | [العربية](README_AR.md) | [Português](README_PT.md)

# 🚀 Claude Code Python

**A Complete Python Reimplementation Based on Real Claude Code Source**

*From TypeScript Source → Rebuilt in Python with ❤️*

***
**🔥 Active Development • New Features Weekly 🔥**

</div>

***

## 🎯 What is This?

**Clawd Code** is a **complete Python rewrite** of Claude Code, based on the **real TypeScript source code**.

File: RAG-data/中国航空材料手册（第2版）第6卷 复合材料 胶粘剂201-400.pdf-91ccc02e-4039-43e0-a1c7-e92029e84568.md (part 5 of 9)
续表2-5   
<table><tr><td rowspan="3">胶粘剂</td><td rowspan="3">数据来源</td><td rowspan="3">批数</td><td colspan="8">剪切强度</td></tr><tr><td colspan="4">室温</td><td colspan="4">60℃</td></tr><tr><td>x/MPa</td><td>s/MPa</td><td>CV</td><td>n</td><td>x/MPa</td><td>s/MPa</td><td>CV</td><td>n</td></tr><tr><td rowspan="2">胶液</td><td>参考文献[2]</td><td>31</td><td>31.5</td><td>2.8</td><td>0.09</td><td>155</td><td>23.8</td><td>3.3</td><td>0.14</td><td>155</td></tr><tr><td>参考文献[3]</td><td>54</td><td>31.0</td><td>3.3</td><td>0.10</td><td>270</td><td>22.6</td><td>3.1</td><td>0.14</td><td>270</td></tr></table>

续表 2-1  

<table><tr><td rowspan="3">胶粘剂</td><td rowspan="3">数据来源</td><td rowspan="3">批数</td><td colspan="8">剪切强度</td></tr><tr><td colspan="4">室温</td><td colspan="4">60℃</td></tr><tr><td>x/MPa</td><td>s/MPa</td><td>Cv</td><td>n</td><td>x/MPa</td><td>s/MPa</td><td>Cv</td><td>n</td></tr><tr><td rowspan="2">胶膜</td><td>参考文献[2]</td><td>57</td><td>30.5</td><td>3.1</td><td>0.10</td><td>285</td><td>22.3</td><td>4.4</td><td>0.20</td><td>285</td></tr><tr><td>参考文献[3]</td><td>35</td><td>31.5</td><td>3.3</td><td>0.11</td><td>175</td><td>23.2</td><td>3.3</td><td>0.14</td><td>175</td></tr></table>

表 2-2[1]  

<table><tr><td>被粘物</td><td>不锈钢</td><td>合金钢</td><td>钛合金</td><td>铜合金</td><td>镁合金</td><td>玻璃纤维增强塑料</td></tr><tr><td rowspan="2">剪切强度/MPa</td><td>34.3~36.3</td><td>38.6~39.5</td><td>35.0~36.1</td><td>31.9~34.3</td><td>19.6~22.0</td><td>9.0~11.8</td></tr><tr><td>35.3</td><td>38.9</td><td>35.6</td><td>33.5</td><td>20.6</td><td>1.0</td></tr><tr><td>破坏情况</td><td>胶层内聚破坏</td><td>胶层内聚破坏</td><td>胶层内聚破坏</td><td>胶层内聚破坏</td><td>镁合金坏</td><td>增强塑料坏</td></tr></table>

2.2.2 不均匀扯离强度 见表2-3。不均匀扯离强度与温度的关系见图2-4。

表 2-3[2,3]  

<table><tr><td rowspan="2">胶粘剂</td><td rowspan="2">数据来源</td><td rowspan="2">批数</td><td colspan="4">不均匀扯离强度</td></tr><tr><td>x/(kN/m)</td><td>s/(kN/m)</td><td>Cv</td><td>n</td></tr><tr><td rowspan="2">胶液</td><td>参考文献[2]</td><td>31</td><td>84.2</td><td>13.8</td><td>0.16</td><td>155</td></tr><tr><td>参考文献[3]</td><td>54</td><td>70.6</td><td>11.5</td><td>0.16</td><td>270</td></tr><tr><td rowspan="2">胶膜</td><td>参考文献[2]</td><td>57</td><td>75.9</td><td>11.5</td><td>0.15</td><td>285</td></tr><tr><td>参考文献[3]</td><td>35</td><td>73.4</td><td>11.8</td><td>0.16</td><td>175</td></tr></table>

图片摘要：该图主要展示 2 3[2,3]。
![](images/a371d17afce53e4d54f688b29c80c92db3894ef39a11d4c0ea5afaac548a5150.jpg)  
图2-4 温度对自力-2胶粘剂不均匀扯离强度的影响

2.2.3 剥离强度 见表2-4。

表 2-4[5,7]  

<table><tr><td>剥离方式</td><td>室温剥离强度/(kN/m)</td></tr><tr><td>板-板90°剥离</td><td>8~12</td></tr><tr><td>T形剥离</td><td>3~5</td></tr><tr><td>板-芯90°剥离</td><td>4~6</td></tr></table>

2.2.4 拉伸强度 胶接纯铝蜂窝芯（铝箔厚 $0.04 \mathrm{~mm}$ 、边长 $5 \mathrm{~mm}$ ），室温拉伸强度为 $0.8 \sim 1.4 \mathrm{MPa}$ （均为芯子断）。  
2.2.5 疲劳性能[1] 采用双搭接试样(见图2-5)，在AMSLER疲劳试验机上进行，频率为 $67\mathrm{Hz}$ 剪切应力 $\tau_{\min} / \tau_{\max} = 0.1$ 。铝合金表面经化学氧化处理，不同温度的疲劳曲线见图2-6。铝合金表面经铬酸阳极化处理， $45^{\circ}\mathrm{C}$ 水浸前后的疲劳曲线见图2-7。

图片摘要：该图主要展示 2 4[5,7]。
![](images/c06da8e7ac992931787275283a05a82c32f7cf7323be8aac58db87e719c73720.jpg)  
图2-5 疲劳试样尺寸

图片摘要：该图主要展示 2 5 疲劳试样尺寸。
![](images/db33f25bdc05b76099bda5065204120dcfbe042c73cb378fdea4e46a8c7ce95a.jpg)  
图2-6 自力-2胶粘剂不同试验温度的疲劳曲线

图片摘要：该图主要展示 2 6 自力 2胶粘剂不同试验温度的疲劳曲线。
![](images/6b634aa5dc687bf0e366ccbd68bed722a9193c3c937e054adc31c22934a4c088.jpg)  
图2-7 自力-2胶粘剂 $45^{\circ}\mathrm{C}$ 水浸前后的疲劳曲线

2.2.6 蠕变性能 采用双搭接试样，在T48蠕变试验机上进行试验，蠕变性能见表2-5。

表2-5[1]  

<table><tr><td>试验温度/℃</td><td>瞬时剪切强度/MPa</td><td>蠕变试验剪应力/MPa</td><td>持续时间/h</td><td>总伸长/mm</td><td>弹性伸长/mm</td><td>残余变形/mm</td><td>破坏情况</td></tr><tr><td rowspan="2">室温</td><td>32.0~37.4</td><td rowspan="2">14.7</td><td rowspan="2">200</td><td>0.137 0~0.147 0</td><td>0.092 5~0.102 5</td><td>0.044 5~0.044 5</td><td rowspan="2">未断</td></tr><tr><td>34.7</td><td>0.142 0</td><td>0.097 5</td><td>0.044 5</td></tr><tr><td rowspan="2">80</td><td>19.2~20.8</td><td rowspan="2">5.5</td><td rowspan="2">200</td><td>0.925 0~0.124 5</td><td>0.048 5~0.050 0</td><td>0.042 5~0.076 0</td><td rowspan="2">未断</td></tr><tr><td>19.9</td><td>0.108 5</td><td>0.049 3</td><td>0.059 3</td></tr></table>

# 2.3 耐环境性能

2.3.1 耐湿热性能 表面处理方法不同的铝合金胶接试样，经温度 $55^{\circ}\mathrm{C}$ ，相对湿度 $95\% \sim 100\%$ 。老化处理后的性能见图2-8和图2-9。

图片摘要：该图主要展示 2 5[1]。
![](images/18616eec9d26cdfaf46d0064cb61ce9d977f467776f1e85d5a342209b225a76b.jpg)  
1—磷酸阳极化，室温；2—化学氧化，室温；3—铬酸阳极化，室温；4—磷酸阳极化， $80^{\circ}\mathrm{C}$ ；5—化学氧化， $60^{\circ}\mathrm{C}$ ；6—铬酸阳极化， $60^{\circ}\mathrm{C}$

图2-8 不同表面处理对自力-2胶粘剂湿热老化后的剪切强度的影响[1,5]

图2-9 不同表面处理对自力-2胶粘剂湿热老化后不均匀扯离强度、剥离强度的影响  
图片摘要：该图主要展示 2 9 不同表面处理对自力 2胶粘剂湿热老化后不均匀扯离强度、剥离强度的影响。
![](images/9a393ff528c9f57647e9bf71394db949f1559439b7253584720503530d2fc427.jpg)  
1—化学氧化，室温不均匀扯离强度；  
2—铬酸阳极化，室温 $90^{\circ}$ 剥离强度

2.3.2 耐介质性能：胶接件经介质室温浸泡后的剪切强度变化见表2-6，经1号喷气燃料长期浸泡后的性能见图2-10。

表 2-6[1,5]  

<table><tr><td rowspan="2">介质</td><td colspan="3">室温不同浸泡时间的剪切强度/MPa</td><td rowspan="2">介质</td><td colspan="3">室温不同浸泡时间的剪切强度/MPa</td></tr><tr><td>0 h</td><td>744 h</td><td>2 424 h</td><td>0 h</td><td>744 h</td><td>2 424 h</td></tr><tr><td rowspan="2">工业乙醇</td><td rowspan="2">30.4~34.2</td><td>30.9~33.3</td><td>31.8~37.6</td><td rowspan="2">人造海水</td><td rowspan="4">30.4~34.2</td><td>30.9~32.3</td><td>32.1~35.0</td></tr><tr><td>32.0</td><td>35.0</td><td>31.7</td><td>33.1</td></tr><tr><td rowspan="2">70号汽油</td><td rowspan="2">33.4</td><td>32.6~34.3</td><td>34.2~36.3</td><td rowspan="2">自来水</td><td>30.9~33.6</td><td>30.7~34.3</td></tr><tr><td>33.7</td><td>35.0</td><td>32.1</td><td>32.7</td></tr></table>

2.3.3 耐盐雾性能[1] 在盐雾箱中每小时喷 $3\%$ 氯化钠溶液4次，每次喷雾持续时间 $3\mathrm{min}$ ，试验时间59d，累计喷雾时间为 $416\mathrm{h}$ ，室温剪切强度不下降。  
2.3.4 楔子试验结果 不同表面处理的楔子试样的裂纹扩展曲线见图2-11，环境条件为温度 $55^{\circ}\mathrm{C}$ ，相对湿度为 $95\% \sim 100\%$ 。

图片摘要：该图主要展示 2 6[1,5]。
![](images/67bcb7b9590c6503947b69d4d69267b203dcdb06632c130ddc8ee83c337191ac.jpg)  
1—剪切强度，铬酸阳极化(标准试片)；2—剪切强度，铬酸阳极化(蒙皮-长桁)；3—剪切强度，硫酸阳极化(标准试片)；4—剪切强度，硫酸阳极化(蒙皮-长桁)；5—不均匀扯离强度，硫酸阳极化；6—不均匀扯离强度，铬酸阳极化

图2-10 喷气燃料浸泡时间对自力-2胶粘剂强度的影响[4]

图2-11 自力-2胶粘剂的裂纹扩展曲线[6]  
图片摘要：该图主要展示 2 11 自力 2胶粘剂的裂纹扩展曲线[6]。
![](images/f63a3a7ab83deb2ab81cb90359989f00f5da65c2572f18adf16b3aa41dceb186.jpg)  
1—磷酸阳极化表面；2—铬酸阳极化表面；3—化学氧化表面

2.3.5 应力腐蚀试验[6] 参照铝合金应力腐蚀试验方法，在单头铝合金应力腐蚀试验机上进行试验，采用搭接剪切试样，加载系数为0.5，腐蚀介质为 $1\%$ 过氧化氢 $+5\%$ 氯化钠溶液，温度为 $35^{\circ}\mathrm{C}$ 。不同表面处理的应力-腐蚀断裂时间见表2-7。

表2-7  

<table><tr><td>表面处理</td><td>应力-腐蚀断裂时间/h</td></tr><tr><td>磷酸阳极化</td><td>605</td></tr><tr><td>化学氧化</td><td>140</td></tr></table>

2.3.6 耐大气老化性能[8]哈尔滨地区大气曝晒10年，室温剪切强度降低 $6\%$ ， $60^{\circ}\mathrm{C}$ 剪切强度降低 $14\%$ ，不均匀扯离强度降低 $2\%$ 。无孔蜂窝结构旋翼曝晒和贮存6年的性能变化见表2-8。

表2-8  

<table><tr><td rowspan="2">老化条件</td><td rowspan="2">时间/年</td><td rowspan="2">拉伸强度(蒙皮-蜂窝芯)①/MPa</td><td colspan="4">90°剥离强度/(kN/m)</td></tr><tr><td>蒙皮-蜂窝芯①</td><td>蒙皮-肋</td><td>蒙皮-大梁</td><td>包铁-大梁</td></tr><tr><td>设计要求</td><td>0</td><td>0.44</td><td>-</td><td>-</td><td>2.45</td><td>2.45</td></tr><tr><td rowspan="3">哈尔滨机场曝晒</td><td>0</td><td>0.8~1.3</td><td>4.0~5.5</td><td>9.0~12.0</td><td>8.0~12.0</td><td>8.0~11.0</td></tr><tr><td>1</td><td>1.1~1.3</td><td>4.0~4.8</td><td>9.0~11.0</td><td>5.5~6.5</td><td>8.6~10.0</td></tr><tr><td>6</td><td>-</td><td>4.0~5.5</td><td>5.8~8.0</td><td>7.5~8.9</td><td>8.4~8.7</td></tr><tr><td rowspan="3">室内贮存</td><td>0</td><td>0.8~1.3</td><td>4.0~5.5</td><td>9.0~12.0</td><td>8.0~12.0</td><td>8.0~11.0</td></tr><tr><td>1</td><td>1.3~1.4</td><td>4.3~5.7</td><td>9.0~9.5</td><td>7.0~8.0</td><td>7.5~9.3</td></tr><tr><td>6</td><td>-</td><td>4.0~5.0</td><td>6.6~7.8</td><td>8.2~8.8</td><td>6.7~8.7</td></tr></table>

① 均为蜂窝芯拉断。

2.4 工艺性能 室温下贮存稳定；对胶接表面处理要求不苛刻；固化压力较低，固化温度较高，胶膜固化过程挥发物极少；胶液使用前需搅拌均匀。  
2.5 使用性能[8~10] 使用10年的胶接构件经抽查检验强度基本不降低；无孔蜂窝结构旋翼使用过程不开胶、不漏气、不进水，维护简便；采用使用满寿的直升机旋翼制造振动疲劳试验件，试验结果表明：采用自力-2胶粘剂制造的旋翼比原产品可一次延寿1年、200飞行小时。

# 3 使用工艺

3.1 预装 待胶接零件表面处理前应进行预装，预装零件胶接面配合间隙要求：板-板为 $0.05 \sim 0.25 \mathrm{~mm}$ ，板-蜂窝芯用纯胶膜时为 $0 \sim 0.10 \mathrm{~mm}$ 。  
3.2 表面处理 铝合金表面处理以磷酸阳极化为佳，铬酸阳极化次之，也可用硫酸阳极化或化学氧化。磷酸阳极化按HB/Z197《结构胶接铝合金磷酸阳极化工艺规范》进行。其他金属或非金属材料的表面处理方法按使用要求通过试验进行选择。  
3.3 涂胶 按Q/6SZ75进行。涂胶量(指干胶量)为：板-板胶接 $120\sim 250~\mathrm{g / m^2}$ ；板-芯胶接 $300\sim$ $500~\mathrm{g / m^2}$ 。  
3.4 固化 固化条件为温度 $160^{\circ}\mathrm{C} \pm 5^{\circ}\mathrm{C}$ ，固化时间 $2.0\mathrm{h} \pm 0.5\mathrm{h}$ ，板-板胶接固化压力 $0.1 \sim 0.3\mathrm{MPa}$ ，板-芯胶接固化压力 $0.05 \sim 0.2\mathrm{MPa}$ （依芯子承压能力而定）。胶接无孔蜂窝结构时应分段加压固化，并应避免在抽真空条件下固化。

# 4 其他

4.1包装 胶液用镀锌铁桶盛装，胶膜以聚乙烯薄膜作隔离层平放在木箱中包装。  
4.2 运输 胶液按易燃品运输，胶膜按非危险品运输。  
4.3 贮存 贮存于温度不高于 $30^{\circ}\mathrm{C}$ ，相对湿度不大于 $75\%$ 的室内，避免阳光直接照射，远离火源、热源。从生产之日起，胶液有效贮存期为半年，胶膜有效贮存期为1年。超过贮存期经过检验合格仍可使用，检验有效期为1个月，总贮存期最长不应超过2年。  
4.4 技术安全 防止胶膜被污染，禁止徒手接触胶膜。胶液久存会有沉淀，用前必须搅拌均匀。固

化时要确保工件达到规定的固化温度、压力和时间。胶接件需要重复固化时，应对原胶接接头施加适当的压力。

# 5 使用建议

选用。

# 参考文献

1 北京航空材料研究所, 惠阳机械厂, 北京航空学院, 哈尔滨飞机制造厂. 自力-2胶研究报告. 1972  
2哈尔滨飞机制造厂.自力-2胶入厂检验记录(哈尔滨油漆厂生产的产品).1973～1985  
3哈尔滨飞机制造厂.自力-2胶入厂检验记录（黑龙江省科学院石油化学分院生产的产品）.1987～1998  
4 南昌飞机制造厂.自力-2胶使用报告.1977  
5 郑瑞琪.丁腈-40混炼胶改性环氧结构胶粘剂.1983  
6 姜作义, 张必恕, 陈倩, 郑瑞琪. 铝合金胶接表面磷酸阳极化. 航空材料, 1979(3):31~37  
7 郑瑞琪,那万才,洪国祥,肖静芝,赖士洪.直升机无孔蜂窝结构旋叶选胶和改进胶接工艺的若干经验.航空材料,1982(1):13~18  
8哈尔滨飞机制造厂.自力-2胶使用报告.1983  
9 2964 部队. 自力-2 胶无孔蜂窝结构旋翼试飞报告. 1972  
10哈尔滨飞机制造厂，空军驻厂军代表.关于直升机旋翼延寿的报告.1978

编写 郑瑞琪

审校 杜文彦 张恩天

# J-01 胶粘剂

# 1 概述

J-01胶粘剂系高温固化酚醛丁腈橡胶型结构胶，由玻璃丝纱网载体胶膜及胶液构成。综合力学性能好，耐老化、耐介质性能优良。适用于有孔蜂窝夹层结构件以及钣金结构件的胶接，可在 $-45\sim 150^{\circ}\mathrm{C}$ 长期使用， $200^{\circ}\mathrm{C}$ 短期使用。

1.1 牌号及名称 J-01胶粘剂，原名AcA-483胶液。  
1.2 基本组成 酚醛树脂、酚醛树脂-丁腈橡胶接枝共聚物、抗氧剂、乙酸乙酯。  
1.3 材料标准 CB-SH-0001《J-01胶粘剂》。

主要性能见表1-1。被粘物为LY12CZ铝合金，表面经化学氧化处理。

表1-1  

<table><tr><td rowspan="2">胶粘剂</td><td colspan="4">剪切强度/MPa ≥</td><td>不均匀扯离强度/(kN/m) ≥</td><td>板-板90°剥离强度/(kN/m) ≥</td></tr><tr><td>-45℃</td><td>室温</td><td>150℃</td><td>200℃</td><td>室温</td><td>室温</td></tr><tr><td>胶液</td><td>24.0</td><td>20.0</td><td>9.0</td><td>7.0</td><td>50.0</td><td>6.0</td></tr><tr><td>胶膜</td><td>18.0</td><td>15.0</td><td>6.5</td><td>6.0</td><td>50.0</td><td>6.0</td></tr></table>

1.4 使用工艺说明书 SMS-SH-0001《J-01胶粘剂使用工艺说明书》。  
1.5 供应状态 以玻璃纱网载体胶膜及胶液两种形式供应。  
1.6 应用概况 用于歼击机、运输机和客机操纵翼面有孔蜂窝结构件的胶接。  
1.7 研制及生产单位 黑龙江省石油化学研究院研制并生产。  
1.8 鉴定级别及日期 1976年12月由石油化学工业部和第三机械工业部联合鉴定通过。

# 2 性能[1]

# 2.1 物理及化学性能

2.1.1 红外光谱 见图2-1。

图片摘要：该图主要展示 2 1 J 01胶粘剂红外光谱图。
![](images/453eef6baf08fe792d8244cd0cc2b0f44f51e4609a5d926600b00eabc9208e5d.jpg)  
图2-1 J-01胶粘剂红外光谱图

2.1.2 外观 乳白色有载体胶膜及乳白色粘稠液体。  
2.1.3 粘度 胶液粘度(涂-4粘度计， $25^{\circ}\mathrm{C})$ 为 $100\sim 200\mathrm{s}$ 。  
2.1.4 干燥剩余物的质量分数 胶液为 $30\% \pm 2\%$   
2.2力学性能除非另有说明，被粘物为LY12CZ铝合金，表面经化学氧化处理。胶液加胶膜胶接试样的力学性能如下。  
2.2.1 剪切强度 见表2-1。

表2-1  

<table><tr><td rowspan="2">试验温度/℃</td><td colspan="4">剪切强度</td><td rowspan="2">试验温度/℃</td><td colspan="4">剪切强度</td></tr><tr><td>x/MPa</td><td>s/MPa</td><td>Cv</td><td>n</td><td>x/MPa</td><td>s/MPa</td><td>Cv</td><td>n</td></tr><tr><td>-45</td><td>35.7</td><td>1.6</td><td>0.04</td><td>40</td><td>200</td><td>9.9</td><td>2.5</td><td>0.25</td><td>50</td></tr><tr><td>室温</td><td>28.2</td><td>1.7</td><td>0.06</td><td>70</td><td>300</td><td>5.7</td><td>0.87</td><td>0.15</td><td>30</td></tr><tr><td>150</td><td>10.7</td><td>1.9</td><td>0.18</td><td>50</td><td></td><td></td><td></td><td></td><td></td></tr></table>

# 2.2.2 不均匀扯离强度 见表2-2。

表2-2  

<table><tr><td rowspan="2">被粘物表面处理方法</td><td colspan="4">不均匀扯离强度</td></tr><tr><td>x/(kN/m)</td><td>s/(kN/m)</td><td>Cv</td><td>n</td></tr><tr><td>化学氧化</td><td>67.0</td><td>3.6</td><td>0.05</td><td>70</td></tr><tr><td>铬酸阳极化</td><td>72.0</td><td>3.6</td><td>0.05</td><td>40</td></tr><tr><td>磷酸阳极化</td><td>74.0</td><td>2.2</td><td>0.03</td><td>30</td></tr></table>

2.2.3 板-板 $90^{\circ}$ 剥离强度 铝合金表面经化学氧化处理的胶接试样的室温剥离强度为 $8.2\mathrm{kN / m}$ ，表面经磷酸阳极化处理的室温剥离强度为 $8.7\mathrm{kN / m}$ 。  
2.2.4 板-芯 $90^{\circ}$ 剥离强度 铝合金表面经化学氧化处理的胶接试样的室温剥离强度为 $6.6\mathrm{kN / m}$ ，表面经铬酸阳极化处理的室温剥离强度为 $7.2\mathrm{kN / m}$ 。

# 2.3 耐环境性能

2.3.1 耐湿热老化性能 胶接试样经温度 $55\%$ ，相对湿度 $100\%$ 老化后的性能见表2-3。

表2-3  

<table><tr><td rowspan="2">湿热老化时间/h</td><td colspan="2">剪切强度/MPa</td><td rowspan="2">湿热老化时间/h</td><td colspan="2">剪切强度/MPa</td></tr><tr><td>室温</td><td>200℃</td><td>室温</td><td>200℃</td></tr><tr><td>0</td><td>25.7~27.4/26.7</td><td>8.1~8.5/8.3</td><td>1440</td><td>25.5~27.4/26.3</td><td>7.6~8.1/7.9</td></tr><tr><td>720</td><td>24.2~28.2/26.1</td><td>7.0~8.6/7.9</td><td>2160</td><td>21.5~25.2/23.2</td><td>7.6~8.4/7.9</td></tr></table>

2.3.2 耐介质性能 见表2-4。

表2-4  

<table><tr><td rowspan="2">介质</td><td rowspan="2">室温浸泡时间/d</td><td colspan="2">剪切强度/MPa</td><td rowspan="2">介质</td><td rowspan="2">室温浸泡时间/d</td><td colspan="2">剪切强度/MPa</td></tr><tr><td>室温</td><td>200℃</td><td>室温</td><td>200℃</td></tr><tr><td rowspan="2">自来水</td><td rowspan="2">30</td><td>26.4~28.2</td><td>9.1~9.4</td><td rowspan="2">1号喷气燃料</td><td rowspan="2">30</td><td>30.4~32.4</td><td>8.9~10.1</td></tr><tr><td>27.4</td><td>9.3</td><td>31.2</td><td>9.3</td></tr><tr><td rowspan="2">95号汽油</td><td rowspan="2">30</td><td>28.2~30.4</td><td>9.1~10.5</td><td rowspan="2">8号航空润滑油</td><td rowspan="2">30</td><td>30.7~32.6</td><td>9.7~12.0</td></tr><tr><td>29.4</td><td>9.7</td><td>31.4</td><td>11.2</td></tr></table>

2.4 工艺性能 制备有孔蜂窝夹芯结构件时，除蒙皮需涂胶液并烘干外，芯格端部需浸胶瘤。  
2.5 使用性能 用J-01胶胶接的歼击机9个有孔蜂窝夹层结构操纵舵面，通过了飞行使用考核试验，并进行了批量生产。若采用有孔蜂窝夹芯结构，使用中会造成夹芯进水。

# 3 使用工艺

3.1 预装 待胶接表面处理前需要进行预装配，配合间隙一般不大于 $0.2\mathrm{mm}$ ，面板与蜂窝芯之间的配合间隙以 $0\sim 0.05\mathrm{mm}$ 为宜。  
3.2 表面处理 铝合金以磷酸阳极化为宜，化学氧化、铬酸阳极化次之。磷酸阳极化按HB/Z197《结构胶接铝合金磷酸阳极化工艺规范》进行。  
3.3 涂胶 面板在室温下涂胶液两遍，每涂一遍后在室温下晾置 $20\mathrm{min}$ ，然后在 $80^{\circ}\mathrm{C}$ 下预热 $20\mathrm{min}$ 。蜂窝芯件端部待胶接部位需浸胶瘤，浸胶瘤在室温下进行，浸完胶瘤的蜂窝芯件在室温下晾置 $20\mathrm{min}$ 后在 $80^{\circ}\mathrm{C}$ 下烘干 $20\mathrm{min}$ 。  
3.4 贴胶膜 涂胶之后的面板表面预热后趁热贴上胶膜，贴膜时应避免裹入气泡。   
3.5 固化 固化条件为温度 $160^{\circ}\mathrm{C} \pm 2^{\circ}\mathrm{C}$ ，时间 $3\mathrm{h}$ ，压力 $0.3 \sim 0.5\mathrm{MPa}$ 。

# 4 其他

4.1包装 胶膜以聚乙烯薄膜作隔离层，卷成卷后用纸筒或木箱包装；胶液用聚乙烯塑料桶包装。  
4.2 运输 胶膜按非危险品运输，胶液按易燃品运输。

4.3 贮存 密封贮存于温度不高于 $30^{\circ}\mathrm{C}$ ，相对湿度不大于 $70\%$ 的室内，避免阳光直接照射并远离火源、热源。自生产之日起，室温贮存期为半年。  
4.4 技术安全 防止胶膜污染，禁止徒手接触胶膜。固化时要确保胶接部位达到规定的压力，工件达到规定的固化温度和时间。

由于固化过程有挥发物产生，不宜用于无孔蜂窝结构件的胶接。

# 5 使用建议

选用。

# 参考文献

1 黑龙江省石油化学研究所.J-01结构胶粘剂研制报告.1976

编写 张恩天 关长参

审校 郑瑞琪 张巧华

# J-03 胶粘剂

# 1 概述

J-03胶粘剂系高温固化酚醛丁腈橡胶型高弹性结构胶，由胶液及无载体胶膜构成。具有较高的强度、弹性及耐高低温性能，并有良好的耐介质、耐老化性能。适用于高冲击、高震动结构及有孔蜂窝夹芯结构件的胶接。可在 $-60\sim 150^{\circ}\mathrm{C}$ 长期使用。

1.1 牌号及名称 J-03胶粘剂。  
1.2 基本组成 混炼丁腈橡胶、氨催化酚醛树脂、乙酸乙酯等。  
1.3 材料标准 CB-SH-0002《J-03胶粘剂》。

主要性能指标见表1-1。被粘物为LY12CZ铝合金，表面打磨后经化学氧化处理。

表1-1  

<table><tr><td rowspan="2">胶粘剂</td><td colspan="3">剪切强度/MPa ≥</td><td rowspan="2">不均匀扯离强度/(kN/m) ≥</td></tr><tr><td>-60℃</td><td>室温</td><td>150℃</td></tr><tr><td>胶液</td><td>30.0</td><td>20.0</td><td>7.0</td><td>60.0</td></tr><tr><td>胶膜</td><td>30.0</td><td>18.0</td><td>7.0</td><td>60.0</td></tr><tr><td>胶液+胶膜</td><td>32.0</td><td>24.0</td><td>7.5</td><td>65.0</td></tr></table>

1.4 使用工艺说明书SMS-SH-0002《J-03胶粘剂使用工艺说明书》。  
1.5 供应状态 以胶液及无载体胶膜供应。

1.6 应用概况 已用于直升机旋翼有孔蜂窝结构夹芯件制造。  
1.7 研制及生产单位 黑龙江省石油化学研究院研制并生产。  
1.8 鉴定级别及日期 1967年4月由化学工业部和第三机械工业部联合鉴定通过。

# 2 性能[1~2]

# 2.1 物理及化学性能

# 2.1.1 红外光谱 见图2-1。

图片摘要：该图主要展示 2 1 J 03胶粘剂红外光谱图。
![](images/44ecb663c85d9ab5bf93c44dc7cb370b28ae349178a776973bb159368c774360.jpg)  
图2-1 J-03胶粘剂红外光谱图

2.1.2 外观 胶液为透明棕红色粘液，胶膜为浅棕色薄膜。  
2.1.3 粘度 胶液粘度(涂-4粘度计， $25^{\circ}\mathrm{C}$ )为 $250\sim 300\mathrm{s}$ 。  
2.2力学性能 除非另有说明，被粘物为LY12CZ合金，表面经化学氧化处理。胶接试样的力学性能如下。  
2.2.1 剪切强度 见表2-1。

表2-1  

<table><tr><td rowspan="2">胶粘剂</td><td rowspan="2">试验温度/℃</td><td colspan="4">剪切强度</td><td rowspan="2">胶粘剂</td><td rowspan="2">试验温度/℃</td><td colspan="4">剪切强度</td></tr><tr><td>xMPa</td><td>sMPa</td><td>Cv</td><td>n</td><td>xMPa</td><td>sMPa</td><td>Cv</td><td>n</td></tr><tr><td rowspan="2">胶液+胶膜</td><td>-60</td><td>37.7</td><td>1.98</td><td>0.05</td><td>100</td><td rowspan="2">胶液+胶膜</td><td>60</td><td>19.6</td><td>2.0</td><td>0.10</td><td>70</td></tr><tr><td>室温</td><td>29.2</td><td>1.49</td><td>0.05</td><td>100</td><td>150</td><td>9.7</td><td>0.95</td><td>0.10</td><td>70</td></tr></table>

2.2.2 不均匀扯离强度 见表2-2。

表2-2  

<table><tr><td rowspan="2">胶粘剂</td><td colspan="4">不均匀扯离强度</td></tr><tr><td>\(\overline{x}/(kN/m)\)</td><td>\(s/(kN/m)\)</td><td>\(C_V\)</td><td>n</td></tr><tr><td>胶液</td><td>97.0</td><td>11.0</td><td>0.11</td><td>70</td></tr><tr><td>胶液+胶膜</td><td>102.0</td><td>11.2</td><td>0.11</td><td>65</td></tr></table>

2.2.3 板-板 $90^{\circ}$ 剥离强度 见表2-3。试样的薄板厚度为 $0.3\mathrm{mm}$ ，厚板厚度为 $3.0\mathrm{mm}$ 。

表2-3  

<table><tr><td rowspan="2">胶粘剂</td><td colspan="4">板-板90°剥离强度</td></tr><tr><td>x/(kN/m)</td><td>s/(kN/m)</td><td>Cv</td><td>n</td></tr><tr><td>胶液</td><td>7.9</td><td>0.7</td><td>0.09</td><td>65</td></tr><tr><td>胶液+胶膜</td><td>8.7</td><td>0.4</td><td>0.05</td><td>70</td></tr></table>

2.2.4 板-芯 $90^{\circ}$ 剥离强度 见表2-4。蜂窝芯规格为68-3-0.05(LF2Y)。

表2-4  

<table><tr><td rowspan="2">胶粘剂</td><td colspan="4">板-芯90°剥离强度</td></tr><tr><td>x/(kN/m)</td><td>s/(kN/m)</td><td>Cv</td><td>n</td></tr><tr><td>胶液</td><td>7.5</td><td>1.30</td><td>0.17</td><td>60</td></tr><tr><td>胶液+胶膜</td><td>6.7</td><td>1.36</td><td>0.20</td><td>50</td></tr></table>

# 2.3 耐环境性能

2.3.1 耐湿热老化性能 胶接试样经 $55^{\circ}\mathrm{C}$ ，相对湿度 $100\%$ 老化后的性能见表2-5。

表2-5  

<table><tr><td rowspan="2">老化时间/h</td><td colspan="2">剪切强度/MPa</td><td rowspan="2">老化时间/h</td><td colspan="2">剪切强度/MPa</td></tr><tr><td>室温</td><td>150℃</td><td>室温</td><td>150℃</td></tr><tr><td>0</td><td>28.6~31.5/29.7</td><td>8.7~10.4/9.2</td><td>2040</td><td>29.2~31.7/30.1</td><td>9.7~11.6/10.1</td></tr><tr><td>1070</td><td>27.9~31.7/29.6</td><td>8.8~10.6/9.6</td><td>3090</td><td>30.7~32.4/31.0</td><td>8.9~9.6/9.3</td></tr></table>

2.3.2 耐介质性能 胶液加胶膜胶接试样经各种介质浸泡后的性能见表2-6。

表2-6  

<table><tr><td rowspan="2">介质</td><td rowspan="2">室温浸泡时间/d</td><td colspan="2">剪切强度/MPa</td><td rowspan="2">介质</td><td rowspan="2">室温浸泡时间/d</td><td colspan="2">剪切强度/MPa</td></tr><tr><td>室温</td><td>150℃</td><td>室温</td><td>150℃</td></tr><tr><td>空白</td><td>0</td><td>28.6~31.5/29.7</td><td>8.7~10.4/9.2</td><td>2号航空煤油</td><td>7</td><td>30.4~31.9/31.2</td><td>9.0~9.9/9.6</td></tr><tr><td>自来水</td><td>30</td><td>27.2~32.4/29.4</td><td>8.6~9.8/9.1</td><td>8号航空润滑油</td><td>7</td><td>29.3~31.7/30.4</td><td>8.7~9.3/9.1</td></tr><tr><td>100号航空汽油</td><td>7</td><td>29.4~31.5/30.7</td><td>8.9~10.6/9.7</td><td>10号航空液压油</td><td>7</td><td>27.4~29.2/28.9</td><td>7.9~9.2/8.7</td></tr></table>

2.3.3 耐盐雾性能 胶接试样经温度 $35\mathrm{C}, 5\%$ 氯化钠溶液 $30\mathrm{d}$ 喷盐雾试验后，室温剪切强度由 $29.7\mathrm{MPa}$ 变为 $28.6\mathrm{MPa}; 150\mathrm{C}$ 剪切强度由 $9.2\mathrm{MPa}$ 变为 $9.5\mathrm{MPa}$ 。  
2.4 工艺性能 用于板-板件胶接，被粘表面需先涂两遍胶液，经 $80^{\circ}\mathrm{C}, 20\mathrm{min}$ 烘干溶剂后，趁热叠合然后加温、加压进行固化。制备蜂窝夹层结构件时，芯子需浸胶瘤，蒙皮需涂胶液两遍，烘干溶剂后趁热加压叠合，加热加压进行固化。  
2.5 使用性能 采用J-03胶胶接的直升机旋翼上的铝蜂窝夹芯后段件，通过了飞行效应模拟及考核试验。使用中胶接部位未出现问题。经9年间 $600\mathrm{h}$ 飞行的直升机桨叶的剖析结果见表2-7。

表2-7  

<table><tr><td>序号</td><td>剖析取样部位</td><td>板-板90°剥离强度/(kN/m)</td></tr><tr><td rowspan="2">1</td><td>旋翼大梁后段件的上翼面</td><td>6.8</td></tr><tr><td>旋翼大梁后段件的下翼面</td><td>8.6</td></tr><tr><td rowspan="2">2</td><td>旋翼大梁前缘包铁的上翼面</td><td>7.7</td></tr><tr><td>旋翼大梁前缘包铁的下翼面</td><td>8.5</td></tr></table>

# 3 使用工艺

3.1 预装 待胶接表面处理前需要进行预装配，配合间隙一般不大于 $0.2\mathrm{mm}$ ，面板与蜂窝芯之间的配合间隙为 $0\sim 0.05\mathrm{mm}$ 。

3.2 表面处理 铝合金以磷酸阳极化为宜，化学氧化、铬酸阳极化次之。磷酸阳极化按HB/Z197《结构胶接铝合金磷酸阳极化工艺规范》进行。  
3.3 涂胶 面板在室温下涂胶液两遍，每涂一遍后在室温下晾置 $20\mathrm{min}$ 。然后在 $80^{\circ}\mathrm{C}$ 下预热 $20\mathrm{min}$ 。蜂窝芯件待胶接部位需浸胶瘤，浸胶瘤在室温下进行。浸完胶瘤的蜂窝芯件在室温下晾置 $20\mathrm{min}$ 后在 $80^{\circ}\mathrm{C}$ 下烘干 $20\mathrm{min}$ 。  
3.4 贴胶膜 涂胶后的面板表面预热后趁热贴上胶膜，贴膜时应避免裹入气泡。   
3.5 固化 固化条件为温度 $160^{\circ}\mathrm{C} \pm 5^{\circ}\mathrm{C}$ ，时间 $2 \sim 3\mathrm{h}$ ，压力 $0.3 \sim 0.5\mathrm{MPa}$ 。

# 4 其他

4.1 包装 胶膜以聚乙烯薄膜作隔离层, 卷成卷后用纸筒或木箱包装; 胶液用聚乙烯桶或马口铁桶包装密封。  
4.2 运输 胶膜按非危险品运输，胶液按易燃品运输。  
4.3 贮存 密封贮存于温度不高于 $30^{\circ}\mathrm{C}$ ，相对湿度不大于 $70\%$ 的室内，避免阳光直接照射，远离火源、热源。自生产之日起有效贮存期为半年。过期的胶经检验合格后仍可使用，其检验有效期为1个月，总贮存期不超过1年。  
4.4 技术安全 防止胶膜被污染，操作时禁止徒手接触胶膜。固化时要确保胶接部位达到规定的工艺压力，工件达到规定的固化温度和时间。

由于固化过程有挥发物产生，不宜用于无孔蜂窝夹芯结构件的胶接。

# 5 使用建议

选用。

# 参考文献

1 中国科学院东北石油化学研究所.J-03胶粘剂研究工作报告.1966  
2哈尔滨飞机制造公司.J-03结构胶粘剂用于直升机金属旋翼工艺使用报告.1983

编写 张恩天 关长参

审校 郑瑞琪 张巧华

# J-04胶粘剂

# 1 概述

J-04胶粘剂系酚醛丁腈型耐高温结构胶，由胶液及无载体胶膜构成。具有较高的剪切强度，良好的耐水、耐化学介质、耐热老化及湿热老化性能。适用于飞机、导弹耐高温有孔蜂窝夹层结构的胶接，亦可用于汽车、拖拉机中摩擦制动材料的胶接。可在 $-60\sim 250^{\circ}\mathrm{C}$ 长期使用。

1.1 牌号及名称 J-04胶粘剂。  
1.2 基本组成 酚醛树脂、混炼丁腈橡胶。

1.3 材料标准 CB-SH-0003《J-04胶粘剂》。

主要性能指标见表1-1。被粘物为LY12CZ铝合金，表面经化学氧化处理。

1.4 使用工艺说明书 SMS-SH-0003《J-04胶粘剂使用工艺说明书》。  
1.5 供应状态 以胶液及无载体胶膜供应。

表1-1  

<table><tr><td rowspan="2">胶粘剂</td><td colspan="3">剪切强度/MPa ≥</td><td rowspan="2">不均匀扯离强度/(kN/m) ≥</td></tr><tr><td>-45℃</td><td>室温</td><td>250℃</td></tr><tr><td>胶液</td><td>20.0</td><td>20.0</td><td>7.0</td><td>30.0</td></tr><tr><td>胶液+胶膜</td><td>20.0</td><td>20.0</td><td>7.0</td><td>35.0</td></tr></table>

1.6 应用概况 已用于导弹、火箭的钣金结构及蜂窝结构，汽车、拖拉机的离合器摩擦片、刹车片的胶接。

1.7 研制及生产单位 黑龙江省石油化学研究院研制并生产。

1.8 鉴定级别及日期 1984年9月由黑龙江省科学院鉴定通过。

# 2 性能[1]

# 2.1 物理及化学性能

2.1.1 红外光谱 见图2-1。

图片摘要：该图主要展示 2 1 J 04胶粘剂红外光谱图。
![](images/c0db86d451ce377e7e1c756b4b39f62faa8c211c151cc9cc948c7e9aade14b53.jpg)  
图2-1 J-04胶粘剂红外光谱图

2.1.2 外观 胶液及胶膜均呈黑色。  
2.1.3 干燥剩余物的质量分数 胶液为 $40\% \sim 50\%$   
2.2力学性能除非另有说明，被粘物为LY12CZ铝合金，表面经化学氧化处理。胶液加胶膜胶接试样的力学性能如下。  
2.2.1 剪切强度 见表2-1。

表2-1  

<table><tr><td rowspan="2">试验温度/℃</td><td colspan="4">剪切强度</td><td rowspan="2">试验温度/℃</td><td colspan="4">剪切强度</td></tr><tr><td>xMPa</td><td>sMPa</td><td>Cv</td><td>n</td><td>xMPa</td><td>sMPa</td><td>Cv</td><td>n</td></tr><tr><td>-60</td><td>31.7</td><td>1.4</td><td>0.04</td><td>40</td><td>150</td><td>13.2</td><td>1.0</td><td>0.08</td><td>50</td></tr><tr><td>-45</td><td>29.7</td><td>3.2</td><td>0.10</td><td>40</td><td>250</td><td>9.7</td><td>1.0</td><td>0.10</td><td>40</td></tr><tr><td>室温</td><td>26.7</td><td>2.0</td><td>0.07</td><td>70</td><td>300</td><td>6.4</td><td>1.2</td><td>0.19</td><td>30</td></tr></table>

2.2.2 不均匀扯离强度 见表2-2。  
2.2.3 板-板 $90^{\circ}$ 剥离强度 见表2-3。

表2-2  

<table><tr><td rowspan="2">表面处理</td><td colspan="4">不均匀扯离强度</td></tr><tr><td>x/(kN/m)</td><td>s/(kN/m)</td><td>Cv</td><td>n</td></tr><tr><td>化学氧化</td><td>56.0</td><td>6.7</td><td>0.12</td><td>70</td></tr><tr><td>铬酸阳极化</td><td>60.3</td><td>4.4</td><td>0.07</td><td>50</td></tr><tr><td>磷酸阳极化</td><td>67.0</td><td>4.5</td><td>0.07</td><td>30</td></tr></table>

表2-3  

<table><tr><td rowspan="2">表面处理</td><td colspan="4">板-板90°剥离强度</td></tr><tr><td>x/(kN/m)</td><td>s/(kN/m)</td><td>Cv</td><td>n</td></tr><tr><td>化学氧化</td><td>8.3</td><td>1.5</td><td>0.18</td><td>70</td></tr><tr><td>铬酸阳极化</td><td>8.7</td><td>0.9</td><td>0.10</td><td>50</td></tr><tr><td>磷酸阳极化</td><td>9.5</td><td>1.6</td><td>0.16</td><td>30</td></tr></table>

# 2.3 耐环境性能

2.3.1 耐湿热老化性能·胶接试样经温度 $55^{\circ}\mathrm{C}$ ，相对湿度 $100\%$ 老化后的性能见表2-4。

表2-4  

<table><tr><td rowspan="2">老化时间/h</td><td colspan="2">剪切强度/MPa</td><td rowspan="2">老化时间/h</td><td colspan="2">剪切强度/MPa</td></tr><tr><td>室温</td><td>150℃</td><td>室温</td><td>150℃</td></tr><tr><td>0</td><td>27.6~30.7/29.4</td><td>8.7~9.7/9.2</td><td>2000</td><td>29.7~31.7/30.4</td><td>9.1~9.4/9.2</td></tr><tr><td>1000</td><td>29.7~31.4/30.4</td><td>8.4~9.5/8.7</td><td>3000</td><td>28.9~31.5/30.0</td><td>8.9~10.5/9.4</td></tr></table>

2.3.2 耐介质性能 见表2-5。

表2-5  

<table><tr><td rowspan="2">介质</td><td rowspan="2">室温浸泡时间/d</td><td colspan="2">剪切强度/MPa</td><td rowspan="2">介质</td><td rowspan="2">室温浸泡时间/d</td><td colspan="2">剪切强度/MPa</td></tr><tr><td>室温</td><td>150℃</td><td>室温</td><td>150℃</td></tr><tr><td>空白</td><td>0</td><td>27.6~30.7/29.4</td><td>8.7~9.7/9.2</td><td>1号喷气燃料</td><td>170</td><td>29.6~32.7/31.2</td><td>9.7~11.5/10.4</td></tr><tr><td>自来水</td><td>170</td><td>29.2~31.5/30.7</td><td>9.0~9.7/9.4</td><td>8号航空润滑油</td><td>170</td><td>29.7~32.4/31.7</td><td>10.4~12.5/11.0</td></tr><tr><td>100号航空汽油</td><td>170</td><td>30.7~32.6/31.2</td><td>9.2~9.6/9.3</td><td></td><td></td><td></td><td></td></tr></table>

2.4 工艺性能 用于板-板件胶接，被粘表面需先涂两遍胶液，晾干后经 $80^{\circ}\mathrm{C}, 20\mathrm{min}$ 烘干溶剂后，趁热叠合，然后加热加压进行固化。制备蜂窝夹层结构件时，芯格端部需浸胶瘤，蒙皮需涂胶液两遍，烘干溶剂后趁热叠合，加热加压进行固化。  
2.5 使用性能 用J-04胶胶接的导弹、轿车刹车片通过了应用考核试验，已用于生产。

# 3 使用工艺

3.1 表面处理 铝合金以磷酸阳极化为佳, 化学氧化、铬酸阳极化次之。磷酸阳极化按 HB/Z 197《结构胶接铝合金磷酸阳极化工艺规范》进行。  
3.2 涂胶 涂两遍胶液，每涂一遍在室温下晾置 $20\mathrm{min}$ 。涂完第二遍胶液并晾置后，升温到 $80^{\circ}\mathrm{C}$ ，并在此温度下预热 $20\mathrm{min}$ 。  
3.3 贴胶膜 待涂胶表面预热 $20\mathrm{min}$ 后趁热贴上胶膜，贴胶膜时应避免裹进气泡。  
3.4 固化 固化条件为温度 $165^{\circ}\mathrm{C} \pm 5^{\circ}\mathrm{C}$ ，时间 $3\mathrm{h}$ ，压力 $0.3 \sim 0.5\mathrm{MPa}$ 。

# 4 其他

4.1包装 胶膜用聚乙烯薄膜作隔离层成卷包装，胶液用聚乙烯桶包装。  
4.2 运输 胶膜按非危险品运输，胶液按易燃品运输。

4.3 贮存 原包装密封贮存于温度不高于 $30^{\circ}\mathrm{C}$ ，相对湿度不大于 $75\%$ 的仓库内，避免阳光直接照射，远离火源、热源。自生产之日起，有效贮存期为半年。过期的胶经检验合格后仍可使用，其检验有效期为1个月，总贮存期不超过1年。  
4.4 技术安全 防止胶膜被污染，操作时禁止徒手接触胶膜。固化时要确保胶接部位达到规定的压力，工件达到规定的固化温度和时间。

由于固化过程有挥发物产生，不宜用于无孔蜂窝夹芯结构件的胶接。

# 5 使用建议

选用。

# 参考文献

1 黑龙江省石油化学研究所.J-04高温结构胶粘剂研究报告.1983

编写 张恩天 关长参

审校 郑瑞琪 张巧华

# J-15 胶粘剂

# 1 概述

J-15胶粘剂系高温固化酚醛丁腈型板-板结构胶，由载体胶膜及胶液构成。具有胶接强度高、耐热老化、湿热老化及大气老化等优点。主要用于飞机、导弹中板-板结构件的胶接，亦可用于有孔蜂窝结构件的胶接或用作耐高温密封胶粘剂。可在 $-60\sim 150^{\circ}\mathrm{C}$ 长期使用， $200^{\circ}\mathrm{C}$ 短期使用。

1.1 牌号及名称 J-15胶粘剂。  
1.2 基本组成 高邻位酚醛树脂、混炼丁腈橡胶、对氯苯甲酸、乙酸乙酯。  
1.3 材料标准 CB-SH-0008《J-15胶粘剂》。

主要性能指标见表1-1。被粘物为LY12CZ铝合金，表面经化学氧化处理。剥离强度试样薄板厚度为 $0.3\mathrm{mm}$ ，厚板厚度为 $3.0\mathrm{m}$ 。

表1-1  

<table><tr><td rowspan="2">胶粘剂</td><td colspan="3">剪切强度/MPa ≥</td><td rowspan="2">板-板90°剥离强度/(kN/m) ≥</td></tr><tr><td>室温</td><td>150℃</td><td>250℃</td></tr><tr><td>胶液+胶膜</td><td>30.0</td><td>16.0</td><td>8.0</td><td>8.0</td></tr><tr><td>胶液</td><td>28.0</td><td>13.0</td><td>6.0</td><td>8.0</td></tr></table>

1.4 使用工艺说明书SMS-SH-0008《J-15胶粘剂使用工艺说明书》。  
1.5 供应状态 以载体胶膜及胶液供应。  
1.6 应用概况 已用于运输机、水上轰炸机钣金结构件的胶接。  
1.7 研制及生产单位 黑龙江省石油化学研究院研制并生产。

1.8 鉴定级别及日期 1979年6月由黑龙江省科学院石油化学研究所组织鉴定通过。

# 2 性能[1~3]

# 2.1 物理及化学性能

# 2.1.1 红外光谱 见图2-1。

图片摘要：该图主要展示 2 1 J 15胶粘剂红外光谱图。
![](images/0cbaa431f17bc71e264d164d9d85bbd2666629a126bf1f9e16f6e16880779880.jpg)  
图2-1 J-15胶粘剂红外光谱图

2.1.2 外观 胶膜为米黄色，胶液为棕红色。  
2.1.3 干燥剩余物的质量分数 胶液为 $30\% \pm 2\%$   
2.2力学性能 除非另有说明，被粘物为LY12CZ铝合金，表面经化学氧化处理。胶接试样的力学性能如下。  
2.2.1 剪切强度 胶接试样在不同温度下的剪切强度见表2-1。

表2-1  

<table><tr><td rowspan="2">试验温度/℃</td><td colspan="4">剪切强度</td><td rowspan="2">试验温度/℃</td><td colspan="4">剪切强度</td></tr><tr><td>xMPa</td><td>sMPa</td><td>CV</td><td>n</td><td>xMPa</td><td>sMPa</td><td>CV</td><td>n</td></tr><tr><td>-60</td><td>37.9</td><td>1.8</td><td>0.05</td><td>70</td><td>150</td><td>21.7</td><td>1.5</td><td>0.07</td><td>50</td></tr><tr><td>室温</td><td>35.4</td><td>1.2</td><td>0.04</td><td>100</td><td>200</td><td>17.4</td><td>1.3</td><td>0.07</td><td>30</td></tr><tr><td>60</td><td>32.7</td><td>1.1</td><td>0.04</td><td>50</td><td>250</td><td>13.2</td><td>2.0</td><td>0.15</td><td>30</td></tr><tr><td>100</td><td>28.2</td><td>1.2</td><td>0.04</td><td>70</td><td>300</td><td>9.7</td><td>1.1</td><td>0.11</td><td>35</td></tr></table>

2.2.2 不均匀扯离强度 见表2-2。

表2-2  

<table><tr><td rowspan="2">试验温度/℃</td><td colspan="4">不均匀扯离强度</td></tr><tr><td>x/(kN/m)</td><td>s/(kN/m)</td><td>Cv</td><td>n</td></tr><tr><td>室温</td><td>98.0</td><td>12.7</td><td>0.13</td><td>50</td></tr><tr><td>100</td><td>33.0</td><td>13.3</td><td>0.41</td><td>30</td></tr></table>

2.2.3 板-板 $90^{\circ}$ 剥离强度 见表2-3。

表2-3  

<table><tr><td rowspan="2">表面处理</td><td colspan="4">室温板-板90°剥离强度</td></tr><tr><td>x/(kN/m)</td><td>s/(kN/m)</td><td>CV</td><td>n</td></tr><tr><td>化学氧化</td><td>10.5</td><td>3.2</td><td>0.31</td><td>70</td></tr><tr><td>铬酸阳极化</td><td>11.6</td><td>2.5</td><td>0.22</td><td>50</td></tr></table>

2.2.4 板-芯 $90^{\circ}$ 剥离强度 见表2-4。

表2-4  

<table><tr><td rowspan="2">表面处理</td><td colspan="4">板-芯90°剥离强度</td></tr><tr><td>x/(kN/m)</td><td>s/(kN/m)</td><td>CV</td><td>n</td></tr><tr><td>化学氧化</td><td>6.9</td><td>0.72</td><td>0.10</td><td>70</td></tr><tr><td>铬酸阳极化</td><td>7.7</td><td>0.92</td><td>0.12</td><td>50</td></tr></table>

# 2.3 耐环境性能

2.3.1 耐湿热老化性能 胶接试样经温度 $55^{\circ}\mathrm{C}$ ，相对湿度 $100\%$ 老化后的性能见表2-5。

表2-5  

<table><tr><td rowspan="2">老化时间/h</td><td colspan="2">剪切强度/MPa</td><td rowspan="2">老化时间/h</td><td colspan="2">剪切强度/MPa</td></tr><tr><td>室温</td><td>100℃</td><td>室温</td><td>100℃</td></tr><tr><td>0</td><td>31.4~33.7/32.5</td><td>23.2~26.7/24.3</td><td>5 400</td><td>30.7~34.6/33.3</td><td>23.7~25.2/24.0</td></tr><tr><td>1 000</td><td>31.4~34.9/33.1</td><td>21.2~24.7/23.6</td><td>8 100</td><td>29.4~31.7/30.9</td><td>22.7~24.1/23.1</td></tr><tr><td>2 700</td><td>31.2~34.1/33.4</td><td>22.7~24.2/23.9</td><td></td><td></td><td></td></tr></table>

2.3.2 耐盐雾性能 胶接试样经温度 $35\mathrm{C}$ ， $5\%$ 氯化钠溶液喷盐雾试验后的试验结果见表2-6。

表2-6  

<table><tr><td rowspan="2">盐雾时间/d</td><td colspan="2">剪切强度/MPa</td><td rowspan="2">盐雾时间/d</td><td colspan="2">剪切强度/MPa</td></tr><tr><td>室温</td><td>100℃</td><td>室温</td><td>100℃</td></tr><tr><td>0</td><td>32.2</td><td>25.2</td><td>60</td><td>33.2</td><td>25.0</td></tr><tr><td>30</td><td>33.2</td><td>24.5</td><td>90</td><td>33.4</td><td>25.4</td></tr></table>

2.3.3 耐介质性能 见表2-7。

表2-7  

<table><tr><td rowspan="2">介质</td><td rowspan="2">室温浸泡时间/d</td><td colspan="2">剪切强度/MPa</td><td rowspan="2">介质</td><td rowspan="2">室温浸泡时间/d</td><td colspan="2">剪切强度/MPa</td></tr><tr><td>室温</td><td>100℃</td><td>室温</td><td>100℃</td></tr><tr><td>空白</td><td>0</td><td>31.0~33.4/32.2</td><td>24.1~26.7/25.3</td><td>1号喷气燃料</td><td>90</td><td>36.7~38.4/37.2</td><td>28.7~30.9/29.4</td></tr><tr><td>自来水</td><td>30</td><td>31.4~34.5/32.8</td><td>24.3~26.5/25.7</td><td>8号航空润滑油</td><td>90</td><td>35.2~37.9/36.4</td><td>28.4~31.2/29.7</td></tr><tr><td>100号航空汽油</td><td>30</td><td>34.2~36.4/35.7</td><td>26.7~28.5/27.7</td><td></td><td></td><td></td><td></td></tr></table>

2.3.4 耐大气老化试验 用标准剪切、扩大剪切、不均匀扯离及板-板 $90^{\circ}$ 剥离强度试样在哈尔滨、海口和南昌三地投放10年的自然老化试验结果见表2-8、表2-9及表2-10。

表2-8  

<table><tr><td rowspan="2">试验温度/℃</td><td rowspan="2">老化时间/年</td><td colspan="3">标准试样剪切强度/MPa</td><td colspan="3">扩大剪切试样剪切强度/MPa</td><td rowspan="2">试验温度/℃</td><td rowspan="2">老化时间/年</td><td colspan="3">标准试样剪切强度/MPa</td><td colspan="3">扩大剪切试样剪切强度/MPa</td></tr><tr><td>哈尔滨</td><td>海口</td><td>南昌</td><td>哈尔滨</td><td>海口</td><td>南昌</td><td>哈尔滨</td><td>海口</td><td>南昌</td><td>哈尔滨</td><td>海口</td><td>室温</td></tr><tr><td rowspan="8">室温</td><td>0</td><td>30.5</td><td>30.5</td><td>30.5</td><td>30.6</td><td>31.2</td><td>27.3</td><td rowspan="8">150</td><td>0</td><td>12.9</td><td>12.9</td><td>12.9</td><td>15.3</td><td>15.3</td><td>13.0</td></tr><tr><td>1</td><td>32.9</td><td>32.2</td><td>33.6</td><td>29.7</td><td>30.2</td><td>30.3</td><td>1</td><td>16.0</td><td>15.2</td><td>15.7</td><td>15.3</td><td>15.6</td><td>17.1</td></tr><tr><td>2</td><td>33.0</td><td>32.2</td><td>32.7</td><td>30.4</td><td>31.5</td><td>28.7</td><td>2</td><td>17.2</td><td>16.6</td><td>15.5</td><td>15.9</td><td>15.3</td><td>14.3</td></tr><tr><td>3</td><td>35.4</td><td>35.7</td><td>35.6</td><td>30.1</td><td>30.0</td><td>30.8</td><td>3</td><td>16.7</td><td>16.7</td><td>16.4</td><td>15.0</td><td>15.5</td><td>16.4</td></tr><tr><td>4</td><td>34.6</td><td>34.1</td><td>33.9</td><td>31.4</td><td>30.6</td><td>27.9</td><td>4</td><td>16.1</td><td>15.8</td><td>15.1</td><td>14.6</td><td>13.6</td><td>14.2</td></tr><tr><td>5</td><td>31.4</td><td>31.6</td><td>32.4</td><td>29.2</td><td>29.7</td><td>31.4</td><td>5</td><td>17.0</td><td>16.2</td><td>17.4</td><td>13.1</td><td>13.5</td><td>16.3</td></tr><tr><td>7</td><td>33.2</td><td>34.8</td><td>34.6</td><td>20.1</td><td>28.2</td><td>30.3</td><td>7</td><td>17.0</td><td>15.7</td><td>16.2</td><td>12.9</td><td>13.1</td><td>15.1</td></tr><tr><td>10</td><td>34.8</td><td>32.8</td><td>33.4</td><td>28.0</td><td>27.9</td><td>29.5</td><td>10</td><td>16.5</td><td>12.3</td><td>16.2</td><td>12.4</td><td>12.9</td><td>14.1</td></tr></table>

表2-9  

<table><tr><td rowspan="2">试验温度/℃</td><td rowspan="2">老化时间/年</td><td colspan="3">不均匀扯离强度/(kN/m)</td><td rowspan="2">试验温度/℃</td><td rowspan="2">老化时间/年</td><td colspan="3">不均匀扯离强度/(kN/m)</td></tr><tr><td>哈尔滨</td><td>海口</td><td>南昌</td><td>哈尔滨</td><td>海口</td><td>南昌</td></tr><tr><td rowspan="8">室温</td><td>0</td><td>72.8</td><td>72.8</td><td>72.8</td><td rowspan="8">150</td><td>0</td><td>13.5</td><td>13.5</td><td>13.5</td></tr><tr><td>1</td><td>69.0</td><td>71.2</td><td>74.6</td><td>1</td><td>10.0</td><td>10.0</td><td>12.0</td></tr><tr><td>2</td><td>64.0</td><td>55.0</td><td>58.0</td><td>2</td><td>7.9</td><td>8.1</td><td>6.9</td></tr><tr><td>3</td><td>74.0</td><td>61.0</td><td>68.0</td><td>3</td><td>11.3</td><td>10.4</td><td>11.0</td></tr><tr><td>4</td><td>55.9</td><td>54.2</td><td>62.0</td><td>4</td><td>7.5</td><td>7.3</td><td>10.3</td></tr><tr><td>5</td><td>53.3</td><td>49.9</td><td>55.6</td><td>5</td><td>6.2</td><td>7.2</td><td>7.4</td></tr><tr><td>7</td><td>46.8</td><td>52.0</td><td>54.0</td><td>6</td><td>7.2</td><td>8.2</td><td>8.1</td></tr><tr><td>10</td><td>43.4</td><td>49.0</td><td>54.0</td><td>7</td><td>6.5</td><td>6.3</td><td>6.2</td></tr></table>

表2-10  

<table><tr><td rowspan="2">试验温度/℃</td><td rowspan="2">老化时间/年</td><td colspan="3">板-板90°剥离强度/(kN/m)</td><td rowspan="2">试验温度/℃</td><td rowspan="2">老化时间/年</td><td colspan="3">板-板90°剥离强度/(kN/m)</td></tr><tr><td>哈尔滨</td><td>海口</td><td>南昌</td><td>哈尔滨</td><td>海口</td><td>南昌</td></tr><tr><td rowspan="4">室温</td><td>0</td><td>10.6</td><td>8.7</td><td>7.1</td><td rowspan="4">室温</td><td>4</td><td>10.5</td><td>10.5</td><td>10.4</td></tr><tr><td>1</td><td>11.8</td><td>11.3</td><td>8.4</td><td>5</td><td>10.3</td><td>8.7</td><td>9.8</td></tr><tr><td>2</td><td>7.1</td><td>9.6</td><td>9.0</td><td>7</td><td>7.2</td><td>8.2</td><td>8.5</td></tr><tr><td>3</td><td>8.2</td><td>8.6</td><td>8.0</td><td>10</td><td>6.6</td><td>7.8</td><td>7.8</td></tr></table>

2.3.5 耐高低温交变性能 将室温下的标准剪切试样和不均匀扯离试样放在 $200^{\circ}\mathrm{C}$ 烘箱中保温 $25\mathrm{min}$ , 取出后用电风扇吹冷至室温后立即放入 $-60^{\circ}\mathrm{C}$ 保温 $20\mathrm{min}$ , 取出后自然升温到室温为一个冷热交变循环, 共进行100个循环, 试验结果见表2-11。

表2-11  

<table><tr><td rowspan="2">交变循环次数</td><td colspan="3">剪切强度/MPa</td><td>不均匀扯离强度/(kN/m)</td><td rowspan="2">交变循环次数</td><td colspan="3">剪切强度/MPa</td><td>不均匀扯离强度/(kN/m)</td></tr><tr><td>-60℃</td><td>室温</td><td>200℃</td><td>室温</td><td>-60℃</td><td>室温</td><td>200℃</td><td>室温</td></tr><tr><td>0</td><td>35.7</td><td>35.5</td><td>14.8</td><td>85.0</td><td>50</td><td>34.6</td><td>32.2</td><td>15.6</td><td>36.0</td></tr><tr><td>25</td><td>36.7</td><td>34.3</td><td>15.8</td><td>60.0</td><td>100</td><td>34.5</td><td>33.0</td><td>16.2</td><td>45.0</td></tr></table>

2.4 工艺性能 制造蜂窝夹芯结构件时，除蒙皮需涂胶液并烘干外，芯格端部需浸胶瘤。  
2.5 使用性能 用J-15胶胶接的水上轰炸机的浮船壁板，通过了飞行使用考核试验并进行了小批量生产。

# 3 使用工艺

3.1 表面处理 铝合金以磷酸阳极化为佳, 化学氧化、铬酸阳极化次之。磷酸阳极化按 HB/Z 197《结构胶接铝合金磷酸阳极化工艺规范》进行。  
3.2 涂胶 在室温下涂两遍胶液，每涂一遍后在室温下晾干 $20\mathrm{min}$ ，然后在 $80^{\circ}\mathrm{C}$ 下预热 $20\mathrm{min}$ 。  
3.3 贴胶膜 趁热贴上胶膜，避免裹进气泡。   
3.4 固化 固化条件为温度 $155^{\circ}\mathrm{C} \pm 5^{\circ}\mathrm{C}$ ，时间 $3\mathrm{h}$ ，压力 $0.3 \sim 0.5\mathrm{MPa}$ 。

# 4 其他

4.1包装 胶膜用聚乙烯薄膜作隔离层，成卷包装；胶液用聚乙烯桶包装。

4.2 运输 胶膜按非危险品运输，胶液按易燃品运输。  
4.3 贮存 密封贮存于温度不高于 $30^{\circ}\mathrm{C}$ ，相对湿度不大于 $75\%$ 的室内，避免阳光直接照射，远离火源、热源。自生产之日起有效贮存期为半年。过期的胶液或胶膜经检验合格后仍可使用，其检验有效期为1个月，总贮存期不超过1年。  
4.4 技术安全 防止胶膜被污染，操作时禁止徒手接触胶膜。固化时要确保胶接部位达到规定的压力，工件达到规定的固化温度和时间。

由于固化过程中有挥发物产生，不宜用于无孔蜂窝夹芯结构件的胶接。

# 5 使用建议

选用。

# 参考文献

1 黑龙江省石油化学研究所.J-15结构胶粘剂研究报告.1979  
2 黑龙江省科学院石油化学研究所.J-15胶粘剂10年自然老化试验数据.1993  
3 中国科学院东北石油化学研究所.J-15耐热结构胶合剂.1973

编写 张恩天 关长参

审校 郑瑞琪 张巧华

# SY-16胶粘剂

# 1 概述

SY-16胶粘剂系改性环氧糊状三组分结构胶。适用于金属、碳纤维复合材料及石墨等承力板-板胶接、胶接-铆接、胶接-螺栓复合连接，也可用于填补缝隙。可在 $-55\sim 150^{\circ}\mathrm{C}$ 长期使用。

1.1 牌号及名称 SY-16胶粘剂。  
1.2 基本组成 A组分：环氧树脂；B组分：聚硫橡胶；C组分：胺类固化剂。   
1.3 材料标准 Q/6S 349—1998《SY-16胶粘剂》。

主要性能指标见表1-1。被粘物为LY12CZ铝合金，表面经磷酸阳极化处理。

表1-1  

<table><tr><td rowspan="2">性能</td><td colspan="2">指 标</td></tr><tr><td>室温</td><td>150℃</td></tr><tr><td>剪切强度/MPa ≥</td><td>13.7</td><td>13.7</td></tr></table>

1.4 使用工艺说明书 Q/6SZ 331—1998《SY-16胶粘剂使用工艺说明书》。  
1.5 供应状态 三组分分装供应。  
1.6 应用概况 已用于导弹壳体与尾翼连接筒的胶接。  
1.7 研制及生产单位 北京航空材料研究院研制并生产。

# 2 性能[1]

# 2.1 物理及化学性能

2.1.1 外观 A 组分为棕色粘稠液体, B 组分为灰白色膏状物, C 组分为乳白色粉末。配好的 SY-16 胶粘剂为黄绿色粘稠液。  
2.2力学性能被粘物为LY12CZ铝合金，表面经磷酸阳极化处理。胶接试样的力学性能如下。  
2.2.1 剪切强度 见表2-1。

表2-1  

<table><tr><td rowspan="2">批 次</td><td colspan="2">剪切强度/MPa</td><td rowspan="2">批 次</td><td colspan="2">剪切强度/MPa</td></tr><tr><td>室温</td><td>150℃</td><td>室温</td><td>150℃</td></tr><tr><td>1</td><td>18.4~20.9/20.0</td><td>15.1~16.7/16.1</td><td>5</td><td>16.9~17.1/17.1</td><td>16.7~18.5/17.3</td></tr><tr><td>2</td><td>24.3~25.0/24.6</td><td>17.3~18.3/17.5</td><td>6</td><td>19.3~22.6/21.2</td><td>19.5~22.3/20.7</td></tr><tr><td>3</td><td>20.2~23.3/21.8</td><td>17.0~17.7/17.3</td><td>7</td><td>19.5~21.9/20.6</td><td>17.5~20.1/19.1</td></tr><tr><td>4</td><td>19.3~22.8/21.9</td><td>17.0~18.0/17.7</td><td>8</td><td>20.6~24.2/21.9</td><td>18.0~19.3/18.8</td></tr></table>

注：第4批的 $-55^{\circ}C$ 剪切强度为 $\frac{24.3\sim 25.0}{24.6}\mathrm{MPa}$

2.2.2 不均匀扯离强度 室温时为 $\frac{44.2\sim 51.4}{48.6}\mathrm{kN / m}$

2.2.3 T形剥离强度 室温时为 $\frac{2.1\sim 2.7}{2.5}\mathrm{kN / m}$   
2.3 耐环境性能  
2.3.1 耐湿热老化性能 胶接试样经温度 $55^{\circ}\mathrm{C}$ ，相对湿度 $100\%$ 老化后的性能见表2-2。

表2-2  

<table><tr><td colspan="2">老化时间/h</td><td>0</td><td>50</td><td>200</td><td>500</td><td>1 200</td></tr><tr><td rowspan="2">剪切强度/MPa</td><td>室温</td><td>\( \frac{18.9\sim20.5}{19.5} \)</td><td>\( \frac{19.3\sim21.7}{20.4} \)</td><td>\( \frac{18.5\sim20.1}{19.5} \)</td><td>\( \frac{18.5\sim20.3}{19.5} \)</td><td>\( \frac{16.9\sim20.8}{18.9} \)</td></tr><tr><td>\( 150°C \)</td><td>\( \frac{13.9\sim16.4}{14.8} \)</td><td>\( \frac{14.9\sim16.3}{15.9} \)</td><td>\( \frac{14.7\sim15.9}{15.0} \)</td><td>\( \frac{14.1\sim15.9}{15.0} \)</td><td>\( \frac{14.2\sim15.3}{14.5} \)</td></tr></table>

2.3.2 高低温交变性能 剪切试样于 $150^{\circ}\mathrm{C}$ 环境中保持 $20\mathrm{min}$ 后迅速放置在 $-55^{\circ}\mathrm{C}$ 的环境中保持 $20\mathrm{min}$ ，如此循环5次后的性能见表2-3。

表2-3  

<table><tr><td rowspan="2">循环次数</td><td colspan="2">剪切强度/MPa</td><td rowspan="2">循环次数</td><td colspan="2">剪切强度/MPa</td></tr><tr><td>室温</td><td>150℃</td><td>室温</td><td>150℃</td></tr><tr><td rowspan="2">0</td><td>18.9~20.5</td><td>13.9~15.9</td><td rowspan="2">5</td><td>19.3~21.7</td><td>14.9~17.4</td></tr><tr><td>19.5</td><td>15.4</td><td>20.4</td><td>15.9</td></tr></table>

2.3.3 耐介质性能 见表2-4。

表2-4  

<table><tr><td rowspan="2">介 质</td><td rowspan="2">室温浸泡时间/d</td><td colspan="2">剪切强度/MPa</td><td rowspan="2">介质</td><td rowspan="2">室温浸泡时间/d</td><td colspan="2">剪切强度/MPa</td></tr><tr><td>室温</td><td>150℃</td><td>室温</td><td>150℃</td></tr><tr><td rowspan="2">空白</td><td rowspan="2">0</td><td>17.8~19.6</td><td>14.4~17.0</td><td rowspan="2">1号喷气燃料</td><td rowspan="2">30</td><td>17.4~19.7</td><td>15.3~16.3</td></tr><tr><td>18.9</td><td>15.8</td><td>18.4</td><td>15.9</td></tr><tr><td rowspan="2">自来水</td><td rowspan="2">30</td><td>19.0~20.9</td><td>13.9~16.2</td><td rowspan="2">8号航空润滑油</td><td rowspan="2">30</td><td>15.2~19.8</td><td>15.2~16.2</td></tr><tr><td>19.9</td><td>14.9</td><td>17.0</td><td>15.9</td></tr><tr><td rowspan="2">人造海水</td><td rowspan="2">30</td><td>19.4~20.1</td><td>14.7~15.6</td><td rowspan="2">10号航空液压油</td><td rowspan="2">30</td><td>17.5~19.0</td><td>14.8~15.8</td></tr><tr><td>19.6</td><td>15.3</td><td>18.5</td><td>15.3</td></tr></table>

2.3.4 生产批次稳定性 见表2-5。

表2-5  

<table><tr><td rowspan="2">试验温度/℃</td><td colspan="6">剪切强度</td></tr><tr><td>B基值/MPa</td><td>S基值/MPa</td><td>x/MPa</td><td>s/MPa</td><td>Cv</td><td>n</td></tr><tr><td>室温</td><td>13.6</td><td>13.7</td><td>21.6</td><td>4.60</td><td>0.21</td><td>35</td></tr><tr><td>150</td><td>15.3</td><td>13.7</td><td>20.2</td><td>2.79</td><td>0.14</td><td>35</td></tr></table>

2.4 工艺性能 配胶量 $100\mathrm{g}$ ，在 $30^{\circ}\mathrm{C}$ 的适用期为 $4\mathrm{h}$ 。

# 3 使用工艺

3.1 预装 待胶接件表面处理前需进行预装配，配合间隙一般不大于 $0.5\mathrm{mm}$ 。  
3.2 表面处理 铝合金以磷酸阳极化为佳，也可采用化学氧化、铬酸阳极化处理。  
3.3 配胶及涂敷 按A组分：B组分：C组分 $= 7.5:1.15:2$ 称量，充分搅拌均匀。涂胶时如室温较低可将待胶接零件预热到 $30\sim 40^{\circ}\mathrm{C}$ ，也可将胶粘剂预热到 $30^{\circ}\mathrm{C}$ 再进行涂敷。  
3.4 固化 固化条件为温度 $150^{\circ}\mathrm{C} \pm 2^{\circ}\mathrm{C}$ ，时间 $2.0\mathrm{h} \pm 0.5\mathrm{h}$ ，压力 $0.05 \sim 0.10\mathrm{MPa}$ 。

# 4 其他

4.1 包装 三个组分分别用塑料桶或玻璃瓶包装。  
4.2 运输 按非危险品运输。  
4.3 贮存 贮存在温度不高于 $30^{\circ}\mathrm{C}$ ，相对湿度不大于 $75\%$ 的室内，避免阳光直接照射，远离火源、热源。从生产之日起有效贮存期为1年，超过贮存期经检验合格仍可使用。  
4.4 技术安全 配胶时三个组分要称量准确并充分搅拌均匀。

# 5 使用建议

选用。

# 参考文献

1 北京航空材料研究所.SY-16胶粘剂研制总结，1986

编写 石方 肖静芝 赖士洪

审校 郑瑞琪 姜作义

# HS-1胶粘剂

# 1 概述

HS-1胶粘剂系改性环氧结构胶，具有较高的胶接强度，适用于金属材料和非金属材料的胶接，可在 $-40\sim 150^{\circ}\mathrm{C}$ 使用。

1.1 牌号及名称 HS-1胶粘剂。  
1.2 基本组成 A组分：改性环氧树脂；B组分：有机酸酐固化剂；C组分：咪唑类固化促进剂。

1.3 材料标准 《HS-1胶技术条件》。

主要性能指标见表1-1。被粘物为LY12CZ铝合金，表面经化学氧化处理。

表1-1
