Repository: C-zj02/CFD-claw

<div align="center">

**English** | [中文](#中文版) | [Français](README_FR.md) | [Русский](README_RU.md) | [हिन्दी](README_HI.md) | [العربية](README_AR.md) | [Português](README_PT.md)

# 🚀 Claude Code Python

**A Complete Python Reimplementation Based on Real Claude Code Source**

*From TypeScript Source → Rebuilt in Python with ❤️*

***
**🔥 Active Development • New Features Weekly 🔥**

</div>

***

## 🎯 What is This?

**Clawd Code** is a **complete Python rewrite** of Claude Code, based on the **real TypeScript source code**.

File: RAG-data/中国航空材料手册（第2版）第6卷 复合材料 胶粘剂401-564.pdf-3a19026b-3bba-43a8-9c09-9dc9be8e6347.md (part 5 of 6)
图片摘要：该图主要展示 2 1 J 60粉状发泡胶红外光谱图。
<table><tr><td rowspan="2">性 能</td><td colspan="2">指 标</td></tr><tr><td>GY-330(N型)</td><td>GY-360(V型)</td></tr><tr><td>粘度/(mPa·s)</td><td>500~1500</td><td>1500~2500</td></tr><tr><td>剪切强度/MPa</td><td>8.0~12.0</td><td>≥15.0</td></tr></table>

1.4 使用工艺说明书 Z9-0739—1991《单组分螺纹锁紧、柱面固持厌氧胶使用说明书》。  
1.5 供应状态 液态，瓶装。  
1.6 应用概况 已应用于直升机旋翼毂中“DU”衬套的固定及燃油调节器中销钉和螺母的锁固。  
1.7 研制及生产单位 中国科学院广州化学研究所研制，广州市坚红化工厂（原广州粘合剂化工厂）和广州化学研究所技术开发公司胶粘剂厂生产。  
1.8 鉴定级别及日期 1992年7月由中国科学院广州分院鉴定通过。

# 2 性能[1~4]

除非另有说明，试验方法按HB $5313\sim 5329$ 《航空用厌氧胶试验方法》。力学性能在室温 $(23^{\circ}\mathrm{C} \pm 2^{\circ}\mathrm{C})$ 下固化1d后测得。

# 2.1 物理及化学性能

2.1.1 红外光谱 见图2-1。

图片摘要：该图主要展示 2 1 GY 330厌氧胶红外光谱图。
![](images/1df824af76d9669c07669d791f67430660ea33cec6977dae6ff4cbdc946dfc66.jpg)  
图2-1 GY-330厌氧胶红外光谱图

2.1.2 外观 绿色或茶黄色的液体。  
2.1.3 密度 GY-330厌氧胶为 $1.05\mathrm{g} / \mathrm{cm}^3$ ,GY-360厌氧胶为 $1.11\mathrm{g} / \mathrm{cm}^3$ 。  
2.1.4 紫外荧光性 在紫外光照射下不发荧光(除指定要求的产品有荧光外)。  
2.1.5 粘度 GY-330 厌氧胶为 $610 \mathrm{mPa} \cdot \mathrm{s}$ , GY-360 厌氧胶为 $2110 \mathrm{mPa} \cdot \mathrm{s}$ (NDJ-1 型旋转粘度计测得)。

2.1.6 闪点（开口杯） 大于 $90^{\circ}\mathrm{C}$ 。  
2.1.7 溶解性 除触变剂或填料外全部溶解。  
2.1.8 润湿性 对45号钢、H62黄铜、LY12CZ铝合金及镀锌件进行润湿性试验合格。  
2.1.9 腐蚀性 对45号钢及镀锌、镀镉和H62黄铜、LY12CZ铝合金、ZM5镁合金进行 $10\mathrm{d}$ 腐蚀性能试验合格。  
2.1.10 贮存稳定性 试验结果见表2-1。技术标准要求瓶装胶液经 $50^{\circ}\mathrm{C}28\mathrm{h}$ 后，静剪切强度符合指标要求，粘度增长不大于 $50\%$ 。

表2-1  

<table><tr><td rowspan="2">胶粘剂</td><td rowspan="2">贮存条件</td><td colspan="2">贮存后实测值</td></tr><tr><td>静剪切强度/MPa</td><td>粘度增长/%</td></tr><tr><td rowspan="2">GY-330</td><td>50℃,38 d</td><td>9.0</td><td>-</td></tr><tr><td>50℃,30 d</td><td>9.0</td><td>19.7</td></tr><tr><td rowspan="2">GY-360</td><td>50℃,38 d</td><td>17.1</td><td>16.7</td></tr><tr><td>50℃,30 d</td><td>19.8</td><td>21.3</td></tr></table>

# 2.2 力学性能

2.2.1 静剪切强度 在不同温度下的静剪切强度见表2-2。

表2-2  

<table><tr><td rowspan="2">胶粘剂</td><td colspan="6">不同温度下的静剪切强度/MPa</td></tr><tr><td>-55℃</td><td>23℃</td><td>150℃</td><td>200℃</td><td>240℃</td><td>260℃</td></tr><tr><td>GY-330</td><td>11.3</td><td>9.0</td><td>5.8</td><td>-</td><td>-</td><td>-</td></tr><tr><td>GY-360</td><td>20.1</td><td>17.8</td><td>20.6</td><td>23.9</td><td>15.4</td><td>14.4</td></tr></table>

# 2.3 耐环境性能

2.3.1 耐老化性能 胶接试样在 $55^{\circ}\mathrm{C} \pm 1^{\circ}\mathrm{C}$ ，相对湿度不小于 $95\%$ 条件下进行湿热老化 $1000\mathrm{h}$ 后的静剪切强度，以及在 $150^{\circ}\mathrm{C}$ 进行热老化 $1000\mathrm{h}$ 后的静剪切强度实测值见表2-3。

表2-3  

<table><tr><td rowspan="3">胶粘剂</td><td colspan="5">静剪切强度/MPa</td></tr><tr><td rowspan="2">湿热老化1000h后</td><td colspan="4">热老化1000h后</td></tr><tr><td>120℃</td><td>150℃</td><td>180℃</td><td>230℃</td></tr><tr><td>GY-330</td><td>13.4</td><td>13.5</td><td>14.3</td><td>-</td><td>-</td></tr><tr><td>GY-360</td><td>18.9[2]</td><td>-</td><td>35.0</td><td>32.1</td><td>26.5</td></tr></table>

2.3.2 耐介质性能 见表2-4。

表2-4  

<table><tr><td rowspan="2">介 质</td><td colspan="2">85℃介质浸泡168h后的静剪切强度/MPa</td></tr><tr><td>GY-330</td><td>GY-360</td></tr><tr><td>蒸馏水</td><td>12.4</td><td>19.9</td></tr><tr><td>75号航空汽油</td><td>14.4</td><td>27.2</td></tr><tr><td>2号喷气燃料</td><td>14.7</td><td>26.6</td></tr><tr><td>10号航空液压油</td><td>14.6</td><td>24.3</td></tr><tr><td>20号航空润滑油</td><td>15.9</td><td>22.2</td></tr><tr><td>4109号航空润滑油</td><td>14.2</td><td>28.0</td></tr><tr><td>乙二醇</td><td>13.1</td><td>34.7</td></tr><tr><td>0号柴油</td><td>13.6</td><td>-</td></tr><tr><td>正丁醇</td><td>8.9</td><td>16.0</td></tr></table>

# 2.4 工艺性能

2.4.1 固化速度 GY-330 厌氧胶在室温下的固化速度见表 2-5, GY-360 厌氧胶在室温下的固化速度见表 2-6。

表2-5  

<table><tr><td>固化时间/h</td><td>0.5</td><td>1</td><td>24</td></tr><tr><td rowspan="2">静剪切强度/MPa</td><td>2.5</td><td>-</td><td>9.0</td></tr><tr><td>2.0</td><td>2.8</td><td>9.0</td></tr></table>

表2-6  

<table><tr><td rowspan="2">固化时间/h</td><td colspan="5">不加促进剂</td><td colspan="2">加GY-T促进剂</td></tr><tr><td>1</td><td>6</td><td>24</td><td>48</td><td>72</td><td>0.5</td><td>1.0</td></tr><tr><td>静剪切强度/MPa</td><td>1.8</td><td>14.2</td><td>17.8</td><td>22.1</td><td>22.4</td><td>15.5</td><td>15.1</td></tr></table>

2.4.2 填隙能力 GY-360厌氧胶在间隙 $0.43\mathrm{mm}$ 时不加促进剂固化后的静剪切强度为13.5MPa。Z9-0738规定其最大允许充填间隙为 $0.38\mathrm{mm}$ 。

# 3 使用工艺

3.1 表面处理 零件涂胶部位用丙酮或三氯乙烯除油。对钛合金零件采用洗涤汽油除油，严禁使用含氯溶剂。  
3.2 促进剂(底剂)的使用 对活性金属表面(铜、铁及其合金)在 $5\mathrm{C}$ 以上施工时，不必加涂促进剂。对惰性材料或要求在较低温下快速固化时加涂促进剂。施工时先涂促进剂，待促进剂中的溶剂挥发后再进行涂胶，然后立即装配，静置固化。促进剂有GY-T和GY-N两种，GY-T可用于除钛合金以外的各种材料，指定用酮类如甲乙酮为溶剂的GY-N可使用于钛合金。许多场合下也可自配 $2\%$ 促进剂M（巯基苯并噻唑)的丙酮溶液作为代用的促进剂。  
3.3 固化 固化速度与被粘物、配合间隙及温度有关。对 GY-330 胶钢铁件配合间隙 $0.1 \mathrm{~mm}$ 以下，在温度 $23 \sim 28^{\circ} \mathrm{C}$ 不加促进剂时， $30 \mathrm{~min}$ 达初固（指标值的 $10\%$ 以上）， $2 \sim 6 \mathrm{~h}$ 基本固化， $24 \mathrm{~h}$ 完成固化。对 GY-360 胶的胶接零件配合间隙推荐采用 $0.05 \sim 0.1 \mathrm{~mm}$ ，在温度 $23 \sim 28^{\circ} \mathrm{C}$ 不加促进剂时， $4 \sim 6 \mathrm{~h}$ 后基本固化， $24 \mathrm{~h}$ 后完成固化。

# 4 其他

4.1 包装 $50\mathrm{mL},250\mathrm{mL}$ 聚乙烯瓶分装，瓶内留有 $1 / 3\sim 1 / 2$ 空间（空气）。  
4.2 运输 按非危险品运输。  
4.3 贮存 贮存于 $0\sim 20^{\circ}\mathrm{C}$ 的阴凉、通风、避光处，在此条件下原瓶贮存期为1年。

# 5 使用建议

选用。

# 参考文献

1 南方航空动力机械公司．对GY-330厌氧胶全面性能试验的评价报告.1990  
2 南方航空动力机械公司．对GY-360厌氧胶全面性能试验的评价报告.1990  
3 中国科学院广州化学研究所.GY-360、GY-380及GY-330厌氧胶的技术性

能报告.1992

4 杨颖泰, 莫清兰, 杨锦新. GY-300 系列装配固定用厌氧胶. 粘接, 1992(2): 25

编写 高殿仲 陈英涛

审校 杨颖泰 郑瑞琪

# 铁锚302、352、390厌氧胶

# 1 概述

铁锚厌氧胶系列产品系单组分厌氧胶，主要组分为双甲基丙烯酸聚氨酯。其中包括不同粘度、不同强度及不同耐温性能的系列品种。该系列胶在室温即能迅速固化，并具有毒性小、良好的耐油和防震密封性能。拆卸后，构件的原有性能得以保留并可反复使用。适用于螺栓的紧锁、管道丝扣的密封连接、机械零件装配固持、平面间粘接，低粘度厌氧胶还可用于铸件砂眼修补堵漏。

1.1 牌号及名称 铁锚302厌氧胶，铁锚352厌氧胶，铁锚390厌氧胶。  
1.2 基本组成 双甲基丙烯酸聚氨酯等。  
1.3 材料标准 Q/GHPK—1997《铁锚厌氧胶》。

主要性能指标见表1-1。被粘物为45号钢试件并经表面脱脂清洗。

表1-1  

<table><tr><td rowspan="2">性 能</td><td colspan="3">指 标</td></tr><tr><td>铁锚302厌氧胶</td><td>铁锚352厌氧胶</td><td>铁锚390厌氧胶</td></tr><tr><td>外观</td><td>淡黄色液体</td><td>淡黄或桔红粘稠液体</td><td>淡褐色液体</td></tr><tr><td>粘度/(Pa·s)</td><td>0.01~0.02</td><td>0.4~0.8</td><td>0.01~0.04</td></tr><tr><td>定位时间/min ≤</td><td>30</td><td>30</td><td>30</td></tr><tr><td>破坏扭矩(TB)/(N·m) ≥</td><td></td><td></td><td></td></tr><tr><td>2级精度锁固件</td><td>30</td><td>30</td><td>20</td></tr><tr><td>3级精度锁固件</td><td>20</td><td>25</td><td>20</td></tr><tr><td>平均拆卸扭矩(TP)/(N·m) ≥</td><td></td><td></td><td></td></tr><tr><td>2级精度锁固件</td><td>40</td><td>40</td><td>30</td></tr><tr><td>3级精度锁固件</td><td>35</td><td>35</td><td>25</td></tr><tr><td>82℃稳定性/min ≥</td><td>60</td><td>60</td><td>60</td></tr></table>

1.4 使用工艺说明书 《铁锚厌氧胶使用说明书》。  
1.5 供应状态 液态，瓶装。  
1.6 应用概况 飞机机体零件的螺栓紧固、密封。   
1.7 研制及生产单位 上海科技大学、上海新光化工厂共同研制，上海新光化工厂生产。  
1.8 鉴定级别及日期 1989年上海市化工局组织鉴定通过。

# 2 性能[1~2]

# 2.1 物理及化学性能

2.1.1 红外光谱 铁锚352厌氧胶的红外光谱见图2-1。

图片摘要：该图主要展示 2 1 铁锚352厌氧胶红外光谱图。
![](images/9d034f82cf8b4ae2d1a4744907d394560520315cd36499aa5c8c58b02362c1de.jpg)  
图2-1 铁锚352厌氧胶红外光谱图

2.1.2 外观 铁锚302厌氧胶为淡黄色液体，铁锚352厌氧胶为淡黄或桔红色粘稠液体，铁锚390厌氧胶为淡褐色液体。

2.1.3 粘度 见表2-1。

表2-1  

<table><tr><td>胶粘剂</td><td>铁锚302厌氧胶</td><td>铁锚352厌氧胶</td><td>铁锚390厌氧胶</td></tr><tr><td>粘度/(Pa·s)</td><td>0.01~0.02</td><td>0.4~0.8</td><td>0.01~0.04</td></tr></table>

2.2力学性能试件用3级或3级以上精度粗牙普通螺纹45号钢试件，经有机溶剂清洗。

2.2.1 剪切强度 粘接不同材料 $60\mathrm{mm}\times 20\mathrm{mm}\times 2\mathrm{mm}$ 试件的剪切强度见表2-2。

表2-2  

<table><tr><td rowspan="2">胶粘剂</td><td colspan="5">不同粘接材料的剪切强度/MPa</td></tr><tr><td>45号碳钢-45号碳钢</td><td>H62黄铜-H62黄铜</td><td>LY12CZ铝合金-LY12CZ铝合金</td><td>阳极化铝-阳极化铝</td><td>1Cr18Ni9Ti不锈钢-1Cr18Ni9Ti不锈钢</td></tr><tr><td>铁锚302厌氧胶</td><td>18.3</td><td>7.7</td><td>8.4</td><td>7.9</td><td>7.1</td></tr><tr><td>铁锚352厌氧胶</td><td>19.2</td><td>5.8</td><td>4.2</td><td>5.6</td><td>15.0</td></tr><tr><td>铁锚390厌氧胶</td><td>9.8</td><td>3.4</td><td>4.0</td><td>2.8</td><td>4.4</td></tr></table>

2.2.2 耐振动、冲击性能 振动试验为室温固化 $72\mathrm{h}$ 试件在 $10\sim 50\mathrm{Hz}$ 时 $0.8\mathrm{mm}$ 定振幅， $50\sim$ $2000\mathrm{Hz}$ 时 $8g$ 定加速度；从 $10\mathrm{Hz}\rightarrow 2000\mathrm{Hz}\rightarrow 10\mathrm{Hz}$ 全程共 $5\mathrm{min}$ 。冲击试验为固化 $72\mathrm{h}$ 试件 $30g$ 加速度、冲击 $0.05s1$ 次。振动和冲击后扭矩测试结果见表2-3。

表2-3  

<table><tr><td rowspan="2">试验条件</td><td colspan="3">扭矩(TB/TP)/(N·m)</td></tr><tr><td>铁锚302厌氧胶</td><td>铁锚352厌氧胶</td><td>铁锚390厌氧胶</td></tr><tr><td>原始</td><td>35/40</td><td>30/40</td><td>30/50</td></tr><tr><td>振动试验后</td><td>40/45</td><td>40/45</td><td>20/40</td></tr><tr><td>冲击试验后</td><td>40/45</td><td>40/45</td><td>20/50</td></tr></table>

# 2.3 耐环境性能

2.3.1 耐湿热老化性能 胶接试样经 $50^{\circ}\mathrm{C}$ 、相对湿度 $98\%$ 老化 $48\mathrm{h}$ 后的试验结果见表2-4。

表2-4  

<table><tr><td>胶粘剂</td><td>铁锚302厌氧胶</td><td>铁锚352厌氧胶</td></tr><tr><td>扭矩\((T_{\text{B}}/T_{\text{P}})/(N·m)\)</td><td>40/45</td><td>40/45</td></tr></table>

2.3.2 耐高、低温冷热交变性能 胶接试样分别经高温 $120^{\circ}\mathrm{C} 2\mathrm{h}$ 、低温 $-55^{\circ}\mathrm{C} 2\mathrm{h}$ 及冷 $(-55^{\circ}\mathrm{C} 2\mathrm{h})$ 、热 $(55^{\circ}\mathrm{C} 2\mathrm{h})$ 交变2次循环，测得扭矩值见表2-5。

表2-5  

<table><tr><td rowspan="2">试验条件</td><td colspan="3">扭矩 \( \left( {{T}_{\mathrm{B}}/{T}_{\mathrm{P}}}\right) /\left( {\mathrm{N} \cdot  \mathrm{m}}\right) \)</td></tr><tr><td>铁锚 302 厌氧胶</td><td>铁锚 352 厌氧胶</td><td>铁锚 390 厌氧胶</td></tr><tr><td>高温 \( {120}^{ \circ  }\mathrm{C},2\mathrm{\;h} \)</td><td>5/5</td><td>5/10</td><td>30/50</td></tr><tr><td>低温 \( - {55}^{ \circ  }\mathrm{C},2\mathrm{\;h} \)</td><td>20/30</td><td>25/25</td><td>10/30</td></tr><tr><td>冷热交变</td><td>40/50</td><td>25/30</td><td>30/30</td></tr></table>

2.3.3 耐介质性能 胶接试样室温固化 $3\mathrm{d}$ 后， $20^{\circ}\mathrm{C}$ 下在不同介质中浸泡 $240\mathrm{h}$ 后的扭矩见表2-6。

表2-6  

<table><tr><td rowspan="2">试验介质</td><td colspan="3">扭矩 \( \left( {{T}_{\mathrm{B}}/{T}_{\mathrm{P}}}\right) /\left( {\mathrm{N} \cdot  \mathrm{m}}\right) \)</td></tr><tr><td>铁锚 302 厌氧胶</td><td>铁锚 352 厌氧胶</td><td>铁锚 390 厌氧胶</td></tr><tr><td>空白</td><td>35/40</td><td>30/35</td><td>30/50</td></tr><tr><td>蒸馏水</td><td>20/25</td><td>25/30</td><td>30/50</td></tr><tr><td>丙酮</td><td>15/20</td><td>20/25</td><td>30/50</td></tr><tr><td>乙酸乙酯</td><td>25/40</td><td>30/35</td><td>20/30</td></tr><tr><td>200 号煤油</td><td>40/45</td><td>30/35</td><td>30/50</td></tr><tr><td>硅油</td><td>35/40</td><td>35/40</td><td>-</td></tr><tr><td>10%氢氧化钠溶液</td><td>-</td><td>-</td><td>30/50</td></tr></table>

# 3 使用工艺

3.1 表面处理 结合面和螺纹件需要进行预处理，除去油污或锈蚀。一般零件可用干净的棉丝擦净或用丙酮、汽油擦洗，耐压和防松要求高的结合面必须处理洁净。  
3.2 涂敷 将厌氧胶直接从瓶口滴在螺纹上然后拧紧螺纹件，也可将低粘度厌氧胶直接滴入已旋紧的内外螺纹结合处，流水线生产时可将胶液倒少量到非金属盘中，用螺栓沾上胶直接拧紧。  
3.3 固化 把零件压合固定，对于螺纹件加一定预加扭矩，在室温放置 $0.5\mathrm{h}$ 后即能使用。对于钢铁试件，在室温下一般 $30\mathrm{min}$ 内达到固定， $72\mathrm{h}$ 固化完全。

# 4 其他

4.1 包装 聚乙烯瓶装。  
4.2 运输 按一般运输规则运输。  
4.3 贮存 在 $25^{\circ} \mathrm{C}$ 以下避光保存，贮存期自生产之日起为1年，过期经检验合格仍可使用。

# 5 使用建议

选用。

# 参考文献

1 上海新光化工厂. 铁锚厌氧胶试验总结. 1989  
2 王庆生, 胡有熊, 王伟根. 单组分系列化厌氧胶性能及应用. 粘合剂, 1984 (1): $23 \sim 29$

编写 谢以刚

审校 郑瑞琪 杨颖泰

# HH-Y-5厌氧胶

# 1 概述

HH-Y-5厌氧胶系HH系列厌氧胶中的单组分高强度型胶，主要组分为甲基丙烯酸酯。具有较好的综合性能，适用于螺纹的紧固、密封，也可用于管材的套接胶接和板材的搭接胶接。可在 $-55\sim 150^{\circ}\mathrm{C}$ 长期使用。

1.1 牌号及名称 HH-Y-5厌氧胶。  
1.2 基本组成[1] E51环氧树脂甲基丙烯酸酯、聚氨酯树脂甲基丙烯酸酯、甲基丙烯酸羟丙酯、过氧化物、促进剂、稳定剂。  
1.3 材料标准 Q/JR001—1984《HH厌氧胶技术标准》。

主要力学性能指标见表1-1。

表1-1  

<table><tr><td rowspan="2">性 能</td><td colspan="2">扭矩(钢)/(N·m)</td><td colspan="3">套接剪切强度/MPa</td></tr><tr><td>破坏扭矩(TB)</td><td>平均拆卸扭矩(TP)</td><td>钢</td><td>铜合金</td><td>铝合金</td></tr><tr><td>指 标 ≥</td><td>25.0</td><td>20.0</td><td>25.0</td><td>25.0</td><td>20.0</td></tr></table>

1.4 使用工艺说明书 Q/HH 001—1985《HH厌氧胶使用说明书》。  
1.5 供应状态 液状，瓶装。  
1.6 应用概况[2] 已用于雷达构件胶接、航弹密封与胶接、机械与纺织零件胶接，以及用作石英玻璃晶片加工工艺用胶。  
1.7 研制及生产单位 黄河机器制造厂研制并生产。  
1.8 鉴定级别及日期 1985年9月由电子工业部鉴定通过。

# 2 性能[3,4]

2.1 物理及化学性能  
2.1.1 红外光谱 见图2-1。

图片摘要：该图主要展示 2 1 HH Y 5厌氧胶红外光谱图。
![](images/b2c217e55517506fe8b4bc703f36899cfc53a7ef8627520a6e0c6b7ff3a942e6.jpg)  
图2-1 HH-Y-5厌氧胶红外光谱图

2.1.2 外观 红色液体。

2.1.3 密度 $1.10\mathrm{g / cm^3}$

2.1.4 粘度 $1.80\sim 2.50\mathrm{Pa}\cdot \mathrm{s}$

2.1.5 闪点（开口杯） 大于 $93^{\circ}\mathrm{C}$ 。

2.2力学性能 除非另有说明，胶接试样均为M10钢螺栓、螺母。

# 2.2.1 剪切强度

2.2.1.1 套接剪切强度 试样尺寸见图2-2。测试夹头下降速度为 $15\mathrm{mm / min}$ 。胶接20号钢、H62黄铜和LY12CZ铝合金的套接剪切强度分别为 $26.6\sim 31.2\mathrm{MPa},28.4\sim 31.2\mathrm{MPa}$ 和 $22.7\sim 24.6$ MPa。

图片摘要：该图主要展示 2 2 套接剪切试样尺寸。
![](images/a743f11989cdc7e4347b055ef7459ee5f29906faa5ae0a64edcfa4c3729c6662.jpg)  
图2-2 套接剪切试样尺寸

2.2.1.2 单搭接剪切强度 20号钢胶接试样表面经喷砂处理的胶接试样剪切强度为 $19.6\sim 23.9$ MPa。

2.2.2 扭矩 在不同温度下保持 $3\mathrm{h}$ 后取出在 $30\mathrm{s}$ 内测得的扭矩见表2-1。

表2-1  

<table><tr><td colspan="2">试验温度/℃</td><td>-55</td><td>室温</td><td>93</td><td>121</td><td>149</td></tr><tr><td rowspan="2">扭矩/(N·m)</td><td>TB</td><td>20.0~22.0</td><td>34.0~42.0</td><td>20.0~24.0</td><td>18.0~20.0</td><td>8.0~14.0</td></tr><tr><td>TP</td><td>30.0~35.0</td><td>36.0~49.0</td><td>30.0~36.0</td><td>20.0~25.0</td><td>7.0~10.0</td></tr></table>

# 2.3 耐环境性能

2.3.1 耐介质性能 见表2-2。

表2-2  

<table><tr><td rowspan="2" colspan="2">性 能</td><td rowspan="2">介质条件</td><td colspan="7">典型值</td></tr><tr><td>空白</td><td>20号气轮机油</td><td>10号机油</td><td>正丁醇</td><td>苯</td><td>蒸馏水</td><td>乙二醇</td></tr><tr><td rowspan="2">扭矩/(N·m)</td><td>TB</td><td>87℃±3℃,168 h</td><td>37.2~41.2</td><td>41.2~49.0</td><td>39.2~49.0</td><td>37.2~41.2</td><td>29.4~39.2</td><td>22.3~23.4</td><td>34.3~49.0</td></tr><tr><td>TP</td><td>87℃±3℃,168 h</td><td>35.3~48.0</td><td>41.2~49.0</td><td>44.1~49.0</td><td>44.1~49.0</td><td>47.0~49.0</td><td>44.1~53.0</td><td>39.2~51.0</td></tr><tr><td colspan="2">剪切强度/MPa</td><td>室温,30 d</td><td>19.6~23.9</td><td>23.2~25.4</td><td>21.4~23.2</td><td>19.6~24.0</td><td>19.9~22.5</td><td>22.8~23.9</td><td>20.0~24.6</td></tr></table>

2.3.2 耐热老化性能 在不同温度下热老化 $1000\mathrm{h}$ 后的扭矩见表2-3。

表2-3  

<table><tr><td colspan="2">老化温度/℃</td><td>室温</td><td>93</td><td>121</td><td>149</td></tr><tr><td rowspan="2">扭矩/(N·m)</td><td>TB</td><td>37.2~41.2</td><td>41.2~49.0</td><td>5.9~7.8</td><td>9.8~14.7</td></tr><tr><td>TP</td><td>35.3~48.0</td><td>&gt;52.0</td><td>19.6~29.4</td><td>4.9~9.8</td></tr></table>

2.4 工艺性能 对于M10钢螺栓、螺母，配合间隙小于 $0.15\mathrm{mm}, 25^{\circ}\mathrm{C}$ 时的凝胶时间为 $15\mathrm{min}$ 左右，其固化时间与强度的关系见表2-4。

表2-4  

<table><tr><td colspan="2">固化时间/h</td><td>1</td><td>2</td><td>3</td><td>6</td><td>12</td><td>24</td><td>72</td></tr><tr><td rowspan="2">扭矩/(N·m)</td><td>TB</td><td>6.0</td><td>16.0</td><td>20.0</td><td>30.0</td><td>34.0</td><td>35.0</td><td>37.0</td></tr><tr><td>TP</td><td>18.0</td><td>22.0</td><td>30.0</td><td>42.0</td><td>43.0</td><td>45.0</td><td>45.0</td></tr></table>

# 3 使用工艺

3.1 配合间隙 胶接部位的配合间隙应小于 $0.15 \mathrm{~mm}$ 。间隙增大，固化速度下降，甚至不固化。  
3.2 表面处理、涂胶及装配 被粘物表面采用砂布打磨、喷砂或化学处理除去浮锈，用丙酮或其他溶剂去油，溶剂挥发后涂胶，装配。  
3.3 固化 装配后的零件在室温下固化时间为 $24\mathrm{h}$ 。在流水作业线上，固化 $3\sim 6\mathrm{h}$ 后可转入不受外力的下道工序。

# 4. 其他

4.1 包装 聚乙烯瓶装。  
4.2 运输 按非危险品运输。  
4.3 贮存 贮存时应将原瓶装胶液放在通风、干燥和阴凉处，自生产之日起，在室温下贮存期为1年，过期经检验合格后仍可使用。胶液在室温下贮存1年后，测得破坏扭矩及平均拆卸扭矩均为原扭矩的 $90\%$ 以上；在 $49^{\circ}\mathrm{C}$ 贮存28d后测得的破坏扭矩及平均拆卸扭矩分别为 $31.0\mathrm{N} \cdot \mathrm{m}$ 和 $36.0\mathrm{N} \cdot \mathrm{m}$ ，为原扭矩的 $91\%$ 和 $92\%$ 。  
4.4 技术安全 不允许将零件或金属器械浸渍和接触贮存的胶液，不能将用过的胶液倒回原包装中。

# 5 使用建议

选用。

# 参考文献

1 黄河机械制造厂.HH厌氧胶系列品种研制报告.1985  
2 黄河机械制造厂等16个单位.HH厌氧胶使用报告.1985  
3 黄河机械制造厂.HH厌氧胶系列品种测试报告.1985  
4 夏文干, 王路, 钱绍华. HH厌氧胶系列品种的研究与应用. 粘接, 1988(2): 12~17

编写 夏文干

审校 郑瑞琪 杨颖泰

# DAD-40导电胶粘剂

# 1 概述

DAD-40导电胶粘剂系银-环氧双组分胶粘剂，可室温固化，具有较好的胶接强度和导电性。适用于电子元器件引出极的导通、屏蔽和印刷线路。可在 $-60\sim 60^{\circ}\mathrm{C}$ 长期使用。

1.1 牌号及名称 DAD-40导电胶粘剂。  
1.2 基本组成 A组分：环氧树脂、银粉；B组分：胺类固化剂、银粉。  
1.3 材料标准 Q/GHAE 14—1993《DAD-40导电胶》。

胶接经打磨处理的LY12CZ铝合金的主要性能指标为室温剪切强度不小于 $4.9\mathrm{MPa}$ ，体积电阻率 $1\times 10^{-3}\sim 1\times 10^{-4}\Omega \cdot \mathrm{m}_{\circ}$

1.4 使用工艺说明书 《DAD-40导电胶使用说明书》。  
1.5 供应状态 两个组分分装，配套供应。  
1.6 应用概况[1] 已用于无人驾驶飞机雷达天线罩外层屏蔽、电位器引出线、石英晶体谐振器引出线、电子闪光灯引爆管电极引出线等导通胶接；并已用于在聚酯薄膜上直接印制线路以及印刷线路板的修补。  
1.7 研制及生产单位 上海市合成树脂研究所研制并生产。  
1.8 鉴定级别及日期 1981年11月由上海市合成树脂研究所组织鉴定通过。

# 2 性能[2]

# 2.1 物理及化学性能

2.1.1 红外光谱 见图 $2-1 \sim$ 图2-2。

图片摘要：该图主要展示 2 1DAD 40导电胶粘剂A组分树脂红外光谱图。
![](images/4687367fdad5e763a85bc93ea5ed8464612c2eacd22ae1d2cd1b06cdf6bd3f8f.jpg)

图片摘要：该图主要展示 2 1DAD 40导电胶粘剂A组分树脂红外光谱图。
![](images/6b41e92ff0a8d150a91cd01f180ba7d6298401881297dc36579e90f0249bdd5b.jpg)  
图2-1DAD-40导电胶粘剂A组分树脂红外光谱图  
图2-2DAD-40导电胶粘剂B组分红外光谱图

2.1.2 外观 银白色糊状物。

2.1.3 电性能 体积电阻率为 $1 \times 10^{-3} \sim 1 \times 10^{-4} \Omega \cdot \mathrm{cm}$ ，电阻温度系数为 $0.0029 \mathrm{~K}^{-1}$ 。

2.2 力学性能 除非另有说明，被粘物为LY12CZ铝合金，表面经打磨处理，固化条件为 $100^{\circ}\mathrm{C}$ ， $1\mathrm{h}$ 。胶接试样的力学性能如下。

2.2.1 剪切强度 不同温度下的剪切强度见表2-1，胶接不同材料的剪切强度见表2-2。

表2-1  

<table><tr><td>试验温度/℃</td><td>-60</td><td>25</td><td>60</td><td>85</td></tr><tr><td>剪切强度/MPa</td><td>7.1</td><td>6.8</td><td>4.8</td><td>3.8</td></tr></table>

表2-2  

<table><tr><td>被粘物</td><td>铝合金</td><td>黄铜镀金</td><td>黄铜镀银</td><td>紫铜T2</td><td>黄铜H62T</td><td>玻璃①</td></tr><tr><td>剪切强度/MPa</td><td>6.8</td><td>7.7</td><td>6.4</td><td>6.7</td><td>6.4</td><td>14.7</td></tr></table>

① 压缩剪切强度。

# 2.3·耐环境性能

2.3.1 耐湿热老化性能 胶接试样经温度 $50^{\circ}\mathrm{C} \pm 5^{\circ}\mathrm{C}$ ，相对湿度大于 $95\%$ 老化后的性能见表2-3。

表2-3  

<table><tr><td>老化时间/d</td><td>0</td><td>7</td></tr><tr><td>电阻试样电阻值/Ω</td><td>0.125</td><td>0.128</td></tr><tr><td>剪切强度/MPa</td><td>6.1</td><td>5.6</td></tr></table>

2.3.2 耐热老化性能 经 $100^{\circ}\mathrm{C}$ 热老化的室温剪切强度变化见表2-4， $180^{\circ}\mathrm{C}$ 热老化后电阻变化见图2-3。

表2-4  

<table><tr><td>100℃老化时间/d</td><td>0</td><td>2</td><td>6</td><td>10</td></tr><tr><td>剪切强度/MPa</td><td>6.8</td><td>7.5</td><td>7.4</td><td>6.5</td></tr></table>

图片摘要：该图主要展示 2 4。
![](images/6382cccdbfa67bf87837051c0da66d7aef01f3839520816ffcfb6297af8d54ed.jpg)  
图2-2DAD-40导电胶粘剂电阻随 $180^{\circ}\mathrm{C}$ 热老化时间的变化

2.4 工艺性能 配胶量为 $10\mathrm{g}$ ，在 $25^{\circ}\mathrm{C}$ 的适用期为 $4\mathrm{h}$ 。

# 3 使用工艺

3.1 配胶 A、B组分等体积或等质量混合，搅拌均匀。  
3.2 固化 固化条件为温度 $100^{\circ}\mathrm{C}$ ，时间 $1\mathrm{h}$ 或 $60^{\circ}\mathrm{C}, 3\mathrm{h}$ 或室温， $48\mathrm{h}$ ，固化压力为接触压力。

# 4 其他

4.1 包装 两个组分用玻璃瓶或塑料瓶分别包装。  
4.2 运输 按非危险品运输。  
4.3 贮存 密封贮存于温度不高于 $30^{\circ}\mathrm{C}$ ，相对湿度不大于 $75\%$ 的室内，避免阳光直接照射，远离火源、热源，最好密封放入冰箱 $0 \sim 5^{\circ}\mathrm{C}$ 保存。自生产之日起，室温下贮存期为半年，过期复验合格仍可使用。  
4.4 技术安全 使用过程中尽量避免胶液与皮肤接触，若有少量接触，应立即用酒精擦洗，再用肥皂清洗。

# 5 使用建议

选用。

# 参考文献

1上海市合成树脂研究所.DAD-24、54、40导电胶应用概况.1981  
2上海市合成树脂研究所.DAD-24、54、40导电胶试制总结.1981

编写 徐子仁

审校 赖士洪 郑瑞琪

# DAD-24导电胶粘剂

# 1 概述

DAD-24导电胶粘剂系银-环氧型双组分导电胶粘剂。具有中温固化、对被粘物腐蚀性小、导电性能优良、耐老化、使用期长等优点，适用于电位器引出极、石英晶体谐振器等的粘接。使用温度范围为一60～125℃。

1.1 牌号及名称 DAD-24导电胶粘剂。  
1.2 基本组成 A组分：环氧树脂、促进剂、片状银粉及溶剂等；B组分：酚醛树脂、增韧剂、片状银粉及溶剂等。  
1.3 材料标准 Q/GHAE 13—1993《DAD-24导电胶粘剂》。

胶接经打磨处理的LY12CZ铝合金的主要性能指标见表1-1。

表1-1  

<table><tr><td>性能</td><td>指标</td><td>性能</td><td>指标</td></tr><tr><td>外观</td><td>双组分,银白色糊状物</td><td>室温剪切强度/MPa ≥</td><td>3.92</td></tr><tr><td>不挥发物质量分数/% ≥</td><td>92</td><td>体积电阻率/(Ω·cm) ≤</td><td>5.0×10-4</td></tr></table>

1.4 使用工艺说明书 《DAD-24导电胶使用说明书》。

1.5 供应状态 两组分分装，配套供应，每套 $200\mathrm{g}$ 。   
1.6 应用概况[1] 已用于电位器引出极、石英晶体谐振器和陶瓷谐振器等电子元器件的粘接。  
1.7 研制及生产单位 上海市合成树脂研究所研制并生产。  
1.8 鉴定级别及日期 1981年11月由上海市合成树脂研究所组织鉴定通过。

# 2 性能[2]

# 2.1 物理及化学性能

2.1.1 红外光谱 见图 $2-1 \sim$ 图2-2。

图片摘要：该图主要展示 2 1 DAD 24导电胶粘剂A组分红外光谱图。
![](images/783c5de53c3255d55bb553e1ac9fcb6c76a4f5ba8ae93e3f8d54c84ee6b102f3.jpg)  
图2-1 DAD-24导电胶粘剂A组分红外光谱图

图片摘要：该图主要展示 2 1 DAD 24导电胶粘剂A组分红外光谱图。
![](images/fc01d746fd49de8fada841dea0dbe3cdf1da26fea30a6f323b6970061e2488e2.jpg)  
图2-2DAD-24导电胶粘剂B组分红外光谱图

2.1.2 外观 胶液为A、B两组分，均为银白色有微触变性糊状物。在贮存过程中可能会稍有变化，A组分在冬天或冷藏后会结晶变干，可在 $50\sim 60^{\circ}\mathrm{C}$ 烘箱内加热约 $30\mathrm{min}$ 使结晶熔化。  
2.1.3 不挥发物质量分数 不小于 $92\%$   
2.1.4 电性能 体积电阻率不大于 $5.0 \times 10^{-4} \Omega \cdot \mathrm{cm}$ ，电阻温度系数为 $0.0027 \mathrm{~K}^{-1}$ 。  
2.2力学性能除非另有说明，被粘物为LY12CZ铝合金，表面经打磨处理，固化条件为 $150^{\circ}\mathrm{C}$ 1 $2\mathrm{h}$ 。胶接试样的力学性能如下。  
2.2.1 剪切强度 不同温度下的剪切强度见表2-1，胶接不同材料的剪切强度见表2-2。

表2-1  

<table><tr><td>试验温度/℃</td><td>-60</td><td>25</td><td>120</td><td>150</td></tr><tr><td>剪切强度/MPa</td><td>6.77</td><td>7.19</td><td>6.23</td><td>4.25</td></tr></table>

表2-2  

<table><tr><td>被粘物</td><td>铝合金</td><td>H-61T 黄铜</td><td>紫铜 T2</td><td>镀金</td><td>镀银</td><td>镀镍</td><td>玻璃</td></tr><tr><td>剪切强度/MPa</td><td>5.89</td><td>4.52</td><td>5.54</td><td>5.16</td><td>4.95</td><td>6.80</td><td>6.30</td></tr></table>

注：玻璃为压剪强度。

# 2.3 耐环境性能

2.3.1 耐热老化性能 胶接试样经 $200^{\circ}\mathrm{C}$ 老化后的性能见表2-3，电阻的变化见图2-3。

表2-3  

<table><tr><td colspan="2">200℃老化时间/h</td><td>0</td><td>24</td><td>110</td></tr><tr><td rowspan="2">剪切强度/MPa</td><td>25℃</td><td>5.89</td><td>6.31</td><td>5.34</td></tr><tr><td>150℃</td><td>4.50</td><td>5.67</td><td>5.89</td></tr></table>

图片摘要：该图主要展示 2 3。
![](images/8cad9a569b1b73e66698500055b9fef7b843a2ff4e395ac90fb3d2738f0668c3.jpg)  
图2-3DAD-24导电胶粘剂电阻随 $200^{\circ}C$ 热老化时间的变化

2.3.2 耐湿热老化性能 胶接试样经 $55\mathrm{C}$ ，相对湿度大于 $95\%$ 湿热老化后的性能见表2-4。

表2-4  

<table><tr><td>老化时间/d</td><td>0</td><td>7</td></tr><tr><td>室温剪切强度/MPa</td><td>5.30</td><td>5.44</td></tr><tr><td>电阻试样电阻值/Ω</td><td>0.047</td><td>0.048</td></tr></table>

2.4 工艺性能

2.4.1 适用期 将A、B两组分按 $1:1$ 混合 $20\mathrm{g},25\mathrm{C}$ 放置后性能见表2-5。

表2-5  

<table><tr><td>放置时间/d</td><td>0</td><td>10</td><td>24</td></tr><tr><td>室温剪切强度/MPa</td><td>4.40</td><td>3.59</td><td>2.45</td></tr><tr><td>体积电阻率/(Ω·cm) ≤</td><td>9.0×10-5</td><td>3.2×10-4</td><td>9.7×10-4</td></tr></table>

2.4.2 固化温度和时间对性能的影响 不同固化温度和时间对性能的影响见表2-6。

表2-6  

<table><tr><td colspan="2">固化温度和时间</td><td>130℃,3h</td><td>150℃,2h</td><td>150℃,3h</td><td>170℃,3h</td></tr><tr><td rowspan="2">剪切强度/MPa</td><td>室温</td><td>7.22</td><td>7.10</td><td>7.19</td><td>6.20</td></tr><tr><td>120℃</td><td>5.33</td><td>6.20</td><td>6.23</td><td>6.69</td></tr></table>

2.4.3 配比对性能的影响 胶液A、B组分按不同配比配胶后在 $150^{\circ}\mathrm{C}$ 固化 $2\mathrm{h}$ 的性能见表2-7。

表2-7  

<table><tr><td colspan="2">A、B组分配比</td><td>1.5:1</td><td>1:1</td><td>1:1.5</td></tr><tr><td rowspan="2">剪切强度/MPa</td><td>室温</td><td>7.19</td><td>5.47</td><td>5.51</td></tr><tr><td>150℃</td><td>3.72</td><td>5.06</td><td>4.27</td></tr><tr><td colspan="2">体积电阻率/(Ω·cm) ≤</td><td>4.7×10-4</td><td>1.25×10-4</td><td>3.1×10-4</td></tr></table>

2.4.4 贮存性能 胶液在 $25^{\circ} \mathrm{C}$ 以下贮存的性能变化见表2-8。

表2-8  

<table><tr><td>25℃贮存时间/月</td><td>0</td><td>1</td><td>2</td><td>3</td><td>4</td><td>5</td><td>6</td></tr><tr><td>室温剪切强度/MPa</td><td>4.40</td><td>6.67</td><td>4.41</td><td>4.42</td><td>4.29</td><td>3.64</td><td>3.92</td></tr><tr><td>体积电阻率/(Ω·cm) ≤</td><td>9.0×10-5</td><td>1.05×10-4</td><td>1.2×10-4</td><td>7.1×10-5</td><td>8.75×10-5</td><td>4.69×10-5</td><td>4.0×10-4</td></tr></table>

# 3 使用工艺

3.1 配胶 将A、B组分分别搅拌均匀后按等体积或等质量混合，搅拌均匀。  
3.2 固化 固化条件为 $130^{\circ}\mathrm{C}, 3\mathrm{h}$ 或 $150^{\circ}\mathrm{C}, 2\mathrm{h}$ 。

# 4 其他

4.1 包装 两个组分用塑料瓶分别包装。  
4.2 运输 按非危险品运输。  
4.3 贮存 密封贮存于温度不高于 $30^{\circ}\mathrm{C}$ ，相对湿度不大于 $75\%$ 的室内环境中，避免阳光直接照射，远离火源、热源，最好密封放入 $0 \sim 5^{\circ}\mathrm{C}$ 的冰箱中贮存。自生产之日起，室温下贮存期为半年，过期复验合格仍可使用。  
4.4 技术安全DAD-24导电胶含有少量有机溶剂，应密封贮存在阴凉的库房内，用后将瓶盖盖紧。A组分在冬天或冷藏后会结晶变干，可在 $50\sim 60^{\circ}\mathrm{C}$ 烘箱内加热约 $30\mathrm{min}$ 使结晶熔化。熔化后再冷至室温，充分搅拌均匀后配胶，不影响粘接质量。DAD-24导电胶有微触变性，涂胶时可能有拉丝现象，可在胶中加入质量分数为 $3\% \sim 5\%$ 的稀释剂，但不宜加入太多，以免造成银粉分层而影响导电性能。固化时应放入装有通风装置的烘箱内，使挥发的有机溶剂散发，防止积聚物沉积在被粘物表面而影响性能。

# 5 使用建议

选用。

# 参考文献

1 上海市合成树脂研究所.DAD-24导电胶应用概况.1981  
2上海市合成树脂研究所.DAD-24导电胶试验总结.1981

编写 赖美娟

审校 赖士洪 郑瑞琪

# DAD-54导电胶粘剂

# 1 概述

DAD-54导电胶粘剂系中温固化银-环氧型单组分导电胶粘剂。使用方便、导电性能好、粘接强度高。适用于塑封集成电路和发光二极管的芯片粘接，也可用于石英晶体谐振器等电子元器件的导电连

接。可在 $-60\sim 150^{\circ}\mathrm{C}$ 使用。

1.1 牌号及名称 DAD-54导电胶粘剂。  
1.2 基本组成 环氧树脂、片状银粉、潜伏性固化剂。  
1.3 材料标准 Q/GHAE 13—1993《DAD-54导电胶粘剂》。

胶接经打磨处理的LY12CZ铝合金的主要性能指标见表1-1。

表1-1  

<table><tr><td>性能</td><td>指标</td><td>性能</td><td>指标</td></tr><tr><td>外观</td><td>银白色微触变性糊状物</td><td>体积电阻率/(Ω·cm) ≤</td><td>9.0×10-4</td></tr><tr><td>室温剪切强度/MPa ≥</td><td>5.89</td><td>不挥发物质量分数/% ≥</td><td>95</td></tr></table>

1.4 使用工艺说明书 《DAD-54导电胶使用说明书》。  
1.5 供应状态 单组分塑料瓶装，每瓶 $100\mathrm{g}$ 。  
1.6 应用概况[1] 已用于发光二极管、塑封型集成电路的芯片与基座粘接以及石英晶体谐振器的晶片与支架的粘接。  
1.7 研制及生产单位 上海市合成树脂研究所研制并生产。  
1.8 鉴定级别及日期 1981年11月由上海市合成树脂研究所组织鉴定通过。

# 2 性能[2]

# 2.1 物理及化学性能

2.1.1 红外光谱 见图2-1。

图片摘要：该图主要展示 2 1 DAD 54导电胶粘剂红外光谱图。
![](images/c087eace9fc4f611254e09cddc4200ad4bdca524d5d4fd6371ae19b21cabac7d.jpg)  
图2-1 DAD-54导电胶粘剂红外光谱图

2.1.2 外观 液型银白色有微触变性糊状物。  
2.1.3 热分解温度 $273^{\circ}C$   
2.1.4 电性能 体积电阻率不大于 $9.0 \times 10^{-4} \Omega \cdot \mathrm{cm}$ ，电阻温度系数为 $0.004 \mathrm{~K}^{-1}$ 。  
2.2 力学性能 除非另有说明，被粘物为LY12CZ铝合金，表面经打磨处理，固化条件为 $150^{\circ}\mathrm{C}$ ， $2\mathrm{h}$ 。胶接试样的力学性能如下。  
2.2.1 剪切强度 不同温度下的剪切强度见表2-1，胶接不同材料的室温剪切强度见表2-2。

表2-1  

<table><tr><td>试验温度/℃</td><td>-60</td><td>10</td><td>60</td><td>100</td><td>130</td><td>150</td><td>200</td></tr><tr><td>剪切强度/MPa</td><td>9.55</td><td>7.74</td><td>8.87</td><td>6.41</td><td>4.88</td><td>4.30</td><td>3.24</td></tr></table>

表2-2  

<table><tr><td>被粘物</td><td>LY12CZ铝合金</td><td>H-62T黄铜</td><td>紫铜T2</td><td>镀金</td><td>镀银</td><td>镀镍</td><td>玻璃①</td></tr><tr><td>剪切强度/MPa</td><td>6.59</td><td>8.18</td><td>9.08</td><td>9.24</td><td>9.94</td><td>6.79</td><td>&gt;17.7</td></tr></table>

① 为压缩剪切强度。

# 2.3 耐环境性能

2.3.1 耐热老化性能 胶接试样经 $180^{\circ}\mathrm{C}$ 空气介质老化后的室温剪切强度见表2-3，电性能变化见图2-2。

表2-3  

<table><tr><td>老化时间/h</td><td>0</td><td>96</td><td>384</td></tr><tr><td>室温剪切强度/MPa</td><td>9.35</td><td>8.68</td><td>8.22</td></tr></table>

图片摘要：该图主要展示 2 3。
![](images/168ad7a6d80f23d91ee59cf3f1f0ebe5679fed2dd5a833158ce406ca42e130a4.jpg)  
图2-2DAD-54导电胶粘剂电阻随 $180^{\circ}\mathrm{C}$ 热老化时间的变化

2.3.2 耐湿热老化性能 胶接试样经 $55\mathrm{C}$ ，相对湿度大于 $95\%$ 老化后的性能见表2-4。

表2-4  

<table><tr><td>老化时间/d</td><td>0</td><td>7</td></tr><tr><td>室温剪切强度/MPa①</td><td>10.0</td><td>8.82</td></tr><tr><td>电阻试样电阻值/Ω</td><td>0.124</td><td>0.126</td></tr></table>

①试样为镀银试片。

2.3.3 耐冷热交变性能 胶接试样经 $-60\sim 150^{\circ}\mathrm{C},30\mathrm{min}$ 交变8次后的室温剪切强度见表2-5。

表2-5  

<table><tr><td>试验条件</td><td>交变前</td><td>交变后</td></tr><tr><td>剪切强度/MPa</td><td>8.98</td><td>9.58</td></tr></table>

2.3.4 贮存性能 室温贮存性能见表 $2-6,0\sim 5\mathrm{C}$ 贮存性能见表2-7。

表2-6  

<table><tr><td>室温贮存时间/月</td><td>0</td><td>1</td><td>2</td><td>3</td><td>4</td><td>5</td><td>6</td></tr><tr><td>室温剪切强度/MPa</td><td>11.76</td><td>10.98</td><td>9.31</td><td>10.20</td><td>8.34</td><td>9.73</td><td>10.40</td></tr><tr><td>体积电阻率/(Ω·cm)</td><td>0.87×10-4</td><td>0.94×10-4</td><td>1.5×10-4</td><td>3.05×10-4</td><td>2.2×10-4</td><td>3.2×10-4</td><td>7.5×10-4</td></tr></table>

表2-7  

<table><tr><td>0~5℃贮存时间/月</td><td>0</td><td>7.5</td></tr><tr><td>室温剪切强度/MPa</td><td>9.75</td><td>8.09</td></tr><tr><td>体积电阻率/(Ω·cm)</td><td>1.0×10-4</td><td>1.2×10-4</td></tr></table>

2.4 工艺性能 胶液不同固化温度和固化时间对室温剪切强度的影响见表2-8。

表2-8  

<table><tr><td>固化条件</td><td>120℃,3 h</td><td>150℃,1 h</td><td>150℃,2 h</td><td>180℃,0.5 h</td><td>180℃,1 h</td></tr><tr><td>剪切强度/MPa</td><td>5.88</td><td>8.73</td><td>8.68</td><td>7.26</td><td>7.25</td></tr></table>

# 3 使用工艺

3.1 涂胶 使用前将胶充分搅拌均匀，然后用笔、针、棒等点涂胶液，亦可用丝网印刷涂胶。若胶液太稠可用无水乙二醇乙醚、酮类等溶剂稀释，但稀释剂不宜多加，以免影响导电性能。  
3.2 固化 固化条件为 $120\sim 130^{\circ}\mathrm{C},3\mathrm{h}$ 或 $150^{\circ}\mathrm{C},1\sim 2\mathrm{h}$ 或 $180^{\circ}\mathrm{C},0.5\sim 1\mathrm{h}_{\circ}$

# 4 其他

4.1 包装 胶液为塑料瓶装，净重为 $100\mathrm{g}$ 。  
4.2 运输 按非危险品运输。  
4.3 贮存 密封贮存于干燥阴凉的室温环境中，贮存期为半年，在 $0 \sim 5^{\circ} \mathrm{C}$ 贮存可延长贮存期。冷藏的胶液在使用时应在室温环境下放置到胶液恢复到室温后再开启瓶盖，避免胶液受潮。过期复验合格后仍可使用。  
4.4 技术安全 冷藏的胶液在使用前应室温放置，待胶液恢复至室温后再将瓶盖打开，以防止受潮影响性能。DAD-54导电胶忌用乙醇(或无水乙醇)及含水量较高的溶剂稀释，涂胶环境、用具和被粘物品需充分保持干燥，否则胶液易吸潮而引起固化不良。使用前应充分搅拌均匀，以防止银粉分散不均匀，影响导电性能。固化时应放入装有通风装置的烘箱内，使挥发的有机溶剂散发，防止积聚物沉积在被粘物表面而影响性能。

# 5 使用建议

选用。

# 参考文献

1 上海市合成树脂研究所.DAD-54导电胶应用概况.1981  
2 上海市合成树脂研究所.DAD-54导电胶试验总结.1981

编写 赖美娟

审校 赖士洪 郑瑞琪

# DAD-87导电胶粘剂

# 1 概述

DAD-87导电胶粘剂系银-环氧型高温固化单组分导电胶粘剂。具有银粉颗粒细、导电、导热和耐热性能好、杂质离子含量较低等优点。主要适用于塑料封装的集成电路、中小功率晶体管和发光二极管的芯片粘接，也可用于PTC发热元件的导线引出。一般使用温度范围为 $-60\sim 175^{\circ}C$ ，瞬时可耐 $350^{\circ}C$ 高温。

1.1 牌号及名称 DAD-87导电胶粘剂。  
1.2 基本组成 环氧树脂、片状银粉、潜伏性固化剂及溶剂等。  
1.3 材料标准 Q/GHAE 24—1993《DAD-87导电胶粘剂》。

胶接经打磨处理的LY12CZ铝合金的主要性能指标见表1-1。

表1-1  

<table><tr><td rowspan="2">性 能</td><td rowspan="2">外 观</td><td rowspan="2">银的质量分数/% ≥</td><td rowspan="2">粘度(25℃)/(Pa·s)</td><td rowspan="2">体积电阻率/(Ω·cm) ≤</td><td colspan="2">剪切强度/MPa ≥</td><td colspan="2">萃取水杂质离子 ≤</td></tr><tr><td>室温</td><td>200℃</td><td>Cl-</td><td>Na+</td></tr><tr><td>指 标</td><td>银白色糊状物</td><td>82</td><td>15~25</td><td>5.0×10-4</td><td>4.0</td><td>2.0</td><td>10×10-6</td><td>5×10-6</td></tr></table>

1.4 使用工艺说明书 《DAD-87导电胶使用说明书》。  
1.5 供应状态 单组分塑料瓶装，每瓶 $100\mathrm{g}$ 。  
1.6 应用概况[1] 已用于塑封型集成电路、金属支架的发光二极管、小功率晶体管的芯片粘接，也用于PTC发热元件的导线引出等。  
1.7 研制及生产单位 上海市合成树脂研究所研制并生产。  
1.8 鉴定级别及日期 1985年11月由上海市化学工业局组织鉴定通过。

# 2 性能[2]

# 2.1 物理及化学性能

2.1.1 红外光谱 见图2-1。

图片摘要：该图主要展示 2 1 DAD 87导电胶粘剂红外光谱图。
![](images/1e847384f6430a1435bfaff56fdc399034199e590c8f40530702457e0ed98380.jpg)  
图2-1 DAD-87导电胶粘剂红外光谱图

2.1.2 外观 银白色-液型有微触变性糊状物。  
2.1.3 粘度 $20\mathrm{Pa}\cdot \mathrm{s}\pm 5\mathrm{Pa}\cdot \mathrm{s}$   
2.1.4 触变度 3.0。  
2.1.5 银的质量分数 不小于 $82\%$

2.1.6 体积电阻率 不大于 $5.0 \times 10^{-4} \Omega \cdot \mathrm{cm}$ 。  
2.1.7 电阻温度系数 $0.0022\mathrm{K}^{-1}$ 。电阻-温度关系见图2-2。

图片摘要：该图主要展示 2 2DAD 87导电胶粘剂的电阻 温度关系曲线。
![](images/0faf34d057f8e2941edd429cf15002a089d827576b18ec9222e5f7c813015279.jpg)  
图2-2DAD-87导电胶粘剂的电阻-温度关系曲线

2.1.8 导热系数 14.58 W/(m·K)。  
2.1.9 玻璃化转变温度 $99^{\circ}C$ 。  
2.1.10 热分解温度 $341^{\circ}C$   
2.1.11 萃取水中杂质离子 见表2-1。

表2-1  

<table><tr><td>性能</td><td>pH</td><td>电导率/(S/cm)</td><td>Cl-</td><td>Na+</td></tr><tr><td>实测值</td><td>6</td><td>50</td><td>≤10×10-6</td><td>≤5×10-6</td></tr></table>

注： $10\mathrm{g}$ 已固化经粉碎并通过 $147~\mu \mathrm{m}$ 筛孔的样品加 $100~\mathrm{mL}$ 高纯水， $100^{\circ}\mathrm{C}$ 回流 $24\mathrm{h}$ 后水的性能。

2.2 力学性能 除非另有说明，被粘物为LY12CZ铝合金，表面经打磨处理，固化条件为 $200^{\circ}\mathrm{C}$ ， $2\mathrm{h}$ 。胶接试样的力学性能如下。

2.2.1 剪切强度 不同温度下的剪切强度见表2-2，胶接不同材料的剪切强度见表2-3。

表2-2  

<table><tr><td>试验温度/℃</td><td>-60</td><td>室温</td><td>100</td><td>200</td></tr><tr><td>剪切强度/MPa</td><td>8.3</td><td>6.4</td><td>6.2</td><td>5.2</td></tr></table>

表2-3  

<table><tr><td>被粘物</td><td>LY12CZ铝合金</td><td>H-62黄铜</td><td>紫铜T2</td><td>铜镀金</td><td>铜镀银</td><td>镀镍</td></tr><tr><td>剪切强度/MPa</td><td>6.4</td><td>9.9</td><td>10.5</td><td>8.2</td><td>8.6</td><td>10.4</td></tr></table>

# 2.3 耐环境性能

2.3.1 耐热老化性能 胶接试样及电性能试样在温度 $175^{\circ}\mathrm{C}$ 空气中老化后的性能见表2-4。

表2-4  

<table><tr><td>175℃老化时间/h</td><td>0</td><td>312</td><td>648</td><td>1000</td></tr><tr><td>室温剪切强度/MPa</td><td>4.7</td><td>3.9</td><td>4.1</td><td>5.1</td></tr><tr><td>电阻试样电阻值/Ω</td><td>0.105</td><td>0.04</td><td>0.036</td><td>0.034</td></tr></table>

2.3.2 耐 $350^{\circ}\mathrm{C}$ 高温性能 见表2-5。

表2-5  

<table><tr><td>试验条件</td><td>原 始</td><td>350°C,0.5 h</td></tr><tr><td>室温剪切强度/MPa</td><td>6.4</td><td>4.9</td></tr><tr><td>电阻试样电阻值/Ω</td><td>0.048</td><td>0.03</td></tr></table>

# 2.3.3 耐水煮性能 见表2-6。

表2-6  

<table><tr><td>试验条件</td><td>水煮前</td><td>水煮24h后</td></tr><tr><td>室温剪切强度/MPa</td><td>8.6</td><td>6.1</td></tr><tr><td>150℃剪切强度/MPa</td><td>5.7</td><td>4.2</td></tr></table>

# 2.4 工艺性能 不同固化温度和不同固化时间对性能的影响见表 $2-7\sim$ 表2-10。

表2-7  

<table><tr><td colspan="2">150℃固化时间/h</td><td>0.5</td><td>1</td><td>2</td><td>3</td><td>4</td></tr><tr><td rowspan="2">剪切强度/MPa</td><td>室温</td><td>4.8</td><td>5.4</td><td>7.2</td><td>---</td><td>8.1</td></tr><tr><td>150℃</td><td>1.9</td><td>2.4</td><td>2.7</td><td>3.3</td><td>3.8</td></tr><tr><td colspan="2">体积电阻率/(Ω·cm)</td><td>6.9×10-4</td><td>5.3×10-4</td><td>4.6×10-4</td><td>4.3×10-4</td><td>---</td></tr></table>

表2-8  

<table><tr><td colspan="2">175℃固化时间/h</td><td>0.5</td><td>1</td><td>2</td><td>3</td><td>4</td></tr><tr><td rowspan="2">剪切强度/MPa</td><td>室温</td><td>5.1</td><td>7.7</td><td>6.8</td><td>7.5</td><td>-</td></tr><tr><td>150℃</td><td>2.8</td><td>2.9</td><td>3.1</td><td>3.4</td><td>-</td></tr><tr><td colspan="2">体积电阻率/(Ω·cm)</td><td>4.4×10-4</td><td>3.4×10-4</td><td>3.1×10-4</td><td>3.0×10-4</td><td>2.9×10-4</td></tr></table>

表2-9  

<table><tr><td colspan="2">200℃固化时间/h</td><td>0.5</td><td>1</td><td>2</td><td>3</td></tr><tr><td rowspan="2">剪切强度/MPa</td><td>室温</td><td>5.4</td><td>8.9</td><td>9.0</td><td>8.9</td></tr><tr><td>150℃</td><td>3.1</td><td>3.0</td><td>4.0</td><td>4.4</td></tr><tr><td colspan="2">体积电阻率/(Ω·cm)</td><td>4.4×10-4</td><td>3.1×10-4</td><td>2.7×10-4</td><td>2.4×10-4</td></tr></table>

表2-10  

<table><tr><td colspan="2">250℃固化时间/h</td><td>0.5</td><td>1</td><td>2</td></tr><tr><td rowspan="2">剪切强度/MPa</td><td>室温</td><td>7.6</td><td>8.5</td><td>-</td></tr><tr><td>150℃</td><td>3.9</td><td>4.2</td><td>-</td></tr><tr><td colspan="2">体积电阻率/(Ω·cm)</td><td>3.2×10-4</td><td>2.3×10-4</td><td>1.8×10-4</td></tr></table>

# 3 使用工艺

3.1 涂胶 使用前将胶充分搅拌均匀，用笔或针筒将胶涂于粘接处，贴合并稍加压，也可用自动分配器点胶。如需稀释可用DAD-87导电胶专用溶剂稀释，但稀释剂不宜多加，以避免银粉下沉影响导电性能的一致性。  
3.2 固化 固化条件为 $150^{\circ}\mathrm{C}, 4\mathrm{h}$ 或 $175^{\circ}\mathrm{C}, 3\mathrm{h}$ 或 $200^{\circ}\mathrm{C}, 2\mathrm{h}$ 或 $250^{\circ}\mathrm{C}, 0.5 \sim 1\mathrm{h}$ 。固化温度越高，导电性能越好，用户可根据产品需要选择合适的固化温度和时间。

# 4 其他

4.1 包装 包装用大口塑料瓶，净重为 $50\mathrm{g}$ 或 $100\mathrm{g}$ 。  
4.2 运输 属三级可燃物，运输时应注意防火，按危险品运输。  
4.3 贮存 在 $0 \sim 5^{\circ} \mathrm{C}$ 贮存期为1年， $5 \sim 20^{\circ} \mathrm{C}$ 贮存期为3个月， $20 \sim 30^{\circ} \mathrm{C}$ 贮存期为1个月，过期复验合格仍可使用。

4.4 技术安全DAD-87导电胶应密封贮存在冰箱内，使用前应室温放置，待胶液恢复至室温后再将瓶盖打开，以防止水气进入。使用前应充分搅拌均匀，以防止银粉分散不均匀，影响导电性能。固化时应放入装有通风装置的烘箱内，使挥发的有机溶剂散发，防止积聚物沉积在芯片表面而影响压焊。

# 5 使用建议

选用。

# 参考文献

1 上海市合成树脂研究所.DAD-87导电胶应用概况.1985  
2 上海市合成树脂研究所.DAD-87导电胶试验总结.1985

编写 赖美娟

审校 赖士洪 郑瑞琪

# SY-73导电胶

# 1 概述

SY-73导电胶系双组分环氧树脂糊状导电胶粘剂。固化后胶层具有良好的导电性能，且具有良好的胶接性能。该胶粘剂适用于铝、铜、钢等金属、压电陶瓷、陶瓷、压电晶体等非金属及金属-非金属的胶接。长期使用温度为 $-55\sim 60^{\circ}C$ 。缺点是固化后的胶层较脆，不适用于作传递动载荷的连接。

1.1 牌号及名称 SY-73导电胶。  
1.2 基本组成 A组分：改性环氧树脂、银粉；B组分：固化剂。  
1.3 材料标准 Q/6S 131—1994《SY-73 双组分导电胶》。

主要性能指标见表1-1。被粘物为LY12CZ铝合金，表面经磷酸阳极化处理。电阻率的测定按Q/6S 1136—1994《导电胶电阻率的测试方法》进行。

表1-1  

<table><tr><td>试验温度/℃</td><td>性能</td><td>指标</td></tr><tr><td>23±2</td><td>剪切强度/MPa ≥</td><td>12</td></tr><tr><td>23±2</td><td>导电性/Ω ≤</td><td>0.1</td></tr><tr><td>23±2</td><td>体积电阻率/(Ω·cm)</td><td>10-3</td></tr></table>

1.4 使用工艺说明书 Q/6SZ 150—1994《SY-73 双组分导电胶使用工艺》。  
1.5 供应状态 双组分分装，配套供应。  
1.6 应用概况 已用于歼击机、导弹、人造卫星的雷达载波波导、地面电磁辐射装置、电子线路的导电连接和电子工业中压电晶体、压电陶瓷的导电连接。  
1.7 研制及生产单位 北京航空材料研究院研制并生产。  
1.8 鉴定级别及日期 1995年2月由北京航空材料研究院鉴定通过。

# 2 性能[1,2]

# 2.1 物理及化学性能

2.1.1 外观 A 组分为灰色糊状物, B 组分为无色或浅黄色透明粘稠油状液体。  
2.1.2 电性能 见表2-1。

表2-1  

<table><tr><td>固化温度/℃</td><td>120</td><td>80</td><td>45</td><td>45</td><td>45</td><td>45</td></tr><tr><td>固化时间/h</td><td>3</td><td>6</td><td>24</td><td>48</td><td>72</td><td>96</td></tr><tr><td>体积电阻率/(Ω·cm)</td><td>1.25×10-3</td><td>1.00×10-3</td><td>2.07×10-3</td><td>1.34×10-3</td><td>0.68×10-3</td><td>0.61×10-3</td></tr></table>

2.2 力学性能 除非另有说明，被粘物为LY12CZ铝合金，表面经磷酸阳极化处理。胶接试样的力学性能如下。  
2.2.1 剪切强度 不同固化条件对胶接铝的剪切强度影响见表2-2。胶接铜在 $120^{\circ}\mathrm{C}$ 固化 $3\mathrm{h}$ 的室温剪切强度为 $14.4\mathrm{MPa}$ 。

表2-2  

<table><tr><td>固化温度/℃</td><td>120</td><td>80</td><td>45</td><td>45</td><td>45</td><td>45</td></tr><tr><td>固化时间/h</td><td>3</td><td>6</td><td>24</td><td>48</td><td>72</td><td>96</td></tr><tr><td>剪切强度/MPa</td><td>16.8</td><td>15.7</td><td>2.7</td><td>9.9</td><td>9.4</td><td>10.4</td></tr></table>

2.3 耐环境性能 热老化和水浸泡后的剪切强度见表2-3，导电胶本体的体积电阻率变化见表2-4。

表2-3  

<table><tr><td rowspan="2">被粘物</td><td colspan="3">剪切强度/MPa</td></tr><tr><td>原始</td><td>150℃,48h热老化</td><td>室温,水浸30d</td></tr><tr><td>铝-铝</td><td>17.1</td><td>18.7</td><td>16.7</td></tr><tr><td>铜-铜</td><td>14.7</td><td>3.3</td><td>12.4</td></tr></table>

表2-4  

<table><tr><td>试验条件</td><td>原 始</td><td>150°C,48 h 热老化</td><td>室温,水浸 30 d</td></tr><tr><td>体积电阻率 \( /\left( {\Omega  \cdot  \mathrm{{cm}}}\right) \)</td><td>\( {1.25} \times  {10}^{-3} \)</td><td>\( {0.96} \times  {10}^{-3} \)</td><td>\( {0.60} \times  {10}^{-3} \)</td></tr></table>

2.4 工艺性能 配胶量 $100\mathrm{g}$ 时， $25^{\circ}\mathrm{C}$ 下的适用期为 $6\mathrm{h}$ 。

# 3 使用工艺

3.1 表面处理 铝合金以磷酸阳极化、化学氧化或砂纸打磨为宜，钢、铁、铜以化学氧化处理为宜。  
3.2 配胶 A组分中银粉易沉降，配胶前须将A组分充分搅拌均匀后，再按比例配胶，否则会因A组分中银粉量过多或过少而影响胶接性能及电性能。  
3.3 涂胶 将配好的胶粘剂挂涂在已处理好的胶接表面，胶层厚度约为 $0.2\mathrm{mm}$ 。  
3.4 固化 将已施胶的胶接零件贴合, 定位, 固化。固化条件为 $120^{\circ} \mathrm{C} \pm 5^{\circ} \mathrm{C}, 3 \mathrm{~h}$ 或 $80^{\circ} \mathrm{C} \pm 5^{\circ} \mathrm{C}, 6 \mathrm{~h}$ , 如果胶接强度要求不高, 也可在 $45^{\circ} \mathrm{C} \pm 5^{\circ} \mathrm{C}$ , 固化 $72 \mathrm{~h}$ 。固化压力为接触压力到 $0.10 \mathrm{MPa}$ 。

# 4 其他

4.1 包装 两组分分装。A组分以大口聚乙烯或玻璃容器密封包装，B组分以小口聚乙烯或玻璃容器密闭包装。

4.2 运输 按非危险品运输。  
4.3 贮存 密封贮存于温度不高于 $30^{\circ}\mathrm{C}$ ，相对湿度不大于 $75\%$ 的室内，远离火源、热源，避免阳光直接照射。贮存期为1年，过期经检验合格可继续使用，有效检验期为1个月。  
4.4 技术安全 配胶时要充分搅拌均匀。要戴防护手套，避免固化剂污染皮肤。

# 5 使用建议

选用。

# 参考文献

1 北京航空材料研究所. 导电胶粘剂研究总结. 1980  
2 北京航空材料研究所.SY-73双组分导电胶研究总结.1994

编写 赖士洪 石方

审校 郑瑞琪 姜作义

# 425点焊胶粘剂

# 1 概述

425点焊胶粘剂为四组分环氧型点焊胶粘剂，具有较好的流动性、力学性能和耐阳极化槽液性能，适用于承力构件铝合金胶接点焊结构。可在 $-60\sim 60^{\circ}C$ 长期使用。

1.1 牌号及名称 425点焊胶粘剂。  
1.2 基本组成 A组分：环氧树脂；B组分：改性胺类固化剂；C组分：增韧剂；D组分：偶联剂。  
1.3 材料标准 Q/GHAE-25—1993《425点焊胶》。

主要性能指标见表1-1。被粘物为LY12CZ铝合金，表面经磷化处理。胶焊试样剪切强度用先点焊后注胶，固化后钻去焊点测得。

表1-1  

<table><tr><td rowspan="3">性 能</td><td rowspan="2">配胶0.5h后胶液粘度/(Pa·s)</td><td colspan="4">胶接试样</td><td rowspan="2" colspan="2">胶焊试样剪切强度/MPa ≥</td></tr><tr><td colspan="3">剪切强度/MPa ≥</td><td>不均匀扯离强度/(kN/m) ≥</td></tr><tr><td>25℃</td><td>-60℃</td><td>室温</td><td>60℃</td><td>室温</td><td>室温</td><td>60℃</td></tr><tr><td>指 标</td><td>2~4</td><td>19.6</td><td>19.6</td><td>19.6</td><td>39.2</td><td>17.4</td><td>17.4</td></tr></table>

# 1.4 使用工艺说明书

《425胶配制、使用工艺说明书》

《425胶生产工艺说明书》

1.5 供应状态 四个组分分装，配套供应。  
1.6 应用概况 已用于歼击机、轰炸机、教练机、运输机承力构件的胶接点焊结构。  
1.7 研制及生产单位 上海市合成树脂研究所、南昌飞机制造公司、北京航空材料研究所、哈尔滨飞机制造公司、西安飞机制造公司、沈阳飞机制造公司、景德镇飞机制造公司、成都飞机制造公司、西安飞机设计研究所联合研制，上海市合成树脂研究所生产。  
1.8 鉴定级别及日期 1984年11月由航空工业部、化学工业部联合鉴定通过。

# 2 性能

# 2.1 物理及化学性能

2.1.1 红外光谱 见图 $2-1 \sim$ 图2-4。

图片摘要：该图主要展示 2 1 425点焊胶粘剂A组分红外光谱图。
![](images/16a03a673a31efa3af5b55f73fa156b676d2a5fa9bbbc2dae912e6d8dc961138.jpg)  
图2-1 425点焊胶粘剂A组分红外光谱图

图片摘要：该图主要展示 2 1 425点焊胶粘剂A组分红外光谱图。
![](images/16986cb3d4b010a65b79b070b936496ebf110a4065fa9feee366e7f103f369d3.jpg)  
图2-2 425点焊胶粘剂B组分红外光谱图

图片摘要：该图主要展示 2 2 425点焊胶粘剂B组分红外光谱图。
![](images/b871f34e94c485ce44e7bed48bf49d249436d6aa59983e88388edf739b71b2b7.jpg)  
图2-3 425点焊胶粘剂C组分红外光谱图

图片摘要：该图主要展示 2 3 425点焊胶粘剂C组分红外光谱图。
![](images/25f38792cdd60fcffc30b66feae206f49549d7c95832cd5144ce3b39f3f2c1ea.jpg)  
图2-4 425点焊胶粘剂D组分红外光谱图

2.1.2 外观 A 组分为淡黄色粘稠液体, B 组分为黄色至棕色糊状物, C 组分为浅灰色粘稠液体, D 组分为无色至淡黄色液体。  
2.1.3 粘度 配胶后 $0.5\mathrm{h}$ 在 $25^{\circ}\mathrm{C}$ 下的粘度为 $2\sim 4\mathrm{Pa}\cdot \mathrm{s}$ 。  
2.1.4 毒性[1] 低毒，B组分小白鼠急性吸入 $LD_{50}$ 为 $41.1\mathrm{mg / L}$ ，小白鼠急性口服 $LD_{50}$ 为 $1678\mathrm{mg / kg}$ 。  
2.2力学性能[2]除非另有说明，被粘物为LY12CZ铝合金，胶接试样表面经化学氧化处理，胶焊试样表面经磷化处理。  
2.2.1 剪切强度 在不同温度下的剪切强度见表2-1。

表2-1  

<table><tr><td rowspan="2">连接方式</td><td colspan="3">剪切强度/MPa</td></tr><tr><td>-60℃</td><td>室温</td><td>60℃</td></tr><tr><td>胶接</td><td>22.0</td><td>27.4</td><td>24.6</td></tr><tr><td>胶焊</td><td>-</td><td>18.6</td><td>19.6</td></tr></table>

2.2.2 不均匀扯离强度 室温时为 $53.9\mathrm{kN / m}$   
2.2.3 疲劳性能[3] 疲劳试验在试样经温度 $55^{\circ}\mathrm{C} \pm 5^{\circ}\mathrm{C}$ ，相对湿度 $95\% \pm 5\%$ 老化 $3000\mathrm{h}$ 后进行。  
2.2.3.1 LY12CZ铝合金胶焊和铆接试样(尺寸见图2-5)高频拉压疲劳试验曲线见图2-6 $(R = -\frac{1}{3}$ , 频率为 $66 \sim 83 \mathrm{~Hz}$ )。结果表明, 板厚 $2 \mathrm{~mm}$ 的胶焊件的高频拉压疲劳性能比铆接件高 $22\% \sim 72\%$ .  
2.2.3.2 LY12CZ铝合金胶焊试样(尺寸见图2-7)高频拉剪疲劳试验曲线见图 $2 - 8(R = 0,1$ ，频率为 $66\sim 83\mathrm{Hz}$ )。结果表明，板厚 $2\mathrm{mm}$ 的胶焊件的高频拉剪疲劳性能比铆接件的高 $47\% \sim 60\%$ 。  
2.2.3.3 LY12CZ铝合金胶焊和铆接试样(尺寸同图2-7)低频拉剪疲劳试验曲线见图2-9 $(R = 0.1$ ，频率为 $0.16\sim 0.2\mathrm{Hz})$ 。结果表明，在循环次数为 $5\times 10^{4}$ 时，板厚 $2\mathrm{mm}$ 的胶焊件的低频拉剪疲劳性能比铆接件的高 $29\% \sim 32\%$ 。

图片摘要：该图主要展示 2 5 胶焊和铆接拉压疲劳试样尺寸。
![](images/7f667262e8f2b542a61d8e0e363c38650272d7213a4ce171b3c9376a515c8856.jpg)  
图2-5 胶焊和铆接拉压疲劳试样尺寸

图片摘要：该图主要展示 2 5 胶焊和铆接拉压疲劳试样尺寸。
![](images/232d05d36bb999858814292d4ebe8d24858fa0f0a65845ef39bd46f9c82965e6.jpg)  
图2-6 425胶胶焊与铆接高频拉压疲劳曲线

图片摘要：该图主要展示 2 6 425胶胶焊与铆接高频拉压疲劳曲线。
![](images/83d9df11c538bccadd4e403e68a5e9477b7c4eb2d9143b45e064a5b39efb35ae.jpg)  
图2-7 LY12CZ铝合金胶焊和铆接拉剪疲劳试样尺寸

图片摘要：该图主要展示 2 7 LY12CZ铝合金胶焊和铆接拉剪疲劳试样尺寸。
![](images/061cfb9678a93af5eca417df66c020ea371351425b21af5cb611d6dd8eea5cc0.jpg)  
图2-8 425胶胶焊与铆接高频拉剪疲劳曲线

2.2.3.4 LC4CS铝合金胶焊和铆接试样（尺寸见图2-10)高频拉剪疲劳试验曲线见图2-11 $(R = 0.1$ ，频率为 $66\sim 83\mathrm{Hz}$ )。结果表明，板厚 $2.5\mathrm{mm}$ 的胶焊件的高频拉剪疲劳性能比铆接件的高 $70\% \sim$ $84\%$ 。  
2.2.3.5 LC4CS铝合金胶焊和铆接试样（尺寸同图2-10）低频拉剪疲劳试验曲线见图2-12 $(R = 0.1$ ，频率为 $0.16\sim 0.20\mathrm{Hz}$ )。在循环次数为 $4\times 10^{4}$ 时，板厚 $2.5\mathrm{mm}$ 的胶焊件的低频拉剪疲劳性能比铆接件的高 $45\% \sim 58\%$ 。

图片摘要：该图主要展示 2 8 425胶胶焊与铆接高频拉剪疲劳曲线。
![](images/c8c7fddf18bcb4c512f9f9b3ee65498ad1deae58129df30b4a93d5cd905e42aa.jpg)  
图2-9 425胶胶焊与铆接低频拉剪疲劳曲线

图片摘要：该图主要展示 2 9 425胶胶焊与铆接低频拉剪疲劳曲线。
![](images/06608d2cb2b6dc18c6cabed44cbd43129c02b3c9818091320bfe2fd9abdd3126.jpg)  
图2-10 LC4CS铝合金胶焊和铆接拉剪疲劳试样尺寸

图片摘要：该图主要展示 2 10 LC4CS铝合金胶焊和铆接拉剪疲劳试样尺寸。
![](images/72872c3d45abebe8deb19becf2a8736eac7cd66b8f48353f2130b30a9d109a85.jpg)  
图2-11 425胶胶焊与铆接高频拉剪疲劳曲线

图片摘要：该图主要展示 2 11 425胶胶焊与铆接高频拉剪疲劳曲线。
