Repository: C-zj02/CFD-claw

<div align="center">

**English** | [中文](#中文版) | [Français](README_FR.md) | [Русский](README_RU.md) | [हिन्दी](README_HI.md) | [العربية](README_AR.md) | [Português](README_PT.md)

# 🚀 Claude Code Python

**A Complete Python Reimplementation Based on Real Claude Code Source**

*From TypeScript Source → Rebuilt in Python with ❤️*

***
**🔥 Active Development • New Features Weekly 🔥**

</div>

***

## 🎯 What is This?

**Clawd Code** is a **complete Python rewrite** of Claude Code, based on the **real TypeScript source code**.

File: RAG-data/航空航天科技出版工程  4  材料技术001-200.pdf-f2d740c7-2132-4b50-af3d-2678ab3849be.md (part 5 of 9)
4.1 多学科机身设计，力学与声学的集成 13  
4.2 机身的隔音 14
Daniel, I. M. and Ishai, O. (2006) Engineering Mechanics of Composite Materials, 2nd edn, Oxford University Press, Oxford.   
Tsai, S.W. and Wu, E.M. (1971) A general theory of strength for anisotropic materials. J. Compos. Mater., 5, 205-221.

本章译者：陈牡丹，周光明，邓健（南京航空航天大学）

# 纤维增强聚合物基复合材料：压力容器在航空航天的应用

James Chang<sup>1</sup>, Norman Newhouse<sup>2</sup>

1 ISO压力容器标准项目，美国

2 林肯复合材料公司，林肯，内布拉斯加州，美国

# 1 引言

由树脂材料（如环氧树脂、热固性和热塑性树脂）中嵌入纤维（如碳、芳纶、玻璃）而构建的复合材料系统统称为纤维增强聚合物基复合材料（FRPMC）。这类复合材料被用作航空航天系统中重量临界结构的原材料，如直升机旋翼、机翼和尾翼、航天飞机货舱门、国际空间站（ISS）设备架、Delta与Atlas运载火箭整流罩和航天器发射平台。这是由于纤维增强聚合物基复合材料具有高比强度和模量。近几年来，许多包括压力容器（PV）和承压结构的临界压力构件，如固体火箭发动机壳，都使用纤维增强聚合物基复合材料制造。

# 1.1 什么是压力容器（PV）

根据国际标准ISO14623—2003，航天系统压力容器与承压结构的设计和操作（ISO，2003），压力容器定义如下。

满足以下条件中的一个或多个，主要设计用于存储承压流体的容器：

（1）盛装高能量等级的气体或液体；  
（2）盛装释放后会产生事故的气体或液体；  
（3）盛装高压气体或液体。

除了常用的名称PV外，根据用途和结构的不同，这类压力构件在工业中还有其他名称：气瓶、推进剂储箱、压力球和压力罐。

# 1.2 什么是航天系统

在一般情况下，航天系统由航天器（卫星或载人飞船）和包括一次性运载火箭及上一级的航天器发射系统组成。航天飞机和空间站是特殊的航天系统。

# 1.2.1 航天器

航天器是能够支持空间运行任务的子系统和单位的集成装置。航天器可以是轨道飞行器、轨道飞行器的主要部分或者履行任务的有效载荷。卫星和宇宙飞船就是典型的航天器。通常，航天器被用于通信、广播、遥感、导航和监测中。

空间飞行器通常具有一系列不同的发动机来使用原发推进功能，比如上升和轨道运行，以及诸如姿态控制、旋转控制、级间分离等辅助功能。不同的发动机有不同的推进剂供给系统。例如，气压供给系统常应用于液体推进剂发动机。图1给出了典型挤压式液体推进剂发动机系统的示意图（Sutton，1986）。它包括一个燃料箱、一个氧化剂箱、一个高压气体供给箱和其他包括线、阀门和调压器等的压力组件。

# 1.2.2 发射和高级运载工具

运载火箭由一个或多个可发射高级运载工具和空间飞行器的低级飞行器进入轨道轨迹。高级运载工具是由一个或多个可从亚轨道弹道喷射空间飞行器进入预定轨道的运载工具。

图1 含气压供给系统的液体发动机  
图片摘要：该图主要展示 1 含气压供给系统的液体发动机。
![](images/eb8223cd8c69315bf0b79ca90593978153e4a5d45af3ca93cbb69f597ed784f6.jpg)  
转载自Sutton（1986）©JohnWiley&S.Sons，Ltd.

通常，运载火箭有一个核心运载工具和附属的固体火箭发动机，常被称为助推器。典型的核心运载工具包括液体发动机、燃料箱、氧化剂箱和相应的压力组件。燃料箱和液体氧化剂（LOX）箱通常被称为承压结构而不是压力容器，这是因为它们主要用来承受运载工具飞行载荷（拉/压力、弯矩和扭矩），就像一个结构一样。核心运载工具也有一个高压氦瓶，用来传送液体燃料或者液体氧化剂，以供给图1所示的液体发动机

# 1.3 压力容器在航天系统中的应用

# 1.3.1 金属压力容器（MPV）

绝大多数应用于早期空间系统的压力容器由高强度金属如钢、钛和铬镍铁合金制造。这类压力容器常被定义为金属压力容器。航天产业从20世纪

50年代末的早期太空计划中开始使用金属压力容器来作液体推进剂存储或者高压气体存储。从那时起，金属压力容器建成并投入民用太空计划、军事太空计划和商业太空计划。良好的安全记录的获取归因于严格标准的实施。首先，MIL-STD-1522A-1984：军用标准，安全设计和加压导弹及空间系统的操纵的标准需求（MIL-STD-1522A-1984，1984）。由于20世纪90年代中期获得改革政策的实施，这个军用标准已经被“ANSI/AIAAS-080-1998：空间系统金属压力容器、承压结构、压力组件和特殊的加压设备（ANSI/AIAAS-080-1998，1998）”所取代。

# 1.3.2 复合材料缠绕压力容器（COPV）

近年来，为了减轻重量，许多应用于航天系统

储气的金属压力容器（如图1所示的高压气体供给箱）已经被复合材料缠绕压力容器所取代。复合材料缠绕压力容器是由纤维增强聚合物基复合材料以湿法缠绕技术或预浸料绞合的方式缠绕的薄壁套筒结构。航天飞机和国际空间站有很多复合材料缠绕压力容器，用于存储各种流体包括气态氧(GOX)、气态氮（GN2）和气态氦（GHE）。国际空间站也有不少复合材料缠绕压力容器用于高压气态氦存储。其他空间系统如运载火箭和卫星系统在它们的推进子系统中也使用复合材料缠绕压力容器来储存高压气态氦和液体推进剂。一个配套标准，ANSI/AIAAS-081-2000：空间系统复合材料缠绕压力容器（COPVs）（ANSI/AIAAS-081-2000，2000）紧随S-080发布用以保证可靠性设计和复合材料缠绕压力容器的飞行测试。这个标准根据设计要求的主要变化再版发行为S-081A（ANSI/AIAAS-081A-2006，2006）。

# 1.4 国际压力硬件标准

S-080和S-081是美国国家标准，这被国际标准化组织（ISO）认为是区域标准。由于缺乏对指定条件潜在变化的控制，许多ISO成员国都不愿意在他们的太空计划中实施区域标准。因此，20世纪90年代后期，ISO决定为压力容器开发国际标准，这就是ISO14623：空间系统的压力容器和承压结构的设计和操作，2003年颁布。然而，ISO14623中许多基本要求和以上两个美国标准相同。

# 2 复合材料缠绕压力容器（COPV）的制造工艺

复合材料缠绕压力容器有两个主要组件——内衬和复合材料外包装。内衬作为复合材料外包装的卷心轴，防止容器内容物的渗透或泄漏，并可能在承受内部压力和外部载荷时增加一些结构性能。复合材料外包装由提高结构性能的结构增强纤维和保持纤维位置的树脂基体组成。

内衬可以是金属的，也可以是非金属的。金属内衬提供一些结构性能并允许少量的渗透或泄漏；非金属内衬允许一些渗透，但是不能承受结构载荷，并有较高的循环疲劳寿命。含金属内衬的复合材料缠绕压力容器在空间应用中广泛使用。

具有代表性的纤维增强材料包括碳纤维、芳族聚酰胺纤维（KevlarTM）和玻璃纤维，但是其他纤

维也有使用。树脂通常是环氧树脂或改性环氧树脂，也可以是聚酯、乙烯基酯、双马来酰亚胺、酚醛树脂、氰酸酯或其他材料。

内衬根据需要安放在绕线机中并准备好表面。典型的复合材料缠绕压力容器如图2所示。该复合材料被施加缠绕在一系列的层中。层可以是螺旋形地覆盖容器整个表面，也可以是包围覆盖于容器的筒状部分。容器上螺旋形纤维的角度是容器每端的气缸直径和端部直径的函数。缠绕层在螺旋和环形箍层之间变化直到缠绕完成。球形压力容器可以使用一系列不同角度的螺旋层缠绕而成。图3给出了航天系统中复合材料缠绕压力容器的各种形状和尺寸。

图片摘要：该图主要展示 2绕线机中典型的复合材料缠绕压力容器。
![](images/d757ae60ae99e715c21bad14652fa7c3031a8dc11f14a715a45989e9bbcd0df3.jpg)  
图2绕线机中典型的复合材料缠绕压力容器

图片摘要：该图主要展示 2绕线机中典型的复合材料缠绕压力容器。
![](images/f11304fb71c540f679537905dfeda423c0e7e18a2e8bcad6d742f727572ec0e4.jpg)  
图3航天复合材料缠绕压力容器的各种尺寸和形状

该复合材料应用于由通常称为纤维束或粗砂的离散纤维束制成的绕组带中，每个纤维束通常包含几千个独立的细丝。纤维束通常以卷轴形式包装，用以安装在装置上来给纤维束施加张力。制造过程中纤维上的张力有利于控制绕组精度并能影响层合板中的残余应力。纤维束应用于绕组带的内衬中，其中的纤维束通常是在一个单一的层中，与所选的带宽共同来减小容器缠绕时纤维束或纤维束重叠之间的空隙。

在制造过程中，带宽由纤维束和绕组眼保持。随着绕组带被应用，适当的卷绕角度与络纱机上的位置通过控制容器旋转和底座的轴向位置来保持。

成型后的复合材料层压板在绕组带中有离散数量的纤维束，在每一层中有离散数量的绕圈和离散的层数，从而严格控制纤维束的厚度。

树脂的作用是保持纤维的位置，并协助传递层间的径向载荷。树脂通常在缠绕时加入纤维中，也可以在缠绕之前加入。所有操作完成以后树脂被添加，树脂是复合材料层压板的连续部分并且孔隙率是有限的。

一旦所有的卷绕完成后，该复合材料是 $b$ 阶段，然后固化。在 $b$ 阶段，树脂开始交联，多余的树脂被从容器表面去除。在固化过程中，树脂充分交联成固体。外部聚合物层可能被应用到提高耐磨损性、保护免受紫外线或作为损伤指标。

# 3 复合材料缠绕压力容器应用于航空航天的主要问题

复合材料缠绕压力容器使用的主要关注点由用

户和厂家鉴定。它们是撞击破坏、LBB失效模式、应力破坏寿命。

# 3.1 撞击破坏

和任何初始结构的纤维增强聚合物基复合材料一样，潜在的冲击破坏是用于高压气体存储的复合材料缠绕压力容器的主要问题。该问题对于碳纤维/环氧树脂作为外包装材料时尤其突出。撞击源可能是测试中的工具掉落、运输和其他地面工作事件，以及空间飞行过程中流星体和轨道碎片的撞击。已被证明当容器即使只有轻微的撞击导致隐约可见的损坏（BVD）时，薄壁容器的极限强度也会减少 $30\%$ 以上。充满气体的复合材料缠绕压力容器的损坏是毁灭性的。图4显示了COPV测试爆裂后所剩下的残片。这就是上一节所述的一套全面冲击破坏控制要求工业标准亟待开发的原因。

# 3.2 LBB失效模式

出于安全考虑，一个复合材料缠绕压力容器将被设计出来，以体现LBB失效模式。这样，如果它根据金属内衬已经存在的缺陷或裂纹破坏，裂纹

图片摘要：该图主要展示 4COPV测试爆炸后所剩下的残片。
![](images/e71b6960dad840cb6b487010f9b6f2ea6ce83189d5ea87d7244e53cf1535870f.jpg)  
图4COPV测试爆炸后所剩下的残片

将会保持稳定直到达到一定的大小使容器中的流体泄漏。由于纤维增强聚合物基复合材料一般是多孔的，当存储的流体尤其是高压气体泄漏时，复合材料缠绕压力容器内压力减少，这样容器受力减小，因此不会爆炸。LBB失效模式通常由分析和测试来演示。然而，应当指出的是，演示只是在MEOP水平。在接受验证试验时，内部验证试验的压力一般远远高于MEOP（1.25×MEOP作为最低值）。因此，复合材料缠绕压力容器应在有厚壁的设施中进行测试以用来隔离测试人员。此外，当COPV被暴露在高于设计温度的环境中时，热

诱导的压力可能超过MEOP，因此如果试验是在室温下进行的，则LBB失效模式不能得到保证。

# 3.3 应力破坏寿命

其他使用COPV的问题就是它们的应力破坏寿命。应力破坏是和COPV中持续压力相关的破坏模式。COPV的应力破坏寿命取决于纤维、基体的应力破坏性能和COPV的设计细节。在早期，已确定玻璃和芳纶纤维比碳纤维更容易受到应力破坏损伤。然而，近几年的研究发现，这不是事实。因此，当应用时要长期储存压力，碳纤维COPV

材料的使用需要进行重新评估。具有较长寿命的宇宙飞行器需要认真考虑其在服役过程中的应力破坏损伤问题。对于无人操作系统，这可能意味着失去任务；对于载人系统，这是重要的安全问题。在所有情况下，需要仔细规划来阻止应力破坏的发生。

# 4 复合材料缠绕压力容器（COPV）设计和检验的关键要求

为了制造可靠的复合材料缠绕压力容器以应用于各种航天系统并尽量避免上述问题，充分设计、选择合适的复合材料和可靠的质量保证程序是必要的。这可以通过遵照一套良好的要求来达到。ISO14623规定了可以应用于金属压力容器和复合材料缠绕压力容器的详细要求。与COPV相关的关键性要求将在下面章节中介绍。

# 4.1 设计要求

# 4.1.1 强度

一个COPV在筛选试验中应当能够承受试验压力并且不会出现有害的变形，而在合格试验中能够承受设计爆破压力并且不会发生倒塌或破裂。安全系数应该是积极的，它取决于设计极限的分析与试验，并由在所有预设临界温度下的设计极限等级来决定。

# 4.1.2 刚度

一个COPV应具备足够的刚度，以排除在整个使用寿命中预期操作环境下出现的极限载荷和压力所引起的有害变形。COPV的刚度特性应能防止所有载荷和与结构灵活性相关的动响应产生的不利影响，并避免与其他运载系统发生不利的相互作用。

# 4.1.3 热

COPV的设计应考虑以下热效应：①升温速率；②温度；③热梯度；④热应力和变形；⑤结构材料的物理和力学性能的变化。

# 4.1.4 应力分析

有限元法或者其他等效的应用适当复合材料理论的结构分析技术应当被用于分析复合材料外包装。铺层方向、铺层顺序、几何不连续性的影响应

当得到评估。在设计文件中说明的材料厚度和梯度变化的影响，应用于计算复合材料外包装的应力和应变。为了放大整体结构模型中应力变化迅速的区域，局部结构模型的建立变得必不可少。这些分析方法应当通过实验检验。安全系数应当使用A类许用标准。

# 4.1.5 爆裂前泄漏（LBB）失效模式的验证

COPV的弹性响应金属内衬的LBB失效模式应当被分析或实验所验证。对于COPV的塑性响应内衬的LBB失效模式只能用实验来验证

（1）LBB分析。当用分析的方法验证LBB失效模式时，应当采用线弹性断裂力学（LEFM）原则。应当指出，在预计的最高操作压力（MEOP）下，初始的表面裂纹应当符合下列条件：

① 作为表面裂纹应当不会造成灾难性的破坏；  
$②$ 如果表面裂纹通过内衬的管壁扩展为穿透裂纹，其长度等于壁厚的10倍时，容器仍会保持稳定。  
（2）LBB实验。当用实验的方法验证LBB失效模式时，应当使用有预制裂纹的取样片或原尺寸样品作为实验样本。取样片应当复制内衬的材料（母材、焊接接头和热影响区）和厚度。当使用原尺寸样品时，它应当能代表航天复合材料缠绕压力容器。如果使用取样片，试样应当施加这样的应力（应变）循环：最大应力（应变）和MEOP水平一致，最小应力（应变）等于零或者是实际的最小应力（应变），这两者都较为保守，直到表面裂纹扩展到试样的厚度而成为穿透裂纹。由此证明LBB失效模式。

# 4.1.6 安全寿命验证

COPV 金属内衬的安全寿命应当通过分析、实验或者两者兼有的方法验证，并且对于那些不需要定期检修的 COPV，其安全寿命应当是特定使用寿命的 4 倍。4 是一个安全寿命系数，它取决于材料分散度、加载谱误差等。安全寿命包括当发生泄漏时，因有害液体的流出而达到的安全寿命。对于一个易于接受定期检修的 COPV 金属内衬，在安全寿命期间至少应当接受 4 次以上的定期检查。

（1）安全寿命分析。当线弹性力学被用于确定COPV金属内衬的安全寿命时，未检测的缺陷被认为出现在关键位置和相对所施加应力与材料特性最不利的方向。假定的缺陷尺寸应基于适当的无损检

测（NDI）技术的缺陷检测能力，或由验收论证实验来决定。表面裂纹的缺陷形状 $(a / 2c)$ 应当在 $0.1\sim 0.5$ ，其中“ $a$ ”是表面裂纹的深度，“ $2c$ ”是裂纹总长度。对于角裂纹，缺陷形状 $(a / c)$ 应当在 $0.2\sim 1.0$

（2）安全寿命实验。对于COPV的弹性响应金属内衬，安全寿命实验是一种可以接受的验证安全寿命的方法。对于COPV的塑性响应内衬，安全寿命只能通过实验来验证。有预制缺陷的取样片或原尺寸样品应在适当的安全寿命实验中使用。这些缺陷的尺寸应当不小于NDI和验收论证实验所选出的缺陷尺寸。当有预设缺陷的样品在预期操作环境下成功地承受了极限载荷和应力循环时，安全寿命就被认为得到了验证。

# 4.1.7 损伤控制

COPV应给予损伤控制，尤其是那些设计破裂因子 $\geq 4$ 以及总壁厚 $\geq 6.35\mathrm{mm}$ 的容器，应防止机械损伤，机械损伤会降低COPV性能而使它低于最低强度要求。对于机械损伤的缓解，至少应适应下列方法： $①$ 使用机械损伤保护、辨识或者两者一起使用； $②$ 用实验方法检验损伤容限

# （1）机械损伤保护/辨识

保护罩。保护罩的有效性应通过实验来验证。当人员将会暴露地为复合材料缠绕压力容器（储存的能量水平超过19310J或含有有害液体）加压时，就需要用保护罩或支架隔离容器。保护罩的设计应能使它在最坏的损伤控制方案的置信威胁下完全地保护容器。在发射的最后一刻之前，保护罩也不得拆卸。

指示器。其实指示器的有效性为机械损伤提供了积极的证明，那么它也应当被实验所验证。当在人员工作区内，指示器成为复合材料缠绕压力容器加压损伤控制方案中唯一减小威胁的方法时，指示器是被禁止使用的。

# （2）损伤容限验证

冲击损伤容限。复合材料缠绕压力容器的冲击损伤容限应当用实验加以验证。应当用一个直径为 $12.7\mathrm{mm}$ 的坠落型冲击器来验证冲击损伤，如果分析证实能量水平相当于一个坠落试验，冲击器可为半球形摆锤。

最小冲击能量水平应当是最坏威胁下的最大值或视觉损伤阈值（VDT）。损伤应当出现在损伤最严重的临界条件（加压相对未加压）和部位。对复

合材料缠绕压力容器造成冲击损伤后，容器应当测试至失效来显示其冲击后爆裂强度（BAI）大于或等于其设计爆裂压强。

其他机械损伤容限。其他机械损伤，如磨损或表面削减应当用实验或分析来验证。磨损或削减的尺寸应当基于威胁分析。应当指出，其他的可靠机械损伤不会使得复合材料缠绕压力容器的爆裂极限低于其设计爆裂压强。

# 4.2 材料要求

# 4.2.1 复合材料的选择

用于制造COPV的复合材料系统的选择，应基于成熟的环境相容性、材料的强度/模量、应力断裂寿命数据和与金属内衬材料的相容性。如果具有导电性的纤维增强材料被使用，则设计必须包括一个装置，以防止电化腐蚀金属部件。制造工艺、涂料、液体、温度、载荷谱和其他环境条件，这些在制造结构中影响材料强度和刚度的因素，应包括在选择复合材料系统的基本原则中。

# 4.2.2 复合材料系统特性

复合材料弹性和强度特性的选择应足够详细，以便于其在预期的工作环境中结构性能的可靠和高置信度的预测。在容器外壁上复合材料系统的容许特性应当详细到每个纤维树脂体系。证明和验证容许特性的支持数据包括： $①$ 以前的具有参考资格的爆破试验结果； $②$ 设计开发试验的爆破试验结果； $③$ 从浸渍链测试得到的A基纤维强度值； $④$ 纤维制造商的文件和认证测试结果

支持数据应声明弹性和强度特性，为操作和非操作环境下一致的承载行为提供证明。

应当通过确定所需材料属性来采用统一的试验程序。这些程序应符合公认的标准。实验样本和程序应当为预期的应用提供有效的实验数据。

# 4.2.3 复合材料的强度许用值

A基准强度许用值应当从缩小尺寸或完全尺寸的复合材料缠绕压力容器的爆破中得出。只有当数据有效地反映取样片和容器的交付纤维强度的关联性时，取样片才是可以接受的试样。除非所有的容器都用同一批材料制造，否则至少两种纤维的实验结果应当用在A基准许可计算中。如果不同结构的容器产品和缩小尺寸的容器有类似的厚度，那么

它们得出的实验结果可以汇集到一起。

# 4.2.4 复合材料控制

若一种复合材料控制系统被用于控制原材料，则至少应包括以下内容：①以批准的规范采购材料；②验证（检验）检查树脂/树脂成分，化学/纯度与纤维增强材料特性对材料规格和采购订单的需求；③控制环境的存储是适用的；④保质期的控制。

# 4.3 质量保证要求

# 4.3.1 质量保证程序

质量保证程序应建立在对产品和工程要求的综合研究的基础上。例如，图纸、材料规格、流程规范、工艺标准、设计评审记录和失效模式分析等。质量保证程序的建立须确保必要的NDI和验收测试是有效执行的，并验证产品满足ISO14623的要求。

# 4.3.2 检验计划

产品开始制造之前应建立一个检查总体规划。规划中应确保检查点和检查技术在整个程序中得到使用，相应地，从一开始的材料采购到加工、装配和持续地通过验证试验、验收、操作和翻新。在建立检查点和检查技术时，应考虑材料的特性、制造工艺、设计理念、结构配置和缺陷检查的可能性。对于金属构件，几何缺陷应当包括通常遇到的表面裂纹、角裂纹和贯穿裂纹。接受和拒绝的标准应当基于每个阶段的检验和每种类型的检验技术而建立。

# 4.3.3 检测技术

COPV包装后，作为最低限度，应进行目视检查来检测冲击造成的伤害；应适当地选择最先进的NDI技术来检测复合材料外包装的机械损伤。NDI程序应当依据多个NDI方法的使用来执行测量检测或诊断检测。若潜在的损伤区域的位置是未知的，那么应当使用NDI检测，而诊断NDI检测应当在局部可疑区域执行，以描述损伤的类型和程度。所有NDI技术，无论是作为一个单一的检测技术还是和其他技术相结合，都应当具备检测冲击和其他机械损伤的能力，这些损伤会导致COPV

无法满足其性能规格或者ISO14623的要求。

对于每一个应用到复合材料外包装的NDI技术或者NDI技术的组合，它们的损伤检测能力均应当依据之前测试程序的类似数据。当这些数据不可用，或者不足以提供可靠结果时，在生产运营的检测条件下的损伤检测能力应当取决于实验或者取决于对具有代表性的材料产品形式、厚度、设计构型和损伤文献的检测与论证。

# 5 结论

由于在轻质化观点下的明显优势，近年来COPV的使用获得了很大的动力。对于航天系统，减轻重量意味着提高性能和携带更多的有效载荷。然而，在系统规划阶段决定使用COPV取代MPV之前，由制造难度和测试复杂性所带来的潜在问题也应当加以考虑。此外，为了避免代价高昂的错误，负责任的工程师们应当熟悉COPV标准中所规定的要求。

# 参考文献

ISO 14623—2003 (2003) Space Systems-Pressure Vessels and Pressurized Structures-Design and Operation, International Organization for Standardization, Geneva.   
Sutton, G.P. (1986) Rocket Propulsion Elements-An Introduction to the Engineering of Rockets, 5th edn, John Wiley & Sons, New York.   
MIL-STD-1522A-1984（1984）Standard General Requirements for Safe Design and Operation of Space Pressurized Missiles and Space Systems，Military Standard.   
ANSI/AIAA S-080-1998 (1998) Space Systems-Metallic Pressure Vessels, Pressurized Structures and Pressure Components, American National Standard Institute/ American Institute of Aeronautics and Astronautics.   
ANSI/AIAA S-081-2000 (2000) Space Systems Composite Overwrapped Pressure Vessels (COPVs), American National Standard Institute/American Institute of Aeronautics and Astronautics.   
ANSI/AIAA S-081A-2006 (2006) Space Systems-Metallic Pressure Vessels, Pressurized Structures and Pressure components, 1998. Composite Overwrapped Pressure Vessels (COPVs), American National Standard Institute/ American Institute of Aeronautics and Astronautics.

# 纺织复合材料：聚合物基复合材料

Stepan V. Lomov, Ignaas Verpoest

天主教大学冶金和材料工程系，鲁汶市，比利时

# 1 引言：什么是纺织复合材料？

纺织复合材料是纤维增强复合材料，以纺织物机织、针织以及编织等形式增强。在复合材料零件的生产方面，纺织增强物的使用有利于纤维织物的手工工艺性（因此在自动化发展潜力和费用开支上也同样有益处）以及闭模加工的方便实用性。在性能方面，织物间的纱线交织使得复合材料层间、厚度方向、冲击性能得以提高。其源于纱线内部的基体裂纹在纱线改变方向的地方停止而不再扩展贯穿整个材料，由此成就了其耐碰撞应用中的高能量吸收能力。

纺织技术可控制预成型内纱线的放置，也有助于净成型和三维（three-dimensional，3D）预成型的发展。这些都归功于织物复杂、有序的内部结构。相比于单向（unidirectional，UD）层合板，这种相同的内部结构，即纱线交织形成的波纹度也有一些缺点：由于纤维向载荷方向倾斜导致的复合材料低刚度和织物内部结构造成的富树脂区的存在而导致的某种方式的早期损伤。

应用的例子有：A340和A380的压力舱壁[无皱褶织物（Non-Crimp Fabrics，NCFs）]，起落架的编织部件，三维机织涡轮叶片等。

# 2纺织预成型的类型

“纺织物”定义为“……最初为机织织物，但是术语‘纺织物’现在也应用于纤维、丝、纱线以及天然材料或者人工制品，并且它们绝大多数产品

是其主要原材料”［纺织术语和定义（Textile Terms and Definitions)］。因此，纺织物是纤维材料。纤维在纺织物中被集成纱线或纤维层，布置在一起而形成纺织物。

纺织物是三层层次化和结构化的材料：纤维（微观）——纱线/层（细观）——织物（宏观）。层次特点有：

（1）长度尺度（纤维直径 $0.01\mathrm{mm}$ ，纱线直径 $0.1\mathrm{mm}$ ，织物代表单元的直径是 $1\sim 10\mathrm{mm}$ ；  
（2）维度（纤维和纱线是一维的，纤维织物是二维甚至是三维的）；  
（3）结构组织（纤维在纱线内部，纱线机织成纤维织物）。

本章不考虑次于纤维直径的长度尺度（纤维内部结构和纤维/基体间界面），而是重点介绍复合材料纺织结构确定的性能。

对于某个给定的层级，可以考虑把纺织对象作为实体，并且将其内部结构抽象化：纱线表示为固体弹性杆（线），或者机织物表示为薄膜。纺织物的性能是纺织结构转变成的纤维的性能，这将在生产过程中给予特别介绍。

用于复合材料增强物的纺织纱线或者纤维束的特征有纱线的线密度（国际单位制中测量单位 $\mathrm{tex} = \mathrm{g / km}$ ）或者纱线中的纤维根数、纱线中的纤维长度（短纤维或定长纤维以及无限长细丝）以及每米中扭曲度量的纤维扭曲（含直纤维的平纱线称为粗纱）。混合纱线包含承受载荷的纤维以及短纤维形式或者长丝形式的热塑性树脂的二者混合物。

织物增强材料可以是二维（two-dimensional，

2D）和三维的。如果在厚度方向上有特定结构排列的纱线，并且织物的完整性靠方向明显偏离织物平面的纱线来维持的话，织物就被划分为三维。三维织物通常厚度相当大，这个厚度足够织物用作单层增强材料。二维织物仅有面内的纱线排列并且很薄，通常用于层合预成型。层合预成型可以在复合材料生产之前缝合而成；缝合预成型可以看成完整的三维增强材料。三维预成型和复合材料将在第4卷第182章予以描述。

# 2.1 机织预成型

机织物由两正交的纱线交织而成：经纱（织物纵向）和纬纱或者填充物（横向）。单层织物的交织或机织的重复图案用棋盘图描述（图1）。在棋盘图中，正方形的每一列代表一根经纱，每一行代表一根纬纱。如果经纱在纬纱之上，正方形就被绘成黑色，反之则是白色的。图1所示为最常用于复合材料增强物的机织。

图1 机织物重复部分的三维表示和复合材料增强物示例  
图片摘要：该图主要展示 1 机织物重复部分的三维表示和复合材料增强物示例。
![](images/96f899481f68aba7392bdc799a8c3741d0e614a9aaa96b12a6a5189341e3a103.jpg)  
（a）平纹机织，玻璃纤维；（b）斜纹2/2机织，碳纤维；  
（c）5H缎纹机织，碳纤维；（d）2.5维机织，碳纤维

（1）平纹机织：每一根经纱和每一根纬纱间有一个交叉点。  
（2）斜纹：一种在织物表面生成对角线形式的机织。根据浮经/浮纬 $(f_{\mathrm{Wa}} / f_{\mathrm{We}}$ ，纤维同侧相应纬/经交叉点的数目），斜纹被定为 $f_{\mathrm{Wa}} / f_{\mathrm{We}}$ 。大部分用于复合材料增强物的是1/2、1/3和2/2斜纹。  
（3）缎纹：一种排列好黏合位置以获得光滑织物表面的机织。经纱、纬纱交叉点朝邻近纱线定长移动，这个常数叫步长 $s$ 。缎纹机织被标为 $N / s$ ， $N$ 代表重复部分的尺寸。复合材料增强物中最常用的有5/1和8/1缎纹，也叫作五枚缎（5H）、八枚缎（8H）（因为它们分别在五片综和八片综的织机上织成）。四枚缎（也叫破斜纹组织）也经常用于复合材料，在严格的纺织术语中叫作破斜纹组织1/3（机织对角元素方向交替的斜纹）。  
（4）网篮机织：一种修改的平纹机织，由两根经纱和两根纬纱平行运作。  
（5）2.5维机织：有两层纬纱和一层经纱。这种织物的结构相对棋盘状图案更容易显示使用经纱

的轨迹。

机织可以根据其紧密度 $T = N_{\mathrm{links}} / (2N_{\mathrm{tot}})$ （不考虑纱线实际位置的紧密度）归类， $N_{\mathrm{links}}$ 是纱线或者纬线从织物的一边到另一边的转移数量， $N_{\mathrm{tot}}$ 是交叉点的总数（ $N^2$ ，用于正方形图案）。随着紧密度的减小会有两种现象发生：一是机织稳定性降低，因此织物更容易在预成型的悬垂中变形，也容易在其加工中被扭曲；二是纤维与织物的中平面的平均倾斜角减小，因此复合材料的平均刚度和强度增加。

除了机织图案外，机织物的参数有纱线中的线密度或纤维根数，经纱数或纬纱数（织物单位宽度的经纱数量和单位长度的纬纱数量），以及织物的面密度。均衡织物在纱线和纬线方向上有相等参数；准单向织物由致密厚经纱和稀疏薄纬纱交织。

# 2.2 编织预成型

如图2所示，编织是交织三根或者更多的线而让它们相互交叉成对角的工序。这种方式可形成平面的、管状的或者是立体的结构。

图片摘要：该图片与如图2所示，编织是交织三根或者更多的线而让它们相互交叉成对角的工序。这种方式可形成平面的、管状的或者是立体的结构。；2.2 编织预成型这部分内容相关。
![](images/b203cef24274ecd979e182aa28af29950ba7ac7074aa0e1a8dac3155b4ef60ad.jpg)  
(a)

图片摘要：该图主要展示 2 编织过程。
![](images/a680b6be06954e0a5cfbff2650b0daae33f903844a2f56d7a6a487ad3742cbcb.jpg)  
（c）

图片摘要：该图主要展示 2 编织过程。
![](images/ce69c567811315184e288a7a878931f2fecaf255a413b6f395cff684c2603834.jpg)

（b）  
(d)   
图2 编织过程  
图片摘要：该图主要展示 2 编织过程。
![](images/dd45968834e9a04538c78ff706db15240b95b8c571e70697eef02a6aa0a5813d.jpg)  
（a）五极编织机示意图；（b）管状编织、二轴平编织和三轴编织：纱管移动和交织示意图；  
（c）编织角定义；（d）碳纤维三轴编织 $0^{\circ} / + 60^{\circ} / - 60^{\circ}$

编织过程图案类似于机织，图案与斜纹织一样由两交织浮纱的长度标定。三种图案有特殊名称：扁形编带（1/1）、普通编带或平编带（2/2）以及赫格利斯（Hercules）编带（3/3）。注意区分“平”的名称在机织和编织中的不同。编织重复部分称为褶距、针步或者是投梭，它等于平面编织里的纱线总数，也等于管状编织里纱线总数的一半。

编织最重要参数是编织角 $\alpha$ [图2（c)]—两交织纱线之间的夹角。如果使用变直径三维形状心轴，那么提拉速度应该不断调整以得到一致的编织角。改变提拉速度还可以实现编织角沿着预成型有一定程度的可变性，以得到复合材料零件所需的不同刚度。编织角的适用范围在 $20^{\circ} \sim 160^{\circ}$

当轴向纱线添加到编织纱线时，三轴编织就诞生了。在 $120^{\circ}$ 编织角的特定情况下，三轴编织生产出纤维取向 $0^{\circ} / + 60^{\circ} / - 60^{\circ}$ 的准各向同性复合材料。

# 2.3 多轴多层经编预成型（无皱褶织物）

设计无皱褶织物是为了结合纤维层的单向性和预成型的完整性，通过各层黏合在一起得到的。欧标EN13473定义多轴多层织物为“纺织结构构造成一层或者多层平行放置的无皱褶、非机织的线层，它们具有不同取向的可能、具有单线层不同线密度的可能及纤维抓绒、薄膜、泡沫或者其他材料

集成的可能，被环形系统或者化学黏合系统所固定。线可并行取向或者交叉取向。这些产品可以在带有插入装置（平行纬或者交叉纬）的机器上以及经编机械或者化学黏合系统上生产”。无皱褶织物有以下参数特点：

（1）层的纤维特性（G—玻璃纤维、C—碳纤维、A—芳纶纤维等）；  
（2）层的面密度 $(\mathrm{g} / \mathrm{m}^2)$ ，不一定所有层的面密度都相同；  
（3）层内纤维方向，通过与机器方向 $(0^{\circ})$ 所夹角度给出，角度范围在 $(-90^{\circ}, -20^{\circ})(20^{\circ}, 90^{\circ})$   
（4）黏合物的性质（PA—聚酰胺、PE—聚乙烯、PES或者PET—聚酯纤维、PP—聚丙烯），指的是缝合纱线或者化学黏合剂；  
（5）黏合物的面密度；  
（6）黏合剂的类型（L—缝合或者环结、C—化学制品）。

经编黏合层的一种方式是将缝合纱线穿透放置线间的层，这将导致预成型结构的开放性。另一种方式是将宽线（平纤维束）很紧密地排放在一起，形成连续纤维层。层之间由经编联系（图3），通过根据针间距定位在预成型表面的穿孔，而与纤维束布置无关。针穿过纤维层（可能在散布的纤维束

图3 无皱褶织物  
图片摘要：该图主要展示 3 无皱褶织物。
![](images/c445f70541f964a27ef57a9daa6615008d08bffeee42e2d0936dd5d13fe6fae8.jpg)  
（a）制造过程示意图；（b）无皱褶织物示例：二轴 $+45^{\circ} / - 45^{\circ}$ 和 $0^{\circ} / 90^{\circ}$ 织物，正面和背面

图3 无皱褶织物（续）  
图片摘要：该图主要展示 3 无皱褶织物（续）。
![](images/d43b00ba0aa94ad3b0ef48740e1c1e1ee9678c0940da997245206ba558bea9ad.jpg)  
（c）无皱褶织物典型针织模式

中间），使它们局部发生变形。这将导致预成型结构接近于单向均匀层构成的理想层合板。

# 3纺织预成型在复合材料制造中的特性

织物增强复合材料制造工艺主要在第177章中进行了介绍。制造涉及的两个主要过程有三维模具上纺织预成型的成型和树脂浸渍预成型。预成型制造中的特性包括其成型性和渗透性。

# 3.1 成型性

纺织物的成型性（悬垂性）反映了初始平织物符合（悬垂于）某个给定的三维形状的容易程度。纺织物的抗弯刚度非常低（例如，对于一个面密度大约 $500\mathrm{g / m^2}$ 的机织或者是无皱褶织物碳纤维增强物，相比由一层纤维体积分数是 $60\%$ 、厚度是 $0.5\mathrm{mm}$ 的织物构成的环氧树脂浸渍板 $730~\mathrm{N}\cdot$

$\mathrm{mm}^2 /\mathrm{mm}$ 的抗弯刚度，织物每单位宽度的抗弯刚度为 $0.1\sim 0.2\mathrm{N}\cdot \mathrm{mm}^2 /\mathrm{mm})$ 。织物的成型性主要决定于其面内剪切变形的抵抗力，较小程度上决定于双向拉伸抵抗力、厚度方向压缩和摩擦力（预成型模具、预成型层间）。

纺织物对于剪切变形的抵抗力采用两种测试方式测量：相框测试和（对于双轴机织、编织以及无皱褶织物）斜纹拉伸测试（图4）。测试中记录的载荷位移曲线图被处理加工成一个剪切图，显示了剪切力（按面料样品每单位宽度标准化）对织物剪切角的依赖性。锁定角是剪切角的一个特值，它标志剪切形变的快速增长，这由纱线堵塞引起，剪切过程中纱线靠得很近以抵抗进一步的侧压力。如果剪切在预成型形成过程中的某处达到锁角，则表示起皱开始了，因此这种形成机制是不被接受的。剪切图以锁角为边界，按照它的完全非线性形式或者作为图表中第一部分的线性近似用于成型建模软件的输入[图4（c)]

图片摘要：该图主要展示 4纺织物变形性。
![](images/e116ea12ed3910a32e83f17706a594b72e60c9f6e8edb2dd711c19256bdeb8cd.jpg)

图4纺织物变形性  
图片摘要：该图主要展示 4纺织物变形性。
![](images/c8948dac4a9c603e14d371e8e72a05bc27e1238658b7278294d96a2e01657726.jpg)  
（a）相框测试；（b）斜纹拉伸测试

图4纺织物变形性（续）  
图片摘要：该图主要展示 4纺织物变形性（续）。
![](images/c981e075a675e50537212277bb08a95536f3fd483db5f550d03a7fee4353c235.jpg)  
（c）典型剪切图（无皱褶织物），织物锁角定义

# 3.2 渗透性

预成型的渗透性是达西（Darcy）方程的一个张量系数 $K$ ，它将流体穿过多孔介质的流速与压力梯度关联起来：

$$
\langle \boldsymbol {u} \rangle = \frac {\boldsymbol {K}}{\mu} \nabla p \tag {1}
$$

式中， $\langle u\rangle$ 为流体流过多孔介质的平均速度； $\mu$ 为流体的黏度； $\nabla p$ 为压力梯度，它导致了流动； $K$ 的单位是 $\mathrm{m}^2$

渗透性是多孔结构介质（纺织预成型）的一种几何特性，表征液体（树脂）流过介质（浸渍预成型）的容易度。它强烈地依赖于预成型的纤维体积分数和纺织物的内部几何结构（图5）。测量预成型（不饱和流）浸渍时流体前段的传播速度，或者测量在一定压力差下流过预成型（饱和流）的流体量，皆可确定渗透性。对于密集增强物（或者对于预成型内部的密集区域），受潮性和毛细管效应可能阻碍流动，这反映于饱和流及不饱和流方法测定渗透性的不同点。

图5 渗透率随纤维体积分数变化  
图片摘要：该图主要展示 5 渗透率随纤维体积分数变化。
![](images/8cf098c666deb2144a92dbb2406f240c32790b6a285d28ac88364c9e7f28c30b.jpg)  
（a）单向纤维排列，纵向和横向流

（b）  
图5 渗透率随纤维体积分数变化（续）  
图片摘要：该图主要展示 5 渗透率随纤维体积分数变化（续）。
![](images/7a3cc749d9e0aa744745008be887fe43c457d77be742dc632c301ac434bc0c32.jpg)  
（b）不同纺织预成型

# 4纺织复合材料的内部结构

在纺织物中纤维和纱线因摩擦搅在一起，故纱线必须弯曲或者扭曲以提供对抗摩擦的横向作用力。纺织物的内部结构就是纱线弯曲的结果，在织物的制造生产过程中有所介绍。内部结构决定了干爽织物制造过程中纤维和纱线间的相互作用，它将施加的载荷转移到织物的结构纤维单元，这些单元通过变形抵抗载荷（主要是张力、弯曲/屈曲、侧压和摩擦及一定程度上的扭曲和剪切）。内部结构也决定了固化复合材料的性能，即对取决于纤维局部取向的局部变形的应力响应，该应力是由增强结构施加的，这进一步表征了损伤是否在特定局部产

生与传播。

纺织物的内部结构是周期性的。周期性的最小单元叫作单胞或者结构的重复（见以上第2节机织单胞例子）。单胞内的纱线形状根据纱线路径与沿路径纱线横截面的维度和取向确定[图6(a）和（b)]。由于纱线间的相互作用，纱线横截面的尺寸会沿路径变化。纱线形状由它们之间的相互作用确定，并可基于纱线变形（弯曲十侧压）的最小能量原理计算。当纱线弯曲间隔的终点（纱线通道的“锚定点”）已知[图6（c）的点 $A$ 和点 $B$ 时，间隔中纱线形状的描述可通过终点间的弹性线及与交叉纱线的支撑轮廓的接触来说明。两种方法是近似的，可通过纱线相互作用的有限元建模来精确。

图片摘要：该图主要展示 6纺织物单胞内部纱线。
![](images/edc132d54f9e0d67b4dd07fa7c3b2bc07f36354e4abd93808e57248c1a1763c0.jpg)  
(a)

图片摘要：该图主要展示 6纺织物单胞内部纱线。
![](images/006c0beefc9820d30af22b31b7f4c2dc9bf80c622352566615c2a71be92a6524.jpg)  
（b）

（c）  
图6纺织物单胞内部纱线  
图片摘要：该图主要展示 6纺织物单胞内部纱线。
![](images/42e9b32bd42fbf0c9ca686d8e03fa5b033dff13aaca2c1f5b7cbdb0d369c495b.jpg)  
（a）纱线体元的一般描述；（b）横截面定义；（c）纱线弯曲单元

# 4.1 皱褶

纱线的波纹度及其皱褶度量为：

$$
c = \frac {l - l _ {0}}{l} \tag {2}
$$

式中， $l$ 为单胞中纱线的长度； $l_{0}$ 为纱线终点间的直线距离。皱褶与纱线的倾斜有关，它决定了复合材料的刚度降。对一均衡的平纹机织，织物皱褶和最大倾斜角 $\theta_{\mathrm{max}}$ 可通过近似公式计算：

$$
c = \frac {b N}{8 0} (1 + 1 0 b N), \quad \theta_ {\max } = \arctan \frac {b N}{6} \tag {3}
$$

式中， $b$ 为织物厚度（纱线厚度的两倍）； $N$ 为织物单位长度/宽度的纱线数。给定典型的数值（面密度约 $800\mathrm{g / m^2}$ 的玻璃纤维织物） $b\approx 0.6\mathrm{mm}$ $N\approx 21\mathrm{cm}^{-1}$ ，由式（2）和式（3）可得到 $c = 0.3\%$ $\theta_{\max} = 1.1^{\circ}$

# 4.2 孔隙、富树脂区、嵌套

除了纱线皱褶外，纺织预型件的另一显著特征是纱线间的孔隙。这些孔隙，一方面促进了预型件的浸渍，给树脂流动创造了通道；另一方面，孔隙形成了复合材料中的富树脂区，造成了

应力/应变集中且相比单向交叉叠层层合板可能更早出现破坏。

纺织物的表面不是平的，呈现出“丘陵”和“山谷”状。当复合材料制作过程中层合预成型被压紧时，层合板的各层并非严格地一层对着一层，相接触层的“丘陵”和“山谷”匹配到一起就形成了几何和力学上的嵌套现象。这就造成了层合板厚度更小、体积分数更高。嵌套很大程度决定了层合板的渗透性和复合材料的力学性能。它会造成在复合材料样品内部的不同位置之间或者在一组可交换零件的不同样品之间的层合板性能的统计学分布。嵌套表征可使用嵌套系数，它是层合板厚度相比相同压力下制造的单层板厚度的缩小。

某典型机织层合板[图7（a)]的嵌套表征为其嵌套系数约为0.9。注意到因纱线间距离的统计学分布，某些层之间与相邻表面“丘陵”匹配的“缺口”位于板内某一位置近处而于另一位置远处。因非正交交织造成了平粗纱的特定扭曲，编织纤维呈现出极大的嵌套，嵌套系数达到0.6[图7(b)]。无皱褶织物有开口和通道形式的孔隙和富树脂区；因织物表面缝合纱线的存在，层合板无皱褶织物的各层之间会形成薄缺口[图7（c)]。

图7 内部结构和嵌套  
图片摘要：该图主要展示 7 内部结构和嵌套。
![](images/cd79037cba8f35ce88d47be1f42434e9208f1a8ca0ab9db1cf29f9373aa31b34.jpg)  
（a）机织层合板；（b）编织；（c）无皱褶织物

# 5织物增强复合材料的刚度

由于照此生产的纺织物固有对称性，绝大部分增强形式（机织、编织、实际使用无皱褶织物绞

合）的纺织复合板都是正交各向异性的。它们的刚度可由工程常数杨氏模量 $E_{ii}$ 、剪切模量 $G_{ij}$ 和泊松比 $\nu_{ij}(i,j = 1,2,3)$ 来表示。对于非正交增强

材料（编织物、受剪的机织物），正交各向异性方向与纤维方向不一致。如果复合材料制造时增强材料变形，或者预成型是净成型的，或者对于一些针织预成型，则无须采用正交各向异性假设，需介绍完整的刚度矩阵。

面内直纱线做成的织物增强材料的刚度，可以利用经典层合板理论（Classic Laminate Theory, CLT）作第一次粗略计算，该理论考虑层向与纺织复合材料中纱线主方向相对应的等效交叉叠层层合板，其厚度和纤维体积分数与纺织复合材料的相同，各层的厚度与相应方向的纤维数目成比例。这样估算得到的纺织复合材料刚度偏高，因为纱线皱褶引起了交叉叠层层合板模型中纤维方向的偏离。对于纤维方向的工程常数，经典层合板理论计算的模量可以用经验主义的折减因子更正，它考虑了皱褶，面外倾斜角小，这种计算能得到可以接受的结果，尤其是计算纤维方向的模量。

对于纱线皱褶的纺织复合材料（如针织物的面内皱褶，机织织物或编织物的面外皱褶，或者更复杂的三维皱褶），应使用更精细的方法。均匀化的刚度计算必须考虑纤维组织成浸渍纱线，因此均匀化计算应分两步：一是均匀化浸渍纱线刚度；二是均匀化单胞刚度，并且考虑它们的取向。

浸渍纱线考虑成单向增强的复合材料（用在复合材料增强物的纱线的扭曲通常忽略），其给定的纤维体积分数为 $V_{\mathrm{f}}^{\gamma}$ ；这个值由纱线横截面尺寸（单胞中该值逐点可能不同但绝大多数情况假定为常数）和纱线中纤维数目确定，由纤维根数和纱线线密度给出：

$$
V _ {\mathrm {f}} ^ {\mathrm {y}} = \frac {T _ {\mathrm {y}}}{A _ {\mathrm {y}} \cdot \rho_ {\mathrm {f}}} = \frac {N _ {\mathrm {f}} A _ {\mathrm {f}}}{A _ {\mathrm {y}}} \tag {4}
$$

式中， $T$ 为纱线线密度； $A$ 为纱线横截面面积； $\rho$ 为纤维密度； $N_{\mathrm{f}}$ 为纱线中纤维的根数；上标或下标中，“f”代表“纤维”，“y”代表“纱线”。一旦纤维体积分数 $V_{\mathrm{f}}^{\mathrm{Y}}$ 给定，浸渍纱线均匀化的刚度可以运用一套或者另一套适用单向层的微观力学公式来计算。例如，Chamis公式（Chamis，1989）：

$$
\begin{array}{l} E _ {1 1} ^ {\mathrm {y}} = V _ {\mathrm {f}} ^ {\mathrm {y}} E _ {1 1} ^ {\mathrm {f}} + \left(1 - V _ {\mathrm {f}} ^ {\mathrm {y}}\right) E _ {\mathrm {m}} \\ E _ {2 2} ^ {\mathrm {y}} = E _ {3 3} ^ {\mathrm {y}} = \frac {E _ {\mathrm {m}}}{1 - \sqrt {V _ {\mathrm {f}} ^ {\mathrm {y}}} \left(1 - \frac {E _ {\mathrm {m}}}{E _ {2 2} ^ {\mathrm {f}}}\right)} \tag {5} \\ \end{array}
$$

$$
\begin{array}{l} G _ {1 2} ^ {\mathrm {y}} = G _ {1 3} ^ {\mathrm {y}} = \frac {G _ {\mathrm {m}}}{1 - \sqrt {V _ {\mathrm {f}} ^ {\mathrm {y}}} \left(1 - \frac {G _ {\mathrm {m}}}{G _ {1 2} ^ {\mathrm {f}}}\right)} \\ G _ {2 3} ^ {\mathrm {y}} = \frac {G _ {\mathrm {m}}}{1 - \sqrt {V _ {\mathrm {f}} ^ {\mathrm {y}}} \left(1 - \frac {G _ {\mathrm {m}}}{G _ {2 3} ^ {\mathrm {f}}}\right)} \tag {6} \\ \end{array}
$$

$$
\begin{array}{l} \nu_ {1 2} ^ {\mathrm {y}} = \nu_ {1 3} ^ {\mathrm {y}} \\ = V _ {\mathrm {f}} ^ {\mathrm {y}} \nu_ {1 2} ^ {\mathrm {f}} + (1 - V _ {\mathrm {f}} ^ {\mathrm {y}}) \nu_ {\mathrm {m}} \\ \end{array}
$$

$$
\nu_ {2 3} ^ {\mathrm {y}} = \frac {E _ {2 2} ^ {\mathrm {y}}}{2 G _ {2 3} ^ {\mathrm {y}}} - 1 \tag {7}
$$

式中， $E$ 为杨氏模量； $G$ 为剪切模量； $\nu$ 为泊松比；上标或下标中，“f”代表“纤维”，“y”代表纱线，“m”代表基体；笛卡儿坐标系123的轴1与纤维方向一致。

一旦浸渍纱线均匀化后，纺织复合材料均匀化的刚度可用不同的方法计算出来（见第6节）。最简单的一种是取向平均法（也称为织物几何模型），即对纺织复合材料单胞采用等应变假设，计算出复合材料均匀化的刚度为：

$$
\begin{array}{l} \boldsymbol {C} ^ {\text {e f f}} [ \mathrm {G C S} ] \\ = C ^ {m} [ G C S ] \cdot (1 - V _ {\mathrm {y}}) + \\ \sum_ {i = 1} ^ {N} C _ {i} ^ {y} \left[ \mathrm {C S} _ {i} \rightarrow \mathrm {G C S} \right] \cdot V _ {\mathrm {y}} ^ {i}; \\ V _ {y} = \sum_ {i = 1} ^ {N} V _ {y} ^ {i} \tag {8} \\ \end{array}
$$

式中， $C^{\mathrm{eff}}$ 为复合材料平均刚度矩阵； $C^{\mathrm{m}}$ 为基体刚度矩阵； $C_{i}^{\mathrm{y}}$ 为浸渍纱线的均匀化刚度矩阵； $V_{\mathrm{y}}$ 为浸渍纱线总的体积分数。所有的刚度矩阵都是在整体坐标系（Global Coordinate System，GCS）下写出来的。基于增强材料的几何结构，单胞中假定有 $N$ 组纱线段，因此在组 $i$ 内，纤维取向（或者纱线的中线）由与纤维保持一致的 $\mathrm{CS}_i$ 坐标系近似。 $V_{\mathrm{y}}^{i}$ 为属于组 $i$ 的浸渍纱线段的体积分数。

表1列出了不同纺织复合材料刚度的典型数值，是用取向平均公式计算出来的，并与单向材料和交叉叠层层合板性能做了比较。直观地注意到，即便对于简单的平纹机织复合材料也有非显性的结果：对于碳纤维（纤维横观性能差，因此浸渍纱线的横向刚度、剪切刚度都低）情况，交叉叠层层合板纤维方向的模量比机织复合材料的高，而对于玻璃纤维（各向同性纤维，因此浸渍纱线横向、切向性能都好），情况则正好相反（这样的结果也曾在试验中观察到）。

表 1 单向、交叉叠层、纺织玻璃纤维/环氧树脂和碳纤维 (HS)/环氧树脂复合材料工程刚度参数的典型数值  

<table><tr><td rowspan="4">增强材料</td><td rowspan="4">图像和坐标系(对层合板:轴3垂直于图像)</td><td colspan="3">碳纤维/环氧树脂</td><td colspan="3">玻璃纤维/环氧树脂</td></tr><tr><td>E11/GPa</td><td>G12/GPa</td><td>ν12</td><td>E11/GPa</td><td>G12/GPa</td><td>ν12</td></tr><tr><td>E22</td><td>G13</td><td>ν13</td><td>E22</td><td>G13</td><td>ν13</td></tr><tr><td>E33</td><td>G23</td><td>ν23</td><td>E33</td><td>G23</td><td>ν23</td></tr><tr><td rowspan="6">单向交叉叠层0°/90°</td><td rowspan="3">21</td><td>139</td><td>4.0</td><td>0.25</td><td>44</td><td>4.0</td><td>0.25</td></tr><tr><td>7.6</td><td>4.0</td><td>0.25</td><td>10</td><td>4.0</td><td>0.25</td></tr><tr><td>7.6</td><td>2.5</td><td>0.37</td><td>10</td><td>3.5</td><td>0.37</td></tr><tr><td rowspan="3">21</td><td>73</td><td>4.0</td><td>0.02</td><td>27</td><td>4.0</td><td>0.09</td></tr><tr><td>73</td><td>3.2</td><td>0.35</td><td>27</td><td>3.7</td><td>0.34</td></tr><tr><td>7.6</td><td>3.2</td><td>0.35</td><td>10.3</td><td>3.7</td><td>0.34</td></tr><tr><td rowspan="3">准各向同性0°/45°/-45°/90°</td><td rowspan="3">21</td><td>52</td><td>20</td><td>0.31</td><td>21</td><td>8.2</td><td>0.29</td></tr><tr><td>52</td><td>3.2</td><td>0.25</td><td>21</td><td>3.7</td><td>0.26</td></tr><tr><td>7.6</td><td>3.2</td><td>0.25</td><td>10</td><td>3.7</td><td>0.26</td></tr><tr><td rowspan="3">平纹机织,0.5%皱褶</td><td rowspan="3">31</td><td>72</td><td>6.6</td><td>0.02</td><td>30</td><td>6.7</td><td>0.12</td></tr><tr><td>72</td><td>5.4</td><td>0.39</td><td>30</td><td>6.4</td><td>0.31</td></tr><tr><td>9.0</td><td>5.4</td><td>0.39</td><td>16</td><td>6.4</td><td>0.31</td></tr><tr><td rowspan="3">三轴编织0°/+60°/-60°,编织纱线1%皱褶</td><td rowspan="3">1</td><td>61</td><td>24</td><td>0.32</td><td>30</td><td>12</td><td>0.27</td></tr><tr><td>47</td><td>7.4</td><td>0.27</td><td>28</td><td>9.2</td><td>0.25</td></tr><tr><td>9.9</td><td>6.3</td><td>0.25</td><td>23</td><td>9.0</td><td>0.26</td></tr><tr><td rowspan="3">针织平纹</td><td rowspan="3">1</td><td>27</td><td>14</td><td>0.22</td><td>24</td><td>10</td><td>0.25</td></tr><tr><td>24</td><td>22</td><td>0.43</td><td>23</td><td>12</td><td>0.30</td></tr><tr><td>27</td><td>14</td><td>0.18</td><td>24</td><td>10</td><td>0.24</td></tr><tr><td colspan="8">注:纤维体积分数60%。计算中用到的纤维和基体数据如下:碳纤维:E1=230 GPa,E2=14 GPa,ν12=0.23,ν23=0.3;玻璃纤维:E1=E2=72 GPa;ν12=ν23=0.23;环氧树脂:E=3.0 GPa,ν=0.3。</td></tr></table>

复合材料的高刚度需要对测试中变形进行精确测量。光学应变测定——整个应变场测定方法（如数字图像相关、干涉法、光栅剪切散斑）——不仅平均位移测量精确（因此样品各处应变精确），而

且提供与纺织复合材料几何结构对应的表面上的应变场。应变场的分析揭示出最大应变的位置，也对应着损伤开始的位置（图8）。

图片摘要：该图主要展示 1 单向、交叉叠层、纺织玻璃纤维/环氧树脂和碳纤维 (HS)/环氧树脂复合材料工程刚度参数的典型数值。
![](images/5e6817e5769bb5c6a1702e9b80ac1a1f758d7d1273572ebe776e8039da089972.jpg)  
图8 三维机织复合材料表面应变的全域光学（数字图像相关）测量。损伤开始前的表面应变分量 $\varepsilon_{x}$ 云图。水平 $(x)$ 方向载荷，平均应变 $0.2\%$ 。上插图：图示实线表明单胞位置：沿虚线的 $\varepsilon_{x}$ 为应变图

# 6织物增强复合材料的强度和损伤演化

# 6.1 准静态拉伸强度和损伤

纺织复合材料在拉伸载荷下因一系列漫长复杂的损伤事件而失效。这些损伤事件在复合材料结构的不同层级发生：浸渍纱线中的纤维（微观）、织物增强单胞的纱线和基体（细观）、组成板或三维零件

的复合材料层（宏观）。每种结构层级中，材料的不同位置都会出现应力/应变集中（不同方向的交织纱线的边界，纱线和树脂交界，纤维/基体表面）现象。

这些损伤事件可以用声发射（Acoustic Emission，AE）设备测试显示，也能通过特定阶段加载有停驻的测试更近地观察。损伤样品可经超声C扫描、X射线或光学（透明样品）检查；也可以对其进行剖视，损伤也能在微观下细察。图9所示为针对透明玻璃纤维/环氧树脂平纹机织复合材料的测试。

图片摘要：该图片与0.3%；这些损伤事件可以用声发射（Acoustic Emission，AE）设备测试显示，也能通过特定阶段加载有停驻的测试更近地观察。损伤样品可经超声C扫描、这部分内容相关。
![](images/6a4b77717638c512ad568b3fabbde73fc945294d8e8f022c04fd1261e02fc113.jpg)  
(a)

图片摘要：该图片与0.3%；0.5%这部分内容相关。
![](images/f6db3e1d01180025d2f63593abac94e7cd7d058a40dc77f9bfd51706507d89c0.jpg)  
（c）

图片摘要：该图片与0.3%；0.5%这部分内容相关。
![](images/e2ea6cbb7d40f2a12699898f7a5c393b7d501cc5db116c9d05c26ce545c46bd6.jpg)  
0.3%

图片摘要：该图主要展示 9平纹机织玻璃纤维/环氧树脂复合材料拉伸载荷下的损伤开始与演化。
![](images/fc2df1518e9d6d3b8697f51953f9c66bd624b4f40b59f004a0548d3aa786fdec.jpg)  
0.5%

图片摘要：该图主要展示 9平纹机织玻璃纤维/环氧树脂复合材料拉伸载荷下的损伤开始与演化。
![](images/f6673fb69660d035c63353044a9a082e8b4d27a803de7442d2714e79ea3498cb.jpg)  
.0%

2.0%   
（b）  
图9平纹机织玻璃纤维/环氧树脂复合材料拉伸载荷下的损伤开始与演化  
图片摘要：该图主要展示 9平纹机织玻璃纤维/环氧树脂复合材料拉伸载荷下的损伤开始与演化。
![](images/0149ff96ed1a217cd30ef74106ce66127a33acf50ef3b0dedf2cd7474fa80c7f.jpg)  
（a）应力-应变、声发射图和损伤阈值；（b）损伤演化（透明试样)，水平载荷，标明施加应变；（c） $2\%$ 应变下的损伤和典型裂纹：横向和分层

测试最初没有有声事件出现。进一步，从特定的载荷阈值开始，对应特征是应变 $\varepsilon_{\mathrm{min}}$ （声发射应变阈值），低能有声事件尽管很少但开始出现。这是基体内微观裂纹和纤维脱胶的单一作用或者共同作用的结果。然后，它们的发生率和能量开始陡增，很快内能达到更高的水平。纤维/基体界面的微观裂纹合并且构成浸渍纱线内横向、切向基体裂纹。这由累积的声发射能量曲线斜率的增加所反映，之前都是被忽略的。相应的最初损伤阈值应变记作 $\varepsilon_{1}$ ，这个值被认作损伤起始阈值，对应于各自应力-应变曲线的斜率的一个突变。 $\varepsilon_{\mathrm{min}}$ 和 $\varepsilon_{1}$ 之间累积的损伤不足以使抗拉力退化，因此不会影响测试样品的整体刚度。在施加应变的某个更高水平，声发射累积能量曲线第二个“拐点”出现，对应第二损伤阈值应变记作 $\varepsilon_{2}$ 。它对应横跨增强材料数个单胞规模的大范围损伤，如机织层的分层。

如图9所示，机织复合材料径向加载，初始裂纹平行于纬向。裂纹的长度大致对应于两相邻的交织经、纬纱中包含的纬向纱线段部分。因为复合材料层合板内平纹机织物各层嵌套的随意性，不可能用光传输图像准确地确定裂纹的位置。纬纱内的裂纹是横向裂纹，正如图9所证实的，纱线约1/2宽度处有典型的成对裂纹。随着载荷增加，横向裂纹增多、变长，有时其长度跨越数个单胞。长的、发展良好的多样裂纹就形成了，其方向与载荷方向垂直，它们分离了纬纱，使平纹机织织物层间产生了大的分层区域。此外，观察到基体内出现大量的横向裂纹。最终，纤维断裂，样品失效。

# 6.2 压缩和面外加载

纺织复合材料（二维织物增强材料）在承受压缩、弯曲及其他形式面外载荷下的特性受控于与单向层合板相同的现象：不同形式的分层、纤维扭曲、基体剪切失效——因织物增强结构而特性各异。影响损伤行为的主要因素有纱线与纤维的波纹度（皱褶）和纺织层的嵌套。其几何特征如下：

（1）改变了I型、Ⅱ型分层的裂纹传播条件，使裂纹偏离低平轨线，增加了裂纹传播所需的表观能量；  
（2）在压缩中，促进纤维弯曲的开始，因此减小了抗压刚度；  
（3）在碰撞中，导致多样的裂纹，增加能量消耗效率；  
（4）在横向冲击中，限制分层区域，增加能量

吸收。

与单向层合板相比，这些特性变化的定性特点在很大程度上依赖于具体的增强形式和几何结构的具体细节（推荐的文献中有实验数据）。

# 6.3 复杂加载的失效准则

纺织复合材料的失效可用不同失效准则来预测，其中用于机织物的一种叫哈辛（Hashin）准则，这一准则已经编入多种有限元软件包用作结构分析。它定义了6个失效指标 $F$ ：4个用于纤维损坏（上标f）、经纬向（下标1和2）、拉伸和压缩（下标t和c），即

$$
\begin{array}{l} F _ {1 t} ^ {\mathrm {f}} = \left(\frac {\sigma_ {1}}{X _ {t}}\right) ^ {2} + \left(\frac {\sigma_ {1 2}}{S _ {1 2}}\right) ^ {2} + \left(\frac {\sigma_ {1 3}}{S _ {1 3}}\right) ^ {2}, \quad \sigma_ {1} > 0 \\ F _ {1 c} ^ {\mathrm {f}} = \left(\frac {\sigma_ {1}}{X _ {c}}\right) ^ {2} + \left(\frac {\sigma_ {1 2}}{S _ {1 2}}\right) ^ {2} + \left(\frac {\sigma_ {1 3}}{S _ {1 3}}\right) ^ {2}, \quad \sigma_ {1} <   0 \tag {9} \\ \end{array}
$$

$$
\begin{array}{l} F _ {2 t} ^ {\mathrm {f}} = \left(\frac {\sigma_ {2}}{Y _ {\mathrm {t}}}\right) ^ {2} + \left(\frac {\sigma_ {1 2}}{S _ {1 2}}\right) ^ {2} + \left(\frac {\sigma_ {2 3}}{S _ {1 2}}\right) ^ {2}, \quad \sigma_ {2} > 0 \\ F _ {2 c} ^ {f} = \left(\frac {\sigma_ {2}}{Y _ {c}}\right) ^ {2} + \left(\frac {\sigma_ {1 2}}{S _ {1 2}}\right) ^ {2} + \left(\frac {\sigma_ {2 3}}{S _ {2 3}}\right) ^ {2}, \quad \sigma_ {2} <   0 \tag {10} \\ \end{array}
$$

另外两个用于基体失效（上标 $\mathrm{m}$ 一厚度方向应力和剪切应力作用下浸渍纱线中裂纹的开始，即

$$
\begin{array}{l} F _ {\mathrm {t}} ^ {\mathrm {m}} = \left(\frac {\sigma_ {3}}{Z _ {\mathrm {t}}}\right) ^ {2} + \left(\frac {\sigma_ {1 2}}{S _ {1 2}}\right) ^ {2} + \left(\frac {\sigma_ {1 3}}{S _ {1 3}}\right) ^ {2} + \left(\frac {\sigma_ {2 3}}{S _ {1 2}}\right) ^ {2}, \quad \sigma_ {3} > 0 \\ F _ {\mathrm {c}} ^ {\mathrm {m}} = \left(\frac {\sigma_ {3}}{Z _ {\mathrm {c}}}\right) ^ {2} + \left(\frac {\sigma_ {1 2}}{S _ {1 2}}\right) ^ {2} + \left(\frac {\sigma_ {1 3}}{S _ {1 3}}\right) ^ {2} + \left(\frac {\sigma_ {2 3}}{S _ {1 2}}\right) ^ {2}, \quad \sigma_ {3} <   0 \tag {11} \\ \end{array}
$$

式中，应力 $\sigma_{ij}$ （ $i = 1$ ，2，3）为机织复合材料内的平均应力； $X_{\mathrm{t}}$ 、 $X_{\mathrm{c}}$ 、 $Y_{\mathrm{t}}$ 、 $Y_{\mathrm{c}}$ 为复合材料经（ $X$ 向和纬（Y）向强度值； $Z_{\mathrm{t}}$ 、 $Z_{\mathrm{c}}$ 为拉伸和压缩下的横向单向强度值； $S_{ij}$ （ $i = 1$ ，2，3）为复合材料的剪切强度值。

需要注意的是哈辛（或者类似的）准则不预测全部的纱线内基体横向、切向裂纹的开始，其方向与载荷方向偏离 $90^{\circ}$ 。因损伤过程的复杂性，“初始层破坏”和“最终层破坏”这样简单的概念对纺织复合材料而言没有多少意义。相反，可能适用无皱褶织物，可单独视为织物内部单向层。例如，考虑哈辛失效指标对应载荷在纤维方向的机织复合材料。当计入层的失效指标时，层的两个主方向的强度值意味着纤维的失效，也就是上面描述的复杂过程的结束部分。这与由层的横向强度控制的交叉叠层层合板的“初始层破坏”形成对比。对于机织物，这种情形对应于纬纱的横向开裂（经向载荷）。

因此，损伤准则中的应力参数应与上述的阈值 $\varepsilon_{1}$ 相对应。然而，这些信息对纺织复合材料来说并非是现成的，还需要先进的实验技术。

二次失效准则的简易性反映了其唯象本质。用于单向交叉叠层层合板的更高级、物理性的准则也是存在的，Hinton、Kaddour和Soden于2004年详细地探讨了它们。这些准则也适用无皱褶织物复合材料，其在本质上就是带有源自缝合的纤维扭曲的单向层合板。但这些准则并不能直接应用到机织和编织复合材料中，其层内纤维方向逐点显

著不同。它们被局部地用作细观有限元（Finite Element，FE）损伤分析的原理，其将在本章7.4节介绍。

损伤演化涵盖在准则中，准则引入了损伤变量。应用于纺织复合材料层合板的这种类型的最好模型是基于Ladeveze的工作。损伤被认为是材料因各种机理（基体开裂、纤维基体分离、纤维失效……）而先于样品最终失效发生的弱化。材料刚度随损伤演化（损伤变量 $d$ 的改变）而降低。例如，对于面内载荷，损伤材料的应力、应变关系式为：

$$
\left[ \begin{array}{c} \varepsilon_ {1} \\ \varepsilon_ {2} \\ \gamma_ {1 2} \end{array} \right] = \left[ \begin{array}{c c c} 1 / E _ {1} (1 - d _ {1}) & - \nu_ {1 2} / E _ {1} & 0 \\ - \nu_ {2 1} / E _ {2} & 1 / E _ {2} (1 - d _ {2}) & 0 \\ 0 & 0 & 1 / G _ {1 2} (1 - d _ {1 2}) \end{array} \right] \left[ \begin{array}{c} \sigma_ {1} \\ \sigma_ {2} \\ \tau_ {1 2} \end{array} \right] \tag {12}
$$

式中，柔度矩阵表明了杨氏模量 $E_{1}$ 、 $E_{2}$ 和剪切模量 $G_{12}$ 随损伤变量 $d_{1}$ 、 $d_{2}$ 和 $d_{12}$ 的退化。损伤变量对施加载荷的依赖性应该用一套明确的试验来识别，它采用了针对考虑纺织复合材料特例的单向层合板的一套识别试验（Ladevze和Dantec，1992）。例如对于机织层合板，包括经纬向拉伸和压缩， $45^{\circ}$ 方向上的准静态周期测试。若损伤变量能取决于损伤模式，则这种方法会更精准。Ladevze的这种方法已经编入PAM-CRASH软件中，其应用于纺织复合材料的详情见Greve和Pickett（2006）。

# 7纺织复合材料的建模工具

纺织复合材料的建模在不同结构层级上都予以

考虑：在细观层级上，描述材料整体均匀化性能对其内部结构和成分（纤维和基体）性能的依赖性；在宏观层级上，基于复合材料均匀化的（可能非连续的）性能描述制造过程（成型、浸渍……）或复合材料零件服役性能（力学性能、热性能……）。图10所示为纺织复合材料建模工具的多层级结构模型。引入单胞：织物增强材料（抵抗变形能力、渗透性……）或纺织复合材料（刚度、强度……）的性能以单胞或者增强材料的代表体积单元（Representative/Repetitive Volume Element，RVE）计算，它具有纺织结构内的平移对称性。

# 7.1 单胞的几何模型

多尺度建模方法的核心是单胞的几何模型。它

图片摘要：该图主要展示 10纺织复合材料建模工具的多层级结构模型。
![](images/324561918c5f0e79ff0b27698e1ddd5f6d6b82812c7f63818c0dc89eb518eb7f.jpg)  
图10纺织复合材料建模工具的多层级结构模型

开始于纺织结构的编码，如用机织组织矩阵或针织方案。结构编码定义了纱线交织形式。利用纺织物的密度信息（机织的经纬纱数、编织的花节、针织的隔距），建模算法将交织形式转换成单胞空间内纱线路径的几何定义。这种计算会用到用户定义的纱线皱褶的输入或交织纱线的力学模型。后一种情

形时，应提供单个纱线的抗弯曲性、抗压缩性。最终，指定纱线横截面（沿纱线路径变化）的形状和尺寸，单胞的几何结构随即建成。

用于织物增强材料几何建模的两个主要软件包：TexGen（http://texgen.sourceforge.net)和WiseTex(Verpoest和Lomov，2005）（图11）。

图片摘要：该图主要展示 10纺织复合材料建模工具的多层级结构模型。
![](images/2590306acaf6bac6d450ff1375c831f03fc4985fc8c8cb7c8b947ab740d1f25a.jpg)  
(a)

图片摘要：该图片与（b）(a) 用于织物增强材料几何建模的两个主要软件包：TexGen（http://texgen.sourceforge.net)和WiseTex(Verpoe这部分内容相关。
![](images/5c3fb24a5a537e8b332f1f5bc9e07ab0c6bf8da37e2469c0b17742250543f849.jpg)

图片摘要：该图片与（b）(a) 用于织物增强材料几何建模的两个主要软件包：TexGen（http://texgen.sourceforge.net)和WiseTex(Verpoe这部分内容相关。
![](images/8d319e1ca76729a457717a03205e70739e52821cf24f903cd6844c7ea86a5c32.jpg)  
（b）

图片摘要：该图片与（c）（b） (a)这部分内容相关。
![](images/2abca495f338a0f0234ef23dd53630e10456ab5c700e7e2ededd267260ac4129.jpg)

图片摘要：该图片与图11 用于织物增强材料几何建模的软件包这部分内容相关。
![](images/b50fc04cfa5c8d64cba4aa97772588baf0d0c491ab213a7560fb2b30f120ccd9.jpg)

图片摘要：该图片与图11 用于织物增强材料几何建模的软件包；（a）机织、编织、针织和无皱褶织物的内部结构；（b）机织玻璃纤维织物的拉伸变形和剪切变形：实线表示实验值，点表示计算值这部分内容相关。
![](images/c1616bc3564ce332bb098c5747917db1a7ca2310e501c088330429a39de131c3.jpg)

图片摘要：该图片与图11 用于织物增强材料几何建模的软件包；（a）机织、编织、针织和无皱褶织物的内部结构；（b）机织玻璃纤维织物的拉伸变形和剪切变形：实线表示实验值，点表示计算值这部分内容相关。
![](images/6c3c77b38bafcaaeaa20bca3a22466e5324ee7d20de26cd5bf4e148cc36b282c.jpg)  
（c）

(d)   
图11 用于织物增强材料几何建模的软件包  
图片摘要：该图主要展示 11 用于织物增强材料几何建模的软件包。
![](images/0b5062c65253de9a8de8679f9ce65fadbfe77ab64cb0e08ec399ac4680241c8e.jpg)  
（a）机织、编织、针织和无皱褶织物的内部结构；（b）机织玻璃纤维织物的拉伸变形和剪切变形：实线表示实验值，点表示计算值；  
（c）穿过单胞的流动和充模模拟；（d）三维机织复合材料内的损伤模式（灰色代表损伤单元）。所有模拟基于WiseTex单胞模型

# 7.2 增强材料变形性和悬垂的建模

力学基础上的单胞几何模型（WiseTex）可扩展到计入织物变形[图11（b)]，目的是创造变形单胞的几何结构及计算抗拉伸性、抗剪切性和抗压缩性，也就是预测图4所示的载荷位移图。WiseTex中的模型是近似的。利用纱线的几何描述和抗压缩性、抗弯曲性数据能通过运用干爽织物的有限元模型更加准确地模拟抗变形性（Boisse等，2001，2008）。

细观层级建模的或者试验观察的变形性的结果

能更进一步用作运动学上的（不考虑抗剪切性，将两正交纱线的方向放置于模具表面的短程线上；在此情形下，只有锁角的描述和其他边界条件从细观建模或试验中减去）或者基于有限元的（这种情形性能的所有描述都需要）悬垂模型的输入。也存在用于这种建模的专门的软件包（例如PAM-FORM）。

# 7.3 渗透性和充模的建模

有了单胞的几何结构，直接计算织物的均匀化的渗透率张量，来求解给定压力梯度下的纳维-斯

托克斯（Navier-Stokes）和斯托克斯（Stokes）流动方程[图11（c)]。运用所谓的体元划分能够使复杂的纱线内孔隙体元的网格划分难题迎刃而解，它包含具有平行表面的实体单元，每个单元标记属于孔隙体元或者纱线体元。为了考虑纱线自身的渗透性，布曼（Brinkmann）方程需将此时的局部渗透性[根据图5（a）计算]分配给属于纱线的体元。当单胞的几何模型能创造受剪的、受压的、受拉的单胞几何结构时，纺织物变形后构型的渗透性也能计算。

根据增强材料在模具上悬垂的建模结果和变形后的单胞的均匀化结果，局部均匀化渗透率张量能被计算出并分配到预成型的单元上。这些信息传递到达西求解器（见本章第3节），如PAM-RTM或LIMS，来模拟充模[图11（c)]

# 7.4纺织复合材料力学性能和结构分析的建模

纺织物单胞的几何模型是计算复合材料均匀化刚度的第一步。除了取向平均法（见本章第4节），更多先进的方法如同夹杂方法[森-田中（Mori-Tan-aka）]一样被应用到现有的软件中。根据增强材料在模具上悬垂的建模结果和变形后的单胞的均匀化结果，局部均匀化刚度能被计算出并分配到预成型的单元上。考虑变刚度的复合材料零件（图10）的结构分析就得以完成（例如，PAM-SYSPLY软件，连同WiseTex单胞模型和森-田中均匀化一起）。

纺织复合材料零件（宏观层级）的强度和渐进损伤的预测是基于本章6.3节描述的失效包络面和损伤模型上的。这些模型已内置于商业通用的或者专门的有限元软件包中（NASTRAN、ANSYS、ABAQUS、GENOA、PAM-CRASH等）。

纺织复合材料的强度和损伤模型能通过细观层级有限元分析扩展到增强材料的单胞层级上。完善的细观有限元建模器应包括以下模块：

（1）几何建模器：定义纺织复合材料单胞中纱线和纤维层的体元以及微观尺度局部纤维参数，通过有限元软件包的接口来输出这些数据；  
（2）几何校正器：使几何模型满足网格划分工具的需要和边界条件表述的特殊要求；  
（3）网格划分工具；  
（4）材料属性处理器：使用几何模型提供的局部纤维微观尺度的组合参数，应用微观层级均匀化

的特定模型或者供用户选择这样一个模型的菜单，来定义体元/单元的材料属性；

（5）边界条件程序：促进构成周期性边界条件；  
（6）有限元求解器和后处理器；  
（7）均匀化工具：自动应用必要的载荷和边界条件，处理纺织复合材料均匀化细观刚度矩阵的结果和输出；  
（8）损伤探测处理器：运用损伤初始准则中的一种（用户选择）；  
（9）损伤扩展处理器：负责监测损伤张量、均匀化性能的改变（微观层级）和损伤扩展建模决策。

图11（d）所示为三维机织复合材料内的损伤的计算。

# 8 结论

纺织复合材料在成本实现自动化的可能性和闭模加工的简单适用性上大有裨益。纺织复合材料层间、厚度方向、冲击、碰撞性能因增强材料内纱线交织而得以改善。同时，刚度因纱线皱褶而降低。结构控制良好的纺织物提供了优化纤维布置和净成型生产的可能性。用于预测纺织复合材料力学性能和制造中的特性的模型和算法的发展，保障了纺织复合材料零件设计的预测能力。

# 参考文献

Boisse, P., Buet, K., Gasser, A. and Launay, J. (2001) Meso/macro-mechanical behaviour of textile reinforcements for thin composites. Compos. Sci. Technol., 61, 395-401.   
Boisse, P., Hamila, N., Helenon, F., Hagege, B. and Cao, J. (2008) Different approaches for woven composite reinforcement forming simulations. Int. J. Mater. Form., 1, 21-29.   
Chamis, C.C. (1989) Mechanics of composite materials: past, present and future. J. Compos. Technol. Res., 11 (1), 3-14.   
Greve, L. and Pickett, A.K. (2006) Modelling damage and failure in carbon/epoxy non-crimp fabric composites including effects of fabric pre-shear. Compos. Part A Appl. Sci. Manuf., 37 (11), 1983-2001.   
Hinton, E., Kaddour, A. S. and Soden, P. D. (eds) (2004) Failure Criteria in Fiber Reinforced Polymer

Composites: The World-Wide Failure Exercise, Elsevier, Amsterdam.   
Ladeveze, P. and Le Dantec, E. (1992) Damage modelling of the elementary ply for laminated composites. Compos. Sci. Technol., 43, 257-267.   
Verpoest, I. and Lomov, S.V. (2005) Virtual textile composites software Wisetex: integration with micro-mechanical, permeability and structural analysis. Compos. Sci. Technol., 65 (15-16), 2563-2574.

# 扩展阅读

Bogdanovich, A. E. and Pastore, C. M. (1996) Mechanics of Textile and Laminated Composites, Chapman and Hall, London.   
Cao，J.，Akkerman，R.，Boisse，P.，Chen，J.，Cheng，H.S.，Graaf，E.F.d.，Gorczyca，J.L.，Harrison，P.，Hivet，G.，Launay，J.，Lee，W.，Liu，L.，Lomov,S.V.，Long，A.，Luycker，E.d.，Morestin，F.,Padvoiskis，J.，Peng，X.Q.，Sherwood，J.，Stoilova,T.，Tao，X.M.，Verpoest，I.，Wiggers，J.，Willems，A.,Yu，T.X.and Zhu，B.（2008）Characterization of mechanical behavior of woven fabrics:experimental methods and benchmark results.Compos.Part A,39,1037-1053.   
Chinesta, F. and Cueto, E. (eds) (2007) Advances in Material Forming. *Esaform* 10 Years On, Springer.   
Chou, T.W. and Ko, F.K. (1989) Textile Structural Composites, Elsevier.   
Cox, B. N. and Flanagan, G. (1997) Handbook of Analytical

Methods for Textile Composites. National Aeronautics and Space Administration, Langley Research Center, Hampton, Virginia.   
Crookston, J.J., Long, A.C. and Jones, I.A. (2005) A summary review of mechanical properties prediction methods for textile reinforced polymer composites. Proc. Inst. Mech. Eng. Part L.J.Mater. Des. Appl., 219 (L2), 91-109.   
Denton, M. J. and Daniels, P. N. (eds) (2002) Textile Terms and Definitions, 11th edn, The Textile Institute, Manchester.   
John, S., Herszberg, I. and Coman, F. (2001) Longitudinal and transverse damage taxonomy in woven composite components. Compos. Part B, 32, 659-668.   
Lomov, S.V., Huysmans, G. and Verpoest, I. (2001) Hierarchy of textile structures and architecture of fabric geometric models. Text. Res. J., 71 (6), 534-543.   
Lomov, S.V., Ivanov, D.S., Verpoest, I., Zako, M., Kurashiki, T., Nakai, H. and Hirosawa, S. (2007) Meso-FE modelling of textile composites: road map, data flow and algorithms. Compos. Sci. Technol., 67, 1870-1891.   
Lomov, S.V., Ivanov, D.S., Truong Chi, T., Verpoest, I., Baudry, F., Vanden Bosche, K. and Xie, H. (2008) Experimental methodology of study of damage initiation and development in textile composites in uniaxial tensile test. Compos. Sci. Technol., 68, 2340-2349.   
Long, A.C. (2005) Design and Manufacture of Textile Composites, Woodhead Publishing Ltd, Cambridge.

本章译者：方常青，孙慧玉（南京航空航天大学航空宇航学院）

# 纺织复合材料：陶瓷基复合材料

David Marshall, Brain Cox

Camino Dos Rios, Teledyne 科学公司，千橡市，加利福尼亚州，美国

# 1 引言

航空航天系统在提高效率、减少排放和扩展性能方面的需求亟须结构材料能承受更高的温度。最迫不及待需要提高的就是飞行器燃气涡轮发动机的灼热部分（如燃烧室、桨叶、叶片、密封圈和喷管），但费用正如火箭和吸气式高超声速飞行用的超燃冲压发动机一样昂贵。高超声速飞行也需要灼热机身结构：目前这些交通工具的设计受制于气动加热和可用材料的温度极限。

上述所需的温度极限已经超出了金属材料的范围。近50年来，超合金已经精炼到在非常接近其熔点温度时的高应力下也能发挥作用。由于金属系的提高余地有限，人们的注意力已经转向涂层、单片材料或者纤维增强复合材料形式的陶瓷上来。陶瓷材料具有很多引人注目的性能，包括高温稳定性、高强度、高硬度和低密度。然而，它们也具有脆性，因此保证其可靠性的难度很高。当单片形式时，陶瓷材料易受加工缺陷和使用时发生的损伤影响而失效，因此也很难制成大尺寸。

这些困难大多能通过使用高强度连续纤维增强陶瓷材料来克服。如果采用纤维增强，并且控制好纤维和基体间的界面，则得到的陶瓷基复合材料（Ceramic Matrix Composite，CMC）能在机械载荷下以准塑性方式变形，且耐开裂，具有高损伤容限。复合材料对加工缺陷并不敏感，容易制成大尺寸。损伤容限性能是因引入纤维和基体间的弱界面而得到的。不幸的是，这造成了复合材料的极端各向异性，且会增强纤维方向强度、韧性高而横向强

度低。亟待解决的最大挑战就是设计一种纤维结构，避免在横向载荷下失效以及获得最大化纤维增强带来的益处。其他挑战有：选择材料成分使其在高温氧化和腐蚀环境下寿命最大化，提高建模功能使其能够预测复杂微结构材料的寿命。

这些挑战如荆棘载途，尽管陶瓷基复合材料的潜在益处已被人们认识超过20年，但目前在用部件为数甚少，主要局限于中等热环境部件，如军事燃气涡轮发动机中的副翼和密封圈（Zawada等，2007）。尽管如此，陶瓷基复合材料仍然吸引着全世界各发动机制造商和政府的大量投资，其发展已经到了先进发动机测试阶段。发动机制造商已经声明，两个最难设计和生产部件陶瓷基复合材料涡轮桨叶和叶片，已经为不久的发动机批量生产做好了准备（ASD，2009）。
