Repository: C-zj02/CFD-claw

<div align="center">

**English** | [中文](#中文版) | [Français](README_FR.md) | [Русский](README_RU.md) | [हिन्दी](README_HI.md) | [العربية](README_AR.md) | [Português](README_PT.md)

# 🚀 Claude Code Python

**A Complete Python Reimplementation Based on Real Claude Code Source**

*From TypeScript Source → Rebuilt in Python with ❤️*

***
**🔥 Active Development • New Features Weekly 🔥**

</div>

***

## 🎯 What is This?

**Clawd Code** is a **complete Python rewrite** of Claude Code, based on the **real TypeScript source code**.

File: RAG-data/航空航天科技出版工程  4  材料技术201-400.pdf-2ea5adfe-3bb0-4bfb-acef-54d9ecee196b.md (part 5 of 10)
成。三明治结构的中间层由边界共用的 $\mathrm{Al}^{3+}$ 八面体或者 $\mathrm{Mg}^{2+}$ 八面体构成，两侧层由顶角共享的 $\mathrm{Si}^{4+}$ 四面体形成。该独立层的厚度约为 $0.96\mathrm{nm}$ ，其横向尺寸可以为 $10\sim 100\mathrm{nm}$ 。
图片摘要：该图主要展示 2Nb 24Ti 18Si 8Cr 4Al合金铸块表面附近截面的背散射电子像（ 。亮的区域为 ，灰色区域为 ，黑色区域为。
![](images/7a23564b3f381193774245eef1e2e306e19defcfe155c810b9868042da19f29c.jpg)  
图2Nb-24Ti-18Si-8Cr-4Al合金铸块表面附近截面的背散射电子像（ $\times 1000$ 。亮的区域为 $\mathrm{Nb}_{\mathrm{ss}}$ ，灰色区域为 $\mathrm{Nb}_5\mathrm{Si}_3$ ，黑色区域为 $\mathrm{NbCr_2}$ （Lavesphase）相。 $\mathrm{Nb}_{\mathrm{ss}}$ 和 $\mathrm{Nb}_5\mathrm{Si}_3$ 中较暗的区域为Ti富集区

系数数据表明，其在 $1200^{\circ}\mathrm{C}$ 和 $1500^{\circ}\mathrm{C}$ 下 $200\mathrm{h}$ 的扩散距离分别为 $0.5\mu \mathrm{m}$ 和 $8\mu \mathrm{m}$ （Nb）， $2\mu \mathrm{m}$ 和 $25.3\mu \mathrm{m}$ （Hf）， $4.3\mu \mathrm{m}$ 和 $83.1\mu \mathrm{m}$ （Al）。低于 $1500^{\circ}\mathrm{C}$ 下的相转变是非常缓慢的。铌硅化物基合金的热处理通常被控制在 $1500^{\circ}\mathrm{C}$ 下 $100\mathrm{h}$ 及以上或者 $1600^{\circ}\mathrm{C}$ 下至少 $20\mathrm{h}$ 以上的情况。图3和图4显示了热处理后铌硅化物基合金的微观结构（Zelenitsas和Tsakiropoulos，2005；Geng和Tsakiropoulos，2007；Vellios和Tsakiropoulos，2007a；Thandom和Tsaki-roopoulos，2010）。

图3热处理（ $1500^{\circ}\mathrm{C} / 100\mathrm{h}$ ）的 $\mathrm{Nb - 18.8Si - 4.2Sn}$ 合金的BSE背散射电子图像。暗色区域为 $\mathrm{Nb}_5\mathrm{Si}_3$ 硅化物  
图片摘要：该图主要展示 3热处理（ ）的 合金的BSE背散射电子图像。暗色区域为 硅化物。
![](images/96499f5cf99c6d0bf92c4fe64caf148d44949cb5e530ab21438f93f3231aa058.jpg)  
转载于Vellios和Tsakiropoulos（2007）© Elsevier

铌硅化物基合金样本的情况为： $① \mathrm { N b } - 2 4 \mathrm { T i } -$ $5.9\mathrm{Ta} - 19.5\mathrm{Si} - 6.5\mathrm{Cr} - 4.5\mathrm{Al}$ ，密度为 $7.08~\mathrm{g / cm^3}$ ，其中 $\mathrm{Nb_{ss}}$ 和 $\mathrm{Nb}_5\mathrm{Si}_3$ 的体积分数分别为0.54和0.46。在 $1500^{\circ}C$ 下 $200\textrm{h}$ 热处理后包含 $\mathrm{Nb}_{\mathrm{ss}}$ 和 $\mathrm{Nb}_{5}\mathrm{Si}_{3}$ (tI32)的微观结构平均组成分别为42.4Nb-27Ti-7.4Ta-4.5Si-11.3Cr-7.4Al和37.2Nb-19Ti-4.8Ta-37Si-0.3Cr-1.7Al； $②$ Nb-24.2Ti-18.2Si-4.6Cr

图4热处理（ $1500^{\circ}\mathrm{C} / 100\mathrm{h})$ $\mathrm{Nb - }24\mathrm{Ti - }6\mathrm{Ta - }18\mathrm{Si - }5\mathrm{Cr - }5\mathrm{Al}$ 的背散射电子像  
图片摘要：该图主要展示 4热处理（ 的背散射电子像。
![](images/5d416d6566aaa86ee68fb818378b7179d4764c6017433bd2b28c8254fe9b791b.jpg)  
转载于Zelenitsas和Tsakiropoulos（2006）⑥ Elsevier

4.8Al-1.7Mo-5.1Hf，密度为 $6.91\mathrm{g / cm^3}$ ，其中 $\mathrm{Nb}_{\mathrm{ss}}$ 的体积分数为0.53。在 $1500^{\circ}C$ 下 $100\mathrm{h}$ 热处理后包含 $\mathrm{Nb}_{\mathrm{ss}}$ 和 $\mathrm{Nb}_5\mathrm{Si}_3$ （tI32）的微观结构平均组成分别为 $52\mathrm{Nb - }26.1\mathrm{Ti - }0.2\mathrm{Si - }9.3\mathrm{Cr - }7.1\mathrm{Al - }3.4\mathrm{Mo - }1.9\mathrm{Hf}$ 和 $40.3\mathrm{Nb - }17.1\mathrm{Ti - }35.4\mathrm{Si - }0.4\mathrm{Cr - }2.2\mathrm{Al - }4.6\mathrm{Hf}$ ，Hf富集的 $\mathrm{Nb}_5\mathrm{Si}_3$ （可能有 $\mathrm{D8_8}$ ， $\mathrm{Mn}_5\mathrm{Si}_3$ 型晶体结构）平均组分为 $27.2\mathrm{Nb - }24\mathrm{Ti - }35.4\mathrm{Si - }1.1\mathrm{Cr - }3.1\mathrm{Al - }9.2\mathrm{Hf}$ （Zelenitsas和Tsakiropoulos，2006；Geng和Tsakiropoulos，2007）。

在二元 $\mathrm{Nb - 10Si}$ 中，裂纹萌生发生在应力强度为 $5\sim 20\mathrm{MPa}\cdot \mathrm{m}^{1 / 2}$ 时。当应力强度达到 $36\mathrm{MPa}\cdot$ $\mathrm{m}^{1 / 2}$ 时会观测到裂纹增长阻力的急剧上升。在一些更为复杂的铌硅化物基合金中，能够获取在20 $\mathrm{MPa}\cdot \mathrm{m}^{1 / 2}$ 时的断裂韧性数据。铌硅化物基合金每个相的尺寸、形状和形态都是影响这些材料断裂韧性的重要因素。连续的 $\mathrm{Nb}_{\mathrm{ss}}$ 对于韧性是有益的，因为固溶体对于穿过金属间相的裂纹具有止裂作用。相比于常规凝固和热处理的合金，定向凝固（DirectionalSolidification，DS）或常规铸造、挤压和热处理的铌硅化物基合金具有更好的韧性，例如，定向凝固 $\mathrm{Nb - 25Ti - 16Si - 8Hf - 2Al - 2Cr}$ ，挤压十热处理 $\mathrm{Nb - 26Ti - 15Si - 5Hf - 2Al - 2Cr}$ 以及铸造十热处理 $\mathrm{Nb - 26Ti - 15Si - 5Hf - 2Al - 2Cr}$ 合金的断裂韧性分别为 $21\mathrm{MPa}\cdot \mathrm{m}^{1 / 2}$ 、 $20\mathrm{MPa}\cdot \mathrm{m}^{1 / 2}$ 和 $14\mathrm{MPa}\cdot \mathrm{m}^{1 / 2}$ 。常规铸造合金的低断裂韧性是微观结构中相对连续的硅化物相所造成的，其断裂路径就位于硅化物中。 $\mathrm{Nb}_{\mathrm{ss}}$ 强度的缺失是由连续金属间化合物基质的高塑性约束引起的（Bewlay、Jackson和Lipsitt，1996;Bewlay、Jackson和Gigliotti，2002；Kim等，2001；

Sha等，2003）。

$\mathrm{Nb}_{5}\mathrm{Si}_{3}$ 和 $\mathrm{Nb}$ 的蠕变指数 $n$ 分别在 $1\sim 2$ 和6附近。 $\mathrm{Nb}_{5}\mathrm{Si}_{3}$ 的研究表明， $\mathrm{Nb}_{5}\mathrm{Si}_{3}$ 的蠕变变形是由 $\mathrm{Nb}$ 在 $\mathrm{Nb}_{5}\mathrm{Si}_{3}$ 相中的扩散所控制的，并且相比于 $\mathrm{Nb}_{3}\mathrm{Si}$ 型硅化物， $\mathrm{Nb}_{5}\mathrm{Si}_{3}$ 型硅化物具有更好的蠕变性能。蠕变性能的目标是在 $1200^{\circ}C$ 下 $125\mathrm{h}$ 应力大于 $170\mathrm{MPa}$ 时的蠕变要小于 $1\%$ 。该要求所假设的铌硅化物基合金的密度是 $7\mathrm{g / cm^3}$ 。而 $\mathrm{Nb}_{5}\mathrm{Si}_{3}$ 的蠕变强度是很充足的，它的蠕变温度大约为 $1350^{\circ}C$ ，比目标蠕变温度 $1200^{\circ}C$ 高出很多。铌硅化物基合金的蠕变受硅化物和固溶体的蠕变共同控制。温度大于 $1000^{\circ}C$ 时， $\mathrm{Nb}_{\mathrm{ss}}$ 仅对蠕变强度有微小的贡献（Bewlay、Jackson和Gigliotti，2002）。

大多数铌硅化物基合金的蠕变指数 $n$ 都介于 $2.5\sim 4.5$ 。但对于一些早期发展的合金， $n$ 通常都比较大。铌硅化物基合金的蠕变行为主要是由硅化物相决定的。因此，Si的含量是很重要的，因为它决定了硅化物的体积分数。 $\mathrm{Si} <   12\%$ 时蠕变性能很差，因为材料的蠕变行为主要取决于 $\mathrm{Nb}_{\mathrm{ss}}$ 。Si的浓度为 $18\%$ 时具有最小的蠕变速率，此时硅化物的体积分数大约是0.6。Hf、Ti、Cr、Al和Mo之类的合金元素对蠕变行为影响的详细研究表明，增加Hf和Ti的浓度可以增加蠕变速率（对应于低蠕变速率，Hf和Ti的浓度应分别保持在 $8 \%$ 和 $21\%$ 以下），并且W、Mo和Ta都是改善蠕变的有效溶质添加剂（Bewlay、Jackson和Gigliotti，2002）。

在 $1150^{\circ}C$ 时铌硅化物基合金的主要蠕变拉伸应变（通常约为 $0.1\%$ ）要比典型第二代单晶体结构的镍基超耐热合金低。第一代铌基化物合金基合金在 $1000^{\circ}\mathrm{C}\sim 1200^{\circ}\mathrm{C}$ 范围拉伸和压缩时的蠕变行为数据表明，合金在 $1200^{\circ}\mathrm{C}$ 下、 $140\mathrm{MPa}$ 应力时的蠕变速率小于 $3\times 10^{-8} / \mathrm{s}$ 。最近的研究表明，多晶铸造热处理铌硅化物基合金在 $1200^{\circ}\mathrm{C}$ 下、 $300\mathrm{MPa}$ 应力时的蠕变速率小于等于 $6\times 10^{-8} / \mathrm{s}$ 。

对比了基于Nb-25Ti-8Hf-18Si构成的铌硅化物基合金的单位密度蠕变断裂行为和DS以及单晶体镍基超合金的蠕变断裂行为，数据表明，铌硅化物基合金的蠕变断裂行为和第三代单晶体钼基超合金的相似，断裂行为的产生是由铌硅化物密度的大量减少而引起的。但是它在实际应用中要求的寿命是已知铌硅化物基合金的10倍多（Bewlay、Jackson和Lipsitt，1996）。

O在Nb中的高溶解度（ $9\%$ ）使得铌合金极

易受O的污染和环境脆化的影响，两者在合金发展的过程中都已经得到了解决。例如，在 $\mathrm{Nb - 10Si}$ 中O含量对断裂韧性的作用可以表示为 $K_{\mathrm{Q}}$ （ $\mathrm{MPa} \cdot \mathrm{m}^{1 / 2}) = 23.3 \sim 0.7$ 。铌硅化物基合金的抗氧化目标是根据 $1315^{\circ} \mathrm{C}$ 下达到目前第二代单晶体镍基超合金在 $1150^{\circ} \mathrm{C}$ 时的氧化寿命的要求而得到的。对于这点，我们拥有短期和长远的抗氧化性能目标。前者是要在不加涂层的条件下能够在典型发动机条件下具有充足的抗氧化性能并且在 $1370^{\circ} \mathrm{C}$ 下 $10 \mathrm{~h}$ 内损耗小于 $200 \mu \mathrm{m}$ ；而后者则要求在 $1315^{\circ} \mathrm{C}$ 下 $100 \mathrm{~h}$ 内损耗小于 $25 \mu \mathrm{m}$ （Bewlay、Jackson和Lipsitt，1996）。

与Al、B、Cr、Fe、Ge、Hf、Si的合金化能够极大地改善抗氧化性能，其中和Al、Cr、Hf及Ti与Ge和/或B之间的协同效应对氧化性能尤其有效，Sn在小于 $900^{\circ}C$ 时对于消除有害氧化非常有效。对于铌硅化物基合金来说，短期的抗氧化目标已经达到。在最新一代的铌硅化物基合金中， $1200^{\circ}C$ 下 $100\mathrm{h}$ 内的损耗小于 $25\mu \mathrm{m}$ 的目标也已经达到。我们还需取得长足的进步才能达到长期的抗氧化目标，但是对于冶金学家来说，在环境温度达到 $1370^{\circ}C$ 的情况下保持室温、中温以及高温力学性能却仍然是一项巨大的挑战（Zelenitsas和Tsakiropoulos，2006；Geng和Tsakiropoulos，2007）。

对于铌硅化物基合金来说，抗氧化涂层是必需的，并且相比于当前镍基超合金使用的二元材料系统（连接涂层 $+$ 陶瓷）而言很可能是多重的TBCs。

# 3钼硅化物基合金

现在考虑两种材料类型： $① \mathrm { M o S i } _ { 2 }$ 基合金具有作为自身或部分涂层系统中抗氧化涂层的能力，其中某些可能适合于铌硅化物基合金； $②$ 钽硼硅化物合金具有在超高温条件下作为抗氧化材料的能力。这其中包括的三相合金组成为 $\mathrm{Mo}_5\mathrm{Si}_3$ 、 $\mathrm{Mo}_5\mathrm{SiB}_2$ （T2相）和 $\mathrm{Mo}_{3}\mathrm{Si}$ 或 $\alpha -\mathrm{Mo}$ 、 $\mathrm{Mo_3Si}$ 和T2（图5）。后者的抗氧化性能不如 $\mathrm{Mo}_5\mathrm{Si}_3\mathrm{-T}2\mathrm{-Mo}_3\mathrm{Si}$ 合金，但是具有韧性较高的 $\alpha-$ Mo固溶体相（Vasudevan和Petrovic，1992；Stergiou、Tsakiropoulos和Brown，1997；Meyer、Thom和Akinc，1999；Kruzic、Schneibel和Ritchie，2005；Sakidja等，2008）。

图5 $\alpha$ -Mo体积分数为 $34\%$ 的（三相 $\alpha$ -Mo- $\mathrm{Mo}_3\mathrm{Si - T2}$ ）  
PM Mo-11.3Si-11.4B合金光学显微图  
图片摘要：该图主要展示 5 Mo体积分数为 的（三相 Mo ）。
![](images/13c668bd26bfcee8d5fe9ce762091752ea0df53c4b8df9416be4ae5ae643edb1.jpg)  
转载于Kruzic、Schneibel和Ritchie（2005）Springer

单片 $\mathrm{MoSi}_2$ 可用作火炉加热元件。它具有较好的抗氧化能力，其原因是形成了具有保护作用的石英玻璃垢，但是 $\mathrm{MoSi}_2$ 在 $500^{\circ}\mathrm{C} \sim 700^{\circ}\mathrm{C}$ 也会遭受有害的氧化，并且它的保护性二氧化硅表层在热循环过程中会裂开。 $\mathrm{MoSi}_2$ 也是易裂的（室温下的断裂韧性约为 $3\mathrm{MPa} \cdot \mathrm{m}^{1/2}$ ），并且在高温下会变得很脆。随着 $\mathrm{MoSi}_2$ 结构中 Al 添加剂含量的增加，其结构从 $\mathrm{Cl}_3$ 经由 C40 变化到 C54 晶体结构。具有后者结构的 Mo（ $\mathrm{Si}_{1-x}\mathrm{Al}_x$ ）不会遭受有害氧化并且持续到 $1600^{\circ}\mathrm{C}$ 都具有抗氧化性能。例如，密度为 5.7 g/cm³ 的 Mo-37Si-30Al 合金在 $1400^{\circ}\mathrm{C}$ 下不会遭受有害氧化，会形成下方没有 $\mathrm{Mo}_5\mathrm{Si}_3$ 层的 $\mathrm{Al}_2\mathrm{O}_3$ 垢， $1600^{\circ}\mathrm{C}$ 时在 $\mathrm{Al}_2\mathrm{O}_3$ 上形成了下方没有 $\mathrm{Mo}_5\mathrm{Si}_3$ 层的 $\mathrm{SiO}_2 - \mathrm{Al}_2\mathrm{O}_3$ 。在低浓度下与 Al 的合金化能增加室温下的塑性。Al 的韧性作用归因于 Al 削弱了 Mo-Si 键并向键中引入了金属特性（Vasudevan 和 Petrovic，1992；Stergiou、Tsakiropoulos 和 Brown，1997；Arvanitis 等，2001）。

$\mathrm{Mo}_5\mathrm{Si}_3 - \mathrm{T}_2 - \mathrm{Mo}_3\mathrm{Si}$ （例如Mo-27Si-8B）合金在 $1000^{\circ}C$ 和 $1300^{\circ}C$ 高温下具有很好的抗氧化性能，（即在最初损耗 $1\sim 2\mu \mathrm{m}$ 后，事实上在 $1300^{\circ}C$ 或 $1450^{\circ}C$ 下 $50\mathrm{h}$ 后便再没有更进一步的衰减），其断裂韧性较差是由于这三种硅化物的脆性性质引起的。在 $\alpha \text{-MoMo_3Si - T_2}$ 合金中，其抗氧化性能取决于 $\alpha \text{-Mo}$ 的体积分数。例如，在Mo-10Si-10B中含有大约 $50\%$ 体积分数的 $\alpha \text{-Mo}$ ，其在 $1300^{\circ}C$ 下循环氧化的最初几个小时内的衰减为 $60~\mu \mathrm{m}$ ，Mo作为不稳定的 $\mathrm{MoO_3}$ 逐渐减少直到表面的Si足够富集。在材料经过最初损耗之后，损耗速率有了明显的下降

（约 $0.1\mu \mathrm{m / h})$ 。通过使用预氧化处理使其表面覆盖Si可以进一步减少最初的损耗（Berczik，1997；Meyer、Thom和Akins，1999；Sakidja等，2008）。

钼硼硅化物铸件通常具有不连续的 $\alpha$ -Mo 颗粒。PM 处理可以使钼硼硅化物具有连续的 $\alpha$ -Mo 颗粒。Mo 的 DBTT 接近于室温，比铌的要高出许多。Mo 受诸如氧气和氮气的污染问题不如铌的严重，但也必须注意将污染控制至最低。间隙性污染和 $\alpha$ -Mo 固溶体中提供了显著固溶强化作用 [即 Mo 的硬度 (约 $170 \mathrm{HV}$ )，随着固溶体中 Si 的含量而升高（ $1.8\%$ 的 Si 时约为 $300 \mathrm{HV}$ )] 的 Si 元素会导致室温下的塑性的降低并增加了 DBTT（Kruzic、Schneibel 和 Ritchie，2005）。

在 $\alpha\text{-Mo - Mo}_3\mathrm{Si - T}_2$ 合金中（例如Mo-16.8Si-8.4B)， $\alpha$ -Mo能根据其体积分数和分布情况极大地提高室温和高温下的断裂韧性。总之，具有一定抗氧化性能的钼硼硅化物在室温下的断裂韧性比铌硅化物基合金的要低。断裂韧性随着 $\alpha$ -Mo的体积分数而增加，在 $\alpha$ -Mo体积分数一定的情况下，如果其形成了连续的基体而不是单独的颗粒，则能更好地增加断裂韧性。研究发现，连续且体积分数约为 $50\%$ 的 $\alpha$ -Mo在室温下的断裂韧性为 $12\mathrm{MPa}\cdot \mathrm{m}^{1 / 2}$ 。研究观察到了无抗氧性能合金在应力强度因子为 $21\mathrm{MPa}\cdot \mathrm{m}^{1 / 2}$ 情况下的 $R$ 曲线行为。因此，钼硼硅化物合金可以达到铌硅化物基合金的 $20\mathrm{MPa}\cdot \mathrm{m}^{1 / 2}$ 断裂韧性，但是其抗氧化性能会有所下降。钼硼硅化物合金的研究是为了优化Mo-Si-B基合金以建立断裂韧性和抗氧化性上的最优平衡（Berczik，1997；Meyer、Thom和Akins，1999；Kruzic、Schneibel和Ritchie，2005）。

对于和铌硅化物基合金不同密度的材料而言，蠕变的目标（根据铌硅化物基合金的给定）也要做相应的调整。因此，对于钼硼硅化物假设其密度为 $9.5\mathrm{g / m^3}$ ，名义目标是在 $1200^{\circ}C$ 下蠕变速率为 $2\times 10^{-8}s^{-1}$ 时的蠕变强度应当大于 $230\mathrm{MPa}$ 。Mo $\mathrm{Mo}_3\mathrm{Si - T_2}$ 合金的蠕变强度取决于 $\alpha$ -Mo的体积分数以及微观形态（如果 $\alpha$ -Mo是连续的而不是单独的颗粒，则蠕变强度会变得很低）。晶粒或相的大小也对其有重大的影响。通常，蠕变强度随着晶粒或相的大小的增加而有所增加。例如，铸造和热处理的Mo-12Si-8.5B的 $\alpha$ -Mo的体积分数约为0.4，其 $\alpha$ -Mo颗粒在 $\mathrm{Mo}_3\mathrm{Si}$ 和 $\mathrm{Mo}_5\mathrm{SiB}_2$ 的连续基体内。在 $1200^{\circ}C$ 下和 $2\times 10^{-8} / s$ 蠕变速率时的拉伸蠕变强度为 $50\mathrm{MPa}$ ，而压缩蠕变强度是 $75\mathrm{MPa}$ 。蠕变

的应力指数约为3，通过合金化处理能进一步增加蠕变强度。通过对铸造和热处理Mo-19.5Nb-12Si-8.5B合金的推断可知，其在 $1200^{\circ}\mathrm{C}$ 蠕变速率为 $2\times 10^{-8} / \mathrm{s}$ 时的蠕变强度是 $260\mathrm{MPa}$ ，而钼硼硅化物合金可以达到这个蠕变要求。

我们应当庆幸抗氧化的数据是在空气中测量得到的，这些数据对于涡轮机的工作环境是比较理想的。实际上，硅基涂层的衰退速率在高压和潮湿的环境下会显著地增加。当前，满足氧化目标的铌硅化物和钼硅化物基合金没有足够的强度和/或断裂韧性。现在还不清楚能不能找到一种能够同时满足所有要求的金属。可能有必要将抗断裂成分和内部微观结构的性质同抗氧化成分以及表面附近的微观结构区别开来。可以预想的是，RTM-硅化物基合金在涡轮机中的应用可能更取决于其抗氧化性而不是机械性能。

# 4展望

基于耐火材料金属Nb和Mo的性能超过目前Ni基合金最高水平的新型合金正在研发当中。相关研究证明了铌和钼硅化物基合金在满足燃气涡轮机应用的特定性能方面具有很大的潜能。最新一代开发中的满足抗氧化目标的铌和钼硅化物基合金并没有足够的强度和断裂韧性。可以想象，抗氧性能而不是机械性能是决定涡轮机应用中耐火金属硅化物基合金运用的最重要的因素。

# 参考文献

Arvanitis, A., Diplas, S., Tsakiropoulos, P., Watts, J. F., Whiting, M. J., Morton, S. A. and Matthew, J. A. D. (2001) An experimental study of bonding and crystal structure modifications in MoSi2 and MoSi2 + xAl $(x = 10$ to $40\mathrm{at.}\% \mathrm{Al})$ via Auger parameter shifts and charge transfer calculations. Acta Mater., 49, 1063-1078.   
Begley, R. T. (1994) Columbium alloy development at Westinghouse, in Evolution of Refractory Metals and Alloys, (eds E. N. C. Dalder, T. Grobstein and C. S. Chen), TMS, Warrendale, pp. 29-48.   
Berczik, D. M. (1997) United States Patent 5, 595, 616, Method for enhancing the oxidation resistance of a molybdenum alloy, and a method of making a molybdenum alloy.   
Bewlay, B. P., Jackson, M. R. and Lipsitt, H. A.

(1996) The balance of mechanical and environmental properties of a multi-element niobium-niobium silicide-based in situ composite. Metall. Mater. Trans. A, 27, 3801-3808.   
Bewlay, B. P., Jackson, M. R. and Gigliotti, M. F. X. (2002) Niobium silicide high temperature in-situ composites, in Intermetallic Compounds, Principles and Practice 3, (ed. J. H. Westbrook and R. L. Fleischer), John Wiley & Sons, New York, 541-560.   
Brady，M.P.andTortorelli，P.F.（2004）Alloydesignofintermetallicsforprotective scaleformationand foruseasprecursors for complex ceramic phase structures，Intermetallics，12，779-789.   
Chan, K. S. and Davidson, D. L. (1999) Effects of Ti addition on cleavage fracture in Nb-Cr-Ti solid solution alloys. Metall. Mater Trans. A, 30A, 925-939.   
Diplas, S., Shao, G., Morton, S. A., Tsakiropoulos, P. and Watts, J. F. (1999) Calculations of charge transfer in Nb-17Al and V-50Al alloys, using the Auger parameter. Intermetallics, 8, 937-946.   
Geng, J. and Tsakiropoulos, P. (2007) Astudy of the microstructures and oxidation of Nb-Si-Cr-Al-Mo in situ composites alloyed with Ti, Hf and Sn. Intermetallics, 15, 382-395.   
Geng, J., Tsakiropoulos, P. and Shao, G. (2006) The effects of Ti and Mo additions on the microstructure of Nb-silicide based in situ composites. Intermetallics, 14, 227-235.   
Grill，R.andGnadenberger，A.（2006）Int.J.Refract.MetalsHard Mater.，24，276-282.  
Jackson, M. R. (1990) Hafnium containing Nb-Ti-Al high temperature alloys. US Patent 4, 956, 144 filed Dec. 22, 1988 and issued Sep. 11, 1990.   
Jackson, M. R. (1991) Hafnium containing Nb-Ti-Al high temperature alloy. US Patent 5, 006, 307 filed Dec. 5, 1988 and issued April 4, 1991.   
Jackson，M.R.（1994）NbTiAlCrHf alloys and structures.US Patent 5，366，565 filed March 3，1993 and issued Nov.22，1994.   
Jackson, M. R. and Jones, K. D. (1990) Mechanical behaviour of Nb-Ti base alloys, in Refractory Metals: Extraction, Processing and Applications, (eds K. Nona, C. Liddell and D. R. Sadoway), TMS, Warrendale, pp. 311-319.   
Kim, W. Y., Tanaka, H., Kasama, A., Tanaka, R. and Hanada, S. (2001) Microstructure and room temperature deformation of $\mathrm{Nb_{ss} / Nb5Si3}$ in situ composites alloyed with Mo. Intermetallics, 9, 521-527.

Kruzic, J.J., Schneibel, J.H. and Ritchie, R.O. (2005) Ambient-to elevated-temperature fracture and fatigue properties of Mo-Si-B alloys: role of microstructure. Metall. Mater. Trans. A, 36, 2393-2402.   
McAdam，G.D.（1964）Substitutional niobium alloys of high creep strength.J.Inst.Met.，93，59-64.   
Meyer, M. K., Thom, A. J. and Akinc, M. (1999) Oxide scale formation and isothermal oxidation behaviour of Mo-Si-B intermetallics at $600^{\circ}\mathrm{C} \sim 1000^{\circ}\mathrm{C}$ . Intermetallics, 7, 153-162.   
Sakidja, R., Perepezko, J. H., Kim, S. and Sekido, N. (2008) Phase stability and structural defects in high temperature Mo-Si-B alloys. Acta Mater., 56, 5223-5244.   
Sha, J., Hirai, H., Tabaru, T., Kitahara, A., Ueno, H. and Hanada, S. (2003) Mechanical properties of as cast and directionally solidified Nb-Mo-W-Ti-Si in situ composites at high temperatures. Metall. Mater. Trans. A, 34A, 85-94.   
Stergiou, A., Tsakiropoulos, P. and Brown, A. (1997) The intermediate and high-temperature oxidation behaviour of Mo $(\mathrm{Si}_{1 - x}\mathrm{Al}_x)_2$ intermetallic alloys. Intermetal- lics, 5, 69-81.   
Subramanian, P. R., Mendiratta, M. G., Dimiduk, D. M.

and Stucke, M. A. (1997) Advanced intermetallic alloys-beyond gamma titanium aluminides. Mater. Sci. Eng. A, A239-240, 1-13.   
Thandorn, T. and Tsakiropoulos, P. (2010) Study of the role of B addition on the microstructure of the Nb-24Ti-18Si-8B alloy, Intermetallics, 18, 1033-1038.   
Vasudevan，A.K.and Petrovic，J.（1992）A comparative overview of molybdenum silicide composites.Mater. Sci.Eng.A，A155，1-17.   
Vellios, N. and Tsakiropoulos, P. (2007a) The role of Sn and Ti additions in the microstructure of Nb-18Si base alloys. Intermetallics, 15, 1518-1528.   
Vellios, N. and Tsakiropoulos, P. (2007b) The role of Fe and Ti additions in the microstructure of Nb-18Si-5Sn silicide base alloys. Intermetallics, 15, 1529-1537.   
Zelenitsas, K. and Tsakiropoulos, P. (2005) Study of the role of Cr and Al additions in the microstructure of Nb-Ti-Si in situ composites. Intermetallics, 13, 1079-1095.   
Zelenitsas, K. and Tsakiropoulos, P. (2006) Effect of Al, Cr and Ta additions in the oxidation behaviour of Nb-Ti-Si in situ composites at $800^{\circ}\mathrm{C}$ . Mater. Sci. Eng. A, 416, 269-280.

本章译者：古兴瑾（南京航空航天大学航空宇航学院）

# 航空发动机材料的固态焊接

Michael Preuss<sup>1</sup>, Philip Threadgill<sup>2</sup>

1曼彻斯特大学材料学院，曼彻斯特，英国

2Granta高科技园，原英国焊接研究所，阿宾顿，剑桥，英国

# 1 引言

飞行器的燃气涡轮发动机通常在非常高的温度及压力下运行，因而对发动机制造过程所用的材料要求极高。发动机制造商以及使用者们正致力于追求更好的推力、重量以及燃料的经济性，这就对发动机材料提出了更高的要求，同时这也不可避免地使得人类制造业迎来了新的挑战。连接材料是发动机制造过程中至关重要的一环，而且许多针对高温发动机应用开发的合金，尤其是镍基高温合金，很难利用熔化过程进行焊接。然而，利用固态焊接方法，比如摩擦焊接，不仅能够避免在熔化过程中的凝固问题，而且焊接过程是机械化的，无须进行人工干预就能够提高焊接效率，并且能够获得高水准的一致性。

本章旨在描述航空发动机制造过程中的两个主要过程变量，并且选取一些发动机经常用到的焊接材料，如镍基高温合金、钛合金以及超高强度钢，给出与其焊接性能相关的数据，这些性能包括力学性能、微观结构以及非常重要的残余应力。

很多世纪以前人们就认识到两个物体摩擦会发热这一原理，对于轴对称的焊接部分（例如圆柱、圆管、圆盘等），可以采用旋转摩擦的焊接方法，焊接过程的两种主要方法是直接驱动旋转摩擦焊接（Direct-Drive Rotational Friction Welding，DD-RFW）以及惯性摩擦焊接（Inertia Friction Weld

ing，IFW）。这两种焊接方法的主要不同是：使用DD-RFW方法时旋转部分的能量来源于一个大功率发动机，而IFW则是令焊接部分与一个旋转飞轮通过纺锤相连，从而提供能量。在惯性焊接过程中，对于每个焊接部位所提供的总能量是一样的，这与连续驱动摩擦焊接方法不同。同时，在惯性焊接过程中能量转换的速率时常会改变，而对于连续驱动摩擦焊接方法来说这个速率是恒定的。驱动发动机首先要将飞轮加速，并且在与飞轮断开前发动机要达到预定速度。然后，静止的焊接部分会被旋转的飞轮部分所推动，而飞轮提供的动能会在接触表面被转换成摩擦热能。在焊接过程中产生的塑化材料大多数作为火花飞离焊缝，从而实现焊缝的自清洁。对于非轴对称的焊接部件，如在轮盘上焊接叶片，航空发动机制造商们会使用线性摩擦焊接法（Linear Friction Welding，LFW），这是一种用焊接的一个部分振荡摩擦另一个部分的直接驱动方法。同时，类似于IFW方法，焊接接合处摩擦产生的热量和焊接时施加的压力将导致材料局部变形和塑化。最后，在选取了合适的焊接参数后，RFW和LFW两种方法会在加工的最后阶段将两个部件焊接在一起，最终实现结构的良好焊接。

Bevington可能是第一个于1891年采用旋转摩擦焊接方法并且获得专利的科学家。然而直到六七十年后，首先在俄罗斯然后是美国，这一方法才被认为可以用作商业用途。相比之下，有关线性往复焊接低碳钢的机理的专利直到1969年才问世。Cheng首先发表了旋转摩擦焊接法中有关温度分布

的详细研究，1962年他介绍了类似金属管的焊接（Cheng，1962），1963年则是关于不同的金属管的焊接（Cheng，1963）。在同一时期，英国和西德的焊接协会是西欧推动摩擦焊接方法的主要力量。在日本，由于工业界和学术界对于摩擦焊接方法的兴趣日益增强，在1964年成立了日本摩擦焊接协会。旋转摩擦焊接最开始仅仅是直接驱动，直到1965年用惯性飞轮带动锭子技术的出现才促进了惯性焊接方法的发展。惯性摩擦焊接方法因其焊接参数少以及能够焊接由高温材料制成的大截面部件等优势，在运输业被广泛使用。惯性摩擦焊接方法在北美尤其热门，而在欧洲连续驱动法仍占统治地位。另外，尽管其他方法仍在不断发展，但线性摩擦焊接法仍是迄今为止航空发动机制造业唯一的工业方法，尤其是用于钛合金焊接。尽管最近设计采用的蓄能技术能够有效降低该方法的成本，但焊接机器的高额投入仍然是该方法应用率偏低的主要原因。线性摩擦焊接法已经被证实是在轮盘上焊接涡轮叶片的理想化方法，产品的高附加值证明线性摩擦焊接设备高投入是物超所值的。另一个有利优势就是焊接后部件的重量会显著减少。同样值得注意的是至少对于单级惯性摩擦焊接方法，仅有三个焊接参数——惯性、旋转速度以及焊接压强，线性摩擦焊接方法焊接过程还会有许多重要的过程参数，因此，后者最佳工艺参数的研发更加复杂。

# 2 摩擦焊接的工艺环节

# 2.1 惯性摩擦焊接

当不考虑飞轮加速的初始环节（这一环节对实际的焊接过程并无影响）时，惯性摩擦焊接通常被认为是三阶段模型[如图1（a）所示]。第一阶段中，两个焊接部件在外加压力的作用下逐渐接触，使得旋转速度逐渐减小，摩擦扭矩逐渐增大并达到一个峰值。在这一阶段中，两个焊接部件之间出现真正的摩擦，焊接表面的不规则凸起与粗糙毛刺被磨平，两个焊接部件达到完全接触。随后，由于在焊接过程中材料温度的增加，焊接区会形成一个轻度塑化层，从而导致摩擦扭矩减小。在第二阶段中，焊接过程达到一个稳定的状态（转矩大体恒定），这一状态下，焊接部分温度低的材料会被持

续加热而高温材料则会以火花的形式喷溅。材料的喷溅会导致焊接材料以一个恒定的熔化速度缩短长度，而向母材传递的热流使塑化区域面积和扭矩逐渐增大。在最后一个阶段，旋转速度急剧下降，扭矩增大并达到第二次峰值，焊接材料的长度快速减小。实质上在第三阶段，焊接材料会在锻造压力下被锻造在一起，而且这一环节还会使得焊接的微观结构产生颗粒细化的现象（Oberle、Loyd和Calton，1967）。一旦塑性流动产生，动态的重结晶作用就可能会在焊接过程中出现，但是这时已经精炼的材料就会随火花一起喷溅而出。尽管这一方法并不常用，但是可以在第三阶段中采用显著高于初始值的焊缝压力，从而演变出两阶段的惯性摩擦焊接法。如图1所示，至少在最开始的冷却阶段需要持续施加载荷，但有趣的是，从已经发表的文献来看，时至今日学者们还很少研究两阶段惯性摩擦焊接法的压力问题。从残余应力的角度来看，如果能够采用正确的应用方法，两阶段压力法具有很大的潜在优势。当对焊接材料加压时，使用两阶段焊接方法会喷溅出绝大部分温度极高的材料，从而创造出一种温度相对较低的焊接方法，并且采用该方法焊接时产生的残余应力相对较低。

# 2.2 线性摩擦焊接

在线性摩擦焊接方法中，人们通常需要区分三个与实际焊接过程相关的处理阶段[图1（b)]。在第一阶段，即调节阶段，部分焊件会在短时间内产生稳定、不间断、有节奏的线性振荡。随后另一部分就会在一个很小的力的作用下在预定时间内与振荡部分接触。在第二阶段，即摩擦阶段，两个部分之间的挤压力会增大到一个设定水平，并在接触面上产生热量。和惯性摩擦焊接方法类似，这也会导致焊接材料的软化并生成一层塑化层，同时在振荡作用以及熔接线的压紧力作用下材料也会以火花形式喷溅而出。第三阶段的过程则是靠一系列的参数引发，比如预设熔融时间或者振荡的周期数。在最后阶段，即锻造阶段，振幅会在一定时间内（通常很短）衰减为零。在这一阶段，锻造压力要么保持第二阶段的压力，要么与两阶段焊接方法一样，锻造压力高于摩擦压力（后者更常见）（Bhamji、Preuss和Threadgill，2010）。

图片摘要：该图主要展示 1（a）惯性摩擦焊接（Wang和Lin，1974）和（b）线性摩擦焊接中的加工阶段。
![](images/71a09a6b98bef5410c0ff44d3d790a26802eec263d7eb8d5cb7a8b8901900f60.jpg)

图片摘要：该图主要展示 1（a）惯性摩擦焊接（Wang和Lin，1974）和（b）线性摩擦焊接中的加工阶段。
![](images/673af4faa2e07792488a80a7809502880d43df9406e9a7bdb7a668dc170b8d4f.jpg)  
图1（a）惯性摩擦焊接（Wang和Lin，1974）和（b）线性摩擦焊接中的加工阶段

# 3 惯性摩擦焊接和线性摩擦焊接方法中材料和残余应力的影响

# 3.1 同类焊接中材料的影响

尽管原则上摩擦焊接可以接合任何可塑化的材料，但很明显，有些材料更适合这种方法，而有些材料则不太适合。其主要原因是摩擦焊接需要在局部产生足够的热量，并且至少在焊接中的锻造阶段需要施加锻造高压。对于导热系数较低的材料和高温下强度相对较大的材料，如镍基超合金以及钛合金，在焊接过程的第二阶段中，因为导热系数低，热损耗较小，且较高的强度能够防止材料在焊接时塌缩，所以这些材料就更加适合采用摩擦焊接。镍合金和钛合金有较高的强度，也能够承受在焊接最初阶段摩擦产生的高热。然而，仍需考虑的重要问题是，靠近焊缝处的材料需要承受非常大的变形速率（一般在 $1\sim 20s$ ），而且在使用金属间化合物合金或者某些镍基超合金时的可成型性也是个问题。事实上，人们对典型的高性能材料在高温以及高变形速率下的可成型性

知之甚少。当采用惯性摩擦焊接或者线性摩擦焊接方法焊接镍基超合金时，需要特别注意这些合金在高温下材料强度变化规律表现出来的多样性。尽管有些工程合金随着测试温度的升高强度会持续降低，但是 $\gamma^{\prime}$ 强化镍基超合金在室温到 $700^{\circ}C$ 后强度并不随温度变化（第4卷第192章），而在超过 $700^{\circ}C$ 后，由于 $\gamma^{\prime}$ 的分解，材料的强度会出现显著的降低。可以想象，材料强度随温度的突变使其不能连续地流入热塑层，从而导致惯性摩擦焊接法和线性摩擦焊接法的第二阶段不稳定，取而代之的是高温材料突然以火花形式喷溅而出，从而导致没有足够的高温材料形成热塑层。

# 3.2 同类焊接中残余应力的影响

尽管惯性摩擦焊接法和线性摩擦焊接法都是固态焊接技术，但在焊接高温材料的时候仍会产生不容忽视的残余应力。需要指出的是，残余应力是由冷却过程中的热失配引起的，在极高的温度下，材料会变得非常柔软，并且只有在材料无法通过快速蠕变消除热失配时才会形成弹性应变场。原则上有三种方法可以减少惯性摩擦焊接法和线性摩擦焊接法产生的残余应力。首先，待锻造阶段的高温塑化区消失后，可以在第三阶段之初获得一个温度相对较低的焊接区域（理论上，通过使锻造载荷远大于摩擦力可以实现）；其次，降低焊缝的热影响区域（Heat-Affected Zone，HAZ）的冷却速率，从而有利于材料释放部分因冷却产生的热失配，尽管没有公开的文献报道类似的实例，但是通过形成比较大的热影响区域或者加热整个区域的做法也许是可行的；最后，有些材料因相变可能会减少应力的产生。比如对于钢来说，材料微观上从奥氏体转变成马氏体会引起体积的相应膨胀，这可以补偿焊接区域典型的拉伸弹性应变。马氏体转变的程度以及与之相关的体积膨胀取决于一系列的参数，而这些参数又和冷却速率以及合金的化学性能有关。析出强化材料，比如说镍基超合金材料IN718，可能在快速冷却的过程中保留焊接区域溶解状态下的所有溶解的析出相。如此一来，热影响区中产生的材料就相对柔软，它们不能承受过大的弹性形变，因此，就限制了残余应力的产生。

# 3.3 异种焊接的影响

由于异种焊接能够在焊缝处产生带有梯度成分的结构，因此这种方法已经逐渐变得重要起来。因为摩擦焊接不仅会产生热量，还会产生变形，被焊接的两种合金在流动应力上的巨大差异可能会导致焊接面的

某一面单方向长度上的减少。同时，焊接异种金属能够导致接合面产生一种易碎的中间金属相。然而，许多异种材料的焊接组合正大规模用于商业用途，包括焊接同族的合金材料（例如，下面将要介绍的两种不同的钢材，或者是两种性能迥异的材料，如铝和钢）。解决这些问题的策略包括焊接两种横截面积不同的部分（低温材料的横截面积比高温材料的大），同时要保证除第二阶段外所有焊接阶段尽可能短。

如果是将具有不同承温能力的材料焊接在一起，惯性摩擦焊接和线性摩擦焊接所产生的残余应力在焊缝上就会有显著的不同。可是，这些残余应力也可能不仅仅是由各种合金决定的，其中一部分材料的低应力水平也会限制焊缝线上另一部分材料的应力水平。为了获得理想的应力消除、微观结构和力学性能，焊接后的两种合金可能需要采用不同的退火工艺，因而最困难的任务是研发出一种合适的焊后热处理方法（Post-Weld Heat Treatment，PWHT）。

# 4 案例研究

在下面的论述中，我们会简要介绍三种不同的高温摩擦焊接的案例，并且主要从这些案例中最典型的微观结构、残余应力的演变以及力学性能等方面来进行描述。第一个案例主要针对惯性摩擦焊接镍基超耐热合金，它主要是焊接压气机和涡轮盘；第二个案例是关于线性摩擦焊接钛合金，它主要用来制造所谓的整体叶盘（完整焊接叶片的轮盘）；最后一个案例旨在研究惯性摩擦焊接异种高性能钢，这种钢主要用于航空发动机上的轴。

# 4.1 案例研究一：用惯性摩擦焊接法焊接镍基超耐热合金

正如第4卷第192章中所描述的，多晶镍基超耐热合金被广泛地用于制造航空发动机，而这其中最需要严格遵守安全标准的关键部件则是压缩机和涡轮盘。由于最新一代的发动机合金轮盘很难使用熔焊焊接，因而更多的是采用惯性摩擦焊接方法将合金轮盘焊接在一起。而上述合金之所以具有优良的性能，主要是因为它的微观结构尤其是 $\gamma^{\prime}$ 析出相。当焊接轮盘材料时，要特别注意 $\gamma^{\prime}$ 析出相的分布，因为在惯性摩擦焊接的区域中，剧烈的热辐射以及塑性变形很可能导致材料的微观结构发生彻底改变。还需要注意的是，现今在超耐热合金惯性摩擦焊接领域公开发表的文献都主要集中在壁厚小

于 $15\mathrm{mm}$ 的管状物的焊接上。同样值得注意的是，用惯性摩擦焊接方法焊接如此薄的管状物时，焊缝线横截面上材料微观结构的变化比较大，而焊缝线轴向方向材料微观结构变化较小。

# 4.1.1 用惯性摩擦焊接法焊接镍基超耐热合金的微观结构演变

使用惯性摩擦焊接方法焊接镍基超合金时，在靠近焊接表面处的材料温度会超过 $\gamma^{\prime}$ 析出相的固溶度曲线，并且焊接线上温度急剧升降的梯度会导致热力学影响区域（Thermomechanically Affected Zone，TMAZ）和热影响区域微观结构的急剧改变。另外，材料特性取决于 $\gamma^{\prime}$ 稳定合金元素的含量（其中铝和钛元素是影响最显著的），最靠近焊接线的区域在不含 $\gamma^{\prime}$ 相的情况下相对柔软；而在 $\gamma^{\prime}$ 稳定物含量较高的区域，冷却过程中产生的细小 $\gamma^{\prime}$ 析出相（尺寸小于 $20\mathrm{nm}$ ）使这一阶段的材料具有相对较高的焊接强度（Preuss、Withers和Baxter，2006）。图2给出了后一种情况的试验结果（Preuss等，2004）。严重的温度偏差是改变 $\gamma^{\prime}$ 析出的潜在因素，并会改变区域中 $\gamma$ 与 $\gamma^{\prime}$ 间的晶格错配。现在，焊接区域 $\gamma/\gamma^{\prime}$ 晶格错配的变化对于材料性能的影响结果尚不清楚，这是因为区域中 $\gamma/\gamma^{\prime}$ 晶格错配的变化往往与其微观结构的其他变化同时出现。为了实现热影响区 $\gamma^{\prime}$ 相平衡体被分数下

图片摘要：该图片与使用惯性摩擦焊接方法焊接镍基超合金时，在靠近焊接表面处的材料温度会超过 析出相的固溶度曲线，并且焊接线上温度急剧升降的梯度会导致热力学影响区域（Thermome这部分内容相关。
![](images/c8d28ba9c8ff9081a9fa1305d3fe3e7945a98d15133ceafdec1b5968b9c0a7bf.jpg)  
(a)

图片摘要：该图主要展示 2惯性摩擦焊接合金720LI时 析出相的影响（a）焊接线（放大30000倍）；（b）焊接线（放大100000倍）；（c）。
![](images/0b23d6bfb3294de62a3977e746d779b7bf8af57775af3c9b4da5958e0a0dd6f9.jpg)  
（b）

图片摘要：该图主要展示 2惯性摩擦焊接合金720LI时 析出相的影响（a）焊接线（放大30000倍）；（b）焊接线（放大100000倍）；（c）。
![](images/cb836ff8aeea283d42a9bff18aa2ee04c70d8c608522b6e3fd01355b8dd83bb8.jpg)  
（c）

图片摘要：该图主要展示 2惯性摩擦焊接合金720LI时 析出相的影响（a）焊接线（放大30000倍）；（b）焊接线（放大100000倍）；（c）。
![](images/9e6e9512c0ff2797a16901392536f126cab4484fe320cf35c48dc5f908ee5d84.jpg)  
(d)   
图2惯性摩擦焊接合金720LI时 $\gamma^\prime$ 析出相的影响（a）焊接线（放大30000倍）；（b）焊接线（放大100000倍）；（c）距焊接线 $1\mathrm{mm}$ 处（放大30000倍）；（d）距焊接线 $4\mathrm{mm}$ 处（放大30000倍）

（铬镍铁合金I718中为 $\gamma^{\prime \prime}$ ）的再析出并释放残余应力，通常需要设计一些焊接后热处理（PWHT）。在设计焊接后热处理（PWHT）步骤时，非常重要的一点是必须考虑到整个部件都将经过退火处理，这可能导致基体材料的过度时效，而如果为不过度时效， $\gamma^{\prime}$ 析出相则很难充分地释放残余应力（见本章4.1.2节）。从微观结构的角度来讲，在焊接相异的镍基超耐热合金时，优化这种焊接后热处理法是比较困难的，因为优化 $\gamma^{\prime}$ 和 $\gamma^{\prime \prime}$ 析出相的过程要求有不同的热处理温度。

尽管能在整个热影响区域上观察到 $\gamma^{\prime}$ 析出相作用的演变，但明显的晶粒尺寸改变只能在较窄的热力学影响区域中观察到。热影响区域中晶粒尺寸的稳定性与约束晶粒边界移动的 $\gamma^{\prime}$ 析出相的体积分数有关。然而，一旦晶内 $\gamma^{\prime}$ 熔化，即会出现动态重结晶的区域直至到达焊接界面。因为该动态区域即使在焊接后做热处理后也没有任何的退火孪晶，因而很容易被识别出来。在重结晶区域和母材之间，通常可以观察到一条由高蓄能材料组成的窄带（Preuss等，2002），如果随后的热处理温度接近 $\gamma^\prime$ 的固溶曲线，这种材料就很有可能形成不规则晶体。

# 4.1.2 用惯性摩擦焊接法焊接镍基超耐热合金时的残余应力的变化

因为镍基超耐热合金能够呈现出非凡的高温力学性能，包括抗蠕变性能，故在惯性摩擦焊接时这些材料中较高的残余应力也就不值得奇怪了。

焊接时产生的应力通常会与合金的承温性能有关，而且用惯性摩擦焊接不同的合金时，残余应力会有显著的不同。最值得注意的是，一些更容易形成 $\gamma^{\prime}$ 二次析出的合金在焊接时会承受比诸如铬镍铁合金之类的其他合金更大的残余应力，如图3所示（Preuss、Withers和Baxter，2006）。正如前面所提到的，现今镍基超耐热合金的惯性摩擦焊接主要是焊接壁厚很小的管状物。对于拥有这样几何性质的焊接物，通常焊接线上的拉伸环向应力在靠近管状物内径处最大，能达到 $1000\mathrm{MPa}$ 。相比较而言，径向应力会更小一些，但是会出现一个弯矩，使得内径处出现拉应力、外径处出现压应力（Preuss等，2002；Preuss、Withers和Baxter，2006）。径向应力产生的原因是焊接金属在冷却过程中类似于压血带一样地收缩以及夹紧装置的共同作用（Grant等，2009）。

图片摘要：该图主要展示 3通过中子衍射测量出的惯性摩擦焊接铬镍铁合金718、合金720LI和RR1000（按承温能力递增）熔接状态下的冯·米斯（。
![](images/492e7929121a77a52cb76efe3ff84dca9985f5358613a216e5bdd24d4fb3feea.jpg)  
图3通过中子衍射测量出的惯性摩擦焊接铬镍铁合金718、合金720LI和RR1000（按承温能力递增）熔接状态下的冯·米斯（von-Mises）等效应力图。需要注意的正如4.1.3节所述，铬镍铁合金的柔软焊接区域只会产生有限的焊接应力（Preuss、Withers和Baxter，2006），这在图4中同样可见

因为大部分的惯性摩擦焊接会使用壁厚相对小的焊接物，因而径向应力通常就不那么重要。关于焊接参数对残余应力产生影响的研究很少，但是流程建模显示，增加焊接压强并不会减少焊接线上的拉伸环向应力（Grant等，2009）。

因为在焊接镍基超耐热合金时会产生很高的残余应力，焊接后热处理就成了一个标准程序。然而，确定一个能够将应力释放到可接受范围的温度，并且不损害材料微观结构以及力学性能，通常并不容易，因为这一温度会导致“3”代 $\gamma^{\prime}$ 析出相的粗化（第4卷第192章关于“3”代 $\gamma^{\prime}$ 析出相对于力学性能的影响）（Preuss等，2002）。这对焊接异种镍基超耐热合金至关重要，因为这时适用于低承温能力材料的退火温度可能并不足以释放高承温能力材料中的残余应力（Preuss等，2002）。

# 4.1.3 用惯性摩擦焊接法焊接镍基超耐热合金的力学性能

关于用惯性摩擦焊接法焊接镍基超耐热合金的力学性能，现今发表的刊物中无外乎关注于焊接区域的硬度研究。正如本节4.1.1中所提到的，焊接区域的强度取决于 $\gamma^{\prime}$ 和 $\gamma^{\prime \prime}$ 稳定物的含量。不同材料沿焊接线区域拉伸强度的变化已由Preuss、Withers和Baxter于2006年在运用电子散斑干涉技术（Electron Speckle Pattern Interferometry，ESPI）进行拉伸测试的局部应变测量中得到，如图4所示。

从残余应力的角度看，这样的强度变化是非常

图片摘要：该图主要展示 4熔焊状态下惯性摩擦焊接RR1000，合金720LI以及铬镍铁合金718的 的弹性极限应力变化。
![](images/9c0bbe580dd3914a09166e956578cfb2ea0ba654acfbb73d7846bc6584eb8cc4.jpg)  
图4熔焊状态下惯性摩擦焊接RR1000，合金720LI以及铬镍铁合金718的 $0.2\%$ 的弹性极限应力变化

危险的，因为焊接线上的高强度会产生很大的残余应力。经过合理的焊接及热处理之后，拉伸强度和延展性在同种焊接时似乎并没有相关性（Roder、Albrecht和Luetjering，2006）。一些疲劳裂纹扩展的研究同样致力于研究异种超合金的焊接。本章节的主要研究重点为焊接后热处理温度对碳化物的形成和之后的裂纹扩展速率的影响。另外，在运用惯性摩擦焊接方法时氧化损伤机制也会影响裂纹扩展，因为真空条件下的高温裂纹扩展比空气中的慢。这些研究同样表明，因为试验温度的不同，裂纹扩展既可能是晶粒间的，也可能是晶粒内部的(Li等，2007；Pint、Distefano和Wright，2006)。

# 4.2 案例研究二：用线性摩擦焊接法焊接钛合金

与用惯性摩擦焊接法焊接镍基超耐热合金相似，用线性摩擦焊接法焊接钛合金会在焊接线上呈现出显著的微观结构的改变。因为钛合金较低的热导率，尽管热影响或者热力学影响区域的大小取决于用线性摩擦焊接法焊接的实际区域，但是这些区域仍会变得很窄。尽管人们已经在努力扩展线性摩擦焊接法的应用范围，但是到目前为止，该方法的唯一应用就是将叶片焊接到涡轮盘上去。

# 4.2.1 用线性摩擦焊接法焊接钛合金的微观结构演变

尽管已经有人研究了焊接类钛合金和Ti6246(Lutjering和Helm，1999；Romero等，2009)，但该领域大多数研究仍集中在焊接Ti-6Al-4V，一种用来制造航空发动机钛合金的主要合金类型（见本卷第189章)。众所周知的是，其他钛合金的研究工作也在大量进行，包括类 $\alpha$ 、 $\alpha /\beta$ 和 $\beta$ 合金以及 $\gamma$

钛铝混合物（尽管这一合金很少被提及）（Baeslack等，1995）。在焊接Ti-6Al-4V的过程中，靠近焊接界面处的温度会超过 $\beta$ 转变线，同时会产生一个动态重结晶细小 $\beta$ 晶粒结构的过程（Karadge等，2007）。除非 $\beta$ 析出的稳定的钛合金足以将马氏体的产生温度抑制在室温下，否则焊接线上的微观结构将会是精细的马氏体（ $\alpha^{\prime}$ ）结构，并且有些情况下片晶会以砖墙结构呈现。需要记住的是，钛合金中片晶的宽度决定了冷却速率。尽管热影响区域的尺寸取决于焊接区域的面积，但内部线性摩擦焊接会呈现出比整体焊区性能更为优越的精细焊接微结构（Karadge等，2007）。从图5中可以看出两边母材以稍微不同的方式进行加工后焊接线上典型的微观结构演变。由于热力学影响区域有剧烈的塑性变形，钛合金会形成一个非常明显的横向（1010<1120>）纹理，其中 $\alpha$ 微晶的 $c$ 轴位于焊接平面内并且垂直于往复方向，如图6所示。有趣的是，从同一区域观察到的 $\beta$ 微晶的纹理不一定十分明显，因为 $\beta$ 到 $\alpha^{\prime}$ 相变过程中会出现显著的取向变量选择（Karadge等，2007）。最后，还有研究显示，在用惯性摩擦焊接法焊接Ti-6Al-4V过程中，焊接压强对焊接线的纹理有很重要的影响，同时高焊接压强会显著减小这一纹理的强度（Romero等，2009）。

# 4.2.2 用线性摩擦焊接法焊接钛合金的残余应力演变

众多公开刊物均发表了关于线性摩擦焊接钛合金在焊接状态和焊后热处理条件下的残余应力特性的内容。现在已知的是，在线性摩擦焊接平面的 $x$ 轴方向上，平行于焊接面且靠近焊接接触面的中间部位的拉伸应力最大；在焊接平面的 $y$ 轴方向，焊后应力相对较小。在垂直于焊接平面的方向，焊接后的拉伸应力相对较小，这可能是因为热的焊接面在冷却时相对均匀，并不会在焊接接合面处产生冷热不均匀。已经有研究显示，焊后个别合金的最大拉伸应力高达 $800\mathrm{MPa}$ 。已经被证实的是焊接应力可以通过增加焊接压强而得到显著降低（Romero等，2009），如图7所示。可以确定的是，高锻造压强能使接触面处的材料喷射更为稳定，从而形成相对较冷的焊接。线性摩擦焊接钛合金需要进行焊后热处理，而且通过一般的退火方法即能显著地减

图片摘要：该图主要展示 5用线性摩擦焊接法焊接Ti 6Al 4V焊接线结构的显微图像。
![](images/52ca799f3b4c45bcb99c1fe04ab058fbc48c5077714576f19511b6c39cfe1d63.jpg)  
（c）  
（d）

图5用线性摩擦焊接法焊接Ti-6Al-4V焊接线结构的显微图像  
图片摘要：该图主要展示 5用线性摩擦焊接法焊接Ti 6Al 4V焊接线结构的显微图像。
![](images/c0695da7170269f88eb7d2e61a5d7c7504f4442466e29476673381a182dc8e48.jpg)  
（a）穿过焊接线的典型线性摩擦焊接的微观结构；（b）焊接线区域晶界之前的马氏体砖墙式结构；（c）和（e）焊接两部分突然开始时的剧烈塑性变形；（d）热力学影响区域的中心。 $\alpha$ 相较亮， $\beta$ 相呈现黑褐色

图片摘要：该图主要展示 5用线性摩擦焊接法焊接Ti 6Al 4V焊接线结构的显微图像。
![](images/07885014d0e2d07adaa0b2fc412b9c1b5838e0fe996eb01ca9be71c5312dcabf.jpg)  
图6用线性摩擦焊接法焊接Ti-6Al-4V的焊接线上内部氧化物中的结晶取向（xy：焊接平面）  
图7 锻造压强对于残余应力的 $x$ 、 $y$ 和 $z$ 方向组成部分的影响，焊接压强以最低压强为准

小应力（Frankel等，2009）。因此，和镍基超耐热合金焊接比起来，摩擦焊接钛合金时焊后热处理步骤效果更为明显。

4.2.3 用线性摩擦焊接法焊接钛合金的力学性能

因为摩擦焊接钛合金时的热力学影响区域有着显著的微观结构细化，因而这一区域的强度和硬度通常要优于母材（Wanjara和Jahazi，2005）。和用惯性摩擦焊接法焊接镍基超耐热合金相似，关于用线性摩擦焊接法焊接钛合金力学性能的文献也非常少。精细微观结构钛合金通常具有相对较快的裂纹扩展速率（见第4卷第189章），并且这也可能会出现在用线性摩擦焊接法焊接钛合金的焊缝界面上。然而，精细的微观结构是不可能促进裂纹萌生的。在某些用线性摩擦焊接法焊接Ti-6Al-4V焊接线上观察到的强晶体结构可能对材料的疲劳性能不利，但该区域显著的可见晶粒细化弥补了该不利情况。

# 4.3 案例研究三：用惯性摩擦焊接法焊接高性能钢

最近刊登的关于异种钢材焊接的工作表明，运用惯性摩擦焊接法焊接SCMV钢和AerMet100钢制造出双传动轴是可能的（Robotham等，2005），SCMV（ $0.3\% \mathrm{C}$ ， $3.15\% \mathrm{Cr}$ ， $1.6\% \mathrm{Mo}$ 0.1%V和 $0.6\% \mathrm{Si}$ ）通常都用在航空发动机驱动轴的涡轮（高温）尾端上，而AerMet100（ $0.2\% \mathrm{C}$ ， $2.5\% \mathrm{Cr}$ ， $10.1\% \mathrm{Ni}$ ， $12.7\% \mathrm{Co}$ 1.37%Mo， $3.26\% \mathrm{Nb}$ 和 $0.01\% \mathrm{Mn}$ ）通常都用在传动轴的压缩机尾端上，因为此处需要一种高强度的合金来承受很大的弯矩（Robotham等，2005）。AerMet100是一种高性能钢，它的高强度以及高延展性归功于它的富集度碳化物以及残余奥氏体薄膜的共同作用（Grujicic，1990）。与前面叙述的用惯性摩擦焊接法焊接镍基超耐热合金相比，用惯性摩擦焊接法焊接双传动轴异种钢材的壁厚很大，超过 $30~\mathrm{mm}$ 。在快速冷却的过程中，两种钢材都要经历马氏体相变，这会显著影响热影响区域的力学性能以及焊接过程中产生的残余应力。

# 4.3.1 用惯性摩擦焊接法焊接高性能钢的微观结构演变

Moat等在2008年详细地介绍了运用惯性摩擦焊接法焊接的异种SCMV/AerMet100材料钢材的

微观结构演变，又于2010年专注研究了一系列微观结构的特性。因为这些焊接物的壁厚都较大，故沿着焊线运用二维微观结构图记录了残余奥氏体的量，并通过高能同步回旋加速器X射线衍射来识别马氏体区域，如图8所示。AerMet100有足够的 $\gamma$ 稳定相可以在母材中保留 $2\% \sim 4\%$ 体积分量的奥氏体，而经过惯性摩擦焊接之后的焊接区域中，奥氏体含量可达到 $8\% \sim 9\%$ 。在Moat等（2010）中，惯性摩擦焊接AerMet100的热影响区域中会有一个子区域形成B2FeCo结构，产生了极高的硬度。对于SCMV来说， $\gamma$ 稳定物含量较

图片摘要：该图主要展示 8二维等值线。
![](images/9d1e709467ecaef6d5656c934312e9f74e76482ecfaba5f2f01821a6b1c1ea7b.jpg)

图片摘要：该图主要展示 8二维等值线。
![](images/07d11a1bf49e90c614423edb05017111a36bed97a078ca705d81076fc065218a.jpg)

图8二维等值线  
图片摘要：该图主要展示 8二维等值线。
![](images/1fbcd8a4c3b7369ad403236b50e444ad0c55292c816ce51884d758f4f478c7c3.jpg)  
（a）部分奥氏体相；（b）衍射峰值的宽屏半峰（FWHM，以度为单位）的变化显示了高能区域的位置；（c）铁素体（200）峰值的不对称因素显示了马氏体的区域（数字大的区域）

低，不足以保留任何奥氏体。然而，惯性摩擦焊接法的热力学影响区域在熔解状态下有高达 $7\%$ 体积的残余奥氏体，并且它们在经历过焊接及热处理之后会转变为铁素体和碳化铁。

# 4.3.2 用惯性摩擦焊接法焊接高性能钢的残余应力演变

关于高温焊接钢材的研究很少，仅有一份关于焊接相异钢材SCMV-AerMet100（Moat等，2009）的报告。正如之前所提到的，奥氏体向马氏体的转变对于惯性摩擦焊接法中残余应力的产生有很重要的影响，而且这种相变取决于冷却速率，而

冷却速率又受壁厚的影响。

因为马氏体的形成通常会伴随着体积的增加，故焊接线附近的应力也将变为压缩应力。图9中给出了此类应力径向、轴向和环向分布的情况，其中离焊接线 $\pm 2\mathrm{mm}$ 处的环向压缩应力能达到 $-500\mathrm{MPa}$ 因为在超过 $500^{\circ}C$ 退火加工后，AerMet100优异的力学性能会很快消失，因而发展一种能减小残余应力的合理焊接后热处理对于此类异种焊接惯性摩擦焊接法也是较为困难的。正如Moat等在2009年提到的，AerMet100中的应力可能被消除，但是SCMV即使经过焊后热处理，其残余应力也不会有任何的变化。

图片摘要：该图主要展示 9惯性摩擦焊接AerMet100 SCMV焊接状态的残余应力分布图（省略的中间区域为无效数据的区域，因为计量的区域覆盖了。
![](images/f1b9ebad20faf600d1c979c6f6fd2f1ea801f63e8081b7fa611260733f21594f.jpg)  
图9惯性摩擦焊接AerMet100-SCMV焊接状态的残余应力分布图（省略的中间区域为无效数据的区域，因为计量的区域覆盖了焊接线）

# 4.3.3 惯性摩擦焊接高性能钢的力学性能

焊接线附近力学性能的变化通常在很大程度上受马氏体形成的程度、残余奥氏体的量以及邻近热力学影响区域中热影响区域晶粒粗化的影响。如图10所示，碳钢的硬度分布图相对简单，其预期硬度峰值出现在焊接线上，用惯性摩擦焊接法焊接异种AerMet100/SCMV在焊接和焊后热处理条件下则会呈现出较为复杂的硬度分布。据研究显示，与各自的基本金属相比较，SCMV中热影响区域的硬度较低而AerMet100中的较高。相反地，热力学影响区域中SCMV的硬度比本身材质要高，而AerMet100较小。焊后热处理加工后，微观结构硬度分布的不均匀性会降低，每边都会保留大体均匀的硬度分布，除了两个部分的热影响区域在硬度上会有局部的降低以外，这些不同主要是因为4.3.1节介绍的焊接区域微观结构的复杂变化。从材料的性能来看，目前很少有文献能证明用惯性摩擦焊接法焊接AerMet100-SCMV能呈现出单调变化的疲劳强度。实验显示一个组件能在 $700\mathrm{MPa}$

的载荷下经受100000次疲劳加载的剪切应力而不失效。这些实验证明了这种焊接能够承受航空发动机驱动轴产生的典型载荷。

图片摘要：该图主要展示 9惯性摩擦焊接AerMet100 SCMV焊接状态的残余应力分布图（省略的中间区域为无效数据的区域，因为计量的区域覆盖了。
![](images/4cafcecc294859da5bbc42c6dbc771edc45e6d788a76da4cc72862c6880c2f13.jpg)  
图10 焊接状态下惯性摩擦焊接SCMV的焊接区域相对AerMet100的二维维氏硬度分布

# 5 结论

摩擦焊接的性能已经在各种工业部门中得到了认可，尤其是力学性能的一致性、过程变量的全自

动化以及缺陷的较低发生率。此外，由于焊接过程是固态的，摩擦过程比熔焊过程更有优势，因此用来焊接一些焊接困难的高强度镍基合金材料，而在不同材料焊接时也不必一定用熔焊。

惯性及线性摩擦焊接航空发动机材料的基本原则已经介绍过了，当讨论这些焊接方法时，耐高温性/高应变率成型性、热导率以及冷却过程中的累积残余应力都是很重要的材料要求。惯性摩擦焊接法管状焊接物的壁厚以及线性摩擦焊接法焊接物的横截面积都对焊接材料的冷却特性有很大影响，进而影响在焊接最后阶段中微观结构的变化。惯性摩擦焊接法焊接镍基超耐热合金过程中的残余应力在很大程度上取决于合金的承温能力。相反的是，线性摩擦焊接法焊接钛合金能以最佳的焊接参数最大限度地减少残余应力的产生。在摩擦焊接铁素体钢时，马氏体相变造成的体积扩展会在焊接线上产生压应力。当惯性或者线性摩擦焊接高温材料时，减少应力的一个必要步骤是焊后热处理。对于摩擦焊接钛合金，通过对相应合金进行典型退火就能使残余应力达到可接受的范围。一些较好的、能够在焊后热处理之后得到可以接受一定程度残余应力的镍基超耐热合金的焊接是比较困难的，并且这可能会涉及材料的过度时效。最困难的摩擦焊接需要焊接一些承温性不同的合金，因为它们的焊后热处理工艺不同。

其他工业的焊接通常都是焊接大部件，让设备的高投入分散到大量的焊接中去。对于航空发动机制造业，焊接部件数目很少，但是能达到高质量及高再生性，以及好的力学性能和冶金性能，这对于相当有挑战性的制造问题而言是极具吸引力的方案。可以预见的是，这些加工方法的使用范围将会继续扩大，同时其他以摩擦为基础的焊接，尤其是摩擦搅拌焊接，会在适当的时候在航空发动机制造业中发挥更大的作用。

焊接的其他应用同样正处于发展当中，比如使用摩擦焊接来生产钛合金之类的难加工材料（Threadgill和Russell，2007），而且航空工业制造者也对这些方法产生了很大的兴趣。

尽管超出了本章知识的范围，但是我们仍需注意的是摩擦搅拌焊接钛合金法已经发展到了接近可生产的程度，该方法的可行性已在镍合金上得到了证实。这些方法迟早会在航空发动机制造业得以投入运用。

# 参考文献

Baeslack, W. A., Threadgill, P. L., Nicholas, E. D. and Broderick, T. F. (1995) Linear friction welding of a Ti-48Al-2Nb-2Cr titanium aluminide. Proc. 8th Int. Conf. on Titanium (Ti - 1995), Birmingham, UK, October 1995.   
Bhamji, I., Preuss, M. and Threadgill, P. (2010) Solid state joining of metals by linear friction welding: A literature review. Mater. Sci. Technol., under review.   
Cheng, C. J. (1962) Transient temperature distribution during friction welding of two similar materials in tubular form. Weld. J., Res. Suppl., 41, 542-550.   
Cheng, C. J. (1963) Transient temperature distribution during friction welding of two dissimilar materials in tubular form. Weld. J., Res. Suppl., 41, 233-240.   
Frankel, P., Preuss, M., Steuwer, A., Withers, P.J. and Bray, S. (2009) Comparison of residual stresses in Ti-6Al-4V and Ti-6Al-2Sn-4Zr-2Mo linear friction welds. Mater. Sci. Technol., 25, 640-650.   
Grant，B.，Preuss，M.，Withers，P.J.，Baxter，G.andRowlson，M.(2009）Finite element process modelling of inertia friction welding advanced nickel-based superalloy.Mater.Sci.Eng.:A，513-514，366-375.   
Grujicic, M. (1990) Design of precipitated austenite for dispersedphase transformation toughening in high strength Co-Ni steels. Mater. Sci. Eng.: A, 128, 201-207.   
Karadge，M.，Preuss，M.，Lovell，C.，Withers，P.J.and Bray，S.（2007）Texture development in Ti-6Al-4V linear friction welds.Mater.Sci.Eng.:A,459，182-191.   
Li, H. Y., Huang, Z. W., Bray, S., Baxter, G. and Bowen, P. (2007) High temperature fatigue of friction welded joints in dissimilar nickel based superalloys. Mater. Sci. Technol., 23, 1408-1418.   
Lutjering, G. and Helm, D. (1999) Microstructure and properties of friction welds in titanium alloys, in *Titanium* 99: Science and Technology (eds G. Lutjering and J. Albrecht), CRISM Prometey, St Petersburg.   
Moat，R.，Karadge，M.，Preuss，M.，Bray，S.and Rawson，M.（2008）Phase transformations across high strength dissimilar steel inertia friction weld.J.Mater.Process.Technol.，204，48-58.   
Moat, R.J., Hughes, D.J., Steuwer, A., Iqbal, N., Preuss, M., Bray, S.E. and Rawson, M. (2009) Residual stresses in inertia-frictionwelded dissimilar high-strength steels. Metall. Mater. Trans. A, 40, 2098-2108.

Moat, R.J., Karadge, M., Preuss, M., Bray, S.E. and Rawson, M. (2010) Detailed diffraction and electron microscopy study of inertia friction welded dissimilar high strength steels. *Metall. Mater.* Trans. A, submitted and awaiting publication.   
Oberle, T.L., Loyd, C.D. and Calton, M.R. (1967) Caterpillars inertia weld process. SAE Trans., 75, 123-127.   
Pint, B. A., Distefano, J. R. and Wright, I. G. (2006) Oxidation resistance: One barrier to moving beyond Ni-base superalloys. Mater. Sci. Eng.: A, 415, 255-263.   
Preuss, M., Da Fonseca, J.Q., Kyriakoglou, I., Withers, P.J. and Baxter, G.J. (2004) Characterisation of $\gamma$ -across inertia friction welded Alloy 720Li, in Proceedings of the International Symposium on Superalloys (eds K.A. Green, T.M. Pollock, H. Harada, T.E. Howson, R.C. Reed, J.J. Schirra and S. Walston), TMS, Champion, PA.   
Preuss, M., Pang, J.W.L., Withers, P.J. and Baxter, G.J. (2002) Inertia welding nickel-based superalloy: Part I. Metallurgical characterization. *Metall. Mater. Trans.* A: Physical Metall. Mater. Sci., 33, 3215-3225.   
Preuss, M., Pang, J.W.L., Withers, P.J. and Baxter, G.J. (2002) Inertia welding nickel-based superalloy: Part II. Residual stress characterization. Metalg. Mater. Trans. A: Physical Metall. Mater. Sci., 33, 3227-3234.   
Preuss, M., Steuwer, A., Withers, P. J., Baxter, G. J., Oand Bray, S. (2002) The development of residual stresses in inertia welding of dissimilar nickel-based superalloys, in 6th Int. Conf. on Trends in Welding Research (eds S.A.David, T.Debroy, J.C.Lippold, H.B.Smartt and J.M.Vitek),ASM International, Phoenix, AZ.

Preuss, M., Withers, P.J. and Baxter, G.J. (2006) A comparison of inertia friction welds in three nickel base superalloys. Mater. Sci. Eng. A-Struc. Mater. Prop. Microstruct. Process., 437, 38-45.   
Robotham，W.S.，Hyde，T.H.，Williams，E.J.Brown，P.，Mccoll，I.R.andKong，C.J.（2005）Mechanical testing of dual alloy inertia friction welded shafts.Appl.Mech.Mater.，3-4，131-138.  
Roder，O.，Albrecht，J.and Luetjering，G.(2006）Microstructure and mechanical properties of an inertia friction welded INCOLOY alloy 909-INCONEL alloy 718 joint for rotating applications.Mater.HighTemp.,23，171-177.   
Romero, J., Attallah, M. M., Preuss, M., Karadge, M. and Bray, S. E. (2009) Effect of the forging pressure on the microstructure and residual stress development in Ti-64 linear friction welds. Acta Materialia, 57, 5582-5592.   
Threadgill, P. L. and Russell, M. J. (2007) Friction welding of near net shape preforms in Ti-6Al-4V. Proc 11th Int. Conf. on Titanium, (Ti-2007), Kyoto, Japan, 3rd-7th June 2007, Japan Institute of Metals, Sendai, pp. 1095-1098.   
Vill, V. (1970) Friction Welding of Metals, American-Welding Society, Reinhold Publishing Corporation, New York.   
Wang，K.K.and Lin，W.(1974）Flywheel friction welding research.Weld.J.，53，233s-241.   
Wanjara，P.andJahazi，M.（2005）Linear friction welding of Ti-6Al-4V:Processing, microstructure,and mechanical-property inter-relationships.Metallurg.Mater. Trans.A-Physical Metall.Mater.Sci.，36，2149- 2164.

本章译者：古兴瑾（南京航空航天大学航空宇航学院）

# 钛合金的超塑性成型以及扩散压合

Norman Ridley

曼彻斯特大学，曼彻斯特材料科学中心，曼彻斯特，英国

# 1 引言

在某些特定条件下，超塑性（Superplastic，SP）金属材料在失效之前将会承受很大的无颈缩应变。在单向拉伸试验中，伸长率超过 $200\%$ 就会显示出超塑性。在20世纪初期，人们第一次观察到材料的超塑性行为。但是，直到20世纪60年代中期到70年代初期，这种超常的塑性行为才被用以制造具有商业价值的材料形状。最开始是用锌铝合金，不久之后利用钛合金。1967年，Lee和Backofen证实了钛合金超塑性成型的可能性，包括一种Ti占 $6\%$ （ $6\%$ 质量分数）、Al占 $4\%$ （ $4\%$ 质量分数）（ $\mathrm{Ti - 6 / 4}$ ）的重要合金，他们以这种合金的拉伸行为特性证明了超过 $1000\%$ 的伸长率也是有可能的。洛克威尔国际公司（Rockwell International）的后续工作表明，将扩散压合（Diffusion Bonding，DB）和超塑性成型（Superplastic Forming，SPF）法结合制造钛合金是可能的，同时Hamilton和Asconi于1975年取得该专利。Weisert和Stacher以及Williamson于1982年就已经生产并评估了一系列拥有不同结构外形的测试部件，尤其是证实了航空领域应用中该方法的可行性。因为有了这些早期的研究，很多金属材料都已经发展出了超塑性能。尽管如此，对于超塑性的商用研究目前仍然较少，主要局限在以Ti和Al合金为主的材料上。

# 2 超塑性行为的特点及要求

超塑性合金的大拉伸应变与其材料的应力流对

变形速率的敏感性相关。阐述超塑性变形的方程为：

$$
\sigma = k \dot {\varepsilon} ^ {m} \tag {1}
$$

式中， $\sigma$ 为应力流； $k$ 为常量； $\dot{\varepsilon}$ 为应变速率； $m$ 为与应力流的应变速率敏感性有关的量。当 $m \geqslant 0.3$ 时，材料才能被认为具有超塑性性质，尽管很多金属材料，包括 $\alpha/\beta$ 钛合金， $m$ 通常的取值范围在 $0.4 \sim 0.8$ 。拉伸应变中颈缩区域的演变会导致应变速率的局部增加以及颈缩区域维持塑性流所需屈服应力的显著增大。也就是说，这一局部区域将会出现应变速率硬化现象。因此，较大的 $m$ 值能抑制颈缩区域的扩展，并形成超塑性变形的典型大拉伸应变。

超塑性是能够加工出细小晶粒尺寸的材料的一种特性，该尺寸通常在 $5\sim 15~\mu \mathrm{m}$ ，变形温度通常在 $\geqslant 0.5T_{\mathrm{m}}$ 的一个狭小范围内 $[T_{\mathrm{m}}$ 是开氏温度(degreesKelvin）表示的熔点]，其应变速率较小，通常在 $10^{-4}\sim 10^{-2}\mathrm{s}^{-1}$ 的范围内。这些变形条件与低应力流有关（对于钛合金可能小于 $5\mathrm{MPa}$ )，并且这一特性以及塑性流相对大的均匀性使得超塑性成型具有了商业用途。

在超塑性成型的过程中，晶粒片层精细的金属材料需要在高温下通过气压在模具中膨胀，形成有用的、具有复杂形状的成品。因为使得晶粒片层厚度最小化的较大 $m$ 值要求应变速率具有较低的水平，所以超塑性成型过程相比于传统的热或冷成型过程而言通常是比较缓慢的。

# 3 超塑性行为的力学特性

应力流对应的应变速率的敏感性系数 $m$ ，是超

塑性材料最为重要的力学参数。这可以从式（1）中看出，其中将应力流 $\sigma$ 和应变速率 $\dot{\varepsilon}$ 的关系以对数形式作图，图像的斜率即为 $m$

$$
m = \frac {\partial (\log \sigma)}{\partial (\log \dot {\varepsilon})} \tag {2}
$$

图1的上方曲线显示，将应力流与应变速率的关系用对数形式作图时，大多数超塑性材料中的应力会呈现S形变化，而下方曲线则显示 $m$ 值在区域Ⅱ会达到最大值。 $m$ 值大于0.3即表示出现了超塑性情况（区域Ⅱ）。不论是高应变率区域（区域Ⅲ）还是低应变率区域（区域Ⅱ），其 $m$ 值均在 $0.1\sim 0.3$ 的范围。

图片摘要：该图主要展示 1的上方曲线显示，将应力流与应变速率的关系用对数形式作图时，大多数超塑性材料中的应力会呈现S形变化，而下方曲线则显示 值。
![](images/63ff3ecc7788f065c77feb852a9b2241629f98a13e7b0ddf58bd4c5e068cc295.jpg)  
1（a）S形的超塑性材料应力与应变速率的对数示意图；（b） $m$ 值与应变速率的关系

力学特性对于温度以及晶粒尺寸的变化十分敏感。总体来说，温度升高，应力流 $\sigma$ 就会减小，尤其是对于区域I和区域Ⅱ。 $m$ 的最大值会随着温度升高以及晶粒尺寸变大而变大，相应地应变速率也会增大。超塑性通常会在应变速率为 $5\times 10^{-3}\mathrm{s}^{-1}$ 到 $10^{-4}\mathrm{s}^{-1}$ 时出现。图2显示了Ti-6/4合金晶粒尺寸与 $m$ 值之间的关系，该曲线由Ghosh和Hamilton于1979年发表。

区域I：在低应变速率区域，应力对数相对于应变率对数的曲线斜率是不尽相同的。对于大多数合金来说 $m$ 值都较小，对于超塑性流来说这也证明了极限应力 $\sigma_0$ 的存在。然而，此类低应变速率情况下的晶粒生长会使这一区域的行为更加复杂。

区域Ⅱ：在这个中间区域，即超塑性区域中， $m$ 达到最大并会导致较大且相对均匀的拉伸应变。尽管这一流动过程较难理解，有一种普遍但是仍有异议的观点就是应变主要是通过晶粒或晶粒群彼此

图片摘要：该图主要展示 2 Ti 6/4合金晶粒尺寸与应变速率和 值之间的关系自Ghosh和Hamilton（1979）Kluwer学术出版社转。
