Repository: C-zj02/CFD-claw

<div align="center">

**English** | [中文](#中文版) | [Français](README_FR.md) | [Русский](README_RU.md) | [हिन्दी](README_HI.md) | [العربية](README_AR.md) | [Português](README_PT.md)

# 🚀 Claude Code Python

**A Complete Python Reimplementation Based on Real Claude Code Source**

*From TypeScript Source → Rebuilt in Python with ❤️*

***
**🔥 Active Development • New Features Weekly 🔥**

</div>

***

## 🎯 What is This?

**Clawd Code** is a **complete Python rewrite** of Claude Code, based on the **real TypeScript source code**.

File: RAG-data/航空航天科技出版工程  4  材料技术401-496.pdf-f4d3af8d-7129-4f89-aa4d-8f7f9a310c76.md (part 5 of 5)
# 空间材料的表面改性
可支持性76a

可铸造性60b

客机上所用材料重量比重（图） 27

空间聚合物薄膜波导测量（表） 389b

空间暴露辐射后的MISSE1（图） 421b

空间材料 363

表面改性379

表面工程方法380b

产业 363b

结构395

空间飞行单元418b

空间腐蚀 365a

空间环境364a、365a、429a

暴露照射设备 423a

构成364b

破坏因素 370b

真空设备430a

空间应用材料 361

孔隙99a

控制 277a

快速原型生产过程283b

快原子氧侵蚀特性 371b

框架和桁架结构5b

框架间距14a

扩散结合63a、63b

扩散黏合建模 277b

扩散效应 248b

扩散压合 277b

步骤和设备 278a

测试279b

扩展阅读 107a、209b、301b

# L

拉伸18b、67a、204a、246a、274a

强度67a

试验274a

试样18b

性能246a

性质204a

拉压不对称350a

劳斯莱斯股份有限公司231

老化50b、52b

$\beta$ 合金 Ti-10V-2Fe-3Al 断裂韧性与屈服强度（图）67b

导致 $\alpha$ 相沉淀（图） 52

类热等静压零件表面粗糙度288a

类热等静压微观结构 289a

冷床炉熔炼 58a、201a

冷加工50a、52b

过程66a

冷却概念 172b

离散纤维束 87b

离散源损伤 75b

离子聚合物金属复合材料 357a

离子聚合物凝胶357b

离子式EAP 355a、357a

离子束纹理化 388b

离子注入方法 387a

理想设计和寿命中不同位置处特定微观结构（图）238

锂合金35a

力学特性 273a

力学性能265b、269a

比较129a

力学与声学集成13a

粒子辐射试验使用电子枪（图） 435b

粒子加速方法（表） 436b

粒子脱黏对基体增韧（图） 193b

连接77a、218a

夹芯板 138a

可靠性159b

连续纤维增强热塑性塑料 21a

连续性 7a

廉价能源载体 3a

两相高温合金246b

裂纹 68b

钉扎对基体增韧（图） 193b

偏移机制 109a

裂纹扩展214a、305a

原理图（图） 305a

林肯复合材料公司85

临界断裂201b

灵巧机械手 384a

零件设计 288a

流体流动模型 149b

螺栓接头 159a、159a（图）

失效模式（图） 159b

螺栓结构连接 158

螺栓结构设计分析 161b

螺栓-黏接混合接头 162a

洛克西德·马丁航空公司技术发展和集成部 72

铝26a、28a

铝、钛和金属间化合物基体复材在军工和民用航空

发动机中的可能应用示意（图） 222

铝板冲击坑切角照片（图） 398

铝板冲击孔和碎片损坏区域（图） 398

铝材料 27b

铝层产生变形（图） 45

铝代替木头（图）5

铝的合金添加物 31b

铝的位置及其关键特性（图） 26

铝的主要合金添加物列表（图） 32a

铝复材 224a

铝硅合金34a

铝合金 $28\mathrm{b}\sim 29\mathrm{b}$ 、31a、37b、38a、43a

VPPAW焊接接头横截面（图） 41a

材料27b

代号32a

强化机制 29a

微观结构（图） 30

铝化物涂层 294a

铝及其合金26

制造技术37

铝结构近网成型过程 43a

铝结构连接 38a

铝结构制造37a

铝锂合金27b、35a

铝铜合金机械性能30a

铝-铜系统29b

沉淀顺序（图） 31

铝-铜相图29b、30b（图）

铝-锌-镁-铜系统34b

铝业协会合金牌号列表（表） 32

# M

马里兰大学帕克分校航空航天工程系329

马氏体 203a、49b

反应203a

相变346a、346b

脉冲波形影响 143a

脉冲持续时间 142a

脉冲激光分解 410a

脉冲能量 142a

平均钻孔时间随脉冲持续时间变化（图）142b

脉冲序列（图） 143a

曼彻斯特大学航空航天研究所及材料学院 221

曼彻斯特大学曼彻斯特材料科学中心 272

曼彻斯特大学材料学院 261

铆钉接头 159a

镁34b

及其合金 147a

锰34a

密西根大学材料科学与工程系178

密西根大学化学工程系178

密西根大学生物医学工程系178

密西西比州立大学机械工程系37

密歇根大学材料科学与工程系240

密歇根大学航空航天工程系341

密歇根大学机械工程系141

面板夹芯结构 134b

面板制造134b

面内和面外力学性能124b

面内直纱线 100a

面外加载103a

模锻59b

工艺60a

模具设计 288a

摩擦焊接 269b

工艺环节 262a

摩擦搅拌焊接42a

钼硅化物基合金 252a、257b

# N

纳米材料力学性能189

纳米尺度变形机制及失效 191a

纳米尺度作用效应 190a

纳米复合材料 179b

刚度190a

模型194b

应变局部分布情况（图） 191b

纳米级粒子 191a

纳米技术研究 178a

纳米夹杂对聚合物增强与增韧效应 192a

纳米颗粒级树脂 18a

纳米填料 195a

耐高温材料 197

耐火过渡金属 251b

耐久性75a

耐热合金146b、251b

南安普敦大学工程科学学院 363

难熔金属硅化物 226b

内部结构和嵌套（图） 99

内部施加应力（图） 45

能量消耗334a

铌硅化物 252a

256a

蠕变指数 257a

拟二元β同晶型相图（图） 49

黏接接头 159b

结构和失效模式（图） 160

黏接结构 158b

接头 159b

黏结层 293a

黏结涂层氧化297b

黏土成分 178b

黏土力学特性 182a

黏土粒子结构与特性 178b

黏土纳米复合材料 189a

黏土片纳米复合材料 191b

黏性行为 162b

镍粉末净成型热等静压289b

镍基超级合金中相和元素划分（表） 233b

镍基超耐热合金 251、264a

深入研究 251

镍基高温合金 141a、233b、246a

MARM-200和特定组成相临界剪切应力对比（图） 246b

材料高涵道比涡轮风扇发动机热端组件（图）231a

高温状态下对多种TCP相的析出敏感（图）242b

微观结构（图） 242

在叶片中应用 240

组成元素（图） 242

镍基合金 146b

镍基系统 226b

镍铝合金系241a

镍钛合金特性及其可能应用（表） 343

镍钛记忆合金晶体结构和微观结构原理图（图）347

镍钛诺 343a、346b

差示扫描量热法温谱图（图） 347

形状记忆合金 343a、351a

镍钛诺管等温超弹拉压响应比较（图） 350

镍钛丝绳 352a

# 0

欧洲飞行演示项目评选以及每次飞行使用的TPS（表）173

欧洲航天局 404、429

欧洲可回收运载器 417b

欧洲空间技术研究中心 404

偶极矩324b

# P

泡沫夹芯 136a

喷丸处理 66a

喷丸加工法 218a

喷丸钛合金压气机轮盘上的叶根插槽布置（图）66a

碰撞角度 405b

坏锭59a

坏料29a

疲劳68a、215b、224b、249a

裂纹 215b、304b

寿命 216a

特性 205a、249a

疲劳裂纹扩展 249a

速率205b、216b

片层结构 211a

片层形态中的裂纹扩展（图） 214b

片层形状 215a

片晶211a

漂移 333a

平板效率系数 8a

平衡14b

对称经典层合板（图） 16

平衡层合板83b

平衡状态层合板消除剪切变形图解（图） 83b

平均侵蚀速率383b

平纹机织 94a

玻璃纤维/环氧树脂复合材料拉伸载荷下损伤开始与演化（图）102

屏蔽层 367b

屏蔽设计 400b

破坏性试验73b

破坏值10b

铺层制成整体复合材料结构 123a

# Q

气体分子在叠层黏土涂层中扩散途径示意（图）182b

气体流量方程 407b

气体释放437a

气相生长纳米碳纤维 192a

气压供给系统液体发动机示意（图） 86

气状金属弧焊40b

气状钨弧焊39b、40a

前景展望298b

潜在的未来航空航天应用 344b

嵌入各向异性复合压电制动器执行器313a

嵌套99a

强度75a、212b

强化铝合金42b

强化析出相粒度对基本力学性能影响（图） 235b

切割 137b

切割和折叠 137b

夹层装配（图） 137

侵蚀速率434a

轻质多孔镍钛结构 352a

轻质夹芯结构 133

轻质量结构充气式减速器 175a

清洁表面 62a

球形纳米粒 192b

屈曲临界翼段结构7b

全方位MD-900智能转子测试（图） 313a

全方位活性SAMPSON鹰式F-15进气口（图）317b

全氟聚合物 PTFE 与 FEP 损毁 374b

全氟聚合物侵蚀371a

全复合材料 22b

全机身静力试验时窗户周围斜拉场（图） 9

全面测试74b

# R

燃料电池方面应用 184b

燃气轮机231b、232a

燃气涡轮发动机 240a、302b

高温合金240a

性能 251a

组件302b

绕线机中典型复合材料缠绕压力容器（图） 87b

热保护系统 115b

热处理47、52b

Nb-18.8Si-4.2Sn合金的BSE背散射电子图像（图） 256a

Nb-24Ti-6Ta-18Si-5Cr-5Al背散射电子像（图） 256b

作用235a

热传导 149b

机制294b

热传递 147a

热等静压279a、 $288\sim 290\mathrm{b}$

Ti-6Al-4V疲劳性能（图） 289b

铸造Ti-6Al-4V机械性能（图） 289b

加工290a

试样288b

压合279a

热防护系统 166、167a

热分解现象图解（图） 174

热固性乙烯基酯 23a

热耗散 37a

热机械加工 44a

热机械行为 345a

热交换器115a

热结构 171a

热控435b

方法435b

热控制涂料384a、391a

热力学202b、212a、241、434b

测试434b

加工202b

驱动作用241b

试验设备性能434b

性质212a

热片材垂帘成型 277a

演示（图） 276

热塑料管136a

热塑性材料相融化和反应工艺温度（图） 21

热塑性复合材料 $21\mathrm{a}\sim 22\mathrm{a}$

热塑性及热固性材料中加入纳米颗粒影响（表）189

热塑性塑料23a

热陶瓷基复合材料面板 113b

和冷包围结构之间柔性支撑系统（图） 114

热氧原子 371b

热应力405b

热障涂层292

基本功能 292a

孔结构296a

失效原因292b

寿命预测 298b

系统293b

热真空释气筛选试验配置设施（图） 432a

人造机器人掰手腕大赛358b

认证问题 73a

韧性212b

裂纹修补（图） 18

韧性化215a

熔焊39b

惯性摩擦焊接（图） 266a

熔化 58a

熔模铸造217b、243a

过程特点 43b

熔融合金 200b

熔体浸渗法 223a

熔体渗透 111b

融入纳米薄膜MEMS结构的SEM俯视图（图）185

蠕变70a、216b、224b

拉伸应变257a

目标 258b

强度 255a

行为205b

性能247a

指数257a

软X射线367a

润滑油作用 408b

弱化不利的新性质的表面改性工艺 388b

# S

三层SPFDB桁架核心过程原理（图） 64b

三重退火 52a

三维编织成型19b

三维编织复合材料 129b

三维贯穿层合增强 119

三维机织复合材料表面应变全域光学测量（图）102

三维机织技术 131a

三维机织预制件 127b

三维经编针织物 119b

三维瞬态激光熔覆模型 150a

三维陶瓷基复合材料结构举例 113a

三维增强 120b、121a

三维整体式预制件 123a

三维正交编织物 123b

三维织物93a

增强陶瓷基复合材料 112b

性能建模 116a

扫描电镜（SEM）背向散射图像（图） 409a

纱线内基体横向、切向裂纹 103b

纱线皱褶 100a

商业铝合金31b

商业镍钛合金丝347a

商业形状记忆合金典型特性（图） 342

商用纯钛片材（图） 51

商用单晶镍基高温合金标定成分（表） 240

2 商用单晶镍基高温合金组成相成分（表） 242a

商用铝一锂合金35b

和一些传统航空航天铝合金成分和属性（表）

商用压电陶瓷（表） 331

烧结粉末 327a

烧蚀材料 174a

烧蚀系统 174a

设备设计 436a

设计材料 153a

设计展望 164a

砷化镓基板 368a

深空计划科学实验（图） 345

渗透率随纤维体积分数变化（图） 97、98

渗透性97a、105b

升力/阻力4a

生产评估73b

生产一体化 43a

生物激励机制 354a

生物医学方面应用 185a

声音传播强度减弱 14a

失效机理 158b、293a、297a

失效判据82b

失效原因306a

示意（图） 306a

施加电场356a

时效强化29b

时效时间30a

和时效温度对于典型铝铜合金影响（图） 30b

时效温度30

时效硬化合金系统列出的强化相和可以达到的最大屈服强度（表）31a

实验性空间站412a

实验样品制备332b

实验装置 337a

示范试验飞行器 173b

试件取向213b

试验环境 430b

释气现象 431b

手指形EAP抓起石头（图） 359a

寿命预测方法 303a

和组件分类302

受控可塑性抛光66b

束焊41a

树脂88a

灌注方法77a

囊百分比增长曲线（图） 126

数据分析方法 $432\mathrm{a}\sim 434\mathrm{b}$ 、436a、436b

数据库305a

数值计算 147b

数值解法 147b

双重退火50a

双模结构 204a

双发动机军机机身隔框照片（图） 207a

双轴锥测试274a

顺电态 326a

顺电相 324a

丝束，铺设和线缝成无卷曲纤维预成型件（图）12

斯特拉斯克莱德大学302

四方体转变 323b

四方铁电晶体的畴结构二维示意（图） 326b

苏黎世太阳黑子活动（图） 364b

速率影响348b

碎片空间密度分布396a

高度和尺寸关系（图） 396a

损伤镀金层微观切片（图） 408a

损伤机制与粒子速度和大小关系（图） 398a

损伤类型 75b

损伤容限27a、75b、305b

脆性材料 108b

方法305b

过程示意（图） 305b

验证90a

# T

太空材料评估和射线影响科 429

太空飞行试验412

太空腐蚀404

太空环境模拟429

太空模拟真空环境典型设备（图） 430a

太空中聚合物370

太阳辐射 405b

太阳能电池 368a

发展历程（图） 368a

联网装置407b

退化 368b

元件367a

太阳能电池组368b

钛47a、199a

合金化200a

焊接62a

及其合金47、146a

热处理50a

熔焊方法62a

使用量（图） 47a

冶金49a

与钛合金56b、70a

钛粉末冶金 61a

钛合金 47a、63a、199、200a、204b～209a

IMI550失效时伸长率与应变速率关系（图）274a

部件 65b、201b

常见应用 199b

超塑性成型以及扩散压合 272

超塑性性能影响因素 275a

多种应用中大型、高涵道比涡轮风扇发动机立体剖面图（图）208a

工艺与性能关系 202a

焊接266a

航空航天应用206b

加工200b、275b

紧固件照片（图） 208a

晶粒细化影响 275a

扩散压合 278b

临界微观结构特征与力学特性关系（表） 66b

疲劳特性 205b

起落架支柱锻造结构（图） 65a

微观结构 202a

应用207b、208a

钛基复合材料（图） 172a

钛基系统 224a

钛铝合金 226a

复材226a

钛酸钡的钙钛矿晶体结构和在电-热-机械载荷下的响应（图）323

钛选用原因47b

低模量48b

复合材料兼容性48b

工作温度48a

减轻重量 47b

抗腐蚀性48a

空间限制48a

弹射加速方法 436b

弹性模量190b

断裂韧度随粒子间距相对变化情况（图） 190

毯状表面形态 372a

碳氟聚合物薄膜VUV光解图片（图） 376b、377a

碳氟聚合物在轨道空间环境下破坏的可能原因 374b

碳化物相 234a

碳化纤维10a

碳-环氧树脂 17a

碳纳米管357b

碳纳米纤维 195a

碳纤维复合材料层压板 400a

碳纤维复合材料中总纤维体积含量（图） 126

碳纤维预制件 174a

碳纤维增强塑料板受到超高速撞击后照片（图）399b

碳纤维增强有机体复合材料 76b

碳原子扩散供给372b

陶瓷复合材料 110a

典型应力-应变曲线（图） 109

陶瓷基复合材料108、110b、112a

结构 117a

陶瓷精铸模具（图） 243a

陶瓷烧蚀材料 174a

特定信息实验 422b

特氟龙FEP薄膜389a

光照质量损失动力学研究（图） 376a

特氟龙FEP真空紫外吸收光谱（图） 375

特氟龙表面扫描电子显微图像（图） 389a

特殊纺织工艺和机器 124b

特制高级隔热层 169b

提升复合材料叶片环性能关键问题（图） 228a

天然材料5b

天主教大学冶金和材料工程系92

添加层制造 64b

填料几何性质 189b、190a

铁磁形状记忆合金 352a

铁电材料 322、326a

基本响应（图） 323a

热、电和应力之间耦合示意（图） 325

微观结构 322b

线性性能326b

行为322a、326a

铁电基本原理 322a

铁电聚合物 356a

铁电陶瓷 329a

铁电体应变327a

铁电性322a

通道加强显微分析 212a

通道结构 115b

通用原子航空系统公司结构分析组 158

铜33b

铜焊39a

热量 39a

涂层368a

系统 293b

涂料390a、390b

涂层390b

退火50a

拓展阅读25b、71b、78a、140b

# W

外部着色组件384b

外加电场下压电陶瓷材料常数变化（图） 334

完整性测试实验室公司379

网篮机织 94a

微动疲劳 68a

微观结构 288b

演变264b、266a、268a

微观力学机制 346a

微孔气体运输 406a

微粒捕捉和空间环境暴露辐射装置 423a

微粒辐射 367a

微量元素影响 234a

微流星体 395、436a

和碎片通量与尺寸关系（图） 395

微米粒子复合材料 192a

卫星故障概率 397a

卫星装备任务类型（表） 363a

未来飞机结构3

未来趋势391a

未来挑战307a

位错213a

布满横向通道（图） 247b

热应力通常会成为问题（图） 222

温度分布 262a

稳定掺杂剂 296a

稳定型芯 44a

稳定性变化时重量趋势板厚与框架宽度（图） 13

稳态蠕变速率 216b

涡轮发动机燃烧室衬里 113a

涡轮组件工作温度提高（图） 292a

污染控制 431a

钨惰性气体焊接图解和设备布置（图） 40

无缝薄壁环202a

无皱褶织物95a、95（图）、96（图）、119a

参数特点 95b

# X

西密歇根大学工程与应用科学学院 133

吸收率146a

析出强化 233b

析出物粒度、形态和分布 235a

系统规模结构 164b

系统优势311b

细长的 $\alpha$ 晶粒 51

细长结构板效率 10a

细观层级建模 105a

细观有限元建模器模块 106a

细化析出相形态 235b

下一代TBC系统原理图（图） 299b

下游浸渍技术22b

先进复合材料 119a、178

先进抗蠕变合金 247a

纤维110b

箔铺层223b

缠绕机19a、19b

耐火复合材料隔热瓦 168a

铺设机器人19a

损伤122b

涂层位置（图） 111

为主的设计允许值范围（表） 10b

与树脂组合 10b

增强材料 23a

增强复合材料 79a、92a、174b（图）

增强聚合物基复合材料85

纤维结构 108b

下游制造技术 18b

纤维束结构 116b

显示托脚型金属TPS的子结构附件（图） 170b

现代飞机结构6b

现代镍基高温合金238b

现代三轴燃气轮机涡轮盘之间连接（图） 232

现代涡轮风扇发动机中温度和压力变化（图） 232b

线密度 92b

线圈 208b

线性本构方程324b

线性及旋转摩擦焊接 42a

线性摩擦焊接42a、62b、63（图）、262b、263a

Ti-6Al-4V焊接线结构显微图像（图） 267

过程原理图（图） 62

加工阶段（图） 263a

钛合金 266a、266b

线性摩擦焊接法 266a

焊接Ti-6Al-4V的焊接线上内部氧化物中结晶取向（图）267a

线性属性324a

线性压电本构关系 330a

相变322b、323b

应变（图） 348

应力（图） 348

消除铆钉间失稳和由黏结导致的自由宽度减少带来的静强度提高（图）9

消极行为 333b

效率/成本287b、290b

协同环境 437b

协同效应太阳辐射 405b

协同作用材料 429b

斜纹 94a

谢菲尔德大学工程材料系58

谢菲尔德大学工程材料学院 251

新材料 307a

新三维织物 129a

新寿命相关 306a

新形式的形状记忆合金 352a

新型材料 12a

应用150b

新型颗粒疏松空间 390a

新型面漆材料热导率比较（图） 299a

新兴合金56a

信号调节系统336b

信号调理元件 336b

信噪比337b

行星环境 437b

形状记忆合金341、342b、 $348\mathrm{a}\sim 352\mathrm{b}$

独特表现 341a

发现时间轴（图） 342

发展史342b

工作示意（图） 344

使用模式 343b

应用343a

形状记忆效应 343b

分析（图） 342

形状自适应结构315a

性能退化 412a

需求状态 75a

悬垂建模 105a

旋翼机振动抑制 312b

旋转部分机械完整性 303a

旋转摩擦焊接 42a、42（图）、262a

方法261b、262a

旋转盘和低周循环疲劳测试实验 227b

旋转组件 302a

选择性激光融化 283b

选择性激光烧结283b

渲染简单性17b

循环应力响应 216a

# Y

压电传感器本构关系 336a

压电换能器 335a

压电耦合系数335a

压电片336b

传感器336b

压电陶瓷 329a

材料性能330b

传感器335a、335b

和电阻应变传感器比较（图） 336a

基本原理 329a

物理原理 329a

压电陶瓷片330a

坐标轴和极化方向定义（图） 330b

压电陶瓷制动器 $329\sim 331a$

力和位移负载线（图） 332a

配置（图） 339

压电现象 356a

压电效应 327a

本构关系 329b

压电元件 336a

压合过程 278a

压挤铸造 223a

压力舱壁19a

压力容器85a

类型 279a

在航空航天系统应用85、86a

压力硬件标准87a

压热过程136b

压缩103a

层合板典型强度和应变阈值（图） 16

亚稳相形成31a

延展性67b

赝弹性行为 342a

氧化层模型 406a

氧化锆 294b

面漆传热机制 295a

氧化环境 386a

氧化铝 28a

氧化衰减效应 409a

氧化物复合材料 110b

整体机织类通道结构结构性热保护系统（图）116a

氧化物基体加强三维机织增强材料 116a

氧化物转变温度 405b

氧化银（图） 408a

氧气传输率与渗透度随沉淀的双层数目变化（图）182b

氧与材料相互作用 415b

氧原子 404b

试验434a

样本大小对因子影响（图） 304a

样品处理和存储 431a

冶金47

腐蚀与堆焊技术集团292

叶片208b

叶片环227a、227b（图）

液相沉积381b

一般合金特性53b

一般钛合金（图） 53

一步法激光熔覆工艺 149b

一体结构38a

一维简化模型方法 160b

伊利诺斯技术研究所240

伊利诺伊大学香槟分校航空和航天工程系189仪器设计 $431\mathrm{b}\sim 435\mathrm{a}$

运行要求 430a

异种焊接影响 263b

阴离子型聚氨基开环聚合（图） 22

银联网装置（图） 408a

英国伯明翰大学283

英国焊接研究所261

应变隔离垫系统 168a

应变强化合金主要特性名牌（表） 33

应变下限10b

应力腐蚀开裂 206a

应力蒙皮6a

结构6b

应力破坏寿命 88b

应力消除50a

应力-应变派生曲线（图） 180

应力-应变微分曲线180b

应力诱发相变 349a

应用材料选择 110a

硬壳式结构6b

硬铝 26b

用于SPF和/或者DB/SPF现代压板式挤压机（图）278b

用于机身的一般钛合金（图） 53

优化工艺参数286b

有害微量元素 234b

有机物作用408b

有效性试验432a

有益微量元素 234b

有源声音控制 312a

诱发的缺口将NIS和分层NID分开（图）18

宇航员回收MEEPPOSAI实验（图） 419a

羽状碎片 400a

对CFRP缸后壁损伤效果（图） 400a

衰减照片（图） 400b

形成照片（图） 399

预测系统层面接头性能流程图（图） 164

预浸材料发展目标119a

预浸带层合板热压罐制造技术 120a

预浸料77a

预浸渍技术 129a

预应变孔17b

预制件纤维结构影响 126b

元素周期表显示了铝的位置及其关键特性（图） 26

原始的和植入聚合物表面电阻率（表） 388a

原始和植入材料表面形态 386b

原始石墨 386b

原位反应 223b

原油和航空燃油价格（图） 4

原子层沉积 381b

原子氧365a、404a～408a

地面测试410a

对金属作用406a

腐蚀测量技术 409b

流量419b

模拟433a

模拟设备 433a

能量 405b

通量核查样本 423a

效应405a

与非金属作用 408b

与润滑油作用408b

与有机物作用 408b

原子氧流 409a

原子氧源 433b

圆盘风扇 208a

月球表面流星体通量上为颗粒大小的函数（图）401

月球环境 401a、437b

运行阶段 364a

运行注意事项 363b

运载火箭85b、86a

# Z

载荷路径接头 17a

载荷引起的损伤76a

噪声312a

增加的复合材料蒙皮厚度和减少一半的框架（图）13

增加辐射量 377a

增加寿命过程原理图（图） 303

增强材料变形性 105a

增强与增韧效应 192a

增韧效应 194a

轧机退火50a

展示大角度重新定向的先进三维空间结构技术实验研究（图）312b

展望259a

折叠拼接 137b

折返363b

真空365a

电弧重熔 58a、217a、236a

负面影响365a

感应熔炼 236a

环境365a

释气 431b

系统 430a

真空室设计特点 430b

振动问题 312a、315a

振动抑制 312a

振动与噪声抑制 314a

蒸发模型课题 376a

蒸发模型特点 376a

整体构造纺织热保护系统 115b

整体机织薄面板（图） 113

整体加筋板 $37\mathrm{b}\sim 38\mathrm{b}$

标准网格模式制造工艺（图） 38

整体叶片环 227a

枝晶微观偏析导致合金SX-3毛坯铸件结构中大成分梯度形成（图）244a

枝晶形态和一次枝晶间距随冷却速度变化（图）243b

织物结构设计 125b

织物增强材料几何建模软件包（图） 105

织物增强复合材料 96a

刚度 $99\mathrm{a}$

强度102a

损伤演化102a

直接激光沉积 284a

应用284b

技术148b、152a

直接驱动旋转摩擦焊接 261a

直径 $12\mathrm{nm}$ 硅纳米粒子杨氏模量（图） 190

直列式连接方法（图） 138

指示器90a

制动器354

封锁力和自由位移 331a

负载线332a

制造61b

固有缺陷75b

过程认证 73b

选择76b

质量保证程序91a

质量保证要求91a

质量监测常用方法（图） 147b

质量评估73b

质子和电子强度随海拔增高变化（图） 367b

智能材料 311a

触动转子技术 313a

和制动器的工作密度（表） 343

滞后回线 350a

中国高铁3a

中温蠕变248a

中子衍射测量出的惯性摩擦焊接铬镍铁合金熔接状

态下的冯·米斯等效应力图（图） 265b

周期性98b

行为和安定 349a

轴228a

皱褶 99a

主动高度控制DMD工艺（图） 152b

驻留疲劳70a

柱状晶粒尺寸随激光扫描速度增加而减小（图）285

柱状晶粒微观结构 296b

铸锭转化236b

铸锻工艺236a、236a（图）

铸件60b

铸造217a

高温合金243a

专门材料空间暴露实验 415a

砖形物 136a

转换 326a

转子轮盘典型两阶段热处理循环（图） 235b

撞击极限398b

方程398b

撞击破坏 88b

准各向同性层合板83b

准静态拉伸强度和损伤102a

资讯 438a

子部件有限元法 164a

子元件测试74b

子元件拉伸、剪切以及组合载荷测试（图） 74b

紫外光源 435a

紫外射线源（表） 435a

紫外源 435a

自发极化与铁电材料在一阶相变和二阶相变下温度响应（图）324a

自适应材料 341a

自由边应力 82b

自由飞行器 416a

自由飞行试验机417b

总结 144b、147b

组件分类302b

钻孔14la

最大安全尺寸306a

最大预测纤维应力（表） 227b

最佳超塑性行为 63a

最具吸引力设计 12b

最小冲击能量水平 90a

最小等效厚度（图） 8b

最新一代TiAl（图） 214

# ENCYCLOPEDIA OF AEROSPACE ENGINEERING 4 Materials Technolog

国家出版基金项目

“十二五”国家重点出版物出版规划项目

# 航空航天科技出版工程

流体动力学与空气热力学  
推进与动力  
结构技术  
材料技术  
$\diamond$ 动力学与控制  
环境影响与制造  
飞行器设计  
系统工程  
航空航天专业术语

COPIES OF THIS BOOK SOLD WITHOUT A WILEY STICKER ON THE COVER ARE UNAUTHORIZED AND ILLEGAL

图片摘要：该图片与[General Information]；书名=航空航天科技出版工程 4 材料技术这部分内容相关。
![](images/7712a9e962ee4465a563e6696d2d3ad1291e7f10d9d548533233d586fccae642.jpg)

[General Information]

书名=航空航天科技出版工程 4 材料技术

作者=（英）理查德·布洛克利（Richard

页数=472

SS号 $= 14130903$

DX号=

出版日期=2016.06

出版社=北京北京理工大学出版社
