Repository: C-zj02/CFD-claw

<div align="center">

**English** | [中文](#中文版) | [Français](README_FR.md) | [Русский](README_RU.md) | [हिन्दी](README_HI.md) | [العربية](README_AR.md) | [Português](README_PT.md)

# 🚀 Claude Code Python

**A Complete Python Reimplementation Based on Real Claude Code Source**

*From TypeScript Source → Rebuilt in Python with ❤️*

***
**🔥 Active Development • New Features Weekly 🔥**

</div>

***

## 🎯 What is This?

**Clawd Code** is a **complete Python rewrite** of Claude Code, based on the **real TypeScript source code**.

File: RAG-data/航空金属材料疲劳性能手册001-200.pdf-31c42238-0a15-48e9-b018-5843f3c6fdd9.md (part 5 of 9)
# 航空金属材料
<table><tr><td rowspan="2" colspan="2"></td><td colspan="12">分 子 自 由 度</td></tr><tr><td>1</td><td>2</td><td>3</td><td>4</td><td>5</td><td>6</td><td>7</td><td>8</td><td>9</td><td>10</td><td>12</td><td>15</td></tr><tr><td rowspan="26">分母自由度</td><td>3</td><td>55.6</td><td>49.8</td><td>47.5</td><td>46.2</td><td>45.4</td><td>44.8</td><td>44.4</td><td>44.1</td><td>43.9</td><td>43.7</td><td>43.4</td><td>43.1</td></tr><tr><td>4</td><td>31.2</td><td>26.3</td><td>24.3</td><td>23.2</td><td>22.5</td><td>22.0</td><td>21.6</td><td>21.4</td><td>21.1</td><td>21.0</td><td>20.7</td><td>20.4</td></tr><tr><td>5</td><td>22.8</td><td>18.2</td><td>16.5</td><td>15.6</td><td>14.9</td><td>14.5</td><td>14.2</td><td>14.0</td><td>13.8</td><td>13.6</td><td>13.4</td><td>13.1</td></tr><tr><td>6</td><td>18.6</td><td>14.5</td><td>12.9</td><td>12.0</td><td>11.5</td><td>11.1</td><td>10.8</td><td>10.6</td><td>10.4</td><td>10.2</td><td>10.0</td><td>9.81</td></tr><tr><td>7</td><td>16.2</td><td>12.4</td><td>10.9</td><td>10.1</td><td>9.52</td><td>9.16</td><td>8.89</td><td>8.68</td><td>8.51</td><td>8.38</td><td>8.18</td><td>7.97</td></tr><tr><td>8</td><td>14.7</td><td>11.0</td><td>9.60</td><td>8.81</td><td>8.30</td><td>7.95</td><td>7.69</td><td>7.50</td><td>7.34</td><td>7.21</td><td>7.01</td><td>6.81</td></tr><tr><td>9</td><td>13.6</td><td>10.1</td><td>8.72</td><td>7.96</td><td>7.47</td><td>7.13</td><td>6.88</td><td>6.69</td><td>6.54</td><td>6.42</td><td>6.23</td><td>6.03</td></tr><tr><td>10</td><td>12.8</td><td>9.43</td><td>8.08</td><td>7.34</td><td>6.87</td><td>6.54</td><td>6.30</td><td>6.12</td><td>5.97</td><td>5.85</td><td>5.66</td><td>5.47</td></tr><tr><td>11</td><td>12.2</td><td>8.91</td><td>7.60</td><td>6.88</td><td>6.42</td><td>6.10</td><td>5.86</td><td>5.68</td><td>5.54</td><td>5.42</td><td>5.24</td><td>5.05</td></tr><tr><td>12</td><td>11.8</td><td>8.51</td><td>7.23</td><td>6.52</td><td>6.07</td><td>5.76</td><td>5.52</td><td>5.35</td><td>5.20</td><td>5.09</td><td>4.91</td><td>4.72</td></tr><tr><td>13</td><td>11.4</td><td>8.19</td><td>6.93</td><td>6.23</td><td>5.79</td><td>5.48</td><td>5.25</td><td>5.08</td><td>4.94</td><td>4.82</td><td>4.54</td><td>4.46</td></tr><tr><td>14</td><td>11.1</td><td>7.92</td><td>6.68</td><td>6.00</td><td>5.56</td><td>5.26</td><td>5.03</td><td>4.86</td><td>4.72</td><td>4.60</td><td>4.43</td><td>4.25</td></tr><tr><td>15</td><td>10.8</td><td>7.70</td><td>6.48</td><td>5.80</td><td>5.37</td><td>5.07</td><td>4.85</td><td>4.67</td><td>4.54</td><td>4.42</td><td>4.25</td><td>4.07</td></tr><tr><td>16</td><td>10.6</td><td>7.51</td><td>6.30</td><td>5.64</td><td>5.21</td><td>4.91</td><td>4.69</td><td>4.52</td><td>4.48</td><td>4.27</td><td>4.10</td><td>3.92</td></tr><tr><td>17</td><td>10.4</td><td>7.35</td><td>6.16</td><td>5.50</td><td>5.07</td><td>4.78</td><td>4.56</td><td>4.39</td><td>4.25</td><td>4.14</td><td>3.97</td><td>3.79</td></tr><tr><td>18</td><td>10.2</td><td>7.21</td><td>6.03</td><td>5.37</td><td>4.98</td><td>4.66</td><td>4.44</td><td>4.28</td><td>4.14</td><td>4.03</td><td>3.86</td><td>3.68</td></tr><tr><td>19</td><td>10.1</td><td>7.09</td><td>5.92</td><td>5.27</td><td>4.85</td><td>4.56</td><td>4.34</td><td>4.18</td><td>4.04</td><td>3.93</td><td>3.76</td><td>3.59</td></tr><tr><td>20</td><td>9.94</td><td>6.99</td><td>5.82</td><td>5.17</td><td>4.76</td><td>4.47</td><td>4.26</td><td>4.09</td><td>3.96</td><td>3.85</td><td>3.68</td><td>3.50</td></tr><tr><td>22</td><td>9.73</td><td>6.81</td><td>5.65</td><td>5.02</td><td>4.61</td><td>4.32</td><td>4.11</td><td>3.04</td><td>3.81</td><td>3.70</td><td>3.54</td><td>3.36</td></tr><tr><td>24</td><td>9.55</td><td>6.66</td><td>5.52</td><td>4.89</td><td>4.49</td><td>4.20</td><td>3.99</td><td>3.83</td><td>3.69</td><td>3.59</td><td>3.42</td><td>3.25</td></tr><tr><td>26</td><td>9.41</td><td>6.54</td><td>5.41</td><td>4.79</td><td>4.36</td><td>4.10</td><td>3.89</td><td>3.73</td><td>3.60</td><td>3.49</td><td>3.33</td><td>3.15</td></tr><tr><td>28</td><td>9.28</td><td>6.44</td><td>5.32</td><td>4.70</td><td>4.30</td><td>4.02</td><td>3.81</td><td>3.65</td><td>3.52</td><td>3.41</td><td>3.25</td><td>3.07</td></tr><tr><td>30</td><td>9.18</td><td>6.35</td><td>5.24</td><td>4.62</td><td>4.23</td><td>3.95</td><td>3.74</td><td>3.58</td><td>3.45</td><td>3.34</td><td>3.18</td><td>3.01</td></tr><tr><td>40</td><td>8.83</td><td>6.07</td><td>4.98</td><td>4.37</td><td>3.99</td><td>3.71</td><td>3.51</td><td>3.35</td><td>3.22</td><td>3.12</td><td>2.95</td><td>2.78</td></tr><tr><td>50</td><td>8.63</td><td>5.90</td><td>4.83</td><td>4.23</td><td>3.85</td><td>3.58</td><td>3.38</td><td>3.22</td><td>3.09</td><td>2.99</td><td>2.82</td><td>2.65</td></tr><tr><td>60</td><td>8.49</td><td>5.80</td><td>4.73</td><td>4.14</td><td>3.76</td><td>3.49</td><td>3.29</td><td>3.12</td><td>3.01</td><td>2.90</td><td>2.74</td><td>2.57</td></tr></table>

# 附表十一 秩和检验表之一

显著度 $\alpha = 10\%$

<table><tr><td>n1n2</td><td>5</td><td>6</td><td>7</td><td>8</td><td>9</td><td>10</td><td>11</td><td>12</td><td>13</td><td>14</td><td>15</td></tr><tr><td>5</td><td>1936</td><td></td><td></td><td></td><td></td><td></td><td></td><td></td><td></td><td></td><td></td></tr><tr><td>6</td><td>2040</td><td>2850</td><td></td><td></td><td></td><td></td><td></td><td></td><td></td><td></td><td></td></tr><tr><td>7</td><td>2243</td><td>3054</td><td>3966</td><td></td><td></td><td></td><td></td><td></td><td></td><td></td><td></td></tr><tr><td>8</td><td>2347</td><td>3258</td><td>4171</td><td>5284</td><td></td><td></td><td></td><td></td><td></td><td></td><td></td></tr><tr><td>9</td><td>2550</td><td>3363</td><td>4376</td><td>5490</td><td>66105</td><td></td><td></td><td></td><td></td><td></td><td></td></tr><tr><td>10</td><td>2654</td><td>3567</td><td>4581</td><td>5795</td><td>69111</td><td>83127</td><td></td><td></td><td></td><td></td><td></td></tr><tr><td>11</td><td>2758</td><td>3771</td><td>4786</td><td>59101</td><td>72117</td><td>86134</td><td>100153</td><td></td><td></td><td></td><td></td></tr><tr><td>12</td><td>2862</td><td>3876</td><td>4991</td><td>62109</td><td>75123</td><td>89141</td><td>104160</td><td>120180</td><td></td><td></td><td></td></tr><tr><td>13</td><td>3065</td><td>4080</td><td>5295</td><td>64112</td><td>78129</td><td>92148</td><td>108167</td><td>125187</td><td>142209</td><td></td><td></td></tr><tr><td>14</td><td>3169</td><td>4284</td><td>54100</td><td>67117</td><td>81135</td><td>96154</td><td>112174</td><td>129195</td><td>147217</td><td>166240</td><td></td></tr><tr><td>15</td><td>3372</td><td>4488</td><td>56105</td><td>69123</td><td>84141</td><td>99161</td><td>116181</td><td>133203</td><td>152225</td><td>171249</td><td>192273</td></tr></table>

# 附表十二 秩和检验表之二

显著度 $\alpha = 5\%$

<table><tr><td>n1n2</td><td>5</td><td>6</td><td>7</td><td>8</td><td>9</td><td>10</td><td>11</td><td>12</td><td>13</td><td>14</td><td>15</td></tr><tr><td>5</td><td>1837</td><td></td><td></td><td></td><td></td><td></td><td></td><td></td><td></td><td></td><td></td></tr><tr><td>6</td><td>1941</td><td>2652</td><td></td><td></td><td></td><td></td><td></td><td></td><td></td><td></td><td></td></tr><tr><td>7</td><td>2045</td><td>2856</td><td>3768</td><td></td><td></td><td></td><td></td><td></td><td></td><td></td><td></td></tr><tr><td>8</td><td>2149</td><td>2961</td><td>3973</td><td>4987</td><td></td><td></td><td></td><td></td><td></td><td></td><td></td></tr><tr><td>9</td><td>2253</td><td>3165</td><td>4178</td><td>5193</td><td>63108</td><td></td><td></td><td></td><td></td><td></td><td></td></tr><tr><td>10</td><td>2456</td><td>3369</td><td>4383</td><td>5498</td><td>66114</td><td>79131</td><td></td><td></td><td></td><td></td><td></td></tr><tr><td>11</td><td>2560</td><td>3474</td><td>4489</td><td>56104</td><td>68121</td><td>82138</td><td>96157</td><td></td><td></td><td></td><td></td></tr><tr><td>12</td><td>2664</td><td>3678</td><td>4694</td><td>58110</td><td>71127</td><td>85145</td><td>100164</td><td>116184</td><td></td><td></td><td></td></tr><tr><td>13</td><td>2768</td><td>3783</td><td>4899</td><td>61115</td><td>74133</td><td>88152</td><td>104171</td><td>120192</td><td>137214</td><td></td><td></td></tr><tr><td>14</td><td>2872</td><td>3987</td><td>50104</td><td>63121</td><td>77139</td><td>91159</td><td>107179</td><td>124200</td><td>142222</td><td>160246</td><td></td></tr><tr><td>15</td><td>3075</td><td>4191</td><td>52109</td><td>65127</td><td>79146</td><td>95165</td><td>111186</td><td>128208</td><td>146231</td><td>165255</td><td>185280</td></tr></table>

# 附表十三 秩和检验表之三

显著度 $\alpha = 1\%$

<table><tr><td>n1n2</td><td>5</td><td>6</td><td>7</td><td>8</td><td>9</td><td>10</td><td>11</td><td>12</td><td>13</td><td>14</td><td>15</td></tr><tr><td rowspan="2">5</td><td>15</td><td></td><td></td><td></td><td></td><td></td><td></td><td></td><td></td><td></td><td></td></tr><tr><td>40</td><td></td><td></td><td></td><td></td><td></td><td></td><td></td><td></td><td></td><td></td></tr><tr><td rowspan="2">6</td><td>16</td><td>23</td><td></td><td></td><td></td><td></td><td></td><td></td><td></td><td></td><td></td></tr><tr><td>44</td><td>55</td><td></td><td></td><td></td><td></td><td></td><td></td><td></td><td></td><td></td></tr><tr><td rowspan="2">7</td><td>17</td><td>24</td><td>33</td><td></td><td></td><td></td><td></td><td></td><td></td><td></td><td></td></tr><tr><td>48</td><td>60</td><td>72</td><td></td><td></td><td></td><td></td><td></td><td></td><td></td><td></td></tr><tr><td rowspan="2">8</td><td>18</td><td>25</td><td>34</td><td>44</td><td></td><td></td><td></td><td></td><td></td><td></td><td></td></tr><tr><td>52</td><td>65</td><td>78</td><td>92</td><td></td><td></td><td></td><td></td><td></td><td></td><td></td></tr><tr><td rowspan="2">9</td><td>19</td><td>27</td><td>36</td><td>46</td><td>57</td><td></td><td></td><td></td><td></td><td></td><td></td></tr><tr><td>56</td><td>69</td><td>83</td><td>98</td><td>114</td><td></td><td></td><td></td><td></td><td></td><td></td></tr><tr><td rowspan="2">10</td><td>19</td><td>28</td><td>37</td><td>47</td><td>59</td><td>71</td><td></td><td></td><td></td><td></td><td></td></tr><tr><td>61</td><td>74</td><td>89</td><td>105</td><td>121</td><td>189</td><td></td><td></td><td></td><td></td><td></td></tr><tr><td rowspan="2">11</td><td>20</td><td>29</td><td>38</td><td>49</td><td>61</td><td>74</td><td>88</td><td></td><td></td><td></td><td></td></tr><tr><td>65</td><td>79</td><td>95</td><td>111</td><td>128</td><td>146</td><td>165</td><td></td><td></td><td></td><td></td></tr><tr><td rowspan="2">12</td><td>21</td><td>30</td><td>40</td><td>51</td><td>63</td><td>76</td><td>90</td><td>106</td><td></td><td></td><td></td></tr><tr><td>69</td><td>84</td><td>100</td><td>117</td><td>135</td><td>154</td><td>174</td><td>194</td><td></td><td></td><td></td></tr><tr><td rowspan="2">13</td><td>22</td><td>31</td><td>41</td><td>53</td><td>65</td><td>79</td><td>93</td><td>109</td><td>126</td><td></td><td></td></tr><tr><td>73</td><td>89</td><td>106</td><td>123</td><td>142</td><td>161</td><td>182</td><td>203</td><td>226</td><td></td><td></td></tr><tr><td rowspan="2">14</td><td>23</td><td>32</td><td>43</td><td>55</td><td>67</td><td>81</td><td>96</td><td>112</td><td>129</td><td>147</td><td></td></tr><tr><td>77</td><td>94</td><td>111</td><td>129</td><td>149</td><td>169</td><td>190</td><td>212</td><td>235</td><td>259</td><td></td></tr><tr><td rowspan="2">15</td><td>23</td><td>33</td><td>44</td><td>56</td><td>70</td><td>84</td><td>99</td><td>116</td><td>133</td><td>151</td><td>171</td></tr><tr><td>82</td><td>99</td><td>117</td><td>136</td><td>155</td><td>176</td><td>198</td><td>220</td><td>244</td><td>269</td><td>294</td></tr></table>

# 第二部分

# 试验数据和图表

# 一 LY12CZ铝合金板材（轴向加载）

# 1. 材料

（1）牌号和规格：LY12CZ铝合金板材，新风轻合金加工厂生产， $2.5\times 1000\times 2500$ 毫米。  
（2）化学成分：

<table><tr><td>成分</td><td>Mg</td><td>Mn</td><td>Cu</td><td>Fe</td><td>Si</td><td>Zn</td><td>Ni</td><td>Al</td></tr><tr><td>含量%</td><td>1.54</td><td>0.58</td><td>4.61</td><td>0.29</td><td>0.26</td><td>0.1</td><td>&lt;0.024</td><td>余量</td></tr></table>

# 2. 试件

（1）取样： $\mathbf{K}_{\mathrm{t}} = 1$ 纵向取样， $\mathbf{K}_{\mathrm{t}} = 2$ 、4横向取样。  
（2）形状： $\mathbf{K}_{\mathrm{t}} = 1$ 、2、4，见图3-1-4、3-1-7、3-1-10。  
（3）热处理：淬火自然时效。  
（4）机械性能：

<table><tr><td colspan="2">σb 公斤/毫米2</td><td colspan="2">σ0.2 公斤/毫米2</td><td colspan="2">δ5 %</td></tr><tr><td>纵向</td><td>横向</td><td>纵向</td><td>横向</td><td>纵向</td><td>横向</td></tr><tr><td>46.6</td><td>45.8</td><td>34.3</td><td>32.4</td><td>18.7</td><td>19.4</td></tr></table>

# 3. 试验条件

（1）疲劳试验机：AMSLER型10吨高频疲劳试验机。  
（2）加载方式：轴向加载， $\mathrm{R} = 0.02$ 、0.6； $\sigma_{\mathrm{m}} = 7$ 公斤/毫米²、21公斤/毫米²。  
（3）试验频率： $116\mathrm{Hz}$   
（4）试验温度及环境：在室温空气中进行。

4. 试验原始数据  

<table><tr><td></td><td>σmax(公斤/毫米2)</td><td colspan="6">N(103)</td><td>X</td><td>S</td><td>N50(103)</td></tr><tr><td></td><td></td><td colspan="2">(1)</td><td colspan="2">Kt=1</td><td colspan="2">R=0.02</td><td></td><td></td><td></td></tr><tr><td rowspan="10">成组试验</td><td rowspan="2">28.12</td><td>58</td><td>72</td><td>77</td><td>85</td><td>105</td><td>108</td><td rowspan="2">5.0060</td><td rowspan="2">0.1362</td><td rowspan="2">101.4</td></tr><tr><td>109</td><td>114</td><td>122</td><td>151</td><td>164</td><td></td></tr><tr><td rowspan="2">18.98</td><td>229</td><td>256</td><td>299</td><td>345</td><td>382</td><td>384</td><td rowspan="2">5.5685</td><td rowspan="2">0.1475</td><td rowspan="2">370.25</td></tr><tr><td>390</td><td>399</td><td>443</td><td>792</td><td></td><td></td></tr><tr><td rowspan="2">16.87</td><td>372</td><td>567</td><td>581</td><td>600</td><td>643</td><td>650</td><td rowspan="2">5.8277</td><td rowspan="2">0.1157</td><td rowspan="2">672.5</td></tr><tr><td>653</td><td>711</td><td>737</td><td>840</td><td>911</td><td>1063</td></tr><tr><td rowspan="2">14.77</td><td>462</td><td>697</td><td>707</td><td>757</td><td>931</td><td>994</td><td rowspan="2">6.0140</td><td rowspan="2">0.2089</td><td rowspan="2">1033</td></tr><tr><td>1044</td><td>1323</td><td>1410</td><td>1867</td><td>2456</td><td></td></tr><tr><td rowspan="2">13.00</td><td>2350</td><td>2720</td><td>3940</td><td>6170</td><td>6270</td><td>8060</td><td></td><td></td><td>6270</td></tr><tr><td>9520</td><td>11600</td><td>127000</td><td></td><td></td><td></td><td></td><td></td><td></td></tr><tr><td></td><td></td><td colspan="2">(2)</td><td colspan="2">Kt=1</td><td colspan="2">R=0.6</td><td></td><td></td><td></td></tr><tr><td rowspan="10">成组试验</td><td rowspan="2">33.4</td><td>454</td><td>507</td><td>565</td><td>631</td><td>666</td><td>704</td><td rowspan="2">5.8320</td><td rowspan="2">0.1072</td><td rowspan="2">679.2</td></tr><tr><td>768</td><td>790</td><td>915</td><td>978</td><td></td><td></td></tr><tr><td rowspan="2">30</td><td>995</td><td>1144</td><td>1422</td><td>1713</td><td>1971</td><td>1997</td><td rowspan="2">6.1955</td><td rowspan="2">0.1292</td><td rowspan="2">1569</td></tr><tr><td>2140</td><td></td><td></td><td></td><td></td><td></td></tr><tr><td rowspan="2">28.5</td><td>2060</td><td>2150</td><td>2550</td><td>2650</td><td>2900</td><td>2950</td><td rowspan="2">6.4360</td><td rowspan="2">0.0889</td><td rowspan="2">2729</td></tr><tr><td>3080</td><td>3900</td><td></td><td></td><td></td><td></td></tr><tr><td rowspan="2">27</td><td>2790</td><td>3030</td><td>3520</td><td>4030</td><td>4180</td><td>4400</td><td rowspan="2">6.6453</td><td rowspan="2">0.1453</td><td rowspan="2">4419</td></tr><tr><td>4560</td><td>5010</td><td>6970</td><td>8090</td><td></td><td></td></tr><tr><td rowspan="2">26</td><td>3460</td><td>3560</td><td>4240</td><td>6830</td><td>7020</td><td>8450</td><td></td><td></td><td>7017</td></tr><tr><td>8530</td><td>32400</td><td>112000</td><td></td><td></td><td></td><td></td><td></td><td></td></tr><tr><td></td><td></td><td colspan="6">(3) Kt=2 σm=7公斤/毫米2</td><td></td><td></td><td></td></tr><tr><td rowspan="10">成组试验</td><td rowspan="2">17.5</td><td>20.9</td><td>26.2</td><td>29.9</td><td>36.3</td><td>37.8</td><td></td><td rowspan="2">4.5335</td><td rowspan="2">0.1388</td><td rowspan="2">34.16</td></tr><tr><td>46.8</td><td>51.6</td><td></td><td></td><td></td><td></td></tr><tr><td rowspan="2">15.56</td><td>74</td><td>84</td><td>102</td><td>105</td><td>112</td><td></td><td rowspan="2">5.0569</td><td rowspan="2">0.1016</td><td rowspan="2">114</td></tr><tr><td>128</td><td>134</td><td>137</td><td>143</td><td>148</td><td></td></tr><tr><td rowspan="2">13.73</td><td>137</td><td>156</td><td>181</td><td>202</td><td>204</td><td></td><td rowspan="2">5.3369</td><td rowspan="2">0.1225</td><td rowspan="2">217.2</td></tr><tr><td>215</td><td>247</td><td>283</td><td>310</td><td>315</td><td></td></tr><tr><td rowspan="2">11.2</td><td>773</td><td>815</td><td>871</td><td>964</td><td>986</td><td></td><td rowspan="2">6.0390</td><td rowspan="2">0.1185</td><td rowspan="2">1094</td></tr><tr><td>1030</td><td>1300</td><td>1390</td><td>1460</td><td>1730</td><td></td></tr><tr><td rowspan="2">10</td><td>3430</td><td>3890</td><td>4600</td><td>6740</td><td>7680</td><td></td><td></td><td></td><td>9490</td></tr><tr><td>11300</td><td>11700</td><td>19600</td><td>20900</td><td>21800</td><td></td><td></td><td></td><td></td></tr><tr><td></td><td>σmax(公斤/毫米2)</td><td colspan="4">N(103)</td><td>X</td><td>S</td><td colspan="3">N50(103)</td></tr><tr><td></td><td></td><td colspan="4">(4) Kt=2 σm=21公斤/毫米2</td><td></td><td></td><td colspan="3"></td></tr><tr><td rowspan="13">成组试验</td><td rowspan="2">30</td><td>59.8</td><td>67</td><td>68.8</td><td>80.3</td><td>86</td><td rowspan="2">4.9314</td><td colspan="3" rowspan="2">0.0903</td></tr><tr><td>98.9</td><td>100</td><td>101</td><td>104</td><td colspan="3">104.1</td></tr><tr><td rowspan="3">26.25</td><td>173</td><td>179</td><td>194</td><td>198</td><td>212</td><td rowspan="3">5.3543</td><td colspan="3" rowspan="3">0.0774</td></tr><tr><td>245</td><td>250</td><td>255</td><td>255</td><td colspan="3">263</td></tr><tr><td>299</td><td></td><td></td><td></td><td colspan="3"></td></tr><tr><td rowspan="2">25</td><td>546</td><td>619</td><td>620</td><td>686</td><td>749</td><td rowspan="2">5.8913</td><td colspan="3" rowspan="2">0.1197</td></tr><tr><td>760</td><td>975</td><td>1080</td><td>1120</td><td colspan="3">1220</td></tr><tr><td rowspan="2">24</td><td>1330</td><td>1450</td><td>1600</td><td>2000</td><td>2000</td><td rowspan="5">6.3090</td><td colspan="3" rowspan="5">0.1189</td></tr><tr><td>2130</td><td>2230</td><td>2500</td><td>2630</td><td colspan="3">3190</td></tr><tr><td rowspan="4">23.5</td><td>1210</td><td>1220</td><td>1280</td><td>1400</td><td colspan="3">1580</td></tr><tr><td>1610</td><td>1680</td><td>1850</td><td>3040</td><td colspan="3">3170</td></tr><tr><td>4430</td><td>7430</td><td>9560</td><td>11300</td><td colspan="3">22600</td></tr><tr><td>23300</td><td></td><td></td><td></td><td></td><td></td><td colspan="3">2445</td></tr><tr><td></td><td></td><td colspan="4">(5) Kt=4 σm=7公斤/毫米2</td><td></td><td></td><td colspan="3"></td></tr><tr><td rowspan="12">成组试验</td><td rowspan="2">13.73</td><td>38</td><td>41</td><td>46</td><td>47</td><td>47</td><td rowspan="2">4.6566</td><td colspan="3" rowspan="2">0.0468</td></tr><tr><td>47</td><td>53</td><td></td><td></td><td colspan="3"></td></tr><tr><td rowspan="2">11.2</td><td>118</td><td>134</td><td>165</td><td>166</td><td>183</td><td rowspan="2">5.2574</td><td colspan="3" rowspan="2">0.1057</td></tr><tr><td>189</td><td>196</td><td>212</td><td>220</td><td colspan="3">274</td></tr><tr><td rowspan="3">10</td><td>380</td><td>402</td><td>472</td><td>476</td><td>501</td><td rowspan="5">5.8102</td><td colspan="3" rowspan="5">0.1985</td></tr><tr><td>537</td><td>566</td><td>583</td><td>648</td><td colspan="3">800</td></tr><tr><td>1070</td><td>1090</td><td>1850</td><td></td><td colspan="3"></td></tr><tr><td rowspan="3">9</td><td>917</td><td>1080</td><td>1660</td><td>1710</td><td colspan="3">1770</td></tr><tr><td>2360</td><td>2458</td><td>2480</td><td>2710</td><td colspan="3">3340</td></tr><tr><td>16900</td><td>20700</td><td>71800</td><td></td><td></td><td></td><td colspan="3">2458</td></tr><tr><td rowspan="2">8.75</td><td>1410</td><td>1880</td><td>2540</td><td>3280</td><td>3319</td><td></td><td colspan="3"></td></tr><tr><td>3510</td><td>6000</td><td>7050</td><td>124000</td><td></td><td></td><td colspan="3">3319</td></tr><tr><td></td><td></td><td colspan="4">(6) Kt=4 σm=21公斤/毫米2</td><td></td><td></td><td colspan="3"></td></tr><tr><td rowspan="10">成组试验</td><td rowspan="2">26.25</td><td>34</td><td>42</td><td>43</td><td>43</td><td>44</td><td rowspan="2">4.6563</td><td colspan="3" rowspan="2">0.0657</td></tr><tr><td>46</td><td>49</td><td>55</td><td>56</td><td colspan="3"></td></tr><tr><td rowspan="2">25</td><td>40.2</td><td>57.2</td><td>60.6</td><td>63</td><td>66.1</td><td rowspan="2">4.8075</td><td colspan="3" rowspan="2">0.1048</td></tr><tr><td>69.2</td><td>78.8</td><td>91.2</td><td></td><td colspan="3"></td></tr><tr><td rowspan="2">24</td><td>110</td><td>153</td><td>166</td><td>168</td><td>194</td><td rowspan="2">5.2796</td><td colspan="3" rowspan="2">0.1172</td></tr><tr><td>200</td><td>217</td><td>222</td><td>265</td><td colspan="3">269</td></tr><tr><td rowspan="2">23</td><td>386</td><td>532</td><td>588</td><td>670</td><td>770</td><td></td><td colspan="3"></td></tr><tr><td>778</td><td>797</td><td>1080</td><td>1100</td><td>1280</td><td>5.8769</td><td colspan="3">0.1587</td></tr><tr><td rowspan="2">22</td><td>1170</td><td>1220</td><td>1470</td><td>1540</td><td>1610</td><td rowspan="2">6.2652</td><td colspan="3" rowspan="2">0.1391</td></tr><tr><td>2080</td><td>2320</td><td>2410</td><td>2710</td><td colspan="3">2740</td></tr></table>

# 5. 中值S-N曲线

图片摘要：该图主要展示 2 1 1 LY12CZ铝合金板材光滑试件S N曲线。
![](images/447715be2f742bde5e23108a56ffb14186f1255011d2c954db356e08abddd3d7.jpg)  
图2-1-1 LY12CZ铝合金板材光滑试件S-N曲线

图片摘要：该图主要展示 2 1 1 LY12CZ铝合金板材光滑试件S N曲线。
![](images/f054b408245befb05efd6e6913844efca7737f8d0dad10900b30dc5d849fb3ce.jpg)  
图2-1-2LY12CZ铝合金板材缺口（ $\mathrm{K}_{\mathrm{t}} = 2$ ）试件S-N曲线

图片摘要：该图主要展示 2 1 2LY12CZ铝合金板材缺口（ ）试件S N曲线。
![](images/2ddcef1ca225246bce66b0f647739802d003d44685fcd4e7345b15cbfc0c8ce5.jpg)  
图2-1-3LY12CZ铝合金板材缺口（ $\mathrm{K}_{\mathrm{t}} = 4$ ）试件S-N曲线

图片摘要：该图主要展示 2 1 3LY12CZ铝合金板材缺口（ ）试件S N曲线。
![](images/3223743f84577b135754e89f248925a693fe1372f6b769078f897cdea3732a8b.jpg)  
6. 等寿命曲线  
图2-1-4 LY12CZ铝合金板材光滑试件等寿命曲线

图片摘要：该图主要展示 2 1 4 LY12CZ铝合金板材光滑试件等寿命曲线。
![](images/d25dfd0c17614b638551b09f4a2617ad4e865aa02a4efd5712c4b377e9aab24d.jpg)  
图2-1-5LY12CZ铝合金板材缺口（ $\mathrm{K}_{\mathrm{t}} = 2$ ）试件等寿命曲线

图片摘要：该图主要展示 2 1 5LY12CZ铝合金板材缺口（ ）试件等寿命曲线。
![](images/8c025a5efa36c46cdb21a150f6357ec9ee1799d5ce0a9a2cdb6bdd3d1e288412.jpg)  
图2-1-6LY12CZ铝合金板材缺口（ $\mathrm{K}_{\mathrm{t}} = 4$ ）试件等寿命曲线  
试验：北京航空材料研究所 刘志静 郭洪圣 姚文斌

# 二 LY12B铝合金预拉伸厚板（轴向加载）

# 1. 材料

（1）牌号和规格：LY12B19×1600×6500毫米预拉伸厚板，西南铝加工厂生产，预拉伸变形量 $1.3\sim 3.0\%$ ，炉号：05281。

（2）化学成分：

<table><tr><td>成分</td><td>Cu</td><td>Mg</td><td>Mn</td><td>Si</td><td>Fe</td><td>Al</td></tr><tr><td>含量%</td><td>4.52~4.29</td><td>1.53~1.56</td><td>0.6</td><td>≤0.5</td><td>≤0.5</td><td>余量</td></tr></table>

# 2. 试件

（1）取样：纵向取样。

（2）形状： $\mathbf{K}_{\mathrm{t}} = 1,3,5$ ，见图3-1-13、图3-1-27、图3-1-31。

（3）热处理：

① 淬火自然时效，预拉伸（CZ预拉伸）。  
② 淬火自然时效，预拉伸， $190^{\circ}\mathrm{C}12$ 小时人工时效（ $\mathrm{CZ}+$ 人工时效）。

（4）机械性能：

<table><tr><td>状态</td><td>σb公斤/毫米2</td><td>σ0.2公斤/毫米2</td><td>δ5%</td></tr><tr><td>热处理①</td><td>46.4</td><td>35.0</td><td>19.0</td></tr><tr><td>热处理②</td><td>49.0</td><td>44.7</td><td>8.0</td></tr></table>

# 3. 试验条件

（1）疲劳试验机：PLG-2Z型2吨高频疲劳试验机。  
（2）加载方式：轴向加载， $\mathrm{R} = 0.1$ 、0.5、-0.5。  
（3）试验频率： $130\mathrm{Hz}$   
（4）试验温度及环境：在室温空气中进行。

# 4. 试验原始数据

<table><tr><td></td><td>σmax(公斤/毫米2)</td><td colspan="4">N(10^3)</td><td>X̄</td><td>S</td><td>N50(10^3)</td></tr><tr><td></td><td></td><td>(1)</td><td>Kt=1</td><td>R=0.1</td><td>CZ预拉伸</td><td></td><td></td><td></td></tr><tr><td rowspan="10">成组试验</td><td rowspan="2">41.8</td><td>7.4</td><td>8.6</td><td>11.0</td><td>12.0</td><td>13.6</td><td>4.0365</td><td>0.1142</td></tr><tr><td>14.5</td><td></td><td></td><td></td><td></td><td></td><td>10.88</td></tr><tr><td rowspan="2">37.12</td><td>24.5</td><td>29.0</td><td>33.5</td><td>37.0</td><td>39.0</td><td>4.5706</td><td>0.1079</td></tr><tr><td>45.0</td><td>48.5</td><td>49.0</td><td></td><td></td><td></td><td>37.21</td></tr><tr><td rowspan="2">32.5</td><td>83.0</td><td>121.5</td><td>130.0</td><td>144.0</td><td>172.5</td><td>5.1492</td><td>0.1142</td></tr><tr><td>175.0</td><td>189.0</td><td>145.0</td><td></td><td></td><td></td><td>141.0</td></tr><tr><td rowspan="2">27.8</td><td>170.0</td><td>233.0</td><td>411.0</td><td>523.0</td><td>778.0</td><td>5.8105</td><td>0.4173</td></tr><tr><td>851.0</td><td>2300.0</td><td>2350.0</td><td></td><td></td><td></td><td>646.4</td></tr><tr><td rowspan="2">25.5</td><td>1530.0</td><td>1576.0</td><td>1966.0</td><td>2490.0</td><td>3460.0</td><td>6.3980</td><td>0.1772</td></tr><tr><td>3765.0</td><td>3970.0</td><td></td><td></td><td></td><td></td><td>2500.0</td></tr></table>
