Repository: C-zj02/CFD-claw

<div align="center">

**English** | [中文](#中文版) | [Français](README_FR.md) | [Русский](README_RU.md) | [हिन्दी](README_HI.md) | [العربية](README_AR.md) | [Português](README_PT.md)

# 🚀 Claude Code Python

**A Complete Python Reimplementation Based on Real Claude Code Source**

*From TypeScript Source → Rebuilt in Python with ❤️*

***
**🔥 Active Development • New Features Weekly 🔥**

</div>

***

## 🎯 What is This?

**Clawd Code** is a **complete Python rewrite** of Claude Code, based on the **real TypeScript source code**.

File: RAG-data/飞机结构腐蚀老化控制与日历延寿技术.pdf-9d760627-bd41-4d52-91fc-2ca3a92a387d.md (part 5 of 6)
# 飞机结构腐蚀/老化控制与日历延寿技术
<table><tr><td rowspan="2" colspan="2">涂层分类</td><td rowspan="2">拟合点数</td><td colspan="3">拟合结果</td></tr><tr><td>k</td><td>b</td><td>\(r_{xy}\)</td></tr><tr><td rowspan="2">A</td><td>A1</td><td>13</td><td>0.32972</td><td>0.85055</td><td>0.98757</td></tr><tr><td>A2</td><td>13</td><td>0.26522</td><td>0.88459</td><td>0.98966</td></tr><tr><td rowspan="4">B</td><td>B1</td><td>13</td><td>0.52127</td><td>0.76447</td><td>0.98981</td></tr><tr><td>B2</td><td>13</td><td>0.73208</td><td>0.72422</td><td>0.99413</td></tr><tr><td>B4</td><td>13</td><td>0.41618</td><td>0.67127</td><td>0.98494</td></tr><tr><td>B5</td><td>13</td><td>0.14413</td><td>0.76701</td><td>0.98796</td></tr><tr><td rowspan="4">D</td><td>D1</td><td>13</td><td>0.59457</td><td>0.65549</td><td>0.99298</td></tr><tr><td>D2</td><td>13</td><td>0.35937</td><td>0.72217</td><td>0.98608</td></tr><tr><td>D4</td><td>13</td><td>0.18374</td><td>0.71099</td><td>0.99344</td></tr><tr><td>D5</td><td>13</td><td>0.36153</td><td>0.67886</td><td>0.98211</td></tr><tr><td rowspan="3">E</td><td>E1</td><td>13</td><td>0.34915</td><td>0.57439</td><td>0.98933</td></tr><tr><td>E3</td><td>13</td><td>0.20188</td><td>0.66331</td><td>0.99342</td></tr><tr><td>E5</td><td>13</td><td>0.45102</td><td>0.59495</td><td>0.99207</td></tr></table>

# 6.6.3 新型纳米涂层在干、湿交替环境下抗腐蚀性能评定

# 6.6.3.1 周期浸润环境谱

在一些半封闭式或密封较差的内部结构部位，由于含氯离子和硫化物等腐蚀介质的潮湿空气渗入或者形成凝露，往往又因不通风或排水不畅，易使水分或潮气等腐蚀介质长时间滞留，局部环境的腐蚀性比外界大气环境更恶劣，其腐蚀过程可归结为干湿交替的过程。可采用周期浸润的试验方法模拟环境对纳米复合涂层的作用，给出纳米涂层在此环境下的抗腐蚀性能的评定结论。

为了加速再现典型内部结构在干湿交替环境下的腐蚀损伤过程和特征。同时考虑到服役环境的具体特点，本试验对传统的周期浸润环境谱进行了调整，调整后的周期浸润环境谱属国内外类似环境腐蚀试验中较严酷的环境谱之一，见图6-27。

图片摘要：该图主要展示 6 27 周期浸润环境谱示意图。
![](images/ce9244669b0e538d957622a3dc30406c7ce20f99d5a368bd191b6e4f039a3d15.jpg)  
图6-27 周期浸润环境谱示意图

具体情况如下：

温度 $T = (40 \pm 2)^{\circ} \mathrm{C}$ ；相对湿度 $\mathrm{RH} = (80 \pm 5) \%$

腐蚀溶液：采用蒸馏水配制 $5\% \mathrm{NaCl} + 0.208\% \mathrm{NaHSO}_4$ 溶液，滴加少量的稀 $\mathrm{H}_2\mathrm{SO}_4$ ，使溶液的 $\mathsf{pH}$ 值达到约 $4\sim 4.5$ 。

每个浸润周期为 $60\mathrm{min}$ ，其中 $15\mathrm{min}$ 试件浸入溶液， $45\mathrm{min}$ 在溶液外接受远红外烤灯照射。然后进入第二个试验周期，循环往复，当试件出现明显腐蚀时，试验结束。

# 6.6.3.2 试验方法及过程

试验前对试件进行如下处理：用金属去污剂或肥皂水擦洗试件表面以去除油污 $\rightarrow$ 用自来水冲洗后用蒸馏水擦洗 $\rightarrow$ 用无水酒精将试件擦干净 $\rightarrow$ 将试件吹干 $\rightarrow$ 对试件进行外观观察 $\rightarrow$ 将试件背面(非试验考核区)涂覆931防水胶进行保护 $\rightarrow$ 用绝缘线将试件固定在试验箱的试件挂架上。

试验采用周期浸润试验箱实施。试验过程中采用精密 $\mathrm{pH}$ 试纸定期检测腐蚀溶液的 $\mathrm{pH}$ 值，确保其在(4.0~4.5)范围内。试验结束后立即取出试件。并按如下步骤立即对试件进行处理：用软毛刷或棉纱对试件先用自来水后用蒸馏水进行擦洗，除去试件表面的腐蚀产物 $\rightarrow$ 将试件吹干 $\rightarrow$ 在体视显微镜下观察试件腐蚀情况，做好记录 $\rightarrow$ 将试件放置于干燥器皿中。

# 6.6.3.3 试验结果分析

# （1）试件表面裸露状态与阿洛丁处理状态腐蚀情况

对不同材料试件在表面裸露状态和阿洛丁氧化处理状态下未腐蚀和腐蚀后以及进行了对比观测，观测结果见表6-24。图6-28和图6-29示出了不同材料这两种状态的表面腐蚀形貌特征照片。

表6-24 试件表面裸露状态与阿洛丁处理状态周期浸润腐蚀330h试验结果  

<table><tr><td>型号</td><td>表面状态</td><td>腐蚀状态</td></tr><tr><td rowspan="2">LY12</td><td>裸露状态</td><td>试件表面腐蚀严重,腐蚀坑虽不大,但较深。显微镜下观察发现,整个试件表面腐蚀呈网状,表面遍布沉着的白色腐蚀产物</td></tr><tr><td>阿洛丁处理</td><td>腐蚀坑较浅,未发现网状剥蚀</td></tr><tr><td rowspan="2">LC4</td><td>裸露状态</td><td>试件正面发黑,腐蚀严重,目视观察发现有点蚀坑出现。显微镜下观察,则整个试件表面呈现出较明显的剥蚀特征。试件反面保护胶下严重起泡。揭开保护胶,可见到结晶出的盐粒,试件已出现严重层状剥蚀</td></tr><tr><td>阿洛丁处理</td><td>试件正面呈灰黑色,点蚀坑相对较浅,剥蚀现象不如未经阿洛丁处理严重。反面保护胶下严重起泡,试件出现严重层状剥蚀</td></tr><tr><td>Д19</td><td>裸露状态</td><td>表面有针尖状蚀坑,腐蚀较轻。</td></tr><tr><td>В95Пч.Т2</td><td>裸露状态</td><td>试件正面颜色呈灰色。蚀坑较大,数量少。固定螺钉周围严重腐蚀,试验过程中有大量防水胶溢出。洗净吹干后拿到显微镜下观察发现,固定螺钉周围堆积有大量白色腐蚀产物</td></tr></table>

图片摘要：该图主要展示 6 24 试件表面裸露状态与阿洛丁处理状态周期浸润腐蚀330h试验结果。
![](images/536898423f1d346bb58ed0e0ed03c9c6cf3d13b227ee01aa61aece225d288ea2.jpg)  
(a)

图片摘要：该图主要展示 6 24 试件表面裸露状态与阿洛丁处理状态周期浸润腐蚀330h试验结果。
![](images/7e274c35d04dcae5293fe0b0c226c1e7b10a7b013c2181ccfef080957a9b114f.jpg)  
(b)

图片摘要：该图主要展示 6 28 周期浸润环境谱下经过330h。
![](images/9bbe9eb6da6d8cdb50ea9842c8904895ed18846e3df005de86b4bfa5bd07c584.jpg)  
(c)   
图6-28 周期浸润环境谱下经过330h

试验后不同材料裸露状态腐蚀情况

(a) LY6铝合金；(b) LC4铝合金；(c) LY12铝合金。

图片摘要：该图主要展示 6 28 周期浸润环境谱下经过330h。
![](images/d95771a90833662a27aa6047cdfb6965d869af671eb0a677c86c7cf42abda9bd.jpg)  
(a)

图片摘要：该图主要展示 6 29 周期浸润环境谱下试验330h后。
![](images/a20b17e28fefea47a9cc7ca5166b04068d5a5b0b6fecb494854b2acea00fd85e.jpg)  
(b)

图片摘要：该图主要展示 6 29 周期浸润环境谱下试验330h后。
![](images/fb553388fb8fea2c6d431dbb22333ccf90d6a17a80479959413b6661ac30686a.jpg)  
(c)

(d)   
图6-29 周期浸润环境谱下试验330h后  
图片摘要：该图主要展示 6 29 周期浸润环境谱下试验330h后。
![](images/72046598f05f8d5377ce9ea42f48183570e5da1cdb0a5db2bc5e7421cfacf778.jpg)  
同种材料经阿洛丁处理与未处理腐蚀情况  
(a) LY4 铝合金（裸露状态）；(b) LC4 铝合金（阿洛丁处理）；  
(c) LY12 铝合金（裸露状态）；(d) LY12 铝合金（阿洛丁处理）。

# （2）现有飞机涂层与纳米涂层腐蚀情况

图6-30和图6-31是几种纳米涂层在经过 $330\mathrm{h}$ 的严酷腐蚀后试件的表面形貌。可以看出在该周期浸润环境谱下，相对于国产TB06-9底漆，飞机原始涂层虽有部分起泡现象，但试件涂层颜色基本没有任何变化。TB06-9底漆涂层由于附着力较差，显微镜下观察发现试件表面出现不均匀小蚀坑，同时有面积大小不一的脱漆现象，但脱漆处并无明显腐蚀。而TB06-9底漆 $+\mathrm{IMR}11$ 纳米聚氨酯漆、TB06-9底漆 $+\mathrm{IMR}21$ 纳米聚氨酯漆等涂层均未出现失效现象。表明纳米复合涂层在干湿交替环境下均具有良好的防腐性能。

# 6.6.4 新型纳米涂层在综合环境谱下的抗腐蚀性能评定

飞机起落架舱、机翼和机身下表面等结构部位的涂层，往往会受到多种环境因素如盐雾、湿热、低温疲劳、干湿交替等因素的综合作用。显然，采用单一环境试验不能对涂层在此环境下的抗腐蚀性能做出准确评估。为此，采用综合环境试验的方法，通过对涂层模拟件在综合环境谱下的试验结果进行对比分析，给出纳米复合涂层抗综合环境性能的评定结论。

图片摘要：该图主要展示 6 30和图6 31是几种纳米涂层在经过 的严酷腐蚀后试件的表面形貌。可以看出在该周期浸润环境谱下，相对于国产TB06 。
![](images/3d2c94bf72011e18c9d59e9156d0aed24d972afd8d06d5358cebf2a90aacde89.jpg)  
(a)

图片摘要：该图主要展示 6 30 周期浸润环境谱下试验 后飞机原始涂层与国产底漆腐蚀情况的比较。
![](images/72c6777a5950294ef19c7baf850021f113d3db213dd2ad3e1b06365ad6cba39d.jpg)  
(b)

(c)   
图6-30 周期浸润环境谱下试验 $330\mathrm{h}$ 后飞机原始涂层与国产底漆腐蚀情况的比较  
图片摘要：该图主要展示 6 30 周期浸润环境谱下试验 后飞机原始涂层与国产底漆腐蚀情况的比较。
![](images/e9d16766fed40cc8004b493a1ec4670d28c497e3111d703840478a0279a1c21d.jpg)  
(a) II19(原涂层); (b) B95IIu. T2(TB06-9底漆); (c) II19(TB06-9底漆)。

图6-31 周期浸润环境谱下试验 $330\mathrm{h}$ 后  
图片摘要：该图主要展示 6 31 周期浸润环境谱下试验 后。
![](images/af30eba9bf132bb1f04ebfee2717cd50bf1e523332a505858ef9bc439181caa7.jpg)  
IMR11和IMR21纳米复合涂层没有明显的失效特征

# 6.6.4.1 综合环境谱

对于受温度、湿度、紫外线老化、盐雾、酸雨以及在高空飞行中受低温和疲劳载荷作用等综合环境因素影响的飞机结构部位，在对涂层进行评定时需要考虑综合环境因素的作用。为此，在参考国内外涂层评估技术标准，编制了综合腐蚀环境谱，如图6-32所示。该环境谱对盐雾试验的关键技术进行了探索性创新，将中性盐雾试验改为乙酸铜加速盐雾试验，以实现短期内评估出有机涂层防腐性能的工程需求。每个流程为一个试验周期，严格按照环境谱相关条件循环试验，直至涂层出现明显失效。

图片摘要：该图主要展示 6 31 周期浸润环境谱下试验 后。
![](images/0c8c82c6568ae2ce7f4f307a817b1f3d8fa99671de667a03528e6da83655c503.jpg)  
图6-32 涂层试件综合环境加速试验谱

# 6.6.4.2 试验方法及过程

# 1）试件材料及涂层系统的选取

选用航空用LC4铝合金板，加工成 $150\mathrm{mm}\times 75\mathrm{mm}\times 3\mathrm{mm}$ 试样板。试件制作过程为：外形尺寸加工 $(150\mathrm{mm}\times 75\mathrm{mm})\rightarrow$ 按照涂漆规程进行表面处理 $\rightarrow$ 涂漆（按照国内军用飞机涂漆工艺规程涂漆） $\rightarrow$ 固化 $\rightarrow$ 检测。

本试验选择了3种不同涂层系统及试件表面状态，其中包括2种现役飞机的主要涂层（TB06-9底漆和TS70-1聚氨酯面漆）和IMR纳米复合涂层。试件材料、涂层系统及表面状态见表6-25。

表 6-25 试件分类情况  

<table><tr><td>涂层分类</td><td>试件编号</td><td>底漆厚度/μm</td><td>面漆厚度/μm</td></tr><tr><td rowspan="2">TS70-1浅灰聚氨酯磁漆</td><td>NO.030718TS70-120</td><td>18</td><td>45</td></tr><tr><td>NO.030718TS70-121</td><td>15</td><td>40</td></tr><tr><td rowspan="2">IMR11浅灰丙烯酸聚氨酯磁漆</td><td>NO.030718P+T19</td><td>16</td><td>57</td></tr><tr><td>NO.030718P+T20</td><td>17</td><td>63</td></tr><tr><td rowspan="2">IMR21浅灰聚酯聚氨酯磁漆</td><td>NO.030718B+T19</td><td>19</td><td>63</td></tr><tr><td>NO.030718B+T20</td><td>20</td><td>67</td></tr></table>

# 2）试验过程

将试件背面及四周边缘采用清漆密封，保持试件表面洁净。试验实施步骤和过程如下。

（1）温湿曝露试验。温湿曝露试验采用H1200C温湿交变试验箱予以实施；工作室的环境条件：温度为 $T = (43 \pm 2)^\circ \mathrm{C}$ ，相对湿度 $\mathrm{RH} > 90\%$ ；曝露时间为168h(7天）。  
(2）低温疲劳试验。采用疲劳试验机实施，疲劳载荷施加500次等幅疲劳载荷，试件试验段名义应力 $\sigma_{\mathrm{max}} = 93.07\mathrm{MPa}$ ，应力比 $R = 0.1$ ，加载频率 $f = 5\mathrm{Hz}$ 试验时需按试验段的实际截面积计算最大载荷；温度 $T = (-53\pm 5)\%$ 。  
(3) 盐雾试验。试验曝露时间为 3 天 $72 \mathrm{~h}$ ; 试验温度为 $50^{\circ} \mathrm{C}$ 。

试验前准备工作：先用蒸馏水配置浓度为： $(50 \pm 5) \mathrm{g} / \mathrm{L}$ 氯化钠溶液；然后加入氯化铜 $\left(\mathrm{CuCl}_{2} \cdot \mathrm{H}_{2} \mathrm{O}\right)$ ，使其浓度为： $(0.26 \pm 0.02) \mathrm{g} / \mathrm{L}$ ；最后加入适量的冰乙酸，使 $\mathrm{pH} = 3.1 \sim 3.3$ 。溶液的 $\mathrm{pH}$ 值可用冰乙酸和氢氧化钠溶液进行调整。

试样放置在惰性材料制成的试样架上。盐雾沉降率为 $1\sim 2\mathrm{mL} / (\mathrm{h}\cdot 80\mathrm{cm}^2)$ 。试验结束后，用清洁流动水清洗试件表面的溶液，再用蒸馏水冲洗，最后吹干。

（4）周期浸润腐蚀试验。周期浸润试验采用周浸箱予以实施，试验时间为 $24\mathrm{h}$ 。温度 $T = 40^{\circ}\mathrm{C}$ ，相对湿度 $\mathrm{RH} = (95 \pm 5)\%$ ；浸润周期为 $30\mathrm{min}$ ，其中 $7.5\mathrm{min}$ 试件在溶液中浸润， $22.5\mathrm{min}$ 试件在溶液外烘烤。腐蚀溶液为修改后的 EXCO 溶液，具体配方如下：

$$
\mathrm {N a C l}
$$

$$
2 3 4 \mathrm {g} / \mathrm {m L}
$$

$$
\mathrm {K N O} _ {3}
$$

$$
2 5 \mathrm {g} / \mathrm {m L}
$$

# 6.6.4.3 试验结果分析

在相同的加速腐蚀环境谱条件下, 经过 2 个周期的试验后, 现役飞机涂层多处出现了明显的鼓泡现象, 涂层呈现典型的丝状腐蚀特征, 试件基体局部裸露出灰色的腐蚀产物, 与外场军用飞机的腐蚀现象基本一致。而纳米复合涂层未出现失效现象, 涂层保持完好状态, 表现出了涂层较好的防腐性能, 如图 6-33 所示。

图片摘要：该图主要展示 6 33 周期浸润环境谱下2个周期的试验后涂层表面情况（a）现役飞机涂层；（b）IMR11纳米复合涂层；（c）IMR21。
![](images/e469d8f1860192fe4d847d40a56f450c876e0cf2db8869b95a8644c64ecbafd2.jpg)  
(a)

图片摘要：该图主要展示 6 33 周期浸润环境谱下2个周期的试验后涂层表面情况（a）现役飞机涂层；（b）IMR11纳米复合涂层；（c）IMR21。
![](images/ce284ca1d5f3110f871d6298d36bec033b9b10eae2215c66c719aa25c692ba33.jpg)  
(b)

图片摘要：该图主要展示 6 33 周期浸润环境谱下2个周期的试验后涂层表面情况（a）现役飞机涂层；（b）IMR11纳米复合涂层；（c）IMR21。
![](images/f35134ab4a8e41b2ece3fefb0fca88040d98f1947edf1fafb205e66e7447f981.jpg)  
(c)   
图6-33 周期浸润环境谱下2个周期的试验后涂层表面情况（a）现役飞机涂层；（b）IMR11纳米复合涂层；（c）IMR21纳米复合涂层。

防护涂层存在的缺陷越多，腐蚀介质越容易渗透到金属基体表面。在显微镜下观察发现，现役飞机涂层表面粗糙不平，存在较多的缺陷。而IMR纳米复合涂层则比较细腻且较为平整，如图6-34所示。

图片摘要：该图主要展示 6 33 周期浸润环境谱下2个周期的试验后涂层表面情况（a）现役飞机涂层；（b）IMR11纳米复合涂层；（c）IMR21。
![](images/a202c721d58cb87849b9acf120649ca7c997803190510b132317fc18066c77ae.jpg)  
(a)

(b)   
图6-34 光学显微镜下涂层表面形貌  
图片摘要：该图主要展示 6 34 光学显微镜下涂层表面形貌。
![](images/cfa497eae2cc8e5fa657474f96dde3c2b4b9a4c2da548220da21c827762d5771.jpg)  
(a) 现役飞机涂层原始形貌；(b) IMR 纳米复合涂层原始形貌。

现役飞机常规涂层试件出现了较多的鼓泡、开裂和脱落现象，裸露出灰色的腐蚀产物，如图6-35所示。去掉起泡部位的涂层，发现金属基体出现腐蚀，腐蚀产物主要由有O,Al和Cl元素组成。这表明含 $\mathrm{H}_2\mathrm{O},\mathrm{Cl}^-$ 的腐蚀介质透过涂层到达铝合金基体的表面发生了反应，最后并生成絮状的腐蚀产物 $\mathrm{Al(OH)}_2\mathrm{Cl}$ ，腐蚀向纵深处发展，形成较深的腐蚀坑：

图片摘要：该图主要展示 6 34 光学显微镜下涂层表面形貌。
![](images/1cdbb381a7c5a0991c6e5bbcd10d2c6d62c162dbb9b7f3decd3326e34cdf7cac.jpg)

图片摘要：该图主要展示 6 34 光学显微镜下涂层表面形貌。
![](images/3cd308f8f957a412cb4689152d64103e76087ec34069cbe3cea3d8ad7975d537.jpg)  
图6-35 光学显微镜下现役飞机涂层鼓泡现象及涂层破坏后形貌

# 6.6.5 新型纳米涂层应用于典型飞机结构的抗腐蚀/老化性能评定结论

多种典型结构模拟件新型涂层和现役飞机结构典型防腐涂层耐腐蚀、抗老化性能的综合评定结果表明，与现役飞机结构防护涂层相比，IMR系列纳米复合涂层抗典型严酷环境老化(或腐蚀)性能有显著提高。

# 参考文献

[1] 美国国防部联合使用规范指南 飞机结构. JSSG—2006, 1998.  
[2]中华人民共和国国家军用标准. 军用飞机结构强度规范 重复载荷、耐久性和损伤容限. GJB67.6A-2008.  
[3] 刘文斑, 李玉海. 飞机结构日历寿命体系评定技术[M]. 北京: 航空工业出版社, 2004.  
[4]中华人民共和国国家标准GB9277-88色漆涂层老化的评价.中华人民共和国化学工业部批准，1989.  
[5] 工程材料实用手册编辑委员会 工程材料实用手册——涂料、绝缘材料、纺织材料[M]. 北京：中国标准出版社，1989.  
[6] 中国国家标准汇编[G]第10册. 北京: 中国标准出版社. 1984.  
[7] 李金桂, 赵闺颜. 腐蚀和腐蚀控制手册. 北京: 国防工业出版社, 1991.  
[8] 化工部合成材料老化所. 高分子材料老化与防老化[M]. 北京: 化学工业出版社, 1979.  
[9] 虞北年. 防腐蚀涂料和涂装[M]. 北京：化学工业出版社，1994.  
[10]涂料研究所.涂料使用技术[M].第一分册.北京：石油化学工业出版社，1972.  
[11] 化工部合成树脂及塑料工业情报中心站. 化工产品手册——合成树脂与塑料[M]. 北京: 化学工业出版社, 1993.  
[12] 刘一鸣. 高性能表面防护涂层系统加速环境试验研究总结报告[R], 中国飞机强度研究所, 2001.  
[13] 刘登良. 涂层失效分析的方法和工作程序[M]. 北京: 化学工业出版社, 2003.  
[14] 李金桂. 防腐蚀表面工程技术[M]. 北京：化学工业出版社，2003.

# 第7章 结构透明件（有机玻璃）抗老化控制与评定

# 7.1 结构透明件(有机玻璃)抗老化品质评定与加速老化试验方法

# 7.1.1 概述

由于军用飞机各个机型的飞行条件和飞行环境的差异，以及大量偶然因素的作用，国内外对飞机透明件的使用寿命也是单独规定的。使用寿命是通过有机玻璃基本性能的试验结果和透明件构件的综合试验结果来确定的。而且有机玻璃材料的基本性能试验和透明件构件试验都附带有环境条件，同时也考核了老化的影响。试验中的环境条件取决于飞机使用中的实际环境条件；老化包括自然老化和加速老化，加速老化的环境条件结合气象数据和飞机服役期间的实际情况确定。近些年来，由于大气环境的不断恶化，国外对透明件以前确定的使用寿命都进行了修正。

在俄罗斯是由BHAM（原苏联航空材料研究院）、IIHAM（中央航空发动机研究院)和飞机设计局三方共同参与座舱透明件使用寿命预测技术的研究工作。由BHAM负责原材料的性能及其老化；IIHAM和飞机设计局负责制件的工作环境试验和实际飞行试验。最终使用寿命由上述三方和使用单位共同认可。由于俄罗斯几十年来特别重视透明材料的发展，目前俄罗斯的座舱透明件特别是AO-120有机玻璃已基本上做到与飞机同寿。

目前，国内外对有机玻璃力学性能的研究一般都结合特定的环境条件进行。对其静强度和疲劳寿命的描述都是在带环境温度、老化历程、应力集中系数、加载速率或加载频率等前提条件。研究表明：不同型号的材料对不同的环境因素或不同的试验参数表现出不同的敏感性；不同的力学性能对不同的环境因素表现出不同的敏感性；不同材料的各项力学性能都和上述的环境因素和试验参数有关。

美国等发达国家对有机玻璃材料性能和飞机透明件的研究方法与俄罗斯的基本相同。不同的是：在老化性能研究方面，美国主要采用加速老化的方法代替

自然老化方法来研究材料的老化性能。理由是：虽然大气曝露试验对于温度、湿度和紫外光线的时效作用是最准确的描述，而加速老化不可能全面在加速老化环境谱中实施自然老化的所有老化因素，只实施了主要老化因素，但前者周期相当长、费用昂贵，后者可以在短期内获得比较准确的老化效果，缩短材料的研制周期，节约开发经费，能够满足工程要求。

要评定老化环境条件下飞机透明件的寿命，必须研究环境条件对飞机结构透明件的影响，建立老化影响随使用年限的变化规律。为了建立飞机结构透明件疲劳品质和寿命随时间的变化规律，作为老化条件下飞机结构透明件使用寿命评定的基础，必须进行模拟试验件对应不同使用年限的老化试验。然而飞机的使用年限均以年计算，最长可达30年或更长，直接将结构透明件置于实际环境中进行地面停放若干年的老化是不实际的。工程上只能采用试验室加速老化的方法，即对材料及其失效形式，建立相应的加速试验环境谱，进行加速老化试验，使材料在加速试验环境谱下，用较短的时间达到与地面停放较长年限的老化效果。

# 7.1.2 有机玻璃的老化环境

歼击机座舱盖有机玻璃的老化和所有的高分子材料相同, 属于一种不可逆的光氧化反应, 即除去反应环境后, 降解所导致的性能下降不再可能恢复, 导致有机玻璃老化的环境因素有物理因素 (包括热、光、高能辐射和机械应力的作用)、化学因素 (如氧、臭氧、水和酸、碱、油等的作用) 和生物因素 (如微生物和昆虫的作用)。在这些环境因素作用下, 有机玻璃材料性能下降, 导致明显的物理效应: 变色发黄、发雾、出现银纹、表面龟裂和脆化; 还使得力学性能剧烈下降; 高分子材料在老化过程中性能下降的主要原因是分子链发生降解和交联反应。降解反应导致分子链断裂, 即分子量下降, 从而使材料变软、发黏并丧失机械强度; 交联则往往是高分子材料变脆或失去弹性。导致有机玻璃老化的主要因素是阳光中的紫外线、温度和水分。

# 7.1.2.1 太阳辐射能谱和紫外线辐射量

太阳对高分子聚合物的危害作用是紫外线和氧参与下的一系列复杂反应所造成的, 紫外线波长较短, 照射到物质表面时容易被吸收, 变成物质内能, 这一过程被称为氧化光降解或光氧化、光化学过程, 聚合物在含氧环境中受紫外线照射后会发生早期难以觉察的细微的物理和化学变化, 这些变化的长期缓慢积累, 导致明显的物理效应: 变色发黄、表面龟裂和脆化; 还使得力学性能剧烈下降, 如韧性、拉伸强度和疲劳强度等; 太阳辐射能量包括电磁波谱中 $10^{-7} \mu \mathrm{m} \sim 10^{5} \mu \mathrm{m}$ 的波长范围, 从宇宙线到很长的 X 射线, 太阳来的辐射总量以单位时间内的强度

表示为一个常数 $(1.94\mathrm{g}\cdot \mathrm{cal} / \mathrm{cm}^2\cdot \mathrm{min})$ ，称为太阳常数。

地球大气层外的太阳辐射是一个连续的谱分布，结构所关心的仅仅是谱的 $0.22\mu \mathrm{m} \sim 20\mu \mathrm{m}$ 之间的分布，这部分光谱占总电磁能的 $99.8\%$ ，其谱分布类似于灰体在 $6000\mathrm{K}$ 下的辐射能谱分布，如表7-1所列。

表 7-1 地球大气层外太阳能的分布  

<table><tr><td>范围/μm</td><td>分布比例/%</td><td>太阳常数/(g·cal/cm2·min)①</td></tr><tr><td>紫外线&lt;0.38</td><td>7.003</td><td>0.136</td></tr><tr><td>0.38~0.75</td><td>44.688</td><td>0.867</td></tr><tr><td>红外线&gt;0.75</td><td>48.309</td><td>0.937</td></tr><tr><td colspan="3">① 1cal=4.18J</td></tr></table>

太阳是一个巨大的辐射源, 它每时每刻都向地球辐射能量。研究表明这些能量通常分为两部分, 即短波辐射和长波辐射 (见图 7-1)。前者包括太阳直接辐射、散射辐射和地表反射的太阳辐射, 后者包括地面和大气的热辐射。太阳的辐射具有不同的光谱成分, 随着波长的不同而具有相应的能量。通常按其波长将太阳辐射分为图 7-2 所示的许多区域, 其中波长小于 $400\mathrm{nm}$ 的区域称为紫外区。虽然波长在 $291 \sim 400\mathrm{nm}$ 范围的紫外光所占比例不大, 但其能量却足以对高分子老化产生显著的影响, 因为这个范围内的紫外光能量一般高于高分子链中化学能断裂所需要的能量, 太阳紫外光能量与键强度见表 7-2。

图片摘要：该图主要展示 7 1 地球大气层外太阳能的分布。
![](images/ebad6c83af5bcc6cccb6a3eec732fa5c3b8765e2701251f8af4bc346562428d6.jpg)  
图7-1 短波辐射和长波辐射的光谱分布

图片摘要：该图主要展示 7 1 短波辐射和长波辐射的光谱分布。
![](images/37a5f355d1b724ea7d6c9a03e2f1d6666773e80671845f1ae20eb5d4d79aeeb4.jpg)  
图7-2 太阳辐射光谱

表 7-2 太阳紫外光能量与键强度  

<table><tr><td>波长/nm</td><td>光能量/(kJ/mol)</td><td>键型</td><td>键强度/(kJ/mol)</td></tr><tr><td>200</td><td>600</td><td>C-F</td><td>449</td></tr><tr><td>290</td><td>418</td><td>C-H</td><td>355~418</td></tr><tr><td>300</td><td>397</td><td>N-H</td><td>314~335</td></tr><tr><td>340</td><td>352</td><td>C-O</td><td>314~335</td></tr><tr><td>350</td><td>340</td><td>C-Cl</td><td>293~360</td></tr><tr><td>400</td><td>297</td><td>C-N</td><td>250~272</td></tr></table>

# 7.1.2.2 太阳光暴露下的有机玻璃敏感波长

太阳光是室外自然光源的主要能源，其紫外线能量是光化学反应的主要引发源，红外线能引发热反应，实际上光化学反应和热反应往往相伴发生，所以在户外使用的高分子材料最易受到破坏，破坏力最大的还是太阳光中的紫外线。地球表面太阳光中的紫外线波长在 $300\mathrm{nm}\sim 400\mathrm{nm}$ ，这段波长的紫外线能量在296.8J/mol $\sim$ 401.3J/mol(71kcal/mol $\sim$ 96kcal/mol)，紫外线携带的这个能量正是很多高分子材料的键能（高分子材料结合的键能大多数在60kcal/mol～ $100\mathrm{kcal / mol}$ 的范围内），当太阳光中的紫外线照射到高分子材料上时，就回引起光化学反应，使高分子材料老化。紫外线的光化学反应首先发生在材料的表面，随着时间的延长逐渐向内发展，最后导致全部老化变质。

不同结构的高分子材料对不同的紫外线吸收程度不同，也就是让它有选择性的吸收。表7-3是一些高分子材料的最灵敏吸收波长。

从表7-3上看出这些高分子材料的最灵敏吸收波长大多位于 $300\mathrm{nm}\sim$ $400\mathrm{nm}$ 的紫外线区域，因此这些高分子材料有强烈的吸收紫外线的能量，使其破坏本身的结构键能，造成材料老化。当然这个过程还伴随有热、水、氧气等其他老化条件。

表 7-3 某些高分子材料的最灵敏吸收波长  

<table><tr><td>高分子材料</td><td>吸收波长/nm</td><td>高分子材料</td><td>吸收波长/nm</td></tr><tr><td>聚碳酸酯</td><td>285~305,330~360</td><td>吸收波长/nm</td><td>290~315</td></tr><tr><td>聚乙烯</td><td>300</td><td>氯乙烯-醋酸乙烯共聚物</td><td>327和364</td></tr><tr><td>聚氯乙烯</td><td>320</td><td>聚酯</td><td>325</td></tr><tr><td>聚苯乙烯</td><td>319</td><td>聚甲酯</td><td>300~320</td></tr></table>

# 7.1.2.3 我国典型地区的太阳及紫外线辐射能量

我国气象部门在全国近80个气象站点进行了太阳辐射能量测量，但对太阳紫外线测量进行较少，不能提供全国范围内受地理、气象条件影响而各地区不同的紫外线辐射能量，仅收集到一部分数据（广州合成材料研究所测量的广州地区紫外线辐射量，中国科学院北京地理研究所测量的湖南桃源、山东禹城、东北海伦、新疆阜康紫外线数据），上述地区具有一定的代表性：桃源代表中亚热带湿热地区，禹城代表华北平原暖温带半湿润地区，海伦代表北温带湿润地区，阜康代表温带干旱地区，广州代表沿海亚热带湿润地区。各地区太阳及紫外线辐射年总量见表7-4。

表 7-4 各地区太阳及紫外线辐射年总量  
（单位： $\mathrm{MJ / m^2}$ ）  

<table><tr><td>地名</td><td>广州</td><td>桃源</td><td>禹城</td><td>阜康</td><td>海伦</td></tr><tr><td>纬度</td><td>23°11&#x27;</td><td>28°50&#x27;</td><td>36°57&#x27;</td><td>44°20&#x27;</td><td>47°52&#x27;</td></tr><tr><td>太阳辐射</td><td>4381.03</td><td>4265.17</td><td>4818.15</td><td>5318.43</td><td>3046.86</td></tr><tr><td>紫外线辐射</td><td>271.76</td><td>163.6</td><td>236.61</td><td>287.99</td><td>163.84</td></tr><tr><td>紫外线辐射/太阳辐射</td><td>0.062</td><td>0.038</td><td>0.048</td><td>0.054</td><td>0.054</td></tr></table>

对表7-4中几个地区太阳及紫外线辐射数据进行分析可知：

（1）太阳及紫外线辐射能量的纬度影响不明显，而和当地的气候条件、海拔高度等综合因素有关。  
(2) 太阳光谱的日变化和季节变化 地球表面太阳辐射光谱的一般特征随地区变化虽然不大, 但光谱中的紫外线端点 $(\lambda < 0.313 \mu \mathrm{m})$ 却与高度、纬度、一天中的时间、季节的变化和地区气象条件有很大的关系。由于辐射的波长越短, 促进光氧化的效能就更高。紫外线夏季辐射量要比冬季大得多, 其随季节的变化如图7-3和图7-4所示。

综上所述，紫外线辐射日变化，尤其是晴日变化十分典型、规则，即中午值大、早晚值小，且上下午基本对称，日变化曲线振幅较大，远大于日平均值；紫外

图片摘要：该图主要展示 7 3 夏冬季紫外线辐射的日变化曲线。
![](images/563cf95356c2b0da01f1876c639535b92f418652d0b3acd849c0cfc6ce14d6d7.jpg)

图片摘要：该图主要展示 7 3 夏冬季紫外线辐射的日变化曲线。
![](images/683a2dd0c375c206a21d5a30e76671b7b8c8093cd08c37fc95256c4d68b8750c.jpg)  
图7-3 夏冬季紫外线辐射的日变化曲线

图片摘要：该图主要展示 7 3 夏冬季紫外线辐射的日变化曲线。
![](images/e2def7738ecc101053333a0820f7a4f0b85bf2a756cce83f1ff380cc1c450bde.jpg)  
图7-4 紫外线总辐射随季节变化曲线

线辐射的年变化规律与日变化类似。由此可见，紫外线辐射的日变化和年变化规律具有明显的外源强迫特征，而地球的自转和公转形成的天文变化正是强迫源，由于紫外线辐射与总辐射受同一强迫源的影响，因而二者变化规律基本一致，并保持着相对稳定的关系，即在总辐射中紫外线辐射占有一相对稳定的比例，这一比例在所观测的地区约为 $4\% \sim 5\%$ 。因此，上述结果为气候学估算紫外线总辐射提供了方便条件，即可以不管观测站的地理位置和海拔高度，也不管是什么季节和气候状况，均可近似地采用 $Q_{UV} = 0.053Q$ 计算紫外线总辐射通量，其中 $Q_{UV}$ 为紫外线总辐射通量值， $Q$ 为太阳总辐射通量值。图7-5是中国地区紫外线总辐射的分布。从图中可见，西安和南京年紫外线总辐射均在 $30 \times 10^{3}\mathrm{J/cm}^{3}$ 范围内。

# 7.1.2.4 温度

曝露在日光辐射下的材料温度对辐射作用有显著影响。尽管并非每种材料都是如此(或在测量物理或外观变化时观察不到), 但二次反应速度增加的结果, 是导致日光的破坏作用在温度升高下被加速, 每升高 $10^{\circ}\mathrm{C}$ , 反应速度就会翻

图片摘要：该图主要展示 7 4 紫外线总辐射随季节变化曲线。
![](images/05bf7863e19ca33f6d43ee52888c28303458cf523078a122c6c3729c2af32e08.jpg)  
图7-5 中国地区年紫外线总辐射的分布（单位： $10^{3}\mathrm{J} / \mathrm{cm}^{2}$ ·年）

倍。在较高温度下，分子的活性较大。在高温下发生的反应，在较低温度时速度很慢，或根本不发生。

在日光照射下，物体表面温度一般比周围空气温度高得多。日光的吸收率与颜色的关系密切，从白色材料的 $20\%$ 到黑色材料的 $90\%$ ；因此不同颜色的材料会达到不同的曝露温度。由于塑料基片的导热性和热容量一般较低，因此油漆或涂层表面可以达到比材料本身高得多的温度。因此，曝露材料的表面温度很大程度上受材料颜色的红外辐射吸收量的影响，而环境空气温度及其变化在材料降解过程中起着一定作用。

昼夜和季节温度变化是自然气候老化中不可或缺的因素。温度周期可以导致机械应力, 特别是对于由不同温度膨胀系数材料组成的合成系统。温度及其冷热周期与水的各种形式密切相关。降温引起水分在材料表面凝聚为露珠, 升温产生蒸发, 突然降雨导致热应力。最后, 热量和所吸收日光辐射量的共同作用造成聚合物的组成元素(如增塑剂)从系统中挥发出去。以仪表板系统的曝露为例。覆盖在仪表板表面的乙烯树脂面膜必须含有使聚合物柔软的增塑剂, 以使其弯曲, 并适应仪表板的板形。曝露的结果, 会使该添加剂从聚合物中渗透出去, 并沉积在曝露箱的盖板玻璃上。随着时间的推移, 这一挥发过程会导致乙烯树脂面膜变脆。极端的冷热循环会导致材料的物理性降

解，比如断裂。

# 7.1.2.5 水（湿度）

水分能以不同程度地形式沉淀或融入曝露的油漆或涂层中。随着环境温度的变化，水分以不同的形式存在，如湿、露、雨、雪、霜或雹等。水分还能够对材料产生物理或化学作用。

合成材料及涂层受潮的过程是一个受扩散作用控制的吸收水分的过程。这一水合过程会导致表面体积膨胀，从而在内部较干的层面上产生机械应力。随后的干燥过程开始逐渐脱水，使材料表面产生体积收缩，而内部较湿的层面会抵抗收缩，从而使材料表面出现应力裂纹。水合和脱水状态的交替出现会使材料产生应力碎裂。由于其内部扩散率的原故，有机材料可能需要几周甚至几个月时间才能达到水分平衡状态。

另外一种物理作用是结冰一解冻过程。因为水在结冰时膨胀, 所以材料中, 特别是受潮后镀膜硬质板系统中的水分会产生膨胀和应力, 从而导致涂膜的撕开、断裂或剥落。降雨会周期性地冲洗材料表面的尘埃和污秽, 同时由于降雨频率的不同; 也可能产生长期的老化作用。当雨水冲击曝露表面时, 蒸发作用使试样表面迅速降温, 这会导致材料的进一步物理降解。冰雨或冰雹在降落时携带强大动能, 也会导致涂层或油漆的物理降解。

从各种角度来看，以 $\mathrm{H^{+}}$ 和 $\mathrm{OH^{-}}$ 形式存在的湿度在气候老化试验过程非常重要。在二氧化钛加色涂层和聚合物的粉化过程中就可以观察到湿度的化学作用。尽管无论有无氢或氢离子的化学参与，聚合物表面都会发生光化反应，但通过化学反应吸入的水分的循环作用会加强（甚至导致）表面材料的实际物理释放过程。湿度有时也会作为 $\mathsf{pH}$ 调节剂，特别是在考虑酸雨作用时，酸雨对多种油漆和涂层有侵腐作用。

在探讨光照、湿度和温度如何对曝露试样产生作用时，必须明白一个重要的事实，那就是材料降解是这些因素共同作用的结果。例如，只在某一种因素中暴露的材料，其降解结果很难与在户外条件下、由三种因素共同作用的曝露材料的降解结果看上去有任何相似之处。

# 7.1.3 加速老化试验

在大自然条件下的高分子材料老化周期长, 这对研究老化规律是很不利的, 为了尽快得出老化的结果, 因此出现了加速老化试验, 所谓加速老化试验就是在环境设备内模拟大自然条件或某些特定的环境条件并强化某些因素 (如紫外线能量等), 以期在较短的时间内获得理想的试验结果, 这类方法都是人为的加速

材料老化，所以又叫做人工模拟加速试验。

# 7.1.3.1 人工加速老化模拟设备

人工气候箱是典型的加速老化试验装置，其种类很多，一般多依据所用紫外线光源来区分，大致可以分为下面几种类型：紫外碳弧灯型、氙灯型、紫外荧光型气候箱。

# （1）氙灯

氙灯发出的光谱波长范围从 $270\mathrm{nm}$ 以下的短波紫外区，经可见区直达红外区。作为加速试验，氙灯辐射要经过滤，以减少紫外短波辐射，并尽可能除去红外辐射，使氙灯光能谱分布与太阳光谱能分布相接近。

# (2）荧光紫外灯

用荧光灯作为加速老化试验光源, 具有以下优点: 价廉而快速; 可被选择来产生相应于太阳光紫外区的光谱输出; 在使用和操作时光谱分布的变化很小, 很容易保持实质上恒定的辐照度; 它们产生的红外辐射小, 通常没有试样过热的问题; 它们提供可放置大面积试样的曝露装置; 当曝露的是制品而不是试样时, 可将灯安排在制品的周围。荧光紫外灯是借助于某种荧光物质把来自一种低压汞弧的 $254\mathrm{nm}$ 辐射转化为较长波长紫外光的一种灯。一般荧光紫外灯分为三种类型: UV-A型, 光谱分布 $315\mathrm{nm}$ 至 $400\mathrm{nm}$ 波长之间的辐射; UV-B型, $280\mathrm{nm} \sim$ $315\mathrm{nm}$ 波长之间的辐射; UV-C型, 短于 $280\mathrm{nm}$ 波长的辐射; 一般使用的UV-A型和UV-B型灯为 $40\mathrm{W}$ 。

# （3）开放式碳弧灯

开放式碳弧灯产生的光与自然阳光有较大的不同，因而它的应用正在减少，但已发现，对于某些特殊用途，它们是有用的，在一些国家中仍有相当多的应用。开放式碳弧灯发出的弧光是由碳棒电极在自由空气中放电形成的，电极是表面镀铜的有芯型碳棒。

加速老化试验装置一般是由试验箱、辐射测量仪、指示或记录装置组成。

（1）试验箱。虽然在实际操作中采用不同类型的试验箱，但每种试验箱都包括以下的规定：  
① 光源。曝露试验的辐射能量源。  
② 试样架。用来安装试样和安装规定的传感装置。  
③ 润湿装置。给试样曝露面提供均匀的喷水或凝露。  
④ 温度传感器。用于测量和控制试验箱内空气的温度。  
(2) 辐射测试仪。试验装置可任选测量试样表面辐照度和辐照量的方法, 辐射仪是用一个光电传感器来测量辐照量。  
(3) 指示或记录装置。为了满足试验要求, 试验箱需有指示或记录以下操作:

作要素的装置：

① 电源电压、灯电压、灯电流。  
② 试验箱内空气温度、相对湿度、凝露周期。  
③ 辐照度和辐照量。  
④ 曝露时间（辐照时间或总曝露时间）。

# 7.1.3.2 加速老化试验暴露条件

影响有机玻璃老化性能的主要环境因素包括：紫外线辐射、温度和湿度；在进行加速老化试验时，应尽可能模拟上述环境因素，并且为了在尽可能短的时间内获得理想的试验结果，应对主要环境因素进行强化。

加速老化试验时，试样表面温度是一个重要的曝露参数，一般，温度高会使高分子材料降解过程加快，允许的试验温度应根据受试材料和老化性能评价指标而定。荧光紫外灯发出的红外线比氙灯和碳弧灯少，试样表面的加热作用基本上是由热空气对流形成的，因此试样表面和曝露室空气之间的温差是很小的。一般进行加速老化试验时，选择以下两种曝露方式。

曝露方式1：试样经一段光曝露期后，继之为无辐照期（其时温度发生变化和在试样上形成凝露）的循环试验。

曝露方式2：试样连续进行辐照曝露且有定时喷水的循环试验。

进行试验时，应根据具体情况选择曝露方式以及环境因素具体条件。

# 7.1.3.3 加速老化试验方法

美国ASTM G53非金属材料曝露用的光和水曝露仪(荧光紫外灯——冷凝型)操作实施方法标准，是一个被广泛使用的荧光紫外灯光源曝露试验的标准。就是用人工的方法，模拟雨水或露水以及阳光中的紫外线能量所引起的破坏。它不能用来模拟像大气污染、生物破坏和咸水作用等区域性天气现象所引起的破坏。该标准中规定：

（1）试验箱由耐腐蚀材料构成。内装荧光紫外灯，一个加热水槽、试验样品架以及供控制和指示操作时间和温度的设备。  
(2) 荧光紫外灯长 $1220 \mathrm{~mm}$ , 额定值 $40 \mathrm{~W}$ , 是发射峰在 $313 \mathrm{~nm}$ 的 UV-B 型灯 (除非另有规定)。灯分两排安装, 每排灯中心距离试验件表面 $90 \mathrm{~mm}$ 。  
（3）可以采用多种多样的试验条件。  
（4）灯运行一段时间后，应根据辐射量的变化情况，及时更换灯管，以保证试验条件的统一。  
（5）可在达到某一商定的试验时间后结束试验，也可在试验样品或某一标准样品的性能发生商定的变化后结束试验。

# 7.1.4 结构透明件（有机玻璃）抗老化品质评定

评定结构透明件(有机玻璃)抗老化性能的指标, 从理论上讲, 凡是在曝露过程中发生变化并可以测量的性能, 都可以作为结构透明件(有机玻璃)抗老化性能的评价指标。也就是说在评价结构透明件的抗老化性能时, 有各种各样的性能指标可供采用。

目前对于航空结构透明件而言，其抗老化评定品质指标主要有：

（1）外观的变化。变色发黄、发雾、出现银纹、表面龟裂和脆化。  
(2) 力学性能的变化。拉伸强度、裂纹扩展速率、疲劳强度等。

外观的变化影响结构透明件的透光率,妨碍飞行员的视线,影响飞行安全;力学性能的变化,影响结构透明件的使用寿命以及飞行员和飞机的飞行安全。因此对于上述两种抗老化评定品质,在进行预先试验研究时,必须给予足够的重视。

# 7.2 典型透明件(有机玻璃)材料的加速老化试验与分析

# 7.2.1 加速老化试验环境谱的编制原则

同5.1.2.1。

# 7.2.2 加速老化试验环境谱

根据7.1.3.2节给出的曝露方式，结合飞机使用特点以及典型环境区域气候特点，给出一种加速老化试验谱(图7-6)，在这个加速老化试验谱中，包含了对有机玻璃老化影响的主要因素：紫外线、温度、湿度，试验条件尽可能地模拟典型环境地区的天气状况，日照最长时间为紫外线照射时间，地面最高温度为试验环境最高温度，饱和湿度为雾化湿度（模拟夜间冷凝曝露，所谓冷凝曝露，就是试样表面经规定的辐照时间后转入模拟夜间的无辐照状态，此时试样表面仍受曝露室内热空气和水蒸气的饱和混合物加热作用，而试样背面继续受到周围空间的空气冷却，形成试样表面凝露的曝露状态），这样加速老化试验谱为：工作温度 $50 \pm 3\%$ ，14h紫外线照射，1h自然冷却，9h常温雾化循环，24h为一循环。

# 7.2.3 加速老化试验技术的要求

(1) 加速试验环境谱必须依靠加速老化试验技术予以实现。是否能准

图片摘要：该图主要展示 7 6 加速老化试验谱。
![](images/b1823713d11999ef3c31309aeb4100c20a49456f371a5d282b57ef7a0b5cfb36.jpg)  
图7-6 加速老化试验谱

确达到和控制加速试验环境谱给出的各种参数, 实现环境谱的施加过程, 对保证通过加速试验环境谱达到与地面停放环境相同的老化效果有着重要的影响。

(2) 加速老化试验技术主要包括试验设备的选择和设计, 加速试验谱各参数的控制, 加速试验的实施技术和注意事项。  
(3) 应针对不同类别的加速试验环境谱, 分别建立对应的加速老化试验技术。

# 7.2.4 加速老化试验技术

# 7.2.4.1 试验设备与装置

人工气候箱的种类一般多依据所用的紫外线光源来区分, 大致可分为下面的四种类型: 紫外碳弧型气候箱、氙灯型气候箱、紫外荧光型气候箱和紫外金属卤化物灯型气候箱, 依据7.1.3.1节所描述的气候箱种类, 选用荧光紫外型气候试验箱。人工气候箱的关键部件是紫外线光源, 人工气候试验实质上是一种以紫外线光源为决定因素的老化试验。紫外光源的选择原则: 就是选择波长 $290\mathrm{nm} \sim 365\mathrm{nm}$ 的光谱, 其能量分布接近太阳的光谱, 而且紫外光源的辐射能量要大, 以增大加速倍率缩短试验时间; 有机玻璃敏感波长为 $290\mathrm{nm} \sim 315\mathrm{nm}$ 的紫外线, 它强烈吸收这个范围内的紫外线能量, 破坏本身结构键能造成老化, 模拟太阳光中能使有机玻璃最大活化的敏感光谱一般在 $290\mathrm{nm} \sim 365\mathrm{nm}$ 波长范围内。

荧光紫外型是一种理想的加速老化试验光源, 荧光紫外灯光谱的峰值为 $3130\AA (1\AA = 1 \times 10^{-3}\mathrm{m})$ , 因此, 它对透明聚合物的作用比碳弧灯或氙灯大, 其长波紫外线辐射强度不足, 可用附加黑光灯的方法弥补。黑光灯的发射光谱峰值为 $3520\AA$ 和 $3650\AA$ , 这样, 黑光灯与荧光灯组合使用所产生的光谱与太阳光谱比

较接近。对于敏感波长不在长波范围的透名聚合物，使用荧光灯老化与大气自然老化具有良好的对应关系，组合辐射强度如图7-7所示。

# 7.2.4.2 加速老化试验实施技术

进行各类加速老化试验时，为保证试验的有效和可靠，必须对试验的各个环节指定明确的技术方法与对应的技术要求。

# 1）试验件非考核部位的保护

目的：试验件非考核部位的老化可能导致异常的试验结果，因此在加速老化试验前，需要对试验件非考核部位进行有效的保护。

图片摘要：该图主要展示 7 7 荧光灯和黑光灯组合光谱与太阳光谱比较。
![](images/a1420255a252b5d802d143f35f5b684af81f7b527afc3262efd565abf839623d.jpg)  
图7-7 荧光灯和黑光灯组合光谱与太阳光谱比较

保护材料：采用专用的隔光防潮纸或试验件保护膜进行保护。

试验件的保护过程或方法：试验前，在通风环境下将保护膜轻轻粘贴在试验件非考核部位，避免遗漏。试验件保护完毕后，在干燥器皿中保存以备后续试验。

# 2）试验实施步骤

（1）将试验样品放置于气候箱支架上固定，样品表面距离灯光中心距离为 $90\mathrm{mm}$ ，装上反射板，关上气候箱。  
(2) 打开紫外线灯, 照射 $2 \mathrm{~h}$ 后, 打开加热装置, 缓慢升温至 $(50 \pm 3) ^{\circ} \mathrm{C}$ , 保持 $4 \mathrm{~h}$ 后关闭加热装置, 自然降温。  
(3) 紫外灯照射 $14 \mathrm{~h}$ 后关闭, 将样品取出气候箱, 在空气中降温 $1 \mathrm{~h}$ , 然后进行冷凝曝露。  
（4）试验过程中，注意样品始终保持规定的一面对着光源。

按照上述步骤循环进行试验，完成预定的试验周期。

# 3）试验老化情况的检查与记录

（1）老化试验过程中记录试验件表面的变色、透光以及银纹出现的时间，同时记录试验参数：辐照强度、温度以及湿度等。  
（2）疲劳试验过程中记录银纹出现的循环数、裂纹萌生位置，试验结束后观察试验件断口。

# 4）试验过程中的注意事项

（1）试验前认真检查记录试验件表面初始状态，剔除明显带加工缺陷或运

输中发生损伤的试验件。

(2) 试验过程中由于环境的不均匀性,每次试验件应随机放置;试验过程中认真观察记录试验件表面变化情况,并定期更换灯管,保证环境参数的稳定性。  
（3）试验结束后，对试验件破坏部位，如疲劳断裂部位，采用合适的材料进行断口封装，然后在干燥器皿中保存。

# 7.2.5 有机玻璃力学性能测试

按照7.1.4节抗老化品质评定指标，在进行透明件老化性能研究中，主要进行力学性能测试。

# 7.2.5.1 有机玻璃疲劳强度性能测试

有机玻璃疲劳性能测试按照HB5365—86《航空有机玻璃拉伸疲劳试验方法》进行。在此标准中，规定了有机玻璃疲劳试验条件，具体为：

试验温度：室温 $(23\pm 2)$ ℃；

相对湿度： $\mathrm{RH} = 65\pm 5\%$

应力比： $R = 0.1$

试验频率： $f = 0.5\mathrm{Hz}$

加载波形：正弦波；

加载方式：轴向拉一拉；

有机玻璃拉伸疲劳试验件见图7-8。

图7-8 有机玻璃拉伸疲劳光滑试样图  
图片摘要：该图主要展示 7 8 有机玻璃拉伸疲劳光滑试样图。
![](images/cdf481c5d47962120009152b1bf8717aaf2cec924488d77870db7ca648c5cda8.jpg)  
M,H两平面在 $30\mathrm{mm}$ 范围内与中心线平行度允差不大于0.1，圆弧 $R75$ 与 $30\mathrm{mm}$ 段光滑连接

# 1）试验步骤

（1）按照试验要求计算载荷，并且调整试验机载荷范围、波形及频率。  
(2) 装夹试样时必须使试样与试验机中心对准, 且勿产生扭斜; 加载时, 应均匀、较快地加到所需载荷。

（3）检查载荷与波形，并记录试样出现银纹的时间和循环次数。  
（4）记录试样断裂时的应力循环次数；若试样断在夹头内或从断口上可明显判别为缺陷的影响，则该数据作废。

# 2）试验结果的处理

疲劳试验结果一般以 $S - N$ 曲线表示，即给定应力 $S$ 与循环次数 $N$ 之间的关系，常用的方法是以 $S$ 为纵坐标， $\lg N$ 为横坐标，绘制 $S - N$ 曲线图。

# 3）平均值的计算

$$
\bar {X} = \frac {1}{n} \sum_ {i = 1} ^ {n} X _ {i} \quad (i = 1, 2, \dots , n) \tag {7-1}
$$

式中： $\bar{X}$ 为子样平均值； $n$ 为子样大小； $X_{i}$ 为观测量。

# 4）标准差的计算

$$
S _ {x} = \sqrt {\frac {\sum_ {i = 1} ^ {n} \left(X _ {i} - \bar {X}\right) ^ {2}}{n - 1}} \quad (i = 1, 2, \dots , n) \tag {7-2}
$$

式中： $S_{x}$ 为子样标准差。

并且根据试验要求对试验数据可疑值进行取舍。

# 7.2.5.2 有机玻璃疲劳裂纹扩展性能测试

有机玻璃疲劳裂纹扩展性能试验的试验件如图7-9所示。试验步骤为：

（1）测量检查试验件原始几何尺寸并记录。  
(2) 装夹试验件, 使试验件的中心线与试验机的中心线一致; 按载荷比计算试验的最大载荷和最小载荷。

图片摘要：该图主要展示 7 9 有机玻璃疲劳裂纹扩展试样图。
![](images/0d29384d2b5340bba9fe0e1fbba0e304a29c778d815aa7ad48e2f5d62003c631.jpg)  
图7-9 有机玻璃疲劳裂纹扩展试样图

（3）预制疲劳裂纹。为了减少预制疲劳裂纹所用的时间，可以采用比试验载荷高的载荷预制疲劳裂纹，预制疲劳裂纹长度应在 $2\mathrm{mm} \sim 4\mathrm{mm}$ 之间，并且孔两侧预制裂纹长度应相近。

(4) 疲劳裂纹扩展试验。在一定的循环数后测量裂纹长度并记录, 测量裂纹长度的时间应均匀, 并且测量裂纹长度不少于 10 次。

试验测量结果的计算：

（1）绘制 $a - N$ 曲线，用试验中得到的裂纹长度 $\alpha$ 及对应的循环数 $N$ 作图。  
(2) 疲劳裂纹扩展速率的确定, 采用对 $a - N$ 曲线求导的方法确定 $\mathrm{da} / \mathrm{d}N$ 。  
（3）应力强度因子范围 $\Delta K$ 的计算，计算时按照下列公式计算：

$$
\Delta K = \frac {\Delta P}{B} \sqrt {\frac {\pi \alpha}{2 W} \sec \frac {\pi \alpha}{2}} \tag {7-3}
$$

式中： $\Delta P = P_{\max} - P_{\min}(R \geqslant 0)$ ； $\Delta P = P_{\max}(R < 0) = ; \alpha = 2a / W$ 。

对于 $2a / W \leqslant 0.95$ ，表达式有效。

（4）绘制 $\mathrm{da} / \mathrm{d}N - \Delta K$ 曲线，绘制时，以 $\mathrm{da} / \mathrm{d}N$ 为纵坐标， $\Delta K$ 为横坐标作图。  
（5）各种高分子材料疲劳裂纹的扩展速率与它所受的应力强度因子范围之间的关系不尽相同，对于有机玻璃之类的非晶态塑料，一般都用Paris公式表示，即：

$$
\mathrm {d} a / \mathrm {d} N = C (\Delta K) ^ {m} \tag {7-4}
$$

式中： $C$ 和 $m$ 是材料常数。

# 7.2.5.3 有机玻璃断裂韧性性能测试

有机玻璃断裂韧性性能测试按照HB5268—83《航空有机玻璃断裂韧性测试标准》进行。有机玻璃断裂韧性测试试验件几何尺寸如图7-10所示。其试验步骤为：

（1）测量检查试验件原始几何尺寸并记录。  
(2) 装夹试验件, 使试验件的中心线与试验机的中心线一致; 按载荷比计算试验的最大载荷和最小载荷。  
(3) 预制疲劳裂纹。采用正弦波或其他波形循环加载引发疲劳裂纹, 将载荷为了减少预制疲劳裂纹所用的时间, 可以采用比试验载荷高的载荷预制疲劳裂纹, 预制疲劳裂纹长度应在 $2 \mathrm{~mm} \sim 4 \mathrm{~mm}$ 之间, 并且孔两侧预制裂纹长度应相近。根据裂纹扩展情况, 使最后一级的最大载荷不大于 $0.7 K_{\mathrm{IC}}$ 的相应载荷值, 在这一级载荷下引发的裂纹长度应不小于裂纹总长度的 $3 \%$ 。  
（4）静拉伸试验。用胶将特制的钢卡块粘在玻璃试样的孔边，并在试样两端标记中心线及其夹持线。然后将试件装在试验机夹头上，保证试样纵向中心线与试验机加力轴线重合。最后装上位移计，调整好仪器放大倍数使 $P - V$ 曲线尽可能在 $40^{\circ} \sim 60^{\circ}$ 之间。试验时，载荷和位移计先调零。然后试验机夹头以

0.6mm/min(23℃和-55℃)和1.2mm/min(80℃)的速度在位移控下将试件拉断。记录仪器自动画出 $P - V$ 曲线，并记录下载荷的最大值 $P_{\max}$ 。

试验测量结果的计算：

根据HB5268—83《航空有机玻璃断裂韧性测试标准》来确定临界裂纹、临界载荷和计算 $K_{\mathrm{IC}}$ 。由于断口裂纹非常清晰，所以可以直接测量。由于断口绝大部分是角裂纹扩展后静拉断的断口，计算临界裂纹长度可以用 $2a_{\mathrm{c}} = 2\left(\frac{2}{3} a_{\max} + \frac{1}{3} a_{\min}\right)$ ，如图7-11所示。

图片摘要：该图主要展示 7 10 有机玻璃断裂韧性测试试验件图。
![](images/1db78483ef726d26258bcc3d63c9add252444e61676d4095036342b6cd87de87.jpg)  
图7-10 有机玻璃断裂韧性测试试验件图

图片摘要：该图主要展示 7 10 有机玻璃断裂韧性测试试验件图。
![](images/e06596d20d1cb20c8966af243fa1c20cfb583138b829a20db350c962b4d1490f.jpg)  
图7-11 断口上裂纹扩展形态

$K_{\mathfrak{q}}$ 按中心穿透裂纹 $K_{\mathbf{q}}$ 的计算公式计算，公式为：

$$
K _ {\mathrm {q}} = \frac {P _ {\mathrm {c}} \sqrt {a _ {\mathrm {c}}}}{B W} \left[ 1. 7 7 + 0. 2 2 7 \left(\frac {2 a _ {\mathrm {c}}}{W}\right) - 0. 5 1 0 \left(\frac {2 a _ {\mathrm {c}}}{W}\right) ^ {2} + 2. 7 0 0 \left(\frac {2 a _ {\mathrm {c}}}{W}\right) ^ {3} \right] \tag {7-5}
$$

试验结果有效性检验：

计算 $2.5(K_{q} / \sigma_{0.2})^{2}$ ，如果 $B, 2a, (W - 2a) \geqslant 2.5(K_{q} / \sigma_{0.2})^{2}$ ，则 $K_{\mathrm{IC}} = K_{\mathrm{q}}$ 。

# 7.2.6 航空有机玻璃力学性能测试结果

# 7.2.6.1 有机玻璃疲劳性能测试结果

（1）有机玻璃老化后疲劳性能 $S - N$ 曲线如图7-12~图7-14所示。

图片摘要：该图主要展示 7 12 DYE S有机玻璃自然曝露后疲劳 曲线。
![](images/8937607991d74fbabef7f3bae82537f4532946310d1fb49e36056b942448db40.jpg)  
(a)

(b)   
图7-12 DYE-S有机玻璃自然曝露后疲劳 $S - N$ 曲线  
图片摘要：该图主要展示 7 12 DYE S有机玻璃自然曝露后疲劳 曲线。
![](images/4b1113146c8a415f81a62fc859a0650a51a31424f72da7c368be1aace669fbc4.jpg)  
(a) DYE-S有机玻璃自然曝露后疲劳 $S - N$ 曲线(广州1年)；  
(b) DYE-S有机玻璃自然暴露后疲劳 $S - N$ 曲线（广州3年）。

图片摘要：该图主要展示 7 12 DYE S有机玻璃自然曝露后疲劳 曲线。
![](images/467af553febd9f941d3d906f96c8c401bb97ff3840567555158308a155bfbacd.jpg)

(a)   
(b)   
图7-13 DYE-S有机玻璃加速老化后疲劳 $S - N$ 曲线  
图片摘要：该图主要展示 7 13 DYE S有机玻璃加速老化后疲劳 曲线。
![](images/27cc1a9e77141abf46addd0b6a4c400aab64bb859594881cd0ca75ec4fdf7ca5.jpg)  
(a) DYE-S 有机玻璃加速老化后疲劳 $S-N$ 曲线(14 周期)；  
（b）DYE-S有机玻璃加速老化后疲劳 $S - N$ 曲线(28周期）。

（2）温度条件下有机玻璃疲劳性能 $S - N$ 曲线如图7-15～图7-16所示。

图片摘要：该图主要展示 7 13 DYE S有机玻璃加速老化后疲劳 曲线。
![](images/a676de0ad0ad9cded23c67521ba840caa4af5108a7e001140094111ff23c21e6.jpg)

(a)   
(b)   
图7-14 DYE-S有机玻璃加速老化后疲劳 $S - N$ 曲线  
图片摘要：该图主要展示 7 14 DYE S有机玻璃加速老化后疲劳 曲线。
![](images/3a24fef51137e0348294992976bbe57575ac21532be1a2e7ecce2cd2e57467ae.jpg)  
(a) DYE-S有机玻璃加速老化后疲劳 $S - N$ 曲线(42周期)；  
(b) DYE-S有机玻璃加速老化后疲劳 $S - N$ 曲线(56周期)。

图片摘要：该图主要展示 7 14 DYE S有机玻璃加速老化后疲劳 曲线。
![](images/f4a755950802184eaa18769f4e97d16b87246d5ea9b48215c5e5e3b3707da236.jpg)

图片摘要：该图主要展示 7 14 DYE S有机玻璃加速老化后疲劳 曲线。
![](images/5d8d0e9d70ece20245160c91b2dcf6c96981420bee45db97cfe87f6b6d389314.jpg)

图片摘要：该图主要展示 7 15 MDYB 11有机玻璃高温下疲劳 曲线。
![](images/c4e5242776458761587004a3db2f466cfa8565ad043ad5e6658975f5cac7d389.jpg)

图片摘要：该图片与图7 15 MDYB 11有机玻璃高温下疲劳 曲线(b) DYE S有机玻璃加速老化后疲劳 曲线(56周期)。这部分内容相关。
![](images/0f892ec1429a86a2f1fcc810858574b2150f602a7945d492295283ac65cb47f6.jpg)  
图7-15 MDYB-11有机玻璃高温下疲劳 $S - N$ 曲线 $(R = 0.1,0.4,T = 40^{\circ}\mathrm{C},60^{\circ}\mathrm{C})$

图片摘要：该图主要展示 7 15 MDYB 11有机玻璃高温下疲劳 曲线图7 16 MDYB 11有机玻璃负温环境下 曲线。
![](images/d1db9ef35470967cca26b09975a5fba0b9b85664eaf238e52c9b78e8aa17d8b2.jpg)

图片摘要：该图主要展示 7 15 MDYB 11有机玻璃高温下疲劳 曲线图7 16 MDYB 11有机玻璃负温环境下 曲线 7.2.6.2 有机。
![](images/7cac5db02fe2a8b5751f21c5efc51ad508a8d1fe84eb8052bbf056e90b36ba9d.jpg)

图片摘要：该图主要展示 7 15 MDYB 11有机玻璃高温下疲劳 曲线图7 16 MDYB 11有机玻璃负温环境下 曲线 7.2.6.2 有机。
![](images/1d8dc49a1b17e04b5d709c73ca06ed3dee08ffcc393193b6ee5ed19c98ba9252.jpg)

图片摘要：该图主要展示 7 15 MDYB 11有机玻璃高温下疲劳 曲线图7 16 MDYB 11有机玻璃负温环境下 曲线 7.2.6.2 有机。
![](images/5fc422a42d22b12367a110baef282dab94b0466867a75a3eba50b4cff5d83178.jpg)  
图7-16 MDYB-11有机玻璃负温环境下 $S - N$ 曲线 $(R = 0.1,0.4,T = -25^{\circ}C, - 45^{\circ}C)$

# 7.2.6.2 有机玻璃裂纹扩展性能测试结果

（1）有机玻璃老化后裂纹扩展性能曲线如图7-17～图7-22所示。

图片摘要：该图主要展示 7 16 MDYB 11有机玻璃负温环境下 曲线。
![](images/24e28d21d0f8fb38a3f8d8bc49216571c267ace3cc22f936c3848e8099320305.jpg)  
图7-17 DYB-3有机玻璃未老化的 $\mathrm{da} / \mathrm{d}N - \Delta K$ 曲线

图片摘要：该图主要展示 7 17 DYB 3有机玻璃未老化的 曲线。
![](images/061d316353ec0b3f24b4be07c2a9ecbef8b3b7ddc5e32d861920a4a229ad3ea2.jpg)  
图7-18 DYB-3有机玻璃广州老化一年的 $\mathrm{da} / \mathrm{d}N - \Delta K$ 曲线

图片摘要：该图主要展示 7 18 DYB 3有机玻璃广州老化一年的 曲线。
![](images/3ae6ba51d3eba8cd09022f7c06eab36e890b31b51d4a513d2f9d87fdb4cdaa09.jpg)  
图7-19 DYB-3有机玻璃加速老化 14周期的 $\mathrm{da} / \mathrm{d}N - \Delta K$ 曲线

图片摘要：该图主要展示 7 19 DYB 3有机玻璃加速老化 14周期的 曲线。
![](images/5b387705aea8a506e84593260dfdd6d88ee411d4a1a62c8fe39dc5f99d01f76e.jpg)  
图7-21 DYB-3有机玻璃加速老化42周期的 $\mathrm{da} / \mathrm{d}N - \Delta K$ 曲线

图片摘要：该图主要展示 7 21 DYB 3有机玻璃加速老化42周期的 曲线。
![](images/c6f47d22f27ae5a755d4c3e085da18885ed8331d360d0261287b1eb71dbcb466.jpg)

图片摘要：该图主要展示 7 21 DYB 3有机玻璃加速老化42周期的 曲线。
![](images/8005c94a4886e50278d6d01c9b56d2d5ccadca6383eeda33a35d5f8badf6ea29.jpg)  
图7-20 DYB-3有机玻璃广州老化三年的 $\mathrm{da} / \mathrm{d}N - \Delta K$ 曲线  
图7-22 几种老化条件下DYB-3有机玻璃的 $\mathrm{da} / \mathrm{d}N - \Delta K$ 曲线对比

(2) 温度条件下有机玻璃裂纹扩展性能曲线如图 7-23～图 7-24 所示。

图片摘要：该图主要展示 7 22 几种老化条件下DYB 3有机玻璃的 曲线对比。
![](images/b2754f3cc2fcfc61a98d561256b9c77e0b8974529fa1852aef4b2068b8044108.jpg)

图片摘要：该图主要展示 7 22 几种老化条件下DYB 3有机玻璃的 曲线对比。
![](images/0c63972c6434151319a98f0b3e58eae602cf4fc4910b7fc65ff0341316688f02.jpg)  
图7-23 常温条件下MDYB-11有机玻璃裂纹扩展 $\mathrm{da} / \mathrm{d}N - \Delta K$ 曲线图

图片摘要：该图主要展示 7 23 常温条件下MDYB 11有机玻璃裂纹扩展 曲线图。
![](images/28138e578ff9617954cde5f472111acf7bd704aca7201b722d4f339b70f69bc4.jpg)

图片摘要：该图主要展示 7 23 常温条件下MDYB 11有机玻璃裂纹扩展 曲线图图7 24 温度条件下MDYB 11有机玻璃裂纹扩展 曲线图 。
![](images/40f73797c08930adcb4783f91a7543d18641fa8278fc4ebf3c313bfd79ef67eb.jpg)

图片摘要：该图主要展示 7 23 常温条件下MDYB 11有机玻璃裂纹扩展 曲线图图7 24 温度条件下MDYB 11有机玻璃裂纹扩展 曲线图 。
![](images/958cf7a3521fa7e1006527568af6731fc6919bac4d27bacb2dfd2e50125c1bfc.jpg)

图片摘要：该图主要展示 7 23 常温条件下MDYB 11有机玻璃裂纹扩展 曲线图图7 24 温度条件下MDYB 11有机玻璃裂纹扩展 曲线图 。
![](images/489530e03d68e1f68118031f5820fa1da994fa0fbeaa55da99bc75eaea4b8950.jpg)  
图7-24 温度条件下MDYB-11有机玻璃裂纹扩展 $\mathrm{da} / \mathrm{d}N - \Delta K$ 曲线图

# 7.2.6.3 有机玻璃断裂韧性性能测试结果

温度条件下MDYB-11有机玻璃断裂韧性性能测试结果见表7-5。

表 7-5 MDYB-11 有机玻璃平面应变断裂韧性试验结果  

<table><tr><td rowspan="2">厚度B/mm</td><td rowspan="2">宽度W/mm</td><td rowspan="2">临界裂纹长度2a_c/mm</td><td rowspan="2">断裂载荷P_max/kN</td><td rowspan="2">临界载荷P_c/kN</td><td colspan="3">断裂韧度</td><td rowspan="2">试验温度/℃</td></tr><tr><td>Kq/mn/m3/2</td><td>Kq/mn/m3/2</td><td>S</td></tr><tr><td>8.48</td><td>50.00</td><td>20.50</td><td>4.512</td><td>4.286</td><td>2.009</td><td rowspan="5">2.908</td><td rowspan="5">0.573</td><td rowspan="5">23</td></tr><tr><td>8.93</td><td>50.05</td><td>14.40</td><td>9.526</td><td>9.050</td><td>3.192</td></tr><tr><td>8.97</td><td>50.02</td><td>16.57</td><td>7.632</td><td>7.250</td><td>2.776</td></tr><tr><td>8.93</td><td>50.03</td><td>17.45</td><td>8.012</td><td>7.611</td><td>3.028</td></tr><tr><td>9.00</td><td>50.02</td><td>19.40</td><td>8.768</td><td>8.330</td><td>3.534</td></tr><tr><td>9.00</td><td>50.02</td><td>14.27</td><td>9.180</td><td>8.721</td><td>3.038</td><td rowspan="5">3.255</td><td rowspan="5">0.149</td><td rowspan="5">80</td></tr><tr><td>8.97</td><td>50.02</td><td>16.27</td><td>9.168</td><td>8.710</td><td>3.298</td></tr><tr><td>8.90</td><td>50.01</td><td>16.48</td><td>9.258</td><td>8.795</td><td>3.383</td></tr><tr><td>9.01</td><td>50.02</td><td>14.72</td><td>9.420</td><td>8.949</td><td>3.171</td></tr><tr><td>8.95</td><td>50.02</td><td>15.52</td><td>9.672</td><td>9.188</td><td>3.384</td></tr><tr><td>9.00</td><td>50.02</td><td>18.10</td><td>4.970</td><td>4.821</td><td>1.948</td><td rowspan="5">1.931</td><td rowspan="5">0.087</td><td rowspan="5">-55</td></tr><tr><td>8.95</td><td>50.01</td><td>17.37</td><td>4.710</td><td>4.569</td><td>1.807</td></tr><tr><td>9.00</td><td>50.02</td><td>20.63</td><td>4.902</td><td>4.750</td><td>2.051</td></tr><tr><td>9.02</td><td>50.02</td><td>19.72</td><td>4.758</td><td>4.520</td><td>1.936</td></tr><tr><td>8.83</td><td>50.00</td><td>21.13</td><td>4.372</td><td>4.153</td><td>1.912</td></tr></table>

# 7.2.7 有机玻璃断口形貌特征和断裂机理

材料在外力作用下分裂为两部分（或几部分）的过程称为断裂。材料的断裂不论速度的快慢，都包括裂纹引发、裂纹扩展和断裂几个阶段，各阶段的微观机理及其在整个断裂过程中所占的比例，与材料种类、试样形式、受载方式、应力水平和环境条件等各种因素有关，因此断口形貌特征是断裂过程的记载，观察和研究断口形貌特征能为深刻理解材料的断裂机理，分析材料失效的原因提供丰富的信息。

# 7.2.7.1 断口形貌特征

定向有机玻璃由于其类似于层状结构的特点，各种断口在破断区域附近呈现出严重的分层现象，且断口形貌和分层的严重程度和其定向度有关。

# 1）静态拉伸断口

定向有机玻璃光滑试样的静拉伸断口大多不是平整断口，而是呈不规则的斜面，严重分层，且断裂过程中往往有层状碎片掉落；定向有机玻璃缺口试样或预制裂纹试样的断口比较平整；定向有机玻璃光滑试样的弯曲断口和冲击断口

往往大面积分层，层间裂纹可发展到很长的距离，剪切断口比较粗糙，裂纹起始于剪切平面上受拉应力的一侧。

# 2）疲劳断口

定向有机玻璃光滑试样的拉一拉疲劳断口大多数不是平整断口，它最突出的宏观特征是严重的分层和碎裂。缺口试样的断口较平整，形貌特征区显著。在低应力下，当试样无缺陷时，裂纹形成的初始阶段约占整个疲劳寿命的 $90\%$ ；若预先有裂纹或缺口，则耗费在裂纹初始阶段的寿命只占整个疲劳寿命的 $10\%$ ，而裂纹的扩展与断裂阶段则占 $90\%$ ，因此缺口应力集中对疲劳断裂性质的影响是十分明显的，但不论缺口试样或光滑试样，定向有机玻璃的拉一拉疲劳断口形貌基本上可分为以下3个区域。

（1）断裂源区。光滑试样的断裂源一般出现在试样棱角处或试样厚度加工面上，面积小，有时呈点状；缺口试样的断裂源常出现在一侧缺口根部，偶尔也有在两侧缺口根部同时出现裂纹源，源区比较光滑，呈半圆形或弓形。  
(2) 平坦区。在光滑试样上从宏观上看呈狭长的条形, 长度方向与试样宽度方向一致, 放大时可以看到类似于肋带区的条状形貌, 应力水平提高时, 平坦区缩小, 缺口试样的平坦区一般较大。  
（3）粗糙区。该区最典型的形貌特征是分层和碎裂，呈叠层状花样，随裂纹的扩展，叠层密度由大到小，每一叠层呈“笋尖状”，尖端指向裂纹终端，叠层区终止时，出现断裂棱线和撕裂台阶，撕裂平台上有“彗星群”花样，“彗星群”头指向断裂源。

定向有机玻璃的光滑试样，在高应力水平下的拉一压疲劳断口上不易分辨裂纹源和裂纹扩展区的形貌特征，而往往呈很粗的贝纹线或台阶形断口，层与层之间有光滑的小平面或小台阶，但是在低应力水平下拉一压疲劳断口上可分辨形貌不同的3个区域，即疲劳源区、平坦区和粗糙区，同时也存在层间裂纹和碎裂；定向有机玻璃的缺口试样的拉一压疲劳断口比较平整，源区为比较规整的半圆形，疲劳源附近疲劳条带密集程度较高，随裂纹扩展条带间距扩大，当应力水平提高时，疲劳条带间距增大，裂纹扩展区可见类似于肋带的条状形貌和“彗星群”花样，瞬断区呈现层叠状（笋尖状）花样。

# 7.2.7.2 有机玻璃断裂机理

虽然在各种载荷作用下，有机玻璃断口的外形和细微形貌特征有许多差别，但总的来说，有机玻璃都以典型的脆性断裂形式破坏。

# 1）主裂纹起源机理

一般认为有机玻璃受应力作用时，材料结构中最薄弱的部分首先破坏，形成微观裂隙，当应力增加或循环应力次数增加时，裂隙尖端产生局部塑性变形而形

成银纹, 当应力超过银纹中微纤强度或微纤在多次循环应力作用下疲劳时, 银纹便发展为裂纹。而且裂纹大多出现在棱角处。

# 2）镜面区的形成机理

在静拉伸应力作用下，镜面区是主裂纹通过单个银纹（即裂纹尖端只有单个银纹区）持续缓慢扩展的结果，因而表面十分平整光滑。随着裂纹的扩展、作用应力的提高，当裂纹尖端有足够大的能量而激发起多个银纹区，致使裂纹通过银纹来扩展时，镜面区终止。

同样，在疲劳试验中，当裂纹通过其前缘的单个银纹区扩展时，形成镜面区。不过疲劳裂纹的扩展不是持续发展而是周期性发展的。

# 3）粗糙区的形成机理

无论是静载拉伸还是拉伸疲劳试验，当裂纹扩展进入快速阶段时，断口上便先后出现“抛物线”、“礼花状”和“彗星状”等特征形貌。“抛物线”是次级裂纹扩展过程中其锋面与主裂纹锋面相交遗留下来的痕迹，“抛物线”的焦点是次级裂纹源，“抛物线”的形状取决于主裂纹扩展速度与次裂纹扩展速度之比，当主裂纹与次裂纹不在同一平面上发展时，则形成台阶线。次级裂纹在不同平面上扩展时，由于微平面偏斜角度不同，而形成了形状各异的“礼花状”花样。当次级裂纹源为裂缝时，形成“彗星状”花样。

# 7.2.8 延长座舱盖有机玻璃使用寿命的主要可能途径

当前影响座舱盖有机玻璃安全使用的主要原因是后端固定连接处玻璃裂纹故障及由此问题引起的空中爆破。

（1）改进设计。结构设计的优劣，对座舱盖有机玻璃的使用期有重要影响，良好的设计应是各部分受力均匀，无明显的应力集中，工艺上容易保证质量，使用维护方便。连接上对于非定向有机玻璃应采用全软式固定连接，对于定向有机玻璃采用硬固定连接，解决有机玻璃受力不均匀的问题。  
（2）改进工艺。由裂纹形成原因分析可知，成型、加工、装配等工艺因素与座舱玻璃的使用寿命有密切关系，因此改进座舱盖玻璃的制作工艺是解决座舱玻璃裂纹问题的一个重要方面。  
(3) 选用合适的材料。材料是一个基础, 材料不好, 即使在设计上、工艺上下了很大工夫, 效果也不明显。良好的材料, 再加上良好的设计、工艺就可能满足座舱盖有机玻璃与飞机同寿命使用。  
（4）局部加强。在容易产生裂纹的部位粘贴玻璃纤维或涤纶纤维增强塑料，使贴上去的材料承担一部分载荷，以降低座舱盖玻璃的应力水平，推迟裂纹产生。

（5）摸索裂纹故障的发展规律，以保证在安全范围内使用。在彻底解决座舱盖有机玻璃裂纹等故障以前，如何保证飞行安全成一个大问题，座舱盖有机玻璃有了缺陷或故障，可能危机飞行安全，但不等于故障一出现就要引起座舱盖有机玻璃爆破。例如，有的飞机座舱盖有机玻璃发现有裂纹，且裂纹长度长达 $5\mathrm{mm}\sim 10\mathrm{mm}$ 甚至 $10\mathrm{mm}$ 以上，在检查前均正常飞行，无一发生空中爆破。这说明座舱盖有机玻璃产生了裂纹以后，尚有一定的安全使用期限。

综上所述，座舱盖有机玻璃裂纹产生的原因是多方面的，与设计、工艺、材料等有密切的关系，任何一方面考虑不周，都可能对座舱盖的寿命产生致命的影响。由于测量座舱盖有机玻璃残余应力和应力集中的方法不够成熟，无法在装配的座舱盖有机玻璃上检测改进工艺后的效果，所以目前一般把改进工艺、选材作为主要手段，延长座舱盖有机玻璃的使用寿命。

# 参考文献

[1]周大纲，谢鸽成.塑料老化与防老化技术[M].北京：中国轻工业出版社，1998.  
[2] 胡桂珍, 陈群志. 座舱盖环境实验研究 [R]. 中国飞机强度研究所, 1995.  
[3] 蒋军亮. 有机玻璃老化谱编制 [R]. 中国飞机强度研究所, 2003.  
[4] 蒋军亮. 涂膜有机玻璃人工加速老化试验研究[R]. 中国飞机强度研究所, 1998.  
[5] 许风和, 邱祥发, 等. 航空非金属件失效分析[M]. 北京: 科学出版社, 1993.  
[6] 蒋军亮. 结构透明件抗老化控制与评定技术研究[R]. 中国飞机强度研究所, 2004.  
[7] 蒋军亮. MDYB-11 有机玻璃裂纹扩展试验研究 [R]. 中国飞机强度研究所, 2003.  
[8] 蒋军亮. MDYB-11 有机玻璃高低温条件下疲劳性能测试研究 [R]. 中国飞机强度研究所, 2003.  
[9] 蒋军亮. MDYB-11有机玻璃断裂韧性测试试验研究[R]. 中国飞机强度研究所, 2003.  
[10] 刘文斑, 李玉海. 飞机结构日历寿命体系评定技术[M]. 北京: 航空工业出版社, 2004.

# 第8章 环境腐蚀对钛合金典型结构件（焊接件和异金属连接件）的影响研究

# 8.1 研究目的

（1）腐蚀和疲劳是影响飞机结构安全性和经济性的首要因素。大量调查研究表明，在使用环境/载荷作用下，飞机结构的主要失效模式为预腐蚀疲劳、腐蚀疲劳和应力腐蚀开裂，由于飞机结构长期处于停放状态，地面（舰上）停放预腐蚀是导致飞机结构使用寿命下降的主要原因，从而为保证飞机结构的安全性，必须研究预腐蚀对飞机结构的影响。  
(2）考虑预腐蚀对飞机上常用的钢、铝结构的影响，国内外已经进行了大量的理论与试验研究；而为了降低先进战斗机的结构重量、提高飞机性能，比强度与比刚度高的钛合金材料在先进战斗机结构中日益得到广泛应用。三代机的钛合金用量已达结构重量的 $20\%$ ，而国外四代机F22的钛合金用量已高达 $46\%$ 以上。我国先进飞机结构也已大量采用钛合金制造。

钛合金焊接结构和钛合金异金属连接结构是现代飞机结构上普遍存在的结构形式。虽然钛合金是一种耐腐蚀的结构材料,常温下常规的腐蚀环境对钛合金材料的腐蚀影响非常小。但是,对不同焊接工艺的钛合金焊接件而言,由于焊接部位材料性能发生了改变,焊接部位是钛合金焊接件的关键部位,因此,研究腐蚀对钛合金焊接件的影响,对于评定钛合金焊接结构的使用寿命有着重要意义,也为选择钛合金焊接工艺提供重要依据。钛合金异金属连接件主要包括钛一铝、钛一钢连接。由于钛合金和铝合金、钢合金间存在电位差,连接件往往存在间隙,容易积存腐蚀介质,钛合金异金属连接件在使用环境中腐蚀介质的影响下,不可避免地会产生电化学发应,产生腐蚀损伤,严重的腐蚀损伤会影响连接件功能,降低连接件的疲劳寿命,从而必须研究环境腐蚀对钛合金异金属连接件的影响。而为了达到军用飞机结构在腐蚀环境下长寿命、高可靠性要求,往往要对钛合金异金属连接件进行防腐设计,防腐措施是否有效也需要检验,它对设计中采用防腐措施的合理性及其改进有重要意义。

(3) 本章的研究目的。

① 选取BT20钛合金材料，以氩弧焊和电子束焊接试件为对象，进行一般环

境下和预腐蚀后的疲劳试验，通过腐蚀损伤和疲劳寿命的统计对比研究预腐蚀对钛合金焊接件的影响，为腐蚀条件下新型战斗机结构的寿命评定如防腐设计提供一定的基础。

② 选取TA15钛合金材料，进行钛一铝、钛一钢未防腐设计和防腐设计连接件的腐蚀试验和一般环境及预腐蚀后的疲劳试验，通过腐蚀损伤和疲劳寿命的对比，研究预腐蚀对钛合金异金属连接件的影响，以及钛合金异金属连接件防腐措施的有效性。

# 8.2 技术途径

# 8.2.1 对钛合金焊接件

进行钛合金焊接试件的加速腐蚀试验与腐蚀后的疲劳试验，通过腐蚀损伤程度对比分析和寿命对比分析予以实现，具体包括以下内容。

# (1) 试验。

① 试件。结合我国先进战斗机结构常用的BT20钛合金材料，取两种典型焊接工艺(氩弧焊和电子束)加工成横焊缝试件，试件表面采用喷砂处理。  
② 加速腐蚀试验。针对外场最为普遍的预腐蚀现象，选取合理的加速试验环境谱和加速腐蚀时间，进行加速腐蚀试验，试验过程中记录试件的腐蚀损伤情况。  
③ 疲劳试验。进行预腐蚀后试件在等幅谱下的疲劳试验，获取寿命数据。  
（2）腐蚀程度对比分析。进行不同预腐蚀时间后的试件腐蚀损伤情况的对比分析，分析预腐蚀对腐蚀损伤的影响。  
(3) 疲劳寿命对比分析。进行预腐蚀不同时间后的试件寿命的统计对比, 研究预腐蚀对寿命的影响。

# 8.2.2 对钛合金异金属连接件

主要通过模拟试件的加速腐蚀试验与预腐蚀后的疲劳试验，以试验结果为依据，通过腐蚀损伤程度对比分析和寿命对比分析予以实现，具体包括以下内容。

# （1）试验。

① 试件。结合我国先进战斗机结构采用的金属材料，取TA15钛合金、LY12铝合金、30CrMnSiA钢板材，加工成钛一铝连接和钛一钢螺栓连接件，每种试件又分为防腐设计和未防腐设计两种。

② 加速腐蚀试验。针对外场最为普遍的预腐蚀现象，选取合理的加速试验环境谱和加速腐蚀时间，进行几组加速腐蚀试验，试验中记录试件的腐蚀损伤情况。  
③ 疲劳试验。取预腐蚀后的试件，进行等幅谱下的疲劳试验，试验后进行断口判读，获取试件裂纹萌生寿命和总寿命数据。  
（2）腐蚀程度对比分析。对同一种试件不同预腐蚀时间后的腐蚀损伤，以及同类试件中未防腐和防腐试件在相同预腐蚀时间后的腐蚀损伤进行对比，研究环境腐蚀对钛合金连接件腐蚀损伤的影响和防腐措施的有效性。  
（3）疲劳寿命对比分析。包括同一种试件不同预腐蚀时间后的寿命对比，以及同类试件中未防腐和防腐试件在相同预腐蚀时间后的寿命对比，研究腐蚀对钛合金连接件寿命的影响。

# 8.3 环境腐蚀对钛合金焊接件的影响研究

# 8.3.1 试验概述

# 8.3.1.1 试验方法

# 1）加速腐蚀试验
