Repository: C-zj02/CFD-claw

<div align="center">

**English** | [中文](#中文版) | [Français](README_FR.md) | [Русский](README_RU.md) | [हिन्दी](README_HI.md) | [العربية](README_AR.md) | [Português](README_PT.md)

# 🚀 Claude Code Python

**A Complete Python Reimplementation Based on Real Claude Code Source**

*From TypeScript Source → Rebuilt in Python with ❤️*

***
**🔥 Active Development • New Features Weekly 🔥**

</div>

***

## 🎯 What is This?

**Clawd Code** is a **complete Python rewrite** of Claude Code, based on the **real TypeScript source code**.

File: RAG-data/飞机设计手册_第3册_材料(上).pdf-54954277-eebe-4c95-a16a-63bea705142d.md (part 5 of 12)
续表 6-2  
<table><tr><td rowspan="2">网孔基本尺寸mm</td><td colspan="2">网孔算术平均尺寸偏差±%</td><td colspan="2">大网孔尺寸偏缝范围%</td><td colspan="2">大网孔数量不多于,%</td><td colspan="2">金属丝直径mm</td></tr><tr><td>A</td><td>B</td><td>A</td><td>B</td><td>A</td><td>B</td><td>基本尺寸</td><td>偏差</td></tr><tr><td>5.00</td><td rowspan="25">5</td><td rowspan="25">8</td><td rowspan="22">10~15</td><td rowspan="22">25~40</td><td rowspan="38">6</td><td rowspan="38">9</td><td>1.25</td><td rowspan="4">±0.03</td></tr><tr><td>4.50</td><td rowspan="2">1.00</td></tr><tr><td>4.00</td></tr><tr><td>3.55</td><td>0.80</td></tr><tr><td>3.15</td><td>0.63</td><td rowspan="8">±0.02</td></tr><tr><td>2.80</td><td>0.71</td></tr><tr><td>2.50</td><td>0.50</td></tr><tr><td>2.24</td><td>0.56</td></tr><tr><td>2.00</td><td>0.50</td></tr><tr><td>1.80</td><td></td></tr><tr><td>1.60</td><td>0.45</td></tr><tr><td>1.40</td><td></td></tr><tr><td>1.25</td><td rowspan="2">0.400</td><td rowspan="5">±0.015</td></tr><tr><td>1.12</td></tr><tr><td>1.00</td><td rowspan="3">0.355</td></tr><tr><td>0.900</td></tr><tr><td>0.800</td></tr><tr><td>0.710</td><td>0.315</td><td rowspan="5">±0.010</td></tr><tr><td>0.630</td><td>0.25</td></tr><tr><td>(0.600)</td><td></td></tr><tr><td>0.560</td><td>0.224</td></tr><tr><td>0.500</td><td></td></tr><tr><td>0.450</td><td rowspan="3">12~20</td><td rowspan="10">30~50</td><td>0.180</td><td rowspan="10">±0.006</td></tr><tr><td>0.400</td><td>0.160</td></tr><tr><td>0.355</td><td>0.140</td></tr><tr><td>0.315</td><td rowspan="7">6</td><td rowspan="7">9</td><td rowspan="7">16~25</td><td></td></tr><tr><td>0.280</td><td></td></tr><tr><td>0.250</td><td>0.125</td></tr><tr><td>0.224</td><td></td></tr><tr><td>0.200</td><td>0.400</td></tr><tr><td>0.180</td><td></td></tr><tr><td>0.160</td><td>0.112</td></tr><tr><td>(0.150)</td><td rowspan="6">7</td><td rowspan="6">10</td><td rowspan="6">20~30</td><td rowspan="6">35~60</td><td>1.00</td><td rowspan="9">±0.004</td></tr><tr><td>0.140</td><td>0.090</td></tr><tr><td>0.125</td><td></td></tr><tr><td>0.112</td><td>0.080</td></tr><tr><td>0.100</td><td>0.071</td></tr><tr><td>0.090</td><td></td></tr><tr><td>(0.085)</td><td rowspan="3">8</td><td rowspan="3">11</td><td rowspan="3">24~40</td><td rowspan="3">40~70</td><td rowspan="3"></td><td rowspan="3"></td><td>0.063</td></tr><tr><td>0.080</td><td>0.056</td></tr><tr><td>(0.075)</td><td>0.063</td></tr></table>

续表 8-24  

<table><tr><td rowspan="2">网孔基本尺寸mm</td><td colspan="2">网孔算术平均尺寸偏差±%</td><td colspan="2">大网孔尺寸偏差范围%</td><td colspan="2">大网孔数量不多于,%</td><td colspan="2">金属丝直径mm</td></tr><tr><td>A</td><td>B</td><td>A</td><td>B</td><td>A</td><td>B</td><td>基本尺寸</td><td>偏差</td></tr><tr><td>0.071</td><td>8</td><td>11</td><td>24~40</td><td>40~70</td><td rowspan="11">6</td><td rowspan="11">9</td><td>0.056</td><td rowspan="7">±0.003</td></tr><tr><td>0.063</td><td rowspan="6">9</td><td rowspan="6">12</td><td rowspan="6">30~50</td><td rowspan="6">45~80</td><td>0.045</td></tr><tr><td>(0.060)</td><td rowspan="2">0.040</td></tr><tr><td>0.056</td></tr><tr><td>0.050</td><td rowspan="2">0.036</td></tr><tr><td>0.045</td></tr><tr><td>0.040</td><td>0.030</td></tr><tr><td>(0.038)</td><td rowspan="4">10</td><td rowspan="4">13</td><td rowspan="4">40~80</td><td rowspan="4">50~100</td><td rowspan="2">0.025</td><td rowspan="4">±0.002</td></tr><tr><td>0.036</td></tr><tr><td>0.032</td><td rowspan="2">0.022</td></tr><tr><td>0.028</td></tr></table>

# 8.5.2 金属丝网用材料

金属网所用金属丝的材料牌号见表8-25。

表 8-25 金属丝的技术标准  

<table><tr><td>金属网种类</td><td>材料牌号</td><td>金属丝的技术标准</td><td>适用的网孔基本尺寸,mm</td></tr><tr><td>黄铜网</td><td>H80</td><td>GB3110</td><td>5~0.071</td></tr><tr><td>锡青铜网</td><td>QSn6.5-0.4</td><td>GB3124</td><td>0.45~0.028</td></tr><tr><td>镍网</td><td>N6</td><td>GB3120</td><td>0.45~0.04</td></tr><tr><td rowspan="2">不锈钢网</td><td>0Cr19Ni900Cr19Ni1100Cr17Ni14M02</td><td>GB4240</td><td rowspan="2">5~0.028</td></tr><tr><td>00Cr18Ni13①</td><td></td></tr></table>

① 00Cr18Ni13是织网专用不锈钢，其化学成分见HB1862—93附录A。

# 8.5.3 金属网的参考参数

金属网的网孔数、有效截面率、网重及目数等参考参数见表8-26。

表 8-26 网孔数、有效截面率、网重及目数对照表  

<table><tr><td rowspan="2">网孔基本尺寸mm</td><td rowspan="2">金属丝直径mm</td><td rowspan="2">1dm网长上金属丝根数</td><td rowspan="2">网孔数个/cm2</td><td rowspan="2">有效截面率%</td><td colspan="4">网重,kg/m2</td><td rowspan="2">相当英制目数目/英寸</td></tr><tr><td>黄铜H80</td><td>锡青铜QSn6.5-0.4</td><td>镍N6</td><td>不锈钢</td></tr><tr><td>5</td><td>1.25</td><td>16</td><td>2.6</td><td>64</td><td>3.46</td><td rowspan="6" colspan="2"></td><td>3.14</td><td>4</td></tr><tr><td>4.5</td><td rowspan="2">1.0</td><td>18</td><td>3.3</td><td>67</td><td>2.51</td><td>2.28</td><td>4.6</td></tr><tr><td>4</td><td>20</td><td>4</td><td>64</td><td>2.77</td><td>2.51</td><td>5</td></tr><tr><td>3.55</td><td>0.8</td><td>30</td><td>5.3</td><td>67</td><td>2.03</td><td>1.84</td><td>5.8</td></tr><tr><td>3.15</td><td>0.63</td><td>26</td><td>7</td><td>69</td><td>1.43</td><td>1.29</td><td>6.7</td></tr><tr><td>2.8</td><td>0.71</td><td>29</td><td>8</td><td>64</td><td>1.99</td><td>1.81</td><td>7.2</td></tr></table>

续表8-26   

<table><tr><td rowspan="2">网孔基本尺寸mm</td><td rowspan="2">金属丝直径mm</td><td rowspan="2">1dm网长上金属丝根数</td><td rowspan="2">网孔数个/cm2</td><td rowspan="2">有效截面率%</td><td colspan="4">网重,kg/m2</td><td rowspan="2">相当英制目数目/英寸</td></tr><tr><td>黄铜H80</td><td>锡青钢QSn6.5-0.4</td><td>镍N6</td><td>不锈钢</td></tr><tr><td>2.5</td><td>0.5</td><td>33</td><td>11</td><td>69</td><td>1.15</td><td rowspan="16" colspan="2"></td><td>1.04</td><td>8.5</td></tr><tr><td>2.24</td><td>0.56.</td><td>36</td><td>13</td><td rowspan="3">64</td><td>1.55</td><td>1.41</td><td>9</td></tr><tr><td>2</td><td>0.5</td><td>40</td><td>16</td><td>1.38</td><td>1.26</td><td>10</td></tr><tr><td>1.8</td><td rowspan="2">0.45</td><td>44</td><td>20</td><td>1.25</td><td>1.13</td><td>11.3</td></tr><tr><td>1.6</td><td rowspan="2">49</td><td rowspan="2">24</td><td>61</td><td>1.37</td><td>1.25</td><td>12.4</td></tr><tr><td>1.4</td><td>0.63</td><td>48</td><td>2.78</td><td>2.52</td><td>12.5</td></tr><tr><td>1.25</td><td>0.45</td><td>60</td><td>36</td><td>57</td><td>1.36</td><td>1.23</td><td>15.4</td></tr><tr><td>1.12</td><td>0.4</td><td>66</td><td>43</td><td rowspan="2">54</td><td>1.48</td><td>1.34</td><td>16.7</td></tr><tr><td>1</td><td rowspan="3">0.355</td><td>74</td><td>54</td><td>1.31</td><td>1.18</td><td>18.7</td></tr><tr><td>0.9</td><td>80</td><td>68</td><td>51</td><td>1.42</td><td>1.29</td><td>20</td></tr><tr><td>0.8</td><td>86</td><td>75</td><td rowspan="2">48</td><td>1.55</td><td>1.41</td><td>22</td></tr><tr><td>0.71</td><td>0.315</td><td>97</td><td>95</td><td>1.38</td><td>1.25</td><td>25</td></tr><tr><td>0.63</td><td rowspan="2">0.25</td><td>114</td><td>129</td><td>51</td><td>1</td><td>0.91</td><td>29</td></tr><tr><td>0.6</td><td>118</td><td>138</td><td>50</td><td>1.04</td><td>0.94</td><td>30</td></tr><tr><td>0.56</td><td rowspan="2">0.224</td><td>127</td><td>162</td><td>51</td><td>0.9</td><td>0.82</td><td>32</td></tr><tr><td>0.5</td><td>138</td><td>191</td><td>48</td><td>0.988</td><td>0.894</td><td>35</td></tr><tr><td>0.45</td><td>0.18</td><td>159</td><td>252</td><td rowspan="3">51</td><td>0.726</td><td colspan="2">0.747</td><td>0.659</td><td>40</td></tr><tr><td>0.4</td><td>0.16</td><td>178</td><td>319</td><td>0.646</td><td colspan="2">0.664</td><td>0.586</td><td>45</td></tr><tr><td>0.355</td><td rowspan="3">0.14</td><td>202</td><td>408</td><td>0.559</td><td colspan="2">0.581</td><td>0.507</td><td>51</td></tr><tr><td>0.315</td><td>220</td><td>483</td><td>48</td><td>0.612</td><td colspan="2">0.63</td><td>0.555</td><td>56</td></tr><tr><td>0.28</td><td>238</td><td>567</td><td rowspan="2">44</td><td>0.668</td><td colspan="2">0.687</td><td>0.606</td><td>60.5</td></tr><tr><td>0.25</td><td rowspan="4">0.125</td><td>267</td><td>711</td><td>0.596</td><td colspan="2">0.614</td><td>0.541</td><td>67</td></tr><tr><td>0.224</td><td>286</td><td>821</td><td>41</td><td>0.646</td><td colspan="2">0.664</td><td>0.586</td><td>73</td></tr><tr><td>0.2</td><td>308</td><td>947</td><td>38</td><td>0.7</td><td colspan="2">0.72</td><td>0.635</td><td>78</td></tr><tr><td>0.18</td><td>328</td><td>1075</td><td rowspan="2">35</td><td>0.752</td><td colspan="2">0.774</td><td>0.682</td><td>83</td></tr><tr><td>0.16</td><td>0.112</td><td>368</td><td>1352</td><td>0.677</td><td colspan="2">0.697</td><td>0.615</td><td>93</td></tr><tr><td>0.15</td><td>0.10</td><td>400</td><td>1600</td><td>36</td><td>0.59</td><td colspan="2">0.602</td><td>0.53</td><td>102</td></tr><tr><td>0.14</td><td rowspan="2">0.09</td><td>435</td><td>1890</td><td>37</td><td>0.514</td><td colspan="2">0.528</td><td>0.466</td><td>110</td></tr><tr><td>0.125</td><td>465</td><td>2163</td><td rowspan="3">34</td><td>0.555</td><td colspan="2">0.57</td><td>0.503</td><td>118</td></tr><tr><td>0.112</td><td>0.08</td><td>521</td><td>2713</td><td>0.49</td><td colspan="2">0.505</td><td>0.445</td><td>132</td></tr><tr><td>0.1</td><td rowspan="2">0.071</td><td>585</td><td>3420</td><td>0.433</td><td colspan="2">0.446</td><td>0.393</td><td>149</td></tr><tr><td>0.09</td><td>621</td><td>3858</td><td>31</td><td>0.445</td><td colspan="2">0.458</td><td>0.404</td><td>158</td></tr><tr><td>0.085</td><td>0.063</td><td>676</td><td>4565</td><td>33</td><td>0.38</td><td colspan="2">0.391</td><td>0.404</td><td>172</td></tr><tr><td>0.08</td><td>0.056</td><td>735</td><td>5407</td><td>35</td><td>0.326</td><td colspan="2">0.335</td><td>0.296</td><td>187</td></tr><tr><td>0.075</td><td>0.063</td><td>725</td><td>5251</td><td>30</td><td>0.41</td><td colspan="2">0.422</td><td>0.372</td><td>184</td></tr></table>

续表8-26   

<table><tr><td rowspan="2">网孔基本尺寸mm</td><td rowspan="2">金属丝直径mm</td><td rowspan="2">1dm网长上金属丝根数</td><td rowspan="2">网孔数个/cm2</td><td rowspan="2">有效截面率,%</td><td colspan="4">网重,kg/m2</td><td>相当英制目数目/英寸</td></tr><tr><td>黄铜H80</td><td colspan="2">锡青铜QSn6.5-0.4</td><td>镍N6</td><td>不锈钢</td></tr><tr><td>0.071</td><td>0.056</td><td>787</td><td>6200</td><td>31</td><td>0.351</td><td colspan="2">0.361</td><td>0.318</td><td>200</td></tr><tr><td>0.063</td><td>0.045</td><td>926</td><td>8573</td><td>34</td><td rowspan="10"></td><td colspan="2">0.273</td><td>0.241</td><td>235</td></tr><tr><td>0.06</td><td rowspan="2">0.04</td><td>1000</td><td>10000</td><td>36</td><td colspan="2">0.232</td><td>0.205</td><td>254</td></tr><tr><td>0.056</td><td>1040</td><td>10800</td><td rowspan="2">34</td><td colspan="2">0.242</td><td>0.214</td><td>264</td></tr><tr><td>0.05</td><td rowspan="2">0.036</td><td>1163</td><td>13521</td><td colspan="2">0.219</td><td>0.194</td><td>295</td></tr><tr><td>0.045</td><td>1235</td><td>15242</td><td>31</td><td colspan="2">0.234</td><td>0.206</td><td>314</td></tr><tr><td>0.04</td><td>0.03</td><td>1429</td><td>20408</td><td>33</td><td colspan="2">0.188</td><td>0.165</td><td>363</td></tr><tr><td>0.038</td><td rowspan="2">0.025</td><td>1587</td><td>25195</td><td>36</td><td>0.144</td><td rowspan="4"></td><td>0.127</td><td>403</td></tr><tr><td>0.036</td><td>1639</td><td>26874</td><td rowspan="2">35</td><td>0.149</td><td>0.131</td><td>416</td></tr><tr><td>0.032</td><td rowspan="2">0.022</td><td>1852</td><td>34294</td><td>0.13</td><td>0.115</td><td>470</td></tr><tr><td>0.028</td><td>2000</td><td>40000</td><td>31</td><td>0.142</td><td>0.125</td><td>508</td></tr></table>

# 8.6 防波套

# （1）Q/XD46防波套的规格见表8-27。

表 8-27 Q/XD46 防波套的规格  

<table><tr><td rowspan="2">型 号</td><td colspan="2">直径,mm</td><td rowspan="2">镀锡铜线公称直径mm</td><td rowspan="2">理论重量kg/m</td></tr><tr><td>最大</td><td>最小</td></tr><tr><td>P-2×4</td><td>2</td><td>4</td><td>0.12</td><td>0.010</td></tr><tr><td>P-4×5</td><td>4</td><td>5</td><td>0.12</td><td>0.014</td></tr><tr><td>P-3×6</td><td>3</td><td>6</td><td>0.15</td><td>0.017</td></tr><tr><td>P-6×10</td><td>6</td><td>10</td><td>0.15</td><td>0.033</td></tr><tr><td>P-10×16</td><td>10</td><td>16</td><td>0.20</td><td>0.060</td></tr><tr><td>P-16×24</td><td>16</td><td>24</td><td>0.30</td><td>0.135</td></tr><tr><td>P-24×30</td><td>24</td><td>30</td><td>0.30</td><td>0.171</td></tr><tr><td>P-30×40</td><td>30</td><td>40</td><td>0.30</td><td>0.202</td></tr><tr><td>P-40×55</td><td>40</td><td>55</td><td>0.30</td><td>0.286</td></tr></table>

# （2）沪Q/JBD34防波套的规格见表8-28。

表 8-28 沪 Q/JBD34 防波套的规格  

<table><tr><td>直径范围mm</td><td>编织结构股数×根数×单线线径,mm</td><td>套到最大内径mm</td><td>单位长度计算重量kg/m</td><td>每圈(筒)重量kg</td></tr><tr><td>1~2</td><td>16×5×0.10</td><td>2</td><td>0.0040</td><td>1~3</td></tr><tr><td>2~4</td><td>16×5×0.10</td><td>4</td><td>0.0065</td><td>2~4</td></tr><tr><td>3~6</td><td>24×4×0.15</td><td>6</td><td>0.0170</td><td>6~8</td></tr><tr><td>6~10</td><td>24×8×0.15</td><td>10</td><td>0.0340</td><td>7~9</td></tr><tr><td>10~16</td><td>24×8×0.20</td><td>16</td><td>0.0600</td><td>15~20</td></tr><tr><td>16~24</td><td>24×8×0.30</td><td>24</td><td>0.1350</td><td>18~22</td></tr><tr><td>24~30</td><td>36×6×0.30</td><td>30</td><td>0.1560</td><td>18~22</td></tr><tr><td>30~40</td><td>36×8×0.30</td><td>40</td><td>0.2020</td><td>18~22</td></tr><tr><td>40~55</td><td>48×8×0.30</td><td>55</td><td>0.2760</td><td>18~22</td></tr><tr><td>55~60</td><td>48×10×0.30</td><td>60</td><td>0.3450</td><td>18~22</td></tr></table>

# 第2篇 非金属材料

# 第9章 塑料及其制品

塑料是天然树脂或合成树脂加入或不加入填料、增塑剂及其他添加剂在一定的温度和压力下具有可塑性，能塑造成各种形状制品的有机高分子材料。

塑料质轻、抗冲击、抗疲劳，在飞机上主要用作一般结构件；塑料导电率、导热率抵，是优良的电绝缘材料和热绝缘材料；有些塑料摩擦系数小，具有自润滑的特性，可用作飞机上的耐磨件；耐腐蚀的塑料可以制作在各种腐蚀介质中工作的密封件、衬垫等。塑料的种类繁多，不同种类的塑料性能差异较大，因此，在飞机设计选材时，要根据飞机各部位的使用要求合理选择不同特性的塑料。

本章收集了飞机上常用的塑料，并将它们分成热塑性塑料、热固性塑料、泡沫塑料三大类，再根据所用树脂的种类详细分类。

# 9.1 材料的分类、牌号及标准

# 9.1.1 热塑性塑料

热塑性塑料及其制品的类别、牌号及标准见表9-1。

表 9-1 热塑性塑料及其制品的类别、牌号及标准  

<table><tr><td>类别</td><td>材料名称</td><td colspan="2">材 料 牌 号</td><td>材料标准</td></tr><tr><td rowspan="13">聚乙烯塑料</td><td rowspan="5">低密度聚乙烯树脂</td><td>PE-FSB-23D012</td><td>PE-FSB-23D022</td><td rowspan="5">GB11115-90</td></tr><tr><td>PE-FA-18D006</td><td>FE-FA-18D002</td></tr><tr><td>PE-FA-23D003</td><td>PE-FA-23D002</td></tr><tr><td>PE-M-18D022</td><td>PE-M-13D022</td></tr><tr><td>PE-M-18D500</td><td></td></tr><tr><td rowspan="8">高密度聚乙烯树脂</td><td>PE-EA-57D003</td><td>PE-EA-57D012</td><td rowspan="8">GB11116-90</td></tr><tr><td>PE-FA-50D012</td><td>PE-FA-50G200</td></tr><tr><td>PE-GA-50D006</td><td>PE-GA-57D006</td></tr><tr><td>PE-GA-57D012</td><td>PE-IA-50D012</td></tr><tr><td>PE-IA-57D006</td><td>PE-MA-50D045</td></tr><tr><td>PE-MA-57D045</td><td>PE-MA-57D075</td></tr><tr><td>PE-MA-62D045</td><td>PE-ML-57D075</td></tr><tr><td>PE-BA-62D003</td><td></td></tr><tr><td rowspan="5">聚丙烯塑料</td><td rowspan="4">聚丙烯树脂</td><td>PPH-M-012</td><td>PPH-M-022</td><td rowspan="4">GB12670-90</td></tr><tr><td>PPH-M-022-A</td><td>PPH-M-045</td></tr><tr><td>PPH-M-075</td><td>PPH-M-105</td></tr><tr><td>PPB-MP-012</td><td></td></tr><tr><td>聚丙烯管材</td><td colspan="2"></td><td>SG246-81</td></tr></table>

续表 9-1  

<table><tr><td>类别</td><td>材料名称</td><td colspan="2">材 料 牌 号</td><td>材料标准</td></tr><tr><td rowspan="2">聚丙烯塑料</td><td rowspan="2">阻燃聚丙烯</td><td colspan="2">FPM-130 IFPM-130</td><td>北京化工研究院标准</td></tr><tr><td colspan="2">自熄性增强聚丙烯</td><td>CYB8008-85</td></tr><tr><td rowspan="8">聚苯乙烯塑料</td><td rowspan="2">聚苯乙烯树脂</td><td colspan="2">PS-GN,095-03 PS-GN,095-06</td><td rowspan="2">GB12671-90</td></tr><tr><td colspan="2">PS-GN,085-03 PS-GN,085-06</td></tr><tr><td rowspan="5">ABS树脂</td><td colspan="2">ABS-1,GN,095-15-150-2.5ABS-1,GN,095-15-150-2</td><td rowspan="5">GB12672-90</td></tr><tr><td colspan="2">ABS-1,XN,095-15-250-2</td></tr><tr><td colspan="2">ABS-1,XN,095-08-350-1.5</td></tr><tr><td colspan="2">ABS-1,EN,083-08-150-1.5</td></tr><tr><td colspan="2">ABS-1,MN,095-08-065-2</td></tr><tr><td>ABS挤出板材</td><td colspan="2"></td><td>GB10009-88</td></tr><tr><td rowspan="4">聚氯乙烯塑料</td><td>硬聚氯乙烯板材</td><td colspan="2"></td><td>GB4454-84</td></tr><tr><td>软聚氯乙烯挤出板材</td><td colspan="2"></td><td>SG245-81</td></tr><tr><td>硬聚氯乙烯管材</td><td colspan="2"></td><td>GB4219-84</td></tr><tr><td>软聚氯乙烯管材</td><td colspan="2"></td><td>SG79-75</td></tr><tr><td rowspan="7">聚四氟乙烯塑料</td><td>聚四氟乙烯树脂</td><td colspan="2">SFX-1SFF-1-1 SFF-1-2</td><td>HG2-234-78HG2-234-67</td></tr><tr><td>聚四氟乙烯板材</td><td colspan="2">SFB-1 SFB-2 SFB-3</td><td>ZBG33002-85</td></tr><tr><td>聚四氟乙烯管材</td><td colspan="2">SFG-1 SFG-2</td><td>ZBG33001-85</td></tr><tr><td>聚四氟乙烯棒材</td><td colspan="2">SFBN-1 SFBN-2</td><td>ZBG33003-85</td></tr><tr><td>聚四氟乙烯薄膜</td><td colspan="2">SFM-1 SFM-2 SFM-3</td><td>ZBG33004-85</td></tr><tr><td rowspan="2">聚四氟乙烯生料带</td><td colspan="2">SFD-1 SFD-2</td><td></td></tr><tr><td colspan="2">3类</td><td>浙Q/HG131-85</td></tr><tr><td rowspan="9">聚酰胺树脂及制品</td><td>尼龙66</td><td colspan="2">尼龙66</td><td>沪Q/SG10-1845-79</td></tr><tr><td>防老化尼龙66</td><td colspan="2">F-6601</td><td>黑QB/HG179-85</td></tr><tr><td>聚酰胺610</td><td colspan="2">XAZ-610</td><td>HG2-354-66</td></tr><tr><td>玻璃纤维增强尼龙610</td><td colspan="2">FRPA610W</td><td>CYB-80010-86</td></tr><tr><td>聚酰胺1010树脂</td><td colspan="2">PA1010</td><td>HG2-869-81HB5394-87</td></tr><tr><td>玻璃纤维增强尼龙1010</td><td colspan="2">增强尼龙1010</td><td>HB5393-87沪Q/HG13-235-82</td></tr><tr><td>炭黑尼龙1010</td><td colspan="2">炭黑尼龙1010</td><td>沪Q/HG13-223-82</td></tr><tr><td>尼龙1010管</td><td colspan="2"></td><td>沪Q/HG13-348-79</td></tr><tr><td>尼龙1010棒</td><td colspan="2"></td><td>沪Q/HG13-326-82</td></tr><tr><td>聚甲醛树脂</td><td>聚甲醛树脂</td><td colspan="2"></td><td>沪Q/HG13-264-85</td></tr></table>

# 9.1.2 热固性塑料

热固性塑料的类别、牌号及标准见表9-2。

表 9-2 热固性塑料的类别、牌号及标准  

<table><tr><td>类别</td><td>材料名称</td><td>材料牌号</td><td>材料标准</td></tr><tr><td rowspan="2">酚醛塑料</td><td>酚醛模塑料</td><td>PF2A2-141PF2A3-1501PF2E4-2304</td><td>GB1404-86</td></tr><tr><td>酚醛玻璃纤维增强塑料</td><td>FX-501FX-502FBMZ-7901</td><td>WJ581-78WJ582-78Q/BG80-01</td></tr><tr><td>不饱和聚酯塑料</td><td>DAP模塑料</td><td>D-200</td><td>沪Q/HG13-446-82</td></tr><tr><td>氨基塑料</td><td>三聚氰胺甲醛树脂</td><td>MFIP-C</td><td>HG2-887-76</td></tr></table>

# 9.1.3 泡沫塑料

泡沫塑料的类别、牌号及标准见表9-3。

表 9-3 泡沫塑料的类别、牌号及标准  

<table><tr><td>类别</td><td>材料名称</td><td>材料牌号</td><td>材料标准</td></tr><tr><td rowspan="2">聚氯乙烯泡沫塑料</td><td>硬质聚氯乙烯泡沫塑料</td><td>PLY-10 PLY-15 PLY-20</td><td>Q/SSS303-65</td></tr><tr><td>软质聚氯乙烯泡沫塑料</td><td></td><td>天津泡沫塑料厂标准</td></tr><tr><td>聚苯乙烯泡沫塑料</td><td>硬质聚苯乙烯泡沫塑料</td><td>PB4-4 PB4-6</td><td>Q/SSS302-65</td></tr><tr><td rowspan="2">聚氨酯泡沫塑料</td><td>自熄性软质聚氨酯泡沫塑料</td><td></td><td>HB5404-88</td></tr><tr><td>硬质聚氨酯泡沫塑料</td><td></td><td>上海新光化工厂标准</td></tr><tr><td>酚醛泡沫塑料</td><td></td><td>FD-20(板)FD-20(粉或片料)</td><td>Q/CHH15-93Q/CHH14-93</td></tr></table>

# 9.2 材料性能

# 9.2.1 热塑性塑料的性能

# （1）聚乙烯塑料

# a. 低密度聚乙烯树脂

低密度聚乙烯树脂的标准性能见表9-4。

表 9-4 低密度聚乙烯树脂的标准性能  

<table><tr><td rowspan="2">牌 号级 别能</td><td colspan="3">PE-FSB-23D012</td><td colspan="3">PE-FSB-23D022</td><td colspan="3">PE-FA-18D006</td><td colspan="3">PE-FA-18D002</td><td colspan="3">PE-FA-23D003</td></tr><tr><td>优级</td><td>一级</td><td>合格</td><td>优级</td><td>一级</td><td>合格</td><td>优级</td><td>一级</td><td>合格</td><td>优级</td><td>一级</td><td>合格</td><td>优级</td><td>一级</td><td>合格</td></tr><tr><td>熔体流动速率g/10min</td><td colspan="3">1.5±0.2</td><td colspan="3">2.0±0.4</td><td colspan="3">0.45±0.15</td><td colspan="3">0.3±0.06</td><td colspan="3">0.4±0.06</td></tr><tr><td>密度(23℃),g/cm³</td><td colspan="3">0.9222±0.0015</td><td colspan="3">0.9222±0.0015</td><td colspan="3">0.9182±0.0015</td><td colspan="3">0.9200±0.0015</td><td colspan="3">0.9212±0.0015</td></tr><tr><td>拉伸强度,MPa ≥</td><td colspan="3">11.0</td><td colspan="3">11.0</td><td>16.0</td><td>15.5</td><td>15.0</td><td>18.0</td><td>16.0</td><td>15.0</td><td>18.0</td><td>17.0</td><td>16.0</td></tr><tr><td>断裂伸长率,% ≥</td><td colspan="3">550</td><td colspan="3">550</td><td>650</td><td>550</td><td>500</td><td>650</td><td>550</td><td>500</td><td>650</td><td>550</td><td>500</td></tr><tr><td>软化点(维卡),C ≥</td><td colspan="3"></td><td colspan="3"></td><td colspan="3"></td><td colspan="3"></td><td colspan="3"></td></tr><tr><td rowspan="2">牌 号级 别能</td><td colspan="4">PE-FA-23D002</td><td colspan="4">PE-M-18D022</td><td colspan="4">PE-M-13D022</td><td colspan="3">PE-M-18D500</td></tr><tr><td>优级</td><td>一级</td><td colspan="2">合格</td><td>优级</td><td>一级</td><td colspan="2">合格</td><td>优级</td><td>一级</td><td colspan="2">合格</td><td>优级</td><td>一级</td><td>合格</td></tr><tr><td>熔体流动速率g/10min</td><td colspan="4">0.3±0.04</td><td colspan="4">2.0±0.3</td><td colspan="4">2.0±0.3</td><td colspan="3">50±7.0</td></tr><tr><td>密度(23℃),g/cm³</td><td colspan="4">0.9212±0.0015</td><td colspan="4">0.9192±0.0015</td><td colspan="4">0.9175±0.0015</td><td colspan="3">0.9162±0.0015</td></tr><tr><td>拉伸强度,MPa ≥</td><td>18.0</td><td>17.5</td><td colspan="2">17.0</td><td>13.0</td><td>13.0</td><td colspan="2">13.0</td><td>13.0</td><td>13.0</td><td colspan="2">12.0</td><td>7.5</td><td>7.5</td><td>6.0</td></tr><tr><td>断裂伸长率,% ≥</td><td>650</td><td>550</td><td colspan="2">500</td><td colspan="4">500</td><td colspan="4">500</td><td colspan="2">370</td><td>300</td></tr><tr><td>软化点(维卡),C ≥</td><td colspan="4"></td><td colspan="4">85</td><td colspan="4">85</td><td colspan="3">73</td></tr></table>

# b. 高密度聚乙烯树脂

高密度聚乙烯树脂的标准性能见表9-5。

表 9-5 高密度聚乙烯树脂的标准性能  

<table><tr><td rowspan="2">能\级\别\牌 号</td><td colspan="3">PE-EA-57D003</td><td colspan="3">PE-EA-57D012</td><td colspan="3">PE-FA-50D012</td><td colspan="3">PE-FA-50G200</td></tr><tr><td>优级</td><td>一级</td><td>合格</td><td>优级</td><td>一级</td><td>合格</td><td>优级</td><td>一级</td><td>合格</td><td>优级</td><td>一级</td><td>合格</td></tr><tr><td>熔体流动速率g/10min</td><td>0.24~0.36</td><td>0.24~0.36</td><td>0.20~0.40</td><td>0.70~1.1</td><td>0.70~1.2</td><td>0.70~1.5</td><td>0.88~1.3</td><td>0.88~1.3</td><td>0.70~1.5</td><td>13~19</td><td>13~19</td><td>11~21</td></tr><tr><td>密度(23℃),g/cm3</td><td>0.952~0.956</td><td>0.952~0.956</td><td>0.951~0.957</td><td>0.957~0.961</td><td>0.957~0.961</td><td>0.956~0.962</td><td>0.948~0.952</td><td>0.948~0.952</td><td>0.947~0.953</td><td>0.947~0.951</td><td>0.947~0.951</td><td>0.946~0.952</td></tr><tr><td>拉伸屈服强度,MPa≥</td><td>24.0</td><td>23.0</td><td>22.0</td><td>24.0</td><td>23.0</td><td>22.0</td><td>23.0</td><td>22.0</td><td>21.0</td><td>23.0</td><td>22.0</td><td>21.0</td></tr><tr><td>断裂伸长率,% ≥</td><td colspan="3">120</td><td colspan="3">150</td><td colspan="3">500</td><td colspan="3">150</td></tr><tr><td>简支梁冲击强度kJ/m2≥</td><td></td><td></td><td></td><td></td><td></td><td></td><td></td><td></td><td></td><td></td><td></td><td></td></tr><tr><td>悬臂梁冲击强度J/m≥</td><td></td><td></td><td></td><td></td><td></td><td></td><td></td><td></td><td></td><td></td><td></td><td></td></tr><tr><td>冲击脆化温度,C ≤</td><td></td><td></td><td></td><td></td><td></td><td></td><td></td><td></td><td></td><td></td><td></td><td></td></tr></table>

续表 9-5  

<table><tr><td rowspan="2">牌号级别性能</td><td colspan="4">PE-GA-50D006</td><td colspan="4">PE-GA-57D006</td><td colspan="4">PE-GA-51D012</td><td></td></tr><tr><td>优级</td><td colspan="2">一级</td><td>合格</td><td colspan="2">优级</td><td colspan="2">一级</td><td>合格</td><td colspan="2">优级</td><td>一级</td><td>合格</td></tr><tr><td>熔体流动速率g/10min</td><td>0.36~0.54</td><td colspan="2">0.36~0.54</td><td>0.30~0.60</td><td colspan="2">0.48~0.72</td><td colspan="2">0.48~0.72</td><td>0.40~0.80</td><td colspan="2">0.80~1.2</td><td>0.80~1.2</td><td>0.65~1.4</td></tr><tr><td>密度(23℃),g/cm³</td><td>0.949~0.953</td><td colspan="2">0.948~0.953</td><td>0.948~0.954</td><td colspan="2">0.952~0.956</td><td colspan="2">0.952~0.956</td><td>0.951~0.957</td><td colspan="2">0.954~0.958</td><td>0.954~0.958</td><td>0.953~0.959</td></tr><tr><td>拉伸屈服强度,MPa≥</td><td>24.0</td><td colspan="2">23.0</td><td>22.0</td><td colspan="2">24.0</td><td colspan="2">23.0</td><td>22.0</td><td colspan="2">24.0</td><td>23.0</td><td>22.0</td></tr><tr><td>断裂伸长率,% ≥</td><td colspan="4">500</td><td colspan="5">120</td><td colspan="4">120</td></tr><tr><td>简支梁冲击强度kJ/m2≥</td><td></td><td colspan="2"></td><td></td><td colspan="2"></td><td colspan="2"></td><td></td><td colspan="2"></td><td></td><td></td></tr><tr><td>悬臂梁冲击强度J/m≥</td><td></td><td colspan="2"></td><td></td><td colspan="2"></td><td colspan="2"></td><td></td><td colspan="2"></td><td></td><td></td></tr><tr><td>冲击脆化温度,C≤</td><td></td><td colspan="2"></td><td></td><td colspan="2"></td><td colspan="2"></td><td></td><td colspan="2"></td><td></td><td></td></tr><tr><td rowspan="2">牌号级别性能</td><td colspan="4">PE-IA-50D012</td><td colspan="3">PE-IA-57D006</td><td colspan="3">PE-MA-50D045</td><td colspan="3">PE-MA-57D045</td></tr><tr><td>优级</td><td>一级</td><td>合格</td><td>优级</td><td>一级</td><td>合格</td><td>优级</td><td>一级</td><td>合格</td><td>优级</td><td>一级</td><td>合格</td><td></td></tr><tr><td>熔体流动速率g/10min</td><td>0.80~1.1</td><td>0.80~1.2</td><td>0.62~1.3</td><td>0.52~0.78</td><td>0.52~0.78</td><td>0.42~0.88</td><td>3.2~4.8</td><td>3.2~4.8</td><td>2.6~5.4</td><td>3.6~5.4</td><td>3.6~5.4</td><td>3.6~5.4</td><td>3.0~6.0</td></tr><tr><td>密度(23℃),g/cm³</td><td>0.949~0.953</td><td>0.949~0.953</td><td>0.948~0.954</td><td>0.952~0.956</td><td>0.951~0.956</td><td>0.951~0.957</td><td>0.950~0.954</td><td>0.949~0.955</td><td>0.949~0.955</td><td>0.958~0.962</td><td>0.958~0.962</td><td>0.958~0.962</td><td>0.957~0.963</td></tr><tr><td>拉伸屈服强度,MPa≥</td><td>24.0</td><td>23.0</td><td>22.0</td><td>24.0</td><td>23.0</td><td>22.0</td><td>26.0</td><td>25.0</td><td>23.0</td><td>26.0</td><td>25.0</td><td>23.0</td><td></td></tr><tr><td>断裂伸长率,% ≥</td><td colspan="4">500</td><td colspan="3">500</td><td colspan="3">80</td><td colspan="3">60</td></tr><tr><td>简支梁冲击强度kJ/m2≥</td><td></td><td></td><td></td><td></td><td></td><td></td><td></td><td></td><td></td><td>10</td><td>9.0</td><td>8.0</td><td></td></tr><tr><td>悬臂梁冲击强度J/m≥</td><td></td><td></td><td></td><td></td><td></td><td></td><td>45</td><td>40</td><td>35</td><td></td><td></td><td></td><td></td></tr><tr><td>冲击脆化温度,C≤</td><td></td><td></td><td></td><td></td><td></td><td></td><td></td><td></td><td></td><td></td><td></td><td></td><td></td></tr><tr><td rowspan="2">牌号级别性能</td><td colspan="4">PE-MA-57D075</td><td colspan="3">PE-MA-62D045</td><td colspan="3">PE-MI-57D075</td><td colspan="3">PE-BA-62D003</td></tr><tr><td>优级</td><td>一级</td><td>合格</td><td>优级</td><td>一级</td><td>合格</td><td>优级</td><td>一级</td><td>合格</td><td>优级</td><td>一级</td><td>合格</td><td></td></tr><tr><td>熔体流动速率g/10min</td><td>6.0~9.0</td><td>6.0~9.0</td><td>5.0~10</td><td>4.5~6.5</td><td>4.5~6.5</td><td>3.5~7.5</td><td>6.0~9.0</td><td>6.0~9.0</td><td>5.0~10</td><td>0.25~0.45</td><td>0.25~0.45</td><td>0.25~0.45</td><td>0.20~0.50</td></tr><tr><td>密度(23℃),g/cm³</td><td>0.955~0.959</td><td>0.955~0.959</td><td>0.954~0.960</td><td>0.962~0.966</td><td>0.962~0.966</td><td>0.961~0.967</td><td>0.955~0.960</td><td>0.955~0.960</td><td>0.955~0.961</td><td>0.958~0.962</td><td>0.958~0.962</td><td>0.957~0.962</td><td>0.957~0.963</td></tr><tr><td>拉伸屈服强度,MPa≥</td><td>26.0</td><td>25.0</td><td>23.0</td><td>26.0</td><td>25.0</td><td>23.0</td><td>26.0</td><td>25.0</td><td>23.0</td><td>26.0</td><td>25.0</td><td>23.0</td><td></td></tr><tr><td>断裂伸长率,% ≥</td><td colspan="4">80</td><td colspan="3">80</td><td colspan="3">60</td><td colspan="3">500</td></tr><tr><td>简支梁冲击强度kJ/m2≥</td><td></td><td></td><td></td><td>5.0</td><td>4.0</td><td>3.0</td><td></td><td></td><td></td><td></td><td></td><td></td><td></td></tr><tr><td>悬臂梁冲击强度J/m≥</td><td>35</td><td>25</td><td>20</td><td></td><td></td><td></td><td>30</td><td>25</td><td>20</td><td>300</td><td>250</td><td>200</td><td></td></tr><tr><td>冲击脆化温度,C≤</td><td></td><td></td><td></td><td></td><td></td><td></td><td></td><td></td><td></td><td>-70</td><td>-70</td><td>-70</td><td></td></tr></table>

# （2）聚丙烯塑料

# a. 聚丙烯树脂

聚丙烯树脂的标准性能见表9-6。

表 9-6 聚丙烯树脂的标准性能  

<table><tr><td rowspan="2" colspan="2">牌 号级别性能</td><td colspan="3">PPH-M-012</td><td colspan="3">PPH-M-022</td><td colspan="3">PPH-M-022-A</td><td colspan="3">PPH-M-045</td><td colspan="3">PPH-M-075</td><td colspan="3">PPH-M-105</td><td colspan="3">PPB-MP-012</td></tr><tr><td>优级</td><td>一级</td><td>合格</td><td>优级</td><td>一级</td><td>合格</td><td>优级</td><td>一级</td><td>合格</td><td>优级</td><td>一级</td><td>合格</td><td>优级</td><td>一级</td><td>合格</td><td>优级</td><td>一级</td><td>合格</td><td>优级</td><td>一级</td><td>合格</td></tr><tr><td colspan="2">熔体流动速度g/10min</td><td colspan="2">1.1~1.9</td><td>0.90~2.1</td><td colspan="2">2.2~3.8</td><td>1.8~4.2</td><td colspan="2">1.9~3.1</td><td>1.5~3.5</td><td colspan="2">3.8~6.2</td><td>3.0~7.0</td><td colspan="2">5.2~8.8</td><td>4.2~9.8</td><td colspan="2">8.2~14</td><td>6.6~15</td><td colspan="2">0.98~2.0</td><td>0.82~2.2</td></tr><tr><td colspan="2">等规指数,% ≥</td><td colspan="3">96.0</td><td colspan="3">96.0</td><td colspan="3">96.0</td><td colspan="3">96.0</td><td colspan="3">96.0</td><td colspan="3">96.0</td><td colspan="3"></td></tr><tr><td colspan="2">拉伸屈服强度,MPa ≥</td><td>31.0</td><td>30.0</td><td>28.0</td><td>31.0</td><td>30.0</td><td>28.0</td><td>31.0</td><td>30.0</td><td>28.0</td><td>31.5</td><td>30.5</td><td>28.5</td><td>31.5</td><td>30.5</td><td>28.5</td><td>32.0</td><td>31.0</td><td>29.0</td><td>22.5</td><td>21.0</td><td>20.0</td></tr><tr><td rowspan="2">悬臂梁冲击强度,J/m</td><td>23 C ≥</td><td colspan="3">19</td><td colspan="3">17</td><td colspan="3">17</td><td colspan="3">17</td><td colspan="3">15</td><td colspan="3">15</td><td colspan="3"></td></tr><tr><td>-20 C ≥</td><td colspan="3"></td><td colspan="3"></td><td colspan="3"></td><td colspan="3"></td><td colspan="3"></td><td colspan="3"></td><td>30</td><td>25</td><td>23</td></tr><tr><td colspan="2">软化点(维卡),C ≥</td><td colspan="3">150</td><td colspan="3">150</td><td colspan="3">150</td><td colspan="3">150</td><td colspan="3">150</td><td colspan="3">150</td><td colspan="3">135</td></tr><tr><td colspan="2">洛氏硬度(R标尺) ≥</td><td colspan="3">95</td><td colspan="3">95</td><td colspan="3">95</td><td colspan="3">95</td><td colspan="3">95</td><td colspan="3">95</td><td colspan="3">75</td></tr></table>

# b. 聚丙烯管材

聚丙烯管材的标准性能见表9-7。

聚丙烯管材的规格见表9-8。

表 9-7 聚丙烯管材的标准性能  

<table><tr><td colspan="3">性能</td><td>指 标</td></tr><tr><td colspan="3">20℃液压试验(瞬时爆破环向应力),MPa</td><td>21.6</td></tr><tr><td rowspan="10">0°落锤冲击能量,J</td><td rowspan="5">I型</td><td rowspan="5">公称外径∅50mm</td><td>29.4</td></tr><tr><td>39.2</td></tr><tr><td>49.0</td></tr><tr><td>58.8</td></tr><tr><td>68.6</td></tr><tr><td rowspan="5">II型</td><td rowspan="5">公称外径∅50mm</td><td>78.4</td></tr><tr><td>∅63mm</td></tr><tr><td>∅75mm</td></tr><tr><td>∅90mm</td></tr><tr><td>∅110mm</td></tr><tr><td rowspan="3">工作压力,MPa</td><td>I型</td><td></td><td>0.39</td></tr><tr><td>II型</td><td></td><td>0.59</td></tr><tr><td>III型</td><td></td><td>0.78</td></tr></table>

表 9-8 聚丙烯管材的规格 (mm)  

<table><tr><td rowspan="2">公称外径</td><td rowspan="2">外径公差</td><td colspan="3">壁厚及公差</td><td rowspan="2">长度及公差</td></tr><tr><td>I型</td><td>II型</td><td>III型</td></tr><tr><td>16</td><td>±0.02</td><td></td><td></td><td></td><td rowspan="6">4000±0.1</td></tr><tr><td>20</td><td>±0.30</td><td></td><td></td><td></td></tr><tr><td>25</td><td>±0.30</td><td></td><td></td><td>2.0+0.4</td></tr><tr><td>32</td><td>±0.30</td><td></td><td></td><td>2.2+0.4</td></tr><tr><td>40</td><td>±0.40</td><td></td><td>2.1+0.4</td><td>2.8+0.5</td></tr><tr><td>50</td><td>±0.40</td><td>2+0.4</td><td>2.6+0.5</td><td>3.4+0.6</td></tr></table>

续表 9-8  

<table><tr><td rowspan="2">公称外径</td><td rowspan="2">外径公差</td><td colspan="3">壁 厚 及 公 差</td><td rowspan="2">长度及公差</td></tr><tr><td>I 型</td><td>II 型</td><td>III型</td></tr><tr><td>63</td><td>±0.50</td><td>2.3+0.5</td><td>3.3+0.6</td><td>4.3+0.7</td><td rowspan="19">4000±0.1</td></tr><tr><td>75</td><td>±0.50</td><td>2.7+0.5</td><td>3.9+0.6</td><td>5.1+0.8</td></tr><tr><td>90</td><td>±0.70</td><td>3.2+0.6</td><td>4.7+0.7</td><td>6.1+0.9</td></tr><tr><td>110</td><td>±0.80</td><td>3.9+0.6</td><td>5.7+0.8</td><td>7.5+1.0</td></tr><tr><td>125</td><td>±1.0</td><td>4.4+0.7</td><td>6.5+0.8</td><td>8.5+1.1</td></tr><tr><td>140</td><td>±1.0</td><td>5.0+0.7</td><td>7.3+1.0</td><td>9.5+1.2</td></tr><tr><td>160</td><td>±1.2</td><td>5.7+0.8</td><td>8.3+1.1</td><td>10.8+1.3</td></tr><tr><td>180</td><td>±1.4</td><td>6.4+0.9</td><td>9.4+1.2</td><td>12.2+1.5</td></tr><tr><td>200</td><td>±1.5</td><td>7.1+1.0</td><td>10.4+1.3</td><td>13.5+1.6</td></tr><tr><td>225</td><td>±1.8</td><td>7.9+1.1</td><td>11.7+1.4</td><td></td></tr><tr><td>250</td><td>±1.8</td><td>8.3+1.1</td><td>13.0+1.5</td><td></td></tr><tr><td>280</td><td>±2.0</td><td>9.9+1.2</td><td>14.5+1.6</td><td></td></tr><tr><td>315</td><td>±2.5</td><td>11.1+1.3</td><td>16.3+1.7</td><td></td></tr><tr><td>355</td><td>±3.0</td><td>12.5+1.5</td><td>18.4+2.1</td><td></td></tr><tr><td>400</td><td>±3.5</td><td>14.1+1.7</td><td>20.7+2.4</td><td></td></tr><tr><td>450</td><td>±4.0</td><td>15.8+1.8</td><td></td><td></td></tr><tr><td>500</td><td>±4.5</td><td>17.6+2.0</td><td></td><td></td></tr><tr><td>560</td><td>±5.0</td><td></td><td></td><td></td></tr><tr><td>630</td><td>±5.0</td><td></td><td></td><td></td></tr></table>

# c. 阻燃聚丙烯塑料

阻燃聚丙烯塑料的标准性能见表9-9。

表 9-9 阻燃聚丙烯塑料的标准性能  

<table><tr><td rowspan="2">性能</td><td colspan="3">牌 号</td></tr><tr><td>FPM-130</td><td>IFPM-130</td><td>自熄性增强聚丙烯</td></tr><tr><td>密度, \( \mathrm{g}/{\mathrm{{cm}}}^{3} \)</td><td colspan="2">1. 31</td><td>1.30</td></tr><tr><td>吸水率(24h,水中),%\( \leq \)</td><td></td><td></td><td>0.004</td></tr><tr><td>熔体流动速率,g/10min</td><td>3.5~6.5</td><td>\( 2 \sim  3 \)</td><td></td></tr><tr><td>热变形温度 (0.45MPa), C</td><td></td><td></td><td>135~145</td></tr><tr><td>软化点 (维卡), C≥</td><td colspan="2">155</td><td></td></tr><tr><td>燃烧性 (UL-94), 级</td><td colspan="2">V-O</td><td>V-O</td></tr><tr><td>氧指数\( \geq \)</td><td>27</td><td>27.5</td><td>24.6</td></tr><tr><td>拉伸强度,MPa</td><td>\( \geq  {26.5} \)</td><td>\( \geq  {19.6} \)</td><td>53.9~63.7</td></tr><tr><td>屈服强度,MPa\( \geq \)</td><td>29.4</td><td>23.5</td><td></td></tr><tr><td>断裂伸长率,%≥</td><td>60</td><td>40</td><td></td></tr><tr><td>变曲强度,MPa</td><td>\( \geq  {49.0} \)</td><td>\( \geq  {35.3} \)</td><td>58.8~73.6</td></tr><tr><td>弯曲弹性模量,GPa\( \geq \)</td><td>2.6</td><td>2.0</td><td>2.39</td></tr><tr><td>冲击韧度,kJ/m2</td><td></td><td></td><td></td></tr><tr><td>无缺口\( \geq \)</td><td>20</td><td>34</td><td></td></tr><tr><td>缺 口</td><td>\( &gt; {3.9} \)</td><td>\( &gt; {4.4} \)</td><td>\( 7 \sim  {12} \)</td></tr><tr><td>体积电阻率, \( \Omega  \cdot  \mathrm{m} \)</td><td></td><td></td><td>\( {1.5} \times  {10}^{12} \sim  {2.4} \times  {10}^{12} \)</td></tr><tr><td>介电强度, \( \mathrm{{kV}}/\mathrm{{mm}} \)</td><td colspan="2">\( \geq  {300} \)</td><td>7.5~15.8</td></tr><tr><td>介电常数(50Hz)</td><td></td><td></td><td>3. \( 8 \sim  {4.0} \)</td></tr><tr><td>介质损耗角正切(50Hz)</td><td></td><td></td><td>\( {1.8} \times  {10}^{-2} \sim  {3.4} \times  {10}^{-2} \)</td></tr></table>

# （3）聚苯乙烯塑料

# a. 聚苯乙烯树脂

聚苯乙烯树脂的标准性能见表9-10。

表 9-10 聚苯乙烯树脂的标准性能  

<table><tr><td rowspan="2">能\级\别\牌 号</td><td colspan="3">PS-GN,095-03</td><td colspan="3">PS-GN,095-06</td><td colspan="3">PS-GN,085-03</td><td colspan="3">PS-GN,085-06</td></tr><tr><td>优级</td><td>一级</td><td>合格</td><td>优级</td><td>一级</td><td>合格</td><td>优级</td><td>一级</td><td>合格</td><td>优级</td><td>一级</td><td>合格</td></tr><tr><td>软化点(维卡),C ≥</td><td>97.0</td><td>94.0</td><td>91.0</td><td>96.0</td><td>93.0</td><td>90.0</td><td>88.0</td><td>85.0</td><td>82.0</td><td>85.0</td><td>82.0</td><td>79.0</td></tr><tr><td>弯曲强度,MPa ≥</td><td>88.0</td><td>86.0</td><td>84.0</td><td>86.0</td><td>84.0</td><td>82.0</td><td>83.0</td><td>80.0</td><td>78.0</td><td>82.0</td><td>80.0</td><td>78.0</td></tr><tr><td>悬臂梁冲击强度,J/m ≥</td><td colspan="6">10</td><td colspan="6">13</td></tr><tr><td>熔体流动速率,g/10min</td><td colspan="3">1.5~4.0</td><td colspan="3">4.0~7.0</td><td colspan="3">1.5~4.0</td><td colspan="3">4.0~7.6</td></tr><tr><td>介电常数(106Hz) ≤</td><td colspan="6">2.6</td><td colspan="6">2.6</td></tr><tr><td>介质损耗角正切(106Hz) ≤</td><td colspan="3">4.5×10-4</td><td colspan="3">5.0×10-4</td><td colspan="3">4.0×10-4</td><td colspan="3">4.5×10-4</td></tr></table>

# b.ABS树脂

ABS 树脂的标准性能见表 9-11。

表 9-11 ABS 树脂的标准性能  

<table><tr><td rowspan="2" colspan="3">牌 号级性 别能</td><td colspan="3">ABS-1,GN,095-15-150-2.5</td><td colspan="3">ABS-1,GN,095-15-150-2</td><td colspan="3">ABS-1,XN,095-15-250-2</td><td colspan="3">ABS-1,XN,095-08-350-1.5</td><td colspan="3">ABS-1,EN,083-08-150-1.5</td><td colspan="3">ABS-1,MN,095-08-065-2</td></tr><tr><td>优级</td><td>一级</td><td>合格</td><td>优级</td><td>一级</td><td>合格</td><td>优级</td><td>一级</td><td>合格</td><td>优级</td><td>一级</td><td>合格</td><td>优级</td><td>一级</td><td>合格</td><td>优级</td><td>一级</td><td>合格</td></tr><tr><td colspan="3">熔体流动速率g/10min</td><td colspan="3">1.5~3.0</td><td colspan="3">1.3~2.3</td><td colspan="3">1.3~2.3</td><td colspan="3">0.5~1.5</td><td colspan="3">0.2~1.2</td><td colspan="3">0.5~2.0</td></tr><tr><td colspan="3">软化点(维卡),C≥</td><td>96.0</td><td>94.0</td><td>92.0</td><td>96.0</td><td>94.0</td><td>92.0</td><td>96.0</td><td>94.0</td><td>92.0</td><td>92.0</td><td>90.0</td><td>88.0</td><td>90.0</td><td>88.0</td><td>86.0</td><td>96.0</td><td>94.0</td><td>92.0</td></tr><tr><td colspan="3">弯曲屈服强度,MPa≥</td><td colspan="3">66.0</td><td colspan="3">63.0</td><td colspan="3">59.0</td><td colspan="3">47.0</td><td colspan="3">48.0</td><td colspan="3">50.0</td></tr><tr><td colspan="3">弯曲弹性模量,GPa≥</td><td colspan="3">24.0</td><td colspan="3">2.20</td><td colspan="3">2.10</td><td colspan="3">1.70</td><td colspan="3">1.60</td><td colspan="3">2.10</td></tr><tr><td colspan="3">拉伸屈服强度,MPa≥</td><td colspan="3">40.0</td><td colspan="3">37.0</td><td colspan="3">33.0</td><td colspan="3">27.0</td><td colspan="3">30.0</td><td colspan="3">40.0</td></tr><tr><td rowspan="3">悬臂梁冲击强度J/m</td><td rowspan="2">23 C</td><td>6.35mm≥</td><td>127</td><td>107</td><td>87</td><td>215</td><td>195</td><td>175</td><td>235</td><td>215</td><td>195</td><td>340</td><td>320</td><td>300</td><td>125</td><td>110</td><td>95</td><td>62</td><td>55</td><td>48</td></tr><tr><td>3.18mm≥</td><td></td><td></td><td></td><td></td><td></td><td></td><td></td><td></td><td></td><td></td><td></td><td></td><td>235</td><td>215</td><td>195</td><td>90</td><td>80</td><td>70</td></tr><tr><td>-40 C</td><td>6.35mm≥</td><td></td><td></td><td></td><td></td><td></td><td></td><td></td><td></td><td></td><td>160</td><td>140</td><td>120</td><td></td><td></td><td></td><td></td><td></td><td></td></tr><tr><td colspan="3">洛氏硬度(R标尺)≥</td><td colspan="3">105</td><td colspan="3">103</td><td colspan="3">104</td><td colspan="3">87</td><td colspan="3">97.0</td><td colspan="3">110</td></tr></table>

# c.ABC板材

ABS板材的标准性能见表9-12。

表 9-12 ABS 板材的标准性能  

<table><tr><td rowspan="2">性能</td><td colspan="3">指 标</td></tr><tr><td>通 用 级</td><td>高 冲 级</td><td>耐 热 级</td></tr><tr><td>拉伸屈服应力(纵、横向),MPa ≥</td><td>32.0</td><td>35.0</td><td>39.0</td></tr><tr><td>冲击强度(IZOD)(纵、横向),J/m ≥</td><td>88.0</td><td>118.0</td><td>59.0</td></tr><tr><td>球压痕硬度,N/mm² ≥</td><td>65.0</td><td>63.0</td><td>70.0</td></tr><tr><td>软化点(维卡), ℃ ≥</td><td>80.0</td><td>80.0</td><td>90.0</td></tr><tr><td>尺寸变化率(纵、横向),%</td><td></td><td>-20.0~5.00</td><td></td></tr></table>

# (4)聚氯乙烯塑料

# a. 硬聚氯乙烯板材

硬聚氯乙烯板材的标准性能见表9-13。

硬聚氯乙烯板材的规格见表9-14。

表 9-13 硬聚氯乙烯板材的标准性能  
表 9-14 硬聚氯乙烯板材的规格  

<table><tr><td colspan="2">性能</td><td>指标</td></tr><tr><td colspan="2">密度, g/cm³</td><td>1.38~1.55</td></tr><tr><td>软化点(维卡), C</td><td>≥</td><td>75</td></tr><tr><td>140℃加热尺寸变化率(纵、横向),%</td><td></td><td>±3.0</td></tr><tr><td rowspan="5">腐蚀速率(60±2℃,5h)</td><td>40% NaOH水溶液,g/m²</td><td>±1.0</td></tr><tr><td>40%HNO₃水溶液,g/m²</td><td>±1.0</td></tr><tr><td>30%H₂SO₄水溶液,g/m²</td><td>±1.0</td></tr><tr><td>35%HCl水溶液,g/m²</td><td>±2.0</td></tr><tr><td>整体性,液体石蜡浸泡</td><td>无裂缝</td></tr><tr><td>拉伸强度(纵、横向),MPa</td><td>≥</td><td>49</td></tr><tr><td>弯曲强度(纵、横向),MPa</td><td>≥</td><td>88.2</td></tr><tr><td>冲击韧度(纵、横向,缺口),kJ/m²</td><td>≥</td><td>2.9</td></tr></table>

(mm)
