Repository: C-zj02/CFD-claw

<div align="center">

**English** | [中文](#中文版) | [Français](README_FR.md) | [Русский](README_RU.md) | [हिन्दी](README_HI.md) | [العربية](README_AR.md) | [Português](README_PT.md)

# 🚀 Claude Code Python

**A Complete Python Reimplementation Based on Real Claude Code Source**

*From TypeScript Source → Rebuilt in Python with ❤️*

***
**🔥 Active Development • New Features Weekly 🔥**

</div>

***

## 🎯 What is This?

**Clawd Code** is a **complete Python rewrite** of Claude Code, based on the **real TypeScript source code**.

File: RAG-data/飞机设计手册_第3册_材料(上).pdf-8f0fcc05-71f6-4a18-812c-fa0e64a9cb29.md (part 5 of 15)
表 12-10 胶粘剂的化学类型及主要特性  
<table><tr><td rowspan="2">牌 号</td><td colspan="2">浸泡时间</td><td rowspan="2">硬度变化 (邵尔A型) 度</td><td rowspan="2">拉伸强度 变化</td><td rowspan="2">扯断伸长 率变化</td><td rowspan="2">恒定压缩永久 变形</td></tr><tr><td>温度 °C</td><td>时间 h</td></tr><tr><td rowspan="3">8360</td><td>120</td><td>168</td><td>+7.3</td><td>+4.9</td><td>-6.9</td><td>51</td></tr><tr><td>135</td><td>100</td><td>+4.5</td><td>+5.2</td><td>-6.3</td><td>42</td></tr><tr><td>150</td><td>70</td><td>+10.3</td><td>-28.4</td><td>-43.8</td><td>53</td></tr><tr><td rowspan="3">8370</td><td>120</td><td>168</td><td>+6.8</td><td>+6.1</td><td>-14.7</td><td>50</td></tr><tr><td>135</td><td>100</td><td>+4.2</td><td>-5.8</td><td>-12.1</td><td>44</td></tr><tr><td>150</td><td>70</td><td>+9.9</td><td>-34.5</td><td>-43.8</td><td>54</td></tr><tr><td rowspan="3">8380</td><td>120</td><td>168</td><td>+7.9</td><td>-5</td><td>-1.3</td><td>58</td></tr><tr><td>135</td><td>100</td><td>+4.7</td><td>-7.9</td><td>-11.1</td><td>45</td></tr><tr><td>150</td><td>70</td><td>+10.0</td><td>-28.2</td><td>-44.7</td><td>59</td></tr></table>

# 13.2.2 模压零件的基本性能

本节橡胶零件包括密封件、橡胶薄膜和仪表用橡胶-金属减震器，其基本性能分述如下：

（1）模压橡胶密封件 包括O形密封圈、矩形截面密封圈、橡胶密封碗、橡胶-金属活门件。  
a. 零件的规格 O 形密封圈基本尺寸和公差符合 GB3452.1-82《液压气动用 O 形橡胶尺寸系列和公差》的规定, 其他密封件应符合图纸规定的要求。

# b. 零件的外观质量

1）活动密封零件工作面应光滑平整，不应有气泡、孔眼、杂质，凹凸、划伤、毛刺及模型加工不良痕迹。非工作面允许有模型轻微磨损或加工不良的痕迹。横缝错位：180度角分模线的不大于 $0.05\mathrm{mm}$ 、45度角分模线的不大于 $0.1\mathrm{mm}$ 。橡胶密封碗非工作面按其他模压零件的要求。  
2）固定密封零件表面不应有气泡、孔眼、杂质，允许有模型轻微磨损或加工不良的痕迹。表面凸起或脱落凹陷不大于 $0.1\mathrm{mm}$ ，其他模压零件模缝错位和毛刺不大于 $0.2\mathrm{mm}$ 。  
3）其他模压零件表面杂质、凸起或杂质脱落的凹陷，厚度在 $5\mathrm{mm}$ 以下的零件，不超过 $0.1\mathrm{mm}$ ；厚度在 $5\mathrm{mm}$ 以上的零件，不超过 $0.3\mathrm{mm}$ 。毛刺及缺口，零件尺寸在 $5\mathrm{mm}$ 以下的，不大于 $0.3\mathrm{mm}$ ；而尺寸在 $5\mathrm{mm}$ 以上的，不大于 $0.5\mathrm{mm}$ ，模缝错位不超过 $0.2\mathrm{mm}$ 。  
4）氟橡胶由于工艺性较差，其模压制品外观质量可相应降低，橡胶密封碗的工作面不允许有飞边、缩边、杂质、气孔及凹凸等缺陷；非工作面按其他模压零件表面质量要求。O形圈允许缺陷按表13-27检验。此表对截面直径 $d_{2} = 1.80\sim 8.00\mathrm{mm}$ 范围内的非标准胶圈也适用。

表 13-27 O 形圈的检验要求  

<table><tr><td rowspan="3">表面缺陷类型</td><td rowspan="3">示意图</td><td rowspan="3">表面缺陷尺寸</td><td colspan="10">最大允许极限</td></tr><tr><td colspan="5">通用型 胶圈截面直径 d2,mm</td><td colspan="5">专用型 胶圈截面直径 d2,mm</td></tr><tr><td>1.80</td><td>2.65</td><td>3.55</td><td>6.30</td><td>7.00</td><td>1.80</td><td>2.65</td><td>3.55</td><td>5.30</td><td>7.00</td></tr><tr><td>错位和配合不当</td><td>e</td><td>0.08</td><td>0.10</td><td>0.13</td><td>0.15</td><td>0.15</td><td>0.15</td><td>0.08</td><td>0.08</td><td>0.10</td><td>0.10</td><td>0.12</td></tr><tr><td>飞边</td><td>f</td><td>凸延部f</td><td>0.08</td><td>0.10</td><td>0.13</td><td>0.14</td><td>0.16</td><td>0.08</td><td>0.08</td><td>0.10</td><td>0.10</td><td>0.12</td></tr><tr><td rowspan="2">开横缩裂分模面凹陷</td><td rowspan="2">g</td><td>宽度g</td><td>0.13</td><td>0.27</td><td>0.36</td><td>0.53</td><td>0.70</td><td>0.10</td><td>0.15</td><td>0.20</td><td>0.25</td><td>0.35</td></tr><tr><td>深度h</td><td>0.08</td><td>0.08</td><td>0.10</td><td>0.10</td><td>0.13</td><td>0.08</td><td>0.08</td><td>0.10</td><td>0.10</td><td>0.13</td></tr><tr><td>过度去边</td><td>i</td><td colspan="11">当胶圈截面 d2在公差范围内i是允许的</td></tr></table>

续表 13-27  

<table><tr><td rowspan="3">表面缺陷类型</td><td rowspan="3">示意图</td><td rowspan="3">表面缺陷尺寸</td><td colspan="9">最大允许极限</td></tr><tr><td colspan="5">通用型 胶圈截面直径 d2,mm</td><td colspan="4">专用型 胶圈截面直径 d2,mm</td></tr><tr><td>1.80</td><td>2.65</td><td>3.55</td><td>5.30</td><td>7.00</td><td>1.80</td><td>2.65</td><td>3.55</td><td>5.30</td></tr><tr><td rowspan="3">流痕</td><td rowspan="3">k</td><td rowspan="2">长度j(圆周方向)</td><td colspan="5">最大允许0.05×胶圈内径d1</td><td colspan="4">最大允许0.03×胶圈内径d1</td></tr><tr><td>1.5</td><td>最小1.5</td><td>最小6.5</td><td>最小6.5</td><td>最小6.5</td><td>1.5</td><td>最小1.5</td><td>最小5.0</td><td>最小5.0</td></tr><tr><td>深度k</td><td colspan="5">0.08</td><td colspan="4">0.005</td></tr><tr><td rowspan="2">凹坑、外来杂质、模型积垢凹坑</td><td rowspan="2"></td><td>宽度l</td><td>0.60</td><td>0.80</td><td>1.00</td><td>1.30</td><td>1.70</td><td>0.25</td><td>0.25</td><td>0.38</td><td>0.63</td></tr><tr><td>深度m</td><td>0.07</td><td>0.08</td><td>0.10</td><td>0.10</td><td>0.10</td><td>0.05</td><td>0.05</td><td>0.08</td><td>0.08</td></tr></table>

# c. 零件的物理机械性能

1）制造零件的各种牌号胶料，其标准试样的性能见13.2.1相应部分。  
2）零件厚度小于 $2\mathrm{mm}$ 或不足1克重，产品表面积大于标准试样，其耐介质指标范围允许扩大 $20\%$ 。其计算方法为当标准中指标范围上(下)限值为零时扩大为 $+1(-1)$ 。当上(下)限值不为零时均以指标范围上下限值为基数分别乘以 $20\%$ 所得数值为指标的上(下)限所扩大的范围。  
3）橡胶密封碗和活门件要有良好的金属和橡胶粘接性能，其扯离强度应大于 $2\mathrm{MPa}$ ，最好是内聚破坏。  
（2）同轴密封件 由聚四氟乙烯滑环和橡胶加载环组合成的新型密封件，具有磨擦力小、启动灵敏、寿命长等特点，适于做空气和各种航空油料系统中往复运动机构的密封件。工作温度为 $-40\sim 130^{\circ}\mathrm{C}$ ，压力低于 $40\mathrm{MPa}$ ，往复运动速度低于 $1\mathrm{m / s}$ ，其渗透量大于一般纯胶料的密封件。

a. 零件的组成 同轴密封分内封型(IRPS)或外封型(ERPS)两类, 其中橡胶加载环由P237或其他高硬度胶料经模压硫化后机械加工而成, 塑料滑环由氟塑料棒或管材机械加工而成。

b. 零件的规格 见表13-28。

(mm)

表 13-28 同轴密封件的规格  

<table><tr><td>零件代号</td><td>轴径</td><td>沟槽宽度</td><td>零件代号</td><td>概径</td><td>沟槽宽度</td></tr><tr><td>IRPS006</td><td>6</td><td rowspan="6">2.8</td><td>ERPS008</td><td>8</td><td rowspan="4">2.8</td></tr><tr><td>IRPS008</td><td>8</td><td>ERPS010</td><td>10</td></tr><tr><td>IRPS010</td><td>10</td><td>ERPS012</td><td>12</td></tr><tr><td>IRPS012</td><td>12</td><td>ERPS016</td><td>16</td></tr><tr><td>IRPS014</td><td>14</td><td>ERPS020</td><td>20</td><td rowspan="3">4.06</td></tr><tr><td>IRPS016</td><td>16</td><td>ERPS025</td><td>25</td></tr><tr><td>IRPS018</td><td>18</td><td rowspan="5">4.0</td><td>ERPS032</td><td>32</td></tr><tr><td>IRPS020</td><td>20</td><td>ERPS040</td><td>40</td><td rowspan="10">6.10</td></tr><tr><td>IRPS022</td><td>22</td><td>ERPS050</td><td>50</td></tr><tr><td>IRPS025</td><td>25</td><td>ERPS063</td><td>63</td></tr><tr><td>IRPS028</td><td>28</td><td>ERPS070</td><td>70</td></tr><tr><td>IRPS032</td><td>32</td><td rowspan="6">6.0</td><td>ERPS080</td><td>80</td></tr><tr><td>IRPS036</td><td>36</td><td>ERPS100</td><td>100</td></tr><tr><td>IRPS040</td><td>40</td><td></td><td></td></tr><tr><td>IRPS045</td><td>45</td><td></td><td></td></tr><tr><td>IRPS056</td><td>56</td><td></td><td></td></tr><tr><td>IRPS060</td><td>60</td><td></td><td></td></tr></table>

c. 零件物理机械性能、制造加载环 P237 硫化胶性能见表 13-29。

表 13-29 加载环胶料的技术指标  

<table><tr><td>性能</td><td>拉伸强度MPa≥</td><td>扯断伸长率%≥</td><td>扯断永久变形%≤</td><td>硬度(邵尔A型)度</td><td>脆性温度℃≤</td><td>恒定压缩永久变形(100℃×2h,压缩20%)%≥</td><td>热老化系数(100℃×72h)(搅伸长率计)≥</td><td>密度g/cm³</td></tr><tr><td>指标</td><td>14.7</td><td>100</td><td>8</td><td>83±5</td><td>-40</td><td>25</td><td>0.7</td><td>1.25~1.29</td></tr></table>

（3）橡胶薄膜 由橡胶和天然或合成纤维织物经复合、硫化而成。与金属膜盒或其他结构敏感元件相比，具有敏感性好、结构紧凑、生产和装配简便、成本低等特点。按制造薄膜所用橡胶类型和使用环境，在航空工业中分丁腈、氯醇橡胶薄膜和天然、氯丁、硅、氟硅橡胶膜片两类。  
a. 丁腈、氯醇橡胶薄膜 适于制造空气或航空油料系统的敏感元件和电磁活门垫片。丁腈薄膜工作温度为 $-50 \sim 100^{\circ} \mathrm{C}$ , 短期可达 $110^{\circ} \mathrm{C}$ ; 氯醇橡胶薄膜工作温度为 $-55 \sim 110^{\circ} \mathrm{C}$ , 短期可达 $130^{\circ} \mathrm{C}$ 。工作压力为 $0 \sim 0.2 \mathrm{MPa}$ , 短期可达 $0.3 \mathrm{MPa}$ 。丁腈橡胶薄膜柔软性好, 但耐氧、耐臭氧老化性能较差, 贮存和使用寿命短。氯醇橡胶薄膜耐臭氧和耐候性好, 贮存和使用寿命较长, 但对镁合金和部分金属有腐蚀性, 使用时需采取保护措施。  
1）薄膜的组成和材料 有单层结构、双层结构和波纹形三种结构形式，使用的胶料和骨架材料见表13-30。

表 13-30 丁腈、氯醇橡胶薄膜的组成和材料  

<table><tr><td>薄膜牌号</td><td>胶料牌号</td><td>骨架材料</td></tr><tr><td>5870</td><td>高5870</td><td>115棉布或401生丝绸</td></tr><tr><td>5266</td><td>5266</td><td>115棉布</td></tr><tr><td>44681</td><td>44681-3A</td><td>涤纶绸等合成纤维织物</td></tr><tr><td>206-1</td><td>206-1</td><td>涤纶绸等合成纤维织物</td></tr><tr><td>261-2</td><td>261-2</td><td>涤纶绸等合成纤维织物</td></tr></table>

# 2）薄膜的规格 见表13-31。

表 13-31 丁腈、氯醇橡胶薄膜的规格  

<table><tr><td colspan="2">汽油系统用薄膜产品名称</td><td colspan="4">燃油系统用薄膜产品名称</td></tr><tr><td>BM1-01</td><td>BM2-01</td><td>BM1-07</td><td>BM1-53</td><td>BM1-58</td><td>BM2-52</td></tr><tr><td>BM1-03</td><td>BM2-53</td><td>BM1-08</td><td>BM1-54</td><td>BM1-59</td><td>BM2-53</td></tr><tr><td>BM1-04</td><td>BM2-54</td><td>BM1-09</td><td>BM1-55</td><td>BM2-02</td><td></td></tr><tr><td>BM1-50</td><td></td><td>BM1-10</td><td>BM1-56</td><td>BM2-04</td><td></td></tr><tr><td>BM1-51</td><td></td><td>BM1-52</td><td>BM1-57</td><td>BM2-51</td><td></td></tr></table>

# 3）性能

① 薄膜用胶料硫化胶性能 见表13-32。

表 13-32 薄膜胶料的技术指标和典型性能  

<table><tr><td rowspan="2">性 能</td><td colspan="2">高5870</td><td colspan="2">5266</td><td colspan="2">44681-3A</td><td colspan="2">261-2</td><td colspan="2">206-1</td></tr><tr><td>指标</td><td>典型值</td><td>指标</td><td>典型值</td><td>指标</td><td>典型值</td><td>指标</td><td>典型值</td><td>指标</td><td>典型值</td></tr><tr><td>拉伸强度,MPa</td><td>≥7.84</td><td>12.2</td><td>≥12.7</td><td>15.0~16.0</td><td>≥12.7</td><td>13.0~15.0</td><td>≥6.86</td><td>7.0~8.0</td><td>≥7.84</td><td>7.84~8.1</td></tr><tr><td>扯断伸长率,%</td><td>≥170</td><td>170~210</td><td>≥400</td><td>400~500</td><td>≥400</td><td>440~500</td><td>≥250</td><td>380~480</td><td>≥170</td><td>250~300</td></tr><tr><td>脆性温度,℃</td><td>≤-48</td><td>-48~ -49</td><td>≤-30</td><td>-35~ -40</td><td>≤-30</td><td>-30~ -38</td><td>≤-50</td><td>-50~ -54</td><td>≤-48</td><td>-49~ -50</td></tr><tr><td>耐油性(18~28℃×24h,重量变化),%NY-120+苯(重量比75:25)RP-2</td><td>0~15-1~6</td><td>1.5~2.50~3.5</td><td>0~280~5</td><td>0~50~5</td><td>0~280~5</td><td>12~151~2</td><td>0~15-1~6</td><td>5~10-1~3</td><td>0~15-1~6</td><td>7~8-1~0</td></tr><tr><td>老化系数(90℃×24h,按伸长率计)</td><td>≥0.4</td><td>0.5~0.6</td><td></td><td></td><td>≥0.7</td><td>0.8~0.9</td><td>≥0.6①</td><td>0.7~0.8①</td><td>≥0.6</td><td>0.8~0.9</td></tr><tr><td>耐臭氧性(10mPa×24h,弯曲180°)</td><td></td><td></td><td></td><td></td><td>不龟裂</td><td>不龟裂</td><td>不龟裂</td><td>不龟裂</td><td>不龟裂</td><td>不龟裂</td></tr></table>

$①$ $130^{\circ}C\times 24h_{\bullet}$

② 薄膜外观 应表面平整、光洁，不允许有气泡、凸起、皱折、离层、抽丝、断线、纤维外露和外来杂质等缺陷。同一张薄膜上厚度的不均匀度不应超过薄膜厚度公差的一半。  
③ 薄膜的气密性和承受静力载荷 经 $100^{\circ}\mathrm{C} \times 6\mathrm{h}$ 热老化前后的5870、5266、44681、206-1薄膜在 $0.15\mathrm{MPa}$ 压力下保持 $5\mathrm{min}$ 不应漏气，单层结构承受静力载荷应大于 $0.5\mathrm{MPa}$ ，双层结构应大于 $1\mathrm{MPa}$ ；经 $130^{\circ}\mathrm{C} \times 6\mathrm{h}$ 热老化前后的261-2薄膜在 $0.3\mathrm{MPa}$ 压力保持 $5\mathrm{min}$ 不应漏气，单层结构承受静力载荷应大于 $0.5\mathrm{MPa}$ ，双层结构应大于 $1\mathrm{MPa}$ 。  
④ 薄膜的耐寒性 在 $18 \sim 28^{\circ} \mathrm{C}$ 汽油内浸泡 $6 \mathrm{~h}$ 的薄膜，在 $-50^{\circ} \mathrm{C}$ 放置 $3 \mathrm{~min}$ 后弯曲 $180^{\circ}$

不产生裂纹。

⑤ 薄膜的耐油性 见表13-33。

表 13-33 薄膜的耐油性能  

<table><tr><td rowspan="3">产品名称</td><td colspan="4">NY-120+苯(重量比75:25)(18~28℃×24h)</td><td colspan="2">NY-120+苯(重量比95:5)(18~28℃×24h)</td><td colspan="2">RP-2(18~28℃×24h)</td></tr><tr><td colspan="2">溶胀重量变化,%</td><td colspan="2">减重,%</td><td colspan="2">增厚,mm</td><td colspan="2">重量变化,%</td></tr><tr><td>指标</td><td>典型值</td><td>指标</td><td>典型值</td><td>指标</td><td>典型值</td><td>指标</td><td>典型值</td></tr><tr><td>丁腈薄膜BM1-01</td><td rowspan="4">0~20</td><td rowspan="4">11.0~16.0</td><td rowspan="4">≤6</td><td rowspan="4">3.0~4.5</td><td rowspan="12">≤0.06</td><td rowspan="4">0~0.04</td><td rowspan="4">0~12</td><td rowspan="4">3.0~4.0</td></tr><tr><td>BM1-03</td></tr><tr><td>BM1-04</td></tr><tr><td>BM1-06</td></tr><tr><td>BM1-07</td><td rowspan="4">-3~6</td><td>-3.4~2.6</td><td rowspan="4">≤18</td><td rowspan="2">11.1~13.8</td><td rowspan="4">0~0.01</td><td rowspan="4">-8~2</td><td rowspan="2">-6.4~-4.0</td></tr><tr><td>BM1-08</td><td>-3.0~2.6</td></tr><tr><td>BM1-09</td><td>-0.9~2.8</td><td>6.8~14.4</td><td>-6.0~1.0</td></tr><tr><td>BM1-10</td><td>-2.0~2.8</td><td>11.4~14.3</td><td>-5.4~2.3</td></tr><tr><td>BM1-50</td><td rowspan="2">0~20</td><td rowspan="2"></td><td rowspan="2">≤6</td><td rowspan="2"></td><td></td><td rowspan="2">0~12</td><td></td></tr><tr><td>BM1-51</td><td></td><td></td></tr><tr><td>BM1-52</td><td>-3~6</td><td></td><td>≤18</td><td></td><td></td><td>-8~2</td><td></td></tr><tr><td>BM2-01</td><td>0~20</td><td>11.0~13.6</td><td>≤6</td><td>3.0~4.5</td><td>0~0.06</td><td>0~12</td><td>3.0~5.9</td></tr><tr><td>BM2-02</td><td>0~7.0</td><td></td><td>≤15</td><td></td><td rowspan="3">≤0.09</td><td></td><td>-4~2</td><td></td></tr><tr><td>BM2-50</td><td>0~15</td><td></td><td>≤12</td><td></td><td></td><td>0~5.0</td><td></td></tr><tr><td>BM2-51</td><td>-3~+6</td><td></td><td>≤18</td><td></td><td></td><td>-8~2</td><td></td></tr><tr><td>氯醇薄膜44681</td><td>0~20</td><td>5~8</td><td>≤6</td><td>3~6</td><td>0~12</td><td>1~2</td><td>≤6</td><td>1~2</td></tr><tr><td>206-1</td><td></td><td>4~8</td><td></td><td>5~8</td><td></td><td>-2~0</td><td></td><td>1~3</td></tr><tr><td>261-2</td><td>0~10</td><td>6~8</td><td>≤18</td><td>5.8~7.2</td><td>-4~5</td><td>-0.3~1.5</td><td>≤6</td><td>1~2</td></tr></table>

b. 天然、氯丁、硅、氟硅橡胶薄膜适用于制造飞机系统附件的敏感元件。天然、氯丁橡胶薄膜在空气中的工作温度为 $-50 \sim 80^{\circ} \mathrm{C}$ ；硅橡胶薄膜在空气中的工作温度为 $-60 \sim 200^{\circ} \mathrm{C}$ ；氟硅橡胶薄膜在空气和燃油蒸气中的工作温度为 $-55 \sim 200^{\circ} \mathrm{C}$ 。

1）薄膜组成和材料 使用的胶料牌号和骨架材料见表13-34-1。

表 13-34-1 航空用薄膜的组成和材料  

<table><tr><td>薄膜牌号</td><td>胶料牌号</td><td>骨架材料</td></tr><tr><td>天然、氯丁橡胶薄膜</td><td>S1-02(内层胶)44501(外层胶)41604(内、外层通用胶)</td><td>棉布、绸布、合成纤维织物</td></tr><tr><td>硅橡胶薄膜飞机座舱用硅橡胶膜片</td><td>G128 硅橡胶GX2-50 硅橡胶</td><td>聚酯布、锦纶布、涤纶衬衫布511 锦丝绸</td></tr><tr><td>氟硅橡胶膜片</td><td>G406、G408</td><td>聚酯布、锦纶布</td></tr><tr><td>氟硅纯橡胶膜片</td><td>试 G401</td><td></td></tr></table>

# 2）性能

① 制造薄膜所用胶料硫化胶的性能 见表13-34-2。

表 13-34-2 薄膜胶料的技术指标  

<table><tr><td>性能</td><td>S1-02</td><td>44501</td><td>41604</td><td>试G401</td><td>G406</td><td>G408</td><td>G128</td><td>GX2-50</td></tr><tr><td>拉伸强度,MPa ≥</td><td>19.6</td><td>17.6</td><td>13.7</td><td>5.88</td><td>4.90</td><td>2.94</td><td>4.90</td><td>5.0</td></tr><tr><td>扯断伸长率,% ≥</td><td>700</td><td>500</td><td>400</td><td>150</td><td>200</td><td>140</td><td>200</td><td>230</td></tr><tr><td>扯断永久变形,% ≤</td><td>25</td><td>35</td><td>25</td><td></td><td></td><td></td><td></td><td></td></tr><tr><td>硬度(邵尔A型),度</td><td></td><td>45~60</td><td>55~70</td><td>40~60</td><td>40~60</td><td>50~70</td><td>40~60</td><td>45~55</td></tr><tr><td>脆性温度,℃ ≤</td><td>-50</td><td></td><td>-55</td><td>-60</td><td>-60</td><td>-60</td><td>-60</td><td></td></tr><tr><td>老化系数(70℃×144h)(按伸长率计) ≥</td><td>0.75</td><td></td><td>0.70</td><td></td><td></td><td></td><td></td><td></td></tr><tr><td>压缩永久变形(200℃×24h,压缩20%),% ≤</td><td></td><td></td><td></td><td>70</td><td></td><td></td><td></td><td></td></tr><tr><td>耐燃油 重量变化,% RP-2 150℃×24h 200℃×24h ≤</td><td></td><td></td><td></td><td>28</td><td>积累</td><td>0~15</td><td></td><td></td></tr><tr><td>撕裂强度,kN/m ≥</td><td></td><td></td><td></td><td></td><td></td><td></td><td></td><td>12</td></tr></table>

② 外观 薄膜的层数、形状、规格、尺寸和公差应符合使用方和制造方商定的技术要求或设计图纸要求。除另有规定外，同一张薄膜的厚度偏差不得超过薄膜允许厚度公差的一半。  
③ 薄膜的气密性和承受静力载荷 天然、氯丁橡胶薄膜在 $80^{\circ}\mathrm{C}$ 和 $-60^{\circ}\mathrm{C}$ 保持2h后，在 $0.1\mathrm{MPa}$ 压力保持5min，应不透气，承受静力载荷大于 $0.2\mathrm{MPa}$ 。  
④ 薄膜耐寒性 天然、氯丁薄膜在 $-13^{\circ} \mathrm{C}, 13 \mathrm{~N}$ 负荷下弹性变形行程应不大于 $2.5 \mathrm{~mm}$ 。  
⑤ 薄膜耐臭氧性 薄膜放在 $1\mathrm{Pa}$ 臭氧浓度下保持弯曲 $180^{\circ}\mathrm{C}15\mathrm{min}$ 不应产生裂纹。  
⑥ 硅、氟硅橡胶薄膜成品特殊性能要求 由使用方和制造方商定。

（4）仪表用橡胶-金属减震器 橡胶与金属件经模压硫化成的平板形结构橡胶零件。在交变应力下借助橡胶的阻尼特性来限制高频共振时振幅的激增。橡胶-金属减震器具有体积小、重量轻、便于安装和三个方向均可变形的优点，用于减少航空仪表及设备的振动和冲击的影响。使用温度为 $-45\sim 80^{\circ}\mathrm{C}$ 。天然橡胶减震器耐候性差，零件贮存期为2年且使用期较短；硅橡胶减震器贮存期为5年，并与仪表和设备同翻修期。

a. 牌号和规格 仪表用橡胶-金属减震器牌号和规格见表13-35，其基本结构和安装尺寸见图13-1和表13-36。

表 13-35 航空仪表用减震器牌号和规格  

<table><tr><td rowspan="2">序号</td><td colspan="3">西北橡胶厂(HG6-410-83)</td><td colspan="3">辽宁减震器厂(SJ2609-85)</td><td colspan="3">无锡减震器厂(苏Q/WSJ93-78)</td><td colspan="3">北京航空材料研究院(Q/6S647-88)</td></tr><tr><td>组别</td><td>减震器号数</td><td>额定载荷N</td><td>组别</td><td>减震器号数</td><td>额度载荷N</td><td>组别</td><td>减震数号数</td><td>额定载荷N</td><td>组别</td><td>减震器号数</td><td>额定载荷N</td></tr><tr><td>1</td><td rowspan="5">1</td><td>1</td><td>4.4</td><td rowspan="5">1</td><td>JP1-4.4</td><td>4.4</td><td rowspan="5">1</td><td>JP1-1</td><td>4.4</td><td rowspan="5">1</td><td>1-1</td><td>4.4</td></tr><tr><td>2</td><td>2</td><td>8.8</td><td>JP1-8.8</td><td>8.8</td><td>JP1-2</td><td>8.8</td><td>1-2</td><td>9.0</td></tr><tr><td>3</td><td>3</td><td>13.2</td><td>JP1-13.2</td><td>13.2</td><td>JP1-3</td><td>13.2</td><td>1-3</td><td>13.5</td></tr><tr><td>4</td><td>4</td><td>17.6</td><td>JP1-17.6</td><td>17.6</td><td>JP1-4</td><td>17.6</td><td>1-4</td><td>18.0</td></tr><tr><td>5</td><td>5</td><td>22.0</td><td>JP1-22.0</td><td>22.0</td><td>JP1-5</td><td>22.0</td><td>1-5</td><td>22.5</td></tr><tr><td>6</td><td rowspan="6">2</td><td>2</td><td>8.8</td><td rowspan="6">2</td><td>JP2-8.8</td><td>8.8</td><td rowspan="6">1</td><td></td><td></td><td rowspan="6">2</td><td>2-2</td><td>9.0</td></tr><tr><td>7</td><td>4</td><td>17.6</td><td>JP2-17.6</td><td>17.6</td><td>JP1-4</td><td>17.6</td><td>2-4</td><td>18.0</td></tr><tr><td>8</td><td>6</td><td>26.4</td><td>JP2-26.4</td><td>26.4</td><td>JP1-6</td><td>26.4</td><td>2-6</td><td>27.0</td></tr><tr><td>9</td><td>8</td><td>35.2</td><td>JP2-35.2</td><td>35.2</td><td>JP1-8</td><td>35.2</td><td>2-8</td><td>36.0</td></tr><tr><td>10</td><td>10</td><td>44.0</td><td>JP2-44.0</td><td>44.0</td><td>JP1-10</td><td>44.0</td><td>2-10</td><td>45.0</td></tr><tr><td>11</td><td>12</td><td>52.8</td><td>JP2-52.8</td><td>52.8</td><td>JP1-12</td><td>52.8</td><td>2-12</td><td>54.0</td></tr><tr><td>12</td><td rowspan="6">3</td><td>10</td><td>44.0</td><td rowspan="6">3</td><td>JP3-44.0</td><td>44.0</td><td rowspan="6">1</td><td></td><td></td><td rowspan="6">3</td><td>3-10</td><td>45.0</td></tr><tr><td>13</td><td>15</td><td>66.0</td><td>JP3-66.0</td><td>66.0</td><td>LP1-15</td><td>66.0</td><td>3-15</td><td>67.5</td></tr><tr><td>14</td><td>20</td><td>88.0</td><td>JP3-88.0</td><td>88.0</td><td>LP1-20</td><td>88.0</td><td>3-20</td><td>90.0</td></tr><tr><td>15</td><td>25</td><td>110</td><td>JP3-110</td><td>110</td><td>LP1-25</td><td>110</td><td>3-25</td><td>112.5</td></tr><tr><td>16</td><td>35</td><td>154</td><td>JP3-132</td><td>132</td><td>LP1-35</td><td>154</td><td>3-35</td><td>157.5</td></tr><tr><td>17</td><td></td><td></td><td>JP3-154</td><td>154</td><td></td><td></td><td></td><td></td></tr></table>

图片摘要：该图主要展示 13 35 航空仪表用减震器牌号和规格。
![](images/740a281dca5d67c5237c7f07a439c47ecd0f5c57eaed7d1be3805582f0009037.jpg)  
图13-1 减震器示意图

(mm)

表 13-36 减震器结构尺寸  

<table><tr><td>組 别</td><td>A</td><td>B</td><td>H</td><td>H1</td><td>D</td><td>d1</td><td>d2</td></tr><tr><td>1</td><td>32</td><td>25</td><td>10</td><td>0.8</td><td>25</td><td>3.2</td><td>4.2</td></tr><tr><td>2</td><td>45</td><td>35</td><td>16</td><td>1.2</td><td>38</td><td>4.3</td><td>6.2</td></tr><tr><td>3</td><td>57</td><td>45</td><td>25</td><td>1.5</td><td>50</td><td>5.3</td><td>10.2</td></tr></table>

b. 外观质量 减震器的外观应光滑、无疙瘩、缺胶、裂纹、气泡、杂质及其他缺陷。除连接部分（从减震器圆环形表面至轴套）外，允许有不大于 $0.5\mathrm{mm}$ 的缺陷。轴套内表面不允许有厚度大于 $0.3\mathrm{mm}$ 橡胶积胶层。

# c. 性能

1)胶料性能 制造各牌号减震器的胶料硫化后的性能见表13-37。

表 13-37 航空减震器胶料的技术指标  

<table><tr><td>生产厂家和标准</td><td colspan="3">西北橡胶厂(HG6-410-83)</td><td colspan="3">辽宁减震器厂(SJ2609-85)</td><td colspan="3">无锡减震器厂(苏Q/WSJ93-78)</td><td colspan="2">北京航空材料研究院(Q/6S647-88)</td></tr><tr><td>胶料牌号</td><td>843</td><td>954</td><td>958</td><td>103</td><td>105</td><td>107</td><td>1113</td><td>1104</td><td>1114</td><td>GX22-40</td><td>GX22-60</td></tr><tr><td>生胶类型</td><td colspan="3">天然、顺丁橡胶并用</td><td colspan="3">天然橡胶</td><td colspan="3">天然橡胶</td><td colspan="2">硅橡胶</td></tr><tr><td>拉伸强度,MPa ≥</td><td>16.7</td><td>16.7</td><td>16.7</td><td>22.5</td><td>22.5</td><td>23.5</td><td>14.7</td><td>15.7</td><td>15.7</td><td>7.5</td><td>9.0</td></tr><tr><td>扯断伸长率,% ≥</td><td>600</td><td>600</td><td>550</td><td>750</td><td>700</td><td>530</td><td>500</td><td>500</td><td>500</td><td>650</td><td>400</td></tr><tr><td>扯断永久变形,% ≤</td><td>30</td><td>30</td><td>30</td><td>25</td><td>25</td><td>30</td><td>25</td><td>32</td><td>32</td><td></td><td></td></tr><tr><td>硬度(邵尔A型),度</td><td>45±3</td><td>52±3</td><td>58±3</td><td>40</td><td>48</td><td>56</td><td>28</td><td>47</td><td>53</td><td>42±4</td><td>61±4</td></tr><tr><td>脆性温度,℃ ≤</td><td>-55</td><td>-55</td><td>-55</td><td>-50</td><td>-50</td><td>-50</td><td></td><td></td><td></td><td></td><td></td></tr><tr><td>90℃×24h老化系数 ≥</td><td>0.80</td><td>0.70</td><td>0.70</td><td>0.8</td><td>0.8</td><td>0.7</td><td></td><td></td><td></td><td>0.65①</td><td>0.50①</td></tr><tr><td>-45℃拉伸耐寒系数, ≥</td><td>0.75</td><td>0.75</td><td>0.75</td><td></td><td></td><td></td><td></td><td></td><td></td><td></td><td></td></tr><tr><td>100%定伸强度,MPa ≥</td><td>0.8</td><td>1.0</td><td>1.5</td><td></td><td></td><td></td><td></td><td></td><td></td><td>0.6</td><td>1.2</td></tr><tr><td>恒定压缩永久变形,% (70℃×24h,空气,压缩40%)</td><td>45</td><td>45</td><td>45</td><td></td><td></td><td></td><td></td><td></td><td></td><td></td><td></td></tr><tr><td>撕裂强度,kN/m ≥</td><td></td><td></td><td></td><td></td><td></td><td></td><td></td><td></td><td></td><td>15</td><td>18</td></tr><tr><td>密度,g/cm³</td><td></td><td></td><td></td><td>1.01</td><td>1.055</td><td>1.16</td><td></td><td></td><td></td><td>1.16</td><td>1.19</td></tr></table>

① 老化条件： $200^{\circ}\mathrm{C} \times 200\mathrm{h}$ 空气中。

# 2）成品性能 见表13-38。

表 13-38 仪表减震器的性能  

<table><tr><td rowspan="2" colspan="2">减震器生产执行的标准和组别</td><td rowspan="2" colspan="3">额定载荷作用下的行程mm</td><td rowspan="2">3倍额定载荷下永久变形与额定载荷下行程之比,%</td><td rowspan="2">沿Z轴破坏载荷,kN</td><td colspan="2">90℃×24h热老化后</td><td rowspan="2">耐碰撞次</td><td rowspan="2">在额定载荷下沿Z轴固有频率Hz</td></tr><tr><td>经100h疲劳振动(50Hz、振幅±1mm)</td><td>振动破坏时间(50Hz、振幅±1mm),h</td></tr><tr><td colspan="2">HG6-410-83</td><td>-45℃</td><td>23±5℃</td><td>80℃</td><td rowspan="4">≤10</td><td>0.275</td><td rowspan="4">不破坏不脱胶</td><td rowspan="4"></td><td rowspan="4"></td><td rowspan="4"></td></tr><tr><td rowspan="3">组别</td><td>1</td><td rowspan="3">0.9~2.0</td><td rowspan="3">1.2~2.0</td><td rowspan="3">1.0~2.2</td><td rowspan="2">0.784</td></tr><tr><td>2</td></tr><tr><td>3</td><td>1.471</td></tr><tr><td colspan="2">SJ2609-83</td><td>-40±3℃</td><td>15~25℃</td><td>85±2℃</td><td rowspan="4"></td><td>0.294</td><td rowspan="4"></td><td>36</td><td>3000(7g)</td><td rowspan="4">13.5±1.5</td></tr><tr><td rowspan="3">组别</td><td>1</td><td rowspan="3">0.8~1.8</td><td rowspan="3">1.2~2.0</td><td rowspan="3">1.0~2.0</td><td rowspan="2">0.980</td><td>120</td><td>10000(8g)</td></tr><tr><td>2</td><td rowspan="2">150</td><td rowspan="2">10000(15g)</td></tr><tr><td>3</td><td>1.800</td></tr></table>

续表 13-38  

<table><tr><td rowspan="2" colspan="2">减震器生产执行的标准和组别</td><td rowspan="2" colspan="3">额定载荷作用下的行程mm</td><td rowspan="2">3倍额定载荷下永久变形与额定载荷下行程之比,%</td><td rowspan="2">沿Z轴破坏载荷,kN</td><td colspan="2">90℃×24h热老化后</td><td rowspan="2">耐碰撞次</td><td rowspan="2">在额定载荷下沿Z轴圈有频率Hz</td></tr><tr><td>经100h疲劳振动(50Hz、振幅±1mm)</td><td>振动破坏时间(50Hz、振幅±1mm),h</td></tr><tr><td colspan="2">苏Q/WSJ93-78</td><td>-40℃</td><td>23±5℃</td><td>80℃</td><td rowspan="4"></td><td>0.275</td><td rowspan="4"></td><td>不试验</td><td>2000(4g)</td><td rowspan="4"></td></tr><tr><td rowspan="3">组别</td><td>1</td><td rowspan="3">0.9~2.0</td><td rowspan="3">1.2~2.0</td><td rowspan="3">1.2~2.3</td><td rowspan="2">0.785</td><td rowspan="2">100</td><td rowspan="2">4000(6g)</td></tr><tr><td>2</td></tr><tr><td>3</td><td>1.471</td><td>100</td><td>4000(6g)</td></tr><tr><td colspan="2">Q/6S647-88</td><td>-45℃</td><td>23±5℃</td><td>80℃</td><td rowspan="4">12</td><td rowspan="4">额定载荷的15倍,其中号数1~5为0.28,3~35为1.50</td><td rowspan="4">不破坏不脱胶</td><td rowspan="4"></td><td rowspan="4"></td><td rowspan="4"></td></tr><tr><td rowspan="3">组别</td><td>1</td><td rowspan="3">1.2~2.0</td><td rowspan="3">0.9~2.0</td><td rowspan="3">1.0~2.2</td></tr><tr><td>2</td></tr><tr><td>3</td></tr></table>

d. 使用工艺 在减震器上安装设备及仪表时，应选用合理的悬挂方式，避免被减振的物体呈倾斜悬臂梁式悬挂。在悬挂中使用的减震器不能少于3个。每个减震器上的负荷不能超过减震器的额定载荷。

# 13.2.3 橡胶板、棒、绳、型材的基本性能

包括橡胶板、棒、绳、型材和海绵胶板及海绵轴等制品。

（1）橡胶板、棒、绳、型材选用不同牌号的混炼胶经压延或压出硫化而成。用作飞机密封件或起绝缘、减震作用的支撑衬、垫片。工作介质和温度决定于所用胶料的性能。

a.橡胶板压延胶板按其用途和混炼胶牌号有耐油胶板5860、5470、5480，耐臭氧、耐燃胶板4161-1，耐酸碱、耐热、耐寒胶板3381-1、1157-1，对银无腐蚀胶板2840，气动、氧气系统用胶板1150-1、1140-1、1143-1。

1）规格及公差 胶板的尺寸和公差见表13-39。

(mm)

表 13-39 航空胶板的尺寸和公差  

<table><tr><td>厚 度</td><td>公 差</td><td>厚 度</td><td>公 差</td><td>长×宽</td></tr><tr><td>0.5</td><td>±0.1</td><td>12.0</td><td>±1.1</td><td>平板硫化胶板不小于600×600</td></tr><tr><td>1.0</td><td>±0.15</td><td>14.0</td><td>±1.2</td><td>压延硫化胶板不小于2000×600</td></tr><tr><td>1.5、2.0、2.5</td><td>±0.2</td><td>16.0</td><td>±1.3</td><td></td></tr><tr><td>3.0</td><td>±0.25</td><td>18.0</td><td>±1.4</td><td></td></tr><tr><td>4.0</td><td>±0.40</td><td>20.0</td><td>±1.5</td><td></td></tr><tr><td>5.0、6.0</td><td>±0.50</td><td>25.0</td><td>±2.0</td><td></td></tr><tr><td>8.0</td><td>±0.70</td><td>30.0</td><td>±2.5</td><td></td></tr><tr><td>10.0</td><td>±1.0</td><td>&gt;30</td><td>双倍厚度的公差之和</td><td></td></tr></table>

2）外观质量 胶板表面应平滑，不允许有裂纹、孔眼、分层、胶疙瘩及大于 $0.15\mathrm{mm}$ 杂质脱落的凹坑，宽度大于 $1.5\mathrm{mm}$ 、长度大于 $5\mathrm{mm}$ 的气泡，以及超过厚度公差的垫布和机械印痕，超出上述规定范围时可以划上标志，每 $600\mathrm{mm} \times 600\mathrm{mm}$ 面积上不多于2处，每平方米不多于5处，氟、硅橡胶板外观质量要求低些，表面允许有轻微水波纹，在 $200\mathrm{mm} \times 200\mathrm{mm}$ 胶板上缺

陷不多于2处，在胶板边缘 $20\mathrm{mm}$ 内允许有二段硫化时的穿孔及夹痕。

3）性能 制造胶板的胶料性能见13.2.1各种胶料硫化后性能的有关部分。

b. 胶绳(棒) 压出胶绳(棒)的混炼胶牌号有5470、5480、5170、5870、5172、5270、5251、1147、1164、1151、1157、1154、1156、4150、4160、4161、6141、6143、6144、6146。

1）规格及公差 见表13-40。

表 13-40 航空橡胶绳(棒)的规格及公差  

<table><tr><td>胶绳(棒)断面</td><td>断面尺寸,mm</td><td>断面尺寸公差,mm</td><td>胶绳(棒)长度,m</td></tr><tr><td>圆形(正方形)</td><td>直径(边长):2、3、4、5、6、7、8、9、10、12、14、16、18、20、25、30、35、40、50、60</td><td rowspan="3">&lt;10为±15%10~20为±10%&gt;20为±5%</td><td rowspan="3">&gt;2(或双方议定)</td></tr><tr><td rowspan="2">矩形</td><td>高:3、4、6、8、10、12、16、18</td></tr><tr><td>宽:6、9、12、15、18、20、25、30、35、40、50</td></tr></table>

2）外观质量 不允许有海绵状、裂纹、气泡、划伤；直径或断面边长在 $2\sim 9\mathrm{mm}$ 的胶绳(棒)允许有不大于 $0.3\mathrm{mm}$ 的杂质，但每米长不多于5个；直径或断面边长在 $10\sim 50\mathrm{mm}$ 的绳(棒)允许有不大于 $0.5\mathrm{mm}$ 的杂质，但每米不多于5个。允许有不显著的粗糙表面和轻微印痕。  
3）性能 压出胶绳(棒)的胶料性能见13.2.1各种胶料硫化后性能的有关部分和表13-41。

表 13-41 航空胶绳(棒)胶料的性能指标  

<table><tr><td>性能</td><td>1157</td><td>1164</td><td>3381</td><td>3382</td><td>5251</td><td>5270</td></tr><tr><td>拉伸强度,MPa ≥</td><td>9.8</td><td>9.8</td><td>4.9</td><td>4.9</td><td>5.88</td><td>7.84</td></tr><tr><td>扯断伸长率,% ≥</td><td>350</td><td>350</td><td>200</td><td>200</td><td>600</td><td>450</td></tr><tr><td>扯断永久变形,% ≤</td><td>35</td><td>30</td><td>25</td><td>25</td><td>30</td><td>30</td></tr><tr><td>硬度(邵尔A型),度</td><td>45±5</td><td>60±5</td><td>75±5</td><td>80±5</td><td>45±5</td><td>65±5</td></tr><tr><td>脆性温度,℃ ≤</td><td>-50</td><td>-50</td><td></td><td></td><td></td><td></td></tr><tr><td>90℃×24h老化系数 ≥</td><td>0.70</td><td></td><td></td><td></td><td></td><td></td></tr><tr><td>100℃×24h老化系数</td><td></td><td></td><td></td><td>0.70</td><td></td><td></td></tr><tr><td>18~28℃×24h耐20%硫酸苛性碱系数 ≥</td><td>0.80</td><td>0.96</td><td>0.75</td><td></td><td></td><td></td></tr><tr><td>18~28℃×24h浸介质重量变化,%NY-120汽油HH-20滑油</td><td></td><td></td><td></td><td></td><td>-5~+5-4~+4</td><td>0~+200~-4</td></tr></table>

c.橡胶型材 压出型材的混炼胶有1142、3160、5860、4172、6143、6144。

1）型材的规格和公差 型材断面形状、尺寸和公差经双方议定。  
2）外观质量 不允许有裂纹、气孔、划伤；允许有不大于 $0.5\mathrm{mm}$ 的杂质或凹陷， $0.5\mathrm{m}$ 以下不多于3个， $1\mathrm{m}$ 长不多于5个。允许有不显著的粗糙表面和轻微印痕。  
3）性能 制造橡胶型材的胶料性能见13.2.1各种胶料硫化后性能的有关部分。

(2)海绵橡胶板及海绵橡胶轴是配有发泡剂的天然橡胶胶料经模压硫化或压出、硫化而成。海绵胶板供制造防弹油箱的膨胀层或密封减震垫；海绵胶轴用作飞机座舱边门、扶手、座椅

等固定密封缓冲装置。

a. 海绵橡胶板 分两类：I 类膨胀海绵橡胶，牌号为 HM101、915；II 类减震密封海绵胶板，牌号为 911、HM102、HM103、HM103-1。

1）规格和公差 见表13-42，宽度和长度不小于 $600\mathrm{mm}$ 。

(mm)

表 13-42 海绵胶板的规格和公差  

<table><tr><td colspan="2">Ⅰ类海绵橡胶板</td><td colspan="2">Ⅱ类海绵橡胶板</td></tr><tr><td>厚度</td><td>公差</td><td>厚度</td><td>公差</td></tr><tr><td rowspan="3">3.0</td><td rowspan="3">-0.5~1.0</td><td>1.5、1.7</td><td>±0.3</td></tr><tr><td>2.0、2.5、3.0</td><td>±0.5</td></tr><tr><td>4.0、5.0、6.0</td><td>±1.0</td></tr><tr><td rowspan="2">5.5</td><td>-0.5~1.0</td><td>7.0、8.0、10.0、12.0、14.0</td><td>-1.0~1.5</td></tr><tr><td>-</td><td>15.0、16.0、18.0、20.0</td><td>±1.5</td></tr><tr><td rowspan="2">11.0</td><td rowspan="2">-1.0~2.0</td><td>22、25、30</td><td>±2.0</td></tr><tr><td>35、38、40</td><td>±2.5</td></tr></table>

注： $20\mathrm{mm}$ 以上的海绵胶板允许粘合而成。

2）外观质量 各种厚度的胶板不允许有破皮、卷边和因欠硫、欠压引起的粗糙现象。厚度 $3\sim 5\mathrm{mm}$ 的胶板允许有深度或高度不大于 $1\mathrm{mm}$ 的凹痕、明疤、水纹、皱折、孔眼、气泡等缺陷；厚度 $5\mathrm{mm}$ 以上的胶板上述缺陷不大于 $2\mathrm{mm}$ ，缺陷面积每处不得超过 $5\mathrm{mm}^2$ ，每平方米不多于10处。

3）性能 见表13-43。

表 13-43 海绵胶板的性能指标  

<table><tr><td rowspan="3">性能</td><td colspan="3">指 标</td></tr><tr><td>I类海绵胶板</td><td colspan="2">Ⅰ类海绵胶板</td></tr><tr><td>HM101、915</td><td>HM102、911</td><td>HM103</td></tr><tr><td>表观密度, g/cm³ ≤</td><td>0.3</td><td>0.6</td><td>0.6</td></tr><tr><td>18~28C×60min 浸NY-120汽油体积变化,% ≥</td><td>80</td><td></td><td></td></tr><tr><td>-45℃下耐寒系数 ≥</td><td></td><td>0.9</td><td>0.9</td></tr><tr><td>70℃×96h 老化系数 ≥</td><td></td><td>0.9</td><td>0.9</td></tr><tr><td>相对压缩率,%</td><td></td><td></td><td></td></tr><tr><td>0.49kN负荷下</td><td></td><td>30~70</td><td></td></tr><tr><td>0.98kN负荷下</td><td></td><td></td><td>30~70</td></tr><tr><td>永久变形,% ≤</td><td></td><td>3</td><td>3</td></tr><tr><td>腐蚀性(20号钢、LY12铝合金、MB8镁合金)</td><td></td><td>不腐蚀</td><td>不腐蚀</td></tr></table>

b. 海绵橡胶轴

1）尺寸及公差 见表13-44，长度为 $1\mathrm{m}$

(mm)

表 13-44 航空海绵橡胶轴规格和公差  

<table><tr><td>海绵橡胶轴直径</td><td>公差</td></tr><tr><td>6、8、10、14、19、24</td><td>±1.0</td></tr><tr><td>30、34、36、44</td><td>±1.3</td></tr><tr><td>52、60、70、80、90</td><td>±1.5</td></tr></table>

2）外观质量 海绵橡胶轴外表面应平整，不允许有外表面胶膜破裂及深度超过 $2\mathrm{mm}$ 的缺陷，不得有超过 $100\mathrm{mm}$ 长 $2\mathrm{mm}$ 深的皱折；胶轴的变形不得超过直径尺寸的 $10\%$ ，其长度不大于 $15\mathrm{mm}$ 。直径 $24\mathrm{mm}$ 以上的胶轴允许有针孔。

3）性能 海绵橡胶轴主要性能指标见表13-45。

表 13-45 航空海绵橡胶轴的性能  

<table><tr><td colspan="2">性能</td><td>指标</td></tr><tr><td colspan="2">压缩率(9.8kN负荷),%</td><td>40~75</td></tr><tr><td>永久变形(卸去负荷停放1min),%</td><td>≤</td><td>2</td></tr><tr><td>70℃×96h老化系数</td><td>≥</td><td>0.9</td></tr><tr><td>-45℃×6h耐寒系数</td><td>≥</td><td>0.9</td></tr><tr><td colspan="2">表观密度,g/cm³ 直径≤30mm</td><td>0.8</td></tr><tr><td>直径&gt;30mm</td><td>≤</td><td>0.7</td></tr></table>

# 13.2.4 胶布的基本性能

胶布是将橡胶溶液刮涂到棉布或合成纤维布上，经烘干、硫化或未硫化的橡胶织物材料，用于制造气密救生、软油箱制品或做隔热、防腐包覆材料。

（1）气密制品用胶布 B272、B273、B272A 为气球胶布，供制造气球和包装气瓶用，亦作机舱内壁贴布及防尘、防潮布；4-3-1 胶布用于制造气密拉锁、15009 胶布制造高空特种充气制品。

a. 组成和基本结构 见表13-46。

表 13-46 航空气密胶布基本结构和材料  

<table><tr><td>胶料牌号</td><td>主体材料</td><td>结构形式</td><td>表面颜色</td></tr><tr><td>B272</td><td rowspan="3">填充铝粉的丁基胶料,109棉布</td><td>铝粉涂胶层、涂胶层、棉布层(45℃)两层涂胶层、棉布层(90℃)</td><td rowspan="3">一面银灰色</td></tr><tr><td>B273</td><td>铝粉涂胶层、涂胶层、棉布层(45℃)三层涂胶层、棉布层(90℃)</td></tr><tr><td>B272A</td><td>铝粉涂胶层、涂胶层、棉布层(45℃)两层涂胶层、棉布层(90℃)</td></tr><tr><td>4-3-1</td><td>天然、氯丁胶料,锦纶绸</td><td>锦纶绸两面涂胶</td><td></td></tr><tr><td>15009</td><td>丁基胶料,锦纶绸</td><td>锦纶绸两面涂胶</td><td></td></tr></table>

b. 成品性能 见表 13-47。

表 13-47 航空气密胶布的性能指标  

<table><tr><td rowspan="2">牌号</td><td colspan="2">扯断力kN/m</td><td rowspan="2">单位重量kg/m2</td><td rowspan="2">粘附强度kN/m不小于</td><td rowspan="2">透水性</td><td rowspan="2">1m2胶布15℃下2h内透氢气量,L/h不大于</td><td rowspan="2">透气性(0.049MPa经5min)</td><td colspan="4">透气量(0.049MPa)mL/(m2·min)小 于</td></tr><tr><td>经向不小于</td><td>纬向不小于</td><td>-56℃×10min</td><td>20~25℃</td><td>90℃</td><td>臭氧浓度80Pa×10min</td></tr><tr><td>B272</td><td>6.67</td><td>5.88</td><td>0.26~0.31</td><td></td><td>不透水</td><td>2</td><td></td><td></td><td></td><td></td><td></td></tr><tr><td>B273</td><td>5.88</td><td>5.30</td><td>0.22~0.25</td><td>0.59</td><td>不透水</td><td></td><td></td><td></td><td></td><td></td><td></td></tr><tr><td>B272A</td><td>6.67</td><td>5.88</td><td>0.26~0.31</td><td></td><td>不透水</td><td></td><td></td><td></td><td></td><td></td><td></td></tr><tr><td>4-3-1</td><td>17.715.7①</td><td>13.711.8①</td><td></td><td>1.77</td><td></td><td></td><td>不透气</td><td></td><td></td><td></td><td></td></tr><tr><td>15009</td><td>7.84</td><td>6.86</td><td>≤0.35</td><td></td><td></td><td></td><td></td><td>5</td><td>5</td><td>5</td><td>5</td></tr></table>

$①$ $70^{\circ}C\times 48h$ 老化后。

（2）救生制品用胶布 4-4-1、4-4-2、6613、6614、505、512胶布用于制造抗荷服和代偿服等航空充气救生制品。

a. 组成和基本结构 见表 13-48。

表 13-48 航空救生制品用胶布的基本结构和材料  

<table><tr><td>牌号</td><td>主体材料</td><td>结构形式</td><td>表面颜色</td></tr><tr><td>4-4-1</td><td rowspan="3">丁基胶料、锦纶平纹绸</td><td>涂胶层、织物层、涂胶层(双面涂胶)</td><td></td></tr><tr><td>4-4-2</td><td rowspan="5">织物层、涂胶层(单面涂胶)</td><td></td></tr><tr><td>6614</td><td>橙黄色</td></tr><tr><td>6613</td><td>丁基胶料、棉布</td><td>橙黄色</td></tr><tr><td>505</td><td rowspan="2">热塑性聚氨酯胶料、锦纶斜纹绸</td><td></td></tr><tr><td>512</td><td></td></tr></table>

b. 成品性能 见表 13-49。

表 13-49 航空救生制品用胶布的性能指标  

<table><tr><td rowspan="2" colspan="2">牌 号</td><td colspan="2">扯断力kN/m,不小于</td><td rowspan="2">耐透气性(0.02MPa压力下经2min)</td><td rowspan="2">粘附强度kN/m不小于</td><td rowspan="2">单位重量kg/m²</td><td rowspan="2">耐寒性(-50℃×2h)</td></tr><tr><td>经向</td><td>纬向</td></tr><tr><td colspan="2">4-4-1</td><td>7.84</td><td>6.86</td><td>不透气</td><td>0.98</td><td>0.31~0.37</td><td>不裂</td></tr><tr><td colspan="2">4-4-2</td><td>.</td><td></td><td>不透气</td><td></td><td></td><td>不裂</td></tr><tr><td colspan="2">505</td><td>19.6</td><td>17.7</td><td>不漏①</td><td>0.98</td><td>0.26~0.31</td><td></td></tr><tr><td colspan="2">512</td><td>7.84</td><td>6.86</td><td>不漏①</td><td>0.98</td><td>0.20~0.25</td><td></td></tr><tr><td rowspan="2">6613</td><td>原始</td><td>4.41</td><td>4.31</td><td>不透气②</td><td></td><td>0.24~0.30</td><td></td></tr><tr><td>70℃×48h老化后</td><td>6.67</td><td>7.14</td><td>不透气</td><td></td><td></td><td></td></tr><tr><td rowspan="2">6614·</td><td>原始</td><td>7.45</td><td>6.86</td><td>不透气</td><td></td><td></td><td></td></tr><tr><td>70℃×48h老化后</td><td>12.4</td><td>10.8</td><td>不透气</td><td></td><td></td><td></td></tr></table>

① $70^{\circ} \mathrm{C} \times 48 \mathrm{~h}$ 老化后；② $0.049 \mathrm{MPa}$ 压力下经 $2 \mathrm{~min}$ .

（3）飞机油箱用胶布 B106、B108-1、B312-1 胶布用于制造和修补油箱。

a. 组成和基本结构 见表 13-50。

表 13-50 飞机油箱用胶布的基本结构和材料  

<table><tr><td>牌号</td><td>主体材料</td><td>结构形式</td></tr><tr><td>B106</td><td rowspan="2">5871丁腈橡胶胶料108(100s/4×4)棉平纹布</td><td>涂胶层(干胶量40~60g/m²)、棉布层、涂胶层(干胶层100~120g/m²)</td></tr><tr><td>B108-1</td><td>涂胶层(干胶量120~150g/m²)、棉布层、涂胶层(干胶层220~250g/m²)</td></tr><tr><td>B312-1</td><td>5871丁腈橡胶胶料190-4氯丁橡胶胶料111(56s/4×4)棉帆布</td><td>190-4胶液层(干胶量不大于40g/m²)、挂胶层(厚度不大于0.8mm)、棉帆布层、190-4胶液层(干胶量不大于80g/m²)</td></tr></table>

b. 成品性能 见表 13-51。

表 13-51 飞机油箱用胶布的性能  

<table><tr><td>牌 号</td><td>长度,m</td><td>宽度,cm</td><td>单位重量,kg/m2</td><td>粘附强度(剥离法),kN/m</td><td>脆性温度,℃</td></tr><tr><td>B106</td><td>≥10</td><td>≥60</td><td>≤0.34</td><td>少胶面≥0.49、多胶面≥1.57</td><td></td></tr><tr><td>B108-1</td><td>≥10</td><td>≥60</td><td>≤0.49</td><td>≥0.78</td><td>≤-50</td></tr><tr><td>B312-1</td><td>≥10</td><td>≥100</td><td>≤1.3</td><td>≥1.57</td><td>≤-40</td></tr></table>

（4）防腐、隔热用胶布 6617-1 胶布用于钢、铝与钛合金铆接结构中防腐蚀衬垫；针织锦纶涂胶布用于仪表零件和电缆的保护材料，工作温度为 $-55 \sim 88^{\circ} \mathrm{C}$ ，短期可达 $100^{\circ} \mathrm{C}$ ；601、602 胶布用作飞机座舱玻璃棉隔热块的饰面材料或贴于壁板上，工作温度为 $-55 \sim 150^{\circ} \mathrm{C}$ ；B501 胶布用于飞机发动机电缆保护套，耐热空气和航空油料，工作温度为 $-40 \sim 250^{\circ} \mathrm{C}$ ；B693 胶布用作飞机隔热材料的包覆布，长期工作温度为 $-65 \sim 250^{\circ} \mathrm{C}$ ，短期可达 $300^{\circ} \mathrm{C}$ 。

a. 组成和基本结构 见表 13-52。

表 13-52 附腐、隔热用胶布的基本结构和材料  

<table><tr><td>牌 号</td><td>主 体 材 料</td><td>结 构 形 式</td></tr><tr><td>6617-1</td><td>丁基和氯丁橡胶胶料、无碱玻璃布</td><td>双面涂胶布</td></tr><tr><td>针织锦纶胶布</td><td>丁腈和氯丁并用胶料、锦纶针织物</td><td>单层胶布:一层织物双面涂胶
双层胶布:二层织物双面涂胶后贴合</td></tr><tr><td>601、602</td><td>聚氨酯橡胶胶料、涤纶绸</td><td>单面涂胶布</td></tr><tr><td>B501</td><td>氟橡胶胶料、斜纹无碱玻璃布</td><td>不硫化的双面涂胶布</td></tr><tr><td>B693</td><td>硅橡胶胶料、缎纹高强高弹玻璃布</td><td>双面涂胶后并在单面镀铝</td></tr></table>

b. 成品性能 6617-1 胶布在工作条件下对 $30\mathrm{CrMnSiA}$ 结构钢及 LY12 铝合金不腐蚀，其粘附强度不小于 $0.45\mathrm{kN} / \mathrm{m}$ 。其他胶布性能见表 13-53。

表 13-53 防腐、隔热用胶布的性能指标  

<table><tr><td rowspan="2" colspan="2">牌 号</td><td rowspan="2">厚度mm</td><td rowspan="2">单位重量kg/m2不大于</td><td rowspan="2">幅宽cm不小于</td><td rowspan="2">颜色</td><td colspan="2">扯断力,kN/m不小于</td><td rowspan="2">粘附强度kN/m不小于</td><td rowspan="2">耐热性</td><td rowspan="2">耐油性</td><td rowspan="2">·耐寒性</td></tr><tr><td>经向</td><td>纬向</td></tr><tr><td colspan="2">单层针织锦纶涂胶布</td><td>0.25~0.28</td><td></td><td rowspan="2">70</td><td rowspan="2"></td><td rowspan="2"></td><td rowspan="2"></td><td>0.49</td><td rowspan="2"></td><td rowspan="2">接触 RP-2、YH-10、4109合成油不开胶、不发粘</td><td rowspan="2"></td></tr><tr><td colspan="2">双层针织锦纶涂胶布</td><td>0.7</td><td>0.2</td><td>0.59</td></tr><tr><td colspan="2">601</td><td rowspan="2">0.15±0.05</td><td rowspan="2">0.15</td><td rowspan="3">90</td><td>暗绿色</td><td>7.8</td><td>6.9</td><td rowspan="2">1.96(对铝合金)</td><td rowspan="2">150℃×35h或120℃×170h老化后胶层不龟裂、脱落、发粘或变硬</td><td rowspan="2"></td><td rowspan="2"></td></tr><tr><td colspan="2">602</td><td>银灰色</td><td>5.9</td><td>4.9</td></tr><tr><td colspan="2">B501</td><td>0.3±0.03</td><td>0.4</td><td>黄色</td><td></td><td></td><td></td><td>200℃×24h重量损失,%&lt;10</td><td>150℃×24h重量变化,%YH-10 &lt;20RP-2 &lt;20</td><td>-40℃×2h 对折180°不裂</td></tr><tr><td rowspan="2">B693</td><td>原 始</td><td rowspan="2">0.3±0.07</td><td rowspan="2">0.3±0.03</td><td rowspan="2">90</td><td rowspan="2">一面红色,另一面银白灰</td><td>15.7</td><td>11.8</td><td rowspan="2"></td><td rowspan="2"></td><td rowspan="2"></td><td rowspan="2"></td></tr><tr><td>230℃×12.5h老化后</td><td>7.8</td><td>7.8</td></tr></table>

# 13.2.5 航空用橡胶软管

航空用橡胶软管包括纯橡胶管、夹布橡胶管、棉线编织橡胶管、钢丝编织橡胶管。

# （1）纯橡胶管

a. 通用纯胶管 橡胶胶料经压出、硫化而成。用于输送液体、气体等介质或作导线套管用。工作温度和耐介质性能决定于所用胶料的性能。

1）牌号、规格和使用范围 通用纯胶管牌号、名称和规格见表13-54。

表 13-54 航空用通用纯胶管牌号、规格和使用范围  

<table><tr><td rowspan="2">名 称</td><td rowspan="2">胶料牌号</td><td rowspan="2">生胶类型</td><td colspan="3">规格</td><td rowspan="2">使用范围</td></tr><tr><td>内径mm</td><td>壁厚mm</td><td>长度m</td></tr><tr><td rowspan="3">减震低硬度纯胶管</td><td>1142</td><td rowspan="3">1号烟片</td><td>2~40</td><td>1.25~8.0</td><td></td><td rowspan="3">水、空气、酒精-甘油混合液中,-50~80℃,用作导管和导线套管</td></tr><tr><td>1143</td><td>3~50</td><td>1.25~6.0</td><td>&lt;2</td></tr><tr><td>1150</td><td>2~40</td><td>1.25~8.0</td><td></td></tr><tr><td rowspan="5">减震中硬度纯胶管</td><td>1152</td><td rowspan="5">1号烟片</td><td>2~40</td><td>1.25~8.0</td><td></td><td rowspan="5">水、空气、酒精-甘油混合液中,-50~80℃,用作耐寒导线套管</td></tr><tr><td rowspan="2">1154</td><td>2~40</td><td>1.25~8.0</td><td rowspan="2">&lt;2</td></tr><tr><td>3~50</td><td>1.25~6.0</td></tr><tr><td>1156</td><td>3~50</td><td>1.25~6.0</td><td>&lt;2</td></tr><tr><td>1161</td><td>2~40</td><td>1.25~8.0</td><td></td></tr><tr><td>减震高硬度纯胶管</td><td>1180</td><td>1号烟片</td><td>4~40</td><td>1.5~8.0</td><td></td><td>水、空气中,温度为-50~80℃,用作导线套管</td></tr><tr><td rowspan="2">耐热低硬度纯胶管·</td><td rowspan="2">1151</td><td rowspan="2">1号烟片</td><td>2~40</td><td>1.25~8.0</td><td rowspan="2">&lt;2</td><td rowspan="2">水、水蒸气和酒精-甘油混合液中,-55~150℃;空气中可达100℃(周歌可达130℃)</td></tr><tr><td>3~50</td><td>1.25~6.0</td></tr><tr><td>减震耐寒纯胶管</td><td>3160</td><td>1号烟片丁苯-10生胶</td><td>2~40</td><td>1.25~8.0</td><td></td><td>水、空气,-60~100℃,用作低温高弹性导线套管</td></tr><tr><td>耐酸碱、耐热、耐寒低硬度纯胶管</td><td>1157</td><td>1号烟片</td><td>3~50</td><td>1.25~6.0</td><td>Φ7以下&gt;5Φ7.5以下≤2</td><td>酸、碱、空气中,-40~90℃;水蒸气中可达140℃</td></tr><tr><td>耐酸碱、耐热、耐寒中硬度纯胶管</td><td>1164</td><td>1号烟片</td><td>2~60</td><td>1.25~8.0</td><td>Φ7以下&gt;5Φ7.5以下≤2</td><td>酸、碱、空气中,-40~90℃;水蒸气中可达140℃</td></tr><tr><td rowspan="4">耐油低硬度纯胶管</td><td>4150</td><td>氯丁生胶</td><td>3~50</td><td>1.26~6.0</td><td>&lt;2</td><td>YH-10液压油、仪表油中,-55~130℃;滑油、燃油、汽油、变压器油中,-40~130℃</td></tr><tr><td>5251</td><td>丁腈-26生胶</td><td>2~50</td><td>1.25~6.0</td><td>&lt;2</td><td>滑油、汽油中,-30~70℃</td></tr><tr><td rowspan="2">4161</td><td rowspan="2">氯丁生胶</td><td>3~50</td><td>1.26~6.0</td><td rowspan="2">&lt;2</td><td rowspan="2">滑油中,-30~130℃;仪表油、YH-10液压油、燃油、汽油、变压器油中,-40~130℃</td></tr><tr><td>3~40</td><td>1.5~8.0</td></tr></table>

续表 13-54
