Repository: C-zj02/CFD-claw

<div align="center">

**English** | [中文](#中文版) | [Français](README_FR.md) | [Русский](README_RU.md) | [हिन्दी](README_HI.md) | [العربية](README_AR.md) | [Português](README_PT.md)

# 🚀 Claude Code Python

**A Complete Python Reimplementation Based on Real Claude Code Source**

*From TypeScript Source → Rebuilt in Python with ❤️*

***
**🔥 Active Development • New Features Weekly 🔥**

</div>

***

## 🎯 What is This?

**Clawd Code** is a **complete Python rewrite** of Claude Code, based on the **real TypeScript source code**.

File: RAG-data/飞机设计手册_第3册_材料(上).pdf-b682dd4b-9a57-40b3-918c-8461b7ef82cf.md (part 5 of 9)
$(\mathrm{kJ} / \mathrm{m}^{2})$
<table><tr><td rowspan="2">牌号</td><td rowspan="2">品种</td><td rowspan="2">状态</td><td rowspan="2">取向</td><td rowspan="2">δ或dmm</td><td>σb</td><td>σ0.01</td><td>σ0.2</td><td>σ0.7</td><td>σ0.85</td><td>σ-0.01</td><td>σ-0.2</td><td>σ-0.7</td><td>σ-0.85</td><td>τ</td><td>τ0.2</td><td>τb</td><td>τp</td><td>E</td><td rowspan="2">G</td><td rowspan="2">μ</td><td rowspan="2">δ%</td><td>HBkgf/mm2</td></tr><tr><td colspan="12">MPa</td><td colspan="2">GPa</td><td></td></tr><tr><td rowspan="7">7475</td><td rowspan="4">薄板</td><td>T6</td><td>纵向横向</td><td rowspan="4">2.0</td><td>548546</td><td>337345</td><td>487476</td><td>492484</td><td>478465</td><td></td><td></td><td></td><td></td><td></td><td></td><td></td><td></td><td rowspan="7">71</td><td rowspan="7">26</td><td>0.33</td><td rowspan="7">14.015.3</td><td></td></tr><tr><td>T6*①</td><td>纵向横向</td><td>542543</td><td>353348</td><td>489471</td><td>494480</td><td>482460</td><td></td><td></td><td></td><td></td><td></td><td></td><td></td><td></td><td>14.014.7</td><td></td></tr><tr><td>T76</td><td>纵向横向</td><td>491485</td><td>293319</td><td>428418</td><td>430421</td><td>419410</td><td></td><td></td><td></td><td></td><td></td><td></td><td></td><td></td><td>11.410.6</td><td></td></tr><tr><td>T76*①</td><td>纵向横向</td><td>487498</td><td></td><td>441437</td><td></td><td></td><td></td><td></td><td></td><td></td><td></td><td></td><td></td><td></td><td>11.910.9</td><td></td></tr><tr><td rowspan="3">厚板</td><td>T651</td><td>纵向横向</td><td rowspan="3">38</td><td>560570</td><td>423386</td><td>499492</td><td>503500</td><td>497478</td><td></td><td>485483</td><td>469490</td><td>448472</td><td></td><td>301318</td><td>440457</td><td></td><td>13.414.2</td><td></td></tr><tr><td>T7651</td><td>纵向横向</td><td>522526</td><td>370363</td><td>453452</td><td>455457</td><td>448442</td><td></td><td>443459</td><td>448464</td><td>429450</td><td></td><td>299285</td><td>422409</td><td></td><td>14.112.9</td><td></td></tr><tr><td>T7351</td><td>纵向横向</td><td>517510</td><td>349353</td><td>443439</td><td>448442</td><td>432435</td><td></td><td>448457</td><td>453461</td><td>435448</td><td></td><td>296285</td><td>429413</td><td></td><td>14.014.6</td><td></td></tr><tr><td>ZL101</td><td>铸件SJBSSJTSJ</td><td>T4T4T4T5T5T6T7</td><td></td><td></td><td>195195215245275235185165</td><td></td><td>110165185185</td><td></td><td></td><td></td><td></td><td></td><td></td><td></td><td></td><td></td><td>69</td><td>27</td><td>0.31</td><td>48.58.545275605</td><td>55709560</td><td></td></tr></table>

续表 4-16  

<table><tr><td rowspan="2">牌号</td><td rowspan="2">品种</td><td rowspan="2">状态</td><td rowspan="2">取向</td><td rowspan="2">δ或dmm</td><td>σb</td><td>σ0.01</td><td>σ0.2</td><td>σ0.7</td><td>σ0.85</td><td>σ-0.01</td><td>σ-0.2</td><td>σ-0.7</td><td>σ-0.85</td><td>τ</td><td>τ0.2</td><td>τb</td><td>τp</td><td>E</td><td rowspan="2">G</td><td rowspan="2">μ</td><td rowspan="2">δ%</td><td>HBkgf/mm2</td></tr><tr><td colspan="12">MPa</td><td colspan="2">GPa</td><td></td></tr><tr><td>ZL102</td><td>铸件SBJY</td><td></td><td></td><td></td><td>175175215</td><td></td><td>8090120</td><td></td><td></td><td></td><td></td><td></td><td></td><td>125</td><td></td><td></td><td></td><td>69</td><td>27</td><td>0.33</td><td>63.51.8</td><td>55</td></tr><tr><td>ZL201</td><td>铸件S</td><td>T4T5</td><td></td><td></td><td>335365</td><td></td><td>155215</td><td></td><td></td><td></td><td></td><td></td><td></td><td></td><td></td><td></td><td></td><td></td><td></td><td></td><td>125</td><td>90100</td></tr><tr><td>ZL205A</td><td>铸件S</td><td>T5T6T7</td><td></td><td></td><td>480521505</td><td></td><td></td><td></td><td></td><td></td><td></td><td></td><td></td><td>422432</td><td>304</td><td>343</td><td></td><td>6868</td><td>2626</td><td></td><td>12.16.74.5</td><td>140150140</td></tr><tr><td>ZL401</td><td>铸件SJ</td><td></td><td></td><td></td><td>215255</td><td></td><td></td><td></td><td></td><td></td><td></td><td></td><td></td><td></td><td></td><td></td><td></td><td>69</td><td>27</td><td>0.33</td><td>22</td><td>8090</td></tr></table>

① T6*、T76*是退火状态薄板，在冶金厂固溶热处理后经矫直，再人工时效成T6或过时效成T76状态。

（2）板材的高温和低温力学性能见表4-17及图4-1。

表 4-17 板材的高温和低温力学性能  

<table><tr><td rowspan="2">牌 号</td><td rowspan="2">品 种</td><td rowspan="2">状态</td><td rowspan="2">δmm</td><td rowspan="2">θ,℃</td><td>σb</td><td>σ0.2</td><td>δ</td></tr><tr><td colspan="2">MPa</td><td>%</td></tr><tr><td rowspan="20">LF2</td><td rowspan="20">板材</td><td rowspan="8">M</td><td rowspan="8">2</td><td>-196</td><td>304</td><td></td><td></td></tr><tr><td>-70</td><td>196</td><td></td><td></td></tr><tr><td>20</td><td>186</td><td>98</td><td>23</td></tr><tr><td>100</td><td>167</td><td>88</td><td>26</td></tr><tr><td>150</td><td>157</td><td>78</td><td>35</td></tr><tr><td>200</td><td>127</td><td>59</td><td>51</td></tr><tr><td>250</td><td>108</td><td></td><td>62</td></tr><tr><td>300</td><td>69</td><td></td><td>75</td></tr><tr><td rowspan="6">Y2</td><td rowspan="6"></td><td>20</td><td>255</td><td>206</td><td>14</td></tr><tr><td>100</td><td>255</td><td>206</td><td>16</td></tr><tr><td>150</td><td>216</td><td>186</td><td>25</td></tr><tr><td>200</td><td>157</td><td>98</td><td>40</td></tr><tr><td>250</td><td>78</td><td>49</td><td>80</td></tr><tr><td>300</td><td>49</td><td>34</td><td>100</td></tr><tr><td rowspan="6">Y</td><td rowspan="6">2</td><td>20</td><td></td><td></td><td></td></tr><tr><td>100</td><td>265</td><td>226</td><td>6</td></tr><tr><td>150</td><td>235</td><td>206</td><td>10</td></tr><tr><td>200</td><td>206</td><td>147</td><td>14</td></tr><tr><td>250</td><td>167</td><td>889</td><td>22</td></tr><tr><td>300</td><td>78</td><td></td><td>67</td></tr><tr><td rowspan="18">LF3</td><td rowspan="18">板材</td><td rowspan="9">M</td><td rowspan="9"></td><td>-253</td><td>441</td><td>123</td><td>41</td></tr><tr><td>-196</td><td>343</td><td>118</td><td>42</td></tr><tr><td>-70</td><td>245</td><td>103</td><td>35</td></tr><tr><td>20</td><td>230</td><td>98</td><td>22</td></tr><tr><td>100</td><td>226</td><td>98</td><td>22.5</td></tr><tr><td>150</td><td>191</td><td>98</td><td>44</td></tr><tr><td>200</td><td>137</td><td>88</td><td>52</td></tr><tr><td>250</td><td>78</td><td>69</td><td>73</td></tr><tr><td>300</td><td>64</td><td>59</td><td>89</td></tr><tr><td rowspan="9">Y2</td><td rowspan="9"></td><td>-253</td><td>598</td><td>294</td><td>35</td></tr><tr><td>-196</td><td>442</td><td>275</td><td>23</td></tr><tr><td>-70</td><td>324</td><td>245</td><td>21</td></tr><tr><td>20</td><td>284</td><td>226</td><td>13</td></tr><tr><td>100</td><td></td><td></td><td></td></tr><tr><td>150</td><td>235</td><td>191</td><td>25</td></tr><tr><td>200</td><td>172</td><td>108</td><td>35</td></tr><tr><td>250</td><td>108</td><td>59</td><td>70</td></tr><tr><td>300</td><td>69</td><td>39</td><td>100</td></tr><tr><td rowspan="6">LF6</td><td rowspan="6">板材</td><td rowspan="6">M</td><td rowspan="6">1.5</td><td>20</td><td>319</td><td>167</td><td>24.5</td></tr><tr><td>100</td><td>299</td><td>147</td><td>31.5</td></tr><tr><td>150</td><td>245</td><td>132</td><td>37.0</td></tr><tr><td>200</td><td>191</td><td>123</td><td>43.5</td></tr><tr><td>250</td><td>157</td><td>103</td><td>45.0</td></tr><tr><td>300</td><td>127</td><td>78</td><td>48.0</td></tr></table>

续表 4-17  

<table><tr><td rowspan="2">牌号</td><td rowspan="2">品种</td><td rowspan="2">状态</td><td rowspan="2">δmm</td><td rowspan="2">θ,C</td><td>σb</td><td>σ0.2</td><td>δ</td></tr><tr><td colspan="2">MPa</td><td>%</td></tr><tr><td rowspan="12">LF6</td><td rowspan="12">板材</td><td rowspan="8">M</td><td rowspan="8">2</td><td>-196</td><td>451</td><td></td><td>33</td></tr><tr><td>-70</td><td>343</td><td></td><td>26</td></tr><tr><td>20</td><td>330</td><td>161</td><td>23.7</td></tr><tr><td>100</td><td>304</td><td>147</td><td>27</td></tr><tr><td>150</td><td>255</td><td>127</td><td>27</td></tr><tr><td>200</td><td>186</td><td>118</td><td>43</td></tr><tr><td>250</td><td>157</td><td>98</td><td>45</td></tr><tr><td>300</td><td>127</td><td>59</td><td>48</td></tr><tr><td rowspan="4">冷变形40%+90℃,10h</td><td rowspan="4">2</td><td>100</td><td>363</td><td>265</td><td>16</td></tr><tr><td>150</td><td>294</td><td>216</td><td>18</td></tr><tr><td>200</td><td>265</td><td>206</td><td>21</td></tr><tr><td>250</td><td>226</td><td></td><td>37</td></tr><tr><td rowspan="11">LF21</td><td rowspan="11">板材</td><td rowspan="9">M</td><td rowspan="2"></td><td>-253</td><td>382</td><td>69</td><td>46</td></tr><tr><td>-196</td><td>226</td><td>59</td><td>40</td></tr><tr><td rowspan="7">2</td><td>20</td><td>108</td><td></td><td>31</td></tr><tr><td>100</td><td>93</td><td></td><td>36</td></tr><tr><td>150</td><td>83</td><td></td><td>39</td></tr><tr><td>175</td><td>74</td><td></td><td>41</td></tr><tr><td>200</td><td>69</td><td></td><td>41</td></tr><tr><td>250</td><td>54</td><td></td><td>43</td></tr><tr><td>300</td><td>44</td><td></td><td>45</td></tr><tr><td rowspan="2">Y2</td><td rowspan="2"></td><td>-196</td><td>248</td><td>162</td><td>24</td></tr><tr><td>-70</td><td>183</td><td>137</td><td>16</td></tr><tr><td rowspan="5">LB733</td><td rowspan="5">包铝板</td><td rowspan="5">CS</td><td rowspan="5">1.5</td><td>100</td><td>372</td><td></td><td>18.8</td></tr><tr><td>125</td><td>345</td><td></td><td>18</td></tr><tr><td>150</td><td>320</td><td></td><td>23.2</td></tr><tr><td>175</td><td>278</td><td></td><td>21.4</td></tr><tr><td>200</td><td>217</td><td></td><td>21.3</td></tr><tr><td rowspan="16">LY12</td><td rowspan="16">板材</td><td rowspan="7">MCZ</td><td rowspan="7">2</td><td>20</td><td>438</td><td>279</td><td>18.4</td></tr><tr><td>100</td><td>400</td><td>287</td><td>18.2</td></tr><tr><td>125</td><td>392</td><td>269</td><td>20</td></tr><tr><td>150</td><td>374</td><td>251</td><td>23.2</td></tr><tr><td>175</td><td>357</td><td>249</td><td>23.1</td></tr><tr><td>200</td><td>350</td><td>239</td><td>15.8</td></tr><tr><td>225</td><td>305</td><td></td><td>6.3</td></tr><tr><td rowspan="9">MCS</td><td rowspan="9">2</td><td>20</td><td>433</td><td>369</td><td>7.6</td></tr><tr><td>100</td><td></td><td></td><td></td></tr><tr><td>125</td><td>381</td><td>326</td><td>9.3</td></tr><tr><td>150</td><td>354</td><td>305</td><td>9.2</td></tr><tr><td>175</td><td>318</td><td>276</td><td>9.6</td></tr><tr><td>200</td><td>292</td><td>254</td><td>8.6</td></tr><tr><td>225</td><td>270</td><td>238</td><td>7.3</td></tr><tr><td>250</td><td>229</td><td>198</td><td>9.5</td></tr><tr><td>275</td><td>193</td><td>163</td><td>8.3</td></tr></table>

续表 4-17  

<table><tr><td rowspan="2">牌 号</td><td rowspan="2">品 种</td><td rowspan="2">状态</td><td rowspan="2">δmm</td><td rowspan="2">θ,℃</td><td>σb</td><td>σ0.2</td><td>δ</td></tr><tr><td colspan="2">MPa</td><td>%</td></tr><tr><td rowspan="33">LY12</td><td rowspan="29">板材</td><td rowspan="11">CZ</td><td rowspan="11">2</td><td>-196</td><td>539</td><td>422</td><td>24</td></tr><tr><td>-70</td><td>417</td><td>373</td><td>22</td></tr><tr><td>20</td><td>432</td><td>284</td><td>19</td></tr><tr><td>100</td><td>402</td><td>270</td><td>16</td></tr><tr><td>125</td><td>392</td><td>265</td><td>18</td></tr><tr><td>150</td><td>373</td><td>260</td><td>19</td></tr><tr><td>175</td><td>343</td><td>240</td><td>18</td></tr><tr><td>200</td><td>324</td><td>230</td><td>11</td></tr><tr><td>225</td><td></td><td></td><td></td></tr><tr><td>250</td><td>216</td><td>191</td><td>13</td></tr><tr><td>300</td><td>147</td><td>113</td><td>13</td></tr><tr><td rowspan="10">CS</td><td rowspan="10">2</td><td>-196</td><td>559</td><td>510</td><td>8</td></tr><tr><td>-70</td><td>490</td><td>451</td><td>6</td></tr><tr><td>20</td><td>441</td><td>392</td><td>7</td></tr><tr><td>100</td><td></td><td></td><td></td></tr><tr><td>125</td><td>382</td><td>348</td><td>8</td></tr><tr><td>150</td><td>382</td><td>333</td><td>13</td></tr><tr><td>175</td><td>373</td><td>324</td><td>2</td></tr><tr><td>200</td><td>333</td><td>304</td><td>8</td></tr><tr><td>225</td><td>324</td><td>294</td><td>7</td></tr><tr><td>260</td><td>294</td><td>260</td><td>7</td></tr><tr><td rowspan="8">CZY</td><td rowspan="8">2.5</td><td>20</td><td>427</td><td>333</td><td>10</td></tr><tr><td>100</td><td>392</td><td>304</td><td></td></tr><tr><td>125</td><td>392</td><td>304</td><td></td></tr><tr><td>150</td><td>373</td><td>284</td><td></td></tr><tr><td>175</td><td>353</td><td>275</td><td></td></tr><tr><td>200</td><td>333</td><td>275</td><td></td></tr><tr><td>250</td><td>226</td><td>196</td><td></td></tr><tr><td>300</td><td>137</td><td>118</td><td></td></tr><tr><td rowspan="4">预拉伸板材</td><td rowspan="2">BCZYU</td><td rowspan="4">15</td><td>150</td><td>405</td><td>286</td><td>15.5</td></tr><tr><td>175</td><td>386</td><td>276</td><td>15</td></tr><tr><td rowspan="2">BCSYU</td><td>150</td><td>404</td><td>364</td><td>6.7</td></tr><tr><td>175</td><td>378</td><td>339</td><td>6.6</td></tr><tr><td rowspan="14">2024</td><td rowspan="10">薄板</td><td rowspan="5">T62</td><td rowspan="4">1.5</td><td>125</td><td>361</td><td>321</td><td>15.0</td></tr><tr><td>175</td><td>313</td><td>282</td><td>19.0</td></tr><tr><td>250</td><td>206</td><td>176</td><td>18.0</td></tr><tr><td>300</td><td>130</td><td>100</td><td>26.0</td></tr><tr><td>2</td><td>200</td><td>303</td><td>268</td><td>12.4</td></tr><tr><td>T72</td><td>2.5</td><td>200</td><td>278</td><td>249</td><td>12.7</td></tr><tr><td rowspan="4">T81</td><td rowspan="4">1.5</td><td>125</td><td>384</td><td>360</td><td>13.6</td></tr><tr><td>175</td><td>329</td><td>300</td><td>16.9</td></tr><tr><td>250</td><td>234</td><td>193</td><td>19.2</td></tr><tr><td>300</td><td>143</td><td>115</td><td>24.0</td></tr><tr><td rowspan="4">厚板</td><td rowspan="4">T351</td><td rowspan="4">25</td><td>125</td><td>420</td><td>295</td><td>14.2</td></tr><tr><td>175</td><td>380</td><td>278</td><td>15.3</td></tr><tr><td>250</td><td>274</td><td>260</td><td>11.1</td></tr><tr><td>300</td><td>168</td><td>155</td><td>16.3</td></tr></table>

续表 4-17  

<table><tr><td rowspan="2">牌号</td><td rowspan="2">品种</td><td rowspan="2">状态</td><td rowspan="2">δmm</td><td rowspan="2">θ,℃</td><td>σb</td><td>σ0.2</td><td>δ</td></tr><tr><td colspan="2">MPa</td><td>%</td></tr><tr><td rowspan="4">2024</td><td rowspan="4">厚板</td><td rowspan="4">T851</td><td rowspan="4">25</td><td>125</td><td>438</td><td>416</td><td>7.1</td></tr><tr><td>175</td><td>382</td><td>371</td><td>8.3</td></tr><tr><td>250</td><td>276</td><td>260</td><td>11.4</td></tr><tr><td>300</td><td>174</td><td>162</td><td>13.8</td></tr><tr><td rowspan="4">2124</td><td rowspan="4">厚板</td><td rowspan="4">T851</td><td rowspan="4">38</td><td>125</td><td>420</td><td>398</td><td>10.2</td></tr><tr><td>150</td><td>400</td><td>380</td><td>10.5</td></tr><tr><td>175</td><td>372</td><td>355</td><td>13.0</td></tr><tr><td>200</td><td>342</td><td>325</td><td>13.5</td></tr><tr><td>LY16</td><td>板材</td><td></td><td colspan="5">见图4-1</td></tr><tr><td rowspan="14">LD7</td><td rowspan="8">薄板</td><td rowspan="8">CS</td><td rowspan="8">1.5~2</td><td>-196</td><td>500</td><td>412</td><td>13</td></tr><tr><td>-70</td><td>420</td><td>353</td><td>7</td></tr><tr><td>20</td><td>387</td><td>343</td><td>7</td></tr><tr><td>125</td><td>363</td><td>333</td><td>7</td></tr><tr><td>150</td><td>363</td><td>323</td><td>9</td></tr><tr><td>175</td><td>323</td><td>294</td><td>11</td></tr><tr><td>200</td><td>304</td><td>255</td><td>14</td></tr><tr><td>250</td><td>235</td><td>186</td><td>19</td></tr><tr><td rowspan="6">轧板</td><td rowspan="6">CS</td><td rowspan="6"></td><td>-196</td><td>500</td><td>392</td><td>11</td></tr><tr><td>170</td><td>421</td><td>353</td><td>10</td></tr><tr><td>20</td><td>392</td><td>343</td><td>8</td></tr><tr><td>150</td><td>343</td><td>323</td><td>9</td></tr><tr><td>200</td><td>304</td><td>255</td><td>14</td></tr><tr><td>250</td><td>235</td><td>186</td><td>19</td></tr><tr><td rowspan="11">LC4</td><td rowspan="11">板材</td><td rowspan="11">CS</td><td rowspan="11">&lt;2.5</td><td>-253</td><td>736</td><td>619</td><td>7</td></tr><tr><td>-196</td><td>628</td><td>510</td><td>9</td></tr><tr><td>-70</td><td>549</td><td>461</td><td>12</td></tr><tr><td>20</td><td>510</td><td>432</td><td>14</td></tr><tr><td>100</td><td>471</td><td>402</td><td>14</td></tr><tr><td>125</td><td>461</td><td>392</td><td>14</td></tr><tr><td>150</td><td>404</td><td>343</td><td>15</td></tr><tr><td>175</td><td>363</td><td>314</td><td>16</td></tr><tr><td>200</td><td>275</td><td>235</td><td>11</td></tr><tr><td>250</td><td>147</td><td>118</td><td>16</td></tr><tr><td>300</td><td>83</td><td>69</td><td>31</td></tr><tr><td rowspan="4">LC9</td><td rowspan="4">板材</td><td rowspan="4">CS</td><td rowspan="4">5.5</td><td>100</td><td>500</td><td></td><td>17.2</td></tr><tr><td>125</td><td>475</td><td></td><td>18.2</td></tr><tr><td>150</td><td>430</td><td></td><td>18.5</td></tr><tr><td>175</td><td>390</td><td></td><td>19.4</td></tr><tr><td rowspan="9">7075、</td><td rowspan="3">薄板</td><td rowspan="3">T76</td><td rowspan="3">2</td><td>125</td><td>401</td><td>364</td><td>22.4</td></tr><tr><td>175</td><td>323</td><td>282</td><td>28.3</td></tr><tr><td>250</td><td>147</td><td>129</td><td>40.7</td></tr><tr><td rowspan="6">厚板</td><td rowspan="6">T7351</td><td rowspan="6">25</td><td>100</td><td>450</td><td>412</td><td>10.9</td></tr><tr><td>125</td><td>413</td><td>390</td><td>11.8</td></tr><tr><td>150</td><td>381</td><td>362</td><td>15.1</td></tr><tr><td>175</td><td>345</td><td>327</td><td>14.4</td></tr><tr><td>200</td><td>297</td><td>278</td><td>14.3</td></tr><tr><td>250</td><td>171</td><td>158</td><td>16.4</td></tr></table>

续表 4-17  

<table><tr><td rowspan="2">牌 号</td><td rowspan="2">品 种</td><td rowspan="2">状态</td><td rowspan="2">δmm</td><td rowspan="2">θ,℃</td><td>σb</td><td>σ0.2</td><td>δ</td></tr><tr><td colspan="2">MPa</td><td>%</td></tr><tr><td rowspan="25">7475</td><td rowspan="10">薄板</td><td rowspan="5">T6</td><td rowspan="5">2.0</td><td>-55</td><td>569</td><td></td><td>16.1</td></tr><tr><td>100</td><td>481</td><td>428</td><td>24.3</td></tr><tr><td>125</td><td>442</td><td>397</td><td>26.1</td></tr><tr><td>150</td><td>391</td><td>357</td><td>28.9</td></tr><tr><td>175</td><td>351</td><td>316</td><td>23.3</td></tr><tr><td rowspan="5">T76</td><td rowspan="5">2.0</td><td>-55</td><td>522</td><td></td><td>12.2</td></tr><tr><td>100</td><td>411</td><td>386</td><td>21.2</td></tr><tr><td>125</td><td>380</td><td>358</td><td>23.2</td></tr><tr><td>150</td><td>345</td><td>322</td><td>24.6</td></tr><tr><td>175</td><td>303</td><td>277</td><td>21.6</td></tr><tr><td rowspan="15">厚板</td><td rowspan="5">T651</td><td rowspan="5">38</td><td>-55</td><td>560</td><td></td><td>13.4</td></tr><tr><td>100</td><td>506</td><td>477</td><td>18.2</td></tr><tr><td>125</td><td>472</td><td>428</td><td>19.8</td></tr><tr><td>150</td><td>421</td><td>383</td><td>20.9</td></tr><tr><td>175</td><td>382</td><td>350</td><td>19.7</td></tr><tr><td rowspan="5">T7651</td><td rowspan="5">38</td><td>-55</td><td>544</td><td></td><td>12.2</td></tr><tr><td>100</td><td>450</td><td>414</td><td>16.4</td></tr><tr><td>125</td><td>416</td><td>392</td><td>20.8</td></tr><tr><td>150</td><td>384</td><td>361</td><td>22.2</td></tr><tr><td>175</td><td>342</td><td>321</td><td>21.9</td></tr><tr><td rowspan="5">T7351</td><td rowspan="5"></td><td>-55</td><td>540</td><td></td><td>12.9</td></tr><tr><td>100</td><td>444</td><td>399</td><td>18.6</td></tr><tr><td>125</td><td>407</td><td>375</td><td>20.2</td></tr><tr><td>150</td><td>373</td><td>349</td><td>21.9</td></tr><tr><td>175</td><td>333</td><td>308</td><td>22.2</td></tr></table>

图片摘要：该图主要展示 4 1 试验温度对LY16合金板材拉伸性能的影响（横向试样）。
![](images/1f12bcf4792bb7889cade6f467bf8fe80035a00d1449b85428df16fec1227f56.jpg)  
图4-1 试验温度对LY16合金板材拉伸性能的影响（横向试样）

（3）挤压件的高温和低温力学性能见表4-18。

表 4-18 挤压件的高温和低温力学性能  

<table><tr><td rowspan="2">牌 号</td><td rowspan="2">品 种</td><td rowspan="2">状态</td><td rowspan="2">δ或dmm</td><td rowspan="2">θ,℃</td><td>σb</td><td>σ0.2</td><td>δ</td><td>ψ</td></tr><tr><td colspan="2">MPa</td><td colspan="2">%</td></tr><tr><td rowspan="10">LF2</td><td rowspan="10">挤压件</td><td rowspan="3">R</td><td rowspan="3">20</td><td>-196</td><td>304</td><td></td><td>50</td><td></td></tr><tr><td>-70</td><td>186</td><td></td><td>40</td><td></td></tr><tr><td>20</td><td>177</td><td></td><td>29</td><td></td></tr><tr><td rowspan="7">M</td><td rowspan="7">22</td><td>20</td><td>196</td><td>69</td><td>29</td><td></td></tr><tr><td>100</td><td>191</td><td>74</td><td>30</td><td></td></tr><tr><td>150</td><td>177</td><td>78</td><td>37.5</td><td></td></tr><tr><td>200</td><td>142</td><td>78</td><td>54</td><td></td></tr><tr><td>250</td><td>113</td><td>74</td><td>55</td><td></td></tr><tr><td>300</td><td>74</td><td>64</td><td>54</td><td></td></tr><tr><td>350</td><td>49</td><td>44</td><td>58.5</td><td></td></tr><tr><td rowspan="6">LF6</td><td rowspan="6">型材</td><td rowspan="2">R,M</td><td rowspan="2"></td><td>-196</td><td>500</td><td></td><td>31</td><td></td></tr><tr><td>-70</td><td>353</td><td></td><td>22</td><td></td></tr><tr><td rowspan="4"></td><td rowspan="4">截面50x30x3</td><td>20</td><td>324</td><td>177</td><td>22</td><td></td></tr><tr><td>100</td><td>304</td><td>167</td><td>28</td><td></td></tr><tr><td>200</td><td>196</td><td>137</td><td>36</td><td></td></tr><tr><td>250</td><td>167</td><td>123</td><td>40</td><td></td></tr><tr><td rowspan="6">LY12</td><td rowspan="6">挤压件</td><td rowspan="6"></td><td rowspan="6">30</td><td>20</td><td>520</td><td>382</td><td>10</td><td></td></tr><tr><td>100</td><td>481</td><td>373</td><td>12</td><td></td></tr><tr><td>150</td><td>432</td><td>333</td><td>13</td><td></td></tr><tr><td>200</td><td>402</td><td>294</td><td>11</td><td></td></tr><tr><td>250</td><td>255</td><td>216</td><td>10</td><td></td></tr><tr><td>300</td><td>167</td><td>137</td><td>10</td><td></td></tr><tr><td rowspan="4">2024</td><td rowspan="4">挤压件</td><td rowspan="4">T3510</td><td rowspan="4">50</td><td>125</td><td>487</td><td>388</td><td>16.1</td><td>20.6</td></tr><tr><td>175</td><td>448</td><td>365</td><td>16.7</td><td>27.1</td></tr><tr><td>250</td><td>283</td><td>255</td><td>13.8</td><td>46.5</td></tr><tr><td>300</td><td>175</td><td>154</td><td>18.3</td><td>61.4</td></tr><tr><td rowspan="8">LY16</td><td rowspan="8">挤压件</td><td rowspan="8">CS</td><td rowspan="8"></td><td>-70</td><td>402</td><td></td><td>12</td><td>40</td></tr><tr><td>150</td><td>338</td><td>216</td><td>11</td><td>54</td></tr><tr><td>200</td><td>294</td><td>206</td><td>12</td><td>58</td></tr><tr><td>250</td><td>235</td><td>157</td><td>11</td><td>67</td></tr><tr><td>270</td><td>216</td><td>147</td><td>10</td><td>76</td></tr><tr><td>300</td><td>177</td><td>127</td><td>14</td><td>79</td></tr><tr><td>350</td><td>118</td><td>88</td><td>19</td><td>85</td></tr><tr><td>400</td><td>49</td><td>39</td><td>28</td><td>93</td></tr><tr><td rowspan="7">。LD2</td><td rowspan="7">挤压件</td><td rowspan="7">CS</td><td rowspan="7"></td><td>-196</td><td>441</td><td>422</td><td>14</td><td></td></tr><tr><td>-70</td><td>392</td><td>373</td><td>13</td><td></td></tr><tr><td>20</td><td>343</td><td>314</td><td>12</td><td></td></tr><tr><td>100</td><td>314</td><td>281</td><td>13</td><td></td></tr><tr><td>150</td><td>275</td><td>250</td><td>13</td><td></td></tr><tr><td>200</td><td>235</td><td>216</td><td>12</td><td></td></tr><tr><td>250</td><td>157</td><td>127</td><td>12</td><td></td></tr><tr><td rowspan="6">LD7</td><td rowspan="6">挤压件</td><td rowspan="6">CS</td><td rowspan="6"></td><td>-196</td><td>490</td><td>431</td><td>12</td><td></td></tr><tr><td>-70</td><td>431</td><td>392</td><td>9</td><td></td></tr><tr><td>20</td><td>412</td><td>353</td><td>7</td><td></td></tr><tr><td>150</td><td>353</td><td>323</td><td>7</td><td></td></tr><tr><td>200</td><td>313</td><td>284</td><td>10</td><td></td></tr><tr><td>250</td><td>245</td><td>225</td><td>11</td><td></td></tr></table>

续表 4-18  

<table><tr><td rowspan="2">牌 号</td><td rowspan="2">品 种</td><td rowspan="2">状态</td><td rowspan="2">δ或dmm</td><td rowspan="2">θ,℃</td><td>σb</td><td>σ0.2</td><td>δ</td><td>ψ</td></tr><tr><td colspan="2">MPa</td><td colspan="2">%</td></tr><tr><td rowspan="7">LD10</td><td rowspan="7">挤压件</td><td rowspan="7">CS</td><td rowspan="7"></td><td>-253</td><td>716</td><td>579</td><td>14</td><td>15</td></tr><tr><td>-196</td><td>598</td><td>520</td><td>10</td><td>14</td></tr><tr><td>-70</td><td>500</td><td>451</td><td>8</td><td>16</td></tr><tr><td>20</td><td>481</td><td>441</td><td>7</td><td>15</td></tr><tr><td>150</td><td>402</td><td>363</td><td>14</td><td>42</td></tr><tr><td>200</td><td>333</td><td>304</td><td>13</td><td>53</td></tr><tr><td>250</td><td>226</td><td>216</td><td>14</td><td>59</td></tr><tr><td rowspan="10">LC4</td><td rowspan="10">型材</td><td rowspan="10">CS</td><td rowspan="10"></td><td>-253</td><td>794</td><td>716</td><td>5</td><td></td></tr><tr><td>-196</td><td>736</td><td>628</td><td>7</td><td></td></tr><tr><td>-70</td><td>608</td><td>549</td><td>8</td><td></td></tr><tr><td>20</td><td>588</td><td>539</td><td>8</td><td></td></tr><tr><td>100</td><td>520</td><td>490</td><td>8</td><td></td></tr><tr><td>125</td><td>510</td><td>481</td><td>5</td><td></td></tr><tr><td>150</td><td>422</td><td>392</td><td>7</td><td></td></tr><tr><td>200</td><td>324</td><td>304</td><td>4</td><td></td></tr><tr><td>250</td><td>157</td><td>147</td><td>16</td><td></td></tr><tr><td>300</td><td>98</td><td>79</td><td>23</td><td></td></tr><tr><td rowspan="5">LC9</td><td rowspan="5">挤压棒材</td><td rowspan="5">CS</td><td rowspan="5">25</td><td>-50</td><td>680</td><td></td><td>6.9</td><td></td></tr><tr><td>100</td><td>565</td><td>525</td><td>13.8</td><td>29.8</td></tr><tr><td>125</td><td>545</td><td>505</td><td>12.3</td><td>34.8</td></tr><tr><td>150</td><td>480</td><td>435</td><td>10.5</td><td>42.3</td></tr><tr><td>175</td><td>420</td><td>375</td><td>10.4</td><td>51.3</td></tr><tr><td rowspan="3">7075</td><td rowspan="3">挤压件</td><td rowspan="3">T73510</td><td rowspan="3">50</td><td>125</td><td>420</td><td>398</td><td>17.6</td><td>44.8</td></tr><tr><td>175</td><td>336</td><td>317</td><td>18.7</td><td>55.0</td></tr><tr><td>250</td><td>146</td><td>134</td><td>25.0</td><td>73.0</td></tr></table>

（4）丝材的高温和低温力学性能见表4-19。

表 4-19 丝材的高温和低温机械性能  

<table><tr><td rowspan="2">牌号</td><td rowspan="2">状态</td><td rowspan="2">dmm</td><td rowspan="2">θ°C</td><td>σb</td><td>σ0.2</td><td>τ</td><td>δ</td><td>ψ</td></tr><tr><td colspan="3">MPa</td><td colspan="2">%</td></tr><tr><td rowspan="6">LY1</td><td rowspan="6">CZ</td><td rowspan="6">8</td><td>20</td><td>294</td><td>167</td><td>206</td><td>24</td><td>50</td></tr><tr><td>100</td><td>255</td><td></td><td>177</td><td>24</td><td>63</td></tr><tr><td>150</td><td>226</td><td></td><td>167</td><td>22</td><td>66</td></tr><tr><td>200</td><td>186</td><td></td><td>137</td><td>26</td><td>69</td></tr><tr><td>250</td><td></td><td></td><td>108</td><td></td><td></td></tr><tr><td>300</td><td></td><td></td><td>59</td><td></td><td></td></tr><tr><td rowspan="12">LY10</td><td rowspan="12">CS</td><td rowspan="12"></td><td>20</td><td>392</td><td></td><td>247</td><td>20</td><td></td></tr><tr><td>100</td><td>353</td><td></td><td>225</td><td>22</td><td>55</td></tr><tr><td>125</td><td></td><td></td><td>200</td><td></td><td></td></tr><tr><td>150</td><td>299</td><td></td><td>193</td><td>22.5</td><td>59</td></tr><tr><td>175</td><td></td><td></td><td>183</td><td></td><td></td></tr><tr><td>185</td><td></td><td></td><td>180</td><td></td><td></td></tr><tr><td>190</td><td></td><td></td><td>178</td><td></td><td></td></tr><tr><td>200</td><td>265</td><td></td><td>177</td><td>23</td><td>66</td></tr><tr><td>210</td><td></td><td></td><td>163</td><td></td><td></td></tr><tr><td>220</td><td></td><td></td><td>150</td><td></td><td></td></tr><tr><td>250</td><td>235</td><td></td><td>125</td><td>23</td><td>69</td></tr><tr><td>300</td><td>147</td><td></td><td></td><td>23</td><td>78</td></tr></table>

（5）锻件的高温和低温力学性能见表4-20。

表 4-20 锻件的高温和低温力学性能  

<table><tr><td rowspan="2">牌号</td><td rowspan="2">品种</td><td rowspan="2">状态</td><td rowspan="2">取向</td><td rowspan="2">θ℃</td><td>σb</td><td>σ0.2</td><td>δ</td></tr><tr><td colspan="2">MPa</td><td>%</td></tr><tr><td rowspan="7">LY11</td><td rowspan="7">锻件</td><td rowspan="7">CZ</td><td></td><td>-196</td><td>539</td><td>353</td><td>21</td></tr><tr><td></td><td>-70</td><td>441</td><td>275</td><td>19</td></tr><tr><td></td><td>20</td><td>402</td><td>245</td><td>15</td></tr><tr><td></td><td>150</td><td>275</td><td>206</td><td>16</td></tr><tr><td></td><td>200</td><td>147</td><td>108</td><td>28</td></tr><tr><td></td><td>250</td><td>88</td><td>64</td><td>45</td></tr><tr><td></td><td>300</td><td>49</td><td>34</td><td>95</td></tr><tr><td>LD5</td><td>模锻件</td><td></td><td colspan="5">见图4-2</td></tr><tr><td rowspan="4">LD7</td><td rowspan="4">模锻件</td><td rowspan="4">CS</td><td rowspan="2">纵向</td><td>20</td><td>415</td><td>282</td><td>19.6</td></tr><tr><td>250</td><td>262</td><td></td><td>8.6</td></tr><tr><td rowspan="2">横向</td><td>20</td><td>408</td><td>275</td><td>10.8</td></tr><tr><td>250</td><td>283</td><td></td><td>7.0</td></tr><tr><td rowspan="19">LC9</td><td rowspan="3">自由锻件</td><td rowspan="3">CS</td><td></td><td>-40</td><td>555</td><td></td><td>9.4</td></tr><tr><td></td><td>-20</td><td>560</td><td></td><td>7.8</td></tr><tr><td></td><td>20</td><td>550</td><td></td><td>11.5</td></tr><tr><td rowspan="16">模锻件</td><td rowspan="8">CgS1</td><td rowspan="4">纵向</td><td>20</td><td>515</td><td>455</td><td>11.7</td></tr><tr><td>100</td><td>445</td><td>405</td><td>14</td></tr><tr><td>125</td><td>420</td><td>395</td><td>14</td></tr><tr><td>150</td><td>390</td><td>380</td><td>15</td></tr><tr><td rowspan="4">横向</td><td>20</td><td>500</td><td>440</td><td>10</td></tr><tr><td>100</td><td>450</td><td>425</td><td>16</td></tr><tr><td>125</td><td>420</td><td>405</td><td>17</td></tr><tr><td>150</td><td>395</td><td>385</td><td>15</td></tr><tr><td rowspan="8">CgS3</td><td rowspan="4">纵向</td><td>20</td><td>565</td><td>515</td><td>11.4</td></tr><tr><td>100</td><td>500</td><td>475</td><td>15</td></tr><tr><td>125</td><td>470</td><td>450</td><td>16</td></tr><tr><td>150</td><td>435</td><td>415</td><td>14</td></tr><tr><td rowspan="4">横向</td><td>20</td><td>555</td><td>500</td><td>8.8</td></tr><tr><td>100</td><td>505</td><td>475</td><td>10</td></tr><tr><td>125</td><td>475</td><td>450</td><td>14</td></tr><tr><td>150</td><td>435</td><td>420</td><td>18</td></tr></table>

图片摘要：该图主要展示 4 20 锻件的高温和低温力学性能。
![](images/bc6b391f2560c7d5560b4ee92508cae355bac48e3811d6b301e57db599ad065a.jpg)  
图4-2LD合金模锻件的高温拉伸性能曲线

（6）铸件的高温和低温力学性能见表4-21。

表 4-21 铸件的高温和低温力学性能  

<table><tr><td rowspan="2">牌号</td><td rowspan="2">品种</td><td rowspan="2">状态</td><td rowspan="2">试样型式</td><td rowspan="2">θC</td><td>σb</td><td>σ0.2</td><td>δ</td></tr><tr><td colspan="2">MPa</td><td>%</td></tr><tr><td rowspan="5">ZL101</td><td rowspan="5">铸件(SB)</td><td rowspan="5">T6</td><td rowspan="5">单铸</td><td>24</td><td>230</td><td>165</td><td>3.5</td></tr><tr><td>150</td><td>160</td><td>140</td><td>6.0</td></tr><tr><td>205</td><td>85</td><td>60</td><td>18</td></tr><tr><td>260</td><td>50</td><td>35</td><td>35</td></tr><tr><td>315</td><td>30</td><td>25</td><td>60</td></tr><tr><td rowspan="5">ZL102</td><td rowspan="5">铸件(SB)</td><td rowspan="5">T2</td><td rowspan="5">单铸</td><td>-70</td><td>196</td><td></td><td></td></tr><tr><td>-40</td><td>186</td><td></td><td></td></tr><tr><td>200</td><td>147</td><td></td><td></td></tr><tr><td>250</td><td>127</td><td></td><td></td></tr><tr><td>300</td><td>78</td><td></td><td></td></tr><tr><td rowspan="12">ZL201</td><td rowspan="12">铸件(S)</td><td rowspan="6">T4</td><td rowspan="6">单铸</td><td>-70</td><td>295</td><td></td><td>9.5</td></tr><tr><td>-40</td><td>295</td><td></td><td>9.5</td></tr><tr><td>175</td><td>284</td><td>177</td><td>9.5</td></tr><tr><td>200</td><td>275</td><td>216</td><td>7.5</td></tr><tr><td>250</td><td>216</td><td>88</td><td>6.5</td></tr><tr><td>300</td><td>149</td><td>69</td><td>10.0</td></tr><tr><td rowspan="6">T5</td><td rowspan="6"></td><td>-70</td><td>335</td><td></td><td>7.5</td></tr><tr><td>-40</td><td>335</td><td></td><td>7.5</td></tr><tr><td>175</td><td>265</td><td>196</td><td>7.5</td></tr><tr><td>200</td><td>265</td><td>218</td><td>8.0</td></tr><tr><td>250</td><td>167</td><td>108</td><td>7.0</td></tr><tr><td>300</td><td>118</td><td>74</td><td>7.0</td></tr><tr><td rowspan="17">ZL205A</td><td rowspan="17">铸件(S)</td><td rowspan="7">T5</td><td rowspan="17">单铸</td><td>-70</td><td>500</td><td></td><td>8</td></tr><tr><td>-40</td><td>480</td><td></td><td>8</td></tr><tr><td>20</td><td>480</td><td>343</td><td>13</td></tr><tr><td>150</td><td>.382</td><td></td><td>10.5</td></tr><tr><td>200</td><td>343</td><td>304</td><td>4</td></tr><tr><td>250</td><td>255</td><td></td><td>3</td></tr><tr><td>300</td><td>167</td><td></td><td>3.5</td></tr><tr><td rowspan="7">T6</td><td>-70</td><td>520</td><td></td><td>3</td></tr><tr><td>-40</td><td>510</td><td></td><td>3</td></tr><tr><td>20</td><td>512</td><td>431</td><td>7</td></tr><tr><td>150</td><td>417</td><td></td><td>10.5</td></tr><tr><td>200</td><td>353</td><td>304</td><td>4</td></tr><tr><td>250</td><td>240</td><td></td><td>4</td></tr><tr><td>300</td><td>116</td><td></td><td>3.5</td></tr><tr><td rowspan="3">T7</td><td>20</td><td>495</td><td>454</td><td>3.4</td></tr><tr><td>150</td><td>402</td><td></td><td>5.5</td></tr><tr><td>200</td><td>343</td><td></td><td>4.5</td></tr></table>

# 4.4.4 应力-应变曲线

铝合金的应力-应变曲线见表4-22。

表 4-22 铝合金的应力-应变曲线  

<table><tr><td rowspan="2">牌 号</td><td colspan="5">品 种</td></tr><tr><td>棒 材</td><td>板 材</td><td>型 材</td><td>管 材</td><td>锻、铸件</td></tr><tr><td>LF6</td><td></td><td>见图4-3</td><td>见图4-4</td><td></td><td></td></tr><tr><td>LF21</td><td></td><td>见图4-5</td><td></td><td></td><td></td></tr><tr><td>LB733</td><td></td><td>见图4-6</td><td></td><td></td><td></td></tr><tr><td>LY11</td><td>见图4-7</td><td></td><td>见图4-8</td><td>见图4-9</td><td></td></tr><tr><td>LY12</td><td>见图4-10</td><td>见图4-11~图4-17</td><td>见图4-18见图4-19</td><td></td><td></td></tr><tr><td>2024</td><td></td><td>见图4-20~图4-25</td><td>见图4-26</td><td></td><td></td></tr><tr><td>2124</td><td></td><td>见图4-27~图4-40</td><td></td><td></td><td></td></tr><tr><td>LY16</td><td></td><td>见图4-41</td><td></td><td></td><td></td></tr><tr><td>LD7</td><td>见图4-42</td><td></td><td></td><td></td><td></td></tr><tr><td>LC4</td><td></td><td>见图4-43</td><td>见图4-44</td><td></td><td></td></tr><tr><td>LC9</td><td>见图4-45见图4-46</td><td></td><td></td><td></td><td>见图4-47~图4-51</td></tr><tr><td>7075</td><td></td><td>见图4-52~图4-54</td><td>见图4-55~图4-57</td><td></td><td></td></tr><tr><td>7475</td><td></td><td>见图4-58~图4-68</td><td></td><td></td><td></td></tr><tr><td>ZL101</td><td></td><td></td><td></td><td></td><td>见图4-69</td></tr></table>

图片摘要：该图主要展示 4 22 铝合金的应力 应变曲线。
![](images/f4b4a91e6cb1caaca4150dd5f5f50626e03ee030e16fce8a97032a8641c8be65.jpg)  
图4-3LF6合金板材室温、高温拉伸应力-应变曲线

图片摘要：该图主要展示 4 3LF6合金板材室温、高温拉伸应力 应变曲线。
![](images/e79912eb2a58c6642918ab731a093c870a2ee8a41213c907c35a5c32d9d069a3.jpg)  
图4-4 LF6合金型材塞温、高温拉伸应力-应变曲线

图片摘要：该图主要展示 4 4 LF6合金型材塞温、高温拉伸应力 应变曲线。
![](images/9c09045173f255c763a4917013bf43acf09c26eeeb5a43b0e2e3ddbee40588e5.jpg)  
图4-5LF21合金薄板拉伸应力-应变曲线

图片摘要：该图主要展示 4 5LF21合金薄板拉伸应力 应变曲线。
![](images/f0b16b0d088c533f8bf195ca5426f0e0e341f32086706f52df9fb4f650b17e08.jpg)  
图4-6 LB733合金板材应力-应变曲线

图片摘要：该图主要展示 4 6 LB733合金板材应力 应变曲线。
![](images/2177d6b5071e1fd06546c15967e4bc056b32c12d1814228833097787eccb4181.jpg)  
图4-7LY11合金棒材应力-应变曲线

图片摘要：该图主要展示 4 7LY11合金棒材应力 应变曲线。
![](images/9d034b2a953d21310ddab4d7bcd2611240a8906d1519e7931005fa5061549369.jpg)  
图4-8LY11合金薄壁型材应力-应变曲线

图片摘要：该图主要展示 4 8LY11合金薄壁型材应力 应变曲线。
![](images/83a5a61ab20ed3cef8e1d5768a7b30525bf6c358b671455845d5d6adc8fc5dc4.jpg)  
图4-9LY11合金管材应力-应变曲线

图片摘要：该图主要展示 4 9LY11合金管材应力 应变曲线。
![](images/6c12e953f5da4bb49912ba5a194790eedc00e1719ff1cae8a38635c4ff40a798.jpg)  
图4-10 LY12M棒材室温拉伸应力-应变曲线

图片摘要：该图主要展示 4 10 LY12M棒材室温拉伸应力 应变曲线。
![](images/972d0fa43a50170dceb17db712cf434a50cbe797c5a004f64cee95d30cc5c96c.jpg)  
图4-11 LY12BCZδ=2.0mm板材纵向试样拉伸应力-应变曲线

图片摘要：该图主要展示 4 11 LY12BCZδ=2.0mm板材纵向试样拉伸应力 应变曲线。
![](images/5e88da8bc2afdbd35365b4cd3e1bc394204c96984e824d6f01cd994740341d42.jpg)  
图4-12 LY12BCZδ=2.0mm板材横向试样拉伸应力-应变曲线

图片摘要：该图主要展示 4 12 LY12BCZδ=2.0mm板材横向试样拉伸应力 应变曲线。
![](images/baaff335d1bf405c1dc90af4c789a284cc545cc41d91606407cb90e86d452fe4.jpg)  
图4-13 $\mathrm{LY12M}\delta = 1.5\mathrm{mm}$ 板材横向试样拉伸应力-应变曲线

图片摘要：该图主要展示 4 13 板材横向试样拉伸应力 应变曲线。
![](images/ad6500ae4e501b03b4b115dd1cb9c441e821c6b6714a9543be88b1a584d33a85.jpg)  
图4-14LY12CZYδ=2.0mm板材横向试样拉伸应力-应变曲线

图片摘要：该图主要展示 4 14LY12CZYδ=2.0mm板材横向试样拉伸应力 应变曲线。
![](images/651f08ecc318307522ae7c4049ebece4a39f746f22da3eb544f8d28c6b064e9f.jpg)  
图4-15 LY12CZ90mm×1700mm×2100mm板材自中心切取的横向试样的拉伸应力-应变曲线

图片摘要：该图主要展示 4 15 LY12CZ90mm×1700mm×2100mm板材自中心切取的横向试样的拉伸应力 应变曲线。
![](images/608b6fbb9b89763a2150f189dc3ab43029a81fb07952431fc6c12d7e58932f39.jpg)

图片摘要：该图主要展示 4 15 LY12CZ90mm×1700mm×2100mm板材自中心切取的横向试样的拉伸应力 应变曲线。
![](images/5605320b632722da86df554463877738fbe5890e52d7555f30499c403415070d.jpg)  
图4-16LY12CZ90mm×1700mm×2100mm板材自厚度切取的试样的拉伸应力-应变曲线

图片摘要：该图主要展示 4 16LY12CZ90mm×1700mm×2100mm板材自厚度切取的试样的拉伸应力 应变曲线。
![](images/f745cc7020df0feec75542fe0db764dbfc6928ac98c32e1f3315cf8996eeadab.jpg)  
图4-18LY12CZ大型翼梁型材纵向试样拉伸应力-应变曲线  
图4-17LY12CZδ=2.0mm板材室温与高温拉伸应力-应变曲线

图片摘要：该图主要展示 4 17LY12CZδ=2.0mm板材室温与高温拉伸应力 应变曲线。
![](images/ebfbd51e68530a989740cc17e849aaf526523daecda2594efc9d83024febe0ee.jpg)  
图4-19LY12CZ截面为 $40\mathrm{mm}\times 35\mathrm{mm}\times 3\mathrm{mm}\times 4\mathrm{mm}$ 丁字型材室温与高温拉伸应力-应变曲线

图片摘要：该图主要展示 4 19LY12CZ截面为 丁字型材室温与高温拉伸应力 应变曲线。
![](images/918a0422e22031be5edf5e713b05cef3a5d607a7288189bb15244334d72c753c.jpg)  
图4-20 2024-T351状态厚板室温拉伸应力-应变曲线

图片摘要：该图主要展示 4 20 2024 T351状态厚板室温拉伸应力 应变曲线。
![](images/1ad2a6cd8158fd11a33b2573e6a45c63e0466cfadec06e443f1fd8d63c78b86b.jpg)  
图4-21 2024-T851状态厚板室温拉伸应力-应变曲线

图片摘要：该图主要展示 4 21 2024 T851状态厚板室温拉伸应力 应变曲线。
![](images/3796c420c60d9b36d1faa94eae8ae823de5277d6c2a97b7aae675f80dd1176e6.jpg)  
图4-22 2024-T62状态包铝薄板塞温拉伸应力-应变曲线

图片摘要：该图主要展示 4 22 2024 T62状态包铝薄板塞温拉伸应力 应变曲线。
![](images/0cec0e137c4e6e10cc7b462169fb5d1a62514943e1d185a3b6f8128e6c126a5c.jpg)  
图4-23 2024-T81状态包铝薄板塞温拉伸应力-应变曲线

图片摘要：该图主要展示 4 23 2024 T81状态包铝薄板塞温拉伸应力 应变曲线。
![](images/8a42f5b22e4bad7323b7bc02592e8224284685d0f1034e162427b31eb75d2de1.jpg)

图片摘要：该图主要展示 4 23 2024 T81状态包铝薄板塞温拉伸应力 应变曲线。
![](images/7498ddcf3f467d2d6b5779792aabce1676bd3cf0233c2d59edaf9353dd07519d.jpg)  
图4-24 2024-T62状态包铝薄板高温拉伸应力-应变曲线  
图4-25 2024-T81状态包铝薄板高温拉伸应力-应变曲线

图片摘要：该图主要展示 4 25 2024 T81状态包铝薄板高温拉伸应力 应变曲线。
![](images/fe9e7014b2a5136d648f2cb3243d70a3948c2494d58f5314d8d6139485a4c709.jpg)  
图4-26 2024-T3510状态挤压矩形棒材室温与高温拉伸应力-应变曲线

图片摘要：该图主要展示 4 26 2024 T3510状态挤压矩形棒材室温与高温拉伸应力 应变曲线。
![](images/f70aaae1d28bf39e8159997dba818cc027bb1774b25a783bd9a9cbd254a8bdfb.jpg)  
图4-27 2124-T851状态厚板经 $125^{\circ}\mathrm{C} / 105\mathrm{h}$ 稳定化后的室温拉伸应力-应变曲线

图片摘要：该图主要展示 4 27 2124 T851状态厚板经 稳定化后的室温拉伸应力 应变曲线。
![](images/da01d873fe93528e8060a3daa399f685a87bd9bde4999db0d644d8dcc5c94565.jpg)  
图4-28 2024-T851状态厚板经 $150^{\circ}\mathrm{C} / 100\mathrm{h}$ 稳定化后的室温拉伸应力-应变曲线

图片摘要：该图主要展示 4 28 2024 T851状态厚板经 稳定化后的室温拉伸应力 应变曲线。
![](images/eb9588a03e3f48da5c0d235b3ed667affaa335875416fbc9dfa3b606b7e4dde3.jpg)  
图4-29 2124-T851状态厚板经 $175^{\circ}\mathrm{C} / 105\mathrm{h}$ 稳定化后的室温拉伸应力-应变曲线

图片摘要：该图主要展示 4 29 2124 T851状态厚板经 稳定化后的室温拉伸应力 应变曲线。
![](images/5417ee65916747a75594d921d41fc7d28679b6e5a762626da98a548917527b86.jpg)  
图4-30 2124-T851状态厚板经 $200^{\circ}\mathrm{C} / 100\mathrm{h}$ 稳化后的室温拉伸应力-应变曲线

图片摘要：该图主要展示 4 30 2124 T851状态厚板经 稳化后的室温拉伸应力 应变曲线。
![](images/694584170f2375317069bd2a37470e9ff038b3c47d5c052e017e14524126a8f0.jpg)  
图4-31 2124-T851状态厚板 $125^{\circ}\mathrm{C}$ 高温拉伸应力-应变曲线

图片摘要：该图主要展示 4 31 2124 T851状态厚板 高温拉伸应力 应变曲线。
![](images/562f39e22de40358808c9611bd37b95cbfe813054eb421d3eee7ed3f0501f647.jpg)  
图4-32 2124-T851状态厚板 $150^{\circ}\mathrm{C}$ 高温拉伸应力-应变曲线

图片摘要：该图主要展示 4 32 2124 T851状态厚板 高温拉伸应力 应变曲线。
![](images/f7487c0cba70b978c4eedf00876653a939e74d904c2f3f05ab0dd555910d69fc.jpg)  
图4-33 2124-T851状态厚板 $175^{\circ}\mathrm{C}$ 高温拉伸应力-应变曲线

图片摘要：该图主要展示 4 33 2124 T851状态厚板 高温拉伸应力 应变曲线。
![](images/0c052af612100aa3d24ea74d7f21ad21249efa74b95073339411621fa9e24328.jpg)
