Repository: C-zj02/CFD-claw

<div align="center">

**English** | [中文](#中文版) | [Français](README_FR.md) | [Русский](README_RU.md) | [हिन्दी](README_HI.md) | [العربية](README_AR.md) | [Português](README_PT.md)

# 🚀 Claude Code Python

**A Complete Python Reimplementation Based on Real Claude Code Source**

*From TypeScript Source → Rebuilt in Python with ❤️*

***
**🔥 Active Development • New Features Weekly 🔥**

</div>

***

## 🎯 What is This?

**Clawd Code** is a **complete Python rewrite** of Claude Code, based on the **real TypeScript source code**.

File: RAG-data/飞机设计手册_第3册_材料(上).pdf-f8d5ccf1-8280-4e6b-8d53-db7ba1b3e911.md (part 5 of 11)
# 飞机设计手册
<table><tr><td rowspan="2">牌号</td><td rowspan="2">品种</td><td rowspan="2">热处理状态</td><td>θ</td><td>σb</td><td>σ0.2</td><td>δ</td><td>ψ</td><td>ak</td><td>E</td><td>G</td><td rowspan="2">μ</td></tr><tr><td>℃</td><td colspan="2">MPa</td><td colspan="2">%</td><td>kJ/m2</td><td colspan="2">GPa</td></tr><tr><td rowspan="9">30CrMnSi-Ni2A</td><td rowspan="9"></td><td rowspan="4">890℃油淬+360℃回火,空冷</td><td>20</td><td>1520</td><td></td><td>9</td><td>52</td><td></td><td></td><td></td><td></td></tr><tr><td>250</td><td>1520</td><td></td><td>9</td><td>52</td><td>590</td><td></td><td></td><td></td></tr><tr><td>300</td><td>1520</td><td></td><td>10</td><td>53</td><td>570</td><td></td><td></td><td></td></tr><tr><td>350</td><td>1373</td><td></td><td>10</td><td>54</td><td>510</td><td></td><td></td><td></td></tr><tr><td rowspan="3">890℃加热,270℃等温+310℃回火,空冷</td><td>20</td><td>1569</td><td></td><td>10</td><td>48</td><td></td><td></td><td></td><td></td></tr><tr><td>250</td><td>1569</td><td></td><td>10</td><td>50</td><td>637</td><td></td><td></td><td></td></tr><tr><td>300</td><td>1569</td><td></td><td>14</td><td>52</td><td>590</td><td></td><td></td><td></td></tr><tr><td rowspan="2">320℃硝石等温淬火,未回火</td><td>250</td><td>1470</td><td></td><td>11</td><td>52</td><td>785</td><td></td><td></td><td></td></tr><tr><td>300</td><td>1470</td><td></td><td>12</td><td>56</td><td>785</td><td></td><td></td><td></td></tr><tr><td rowspan="3">40CrMnSi-MoVA(GC-4)</td><td rowspan="3"></td><td rowspan="3">920℃加热,180℃等温1h,空冷+260℃回火,空冷</td><td>100</td><td></td><td></td><td></td><td></td><td></td><td>187</td><td></td><td></td></tr><tr><td>200</td><td></td><td></td><td></td><td></td><td></td><td>176</td><td></td><td></td></tr><tr><td>300</td><td></td><td></td><td></td><td></td><td></td><td>165</td><td></td><td></td></tr><tr><td rowspan="8">40CrNi2Si-2MoVA(300M)</td><td rowspan="8"></td><td rowspan="8">870℃油淬+300℃回火2次,空冷</td><td>20</td><td>1915</td><td>1635</td><td>11.2</td><td>59.4</td><td>640</td><td></td><td></td><td></td></tr><tr><td>100</td><td>1917</td><td>1630</td><td>10.6</td><td>53.8</td><td>712</td><td></td><td></td><td></td></tr><tr><td>200</td><td>1965</td><td>1570</td><td>16.6</td><td>55.6</td><td>792</td><td></td><td></td><td></td></tr><tr><td>300</td><td>1755</td><td>1385</td><td>17.0</td><td>57.6</td><td>667</td><td></td><td></td><td></td></tr><tr><td>0</td><td>1929</td><td></td><td>13.3</td><td>55.5</td><td></td><td></td><td></td><td></td></tr><tr><td>-20</td><td>1945</td><td></td><td>13.3</td><td>56.4</td><td></td><td></td><td></td><td></td></tr><tr><td>-40</td><td>1953</td><td></td><td>12.9</td><td>54.0</td><td></td><td></td><td></td><td></td></tr><tr><td>-60</td><td>1979</td><td></td><td>13.1</td><td>50.2</td><td></td><td></td><td></td><td></td></tr><tr><td rowspan="8">65Mn</td><td rowspan="8"></td><td rowspan="8">820℃油淬+500℃回火</td><td>-70</td><td></td><td></td><td></td><td></td><td>118</td><td></td><td></td><td></td></tr><tr><td>-40</td><td></td><td></td><td></td><td></td><td>235</td><td></td><td></td><td></td></tr><tr><td>-20</td><td></td><td></td><td></td><td></td><td>275</td><td></td><td></td><td></td></tr><tr><td>0</td><td></td><td></td><td></td><td></td><td>686</td><td></td><td></td><td></td></tr><tr><td>室温</td><td></td><td></td><td></td><td></td><td>784</td><td></td><td></td><td></td></tr><tr><td>150</td><td></td><td></td><td></td><td></td><td>1177</td><td></td><td></td><td></td></tr><tr><td>300</td><td></td><td></td><td></td><td></td><td>1000</td><td></td><td></td><td></td></tr><tr><td>500</td><td></td><td></td><td></td><td></td><td>500</td><td></td><td></td><td></td></tr><tr><td rowspan="6">60Si2MnA</td><td rowspan="6"></td><td rowspan="6">860℃油淬+550℃回火</td><td>20</td><td>1275</td><td>1095</td><td>11.1</td><td>32.5</td><td>245</td><td>206</td><td></td><td></td></tr><tr><td>100</td><td></td><td></td><td></td><td></td><td></td><td>204</td><td></td><td></td></tr><tr><td>200</td><td></td><td></td><td></td><td></td><td></td><td>199</td><td></td><td></td></tr><tr><td>300</td><td>1177</td><td>912</td><td>15.0</td><td>44.0</td><td>434</td><td>191</td><td></td><td></td></tr><tr><td>400</td><td>951</td><td>824</td><td>18.5</td><td>71.0</td><td>442</td><td>183</td><td></td><td></td></tr><tr><td>500</td><td>593</td><td>573</td><td>22.5</td><td>87.0</td><td>434</td><td>176</td><td></td><td></td></tr><tr><td rowspan="9">50CrVA</td><td rowspan="9"></td><td rowspan="3">850℃油淬+450℃回火</td><td>-70</td><td></td><td></td><td></td><td></td><td>451</td><td></td><td></td><td></td></tr><tr><td>-25</td><td></td><td></td><td></td><td></td><td>314</td><td></td><td></td><td></td></tr><tr><td>25</td><td></td><td></td><td></td><td></td><td>343</td><td></td><td></td><td></td></tr><tr><td rowspan="6">860℃油淬+600℃回火</td><td>20</td><td>1128</td><td>1030</td><td>13.6</td><td>50.0</td><td>441</td><td>206</td><td></td><td></td></tr><tr><td>100</td><td>1079</td><td></td><td>10.0</td><td>47.0</td><td>539</td><td>202</td><td></td><td></td></tr><tr><td>200</td><td>1054</td><td>902</td><td>16.0</td><td>57.0</td><td>637</td><td>161</td><td></td><td></td></tr><tr><td>300</td><td>1079</td><td>902</td><td>15.0</td><td>65.0</td><td>538</td><td>189</td><td></td><td></td></tr><tr><td>400</td><td>814</td><td>736</td><td>18.5</td><td>72.0</td><td>833</td><td></td><td></td><td></td></tr><tr><td>500</td><td>837</td><td>569</td><td>18.5</td><td>72.0</td><td>637</td><td></td><td></td><td></td></tr></table>

续表 1-17  

<table><tr><td rowspan="2">牌 号</td><td rowspan="2">品种</td><td rowspan="2">热处理状态</td><td>\( \theta \)</td><td>\( σ_{b} \)</td><td>\( σ_{0.2} \)</td><td>δ</td><td>\( \psi \)</td><td>\( a_{k} \)</td><td>E</td><td>G</td><td rowspan="2">\( \mu \)</td></tr><tr><td>C</td><td colspan="2">MPa</td><td colspan="2">%</td><td>\( \mathrm {kJ}/\mathrm {m}^{2} \)</td><td colspan="2">GPa</td></tr><tr><td rowspan="2">GCr15</td><td rowspan="2"></td><td></td><td>28150</td><td></td><td></td><td></td><td></td><td></td><td>212206</td><td></td><td></td></tr><tr><td>退火</td><td>-60-40-200室温</td><td></td><td></td><td></td><td></td><td>130150330670720</td><td></td><td></td><td></td></tr><tr><td>ZG22CrMn-Mo</td><td></td><td>900℃油淬+560℃回火2h</td><td>250300350400450500550</td><td>11491145110410551008916827</td><td></td><td>13.713.315.715.114.314.515.7</td><td>52.553.657.561.760.961.064.7</td><td></td><td></td><td></td><td></td></tr><tr><td rowspan="2">ZG27CrMn-SiNi</td><td rowspan="2"></td><td>890℃油淬+200℃回火</td><td>20200300400</td><td>1569158916181275</td><td>1275129413241079</td><td>888810</td><td>353025</td><td></td><td></td><td></td><td></td></tr><tr><td>890℃加热+300℃硝石槽等温</td><td>20200300400</td><td>1373139313731177</td><td>107910791079981</td><td>1010101011</td><td>4035303030</td><td></td><td></td><td></td><td></td></tr><tr><td>ZG35CrMn-Si</td><td></td><td>890℃油淬+600℃回火</td><td>300400500600</td><td>940900820600</td><td>790750680570</td><td>12121418</td><td>36354368</td><td></td><td></td><td></td><td></td></tr></table>

① 为 $\delta_{10}$ 值。

# 1.4.4 应力-应变曲线

材料的应力-应变曲线见表1-18。

表 1-18 材料的应力-应变曲线  

<table><tr><td>牌 号</td><td>状态</td><td>棒 材</td><td>板材</td><td>型材</td><td>管材</td><td>锻 件</td></tr><tr><td>38Cr2Mo2VA(GC-19)</td><td></td><td>图1-3</td><td></td><td></td><td></td><td></td></tr><tr><td>30CrMnSiA</td><td>890°C油淬+500°C回火4h</td><td></td><td>图1-4</td><td></td><td></td><td></td></tr><tr><td>30CrMnSiNi2A</td><td></td><td></td><td></td><td></td><td></td><td>图1-5</td></tr><tr><td>40CrNi2Si2MoVA(300M)</td><td></td><td>图1-6图1-7(压缩)</td><td></td><td></td><td></td><td></td></tr></table>

图片摘要：该图主要展示 1 18 材料的应力 应变曲线。
![](images/ecc75226a79289c912c0fe53f1c0c5499b7d4a6b2afd9d9b8780ca3591d281bf.jpg)  
图1-3 38Cr2Mo2VA不同温度的拉伸曲线

图片摘要：该图主要展示 1 3 38Cr2Mo2VA不同温度的拉伸曲线。
![](images/c6fb9dfd1ed4d39b9547e949412df19f02fd29990619bbcfcf46c4722815ed16.jpg)  
图1-4 30CrMnSiA(δ2mm)的应力-应变曲线

图片摘要：该图主要展示 1 4 30CrMnSiA(δ2mm)的应力 应变曲线。
![](images/933db92074c3b68e190c31a0e0667c701f8f029e4c678b6c903b32830ce90efd.jpg)  
图1-5 30CrMnSiNi2A的应力-应变曲线

图片摘要：该图主要展示 1 5 30CrMnSiNi2A的应力 应变曲线。
![](images/17eb3a91013c1d222dab0edcdab8f52466562f544a4252b26f9fc80149328398.jpg)  
图1-6 40CrNi2Si2MoVA的拉伸应力-应变曲线

图片摘要：该图主要展示 1 6 40CrNi2Si2MoVA的拉伸应力 应变曲线。
![](images/dd4ca1d0219f82aee6cf058153b20a6e0b206763a5120ae8827479fa9481fb1a.jpg)  
图1-7 40CrNi2Si2MoVA的压缩应力-应变曲线

# 1.4.5 持久和蠕变性能

材料的持久和蠕变性能见表1-19,18Mn2CrMoBA钢 $920\mathrm{C}$ 空淬 $+500^{\circ}\mathrm{C}$ 回火的蠕变性能见图1-8和表1-20。

表 1-19 材料的持久和蠕变性能  

<table><tr><td rowspan="3">牌 号</td><td rowspan="3">品种</td><td rowspan="3">状态</td><td rowspan="3">温度C</td><td colspan="7">持久强度</td><td colspan="5">蠕 变 强 度</td></tr><tr><td>σ100</td><td>σ200</td><td>σ500</td><td>σ1000</td><td>σ3000</td><td>σ10000</td><td>σ100000</td><td>σ1/1000</td><td>σ1/10000</td><td>σ1/100000</td><td>σ0.2/200</td><td>σ0.2/300</td></tr><tr><td colspan="12">MPa</td></tr><tr><td>08F</td><td>正火</td><td>400450500550</td><td></td><td></td><td></td><td></td><td></td><td></td><td></td><td></td><td></td><td>108694124</td><td>78462613</td><td></td><td></td></tr><tr><td>10</td><td>900~920℃正火</td><td>400450500550</td><td></td><td></td><td></td><td></td><td></td><td></td><td></td><td></td><td></td><td>118744223</td><td>78492714</td><td></td><td></td></tr><tr><td>15</td><td>900℃正火</td><td>400450500550</td><td></td><td></td><td></td><td></td><td></td><td></td><td></td><td></td><td></td><td>127784424</td><td>88542915</td><td></td><td></td></tr><tr><td>20</td><td>900~930℃正火</td><td>380420460500550</td><td></td><td></td><td></td><td></td><td></td><td></td><td>216124855434</td><td>18792643322</td><td></td><td></td><td></td><td></td><td></td></tr></table>

续表 1-19  

<table><tr><td rowspan="3">牌 号</td><td rowspan="3">品种</td><td rowspan="3">状态</td><td rowspan="3">温度C</td><td colspan="7">持久强度</td><td colspan="5">蠕变强度</td></tr><tr><td>σ100</td><td>σ200</td><td>σ500</td><td>σ1000</td><td>σ3000</td><td>σ10000</td><td>σ100000</td><td>σ1/1000</td><td>σ1/10000</td><td>σ1/100000</td><td>σ0.2/200</td><td>σ0.2/300</td></tr><tr><td colspan="12">MPa</td></tr><tr><td rowspan="5">25</td><td rowspan="5">890℃正火</td><td>400</td><td></td><td></td><td></td><td></td><td></td><td></td><td></td><td></td><td></td><td>137</td><td>103</td><td></td><td></td></tr><tr><td>425</td><td></td><td></td><td></td><td></td><td></td><td></td><td></td><td></td><td></td><td>98</td><td>78</td><td></td><td></td></tr><tr><td>450</td><td></td><td></td><td></td><td></td><td></td><td></td><td></td><td></td><td></td><td>81</td><td>52</td><td></td><td></td></tr><tr><td>475</td><td></td><td></td><td></td><td></td><td></td><td></td><td></td><td></td><td></td><td></td><td>35</td><td></td><td></td></tr><tr><td>500</td><td></td><td></td><td></td><td></td><td></td><td></td><td></td><td></td><td></td><td>45</td><td>25</td><td></td><td></td></tr><tr><td rowspan="5">45</td><td rowspan="5">900℃正火</td><td>400</td><td></td><td></td><td></td><td></td><td></td><td></td><td></td><td></td><td>245</td><td>111</td><td>81</td><td></td><td></td></tr><tr><td>425</td><td></td><td></td><td></td><td></td><td></td><td></td><td></td><td></td><td>137</td><td>75</td><td>43</td><td></td><td></td></tr><tr><td>500</td><td></td><td></td><td></td><td></td><td></td><td></td><td></td><td></td><td>69</td><td>40</td><td>27</td><td></td><td></td></tr><tr><td>550</td><td></td><td></td><td></td><td></td><td></td><td></td><td></td><td></td><td></td><td>24</td><td>18</td><td></td><td></td></tr><tr><td>600</td><td></td><td></td><td></td><td></td><td></td><td></td><td></td><td></td><td></td><td></td><td>8</td><td></td><td></td></tr><tr><td rowspan="6">18Cr2-Ni4WA</td><td rowspan="6">860℃油淬+560℃回火</td><td>300</td><td></td><td></td><td></td><td></td><td></td><td></td><td></td><td></td><td></td><td></td><td></td><td>757</td><td></td></tr><tr><td>350</td><td></td><td></td><td></td><td></td><td></td><td></td><td></td><td></td><td></td><td></td><td></td><td>677</td><td></td></tr><tr><td>400</td><td></td><td>843</td><td></td><td></td><td></td><td></td><td></td><td></td><td></td><td></td><td></td><td>253</td><td>249</td></tr><tr><td>450</td><td></td><td>696</td><td></td><td></td><td></td><td></td><td></td><td></td><td></td><td></td><td></td><td>203</td><td>196</td></tr><tr><td>500</td><td></td><td>402</td><td></td><td></td><td></td><td></td><td></td><td></td><td></td><td></td><td></td><td>124</td><td>112</td></tr><tr><td>550</td><td></td><td>216</td><td></td><td></td><td></td><td></td><td></td><td></td><td></td><td></td><td></td><td>53</td><td>33</td></tr><tr><td rowspan="13">18Mn2-CrMoBA</td><td rowspan="6">920℃空淬+350℃回火,空冷</td><td>300</td><td>1177</td><td>1167</td><td>1152</td><td>1138</td><td></td><td>1089</td><td></td><td></td><td></td><td></td><td></td><td></td><td></td></tr><tr><td>350</td><td>1093</td><td>1084</td><td>1074</td><td>1049</td><td></td><td>976</td><td></td><td></td><td></td><td></td><td></td><td></td><td></td></tr><tr><td>400</td><td>1000</td><td>981</td><td>941</td><td>907</td><td></td><td>794</td><td></td><td></td><td></td><td></td><td></td><td></td><td></td></tr><tr><td>450</td><td>838</td><td>802</td><td>745</td><td>706</td><td></td><td>530</td><td></td><td></td><td></td><td></td><td></td><td></td><td></td></tr><tr><td>500</td><td>628</td><td>569</td><td>481</td><td>412</td><td></td><td></td><td></td><td></td><td></td><td></td><td></td><td></td><td></td></tr><tr><td>550</td><td>294</td><td></td><td></td><td></td><td></td><td></td><td></td><td></td><td></td><td></td><td></td><td></td><td></td></tr><tr><td rowspan="7">板</td><td>300</td><td>1138</td><td>1128</td><td>1118</td><td>1108</td><td>1098</td><td>1084</td><td></td><td></td><td></td><td></td><td></td><td></td><td></td></tr><tr><td>350</td><td>1089</td><td>1074</td><td>1025</td><td>1010</td><td>981</td><td>932</td><td></td><td></td><td></td><td></td><td></td><td></td><td></td></tr><tr><td>400</td><td>951</td><td>922</td><td>883</td><td>843</td><td>785</td><td>721</td><td></td><td></td><td></td><td></td><td></td><td></td><td></td></tr><tr><td>450</td><td>765</td><td>706</td><td>677</td><td>628</td><td>530</td><td>449</td><td></td><td></td><td></td><td></td><td></td><td></td><td></td></tr><tr><td>500</td><td>539</td><td>481</td><td>390</td><td>314</td><td>235</td><td>165</td><td></td><td></td><td></td><td></td><td></td><td></td><td></td></tr><tr><td>550</td><td>235</td><td>196</td><td>151</td><td>127</td><td>93</td><td></td><td></td><td></td><td></td><td></td><td></td><td></td><td></td></tr><tr><td>600</td><td>103</td><td>88</td><td></td><td></td><td></td><td></td><td></td><td></td><td></td><td></td><td></td><td></td><td></td></tr><tr><td rowspan="2">40CrA</td><td rowspan="2">840℃油淬+550℃回火</td><td>425</td><td></td><td></td><td></td><td></td><td></td><td></td><td></td><td></td><td>124</td><td>.</td><td></td><td></td><td></td></tr><tr><td>540</td><td></td><td></td><td></td><td></td><td></td><td></td><td></td><td></td><td>21</td><td></td><td></td><td></td><td></td></tr><tr><td rowspan="3">40CrNi-MoA</td><td rowspan="3">840℃空冷+675℃回火</td><td>455</td><td></td><td></td><td></td><td></td><td></td><td></td><td></td><td></td><td>139</td><td>69</td><td></td><td></td><td></td></tr><tr><td>535</td><td></td><td></td><td></td><td></td><td></td><td></td><td></td><td></td><td>93</td><td>44</td><td></td><td></td><td></td></tr><tr><td>590</td><td></td><td></td><td></td><td></td><td></td><td></td><td></td><td></td><td>29</td><td>12</td><td></td><td></td><td></td></tr><tr><td>38Cr2-Mo2VA(GC-19)</td><td>1000℃油淬+600℃回火2次,空冷</td><td></td><td colspan="8">图1-9</td><td></td><td></td><td></td><td></td><td></td></tr></table>

续表 1-19  

<table><tr><td rowspan="3">牌号</td><td rowspan="3">品种</td><td rowspan="3">状态</td><td rowspan="3">温度C</td><td colspan="7">持久强度</td><td colspan="5">蠕变强度</td></tr><tr><td>σ100</td><td>σ200</td><td>σ500</td><td>σ1000</td><td>σ3000</td><td>σ10000</td><td>σ100000</td><td>σ1/1000</td><td>σ1/10000</td><td>σ1/100000</td><td>σ0.2/200</td><td>σ0.2/300</td></tr><tr><td colspan="12">MPa</td></tr><tr><td rowspan="2">30CrMn-SiA</td><td rowspan="2">板</td><td>880℃油淬+560℃回火</td><td>300400450500550</td><td>834588451255118</td><td></td><td></td><td></td><td></td><td></td><td></td><td></td><td></td><td></td><td>1601105520</td><td></td></tr><tr><td>900℃油淬+520℃回火,水冷</td><td>300350400450500550600</td><td>10549176866333631849349</td><td></td><td>101083456929915077</td><td></td><td></td><td></td><td></td><td></td><td></td><td></td><td></td><td></td></tr><tr><td>50CrVA</td><td>板</td><td>840℃油淬+590℃回火</td><td>425500550600</td><td></td><td></td><td></td><td></td><td></td><td></td><td></td><td></td><td>19678~8226~3212</td><td>6929~3910~14</td><td></td><td></td></tr></table>

图片摘要：该图主要展示 1 8 18Mn2CrMoBA钢的持久强度。
![](images/64dfb1422a87d0b9ceb1176ee24e3178a5f732883d2ff8476cdcb2d97da77468.jpg)  
图1-8 18Mn2CrMoBA钢的持久强度

图片摘要：该图主要展示 1 8 18Mn2CrMoBA钢的持久强度。
![](images/62cda0ac28d434aa6531fa7e24535e7967220ec07e32645138eb786320475488.jpg)  
图1-9 38Cr2Mo2VA钢的持久强度拉森-米勒曲线

表 1-20 18Mn2CrMoBA 钢 ${920}^{ \circ  }\mathrm{C}$ 空淬 $+ {500}^{ \circ  }\mathrm{C}$ 回火蠕变性能数据  

<table><tr><td>板材δmm</td><td>热处理状态</td><td>θC</td><td>t/h</td><td>蠕变强度MPa</td><td>总变形δt/%</td><td>残余变形δp</td></tr><tr><td rowspan="4">2.5</td><td rowspan="4">920℃空淬+500℃回火,空冷</td><td rowspan="4">350</td><td rowspan="4">100</td><td>785</td><td>0.921</td><td>0.316</td></tr><tr><td>735</td><td>0.669</td><td>0.209</td></tr><tr><td>725</td><td>0.655</td><td>0.187</td></tr><tr><td>715</td><td>0.654</td><td>0.181</td></tr></table>

# 1.4.6 疲劳性能

（1）10、15、20、25、45、12CrNi3A钢的疲劳性能见表1-21。

表 1-21 部分结构钢材料的疲劳性能 ${}^{\text{②}}$   

<table><tr><td>牌 号</td><td>状态</td><td>内容</td><td>棒材</td></tr><tr><td>10</td><td>900~920℃回火</td><td>σ-1</td><td>157MPa</td></tr><tr><td rowspan="4">15</td><td>热轧</td><td rowspan="4">σ-1</td><td>214MPa</td></tr><tr><td>740℃退火</td><td>179MPa</td></tr><tr><td>900℃正火</td><td>213MPa</td></tr><tr><td>940℃水淬</td><td>245MPa</td></tr><tr><td>20</td><td>940℃正火+930℃水淬+230℃回火</td><td>σ-1</td><td>282MPa</td></tr><tr><td>25</td><td>900℃正火</td><td>σ-1σ-1H</td><td>图1-10</td></tr><tr><td rowspan="5">45</td><td>850℃正火</td><td>σ-1σ-1H</td><td>图1-11图1-12</td></tr><tr><td>840℃水淬+560℃回火</td><td>σ-1σ-1H</td><td>图1-13图1-14</td></tr><tr><td>820℃水淬+520~530℃回火,空冷</td><td>高温疲劳性能σ-1σ-1H</td><td>图1-15</td></tr><tr><td>840℃油淬+550℃回火</td><td>低温疲劳性能σ-1σ-1H</td><td>图1-16</td></tr><tr><td>调质处理</td><td>轴向加载</td><td>图1-17</td></tr><tr><td rowspan="3">12CrNi3A</td><td>900℃正火+660℃回火,空冷;860℃油淬+780℃油淬+180℃空冷</td><td>σ-1σ-1H</td><td>500MPa255MPa</td></tr><tr><td>940℃伪渗碳7h,缓冷+870℃油淬+200℃回火</td><td>σ-1</td><td>451MPa</td></tr><tr><td>820℃油淬+500℃回火</td><td>σ-1</td><td>338MPa</td></tr></table>

图片摘要：该图主要展示 1 21 部分结构钢材料的疲劳性能。
![](images/525b328cc4f538d219afda9d3c0401fd140cbbe3c4fa5f3cacdda0f583ea8997.jpg)  
图1-10 25号钢的 $S - N$ 曲线1一光滑试样；2一缺口试样

试样经 $900\mathrm{C}$ 正火， $\sigma_{\mathrm{b}} = 490\mathrm{MPa}$ ，光滑试样为 $d = 8\mathrm{mm}$ ；缺口试样 $d_{\mathrm{H}} = 8\mathrm{mm}$ ，半圆缺口为

$$
r _ {\mathrm {H}} = 0. 7 5 \mathrm {m m}
$$

图片摘要：该图主要展示 1 10 25号钢的 曲线1一光滑试样；2一缺口试样。
![](images/081e98ded3326b52b9b178fb9d69a315bd7ee70ec061f81c75e34efc77c9ac4a.jpg)  
图1-11 45号钢正火状态下光滑试样的 $P - S - N$ 曲线试样形状为 $R = 75\mathrm{mm},d = 9.48\mathrm{mm}$ 的喇叭形试样，试样经850C正火，试验条件为旋转弯曲， $R = -1$ $f = 83.33\mathrm{Hz}$

图片摘要：该图主要展示 1 11 45号钢正火状态下光滑试样的 曲线试样形状为 的喇叭形试样，试样经850C正火，试验条件为旋转弯曲，。
![](images/def75ba455b8b0c31100730bfc37f1787ee3a43cb81388a47b8870215c54d87f.jpg)  
图1-12 45号钢正火状态下缺口试样的 $P - S - N$ 曲线

试样形状为 $d = 9.48\mathrm{mm},r_{\mathrm{H}} = 0.75\mathrm{mm}$ 缺口试样。试样经 $850\mathrm{C}$ 正火，试验条件为旋转弯曲， $R = -1,f = 83.33\mathrm{Hz}$

图片摘要：该图主要展示 1 12 45号钢正火状态下缺口试样的 曲线。
![](images/97437c930b74987e64495a42eeaeab315cb2ec0add8284ade3314d3002267662.jpg)  
图1-13 45号钢调质状态下光滑试样的 $P - S - N$ 曲线

试样形状为 $d = 9.48\mathrm{mm},R = 75\mathrm{mm}$ 的喇叭形试样，热处理制度为 $840^{\circ}C$ 水淬 $+560^{\circ}C$ 回火。试验条件为旋转弯曲， $R = -1,f = 83.33\mathrm{Hz}$

图1-14 45号钢调质状态下缺口试样的 $P - S - N$ 曲线  
图片摘要：该图主要展示 1 14 45号钢调质状态下缺口试样的 曲线。
![](images/c66f5dba701e4899e0c62fa07a98d1bcf508d6e309519ce9d82325821d632d45.jpg)  
试样形状为 $d = 9.48\mathrm{mm},r_{\mathrm{H}} = 0.75\mathrm{mm}$ 缺口试样；热处理制度为 $840\mathrm{C}$ 水淬

图1-16 低温对45号钢疲劳强度的影响   
图片摘要：该图主要展示 1 16 低温对45号钢疲劳强度的影响。
![](images/8a9b4a42a787c1942a055eaea976102835f2c0b4d7d80367a7a4d295677ffa6c.jpg)  
试样形状为光滑试样 $d = 5\mathrm{mm}$ ；缺口试样缺口角度 $60^{\circ}$ ，缺口深度 $0.2\mathrm{mm}, r_{\mathrm{H}} = 0.1\mathrm{mm}$ 。热处理制度为 $840^{\circ}\mathrm{C}$ 油淬 $+550^{\circ}\mathrm{C}$ 回火

图1-15 45号钢旋转弯曲高温疲劳曲线1—光滑试样；2—缺口试样   
图片摘要：该图主要展示 1 15 45号钢旋转弯曲高温疲劳曲线1—光滑试样；2—缺口试样。
![](images/fb734ba6ae61ba66c14a49038f52aed8413937abf486bd16b68b43123f532ad1.jpg)  
试样形状为光滑试样 $d_{0} = 7.52\mathrm{mm}$ 。缺口试样 $d_{\mathrm{H}} = 7.52\mathrm{mm},r_{\mathrm{H}} = 0.75\mathrm{mm};$ 热处理制度为 $820^{\circ}\mathrm{C}$ 水淬 $+520\sim 530^{\circ}\mathrm{C}$ 回火，空冷

图1-17 45号钢轴向加载缺口 $(K_{i} = 2)$ 试样的 $S - N$ 曲线  
图片摘要：该图主要展示 1 17 45号钢轴向加载缺口 试样的 曲线。
![](images/86f2b19d33e25c82debe6e21e251ad4b4993a40b8ab388f5b9c2876c708a166e.jpg)  
试样形状为 $d_0 = 9.5\mathrm{mm}$ ， $d_{\mathrm{H}} = 8\mathrm{mm}$ ， $r_{\mathrm{H}} =$ $0.75\mathrm{mm}$ 。试样经调质处理， $\sigma_{\mathrm{b}} = 834\mathrm{MPa}$ 。试验条件为轴向加载， $\sigma_{\mathrm{m}} = 0,98,198,295\mathrm{MPa},f = 133\mathrm{Hz}$

# (2）18Cr2Ni4WA钢

a. 旋转弯曲疲劳性能见表1-22、表1-23和图1-18。

试验采用试样 $d = 9.48\mathrm{mm}, L = 162\mathrm{mm}$ ；经 $900^{\circ}\mathrm{C}$ 正火 $+560^{\circ}\mathrm{C}$ 回火，空冷；其 $\sigma_{\mathrm{b}} = 1039\mathrm{MPa}$ ，试验时 $R = -1, f = 83.3\mathrm{Hz}$ 。

表 1-22 18Cr2Ni4WA 钢旋转弯曲疲劳性能 ${}^{\text{②}}$   

<table><tr><td colspan="2">疲劳极限,MPa</td><td>样本标准差S,MPa</td></tr><tr><td>σ-1</td><td>491</td><td>23.08</td></tr><tr><td>σ-1H</td><td>323</td><td>8.664</td></tr></table>

表 1-23 18Cr2Ni4WA 钢在一定存活率下的旋转变曲疲劳性能②  

<table><tr><td>疲劳极限,MPa\存 活率P,%</td><td>90</td><td>95</td><td>99</td><td>99.9</td></tr><tr><td>σ-1</td><td>462</td><td>453</td><td>438</td><td>420</td></tr><tr><td>σ-1H</td><td>312</td><td>308</td><td>303</td><td>295</td></tr></table>

b. 低温旋转弯曲疲劳性能见图1-19。

图片摘要：该图主要展示 1 23 18Cr2Ni4WA 钢在一定存活率下的旋转变曲疲劳性能②。
![](images/c578ad4252bd9197bc07fb8f0baa9b12b438e1d33bb90009f81cef3f6fc9db67.jpg)  
图1-18 18Cr2Ni4WA钢光滑试件的 $P - S - N$ 曲线

图1-19 18Cr2Ni4WA钢的低温旋转弯曲疲劳性能  
图片摘要：该图主要展示 1 19 18Cr2Ni4WA钢的低温旋转弯曲疲劳性能。
![](images/5751e32e345b55e5a73fa526ca3de875231c2e4ee6cb4cef9ca0653885e32b21.jpg)  
1—光滑试样；2—缺口试样   
热处理制度为 $860\mathrm{C}$ 油淬 $+550\mathrm{C}$ 回火，光滑试样 $d = 5\mathrm{mm}$ ，缺口试样 $d_0 = 5\mathrm{mm}$ ，缺口角度 $60^{\circ}$ ，缺口深  
度 $0.2\mathrm{mm},r_{\mathrm{H}} = 20\mathrm{mm}\times 0.1\mathrm{mm}$

c. 室温缺口 $(K_{\mathrm{t}} = 2)$ 疲劳中值 $S - N$ 曲线见图1-20。  
d. 特种疲劳 渗层对接触疲劳寿命的影响见图1-21。

图片摘要：该图主要展示 1 20 18Cr2Ni4WA钢室温缺口试样 的 曲线热处理制度为 正火 油淬 回火，试验条件为。
![](images/d8954e974625fe13df72883d7867010bf4493ec19cc0c4f135dad33fdaae6a4e.jpg)

图1-20 18Cr2Ni4WA钢室温缺口试样 $(K_{\mathrm{t}} = 2)$ 的 $S - N$ 曲线热处理制度为 $950^{\circ}\mathrm{C}$ 正火 $+860^{\circ}\mathrm{C}$ 油淬 $+540^{\circ}\mathrm{C}$ 回火，试验条件为 $R = -1, f = 48\mathrm{Hz}$   
图1-21 18Cr2Ni4WA钢渗层对接触疲劳寿命的影响  
图片摘要：该图主要展示 1 21 18Cr2Ni4WA钢渗层对接触疲劳寿命的影响。
![](images/38440ce136952579705c9a2d3d7d156a091f2bcc6d21af5422394c3dd021dcab.jpg)  
1—气体渗碳；2—真空渗碳；3—碳氮   
共渗后 $-60\sim -65\mathrm{C}$ 冷处理；4一碳氮共渗

# (3)18Mn2CrMoBA 钢

a. 旋转变曲疲劳性能 棒材室温旋转变曲疲劳性能见表1-24。

表 1-24 棒材室温旋转弯曲疲劳性能  

<table><tr><td>热处理制度</td><td colspan="2">疲劳极限,MPa</td></tr><tr><td rowspan="2">920℃空淬+350℃回火</td><td>σ-1</td><td>500</td></tr><tr><td>σ-1H</td><td>353</td></tr></table>

b. 低周疲劳 板材室温低周疲劳强度(不同热处理制度和表面状态)见表1-25，较高温度下的低周疲劳强度见图1-22；棒材室温下低周疲劳强度见图1-23。

表 1-25 板材室温低周疲劳性能  

<table><tr><td rowspan="2">热处理制度</td><td rowspan="2">表面状态</td><td rowspan="2">σbH,MPa</td><td rowspan="2">K=σmax/σbH</td><td>σmax</td><td>σmin</td><td rowspan="2">f,Hz</td><td rowspan="2">N,周</td></tr><tr><td colspan="2">MPa</td></tr><tr><td rowspan="2">920℃空淬+320℃回火,空冷</td><td>不镀锌</td><td rowspan="2">1141</td><td rowspan="2">0.7</td><td rowspan="2">798</td><td rowspan="2">79</td><td rowspan="2">0.17</td><td>13986</td></tr><tr><td>三次镀锌一次除氢</td><td>7743</td></tr><tr><td rowspan="2">920℃空淬+450℃回火,空冷</td><td>不镀锌</td><td rowspan="2">1127</td><td rowspan="2">0.7</td><td rowspan="2">789</td><td rowspan="2">79</td><td rowspan="2">0.17</td><td>16147</td></tr><tr><td>三次镀锌一次除氢</td><td>6867</td></tr></table>

续表 1-25  

<table><tr><td rowspan="2">热处理制度</td><td rowspan="2">表面状态</td><td rowspan="2">σbH,MPa</td><td rowspan="2">K=σmax/σbH</td><td>σmax</td><td>σmin</td><td rowspan="2">f,Hz</td><td rowspan="2">N,周</td></tr><tr><td colspan="2">MPa</td></tr><tr><td rowspan="2">920C空淬+500C回火,空冷</td><td>不镀锌</td><td rowspan="2">1057</td><td rowspan="2">0.7</td><td rowspan="2">740</td><td rowspan="2">74</td><td rowspan="2">0.17</td><td>12985</td></tr><tr><td>三次镀锌一次除氢</td><td>12674</td></tr><tr><td rowspan="2">920C横冷+320C回火,空冷</td><td>不镀锌</td><td rowspan="2">1352</td><td rowspan="2">0.7</td><td rowspan="2">946</td><td rowspan="2">95</td><td rowspan="2">0.17</td><td>4732</td></tr><tr><td>三次镀锌一次除氢</td><td>4535</td></tr><tr><td rowspan="2">920C横冷+450C回火,空冷</td><td>不镀锌</td><td rowspan="2">1234</td><td rowspan="2">0.7</td><td rowspan="2">864</td><td rowspan="2">86</td><td rowspan="2">0.17</td><td>6418</td></tr><tr><td>三次镀锌一次除氢</td><td>5719</td></tr><tr><td rowspan="2">920C横冷+500C回火,空冷</td><td>不镀锌</td><td rowspan="2">1154</td><td rowspan="2">0.7</td><td rowspan="2">808</td><td rowspan="2">80</td><td rowspan="2">0.17</td><td>11745</td></tr><tr><td>三次镀锌一次除氢</td><td>8309</td></tr></table>

图片摘要：该图主要展示 1 25 板材室温低周疲劳性能。
![](images/69c2066b0c7394e68521a8c7d50d3c4f00c4ab034689cb1d6e73f3dd052297d3.jpg)  
图1-22 18Mn2CrMoBA钢板材在较高温度下的低周疲劳强度

热处理制度为 $920\mathrm{C}$ 空淬 $+500\mathrm{C}$ 回火。试验条件为轴

向加载， $f = 0.17\mathrm{Hz}$ ，试验温度 $1 - 300\mathrm{C},2 - 350\mathrm{C}$

图片摘要：该图主要展示 1 22 18Mn2CrMoBA钢板材在较高温度下的低周疲劳强度。
![](images/83531bc430420e4e8a26667faaebb7bc8c4de51e4d7d21e90e70e1dc413ea84e.jpg)  
图1-23 18Mn2CrMoBA钢棒材在室温下的低周疲劳强度

热处理制度为 $920\mathrm{C}$ 空淬 $+350\mathrm{C}$ 回火。

试验条件为轴向拉伸， $f = 0.17\mathrm{Hz}$

# （4） $40\mathrm{CrA}$ 钢

不同温度回火后的旋转弯曲疲劳性能见表1-26，旋转弯曲疲劳试件 $P - S - N$ 曲线见图1-24，旋转弯曲缺口试件疲劳试验 $P - S - N$ 曲线见图1-25。

表 1-26 40CrA 钢不同温度回火的旋转弯曲疲劳性能  

<table><tr><td colspan="2">热处理制度</td><td>σb</td><td>σ0.2</td><td>σ-1</td><td>σ-1H</td><td rowspan="2">疲劳应力集中系数Kf=σ-1/σ-1H</td><td rowspan="2">形变强化指数m</td><td rowspan="2">疲劳缺口敏感度q=Kf-1①/Kt-1</td></tr><tr><td>淬火</td><td>回火</td><td colspan="4">MPa</td></tr><tr><td rowspan="4">840℃油淬</td><td>200℃,空冷</td><td>1966</td><td>1579</td><td>628</td><td>490</td><td>1.28</td><td>0.130</td><td>0.54</td></tr><tr><td>390℃,空冷</td><td>1471</td><td>1373</td><td>598</td><td>422</td><td>1.41</td><td>0.052</td><td>0.79</td></tr><tr><td>500℃,空冷</td><td>1103</td><td>1044</td><td>520</td><td>368</td><td>1.41</td><td>0.037</td><td>0.79</td></tr><tr><td>670℃,空冷</td><td>794</td><td>711</td><td>392</td><td>265</td><td>1.48</td><td>0.028</td><td>0.93</td></tr></table>

① 理论应力集中系数 $K_{\mathrm{t}} = 1.52$

图片摘要：该图主要展示 1 26 40CrA 钢不同温度回火的旋转弯曲疲劳性能。
![](images/b65032dfbcb066a92216ac02760eb44367984b204ae283aad30eab9786974cf2.jpg)  
图1-24 $40\mathrm{CrA}$ 钢光滑试样的 $P - S - N$ 曲线热处理制度为 $850\mathrm{C}$ 油淬 $+560\mathrm{C}$ 回火试验条件为 $R = -1,f = 83.3\mathrm{Hz}$

图片摘要：该图主要展示 1 24 钢光滑试样的 曲线热处理制度为 油淬 回火试验条件为。
![](images/f4d503ea04d09a4c5e93eba351f3ceb0f0cbae98c36465c9303e866bcf44c00f.jpg)  
图1-25 $40\mathrm{CrA}$ 钢缺口试样 $(K_{\mathrm{t}} = 2)$ 的 $P - S - N$ 曲线热处理制度为 $850\mathrm{C}$ 油淬 $+560\mathrm{C}$ 回火试验条件为 $R = -1,f = 83.3\mathrm{Hz}$

# (5）40CrNiMoA钢

a. 旋转变曲疲劳性能 不同 $K_{1}$ 值的旋转变曲疲劳性能见表1-27，中值 $S - N$ 曲线见图1-26； $200\mathrm{C}$ 下旋转变曲疲劳性能见表1-28， $P - S - N$ 曲线见图1-27。

表 1-27 40CrNiMoA 钢不同 ${K}_{1}$ 值的旋转弯曲疲劳性能  

<table><tr><td>热处理制度</td><td>规格</td><td colspan="2">σR(N=10^7),MPa</td></tr><tr><td rowspan="3">850℃油淬+580℃回火,水冷</td><td rowspan="3">棒材</td><td>R=-1,Kt=1</td><td>557</td></tr><tr><td>R=-1,Kt=2</td><td>308</td></tr><tr><td>R=-1,Kt=3</td><td>209</td></tr></table>

表 1-28 40CrNiMoA 钢高温旋转弯曲疲劳性能  

<table><tr><td>热处理状态</td><td>试验温度</td><td>疲劳极限(N=107),MPa</td></tr><tr><td>850℃油淬+580℃回火,水冷</td><td>200℃</td><td>σ-1=451</td></tr></table>

图片摘要：该图主要展示 1 28 40CrNiMoA 钢高温旋转弯曲疲劳性能。
![](images/4c0980cdd22495a782dc7e4a2426f46738c7bf1846c0dceaf651edca24259bde.jpg)  
图1-26 40CrNiMoA钢棒材的中值 $S - N$ 曲线热处理制度为 $850\mathrm{C}$ 油淬 $+580\mathrm{C}$ 回火，水冷； $\sigma_{\mathrm{b}} = 1049\mathrm{MPa},R = -1,f = 47.7\mathrm{Hz}$

图片摘要：该图主要展示 1 26 40CrNiMoA钢棒材的中值 曲线热处理制度为 油淬 回火，水冷；。
![](images/e5a65bbd79d654b4bcfcd9bb8f3ae54b36c84b4701ac9db290afd9f10791232c.jpg)  
图1-27 40CrNiMoA钢在 $200\mathrm{C}$ 下旋转弯曲疲劳的 $P - S - N$ 曲线

热处理制度为 $850\mathrm{C}$ 油淬 $+580\mathrm{C}$ 回火，水

冷； $\sigma_{\mathrm{b}} = 1127\mathrm{MPa}$ ，试验条件为 $f = 25\mathrm{Hz}$

曲线 $1 - P = 99.9\%$ ；曲线 $2 - P = 50\%$

b. 轴向加载疲劳性能 轴向加载光滑试件和缺口试件的疲劳性能见表1-29, 中值 $S-N$ 曲线见图1-28、图1-29。

表 1-29 40CrNiMoA 钢轴向加载光滑试件和缺口试件的疲劳性能  

<table><tr><td>热处理状态</td><td>规格</td><td>取样方向</td><td colspan="2">σR(N=10^7),MPa</td></tr><tr><td rowspan="4">850℃油淬+570℃回火,油冷</td><td rowspan="4">棒材</td><td rowspan="2">纵</td><td>R=0.1,Kt=1</td><td>1030</td></tr><tr><td>R=0.1,Kt=3</td><td>284</td></tr><tr><td rowspan="2">横</td><td>R=0.1,Kt=1</td><td>874</td></tr><tr><td>R=0.1,Kt=3</td><td>293</td></tr></table>

图片摘要：该图主要展示 1 29 40CrNiMoA 钢轴向加载光滑试件和缺口试件的疲劳性能。
![](images/0af432b85b50f4d818297697a2bfd319d800a48e61766f0eb8ebdb349b856cf4.jpg)  
图1-28 40CrNiMoA钢棒材光滑试件的中值 $S - N$ 曲线x—纵向；o—横向

热处理制度为 $850\mathrm{C}$ 油淬 $+570\mathrm{C}$ 回火，油冷。材料强度为纵向 $\sigma_{\mathrm{b}} = 1167\mathrm{MPa}$ ，横向 $\sigma_{\mathrm{b}} = 1172\mathrm{MPa}$ 。

图片摘要：该图主要展示 1 28 40CrNiMoA钢棒材光滑试件的中值 曲线x—纵向；o—横向。
![](images/fff9de315aec83f1205bc93c45be0c9c32a1603b428ed2bd172c0cd1e408b998.jpg)  
图1-29 40Cr.NiMoA钢棒材缺口 $(K_{\mathrm{r}} = 3)$ 试件的中值 $S - N$ 曲线

热处理制度为 $850\mathrm{C}$ 油淬 $+570\mathrm{C}$ 回火，油冷。

材料强度为纵向 $\sigma_{\mathrm{b}} = 1167\mathrm{MPa}$ ，横向 $\sigma_{\mathrm{b}} = 1172\mathrm{MPa}$ 。

试验条件为轴向加载， $R = 0.1$ ， $f = 142\mathrm{Hz}$

试验条件为轴向加载， $R = 0.1$ ， $f = 142\mathrm{Hz}$

c. 扭转疲劳性能 室温扭转疲劳性能和中值S-N曲线见表1-30和图1-30,200C下扭转疲劳性能 $P - S - N$ 曲线见表1-31和图1-31。

表 1-30 40CrNiMoA 钢的室温扭转疲劳性能  

<table><tr><td>热处理制度</td><td>试验温度</td><td>τ-1(N=107),MPa</td></tr><tr><td>850℃油淬+580℃回火,水冷</td><td>室温</td><td>388</td></tr></table>

表 1-31 40CrNiMoA 钢的高温扭转疲劳性能  

<table><tr><td>热处理制度</td><td>试验温度，C</td><td>τ-1(N=107)，MPa</td></tr><tr><td>850℃油淬+580℃回火,水冷</td><td>200</td><td>274</td></tr></table>

图1-30 40CrNiMoA钢室温扭转疲劳中值 $S - N$ 曲线  
图片摘要：该图主要展示 1 30 40CrNiMoA钢室温扭转疲劳中值 曲线。
![](images/b2c03f3f8e41cfe931489c6aa1e85d062b477ae703e2830326cd89aeb27cd982.jpg)  
热处理制度为 $850\mathrm{C}$ 油淬 $+580\mathrm{C}$ 回火，水冷； $\sigma_{\mathrm{b}} = 1127\mathrm{MPa}$ ，试验条件为 $f = 25\mathrm{Hz}$

图1-31 40CrNiMoA钢在200C下扭转疲劳 $P - S - N$ 曲线  
图片摘要：该图主要展示 1 31 40CrNiMoA钢在200C下扭转疲劳 曲线。
![](images/569a5018e5934685e2cbab806e7b1786383dbfb0e684e5affc53d943a112e8a4.jpg)  
热处理制度为 $850\mathrm{C}$ 油淬 $+580\mathrm{C}$ 回火，水冷； $\sigma_{\mathrm{b}} = 1127\mathrm{MPa}$ ，试验条件为 $f = 52\mathrm{Hz}$ 曲线 $1 - P = 99.9\%$ ，曲线 $2 - P = 50\%$

# （6）38Cr2Mo2VA 钢

a. 旋转弯曲疲劳性能 室温旋转弯曲光滑疲劳试验数据和曲线见表1-32和图1-32, $350\mathrm{C}$ 旋转弯曲光滑疲劳试验数据和疲劳曲线见表1-33和图1-32; 室温旋转弯曲缺口 $(K_{\mathrm{t}} = 2)$ 疲劳试验数据和疲劳曲线见表1-34和图1-33, $350\mathrm{C}$ 旋转弯曲缺口 $(K_{\mathrm{t}} = 2)$ 疲劳试验数据见表1-35和图1-33。

表 1-32 38Cr2Mo2VA 钢的室温光滑疲劳数据  

<table><tr><td rowspan="2">热处理制度</td><td>σmax</td><td>N</td><td>σmax</td><td>N</td></tr><tr><td>MPa</td><td>10³周</td><td>MPa</td><td>10³周</td></tr><tr><td rowspan="8">1000℃油淬+600℃回火2次,水冷</td><td>902</td><td>1450</td><td>863</td><td>&gt;12800</td></tr><tr><td>892</td><td>&gt;14100</td><td>863</td><td>&gt;29000</td></tr><tr><td>892</td><td>&gt;33000</td><td>863</td><td>9600</td></tr><tr><td>883</td><td>&gt;16000</td><td>863</td><td>6900</td></tr><tr><td>883</td><td>&gt;13200</td><td>853</td><td>&gt;17000</td></tr><tr><td>873</td><td>&gt;17300</td><td>853</td><td>&gt;12900</td></tr><tr><td>873</td><td>1320</td><td>853</td><td>&gt;18900</td></tr><tr><td>863</td><td>&gt;11800</td><td>843</td><td>&gt;17900</td></tr></table>

图片摘要：该图主要展示 1 32 38Cr2Mo2VA 钢的室温光滑疲劳数据。
![](images/167569787406ec596a7e70487630401366ef430ed803176552bcad1e69325d41.jpg)  
图1-32 38Cr2Mo2VA钢的旋转弯曲光滑疲劳曲线

热处理制度为 $1000\mathrm{C}$ 油淬 $+600\mathrm{C}$ 回火2次水冷。 $\sigma_{\mathrm{b}} = 1127\mathrm{MPa}$ 试验条件为 $R = -1$ $f = 50\mathrm{Hz}$

图片摘要：该图主要展示 1 32 38Cr2Mo2VA钢的旋转弯曲光滑疲劳曲线。
![](images/dbf411e0f540eaf62e99c764ea994c870a16c106e74c5aa60ecef6cdc3062ef0.jpg)  
图1-33 38Cr2Mo2VA钢的旋转弯曲缺口疲劳曲线

热处理制度为 $1000\mathrm{C}$ 油淬 $+600\mathrm{C}$ 回火2次，水冷。试验条件为 $R = -1,f = 50\mathrm{Hz}$

表 1-33 38Cr2Mo2VA 钢的高温光滑疲劳数据  

<table><tr><td rowspan="2">热处理制度</td><td>σmax</td><td>N</td><td>σmax</td><td>N</td></tr><tr><td>MPa</td><td>10^3周</td><td>MPa</td><td>10^3周</td></tr><tr><td rowspan="9">1000℃油淬+600℃回火2次,水冷</td><td>883</td><td>725</td><td>726</td><td>6810</td></tr><tr><td>843</td><td>1900</td><td>706</td><td>9460</td></tr><tr><td>824</td><td>1900</td><td>706</td><td>6380</td></tr><tr><td>804</td><td>1850</td><td>696</td><td>5880</td></tr><tr><td>784</td><td>3810</td><td>696</td><td>8560</td></tr><tr><td>765</td><td>1680</td><td>696</td><td>&gt;10500</td></tr><tr><td>745</td><td>5600</td><td>677</td><td>&gt;10400</td></tr><tr><td>745</td><td>5530</td><td>677</td><td>&gt;10400</td></tr><tr><td>726</td><td>8230</td><td></td><td></td></tr></table>

表 1-34 38Cr2Mo2VA 钢的室温缺口 $\left( {{K}_{1} = 2}\right)$ 疲劳数据  

<table><tr><td rowspan="2">热处理制度</td><td>σmax</td><td>N</td><td>σmax</td><td>N</td></tr><tr><td>MPa</td><td>10³周</td><td>MPa</td><td>10³周</td></tr><tr><td rowspan="7">1000℃油淬+600℃回火2次,水冷</td><td>686</td><td>13</td><td>529</td><td>&gt;19900</td></tr><tr><td>637</td><td>12</td><td>529</td><td>&gt;17200</td></tr><tr><td>588</td><td>13</td><td>520</td><td>&gt;13200</td></tr><tr><td>569</td><td>1100</td><td>461</td><td>&gt;13000</td></tr><tr><td>539</td><td>118</td><td>441</td><td>&gt;13600</td></tr><tr><td>539</td><td>&gt;12400</td><td>441</td><td>&gt;11700</td></tr><tr><td>539</td><td>&gt;11200</td><td></td><td></td></tr></table>

表 1-35 38Cr2Mo2VA 钢的高温缺口 $\left( {{K}_{\mathrm{t}} = 2}\right)$ 疲劳数据  

<table><tr><td rowspan="2">热处理制度</td><td>σmax</td><td>N</td><td>σmax</td><td>N</td></tr><tr><td>MPa</td><td>10^3周</td><td>MPa</td><td>10^3周</td></tr><tr><td rowspan="8">1000℃油淬+600℃回火2次,水冷</td><td>490</td><td>100</td><td>373</td><td>825</td></tr><tr><td>441</td><td>175</td><td>373</td><td>&gt;10300</td></tr><tr><td>422</td><td>825</td><td>373</td><td>&gt;11000</td></tr><tr><td>412</td><td>365</td><td>373</td><td>&gt;11800</td></tr><tr><td>392</td><td>4050</td><td>363</td><td>&gt;10200</td></tr><tr><td>392</td><td>&gt;10800</td><td>363</td><td>&gt;10200</td></tr><tr><td>382</td><td>7780</td><td>363</td><td>&gt;11400</td></tr><tr><td>373</td><td>7600</td><td></td><td></td></tr></table>

b. 轴向加载疲劳性能 轴向加载光滑疲劳性能和中值 $S - N$ 曲线见表1-36和图1-34，缺口疲劳 $(K_{\mathrm{t}} = 3)$ 性能和中值 $S - N$ 曲线见表1-36和图1-35。

表 1-36 38Cr2Mo2VA 钢的光滑和缺口 $\left( {{K}_{\mathrm{t}} = 3}\right)$ 疲劳性能  

<table><tr><td>热处理状态</td><td colspan="2">σR(N=107),MPa</td></tr><tr><td rowspan="2">1000℃油淬+600℃回火2次,水冷</td><td>Kt=1,R=0.1</td><td>1215</td></tr><tr><td>Kt=3,R=0.1</td><td>571</td></tr></table>

图1-34 38Cr2Mo2VA钢的轴向加载光滑 $S - N$ 曲线  
图片摘要：该图主要展示 1 34 38Cr2Mo2VA钢的轴向加载光滑 曲线。
![](images/3d0d029432eed5a40327a4d9b77b6f8e6bdbdffa333b6f5fc900050ce2630261.jpg)  
热处理制度为 $1000\mathrm{C}$ 油淬 $+600\mathrm{C}$ 回火2  
次，水冷。试验条件为 $R = 0.1, f = 142\mathrm{Hz}$

图1-35 38Cr2Mo2VA钢的轴向加载缺口 $(K_{\mathrm{t}} = 3)S - N$ 曲线  
图片摘要：该图主要展示 1 35 38Cr2Mo2VA钢的轴向加载缺口 曲线。
![](images/7d8943f24d4e288b6a17f04eda9bf99aeba7065117298e899eb8de3b74a97fdf.jpg)  
热处理制度为 $1000\mathrm{C}$ 油淬 $+600\mathrm{C}$ 回火2  
次，水冷。试验条件为 $R = 0.1, f = 142\mathrm{Hz}$

c. 低周疲劳性能 室温低周疲劳 $(K_{\mathrm{t}} = 2.7)$ 试验数据和疲劳曲线见表1-37和图1-36； $350\mathrm{C}$ 低周疲劳 $(K_{\mathrm{t}} = 2.7)$ 试验数据和疲劳曲线见表1-38和图1-36。

表 1-37 38Cr2Mo2VA 钢的室温低周疲劳试验数据  

<table><tr><td rowspan="2">热处理制度</td><td>σbH</td><td rowspan="2">K</td><td>σmax</td><td>σmin</td><td rowspan="2">频率Hz</td><td rowspan="2">N10^3周</td></tr><tr><td>MPa</td><td colspan="2">MPa</td></tr><tr><td rowspan="7">1000℃油淬+600℃回火2次,水冷</td><td>2250</td><td></td><td></td><td></td><td></td><td></td></tr><tr><td>2265</td><td>1</td><td></td><td></td><td></td><td></td></tr><tr><td>2275</td><td></td><td></td><td></td><td></td><td></td></tr><tr><td></td><td>0.7</td><td>1585</td><td>160</td><td>0.20</td><td>1.069</td></tr><tr><td></td><td>0.6</td><td>1360</td><td>136</td><td>0.20</td><td>2.314</td></tr><tr><td></td><td>0.5</td><td>1130</td><td>115</td><td>0.20</td><td>4.773°</td></tr><tr><td></td><td>0.4</td><td>905</td><td>90</td><td>0.20</td><td>16.519</td></tr></table>

表 1-38 38Cr2Mo2VA 钢的高温低周疲劳试验数据  

<table><tr><td rowspan="2">热处理制度</td><td>σbH</td><td rowspan="2">K</td><td>σmax</td><td>σmin</td><td rowspan="2">频率Hz</td><td rowspan="2">N10^3周</td></tr><tr><td>MPa</td><td colspan="2">MPa</td></tr><tr><td rowspan="6">1000℃油淬+600℃回火2次,水冷</td><td>1965</td><td></td><td></td><td></td><td></td><td></td></tr><tr><td>1970</td><td>1</td><td></td><td></td><td></td><td></td></tr><tr><td>1960</td><td></td><td></td><td></td><td></td><td></td></tr><tr><td></td><td>0.7</td><td>1375</td><td>140</td><td>0.20</td><td>1.534</td></tr><tr><td></td><td>0.6</td><td>1180</td><td>120</td><td>0.20</td><td>2.932</td></tr><tr><td></td><td>0.5</td><td>965</td><td>95</td><td>0.20</td><td>45.878</td></tr></table>

图片摘要：该图主要展示 1 38 38Cr2Mo2VA 钢的高温低周疲劳试验数据。
![](images/fc8bf0c09a5312c012e3595cdc7d4070ffa7ce26132aa489efbe8a3b28ffd97c.jpg)  
图1-36 38Cr2Mo2VA钢的低周疲劳曲线热处理制度为 $1000\mathrm{C}$ 油淬 $+600\mathrm{C}$ 回火2次，水冷

# （7）30CrMnSiA钢

a. 旋转弯曲疲劳性能 不同热处理制度的旋转弯曲疲劳强度极限见表1-39, 锻棒旋转弯曲疲劳性能和中值 $S-N$ 曲线见表1-40和图1-37、图1-38。

表 1-39 30CrMnSiA 钢不同热处理后的疲劳性能  

<table><tr><td rowspan="3">分组</td><td colspan="2">热处理制度</td><td rowspan="2">σb</td><td>σ-1</td><td>σ-1H</td><td rowspan="3">理论应力集中系数Kt</td><td rowspan="3">疲劳应力集中系数Kf=σ-1/σ-1H</td><td rowspan="3">疲劳缺口敏感度q=Kf-1/Kt-1</td></tr><tr><td rowspan="2">淬火</td><td rowspan="2">回火</td><td colspan="2">循环基数10-7</td></tr><tr><td colspan="3">MPa</td></tr><tr><td rowspan="4">I</td><td rowspan="5">900C油淬</td><td rowspan="5">200C回火,空冷390C回火,空冷490C回火,空冷580C回火,空冷610C回火,空冷</td><td>1910</td><td>665</td><td>510</td><td>1.65</td><td>1.30</td><td>0.48</td></tr><tr><td>1580</td><td>570</td><td>420</td><td>1.65</td><td>1.35</td><td>0.54</td></tr><tr><td>1345</td><td>530</td><td>360</td><td>1.65</td><td>1.48</td><td>0.74</td></tr><tr><td>1020</td><td>450</td><td>340</td><td>1.65</td><td>1.34</td><td>0.54</td></tr><tr><td>II</td><td>975</td><td>420</td><td>295</td><td>1.65</td><td>1.43</td><td>0.66</td></tr><tr><td rowspan="3">III</td><td rowspan="3">880C加热</td><td rowspan="3">320C等温,油冷370C等温,油冷420C等温,油冷</td><td>1335</td><td>705</td><td>450</td><td>1.65</td><td>1.56</td><td>0.86</td></tr><tr><td>1235</td><td>665</td><td>480</td><td>1.65</td><td>1.38</td><td>0.59</td></tr><tr><td>1100</td><td>555</td><td>365</td><td>1.65</td><td>1.52</td><td>0.80</td></tr></table>

表 1-40 30CrMnSiA 钢锻棒的旋转弯曲疲劳性能  

<table><tr><td>热处理制度</td><td colspan="2">σR(N=10^7),MPa</td></tr><tr><td rowspan="5">900℃油淬+510℃回火</td><td>Kt=1</td><td>641</td></tr><tr><td>Kt=2</td><td>358</td></tr><tr><td>Kt=2.5</td><td>278</td></tr><tr><td>Kt=3</td><td>245</td></tr><tr><td>Kt=4</td><td>208</td></tr></table>

图片摘要：该图主要展示 1 40 30CrMnSiA 钢锻棒的旋转弯曲疲劳性能。
![](images/bd78176878faf12006c017bd535b64ae8b38ebe7d92fae0846b183844b3fca05.jpg)  
图1-37 30CrMnSiA钢锻棒光滑试样的 $S - N$ 曲线热处理制度为 $900\mathrm{C}$ 油淬 $+510\mathrm{C}$ 回火。试验条件为悬臂旋转弯曲， $f = 50\mathrm{Hz}$

图片摘要：该图主要展示 1 37 30CrMnSiA钢锻棒光滑试样的 曲线热处理制度为 油淬 回火。试验条件为悬臂旋转弯曲，。
![](images/f82be6cb34ce563889ddffb7f31b3c139df8737352953a687fbdc1d41d4b081d.jpg)  
图1-38 30CrMnSiA钢锻棒缺口试样的 $S - N$ 曲线热处理制度为 $900\mathrm{C}$ 油淬 $+510^{\circ}\mathrm{C}$ 回火。试验条件为悬臂旋转弯曲， $f = 50\mathrm{Hz}$

b. 轴向加载疲劳性能 棒材的轴向加载疲劳性能和中值 $S - N$ 曲线见表1-41和图1-39。

表 1-41 30CrMnSiA 钢棒材的轴向加载疲劳性能  

<table><tr><td>热处理制度</td><td colspan="2">σR(N=10^7),MPa</td></tr><tr><td>890℃油淬+</td><td>Kt=3,R=0.1</td><td>329</td></tr><tr><td>520℃回火1h</td><td>Kt=3,R=0.5</td><td>608</td></tr></table>

图片摘要：该图主要展示 1 41 30CrMnSiA 钢棒材的轴向加载疲劳性能。
![](images/5c6fd1673b045a1b444530578d3803efc7c103f9bff84b61fe1127f9f02b2787.jpg)  
图1-39 30CrMnSiA钢棒材缺口 $(K_{\mathrm{r}} = 3)$ 试样的 $S - N$ 曲线热处理制度为 $890\mathrm{C}$ 油淬 $+520\mathrm{C}$ 回火1h试验条件：轴向加载， $R = 0.1,0.5;f = 133\mathrm{Hz}$
