Repository: C-zj02/CFD-claw

<div align="center">

**English** | [中文](#中文版) | [Français](README_FR.md) | [Русский](README_RU.md) | [हिन्दी](README_HI.md) | [العربية](README_AR.md) | [Português](README_PT.md)

# 🚀 Claude Code Python

**A Complete Python Reimplementation Based on Real Claude Code Source**

*From TypeScript Source → Rebuilt in Python with ❤️*

***
**🔥 Active Development • New Features Weekly 🔥**

</div>

***

## 🎯 What is This?

**Clawd Code** is a **complete Python rewrite** of Claude Code, based on the **real TypeScript source code**.

File: RAG-data/飞机设计手册_第3册_材料(下).pdf-3de76dd2-d911-4617-a45d-922e50947d30.md (part 5 of 8)
续表 12-2  
<table><tr><td rowspan="2" colspan="2">使用部位</td><td colspan="2">波音737</td><td colspan="2">MD-82</td></tr><tr><td>BMS</td><td>材料类别</td><td>DMS</td><td>材料类别</td></tr><tr><td colspan="2">天花板</td><td>8-2228-124</td><td>覆Tedlar装饰层的挤压芯子板</td><td>2008 3型1类装饰层覆在2096或2018上</td><td>聚氟乙烯内装饰层压板</td></tr><tr><td colspan="2">侧壁板</td><td>8-2228-124</td><td>覆Tedlar装饰层的挤压芯子板</td><td>2222 1型</td><td>聚氟乙烯/金属装饰层压板</td></tr><tr><td colspan="2">隔板</td><td>8-1518-124</td><td>丝绸纱网Tedlar层板</td><td></td><td></td></tr><tr><td rowspan="3">厨房</td><td>顶板</td><td></td><td>涂漆蜂窝板</td><td>2008 3型2类</td><td>聚氟乙烯内装饰层压板</td></tr><tr><td>侧壁板</td><td>8-267</td><td>丝绸纱网Tedlar层板</td><td>1859 1型</td><td>内装饰层板</td></tr><tr><td>地板</td><td></td><td>模压热塑性塑料</td><td>1999 2型</td><td>装饰性塑料地板覆盖物</td></tr><tr><td rowspan="3">盥洗室</td><td>侧壁板</td><td>8-267</td><td>丝绸纱网Tedlar层板</td><td>2008 3型2类</td><td>聚氟乙烯内装饰层压板</td></tr><tr><td>地板</td><td></td><td>模压热塑性塑料</td><td>1999 2型</td><td>装饰性塑料地板覆盖物</td></tr><tr><td>门后座板</td><td></td><td></td><td>2095 1型</td><td>聚碳酸酯塑料板</td></tr><tr><td colspan="2">地毯</td><td>8-237</td><td>羊毛地毯</td><td>1952 1型</td><td>纺织地毯</td></tr><tr><td colspan="2">帷布</td><td>8-59①8-60</td><td>装饰布</td><td>2080 2型</td><td>Melain 装饰布</td></tr><tr><td colspan="2">地板</td><td>4-174-20</td><td>单向玻璃纤维面板Nomex芯单向和编织石墨面板Nomex芯</td><td></td><td></td></tr><tr><td colspan="2">货舱衬板</td><td>8-223</td><td>玻璃纤维增强酚醛树脂层压板</td><td>19462226</td><td>玻璃纤维增强货舱衬板,S-2 玻璃纤维增强酚醛货舱衬板</td></tr><tr><td colspan="2">窗内板导板窗侧</td><td>8-246</td><td>聚碳酸酯</td><td>2095</td><td>阻燃聚碳酸酯板材</td></tr><tr><td colspan="2">窗遮光板</td><td>8-141</td><td>飞机客舱用遮光板</td><td></td><td></td></tr><tr><td colspan="2">隔热隔声玻璃纤维绝缘层</td><td>8-48</td><td>超细玻璃棉</td><td>1967</td><td>防水型酚醛胶结玻璃纤维绝缘体</td></tr><tr><td colspan="2">自熄绝缘包覆材料</td><td>8-142</td><td>自熄绝缘包覆材料</td><td>2072</td><td>可热封的涂覆金属的塑料薄膜</td></tr><tr><td colspan="2">胶粘带</td><td>5-133</td><td></td><td>1984</td><td>拼接用胶粘带</td></tr><tr><td rowspan="5" colspan="2">油漆</td><td>10-55</td><td>舱内装饰用水乳液涂料</td><td>DPM5948~3768</td><td>黑色图案水基漆</td></tr><tr><td>10-83</td><td>舱内装饰用聚氨酯涂料</td><td>DPM5948~3768</td><td>深蓝色花纹水基漆</td></tr><tr><td></td><td></td><td>DPM5948~3768</td><td>深蓝色光滑水基漆</td></tr><tr><td></td><td></td><td>DPM5948~3791</td><td>浅蓝色花纹水基漆</td></tr><tr><td></td><td></td><td>DPM5949~7803</td><td>无光黑色光滑水基漆</td></tr><tr><td colspan="2">胶粘剂</td><td>5-127</td><td>装饰层板与舱内零件胶结用胶粘剂</td><td></td><td></td></tr><tr><td colspan="2">胶粘剂</td><td>5-113①</td><td>舱内用耐温至200F的双组分液光性结构胶</td><td>2065</td><td>热塑性胶膜</td></tr></table>

① 目前不用或被代替。

图片摘要：该图主要展示 15 25 波音 737 及 MD 82 舱内的主要用材及使用部位。
![](images/5a92402ffe8f14b5d8e63590731cef29c4b01a5a8396d9f8ca2e7c031ab8608a.jpg)

$①$ 壁毯20802型 $②$ Melair装饰布DMS20802型  
③Melair装饰布DMS20802型 ④壁毯DMS20802型  
$⑤$ 地毯DMS19521型 $⑥$ 侧壁板PolyalumDMS21981型  
$⑦$ DMS20083型1类Polyvac-T $⑧$ 装饰层板DMS21982型  
⑨DMS1895 1 型 Panlam-Trim  
⑩天花板和行李舱面板DMS20083型1类Polyvac-T   
⑪DMS2125 2 型 ABSKYN ⑫天花板 DMS2008 3 型 1 类

图15-1 MD-82主客舱  
图15-2 MD-82登机门区域和厨房  
图片摘要：该图主要展示 15 2 MD 82登机门区域和厨房。
![](images/29d709d08bc6468bbf5d93149b45d398f63fedc95fa71dd372cf7bfd0e6cbe5a.jpg)  
$①$ 地板DMS1999Ty2 $②$ 垂直面ABSKYN DMS2125 Ty2 $③$ 服务员座椅DMS1895 Ty1 Parasol $④$ 皮革 $⑤$ 地毯DMS1952Tyl $⑥$ DMS2008Ty3C1Polvac-T $⑦$ 金黄色花纹，金属化漆DPM5524-6065M $⑧$ 皮革 $⑨$ 白色花纹水基漆DPM5948-0131 DMS2008Ty3C12Polyvac-T $①$ DMS1985Ty1Panlam

图片摘要：该图主要展示 15 2 MD 82登机门区域和厨房。
![](images/30bf67d790f18ba8f5844a359336955ac37f73a90f24851e6eeb2d3580a116ea.jpg)

$①$ DMS2008 Ty3 C12 Polyvac-T（后面）  
②DMS2008 Ty3 C12 Polyvac - T   
③DMS2008 Ty3 C12 Polyvac - T   
④nlam DMS1895 Ty1   
⑤DMS1895 Ty1 Panlam   
⑥聚氨酯漆 DPM5391-0123   
⑦DMS2095 Ty1 聚碳酸酯塑料板  
⑧DMS1999 Ty2 Panflor   
DMS1895 Ty1 Panlam   
DMS1895 Ty1 Panlam   
DMS2008 Ty3 C12 Polyvac - T

图片摘要：该图主要展示 15 3 MD 82前后盥洗室。
![](images/c6c307b480e472c8d404aff9b135163b87688f2cb47ea9dbc203673cfdfb3f87.jpg)  
图15-3 MD-82前后盥洗室  
图15-4 波音737舱内材料标识

① 踏脚板 $100\%$ 羊毛织物  
$②$ 窗框-聚碳酸酯，防尘罩-硬质涂层聚碳酯酸  
③侧壁板复Tedlar装饰层的挤压芯子板  
④ 贮藏室复 Tedlar 装饰层蜂窝夹芯   
⑤天花板-复Tedlar装饰层的挤压芯子板  
⑥旅客使用装置（PSUS）Tedlar包覆铝板  
$⑦$ 座椅装饰罩 $100\%$ 羊毛或 $90\%$ 羊毛和 $10\%$ 尼龙混杂织物  
$⑧$ 座椅骨架罩－聚氨酯，座椅骨架-铝合金  
⑨地毯 - 100% 羊毛毯，衬垫 - Nomex 毡 BMS8 -242

图15-5 波音737前厨房  
图片摘要：该图主要展示 15 5 波音737前厨房。
![](images/35e08bdd00d33003a2aac1d4f6964f444c573f5a473c02d5b1bbadce0fa4e7e7.jpg)  
$①$ 天花板，涂漆蜂窝板 $②$ 内侧壁和顶盖，丝钢网络Tedlar层板 $③$ 门，丝钢网络Tedlar层板 $④$ 门后座板，不锈钢 $⑤$ 模压玻璃纤维层板 $⑥$ 不锈钢洗涤盆

图片摘要：该图主要展示 15 5 波音737前厨房。
![](images/cc54c1e44799f2021bb49dfe59df6dbd78df06c619c33c6f02e2791cdf646382.jpg)  
图15-6 波音737前、后盥洗室

$①$ 天花板，涂漆蜂窝板 $②$ 不锈钢洗涤盆 $③$ 模压玻纤层板 $④$ 盥洗室纸架模压纤维层板，用聚氨酯喷漆 $⑤$ 丝钢网格Tedlar层板 $⑥$ 模压热塑性塑料 $⑦$ 盥洗室遮板，喷漆模压玻钎层板 $⑧$ 盥洗室座椅和盖，模压热塑性塑料

⑨小间涂漆 ⑩操纵台上板，硬密胺层板 ⑪外侧衬里丝钢网络Tedlar铝层板

图片摘要：该图主要展示 15 6 波音737前、后盥洗室。
![](images/49af0df05e8942eb78cc09c0b4a273641b1c569f2fac246367495fc715f374ce.jpg)  
图15-7 波音737前左入口

$①$ 门口衬垫和框边Tedlar铝层板   
$②$ 门板Tedlar   
$③$ 铰链罩护围Tedlar铝层板   
④ 铰链罩，硅橡胶   
⑤辅助杆模压尼龙  
⑥门把手，铝合金铸件  
⑦模压增强硅橡胶（涤纶增强）  
$⑧$ 模压增强硅橡胶（涤纶增强）  
⑨排水防滑罩，涂漆铝合金  
⑩门把手罩，聚碳酸酯  
⑪窗格玻璃，硬涂层聚碳酸酯  
$⑦$ 窗槽，涂漆模压玻璃纤维

图15-8 波音737前放低天花板  
图片摘要：该图主要展示 15 8 波音737前放低天花板。
![](images/74560d8338375aa95261143d16a84ab5910e8a54068fc3f8e2d2832361f83e49.jpg)  
$①$ 尾翼Tedlar聚碳酸酯 $②$ 平板Tedlar平板 $③$ 尾部入口处Tedlar铝层板

图15-9 波音737雕塑天花板  
图片摘要：该图主要展示 15 9 波音737雕塑天花板。
![](images/fd450095869363d6ccf9b39e324548bc0ca40794df7001129440a2d97c7a1bf9.jpg)  
$①$ 密封组件，硅橡胶 $②$ 雕型天花板Tedlar层板 $③$ 空气排水口，挤压三聚氟胺

图片摘要：该图主要展示 15 9 波音737雕塑天花板。
![](images/516a9a1c00fff1f4f23839af13036670a0c41ef68e99aa0bd7fec134dad4b18f.jpg)  
图15-10 波音737头顶行李箱

$①$ 垂直水平条Tedlar聚碳酸酯层板   
② 门框嵌件 Tedlar 聚碳酸酯层板  
③Bulnose Tedlar聚碳酸酯层板   
④ 水平配平条 Tedlar 聚碳酸酯层板  
⑤ 门外部 Tedlar 聚碳酸酯层板  
⑥ 泡钉 铝合金

图片摘要：该图主要展示 15 11 波音737旅客使用舱。
![](images/392f2c630f05c1cae7eca4bbd6fd72062497c706429cb456af5fca71c171bec2.jpg)  
图15-11 波音737旅客使用舱

① 服务员呼叫按钮，聚碳酸酯光滑花纹  
$②$ 垫板Tedlar铝层板   
③读数照明灯，透明聚碳酸酯Veivex花纹   
④气体排水管，模压尼龙  
⑤问讯标识，聚碳酸酯  
⑥氯气门试样装置聚氯酸酯，平滑花纹  
$⑦$ 面板Tedlar   
$⑧$ 氯气门Tedlar铝层板   
⑨使用轮Tedlar铝层板  
⑩指示照明开关聚碳酸酯，平滑花纹

图15-12 波音737侧壁板  
图片摘要：该图主要展示 15 12 波音737侧壁板。
![](images/6089fbc9614f1d2bbf8d443c4051c1f5d4a63a8b1e7667c3369dfd7a19b8a435.jpg)  
$①$ 窗内板，聚碳酸酯 $②$ 窗框边环和导板，聚碳酸酯 $③$ 空气回流栅，聚碳酸酯 $④$ 注：图中未注明 $⑤$ 窗板垂直镶边条丝绸纱窗Tedlar玻纤层板 $⑥$ 窗板，丝绸纱窗Tedlar层板 $⑦$ 窗侧，聚碳酸酯 $⑧$ 窗遮光板Tedlar聚碳酸酯Tedlar $⑨$ 排气口，涂白色铝合金漆 $⑩$ 空气出口栅阳极化铝合金

图15-14 波音737前左区  
图片摘要：该图主要展示 15 14 波音737前左区。
![](images/4d3a0a40f06fa469a3eb7de840a3cea608c7b7271f72935087349cfc7c312fa2.jpg)  
$①$ 后面板，丝绸纱布Tedlar层板 $②$ 顶和壁，丝绸纱面Tedlar层板 $③$ 门，丝绸纱面Tedlar层板 $④$ 门反冲板不锈钢 $⑤$ 后面板，丝绸纱窗Tedlar层板 $⑥$ 条，Tedlar层板

图15-13 波音737前右区  
图片摘要：该图主要展示 15 13 波音737前右区。
![](images/fbbe0d899d3b52f47cbb25be442664f72256d36165bc137cac50c1c4540db74e.jpg)  
$①$ 壁橱后面板，丝绸纱网Tedlar层板 $②$ 踏脚板，地板，羊毛地毯，侧壁，羊毛地毯 $③$ 壁橱过道面板（包括门）丝绸网格网格Tedlar层板 $④$ 幕帘，装饰布 $⑤ 1 ^ { \# }$ 厨房通道面板，丝绸网格Tedlar层板 $⑥ 2 ^ { \# }$ 厨房通道面板，丝绸网格Tedlar层板 $⑦ 2 ^ { \# }$ 厨房后面板

图15-15 波音737前左挡风贮存间  
图片摘要：该图主要展示 15 15 波音737前左挡风贮存间。
![](images/c2badbfb4426c832ff35e92314efd8ab6c9a69fc711eb69d129af718b135e5b5.jpg)  
$①$ 贮存间顶部，玻璃纤维层 $②$ 后面板，Tedlar层板 $③$ 侧面板，Tedlar层板

图15-16 MD-82衣帽间和分舱板  
图片摘要：该图主要展示 15 16 MD 82衣帽间和分舱板。
![](images/2ee3557fc0595c82e9320f6780c85e94efa7a58e632833b8e169779a29bd205c.jpg)  
①Melair装饰布（前、后面） ②DMS2080 Ty2 ③DMS2080  
Ty2 ④Melair装饰布（前、后面） ⑤Lengenthal装饰布

图片摘要：该图主要展示 15 16 MD 82衣帽间和分舱板。
![](images/fc33cfa2f751864bcb8675d2adfd796ad370ec05d9dadfa6b54b22cb98ec47c0.jpg)  
图15-17 波音737分舱板

$①$ 顶层，玻璃纤维硬质聚氨酯泡沫，涂白色花纹聚氨酯漆 $②$ 装饰布 $③$ 左右后面板，丝绸纱网Tedlar层板 $④$ 踏脚板，羊毛纤维织物 $⑤$ 左右后面板，丝绸纱网Tedlar层板

图片摘要：该图主要展示 15 17 波音737分舱板。
![](images/4ebfea74ff9004f7fdcc772e919f4d2148d55d7b198cd75c93623e584b899692.jpg)

图15-18 波音737旅客座椅  
图片摘要：该图主要展示 15 18 波音737旅客座椅。
![](images/2aa4da6a80d5c04100d9c5e9487ac5acaa264d82645edd4899455c79d986275b.jpg)  
$①$ 装饰布-客舱座椅 $②$ 扶手罩 $③$ 座椅支脚 $④$ 扶手侧壁板，模压热塑性塑料 $⑤$ 装饰布-头等舱座椅 $⑥$ 扶手罩，纤维增强乙烯 $⑦$ 座椅支脚，同 $③$ $⑧$ 扶手侧壁板，模压热塑性塑料

图片摘要：该图主要展示 15 18 波音737旅客座椅。
![](images/2c7130b9e6275afcec849e88b692ba5e5cd69a5c3c46719facb309d8b3b90d99.jpg)

图15-19 波音737前后服务员座椅  
图片摘要：该图主要展示 15 19 波音737前后服务员座椅。
![](images/dc79c0a016c875fa1bfc18b4d24cb5c5b3a73345a5c51d78fbd39e3e9df65df5.jpg)  
$①$ 衬垫、背衬和头衬真空成形、纤维增强乙烯 $②$ 衬垫、背衬和头衬真空成形、纤维增强乙烯 $③$ 座椅带和背带，尼龙带 $④$ 骨架和底座模压热塑性塑料 $⑤$ 骨架和底座模压热塑性塑料 $⑥$ 骨架和底座模压热塑性塑料 $⑦$ 骨架和底座模压热塑性塑料 $⑧$ 座椅带和背带，尼龙带 $⑨$ 衬垫、背衬和头枕真空成形、纤维增强乙烯 $⑩$ 衬垫、背衬和头枕真空成形、纤维增强乙烯

# 15.3 材料运输、贮存及保管要求

材料运输、贮存及保管要求分别见各章中具体要求。

# 15.4 可推荐的供应商

可推荐的供应商分别见表15-4~表15-11。

飞机上非金属材料由于使用的品种规格繁多，大体归纳为几种类别，由于各飞机公司对非金属的定义有不同的概念，因此其分类略有不同，不过绝大多数非金属材料都已包括在内了。

波音公司将非金属材料分属10类：

1.橡胶 6.纤维、织物  
2. 润滑材料 7. 涂料、表面处理  
3.金属蜂窝夹芯材料 8.清洗剂  
4.胶粘剂、密封剂 9.导线、电缆  
5.塑料、复合材料预浸料 10.无机涂层

原麦道公司将非金属材料分属8类：

1.橡胶 5.密封剂、胶粘剂及压敏胶带   
2.塑料 6.涂料  
3.复合材料 7.织物

4. 泡沫

8. 其他

空中客车工业公司将非金属材料分属11类：

1. 润滑剂  
7.夹层结构  
2. 密封剂  
8. 杂项非金属材料  
3. 涂料  
9. 热塑性材料  
4.橡胶   
10. 复合材料（玻纤、碳纤、芳纤）  
5. 结构胶粘剂  
11.导线及同轴电缆   
6. 非结构胶粘剂

我国材料手册对目前飞机用非金属材料的10大分类如下：

1.塑料及其制品

6. 密封剂

2. 透明材料

7. 涂料

3. 复合材料

8.燃料、液压油及润滑材料

4. 胶粘剂

9. 舱内材料

5. 橡胶及其制品

10. 电线、电缆及其非金属材料

# 第16章 电线电缆及其他材料

# 16.1 概述

电线电缆及其他材料在飞机上用量大、品种规格多；特别是电线电缆在飞机上起着连接飞机各大系统的枢纽作用，随着现代飞机综合性能的提高，电线电缆的用量亦大幅度提高。

在国内电线电缆的区别不是特别明晰，通常在电线的标准中亦有电缆的规格、牌号存在，而在美国，无论是波音标准、原麦道标准，还是MIL标准，对其区分都相当严格。电线（Wire）仅指单根绝缘线；如果加上屏蔽或两根以上进行纽绞、纽绞屏蔽、纽绞护套或屏蔽护套则统称为电缆（Cable）；在BMS、DMS等标准中，同类绝缘电线电缆在同一标准中，而在MIL标准中，则划分得更细，电线有电线的标准（MIL-W-），电缆有电缆的标准（MIL-C-），不仅如此，不同的绝缘材料，导体、镀层不同或同种绝缘材料绝缘厚度不同，则其标准各异。

本章电线电缆部分主要是按绝缘材料分类编写的，特别对目前最新一代航空导线：挤出型辐照交联乙烯－四氟乙烯共聚体绝缘电线电缆及缠绕型聚酰亚铵、聚四氟乙烯复合薄膜缠绕电线电缆分别进行了重点介绍。

由于篇幅所限，对在表1中所列的牌号无法一一介绍详尽；对于一些目前波音、原麦道等型号资料中仍存在但亦趋于淘汰的品种则未列出。

# 16.2 材料的分类、牌号及其标准

电线电缆的分类、牌号及其标准见表16-1。

表 16-1 电线电缆的分类、牌号及其标准  

<table><tr><td>分类</td><td>名称</td><td>牌号</td><td>标准</td></tr><tr><td rowspan="4">耐火焰电线</td><td>航空用耐高温、火焰电线</td><td>M25038/1</td><td>MIL-W-25038D</td></tr><tr><td>耐650°F高温、火焰电线</td><td>W8</td><td>BMS13-8C</td></tr><tr><td>耐高温、火焰薄壁绝缘电线</td><td>W55</td><td>BMS13-55A</td></tr><tr><td>耐火焰导线</td><td>3000A-1100A型3100-1200型</td><td>FILOTEX</td></tr><tr><td rowspan="2">同轴电缆</td><td>半柔性同轴电缆</td><td>BMS13-19</td><td>BMS13-19D</td></tr><tr><td>射频同轴电缆</td><td>BMS13-21</td><td>BMS13-21B</td></tr><tr><td rowspan="7">聚四氟乙烯绝缘电线电缆(PTFE)</td><td>聚四氟乙烯绝缘电线</td><td>W16</td><td>3MS13-16G</td></tr><tr><td>600V镀银铜导体聚四氟乙烯绝缘电线</td><td>M22759/11</td><td>MIL-W-22759/11F</td></tr><tr><td>600V镀镍铜导体聚四氟乙烯绝缘电线</td><td>M22759/12</td><td>MIL-W-22759/12F</td></tr><tr><td>高温400°F,600V绝缘铜电线</td><td>W18</td><td>BMS13-18</td></tr><tr><td>600V,260°C镀镍铜导体,最大尺寸和耐磨TFE绝缘电线</td><td>W31</td><td>BMS13-31F</td></tr><tr><td>600V,260°C镀镍铜电线</td><td>W58</td><td>BMS13-58B</td></tr><tr><td>挤出PTFE绝缘架空线</td><td>1900A-900型</td><td>FILOTEX</td></tr></table>

续表 16-1  

<table><tr><td>分类</td><td>名称</td><td>牌号</td><td>标准</td></tr><tr><td rowspan="4">聚四氟乙烯复合绝缘电线电缆</td><td>600V镀银铜导体,聚四氟乙烯及涂覆聚四氟乙烯纤维绝缘电线</td><td>M22759/1</td><td>MIL-W-22759/1E</td></tr><tr><td>600V镀镍铜导体,聚四氟乙烯及涂覆聚四氟乙烯纤维绝缘电线</td><td>M22759/2</td><td>MIL-W-22759/2E</td></tr><tr><td>600V镀镍铜导体,聚四氟乙烯-玻璃纤维-聚四氟乙烯绝缘中等重量电线</td><td>M22759/3</td><td>MIL-W-22759/3D</td></tr><tr><td>600V镀银铜导体,聚四氟乙烯-玻璃纤维-聚四氟乙烯绝缘中等重量电线</td><td>M22759/4</td><td>MIL-W-22759/4B</td></tr><tr><td rowspan="7">聚酰亚胺绝缘电线电缆</td><td>600V,177℃铝芯聚酰亚胺绝缘电线</td><td>W35</td><td>BMS13-35D</td></tr><tr><td>600V,150℃和200℃铜和铜合金导体聚酰亚胺绝缘电线</td><td>W51F</td><td>BMS13-51F</td></tr><tr><td>PI+PTFE漆高温绝缘电线电缆</td><td>AKA型、SFA型、TJA型、UKA型</td><td rowspan="5">FILOTEX</td></tr><tr><td>PI+PTFE漆绝缘电线电缆</td><td>1876-876型</td></tr><tr><td>PTFE/PI/PTFE绝缘电线</td><td>2100-1050型</td></tr><tr><td>PI/PTFE绝缘柔性电缆</td><td>2102-1052型</td></tr><tr><td>复合绝缘电缆</td><td>2103-1053型</td></tr><tr><td rowspan="5">乙烯-四氟乙烯共聚体绝缘电线电缆</td><td>镀锡铜芯乙烯-四氟乙烯共聚体绝缘中等重量电线</td><td>M22759/16</td><td>MIL-W-22759/16A</td></tr><tr><td>镀银高强度铜合金乙烯-四氟乙烯共聚体绝缘中等重量电线</td><td>M22759/17</td><td>MIL-W-22759/17A</td></tr><tr><td>ETFE架空电线</td><td>SZF型</td><td>TILOTEX</td></tr><tr><td>镀锡铜导体乙烯-四氟乙烯共聚体绝缘轻型电线</td><td>M22759/18</td><td>MIL-W-22759/18A</td></tr><tr><td>镀银高强度铜合金导体乙烯-四氟乙烯共聚体绝缘轻型电线</td><td>M22759/19</td><td>MIL-W-22759/19A</td></tr><tr><td rowspan="5">辐照交联乙烯-四氟乙烯共聚体绝缘电线电缆</td><td>镀锡铜导体改性交联乙烯-四氟乙烯共聚体绝缘轻型电线</td><td>M22759/32</td><td>MIL-W-22759/32C</td></tr><tr><td>镀银高强度铜合金导体改性交联乙烯-四氟乙烯共聚体绝缘轻型电线</td><td>M22759/33</td><td>MIL-W-22759/33C</td></tr><tr><td>镀锡铜导体改性交联乙烯-四氟乙烯共聚体绝缘正常重量电线电缆</td><td>M22759/34、55A0811、55A1811、55A1111、55A1121、55A1131、55A121、55A4131、55A4141</td><td>MIL-W-22759/34DMIL-C-27500</td></tr><tr><td>镀银高强度铜合金导体改性交联乙烯-四氟乙烯共聚体绝缘正常重量电线</td><td>M22759/35</td><td>MIL-W-22759/35D</td></tr><tr><td>镀镍铜导体改性交联乙烯-四氟乙烯共聚体绝缘正常重量电线</td><td>M22759/41、55A0813、55A1123、55A1813、55A4123</td><td>MIL-W-22759/41CMIL-C-27500</td></tr></table>

续表 16-1  

<table><tr><td>分类</td><td>名称</td><td>牌号</td><td>标准</td></tr><tr><td rowspan="5">辐照交联乙烯-四氟乙烯共聚体绝缘电线电缆</td><td>镀镍铜合金导体改性交联乙烯-四氟乙烯共聚体绝缘正常重量电线</td><td>M22759/42</td><td>MIL-W-22759/42B</td></tr><tr><td>镀银铜导体改性交联乙烯-四氟乙烯共聚体绝缘正常重量电线</td><td>M22759/43</td><td>MIL-W-22759/43C</td></tr><tr><td>镀银铜导体改性交联乙烯-四氟乙烯共聚体绝缘轻型电线</td><td>M22759/44</td><td>MIL-W-22759/44A</td></tr><tr><td>镀镍铜合金导体改性交联乙烯-四氟乙烯共聚体绝缘轻型电线</td><td>M22759/45</td><td>MIL-W-22759/45A</td></tr><tr><td>镀镍高强度铜合金导体改性交联乙烯-四氟乙烯共聚体绝缘轻型电线</td><td>M22759/46</td><td>MIL-W-22759/46A</td></tr><tr><td rowspan="10">聚四氟乙烯/聚酰亚胺复合绝缘电线电缆</td><td>镀锡铜导体聚四氟乙烯/聚酰亚胺复合绝缘轻型电线</td><td>M22759/80</td><td>MIL-W-22759/80</td></tr><tr><td>镀银铜合金导体聚四氟乙烯/聚酰亚胺复合绝缘轻型电线</td><td>M22759/81</td><td>MIL-W-22759/81</td></tr><tr><td>镀银铜导体聚四氟乙烯/聚酰亚胺复合绝缘轻型电线</td><td>M22759/91</td><td>MIL-W-22759/91</td></tr><tr><td>镀镍铜合金导体聚四氟乙烯/聚酰亚胺复合绝缘轻型电线</td><td>M22759/82</td><td>MIL-W-22759/82</td></tr><tr><td>镀镍铜导体聚四氟乙烯/聚酰亚胺复合绝缘轻型电线</td><td>M22759/92</td><td>MIL-W-22759/92</td></tr><tr><td>镀锡铜导体聚四氟乙烯/聚酰亚胺复合绝缘正常重量电线</td><td>M22759/85M22759/88</td><td>MIL-W-22759/85MIL-W-22759/88</td></tr><tr><td>镀银铜导体聚四氟乙烯/聚酰亚胺复合绝缘正常重量电线</td><td>M22759/83M22759/86</td><td>MIL-W-22759/83MIL-W-22759/86</td></tr><tr><td>镀银铜合金导体聚四氟乙烯/聚酰亚胺复合绝缘正常重量电线</td><td>M22759/89</td><td>MIL-W-22759/89</td></tr><tr><td>镀镍铜导体聚四氟乙烯/聚酰亚胺复合绝缘正常重量电线</td><td>M22759/84M22759/87</td><td>MIL-W-22759/84MIL-W-22759/87</td></tr><tr><td>镀镍铜合金导体聚四氟乙烯/聚酰亚胺复合绝缘正常重量电线</td><td>M22759/90</td><td>MIL-W-22759/90</td></tr></table>

# 16.3 材料性能

# 16.3.1 耐火焰电线

（1）耐火焰电线的规格、直流电阻

M25038/1型见表16-2。

表 16-2 M25038/1 型  

<table><tr><td>线号</td><td>标称截面\( mil^2 \)</td><td>股数</td><td>允许缺股</td><td>单股直径in</td><td>导体最大直径in</td><td>成品电线直流电阻Ω/1000ft, 750°F</td></tr><tr><td>22</td><td>754</td><td>19</td><td>0</td><td>0.0063</td><td>0.033</td><td>59.63</td></tr><tr><td>20</td><td>1216</td><td>19</td><td>0</td><td>0.0080</td><td>0.041</td><td>36.73</td></tr><tr><td>18</td><td>1900</td><td>19</td><td>0</td><td>0.010</td><td>0.052</td><td>23.00</td></tr><tr><td>16</td><td>2426</td><td>19</td><td>0</td><td>0.0113</td><td>0.061</td><td>17.24</td></tr><tr><td>14</td><td>3831</td><td>19</td><td>0</td><td>0.0142</td><td>0.074</td><td>10.87</td></tr><tr><td>12</td><td>6088</td><td>19</td><td>0</td><td>0.0179</td><td>0.093</td><td>6.74</td></tr><tr><td>10</td><td>9880</td><td>49</td><td>0</td><td>0.0142</td><td>0.128</td><td>4.00</td></tr><tr><td>8</td><td>16983</td><td>133</td><td>0</td><td>0.0113</td><td>0.176</td><td>2.36</td></tr><tr><td>6</td><td>26818</td><td>133</td><td>0</td><td>0.0142</td><td>0.218</td><td>1.49</td></tr><tr><td>4</td><td>42615</td><td>133</td><td>0</td><td>0.0179</td><td>0.272</td><td>0.944</td></tr><tr><td>2</td><td>66500</td><td>665</td><td>2</td><td>0.010</td><td>0.345</td><td>0.608</td></tr><tr><td>1</td><td>81700</td><td>817</td><td>2</td><td>0.010</td><td>0.384</td><td>0.493</td></tr><tr><td>0</td><td>104500</td><td>1045</td><td>3</td><td>0.010</td><td>0.432</td><td>0.385</td></tr><tr><td>00</td><td>133000</td><td>1330</td><td>3</td><td>0.010</td><td>0.490</td><td>0.302</td></tr><tr><td>000</td><td>167200</td><td>1672</td><td>4</td><td>0.010</td><td>0.548</td><td>0.242</td></tr><tr><td>0000</td><td>210900</td><td>2109</td><td>5</td><td>0.010</td><td>0.615</td><td>0.194</td></tr></table>

注： $1\mathrm{mil} = 0.001\mathrm{in}_{\circ}$

3000A-1100A型、3100-1200型见表16-3。

(2）耐火焰导线的主要性能指标见表16-4。

表 16-4 耐火焰导线的主要性能指标  

<table><tr><td>性能</td><td>指标</td></tr><tr><td>同心度</td><td>≥70%</td></tr><tr><td>导体拉伸强度和断裂延伸率</td><td>≥35000psi, ≥5%</td></tr><tr><td>卷绕</td><td>试验后无开裂现象</td></tr><tr><td>潮湿绝缘性</td><td>试验后电线符合初始绝缘电阻要求</td></tr><tr><td>浸液</td><td>汽油、涡轮机燃料、室温;液压油、润滑油、120±2°F,时间8h</td></tr><tr><td>卷绕</td><td>试验后无开裂现象</td></tr><tr><td>潮湿绝缘性</td><td>试验后电线符合初始绝缘电阻要求</td></tr><tr><td>低温卷绕</td><td>-65±5°F/4h, 180°卷绕无开裂</td></tr><tr><td>潮湿绝缘性</td><td>试验后电线符合初始绝缘电阻要求</td></tr><tr><td>耐火性</td><td>2000±50°F/5min后,绝缘电阻≥50Ω</td></tr><tr><td>吸湿性</td><td>在水中浸24h,重量变化≤5/60(精确到0.1mg)</td></tr><tr><td>耐热冲击</td><td>500±4°F/30min~ -67±4°F/30min,4周期绝缘无喇叭状开裂</td></tr><tr><td>绝缘缺限</td><td>2500V/0.2s</td></tr></table>

表 16-3 3000A - 1100A 型、3100 - 1200 型  

<table><tr><td rowspan="6" colspan="2">导体结构型 电线电缆结构</td><td>尺寸规格,AWG</td><td>24</td><td>22</td><td>20</td><td>18</td><td>16</td><td>14</td><td>12</td><td>10</td><td>8</td><td>6</td><td>4</td><td>2</td><td>1</td><td>0</td><td>00</td><td>000</td><td></td></tr><tr><td>导体结构,n/mm</td><td>19x0.12</td><td>12x0.20</td><td>19x0.20</td><td>19x0.25</td><td>19x0.30</td><td>27x0.30</td><td>45x0.30</td><td>73x0.30</td><td>127x0.30</td><td>27x7x0.30</td><td>37x12x0.25</td><td>37x19x0.25</td><td>37x23x0.25</td><td>37x29x0.25</td><td>37x37x0.25</td><td>48x36x0.25</td><td>61x36x0.25</td></tr><tr><td>截面积,mm2</td><td>0.21</td><td>0.38</td><td>0.60</td><td>0.93</td><td>1.34</td><td>1.91</td><td>3.18</td><td>5.15</td><td>8.98</td><td>13.40</td><td>21.80</td><td>34.50</td><td>41.80</td><td>52.70</td><td>67.20</td><td>84.80</td><td>107.80</td></tr><tr><td>导体直径,mm</td><td>0.60</td><td>0.85</td><td>1.00</td><td>1.25</td><td>1.50</td><td>1.85</td><td>2.40</td><td>3.10</td><td>4.00</td><td>5.10</td><td>6.60</td><td>8.10</td><td>9.50</td><td>10.50</td><td>11.50</td><td>13.80</td><td>15.80</td></tr><tr><td>直流电阻,Ω/km</td><td>112.3</td><td>71.2</td><td>45</td><td>28.80</td><td>20</td><td>14.4</td><td>8.45</td><td>5.20</td><td>3.00</td><td>2.07</td><td>1.27</td><td>0.80</td><td>0.66</td><td>0.52</td><td>0.41</td><td>0.25</td><td>0.19</td></tr><tr><td>额定电流,A</td><td>4</td><td>7.30</td><td>11</td><td>16</td><td>22</td><td>32</td><td>41</td><td>55</td><td>75</td><td>100</td><td>135</td><td>181</td><td>211</td><td>245</td><td>283</td><td>328</td><td>380</td></tr><tr><td rowspan="10">3000A-1100A型</td><td rowspan="2">单芯电线</td><td>电线外径,mm</td><td></td><td>2.40</td><td>2.70</td><td>3.0</td><td>3.4</td><td>3.9</td><td>4.40</td><td>5.20</td><td>6.60</td><td>8.00</td><td>9.50</td><td>11.40</td><td>12.7</td><td>14.11</td><td>15.6</td><td></td><td></td></tr><tr><td>重量,g/m</td><td></td><td>9.50</td><td>12.5</td><td>17.5</td><td>21.50</td><td>31.5</td><td>47.5</td><td>71.0</td><td>114.00</td><td>172.00</td><td>262.00</td><td>413.00</td><td>480.0</td><td>618.0</td><td>781.0</td><td></td><td></td></tr><tr><td rowspan="2">单芯屏蔽护套电缆</td><td>电缆外径,mm</td><td></td><td>3.8</td><td>4.1</td><td>4.4</td><td></td><td></td><td></td><td></td><td></td><td></td><td></td><td></td><td></td><td></td><td></td><td></td><td></td></tr><tr><td>重量,g/m</td><td></td><td>29</td><td>34</td><td>41</td><td></td><td></td><td></td><td></td><td></td><td></td><td></td><td></td><td></td><td></td><td></td><td></td><td></td></tr><tr><td rowspan="2">两芯扭绞屏蔽护套电缆</td><td>电缆外径,mm</td><td></td><td>6.3</td><td>6.9</td><td>7.5</td><td></td><td></td><td></td><td></td><td></td><td></td><td></td><td></td><td></td><td></td><td></td><td></td><td></td></tr><tr><td>重量,g/m</td><td></td><td>53</td><td>63</td><td>77</td><td></td><td></td><td></td><td></td><td></td><td></td><td></td><td></td><td></td><td></td><td></td><td></td><td></td></tr><tr><td rowspan="2">三芯扭绞屏蔽护套电缆</td><td>电缆外径,mm</td><td></td><td>6.7</td><td>7.4</td><td>8.3</td><td></td><td></td><td></td><td></td><td></td><td></td><td></td><td></td><td></td><td></td><td></td><td></td><td></td></tr><tr><td>重量,g/m</td><td></td><td>65</td><td>79</td><td>101</td><td></td><td></td><td></td><td></td><td></td><td></td><td></td><td></td><td></td><td></td><td></td><td></td><td></td></tr><tr><td rowspan="2">四芯扭绞屏蔽护套电缆</td><td>电缆外径,mm</td><td></td><td>7.3</td><td>8.2</td><td>8.9</td><td></td><td></td><td></td><td></td><td></td><td></td><td></td><td></td><td></td><td></td><td></td><td></td><td></td></tr><tr><td>重量,g/m</td><td></td><td>79</td><td>99</td><td>127</td><td></td><td></td><td></td><td></td><td></td><td></td><td></td><td></td><td></td><td></td><td></td><td></td><td></td></tr><tr><td rowspan="8">3100-1200型</td><td rowspan="2">单芯电缆</td><td>电缆外径,mm</td><td></td><td>2.30</td><td>2.60</td><td>2.9</td><td>3.30</td><td>3.80</td><td>4.30</td><td>5.10</td><td>6.5</td><td>7.90</td><td>9.40</td><td>11.30</td><td>12.6</td><td>14.0</td><td>15.5</td><td></td><td></td></tr><tr><td>重量,g/m</td><td></td><td>9.50</td><td>12.50</td><td>17.50</td><td>21.50</td><td>31.50</td><td>47.50</td><td>71.00</td><td>114.00</td><td>172.00</td><td>262.00</td><td>414.00</td><td>480.00</td><td>618.0</td><td>781.0</td><td></td><td></td></tr><tr><td rowspan="2">单芯屏蔽护套电缆</td><td>电缆外径,mm</td><td></td><td>4.3</td><td>4.5</td><td>4.9</td><td>5.2</td><td></td><td></td><td></td><td></td><td></td><td></td><td></td><td></td><td></td><td></td><td></td><td></td></tr><tr><td>重量,g/m</td><td></td><td>28.0</td><td>31.8</td><td>39.8</td><td>45.3</td><td></td><td></td><td></td><td></td><td></td><td></td><td></td><td></td><td></td><td></td><td></td><td></td></tr><tr><td rowspan="2">两芯扭绞屏蔽护套电缆</td><td>电缆外径,mm</td><td></td><td>6.5</td><td>7.1</td><td>7.8</td><td>8.7</td><td></td><td></td><td></td><td></td><td></td><td></td><td></td><td></td><td></td><td></td><td></td><td></td></tr><tr><td>重量,g/m</td><td></td><td>53.6</td><td>62.1</td><td>82.3</td><td>88.5</td><td></td><td></td><td></td><td></td><td></td><td></td><td></td><td></td><td></td><td></td><td></td><td></td></tr><tr><td rowspan="2">三芯扭绞屏蔽护套电缆</td><td>电缆外径,mm</td><td></td><td>6.9</td><td>7.4</td><td>8.3</td><td>9.1</td><td></td><td></td><td></td><td></td><td></td><td></td><td></td><td></td><td></td><td></td><td></td><td></td></tr><tr><td>重量,g/m</td><td></td><td>65.7</td><td>77.3</td><td>103.2</td><td>121.9</td><td></td><td></td><td></td><td></td><td></td><td></td><td></td><td></td><td></td><td></td><td></td><td></td></tr></table>

# 10.3.2 同轴电缆

（1）W19型半柔性同轴电缆的主要数据见表16-5。

W21型射频同轴电缆的主要数据见表16-6。

表 16-5 W19 型半柔性同轴电缆的主要数据  

<table><tr><td rowspan="2">型号</td><td rowspan="2">分类</td><td colspan="2">内导体</td><td colspan="2">外导体</td><td rowspan="2">护套外径 in</td><td rowspan="2">弯曲半径 in</td><td rowspan="2">电缆重量 lb/1000ft</td><td rowspan="2">拉伸应力 lbf</td></tr><tr><td>内径,in</td><td>外径,in</td><td>内径,in</td><td>外径,in</td></tr><tr><td>I</td><td>1</td><td>实心</td><td>0.053±0.001</td><td>0.148±0.004</td><td>0.188±0.002</td><td>0.238±0.010</td><td>2</td><td>27</td><td>50</td></tr><tr><td>I</td><td>2</td><td>实心</td><td>0.076±0.001</td><td>0.210±0.004</td><td>0.250±0.004</td><td>0.300±0.020</td><td>2.5</td><td>49</td><td>70</td></tr><tr><td>I</td><td>3</td><td>实心</td><td>0.117±0.0012</td><td>0.325±0.004</td><td>0.375±0.005</td><td>0.435±0.010</td><td>4</td><td>105</td><td>140</td></tr><tr><td>II</td><td>4</td><td>0.118±0.005</td><td>0.168±0.002</td><td>0.450±0.004</td><td>0.500±0.005</td><td>0.600±0.010</td><td>5</td><td>160</td><td>190</td></tr><tr><td>I</td><td>4</td><td>实心</td><td>0.168±0.002</td><td>0.450±0.004</td><td>0.500±0.005</td><td>0.600±0.010</td><td>5</td><td>187</td><td>190</td></tr><tr><td>I</td><td>5</td><td>实心</td><td>0.243±0.0024</td><td>0.676±0.004</td><td>0.750±0.008</td><td>0.850±0.015</td><td>7.5</td><td>400</td><td>420</td></tr><tr><td>I</td><td>6</td><td>实心</td><td>0.288±0.0029</td><td>0.801±0.004</td><td>0.875±0.008</td><td>1.015±0.020</td><td>9</td><td>545</td><td>480</td></tr><tr><td>II</td><td>7</td><td>0.420±0.008</td><td>0.530±0.003</td><td>1.472±0.004</td><td>1.625±0.016</td><td>1.765±0.025</td><td>25</td><td>1118</td><td>1850</td></tr><tr><td>II</td><td>7A</td><td>0.401±0.008</td><td>0.511±0.003</td><td>1.472±0.004</td><td>1.625±0.016</td><td>1.765±0.025</td><td>25</td><td>1118</td><td>1850</td></tr><tr><td>I</td><td>7B</td><td>0.401±0.008</td><td>0.511±0.003</td><td>1.472±0.004</td><td>1.625±0.016</td><td>1.730±0.025</td><td>25</td><td>1050</td><td>1850</td></tr></table>

表 16-6 W21 型射频同轴电缆的主要数据  

<table><tr><td>导体尺寸 AWG</td><td>标称截面 mil</td><td>绞合数量</td><td>标称绞合 直径, in</td><td>标称导体 直径, in</td><td>最大直流电阻 Ω/1000ft 25℃</td><td>拉伸强度 psi</td><td>最大绞距 长度, in</td><td>成品电缆 直径, in</td><td>最大重量 lb/1000ft</td></tr><tr><td>-</td><td>560</td><td>7/31</td><td>0.0089</td><td>0.027</td><td>54.7</td><td>110,000 Min</td><td>0.33</td><td>0.242 ± 0.005</td><td>56.0</td></tr><tr><td>20</td><td>1197</td><td>19/32</td><td>0.008</td><td>0.040</td><td>24</td><td>110,000 Min</td><td>0.50</td><td>0.195 ± 0.004</td><td>47.5</td></tr><tr><td>11</td><td>6815</td><td>7/0312</td><td>0.0312</td><td>0.0936</td><td>1.62</td><td>38,500 Max</td><td>1.25</td><td>0.430 ± 0.01</td><td>190.0</td></tr></table>

（1）W19型半柔性同轴电缆的电特性见表16-7。

表 16-7 W19 型半柔性同轴电缆的电特性  

<table><tr><td>分类</td><td>传导速率</td><td>电晕衰减强度 kV (min)</td><td>最小耐压 kV</td><td>最小击穿电压 kV</td><td colspan="2">衰减 dB/1000ft</td></tr><tr><td>1</td><td>81 ± 2%</td><td>1.8</td><td>1.2</td><td>3.4</td><td>49.5</td><td>-</td></tr><tr><td>2</td><td>81 ± 2%</td><td>2.2</td><td>1.6</td><td>4.8</td><td>40.7</td><td>-</td></tr><tr><td>3</td><td>81 ± 2%</td><td>3.4</td><td>2.5</td><td>7.5</td><td>27.5</td><td>-</td></tr><tr><td>4</td><td>81 ± 2%</td><td>4.0</td><td>3.5</td><td>10.0</td><td>20.9</td><td>-</td></tr><tr><td>5</td><td>82 ± 2%</td><td>5.5</td><td>5.3</td><td>15.6</td><td>15.4</td><td>-</td></tr><tr><td>6</td><td>82 ± 2%</td><td>6.2</td><td>6.2</td><td>19.7</td><td>14.3</td><td>-</td></tr><tr><td>7</td><td>82 ± 2%</td><td>11.0</td><td>11.0</td><td>25.0</td><td>8.9</td><td>25</td></tr><tr><td>7A</td><td>80 ± 2%</td><td>11.0</td><td>11.0</td><td>25.0</td><td>8.9</td><td>25</td></tr><tr><td>7B</td><td>80 ± 2%</td><td>11.0</td><td>11.0</td><td>25.0</td><td>8.9</td><td>25</td></tr></table>

# 16.3.3 聚四氟乙烯绝缘电线电缆

（1）聚四氟乙烯电线电缆结构明细表。

W16/1/1型、M22759/11型见表16-8。

M22759/12型见表16-9。

表 16-8 W16/1/1 型、M22759/11 型  

<table><tr><td rowspan="3">电线规格</td><td rowspan="3">绞线(绞线单线数×线规号)</td><td rowspan="2" colspan="2">绞合导体直径in</td><td colspan="3">成品电线</td></tr><tr><td rowspan="2">20℃最大直流电阻Ω/1000ft</td><td rowspan="2">直径in</td><td rowspan="2">最大重量1b/1000ft</td></tr><tr><td>最小</td><td>最大</td></tr><tr><td>28</td><td>7×36</td><td>0.014</td><td>0.015</td><td>63.8</td><td>0.033±0.002</td><td>1.36</td></tr><tr><td>26</td><td>19×38</td><td>0.018</td><td>0.020</td><td>38.4</td><td>0.038±0.002</td><td>1.90</td></tr><tr><td>24</td><td>19×36</td><td>0.023</td><td>0.025</td><td>24.3</td><td>0.043±0.002</td><td>2.58</td></tr><tr><td>22</td><td>19×34</td><td>0.029</td><td>0.032</td><td>15.1</td><td>0.049±0.002</td><td>3.72</td></tr><tr><td>20</td><td>19×32</td><td>0.037</td><td>0.040</td><td>9.19</td><td>0.058±0.002</td><td>5.43</td></tr><tr><td>18</td><td>19×30</td><td>0.046</td><td>0.050</td><td>5.79</td><td>0.068±0.002</td><td>8.14&#x27;</td></tr><tr><td>16</td><td>19×29</td><td>0.052</td><td>0.057</td><td>4.52</td><td>0.075±0.002</td><td>10.0</td></tr><tr><td>14</td><td>19×27</td><td>0.062</td><td>0.072</td><td>2.88</td><td>0.090±0.002</td><td>15.1</td></tr><tr><td>12</td><td>19×25</td><td>0.082</td><td>0.090</td><td>1.81</td><td>0.111±0.003</td><td>24.1</td></tr><tr><td>10</td><td>37×26</td><td>0.106</td><td>0.112</td><td>1.19</td><td>0.139±0.004</td><td>37.8</td></tr><tr><td>8</td><td>133×29</td><td>0.158</td><td>0.169</td><td>0.658</td><td>0.202±0.004</td><td>65.6</td></tr></table>

表 16-9 W22759/12 型  

<table><tr><td rowspan="3">电线规格</td><td rowspan="3">绞线(绞线单线数×线规号)</td><td rowspan="2" colspan="2">绞合导体直径in</td><td colspan="3">成品电线</td></tr><tr><td rowspan="2">20℃最大直流电阻Ω/1000ft</td><td rowspan="2">直径in</td><td rowspan="2">最大重量1b/1000ft</td></tr><tr><td>最小</td><td>最大</td></tr><tr><td>28</td><td>7×36</td><td>0.014</td><td>0.016</td><td>67.9</td><td>0.033±0.002</td><td>1.36</td></tr><tr><td>26</td><td>19×38</td><td>0.018</td><td>0.021</td><td>42.2</td><td>0.038±0.002</td><td>1.90</td></tr><tr><td>24</td><td>19×36</td><td>0.023</td><td>0.026</td><td>25.9</td><td>0.043±0.002</td><td>2.58</td></tr><tr><td>22</td><td>19×34</td><td>0.029</td><td>0.033</td><td>16.0</td><td>0.049±0.002</td><td>3.72</td></tr><tr><td>20</td><td>19×32</td><td>0.037</td><td>0.041</td><td>9.77</td><td>0.058±0.002</td><td>5.43</td></tr><tr><td>18</td><td>19×30</td><td>0.046</td><td>0.051</td><td>6.10</td><td>0.068±0.002</td><td>8.11</td></tr><tr><td>16</td><td>19×29</td><td>0.052</td><td>0.058</td><td>4.76</td><td>0.075±0.002</td><td>10.0</td></tr><tr><td>14</td><td>19×27</td><td>0.065</td><td>0.073</td><td>3.00</td><td>0.090±0.002</td><td>15.6</td></tr><tr><td>12</td><td>19×25</td><td>0.082</td><td>0.092</td><td>1.89</td><td>0.111±0.003</td><td>24.4</td></tr><tr><td>10</td><td>37×26</td><td>0.106</td><td>0.114</td><td>1.24</td><td>0.139±0.004</td><td>39.0</td></tr><tr><td>8</td><td>133×29</td><td>0.158</td><td>0.173</td><td>0.694</td><td>0.204±0.004</td><td>67.0</td></tr></table>

(2）聚四氟乙烯绝缘电线电缆主要性能指标见表16-10。

表 16-10 聚四氟乙烯绝缘电线电缆主要性能指标  

<table><tr><td rowspan="2">性能</td><td colspan="2">指 标</td></tr><tr><td>W16/1/1型、M22759/11型</td><td>M22759/12型</td></tr><tr><td>绝缘电阻</td><td>50000MΩ·1000in(最小)</td><td>50000MΩ·1000in(最小)</td></tr><tr><td>卷绕试验</td><td>要求“卷绕回复”试验;无开裂烘箱温度313±2℃</td><td>要求“卷绕回复”试验;无开裂烘箱温度313±2℃</td></tr><tr><td>粘连试验</td><td>260±2℃</td><td>260±2℃</td></tr><tr><td>收缩试验</td><td>在290±2℃下,最大收缩量0.03in</td><td>在290±2℃下,最大收缩量0.03in</td></tr><tr><td>低温弯曲</td><td>温度-65±2℃,2200V不击穿</td><td>温度-65±2℃,2200V不击穿</td></tr><tr><td>耐热冲击</td><td>200±2℃,测量值最大变化0.06in</td><td>200±2℃,测量值最大变化0.06in</td></tr><tr><td>寿命试验</td><td>275±2℃/96h,2200V不击穿</td><td>275±2℃/96h,2200V不击穿</td></tr><tr><td>浸液试验</td><td>温度56±2℃,时间48h,介质:液压油、润滑油,试验后电压试验2200V不击穿</td><td>温度56±2℃,时间48h,介质:液压油、润滑油,试验后电压试验2200V不击穿</td></tr><tr><td>表面电阻</td><td>最小值,500MΩ·in</td><td>最小值,500MΩ·in</td></tr><tr><td>冒烟试验</td><td>290±2℃,不冒烟</td><td>290±2℃,不冒烟</td></tr><tr><td>色条或色带耐久性</td><td>250周期,试验负荷500g</td><td>250周期,试验负荷500g</td></tr><tr><td>标识耐久性</td><td>125周期,试验负荷500g</td><td>125周期,试验负荷500g</td></tr></table>

# 10.3.4 聚四氟乙烯复合绝缘电线电缆

# （1）聚四氟乙烯复合绝缘电线结构明细表

M22759/1、M22759/2型见表16-11。

表 16-11 M22759/1、M22759/2 型  

<table><tr><td rowspan="3">电线规格</td><td rowspan="3">绞线(绞线单线数×线规号)</td><td colspan="3">绞合导体直径,in</td><td colspan="4">成品电线</td></tr><tr><td rowspan="2">最小</td><td colspan="2">最大</td><td colspan="2">20℃最大直流电阻Ω/1000ft</td><td rowspan="2">直径in</td><td rowspan="2">最大重量1b/1000ft</td></tr><tr><td>M22759/1</td><td>M22759/2</td><td>M22759/1</td><td>M22759/2</td></tr><tr><td>22</td><td>19×34</td><td>0.029</td><td>0.032</td><td>0.033</td><td>15.1</td><td>16.0</td><td>0.084±0.004</td><td>7.5</td></tr><tr><td>20</td><td>19×32</td><td>0.037</td><td>0.040</td><td>0.041</td><td>9.19</td><td>9.77</td><td>0.094±0.004</td><td>9.5</td></tr><tr><td>18</td><td>19×30</td><td>0.046</td><td>0.050</td><td>0.051</td><td>5.79</td><td>6.10</td><td>0.105±0.005</td><td>13.0</td></tr><tr><td>16</td><td>19×29</td><td>0.052</td><td>0.057</td><td>0.058</td><td>4.52</td><td>4.76</td><td>0.120±0.005</td><td>16.5</td></tr><tr><td>14</td><td>19×27</td><td>0.065</td><td>0.072</td><td>0.073</td><td>2.88</td><td>3.00</td><td>0.138±0.005</td><td>23.0</td></tr><tr><td>12</td><td>37×28</td><td>0.084</td><td>0.089</td><td>0.090</td><td>1.90</td><td>1.98</td><td>0.157±0.005</td><td>32.1</td></tr><tr><td>10</td><td>37×26</td><td>0.106</td><td>0.112</td><td>0.114</td><td>1.19</td><td>1.24</td><td>0.181±0.007</td><td>47.0</td></tr><tr><td>8</td><td>133×29</td><td>0.158</td><td>0.169</td><td>0.173</td><td>0.658</td><td>0.694</td><td>0.248±0.007</td><td>82.0</td></tr><tr><td>6</td><td>133×27</td><td>0.198</td><td>0.213</td><td>0.217</td><td>0.418</td><td>0.436</td><td>0.293±0.010</td><td>122.0</td></tr><tr><td>4</td><td>133×25</td><td>0.250</td><td>0.268</td><td>0.274</td><td>0.264</td><td>0.275</td><td>0.355±0.015</td><td>180.0</td></tr><tr><td>2</td><td>665×30</td><td>0.320</td><td>0.340</td><td>0.340</td><td>0.170</td><td>0.177</td><td>0.420±0.015</td><td>275.0</td></tr><tr><td>1</td><td>817×30</td><td>0.360</td><td>0.380</td><td>0.380</td><td>0.139</td><td>0.144</td><td>0.470±0.015</td><td>348.0</td></tr><tr><td>0</td><td>1045×30</td><td>0.395</td><td>0.425</td><td>0.425</td><td>0.108</td><td>0.113</td><td>0.515±0.020</td><td>429.0</td></tr><tr><td>00</td><td>1330×30</td><td>0.440</td><td>0.475</td><td>0.475</td><td>0.085</td><td>0.089</td><td>0.575±0.020</td><td>542.0</td></tr><tr><td>000</td><td>1665×30</td><td>0.500</td><td>0.540</td><td>0.540</td><td>0.068</td><td>0.071</td><td>0.640±0.020</td><td>668.0</td></tr><tr><td>0000</td><td>2109×30</td><td>0.565</td><td>0.605</td><td>0.605</td><td>0.054</td><td>0.056</td><td>0.710±0.020</td><td>835.0</td></tr></table>

M22759/2、M22759/4型见表16-12。

表 16-12 M22759/2、M22759/4 型  

<table><tr><td rowspan="3">电线规格</td><td rowspan="3">绞线(绞线单线数×线规号)</td><td colspan="3">绞合导体直径,in</td><td colspan="6">成品电线</td></tr><tr><td rowspan="2">最小</td><td colspan="2">最大</td><td colspan="2">20℃最大直流电阻Ω/1000ft</td><td rowspan="2">护层厚度in</td><td rowspan="2">直径in</td><td colspan="2">最大重量1b/1000ft</td></tr><tr><td>M22759/3</td><td>M22759/4</td><td>M22759/3</td><td>M22759/4</td><td>M22759/3</td><td>M22759/4</td></tr><tr><td>22</td><td>19×34</td><td>0.029</td><td>0.033</td><td>0.032</td><td>16.0</td><td>15.1</td><td>0.009±0.002</td><td>0.074±0.003</td><td>5.90</td><td>5.90</td></tr><tr><td>20</td><td>19×32</td><td>0.037</td><td>0.041</td><td>0.040</td><td>9.77</td><td>9.19</td><td>0.009±0.002</td><td>0.082±0.003</td><td>7.90</td><td>7.90</td></tr><tr><td>18</td><td>19×30</td><td>0.046</td><td>0.051</td><td>0.050</td><td>6.10</td><td>5.79</td><td>0.010±0.002</td><td>0.095±0.003</td><td>11.0</td><td>11.6</td></tr><tr><td>16</td><td>19×29</td><td>0.052</td><td>0.058</td><td>0.057</td><td>4.76</td><td>4.52</td><td>0.010±0.002</td><td>0.103±0.004</td><td>13.6</td><td>13.6</td></tr><tr><td>14</td><td>19×27</td><td>0.065</td><td>0.073</td><td>0.072</td><td>3.00</td><td>2.88</td><td>0.010±0.002</td><td>0.116±0.004</td><td>18.5</td><td>18.5</td></tr><tr><td>12</td><td>37×28</td><td>0.084</td><td>0.090</td><td>0.089</td><td>1.98</td><td>1.90</td><td>0.010±0.002</td><td>0.133±0.004</td><td>26.6</td><td>26.6</td></tr><tr><td>10</td><td>37×26</td><td>0.106</td><td>0.114</td><td>0.112</td><td>1.24</td><td>1.19</td><td>0.010±0.002</td><td>0.164±0.006</td><td>41.5</td><td>41.5</td></tr><tr><td>8</td><td>133×29</td><td>0.158</td><td>0.173</td><td>0.169</td><td>0.694</td><td>0.658</td><td>0.010±0.002</td><td>0.235±0.007</td><td>77.4</td><td>77.4</td></tr><tr><td>6</td><td>133×27</td><td>0.198</td><td>0.217</td><td>0.213</td><td>0.436</td><td>0.418</td><td>0.010±0.002</td><td>0.282±0.010</td><td>115.0</td><td>115.0</td></tr><tr><td>4</td><td>133×25</td><td>0.250</td><td>0.274</td><td>0.268</td><td>0.275</td><td>0.264</td><td>0.012±0.003</td><td>0.351±0.015</td><td>184.0</td><td>184.0</td></tr><tr><td>2</td><td>665×30</td><td>0.320</td><td>0.340</td><td>0.340</td><td>0.177</td><td>0.170</td><td>0.012±0.003</td><td>0.430±0.015</td><td>281.0</td><td>281.0</td></tr><tr><td>1</td><td>817×30</td><td>0.360</td><td>0.380</td><td>0.380</td><td>0.144</td><td>0.139</td><td>0.014±0.004</td><td>0.480±0.015</td><td>358.0</td><td>358.0</td></tr><tr><td>0</td><td>1045×30</td><td>0.395</td><td>0.425</td><td>0.425</td><td>0.113</td><td>0.108</td><td>0.014±0.004</td><td>0.525±0.025</td><td>436.0</td><td>436.0</td></tr><tr><td>00</td><td>1330×30</td><td>0.440</td><td>0.475</td><td>0.475</td><td>0.089</td><td>0.085</td><td>0.014±0.004</td><td>0.585±0.025</td><td>554.0</td><td>554.0</td></tr></table>

(2）聚四氟乙烯复合绝缘电线主要性能指标见表16-13。

表 16-13 聚四氟乙烯复合绝缘电线主要性能指标  

<table><tr><td rowspan="2">性能</td><td colspan="2">指 标</td></tr><tr><td>M22759/1、M22759/4</td><td>M22759/2、M22759/3</td></tr><tr><td>绝缘电阻</td><td>5000MΩ·1000in(最小)</td><td>5000MΩ·1000in(最小)</td></tr><tr><td>卷绕试验</td><td>要求试棒卷绕不开裂,2500V不击穿</td><td>要求试棒卷绕不开裂,2500V不击穿</td></tr><tr><td>粘连试验</td><td>260±2℃(500±3.6℉)</td><td>260±2℃(500±3.6℉)</td></tr><tr><td>收缩试验</td><td>在200±2℃(392±3.6℉)下,最大收缩量为0.125in</td><td>在200±2℃(392±3.6℉)下,最大收缩量为0.125in</td></tr><tr><td>浸吸性</td><td>22号~12号,重量最大增加2%10号~0000号,不要求</td><td>22号~12号,重量最大增加2%10号~0000号,不要求</td></tr><tr><td>低温弯曲</td><td>弯曲温度: -65±2℃,电压2500V不击穿</td><td>弯曲温度: -65±2℃,电压2500V不击穿</td></tr><tr><td>耐热冲击</td><td>温度:200±2℃,(392±3.6℉)测量最大变化:22号~12号线为0.060in10号~8号线为0.100in6号~0000号线为0.125in</td><td>温度:200±2℃,(392±3.6℉)测量最大变化:22号~12号线为0.060in10号~8号线为0.100in6号~0000号线为0.125in</td></tr><tr><td>寿命试验</td><td>M2759/1型:313±2℃/7d试验后电压2500V不击穿</td><td>M2759/2型:313±2℃/7d试验后电压2500V不击穿</td></tr></table>

续表 16-13  

<table><tr><td rowspan="2">性能</td><td colspan="2">指 标</td></tr><tr><td>M22759/1、M22759/4</td><td>M22759/2、M22759/3</td></tr><tr><td>浸液试验</td><td>M2759/4型:250±2℃/7d试验后电压2500V不击穿</td><td>M2759/3型:250±2℃/7d试验后电压2500V不击穿</td></tr><tr><td>耐潮试验</td><td>最小绝缘电阻5000MΩ·1000ft</td><td>最小绝缘电阻5000MΩ·1000ft</td></tr><tr><td>表面电阻</td><td>初始和最终读数为50MΩ·in</td><td>初始和最终读数为50MΩ·in</td></tr><tr><td>冒烟试验</td><td>313℃(595.4℉)</td><td>313℃(595.4℉)</td></tr><tr><td rowspan="2">色条、色带及标识耐久性</td><td>M22759/1型:最小50周期(100个行程)试验负荷重是125g</td><td>M22759/2型:最小50周期(100个行程)试验负荷重是125g</td></tr><tr><td>M22759/4型:最小250周期(500个行程)试验负荷重是125g</td><td>M22759/3型:最小250周期(500个行程)试验负荷重是125g</td></tr></table>

# 16.3.5 聚酰亚胺绝缘电线电缆

# （1）聚酰亚胺绝缘电线电缆的规格、直流电阻及重量

W51F型聚酰亚胺电线的结构明细表见表16-14。

表 16-14 W51F 型聚酰亚胺电线的结构明细表
