Repository: C-zj02/CFD-claw

<div align="center">

**English** | [中文](#中文版) | [Français](README_FR.md) | [Русский](README_RU.md) | [हिन्दी](README_HI.md) | [العربية](README_AR.md) | [Português](README_PT.md)

# 🚀 Claude Code Python

**A Complete Python Reimplementation Based on Real Claude Code Source**

*From TypeScript Source → Rebuilt in Python with ❤️*

***
**🔥 Active Development • New Features Weekly 🔥**

</div>

***

## 🎯 What is This?

**Clawd Code** is a **complete Python rewrite** of Claude Code, based on the **real TypeScript source code**.

File: RAG-data/飞机设计手册_第3册_材料(下).pdf-8dab7652-9e56-4f2b-9007-d1ba9a679010.md (part 5 of 6)
# 飞机设计手册
<table><tr><td rowspan="3">牌 号</td><td>厚 度</td><td rowspan="3">状态</td><td>θ</td><td>\(F_{tu}\)</td><td>\(F_{ty}\)</td><td>e</td><td rowspan="2">硬度 HRC</td><td rowspan="3">技术标准</td></tr><tr><td rowspan="2">in</td><td rowspan="2">℉</td><td colspan="2">ksi</td><td>%</td></tr><tr><td colspan="4">不小于</td></tr><tr><td rowspan="4">Incone1718</td><td>≤0.025</td><td rowspan="2">固溶时效</td><td rowspan="2">1200</td><td>140</td><td>115</td><td>5</td><td></td><td rowspan="2">AMS5596H</td></tr><tr><td>0.025~1.00</td><td>145</td><td>120</td><td>5</td><td></td></tr><tr><td></td><td>固溶</td><td>室温</td><td>≤140</td><td>≤75</td><td>30</td><td></td><td rowspan="2">AMS5597E</td></tr><tr><td>0.010~1.00</td><td>固溶时效</td><td>室温</td><td>180</td><td>150</td><td>15</td><td></td></tr><tr><td rowspan="12">Inconel X-750</td><td>0.010~0.024</td><td rowspan="3">退火</td><td rowspan="3">室温</td><td>≤140</td><td></td><td>30</td><td></td><td rowspan="5">AMS5542L</td></tr><tr><td>0.024~0.125</td><td>≤130</td><td>≤60.0</td><td>40</td><td></td></tr><tr><td>0.125~0.1874</td><td>≤130</td><td>≤65.0</td><td>40</td><td></td></tr><tr><td>0.010~0.1875</td><td rowspan="2">时效</td><td rowspan="2">室温</td><td>165</td><td>105</td><td>20</td><td>32</td></tr><tr><td>0.1875~4.000</td><td>155</td><td>100</td><td>20</td><td>30</td></tr><tr><td>0.025~0.125</td><td rowspan="2">退火</td><td rowspan="2">室温</td><td>≤130</td><td>≤60</td><td>40</td><td></td><td rowspan="3">MIL-N-7786C</td></tr><tr><td>0.125~0.250</td><td>≤130</td><td>≤65</td><td>40</td><td></td></tr><tr><td>&gt;0.025</td><td>时效</td><td>室温</td><td>155</td><td>100</td><td>20</td><td></td></tr><tr><td>0.010~0.024</td><td rowspan="2">固溶</td><td rowspan="2">室温</td><td>135</td><td>75</td><td>30</td><td></td><td rowspan="4">AMS5598C</td></tr><tr><td>0.024~0.187</td><td>135</td><td>75</td><td>35</td><td></td></tr><tr><td>0.01~0.187</td><td rowspan="2">固溶时效</td><td rowspan="2">室温</td><td>170</td><td>115</td><td>18</td><td>32</td></tr><tr><td>0.187~4.000</td><td>160</td><td>105</td><td>18</td><td>30</td></tr><tr><td rowspan="8">René41</td><td>≤0.015</td><td rowspan="4">固溶</td><td rowspan="4">室温</td><td>≤170</td><td>≤100</td><td>20</td><td></td><td rowspan="8">AMS5545D</td></tr><tr><td>0.015~0.115</td><td>≤170</td><td>≤100</td><td>30</td><td></td></tr><tr><td>0.115~0.1874</td><td>≤180</td><td>≤115</td><td>30</td><td></td></tr><tr><td>&gt;0.1874</td><td>≤195</td><td>≤140</td><td>30</td><td></td></tr><tr><td>≤0.020</td><td rowspan="2">固溶时效</td><td rowspan="2">室温</td><td>160</td><td>120</td><td>6</td><td rowspan="2">35</td></tr><tr><td>&gt;0.020</td><td>170</td><td>130</td><td>10</td></tr><tr><td>≤0.020</td><td rowspan="2">固溶时效</td><td rowspan="2">1400</td><td>130</td><td>110</td><td>3</td><td></td></tr><tr><td>&gt;0.020</td><td>140</td><td>110</td><td>3</td><td></td></tr></table>

① 屈服强度不适用于厚度小于0.020in的产品；  
② 延伸率不适用于厚度小于0.010in的产品；  
③ 报实测值。

(2) 带材技术标准规定的力学性能见表3-5。其他高温合金带材标准规定的力学性能与表3-4相同。  
(3）棒材、锻件技术标准规定的力学性能见表3-6。  
（4）管材技术标准规定的力学性能见表3-7。

表 3-5 带材技术标准规定的力学性能  

<table><tr><td rowspan="3">牌 号</td><td>厚 度</td><td rowspan="3">状态</td><td>\( F_{tu} \)</td><td>\( F_{ty} \)</td><td>e</td><td rowspan="2">硬度 HRC</td><td rowspan="3">技术标准</td></tr><tr><td rowspan="2">in</td><td colspan="2">ksi</td><td>%</td></tr><tr><td colspan="4">不小于</td></tr><tr><td rowspan="10">InconelX - 750</td><td>≤0.010</td><td rowspan="2">退火</td><td>≤140</td><td></td><td>—</td><td></td><td rowspan="5">AMS5542L</td></tr><tr><td>0.010~0.025</td><td>≤130</td><td></td><td>20</td><td></td></tr><tr><td>≤0.010</td><td rowspan="3">时效</td><td>150</td><td></td><td>—</td><td rowspan="3">30</td></tr><tr><td>0.010~0.025</td><td>155</td><td></td><td>15</td></tr><tr><td>0.025~0.1874</td><td>155</td><td></td><td>15</td></tr><tr><td>&lt;0.025</td><td>退火</td><td>≤130</td><td>—</td><td>—</td><td></td><td>MIL - N - 7786C</td></tr><tr><td>≤0.010</td><td rowspan="2">固溶</td><td>≤140</td><td></td><td>—</td><td></td><td rowspan="4">AMS5598C</td></tr><tr><td>0.01~0.187</td><td>≤135</td><td></td><td>18</td><td></td></tr><tr><td>≤0.010</td><td rowspan="2">时效</td><td>155</td><td></td><td>—</td><td rowspan="2">30</td></tr><tr><td>0.010~0.187</td><td>160</td><td></td><td>12</td></tr></table>

表 3-6 棒材、锻件技术标准规定的力学性能  

<table><tr><td rowspan="3">牌号</td><td rowspan="3">状态</td><td rowspan="3">取样方向</td><td>θ</td><td>Ftu</td><td>Fty</td><td>e</td><td>RA</td><td rowspan="2">硬度HB</td><td rowspan="3">技术标准</td></tr><tr><td rowspan="2">℉</td><td colspan="2">ksi</td><td colspan="2">%</td></tr><tr><td colspan="5">不小于</td></tr><tr><td rowspan="2">A286</td><td rowspan="2">固溶时效</td><td rowspan="2">T</td><td rowspan="2">室温</td><td>130</td><td>80</td><td>15</td><td>20</td><td>248-341</td><td>AMS5732GAMS5731H</td></tr><tr><td>140</td><td>95</td><td>12</td><td>15</td><td>277-363</td><td>AMS5737MAMS5734G</td></tr><tr><td>Inconel625</td><td>退火</td><td>L</td><td>室温</td><td>120</td><td>60</td><td>30</td><td></td><td>≤287</td><td>AMS5666D</td></tr><tr><td rowspan="8">Inconel718</td><td rowspan="8">固溶时效</td><td>L</td><td rowspan="3">室温</td><td>185</td><td>150</td><td>12</td><td>15</td><td rowspan="3">331</td><td rowspan="6">AMS5662JAMS5663H</td></tr><tr><td>T(锻件)</td><td>180</td><td>150</td><td>10</td><td>12</td></tr><tr><td>T(棒材)</td><td>180</td><td>150</td><td>6</td><td>8</td></tr><tr><td>L</td><td rowspan="3">1200</td><td>145</td><td>125</td><td>12</td><td>15</td><td></td></tr><tr><td>T(锻件)</td><td>140</td><td>125</td><td>10</td><td>12</td><td></td></tr><tr><td>T(棒材)</td><td>140</td><td>125</td><td>6</td><td>8</td><td></td></tr><tr><td>L(棒材)</td><td rowspan="2">室温</td><td>180</td><td>150</td><td>10</td><td>12</td><td rowspan="2">341</td><td rowspan="2">AMS5664D</td></tr><tr><td>L(锻件)</td><td>180</td><td>150</td><td>12</td><td>15</td></tr><tr><td>Inconel-X750</td><td>固溶时效</td><td>T</td><td>室温</td><td>165</td><td>105</td><td>20</td><td>25</td><td>302-363</td><td>AMS5667K</td></tr><tr><td rowspan="2">Ren641</td><td rowspan="2">固溶时效</td><td rowspan="2">T</td><td>室温</td><td>170</td><td>130</td><td>8</td><td>10</td><td rowspan="2">311</td><td rowspan="2">AMS5713G</td></tr><tr><td>1400</td><td>135</td><td>105</td><td>5</td><td>10</td></tr></table>

注：括号内为单项半成品的性能要求，否则为棒材、锻件通用性能要求。

表 3-7 管材技术标准规定的力学性能  

<table><tr><td rowspan="3">牌号</td><td>规格</td><td rowspan="3">状态</td><td>Ftu</td><td>Fty</td><td>e</td><td>RA</td><td rowspan="2">硬度HRC</td><td rowspan="3">技术标准</td></tr><tr><td rowspan="2">in</td><td colspan="2">ksi</td><td colspan="2">%</td></tr><tr><td colspan="5">不小于</td></tr><tr><td rowspan="2">A286</td><td rowspan="2"></td><td rowspan="2">固溶时效</td><td>130</td><td>85</td><td>15</td><td>20</td><td>248~341HB</td><td>AMS5731HAMS5732G</td></tr><tr><td>140</td><td>95</td><td>12</td><td>15</td><td>277~363HB</td><td>AMS5734GAMS5737M</td></tr><tr><td rowspan="4">Inconel718</td><td rowspan="4">外径≥0.125壁厚≥0.015</td><td>固溶</td><td>155</td><td>95</td><td>30</td><td></td><td></td><td rowspan="2">AMS5589B</td></tr><tr><td>固溶时效</td><td>185</td><td>150</td><td>12</td><td></td><td>36</td></tr><tr><td>固溶</td><td>145</td><td>85</td><td>30</td><td></td><td></td><td rowspan="2">AMS5590D</td></tr><tr><td>固溶时效</td><td>170</td><td>145</td><td>15</td><td></td><td>36</td></tr></table>

# 3.5.2 $A, B$ 值

材料的 $A$ 、 $B$ 值见表3-8。

表 3-8 高温合金的 $A$ 、 $B$ 值  

<table><tr><td rowspan="3">牌号</td><td rowspan="3">状态</td><td rowspan="3">品种</td><td>规格</td><td rowspan="3">取样方向</td><td colspan="2">Ftu</td><td colspan="2">Fty</td><td>e</td></tr><tr><td rowspan="2">in</td><td colspan="4">ksi</td><td rowspan="2">%</td></tr><tr><td>A</td><td>B</td><td>A</td><td>B</td></tr><tr><td rowspan="8">Inconel625</td><td rowspan="8">退火</td><td rowspan="8">板材</td><td rowspan="2">≤0.062</td><td>L</td><td>119</td><td>127</td><td>56</td><td>62</td><td></td></tr><tr><td>T</td><td>123</td><td>128</td><td>57</td><td>63</td><td>30</td></tr><tr><td rowspan="2">0.063~0.109</td><td>L</td><td>119</td><td>126</td><td>55</td><td>61</td><td></td></tr><tr><td>T</td><td>122</td><td>127</td><td>56</td><td>62</td><td>30</td></tr><tr><td rowspan="2">0.110~0.140</td><td>L</td><td>119</td><td>125</td><td>54</td><td>60</td><td></td></tr><tr><td>T</td><td>121</td><td>126</td><td>55</td><td>61</td><td>30</td></tr><tr><td rowspan="2">0.141~0.187</td><td>L</td><td>118</td><td>123</td><td>53</td><td>59</td><td></td></tr><tr><td>T</td><td>119</td><td>124</td><td>54</td><td>60</td><td>30</td></tr><tr><td rowspan="2">Inconel718</td><td rowspan="2">固溶时效</td><td rowspan="2">薄板</td><td rowspan="2">0.01~0.187</td><td>L</td><td>180</td><td>192</td><td>145</td><td>156</td><td></td></tr><tr><td>T</td><td>183</td><td>191</td><td>147</td><td>158</td><td>12</td></tr><tr><td rowspan="3">Ren641</td><td rowspan="3">固溶时效</td><td rowspan="2">板、带</td><td rowspan="2">0.021~0.187</td><td>L</td><td>178</td><td>185</td><td>123</td><td>132</td><td></td></tr><tr><td>T</td><td>178</td><td>185</td><td>123</td><td>132</td><td>10</td></tr><tr><td>棒、锻件</td><td>≤3.0</td><td>L</td><td>170</td><td>182</td><td>107</td><td>125</td><td>10</td></tr></table>

# 3.5.3 不同温度下的力学性能

（1）温度对A286各项力学性能的影响见图3-6~图3-13。

图片摘要：该图主要展示 3 8 高温合金的 、 值。
![](images/fba3360129f2134f1421845b8c32dc0dba507f0018f6c9aa7caa46243c8f85cb.jpg)

图片摘要：该图主要展示 3 6 温度对A286拉伸强度 、 的影响（固溶温度 ）。
![](images/a005cfd504a65890ca6a6ea5de2985eb5a690a2ac7c32f5d3b3ab82875a2f745.jpg)  
图3-6 温度对A286拉伸强度 $F_{\mathrm{tu}}$ 、 $F_{\mathrm{ty}}$ 的影响（固溶温度 $1800^{\circ}\mathrm{F}$ ）  
图3-8 温度对A286拉伸、压缩模量 $E$ 、 $E_{\mathrm{c}}$ 的影响（固溶温度 $1800^{\circ}\mathrm{F}$ ）

图片摘要：该图主要展示 3 8 温度对A286拉伸、压缩模量 、 的影响（固溶温度 ）。
![](images/d34544fc35fcfd625065149845546b9713d5343166765258c7af10a3d61b479a.jpg)

图片摘要：该图主要展示 3 8 温度对A286拉伸、压缩模量 、 的影响（固溶温度 ）。
![](images/15ac03c842ec88f63273b700c066737ce8467617097b39b404205641fba27ac6.jpg)  
图3-7 温度对A286挤压强度 $F_{\mathrm{bru}}$ 、 $F_{\mathrm{bry}}$ 的影响（固溶温度 $1800^{\circ}\mathrm{F}$ ）  
图3-9 温度对A286剪切模量 $G$ 的影响

图片摘要：该图主要展示 3 9 温度对A286剪切模量 的影响。
![](images/0bde986520bc3c1665a166a23d1ff802d8629b59f266481ab3b6f8165745c222.jpg)  
图3-10 温度对A286泊松比 $\mu$ 的影响

图片摘要：该图主要展示 3 10 温度对A286泊松比 的影响。
![](images/9537b63e7e90b068729fcb67beee0ee72e778b97b3783f0f36aeaab830ac1da3.jpg)  
图3-11 温度对A286拉伸强度的影响

图片摘要：该图主要展示 3 11 温度对A286拉伸强度的影响。
![](images/1bc1de752fe1acea4265ec426ef2933108a3f4880c1149973173ea1b2fbd184b.jpg)  
图3-12 A286棒材保温时间和试验温度对拉伸强度的影响

图片摘要：该图主要展示 3 12 A286棒材保温时间和试验温度对拉伸强度的影响。
![](images/4d910221cc5d2eb60131d43fbfd26065cf8e2fca6c8b42f160295b69213b32bc.jpg)  
图3-13 A286板材保温时间和试验温度对拉伸强度的影响

(2）温度对Inconel625各项力学性能的影响见图3-14～图3-17。  
(3）温度对Inconel718各项力学性能的影响见图 $3 - 18\sim$ 图3-23。

图片摘要：该图主要展示 3 13 A286板材保温时间和试验温度对拉伸强度的影响。
![](images/c761c7ded99d0ed629231ce405ef22a7d1afa910c6572fdc32e96a0891e20e42.jpg)  
图3-14 温度对Inconel625退火板材、棒材拉伸强度 $F_{\mathrm{tu}}$ 的影响

图片摘要：该图主要展示 3 14 温度对Inconel625退火板材、棒材拉伸强度 的影响。
![](images/d037489ec45f51a4aa93a2d8314718220a685e2fffe0482bdd0a7602ca623d5f.jpg)  
图3-16 温度对Inconel625退火状态的拉伸、压缩模量 $E$ 、 $E_{c}$ 的影响

图片摘要：该图主要展示 3 16 温度对Inconel625退火状态的拉伸、压缩模量 、 的影响。
![](images/a5ef3eced273795078cade06bd0e54b0e1264580c67fd5baa867740fc2149715.jpg)  
图3-18 温度对Inconel718固溶时效状态拉伸强度 $F_{\mathrm{tu}}$ 、 $F_{\mathrm{ty}}$ 的影响

图片摘要：该图主要展示 3 18 温度对Inconel718固溶时效状态拉伸强度 、 的影响。
![](images/69e01f98465ee293cdab3cfef07b01afb00a47386337dfe31cc4b403773a7737.jpg)

图片摘要：该图主要展示 3 18 温度对Inconel718固溶时效状态拉伸强度 、 的影响。
![](images/944dd2d6181fb4439d7085c8ce80c6994361308646f77bc206bdce98264de3f3.jpg)  
图3-15 温度对Inconel625退火板材、棒材拉伸强度 $F_{\mathrm{ty}}$ 的影响  
图3-17 温度对Inconel625退火状态棒材的泊松比 $\mu$ 的影响

图片摘要：该图主要展示 3 17 温度对Inconel625退火状态棒材的泊松比 的影响。
![](images/2aa103a3a8960a9ca6cbb1924d0351867c629019b6e85b06eb99ab632cea70da.jpg)  
图3-19 温度对Inconel718热轧板拉伸性能的影响

图片摘要：该图主要展示 3 19 温度对Inconel718热轧板拉伸性能的影响。
![](images/6d816c9ae808fbcd2c1341effb2e83c8b1bfcf1e15762b8ccb8fee1ca782fc2b.jpg)

图片摘要：该图主要展示 3 19 温度对Inconel718热轧板拉伸性能的影响。
![](images/8ba45be419d66e199df549c1ae95323e205bd054eda81de3af792fc366c386be.jpg)  
图3-20 Incone1718在 $1000\sim 1300^{\circ}\mathrm{F}$ 长时间保温后在 $1200^{\circ}\mathrm{F}$ 的拉伸性能  
图3-21 温度对Incone1718固溶时效状态动态拉伸模量 $E$ 的影响

图片摘要：该图主要展示 3 21 温度对Incone1718固溶时效状态动态拉伸模量 的影响。
![](images/c9395c3dd762d14672e491f379d54c9222440f7d8d8668560f931ce8ab0d611d.jpg)

图片摘要：该图主要展示 3 21 温度对Incone1718固溶时效状态动态拉伸模量 的影响。
![](images/226c240e932acc2121fd679e865fc6190776a0014fa459001b4d4eff5b165f8c.jpg)  
图3-22 温度对Inconel718固溶时效状态动态剪切模量 $G$ 的影响  
图3-23 温度对Inconel718固溶时效状态动态泊松比 $\mu$ 的影响

(4）温度对InconelX-750各项力学性能的影响见图3-24～图3-29。

图片摘要：该图主要展示 3 23 温度对Inconel718固溶时效状态动态泊松比 的影响。
![](images/a236816fc56491cefbcd24f93e5589172c6a52476832e2479f628476205795f3.jpg)  
图3-24 温度对InconelX-750板材（AMS5542）的拉伸性能 $F_{\mathrm{tu}}$ 、 $F_{\mathrm{ty}}$ 的影响

图片摘要：该图主要展示 3 24 温度对InconelX 750板材（AMS5542）的拉伸性能 、 的影响。
![](images/3b1ce202e009f81a809f5d8652c11218174ae3ff66f9b674db704991b19e1773.jpg)  
图3-25（a）温度对InconelX-750棒材（AMS5667）的拉伸性能 $F_{\mathrm{tu}}$ 、 $F_{\mathrm{iy}}$ 的影响

图片摘要：该图主要展示 3 25（a）温度对InconelX 750棒材（AMS5667）的拉伸性能 、 的影响。
![](images/0cdb08306a73977f22fe97cf19502b1c66c44ad8417ede29f6a4147080b15141.jpg)  
图3-25（b）温度对InconelX-750棒材（AMS5667）的拉伸性能 $F_{\mathrm{tu}}$ 、 $F_{\mathrm{ty}}$ 的影响

图片摘要：该图主要展示 3 25（b）温度对InconelX 750棒材（AMS5667）的拉伸性能 、 的影响。
![](images/5f802f97e0e363924ae54d7c1d381bc16980fbfba75fd67c049e4e55e8aeceea.jpg)  
图3-26 温度对InconelX-750压缩屈服强度 $F_{\mathrm{cy}}$ 和剪切极限强度 $F_{\mathrm{su}}$ 的影响

图片摘要：该图主要展示 3 26 温度对InconelX 750压缩屈服强度 和剪切极限强度 的影响。
![](images/08eac816e7405f2d9242d0838abdc8c9ff9f2ee5775689a447ee509ca96dd166.jpg)  
图3-27 温度对InconelX-750挤压极限强度 $F_{\mathrm{bru}}$ 和挤压屈服强度 $F_{\mathrm{bry}}$ 的影响

图片摘要：该图主要展示 3 27 温度对InconelX 750挤压极限强度 和挤压屈服强度 的影响。
![](images/f63c2e813a06bc645da496a916c9ccc9ba36f760b11983f53564b36726e22a64.jpg)  
图3-28 温度对InconelX-750合金拉伸、压缩模量 $(E_{\setminus}E_{\circ})$ 的影响

图片摘要：该图主要展示 3 28 温度对InconelX 750合金拉伸、压缩模量 的影响。
![](images/841d53fb1aca8befd4eb8ef96a9b17bc7ddbfa09776a83f5227603403dc669c4.jpg)  
图3-29 温度对InconelX-750剪切模量 $G$ 的影响

(5）温度对René41各项力学性能的影响见图3-30～图3-35。

图片摘要：该图主要展示 3 29 温度对InconelX 750剪切模量 的影响。
![](images/35f0c113f3a277f36ff67f5d237103c7053c6569ba188516a926d4c465d9a84c.jpg)  
图3-30 温度对Ren641拉伸强度 $F_{\mathrm{tu}}$ 、 $F_{\mathrm{ty}}$ 的影响

图片摘要：该图主要展示 3 30 温度对Ren641拉伸强度 、 的影响。
![](images/912832eee0164eb55e9bede9ac1c0fbb29d76ac8cf9fa1e4c9cb8b01362a82ac.jpg)  
图3-31 温度对René41压缩屈服强度 $F_{\mathrm{cy}}$ 和剪切极限强度 $F_{\mathrm{su}}$ 的影响

图片摘要：该图主要展示 3 31 温度对René41压缩屈服强度 和剪切极限强度 的影响。
![](images/b080470a6ca2f78241cdda6d961ca9f52d295b4e2027e290fdc71e7a71a734f6.jpg)  
图3-32 温度对Ren641挤压极限强度 $F_{\mathrm{bru}}$ 的影响

图片摘要：该图主要展示 3 32 温度对Ren641挤压极限强度 的影响。
![](images/aca91de78e4a939e7327db2fdea23b97b608e10be0cc74b85bb014b18c596587.jpg)  
图3-33 温度对Ren641挤压屈服强度 $F_{\mathrm{bry}}$ 的影响

图片摘要：该图主要展示 3 33 温度对Ren641挤压屈服强度 的影响。
![](images/58dbbb76f9d4c6972e9bf98fe4b9fc8fdb4d57307d68ab0980c2aa159a6e9737.jpg)  
图3-34 温度对Ren641合金拉伸模量 $\pmb{E}$ 的影响

图片摘要：该图主要展示 3 34 温度对Ren641合金拉伸模量 的影响。
![](images/aae771bb1281e86699d8455cde27dcbb0e0d842290a243df68c5de5a5273186f.jpg)  
图3-35 温度对Ren641薄板延伸率的影响（厚度 $>0.020\mathrm{in}$ ）

# 3.5.4 应力一应变曲线

（1）A286不同状态下的应力一应变曲线见图3-36～图3-37。  
（2）Inconel625不同状态下的应力应一变曲线见图3-38～图3-41。  
（3）Inconel718不同状态下的应力应变曲线见图 $3 - 42\sim$ 图3-45。

图片摘要：该图主要展示 3 35 温度对Ren641薄板延伸率的影响（厚度 ）。
![](images/b8c0233227556fefced8895219ef4fde25880245bb62d5e04cd6386db2955abd.jpg)  
图3-36 A286薄板不同温度下的拉伸应力一应变曲线

图片摘要：该图主要展示 3 36 A286薄板不同温度下的拉伸应力一应变曲线。
![](images/d479647f6a1cadfab5f8fdc7fa11dfde565edf4fad81e9af9bfa7d6580345b84.jpg)  
图3-37 A286薄板不同温度下的压缩应力一应变曲线

图片摘要：该图主要展示 3 37 A286薄板不同温度下的压缩应力一应变曲线。
![](images/6a5a4ba702d373ca60ee08d81766b5209fad022d9e2a40434048bd797492f6c5.jpg)  
图3-38 Inconel625退火板材不同温度下的拉伸应力一应变曲线

图片摘要：该图主要展示 3 38 Inconel625退火板材不同温度下的拉伸应力一应变曲线。
![](images/e1632180c8aa4485d16db423352a9e051ed573a30667b5cfb7dc1570268f4183.jpg)  
图3-39 Inconel625退火板材室温压缩应力一应变曲线及压缩正切模量曲线

图片摘要：该图主要展示 3 39 Inconel625退火板材室温压缩应力一应变曲线及压缩正切模量曲线。
![](images/a772725b9d2e77b010027f518fc469dedbf379a2e19b4eb304a65757cb422966.jpg)  
图3-40 Inconel625退火棒材室温拉伸应力一应变曲线

图片摘要：该图主要展示 3 40 Inconel625退火棒材室温拉伸应力一应变曲线。
![](images/6914fc3bfa2eabac83cad86b8d30ee2919b6c1b4a978430c112c01082171d814.jpg)  
图3-41 Inconel625退火棒材室温压缩应力一应变曲线及压缩正切模量曲线

图片摘要：该图主要展示 3 41 Inconel625退火棒材室温压缩应力一应变曲线及压缩正切模量曲线。
![](images/5e23d64c525224c8e2d967afaf9a651f377900fa39d74a51f241996674b7a55d.jpg)  
图3-42 Inconel718固溶时效状态薄板（AMS5596）室温拉伸、压缩应力一应变曲线和压缩正切模量曲线

图片摘要：该图主要展示 3 42 Inconel718固溶时效状态薄板（AMS5596）室温拉伸、压缩应力一应变曲线和压缩正切模量曲线。
![](images/9223e905e0ce0ea92eba8ddad9fd84de21e7eabf3f11bb1632c0f512089b07ac.jpg)  
图3-43 Inconel718固溶时效状态棒材（AMS5662和AMS5663）室温拉伸、压缩应力一应变曲线和压缩正切模量曲线

(4) InconelX-750 不同状态下的应力应变曲线见图 3-46~图 3-48。

图片摘要：该图主要展示 3 43 Inconel718固溶时效状态棒材（AMS5662和AMS5663）室温拉伸、压缩应力一应变曲线和压缩正切模。
![](images/272dbe319569bd449d50c6327a531b4a06af580076c3a33ae9ce3f1c7dca7e87.jpg)  
图3-44 Inconel718薄板室温、低温应力一应变曲线

图片摘要：该图主要展示 3 44 Inconel718薄板室温、低温应力一应变曲线。
![](images/9c7982bedab57c5206e2de0031c45169b65e766dc13f2ca1fd69465e9acd0157.jpg)  
图3-45 Inconel718棒材室温、低温应力一应变曲线

图片摘要：该图主要展示 3 45 Inconel718棒材室温、低温应力一应变曲线。
![](images/804e7edee9bbe1c9630a6658aa9bac02359c13bfb8004b9964f818654bd4a2f5.jpg)  
图3-46 InconelX-750时效状态薄板室温到 $-423^{\circ}\mathrm{F}$ 应力一应变曲线

图片摘要：该图主要展示 3 46 InconelX 750时效状态薄板室温到 应力一应变曲线。
![](images/acffd8f9e27c860247205753e37833411bf954128bdd804805b52fcef85db933.jpg)  
图3-47 InconelX-750时效状态棒材室温到 $-423^{\circ}\mathrm{F}$ 应力一应变曲线

(5) Ren641 不同状态下的应力应变曲线见图 3-49~图 3-52。

图片摘要：该图主要展示 3 47 InconelX 750时效状态棒材室温到 应力一应变曲线。
![](images/c4e4753535f7653f749bee6e1ca11aa24064c51d6802c5a4c356170f287471ff.jpg)

图片摘要：该图主要展示 3 47 InconelX 750时效状态棒材室温到 应力一应变曲线。
![](images/1715d6d950186304738fcf0b758480553053185189e4047933f09fa42effafd8.jpg)  
图3-48 InconelX-750时效状态薄板室温到 $1200^{\circ}\mathrm{F}$ 压缩应力一应变曲线  
图3-50 Ren641各种厚度板材在各种应变速率下的室温、高温应力一应变曲线

图片摘要：该图主要展示 3 50 Ren641各种厚度板材在各种应变速率下的室温、高温应力一应变曲线。
![](images/d08128e9f818f9f0d6cf15c8c6aa1447b15809e1a40261cb42fb08e976709308.jpg)  
图3-49 Ren641各种厚度板材在各种应变速率下的室温、高温应力一应变曲线

图片摘要：该图主要展示 3 49 Ren641各种厚度板材在各种应变速率下的室温、高温应力一应变曲线。
![](images/e947430d234ef2902deb0cc560d44d129213214133b53a34db573e6dc39740c3.jpg)  
图3-51 René41棒材室温、高温应力一应变曲线

图片摘要：该图主要展示 3 51 René41棒材室温、高温应力一应变曲线。
![](images/b79b66c57cc4e7622b311109789bd3e1d14c6bc06086eafb74172682d4481c24.jpg)  
图3-52 Ren641各种应变速率下室温、高温压缩应力一应变曲线

# 3.5.5 持久和蠕变性能

# （1）高温合金标准规定的固溶时效状态持久性能见表3-9。

表 3-9 标准规定的固溶时效状态持久性能  

<table><tr><td rowspan="3">牌号</td><td rowspan="3">半成品</td><td rowspan="3">θF</td><td rowspan="3">规格in</td><td rowspan="3">23h不断初始应力ksi</td><td colspan="4">断裂后的e,%</td><td rowspan="3">技术标准</td></tr><tr><td colspan="2">组合试样</td><td colspan="2">分开试样</td></tr><tr><td>≤48h</td><td>&gt;48h</td><td>光滑</td><td>缺口</td></tr><tr><td rowspan="4">A286</td><td rowspan="2">板材</td><td rowspan="2">1200</td><td>0.02~0.1874</td><td>67.5</td><td rowspan="2" colspan="4">无要求</td><td rowspan="2">AMS5525</td></tr><tr><td>&gt;0.1874</td><td>70</td></tr><tr><td rowspan="2">棒材、锻件</td><td rowspan="2">。1200</td><td></td><td>70</td><td>5</td><td>3</td><td>同组合</td><td>①</td><td>AMS5731AMS5732</td></tr><tr><td></td><td>65</td><td>5</td><td>3</td><td>同组合</td><td>①</td><td>AMS5734AMS5737</td></tr><tr><td rowspan="6">Inconel718</td><td rowspan="3">板材</td><td rowspan="3">1200</td><td>≥0.015</td><td>95</td><td colspan="4">—</td><td rowspan="3">AMS5529</td></tr><tr><td>0.015~0.025</td><td>95</td><td colspan="4">4</td></tr><tr><td>0.025~1</td><td>100</td><td colspan="4">4</td></tr><tr><td rowspan="3">棒材、锻件</td><td rowspan="2">1200</td><td>≤5</td><td>100</td><td colspan="2">4</td><td rowspan="2">同组合</td><td rowspan="2">①</td><td>AMS5662</td></tr><tr><td>&gt;5</td><td>100</td><td colspan="2">双方协商</td><td>AMS5663</td></tr><tr><td>1300</td><td></td><td>72.5</td><td colspan="4">5</td><td>AMS5589</td></tr><tr><td>René41</td><td>棒材、锻件</td><td>1350</td><td></td><td>87.5</td><td colspan="4">无要求</td><td>AMS5713</td></tr></table>

① 表示缺口试样的断裂时间应不少于配对的光滑试样，但不需试验至断裂。

# (2）蠕变与持久性能

a. A286

A286棒材 $600\sim 1500^{\circ}\mathrm{F}$ 蠕变断裂曲线见图3-53。

A286空气熔炼和真空熔炼的棒材、锻件的蠕变和蠕变断裂曲线见图3-54。

b. Inconel625

Inconel625退火棒材在 $1500^{\circ}\mathrm{F}$ 不同应力下的蠕变速率曲线见图3-55。

Inconel625退火棒材在 $1300^{\circ}\mathrm{F}$ 不同应力下的蠕变速率和应变速率曲线见图3-56。

图片摘要：该图主要展示 3 53 A286棒材 蠕变断裂曲线。
![](images/126edc052ddc9db2ef8a9079a9d11169810f21b64d9e4eb23b1817986329c961.jpg)  
图3-53 A286棒材 $600\sim 1500^{\circ}\mathrm{F}$ 蠕变断裂曲线

图片摘要：该图主要展示 3 53 A286棒材 蠕变断裂曲线。
![](images/020e61d3ffed1b190b6cf9069de0ce8de095ad1931e4bae649ff26e6b6fcc37e.jpg)  
图3-54 A286空气熔炼和真空熔炼的棒材、锻件的蠕变和蠕变断裂曲线

图片摘要：该图主要展示 3 54 A286空气熔炼和真空熔炼的棒材、锻件的蠕变和蠕变断裂曲线。
![](images/8fcf35dab0a2007164ee67e41b4e69f39141c0c6fca5903b3d0c5f0376fd87ed.jpg)  
图3-55 Inconel625退火棒材在 $1500^{\circ}\mathrm{F}$ 不同应力下的蠕变速率曲线

图片摘要：该图主要展示 3 55 Inconel625退火棒材在 不同应力下的蠕变速率曲线。
![](images/c72e325e52d51f1ef5f188f6347307d365b0c0771df5f0784aabbca589dad30b.jpg)  
图3-56 Inconel625退火棒材在 $1300^{\circ}\mathrm{F}$ 不同应力下的蠕变速率和应变曲线

Inconel625 薄板在 $1400^{\circ}\mathrm{F}$ 、8Torr 压力下不同应力的蠕变曲线见图3-57。

Inconel625退火棒材 $1200\sim 2000^{\circ}\mathrm{F}$ 最小蠕变速率见图3-58。

Inconel625退火板材 $1100\sim 1500^{\circ}\mathrm{F}$ 最小蠕变速率见图3-59。

Inconel625退火合金100h，1000h，10000h蠕变断裂性能见图3-60～图3-62。

图片摘要：该图主要展示 3 57 Inconel625薄板在 、8Torr压力下不同应力的蠕变曲线。
![](images/001f123a6750378c19f91b2bd19810cc3e453cf0f80f2d839f29d571c3088a5c.jpg)  
图3-57 Inconel625薄板在 $1400^{\circ}\mathrm{F}$ 、8Torr压力下不同应力的蠕变曲线

图片摘要：该图主要展示 3 57 Inconel625薄板在 、8Torr压力下不同应力的蠕变曲线。
![](images/7d7b56b96b9f5df00c6b51d2924f19b3340199f5ae22a63147e03b121181c935.jpg)  
图3-58 Inconel625退火棒材 $1200\sim 2000^{\circ}\mathrm{F}$ 最小蠕变速率

图片摘要：该图主要展示 3 58 Inconel625退火棒材 最小蠕变速率。
![](images/be84808d13c1678f79671402cf9e44ded201fb7607fd3f95ff8d9586b0b56bb8.jpg)  
图3-59 Inconel625退火板材 $1100\sim 1500^{\circ}\mathrm{F}$ 最小蠕变速率

图片摘要：该图主要展示 3 59 Inconel625退火板材 最小蠕变速率。
![](images/c3507f1dc78254d24dd68cd3c1103bdbf1eb15981629bb4dd2f3cb72399d9b24.jpg)  
图3-60 Inconel625退火合金100h蠕变断裂性能

图片摘要：该图主要展示 3 60 Inconel625退火合金100h蠕变断裂性能。
![](images/a62bea2d241375cb53b58afdc83e53de0bc30357f5abe44d60e121cc3233d825.jpg)  
图3-61 Inconel625退火合金1000h蠕变断裂性能

图片摘要：该图主要展示 3 61 Inconel625退火合金1000h蠕变断裂性能。
![](images/756185d511250fea85e264b4bef53a0d5bcdb90a2d897b79c64b4d1fb95f5b75.jpg)  
图3-62 Inconel625退火合金10000h蠕变断裂性能

c. Inconel718

Inconel718薄板 $800\sim 1200^{\circ}\mathrm{F}$ 纵向、横向最小蠕变速率曲线见图3-63。

Inconel718热轧棒 $1100^{\circ}\mathrm{F}$ 、 $1200^{\circ}\mathrm{F}$ 、 $1300^{\circ}\mathrm{F}$ 最小蠕变速率曲线见图3-64。

Inconel718热轧棒 $100\mathrm{h}$ 、1000h、10000h蠕变和蠕变断裂性能见图3-65。

Inconel718锻件不同温度下 $0.10\%$ 、 $0.20\%$ 、 $0.50\%$ 、 $5\%$ 蠕变曲线分别见图3-66～图3-69。

图片摘要：该图主要展示 3 63 Inconel718薄板 纵向、横向最小蠕变速率曲线。
![](images/bc963e361e7368c257af3b265fcc40bd77dd7ad11cd01967f37a7ba8e1241fb2.jpg)  
图3-63 Inconel718薄板 $800\sim 1200^{\circ}\mathrm{F}$ 纵向、横向最小蠕变速率曲线

图片摘要：该图主要展示 3 63 Inconel718薄板 纵向、横向最小蠕变速率曲线。
![](images/43c2a1ba98aa49be1f15db6df8cc784aba01f08b3d0dd554bdbe3c1112604c13.jpg)  
图3-64 Inconel718热轧棒 $1100^{\circ}\mathrm{F}$ 、 $1200^{\circ}\mathrm{F}$ 、 $1300^{\circ}\mathrm{F}$ 最小蠕变速率曲线

图片摘要：该图主要展示 3 64 Inconel718热轧棒 、 、 最小蠕变速率曲线。
![](images/974a2c0003aef2d4fc581afa71858482cf2f4175f84c242e924175c76703d8bd.jpg)  
图3-65 Inconel718热轧棒 $100\mathrm{h}$ 、 $1000\mathrm{h}$ 产 $10000\mathrm{h}$ 蠕变和蠕变断裂性能

图片摘要：该图主要展示 3 65 Inconel718热轧棒 、 产 蠕变和蠕变断裂性能。
![](images/c028011dec72b216c6e80bbd18fd5ed2cf289525c3c0e9a888cdb054c0d8220c.jpg)  
图3-66 Inconel718不同温度下 $0.10\%$ 蜗变曲线

图3-66的相关资料  

<table><tr><td>数据积累的构成:</td><td>0.10%蠕变公式:</td></tr><tr><td>卖主数目:不了解</td><td>logt=c+b1T+b2X+b3X2+b4X3</td></tr><tr><td>批次数目:2</td><td>T=°R</td></tr><tr><td>试验室数目:1</td><td>X=log(应力,ksi)</td></tr><tr><td>试样数目:32</td><td>c=185.16</td></tr><tr><td></td><td>b1=-0.01778</td></tr><tr><td></td><td>b2=-255.25</td></tr><tr><td>试样细节:</td><td>b3=146.28</td></tr><tr><td>类型:无缺口的圆棒</td><td>b4=-28.65</td></tr><tr><td>测量长度:不适合</td><td>分析细节:</td></tr><tr><td>测量厚度:1/4~3/8in</td><td>标准偏差=0.99</td></tr><tr><td></td><td>标准误差估算值=0.56</td></tr><tr><td></td><td>R²=68%</td></tr></table>

（注意：当应力比超过上面表示值时，等效应力方程可能给出不真实的寿命预测值。）

图片摘要：该图主要展示 3 66的相关资料。
![](images/95299308d926c931ae428a888cf85c4f28894f7557ea7fdfad67d2152f4014f9.jpg)  
图3-67 Inconel718不同温度下 $0.20\%$ 蠕变曲线  
图3-67的相关资料

<table><tr><td>数据积累的构成:</td><td>0.20%蠕变公式:</td></tr><tr><td>卖主数目:不了解</td><td>log t = c + b1T + b2X + b3X2 + b4X3</td></tr><tr><td>批次数目:2</td><td>T = °R</td></tr><tr><td>试验室数目:1</td><td>X = log (应力, ksi)</td></tr></table>

试样数目：31 $c = 185.67$

$$
b _ {1} = - 0. 0 1 7 7 8
$$

$$
b _ {2} = - 2 5 5. 2 5
$$

试样细节： $b_{3} = 146.28$

类型：无缺口的圆棒 $b_{4} = -28.65$

测量长度：不适合 分析细节：

测量厚度： $1 / 4\sim 3 / 8\mathrm{in}$ 标准偏差 $= 0.98$

标准误差估算值 $= 0.41$

$$
\mathrm{R}^{2} = 82\%
$$

（注意：当应力比超过上面表示值时，等效应力方程可能给出不真实的寿命预测值。）

图片摘要：该图主要展示 3 68 Inconel718不同温度下 蠕变曲线。
![](images/68f7aabcf92bfad0ebe983b778c8be303cb604ff338f1a853fb3deacbc91a3a2.jpg)  
图3-68 Inconel718不同温度下 $0.50\%$ 蠕变曲线

图3-68的相关资料  

<table><tr><td>数据积累的构成:</td><td>0.5%蠕变公式:</td></tr><tr><td>卖主数目:不了解</td><td>logt=c+b1T+b2X+b3X2+b4X3</td></tr><tr><td>批次数目:2</td><td>T=°R</td></tr><tr><td>试验室数目:1</td><td>X=log(应力,ksi)</td></tr><tr><td>试样数目:22</td><td>c=185.75</td></tr><tr><td></td><td>b1=-0.01778</td></tr><tr><td></td><td>b2=-255.25</td></tr><tr><td>试样细节:</td><td>b3=146.28</td></tr><tr><td>类型:无缺口的圆棒</td><td>b4=-28.65</td></tr></table>

测量长度：不适合 分析细节：

测量厚度： $1 / 4\sim 3 / 8\mathrm{in}$ 标准偏差 $= 1.10$

标准误差估算值 $= 0.34$

（注意：当应力比超过上面表示值时，等效应力方程可能给出不真实的寿命预测值。）

图片摘要：该图主要展示 3 69 Inconel718不同温度下 蠕变曲线。
![](images/c83f0298b26f898df290eb0e9404d303d38522b1a384845e0c7e7c6458b61409.jpg)  
图3-69 Inconel718不同温度下 $5.00\%$ 蠕变曲线

图3-69的相关资料

数据积累的构成： 5.00%蠕变公式：

卖主数目：不了解 $\log t = c + b_{1}T + b_{2}X + b_{3}X^{2} + b_{4}X^{3}$

批次数目：2 $T = {}^{\circ}\mathbf{R}$

试验室数目：1 $X = \log$ （应力，ksi)

试样数目：24 $c = 186.16$

$$
b _ {1} = - 0. 0 1 7 7 8
$$

$$
b _ {2} = - 2 5 5. 2 5
$$

试样细节： $b_{3} = 146.28$

类型：无缺口的圆棒 $b_{4} = -28.65$

测量长度：不适合 分析细节：

测量厚度： $1 / 4\sim 3 / 8\mathrm{in}$ 标准偏差 $= 1.02$ 标准误差估算值 $= 0.37$

（注意：当应力比超过上面表示值时，等效应力方程可能给出不真实的寿命预测值。）

Inconel718锻件不同温度下持久曲线见图3-70。

图片摘要：该图主要展示 3 70 Inconel718锻件不同温度下的持久曲线。
![](images/259a134040806c5370d69f75c3611fd0449160372585db52b4be9a8cd9eb4cba.jpg)  
图3-70 Inconel718锻件不同温度下的持久曲线

图3-70的相关资料  

<table><tr><td>数据积累的构成:</td><td>应力持久公式:</td></tr><tr><td>卖主数目:不了解</td><td>logt=c+b1T+b2X+b3X2+b4X3</td></tr><tr><td>批次数目:7</td><td>T=°R</td></tr><tr><td>试验室数目:2</td><td>X=log(应力,ksi)</td></tr><tr><td>试样数目:162</td><td>c=186.27</td></tr><tr><td></td><td>b1=-0.01778</td></tr><tr><td></td><td>b2=-255.25</td></tr><tr><td>试样细节:</td><td>b3=146.28</td></tr><tr><td>类型:无缺口的圆棒</td><td>b4=-28.65</td></tr><tr><td>测量长度:不适合</td><td>分析细节:</td></tr><tr><td>测量厚度:1/4~3/8in</td><td>标准偏差=0.63</td></tr><tr><td></td><td>标准误差估算值=0.29</td></tr></table>

（注意：当应力比超过上面表示值时，等效应力方程可能给出不真实的寿命预测值。）

$$
\mathrm {d . I n c o n e l X - 7 5 0}
$$

InconelX-750棒材固溶时效状态 $1000\sim 1800^{\circ}\mathrm{F}$ 蠕变一断裂曲线见图3-71。

InconelX-750棒材固溶时效状态 $1200\sim 1600^{\circ}\mathrm{F}$ 各种应力下的最小蠕变速率见图3-72。

InconelX-750棒材固溶时效状态光滑、缺口试样 $1100\sim 1500^{\circ}\mathrm{F}$ 蠕变一断裂曲线见图3-

图片摘要：该图主要展示 3 71 InconelX 750棒材固溶时效状态 蠕变一断裂曲线。
![](images/e98addca9e6509777c471540ab6d62295e740dfdaa0bd9b7c5aa42df28c241c7.jpg)  
图3-71 InconelX-750棒材固溶时效状态 $1000\sim 1800^{\circ}\mathrm{F}$ 蠕变一断裂曲线

图片摘要：该图主要展示 3 71 InconelX 750棒材固溶时效状态 蠕变一断裂曲线。
![](images/a9861692b7d02febc61472e4bde8cfb56dd11e82fb0c28044639f33739151574.jpg)  
图3-72 InconelX-750棒材固溶时效状态 $1200\sim$ $1600^{\circ}\mathrm{F}$ 各种应力下的最小蠕变速率

图片摘要：该图主要展示 3 72 InconelX 750棒材固溶时效状态 各种应力下的最小蠕变速率。
![](images/2bfa022607afb2e0e70fd36e3db085b2a94020f0d2b532b8b8d1641409fb73d9.jpg)  
图3-73 InconelX-750棒材固溶时效状态光滑、缺口试样 $1100\sim 1500^{\circ}\mathrm{F}$ 蠕变一断裂曲线

e. René41

Ren641薄板在 $1600^{\circ}\mathrm{F}$ 拉伸等时蠕变曲线见图3-74。

Ren641 薄板在 $1800^{\circ}\mathrm{F}$ 拉伸等时蠕变曲线见图 3-75。

René41 薄板在 $1600^{\circ}\mathrm{F}$ 压缩等时蠕变曲线见图 3-76。

Ren641 薄板在 $1800^{\circ}\mathrm{F}$ 压缩等时蠕变曲线见图 3-77。

Ren641 薄板在 $1350 \sim 1800^{\circ}\mathrm{F}$ 蠕变和蠕变断裂曲线见图 3-78。

Ren641 薄板在 $1600 \sim 2000^{\circ}\mathrm{F}$ 蠕变和蠕变断裂曲线见图3-79。

图片摘要：该图主要展示 3 74 Ren641薄板在 拉伸等时蠕变曲线。
![](images/65087b332979cea5b9cdc57321d4a79cd6dcbcf6ee8f4665e40f399d0f62c77b.jpg)

图片摘要：该图主要展示 3 74 Ren641薄板在 拉伸等时蠕变曲线。
![](images/061f040908ca20985eda7da6ccc6d3df40c9fca17a2e3bcfd36664b9c25accb6.jpg)  
图3-74 Ren641薄板在 $1600^{\circ}\mathrm{F}$ 拉伸等时蠕变曲线  
图3-75 Ren641薄板在 $1800^{\circ}\mathrm{F}$ 拉伸等时蠕变曲线

图片摘要：该图主要展示 3 75 Ren641薄板在 拉伸等时蠕变曲线。
![](images/5232414c6ae5adedc516e2e6e4a21c6bd05ee2d2fb11164fa2b441f94dcb7f8a.jpg)

图片摘要：该图主要展示 3 75 Ren641薄板在 拉伸等时蠕变曲线。
![](images/ed7c7e6e390335b28b63125e99bdc9a02dd6a03895eb27ca472ec4002c1b1721.jpg)  
图3-76 Ren641薄板在 $1600^{\circ}\mathrm{F}$ 压缩等时蠕变曲线

图片摘要：该图主要展示 3 76 Ren641薄板在 压缩等时蠕变曲线。
![](images/001fa60d007620b0c0c94c018e157d4afea6eaeda216d8e5ab9a8738a3bf3bd6.jpg)  
图3-77 Ren641薄板在 $1800^{\circ}\mathrm{F}$ 压缩等时蠕变曲线  
图3-78 René41 薄板在 $1350\sim 1800^{\circ}\mathrm{F}$ 蠕变和蠕变断裂曲线

图片摘要：该图主要展示 3 78 René41 薄板在 蠕变和蠕变断裂曲线。
![](images/0ccf577c3f2309dce4c95edf2d6a4588a6b34984f3725b66c359cfe67d76b18a.jpg)  
图3-79 René41薄板在 $1600\sim 2000^{\circ}\mathrm{F}$ 蠕变和蠕变断裂曲线

Ren641 薄板典型蠕变性能见图 3-80。

图片摘要：该图主要展示 3 79 René41薄板在 蠕变和蠕变断裂曲线。
![](images/63afc4671069c905ffbc589ca04e6561651b51dbb940708166b73a923e6ce0a8.jpg)  
图3-80 René41薄板典型蠕变性能

图3-80的相关资料

公式：

蠕变应变， $\%$

$$
\varepsilon = \left\{6. 2 2 3 \times 1 0 ^ {7} \exp \left[ - \frac {5 0 7 6 0}{T} \right] \right\} \left\{\sigma^ {0. 3 9 2 8 \exp \left[ \frac {2 5 5 4}{T} \right]} \right\} \left\{t ^ {4. 1 5 5 7 \exp \left[ \frac {- 3 9 3 4}{T} \right]} \right\}
$$

温度 $= {}^{\circ} \mathrm{F} + 460$

举例：

温度， $T = 1600^{\circ}\mathrm{F}$

应力， $\sigma = 7.5\mathrm{ksi}$

时间， $t = 10\mathrm{h}$

蠕变应变， $\varepsilon = 0.08$

（注：本公式只适用于本图指定的温度范围，超出此温度范围计算的蠕变应变会得出不真实的值。）

# 3.5.6 疲劳性能

（1）A286疲劳性能见图3-81～图3-85。

图片摘要：该图主要展示 3 81 A286光滑棒材试样 纵向最佳拟合 曲线。
![](images/fe1e33408fc5b4fb54584b391a79384b067fca937d5bea5da5d3725993159d4b.jpg)  
图3-81 A286光滑棒材试样 $800^{\circ}\mathrm{F}$ 纵向最佳拟合 $S - N$ 曲线  
图3-81的相关资料

<table><tr><td colspan="4">制品品种:棒材,空气熔炼</td><td>试验参数:</td></tr><tr><td colspan="4">性能:TUS,ksi TYS,ksi 温度,F</td><td>加载一轴向</td></tr><tr><td>141.4</td><td>95.3</td><td>800</td><td></td><td>频率-3600r/min</td></tr><tr><td></td><td></td><td></td><td></td><td>温度-800°F</td></tr></table>

<table><tr><td colspan="2">环境一空气</td></tr><tr><td>试样细节:光滑试样</td><td>炉批次:1</td></tr><tr><td>直径0.25in</td><td>等效应力方程: 
logNf=45.1-19.5log (Seq) 
Seq=Smax(1-R)0.47</td></tr><tr><td>热处理:1650°F,2h,油淬</td><td>标准误差估算值=0.418</td></tr><tr><td>+1300°F,16h,空冷</td><td>寿命标准误差=0.717 
R²=65.9%</td></tr><tr><td>表面状态:无要求</td><td>样本大小:17</td></tr></table>

（注意：当应力比超过上面表示值时，等效应力方程可能给出不真实的寿命预测值。）

图片摘要：该图主要展示 382 A286棒材 缺口试样 纵向最佳拟合 曲线。
![](images/fbc018f00d0ba9ab9497ed46d1080034375837f2de73585da30140a8e1b5ccbe.jpg)  
图382 A286棒材 $K_{\mathrm{t}} = 3.4$ 缺口试样 $800^{\circ}\mathrm{F}$ 纵向最佳拟合 $S - N$ 曲线

图3-82的相关资料  

<table><tr><td colspan="4">制品品种：棒材，空气熔炼</td><td>试验参数：</td></tr><tr><td colspan="4">性能：TUS, ksi TYS, ksi 温度,F</td><td>加载一轴向</td></tr><tr><td>141.4</td><td>95.3</td><td>800</td><td></td><td>频率-3600r/min</td></tr><tr><td></td><td></td><td></td><td></td><td>温度-800°F</td></tr><tr><td></td><td></td><td></td><td></td><td>环境一空气</td></tr></table>

<table><tr><td>试样细节:光滑缺口试样,V形槽,Kt=3.4</td><td>炉批次:1</td></tr><tr><td>总直径0.375in</td><td>等效应力方程:</td></tr><tr><td>净直径0.250in</td><td>logNf=11.4-4.4log(Seq-20)</td></tr><tr><td>根部半径r=0.010in</td><td>Seq=Smax(1-R)0.75</td></tr><tr><td>倒角ω=60°</td><td>标准误差估算值=0.271</td></tr><tr><td>热处理:1650°F,2h,油淬</td><td>寿命标准误差=0.387</td></tr></table>

$$
+ 1300^{\circ}\mathrm{F},16\mathrm{h},\text{空冷} R^{2} = 50.9\%
$$

表面状态：机械加工

样本大小：13

（注意：当应力比超过上面表示值时，等效应力方程可能给出不真实的寿命预测值。）

图片摘要：该图主要展示 3 83 A286光滑棒材试样 纵向最佳拟合 曲线。
![](images/eb6aeaf4a2c0d71c55e48971d453385aae8e2b1312f9a25d6a7b9dd7a1549e95.jpg)  
图3-83 A286光滑棒材试样 $1000^{\circ}\mathrm{F}$ 纵向最佳拟合 $S - N$ 曲线  
图3-83的相关资料

制品品种：棒材，空气熔炼

性能：TUS，ksi TYS，ksi 温度，F

137.2 100.6 1000

试验参数：

加载一轴向

频率—3600r/min

温度一 $1000^{\circ}\mathrm{F}$

环境一空气

试样细节：光滑试样

直径0.25in

炉批次：1

等效应力方程：

$$
\log N _ {\mathrm {f}} = 4 4. 2 - 1 9. 3 \log (S _ {\mathrm {e q}})
$$

$$
S _ {\mathrm {e q}} = S _ {\max } (1 - R) ^ {0. 5 7}
$$

热处理： $1650^{\circ}\mathrm{F}$ ，2h，油淬

$+1300^{\circ}\mathrm{F}$ ，16h，空冷

标准误差估算值 $= 0.566$

寿命标准误差 $= 0.835$

$$
R ^ {2} = 54.0 \%
$$

表面状态：无要求

样本大小：18

（注意：当应力比超过上面表示值时，等效应力方程可能给出不真实的寿命预测值。）

图片摘要：该图主要展示 3 84 A286棒材 缺口试样 纵向最佳拟合 曲线。
![](images/54aff36748d4de6d9420121b2b3f6427dab0d9f1a6587164bc31b6775cae92a8.jpg)  
图3-84 A286棒材 $K_{1} = 3.4$ 缺口试样 $1000^{\circ}\mathrm{F}$ 纵向最佳拟合 $S - N$ 曲线  
图3-84的相关资料

制品品种：棒材，空气熔炼

性能：TUS，ksi TYS，ksi温度，F

137.2 100.6 1000

试验参数：

加载一轴向

频率一3600r/min

温度—1000°F

环境一空气

试样细节：缺口试样，V形槽， $K_{\mathrm{t}} = 3.4$

总直径0.375in

净直径0.250in

根部半径 $r = 0.010\mathrm{in}$

倒角 $\omega = 60^{\circ}$

热处理： $1650^{\circ}\mathrm{F}$ ，2h，油淬

+1300°F，16h，空冷

表面状态：机械加工

炉批次：1

等效应力方程：

$\log N_{\mathrm{f}} = 7.86 - 2.19\log (S_{\mathrm{eq}} - 35.8)$

$S_{\mathrm{eq}} = S_{\mathrm{max}}(1 - R)^{0.61}$

标准误差估算值 $= 0.365$

寿命标准误差 $= 0.510$

$R^2 = 48.7\%$

样本大小：17

（注意：当应力比超过上面表示值时，等效应力方程可能给出不真实的寿命预测值。）

图片摘要：该图主要展示 3 85 A286光滑棒材试样 纵向最佳拟合 曲线。
![](images/1f706f56275574acd071ad35a8bbe22c722e9d57b82a5768738169e0bb2ea5de.jpg)  
图3-85 A286光滑棒材试样 $1250^{\circ}\mathrm{F}$ 纵向最佳拟合 $S - N$ 曲线

图3-85的相关资料  

<table><tr><td colspan="4">制品品种：棒材，空气熔炼</td><td>试验参数：</td></tr><tr><td colspan="4">性能：TUS, ksi TYS, ksi 温度,F</td><td>加载一轴向</td></tr><tr><td>109.6</td><td>96.5</td><td colspan="2">1250</td><td>频率-3600r/min</td></tr><tr><td></td><td></td><td></td><td></td><td>温度-1250°F</td></tr><tr><td></td><td></td><td></td><td></td><td>环境一空气</td></tr><tr><td rowspan="3" colspan="4">试样细节：光滑试样 直径0.25in</td><td>炉批次：1</td></tr><tr><td>等效应力方程： logNf=30.8-12.8log (Seq)</td></tr><tr><td>Seq = Smax (1-R)0.77</td></tr><tr><td rowspan="3" colspan="4">热处理：1650°F, 2h, 油淬 +1300°F, 16h, 空冷</td><td>标准误差估算值=0.513</td></tr><tr><td>寿命标准误差=0.788</td></tr><tr><td>R²=57.6%</td></tr><tr><td colspan="4">表面状态：无要求</td><td>样本大小：13</td></tr></table>

（注意：当应力比超过上面表示值时，等效应力方程可能给出不真实的寿命预测值。）

（2）Inconel625疲劳性能见图3-86～图3-89。

图片摘要：该图主要展示 3 85的相关资料。
![](images/6dbb887011183e1cf05c2cc9e6e6d35e76f1490c079df3be29574b606a30aff9.jpg)  
图3-86 退火Inconel625光滑棒材试样  
纵向最佳拟合 $S - N$ 曲线

图3-86的相关资料  

<table><tr><td colspan="4">制品品种:棒材,直径3/4in</td><td>试验参数:</td></tr><tr><td colspan="4">性能:TUS, ksi TYS, ksi 温度,F 133.2 73.8 室温</td><td>加载一轴向 频率一不规定 温度一室温 环境一空气</td></tr><tr><td colspan="4">试样细节:光滑试样 直径0.25in</td><td>炉批次:1 等效应力方程: logNf=24.49-9.62log (Seq) Seq = Smax (1-R)0.42</td></tr><tr><td colspan="4">表面状态:纵向抛光</td><td>标准误差估算值=22.71 (1/Seq) 寿命标准误差=0.985 R²=90% 样本大小:2</td></tr></table>

（注意：当应力比超过上面表示值时，等效应力方程可能给出不真实的寿命预测值。）

图片摘要：该图主要展示 3 86的相关资料。
![](images/0f0f5b428995bfda30434a570e2bd3c6754d29d6cd96a74b5646490e77199263.jpg)  
图3-87 退火Inconel625棒材 $K_{\mathrm{t}} = 3.0$ 缺口试样纵向最佳拟合 $S - N$ 曲线

图3-87的相关资料  

<table><tr><td colspan="4">制品品种：棒材，3/4in</td><td>试验参数：</td></tr><tr><td colspan="4">性能：TUS，ksi TYS，ksi 温度，℉</td><td>加载一轴向</td></tr><tr><td>133.2</td><td>73.8</td><td>室温</td><td colspan="2">频率一无规定</td></tr><tr><td></td><td></td><td></td><td colspan="2">温度一室温</td></tr><tr><td></td><td></td><td></td><td colspan="2">环境一空气</td></tr><tr><td colspan="3">试样细节：缺口试样，V形槽，Kt=3.0</td><td colspan="2">炉批次：1</td></tr></table>

总直径0.375in

净直径0.250in

根部半径 $r = 0.013\mathrm{in}$

倒角 $\omega = 60^{\circ}$

等效应力方程：

$$
\log N _ {\mathrm {f}} = 1 9. 0 8 - 7. 7 0 \log (S _ {\mathrm {e q}})
$$

$$
S _ {\mathrm {e q}} = S _ {\max } (1 - R) ^ {0. 4 5}
$$

标准误差估算值 $= 14.31(1 / S_{\mathrm{eq}})$

寿命标准误差 $= 0.959$

$$
R ^ {2} = 92 \%
$$

表面状态：抛光

样本大小：26

（注意：当应力比超过上面表示值时，等效应力方程可能给出不真实的寿命预测值。）

图片摘要：该图主要展示 3 88 退火Inconel625光滑薄板试样长横向最佳拟合 曲线。
![](images/c25895a9998f2b81f6f3fba07ccae3d4df254721f0df2b2f514a3b8913686720.jpg)  
图3-88 退火Inconel625光滑薄板试样长横向最佳拟合 $S - N$ 曲线  
图3-88的相关资料

制品品种：薄板，0.093in和0.125in

性能：TUS，ksi TYS，ksi 温度，F

135.4 74.6 室温

136.7 69.8

试验参数：

加载一轴向

频率一不规定

温度一室温

环境一空气

试样细节：光滑试样

宽度0.50in

宽度0.25in

炉批次：1

等效应力方程：

$$
\log N _ {\mathrm {f}} = 2 6. 9 1 - 1 0. 7 7 \log (S _ {\mathrm {e q}})
$$

$$
S _ {\mathrm {e q}} = S _ {\max } (1 - R) ^ {0. 4 3}
$$

标准误差估算值 $= 37.39(1 / S_{\mathrm{eq}})$

寿命标准误差 $= 0.933$

$$
R ^ {2} = 75 \%
$$

表面状态：研磨

样本大小：34

（注意：当应力比超过上面表示值时，等效应力方程可能给出不真实的寿命预测值。）

图片摘要：该图主要展示 3 89 退火Inconel625棒材 缺口试样纵向最佳拟合 曲线。
![](images/1bfe84ca509ab5a2abcdf158f4b1e9491a81d54bd16c03bed29f810afdfa8041.jpg)  
图3-89 退火Inconel625棒材 $K_{\mathrm{t}} = 3.0$ 缺口试样纵向最佳拟合 $S - N$ 曲线  
图3-89的相关资料

制品品种：薄板，0.093in和0.125in

性能：TUS，ksi TYS，ksi 温度，F

135.4 74.6 室温

136.7 69.8

试样细节：缺口试样，边缘缺口， $K_{\mathrm{t}} = 3.0$

总宽度0.625in

净宽度0.375in

根部半径 $r = 0.03\mathrm{in}$

倒角 $\omega = 60^{\circ}$

试验参数：

加载一轴向

频率一无规定

温度一室温

环境一空气

炉批次：2

等效应力方程：

$$
\log N _ {\mathrm {f}} = 1 0. 3 5 - 3. 5 6 \log (S _ {\mathrm {e q}} - 2 2. 8 9)
$$

$$
S _ {\mathrm {e q}} = S _ {\max } (1 - R) ^ {0. 6 4}
$$

标准误差估算值 $= 10.52(1 / S_{\mathrm{ep}})$

寿命标准误差 $= 0.816$

$$
R ^ {2} = 96 \%
$$

表面状态：研磨

样本大小：37

（注意：当应力比超过上面表示值时，等效应力方程可能给出不真实的寿命预测值。）

(3）Inconel718疲劳性能见图 $3 - 90\sim$ 图3-99。

图片摘要：该图主要展示 3 90 Inconel718光滑薄板试样室温长横向最佳拟合 曲线。
![](images/205e879192f13d9690987400ff05bbd167d832bad54c863e95419646cc68078d.jpg)  
图3-90 Inconel718光滑薄板试样室温长横向最佳拟合 $S - N$ 曲线

图3-90的相关资料

制品品种：薄板，0.066in和0.109in

试验参数：

性能：TUS，ksi TYS，ksi 温度，F

加载一轴向

197.0 164.0 室温

频率一不规定

208.7 184.2 室温

温度一室温

环境一空气

试样细节：光滑试样

炉批次：2

净宽度0.30in

等效应力方程：

净宽度0.50in

$$
\log N _ {\mathrm {f}} ^ {\prime} = 8. 6 3 - 2. 0 7 \log (S _ {\mathrm {e q}} - 5 8. 4 8)
$$

$$
S _ {\mathrm {e q}} = S _ {\max } (1 - R) ^ {0. 5 8}
$$

标准误差估算值 $= 26.73(1 / S_{\mathrm{eq}})$

寿命标准误差 $= 0.904$

$$
R ^ {2} = 90.3 \%
$$

热处理：见AMS5596

样本大小：53

表面状态： $400^{\#}$ 粒度砂带研磨

（注意：当应力比超过上面表示值时，等效应力方程可能给出不真实的寿命预测值。）

图片摘要：该图主要展示 3 91 Inconel718薄板 缺口试样室温长横向最佳拟合 曲线。
![](images/46c16223c5cf221da2c84cf1a3427a670a4ddfcf775b778624f9ce719f102fbe.jpg)  
图3-91 Inconel718薄板 $K_{\mathrm{t}} = 3.0$ 缺口试样室温长横向最佳拟合 $S - N$ 曲线

图3-91的相关资料

制品品种：薄板，0.066in和0.109in

试验参数：

性能：TUS，ksi TYS，ksi.温度，F

加载一轴向

197.0 164.0 室温

频率一不规定

208.7 184.2 室温

温度一室温

环境一空气

试样细节：缺口试样，V形槽， $K_{\mathrm{t}} = 3.0$

炉批次：2

净宽度0.30in

根部宽度0.22in

净宽度0.625in

根部半径 $r = 0.030\mathrm{in}$

等效应力方程：

$$
\log N _ {\mathrm {f}} = 8. 1 7 - 2. 2 3 \log (S _ {\mathrm {e q}} - 3 0. 5 8)
$$

$$
S _ {\mathrm {e q}} = S _ {\max } (1 - R) ^ {0. 6 8}
$$

标准误差估算值 $= 14.07(1 / S_{\mathrm{eq}})$

寿命标准误差 $= 0.977$

热处理：见AMS5596

$$
R ^ {2} = 93.7 \%
$$

表面状态：机械加工

样本大小：49

（注意：当应力比超过上面表示值时，等效应力方程可能给出不真实的寿命预测值。）

图片摘要：该图主要展示 3 92 Inconel718光滑薄板试样 长横向最佳拟合 曲线。
![](images/5b126b5a73db760228541dc7061e6e349db3835871605e486893843167832410.jpg)  
图3-92 Inconel718光滑薄板试样 $1000^{\circ}\mathrm{F}$ 长横向最佳拟合 $S - N$ 曲线  
图3-92的相关资料

制品品种：薄板，0.066in

性能：TUS，ksi TYS，ksi 温度， $^{\circ}\mathrm{F}$

165.0 141.8 1000

试验参数：

加载一轴向

频率—60Hz

温度— $1000^{\circ}\mathrm{F}$

环境一空气

试样细节：光滑试样

净宽度0.30in

炉批次：1

等效应力方程：

$$
\log N _ {\mathrm {f}} = 2 3. 5 1 - 1 0. 5 7 \log (S _ {\mathrm {e q}} - 5 0)
$$

$$
S _ {\mathrm {e q}} = S _ {\max } (1 - R) ^ {0. 6 2}
$$

热处理：见AMS5596

标准误差估算值 $= 0.414$

寿命标准误差 $= 0.776$

表面状态： $400^{\#}$ 粒度砂带研磨

$$
R ^ {2} = 71.5 \%
$$

样本大小：21

（注意：当应力比超过上面表示值时，等效应力方程可能给出不真实的寿命预测值。）

图片摘要：该图主要展示 3 93 Inconel718薄板 缺口试样 长横向最佳拟合 曲线。
![](images/343f8f462e8fab62d0ba2c0beab3e1d57261e006fabf177f11cea6f2670525ad.jpg)  
图3-93 Inconel718薄板 $K_{\mathrm{t}} = 3.0$ 缺口试样 $1000^{\circ}\mathrm{F}$ 长横向最佳拟合 $S - N$ 曲线  
图3-93的相关资料

制品品种：薄板，0.066in

性能：TUS，ksi TYS，ksi 温度， $^{\circ}\mathrm{F}$

165.0 141.8 1000

试验参数：

加载一轴向

频率—60Hz

温度— $1000^{\circ}\mathrm{F}$

环境一空气

试样细节：光滑缺口试样，V形槽， $K_{\mathrm{t}} = 3.0$ 炉批次：1

总宽度0.448in

净宽度0.30in

根部半径 $r = 0.022\mathrm{in}$

倒角 $\omega = 60^{\circ}$

热处理：见AMS5596

表面状态：机械加工

等效应力方程：

$\log N_{\mathrm{f}} = 11.02 - 3.93\log (S_{\mathrm{eq}} - 20)$

$$
S _ {\mathrm {e q}} = S _ {\max } (1 - R) ^ {0. 9 1}
$$

标准误差估算值 $= 0.404$

标准误差 $= 0.988$

$$
R ^ {2} = 88.4 \%
$$

样本大小：23

（注意：当应力比超过上面表示值时，等效应力方程可能给出不真实的寿命预测值。）

图片摘要：该图主要展示 3 94 Inconel718薄板 缺口试样 长横向最佳拟合 曲线。
![](images/f4b7dc940a9b732653f5e55306bb94d85b1204fb1f4a82272eea81bfc9c94b81.jpg)  
图3-94 Inconel718薄板 $K_{\mathrm{t}} = 3.0$ 缺口试样 $1400^{\circ}\mathrm{F}$ 长横向最佳拟合 $s - N$ 曲线  
图3-94的相关资料

制品品种：薄板，0.066in

性能：TUS，ksi TYS，ksi 温度，F

113.0 100.1 1000

试验参数：

加载一轴向

频率—60Hz

温度—1000°F

环境一空气
