Repository: C-zj02/CFD-claw

<div align="center">

**English** | [中文](#中文版) | [Français](README_FR.md) | [Русский](README_RU.md) | [हिन्दी](README_HI.md) | [العربية](README_AR.md) | [Português](README_PT.md)

# 🚀 Claude Code Python

**A Complete Python Reimplementation Based on Real Claude Code Source**

*From TypeScript Source → Rebuilt in Python with ❤️*

***
**🔥 Active Development • New Features Weekly 🔥**

</div>

***

## 🎯 What is This?

**Clawd Code** is a **complete Python rewrite** of Claude Code, based on the **real TypeScript source code**.

File: RAG-data/飞机设计手册_第3册_材料(下).pdf-a55ef3e7-383c-4803-9fc4-301627ebdb8e.md (part 5 of 15)
W 固溶热处理状态。
<table><tr><td rowspan="2">牌号</td><td rowspan="2">状态</td><td rowspan="2">δin</td><td rowspan="2">θF</td><td>Ftu</td><td>Fty</td><td rowspan="2">e%</td></tr><tr><td colspan="2">ksi</td></tr><tr><td rowspan="24">7075</td><td rowspan="9">T6</td><td rowspan="9">0.126~0.249</td><td>-94</td><td>82</td><td>75</td><td></td></tr><tr><td>-67</td><td>81</td><td>74</td><td></td></tr><tr><td>-40</td><td>81</td><td>73</td><td></td></tr><tr><td>-4</td><td>80</td><td>73</td><td></td></tr><tr><td>80</td><td>78</td><td>71</td><td></td></tr><tr><td>257</td><td>64</td><td>61</td><td></td></tr><tr><td>347</td><td>48</td><td>45</td><td></td></tr><tr><td>482</td><td>19</td><td>16</td><td></td></tr><tr><td>572</td><td>9</td><td>8</td><td></td></tr><tr><td rowspan="9">T651</td><td rowspan="9">0.250~0.499</td><td>-94</td><td>81</td><td>73</td><td></td></tr><tr><td>-67</td><td>80</td><td>72</td><td></td></tr><tr><td>-40</td><td>80</td><td>71</td><td></td></tr><tr><td>-4</td><td>78</td><td>71</td><td></td></tr><tr><td>80</td><td>77</td><td>69</td><td></td></tr><tr><td>257</td><td>63</td><td>59</td><td></td></tr><tr><td>347</td><td>48</td><td>44</td><td></td></tr><tr><td>482</td><td>18</td><td>15</td><td></td></tr><tr><td>572</td><td>9</td><td>8</td><td></td></tr><tr><td rowspan="3">T76</td><td rowspan="3">0.079</td><td>257</td><td>50</td><td>53</td><td>22</td></tr><tr><td>347</td><td>47</td><td>41</td><td>28</td></tr><tr><td>482</td><td>21</td><td>18</td><td>40</td></tr><tr><td rowspan="3">T7351</td><td rowspan="3">0.990</td><td>257</td><td>60</td><td>57</td><td>11</td></tr><tr><td>347</td><td>50</td><td>47</td><td>14</td></tr><tr><td>482</td><td>25</td><td>23</td><td>16</td></tr><tr><td rowspan="15">7475</td><td rowspan="3">T6</td><td rowspan="3">0.079</td><td>-67</td><td>83</td><td></td><td>16</td></tr><tr><td>257</td><td>64</td><td>58</td><td>26</td></tr><tr><td>347</td><td>51</td><td>46</td><td>23</td></tr><tr><td rowspan="3">T76</td><td rowspan="3">0.079</td><td>-67</td><td>76</td><td></td><td>12</td></tr><tr><td>257</td><td>55</td><td>52</td><td>23</td></tr><tr><td>347</td><td>44</td><td>40</td><td>21</td></tr><tr><td rowspan="3">T651</td><td rowspan="3">1.500</td><td>-67</td><td>82</td><td></td><td>13</td></tr><tr><td>257</td><td>69</td><td>62</td><td>19</td></tr><tr><td>347</td><td>56</td><td>51</td><td>19</td></tr><tr><td rowspan="3">T7651</td><td rowspan="3">1.500</td><td>-67</td><td>79</td><td></td><td>12</td></tr><tr><td>257</td><td>61</td><td>57</td><td>20</td></tr><tr><td>347</td><td>50</td><td>47</td><td>21</td></tr><tr><td rowspan="3">T7351</td><td rowspan="3">1.500</td><td>-67</td><td>79</td><td></td><td>12</td></tr><tr><td>257</td><td>59</td><td>55</td><td>20</td></tr><tr><td>347</td><td>48</td><td>45</td><td>22</td></tr></table>

# (3）棒材不同温度的力学性能见表4-22。

表 4-22 榷材不同温度的力学性能  

<table><tr><td rowspan="2">牌号</td><td rowspan="2">状态</td><td rowspan="2">d或δin</td><td rowspan="2">θF</td><td>Fu</td><td>Fty</td><td rowspan="2">e%</td></tr><tr><td colspan="2">ksi</td></tr><tr><td rowspan="9">2024</td><td rowspan="9">T4</td><td rowspan="9">0.500~4.500</td><td>-94</td><td>64</td><td>44</td><td></td></tr><tr><td>-67</td><td>64</td><td>43</td><td></td></tr><tr><td>-40</td><td>63</td><td>43</td><td></td></tr><tr><td>-4</td><td>63</td><td>43</td><td></td></tr><tr><td>80</td><td>62</td><td>42</td><td></td></tr><tr><td>257</td><td>54</td><td>38</td><td></td></tr><tr><td>347</td><td>50</td><td>34</td><td></td></tr><tr><td>482</td><td>36</td><td>23</td><td></td></tr><tr><td>572</td><td>17</td><td>12</td><td></td></tr><tr><td rowspan="9">6061</td><td rowspan="9">T6</td><td rowspan="9">≤8.000</td><td>-94</td><td>45</td><td>37</td><td></td></tr><tr><td>-67</td><td>45</td><td>37</td><td></td></tr><tr><td>-40</td><td>44</td><td>36</td><td></td></tr><tr><td>-4</td><td>43</td><td>36</td><td></td></tr><tr><td>80</td><td>42</td><td>35</td><td></td></tr><tr><td>257</td><td>36</td><td>31</td><td></td></tr><tr><td>347</td><td>30</td><td>27</td><td></td></tr><tr><td>482</td><td>19</td><td>17</td><td></td></tr><tr><td>572</td><td>11</td><td>8</td><td></td></tr><tr><td rowspan="9">7075</td><td rowspan="9">T6T651T62</td><td rowspan="9">≤4.000</td><td>-94</td><td>81</td><td>70</td><td></td></tr><tr><td>-67</td><td>80</td><td>69</td><td></td></tr><tr><td>-40</td><td>80</td><td>68</td><td></td></tr><tr><td>-4</td><td>78</td><td>67</td><td></td></tr><tr><td>80</td><td>77</td><td>66</td><td></td></tr><tr><td>257</td><td>63</td><td>56</td><td></td></tr><tr><td>347</td><td>49</td><td>45</td><td></td></tr><tr><td>482</td><td>17</td><td>15</td><td></td></tr><tr><td>572</td><td>10</td><td>9</td><td></td></tr></table>

# （4）管材不同温度的力学性能见表4-23。

表 4-23 管材不同温度的力学性能  

<table><tr><td rowspan="2">牌号</td><td rowspan="2">状态</td><td rowspan="2">δin</td><td rowspan="2">θF</td><td>Fu</td><td>F1y</td><td rowspan="2">e%</td></tr><tr><td colspan="2">ksi</td></tr><tr><td rowspan="9">2024</td><td rowspan="9">T3</td><td rowspan="9">0.018~0.500</td><td>-94</td><td>67</td><td>44</td><td></td></tr><tr><td>-67</td><td>66</td><td>43</td><td></td></tr><tr><td>-40</td><td>65</td><td>43</td><td></td></tr><tr><td>-4</td><td>65</td><td>43</td><td></td></tr><tr><td>80</td><td>64</td><td>42</td><td></td></tr><tr><td>257</td><td>56</td><td>38</td><td></td></tr><tr><td>347</td><td>51</td><td>34</td><td></td></tr><tr><td>482</td><td>38</td><td>23</td><td></td></tr><tr><td>572</td><td>18</td><td>12</td><td></td></tr></table>

续表 4-23  

<table><tr><td rowspan="2">牌号</td><td rowspan="2">状态</td><td rowspan="2">δin</td><td rowspan="2">θF</td><td>Ftu</td><td>Fty</td><td rowspan="2">e%</td></tr><tr><td colspan="2">ksi</td></tr><tr><td rowspan="5">2024</td><td rowspan="5">T81</td><td rowspan="5">0.010~0.249</td><td>80</td><td>66</td><td>58</td><td></td></tr><tr><td>257</td><td>56</td><td>50</td><td></td></tr><tr><td>347</td><td>51</td><td>45</td><td></td></tr><tr><td>482</td><td>37</td><td>31</td><td></td></tr><tr><td>572</td><td>23</td><td>20</td><td></td></tr><tr><td rowspan="9">6061</td><td rowspan="9">T6或T62</td><td rowspan="9">0.025~0.500</td><td>-94</td><td>45</td><td>37</td><td></td></tr><tr><td>-67</td><td>45</td><td>37</td><td></td></tr><tr><td>-40</td><td>44</td><td>36</td><td></td></tr><tr><td>-4</td><td>43</td><td>36</td><td></td></tr><tr><td>80</td><td>42</td><td>35</td><td></td></tr><tr><td>257</td><td>36</td><td>31</td><td></td></tr><tr><td>347</td><td>30</td><td>27</td><td></td></tr><tr><td>482</td><td>19</td><td>17</td><td></td></tr><tr><td>572</td><td>11</td><td>8</td><td></td></tr></table>

# (5）挤压件不同温度的力学性能见表4-24。

表 4-24 挤压件不同温度的力学性能  

<table><tr><td rowspan="2">牌号</td><td rowspan="2">状态</td><td rowspan="2">δin</td><td rowspan="2">截面积in²</td><td rowspan="2">θF</td><td>Ftu</td><td>Fty</td><td rowspan="2">e%</td></tr><tr><td colspan="2">ksi</td></tr><tr><td rowspan="9">7075</td><td rowspan="9">T6T6510T6511</td><td rowspan="9">0.500~2.999</td><td rowspan="9">≤20</td><td>-94</td><td>86</td><td>76</td><td></td></tr><tr><td>-67</td><td>85</td><td>75</td><td></td></tr><tr><td>-40</td><td>84</td><td>75</td><td></td></tr><tr><td>-4</td><td>82</td><td>73</td><td></td></tr><tr><td>80</td><td>81</td><td>72</td><td></td></tr><tr><td>257</td><td>66</td><td>62</td><td></td></tr><tr><td>347</td><td>52</td><td>49</td><td></td></tr><tr><td>482</td><td>18</td><td>16</td><td></td></tr><tr><td>572</td><td>11</td><td>10</td><td></td></tr><tr><td rowspan="10">2024</td><td rowspan="5">T73T3510T3511</td><td rowspan="5">1.500~4.999</td><td rowspan="5">&gt;25≤32</td><td>80</td><td>68</td><td>48</td><td></td></tr><tr><td>257</td><td>64</td><td>46</td><td></td></tr><tr><td>347</td><td>56</td><td>43</td><td></td></tr><tr><td>482</td><td>29</td><td>25</td><td></td></tr><tr><td>572</td><td>16</td><td>12</td><td></td></tr><tr><td rowspan="5">T42</td><td rowspan="5">≤2.499</td><td rowspan="5">≤25</td><td>80</td><td>57</td><td>38</td><td></td></tr><tr><td>257</td><td>52</td><td>36</td><td></td></tr><tr><td>347</td><td>47</td><td>34</td><td></td></tr><tr><td>482</td><td>24</td><td>20</td><td></td></tr><tr><td>572</td><td>13</td><td>9</td><td></td></tr><tr><td rowspan="9">6061</td><td rowspan="9">T6T6510T6511</td><td rowspan="9">≤6.500</td><td rowspan="9">≤32</td><td>-94</td><td>41</td><td>37</td><td></td></tr><tr><td>-67</td><td>40</td><td>36</td><td></td></tr><tr><td>-40</td><td>40</td><td>36</td><td></td></tr><tr><td>-4</td><td>39</td><td>36</td><td></td></tr><tr><td>80</td><td>38</td><td>35</td><td></td></tr><tr><td>257</td><td>32</td><td>30</td><td></td></tr><tr><td>347</td><td>28</td><td>27</td><td></td></tr><tr><td>482</td><td>17</td><td>17</td><td></td></tr><tr><td>572</td><td>10</td><td>8</td><td></td></tr></table>

(6）锻件不同温度的力学性能见表4-25。

表 4-25 锻件不同温度的力学性能  

<table><tr><td rowspan="2">牌号</td><td rowspan="2">品种</td><td rowspan="2">状态</td><td rowspan="2">δin</td><td rowspan="2">θF</td><td>Ftu</td><td>Fty</td><td rowspan="2">e%</td></tr><tr><td colspan="2">ksi</td></tr><tr><td rowspan="18">6061</td><td rowspan="9">模锻件</td><td rowspan="9">T6T652</td><td rowspan="9">≤4.000</td><td>-94</td><td>41</td><td>37</td><td></td></tr><tr><td>-67</td><td>40</td><td>36</td><td></td></tr><tr><td>-40</td><td>40</td><td>36</td><td></td></tr><tr><td>-4</td><td>39</td><td>36</td><td></td></tr><tr><td>80</td><td>38</td><td>35</td><td></td></tr><tr><td>257</td><td>32</td><td>30</td><td></td></tr><tr><td>347</td><td>25</td><td>27</td><td></td></tr><tr><td>482</td><td>17</td><td>17</td><td></td></tr><tr><td>572</td><td>10</td><td>8</td><td></td></tr><tr><td rowspan="9">自由锻件</td><td rowspan="9">T6T652</td><td rowspan="9">4.001~8.000</td><td>-94</td><td>40</td><td>36</td><td></td></tr><tr><td>-67</td><td>39</td><td>35</td><td></td></tr><tr><td>-40</td><td>39</td><td>35</td><td></td></tr><tr><td>-4</td><td>38</td><td>35</td><td></td></tr><tr><td>80</td><td>37</td><td>34</td><td></td></tr><tr><td>257</td><td>31</td><td>29</td><td></td></tr><tr><td>347</td><td>27</td><td>26</td><td></td></tr><tr><td>482</td><td>17</td><td>16</td><td></td></tr><tr><td>572</td><td>9</td><td>8</td><td></td></tr><tr><td rowspan="9">7075</td><td rowspan="9">模锻件</td><td rowspan="9">T6T652</td><td rowspan="9">1.001~3.000</td><td>-94</td><td>-</td><td>-</td><td></td></tr><tr><td>-67</td><td>-</td><td>-</td><td></td></tr><tr><td>-40</td><td>-</td><td>-</td><td></td></tr><tr><td>-4</td><td>-</td><td>-</td><td></td></tr><tr><td>80</td><td>74</td><td>63</td><td></td></tr><tr><td>257</td><td>-</td><td>-</td><td></td></tr><tr><td>347</td><td>-</td><td>-</td><td></td></tr><tr><td>482</td><td>-</td><td>-</td><td></td></tr><tr><td>572</td><td>-</td><td>-</td><td></td></tr><tr><td rowspan="9"></td><td rowspan="9">自由锻件</td><td rowspan="9">T6T652</td><td rowspan="9">2.001~3.000</td><td>-94</td><td>-</td><td>-</td><td></td></tr><tr><td>-67</td><td>-</td><td>-</td><td></td></tr><tr><td>-40</td><td>-</td><td>-</td><td></td></tr><tr><td>-4</td><td>-</td><td>-</td><td></td></tr><tr><td>80</td><td>73</td><td>61</td><td></td></tr><tr><td>257</td><td>-</td><td>-</td><td></td></tr><tr><td>347</td><td>-</td><td>-</td><td></td></tr><tr><td>482</td><td>-</td><td>-</td><td></td></tr><tr><td>572</td><td>-</td><td>-</td><td></td></tr></table>

# 4.5.4 应力一应变曲线

（1）2024-T351X铝合金挤压件在室温的典型拉伸应力一应变曲线见图4-1。

图片摘要：该图主要展示 4 25 锻件不同温度的力学性能。
![](images/06d90a462387f92a67c2dd4c84c64d175699b2171f2c8fed220ad8c4f2d67762.jpg)  
图4-1 2024-T351X铝合金挤压件在室温的典型拉伸应力一应变曲线

(2）2024-T42铝合金挤压件在室温的典型拉伸应力一应变曲线见图4-2。

图片摘要：该图主要展示 4 1 2024 T351X铝合金挤压件在室温的典型拉伸应力一应变曲线。
![](images/5f45ff29e012164bea53d47462155b3b9c8c7b2fd214f9f6519184cb12190006.jpg)  
图4-2 2024-T42铝合金挤压件在室温的典型拉伸应力一应变曲线

(3）包铝2024-T3铝合金薄板在室温的典型拉伸应力一应变曲线（全范围）见图4-3。

图片摘要：该图主要展示 4 2 2024 T42铝合金挤压件在室温的典型拉伸应力一应变曲线。
![](images/2e2214adcb97187ed838cf239e83af2e40505dde4f8fc44704b2a1eb1748b335.jpg)  
图4-3包铝2024-T3铝合金薄板在室温的典型拉伸应力一应变曲线（全范围）

(4) 2024 - T351 铝合金轧制棒在室温的典型拉伸应力一应变曲线（全范围）见图 4-4。

图片摘要：该图主要展示 4 3包铝2024 T3铝合金薄板在室温的典型拉伸应力一应变曲线（全范围）。
![](images/6da9930827806741ea707d9e3b2009678c1e7ce05a4376289e1ee24eaba632b2.jpg)  
图4-4 2024-T351铝合金轧制棒在室温的典型拉伸应力一应变曲线（全范围）

(5）2024-T351铝合金挤压件在室温的典型拉伸应力一应变曲线（全范围）见图4-5。

图片摘要：该图主要展示 4 4 2024 T351铝合金轧制棒在室温的典型拉伸应力一应变曲线（全范围）。
![](images/cadf5396291bdf68366c197a9f7d42cdcd542bba706edf3bce401100b435c69f.jpg)  
图4-5 2024-T351X铝合金挤压件在室温的典型拉伸应力一应变曲线（全范围）

(6) 2024-T3铝合金挤压件在室温的典型拉伸应力一应变曲线（全范围）见图4-6。

图片摘要：该图主要展示 4 5 2024 T351X铝合金挤压件在室温的典型拉伸应力一应变曲线（全范围）。
![](images/44608b635c983af51ee5358b29e67d1a0ca66e7eb7507343a78aa10a21d89294.jpg)  
图4-6 2024-T3铝合金挤压件在室温的典型拉伸应力一应变曲线（全范围）

(7) 2024 - T3 铝合金挤压件在室温的典型拉伸应力一应变曲线（全范围）见图 4-7。

图片摘要：该图主要展示 4 6 2024 T3铝合金挤压件在室温的典型拉伸应力一应变曲线（全范围）。
![](images/499149a2c5fd4f3c624cf184b9a6630f995557be15b204bd6d1654da0b898203.jpg)  
图4-7 2024-T3铝合金挤压件在室温的典型拉伸应力一应变曲线（全范围）

(8）2024-T42铝合金挤压件在室温的典型拉伸应力一应变曲线（全范围）见图4-8。

图片摘要：该图主要展示 4 7 2024 T3铝合金挤压件在室温的典型拉伸应力一应变曲线（全范围）。
![](images/866d7b8ca8dbac3337a0f7729483a1bcfce8ff8e8c55fbd9d19255d0890fe3f0.jpg)  
图4-82024-T42铝合金挤压件在室温的典型拉伸应力一应变曲线（全范围）

(9）2024-T851铝合金厚板在室温的典型拉伸应力一应变曲线见图4-9。

图片摘要：该图主要展示 4 82024 T42铝合金挤压件在室温的典型拉伸应力一应变曲线（全范围）。
![](images/d9ef235548969c09f4432f96041d01531ee7b31109d8aec06a4033c32c92032b.jpg)  
图4-9 2024-T851铝合金厚板在室温的典型拉伸应力一应变曲线

(10) 2024 - T81 铝合金薄板在室温的典型拉伸应力一应变曲线（全范围）见图 4-10。

图片摘要：该图主要展示 4 9 2024 T851铝合金厚板在室温的典型拉伸应力一应变曲线。
![](images/ff8621cb05d6f04c7c966febe7602d5f3f5c96d1668bf129b98edc0ee0383f97.jpg)  
图4-10 2024-T81铝合金薄板在室温的典型拉伸应力一应变曲线（全范围）

（11）包铝2024-T81铝合金薄板在室温的典型拉伸应力一应变曲线（全范围）见图4-11。

图片摘要：该图主要展示 4 10 2024 T81铝合金薄板在室温的典型拉伸应力一应变曲线（全范围）。
![](images/456186e693c573c416909315ad47eee6abc32e29dc51746d4b0f3308234ccb04.jpg)  
图4-11包铝2024-T81铝合金薄板在室温的典型拉伸应力一应变曲线（全范围）

(12) 2024 - T851 铝合金薄板在室温的典型拉伸应力一应变曲线（全范围）见图 4-12。

图片摘要：该图主要展示 4 11包铝2024 T81铝合金薄板在室温的典型拉伸应力一应变曲线（全范围）。
![](images/54a02c9db2487d2fc4d9e1495f6cf4c21b39b4294e004249913ab9081be6ae7c.jpg)  
图4-12 2024-T851铝合金薄板在室温的典型拉伸应力一应变曲线（全范围）

（13）2124-T851铝合金厚板在室温的典型拉伸应力一应变曲线见图4-13。

图片摘要：该图主要展示 4 12 2024 T851铝合金薄板在室温的典型拉伸应力一应变曲线（全范围）。
![](images/85c780343cf44b146a66daaa99b90ef8bd59168e5ae90039e2ad78464ddfe96a.jpg)  
图4-13 2124-T851铝合金厚板在室温的典型拉伸应力一应变曲线

（14）2219-T62铝合金薄板和厚板在室温的典型拉伸应力一应变曲线（全范围）见图4-14。

图片摘要：该图主要展示 4 13 2124 T851铝合金厚板在室温的典型拉伸应力一应变曲线。
![](images/0e1fa58519784b47d21cdc06f1c531cefacc66027f85b77fd205aaaf20810dad.jpg)  
图4-14 2219-T62铝合金薄板和厚板在室温的典型拉伸应力一应变曲线（全范围）

（15）2219-T851铝合金厚板和2219-T81铝合金薄板在室温的典型拉伸应力一应变曲线（全范围）见图4-15。

图片摘要：该图主要展示 4 14 2219 T62铝合金薄板和厚板在室温的典型拉伸应力一应变曲线（全范围）。
![](images/9af41715652b10f5584a36dd015a6d834b6adcb6e4bf45ab432f39c40cb1a7ff.jpg)  
图4-15 2219-T851铝合金厚板和2219-T81铝合金薄板在室温的典型拉伸应力一应变曲线（全范围）

(16) 2219-T852铝合金自由锻件在室温的典型拉伸应力一应变曲线见图4-16。

图片摘要：该图主要展示 4 15 2219 T851铝合金厚板和2219 T81铝合金薄板在室温的典型拉伸应力一应变曲线（全范围）。
![](images/585c4847ea5d6890401f950faaa573d027d9f1911ed04e033efa75bd7741bf67.jpg)  
图4-16 2219-T852铝合金自由锻件在室温的典型拉伸应力一应变曲线

(17) 2219-T852铝合金自由锻件在室温的典型拉伸应力一应变曲线见图4-17。

图片摘要：该图主要展示 4 16 2219 T852铝合金自由锻件在室温的典型拉伸应力一应变曲线。
![](images/81a13c73838963d59dfe6432ce3b6f023d29829cd6cbb81e1700d9eb35aa5518.jpg)  
图4-17 2219-T852铝合金自由锻件在室温的典型拉伸应力一应变曲线

（18）2219-T852铝合金自由锻件在室温的典型拉伸应力一应变曲线（全范围）见图4-18。  
（19）2219-T87铝合金厚板和薄板在室温的典型拉伸应力一应变曲线（全范围）见图4-19。

图片摘要：该图主要展示 4 17 2219 T852铝合金自由锻件在室温的典型拉伸应力一应变曲线。
![](images/7c416537fc4fac94fff8710a7b8e3e77bd31a7d00f379dd29479445e744cfda9.jpg)  
图4-18 2219-T852铝合金自由锻件在室温的典型拉伸应力一应变曲线（全范围）

图片摘要：该图主要展示 4 18 2219 T852铝合金自由锻件在室温的典型拉伸应力一应变曲线（全范围）。
![](images/a91450a64bcadc6c9c13ecd352b3f60d5be718c737de1aa77620c13c2342c72b.jpg)  
图4-19 2219-T87铝合金厚板和薄板在室温的典型拉伸应力-应变曲线（全范围）

(20) 6061-T6铝合金薄板在室温的典型拉伸应力一应变曲线见图4-20。

图片摘要：该图主要展示 4 19 2219 T87铝合金厚板和薄板在室温的典型拉伸应力 应变曲线（全范围）。
![](images/25141de1a3511a11d39bcc68f9296fd8d8f208806b3ca065ea72d900014805fe.jpg)  
图4-20 6061-T6铝合金薄板在室温的典型拉伸应力一应变曲线

(21) 6061-T6铝合金薄板在 $200^{\circ}\mathrm{F}$ 的典型拉伸应力一应变曲线见图4-21。

图片摘要：该图主要展示 4 20 6061 T6铝合金薄板在室温的典型拉伸应力一应变曲线。
![](images/e5e7ea9343cea0effc832064f81fb1c0a853cb62a66282c5a973696c531d1414.jpg)  
图4-21 6061-T6铝合金薄板在 $200^{\circ}\mathrm{F}$ 的典型拉伸应力一应变曲线

(22) 6061-T6铝合金薄板在 $300^{\circ}\mathrm{F}$ 的典型拉伸应力一应变曲线见图4-22。

图片摘要：该图主要展示 4 21 6061 T6铝合金薄板在 的典型拉伸应力一应变曲线。
![](images/dfad1823ba35c4efd453e552f44b9b876df8e967e1bf09cf0c1de1af93e03258.jpg)  
图4-22 6061-T6铝合金薄板在 $300^{\circ}\mathrm{F}$ 的典型拉伸应力一应变曲线

(23）6061-T6铝合金薄板在 $400^{\circ}\mathrm{F}$ 的典型拉伸应力一应变曲线见图4-23。

图片摘要：该图主要展示 4 22 6061 T6铝合金薄板在 的典型拉伸应力一应变曲线。
![](images/7e18ba6b455fcfd1e188064c8998703337fd530de659b9c9accbd2bc9f1dfd08.jpg)  
图4-23 6061-T6铝合金薄板在 $400^{\circ}\mathrm{F}$ 的典型拉伸应力一应变曲线

(24) 6061-T6铝合金薄板在 $500^{\circ}\mathrm{F}$ 的典型拉伸应力一应变曲线见图4-24。

图片摘要：该图主要展示 4 23 6061 T6铝合金薄板在 的典型拉伸应力一应变曲线。
![](images/cab9f7e7157486d7bc80f2a5d04a8f23c09dceed77aae2656bf44cf61a2c6302.jpg)  
图4-24 6061-T6铝合金薄板在 $500^{\circ}\mathrm{F}$ 的典型拉伸应力一应变曲线

(25) 6061-T6铝合金挤压件在室温的典型拉伸应力一应变曲线见图4-25。

图片摘要：该图主要展示 4 24 6061 T6铝合金薄板在 的典型拉伸应力一应变曲线。
![](images/906746f414294dc9a8548e7b02257e0a5a5c09f25361431d55d145c984e8885c.jpg)  
图4-25 6061-T6铝合金挤压件在室温的典型拉伸应力一应变曲线

(26) 6061-T6铝合金薄板在室温的典型拉伸应力一应变曲线（全过程）见图4-26。(27) 6061-T62铝合金挤压件在室温的典型拉伸应力一应变曲线（全过程）见图4-27。

图片摘要：该图主要展示 4 25 6061 T6铝合金挤压件在室温的典型拉伸应力一应变曲线。
![](images/5d30fb223f827192c57af4c1197fa5bd62ffb28f5285a6f9034717dedc88c281.jpg)  
图4-26 6061-T6铝合金薄板在室温的典型拉伸应力一应变曲线（全过程）

图片摘要：该图主要展示 4 26 6061 T6铝合金薄板在室温的典型拉伸应力一应变曲线（全过程）。
![](images/62b8ff7e5bf5d8c7f7a2f75fea24b0f4edd53c23ea7718add569308b691a773c.jpg)  
图4-27 6061-T62铝合金挤压件在室温的典型拉伸应力一应变曲线（全过程）

(28) 6061-T651 铝合金挤压件在室温的典型拉伸应力一应变曲线（全过程）见图4-28。

图片摘要：该图主要展示 4 27 6061 T62铝合金挤压件在室温的典型拉伸应力一应变曲线（全过程）。
![](images/4c402a003d879537297fd7a303f35fc1581781da88a38838cb44f9cb5bc01c22.jpg)  
图4-28 6061-T651铝合金挤压件在室温的典型拉伸应力一应变曲线（全过程）

(29) 6061-T651X铝合金挤压件在室温的典型拉伸应力一应变曲线（全过程）见图4-29。

图片摘要：该图主要展示 4 28 6061 T651铝合金挤压件在室温的典型拉伸应力一应变曲线（全过程）。
![](images/3b1449690933833e73d0536225d18f4c137af566f4a27c577c436de27e6d9529.jpg)  
图4-29 6061-T651X铝合金挤压件在室温的典型拉伸应力一应变曲线（全过程）

(30) 7050 - T7351X 铝合金挤压件在室温的典型拉伸应力一应变曲线见图 4-30。

图片摘要：该图主要展示 4 29 6061 T651X铝合金挤压件在室温的典型拉伸应力一应变曲线（全过程）。
![](images/ab00b8f3d83412cea55ec14b5f5d8403bfe27e4cb3fffdb5c8e75ed87c6023e0.jpg)  
图4-30 7050-T7351X铝合金挤压件在室温的典型拉伸应力一应变曲线

(31) 7050-T7351X铝合金挤压件在室温的典型拉伸应力一应变曲线见图4-31。

图片摘要：该图主要展示 4 30 7050 T7351X铝合金挤压件在室温的典型拉伸应力一应变曲线。
![](images/8d823e1cd76f72157df315c0ef24563718515770e17afd2dc560c8ef0ae57145.jpg)  
图4-31 7050-T7351X铝合金挤压件在室温的典型拉伸应力一应变曲线

(32) 7050-T7451铝合金厚板在室温的典型拉伸应力一应变曲线见图4-32。

图片摘要：该图主要展示 4 31 7050 T7351X铝合金挤压件在室温的典型拉伸应力一应变曲线。
![](images/5a962b6be57639ee6a41bbe519e8a5fa22820d243d1394fdac80ce0fbb488f98.jpg)  
图4-32 7050-T7451铝合金厚板在室温的典型拉伸应力一应变曲线

(33）7050-T7452铝合金自由锻件在室温的典型拉伸应力一应变曲线见图4-33。

图片摘要：该图主要展示 4 32 7050 T7451铝合金厚板在室温的典型拉伸应力一应变曲线。
![](images/ded67aabde59ecb1054ce81a013e4a73ef16acdb98471077dff4d22eb6f95fe5.jpg)  
图4-33 7050-T7452铝合金自由锻件在室温的典型拉伸应力一应变曲线

(34) 7050-T74铝合金模锻件在室温的典型拉伸应力一应变曲线见图4-34。

图片摘要：该图主要展示 4 33 7050 T7452铝合金自由锻件在室温的典型拉伸应力一应变曲线。
![](images/f46cbe83822da1ba99902f6ea260f5a98cb6445e6308e1ce430761a5de3643b3.jpg)  
图4-34 7050-T74铝合金模锻件在室温的典型拉伸应力一应变曲线

(35）7050-T74511铝合金挤压件在室温的典型拉伸应力一应变曲线见图4-35。

图片摘要：该图主要展示 4 34 7050 T74铝合金模锻件在室温的典型拉伸应力一应变曲线。
![](images/95fd302c760b6f79069d87cf3cd08f7b5524e98ad37872ba4497b0699200ed20.jpg)  
图4-35 7050-T74511铝合金挤压件在室温的典型拉伸应力一应变曲线

(36) 7050-T7452铝合金模锻件在室温的典型拉伸应力一应变曲线见图4-36。

图片摘要：该图主要展示 4 35 7050 T74511铝合金挤压件在室温的典型拉伸应力一应变曲线。
![](images/d33b518c14a78839d1599d02dcfa21193f01adb8fba7083eda2e1781293e95e8.jpg)  
图4-36 7050-T7452铝合金模锻件在室温的典型拉伸应力一应变曲线

(37) 7050-T7651X铝合金挤压件在室温的典型拉伸应力一应变曲线见图4-37。

图片摘要：该图主要展示 4 36 7050 T7452铝合金模锻件在室温的典型拉伸应力一应变曲线。
![](images/79ff0ace823734f7311b9cbe0ceb0b8c2a01689cfbbf6536180d1d6d24a03e86.jpg)  
图4-37 7050-T7651X铝合金挤压件在室温的典型拉伸应力一应变曲线

(38) 7050-T7651X铝合金挤压件在室温的典型拉伸应力一应变曲线见图4-38。

图片摘要：该图主要展示 4 37 7050 T7651X铝合金挤压件在室温的典型拉伸应力一应变曲线。
![](images/79fad86b3299cb4707c40df1608408608dc6ae0c411dbba68ada76e9c518419e.jpg)  
图4-38 7050-T7651X铝合金挤压件在室温的典型拉伸应力一应变曲

(39) 7050-T7651铝合金厚板在室温的典型拉伸应力一应变曲线见图4-39。

图片摘要：该图主要展示 4 38 7050 T7651X铝合金挤压件在室温的典型拉伸应力一应变曲。
![](images/8c61fc62cce97d84629c706b6570b443cff4a88092c50800d1e75745435086c4.jpg)  
图4-39 7050-T7651铝合金厚板在室温的典型拉伸应力一应变曲线

（40）7075-T7651X铝合金挤压件在室温的典型拉伸应力一应变曲线见图4-40。  
（41）7075-T6铝合金薄板在室温的典型拉伸应力一应变曲线（全过程）见图4-41。

图片摘要：该图主要展示 4 39 7050 T7651铝合金厚板在室温的典型拉伸应力一应变曲线。
![](images/e564ae7ee232a0a4a146c3e1fd180dc621c81e68b424e900e6899cefc51aef4c.jpg)  
图4-40 7075-T7651X铝合金挤压件在室温的典型拉伸应力一应变曲线

图片摘要：该图主要展示 4 40 7075 T7651X铝合金挤压件在室温的典型拉伸应力一应变曲线。
![](images/d980cfa668d309d51c7eb14ece31063416a575a57be1f92be5baf32a37734bbd.jpg)  
图4-41 7075-T6铝合金薄板在室温的典型拉伸应力一应变曲线（全过程）

（42）7075-T6和T651铝合金轧制或冷精整棒在室温的典型拉伸应力一应变曲线（全过程）见图4-42。  
（43）7075-T7651X铝合金挤压件在室温的典型拉伸应力一应变曲线（全过程）见图4-43。

图片摘要：该图主要展示 4 41 7075 T6铝合金薄板在室温的典型拉伸应力一应变曲线（全过程）。
![](images/7a3859ce1992508b47d290005abf8f074daf45d32d5fc00f46815288e64c721a.jpg)  
图4-42 7075-T6和T651铝合金轧制或冷精整棒在室温的典型拉伸应力一应变曲线（全过程）

图片摘要：该图主要展示 4 42 7075 T6和T651铝合金轧制或冷精整棒在室温的典型拉伸应力一应变曲线（全过程）。
![](images/6482c8c8117de891672e59988a7a669f293c759f44c6c54212d9e6517f1b1a44.jpg)  
图4-43 7075-T7651X铝合金挤压件在室温的典型拉伸应力一应变曲线（全过程）

（44）7075-T62铝合金挤压件在室温的典型拉伸应力一应变曲线（全过程）见图4-44。

图片摘要：该图主要展示 4 43 7075 T7651X铝合金挤压件在室温的典型拉伸应力一应变曲线（全过程）。
![](images/aab0656de0e7c2f764dc7914511a38caec694726408e0137aa3267c2ef4942ef.jpg)  
图4-44 7075-T62铝合金挤压件在室温的典型拉伸应力一应变曲线（全过程）

(45）7075-T7352铝合金自由锻件在室温的典型拉伸应力一应变曲线见图4-45。

图片摘要：该图主要展示 4 44 7075 T62铝合金挤压件在室温的典型拉伸应力一应变曲线（全过程）。
![](images/3a646249599790175e574c4ea7ba72cf83087a3ad504fe78086f818e28ebfee8.jpg)  
图4-45 7075-T7352铝合金自由锻件在室温的典型拉伸应力一应变曲线

(46) 7075-T7351X铝合金挤压件在室温的典型拉伸应力一应变曲线（全过程）见图4-46。

图片摘要：该图主要展示 4 45 7075 T7352铝合金自由锻件在室温的典型拉伸应力一应变曲线。
![](images/ce44542b100c5e8c888684a59499b74477b5488279f091b0f22a5deb6834d8f3.jpg)  
图4-46 7075-T7351X铝合金挤压件在室温的典型拉伸应力一应变曲线（全过程）

(47) 7075 - T73 铝合金挤压件在室温的典型拉伸应力一应变曲线（全过程）见图 4-47。

图片摘要：该图主要展示 4 46 7075 T7351X铝合金挤压件在室温的典型拉伸应力一应变曲线（全过程）。
![](images/04c01fd43bf761e9c8106c9f5bec3897ec0fab0c1367a847af9be4aa49755b22.jpg)  
图4-47 7075-T73铝合金挤压件在室温的典型拉伸应力一应变曲线（全过程）

(48) 7175 - T73511 铝合金挤压件在室温的典型拉伸应力一应变曲线见图 4-48。

图片摘要：该图主要展示 4 47 7075 T73铝合金挤压件在室温的典型拉伸应力一应变曲线（全过程）。
![](images/15abc184d263bee6d1304e17bbb446a5f132cd80d3a55e2dd2770d175bab258f.jpg)  
图4-48 7175-T73511铝合金挤压件在室温的典型拉伸应力一应变曲线

（49）7175-T74铝合金模锻件在室温的典型拉伸应力一应变曲线见图4-49。

图片摘要：该图主要展示 4 48 7175 T73511铝合金挤压件在室温的典型拉伸应力一应变曲线。
![](images/39af70ff1794707d87e6f8a8737aedaa0e2f153b1df8c290b946594835e79a4f.jpg)  
图4-49 7175-T74铝合金模锻件在室温的典型拉伸应力一应变曲线

(50) 7175 - T74 铝合金自由锻件在室温的典型拉伸应力一应变曲线见图 4-50。

图片摘要：该图主要展示 4 49 7175 T74铝合金模锻件在室温的典型拉伸应力一应变曲线。
![](images/ff84642d7e1c92d4d2ae1678862ba4f96f6bfc115547ccfd2083feb5a7e6e082.jpg)  
图4-50 7175-T74铝合金自由锻件在室温的典型拉伸应力一应变曲线

(51) 7175-T7452铝合金自由锻件在室温的典型拉伸应力一应变曲线见图4-51。

图片摘要：该图主要展示 4 50 7175 T74铝合金自由锻件在室温的典型拉伸应力一应变曲线。
![](images/46ee25e7c00f6facc154b62cc86d4e6241cd5531495e99470f98603194f38b05.jpg)  
图4-51 7175-T7452铝合金自由锻件在室温的典型拉伸应力一应变曲线

(52) 7475-T61铝合金薄板在室温的典型拉伸应力一应变曲线见图4-52。

图片摘要：该图主要展示 4 51 7175 T7452铝合金自由锻件在室温的典型拉伸应力一应变曲线。
![](images/44f02cb155e865d08a9c3c3c7311bd5fb4922e694af5aacb3786a52bb61c81b6.jpg)  
图4-52 7475-T61铝合金薄板在室温的典型拉伸应力一应变曲线

(53) 7475-T61铝合金薄板在室温的典型拉伸应力—应变曲线见图4-53。

图片摘要：该图主要展示 4 52 7475 T61铝合金薄板在室温的典型拉伸应力一应变曲线。
![](images/2d9ce6a6c3750d66fd8959512f511a040e88f7f4870dc7d86f4da9f0081f6858.jpg)  
图4-53 7475-T61铝合金薄板在室温的典型拉伸应力一应变曲线

(54) 7475 - T651 铝合金薄板在室温的典型拉伸应力一应变曲线见图 4-54。

图片摘要：该图主要展示 4 53 7475 T61铝合金薄板在室温的典型拉伸应力一应变曲线。
![](images/84fdf50bc99914da776b9e742d9a33b0c113d18f4a0c407fa79ff139acdc79b9.jpg)  
图4-54 7475-T651铝合金薄板在室温的典型拉伸应力一应变曲线

(55) 7475-T61铝合金薄板在室温的典型拉伸应力一应变曲线（全过程）见图4-55。

图片摘要：该图主要展示 4 54 7475 T651铝合金薄板在室温的典型拉伸应力一应变曲线。
![](images/5e49df709d3a35163c1224a82812df942d095040ede50ccc5baf260ffef5b957.jpg)  
图4-55 7475-T61铝合金薄板在室温的典型拉伸应力一应变曲线（全过程）

(56) 7475-T7351铝合金厚板在室温的典型拉伸应力一应变曲线见图4-56。

图片摘要：该图主要展示 4 55 7475 T61铝合金薄板在室温的典型拉伸应力一应变曲线（全过程）。
![](images/4cff5a846ff2460d8e61f686638374a9903b2daa769cce6a7e8b6678aec87b1d.jpg)  
图4-56 7475-T7351铝合金厚板在室温的典型拉伸应力一应变曲线

(57) 7475 - T761 铝合金薄板在室温的典型拉伸应力一应变曲线见图 4-57。

图片摘要：该图主要展示 4 56 7475 T7351铝合金厚板在室温的典型拉伸应力一应变曲线。
![](images/a8ddd93f870472bf199da44ac640e1e5b1672394db0c1fe2626a21bab5bca875.jpg)  
图4-57 7475-T761铝合金薄板在室温的典型拉伸应力一应变曲线

(58) 7475 - T761 铝合金薄板在室温的典型拉伸应力一应变曲线见图 4-58。

图片摘要：该图主要展示 4 57 7475 T761铝合金薄板在室温的典型拉伸应力一应变曲线。
![](images/26608fbca381da5e13908774fbb05aef80f187070f462b6789ff744180ff3fac.jpg)  
图4-58 7475-T761铝合金薄板在室温的典型拉伸应力一应变曲线

(59) 7475-T761铝合金薄板在室温的典型拉伸应力一应变曲线见图4-59。

图片摘要：该图主要展示 4 58 7475 T761铝合金薄板在室温的典型拉伸应力一应变曲线。
![](images/2f31a2acbcbff5ca33d762b4358560e846eb0e1331b95d62ea2f53fdee9c1838.jpg)  
图4-59 7475-T761铝合金薄板在室温的典型拉伸应力一应变曲线

(60) 7475-T7651铝合金厚板在室温的典型拉伸应力一应变曲线见图4-60。

图片摘要：该图主要展示 4 59 7475 T761铝合金薄板在室温的典型拉伸应力一应变曲线。
![](images/23e9387af48b9cd9416edc09b581a06885f1fd50ab0ffd6cc38745c55ed3785b.jpg)  
图4-60 7475-T7651铝合金厚板在室温的典型拉伸应力一应变曲线

(61）7475-T761铝合金薄板在室温的典型拉伸应力一应变曲线见图4-61。  
(62) 7475 - T761 包铝合金薄板在室温的典型拉伸应力一应变曲线（全过程）见图 4-62。

图片摘要：该图主要展示 4 60 7475 T7651铝合金厚板在室温的典型拉伸应力一应变曲线。
![](images/1ff54172ce801711b192fe9e882841efb6565d09d779f807e61fb2433ffb07c8.jpg)  
图4-61 7475-T761铝合金薄板在室温的典型拉伸应力一应变曲线

图片摘要：该图主要展示 4 61 7475 T761铝合金薄板在室温的典型拉伸应力一应变曲线。
![](images/2daba805c989fa9ade4dcc3b53588bc84531d41153cc886d338cc9b9c8f1cbe4.jpg)  
图4-62 7475-T761包铝合金薄板在室温的典型拉伸应力一应变曲线（全过程）

(63）A201.0-T7铝合金铸件指定部位在室温的典型拉伸应力一应变曲线见图4-63。  
(64) A356.0 - T6P 铝合金铸件在室温的典型拉伸应力一应变曲线（全过程）见图 4-64。

图片摘要：该图主要展示 4 62 7475 T761包铝合金薄板在室温的典型拉伸应力一应变曲线（全过程）。
![](images/015921e410953e947f2545bfcb9ac774a648180862157668810132005bf15a42.jpg)  
图4-63 A201.0-T7铝合金铸件指定部位在室温的典型拉伸应力一应变曲线

图片摘要：该图主要展示 4 63 A201.0 T7铝合金铸件指定部位在室温的典型拉伸应力一应变曲线。
![](images/1fb13e07d4170d82aac57264433237ae17040b8501961d5896cdc136e168ab8d.jpg)  
图4-64 A356.0-T6P铝合金铸件在室温的典型拉伸应力一应变曲线（全过程）

# 4.5.5 热暴露后的室温力学性能

# （1）棒材热暴露后的室温力学性能见表4-26。

表 4-26 榷材热暴露后的室温力学性能  

<table><tr><td rowspan="2">牌号</td><td rowspan="2">状态</td><td rowspan="2">din</td><td colspan="2">热暴露条件</td><td>Ftu</td><td>Fty</td><td rowspan="2">e%</td></tr><tr><td>θ,F</td><td>t,h</td><td colspan="2">ksi</td></tr><tr><td rowspan="40">2024</td><td rowspan="15">T42</td><td rowspan="15">≤6.500</td><td rowspan="5">257</td><td>0.5</td><td>61</td><td>38</td><td>8</td></tr><tr><td>10</td><td>61</td><td>38</td><td>8</td></tr><tr><td>100</td><td>60</td><td>38</td><td>8</td></tr><tr><td>1000</td><td>59</td><td>38</td><td>8</td></tr><tr><td>10000</td><td>56</td><td>35</td><td>10</td></tr><tr><td rowspan="5">347</td><td>0.5</td><td>59</td><td>36</td><td>8</td></tr><tr><td>10</td><td>58</td><td>36</td><td>9</td></tr><tr><td>100</td><td>54</td><td>35</td><td>12</td></tr><tr><td>1000</td><td>49</td><td>33</td><td>14</td></tr><tr><td>10000</td><td>39</td><td>26</td><td>16</td></tr><tr><td rowspan="5">482</td><td>0.5</td><td>55</td><td>30</td><td>14</td></tr><tr><td>10</td><td>49</td><td>30</td><td>18</td></tr><tr><td>100</td><td>38</td><td>22</td><td>29</td></tr><tr><td>1000</td><td>34</td><td>15</td><td>29</td></tr><tr><td>10000</td><td>27</td><td>10</td><td>29</td></tr><tr><td rowspan="15">T4</td><td rowspan="15">0.125~0.499</td><td rowspan="5">257</td><td>0.5</td><td>61</td><td>42</td><td>8</td></tr><tr><td>10</td><td>61</td><td>42</td><td>8</td></tr><tr><td>100</td><td>60</td><td>42</td><td>8</td></tr><tr><td>1000</td><td>59</td><td>42</td><td>8</td></tr><tr><td>10000</td><td>56</td><td>39</td><td>10</td></tr><tr><td rowspan="5">347</td><td>0.5</td><td>59</td><td>40</td><td>8</td></tr><tr><td>10</td><td>58</td><td>40</td><td>9</td></tr><tr><td>100</td><td>54</td><td>40</td><td>12</td></tr><tr><td>1000</td><td>49</td><td>37</td><td>14</td></tr><tr><td>10000</td><td>39</td><td>29</td><td>16</td></tr><tr><td rowspan="5">482</td><td>0.5</td><td>55</td><td>34</td><td>14</td></tr><tr><td>10</td><td>49</td><td>34</td><td>18</td></tr><tr><td>100</td><td>38</td><td>29</td><td>29</td></tr><tr><td>1000</td><td>34</td><td>17</td><td>29</td></tr><tr><td>10000</td><td>27</td><td>11</td><td>29</td></tr><tr><td rowspan="10">0.500~1.500</td><td rowspan="5">257</td><td>0.5</td><td>61</td><td>40</td><td>8</td><td></td></tr><tr><td>10</td><td>61</td><td>40</td><td>8</td><td></td></tr><tr><td>100</td><td>60</td><td>40</td><td>8</td><td></td></tr><tr><td>1000</td><td>59</td><td>40</td><td>8</td><td></td></tr><tr><td>10000</td><td>56</td><td>37</td><td>10</td><td></td></tr><tr><td rowspan="5">347</td><td>0.5</td><td>59</td><td>38</td><td>8</td><td></td></tr><tr><td>10</td><td>58</td><td>38</td><td>9</td><td></td></tr><tr><td>100</td><td>54</td><td>37</td><td>12</td><td></td></tr><tr><td>1000</td><td>59</td><td>35</td><td>14</td><td></td></tr><tr><td>10000</td><td>39</td><td>27</td><td>16</td><td></td></tr></table>

续表 4-26  

<table><tr><td rowspan="2">牌号</td><td rowspan="2">状态</td><td rowspan="2">din</td><td colspan="2">热暴露条件</td><td>Ftu</td><td>Fty</td><td rowspan="2">e%</td></tr><tr><td>θ,F</td><td>t,h</td><td colspan="2">ksi</td></tr><tr><td rowspan="20">2024</td><td rowspan="5">T4</td><td rowspan="5">0.500~1.500</td><td rowspan="5">482</td><td>0.5</td><td>55</td><td>32</td><td>14</td></tr><tr><td>10</td><td>49</td><td>31</td><td>18</td></tr><tr><td>100</td><td>38</td><td>22</td><td>29</td></tr><tr><td>1000</td><td>34</td><td>16</td><td>29</td></tr><tr><td>10000</td><td>27</td><td>11</td><td>29</td></tr><tr><td rowspan="15">T62</td><td rowspan="15">≤6.500</td><td rowspan="5">257</td><td>0.5</td><td>60</td><td>46</td><td>10</td></tr><tr><td>10</td><td>60</td><td>46</td><td>10</td></tr><tr><td>100</td><td>60</td><td>46</td><td>10</td></tr><tr><td>1000</td><td>57</td><td>43</td><td>10</td></tr><tr><td>10000</td><td>55</td><td>36</td><td>10</td></tr><tr><td rowspan="5">347</td><td>0.5</td><td>60</td><td>46</td><td>10</td></tr><tr><td>10</td><td>56</td><td>43</td><td>10</td></tr><tr><td>100</td><td>56</td><td>38</td><td>10</td></tr><tr><td>1000</td><td>48</td><td>32</td><td>10</td></tr><tr><td>10000</td><td>42</td><td>23</td><td>10</td></tr><tr><td rowspan="5">482</td><td>0.5</td><td>48</td><td>33</td><td>10</td></tr><tr><td>10</td><td>40</td><td>24</td><td>10</td></tr><tr><td>100</td><td>35</td><td>20</td><td>10</td></tr><tr><td>1000</td><td>33</td><td>14</td><td>13</td></tr><tr><td>10000</td><td>24</td><td>11</td><td>19</td></tr><tr><td rowspan="15">6061</td><td rowspan="15">T6</td><td rowspan="15">≤8.000</td><td rowspan="5">257</td><td>0.5</td><td>42</td><td>35</td><td>16</td></tr><tr><td>10</td><td>42</td><td>35</td><td>16</td></tr><tr><td>100</td><td>42</td><td>35</td><td>16</td></tr><tr><td>1000</td><td>42</td><td>35</td><td>16</td></tr><tr><td>10000</td><td>39</td><td>35</td><td>16</td></tr><tr><td rowspan="5">347</td><td>0.5</td><td>42</td><td>35</td><td>16</td></tr><tr><td>10</td><td>42</td><td>35</td><td>16</td></tr><tr><td>100</td><td>40</td><td>34</td><td>16</td></tr><tr><td>1000</td><td>35</td><td>28</td><td>16</td></tr><tr><td>10000</td><td>29</td><td>25</td><td>16</td></tr><tr><td rowspan="5">482</td><td>0.5</td><td>33</td><td>27</td><td>16</td></tr><tr><td>10</td><td>28</td><td>20</td><td>16</td></tr><tr><td>100</td><td>24</td><td>15</td><td>16</td></tr><tr><td>1000</td><td>21</td><td>10</td><td>22</td></tr><tr><td>10000</td><td>18</td><td>8</td><td>28</td></tr></table>

(2）板材热暴露后的室温力学性能见表4-27。

表 4-27 板材热暴露后的室温力学性能  

<table><tr><td rowspan="2">牌号</td><td rowspan="2">状态</td><td rowspan="2">din</td><td colspan="2">热暴露条件</td><td>Ftu</td><td>Fty</td><td rowspan="2">e%</td></tr><tr><td>θ,F</td><td>t,h</td><td colspan="2">ksi</td></tr><tr><td rowspan="45">2024</td><td rowspan="15">T3</td><td rowspan="15">0.008~0.009</td><td rowspan="5">257</td><td>0.5</td><td>63</td><td>44</td><td>8</td></tr><tr><td>10</td><td>63</td><td>44</td><td>8</td></tr><tr><td>100</td><td>63</td><td>44</td><td>8</td></tr><tr><td>1000</td><td>63</td><td>44</td><td>8</td></tr><tr><td>10000</td><td>57</td><td>41</td><td>10</td></tr><tr><td rowspan="5">347</td><td>0.5</td><td>61</td><td>42</td><td>9</td></tr><tr><td>10</td><td>60</td><td>42</td><td>9</td></tr><tr><td>100</td><td>57</td><td>42</td><td>11</td></tr><tr><td>1000</td><td>51</td><td>39</td><td>13</td></tr><tr><td>10000</td><td>41</td><td>30</td><td>16</td></tr><tr><td rowspan="5">482</td><td>0.5</td><td>56</td><td>35</td><td>15</td></tr><tr><td>10</td><td>50</td><td>35</td><td>18</td></tr><tr><td>100</td><td>39</td><td>25</td><td>29</td></tr><tr><td>1000</td><td>36</td><td>18</td><td>29</td></tr><tr><td>10000</td><td>28</td><td>12</td><td>29</td></tr><tr><td rowspan="15">T42</td><td rowspan="15">0.010~0.249</td><td rowspan="5">257</td><td>0.5</td><td>61</td><td>36</td><td>8</td></tr><tr><td>10</td><td>61</td><td>36</td><td>8</td></tr><tr><td>100</td><td>61</td><td>36</td><td>8</td></tr><tr><td>1000</td><td>60</td><td>36</td><td>8</td></tr><tr><td>10000</td><td>56</td><td>33</td><td>10</td></tr><tr><td rowspan="5">347</td><td>0.5</td><td>59</td><td>34</td><td>9</td></tr><tr><td>10</td><td>58</td><td>34</td><td>9</td></tr><tr><td>100</td><td>55</td><td>34</td><td>11</td></tr><tr><td>1000</td><td>49</td><td>32</td><td>13</td></tr><tr><td>10000</td><td>40</td><td>24</td><td>16</td></tr><tr><td rowspan="5">482</td><td>0.5</td><td>54</td><td>29</td><td>15</td></tr><tr><td>10</td><td>49</td><td>28</td><td>18</td></tr><tr><td>100</td><td>38</td><td>20</td><td>29</td></tr><tr><td>1000</td><td>34</td><td>14</td><td>29</td></tr><tr><td>10000</td><td>27</td><td>10</td><td>29</td></tr><tr><td rowspan="15">T62</td><td rowspan="15">0.500~2.000</td><td rowspan="5">257</td><td>0.5</td><td>62</td><td>49</td><td>10</td></tr><tr><td>10</td><td>62</td><td>49</td><td>10</td></tr><tr><td>100</td><td>62</td><td>49</td><td>10</td></tr><tr><td>1000</td><td>58</td><td>46</td><td>10</td></tr><tr><td>10000</td><td>57</td><td>39</td><td>10</td></tr><tr><td rowspan="5">347</td><td>0.5</td><td>62</td><td>49</td><td>10</td></tr><tr><td>10</td><td>57</td><td>46</td><td>10</td></tr><tr><td>100</td><td>57</td><td>41</td><td>10</td></tr><tr><td>1000</td><td>49</td><td>42</td><td>10</td></tr><tr><td>10000</td><td>44</td><td>24</td><td>10</td></tr><tr><td rowspan="5">482</td><td>0.5</td><td>51</td><td>36</td><td>10</td></tr><tr><td>10</td><td>42</td><td>25</td><td>10</td></tr><tr><td>100</td><td>37</td><td>21</td><td>10</td></tr><tr><td>1000</td><td>34</td><td>15</td><td>13</td></tr><tr><td>10000</td><td>26</td><td>12</td><td>20</td></tr></table>

续表4-27   

<table><tr><td rowspan="2">牌号</td><td rowspan="2">状态</td><td rowspan="2">din</td><td colspan="2">热暴露条件</td><td>Ftu</td><td>Fty</td><td rowspan="2">e%</td></tr><tr><td>θ,F</td><td>t,h</td><td colspan="2">ksi</td></tr><tr><td rowspan="15">2024</td><td rowspan="15">T81</td><td rowspan="15">0.010~0.249</td><td rowspan="5">257</td><td>0.5</td><td>67</td><td>59</td><td>7</td></tr><tr><td>10</td><td>67</td><td>59</td><td>7</td></tr><tr><td>100</td><td>67</td><td>59</td><td>7</td></tr><tr><td>1000</td><td>66</td><td>58</td><td>7</td></tr><tr><td>10000</td><td>65</td><td>57</td><td>7</td></tr><tr><td rowspan="5">347</td><td>0.5</td><td>67</td><td>59</td><td>7</td></tr><tr><td>10</td><td>65</td><td>56</td><td>7</td></tr><tr><td>100</td><td>63</td><td>53</td><td>7</td></tr><tr><td>1000</td><td>56</td><td>48</td><td>7</td></tr><tr><td>10000</td><td>51</td><td>39</td><td>9</td></tr><tr><td rowspan="5">482</td><td>0.5</td><td>61</td><td>52</td><td>8</td></tr><tr><td>10</td><td>53</td><td>40</td><td>9</td></tr><tr><td>100</td><td>43</td><td>27</td><td>10</td></tr><tr><td>1000</td><td>33</td><td>18</td><td>15</td></tr><tr><td>10000</td><td>26</td><td>9</td><td>18</td></tr><tr><td rowspan="15">6061</td><td rowspan="15">T6</td><td rowspan="15">0.006~0.249</td><td rowspan="5">257</td><td>0.5</td><td>42</td><td>36</td><td>18</td></tr><tr><td>10</td><td>42</td><td>36</td><td>18</td></tr><tr><td>100</td><td>42</td><td>36</td><td>18</td></tr><tr><td>1000</td><td>42</td><td>36</td><td>18</td></tr><tr><td>10000</td><td>39</td><td>36</td><td>18</td></tr><tr><td rowspan="5">347</td><td>0.5</td><td>42</td><td>36</td><td>16</td></tr><tr><td>10</td><td>42</td><td>36</td><td>16</td></tr><tr><td>100</td><td>40</td><td>35</td><td>16</td></tr><tr><td>1000</td><td>35</td><td>29</td><td>16</td></tr><tr><td>10000</td><td>29</td><td>25</td><td>16</td></tr><tr><td rowspan="5">482</td><td>0.5</td><td>33</td><td>28</td><td>16</td></tr><tr><td>10</td><td>28</td><td>20</td><td>16</td></tr><tr><td>100</td><td>24</td><td>16</td><td>16</td></tr><tr><td>1000</td><td>21</td><td>11</td><td>22</td></tr><tr><td>10000</td><td>18</td><td>8</td><td>28</td></tr></table>

(3）型材热暴露后的室温力学性能见表4-28。

表 4-28 型材热暴露后的室温力学性能  

<table><tr><td rowspan="2">牌号</td><td rowspan="2">状态</td><td rowspan="2">d
in</td><td rowspan="2">截面积
in²</td><td colspan="2">热暴露条件</td><td>Ftu</td><td>Fty</td><td rowspan="2">e
%</td></tr><tr><td>θ, F</td><td>t, h</td><td colspan="2">ksi</td></tr><tr><td rowspan="5">2024</td><td rowspan="2">T81</td><td rowspan="4">0.500~0.249</td><td rowspan="4">≤20</td><td rowspan="4">257</td><td>0.5</td><td>54</td><td>48</td><td>7</td></tr><tr><td>10</td><td>54</td><td>48</td><td>7</td></tr><tr><td>T8510</td><td>100</td><td>54</td><td>48</td><td>7</td></tr><tr><td>T8511</td><td>1000</td><td>54</td><td>48</td><td>7</td></tr><tr><td></td><td></td><td></td><td></td><td>10000</td><td>54</td><td>48</td><td>7</td></tr></table>

续表 4-28  

<table><tr><td rowspan="2">牌号</td><td rowspan="2">状态</td><td rowspan="2">din</td><td rowspan="2">截面积in2</td><td colspan="2">热暴露条件</td><td>Ftu</td><td>Fty</td><td rowspan="2">e%</td></tr><tr><td>θ,F</td><td>t,h</td><td colspan="2">ksi</td></tr><tr><td rowspan="24">2024</td><td rowspan="24">T81T8510T8511</td><td rowspan="10">0.500~0.249</td><td rowspan="10">≤20</td><td rowspan="5">347</td><td>0.5</td><td>50</td><td>43</td><td>7</td></tr><tr><td>10</td><td>50</td><td>43</td><td>7</td></tr><tr><td>100</td><td>46</td><td>42</td><td>7</td></tr><tr><td>1000</td><td>41</td><td>37</td><td>7</td></tr><tr><td>10000</td><td>35</td><td>28</td><td>9</td></tr><tr><td rowspan="5">482</td><td>0.5</td><td>36</td><td>30</td><td>7</td></tr><tr><td>10</td><td>29</td><td>26</td><td>8</td></tr><tr><td>100</td><td>23</td><td>19</td><td>10</td></tr><tr><td>1000</td><td>16</td><td>12</td><td>15</td></tr><tr><td>10000</td><td>13</td><td>8</td><td>18</td></tr><tr><td rowspan="14">-</td><td rowspan="14">-</td><td rowspan="4">257</td><td>0.5</td><td>56</td><td>50</td><td>7</td></tr><tr><td>10</td><td>56</td><td>50</td><td>7</td></tr><tr><td>100</td><td>56</td><td>50</td><td>7</td></tr><tr><td>1000</td><td>56</td><td>50</td><td>7</td></tr><tr><td rowspan="5">347</td><td>0.5</td><td>51</td><td>45</td><td>7</td></tr><tr><td>10</td><td>51</td><td>45</td><td>7</td></tr><tr><td>100</td><td>47</td><td>44</td><td>7</td></tr><tr><td>1000</td><td>43</td><td>38</td><td>7</td></tr><tr><td>10000</td><td>36</td><td>29</td><td>9</td></tr><tr><td rowspan="5">482</td><td>0.5</td><td>37</td><td>31</td><td>7</td></tr><tr><td>10</td><td>30</td><td>26</td><td>8</td></tr><tr><td>100</td><td>24</td><td>19</td><td>10</td></tr><tr><td>1000</td><td>17</td><td>12</td><td>15</td></tr><tr><td>10000</td><td>13</td><td>8</td><td>18</td></tr><tr><td rowspan="15">6061</td><td rowspan="15">T6</td><td rowspan="15">≤6.500</td><td rowspan="15">≤20</td><td rowspan="5">257</td><td>0.5</td><td>38</td><td>35</td><td>16</td></tr><tr><td>10</td><td>38</td><td>35</td><td>16</td></tr><tr><td>100</td><td>38</td><td>35</td><td>16</td></tr><tr><td>1000</td><td>38</td><td>35</td><td>16</td></tr><tr><td>10000</td><td>35</td><td>34</td><td>16</td></tr><tr><td rowspan="5">347</td><td>0.5</td><td>38</td><td>35</td><td>16</td></tr><tr><td>10</td><td>38</td><td>35</td><td>16</td></tr><tr><td>100</td><td>36</td><td>34</td><td>16</td></tr><tr><td>1000</td><td>31</td><td>28</td><td>16</td></tr><tr><td>10000</td><td>26</td><td>24</td><td>16</td></tr><tr><td rowspan="5">482</td><td>0.5</td><td>30</td><td>27</td><td>16</td></tr><tr><td>10</td><td>25</td><td>20</td><td>16</td></tr><tr><td>100</td><td>22</td><td>15</td><td>16</td></tr><tr><td>1000</td><td>19</td><td>11</td><td>22</td></tr><tr><td>10000</td><td>16</td><td>8</td><td>18</td></tr></table>

# 4.5.6 疲劳性能

(1) 2024 - T4、T3 所有制品、棒材和板材的 $S - N$ 曲线见图 4-65 ~ 图 4-73。

图片摘要：该图主要展示 4 65 2024 T4铝合金各种变形产品纵向无缺口试样在室温的 曲线。
![](images/1ec99329aab7c339d5b7bc46ab58ac28822df5534c274ebd5fd6e7c25e7baf7a.jpg)  
图4-65 2024-T4铝合金各种变形产品纵向无缺口试样在室温的 $S - N$ 曲线
