Repository: C-zj02/CFD-claw

<div align="center">

**English** | [中文](#中文版) | [Français](README_FR.md) | [Русский](README_RU.md) | [हिन्दी](README_HI.md) | [العربية](README_AR.md) | [Português](README_PT.md)

# 🚀 Claude Code Python

**A Complete Python Reimplementation Based on Real Claude Code Source**

*From TypeScript Source → Rebuilt in Python with ❤️*

***
**🔥 Active Development • New Features Weekly 🔥**

</div>

***

## 🎯 What is This?

**Clawd Code** is a **complete Python rewrite** of Claude Code, based on the **real TypeScript source code**.

File: RAG-data/飞机设计手册_第3册_材料(下).pdf-ff21cc7a-47b5-44ab-9472-ce349f7f5ed0.md (part 5 of 12)
续表7-42   
续表 9-1  

<table><tr><td>序号</td><td>品种</td><td></td><td>牌 号</td><td>标 准</td></tr><tr><td rowspan="6">18</td><td rowspan="22">芳纶复合材料</td><td rowspan="3">120型</td><td>Kevlar 49-120F161-188</td><td rowspan="6">BMS8-218350°F固化环氧预浸芳纶织物</td></tr><tr><td>Cycom 985-K120</td></tr><tr><td>MXM-7880/Kevlar 49-120</td></tr><tr><td rowspan="3">285型</td><td>Kevlar 49-285F161-188</td></tr><tr><td>Cycom 985-K285</td></tr><tr><td>MXM-7880/Kevlar 49-285</td></tr><tr><td rowspan="6">19</td><td rowspan="3">120型</td><td>Kevlar 49-120F155-71</td><td rowspan="6">BMS8-219250°F固化环氧预浸芳纶织物</td></tr><tr><td>MXM 7714/Kevlar49-120</td></tr><tr><td>K120/F6986S03-KE-420</td></tr><tr><td rowspan="3">285型</td><td>Kevlar 49-285F155-71</td></tr><tr><td>MXM 7714/Kevlar49-285</td></tr><tr><td>K285/F6986S03-KE-420</td></tr><tr><td rowspan="10">20</td><td rowspan="5">I型1类</td><td>JMSNB-260-120</td><td rowspan="10">BMS8-260内部夹层板及层压板用环氧预浸Kevlar织物</td></tr><tr><td>R9256-2-120K</td></tr><tr><td>CE356/Kevlar120</td></tr><tr><td>MXM 7251/120Kevlar 49</td></tr><tr><td>K120/F6927-KE420</td></tr><tr><td rowspan="5">II型1类</td><td>JMSNB-260-285</td></tr><tr><td>R9256-1-285K</td></tr><tr><td>CE361/Kevlar285</td></tr><tr><td>MXM 7251/285Kevlar 49</td></tr><tr><td>K285/F6927-KE420</td></tr></table>

续表 9-1  

<table><tr><td>序号</td><td>品种</td><td colspan="2"></td><td>牌 号</td><td>标 准</td></tr><tr><td rowspan="2">21</td><td rowspan="4">芳纶复合材料</td><td rowspan="2" colspan="2">181型I类</td><td>MXM 7203/181HP - Kevlar 49</td><td rowspan="2">BMS8-263内装饰层压用环氧预浸Kevlar织物</td></tr><tr><td>R9257 - 181K</td></tr><tr><td rowspan="2">22</td><td colspan="2">1组1型1类A级</td><td>F - 161 - 190Kevlar 285</td><td rowspan="2">DMS2182环氧预浸高强高模芳纶织物</td></tr><tr><td colspan="2">1组1型2类A级</td><td>Cycom 980LFKevlar 285</td></tr><tr><td rowspan="13">23</td><td rowspan="13">非金属蜂窝</td><td rowspan="7">1类</td><td>型级</td><td></td><td rowspan="13">BMS8-124非金属蜂窝芯材</td></tr><tr><td>I 4.0</td><td>HRP 3/16 - 4.0HTP - 3/16 - 4.0</td></tr><tr><td>I 5.5</td><td>HRP 3/16 - 5.5HTP - 3/16 - 5.5</td></tr><tr><td>I 8.0</td><td>HRP 3/16 - 8.0HTP - 3/16 - 8.0</td></tr><tr><td>I 12.0</td><td>HRP 3/16 - 12.0HTP - 3/16 - 12.0</td></tr><tr><td>II 3.5</td><td>HRP 1/4 - 3.5HTP - 1/4 - 3.5</td></tr><tr><td>III 4.5</td><td>HRP 3/8 - 4.5</td></tr><tr><td rowspan="6">4类</td><td>型级</td><td></td></tr><tr><td>I 3.0</td><td>HRH - 10 - 3/16 - 3.0</td></tr><tr><td>II 2.0</td><td>HRH - 10 - 1/4 - 2.0</td></tr><tr><td>III 1.5</td><td>HRH - 10 - 3/8 - 1.5</td></tr><tr><td>IV 3.0</td><td>HRH - 10 - 1/40X - 3.0</td></tr><tr><td>V 5.0</td><td>HRH - 10 - 1/8 - 5.0HMX - 1/8 - 5.0SAH - 1/8 - 5.0</td></tr></table>

续表 9-1  

<table><tr><td>序号</td><td>品种</td><td colspan="2"></td><td>牌 号</td><td>标 准</td></tr><tr><td rowspan="7">23</td><td rowspan="19">非金属蜂窝</td><td rowspan="2">4类</td><td>V 3.0</td><td>HFT-1/8-3.0A-1-48-3SAH II-1/8-3.0</td><td rowspan="10">BMS8-124非金属蜂窝芯材</td></tr><tr><td>VI 1.8</td><td>HMX-3/16-0X-1.8SAH-3/16-0X-1.8</td></tr><tr><td rowspan="3">5类</td><td>型级</td><td></td></tr><tr><td>I 3.04.0</td><td>HFT-3/16-3.0HFT-3/16-4.0</td></tr><tr><td>V 3.04.05.5</td><td>HFT-1/8-3.0HFT-1/8-4.0HFT-1/8-5.5</td></tr><tr><td>6类</td><td>V 3.0</td><td>KOREXTM-1/8-3.0</td></tr><tr><td>7类</td><td>I 16.0</td><td>HDC-3/16-16.0-R2</td></tr><tr><td rowspan="8">24</td><td rowspan="8">I、II类</td><td>I-A型</td><td>NP-3/16-112-4.5</td></tr><tr><td>I-B型</td><td>NP-3/16-112-6.0</td></tr><tr><td>I-C型</td><td>NP-3/16-112-9.0</td></tr><tr><td>II-A型</td><td>NP-1/4-21-4.0</td><td rowspan="5">BMS8-85玻璃布蜂窝芯材</td></tr><tr><td>II-B型</td><td>NP-1/4-21-6.0</td></tr><tr><td>II-C型</td><td>PE-1/4-21-8.0</td></tr><tr><td>III-A型</td><td>PE-3/8-21-2.5</td></tr><tr><td>III-B型</td><td>NP-3/8-21-4.5</td></tr><tr><td rowspan="4">25</td><td colspan="2">1型1类A级</td><td>HRH-10-1/4-3.1HMX-1/4-3.1Gillcore-1/4-4.0ECA-1/4-4.0</td><td rowspan="4">DMS1974芳纶酚醛蜂窝芯材</td></tr><tr><td rowspan="2">1型2类</td><td>A级</td><td>HRH-10-1/4-1.5HMX-1/4-2.0ECA-1/4-3.0</td></tr><tr><td>B级</td><td>HRH-10-1/4-3.0-0XHMX-1/4-3.0-0X</td></tr><tr><td>2型1类</td><td>A级</td><td>HRH-10-3/16-4.2HMX-3/16-4.5ECA-3/16-6.0Gillcore-3/16-6.0</td></tr></table>

续表 9-1  

<table><tr><td>序号</td><td>品种</td><td colspan="2"></td><td>牌 号</td><td>标 准</td></tr><tr><td rowspan="3">25</td><td rowspan="5">非金属蜂窝</td><td rowspan="2">2型2类</td><td>A 级</td><td>HRH-10-3/16-2.0HMX-3/16-3.0Gillcore-3/16-3.5ECA-3/16-4.0</td><td rowspan="3">DMS1974芳纶酚醛蜂窝芯材</td></tr><tr><td>B 级</td><td>HRH-10-3/16-1.8-0XHMX-3/16-2.0-0XECA-3/16-3.0-0X</td></tr><tr><td>3 型2 类</td><td>A 级</td><td>HRH-10-1/8-5.0HMX-1/8-8.0Gillcore-1/8-9.0ECA-1/8-4.0</td></tr><tr><td>26</td><td></td><td></td><td></td><td>AMS-C-8073飞机结构及电气应用玻璃布蜂窝芯</td></tr><tr><td>27</td><td></td><td></td><td></td><td>5.3650酚醛芳纶纸蜂窝</td></tr></table>

# 9.3 材料性能

主要介绍玻璃纤维复合材料、碳纤维复合材料和芳纶复合材料的物理及化学性能、力学性能、耐介质性能，以及芳纶纸蜂窝芯材和玻璃布蜂窝芯材的性能。

# 9.3.1 玻璃纤维复合材料

玻璃纤维复合材料比强度高于铝合金、比模量低于铝合金，抗冲击性较好，耐腐蚀性好，介电性能优良，阻尼性能优异，成本较低，工艺简单，有一定吸湿性。

航空用玻璃纤维复合材料一般选用无碱玻璃纤维，E型玻璃纤维用于一般承力构件、天线罩和雷达罩；S型玻璃纤维属高强度纤维，主要用于承载较大的承力构件，也可用于天线罩和雷达罩。

# （1）物理及化学性能

玻璃纤维复合材料的物理及化学性能见表9-2。

# (2）力学性能

玻璃纤维复合材料的力学性能见表9-3。

# (3）耐介质性能

玻璃纤维复合材料的耐介质性能见表9-4。

# 9.3.2 碳纤维复合材料

碳纤维复合材料比强度、比模量高，抗疲劳性能及阻尼性能优于铝合金，热膨胀系数

表 9-2 玻璃纤维复合材料的物理及化学性能  

<table><tr><td rowspan="3" colspan="2">材 料 性 能</td><td colspan="3">BMS8-139</td><td colspan="3">BMS8-129</td><td colspan="5">BMS8-222</td><td colspan="5">BMS8-79</td><td colspan="5">BMS8-151</td><td colspan="5">BMS8-226</td><td colspan="5"></td><td colspan="5">BMS8-278</td><td>DMS2127</td><td>WLB8.4321</td></tr><tr><td rowspan="2">120型</td><td rowspan="2">1581型</td><td rowspan="2">1584型</td><td rowspan="2">120型</td><td rowspan="2">1581型</td><td rowspan="2">1582型</td><td colspan="2">I型</td><td>II型</td><td>III型</td><td>IV型</td><td rowspan="2">120型</td><td rowspan="2">1543型</td><td rowspan="2">1581型</td><td rowspan="2">1584型</td><td rowspan="2" colspan="5">型</td><td colspan="2">1类</td><td colspan="3">2类</td><td colspan="3">3类</td><td colspan="2">I型</td><td colspan="2">II型</td><td></td><td></td><td></td><td></td><td></td><td></td></tr><tr><td>181类</td><td>120类</td><td>8800类</td><td>2BRK</td><td>MAT</td><td>I</td><td>II</td><td>III</td><td>IV</td><td>I型</td><td>II型</td><td>I型</td><td>II型</td><td>I</td><td>型</td><td>II型</td><td>I型</td><td>250类</td><td>350类</td><td>250类</td><td>350类</td><td></td><td></td><td></td><td></td><td></td><td></td></tr><tr><td rowspan="4">预浸料</td><td>树脂含量,%</td><td>42±3</td><td>36±2</td><td>34±3</td><td>43±3</td><td>36±3</td><td>32±3</td><td>40±4</td><td>32±3</td><td>36±3</td><td>75-90</td><td>45±3</td><td>37±3</td><td>38±2</td><td>36±3</td><td>43-51</td><td>40-46</td><td>38-44</td><td>32-36</td><td>47±3</td><td>35±2</td><td>46±3</td><td>40±3</td><td>46±4</td><td>41±3</td><td>42±3</td><td>42±3</td><td>50±3</td><td>50±3</td><td>3型:40±38型:37±3</td><td>I型:≥37;II型:≥50</td><td></td><td></td><td></td><td></td><td></td><td></td><td></td><td></td></tr><tr><td>树脂流动性,%</td><td colspan="3">17±5</td><td>20±6</td><td>21±5</td><td>10-20</td><td>10-20</td><td>4~18</td><td>10-20</td><td>25-80</td><td colspan="4">14±6</td><td>5-27</td><td>5-27</td><td>5-27</td><td>3-11</td><td>7±4</td><td>7±4</td><td>24±6</td><td>24±4</td><td>14±5</td><td>18±4</td><td>12±6</td><td>22±6</td><td>12±6</td><td>22±6</td><td>5-17</td><td>I型:≥12;II型:≥20</td><td></td><td></td><td></td><td></td><td></td><td></td><td></td><td></td></tr><tr><td>凝胶时间,min</td><td colspan="3"></td><td></td><td></td><td>35~120s</td><td>30-120s</td><td>35-120s</td><td>35-120s</td><td>35-180s</td><td colspan="4">4±2</td><td>2-18</td><td>2-18</td><td>2-18</td><td>6-16</td><td>12±5</td><td>12±5</td><td></td><td></td><td></td><td></td><td>6±3</td><td>4±3</td><td>6±3</td><td>4±3</td><td></td><td></td><td></td><td></td><td></td><td></td><td></td><td></td><td></td><td></td></tr><tr><td>挥发分含量,%</td><td colspan="3">1.5</td><td>≤8</td><td>≤8</td><td>≤6</td><td>≤6</td><td>≤5</td><td>≤6</td><td>≤15</td><td colspan="4">≤1.5</td><td>≤1.5</td><td>≤1.5</td><td>≤1.5</td><td>≤0.75</td><td>≤3.0</td><td>≤2.5</td><td>≤7.5</td><td>≤5.0</td><td>1.5-3.7</td><td>≤2.7</td><td colspan="5">≤1.5</td><td>≤2</td><td>≤1.5</td><td></td><td></td><td></td><td></td><td></td><td></td><td></td></tr><tr><td rowspan="13">层压板</td><td>单层固化厚度,mm</td><td colspan="3"></td><td colspan="2"></td><td colspan="5"></td><td colspan="4"></td><td colspan="6"></td><td colspan="4"></td><td colspan="5"></td><td colspan="2"></td><td>I型:0.26;II型:0.35</td><td></td><td></td><td></td><td></td><td></td><td></td></tr><tr><td>介电常数:室温/干态</td><td colspan="3"></td><td colspan="2"></td><td colspan="5"></td><td rowspan="2" colspan="4">4.37~4.94(9.3GHz)4.37~4.94(9.3GHz)</td><td rowspan="2" colspan="6"></td><td rowspan="2" colspan="4"></td><td rowspan="2" colspan="5"></td><td rowspan="2" colspan="2"></td><td rowspan="2">4.5</td><td rowspan="2"></td><td></td><td></td><td></td><td></td><td></td></tr><tr><td>室温/湿态</td><td colspan="3"></td><td colspan="2"></td><td colspan="5"></td><td></td><td></td><td></td><td></td><td></td></tr><tr><td>介质损耗角正切:室温/干态</td><td colspan="3"></td><td colspan="2"></td><td colspan="5"></td><td rowspan="2" colspan="4">≤0.023(9.3GHz)≤0.023(9.3GHz)</td><td rowspan="2" colspan="6"></td><td rowspan="2" colspan="4"></td><td rowspan="2" colspan="5"></td><td rowspan="2" colspan="2"></td><td rowspan="2"></td><td rowspan="2">0.02</td><td></td><td></td><td></td><td></td><td></td></tr><tr><td>室温/湿态</td><td colspan="3"></td><td colspan="2"></td><td colspan="5"></td><td></td><td></td><td></td><td></td><td></td></tr><tr><td>耐航空液压油:(160±5 T/48h)铅笔硬度</td><td colspan="3">≥4H</td><td colspan="2"></td><td colspan="5"></td><td colspan="4">≥4H</td><td colspan="6"></td><td colspan="4"></td><td colspan="5">≥4H</td><td colspan="2"></td><td></td><td></td><td></td><td></td><td></td><td></td><td></td></tr><tr><td>垂直60s:自熄时间,s</td><td colspan="3">≤15</td><td colspan="2"></td><td colspan="5">≤5</td><td colspan="4">≤15</td><td colspan="6"></td><td colspan="4">≤5</td><td rowspan="3" colspan="5"></td><td rowspan="3" colspan="2"></td><td rowspan="3"></td><td rowspan="3"></td><td></td><td></td><td></td><td></td><td></td></tr><tr><td>燃烧长度,in</td><td colspan="3">≤6</td><td colspan="2"></td><td colspan="5">≤4</td><td colspan="4">≤16</td><td colspan="6"></td><td colspan="4">≤4.5</td><td></td><td></td><td></td><td></td><td></td></tr><tr><td>滴落物熄灭时间,s</td><td colspan="3">≤3</td><td colspan="2"></td><td colspan="5">≤1</td><td colspan="4">≤3</td><td colspan="6"></td><td colspan="4">无滴落物</td><td></td><td></td><td></td><td></td><td></td></tr><tr><td>45°30s:自熄时间,s</td><td colspan="3">≤15</td><td colspan="2"></td><td colspan="5">≤5</td><td colspan="4">≤15</td><td colspan="6"></td><td colspan="4">≤5</td><td rowspan="3" colspan="5"></td><td rowspan="3" colspan="2"></td><td rowspan="3"></td><td rowspan="3"></td><td></td><td></td><td></td><td></td><td></td></tr><tr><td>阴燃时间,s</td><td colspan="3">≤10</td><td colspan="2"></td><td colspan="5">≤5</td><td rowspan="2" colspan="4">≤10</td><td rowspan="2" colspan="6"></td><td rowspan="2" colspan="4">无阴燃没有烧穿</td><td></td><td></td><td></td><td></td><td></td></tr><tr><td>火焰穿透</td><td colspan="3">没有完全烧穿</td><td colspan="2"></td><td colspan="5">没有烧穿</td><td></td><td></td><td></td><td></td><td></td></tr><tr><td>烟密度,4min热释放速率,Qr/QkW·min/m2,kW/m2</td><td colspan="3"></td><td colspan="2"></td><td colspan="5"></td><td colspan="4"></td><td colspan="6"></td><td colspan="4">≤203类II型:35/35</td><td colspan="5"></td><td colspan="2"></td><td></td><td></td><td></td><td></td><td></td><td></td><td></td></tr><tr><td rowspan="7">夹层结构</td><td>垂直60s:自熄时间,s</td><td colspan="3"></td><td colspan="2"></td><td colspan="5">≤5</td><td colspan="4"></td><td colspan="6">≤15</td><td colspan="4">≤5</td><td rowspan="3" colspan="5"></td><td rowspan="3" colspan="2"></td><td rowspan="3"></td><td rowspan="3"></td><td></td><td></td><td></td><td></td><td></td></tr><tr><td>燃烧长度,in</td><td colspan="3"></td><td colspan="2"></td><td colspan="5">≤4</td><td colspan="4"></td><td colspan="6">≤16</td><td colspan="4">≤4.5</td><td></td><td></td><td></td><td></td><td></td></tr><tr><td>滴落物熄灭时间,s</td><td colspan="3"></td><td colspan="2"></td><td colspan="5">≤1</td><td colspan="4"></td><td colspan="6">≤3</td><td colspan="4">无滴落物</td><td></td><td></td><td></td><td></td><td></td></tr><tr><td>烟密度,4min热释放速率,Qr/QkW·min/m2,kW/m2</td><td colspan="3"></td><td colspan="2"></td><td colspan="5">≤20</td><td colspan="4"></td><td colspan="6"></td><td colspan="4">≤203类I型:30/45;3类II型:15/20</td><td colspan="5"></td><td colspan="2"></td><td></td><td></td><td></td><td></td><td></td><td></td><td></td></tr><tr><td>自熄时间,s</td><td colspan="3"></td><td colspan="2"></td><td colspan="5"></td><td colspan="4"></td><td colspan="6">≤15≤10没有烧穿</td><td colspan="4">≤5无阴燃没有烧穿</td><td rowspan="3" colspan="5"></td><td rowspan="3" colspan="2"></td><td rowspan="3"></td><td rowspan="3"></td><td></td><td></td><td></td><td></td><td></td></tr><tr><td>阴燃时间,s</td><td colspan="3"></td><td colspan="2"></td><td colspan="5"></td><td colspan="4"></td><td colspan="6"></td><td colspan="4"></td><td></td><td></td><td></td><td></td><td></td></tr><tr><td>火焰穿透</td><td colspan="3"></td><td colspan="2"></td><td colspan="5"></td><td colspan="4"></td><td colspan="6"></td><td colspan="4"></td><td></td><td></td><td></td><td></td><td></td></tr></table>

表 9-3 玻璃纤维复合材料的力学性能  

<table><tr><td rowspan="4" colspan="2">材 料 性 能</td><td colspan="10">BMS8-139</td><td colspan="5">BMS8-129</td><td colspan="4">BMS8-222</td><td colspan="5">BMS8-79</td><td rowspan="3" colspan="5">BMS8-151</td><td rowspan="3" colspan="5">BMS8-226</td><td rowspan="3" colspan="4">BMS8-278</td><td rowspan="3">DMS2127</td><td rowspan="4">WL88.4321</td><td></td></tr><tr><td colspan="3">120型</td><td colspan="3">1581型 7781型</td><td colspan="3">582型</td><td colspan="2">1584型</td><td colspan="4">1543型</td><td rowspan="2" colspan="4">型</td><td colspan="5">型</td><td></td></tr><tr><td colspan="3">类</td><td colspan="3">类</td><td colspan="3">类</td><td colspan="2">类</td><td colspan="4">类</td><td colspan="5">型</td><td rowspan="2"></td></tr><tr><td>I</td><td>II</td><td>I</td><td>II</td><td>I</td><td>II</td><td>I</td><td>II</td><td>I</td><td>II</td><td>I</td><td>II</td><td>120</td><td>1582</td><td>1582</td><td>1543</td><td colspan="4"></td><td colspan="5"></td><td colspan="5"></td><td colspan="4"></td><td colspan="4"></td><td></td></tr><tr><td rowspan="13">层压板</td><td rowspan="2">压缩强度,ksi室温160±5℉200±5℉350±5℉500±10℉</td><td>54</td><td>54</td><td>54</td><td>45</td><td>45</td><td>41</td><td>36</td><td>33</td><td>80</td><td>73</td><td>40</td><td>40</td><td>40</td><td>50</td><td colspan="4"></td><td>50.037.525.0</td><td>85.063.842.5</td><td>60.045.030.0</td><td>50.037.525.0</td><td>40.030.020.0</td><td colspan="4">32.0</td><td>32.0</td><td>32.0</td><td>32.0</td><td>50.0</td><td>30.0</td><td>45.0</td><td>27.0</td><td>50.0(8型)</td><td>I型:350MPa(RT)II型:270MPa(RT)350MPa(-55℃)270MPa(-55℃)180MPa(+80℃)140MPa(+80℃)</td><td></td><td></td><td rowspan="2"></td><td rowspan="2"></td><td></td></tr><tr><td>27</td><td>24</td><td>32</td><td>25</td><td>27</td><td>24</td><td>20</td><td>18</td><td>47</td><td>42</td><td>35</td><td>35</td><td>35</td><td>40</td><td colspan="4"></td><td colspan="6"></td><td colspan="5"></td><td colspan="4"></td><td colspan="4"></td><td></td><td></td></tr><tr><td rowspan="2">压缩模量,msi室温160±5℉200±5℉350±5℉500±10℉</td><td>2.9</td><td>2.5</td><td>3.1</td><td>2.7</td><td>2.9</td><td>2.5</td><td>2.7</td><td>2.4</td><td>4.5</td><td>3.9</td><td>3.0</td><td>3.0</td><td>3.0</td><td>3.5</td><td colspan="4"></td><td>3.02.251.5</td><td>4.83.62.4</td><td>3.42.55.0</td><td>3.22.41.6</td><td>3.02.251.5</td><td colspan="4">Ⅲ型2.5</td><td>2.5</td><td>2.5</td><td>2.2</td><td>2.15</td><td>1.6</td><td>1.4</td><td>1.0</td><td></td><td></td><td></td><td></td><td rowspan="2"></td><td rowspan="2"></td><td></td></tr><tr><td>2.2</td><td>2.1</td><td>2.7</td><td>2.6</td><td>2.5</td><td>2.4</td><td>2.3</td><td>2.2</td><td>3.9</td><td>3.8</td><td>2.5</td><td>2.5</td><td>2.5</td><td>3.0</td><td colspan="4"></td><td colspan="6"></td><td colspan="5"></td><td colspan="4"></td><td colspan="4"></td><td></td><td></td></tr><tr><td rowspan="2">弯曲强度,MPa室温160±5℉</td><td></td><td></td><td></td><td></td><td></td><td></td><td></td><td></td><td></td><td></td><td></td><td></td><td></td><td></td><td></td><td colspan="3"></td><td></td><td></td><td></td><td></td><td></td><td></td><td></td><td colspan="4"></td><td></td><td colspan="3"></td><td></td><td></td><td></td><td></td><td></td><td>70.0ksi(8型)55.0ksi(8型)</td><td>I型:500II型:380500(-55℃)380(-55℃)300(+80℃)200(+80℃)</td><td></td></tr><tr><td></td><td></td><td></td><td></td><td></td><td></td><td></td><td></td><td></td><td></td><td></td><td></td><td></td><td></td><td></td><td colspan="3"></td><td></td><td></td><td></td><td></td><td></td><td></td><td></td><td colspan="4"></td><td></td><td colspan="3"></td><td></td><td></td><td></td><td></td><td></td><td>I型:22.5(RT)II型:16(RT)22.5(-55℃)18(-55℃)17(+80℃)12(+80℃)</td><td></td><td></td></tr><tr><td>弯曲模量,GPa</td><td></td><td></td><td></td><td></td><td></td><td></td><td></td><td></td><td></td><td></td><td></td><td></td><td></td><td></td><td></td><td colspan="3"></td><td></td><td></td><td></td><td></td><td></td><td></td><td></td><td colspan="4"></td><td></td><td colspan="3"></td><td></td><td></td><td></td><td></td><td></td><td>I型:22.5(RT)II型:16(RT)22.5(-55℃)18(-55℃)280MPa(+80℃)210MPa(+80℃)</td><td></td><td></td></tr><tr><td rowspan="2">拉伸强度,ksi室温160±5℉200±5℉350±5℉500±10℉</td><td>41</td><td>41</td><td>47</td><td>47</td><td>44</td><td>44</td><td>44</td><td>74</td><td>74</td><td>40</td><td>40</td><td>40</td><td>65</td><td colspan="4"></td><td>45.033.822.5</td><td>85.063.842.5</td><td>54.040.527.5</td><td>50.037.525.0</td><td>50.037.525.0</td><td colspan="4">40.0</td><td>50.0</td><td>40.0</td><td>50.0</td><td>18.0</td><td>12.0</td><td>17.0</td><td>11.0</td><td>47.0(8型)</td><td>I型:350MPa(RT)II型:270MPa(RT)350MPa(-55℃)270MPa(-55℃)280MPa(+80℃)210MPa(+80℃)</td><td></td><td></td><td></td><td rowspan="2"></td><td rowspan="2"></td><td></td></tr><tr><td>25</td><td>25</td><td>27</td><td>27</td><td>24</td><td>24</td><td>24</td><td>24</td><td>42</td><td>42</td><td>35</td><td>35</td><td>35</td><td>60</td><td colspan="4"></td><td colspan="6"></td><td colspan="5"></td><td colspan="4"></td><td colspan="4"></td><td></td><td></td></tr><tr><td rowspan="2">拉伸模量,msi室温160±5℉200±5℉350±5℉500±10℉</td><td>2.9</td><td>2.9</td><td>3.1</td><td>3.1</td><td>3.1</td><td>3.1</td><td>2.9</td><td>2.9</td><td>4.5</td><td>4.5</td><td>3.0</td><td>3.0</td><td>3.5</td><td colspan="4"></td><td>2.82.11.4</td><td>4.53.82.25</td><td>3.02.251.5</td><td>3.02.251.5</td><td>2.82.11.4</td><td colspan="4">2.5</td><td>2.5</td><td>2.2</td><td>2.5</td><td>1.75</td><td>1.5</td><td>1.5</td><td>1.3</td><td></td><td></td><td></td><td></td><td></td><td rowspan="2"></td><td rowspan="2"></td><td></td></tr><tr><td>2.4</td><td>2.4</td><td>2.6</td><td>2.6</td><td>2.6</td><td>2.6</td><td>2.4</td><td>2.4</td><td>3.7</td><td>3.7</td><td>3.0</td><td>3.0</td><td>3.0</td><td colspan="4"></td><td colspan="7"></td><td colspan="5"></td><td colspan="4"></td><td colspan="4"></td><td></td><td></td></tr><tr><td rowspan="2">层间剪切强度,ksi室温160±5℉200±5℉</td><td></td><td></td><td></td><td></td><td></td><td></td><td></td><td></td><td></td><td></td><td></td><td></td><td></td><td></td><td colspan="4"></td><td colspan="6"></td><td colspan="5"></td><td colspan="4"></td><td></td><td></td><td></td><td></td><td></td><td rowspan="2"></td><td rowspan="2"></td><td>28MPa(RT)27MPa(-55℃)22MPa(+80℃)</td></tr><tr><td></td><td></td><td></td><td></td><td></td><td></td><td></td><td></td><td></td><td></td><td></td><td></td><td></td><td></td><td colspan="4"></td><td colspan="6"></td><td colspan="5"></td><td colspan="4"></td><td colspan="4"></td><td></td><td></td></tr><tr><td rowspan="7">夹层结构</td><td rowspan="2"></td><td colspan="5">I 类</td><td colspan="6">II 类</td><td colspan="4"></td><td rowspan="2">I 型</td><td>II 型</td><td>III型</td><td colspan="6"></td><td colspan="5">型</td><td colspan="2">I 型 I 类</td><td rowspan="2" colspan="2">II 型所有类</td><td rowspan="2" colspan="4"></td><td rowspan="2" colspan="3"></td><td></td></tr><tr><td colspan="4">120 型</td><td colspan="4">1581 型</td><td colspan="2">120 型</td><td colspan="2">1581 型</td><td></td><td></td><td></td><td colspan="6">181 类120 类8800 类2BRK</td><td colspan="5"></td><td>I</td><td>II</td><td>III</td><td>IV</td><td></td><td></td></tr><tr><td>剥离强度,in·lbf/3in</td><td colspan="4">12</td><td colspan="4">12</td><td colspan="2">12</td><td colspan="2">12</td><td colspan="4"></td><td>6</td><td>5</td><td>6</td><td>10</td><td>8</td><td colspan="4">10</td><td>10</td><td>10</td><td>10</td><td>6</td><td>7.0</td><td>10.0</td><td colspan="5"></td><td colspan="3"></td><td>I 型:90N/76mmII 型:180N/76mm</td><td></td></tr><tr><td>长梁弯曲,lbf室温</td><td colspan="4">145</td><td colspan="4">245</td><td colspan="2">245</td><td colspan="2"></td><td colspan="4"></td><td></td><td></td><td></td><td></td><td></td><td colspan="4"></td><td></td><td></td><td></td><td></td><td></td><td></td><td></td><td></td><td></td><td></td><td></td><td></td><td></td><td></td><td></td><td></td></tr><tr><td>长梁弯曲,P/Y①, psi</td><td colspan="4">130</td><td colspan="4">190</td><td colspan="2">122</td><td colspan="2">190</td><td colspan="4"></td><td></td><td></td><td></td><td></td><td></td><td colspan="4"></td><td></td><td></td><td></td><td></td><td></td><td></td><td></td><td></td><td></td><td></td><td></td><td></td><td></td><td></td><td></td><td></td></tr><tr><td>弯曲强度,ksiP/Y, psi</td><td colspan="4"></td><td colspan="4"></td><td colspan="2"></td><td colspan="2"></td><td colspan="4"></td><td>≥16.1≥65</td><td></td><td></td><td></td><td colspan="5"></td><td>≥8.8≥25</td><td>≥9.9≥50</td><td>≥11.5≥80</td><td>≥8.0≥40</td><td>≥8.8(I型)≥25(I型)≥80(I型)≥150</td><td>≥11.5(I型)≥80(I型)≥150</td><td colspan="5"></td><td colspan="2">I 型:2200MPa, II 型:2300MPa</td><td></td><td></td><td></td></tr><tr><td>平拉强度,psi</td><td colspan="4"></td><td colspan="4"></td><td colspan="2"></td><td colspan="2"></td><td colspan="4"></td><td></td><td></td><td></td><td></td><td colspan="5"></td><td>≥275≥275</td><td>≥275≥275</td><td colspan="5"></td><td colspan="5"></td><td colspan="2">6MPa</td><td></td><td></td></tr></table>

① $\mathrm{P} / \mathrm{Y}$ ：应力一应变曲线起始部分切线的斜率。

小，尺寸稳定性好，电导率较高，冲击韧性较差，孔周边应力集中系数大。

表 9-4 玻璃纤维复合材料的耐介质性能  

<table><tr><td rowspan="4" colspan="2">材 料 性 能</td><td colspan="4">BMS8-139</td><td>DMS2127</td><td rowspan="3" colspan="2">WLB8.4321</td></tr><tr><td colspan="4">350°F/100h, 350±10°F测试</td><td rowspan="2">8型</td></tr><tr><td colspan="2">120型</td><td colspan="2">1581或7781型</td></tr><tr><td>1类</td><td>2类</td><td>1类</td><td>2类</td><td>水煮1h, RT测试</td><td>I型</td><td>II型</td></tr><tr><td rowspan="6">层压板</td><td>压缩强度, ksi经向</td><td>22</td><td>20</td><td>32</td><td>25</td><td>40.0</td><td></td><td></td></tr><tr><td>压缩模量, msi经向</td><td>2.2</td><td>1.9</td><td>2.7</td><td>2.6</td><td></td><td></td><td></td></tr><tr><td>拉伸强度, ksi经向</td><td>25</td><td>25</td><td>27</td><td>27</td><td>45.0</td><td></td><td></td></tr><tr><td>拉伸模量, msi经向</td><td>2.4</td><td>2.4</td><td>2.6</td><td>2.6</td><td></td><td></td><td></td></tr><tr><td>弯曲强度, ksi:蒸馏水/30d喷气燃料/30d Skydrol 500B/30d大气暴晒/360d</td><td></td><td></td><td></td><td></td><td>63.0</td><td>455MPa455MPa420MPa455MPa</td><td>350MPa350MPa330MPa350MPa</td></tr><tr><td>弯曲模量, GPa:蒸馏水/30d喷气燃料/30d Skydrol 500B/30d大气暴晒/360d</td><td></td><td></td><td></td><td></td><td></td><td>2020202020</td><td>15151515</td></tr></table>

航空用碳纤维复合材料一般选用高强、超高强或高模碳纤维，主要用于各种主承力及次承力构件，是目前应用最广泛的复合材料。

# （1）物理及化学性能

碳纤维复合材料的物理及化学性能见表9-5。

# (2）力学性能

碳纤维复合材料的力学性能见表9-6。

# (3) 混杂复合材料力学性能

碳纤维混杂复合材料力学性能见表9-7。

# （4）耐介质性能

碳纤维复合材料的耐介质性能见表9-8。

# 9.3.3 芳纶复合材料

芳纶复合材料比强度优于其他纤维复合材料，比模量优于铝合金，但低于碳纤维复合材料，热膨胀系数小，介电性能好，纤维一树脂黏结差，层间强度低，机械加工比较困难，吸湿性大。

航空用芳纶复合材料一般选用Kevlar-49、Kevlar-149芳纶，Kevlar-149的吸湿性能及与树脂相容性方面明显优于Kevlar-49。芳纶复合材料主要用于经受冲刷的各种整流罩等次承力构件。

# （1）物理及化学性能

芳纶复合材料的物理及化学性能见表9-9。

# (2）力学性能

芳纶复合材料的力学性能见表9-10。

表 9-5 碳纤维复合材料的物理及化学性能  

<table><tr><td rowspan="3" colspan="2">材 料 性 能</td><td rowspan="2" colspan="4">BMS8-212</td><td rowspan="2" colspan="3">BMS8-256</td><td colspan="4">BMS8-168</td><td rowspan="3">DMS2163</td><td rowspan="3">DMS2197</td><td rowspan="3">DAN1287</td><td rowspan="3">DAN1050</td><td rowspan="3">DAN1208</td></tr><tr><td>I型</td><td colspan="2">II型</td><td>III型</td></tr><tr><td>I型</td><td>II型</td><td>III型</td><td>IV型</td><td>I型</td><td>II型</td><td>IV型</td><td>1、2类</td><td>1类</td><td>2类</td><td>2类</td></tr><tr><td rowspan="5">预浸料</td><td>树脂含量,%</td><td>42±2</td><td>35±2</td><td>37±2</td><td>40±2</td><td>44±2</td><td>38±2</td><td>40±2</td><td>35±2</td><td>40±2</td><td>42±2</td><td>42±2</td><td>1、2型:39~453型2类:37~43</td><td>39~45</td><td></td><td>40±2.5</td><td>40±2.5</td></tr><tr><td>挥发分含量,%</td><td colspan="4">≤2.5</td><td colspan="3">≤1.0</td><td>≤2</td><td>≤2</td><td>≤2</td><td>≤2</td><td>≤2.0</td><td>≤2.0</td><td></td><td>&lt;2.0</td><td>&lt;2.0</td></tr><tr><td>树脂流动性,%</td><td colspan="4">20±6.5</td><td colspan="3">19±6</td><td>9~22</td><td>7~19</td><td>5~17</td><td>5~19</td><td></td><td>15~35</td><td></td><td>≥12</td><td>≥12</td></tr><tr><td>凝胶时间,min</td><td colspan="4">13.5±4.5</td><td colspan="3"></td><td>7~19</td><td>3~13</td><td>2~10</td><td>3~14</td><td>17~28(350°F)</td><td>3~7</td><td></td><td></td><td></td></tr><tr><td>湿含量,%</td><td>≤0.3</td><td>≤0.3</td><td>≤0.3</td><td></td><td colspan="3">≤0.3</td><td colspan="4"></td><td></td><td></td><td></td><td></td><td></td></tr><tr><td rowspan="5">层压板</td><td>空隙率,%</td><td colspan="4"></td><td colspan="3">≤0.1</td><td colspan="4">≤2.0</td><td>≤2.0</td><td>≤2.0</td><td></td><td></td><td></td></tr><tr><td>表面贫树脂,%</td><td colspan="4">≤0.3</td><td colspan="3"></td><td colspan="4"></td><td></td><td></td><td></td><td></td><td></td></tr><tr><td>耐航空液压油,(BMS3-11)铅笔硬度</td><td colspan="4"></td><td colspan="3"></td><td colspan="4">≥4H</td><td></td><td></td><td></td><td></td><td></td></tr><tr><td>垂直60s:自熄时间,s燃烧长度,in滴落物熄灭时间,s</td><td colspan="4"></td><td colspan="3"></td><td colspan="4">≤8(III型)≤4(III型)≤1(III型)</td><td></td><td></td><td></td><td></td><td></td></tr><tr><td>45°30s:自熄时间,s阴燃时间,s火焰穿透</td><td colspan="4"></td><td colspan="3"></td><td colspan="4">≤8(III型)≤3(III型)没有完全烧穿(III型)</td><td></td><td></td><td></td><td></td><td></td></tr></table>

表 9-6 碳纤维复合材料的力学性能  

<table><tr><td rowspan="2">材 料 性 能</td><td colspan="7">BMS8-212</td><td colspan="4">BMS8-256</td><td colspan="6">BMS8-168</td><td colspan="2"></td><td colspan="3">DMS2163</td><td rowspan="2">DMS2197</td><td>DAN1050</td><td colspan="2">DAN1208</td></tr><tr><td>1.3类Ⅱ型</td><td>1.3类Ⅲ型</td><td>2类Ⅱ型</td><td>2类Ⅲ型</td><td>2类Ⅳ型</td><td>1类</td><td>2类</td><td>1.3类Ⅱ型</td><td>2类Ⅱ型</td><td>2类Ⅳ型</td><td>1类</td><td>1.3类Ⅱ型</td><td>2类Ⅱ型</td><td>2类Ⅳ型</td><td>1类</td><td>1.3类Ⅱ型</td><td>2类Ⅱ型</td><td>2类Ⅳ型</td><td>1类</td><td>2类</td><td>3型2类</td><td></td><td>经向</td><td>纬向</td><td></td></tr><tr><td>a(或经向)拉伸强度,ksi -75F -65F 室温 185 185 185 185 185 185 185 185 185 185 185 185 185 185 185 185 185 185 185 185 185 185 185 185 185 186</td><td>175 160 180 180 180 180 180 17-20 17-20 17-20 17-20 17-20 17-20 17-20 17-20 17-20 17-20 17-20 17-20 17-20 17-20 17-20 17-20 17-20 165 9000 9500 9000 9000</td><td>65 65 70 70 70 70 70 70 8.5-11 8.5-11 8.5-11 8.5-11 8.5-11 8.5-11 8.5-11 8.5-11 8.5-11 8.5-11 8.5-11 8.5-11 8.5-11 8.5-11 8.5-11 7.2-9.6 7.2-9.6 7.2-9.6 7.2-9.6 7.2-9.6 7.2-9.6 7.2-9.6 7.2-9.6 7.2-9.6 7.2-9.6 7.2-9.6 7.2-9.6 7.2-9.6 7.5-10 7.5-10 7.5-10 7.5-10 7.5-10 7.5-10 7.5-10 7.5-10 7.5-10 7.5-10 7.5-10 7.5-10 7.5-10 7.5-10 7.5-10 8.5-11 8.5-11 8.5-11 8.5-11 8.5-11 8.5-11 8.5-11 8.5-11 8.5-11 8.5-11 8.5-11 8.5-11 8.5-11 8.5-11</td><td>65 65 60 60 60 60 60 60 60 60 60 60 60 60 60 60 60 60 60 60 60 60 60 60 60 60 60 60 60 60 60 60 60 60 60 60</td><td>190 200 200 200 200 200 200 200 200 200 200 200 200 200 200 200 200 200 200 200 200 200 200 200 200 200 210(75F) 210(75F) 210(75F) 210(75F) 210(75F) 210(75F) 210(75F) 210(75F) 210(75F) 210(75F) 210(75F) 210(75F)</td><td>65 F (75F)</td><td>87(75F)</td><td>175 175 175 175 175 175 175 175 175 175 175 175 175 175 175 175 175 175 175 175 175 175 175 175 175 175</td><td>170 170 170 170 170 170 170 170 170 170 170 170 170 170 170 170 170 170 170 170 170 170 170 170 170 170</td><td>70 70 70 70 70 70 70 70 70 70 70 70 70 70 70 70 70 70 70 70 70 70 70 70 70 70 70 70 70 70 70 70 70 70 17.0</td><td>150</td><td>80</td><td>210 210 210 210 210 210 210 210 210 210 210 210 210 210 210 210 210 210 210 210 210 210 210 210 210 210</td><td>70 (-67F) 75(室温) 75(室温) 75(室温) 75(室温) 75(室温) 75(室温) 75(室温) 75(室温) 75(室温) 75(室温) 75(室温) 75(室温) 75(室温) 75(室温) 75(室温)</td><td>1250N/mm² (-55°C) 1250N/mm² (23°C) 1250N/mm² (23°C) 1250N/mm² (80°C) 1250N/mm² (-55°C) 1250N/mm² (23°C) 1250N/mm² (80°C) 1250N/mm² (-55°C) 1250N/mm² (23°C) 1250N/mm² (80°C) 1250N/mm² (-55°C) 1250N/mm² (23°C) 1250N/cm² (80°C) 1250N/mm² (-55°C) 1250N/mm² (23°C) 1250N/mm² (80°C) 1250N/mm² (-55°C) 1250N/mm² (23°C) 1250N/mm² (80°C) 1250N/mm² (-55°C) 140(75F) 140(75F) 140(75F) 140(75F) 140(75F) 140(75F) 140(75F) 140(75F) 140(75F) 140(75F) 140(75F) 140(75F ) 140(75F) 140(75F) 140(75F) 140(75F) 140(75F) 140(75F) 140(75F) 140(75F) 140(75F) 140(75F) 140(75F)</td><td>8.5 (-67F) 9.0 (室温) 9.0 (室温) 9.0 (室温) 9.0 (室温) 9.0 (室温) 9.0 (室温) 9.0 (室温) 9.0 (室温) 9.0 (室温) 9.0 (室温) 9.0 (室温) 9.0 (室温) 9.0 (室温) 90Km/mm² (-55°C) 90Km/mm² (23°C) 90Km/mm² (80°C) 90Km/mm² (-55°C) 90Km/mm² (23°C) 90Km/mm² (80°C)</td><td></td><td></td><td></td><td></td><td></td><td></td><td></td><td></td><td></td><td></td><td></td></tr><tr><td>a(或经向)拉伸强度,ksi -75F -65F 室温 185 185 185 185 185 185 185 185 185 185 185 185 185 185 185 185 185 185 140(75F) 140(75F) 140(75F) 140(75F) 140(75F) 140(75F) 140(75F) 140(75F) 140(75F) 140(75F) 140(75F)140(75F) 140(75F) 140(75F) 140(75F) 140(75F) 140(75F) 140(75F) 140(75F) 140(75F) 140(75F) 140(75F) 210(75F) 210(75F) 210(75F) 210(75F) 210(75F) 210(75F) 210(75F) 210(75F) 210(75F) 210(75F) 211(75F) 211(75F) 211(75F) 211(75F) 211(75F) 211(75F) 211(75F) 211(75F) 211(75F) 211(75F) 211(75F) 211 (75F) 211(75F) 211(75F) 211(75F) 211(75F) 211(75F) 211(75F) 211(75F) 211(75F) 211(75F) 211(75F) 211(85F) 211(85F) 211(85F) 211(85F) 211(85F) 211(85F) 211(85F) 211(85F) 211(85F) 211(85F) 211(85F) 211(84F) 211(84F) 211(84F) 211(84F) 211(84F) 211(84F) 211(84F) 211(84F) 211(84F) 211(84F) 211(84F) 211(84 F) 211(84F) 211(84F) 211(84F) 211(84F) 211(84F) 211(84F) 211(84F) 211(84F) 211(84F) 211(84F) 211(84F )</td><td>65 F (75F)</td><td>8.5 (-67F) 9.0 (室温) 9.0 (室温) 9.0 (室温) 9.0 (室温) 9.0 (室温) 9.0 (室温) 9.0 (室温) 9.0 (室温) 9.0 (室温) 9.0 (室温) 9.0 (室温和) 9.0 (室温) 9.0 (室温) 9.0 (室温) 9.0 (室温和) 9.0 (室温和) 9.0 (室温和) 9.0 (室温和) 9.0 (室温和) 9.0 (室温和) 9.0 (室温和) 9.0 (室温和) 9.0 (室温和) 9.0 (室温和) 9.0 (室温和) 9.0 (室温和) 9.0 (室温和) 90Km/mm² (-55°C) 90Km/mm² (23°C) 90Km/mm² (80°C) 90Km/mm² (-55°C) 90Km/mm² (23°C) 90Km/mm² (80°C) 90Km/mm² (-55°C) 90Km/mm² (23°C) 90Km/mm² (-55°C) 90Km/mm² (80°C) 90Km/mm² (-55°C) 90Km/mm² (23°C) 90Km/mm² (-55°C) 90Km/mm² (80°C) 90Km/mm² (-55°C) 90Km/mm² (80°C) 90Km/mm² (-55°C) 90Km/mm² (80°C) 90Km/mm² (-55°C) 90Km/mm² (80°C) 90Km/mm² (-55°C) 90Km/mm² (80°C) 8500 8500 8500 8500 8500 8500 8500 8500 8500 8500 8500 8500 8500 8500 8500 8500 8500 8500 8500 8500 850</td><td>6.5 F (75F) 6.5 F (75F) 6.5 F (75F) 6.5 F (75F) 6.5 F (75F) 6.5 F (75F) 6.5 F (75F) 6.5 F (75F) 6.5 F (75F) 6.5 F (75F) 6.5 F (75F)</td><td>8.5 (-67F) 9.0 (室温) 9.0 (室温) 9.0 (室温和) 9.0 (室温和) 9.0 (室温和) 9.0 (室温和) 9.0 (室温和) 9.0 (室温和) 9.0 (室温和) 9.0 (室温和) 9.0 (室温和) 9.0 (室温和) 90Km/mm² (-55°C) 90Km/mm^2 (23°C) 90Km/mm² (80°C)</td><td></td><td></td><td></td><td></td><td></td><td></td><td></td><td></td><td></td><td></td><td></td><td></td><td></td><td></td><td></td><td></td><td></td><td></td><td></td><td></td><td></td><td></td></tr><tr><td>a(或经向)拉伸强度,ksi -75F -65F 室温 185 185 185 185 185 185 185 185 185 185 185 185 185 185 210(75F) 210(75F) 210(75F) 210(75F) 210(75F) 210(75F) 210(75F) 210(75F) 210(75F) 210(75F) 210(75F)211(75F)211(75F)211(75F)211(75F)211(75F)211(75F)211(75F)211(75F)211(75F)211(75F)211(75F)211(75F)211(75 F)211(75F)211(75F)211(75F)211(75F)211(75F)211(75F)211(75F)211(75F)211(75F)211(75F)211(75F)211(75F)21</td><td>65 F (75F)</td><td>65 F (75F)</td><td>65 F (75F)</td><td>65 F (75F)</td><td>65 F (75F)</td><td>65 F (75F)</td><td>65 F (75F)</td><td>65 F (75F)</td><td>65 F (75F)</td><td>65 F (75F)</td><td>65 F (75F)</td><td>65 F (75F)</td><td></td><td></td><td></td><td></td><td></td><td></td><td></td><td></td><td></td><td></td><td></td><td></td><td></td><td></td></tr></table>

续表 9-6  

<table><tr><td rowspan="2">材 料</td><td colspan="7">BM58-212</td><td colspan="3">BM58-256</td><td colspan="5">BMS8-168</td><td></td><td colspan="3">DMS2163</td><td rowspan="2">DMS2197</td><td>DAN1050</td><td colspan="2">DAN1208</td></tr><tr><td>1、3类II型</td><td>1、3类III型</td><td>2类II型</td><td>2类III型</td><td>2类IV型</td><td>1类</td><td>2类</td><td>1、3类II型</td><td>2类I型</td><td>2类IV型</td><td>I型I类</td><td>II型I类</td><td>I型2类</td><td>II、III型2类</td><td>1型</td><td>2型</td><td colspan="2">3型2类</td><td></td><td>经向</td><td>纬向</td><td></td></tr><tr><td>90°(或纬向)种强度，ksi室温</td><td></td><td></td><td></td><td></td><td></td><td></td><td></td><td></td><td></td><td></td><td></td><td></td><td></td><td></td><td></td><td></td><td></td><td>5.5</td><td></td><td>38N/mm2(-55℃)42N/mm2(23℃)36N/mm2(80℃)</td><td></td><td></td><td></td></tr><tr><td>90°(或纬向)种极量，mii室温</td><td></td><td></td><td></td><td></td><td></td><td></td><td></td><td></td><td></td><td></td><td></td><td></td><td></td><td></td><td></td><td></td><td></td><td>1.4</td><td></td><td>9090N/mm2(-55℃)7720N/mm2(23℃)5900N/mm2(80℃)</td><td></td><td></td><td></td></tr><tr><td>90°(或纬向)缩强度，N/mm2-55℃23℃80℃</td><td></td><td></td><td></td><td></td><td></td><td></td><td></td><td></td><td></td><td></td><td></td><td></td><td></td><td></td><td></td><td></td><td></td><td></td><td></td><td>175</td><td></td><td></td><td></td></tr><tr><td>磨极量，kN/mm2-55℃23℃80℃</td><td></td><td></td><td></td><td></td><td></td><td></td><td></td><td></td><td></td><td></td><td></td><td></td><td></td><td></td><td></td><td></td><td></td><td></td><td></td><td>8.4</td><td></td><td></td><td></td></tr><tr><td>经间剪切强度，N/mm2-55℃23℃80℃</td><td></td><td></td><td></td><td></td><td></td><td></td><td></td><td></td><td></td><td></td><td></td><td></td><td></td><td></td><td></td><td></td><td></td><td></td><td></td><td>105</td><td>50505040</td><td>505040</td><td></td></tr><tr><td>45°剪切强度，N/mm2-55℃23℃80℃</td><td></td><td></td><td></td><td></td><td></td><td></td><td></td><td></td><td></td><td></td><td></td><td></td><td></td><td></td><td></td><td></td><td></td><td></td><td></td><td>938682</td><td></td><td>150120100</td><td></td></tr><tr><td>剪切强度，N/mm2-55℃23℃80℃</td><td></td><td></td><td></td><td></td><td></td><td></td><td></td><td></td><td></td><td></td><td></td><td></td><td></td><td></td><td></td><td></td><td></td><td></td><td></td><td>4.554.73.5</td><td></td><td>55.4.2</td><td></td></tr><tr><td></td><td colspan="4">II、III型1、3类</td><td colspan="3">II、III、IV型2类</td><td colspan="9"></td><td colspan="6"></td><td></td></tr><tr><td>平拉强度，psi-65℉室温160℉</td><td colspan="3">600</td><td colspan="4">600</td><td>550(-75℉)600(75℉)550(200℉)</td><td>550(-75℉)600(75℉)550(200℉)</td><td></td><td></td><td>425450425</td><td></td><td>500575500</td><td></td><td></td><td></td><td></td><td></td><td></td><td></td><td></td><td></td></tr><tr><td>长梁弯曲：载荷，lbfP/Y,psi</td><td colspan="3">200240</td><td colspan="4">210200</td><td>250(75℉)170(200℉/湿)250(75℉)230(200℉/湿)</td><td>210(75℉)150(200℉/湿)150(75℉)125(200℉/湿)</td><td>210(75℉)150(200℉/湿)150(75℉)125(200℉/湿)</td><td></td><td></td><td></td><td></td><td></td><td></td><td></td><td></td><td></td><td></td><td></td><td></td><td></td></tr></table>

表 9-7 碳纤维/芳纶混杂复合材料力学性能  

<table><tr><td rowspan="4" colspan="2">材 料 性 能</td><td colspan="4">BMS8-212/BMS8-218</td><td colspan="4">BMS8-168/BMS8-219</td></tr><tr><td colspan="4">BMS8-212</td><td colspan="4">MS8-219 285型</td></tr><tr><td colspan="2">Ⅲ型145级</td><td colspan="2">Ⅳ型3K-70-PW</td><td colspan="4">BMS8-168</td></tr><tr><td>干态</td><td>160±10°F水/10d</td><td>干态</td><td>160±10°F水/10d</td><td>I型1类145级</td><td>I型2类3K-70-PW</td><td>II、III型1类145级</td><td>II、III型2类3K-70-PW</td></tr><tr><td rowspan="11">层压板</td><td>层板梁弯曲:极限载荷,1bf/in</td><td></td><td></td><td></td><td></td><td></td><td></td><td></td><td></td></tr><tr><td>-65°F</td><td>500</td><td></td><td>350</td><td></td><td>550</td><td>375</td><td>525</td><td>375</td></tr><tr><td>室温</td><td>450</td><td>450</td><td>350</td><td>350</td><td>470</td><td>350</td><td>450</td><td>325</td></tr><tr><td>160°F</td><td>400</td><td>350</td><td>300</td><td>300</td><td>425</td><td>325</td><td>300</td><td>250</td></tr><tr><td>270°F</td><td>350</td><td>225</td><td>250</td><td>150</td><td></td><td></td><td></td><td></td></tr><tr><td>室温/湿态①</td><td></td><td></td><td></td><td></td><td>400</td><td>300</td><td>275</td><td>225</td></tr><tr><td>160°F/湿态①斜率/宽度,1bf/in</td><td></td><td></td><td></td><td></td><td>225</td><td>160</td><td></td><td></td></tr><tr><td>-65°F</td><td>1600</td><td></td><td>1100</td><td></td><td>1400</td><td>1100</td><td>1400</td><td>1000</td></tr><tr><td>室温</td><td>1600</td><td>1600</td><td>1000</td><td>1000</td><td>1350</td><td>1000</td><td>1350</td><td>945</td></tr><tr><td>160°F</td><td>1500</td><td>1500</td><td>975</td><td>975</td><td>1300</td><td>945</td><td>1300</td><td>875</td></tr><tr><td>270°F</td><td>1400</td><td>1400</td><td>900</td><td>900</td><td></td><td></td><td></td><td></td></tr><tr><td rowspan="15">夹层结构</td><td>长梁弯曲:极限载荷,1bf</td><td></td><td></td><td></td><td></td><td></td><td></td><td></td><td></td></tr><tr><td>-65°F</td><td>250</td><td></td><td>225</td><td></td><td>330</td><td></td><td>240</td><td>200</td></tr><tr><td>室温</td><td>225</td><td></td><td>200</td><td></td><td>250</td><td>250</td><td>185</td><td>170</td></tr><tr><td>160°F</td><td>200</td><td></td><td>200</td><td></td><td>200</td><td></td><td>135</td><td>140</td></tr><tr><td>270°F</td><td>150</td><td></td><td>150</td><td></td><td></td><td></td><td></td><td></td></tr><tr><td>P/Y②, psi</td><td></td><td></td><td></td><td></td><td></td><td></td><td></td><td></td></tr><tr><td>-65°F</td><td>300</td><td></td><td>250</td><td></td><td>200</td><td></td><td>225</td><td>175</td></tr><tr><td>室温</td><td>300</td><td></td><td>225</td><td></td><td>260</td><td>215</td><td>200</td><td>150</td></tr><tr><td>160°F</td><td>275</td><td></td><td>225</td><td></td><td>250</td><td></td><td>175</td><td>150</td></tr><tr><td>270°F</td><td>250</td><td></td><td>200</td><td></td><td></td><td></td><td></td><td></td></tr><tr><td>平拉强度,psi:</td><td></td><td></td><td></td><td></td><td></td><td></td><td></td><td></td></tr><tr><td>-65°F</td><td>600</td><td></td><td>600</td><td></td><td>600</td><td>600</td><td>600</td><td>600</td></tr><tr><td>室温</td><td>550</td><td></td><td>600</td><td></td><td></td><td></td><td>650</td><td>650</td></tr><tr><td>160°F</td><td>500</td><td></td><td>500</td><td></td><td></td><td></td><td>600</td><td>600</td></tr><tr><td>270°F</td><td>400</td><td></td><td>400</td><td></td><td></td><td></td><td></td><td></td></tr></table>

① $160 \pm 10^{\circ} \mathrm{F}$ 水中浸 $14 \mathrm{~d}$ 。  
② P/Y：应力一应变曲线起始部分切线的斜率。

表 9-9 芳纶复合材料的物理及化学性能
