Repository: C-zj02/CFD-claw

<div align="center">

**English** | [中文](#中文版) | [Français](README_FR.md) | [Русский](README_RU.md) | [हिन्दी](README_HI.md) | [العربية](README_AR.md) | [Português](README_PT.md)

# 🚀 Claude Code Python

**A Complete Python Reimplementation Based on Real Claude Code Source**

*From TypeScript Source → Rebuilt in Python with ❤️*

***
**🔥 Active Development • New Features Weekly 🔥**

</div>

***

## 🎯 What is This?

**Clawd Code** is a **complete Python rewrite** of Claude Code, based on the **real TypeScript source code**.

File: RAG-data/中国航空材料手册(第1版) 第1卷 结构钢 不锈钢001-200.pdf-c18ac419-eb6a-449f-8c50-a50393558250.md (part 6 of 7)
# 不锈钢
绪论 587
注：热处理制度为 $870^{\circ}\mathrm{C}$ 油淬 $+560^{\circ}\mathrm{C}$ 回火。

3.6.1.2 表面裂纹断裂韧度 见表3-21。

试验采用板状拉伸试样， $L - S$ 方向， $L / W = 2$ 或1.5；材料强度 $\sigma_{\mathrm{b}} = 1116\mathrm{MPa}$ 。

表321[8]  

<table><tr><td rowspan="2">热处理制度</td><td colspan="4">试样</td><td>σ</td><td>σr</td><td>K0</td><td>K0</td></tr><tr><td>B, mm</td><td>W, mm</td><td>a/B</td><td>a/c</td><td colspan="2">MP a</td><td colspan="2">MN/m3/2</td></tr><tr><td rowspan="5">860℃淬火+520℃回火</td><td>5.95</td><td>36.3</td><td>0.512</td><td>0.512</td><td>996</td><td>996</td><td>100.1</td><td rowspan="5">98.9</td></tr><tr><td>6.00</td><td>36.2</td><td>0.513</td><td>0.526</td><td>971</td><td>971</td><td>96.4</td></tr><tr><td>6.01</td><td>36.2</td><td>0.502</td><td>0.513</td><td>1006</td><td>1006</td><td>99.5</td></tr><tr><td>6.02</td><td>36.2</td><td>0.507</td><td>0.520</td><td>999</td><td>999</td><td>98.5</td></tr><tr><td>5.99</td><td>36.2</td><td>0.508</td><td>0.515</td><td>1002</td><td>1002</td><td>99.5</td></tr></table>

续表 3-21  

<table><tr><td rowspan="2">热处理制度</td><td colspan="4">试样</td><td>σ</td><td>σr</td><td>K0</td><td>Kq</td></tr><tr><td>B, mm</td><td>W, mm</td><td>a/B</td><td>a/C</td><td colspan="2">MPa</td><td colspan="2">MN/m³/²</td></tr><tr><td rowspan="15">860℃淬火+520℃回火</td><td>6.02</td><td>48.3</td><td>0.515</td><td>0.525</td><td>1040</td><td>1040</td><td>103.7</td><td rowspan="5">103.9</td></tr><tr><td>5.98</td><td>48.3</td><td>0.527</td><td>0.517</td><td>1027</td><td>1027</td><td>105.0</td></tr><tr><td>6.01</td><td>48.3</td><td>0.532</td><td>0.525</td><td>1027</td><td>1027</td><td>104.5</td></tr><tr><td>5.99</td><td>48.3</td><td>0.513</td><td>0.522</td><td>1037</td><td>1037</td><td>102.8</td></tr><tr><td>6.00</td><td>48.3</td><td>0.523</td><td>0.520</td><td>1027</td><td>1027</td><td>103.5</td></tr><tr><td>6.02</td><td>60.2</td><td>0.512</td><td>0.526</td><td>1052</td><td>1052</td><td>104.0</td><td rowspan="5">103.4</td></tr><tr><td>5.99</td><td>60.4</td><td>0.531</td><td>0.544</td><td>1049</td><td>1049</td><td>104.0</td></tr><tr><td>6.00</td><td>60.4</td><td>0.543</td><td>0.543</td><td>1040</td><td>1040</td><td>105.7</td></tr><tr><td>5.90</td><td>60.4</td><td>0.504</td><td>0.543</td><td>1062</td><td>1062</td><td>101.2</td></tr><tr><td>5.99</td><td>60.5</td><td>0.507</td><td>0.548</td><td>1060</td><td>1060</td><td>101.2</td></tr><tr><td>6.06</td><td>60.4</td><td>0.536</td><td>0.542</td><td>1050</td><td>1050</td><td>105.8</td><td rowspan="5">105.1</td></tr><tr><td>6.06</td><td>60.4</td><td>0.550</td><td>0.560</td><td>1034</td><td>1034</td><td>106.2</td></tr><tr><td>6.00</td><td>60.3</td><td>0.545</td><td>0.549</td><td>1047</td><td>1047</td><td>106.3</td></tr><tr><td>6.05</td><td>60.4</td><td>0.548</td><td>0.548</td><td>1045</td><td>1047</td><td>105.1</td></tr><tr><td>6.04</td><td>60.4</td><td>0.537</td><td>0.579</td><td>1056</td><td>1056</td><td>102.1</td></tr></table>

注： $\sigma$ ——为计算应力； $\sigma_{\mathrm{r}}$ ——为剩余强度。

3.6.3 疲劳裂纹扩展速率 在 $870^{\circ}\mathrm{C}$ 油淬 $+560^{\circ}\mathrm{C}$ 回火后， $\mathrm{da} / \mathrm{d}N$ （均值） $= 9.56\times$ $10^{-11}(\Lambda K)^{3.21[2]}$ ；最大剩余标准差 $S_{\mathrm{ymax}} = 0.0660$ ；相关系数 $r = 0.953$ 。

3.6.4 应力强度因子门坎值 $\overline{\Delta K_{\mathrm{th}}} = 4.22\mathrm{MN / m}^{3 / 2[2]}$ 。

# 4 组织结构

4.1 相变温度 见表4-1。

表4-1[4]  

<table><tr><td>名 称</td><td>A c 1</td><td>A c 3</td><td>A r &quot;</td><td>Ms</td></tr><tr><td rowspan="2">θ, ℃</td><td>740</td><td>810</td><td>405~330</td><td>342</td></tr><tr><td>695</td><td>800</td><td>405~350</td><td>330</td></tr></table>

4.2 时间-温度-组织转变曲线 见图4-1和图 $4 - 2$ 。

图片摘要：该图主要展示 4 1[4]。
![](images/a7b817d708f49b140fd90f6d4a535b9f3b3d12b798c83116315ca2346dcc4db2.jpg)  
1, s   
图42 18Cr2Ni4WA钢连续冷却转变曲线  
（用钢成分为 $C = 0.18\%$ ， $\mathrm{Si} = 0.31\%$ ， $\mathrm{Mn} = 0.37\%$ ， $\mathrm{Cr} = 0.55\%$ ， $\mathrm{Ni} = 4.05\%$ ， $\mathrm{W} = 0.75\%$ ， $\mathrm{P} = 0.014\%$ ， $\mathrm{S} = 0.25\%$   
0.013。奥氏体化温度为 $950\mathrm{C}$ ）

t,s   
图片摘要：该图主要展示 42 18Cr2Ni4WA钢连续冷却转变曲线。
![](images/ab9793a073ebe58105414716e441b1739cb2c11d3dc91a91ff3ac3b269754967.jpg)  
图41 $18\mathrm{Cr}2\mathrm{Ni}4\mathrm{WA}$ 钢等温转变曲线（用钢成分为 $C = 0.18\%$ ， $\mathrm{Cr} = 1.67\%$ ， $\mathrm{Ni} = 4.34\%$ ， $W = 0.51\%$ 。奥氏体化温度为 $860^{\circ}\mathrm{C}$ ）

4.3 合金组织结构 18Cr2Ni4WA钢空淬和油淬后的组织为马氏体、下贝氏体和粒状贝氏体的复合组织。依照工件大小和淬火冷却速度不同，各组成相的量有所变化。该钢在调质或淬火加低温回火状态下使用，所以最终热处理后的组织为上述淬火组织的高温或低温回火组织。

# 5 工艺性能与要求

5.1 成形性能 冷变形塑性低，但热压力加工性能良好。热压力加工的加热温度为 $1200^{\circ}\mathrm{C}$ ，开锻（轧）温度为 $1180^{\circ}\mathrm{C}$ ，终锻（轧）温度不低于 $850^{\circ}\mathrm{C}$ ，随后缓冷。

# 5.2 焊接性能

# 5.3 零件热处理工艺

# 5.3.1 热处理工艺参数 见表5-1。

表5-1[9，10]  

<table><tr><td>名称</td><td>正火</td><td>高温回火</td><td>淬火</td><td>回火</td><td>渗碳</td><td>淬火</td><td>回火</td><td>碳氮共渗</td><td>回火</td></tr><tr><td>加热温度,℃</td><td>950</td><td>650~680</td><td>850~860</td><td>525~575或150~170</td><td>900~920</td><td>840~860</td><td>150~170</td><td>840~860</td><td>170~200</td></tr><tr><td>冷却方法</td><td>空冷</td><td>空冷</td><td>油或空冷</td><td>空冷</td><td>-</td><td>油冷</td><td>空冷</td><td>油冷</td><td>空冷</td></tr></table>

# 5.3.2 末端淬透性曲线 见图5-1。

图片摘要：该图主要展示 5 1[9，10]。
![](images/ce46826002137c3ba33722ab78472c0c2a9fe7482a9e3a73def61703b95ee21a.jpg)  
图5-1 18Cr2Ni4WA钢末端淬透性曲线[4]

（1—用钢成分为 $C = 0.18\%$ ， $\mathrm{Mn} = 0.60\%$ ， $\mathrm{Si} = 0.20\%$ ， $\mathrm{Cr} = 1.67\%$ ， $\mathrm{Ni} = 4.31\%$ ， $\mathrm{W} = 0.51\%$ 。奥氏体化温度为 $900^{\circ}\mathrm{C}$ 。2—用钢成分为 $C = 0.15\%$ ， $\mathrm{Mn} = 0.53\%$ ， $\mathrm{Si} = 0.35\%$ ， $\mathrm{Cr} = 1.60\%$ ， $\mathrm{Ni} = 4.23\%$ ， $\mathrm{W} = 0.61\%$ 。奥氏体化温度为 $930^{\circ}\mathrm{C}$ ）

# 5.3.3 截面淬透性曲线 见图5-2。

# 5.3.4 晶粒长大倾向 见表5-3。

表5-3{4}  

<table><tr><td colspan="2">加热温度,C</td><td>900</td><td>950</td><td>1000</td><td>1050</td><td>1100</td><td>1150</td><td>1200</td></tr><tr><td rowspan="2">晶粒度</td><td>氧化法</td><td>6~7</td><td>6~5</td><td>5~4</td><td>5~4</td><td>4</td><td>4~3</td><td>4~3</td></tr><tr><td>渗碳法</td><td>-</td><td>8</td><td>5~6</td><td>5~6</td><td>4</td><td>3~2</td><td>-</td></tr></table>

图片摘要：该图主要展示 5 3{4}。
![](images/2aacf8b569af95963651fad081d09a7988aecb8a7397b4f5138b0a82f17304d8.jpg)  
图5-2 不同截面钢材 $900^{\circ}\mathrm{C}$ 油淬后的硬度分布[4]

# 5.4 表面处理工艺

# 5.5 切削加工与磨削性能 该钢的切削加工和磨削性能较差。

# 参考资料

[1] HB5269-83《航空用高级优质结构钢钢棒》，航空工业部标准化研究所，1983年。  
[2] 上海材料研究所，18CrNiWA钢（内部资料），1984年。  
[3] B11AM，航空材料手册（中译本），第一册，结构钢与铸铁，1965年，81～89页。  
[4] 手册编写组，合金钢钢种手册，第一册，冶金工业出版社，1983年，264～270页。  
[5]沈阳航空发动机公司，18Cr2Ni4WA钢进厂检验报告汇编（结08-86），北京航空材料研究所存，1986年10月。  
[6] 北京航空材料研究所，航空金属材料疲劳性能手册（内部出版物），1981年，169～171页。  
[7] 北京工业学院，碳氮共渗、真空渗碳和气体渗碳对 $18\mathrm{Cr2Ni4WA}$ 钢接触疲劳强度的影响（内部资料），1966年。  
[8] 北京航空材料研究所，金属板材表面裂纹断裂韧度数据汇编（内部资料），1984年。  
[9] HB/Z5025—77《航空结构钢的热处理》，航空工业部标准化研究所，1977年。  
[10] 热处理手册编委会，热处理手册，第一分册，机械工业出版社，1984年， $1-381 \sim 1-392$ ，1-421页。

编写：宋宇文

审校：文忠朴、姚志诚

# 1 概述

38CrMoAlA钢是一种常用的渗氮钢，有很好的渗氮性能和力学性能。渗氮处理后，表面有高的硬度和好的耐磨性能。心部有很好的强度与韧性的配合。该钢的淬透性较高，切削性能尚好，但冷变形塑性低，焊接性能较差，并有脱碳倾向。

38CrMoAlA钢主要用于制造尺寸精确，要求有高的耐磨性和疲劳强度，不经受大冲击负荷的渗氮零件，如汽缸套、底套、齿轮、螺栓、轴和转子等。

1.1 材料牌号 $38\mathrm{CrMoAlA}$ 。  
1.2 相近牌号 38XMIOA（苏联），6470E（美国)，SACM645（日本)，905M39（En41B）（英国），45CAD6-12（法国）[1]。  
1.3 材料的技术标准 见表1-1。  
1.4 化学成分 见表1-2。

表1-1  

<table><tr><td>品种</td><td>技术标准</td></tr><tr><td>棒材</td><td>GB 3078-82《优质结构钢冷拉钢材技术条件》
HB 5269-83《航空用高级优质结构钢钢棒》
Y B 674-73《航空用结构钢钢棒技术条件》</td></tr><tr><td>管材</td><td>Y B 676-73《航空用结构厚壁无缝钢管》</td></tr><tr><td>锻件</td><td>HB 5024-77《结构钢、不锈及耐热钢锻件》</td></tr></table>

表1-2[3]  

<table><tr><td>元素</td><td>C</td><td>Mn</td><td>Si</td><td>S</td><td>P</td><td>Cr</td><td>Mo</td><td>Al</td></tr><tr><td>含量,%</td><td>0.35~0.42</td><td>0.30~0.60</td><td>0.17~0.37</td><td>≤0.020</td><td>≤0.020</td><td>1.35~1.65</td><td>0.15~0.25</td><td>0.70~1.10</td></tr></table>

1.5 热处理制度 $930\sim 950^{\circ}C$ 油或温水淬火 $+600\sim 670^{\circ}C$ 回火，油或水冷。  
1.6 品种规格和供应状态   
1.6.1 品种规格 见表1-3中各标准的规定。

表1-3  

<table><tr><td>技术标准\状态\品种</td><td>圆钢</td><td>六角钢</td><td>方钢</td><td>扁钢</td><td>钢管</td></tr><tr><td>热轧</td><td>GB702-86</td><td>GB705-83</td><td>GB702-86</td><td>GB704-83</td><td>Y B 231-70</td></tr><tr><td>冷轧(拉)</td><td>GB905-82</td><td>GB907-82</td><td>GB906-82</td><td>-</td><td>Y B 231-70</td></tr><tr><td>锻造</td><td>GB908-72</td><td>-</td><td>GB908-72</td><td>Y B 201-63</td><td>-</td></tr></table>

1.6.2 供应状态 热轧、退火或高温回火状态供应。

1.7 熔炼和铸造工艺 以电弧炉熔炼，或电弧炉 $+$ 电渣炉重熔或真空自耗炉重熔。

1.8 应用概况及特殊要求 38CrMoAlA 钢长期以来被广泛的用于制造航空发动机上的渗氮零件，特别是在较高温度下工作的受磨损和承受负荷大的零件，如汽缸筒、底套、主动齿轮、轴类等。

# 2 物理及化学性能

# 2.1 热性能

2.1.2 热导率 $\lambda = 37.67\mathrm{W / (m}\cdot \mathrm{^{\circ}C)}^{[5]}$

2.1.4 线膨胀系数 见表2-1。

表2-1[6]   

<table><tr><td>θ, ℃</td><td>20~100</td><td>20~200</td><td>20~300</td><td>20~400</td><td>20~500</td><td>20~600</td></tr><tr><td>α, 10-6℃-1</td><td>12.3</td><td>13.1</td><td>13.3</td><td>13.5</td><td>13.5</td><td>13.8</td></tr></table>

# 2.2 密度 $\rho = 7.71\mathrm{g / cm}^3$

# 3 力学性能

3.1 技术标准规定的性能 见表3-1。

表3-1  

<table><tr><td rowspan="3">品种</td><td rowspan="3">技术标准</td><td rowspan="3">热处理制度</td><td>σb</td><td>σ0.2</td><td>δ5</td><td>ψ</td><td>αKU</td><td>HB</td></tr><tr><td colspan="2">MPa</td><td colspan="2">%</td><td>kJ/m2</td><td rowspan="2">kgf/m m2</td></tr><tr><td colspan="5">不小于</td></tr><tr><td rowspan="5">棒材</td><td rowspan="3">HB 5269-83Y B 674-73</td><td>退火或高温回火</td><td>-</td><td>-</td><td>-</td><td>-</td><td>-</td><td>156~229</td></tr><tr><td rowspan="2">930~950℃油或温水冷+600~670℃回火,油或水冷</td><td>930</td><td>785</td><td>15</td><td>50</td><td>980</td><td>285~321</td></tr><tr><td>980</td><td>835</td><td>15</td><td>50</td><td>880</td><td>302~341</td></tr><tr><td rowspan="2">GB 3079-82</td><td>冷拉</td><td>-</td><td>-</td><td>-</td><td>-</td><td>-</td><td>≤269</td></tr><tr><td>退火</td><td>-</td><td>-</td><td>-</td><td>-</td><td>-</td><td>≤229</td></tr><tr><td rowspan="2">管材</td><td rowspan="2">Y B 676-73</td><td>热轧或退火</td><td>-</td><td>-</td><td>-</td><td>-</td><td>-</td><td>≤302</td></tr><tr><td>930~950℃油淬+600~670℃回火,油或水冷</td><td>980</td><td>835①</td><td>15</td><td>50</td><td>880</td><td>302~341</td></tr><tr><td rowspan="3">锻件</td><td rowspan="3">HB 5024-77</td><td>930~950℃空冷+600~680℃回火,空冷</td><td>-</td><td>-</td><td>-</td><td>-</td><td>-</td><td>156~229</td></tr><tr><td rowspan="2">930~950℃油或温水淬火+600~670℃油或温水冷却</td><td>930</td><td>785</td><td>15</td><td>50</td><td>980</td><td>285~321</td></tr><tr><td>980</td><td>835</td><td>15</td><td>50</td><td>880</td><td>302~341</td></tr></table>

① 暂作积累数据。

# 3.2.2 拉伸性能

# 3.2.2.1 室温拉伸性能 见表3-2。

表32[7.8]  

<table><tr><td rowspan="2">项目</td><td>σb</td><td>σ0.2</td><td>δ5</td><td>ψ</td></tr><tr><td colspan="2">MPa</td><td colspan="2">%</td></tr><tr><td>S基值</td><td>980</td><td>835</td><td>15.0</td><td>50</td></tr><tr><td>A基值</td><td>905</td><td>765</td><td>-</td><td>-</td></tr><tr><td>B基值</td><td>960</td><td>825</td><td>-</td><td>-</td></tr><tr><td>X̄</td><td>1035</td><td>907</td><td>16.8</td><td>61.3</td></tr><tr><td>s</td><td>50.171</td><td>54.621</td><td>1.15</td><td>3.22</td></tr></table>

注：1.表中数据为108个炉号，170个生产检验数据统计结果。  
2. 热处理制度为 $930 \sim 950^{\circ} \mathrm{C}$ 水淬 $+640 \sim 650^{\circ} \mathrm{C}$ 回火，水冷。

# 3.2.2.2 不同温度回火后拉伸性能的变化 见图3-1。

图片摘要：该图主要展示 3 1回火温度与拉伸性能的关系[6]（试样回火前经 油淬）。
![](images/b87bc78c5b01e3389cbcae632b1d18f590b61df9211282faf478c4e083597978.jpg)  
图3-1回火温度与拉伸性能的关系[6]（试样回火前经 $940^{\circ}\mathrm{C}$ 油淬）

3.2.2.3 不同直径钢坯热处理后的拉伸性能 见图3-2。  
3.2.2.4 试验温度对拉伸性能的影响 见图3-3。

$\pmb{d}$ ,mm   
图片摘要：该图主要展示 3 1回火温度与拉伸性能的关系[6]（试样回火前经 油淬）。
![](images/8064199cd5e4620ceb36e73c00b81b58975276b80e3ca0fca78e18bfec5a6b40.jpg)  
图3-2 热处理钢坯直径与拉伸性能的关系[9]  
（钢坯热处理制度为 $940^{\circ}\mathrm{C}$ 水淬 $+650^{\circ}\mathrm{C}$ 回火）

# 3.2.4 冲击韧性

3.2.4.1 室温冲击韧性 见表3-3。

表3-3[7]  

<table><tr><td rowspan="2">热处理制度</td><td colspan="3">αKU, kJ/m2</td></tr><tr><td>S基值</td><td>X̄</td><td>s</td></tr><tr><td>930~950℃水淬+640~650℃回火,水冷</td><td>880</td><td>1382</td><td>184</td></tr></table>

注：表中数据为108个炉号，170个生产检验数据统计结果。

3.2.4.2 不同温度回火后冲击韧性的变化 见图3-4。

图3-4 冲击韧性与回火温度的关系[6]  
图片摘要：该图主要展示 3 4 冲击韧性与回火温度的关系[6]。
![](images/65e02f3a848a287c692361035f9452403205a19ee526d4d524495a4c1483542d.jpg)  
（试样回火前经 $940^{\circ}\mathrm{C}$ 油淬）

# 3.2.4.3 试验温度对冲击韧性的影响 见图3-5。

图3-5 冲击韧性与试验温度的关系[6]  
图片摘要：该图主要展示 3 5 冲击韧性与试验温度的关系[6]。
![](images/3fa23399b93bfb195e2921683f948f2958744fa7deb1c1b50832f4ae0780ac1b.jpg)  
（热处理制度为 $930\sim 940^{\circ}C$ 油淬 $+600^{\circ}C$ 回火，空冷）

# 3.2.9 其他性能 渗氮层的耐磨性能 见表3-4。

表3-4[10]  

<table><tr><td rowspan="2">序号</td><td colspan="2">气体渗氮</td><td colspan="2">离子渗氮</td></tr><tr><td>磨损失重,g</td><td>硬度,HR15-N</td><td>磨损失重,g</td><td>硬度,HR15-N</td></tr><tr><td>1</td><td>0.0030</td><td>95.0</td><td>0.00135</td><td>94.0</td></tr><tr><td>2</td><td>0.0029</td><td>95.0</td><td>0.00163</td><td>93.5</td></tr><tr><td>3</td><td>0.0030</td><td>95.0</td><td>0.00142</td><td>94.0</td></tr><tr><td>4</td><td>0.0040</td><td>95.0</td><td>0.00106</td><td>93.5</td></tr><tr><td>5</td><td>-</td><td>-</td><td>0.00130</td><td>92.0</td></tr><tr><td>6</td><td>-</td><td>-</td><td>0.00130</td><td>92.0</td></tr></table>

注：1. 气体渗氮：第一阶段 $525^{\circ} \mathrm{C} 35 \sim 36 \mathrm{~h}$ ，氨分解率 $25 \sim 35\%$ ；第二阶段 $540^{\circ} \mathrm{C}, 35 \sim 39 \mathrm{~h}$ ，氨分解率 $40 \sim 50\%$ 。  
2. 离子渗氮： $510\mathrm{C}$ ， $15\mathrm{h}$ ，电压 $550 \sim 600\mathrm{V}$ ，加热功率 $1.44\mathrm{W/cm^2}$ ，真空室气压强 $933\mathrm{Pa}$ ，电流密度 $0.0026\mathrm{A/cm^2}$ ，阴阳极间距 $20\mathrm{mm}$ 。  
3. 耐磨试验是在MN型耐磨试验机上进行，以GCr15耐磨试样作标样，进行复合摩擦试验，GCr15试样转速 $200\mathrm{r / min}$ ，氮化试样 $180\mathrm{r / min}$ ，预磨加荷 $490\mathrm{N}$ ，持续 $1\mathrm{h}$ ，正式磨擦试验加荷 $980\mathrm{N}$ ，持续 $8\mathrm{h}$ 。

# 3.3 持久和蠕变性能

# 3.3.2 高温蠕变性能 见表3-5。

# 3.4 疲劳性能

# 3.4.1 高周疲劳

表3-5[6]  

<table><tr><td>θ, ℃</td><td>450</td><td>500</td><td>550</td></tr><tr><td>σ1/100000, MPa</td><td>196</td><td>82</td><td>14</td></tr></table>

# 3.4.1.1 旋转弯曲疲劳曲线 见图3-6。

图3-6 38CrMoA！A钢光滑和缺口试件 $S - N$ 曲线[5]  
图片摘要：该图主要展示 3 6 38CrMoA！A钢光滑和缺口试件 曲线[5]。
![](images/83899a00c09213eaa89f03c7b8278faa8a0c17114b1736e0798a4eea0c22f803.jpg)  
1—光滑试样；2一缺口试样   
（热处理制度为 $850^{\circ}\mathrm{C}$ 淬火 $+580^{\circ}\mathrm{C}$ 回火，空冷。试样形状为光滑试样 $d_{0} = 1.2\mathrm{mm}$ ；缺口试样 $d_{\mathrm{H}} = 8\mathrm{mm}$ ， $r_{\mathrm{H}} = 0.75\mathrm{mm}$ ）

# 3.4.1.2 渗氮后光滑试样旋转弯曲疲劳强度 见表3-6。

表3-6[10]  

<table><tr><td rowspan="2">序号</td><td colspan="3">气体渗氮</td><td colspan="3">离子渗氮</td></tr><tr><td>疲劳应力MPa</td><td>循环次数周</td><td>渗层深度mm</td><td>疲劳应力MPa</td><td>循环次数周</td><td>渗层深度mm</td></tr><tr><td>1</td><td>686</td><td>10^7(未断)</td><td>0.546</td><td>588</td><td>10^7(未断)</td><td>0.46~0.48</td></tr><tr><td>2</td><td>694</td><td>10^7(未断)</td><td>0.57</td><td>588</td><td>10^7(未断)</td><td>0.455</td></tr><tr><td>3</td><td>700</td><td>10^7(未断)</td><td>0.57</td><td>635</td><td>10^7(未断)</td><td>0.53~0.576</td></tr><tr><td>4</td><td>706</td><td>10^7(未断)</td><td>0.546</td><td>657</td><td>10^7(未断)</td><td>0.58~0.60</td></tr><tr><td>5</td><td>718</td><td>5.55×10^7(未断)</td><td>0.56</td><td>686</td><td>10^7(未断)</td><td>0.50</td></tr><tr><td>6</td><td>718</td><td>10^7(未断)</td><td>0.53</td><td>706</td><td>10^7(未断)</td><td>0.53~0.55</td></tr><tr><td>7</td><td>730</td><td>3.6×10^5(未断)</td><td>0.543</td><td>726</td><td>1.5×10^4(断)</td><td>0.53</td></tr><tr><td>8</td><td>724</td><td>2.2×10^6(未断)</td><td>0.543</td><td>-</td><td>-</td><td>-</td></tr></table>

注：气体渗氮试样硬度HR15-N=94~95；离子渗氮试样HR15-N=93~94。

# 3.5 弹性性能

# 3.5.1 弹性模量 $E = 199\mathrm{GPa}^{[9]}$

# 4 组织结构

# 4.1 相变温度 见表4-1。

表4-1[6]  

<table><tr><td>名称</td><td>A c 1</td><td>A c 3</td><td>A r 3</td><td>A r 1</td><td>Ms</td></tr><tr><td>θ, ℃</td><td>760</td><td>885</td><td>740</td><td>675</td><td>360</td></tr></table>

# 4.2 时间-温度-组织转变曲线 见图4-1和图4-2。

4.3 合金组织结构 38CrMoAlA钢在调质状态下的组织为回火马氏体。零件经渗氮处理后，表层形成一定深度的含氮索氏体。其最表层氮浓度最高，在晶界上易形成氮化物，常出现白层，次表层氮化物常沿晶界聚集，形成波纹状氮化物。

图片摘要：该图主要展示 4 1[6]。
![](images/a036a14dbac3e655244680e84f8f80bc8f778d927c7c2646e4cd0a1e5415c18d.jpg)  
t,s

图4-2 38CrMoAlA钢连续冷却转变曲线[6]

$1.38\%$ ， $\mathrm{Mo} = 0.23\%$ ， $\mathrm{Al} = 0.82\%$ 。奥氏体化温度为 $930^{\circ}\mathrm{C}$

图片摘要：该图主要展示 4 2 38CrMoAlA钢连续冷却转变曲线[6]。
![](images/d677f3e0de49a9c22a25c781dd409245f7bf1122ef633fa04a38d12bfe2b43b8.jpg)  
图4-1 38CrMoAlA钢的等温转变曲线[6]

（用钢成分为 $C = 0.38\%$ ， $\mathrm{Si} = 0.42\%$ ， $\mathrm{Mn} = 0.46\%$ ， $\mathrm{Cr} =$

（用钢成分为 $C = 0.38\%$ ， $S_{1} = 0.42\%$ ， $Mn = 0.46\%$ ， $Cr = 1.38\%$ ， $Mo = 0.23\%$ ， $Al = 0.82\%$ 。奥氏体化温度为 $930^{\circ}C$ ）

# 5 工艺性能与要求

5.1 成形性能 38CrMoAlA 钢冷变形塑性低; 但热压力加工性能良好, 热压力加工的加热温度为 $1130 \sim 1180^{\circ} \mathrm{C}$ , 开锻 (轧) 温度为 $1050 \sim 1150^{\circ} \mathrm{C}$ , 终锻 (轧) 温度不低于 $900^{\circ} \mathrm{C}$ , 随后缓冷。

# 5.2 焊接性能

# 5.3 零件热处理工艺

5.3.1 热处理工艺参数 见表5-1。

表5-1[11·12]  

<table><tr><td>名称</td><td>退火</td><td>正火</td><td>高温回火</td><td>淬火</td><td>回火</td><td>渗氮</td></tr><tr><td>加热温度,℃</td><td>940</td><td>940</td><td>650~680</td><td>930~950</td><td>600~670</td><td>500~600</td></tr><tr><td>冷却方法</td><td>炉冷</td><td>空冷</td><td>空冷</td><td>油或温水冷</td><td>油或水</td><td>炉冷</td></tr></table>

5.3.2 末端淬透性曲线 见图5-1。  
5.3.3 截面淬透性曲线 见图5-2。

图5-1 38CrMoAlA钢末端淬透性曲线[9]  
图片摘要：该图主要展示 5 1 38CrMoAlA钢末端淬透性曲线[9]。
![](images/f0fcba9181cc3306949cd58ce383b4ac8cea13d94803ec521648dcd8a13523ab.jpg)  
（用钢成分为 $C = 0.33\%$ ， $\mathrm{Mn} = 0.70\%$ ， $\mathrm{Cr} = 1.42\%$ ， $\mathrm{Mo} = 0.25\%$ ， $\mathrm{Al} = 1.0\%$ ，奥氏体化温度为 $850^{\circ}\mathrm{C}$ ）

图5-2 38CrMoAlA钢截面淬透性曲线[6]   
图片摘要：该图主要展示 5 2 38CrMoAlA钢截面淬透性曲线[6]。
![](images/8e0c271f172931de7f5a225167bbc4b643d15cdb447a6058d41b0737b272bba1.jpg)  
（试样尺寸为 $d50\times 50\mathrm{mm}$ 。试样经 $930^{\circ}C$ 保温1.5h，水淬）

图片摘要：该图主要展示 5 2 38CrMoAlA钢截面淬透性曲线[6]。
![](images/62882b34b41c7799c571f7b660afd8a20d02ccbcb379f2b116e53d5ff5854d34.jpg)  
w w

w/JsAH   
图片摘要：该图主要展示 5 2 38CrMoAlA钢截面淬透性曲线[6]。
![](images/234e3707bc73c86b2072d0243101375820c8393491300cf1c512a576a78efb6b.jpg)  
图5-4 38CrMoAlA钢渗氮时间与渗层深度和表面硬度的关系[12]1—离子渗氮；2—气体渗氮

1—离子渗氮；2—气体渗氮   
图片摘要：该图主要展示 5 4 38CrMoAlA钢渗氮时间与渗层深度和表面硬度的关系[12]1—离子渗氮；2—气体渗氮。
![](images/759af76780ee6b9060fc7d5337c79925b0ce54fa15922de1302964b2d9b6fa72.jpg)  
图5-3 渗氮温度与渗层深度和表面硬度的关系[10]

wuw

$\theta ,\mathrm{C}$

5.3.4 渗氮温度与渗层深度和表面硬度的关系 见图5-3。  
5.3.5 渗氮时间与渗层深度和表面硬度的关系 见图5-4。  
5.4 表面处理工艺  
5.5 切削加工及磨削性能 38CrMoAlA 钢的切削加工性能尚好，调质处理后，当 $\mathrm{HB} = 187 \sim 212 \mathrm{~kgf} / \mathrm{mm}^2$ 时，相对切削加工性为 $90\%$ ；当 $\mathrm{HB} = 285 \sim 320 \mathrm{~kgf} / \mathrm{mm}^2$ 时，相对切削加工性为 $55\%$ 。

# 参考资料

[1] 林慧国、周人俊编，世界钢号手册，机械工业出版社，1985年，1160页。  
[2] 航空工业部第六〇一研究所，飞机金属材料标准与试验方法汇编，上册（内部出版物），1981年。  
[3] H B5269—83《航空用高级优质结构钢钢棒》，航空工业部标准化研究所，1983年。  
[4]GB3078—82《优质结构钢冷拉钢材技术条件》，中国标准出版社，1982年。  
[5] BHAM, 航空材料手册（中译本），第一册，结构钢与铸铁，1965年，104～106页。  
[6] 手册编写组，合金钢钢种手册，第一册，冶金工业出版社，1983年，288～294页。  
[7]沈阳航空发动机公司，38CrMoAlA钢进厂检验报告汇编（结010--86），北京航空材料研究所存，1986年。  
[8]南方动力公司，38CrMoAlA钢进厂检验报告汇编（结011—86），北京航空材料研究所存，1986年。  
[9] 古里亚耶夫·A·Ⅱ等，汽车构造钢手册，机械工业出版社，1964年，271～275页。  
[10] 手册编写委员会，机械工程手册，第三卷，机械工业出版社，1982年。12—117～118页。  
[11] H B/Z 5025-77《航空用结构钢的热处理，航空工业部标准化研究所，1977年。  
[12] 手册编写组，热处理手册，第一分册，冶金工业出版社，1983年，416～417页。

编写：宋宇文

审校：文忠朴、姚志诚

# 20 Mn 2 A

# 1 概述

20Mn2A 钢比相同含碳量的碳钢强度和淬透性都有明显的提高。经淬火并低温回火后，有良好的综合力学性能和低温冲击韧性。同时具有良好的焊接性能、切削性能，高的冷变形塑性和好的铆接性能。

$20\mathrm{Mn}2\mathrm{A}$ 钢可用于制造截面较小的零件, 如渗碳的小齿轮、小轴、要求不高的活塞销及结构铆钉等。

1.1 材料牌号 20Mn2A。

1.2 相近牌号 $20\Gamma \mathrm{A}$ （苏联），1320，1321（美国)，SMn420（日本)，S514、3T35、3T45、En14A、S92（英国），20M5（法国）。

1.3 材料的技术标准 见表1-1。

1.4 化学成分 见表1-2。

表1-1  

<table><tr><td>品种</td><td>技术标准</td></tr><tr><td rowspan="2">棒材</td><td>GB 3077-82《合金结构钢技术条件》</td></tr><tr><td>GB 3078-82《优质结构钢冷拉钢材技术条件》</td></tr><tr><td>丝材</td><td>YB 215-64《冷顶锻用合金钢丝》</td></tr></table>

表1-2  

<table><tr><td>元素</td><td>C</td><td>Mn</td><td>Si</td><td>S</td><td>P</td><td>Cu</td></tr><tr><td>含量,%</td><td>0.17~0.24</td><td>1.40~1.80</td><td>0.17~0.37</td><td>≤0.030</td><td>≤0.030</td><td>≤0.25</td></tr></table>

1.5 热处理制度 $850^{\circ}\mathrm{C}$ 水淬或油淬 $+200^{\circ}\mathrm{C}$ 回火或 $880^{\circ}\mathrm{C}$ 水淬 $+440^{\circ}\mathrm{C}$ 回火。

1.6 品种规格和供应状态

1.6.1 品种规格 见表1-3中各标准的规定。

1.6.2 供应状态 除冷拉棒材和冷拉钢丝可在冷拉状态供应外，其他通常为热轧和退火。

表1-3  

<table><tr><td>状态\技术\标准\品种</td><td>圆钢</td><td>六角钢</td><td>方 钢</td><td>扁 钢</td><td>钢 丝</td></tr><tr><td>热 轧</td><td>GB 702-86</td><td>GB 705-83</td><td>GB 702-86</td><td>GB 704-83</td><td>-</td></tr><tr><td>冷轧(拉)</td><td>GB 905-82</td><td>GB 907-82</td><td>GB 906-82</td><td>-</td><td>YB 215-64</td></tr><tr><td>锻 造</td><td>GB 908-72</td><td>-</td><td>GB 908-72</td><td>YB 201-63</td><td>-</td></tr></table>

1.7 熔炼及铸造工艺 $20\mathrm{Mn}2\mathrm{A}$ 钢一般用电炉、平炉、侧吹碱性转炉或纯氧顶吹碱性转炉等方法冶炼。

1.8 应用概况及特殊要求 $20\mathrm{Mn}2\mathrm{A}$ 钢在航空工业中长期广泛的用于制造结构铆钉。

# 2 物理及化学性能

# 2.1 热性能

2.1.2 热导率 见表2-1。

表 2-1 [2]  

<table><tr><td>θ, ℃</td><td>0</td><td>100</td><td>200</td><td>300</td><td>400</td><td>500</td><td>600</td><td>700</td><td>800</td><td>900</td><td>1000</td><td>1100</td><td>1200</td></tr><tr><td>λ, W/(m·℃)</td><td>46.1</td><td>46.1</td><td>44.8</td><td>42.3</td><td>39.8</td><td>37.3</td><td>34.3</td><td>31.0</td><td>26.4</td><td>26.8</td><td>27.2</td><td>28.5</td><td>29.7</td></tr></table>

2.1.3 比热容 见表2-2。

表 2-2 [2]  

<table><tr><td>θ, ℃</td><td>900</td><td>950</td><td>1000</td><td>1050</td><td>1100</td><td>1150</td><td>1200</td><td>1250</td><td>1300</td></tr><tr><td>C, J/(kg·℃)</td><td>586</td><td>595</td><td>603</td><td>611</td><td>624</td><td>628</td><td>632</td><td>641</td><td>649</td></tr></table>

2.2 密度 $\rho = 7.85\mathrm{g / cm}^{3}$ [2]。

# 3 力学性能

3.1 技术标准规定的性能 见表3-1。

表3-1  

<table><tr><td rowspan="3">品种</td><td rowspan="3">技术标准</td><td rowspan="3">材料状态</td><td>σb</td><td>σ0.2</td><td>δ5</td><td>δ10</td><td>ψ</td><td>akU</td><td>HB</td></tr><tr><td colspan="2">MPa</td><td colspan="3">%</td><td>kJ/m2</td><td rowspan="2">kg/mm2</td></tr><tr><td colspan="6">不小于</td></tr><tr><td rowspan="4">棒材</td><td rowspan="2">GB3077-82</td><td>退火或高温回火</td><td>-</td><td>-</td><td>-</td><td>-</td><td>-</td><td>-</td><td>≤187</td></tr><tr><td>850℃水或油淬+200℃回火或880℃水淬+440℃回火</td><td>785</td><td>590</td><td>10</td><td>-</td><td>40</td><td>590</td><td>-</td></tr><tr><td rowspan="2">GB 3078-82</td><td>冷拉</td><td>-</td><td>-</td><td>-</td><td>-</td><td>-</td><td>-</td><td>≤229</td></tr><tr><td>退火</td><td>-</td><td>-</td><td>-</td><td>-</td><td>-</td><td>-</td><td>≤187</td></tr><tr><td rowspan="2">丝材</td><td rowspan="2">YB 251-64</td><td>冷拉</td><td>490~685</td><td>-</td><td>-</td><td>10</td><td>-</td><td>-</td><td>-</td></tr><tr><td>退火、正火或高温回火</td><td>440</td><td>-</td><td>-</td><td>15</td><td>-</td><td>-</td><td>-</td></tr></table>

# 3.2 室温和各种温度下的力学性能

# 3.2.2 拉伸性能

3.2.2.1 室温拉伸性能 见表3-2。

表3-2[2.3]  

<table><tr><td rowspan="2">热处理毛坯直径, mm</td><td rowspan="2">热处理制造(材料状态)</td><td>σb</td><td>σ0.2</td><td>δ5</td><td>ψ</td></tr><tr><td colspan="2">MPa</td><td colspan="2">%</td></tr><tr><td rowspan="3">15</td><td>860℃油淬+200℃回火,水冷</td><td>824~1314/1003</td><td>588~863/722</td><td>10~21/14.3</td><td>40~57/47.1</td></tr><tr><td>880℃水淬+440°~470℃回火,水冷</td><td>1010~1089/1049</td><td>912~1025/966</td><td>16~16.4/16.2</td><td>61~64.5/63</td></tr><tr><td>850℃正火</td><td>657</td><td>520</td><td>27.5</td><td>72.5</td></tr></table>

续表3-2   

<table><tr><td rowspan="2">热处理毛坯直径,mm</td><td rowspan="2">热处理制度(材料状态)</td><td>σb</td><td>σ0.2</td><td>δ5</td><td>ψ</td></tr><tr><td colspan="2">MPa</td><td colspan="2">%</td></tr><tr><td rowspan="4">25</td><td>冷拔</td><td>707</td><td>552</td><td>20</td><td>57</td></tr><tr><td>冷拔后退火</td><td>580</td><td>-</td><td>24</td><td>60</td></tr><tr><td>冷拔后车削、抛光</td><td>621</td><td>462</td><td>23</td><td>59</td></tr><tr><td>冷拔后车削、抛光、退火</td><td>566</td><td>393</td><td>30</td><td>65</td></tr></table>

注：第一、二列分别为14炉和20炉钢的数据统计结果。

# 3.2.2.2 伪渗碳后不同温度淬火的拉伸性能 见表3-3。

表3-3[3]  

<table><tr><td rowspan="2">热处理毛坯直径,mm</td><td colspan="2">热处理制度</td><td>σb</td><td>σ0.2</td><td>δ5</td><td>ψ</td></tr><tr><td>伪渗碳</td><td>淬火、回火</td><td colspan="2">MPa</td><td colspan="2">%</td></tr><tr><td rowspan="4">25</td><td rowspan="8">970℃,8h</td><td>直接油淬+150℃回火</td><td>873</td><td>699</td><td>20</td><td>50.5</td></tr><tr><td>油淬+150℃回火+774℃油淬+150℃回火</td><td>804</td><td>588</td><td>26</td><td>47.0</td></tr><tr><td>油淬+150℃回火+800℃油淬+150℃回火</td><td>691</td><td>505</td><td>28</td><td>65.0</td></tr><tr><td>油淬+150℃回火+830℃油淬+150℃回火</td><td>672</td><td>485</td><td>31</td><td>68.0</td></tr><tr><td rowspan="4">50</td><td>油淬+150℃回火</td><td>721</td><td>490</td><td>27</td><td>63.5</td></tr><tr><td>油淬+150℃回火+774℃油淬+150℃回火</td><td>706</td><td>436</td><td>29</td><td>55.0</td></tr><tr><td>油淬+150℃回火+800℃油淬+150℃回火</td><td>667</td><td>436</td><td>31.5</td><td>66.0</td></tr><tr><td>油淬+150℃回火+830℃油淬+150℃回火</td><td>667</td><td>431</td><td>31.5</td><td>60.0</td></tr></table>

# 3.2.4 冲击性能

# 3.2.4.1 室温冲击韧性 见表3-4。

表3-4[3]  

<table><tr><td>热处理毛坯直径,mm</td><td>热处理制度</td><td>aku, kJ/m2</td></tr><tr><td rowspan="3">15</td><td>860℃油淬+200℃回火,水冷</td><td>588 ~ 1618/1000</td></tr><tr><td>880℃油淬+440~470℃回火,水冷</td><td>1382~1461/1422</td></tr><tr><td>850℃水淬+600℃回火,水冷</td><td>2804</td></tr></table>

注：第一、二列分别为14炉和20炉钢的数据统计结果。

3.2.4.2 降温冲击韧性 见表3-5。

表3-5 [2]   

<table><tr><td>热处理制度</td><td>试验温度</td><td>aKu, kJ/m²</td></tr><tr><td rowspan="2">在连续炉中伪渗碳，Ⅰ区860℃，Ⅱ区960℃，Ⅲ区910℃，共渗8h，预冷至830℃，直接油淬+840℃油淬+200℃回火，空冷</td><td>-20</td><td>559</td></tr><tr><td>-40</td><td>500</td></tr></table>

3.2.5 弯曲性能 见表3-6。  
3.2.6 扭转和切变性能

表3-6 [3]   

<table><tr><td rowspan="2">试样尺寸,mm</td><td rowspan="2">渗碳层深度,mm</td><td colspan="2">硬度</td><td colspan="2">弯曲载荷,N</td><td rowspan="2">挠度fmm</td></tr><tr><td>表面HRC</td><td>心部HBkgf/mm2</td><td>光滑试样</td><td>缺口试样</td></tr><tr><td rowspan="2">15×15×100,缺口试样;缺口深度6.3,缺口角度:60°,rH=0.15,跨距80</td><td>0.8</td><td>54</td><td>388</td><td>56810</td><td>-</td><td>0.92</td></tr><tr><td>0.9</td><td>54</td><td>321</td><td>-</td><td>48121</td><td>-</td></tr></table>

注：渗碳热处理在连续式气体炉中进行，I区860℃，Ⅱ区960℃，Ⅲ区910℃，共8h，预冷至830℃，油淬+840℃，油淬+200℃回火，空冷。

3.2.6.1 铆钉的抗剪强度与回火温度的关系 见图3-1。

图片摘要：该图主要展示 3 6 [3]。
![](images/17d6e0d95ea6b9a5db6044cb4fca832032d6520ad0c7ce97ce45a929ff22265e.jpg)  
图3-1 $20\mathrm{Mn}2\mathrm{A}$ 钢制铆钉的抗剪强度与回火温度的关系[4]（用平板进行试验；铆钉直径 $5\mathrm{mm}$ ，试样回火前经 $890^{\circ}\mathrm{C}$ 油淬）

# 4 组织结构

4.1 相变温度 见表4-1。

表4-1 [2]   

<table><tr><td>名 称</td><td>Ac1</td><td>Ac3</td><td>Ar3</td><td>Ar1</td><td>Ms</td></tr><tr><td>θ, ℃</td><td>725</td><td>840</td><td>740</td><td>610</td><td>400</td></tr></table>

图4-1 20Mn2A钢的连续冷却转变曲线[5]   
图片摘要：该图主要展示 4 1 20Mn2A钢的连续冷却转变曲线[5]。
![](images/ba81fa083242ae5e0455d56f08a9579eebbe89727b343514d2d871d2be7b37d1.jpg)  
（用钢成分为 $C = 0.23\%$ ， $\mathrm{Mn} = 1.53\%$ ， $\mathrm{Si} = 0.40\%$ ， $\mathrm{Cr} = 0.03\%$ 。奥氏体化温度为 $900^{\circ}\mathrm{C}$ ）

4.3 合金组织结构 $20\mathrm{Mn}2\mathrm{A}$ 钢用于渗碳零件时，其热处理制度为淬火后低温回火，这时钢的组织为回火马氏体；航空工业中用ML20Mn2A制造结构铆钉时，其热处理制度为淬火后高温回火，这时钢的组织为回火索氏体。

# 5 工艺性能与要求

# 5.1 成形性能

5.1.1 20Mn2A钢的冷变形塑性高，可供冷冲、冷镦锻等加工。  
5.1.2 该钢热压力加工性能良好。热压力加工的加热温度为 $1200 \sim 1240^{\circ} \mathrm{C}$ , 始锻温度为 $1180 \sim 1200^{\circ} \mathrm{C}$ , 终锻温度不低于 $850^{\circ} \mathrm{C}$ , 随后堆冷。

# 5.2 焊接性能

5.3 零件热处理工艺  
5.3.1 热处理工艺参数 见表5-1。

表5-1 [3.6]   

<table><tr><td>名称</td><td>退火</td><td>正火</td><td>高温回火</td><td>淬火</td><td>回火(用于铆钉)</td><td>渗碳</td><td>淬火</td><td>回火</td></tr><tr><td>加热温度,℃</td><td>870~890</td><td>870~890</td><td>690~710</td><td>890</td><td>580~650</td><td>910~930</td><td>810~890</td><td>150~180</td></tr><tr><td>冷却方式</td><td>炉冷</td><td>空冷</td><td>空冷</td><td>油冷</td><td>空冷或水冷</td><td>-</td><td>油冷</td><td>空冷</td></tr></table>

# 5.3.2 末端淬透性曲线 见图5-1。

图片摘要：该图主要展示 5 1 [3.6]。
![](images/1253c6774d853315c8257760e646a250fe74252a73110f098ec0c4546ec36748.jpg)  
图5-1 20Mn2A钢的末端淬透性带[2]

# 5.4 表面处理工艺

5.5 切削加工及磨削性能 $20\mathrm{Mn}2\mathrm{A}$ 钢的切削加工性能良好。在冷拉状态下，当硬度为 $\mathrm{HB} = 170\sim 220\mathrm{kgf / mm^2}$ 时，切削加工性能约为20号钢的 $50\%$ ，在热轧状态下，相对切削加工性约为 $55\%$ 。

# 参考资料

[1] G B 3077—82《合金结构钢钢棒技术条件》，技术标准出版社，1982年。  
[2] 钢铁研究院，机械科学研究院，合金钢手册，下册，中国工业出版社，1976年，52～53页。  
[3] 手册编写组, 合金钢钢种手册, 第一册, 冶金工业出版社, 1983年, $5 \sim 8$ 页。  
[4] BИАМ, 航空材料手册(中译本), 第一册, 结构钢与铸铁, 1965年, $112 \sim 113$ 页。  
[5] 本溪钢厂，清华大学金属材料教研组，钢的过冷奥氏体转变（内部出版物），1978年。  
[6] H B/Z 5025—77《航空用钢的热处理》，航空工业部标准化研究所，1977年。

编写：宋宇文

审校：姚志诚、刘德万

# 1 概述

$15\mathrm{CrMnMoVA}$ 钢是一种低碳低合金贝氏体钢。该钢有二次硬化现象，淬火加高温回火后具有高的强度，好的塑性和韧性，良好的冲压性能和焊接性能。经调质处理后，可焊接任何复杂的构件，焊后无需进行热处理。该钢淬透性较小，适宜于制造截面较小的焊接件和钣金件。

1.1 材料牌号 15CrMnMoVA。  
1.2 相近牌号 15CDV6（法国）[1]。  
1.3 材料的技术标准 见表1-1。

表1-1  

<table><tr><td>品种</td><td>技术标准</td></tr><tr><td>棒材</td><td>沪钢研98-86《15CrMnMoVA 钢钢棒技术条件》</td></tr><tr><td>板材</td><td>沪钢研100-86《15CrMnMoVA 钢钢板技术条件》</td></tr><tr><td>管材</td><td>沪钢研99-86《15CrMnMoVA 钢钢管技术条件》</td></tr></table>

1.4 化分成分 见表1-2。

表1-2[2]  

<table><tr><td>元素</td><td>C</td><td>Mn</td><td>Si</td><td>S</td><td>P</td><td>Cr</td><td>Mo</td><td>V</td></tr><tr><td>含量,%</td><td>0.12~ 0.18</td><td>0.80~ 1.10</td><td>≤0.20</td><td>≤0.015</td><td>&lt;0.020</td><td>1.25~ 1.50</td><td>0.80~ 1.00</td><td>0.20~ 0.30</td></tr></table>

1.5 热处理制度 $975^{\circ}\mathrm{C}$ 油淬 $+625^{\circ}\mathrm{C}$ 回火。  
1.6 品种规格和供应状态   
1.6.1 品种规格 可生产各种规格的棒、板、管、丝材。  
1.6.2 供应状态 通常为退火。  
1.7 熔炼和铸造工艺 电弧炉、感应炉和电渣炉双联工艺熔炼，也可用其他先进工艺方法熔炼。  
1.8 应用概况和特殊要求 在航空工业中已用于制造钣金冲压件和焊接结构件；也用于压力壳体等。

# 2 物理及化学性能

# 2.1 热性能

# 2.1.2 热导率 见表2-1。

表 2-1 [3]  

<table><tr><td>θ, ℃</td><td>20</td><td>100</td><td>200</td><td>300</td><td>400</td><td>500</td><td>600</td><td>700</td></tr><tr><td>λ, W/(m·℃)</td><td>34.33</td><td>34.75</td><td>34.33</td><td>32.66</td><td>30.56</td><td>28.47</td><td>27.21</td><td>28.05</td></tr></table>

# 2.1.4 线膨胀系数 见表2-2。

表 2-2 [3]  

<table><tr><td>θ, ℃</td><td>20~100</td><td>20~200</td><td>20~300</td><td>20~400</td><td>20~500</td><td>20~600</td><td>20~700</td></tr><tr><td>a, 10-6℃-1</td><td>12.2</td><td>12.5</td><td>12.9</td><td>13.3</td><td>13.8</td><td>14.1</td><td>14.4</td></tr></table>

# 2.2 密度 $\rho = 7.85\mathrm{g / cm^3}$

# 2.5 化学性能

# 2.5.1 抗氧化性能 见表2-3。

表2-3[3]  

<table><tr><td>θ, ℃</td><td colspan="3">930</td><td colspan="3">970</td></tr><tr><td>t, h</td><td>0.5</td><td>1.6</td><td>5.0</td><td>0.5</td><td>1.6</td><td>5.0</td></tr><tr><td>增重率, g/m²·h</td><td>347.78</td><td>229.98</td><td>910.98</td><td>350.29</td><td>256.77</td><td>140.62</td></tr></table>

# 3 力学性能

# 3.1 技术标准规定的性能 见表3-1。

表3-1  

<table><tr><td rowspan="3">品种</td><td rowspan="3">技术标准</td><td rowspan="3">直径或厚度,mm</td><td rowspan="3">热处理制度</td><td>σb</td><td>σ0.2</td><td>δ5</td><td>ψ</td><td>aKU</td><td>HB</td></tr><tr><td colspan="2">MPa</td><td colspan="2">%</td><td>kJ/m2</td><td rowspan="2">kgf/mm2</td></tr><tr><td colspan="5">不小于</td></tr><tr><td rowspan="3">棒材</td><td rowspan="3">沪钢研98-86</td><td>-</td><td>退火</td><td>-</td><td>-</td><td>-</td><td>-</td><td>-</td><td>≤197</td></tr><tr><td>D&gt;16</td><td>975℃油淬+600~630℃回火</td><td>1080~1280</td><td>930</td><td>10</td><td>45</td><td>1180</td><td>321~278</td></tr><tr><td>I≤16</td><td>975℃空淬+620~650℃回火</td><td>980~1180</td><td>780</td><td>12</td><td>45</td><td>980</td><td>291~350</td></tr><tr><td rowspan="2">管材</td><td rowspan="2">沪钢研99-86</td><td>δ&gt;4</td><td>975℃油淬+600~630℃回火</td><td>1080~1280</td><td>930</td><td>10</td><td>-</td><td>-</td><td>-</td></tr><tr><td>≤4</td><td>975℃空淬+620~650℃回火</td><td>980~1180</td><td>780</td><td>10</td><td>-</td><td>-</td><td>-</td></tr><tr><td rowspan="2">板材</td><td rowspan="2">沪钢研100-86</td><td>δ&gt;2</td><td>975℃油淬+600~630℃回火</td><td>1080~1280</td><td>-</td><td>10</td><td>-</td><td>-</td><td>-</td></tr><tr><td>δ≤2</td><td>975℃空淬+620~650℃回火</td><td>980~1175</td><td>-</td><td>10</td><td>-</td><td>-</td><td>-</td></tr></table>

# 3.2 室温和各种温度下的力学性能

# 3.2.1 硬度 不同温度回火后的硬度变化 见图3-1。

图3-1 回火温度与硬度的关系[3]  
图片摘要：该图主要展示 3 1 回火温度与硬度的关系[3]。
![](images/f7e8334619ae738730b27ed182f5b7b3e34be5c4a9be12e64c4fec6dab33a44a.jpg)  
（试样回火前经 $1 - 975^{\circ}C$ 油淬 $2 - 975^{\circ}C$ 空淬）

# 3.2.2 拉伸性能

# 3.2.2.1 室温拉伸性能 见表3-2。

表3-2[1]  

<table><tr><td rowspan="2">项目</td><td>σb</td><td>σ0.2</td><td>δ5</td><td>ψ</td></tr><tr><td colspan="2">MPa</td><td colspan="2">%</td></tr><tr><td>S基值</td><td>1080</td><td>930</td><td>10</td><td>45</td></tr><tr><td>A基值</td><td>1055</td><td>950</td><td>-</td><td>-</td></tr><tr><td>B基值</td><td>1110</td><td>1015</td><td>-</td><td>-</td></tr><tr><td>X̄</td><td>1185</td><td>1100</td><td>17.96</td><td>70.0</td></tr><tr><td>s</td><td>49.208</td><td>55.879</td><td>1.468</td><td>1.73</td></tr></table>

注：1.表中数据为77个炉号，101个生产检验数据统计结果。  
2. 热处理制度为 $975^{\circ} \mathrm{C}$ 油淬 $+630^{\circ} \mathrm{C}$ 回火，油冷。

# 3.2.2.2 不同温度回火后的拉伸性能变化 见图3-2。

# 3.2.2.3 高温拉伸性能 见表3-3和表3-4。

表3-3  

<table><tr><td rowspan="2">热处理制度</td><td rowspan="2">θ,℃</td><td>σb</td><td>σ0.2</td><td>δ5</td><td>ψ</td></tr><tr><td colspan="2">MPa</td><td colspan="2">%</td></tr><tr><td rowspan="4">975℃油淬+625℃回火</td><td>20</td><td>1263</td><td>1190</td><td>17.0</td><td>73.0</td></tr><tr><td>100</td><td>1219</td><td>1154</td><td>16.0</td><td>70.7</td></tr><tr><td>200</td><td>1157</td><td>1133</td><td>17.0</td><td>68.5</td></tr><tr><td>300</td><td>1108</td><td>1049</td><td>15.2</td><td>71.0</td></tr></table>

续表3-3   

<table><tr><td rowspan="2">热处理制</td><td rowspan="2">θ,℃</td><td>σb</td><td>σ0.2</td><td>δ5</td><td>ψ</td></tr><tr><td colspan="2">MPa</td><td colspan="2">%</td></tr><tr><td rowspan="3">975℃油淬+625℃回火</td><td>400</td><td>1073</td><td>1010</td><td>16.5</td><td>74.5</td></tr><tr><td>500</td><td>966</td><td>907</td><td>16.0</td><td>75.0</td></tr><tr><td>600</td><td>783</td><td>750</td><td>17.8</td><td>77.0</td></tr></table>

图片摘要：该图主要展示 3 3。
![](images/0203625c274612e5b5beecb9a1d1ae63e4c74b1f26ea3d69b649dda973dd9959.jpg)  
图3-2回火温度对拉伸性能的影响[3]油淬；一·一空淬

表3-4[3]  

<table><tr><td rowspan="2">热处理制度</td><td rowspan="2">θ,℃</td><td>σb</td><td>σ0.2</td><td>δ5</td><td>ψ</td></tr><tr><td colspan="2">MPa</td><td colspan="2">%</td></tr><tr><td rowspan="7">975℃空淬+625℃回火</td><td>20</td><td>1157</td><td>1054</td><td>17.8</td><td>68.8</td></tr><tr><td>100</td><td>1108</td><td>1047</td><td>17.8</td><td>69.5</td></tr><tr><td>200</td><td>1077</td><td>995</td><td>16.0</td><td>68.0</td></tr><tr><td>300</td><td>1064</td><td>961</td><td>16.2</td><td>70.2</td></tr><tr><td>400</td><td>1003</td><td>904</td><td>15.7</td><td>74.0</td></tr><tr><td>500</td><td>907</td><td>853</td><td>15.8</td><td>74.5</td></tr><tr><td>600</td><td>733</td><td>696</td><td>20.8</td><td>77.5</td></tr></table>

# 3.2.2.4 低温对拉伸性能的影响 见图3-3。

图3-3 低温对拉伸性能的影响  
图片摘要：该图主要展示 3 3 低温对拉伸性能的影响。
![](images/bcae3990c716ccbdc2d5bad32235f7675c0377e6a82cc188df5702f4c5b4b90f.jpg)  
(a) 空淬；(b) 油淬  
（热处理制度为 $975^{\circ}C$ 油或空淬 $+625^{\circ}C$ 回火）

# 3.2.4 冲击性能

3.2.4.1 室温冲击韧性 见表3-5。

表3-5[3]  

<table><tr><td rowspan="2">热处理制度</td><td colspan="3">aKU, kJ/m²</td></tr><tr><td>S基值</td><td>λ</td><td>s</td></tr><tr><td>975℃油淬+600~630℃回火</td><td>1180</td><td>2120</td><td>245</td></tr><tr><td>975℃空淬+620~650℃回火</td><td>980</td><td>1550</td><td>297</td></tr></table>

注：表中数据为77个炉号，101个生产检验数据统计结果。

3.2.4.2 不同温度回火后冲击韧性的变化 见图3-4。

3.2.4.3 冲击韧性与试样厚度的关系 见表3-6。

表3-6 [3]   

<table><tr><td>δ, mm</td><td>1</td><td>2</td><td>3</td><td>5</td><td>6</td><td>7</td><td>8</td><td>10</td></tr><tr><td>冲击韧性热处理制度</td><td colspan="8">akU, kJ/m²</td></tr><tr><td>940℃空淬</td><td>1180</td><td>1550</td><td>1740</td><td>1670</td><td>1590</td><td>1660</td><td>1510</td><td>1500</td></tr><tr><td>940℃空淬+625℃回火</td><td>1260</td><td>1670</td><td>1920</td><td>1750</td><td>1700</td><td>1830</td><td>1750</td><td>1500</td></tr></table>

图3-4 回火温度与冲击韧性的关系[3]  
图片摘要：该图主要展示 3 4 回火温度与冲击韧性的关系[3]。
![](images/6e85e3c816a86a67f0cdb4dca06fa93201be4a18b24507a9bf5919c7d0455e1b.jpg)  
一空冷；……一油冷

# 3.2.4.4 不同纤维方向的冲击韧性 见表3-7。

表3-7[3]  

<table><tr><td>与纤维方向夹角, (°)</td><td>0</td><td>30</td><td>45</td><td>60</td><td>90</td></tr><tr><td>akU, kJ/m2</td><td>1720</td><td>1630</td><td>1790</td><td>1020</td><td>1040</td></tr></table>

注：样坯经 $975^{\circ}C$ 空淬 $+640^{\circ}C$ 回火。

# 3.2.4.5 高温冲击韧性 见表3-8。

表3-8[3]  

<table><tr><td>θ, ℃</td><td>20</td><td>100</td><td>200</td><td>300</td><td>400</td><td>500</td><td>600</td></tr><tr><td>akU, kJ/m2</td><td>1690</td><td>1690</td><td>1900</td><td>1760</td><td>1780</td><td>1530</td><td>1850</td></tr></table>

注：热处理制度为 $975^{\circ}C$ 空淬 $+625^{\circ}C$ 回火。

# 3.2.4.6 空淬后标准试样低温冲击韧性 见表3-9。

表3-9 [3]   

<table><tr><td colspan="2">热处理制度</td><td colspan="4">\( a_{\mathrm {KV}}, \mathrm {kJ}/\mathrm {m}^{2} \)</td></tr><tr><td>淬火</td><td>回火</td><td>20℃</td><td>0℃</td><td>-20℃</td><td>-40℃</td></tr><tr><td rowspan="4">975℃空淬</td><td>-</td><td>610</td><td>450</td><td>370</td><td>280</td></tr><tr><td>200℃</td><td>850</td><td>590</td><td>500</td><td>370</td></tr><tr><td>300℃</td><td>820</td><td>490</td><td>270</td><td>210</td></tr><tr><td>625℃</td><td>600</td><td>560</td><td>400</td><td>250</td></tr><tr><td rowspan="2">980℃空淬</td><td rowspan="2">625℃</td><td>460</td><td>280</td><td>220</td><td>100</td></tr><tr><td>1160①</td><td>1130①</td><td>1060①</td><td>760①</td></tr></table>

① 为 $u_{kl}$ 的值。

# 3.2.4.7 空淬后非标准试样低温冲击韧性 见表3-10。

表3-10[3]  

<table><tr><td rowspan="2">热处理制度</td><td rowspan="2">试样厚度 mm</td><td colspan="6">\( a_{\mathrm {kv}}, \mathrm {kJ}/\mathrm {m}^{2} \)</td></tr><tr><td>20°C</td><td>0°C</td><td>-20°C</td><td>-40°C</td><td>-60°C</td><td>-80°C</td></tr><tr><td rowspan="4">970°C空淬+640°C回火</td><td>5</td><td>570</td><td>740</td><td>520</td><td>510</td><td>310</td><td>310</td></tr><tr><td>2</td><td>900</td><td>1010</td><td>870</td><td>870</td><td>830</td><td>690</td></tr><tr><td>5①</td><td>1970</td><td>1880</td><td>1380</td><td>1330</td><td>1230</td><td>1160</td></tr><tr><td>2①</td><td>1310</td><td>1350</td><td>1350</td><td>1320</td><td>1240</td><td>1200</td></tr></table>

① 为 $a_{kl}$ 的值。

# 3.2.4.8 油淬后标准试样低温冲击韧性 见表3-11。

表3-11[4]  

<table><tr><td rowspan="2">热处理制度</td><td colspan="6">\( a_{\mathrm {kv}}, \mathrm {kJ}/\mathrm {m}^{2} \)</td></tr><tr><td>20°C</td><td>0°C</td><td>-20°C</td><td>-40°C</td><td>-60°C</td><td>-80°C</td></tr><tr><td rowspan="2">980°C油淬 + 625°C回火</td><td>710</td><td>720</td><td>490</td><td>510</td><td>260</td><td>280</td></tr><tr><td>1730</td><td>1370</td><td>1250</td><td>1260</td><td>1020</td><td>850</td></tr></table>

注：第二列为 $u_{\mathrm{KT}}$ 的值。

# 3.2.6 扭转和切变性能

# 3.2.6.1 室温扭转性能 见表3-12。

表3-12[4]  

<table><tr><td rowspan="2">热处理制度</td><td>\( {\tau }_{\mathrm{b}} \)</td><td>\( {\tau }_{0.3} \)</td><td>\( {\tau }_{0.01} \)</td></tr><tr><td colspan="3">MPa</td></tr><tr><td>975℃水淬 + 630℃回火</td><td>950</td><td>778</td><td>651</td></tr><tr><td>975℃油淬 + 630℃回火</td><td>960</td><td>790</td><td>660</td></tr><tr><td>975℃空淬 + 630℃回火</td><td>970</td><td>686</td><td>546</td></tr></table>

# 3.2.6.2 高温扭转性能 见表3-13。

表3-13  

<table><tr><td rowspan="2">热处理制度</td><td rowspan="2">θ, ℃</td><td>τb</td><td>τ0.3</td><td>τ0.015</td></tr><tr><td colspan="3">MPa</td></tr><tr><td rowspan="5">975℃油淬 + 625℃回火</td><td>20</td><td>1012</td><td>764</td><td>586</td></tr><tr><td>200</td><td>995</td><td>681</td><td>499</td></tr><tr><td>300</td><td>941</td><td>649</td><td>433</td></tr><tr><td>400</td><td>900</td><td>618</td><td>421</td></tr><tr><td>500</td><td>715</td><td>545</td><td>361</td></tr></table>

# 3.2.6.3 室温剪切性能 见表3-14。

表3-14[3]  

<table><tr><td>热处理制度</td><td>τ, MPa</td></tr><tr><td>975℃油淬 + 625℃回火</td><td>813</td></tr><tr><td>975℃空淬 + 625℃回火</td><td>740</td></tr></table>

# 3.3 持久和蠕变性能

# 3.3.1 高温持久性能 见表3-15。

表3-15[3]  

<table><tr><td rowspan="2">热处理制度</td><td rowspan="2">θ, ℃</td><td colspan="3">持久极限, MPa</td></tr><tr><td>100h</td><td>1000h</td><td>10000h</td></tr><tr><td rowspan="3">975℃油淬 + 625℃回火</td><td>400</td><td>1040</td><td>986</td><td>921</td></tr><tr><td>500</td><td>776</td><td>694</td><td>602</td></tr><tr><td>600</td><td>362</td><td>153</td><td>119</td></tr><tr><td rowspan="3">975℃空淬 + 625℃回火</td><td>400</td><td>996</td><td>912</td><td>820</td></tr><tr><td>500</td><td>772</td><td>640</td><td>428</td></tr><tr><td>600</td><td>350</td><td>171</td><td>138</td></tr></table>

# 3.4 疲劳性能

3.4.1 不同热处理后旋转弯曲光滑试件疲劳曲线 见图3-5。  
3.4.2 不同热处理后旋转弯曲缺口试件疲劳曲线 见图3-6。

图3-5 旋转弯曲光滑试件疲劳曲线[3]   
图片摘要：该图主要展示 3 5 旋转弯曲光滑试件疲劳曲线[3]。
![](images/77d9b5e88e045ffdc032f9014d3040238b775216b6c3f7e9886880ce72f8c7a0.jpg)  
1—975℃油淬 $+625^{\circ}C$ 回火， $\sigma_{-1} = 647\mathrm{MPa}$ ；2—975℃空淬 $+625^{\circ}C$ 回火， $\sigma_{-1}$ $= 627\mathrm{MPa}$ ；3—975℃油淬 $+300^{\circ}C$ 回火， $\sigma_{-1} = 588\mathrm{MPa}$ ；4—975℃空淬 $+300^{\circ}C$ 回火， $\sigma_{-1} = 558\mathrm{MPa}$

图3-6 旋转弯曲缺口试样（ $K_{\mathrm{f}} = 1.9$ ）疲劳曲线[3]   
图片摘要：该图主要展示 3 6 旋转弯曲缺口试样（ ）疲劳曲线[3]。
