Repository: C-zj02/CFD-claw

<div align="center">

**English** | [中文](#中文版) | [Français](README_FR.md) | [Русский](README_RU.md) | [हिन्दी](README_HI.md) | [العربية](README_AR.md) | [Português](README_PT.md)

# 🚀 Claude Code Python

**A Complete Python Reimplementation Based on Real Claude Code Source**

*From TypeScript Source → Rebuilt in Python with ❤️*

***
**🔥 Active Development • New Features Weekly 🔥**

</div>

***

## 🎯 What is This?

**Clawd Code** is a **complete Python rewrite** of Claude Code, based on the **real TypeScript source code**.

File: RAG-data/中国航空材料手册(第1版) 第1卷 结构钢 不锈钢201-400.pdf-6c17cb33-6f90-47a5-a2c0-3fa360f2b8ea.md (part 6 of 7)
图片摘要：该图主要展示 35 冲击韧性与回火温度的关系[31]（试样回火前经830C油淬）。
<table><tr><td>试验方法</td><td>σmaxMPa</td><td colspan="5">疲劳寿命N10^3周</td><td>平均对数疲劳寿命X</td><td>标准差s</td><td>中值疲劳寿命N5010^3周</td></tr><tr><td rowspan="7">成组试验</td><td rowspan="2">500</td><td colspan="3">Kt=3</td><td colspan="2">R=0.1</td><td>4.4874</td><td>0.1238</td><td>30.72</td></tr><tr><td>20.0</td><td>29.5</td><td>31.0</td><td>34.0</td><td>44.0</td><td>4.5882</td><td>0.1478</td><td>38.74</td></tr><tr><td>451</td><td>30.0</td><td>34.0</td><td>57.0</td><td>-</td><td>-</td><td>4.7361</td><td>0.1397</td><td>54.46</td></tr><tr><td>402</td><td>43.0</td><td>43.0</td><td>56.0</td><td>85.0</td><td>-</td><td>4.8256</td><td>0.0965</td><td>66.93</td></tr><tr><td>353</td><td>52.0</td><td>73.0</td><td>79.0</td><td>-</td><td>-</td><td rowspan="3">5.2146</td><td rowspan="3">0.1486</td><td rowspan="3">163.9</td></tr><tr><td rowspan="2">255</td><td>110.0</td><td>111.0</td><td>163.0</td><td>190.0</td><td>195.0</td></tr><tr><td>263.0</td><td>-</td><td>-</td><td>-</td><td>-</td></tr><tr><td rowspan="6">升降法</td><td>226</td><td colspan="5">698.0</td><td rowspan="6" colspan="3">指定寿命N=10^7, σ=181 MPa</td></tr><tr><td rowspan="2">206</td><td>413.0</td><td>464.0</td><td>468.0</td><td>705.0</td><td>939.0</td></tr><tr><td>&gt;10000</td><td></td><td></td><td></td><td></td></tr><tr><td>186</td><td>849.0</td><td>&gt;10000</td><td>&gt;10000</td><td>&gt;10000</td><td>1430.0</td></tr><tr><td>167</td><td>&gt;10000</td><td>1130.0</td><td>5507.0</td><td>1016.0</td><td>-</td></tr><tr><td>147</td><td>&gt;10000</td><td>&gt;10000</td><td>&gt;10000</td><td></td><td></td></tr></table>

图片摘要：该图主要展示 3 25[12]。
![](images/912626d9c286d8ca6044f3f27a9bc963919e77d6c9c9606e2ca8d867e2d017fe.jpg)  
图3-18 30CrMnSiNi2A钢板状缺口（ $K_{\mathrm{t}} = 3$ ）

试样 $S - N$ 曲线[12]（热处理制度为 $900^{\circ}C$ 加热， $210^{\circ}C$ 等温 $+250^{\circ}C$ 回火，空冷。试验条件为轴向加载 $R = 0.1$ ， $f = 100\sim 130\mathrm{Hz}$ ）

3.4.1.3 轴向加载棒材缺口试件疲劳试验原始数据和中值 $S - N$ 曲线 见表3-26和图3-19。

表3-26[12]  

<table><tr><td>试验方法</td><td>σ maxMPa</td><td colspan="5">疲劳寿命N10^3周</td><td>平均对数疲劳寿命X̄</td><td>标准差S</td><td>中值疲劳寿命N5010^3周</td></tr><tr><td rowspan="6">成组试验</td><td colspan="9">(1) Kt = 3, R = 0.1; σb = 1417 MP a</td></tr><tr><td>687</td><td>7.8</td><td>8.6</td><td>9.1</td><td>-</td><td>-</td><td>3.9285</td><td>0.0339</td><td>8.483</td></tr><tr><td>588</td><td>14.0</td><td>15.6</td><td>20.5</td><td>23.0</td><td>-</td><td>4.2532</td><td>0.1005</td><td>17.91</td></tr><tr><td>490</td><td>31.7</td><td>46.0</td><td>57.0</td><td>65.5</td><td>-</td><td>4.6840</td><td>0.1373</td><td>48.30</td></tr><tr><td>441</td><td>60.2</td><td>69.7</td><td>94.6</td><td>148.0</td><td>188.0</td><td>5.0086</td><td>0.2107</td><td>102.0</td></tr><tr><td>412</td><td>260.1</td><td>335.0</td><td>614.9</td><td>415.3</td><td>-</td><td>5.5868</td><td>0.1582</td><td>386.0</td></tr><tr><td rowspan="5">升降法</td><td>402</td><td>222.0</td><td>-</td><td>-</td><td>-</td><td>-</td><td rowspan="4" colspan="3">指定寿命N=10^7,σ=383 MPa</td></tr><tr><td>392</td><td>&gt;10000</td><td>150.0</td><td>-</td><td>-</td><td>-</td></tr><tr><td>383</td><td>255.0</td><td>234.0</td><td>177.0</td><td>199.0</td><td>-</td></tr><tr><td>373</td><td>&gt;10000</td><td>&gt;10000</td><td>&gt;10000</td><td>&gt;10000</td><td>-</td></tr><tr><td></td><td colspan="8">(2) Kt = 3, R = 0.1; σb = 1550 MP a</td></tr><tr><td rowspan="4">成组试验</td><td>687</td><td>9.0</td><td>9.4</td><td>12.6</td><td>15.5</td><td>-</td><td>4.0545</td><td>0.1114</td><td>13.14</td></tr><tr><td>588</td><td>23.4</td><td>25.5</td><td>26.0</td><td>34.6</td><td>-</td><td>4.4325</td><td>0.0738</td><td>27.07</td></tr><tr><td>539</td><td>28.1</td><td>35.4</td><td>38.1</td><td>39.6</td><td>-</td><td>4.5441</td><td>0.0667</td><td>35.00</td></tr><tr><td>490</td><td>45.2</td><td>58.0</td><td>59.8</td><td>79.0</td><td>134.0</td><td>4.8440</td><td>0.1801</td><td>69.82</td></tr><tr><td rowspan="3">升降法</td><td>368</td><td>108.9</td><td>315.0</td><td>-</td><td>-</td><td>-</td><td rowspan="3" colspan="3">指定寿命N=10^7,σ=353 MPa</td></tr><tr><td>353</td><td>181.4</td><td>&gt;10000</td><td>193.0</td><td>&gt;10000</td><td>-</td></tr><tr><td>338</td><td>&gt;10000</td><td>&gt;10000</td><td>-</td><td>-</td><td>-</td></tr></table>

图片摘要：该图主要展示 3 26[12]。
![](images/500482049860171c1f0da5c3265f195bfa0a31f4780c0695cfbd5df734e3ab94.jpg)  
图3-19 $30\mathrm{CrMnSiNi2A}$ 钢棒材缺口（ $K_{1} = 3$ ）试样中值 $S - N$ 曲线（12）（热处理制度为 $1 - 900^{\circ}\mathrm{C}$ 油淬 $+370^{\circ}\mathrm{C}$ 回火，空冷； $2 - 900^{\circ}\mathrm{C}$ 油淬 $+320^{\circ}\mathrm{C}$ 回火，空冷。试验条件为轴向加载， $R = 0.1$ ， $f = 160\mathrm{Hz}$ ）

3.4.1.4 轴向加载锻材板状缺口试件疲劳试验原始数据、中值 $S - N$ 曲线和等寿命曲线见表3-27、图3-20和图3-21。

表3-27[12]  

<table><tr><td>试验方法</td><td>σmaxMPa</td><td colspan="5">疲劳寿命N10^3周</td><td>平均对数疲劳寿命X</td><td>标准差s</td><td>中值疲劳寿命N5010^3周</td></tr><tr><td>成组试验</td><td>971809647484</td><td>(1)2.636.620.537.692.4</td><td>Kt=2.92.859.020.653.7-</td><td>R=0.13.0921.754.0-</td><td>4.7511.329.865.8-</td><td>-</td><td>3.50933.96614.38724.7952</td><td>0.11480.10690.09200.1485</td><td>3.2319.24924.3962.41</td></tr><tr><td>升降法</td><td>356348340332324</td><td>160.0249.5400.0&gt;1000&gt;1000(2)</td><td>-</td><td>-</td><td>-</td><td>-</td><td colspan="3">指定寿命 N=10^6,σ=333 MPa</td></tr><tr><td>成组试验</td><td>1133953809647566</td><td>9.317.825.654.437.5153.0164.0</td><td>9.418.729.931.0-</td><td>10.321.831.0-</td><td>-</td><td>-</td><td>3.98484.28694.57774.87225.2878</td><td>0.02440.04600.13580.20280.1332</td><td>9.65619.3637.8274.51194.0</td></tr><tr><td>升降法</td><td>518502485</td><td>171.5158.0&gt;1000</td><td>-</td><td>-</td><td>-</td><td>-</td><td colspan="3">指定寿命N=10^6,σ=494 MP a</td></tr></table>

图3-20 30CrMnSiNi2A钢锻材缺口（ $K_{\mathrm{t}} = 2.9$ ）  
图片摘要：该图主要展示 3 20 30CrMnSiNi2A钢锻材缺口（ ）。
![](images/deb68b82ae2f0121f313fce2eddd223fd5c5b0f6548a3fb112610de0ba7a14b0.jpg)  
试样中值 $S - N$ 曲线[12]   
（热处理制度为 $900^{\circ}\mathrm{C}$ 加热， $200^{\circ}\mathrm{C}$ 等温，水冷 $+250^{\circ}\mathrm{C}$ 回火，空冷。试验条件为轴向加载， $R = 0.1, 0.5; f = 0.6 \sim 36\mathrm{Hz}$

图片摘要：该图主要展示 3 20 30CrMnSiNi2A钢锻材缺口（ ）。
![](images/cc66a099ab831eb3409bb29623836d8969a5efe0e6d63a43e2593a17e802c88a.jpg)  
$\sigma_{\min}, \mathbf{MPa}$ 图3-21 30CrMnSiNi2A钢锻材板状缺口（ $K_{1} = 2.9$ ）试样等寿命曲线[12]

3.4.2 低周疲劳 不同热处理制度的低周疲劳性能 见表3-28和图3-22、图3-23、图3-24、图3-25。

试样经 $900^{\circ}\mathrm{C}$ 油淬 $+270^{\circ}\mathrm{C}$ 回火或 $900^{\circ}\mathrm{C}$ 加热， $230^{\circ}\mathrm{C}$ 等温 $+230^{\circ}\mathrm{C}$ 回火，其强度分别为 $\sigma_{\mathrm{b}} = 1667\mathrm{MPa}$ 和 $\sigma_{\mathrm{b}} = 1569\mathrm{MPa}$ ；采用轴向加载，频率为 $f = 0.17\mathrm{Hz}$ 。

表3-28[10]  

<table><tr><td rowspan="2">热处理制度</td><td colspan="2">K=0.7</td><td colspan="2">K=0.6</td></tr><tr><td>σmax, MPa</td><td>N, 周</td><td>σmax, MPa</td><td>N, 周</td></tr><tr><td>900℃加热,230℃等温+230℃回火,空冷</td><td>1510</td><td>925</td><td>1271</td><td>1553</td></tr><tr><td>900℃油淬+275℃回火,空冷</td><td>-</td><td>-</td><td>1289</td><td>2520</td></tr></table>

图片摘要：该图主要展示 3 28[10]。
![](images/8153ab7dd46569be1050890639d11eda9af8af81ef39a643fb9f2649177b733c.jpg)  
图3-22 油淬后不同K值的低周疲劳性能曲线[10]

图片摘要：该图主要展示 3 22 油淬后不同K值的低周疲劳性能曲线[10]。
![](images/7f36897b66844db6370d13b35d7c639732377d223a57ba62ee692430fc24d868.jpg)  
图3-23 油淬后不同应力的低周疲劳性能曲线[10]

图片摘要：该图主要展示 3 23 油淬后不同应力的低周疲劳性能曲线[10]。
![](images/ce331a1e8e604707b4eba6daa31a28a73c5c14f365087b85e43df064487793b9.jpg)  
图3-24 $230^{\circ}C$ 等温淬火后不同 $K$ 值的低周疲劳曲线

图片摘要：该图主要展示 3 24 等温淬火后不同 值的低周疲劳曲线。
![](images/476ab54fc5319acc0f786c52d392641231c82063087ef3a4279b71aef50e8eda.jpg)  
图3-25 $230^{\circ}\mathrm{C}$ 等温淬火后不同应力的低周疲劳曲线

# 3.5 弹性性能

# 3.5.1 弹性模量 见表3-29。

表3-29[4]  

<table><tr><td>θ, ℃</td><td>20</td><td>100</td><td>200</td><td>250</td></tr><tr><td>E, GPa</td><td>207</td><td>204</td><td>200</td><td>198</td></tr></table>

# 3.5.2 切变弹性模量 $G = 76(20^{\circ}\mathrm{C})$ GPa[10]

# 3.6 断裂性能

# 3.6.1 断裂韧度

# 3.6.1.1 油淬后不同温度回火的平面应变断裂韧度 见表3-30。

表3-30[13]  

<table><tr><td rowspan="2" colspan="2">热处理制度</td><td>σb</td><td>σ0.2</td><td>KIC</td></tr><tr><td colspan="2">MPa</td><td>MN/m³/²</td></tr><tr><td rowspan="6">900℃油淬</td><td>200℃回火,空冷</td><td>1836</td><td>1499</td><td>68.3</td></tr><tr><td>230℃回火,空冷</td><td>1817</td><td>1384</td><td>65.9</td></tr><tr><td>250℃回火,空冷</td><td>1796</td><td>1420</td><td>64.8</td></tr><tr><td>270℃回火,空冷</td><td>1796</td><td>1427</td><td>69.5</td></tr><tr><td>300℃回火,空冷</td><td>1775</td><td>1399</td><td>72.5</td></tr><tr><td>360℃回火,空冷</td><td>1677</td><td>1375</td><td>62.2</td></tr></table>

注：材料规格 $d70\mathrm{mm}$ 棒改锻，采用三点弯曲试样，L-R方向。

3.6.1.2 不同温度等温后平面应变断裂韧度 见表3-31。  
表3-31[13]  

<table><tr><td rowspan="2" colspan="2">热处理制度</td><td>σb</td><td>σ0.2</td><td>kIc</td></tr><tr><td colspan="2">MPa</td><td>MN/m3·2</td></tr><tr><td rowspan="6">900℃加热</td><td>200℃等温+200℃回火</td><td>1818</td><td>1106</td><td>63.2</td></tr><tr><td>230℃等温+200℃回火</td><td>1811</td><td>900</td><td>65.3</td></tr><tr><td>250℃等温+250℃回火</td><td>1724</td><td>1018</td><td>62.7</td></tr><tr><td>270℃等温+250℃回火</td><td>1690</td><td>1064</td><td>69.9</td></tr><tr><td>300℃等温+250℃回火</td><td>1642</td><td>1062</td><td>69.2</td></tr><tr><td>310℃等温,空冷</td><td>1550</td><td>1192</td><td>88.7</td></tr></table>

注：材料规格 $d70\mathrm{mm}$ 棒改锻，采用三点弯曲试样，L-R方向。

3.6.1.3 不同碳含量的平面应变断裂韧度 见表3-32。  
表3-32[13]  
3.6.1.4 不同热处理制度的低温平面应变断裂韧度 见表3-33。  

<table><tr><td rowspan="2">C, %</td><td rowspan="2">热处理制度</td><td>σb</td><td>σ0.2</td><td>取样方向</td><td>试样型式</td><td>K Ic</td></tr><tr><td colspan="2">MP a</td><td></td><td></td><td>MN/m³/²</td></tr><tr><td>0.27~0.28</td><td rowspan="3">900℃加热,260℃等温+250℃回火,空冷</td><td>1645</td><td>1334</td><td rowspan="3">L-C</td><td rowspan="3">三点弯曲</td><td>93.3</td></tr><tr><td>0.31~0.32</td><td>1672</td><td>1496</td><td>83.4</td></tr><tr><td>0.33~0.34</td><td>1620</td><td>1395</td><td>73.8</td></tr></table>

表3-33[13]  

<table><tr><td rowspan="2" colspan="2">热处理制度</td><td>σb</td><td>σ0.2</td><td>θ</td><td>Klc</td></tr><tr><td colspan="2">MPa</td><td>°C</td><td>MN/m3/2</td></tr><tr><td rowspan="15">900℃加热</td><td rowspan="3">200℃等温+280℃回火,空冷</td><td>1660</td><td>1528</td><td>20</td><td>85.4</td></tr><tr><td>-</td><td>-</td><td>-40</td><td>76.4</td></tr><tr><td>-</td><td>-</td><td>-60</td><td>65.1</td></tr><tr><td rowspan="3">230℃等温+260℃回火,空冷</td><td>1640</td><td>1518</td><td>20</td><td>91.0</td></tr><tr><td>-</td><td>-</td><td>-40</td><td>74.3</td></tr><tr><td>-</td><td>-</td><td>-60</td><td>70.8</td></tr><tr><td rowspan="3">260℃等温+250℃回火,空冷</td><td>1672</td><td>1496</td><td>20</td><td>83.4</td></tr><tr><td>-</td><td>-</td><td>-40</td><td>68.5</td></tr><tr><td>-</td><td>-</td><td>-60</td><td>60.6</td></tr><tr><td rowspan="3">300℃等温+230℃回火,空冷</td><td>1633</td><td>1488</td><td>20</td><td>93.9</td></tr><tr><td>-</td><td>-</td><td>-40</td><td>69.7</td></tr><tr><td>-</td><td>-</td><td>-60</td><td>66.8</td></tr><tr><td rowspan="3">330℃等温+230℃回火,空冷</td><td>1419</td><td>1282</td><td>20</td><td>95.8</td></tr><tr><td>-</td><td>-</td><td>-40</td><td>65.1</td></tr><tr><td>-</td><td>-</td><td>-60</td><td>61.1</td></tr></table>

注：试样采用三点弯曲试样，L-C方向。

# 3.6.2 应力腐蚀界限应力强度因子

3.6.2.1 等温淬火后不同温度回火的应力腐蚀界限应力强度因子 见表3-34。

表3-34[14]  

<table><tr><td rowspan="2" colspan="2">热处理制度</td><td rowspan="2">环境条件</td><td>σ0.2</td><td>K1scc</td><td>K1scc截取条件</td></tr><tr><td>MPa</td><td>MN/m3/2</td><td>断裂时间，min</td></tr><tr><td rowspan="4">900℃加热230℃等温</td><td>230℃回火，空冷</td><td rowspan="4">3.5%NaCl溶液，35℃</td><td rowspan="4">-</td><td>21.2</td><td>-</td></tr><tr><td>250℃回火，空冷</td><td>23.0</td><td>&gt;12840</td></tr><tr><td>270℃回火，空冷</td><td>20.3</td><td>39800</td></tr><tr><td>300℃回火，空冷</td><td>20.7</td><td>&gt;13380</td></tr></table>

注：试样采用CANT（单悬臂梁试样），L-T方向。

# 3.6.2.2 不同热处理制度的应力腐蚀界限应力强度因子 见表3-35。

表3-3514  

<table><tr><td rowspan="2">热处理制度</td><td rowspan="2">环境条件</td><td>σ0.2</td><td rowspan="2">取样方向</td><td rowspan="2">试样型式</td><td>K1scc</td><td>K1scc截取条件</td></tr><tr><td>MPa</td><td>MN/m3/2</td><td>m/s</td></tr><tr><td rowspan="2">900℃油淬+200℃回火,空冷</td><td rowspan="8">35℃,3.5%NaCl溶液</td><td rowspan="8">1479</td><td>L-T</td><td>CANT1</td><td>16.6</td><td>-</td></tr><tr><td>T-L</td><td>WOL2</td><td>17.6</td><td>1.9×10-10</td></tr><tr><td rowspan="2">900℃加热,240℃等温,250℃回火,空冷</td><td>L-T</td><td>CANT</td><td>22.3</td><td>-</td></tr><tr><td>T-L</td><td>WOL</td><td>22.7</td><td>-</td></tr><tr><td rowspan="2">900℃加热,260等温,260℃回火,空冷</td><td>L-T</td><td>CANT</td><td>16.2</td><td>&lt;10-9</td></tr><tr><td>T-L</td><td>WOL</td><td>15.5</td><td>&lt;10-9</td></tr><tr><td rowspan="2">900℃加热,300℃等温,空冷</td><td>L-T.</td><td>CANT</td><td>31.0</td><td>-</td></tr><tr><td>T-L</td><td>WOL</td><td>30.4</td><td>1.07×10-9</td></tr></table>

① 为单悬臂梁试样；  
② 为楔型螺钉加载试样。

# 3.6.3 疲劳裂纹扩展速率

3.6.3.1 $240^{\circ} \mathrm{C}$ 等温淬火后不同应力比的轴向加载 $\mathrm{da} / \mathrm{d}N - \Delta K$ 曲线 见图3-26、图3-27和图3-28。

试样经 $900^{\circ}\mathrm{C}$ 加热， $240^{\circ}\mathrm{C}$ 等温 $+250^{\circ}\mathrm{C}$ 回火，其强度 $\sigma_{\mathrm{b}} = 1597\mathrm{MPa}$ ；采用轴向加载，频率为 $13.33\mathrm{Hz}$ 。

3.6.3.2 油淬后轴向加载 $\mathrm{da} / \mathrm{d}N - \Delta K$ 曲线 见图3-29。

试样经 $900^{\circ}\mathrm{C}$ 油淬 $+260^{\circ}\mathrm{C}$ 回火，其强度 $\sigma_{\mathrm{b}} = 1702\mathrm{MPa}$ ；轴向加载，频率为 $11.67\mathrm{Hz}$ 。

3.6.3.3 $220^{\circ}\mathrm{C}$ 等温淬火后不同应力比轴向加载 $\mathrm{da} / \mathrm{d}N - \Delta K$ 曲线 见图3-30、图3-31和图3-32。

试样经 $900^{\circ}\mathrm{C}$ 加热， $220^{\circ}\mathrm{C}$ 等温 $+250^{\circ}\mathrm{C}$ 回火，其强度 $\sigma_{\mathrm{b}} = 1763\mathrm{MPa}$ ；轴向加载，频率为 $13.33\mathrm{Hz}$ 。

图片摘要：该图片与试样经 加热， 等温 回火，其强度 ；轴向加载，频率为 。；3.6.3.3 等温淬火后不同应力比轴向加载 曲线 见图3 30、图3 31和图3 32。这部分内容相关。
![](images/a500b933b46e8396d4ba3ea1367c376d1cae976cde6cabd174c7768788fbc864.jpg)

图片摘要：该图片与试样经 加热， 等温 回火，其强度 ；轴向加载，频率为 。；3.6.3.3 等温淬火后不同应力比轴向加载 曲线 见图3 30、图3 31和图3 32。这部分内容相关。
![](images/cfa32e38ebe7a80a215e9028e1d006ff7eb1b1611eeae5fd3730f51f80dc8327.jpg)

图片摘要：该图主要展示 3 32 30CrMnSiNi2A钢锻板 曲线[15]。
![](images/451f783e642388475ec3d3ed4d3706e033c4bad40e6428bc1281d6d7391bb5ae.jpg)

图片摘要：该图片与图3 32 30CrMnSiNi2A钢锻板 曲线[15]；3.6.3.4 应力腐蚀裂纹扩展速率 曲线 见图3 33、图3 34、图3 35和图3 36。这部分内容相关。
![](images/d83986e5c11064e58e78d6589d7243a668de552906df4242ce75ce58113978e7.jpg)

图片摘要：该图主要展示 3 32 30CrMnSiNi2A钢锻板 曲线[15]。
![](images/41701c370d39f1f767c5da47b8ba8c7d5e35533b2df0e5f893cb15c774afb6a7.jpg)

图片摘要：该图主要展示 3 32 30CrMnSiNi2A钢锻板 曲线[15]。
![](images/4786b460a100289397115d2364a0ed253aa3949ad73a15e1455d6b670d668e51.jpg)  
图3-32 30CrMnSiNi2A钢锻板 $(R = 0.6)$ $\mathrm{da} / \mathrm{d}N - \Delta K$ 曲线[15]

3.6.3.4 应力腐蚀裂纹扩展速率 $\mathrm{da} / \mathrm{dt} - K_{1}$ 曲线 见图3-33、图3-34、图3-35和图3-36。

试样采用WOL试样，T-L方向；在 $\mathrm{pH} = 6.0\sim 6.5$ 的 $3.5\% \mathrm{NaCl}$ 水溶液中进行。

图3-33 油淬后的 $\mathrm{da} / \mathrm{dt} - K_{1}$ 曲线[14]  
图片摘要：该图主要展示 3 33 油淬后的 曲线[14]。
![](images/7e1b432e817a9ae6bab1f3ab880b104bf14dc6a26ee17d3ddb63a35b4ee41a37.jpg)  
-900℃油淬+200℃回火，空冷；-900℃油淬+240℃回火，空冷

图3-34 等温淬火后的 $\mathrm{da} / \mathrm{dt} - K_{1}$ 曲线[14]  
图片摘要：该图主要展示 3 34 等温淬火后的 曲线[14]。
![](images/86ae445a0ddd52754ee58f31aab8618217aa0a5c50fdc577f9bf1cbbe1de02b3.jpg)  
$\times -900^{\circ} \mathrm{C}$ 加热， $200^{\circ} \mathrm{C}$ 等温； $-900^{\circ} \mathrm{C}$ 加热， $240^{\circ} \mathrm{C}$ 等温； $\triangle -900^{\circ} \mathrm{C}$ 加热，  
$310^{\circ}C$ 等温； $\mathrm{900^{\circ}C}$ 加热， $500^{\circ}C$ 等温

图3-35 $30\mathrm{CrMnSiNi2A}$ 钢 $260^{\circ}C$ 等温淬火后的 $\mathrm{da} / \mathrm{dt} - K_{1}$ 曲线 $\text{一} \mathrm { N o } . 7 1 ; \bullet \text{一} \mathrm { N o } . 7 3$   
图片摘要：该图主要展示 3 35 钢 等温淬火后的 曲线。
![](images/e9cbd95c40993c1554e5b9d95fab19656eda01398d851318a3b170c236b349ae.jpg)  
（热处理制度为 $900^{\circ}\mathrm{C}$ 加热， $260^{\circ}\mathrm{C}$ 等温 $+260^{\circ}\mathrm{C}$ 回火，空冷）

图片摘要：该图主要展示 3 35 钢 等温淬火后的 曲线。
![](images/7b684c99251b0f5b984f4f6ae1afbcfefbd6dffb513d84c2ae6577dec8f160a3.jpg)  
图3-36 $30\mathrm{CrMnSiNi2A}$ 钢 $260^{\circ}C$ 等温淬火后的 $\mathrm{da} / \mathrm{dt} - K_{1}$ 曲线

$$
\cdot - \mathrm {N o}. 1 2; \circ - \mathrm {N o}. 1 3
$$

（热处理制度为 $900^{\circ}\mathrm{C}$ 加热， $260^{\circ}\mathrm{C}$ 等温 $+260^{\circ}\mathrm{C}$ 回火，空冷。

试验在去离子水中进行）

# 3.6.4 应力强度因子门坎值 见表3-36。

表3-36[16]  

<table><tr><td rowspan="2">热处理制度</td><td rowspan="2">试样表面状态</td><td>σb</td><td>σ0.2</td><td colspan="4">ΔKth, MN/m3/2</td></tr><tr><td colspan="2">MPa</td><td>R=0</td><td>R=0.1</td><td>R=0.3</td><td>R=0.5</td></tr><tr><td rowspan="2">900℃加热,260℃等温+260℃回火,空冷</td><td>未喷丸</td><td>1602</td><td>1309</td><td>4.8</td><td>4.5</td><td>3.7</td><td>3.1</td></tr><tr><td>喷丸</td><td>1602</td><td>1309</td><td>6.5</td><td>-</td><td>-</td><td>4.7</td></tr></table>

注：采用CT试样，L-C方向。

# 3.7 模拟试验性能

# 3.7.1 耳片试件低周疲劳性能曲线 见图3-37。

耳片经 $900^{\circ}\mathrm{C}$ 加热， $230^{\circ}\mathrm{C}$ 等温 $+250^{\circ}\mathrm{C}$ 回火，其强度为 $1632\mathrm{MPa}$ ；试验频率为 $0.1\mathrm{Hz}$ 。

图片摘要：该图主要展示 3 37 30CrMnSiNi2A钢制耳片试件低周疲劳曲线[10]。
![](images/234161f08dd098de9b108e29832361bfbd4da3425744b2ba3856e4bf3ed3b260.jpg)  
图3-37 30CrMnSiNi2A钢制耳片试件低周疲劳曲线[10]

# 3.7.2 螺栓试件低周疲劳性能曲线 见图3-38。

螺栓经 $900^{\circ}\mathrm{C}$ 加热， $230^{\circ}\mathrm{C}$ 等温 $+250^{\circ}\mathrm{C}$ 回火，其强度为 $1632\mathrm{MPa}$ ；试验频率为 $0.1\mathrm{Hz}$ 。

图片摘要：该图主要展示 3 37 30CrMnSiNi2A钢制耳片试件低周疲劳曲线[10]。
![](images/37bd58aab3d34f548317722821a75c5b16c671c0dced9159180f6538a165ae1e.jpg)  
图3-38 30CrMnSiNi2A钢制螺栓试件低周疲劳曲线[10]

# 3.7.3 应力集中试件低周疲劳性能曲线 见图3-39。

试件经 $900^{\circ}\mathrm{C}$ 加热， $230^{\circ}\mathrm{C}$ 等温 $+250^{\circ}\mathrm{C}$ 回火，其强度为 $1632\mathrm{MPa}$ ；试验频率为 $0.1\mathrm{Hz}$ 。

图片摘要：该图主要展示 3 38 30CrMnSiNi2A钢制螺栓试件低周疲劳曲线[10]。
![](images/f3b1519c152146997ddf78e63748079ae627f97541604f4cade5c63a558905db.jpg)  
图3-39 30CrMnSiNi2A钢制应力集中试件低周疲劳曲线[10]

# 3.7.4 焊接圆筒增幅弯曲疲劳性能数据和试件型式 见表3-37和图3-40。

表3-37[10]  

<table><tr><td rowspan="2">热处理制度</td><td>K值</td><td>σmax</td><td>σmin</td><td>N</td><td rowspan="2">破断部位</td></tr><tr><td>σmax/σw</td><td colspan="2">MPa</td><td>周</td></tr><tr><td rowspan="9">900℃加热,230℃等温+260℃回火,空冷</td><td>1</td><td>2077</td><td>-</td><td>一次弯断</td><td rowspan="9">沿焊缝处断裂</td></tr><tr><td>0.47</td><td>972</td><td>97</td><td>17200断</td></tr><tr><td>0.47</td><td>972</td><td>97</td><td>9700断</td></tr><tr><td>0.47</td><td>972</td><td>97</td><td rowspan="3">20000↓6000↓1000断</td></tr><tr><td>0.59</td><td>1230</td><td>123</td></tr><tr><td>0.71</td><td>1476</td><td>148</td></tr><tr><td>0.47</td><td>972</td><td>97</td><td rowspan="2">20000↓1300断</td></tr><tr><td>0.59</td><td>1230</td><td>123</td></tr><tr><td>0.47</td><td>972</td><td>97</td><td>11900断</td></tr></table>

图片摘要：该图主要展示 3 37[10]。
![](images/ae68cc8367a3aea37734436a954dc09561255a6024a955d2dd959e386ef670e0.jpg)  
图3-40 焊缝圆筒试件简图

3.7.5 全尺寸起落架静力破坏试验结果 见表3-38。  
3.7.6 全尺寸起落架动力落震试验结果 见表3-39。

表3-38[17]  

<table><tr><td>飞机类型</td><td>试验加载方式</td><td>零件种类</td><td>静力加载状态</td><td>静力超载状态</td><td>破坏部位</td><td>结论</td></tr><tr><td rowspan="2">歼击机</td><td rowspan="2">全部设计加载方式</td><td rowspan="2">主起落架</td><td rowspan="2">100%通过</td><td rowspan="2">120%
124%</td><td>未破坏</td><td rowspan="2">合格</td></tr><tr><td>外筒破坏</td></tr></table>

表3-3917  

<table><tr><td>飞机型号</td><td>零件种类</td><td>落震次数</td><td>破坏部位</td><td>结论</td></tr><tr><td>歼击机</td><td>主起落架</td><td>6000次</td><td>在半轮叉处有八条裂纹</td><td>合格</td></tr></table>

# 4 组织结构

4.1 相变温度 见表4-1。

表4-1[4,5]  

<table><tr><td>名称</td><td>A c1</td><td>A c3</td><td>Ms</td></tr><tr><td>θ, ℃</td><td>750~760</td><td>805~830</td><td>310~320</td></tr></table>

4.2 时间-温度-组织转变曲线 见图4-1和图4-2。

图片摘要：该图主要展示 4 1[4,5]。
![](images/5ccc43fac3bb6a0d1788f3e5b7818a45d1bed27aa253810f7572f7b0cfcb1832.jpg)  
图4-1 30CrMnSiNi2A钢等温转变曲线[4]

图片摘要：该图主要展示 4 1 30CrMnSiNi2A钢等温转变曲线[4]。
![](images/8b7eacd3158995f667f0b4285029a9d0a4d1d63de3d6ea0155180c7de770c7dd.jpg)  
图4-2 30CrMnSiNi2A钢连续冷却转变曲线[1]

4.3 合金组织结构 该钢经热轧或冷轧后高温回火的组织为珠光体，热轧后正火加高温回火的组织为回火索氏体；等温退火后的组织为片状珠光体和铁素体；在正火状态下组织为马氏体和贝氏体；在使用状态下的组织主要是回火马氏体、下贝氏体及少量的残余奥氏体所组成。

# 5 工艺性能与要求

5.1 成形性能 该钢的冷变形塑性较差，但热压力加工成形性能良好；加热温度为：电弧炉钢 $1180 \sim 1200^{\circ} \mathrm{C}$ ，电渣钢 $1160 \sim 1180^{\circ} \mathrm{C}$ ；开锻温度为 $1120 \sim 1160^{\circ} \mathrm{C}$ ，终锻温度大于 $850^{\circ} \mathrm{C}$ ，锻后灰冷或缓冷。  
5.2 焊接性能 该钢可以采用电弧焊和氢原子焊，但不允许用气焊；由于缺口敏感性较大，对应力集中也较敏感，当焊缝中含氢量过高时，焊缝金属或热影响区易产生裂纹。为防止裂纹的产生，焊前零件应预热，预热温度为 $250 \sim 350^{\circ} \mathrm{C}$ ，焊后应立即加热到 $650 \sim 680^{\circ} \mathrm{C}$ 进行高温回火。同时要采用低氢类焊条施焊，焊前坡口要严格清理。手工电弧焊用的焊条牌号为 $\mathrm{HT}-3 / \mathrm{H18CrMoA}$ 。焊接已经过淬火的零件，应用 $\mathrm{HT}-4 / \mathrm{HGH41}$ 焊条进行焊接。

# 5.3 零件热处理工艺

5.3.1 热处理工艺参数 见表5-1。

表5-1[18]  

<table><tr><td>名称</td><td>正火</td><td>完全退火</td><td>高温回火</td><td>淬火</td><td>等温淬火</td><td>回火</td></tr><tr><td>加热温度,℃</td><td>890~910</td><td>900</td><td>670~710</td><td>890~900</td><td>890~900</td><td>200~300</td></tr><tr><td>冷却方式</td><td>空冷</td><td>炉冷至650℃均热后,空冷</td><td>空冷</td><td>油冷</td><td>210~280℃硝盐中等温,空冷</td><td>空冷</td></tr></table>

5.3.2 采用 $30\mathrm{CrMnSiNi2A}$ 钢制造零件时，其最大厚度为：圆柱体或正方体至 $80\mathrm{mm}$ ；型材至 $60\mathrm{mm}$ ；双面冷却的板材和管材至 $40\mathrm{mm}$ ；单面冷却的管材至 $20\mathrm{mm}$ 。  
5.3.3 油淬后不同截面的淬透性曲线 见图5-1。  
5.3.4 不同温度等温淬火的截面淬透性曲线 见图5-2。

图片摘要：该图主要展示 5 1[18]。
![](images/f73d103f65778dd28f796da90b922653d550ce34fb771a728b9c7130fd80bb23.jpg)  
图5-1 $30\mathrm{CrMnSiNi2A}$ 钢油淬后的截面淬透性曲线（试样经 $890^{\circ}C$ 油淬）

图片摘要：该图主要展示 5 1 钢油淬后的截面淬透性曲线（试样经 油淬）。
![](images/1b704cf6c6ba6394a7ff8bbcc3758d39dc84453ce7e9f9b2cb592d741a7fbe51.jpg)  
图5-2 $30\mathrm{CrMnSiNi2A}$ 钢等温淬火的截面淬透性曲线[5]（试样经 $890^{\circ}C$ 加热，分别于 $180^{\circ}C,250^{\circ}C$ 和 $300^{\circ}C$ 等温淬火，空冷）

# 5.3.5 钢的末端淬透性曲线 见图5-3。

图5-3 30CrMnSiNi2A钢末端淬透性曲线  
图片摘要：该图主要展示 5 3 30CrMnSiNi2A钢末端淬透性曲线。
![](images/e81dc30c3d6a722eda85cdae860d27a785f8ac7bb696949f2aab9240fc606376.jpg)  
$-C = 0.30\% ; - - - C = 0.27\%$

5.4 表面处理工艺 零件的表面防护可采用磷化、镀铬、喷锌、发蓝或者直接涂漆处理，不允许镀锌。经镀铬或磷化的零件，应立即进行除氢处理。

5.5 切削加工及磨削性能 该钢经退火后具有良好的机械加工性能。对淬火加回火后经磨削及高速铰孔或磷化后经磨削等机械加工的零件，均应进行去应力回火处理。

# 参考资料

[1] 林慧国等，世界钢号手册，机械工业出版社，1985年，298页。  
[2] 航空工业部第六一研究所，飞机金属材料标准与试验方法汇编（上册），（内部出版物），1981年， $84\sim 92$ 页、 $129\sim 133$ 页、 $196\sim 208$ 页。  
[3] H B 5269-83《航空用高级优质结构钢钢棒》，航空工业部标准化研究所，1983年。  
[4] 手册编写组，合金钢钢种手册，第一册，合金结构钢，冶金工业出版社，1983年，217～226页。  
[5] BHAM, 航空材料手册（中译本），第一册，结构钢与铸铁，1965年，197～215页。  
[6] 第一汽车制造厂设备制造分厂，机械工程材料手册（上册），机械工业出版社，1982年，250～251页。  
[7] 航空工业部01—602处，30Cr Mn Si Ni2A钢进厂检验报告汇编（结015—86），北京航空材料研究所存，1986年。  
[8]沈阳飞机制造公司，30CrMnSiNi2A钢进厂检验报告汇编（结016—86），北京航空材料研究所存，1986年。  
[9] 北京航空材料研究所，30CrMnSiNi2A钢试验记录整理（结017—86），1984年。  
[10] 北京航空材料研究所，40CrMnSiMoVA（GC-4）超高强度钢性能汇集（内部资料），1976年。13~78页。  
[11]吕景春，30CrMnSiNi2A钢高温模拟试验总结（内部资料），沈阳飞机制造公司，1984年。  
[12] 北京航空材料研究所，航空金属材料疲劳性能手册（内部出版物），1981年， $191\sim 213$ 页。  
[13] 北京航空材料研究所，航空金属材料断裂韧性手册，第一册（内部出版物），1981年，27～62页。  
[14] 北京航空材料研究所，金属材料应力腐蚀开裂测试方法及其数据汇编（内部出版物），1984年， $147\sim 156$ 页。  
[15] 北京航空材料研究所，航空金属材料疲劳裂纹扩展速率手册（内部出版物），1984年， $59\sim 89$ 页。  
[16] 北京航空材料研究所，40CrMnSiMoVA钢 $\mathbf{da} / \mathbf{d}\mathbf{N} - \Delta K$ th试验总结（内部资料），1975年。  
[17] 航空工业部第六〇一研究所，40CrMnSiMoVA钢制歼击机主起落架强度试验总结（内部资料），1966～1980年。  
[18] H B/Z 5025-77《航空用结构钢的热处理》，航空工业部标准化研究所，1977年。

编写 张连荣

审校 姚志成、刘德万

# 1 概述

$35\mathrm{Cr2Ni4MoA}$ 是一种既可作调质钢使用、又可作超高强度钢使用的铬-镍-钼合金结构钢。在调质处理状态，具有优良的强度及韧性、塑性的结合；经淬火及低温回火后，具有很高的强度。该钢因含有较高量的镍及适量的铬、钼，故淬透性优越，一般尺寸的零件均可在空气中淬火。已广泛用作航空重要轴类、螺栓及飞机起落架等零部件。

$35\mathrm{Cr}2\mathrm{Ni}4\mathrm{MoA}$ 钢于超高强度状态与其他超高强度钢一样，对缺口及腐蚀环境也较敏感，使用时需加以注意。

1.1 材料牌号 $35\mathrm{Cr}2\mathrm{Ni}4\mathrm{MoA}$ 。

1.2 相近牌号 35NCD16，E35NCD16（法国）。

1.3 材料的技术标准。

国营乐河机械厂、上钢五厂，804协议006，《35 Cr2 Ni4 MoA 钢棒材临时技术协议》。

1.4 化学成分 见表1-1。

表1-1[1]  

<table><tr><td>元素</td><td>C</td><td>Mn</td><td>Si</td><td>Cr</td><td>Ni</td><td>Mo</td><td>S</td><td>P</td></tr><tr><td>含量,%</td><td>0.30~0.40</td><td>0.15~0.60</td><td>0.15~0.40</td><td>1.60~2.00</td><td>3.50~4.20</td><td>0.30~0.60</td><td>≤0.015</td><td>≤0.020</td></tr></table>

# 1.5 热处理制度

1.5.1 软化处理： $875^{\circ}\mathrm{C}$ 空冷 $+650\sim 675^{\circ}\mathrm{C}3\sim 4\mathrm{h},$ 空冷。

1.5.2 调质处理： $875^{\circ}\mathrm{C}$ ，空冷 $+560^{\circ}\mathrm{C}$ 3h回火，空冷。

1.5.3 超高强度状态低温回火处理： $875^{\circ}\mathrm{C}$ 空冷 + $(-70 \sim -80^{\circ}\mathrm{C})$ 3~4h冷处理 + $210^{\circ}\mathrm{C} 3 \sim 4\mathrm{h}$ 回火，空冷。

# 1.6 品种规格和供应状态

1.6.1 品种规格 热轧材 $d10\sim 200\mathrm{mm}$ ；锻材 $d75\sim 250\mathrm{mm}$ 。

1.6.2 供应状态 通常以软化处理状态供应。

1.7 熔炼和铸造工艺 采用电弧炉 + 真空自耗重熔或电弧炉 + 电渣重熔工艺熔炼。

# 1.8 应用概况及特殊要求

1.8.1 应用概况 已用于某些直升机的重要受力件, 如轴类、螺栓等。该钢在国外是一种使用成熟的钢种。

1.8.2 特殊要求 该钢当处理到超高强度时，对缺口与应力腐蚀较敏感，设计与使用时需引起注意。另外，该钢的珠光体转变孕育期很长，退火处理是很费时的，通常用正火 $+$ 高温回火代替之。

# 2 物理及化学性能

# 3 力学性能

3.1 技术标准规定的性能 见表3-1。

表3-1  

<table><tr><td rowspan="3">技术标准</td><td rowspan="3">热处理制度</td><td>σb</td><td>σ0.2</td><td>δ5</td><td>ψ</td><td>akU</td><td>HB</td><td rowspan="2">HRC</td></tr><tr><td colspan="2">MPa</td><td colspan="2">%</td><td>kJ/m2</td><td>kgf/mm2</td></tr><tr><td colspan="5">不小于</td><td rowspan="2">363~415</td><td rowspan="2">-</td></tr><tr><td rowspan="2">804协议006</td><td>875℃空冷+560℃空冷</td><td>1230~1385</td><td>1030</td><td>8</td><td>40</td><td>685</td></tr><tr><td>875℃空冷+(-78℃)冷处理+210℃回火,空冷</td><td>1765~2000</td><td>1450</td><td>7</td><td>40</td><td>490</td><td>-</td><td>48</td></tr></table>

# 3.2 室温和不同温度下的力学性能

# 3.2.1 硬度

3.2.1.1 软化处理状态的硬度 $\mathrm{HB} \leqslant 300 \mathrm{~kgf} / \mathrm{mm}^{2}$ 。  
3.2.1.2 回火温度对硬度的影响 见图3-1。

图3-1 不同温度回火对硬度的影响[2]  
图片摘要：该图主要展示 3 1 不同温度回火对硬度的影响[2]。
![](images/cfac05de74f9f68918b1d0dfba244745fb4956f563ca275cf98fa63a4c084212.jpg)  
1—875℃空冷+（-78℃）3h冷处理+不同温度回火；  
2-875℃空冷+不同温度回火

# 3.2.2 拉伸性能

3.2.2.1 室温拉伸性能 见表3-2。

表3-2  

<table><tr><td rowspan="2">热处理制度</td><td>σb</td><td>σ0.2</td><td>σ0.01</td><td>δ5</td><td>ψ</td></tr><tr><td colspan="3">MPa</td><td colspan="2">%</td></tr><tr><td>875℃空冷+560℃3h,空冷</td><td>1297</td><td>1098</td><td>798</td><td>15.2</td><td>60</td></tr><tr><td>875℃空冷+(-78℃)3h冷处理+210℃3h,空冷</td><td>1913</td><td>1543</td><td>1160</td><td>10.9</td><td>44.5</td></tr></table>

3.2.2.2 不同温度回火后的室温拉伸性能 见表3-3及图3-2。  
3.2.2.3 调质处理后的低温拉伸性能 见图3-3。  
3.2.2.4 淬火 $+$ 低温回火后的低温拉伸性能变化 见图3-4。

# 3.2.4 冲击性能

3.2.4.1 不同温度回火后的室温冲击韧性 见表3-4及图3-5。  
3.2.4.2 低温下冲击韧性的变化 见图3-6。

表3-3[2]  

<table><tr><td colspan="3">热处理制度</td><td>σb</td><td>σ0.2</td><td>δs</td><td>ψ</td></tr><tr><td>淬火</td><td>冷处理</td><td>回火,℃,3h</td><td colspan="2">MPa</td><td colspan="2">%</td></tr><tr><td rowspan="14">875℃30min,空冷</td><td rowspan="5">-78℃3h</td><td>180</td><td>1994</td><td>1562</td><td>10.9</td><td>42.4</td></tr><tr><td>210</td><td>1938</td><td>1553</td><td>10.7</td><td>43.1</td></tr><tr><td>240</td><td>1851</td><td>1525</td><td>10.1</td><td>44.6</td></tr><tr><td>270</td><td>1805</td><td>1460</td><td>9.6</td><td>44.9</td></tr><tr><td>300</td><td>1774</td><td>1438</td><td>10.2</td><td>46.4</td></tr><tr><td rowspan="9">-</td><td>210</td><td>1864</td><td>1420</td><td>11.0</td><td>44.5</td></tr><tr><td>400</td><td>1630</td><td>1286</td><td>11.5</td><td>45.7</td></tr><tr><td>500</td><td>1498</td><td>1219</td><td>13.4</td><td>51.9</td></tr><tr><td>520</td><td>1453</td><td>1199</td><td>13.9</td><td>54.6</td></tr><tr><td>540</td><td>1351</td><td>1164</td><td>14.8</td><td>58.7</td></tr><tr><td>560</td><td>1259</td><td>1080</td><td>16.8</td><td>61.8</td></tr><tr><td>580</td><td>1173</td><td>996</td><td>18.0</td><td>64.9</td></tr><tr><td>600</td><td>1126</td><td>936</td><td>18.7</td><td>66.4</td></tr><tr><td>660</td><td>1033</td><td>774</td><td>19.5</td><td>62.4</td></tr></table>

图片摘要：该图主要展示 3 3[2]。
![](images/e5a62ae2a21cdb7ccaee7e50e436bda922d9a183eb55e8fa7bdcf6c7e6bd86df.jpg)  
图3-3 调质处理后的低温拉伸性能变化[2]  
（热处理制度为 $875^{\circ}C$ ， $30\mathrm{min}$ 空冷 $+560^{\circ}C$ ， $3\mathrm{h}$ 空冷）

图片摘要：该图主要展示 3 3 调质处理后的低温拉伸性能变化[2]。
![](images/f76ed072aec54785c3795c976067a654f046ceebcf5fbd89bbdd9ef9f60bbd37.jpg)

图3-4 淬火 $+$ 低温回火后的低温拉伸性能变化[2]   
图片摘要：该图主要展示 3 4 淬火 低温回火后的低温拉伸性能变化[2]。
![](images/b19d45801a6b0969e0e654eadadbf9c7536e6ed5d10c4b0046b41489abc9fb3f.jpg)  
（热处理制度为 $875^{\circ}C$ ，30min空冷 $+$ （-78℃）3h冷处理 $+210^{\circ}C3\mathrm{h}$ 空冷）

表3-4[1]  

<table><tr><td>回火温度, \( {}^{ \circ  }\mathrm{C} \)</td><td>180</td><td>210</td><td>240</td><td>270</td><td>300</td><td>400</td><td>500</td><td>520</td><td>540</td><td>560</td><td>580</td><td>600</td><td>660</td></tr><tr><td>\( {a}_{\mathrm{{KU}}},\mathrm{\;{kJ}}/{\mathrm{m}}^{2} \)</td><td>640</td><td>620</td><td>580</td><td>510</td><td>440</td><td>460</td><td>620</td><td>750</td><td>890</td><td>1160</td><td>1430</td><td>1550</td><td>1680</td></tr></table>

注：热处理制度为回火温度 $\leqslant 300^{\circ}\mathrm{C}$ 者，回火前经 $875^{\circ}\mathrm{C}$ 空冷 + $(-78^{\circ}\mathrm{C})$ 3h冷处理，回火温度 $>300^{\circ}\mathrm{C}$ 者，回火前不经冷处理。

图片摘要：该图主要展示 3 4[1]。
![](images/4385ac3a147c2f05b8a28b97dd05aefaa13cfe235468c7701fda5f30d356c95d.jpg)  
图3-5 不同温度回火对冲击韧性的影响[2]（热处理制度同表3-3）

图3-6 低温下冲击韧性的变化[2]  
图片摘要：该图主要展示 3 6 低温下冲击韧性的变化[2]。
![](images/c2400f6e47682f50f65a22c88be8fa89d27d7451dc406a0fdaed426b1037e0ca.jpg)  
1—875℃空冷+560℃3h空冷；2—875℃空冷+(-78℃)3h   
冷处理 $+210^{\circ}\mathrm{C}3\mathrm{h}$ 空冷

图片摘要：该图主要展示 3 6 低温下冲击韧性的变化[2]。
![](images/99fcb7218d4ec4200f01a63229630064d0bc3e330c3457e554071e4318bc0bd1.jpg)  
图3-7 不同倾角的垫片对缺口拉伸性能的影响121—875℃30min空冷 $+560^{\circ}\mathrm{C}3\mathrm{h}$ 空冷；2—875℃30min空冷 $+$ $(-78^{\circ}\mathrm{C})3\mathrm{h} + 210^{\circ}\mathrm{C}3\mathrm{h}$ 空冷

# 3.2.6 扭转和切变性能

3.2.6.1 室温扭转性能 见表5。

表3-5[2]  

<table><tr><td rowspan="2">热处理制度</td><td>τb</td><td>τ0.3</td><td>τCP</td></tr><tr><td colspan="3">MPa</td></tr><tr><td>875℃30min空冷+560℃3h空冷</td><td>1133</td><td>796</td><td>643</td></tr><tr><td>875℃30min空冷+(-78℃)3h冷处理+210℃3h空冷</td><td>1605</td><td>1118</td><td>968</td></tr></table>

# 3.2.8 应力集中

3.2.8.1 缺口敏感性 带缺口试样 $(K_{\mathrm{t}} = 5.2)$ 在具有不同倾角的楔形垫片作用下的拉伸性能 见图3-7。

# 3.4 疲劳性能

3.4.1 室温旋转变曲疲劳性能见表3-6及图3-8。

表3-6[2]  

<table><tr><td>试验方法</td><td>σmaxMPa</td><td colspan="3">N, 10^3周</td><td>X̄</td><td>s</td><td>N50, 10^3周</td></tr><tr><td rowspan="3">成组试验</td><td colspan="4">Kt=1, R=-1, 热处理制度I</td><td>4.84</td><td>0.039</td><td>70.4</td></tr><tr><td>804</td><td>75</td><td>66</td><td></td><td>5.130</td><td>0</td><td>135</td></tr><tr><td>745</td><td>135</td><td>135</td><td>135</td><td>5.304</td><td>0.075</td><td>201.5</td></tr><tr><td rowspan="6">升降法</td><td>706</td><td>165</td><td>226</td><td>219</td><td></td><td></td><td></td></tr><tr><td>667</td><td>510</td><td>210</td><td>360</td><td>345</td><td></td><td></td></tr><tr><td>647</td><td>&gt;10170</td><td>&gt;12570</td><td>&gt;11900</td><td></td><td></td><td></td></tr><tr><td></td><td>330</td><td>525</td><td></td><td></td><td></td><td></td></tr><tr><td>628</td><td>&gt;11300</td><td>510</td><td>1140</td><td>4125</td><td></td><td></td></tr><tr><td>608</td><td>&gt;10730</td><td>&gt;10260</td><td>&gt;13080</td><td></td><td></td><td></td></tr><tr><td rowspan="12">升降法</td><td colspan="4">Kt=2, R=-1, 热处理制度I</td><td></td><td></td><td></td></tr><tr><td>588</td><td>30</td><td></td><td></td><td></td><td></td><td></td></tr><tr><td>530</td><td>60</td><td></td><td></td><td></td><td></td><td></td></tr><tr><td>510</td><td>39</td><td></td><td></td><td></td><td></td><td></td></tr><tr><td>490</td><td>90</td><td></td><td></td><td></td><td></td><td></td></tr><tr><td>471</td><td>225</td><td></td><td></td><td></td><td></td><td></td></tr><tr><td>451</td><td>&gt;10170</td><td>310</td><td></td><td></td><td></td><td></td></tr><tr><td>431</td><td>720</td><td>710</td><td></td><td></td><td></td><td></td></tr><tr><td>412</td><td>&gt;10440</td><td>360</td><td>300</td><td>180</td><td></td><td></td></tr><tr><td>392</td><td>480</td><td>&gt;10770</td><td>600</td><td>&gt;10400</td><td></td><td></td></tr><tr><td></td><td>&gt;10000</td><td></td><td></td><td></td><td></td><td></td></tr><tr><td>373</td><td>&gt;12960</td><td>&gt;10020</td><td></td><td></td><td></td><td></td></tr><tr><td rowspan="4">成组试验</td><td colspan="4">Kt=1, R=-1, 热处理制度II</td><td>4.843</td><td>0.056</td><td>69.6</td></tr><tr><td>941</td><td>75</td><td>75</td><td>60</td><td></td><td></td><td></td></tr><tr><td>902</td><td>150</td><td>150</td><td>150</td><td></td><td></td><td></td></tr><tr><td>862</td><td>150</td><td>165</td><td></td><td></td><td></td><td></td></tr><tr><td rowspan="6">升降法</td><td>843</td><td>2325</td><td>570</td><td>210</td><td></td><td></td><td></td></tr><tr><td>804</td><td>120</td><td>1020</td><td>8400</td><td>225</td><td></td><td></td></tr><tr><td>785</td><td>&gt;10600</td><td>3240</td><td>&gt;10110</td><td></td><td></td><td></td></tr><tr><td></td><td>&gt;11070</td><td>&gt;10230</td><td></td><td></td><td></td><td></td></tr><tr><td>765</td><td>&gt;10880</td><td>&gt;11130</td><td></td><td></td><td></td><td></td></tr><tr><td>686</td><td>&gt;10080</td><td></td><td></td><td></td><td></td><td></td></tr><tr><td rowspan="3">成组试验</td><td colspan="4">Kt=2, R=-1, 热处理制度II</td><td>4.621</td><td>0.131</td><td>41.8</td></tr><tr><td>706</td><td>54</td><td>30</td><td>45</td><td></td><td></td><td></td></tr><tr><td>667</td><td>45</td><td>69</td><td>100</td><td></td><td></td><td></td></tr><tr><td rowspan="5">升降法</td><td>628</td><td>50</td><td>120</td><td>180</td><td></td><td></td><td></td></tr><tr><td>588</td><td>105</td><td>150</td><td>200</td><td></td><td></td><td></td></tr><tr><td>569</td><td>&gt;11130</td><td>&gt;12500</td><td>&gt;10500</td><td>200</td><td></td><td></td></tr><tr><td>549</td><td>&gt;11600</td><td>110</td><td>&gt;10800</td><td></td><td></td><td></td></tr><tr><td>530</td><td>&gt;13400</td><td></td><td></td><td></td><td></td><td></td></tr></table>

注：1. 试验机频率为 $f = 50\mathrm{Hz}$ 。  
2. 热处理制度为 I. $875^{\circ} \mathrm{C} 20 \mathrm{~min}$ 空冷 + $560^{\circ} \mathrm{C} 3 \mathrm{~h}$ 空冷；II. $875^{\circ} \mathrm{C} 20 \mathrm{~min}$ 空冷 + $(-78^{\circ} \mathrm{C}) 3 \mathrm{~h} + 210^{\circ} \mathrm{C} 3 \mathrm{~h}$ 空冷。

图3-8 室温旋转弯曲 $S - N$ 曲线[2]  
图片摘要：该图主要展示 3 8 室温旋转弯曲 曲线[2]。
![](images/432b7222c6beede93214825a01b1d2586ad32039fc8cfdc834e04fed0039bce5.jpg)  
1—875℃空冷 + 560℃3h空冷；2—875℃空冷 + (-78℃)3h + 210℃3h空冷

# 3.4.2 室温轴向低周疲劳性能 见表3-7及图3-9。

表3-7[2]  

<table><tr><td>K=σmax/σbH</td><td>σmaxMPa</td><td>N, 10^3周</td><td>X̄</td><td>s</td><td>N50,10^3周</td></tr><tr><td colspan="6">Kt=2, R=0.1</td></tr><tr><td>1</td><td>1670</td><td rowspan="2">6.010 6.670 5.710</td><td rowspan="2">3.787</td><td rowspan="2">0.034</td><td rowspan="2">6.117</td></tr><tr><td>0.6</td><td>1003</td></tr><tr><td>0.5</td><td>836</td><td>14.94 13.38 12.78</td><td>4.136</td><td>0.035</td><td>13.67</td></tr><tr><td>0.4</td><td>668</td><td>143.83 110.82 127.97</td><td>5.103</td><td>0.057</td><td>126.82</td></tr><tr><td>0.3</td><td>501</td><td>&gt;1500</td><td></td><td></td><td></td></tr></table>

图3-9 室温轴向低周疲劳 $S - N$ 曲线[2]  
图片摘要：该图主要展示 3 9 室温轴向低周疲劳 曲线[2]。
![](images/430d74cd5ed8a6f7d77ec6dfb0b919919b9fe6a36d7f222d15f01c840a4ad2f4.jpg)  
（试验频率为 $f = 0.2\mathrm{Hz}$ 。热处理制度为 $875^{\circ}\mathrm{C}$ 25min 空冷 + $560^{\circ}\mathrm{C}3\mathrm{h}$ 空冷）

# 3.5 弹性性能

3.5.1 弹性模量 $E(20^{\circ}\mathrm{C}) = 194\mathrm{GPa}$ 。  
3.5.2 切变模量 $G(20^{\circ}\mathrm{C}) = 78\mathrm{GPa}$ 。

# 3.6 断裂性能

3.6.1 断裂韧度 不同温度回火对平面应变断裂韧度的影响 见表3-8。  
3.6.2应力腐蚀界限应力强度因子 $K_{\mathrm{ISSC}}$ 及应力腐蚀裂纹扩展速率 $\mathrm{da} / \mathrm{dt}$ 见表3-9。

表3-8[2]  

<table><tr><td colspan="3">热处理制度</td><td>试样尺寸</td><td>Klc</td></tr><tr><td>淬火</td><td>冷处理</td><td>回火,3h</td><td>厚×宽×长,mm</td><td>MN/m3/2</td></tr><tr><td rowspan="7">875℃ 45min空冷</td><td rowspan="4">-78℃3h</td><td>180℃</td><td rowspan="4">15×30×100</td><td>62</td></tr><tr><td>210℃</td><td>69.9</td></tr><tr><td>240℃</td><td>69.2</td></tr><tr><td>270℃</td><td>70.8</td></tr><tr><td rowspan="3">-</td><td>540℃</td><td rowspan="3">15×18×82</td><td>125.8</td></tr><tr><td>560℃</td><td>133.7</td></tr><tr><td>580℃</td><td>152.4</td></tr></table>

注： $540\sim 580^{\circ}C$ 回火者，其 $K_{1c}$ 值由 $J_{1c}$ 值换算得来。

表3-9[2]  

<table><tr><td>热处理制度</td><td>试验介质</td><td>试验截止条件</td><td>KlsccMN/m3/2</td><td>(da/dt) II m/s</td></tr><tr><td rowspan="2">875℃50min空冷+(-78℃)3h冷处理+210℃3h空冷</td><td>35%NaCl水溶液</td><td rowspan="4">da/dt&lt;10-9m/s</td><td>16.3</td><td>1.2×10-6</td></tr><tr><td>去离子水</td><td>19.0</td><td>1.17×10-6</td></tr><tr><td rowspan="2">875℃50min空冷+560℃3h空冷</td><td>3.5%NaCl水溶液</td><td>70.9</td><td>7×10-9</td></tr><tr><td>去离子水</td><td>85.7</td><td>7.5×10-10</td></tr></table>

注：试验温度为 $35 \pm 1^{\circ} \mathrm{C}$ ，试样型式为WOL。

3.6.3 疲劳裂纹扩展速率 $\mathrm{da} / \mathrm{d}N$ 见图3-10和图3-11。

图片摘要：该图主要展示 3 9[2]。
![](images/294317d6fb10ad43f2ec747ba451f52a78ad4eaa1489e0421fdf2b58a4f7f0bf.jpg)  
/www NP/pp

图3-10 35Cr2Ni4MoA钢低温回火状态的 $d\alpha /dN - \Delta K$ 曲线

（材料强度为 $\sigma_{\mathrm{b}} = 1913\mathrm{MPa}$ 。试样类型、尺寸为CT， $B\times W =$   
$20\times 80\mathrm{mm}$ 。试验条件为频率，13.3Hz；温度，宏温；最大载荷  
19160N应力比 $R = 0.1$ ：试验机ZD20热处理制度为：  
13160N。应分比： $K = 0.1$ ；试验机：ZD-20。 热处理制度为 $375^{\circ}C$ ，40min，冷注（一 $750^{\circ}\mathrm{C})$ 、 $1\sim 210(120)$ 变化。  
875C40min空冷+（-78C）3h+210℃3h空冷）

图片摘要：该图主要展示 3 10 35Cr2Ni4MoA钢低温回火状态的 曲线。
![](images/3ce868bf4971a7da78437b04b8b40e87e32d77fc09b65a1357704b01a8c163f9.jpg)  
图/uui·Np/np

# 4 组织结构

# 4.1 相变温度

A.c1=670℃; A c3=800℃; Ms=255℃。

4.2 时间-温度-组织转变曲线 见图4-1。  
4.3 合金组织结构 该钢的供应状态通常为正火 $+$ 高温回火，其组织为回火索氏体。淬火后组织主要为板条马氏体，同时含有少量下贝氏体和残余奥氏体。如经调质处理，则具有回火索氏体组织。

# 5 工艺性能与要求

5.1 成形性能 该钢热压力加工性能良好。加热温度不高于 $1180^{\circ}\mathrm{C}$ ，开锻温度 $1100\sim 1150^{\circ}\mathrm{C}$ 终锻温度应高于 $850^{\circ}\mathrm{C}$ ，锻后应缓慢冷却，特别是形状复杂的锻件，更应注意控制终锻温度及随后的冷却，以防产生裂纹。

# 5.2 焊接性能

# 5.3 零件热处理工艺 按零

图片摘要：该图主要展示 4 1 钢的奥氏体等温转变曲线[2]（奥氏体化温度为 ）。
![](images/c2daffebda7717e39f648d441bd7825abfe89579c82dd6dfbca040cfce4d982c.jpg)  
图4-1 $35\mathrm{Cr}2\mathrm{Ni}4\mathrm{MoA}$ 钢的奥氏体等温转变曲线[2]（奥氏体化温度为 $875^{\circ}C$ ）

件使用要求，可以采用不同的热处理工艺。对于需要达到超高强度的零件，可采用淬火后低温回火的工艺，为使马氏体转变尽可能充分，在淬火后需经 $-70\sim -78^{\circ}\mathrm{C}$ 冷处理，然后于 $210^{\circ}\mathrm{C}$ 回火。冷处理后应及时回火，以防因内应力造成开裂。对于需要中高强度而要求高韧性的零件，则采用淬火后高温回火的热处理工艺，回火温度可在 $540\sim 570^{\circ}\mathrm{C}$ 范围内选择，以适应不同的强度和韧性要求。通常以 $560^{\circ}\mathrm{C}$ 左右为宜。

# 5.4 表面处理工艺

5.5 切削加工及磨削性能 该钢切削加工及磨削性能良好。通常在正火 + 高温回火状态进行切削加工。因为该钢为空硬钢，所以不宜在正火状态下切削加工。

# 参考资料

[1] 航空工业部三七厂、上钢五厂，804协议006，《35Cr2Ni4MoA钢棒材临时技术条件》，1980年。  
[2] 北京航空材料研究所，《35Cr2Ni4MoA钢全面性能试验总结》（内部报告），1983年。

编写：冯慎田

审校：赵振业、宋宇文

# 38Cr2Mo2VA

# 1 概述

38Cr2Mo2VA是一种二次硬化型低合金中温超高强度钢，经淬火回火后使用。该钢的室温拉伸强度在 $1665\mathrm{MPa}$ 以上，并具有良好的综合力学性能和抗应力腐蚀断裂性能。拉伸强度在 $1470\mathrm{MPa}$ 时疲劳强度较好；在 $500^{\circ}\mathrm{C}$ 时的拉伸强度高于 $1225\mathrm{MPa}$ ，而且综合力学性能优良。

38Cr2Mo2VA 钢用来制造在 $500^{\circ}\mathrm{C}$ 以下工作的飞机、发动机的高强度结构零件。

1.1 材料牌号 38Cr2Mo2VA（GC-19）。  
1.2 相近牌号  
1.3 材料的技术标准 见表1-1。

表1-1[1～4]  

<table><tr><td>品种</td><td>技术标准</td></tr><tr><td>棒材</td><td>B B 202-85《38Cr2Mo2VA钢棒技术条件》Q/6S133-85《38Cr2Mo2VA钢棒技术条件》</td></tr><tr><td>型材</td><td>AT01-85《38Cr2Mo2VA热轧角钢技术条件》Q/6S134-85《38Cr2Mo2VA热轧角钢技术条件》</td></tr></table>

# 1.4 化学成分 见表1-2。

表1-2[1～4]  

<table><tr><td>元 素</td><td>C</td><td>Mn</td><td>S i</td><td>S</td><td>P</td><td>C r</td><td>Mo</td><td>V</td></tr><tr><td>含 量,%</td><td>0.36~0.41</td><td>0.50~0.80</td><td>0.17~0.37</td><td>≤0.020</td><td>≤0.020</td><td>1.70~2.10</td><td>1.90~2.10</td><td>0.45~0.60</td></tr></table>

1.5 热处理制度 $1000^{\circ}\mathrm{C}$ 正火， $720^{\circ}\mathrm{C}$ 回火； $990 \sim 1010^{\circ}\mathrm{C}$ 油淬 $+590 \sim 610^{\circ}\mathrm{C}$ 回火二次，每次 $2\mathrm{h}$ ，空冷或水冷。

# 1.6 品种规格和供应状态

# 1.6.1 品种规格

棒材： $150\mathrm{mm}$ 以下热轧（或锻）圆钢和方钢。

型材：热轧角钢 $36 \times 36 \times 7 \mathrm{~mm}$ 。

# 1.6.2 供应状态

棒材：退火；

型材：等温退火。

1.7 熔炼和铸造工艺 以电弧炉加电渣重熔工艺熔炼。  
1.8 应用概况及特殊要求 已用于在中温下工作的飞机后机身框架、接头等零件。

# 2 物理及化学性能

# 2.1 热性能

2.1.1 热导率 见表2-1。

表2-1[5]  

<table><tr><td>θ, ℃</td><td>100</td><td>200</td><td>300</td><td>400</td><td>500</td><td>600</td><td>700</td></tr><tr><td>λ, W/(m·℃)</td><td>44.79</td><td>43.33</td><td>41.86</td><td>40.23</td><td>38.81</td><td>37.26</td><td>35.84</td></tr></table>

2.1.2 比热容 见表2-2。

表2-2[5]  

<table><tr><td>θ, ℃</td><td>282</td><td>353</td><td>392</td><td>442</td><td>535</td><td>631</td><td>712</td></tr><tr><td>C, J/(kg·℃)</td><td>188.4</td><td>299.3</td><td>347.1</td><td>393.5</td><td>502.4</td><td>556.8</td><td>581.9</td></tr></table>

2.1.3 线膨胀系数 见表2-3。

表2-3[3]  

<table><tr><td>θ, ℃</td><td>20~300</td><td>20~400</td><td>20~500</td><td>20~600</td><td>20~700</td></tr><tr><td>a, 10-6℃-1</td><td>12.94</td><td>13.44</td><td>13.64</td><td>13.84</td><td>14.04</td></tr></table>

2.2 密度 $\rho = 7.60\mathrm{g / cm}^{3[5]}$ 。  
2.3 电性能  
2.4 磁性能  
2.5 化学性能  
2.5.1 抗氧化性能 见表2-4。

表2-4[5]
