Repository: C-zj02/CFD-claw

<div align="center">

**English** | [中文](#中文版) | [Français](README_FR.md) | [Русский](README_RU.md) | [हिन्दी](README_HI.md) | [العربية](README_AR.md) | [Português](README_PT.md)

# 🚀 Claude Code Python

**A Complete Python Reimplementation Based on Real Claude Code Source**

*From TypeScript Source → Rebuilt in Python with ❤️*

***
**🔥 Active Development • New Features Weekly 🔥**

</div>

***

## 🎯 What is This?

**Clawd Code** is a **complete Python rewrite** of Claude Code, based on the **real TypeScript source code**.

File: RAG-data/中国航空材料手册(第1版) 第1卷 结构钢 不锈钢401-600.pdf-a85e49a4-81f0-467c-a981-e214fa0a8c12.md (part 6 of 6)
表3-31  
5.3.2 淬透性 试样为直径 $25\mathrm{mm}$ 圆棒 $900^{\circ}\mathrm{C}$ 油淬状态的硬度分布 见图5-1。

图片摘要：该图主要展示 5 5[1]。
![](images/9bb9ad174da57c135479521c0ad2266ad6ca5a2d414f85b2db3503313d0a460f.jpg)  
图5-1 截面淬透性曲线[3]

5.3.3 回火脆性倾向 见表5-6。

表5-6[3]  

<table><tr><td>热处理制度</td><td>冷却介质</td><td>aKU, kJ/m2</td></tr><tr><td rowspan="3">900℃油淬+610℃回火</td><td>炉冷</td><td>1100</td></tr><tr><td>水冷</td><td>1090</td></tr><tr><td>空冷</td><td>1190</td></tr></table>

# 5.4 表面处理工艺

5.4.1 镀铬氢脆敏感性 采用缓慢弯曲和延迟破坏试验两种方法，测定钢的镀铬氢脆敏感性，结果见表5-7。

表5-7[3.7]  

<table><tr><td rowspan="3">热处理制度</td><td rowspan="3">表面处理</td><td colspan="2">缓慢弯曲</td><td colspan="2">延迟破坏试验</td></tr><tr><td rowspan="2">断裂角</td><td rowspan="2">下降率%</td><td colspan="2">下列载荷持续时间，h</td></tr><tr><td>先加75%σbH</td><td>再加至85%σbH</td></tr><tr><td rowspan="4">900℃油淬+530℃回火</td><td>未电镀</td><td>293°</td><td>-</td><td colspan="2">一次拉断，σbH=1990 MPa</td></tr><tr><td>一次镀铬不除氢</td><td>198°</td><td>32.4</td><td>201.5</td><td>27.5未断</td></tr><tr><td>一次镀铬除氢</td><td>255°</td><td>12.7</td><td>201.5</td><td>27.5未断</td></tr><tr><td>四次镀铬除氢</td><td>188°</td><td>35.8</td><td>201.5</td><td>27.5未断</td></tr></table>

5.4.2 镀锌氢脆敏感性 按常规的镀锌工艺进行表面处理，一次镀锌除氢的试样没有氢脆，多次镀锌除氢的试样有氢脆倾向。因此，在重复镀锌时，每次退锌后进行除氢处理，以免工件发生氢脆。

# 参考资料

[1] 航空工业部标准化研究所，HB5001-73《结构钢精密铸件技术标准》，1973年。  
[2] 孙方策等，ZG22CrMnMo铸钢及精铸前起落架，《航空材料》，1978年8月。  
[3] 北京航空材料研究所，沈阳飞机制造公司，ZG8铸钢工艺试验总结（内部资料），1971年10月。  
[4] 北京航空材料研究所，Q/6s62—79《ZG22CrMnMo钢强度指标为1275MPa和1475MPa的精铸件暂行技术条件，（内部标准），1979年。  
[5] 北京航空材料研究所，ZG22CrMnMo钢等温及低温回火状态的机械性能（内部标准），1979年6月。  
[6] 北京航空材料研究所，ZG-8铸钢简介（内部资料）。  
[7] 孙方策等，ZG22CrMnMo钢应用研究，《航空材料》，1981年2月。  
[8] 北京航空材料研究所，航空金属材料疲劳裂纹扩展速率手册，1984年。  
[9]芳日玲、杨爱德，五种高强度低合金钢金相图谱（内部资料）北京航空材料研究所，1983年12月。

编写：孙方策、劳日玲

审校：张文林、竺培材

# ZG25CrMnSiMo

# 1 概述

ZG25CrMnSiMo是在ZG22CrMnMo基础上发展起来的一种不含镍的低合金高强度铸造结构钢，拉伸强度高达 $1470\mathrm{MPa}$ ，同时具有良好的塑性和韧性。在 $900^{\circ}\mathrm{C}$ 加热， $200\sim 250^{\circ}\mathrm{C}$ 等温淬火时，具有最好的综合性能。该钢具有较高的断裂韧度Klc和K1scc和较高的抗裂纹扩展能力。铸造性能良好，铸造裂纹倾向性较小。可用于飞机某些重要受力构件。

1.1 材料牌号 ZG25CrMnSiMo（ZG18）。  
1.2 相近牌号 27XΓCHAJI（苏联）。  
1.3 材料的技术标准 Q/6S143—80《ZG25CrMnSiMo暂定技术条件》。  
1.4 化学成分 见表1-1。

表1-1[1]  

<table><tr><td>元素</td><td>C</td><td>Si</td><td>Mn</td><td>Cr</td><td>Mo</td><td>S</td><td>P</td></tr><tr><td>含量,%</td><td>0.22~0.27</td><td>0.5~0.8</td><td>0.9~1.2</td><td>1.0~1.3</td><td>0.5~0.7</td><td>≤0.025</td><td>≤0.025</td></tr></table>

# 1.5 热处理制度

1.5.1 $900^{\circ}\mathrm{C}$ 加热， $200\sim 250^{\circ}\mathrm{C}$ 等温淬火 $+200\sim 250^{\circ}\mathrm{C}$ 回火。

或 $900^{\circ} \mathrm{C}$ 油淬 $+500 \sim 550^{\circ} \mathrm{C}$ 回火，油冷。

# 1.6 品种规格和供应状态

1.6.1 品种规格 铸件毛坯、重熔母合金锭、棒、电极板, 其具体尺寸可根据使用要求而定。  
1.6.2 供应状态 铸件毛坯以铸态或预备热处理后的状态供应。  
1.7 熔炼和铸造工艺 在碱性炉衬或酸性炉衬的中频感应炉内熔炼或采用有衬电渣炉重熔。铸造工艺采用熔模精密铸造。  
1.8 应用概况及特殊要求 该钢精铸件用于飞机某些重要受力构件如三角架零件、前梁中部、襟翼滑轨等，已通过地面试验考核，铸件疲劳寿命基本达到同类锻件水平。该钢在熔炼工艺上应注意控制钢的残留铝含量不大于 $0.05\%$ 、以免产生脆性断口。

# 2 物理及化学性能

# 2.1 热性能

2.2 密度 $\rho = 7.8\mathrm{g / cm}^3$

# 3 力学性能

3.1 技术标准规定的性能 见表3-1。

表3-1[1]  

<table><tr><td rowspan="3">热处理制度</td><td>σb</td><td>σ0.2</td><td>δ5</td><td>ψ</td><td rowspan="2">aKU
kJ/m2</td><td rowspan="3">HR C</td></tr><tr><td colspan="2">MPa</td><td colspan="2">%</td></tr><tr><td colspan="5">不小于</td></tr><tr><td>900℃加热,200~250℃等温+200~250℃回火</td><td>1470</td><td>1175</td><td>8</td><td>25</td><td>390</td><td>45.5~49.5</td></tr><tr><td>900℃油淬+500~550℃回火,油冷</td><td>1175</td><td>830</td><td>9</td><td>30</td><td>490</td><td>39.5~42.5</td></tr></table>

注：1. 试样是由熔模精铸梅花形试棒加工而成。  
2. 屈服强度 $\sigma_{0,2}$ 为积累数据用。

# 3.2 室温和不同温度下的力学性能

# 3.2.1 硬度 见表3-2。

表3-2[2]  

<table><tr><td>热处理制度</td><td>θ, ℃</td><td>HR C</td></tr><tr><td>900℃加热,200℃等温+220℃回火</td><td rowspan="2">20</td><td>48</td></tr><tr><td>900℃油淬+530℃回火</td><td>41</td></tr></table>

# 3.2.2 拉伸性能

# 3.2.2.1 不同温度下的拉伸性能 见表3-3。

表3-3[2]  

<table><tr><td rowspan="2">热处理制度</td><td rowspan="2">θ, ℃</td><td>σb</td><td>σ0.2</td><td>δ5</td><td>ψ</td></tr><tr><td colspan="2">MPa</td><td colspan="2">%</td></tr><tr><td rowspan="3">900℃加热, 200℃等温+220℃回火</td><td>20</td><td>1582</td><td>1262</td><td>10.8</td><td>35.0</td></tr><tr><td>-40</td><td>1632</td><td>-</td><td>10.3</td><td>39.7</td></tr><tr><td>-60</td><td>1661</td><td>-</td><td>12.2</td><td>46.5</td></tr><tr><td>900℃油淬+530℃回火</td><td>20</td><td>1625</td><td>-</td><td>13.0</td><td>45.0</td></tr></table>

# 3.2.2.2 缺口倾斜拉伸性能 见表3-4。

表3-4[2]  

<table><tr><td>热处理制度</td><td>倾斜角度, (°)</td><td>σbH, MPa</td><td>η, %</td></tr><tr><td rowspan="3">900℃加热,200℃等温+220℃回火</td><td>0</td><td>2101</td><td>-</td></tr><tr><td>4</td><td>1615</td><td>23</td></tr><tr><td>8</td><td>753</td><td>64</td></tr></table>

# 3.2.4 冲击性能 见表3-5。

表3-5[2]  

<table><tr><td>热处理制度·</td><td>θ, ℃</td><td>a_KU, kJ/㎡</td></tr><tr><td rowspan="3">900℃加热, 200℃等温+220℃回火</td><td>20</td><td>600</td></tr><tr><td>-40</td><td>480</td></tr><tr><td>-60</td><td>530</td></tr><tr><td>900℃油淬+530℃回火</td><td>20</td><td>710</td></tr></table>

# 3.2.6 扭转和切变性能 见表3-6。

表3-6[2]  

<table><tr><td rowspan="2">热处理制度</td><td>τ0.01</td><td>τ0.3</td><td>τb</td><td>τ</td></tr><tr><td colspan="4">MPa</td></tr><tr><td>900℃加热、200℃等温+220℃回火</td><td>730</td><td>875</td><td>1338</td><td>1039</td></tr></table>

# 3.3 持久和蠕变性能

# 3.4 疲劳性能

3.4.1 高周疲劳 试样经 $900^{\circ}\mathrm{C}$ 加热， $200^{\circ}\mathrm{C}$ 等温 $+220^{\circ}\mathrm{C}$ 回火后，旋转变曲疲劳极限循环基数 $10^{7}$ ， $\sigma_{-1} = 353\mathrm{MPa}$ 。

# 3.4.2 低周疲劳

3.4.2.1 光滑试样的低周疲劳性能 见表3-7。

表3-7[2]  

<table><tr><td rowspan="2">热处理制度</td><td rowspan="2">\( K=\frac{\sigma_{\max}}{\sigma_{\mathrm{bH}}} \)</td><td>\( \sigma_{\max} \)</td><td>\( \sigma_{\min} \)</td><td rowspan="2">\( f \) \( \mathrm{Hz} \)</td><td rowspan="2">\( N \) 周</td></tr><tr><td colspan="2">MPa</td></tr><tr><td rowspan="4">900℃加热,200℃等温+220℃回火</td><td>1</td><td>1702</td><td>-</td><td>-</td><td>1</td></tr><tr><td>0.7</td><td>1190</td><td>119</td><td rowspan="3">0.167</td><td>10194</td></tr><tr><td>0.6</td><td>1020</td><td>102</td><td>20765</td></tr><tr><td>0.5</td><td>850</td><td>85</td><td>52572</td></tr></table>

# 3.4.2.2 缺口试样的低周疲劳性能 见表3-8。

表3-8[2]  

<table><tr><td rowspan="2">热处理制度</td><td rowspan="2">K=σmax/σbH</td><td>σmax</td><td>σmin</td><td rowspan="2">fHz</td><td rowspan="2">N周</td></tr><tr><td colspan="2">MPa</td></tr><tr><td rowspan="5">900℃加热、200℃等温+220℃回火</td><td>1</td><td>2052</td><td>--</td><td>-</td><td>1</td></tr><tr><td>0.7</td><td>1436</td><td>143.6</td><td rowspan="4">0.167</td><td>1791</td></tr><tr><td>0.6</td><td>1231</td><td>123.1</td><td>3236</td></tr><tr><td>0.5</td><td>1028</td><td>102.8</td><td>7284</td></tr><tr><td>0.4</td><td>820</td><td>82</td><td>19315</td></tr></table>

# 3.4.2.3 喷丸后的低周疲劳性能 见表3-9。

表3-9[2]  

<table><tr><td rowspan="2">热处理制度</td><td rowspan="2">工艺种类</td><td rowspan="2">K=σmax/σbH</td><td>σmax</td><td>σmin</td><td rowspan="2">fHz</td><td rowspan="2">N周</td><td rowspan="2">喷丸比不喷丸提高%</td></tr><tr><td colspan="2">MPa</td></tr><tr><td rowspan="5">900℃加热,200℃等温+220℃回火</td><td rowspan="3">不喷丸</td><td>1</td><td>1972</td><td>-</td><td>-</td><td>1</td><td></td></tr><tr><td>0.6</td><td>1183</td><td>118.3</td><td rowspan="2">0.167</td><td>3115</td><td>-</td></tr><tr><td>0.4</td><td>789</td><td>78.9</td><td>32873</td><td>-</td></tr><tr><td rowspan="2">喷丸</td><td>0.6</td><td>1183</td><td>118.3</td><td rowspan="2">0.167</td><td>3439</td><td>10.4</td></tr><tr><td>0.4</td><td>789</td><td>78.9</td><td>48877</td><td>48.6</td></tr></table>

# 3.4.2.4 镀铬后的低周疲劳性能 见表3-10。

表3-10[2]  

<table><tr><td rowspan="2">热处理制度</td><td rowspan="2">K=σmax/σbH</td><td>σmax</td><td>σmin</td><td rowspan="2">f
Hz</td><td rowspan="2">N
周</td></tr><tr><td colspan="2">MPa</td></tr><tr><td rowspan="5">900℃加热,200℃等温+220℃回火</td><td>1</td><td>2136</td><td>-</td><td>-</td><td>1</td></tr><tr><td>0.7</td><td>1495</td><td>149.5</td><td rowspan="4">0.167</td><td>1092</td></tr><tr><td>0.6</td><td>1282</td><td>128.2</td><td>2345</td></tr><tr><td>0.5</td><td>1068</td><td>106.8</td><td>4008</td></tr><tr><td>0.4</td><td>855</td><td>85.5</td><td>6808</td></tr></table>

# 3.5 弹性性能

# 3.5.1 弹性模量 $E = 192.5\mathrm{GPa}$ 。

剪切模量 $G = 80.4\mathrm{GPa}$ 。

# 3.6 断裂性能

# 3.6.1 断裂韧度 见表3-11。

表3-11[2]  

<table><tr><td rowspan="2">热处理制度</td><td rowspan="2">θ,℃</td><td>K1c</td><td>KId</td><td>Kiscc</td></tr><tr><td colspan="3">MN/m3/2</td></tr><tr><td rowspan="3">900℃加热,200℃等温+220℃回火</td><td>20</td><td>105~112</td><td>105~113</td><td>53~76(介质:水)</td></tr><tr><td>-40</td><td>85</td><td>-</td><td>-</td></tr><tr><td>-60</td><td>70</td><td>-</td><td>-</td></tr></table>

3.6.3 疲劳裂纹扩展速率 见图 3-1。试样经 $900^{\circ}\mathrm{C}$ 加热 $30\mathrm{min}$ ， $200^{\circ}\mathrm{C}$ 等温 $30\mathrm{min} + 230^{\circ}\mathrm{C}$ 回火 $4\mathrm{h}$ 。试样尺寸： $b = 40\mathrm{mm}$ ， $\delta = 20\mathrm{mm}$ ，载荷 $P_{\max} = 9807\mathrm{N}$ ， $P_{\min} = 980.7\mathrm{N}$ ， $f = 13.33\mathrm{Hz}$ ， $\theta = 20^{\circ}\mathrm{C}$ ，相对湿度 $70\%$ 左右， $\mathrm{d}a / \mathrm{d}V = 1.02927 \times 10^{-8}$ （ $\Delta K$ ）

图片摘要：该图主要展示 3 11[2]。
![](images/225b5633e032e3c7a07efbf1fed08553b0bd252848df79254fc57082257c93c6.jpg)  
图3-1 ZG25CrMnSiMo（ $R = 0.1$ ） $\mathrm{da}^{\prime}\mathrm{d}N - \Delta K$ 曲线[3]

3.7 模拟试验性能 精铸强击机前梁中部的静力试验，静强度达到设计载荷的 $110\%$ 与模锻梁做疲劳对比试验，其结果达到模锻梁水平。精铸轰炸机襟翼滑轨静力试验达到设计载荷要求。疲劳对比试验，其疲劳寿命接近和达到锻件滑轨水平。精铸强击机三角架（该零件为机身和前起落架相连接的受力构件），通过了装机飞行考核。

# 4 组织结构

# 4.1 相变温度 见表4-1。

表4-1[4]  

<table><tr><td>名称</td><td>Ac1</td><td>Ac3</td><td>Ms</td></tr><tr><td>θ, C</td><td>767</td><td>845</td><td>376</td></tr></table>

4.2 时间-温度-组织转变曲线 见图4-1。原始状态：退火，奥氏体化： $900^{\circ}\mathrm{C} 15\mathrm{min}$ ，晶粒度：8级。  
4.3 合金组织结构 铸态组织为贝氏体和少量铁素体，退火状态组织为铁素体和珠光体。 $900^{\circ}\mathrm{C}$ 加热、 $200\sim 250^{\circ}\mathrm{C}$ 等温 $+200\sim 250^{\circ}\mathrm{C}$ 回火后的组织为回火马氏体。 $900^{\circ}\mathrm{C}$ 油淬 $+500\sim 550^{\circ}\mathrm{C}$ 回火后的组织为回火索氏体。

图片摘要：该图主要展示 4 1[4]。
![](images/c316c255ad6c4acb2d920f2965a93dc39776cfd94a1faa813e89f6aae7ef3aa5.jpg)  
图4-1 ZG25CrMnSiMo钢等温转变曲线[4]

# 5 工艺性能与要求

5.1 成形性能 该钢精铸大型零件, 如Ⅱ字形截面、长2.3m的强击机前梁中部和工字形截面、长1.3m的轰炸机襟翼滑轨以及形状复杂的三角架零件等, 在规定的浇注温度下, 钢液具有良好的流动性, 无欠铸现象, 钢的成形性能良好。

# 5.2 焊接性能

5.2.1 焊接裂纹倾向性 按Q/6SZ57-76《结构钢焊等裂纹倾向性试验方法》测定：该钢焊接裂纹倾向性级别为I级。  
5.2.2 焊缝接头性能 见表5-1。

表5-1 [2]   

<table><tr><td rowspan="2">焊接方法</td><td colspan="2">焊条种类</td><td rowspan="2">σbMPa</td><td colspan="4">akU, kJ/m2</td></tr><tr><td>牌号</td><td>dmm</td><td>20℃</td><td>-20℃</td><td>-40℃</td><td>-60℃</td></tr><tr><td>电弧焊</td><td>HT-3/H18CrMoA</td><td>4</td><td>1373</td><td>680</td><td>520</td><td>260</td><td>170</td></tr><tr><td rowspan="2">氩弧焊</td><td>H18CrMoA</td><td>2</td><td>1412</td><td>800</td><td>790</td><td>-</td><td>690</td></tr><tr><td>H10Mn 2 CrNiMoA</td><td>1.6</td><td>1442</td><td>950</td><td>-</td><td>-</td><td>-</td></tr></table>

5.2.3 焊缝低周疲劳性能 见表5-2。

表5-2 [2]   

<table><tr><td rowspan="2">焊接方法</td><td colspan="2">焊条种类</td><td rowspan="2">热处理制度</td><td rowspan="2">fHz</td><td rowspan="2">一次拉断σb,MPa</td><td colspan="2">N,周</td></tr><tr><td>牌号、号</td><td>dmm</td><td>K=0.7</td><td>K=0.6</td></tr><tr><td>电弧焊</td><td>HT-3/H18CrMoA</td><td>4</td><td rowspan="2">900℃加热,200℃等温+220℃回火</td><td rowspan="2">0.167</td><td>1395</td><td>2638</td><td>6641</td></tr><tr><td>氩弧焊</td><td>H18CrMoA</td><td>2</td><td>1424</td><td>4287</td><td>-</td></tr></table>

# 5.2.4 补焊次数对钢的焊缝强度的影响 见表5-3。

表5-3[2]  

<table><tr><td rowspan="2">焊接方法和焊接材料</td><td rowspan="2">补焊方法和补焊材料</td><td>未补焊</td><td>补焊一次</td><td>补焊二次</td></tr><tr><td colspan="3">σb, MPa</td></tr><tr><td>电弧焊HT 3/H18CrMoA</td><td>电弧焊HT - 3/H18CrMoA</td><td>1373</td><td>1360</td><td>1334</td></tr><tr><td>氩弧焊H18CrMoA</td><td>氩弧焊H18CrMoA</td><td>1416</td><td>1395</td><td>-</td></tr></table>

# 5.3 零件热处理工艺 铸件热处理规范·见表5-4。

表5-4  

<table><tr><td>热处理阶段</td><td>热处理制度</td></tr><tr><td>预先热处理</td><td>将铸件放入冷炉或600℃以下炉子、随炉升温至900℃保温不少于2h后,随炉冷却到500℃以下出炉空冷或随炉冷至室温,HRB≤87kgf/mm2。</td></tr><tr><td rowspan="2">最终热处理</td><td>1.900℃加热30min,200~250℃等温30min+200~250℃回火2h。</td></tr><tr><td>2.900℃加热30min,油淬+500~550℃回火2h,油冷。</td></tr></table>

注：最终热处理的第一种制度综合性能较好，对于重要受力构件采用等温淬火为宜。第二种制度，拉伸强度较低，塑性、韧性较高，适合于应力要求不高，而对塑性、韧性有一定要求的铸件。

# 5.4 表面处理工艺 该钢可以进行镀硬铬、磷化处理及镀镉钛。镀铬前建议采用喷丸处理。

# 参考资料

[1] 北京航空材料研究所，Q/6 S143 80《ZG25CrMnSiMo（ZG18）暂定技术条件（内部标准），1980年。  
[2] 北京航空材料研究所，ZG25CrMnSiMo（ZG18）技术总结（内部资料），1980年。  
[3] 北京航空材料研究所，航空金属材料疲劳裂纹扩展速率手册，1984年。  
[4]劳日玲、杨爱德，五种高强度低合金钢金相图谱（内部资料），北京航空材料研究所，1983年12月。

编写：竺培材

审校：张文林、吕章坤

# ZG27CrMnSiNi

# 1 概述

ZG27CrMnSiNi钢是在30CrMnSiNi2A锻钢的成分基础上，适当降低碳量改进而成的一种高强度铸钢。该钢含有 $3.5\% \sim 4.8\%$ 合金元素，最大强度可达1665MPa，常用来生产高强度厚壁铸件。如飞机起落架零件、军械零件、飞机壳体等。由于镍、铬含量较高，裂纹倾向性较大，不宜用来生产形状复杂的结构件。

1.1 材料牌号 ZG27CrMnSiNi。  
1.2 相近牌号 27XΓCHJI（苏联）、4330（美国）。  
1.3 材料的技术标准 HB5001-73《结构钢精密铸件技术标准》。  
1.4 化学成分 见表1-1。

表1-1[1]  

<table><tr><td>元素</td><td>C</td><td>Si</td><td>Mn</td><td>Cr</td><td>Ni</td><td>S</td><td>P</td></tr><tr><td>含量,%</td><td>0.24~0.30</td><td>0.50~0.80</td><td>0.90~1.20</td><td>0.70~1.00</td><td>1.40~1.80</td><td>&lt;0.035</td><td>&lt;0.035</td></tr></table>

# 1.5 热处理制度 见表1-2。

表1-2  

<table><tr><td>铸件的强度要求级别</td><td>热处理制度</td></tr><tr><td>880~1080 MPa</td><td>890℃油淬+540~560℃回火</td></tr><tr><td>1275~1470 MPa</td><td>890℃加热,280~320℃硝石槽等温淬火</td></tr><tr><td>1470~1665 MPa</td><td>890℃油淬+200~240℃回火</td></tr></table>

# 1.6 品种规格和供应状态

1.6.1 品种规格 铸件毛坯。  
1.6.2 供应状态 铸件毛坯一般在正火、高温回火或不完全退火状态下供应。

1.7 熔炼和铸造工艺 该钢采用碱性炉衬的三相电弧炉或中频感应炉熔炼，也可采用有衬电渣炉重熔。铸造工艺可采用砂型或熔模精密铸造。  
1.8 应用概况及特殊要求 在航空工业中，该钢已用于强度要求高和尺寸大的铸件。熔炼时要严格控制脱氧用铝量，在正常情况下钢的残余铝含量应小于 $0.05\%$ ，以免产生脆性断口。

# 2 物理及化学性能

# 2.1 热性能

2.1.2 热导率 $\lambda = 41\mathrm{W / (m\cdot^{\circ}C)}$ 。

2.1.4 线膨胀系数 $20\sim 100^{\circ}\mathrm{C}$ $\alpha = 11.0\times 10^{-6}\mathrm{C}^{-1}$   
2.2 密度 $\rho = 7.78\mathrm{g / cm}^3$

# 3 力学性能

3.1 技术标准规定的性能 见表3-1。

表3-1 [1]   

<table><tr><td rowspan="3">热处理制度</td><td>σb</td><td>σ0.2</td><td>δ5</td><td>ψ</td><td rowspan="2">aKU kJ/m2</td><td rowspan="3">HB kgf/mm2</td></tr><tr><td colspan="2">MPa</td><td colspan="2">%</td></tr><tr><td colspan="5">不小于</td></tr><tr><td>正火或退火</td><td>685</td><td>-</td><td>12</td><td>-</td><td>-</td><td>≥241</td></tr><tr><td>890℃油淬+540~560℃回火</td><td>885</td><td>735</td><td>10</td><td>30</td><td>390</td><td>255~302</td></tr><tr><td>890℃加热、280~320℃等温淬火</td><td>1275</td><td>980</td><td>6</td><td>20</td><td>196</td><td>363~461</td></tr><tr><td>890℃油淬+200~240℃回火</td><td>1470</td><td>1175</td><td>5</td><td>18</td><td>196</td><td>415~504</td></tr></table>

# 3.2 室温和不同温度下的力学性能

3.2.1 硬度 不同温度回火后的硬度变化 见图3-1。

图片摘要：该图主要展示 3 1 [1]。
![](images/6de062361078c7e3921044d1d047fcc45153fcd5f41076e515f1265e72fa058a.jpg)  
图3-1 不同温度回火后的硬度变化曲线[2]

# 3.2.2 拉伸性能

3.2.2.1 不同温度下的拉伸性能 见表3-2。

表3-2 [2]   

<table><tr><td rowspan="2">热处理制度</td><td rowspan="2">θ
℃</td><td>σb</td><td>σ0.2</td><td>δ5</td><td>ψ</td></tr><tr><td colspan="2">MPa</td><td colspan="2">η/η0</td></tr><tr><td rowspan="4">890℃油淬+200℃回火</td><td>20</td><td>1569</td><td>1275</td><td>8</td><td>35</td></tr><tr><td>200</td><td>1589</td><td>1294</td><td>8</td><td>30</td></tr><tr><td>300</td><td>1618</td><td>1324</td><td>8</td><td>25</td></tr><tr><td>400</td><td>1275</td><td>1079</td><td>10</td><td>25</td></tr></table>

续表3-2   

<table><tr><td rowspan="2">热处理制度</td><td rowspan="2">θ
℃</td><td>σb</td><td>σ0.2</td><td>δ5</td><td>ψ</td></tr><tr><td colspan="2">MPa</td><td colspan="2">%</td></tr><tr><td rowspan="4">890℃加热,300℃硝石槽中等温淬火</td><td>20</td><td>1373</td><td>1079</td><td>10</td><td>40</td></tr><tr><td>200</td><td>1393</td><td>1079</td><td>10</td><td>35</td></tr><tr><td>300</td><td>1373</td><td>1079</td><td>10</td><td>30</td></tr><tr><td>400</td><td>1177</td><td>981</td><td>11</td><td>30</td></tr></table>

# 3.2.2.2 缺口倾斜拉伸性能 见图3-2。

图3-2 缺口倾斜拉伸对强度的影响[2]  
图片摘要：该图主要展示 3 2 缺口倾斜拉伸对强度的影响[2]。
![](images/4772de87cdabac8d341b172a2b9c94193dfc0bacafcbbcdab5b200a10aba8db6.jpg)  
1-ZG27CrMnSiNi; 2-ZG30CrMnSiNiA   
（热处理制度为 $890^{\circ}\mathrm{C}$ 油淬 $+200^{\circ}\mathrm{C}$ 回火）

3.2.4 冲击性能 试样经 $890^{\circ}\mathrm{C}$ 油淬后加不同温度回火的冲击韧性 见图3-3。  
3.3 持久和蠕变性能  
3.4 疲劳性能  
3.4.1 高周疲劳 光滑试样，循环基数为 $10^{7}$ ，旋转弯曲疲劳极限 见表3-3。

图片摘要：该图主要展示 3 3回火温度与冲击韧性的关系1一回火后空冷；2一回火后炉冷。
![](images/425fb87cf3e881d590e0585369d0ce6459815daa7062c1bb57a791761a4b56a2.jpg)  
图3-3回火温度与冲击韧性的关系1一回火后空冷；2一回火后炉冷

表3-3 [2]   

<table><tr><td rowspan="2">热处理制度</td><td>σb</td><td>σ-1</td><td rowspan="2">σ-1/σb</td></tr><tr><td colspan="2">MPa</td></tr><tr><td>890℃加热,300℃等温</td><td>1569</td><td>588</td><td>0.37</td></tr><tr><td>890℃油淬+200℃回火</td><td>1628</td><td>510</td><td>0.31</td></tr><tr><td>890℃油淬+500℃回火</td><td>1010</td><td>441</td><td>0.43</td></tr></table>

# 3.4.2 低周疲劳 见表3-4。

表3-4  

<table><tr><td rowspan="2">热处理制度</td><td rowspan="2">K=σmax/σbH</td><td>σmax</td><td>σmin</td><td rowspan="2">fHz</td><td rowspan="2">N周</td></tr><tr><td colspan="2">MPa</td></tr><tr><td rowspan="5">900℃油淬+230℃回火</td><td>1</td><td>2065</td><td>-</td><td>-</td><td>一次拉断</td></tr><tr><td>0.7</td><td>1446</td><td>144.6</td><td rowspan="4">1.67</td><td>1269</td></tr><tr><td>0.6</td><td>1239</td><td>i23.9</td><td>2477</td></tr><tr><td>0.5</td><td>1033</td><td>103.3</td><td>5199</td></tr><tr><td>0.4</td><td>826</td><td>82.6</td><td>12525</td></tr></table>

# 4 组织结构

# 4.1 相变温度 见表4-1。

表4-1 [3]   

<table><tr><td>名 称</td><td>A c 1</td><td>A C 3</td><td>M s</td></tr><tr><td>θ, ℃</td><td>731</td><td>792</td><td>267</td></tr></table>

4.2 时间-温度-组织转变曲线 见图4-1。原始状态：退火，奥氏体化： $900^{\circ}\mathrm{C}$ ， $15\mathrm{min}$ ，晶粒度 $6 \sim 7$ 级。

图片摘要：该图主要展示 4 1 [3]。
![](images/1deb385c4fa02dfdca2720ce8c732bb739afdce74dd2f6c091e9ddc7ddb8ccb4.jpg)  
图4-1 ZG27CrMnSiNi钢等温转变曲线[3]

4.3 合金组织结构 该钢经调质处理后，其组织结构为回火索氏体。淬火加低温回火后，其组织为回火马氏体。 $890^{\circ}\mathrm{C}$ 加热， $300^{\circ}\mathrm{C}$ 等温淬火后的组织为马氏体和贝氏体。

# 5 工艺性能与要求

5.1 成形性能 钢的铸造成形性能良好，浇注温度为 $1500 \sim 1580^{\circ} \mathrm{C}$ 。钢具有良好的流动性，自由线收缩为 $2 \%$ 。  
5.2 焊接性能 钢的焊接性能良好, 个别缺陷可用电弧焊补焊, 补焊后的零件要立即入炉进行消除应力热处理。  
5.3 零件热处理工艺 铸件热处理规范 见表5-1。

表5-1  

<table><tr><td>热处理阶段</td><td>热处理制度</td></tr><tr><td>预先热处理</td><td>900℃正火,670~690℃回火或780℃不完全退火、冷至670℃</td></tr><tr><td rowspan="3">最终热处理</td><td>1.890℃油淬+540~560℃回火</td></tr><tr><td>2.890℃加热,280~320℃硝石槽中等温淬火</td></tr><tr><td>3.890℃油淬+200~240℃回火</td></tr></table>

对易变形零件可采用等温淬火，钢的最大淬透性可达 $60\mathrm{mm}$ 。

# 5.4 表面处理工艺

5.5 切削加工及磨削性能 零件退火后，切削加工性能良好。

# 参考资料

[1] 航空工业部标准化研究所，HB5001—73《结构钢精密铸件技术标准》，1973年。  
[2] BHAM,航空材料手册，（中译本），第一册，结构钢与铸铁，1965。  
[3]劳日玲、杨爱德，五种高强度低合金钢金相图谱（内部资料），北京航空材料研究所，1983年12月。

编写：孙方策

审校：张文林、竺培材

# 1 概述

ZG28CrMnSiNi2是一种超高强度，并具有良好塑性和韧性的铸造结构钢，合金化的程度较高，碳含量是影响该钢种强度的主要元素；镍、铬、锰、硅能有效地提高淬透性。采用等温淬火热处理工艺，能够得到良好的综合性能。该钢具有较高的断裂韧度，裂纹扩展速率缓慢，优于相同强度级别的锻钢。可用于铸造尺寸较大的受力结构件，铸造形状复杂的零件时，如浇注系统设置不当会有热裂倾向。

1.1 材料牌号 ZG28CrMnSiNi2（ZG28）。  
1.2 相近牌号 4340铸钢（美国），30XΓCHA锻钢（苏联）。  
1.3 材料的技术标准 Q/6S206—81《ZG28CrMnSiNi2技术条件》。  
1.4 化学成分 见表1-1。

表1-1  

<table><tr><td>元素</td><td>C</td><td>Si</td><td>Mn</td><td>Cr</td><td>Ni</td><td>S</td><td>P</td><td>Al</td></tr><tr><td>含量,%</td><td>0.26~0.30</td><td>0.40~0.80</td><td>0.70~1.00</td><td>1.00~1.30</td><td>2.00~2.40</td><td>≤0.025</td><td>&lt;0.025</td><td>≤0.05</td></tr></table>

1.5 热处理制度 见表 $1 - 2$ 。

表1-2 [1]   

<table><tr><td>零件类型</td><td>热处理制度</td></tr><tr><td>适用于形状复杂的零件</td><td>900℃加热、180℃盐浴炉等温淬火+200℃回火</td></tr><tr><td>适用于一般形状不复杂零件</td><td>900℃油淬+200℃回火</td></tr></table>

1.6 品种规格和供应状态

1.6.1 品种规格 铸件毛坯。

1.6.2 供应状态 铸件毛坯以铸态或正火 + 高温回火状态供应。

1.7 熔炼和铸造工艺 采用碱性或酸性炉衬的中频感应炉熔炼以及有衬电渣炉重熔、浇注。铸造工艺采用熔模精密铸造。  
1.8 应用概况及特殊要求 已完成材料研制和零部件使用考核，用于制造歼击机主起落架的半轮叉，使用效果良好。在工艺上应注意控制化学成分，以中限范围较适宜，硫、磷杂质含量分别要小于 $0.025\%$ ，残余铝含量小于 $0.05\%$ ，以免产生脆性断口。当碳及合金元素处于偏上限时，回火温度采用 $230^{\circ}\mathrm{C}$ ，可以改善塑性和韧性。

# 2 物理及化学性能

# 2.1 热性能

2.1.1 熔化温度范围 熔点为 $1513\mathrm{C}$   
2.1.4 线膨胀系数 见表2-1。

表 2-1 [2]  

<table><tr><td>θ, ℃</td><td>20~100</td><td>20~200</td><td>20~300</td><td>20~400</td></tr><tr><td>α, 10-6℃-1</td><td>11.82</td><td>12.52</td><td>13.10</td><td>13.17</td></tr></table>

2.2 密度 $\rho = 7.81\mathrm{g / cm^3}$ 。  
2.3 电性能 电阻率 $\rho = 38.5 \times 10^{-8} \Omega \cdot \mathrm{m}$ 。

# 3 力学性能

3.1 技术标准规定的性能 见表3-1。

表3-1[1]  

<table><tr><td rowspan="3">热处理制度</td><td>σb</td><td>σ0.2</td><td>δ5</td><td>ψ</td><td rowspan="2">akU
kJ/m2</td><td rowspan="3">HRC</td></tr><tr><td colspan="2">MPa</td><td colspan="2">%</td></tr><tr><td colspan="5">不小于</td></tr><tr><td>900℃加热,180℃等温+200℃回火</td><td rowspan="2">1570</td><td rowspan="2">1175</td><td rowspan="2">9</td><td rowspan="2">30</td><td rowspan="2">490</td><td rowspan="2">45.5~50.5</td></tr><tr><td>900℃油淬+200℃回火</td></tr></table>

3.2 室温和各种温度下的力学性能  
3.2.2 拉伸性能  
3.2.2.1 室温拉伸性能 见表3-2。

表3-2[2]  

<table><tr><td rowspan="2">热处理制度</td><td>σb</td><td>σ0.2</td><td>δs</td><td>ψ</td></tr><tr><td colspan="2">MPa</td><td colspan="2">%</td></tr><tr><td>900℃加热,180℃等温+200℃回火</td><td>1686</td><td>1238</td><td>11.7</td><td>36.1</td></tr><tr><td>900℃加热,180℃等温+230℃回火</td><td>1626</td><td>1284</td><td>10.5</td><td>37.4</td></tr><tr><td>900℃油淬+200℃回火</td><td>1680</td><td>-</td><td>11.2</td><td>34.3</td></tr></table>

3.2.2.2 低温拉伸性能 见表3-3。

表3-3[2]  

<table><tr><td rowspan="2">热处理制度</td><td rowspan="2">θ,℃</td><td rowspan="2">σb, MPa</td><td>δ5</td><td>ψ</td></tr><tr><td colspan="2">%</td></tr><tr><td rowspan="4">900℃加热,180℃等温+200℃回火</td><td>20</td><td>1664</td><td>10.7</td><td>34.8</td></tr><tr><td>-20</td><td>1727</td><td>10.2</td><td>32.9</td></tr><tr><td>-40</td><td>1734</td><td>11.2</td><td>36.0</td></tr><tr><td>-60</td><td>1759</td><td>11.3</td><td>37.7</td></tr></table>

3.2.2.3 缺口倾斜拉伸性能 见表3-4。

表3-4[2]  

<table><tr><td>热处理制度</td><td>倾斜度</td><td>σbH, MPa</td><td>η, %</td></tr><tr><td rowspan="3">900℃加热,180℃等温+200℃回火</td><td>0°</td><td>2087</td><td>-</td></tr><tr><td>4°</td><td>1635</td><td>22</td></tr><tr><td>8°</td><td>858</td><td>59</td></tr></table>

# 3.2.4 冲击性能

3.2.4.1 室温冲击性能 见表3-5。

表3-5[2]  

<table><tr><td>热处理制度</td><td>\( a_{\mathrm {KU}}, \mathrm {kJ} / \mathrm {m}^{2} \)</td></tr><tr><td>900°C加热,180°C等温+200°C回火</td><td>690</td></tr><tr><td>900°C加热,180°C等温+230°C回火</td><td>570</td></tr><tr><td>900°C油淬+200°C回火</td><td>550</td></tr></table>

# 3.2.4.2 低温冲击性能 见表3-6

表3-6[2]  

<table><tr><td>热处理制度</td><td>θ,℃</td><td>akU, kJ/m2</td></tr><tr><td rowspan="6">900℃加热,180℃等温+200℃回火</td><td>25</td><td>690</td></tr><tr><td>0</td><td>660</td></tr><tr><td>-20</td><td>570</td></tr><tr><td>-40</td><td>570</td></tr><tr><td>-60</td><td>560</td></tr><tr><td>-80</td><td>570</td></tr></table>

# 3.2.6 扭转和切变性能 见表3-7。

表3-7[2]  

<table><tr><td rowspan="2">热处理制度</td><td>τ0.01</td><td>τ0.3</td><td>τb</td><td>τ</td></tr><tr><td colspan="4">MPa</td></tr><tr><td>900℃加热,180℃等温+200℃回火</td><td>750</td><td>898</td><td>1422</td><td>952</td></tr></table>

# 3.3 持久和蠕变性能

# 3.4 疲劳性能

3.4.1 高周疲劳 旋转变曲疲劳极限 见表3-8。

表3-8[2]  

<table><tr><td rowspan="2">热处理制度</td><td rowspan="2">循环基数</td><td>σ-1</td><td>σ-1H</td></tr><tr><td colspan="2">MPa</td></tr><tr><td>900℃加热,180℃等温+200℃回火</td><td>10^7</td><td>539</td><td>353</td></tr></table>

# 3.4.2 低周疲劳 见表3-9。

表3-9 [2]   

<table><tr><td rowspan="2">热处理制度</td><td rowspan="2">K=σmax/σbH</td><td>σmax</td><td>σmin</td><td rowspan="2">f, Hz</td><td rowspan="2">N, 周</td></tr><tr><td colspan="2">MPa</td></tr><tr><td rowspan="6">900℃加热,180℃等温+200℃回火</td><td>1.0</td><td>2066</td><td>-</td><td>-</td><td>一次拉断</td></tr><tr><td>0.8</td><td>1653</td><td>165.3</td><td rowspan="5">0.167</td><td>748</td></tr><tr><td>0.7</td><td>1447</td><td>144.7</td><td>1382</td></tr><tr><td>0.6</td><td>1240</td><td>124.0</td><td>2250</td></tr><tr><td>0.5</td><td>1033</td><td>103.3</td><td>5542</td></tr><tr><td>0.4</td><td>826</td><td>82.6</td><td>12067</td></tr><tr><td rowspan="6">900℃油淬+200℃回火</td><td>1.0</td><td>2137</td><td>-</td><td>-</td><td>一次拉断</td></tr><tr><td>0.8</td><td>1710</td><td>171.0</td><td rowspan="5">0.167</td><td>660</td></tr><tr><td>0.7</td><td>1496</td><td>149.6</td><td>1072</td></tr><tr><td>0.6</td><td>1282</td><td>128.2</td><td>2489</td></tr><tr><td>0.5</td><td>1068</td><td>106.8</td><td>4855</td></tr><tr><td>0.4</td><td>855</td><td>85.5</td><td>10841</td></tr></table>

# 3.5 弹性性能

3.5.1 弹性模量 $E = 187.80\mathrm{GPa}$

3.5.2 剪切模量 $G = 77.15\mathrm{GPa}$

# 3.6 断裂性能

# 3.5.1 断裂韧度

3.6.1.1 室温平面应变断裂韧度 见表3-10。

表3-10[2]  

<table><tr><td>热处理制度</td><td>试样厚度,mm</td><td>K1, MN/m3/2</td></tr><tr><td rowspan="5">900℃加热,180℃等温+200℃回火</td><td>15</td><td>73.12</td></tr><tr><td>20</td><td>74.80</td></tr><tr><td>25</td><td>83.20</td></tr><tr><td>30</td><td>77.87</td></tr><tr><td>35</td><td>91.79</td></tr><tr><td>900℃油淬+200℃回火</td><td>25</td><td>84.4</td></tr></table>

# 3.6.1.2 低温平面应变断裂韧度 见表3-11。

表3-11[2]  

<table><tr><td>热处理制度</td><td>θ,℃</td><td>试样厚度,mm</td><td>K1, MN/m3/2</td></tr><tr><td rowspan="4">900℃加热、180℃等温+200℃回火</td><td>20</td><td rowspan="4">15</td><td>73.12</td></tr><tr><td>-20</td><td>65.43</td></tr><tr><td>-40</td><td>60.16</td></tr><tr><td>-60</td><td>57.99</td></tr></table>

# 3.6.1.3 动态断裂韧度 见表3-12。

表3-12[2]  

<table><tr><td>热处理制度</td><td>试样厚度,mm</td><td>a/W</td><td>K1d, MN/m3/2</td></tr><tr><td rowspan="7">900℃加热,180℃等温+200℃回火</td><td rowspan="7">15</td><td>0.567</td><td>87.23</td></tr><tr><td>0.577</td><td>91.21</td></tr><tr><td>0.577</td><td>83.42</td></tr><tr><td>0.587</td><td>85.56</td></tr><tr><td>0.563</td><td>78.49</td></tr><tr><td>0.576</td><td>84.56</td></tr><tr><td>0.569</td><td>83.42</td></tr></table>

# 3.6.2 应力腐蚀界限应力强度因子 见表3-13。

表3-13[2]  

<table><tr><td>热处理制度</td><td>试样尺寸</td><td>腐蚀介质</td><td>\( {K}_{1} \) scc, \( \mathrm{{MN}}/{\mathrm{m}}^{3/2} \)</td></tr><tr><td>900°C加热,180°C等温 + 200°C回火</td><td>WO1 试样</td><td>NaCl 3.5% + 蒸馏水96.5%</td><td>16.80</td></tr></table>

3.6.3 疲劳裂纹扩展速率 见图3-1。试样经 $930^{\circ}\mathrm{C}$ 正火 $+900^{\circ}\mathrm{C}$ 加热、 $180^{\circ}\mathrm{C}$ 等温 $1\mathrm{h} + 200^{\circ}\mathrm{C}$ 回火6h，试样尺寸 $b = 40\mathrm{mm}$ ， $\delta = 20\mathrm{mm}$ ，载荷 $P_{\max} = 9807\mathrm{N}$ ， $P_{\min} = 980.7\mathrm{N}$ ， $f = 13.33\mathrm{Hz}$ ， $\theta = 20^{\circ}\mathrm{C}$ ，相对湿度 $74 \sim 80\%$ 。

$$
\mathrm {d} a / \mathrm {d} N = 1. 1 3 4 6 \times 1 0 ^ {- 9} (\Delta K) ^ {2. 7 1 2 0 3}
$$

图片摘要：该图主要展示 3 1 ZG28CrMnSiNi2 曲线。
![](images/d6cccc56112324566b925d4ef506a2d959488b128bb059a89147a263943f60a6.jpg)  
图3-1 ZG28CrMnSiNi2 $(R = 0.1)\mathrm{da} / \mathrm{d}N - \Delta K$ 曲线

3.7 模拟试验性能 采用该钢的精铸件代30CrMnSiNi2A锻件制造歼击机主起落架半轮叉，通过了落震试验和静力试验考核，落震试验结果与锻件半轮叉动强度寿命比较两者相当，见表3-14。

表3-14[3.4]  

<table><tr><td>材料牌号</td><td>设计要求</td><td>落震次数</td></tr><tr><td>ZG28CrMnSiNi2精铸件</td><td rowspan="2">6000次</td><td>73148736</td></tr><tr><td>30CrMnSiNi2A锻件</td><td>80007456</td></tr></table>

# 4 组织结构

# 4.1 相变温度 见表4-1。

表4-1[6]  

<table><tr><td>名称</td><td>A c1</td><td>A c 3</td><td>M</td></tr><tr><td>θ,℃</td><td>731</td><td>787</td><td>239</td></tr></table>

4.2 时间-温度-组织转变曲线 见图4-1。原始状态：退火，奥氏体化： $900^{\circ}\mathrm{C}$ ， $15\mathrm{min}$ 、晶粒度6-7级。

图片摘要：该图主要展示 4 1[6]。
![](images/d6141ebc6f2daebf209838fa171a865019cad6bff53bc94eb0b758c7ba6e9a88.jpg)  
图4-1 ZG28CrMnSiNi2钢等温转变曲线

4.3 合金组织结构 该钢正火后组织为贝氏体和少量马氏体。退火后组织为珠光体和铁素体。 $900^{\circ}\mathrm{C}$ 加热， $180^{\circ}\mathrm{C}$ 等温 $+200^{\circ}\mathrm{C}$ 回火后组织为回火马氏体和下贝氏体。 $900^{\circ}\mathrm{C}$ 油淬 $+200^{\circ}\mathrm{C}$ 回火后组织为回火马氏体。

# 5 工艺性能与要求

5.1 成形性能 该钢的铸造性能良好，易于成形，但由于合金元素含量较高，对于形状复杂的零件，在浇注系统设置不当时会有热裂倾向。

# 5.2 焊接性能

5.2.1 焊接接头性能 见表5-1。

表5-1[7]  

<table><tr><td rowspan="2">焊接方法</td><td rowspan="2">试样厚度mm</td><td colspan="2">焊条或焊丝</td><td rowspan="2">热处理制度</td><td colspan="2">接头力学性能</td></tr><tr><td>牌号</td><td>dmm</td><td>σb, MPa</td><td>akU, kJ/m2</td></tr><tr><td rowspan="2">手工电弧焊</td><td rowspan="3">5</td><td>HT-3/H08A</td><td rowspan="2">4</td><td rowspan="3">900℃加热,180℃等温+200℃回火</td><td>1213</td><td>710</td></tr><tr><td>HT-3/H18CrMoA</td><td>1317</td><td>880</td></tr><tr><td>氢原子焊</td><td>H18CrMoA</td><td>2</td><td>1138</td><td>1230</td></tr></table>

5.2.2 焊接接头低温冲击性能 见表5-2。

表5-2[7]  

<table><tr><td rowspan="3">试样厚度mm</td><td rowspan="3">热处理制度</td><td rowspan="3">焊条</td><td colspan="5">焊缝低温冲击性能</td></tr><tr><td>20℃</td><td>-20℃</td><td>-40℃</td><td>-50℃</td><td>-60℃</td></tr><tr><td colspan="5">akU, kJ/m2</td></tr><tr><td>5</td><td rowspan="2">900℃加热,180℃等温+200℃回火</td><td rowspan="2">HT/H18CrMoA</td><td>890</td><td>760</td><td>780</td><td>710</td><td>660</td></tr><tr><td>10</td><td>750</td><td>640</td><td>660</td><td>-</td><td>750</td></tr></table>

5.2.3 不同焊接方法接头低调疲劳性能 见表5-3。

表5-3[7]  

<table><tr><td rowspan="2">焊接方法</td><td rowspan="2">焊条或焊丝牌号</td><td rowspan="2">试样直径mm</td><td rowspan="2">一次拉断σbMPa</td><td colspan="4">N,周</td></tr><tr><td>K=0.7</td><td>K=0.6</td><td>K=0.5</td><td>K=0.4</td></tr><tr><td>手工电弧焊</td><td>HT-3/H18CrMoA</td><td>4</td><td>1644</td><td>2294</td><td>4629</td><td>9142</td><td>35219</td></tr><tr><td>氢原子焊</td><td>H18CrMoA</td><td>2</td><td>1153</td><td>7893</td><td>-</td><td>-</td><td>-</td></tr></table>

5.2.4 焊接接头氢脆敏感性 见表5-4。

表5-4[7]  

<table><tr><td rowspan="2">焊条牌号</td><td rowspan="2">热处理制度</td><td rowspan="2">表面处理</td><td rowspan="2">σbH, MPa</td><td colspan="2">在下列应力下的持续时间</td></tr><tr><td>75%σbH</td><td>85%σbH</td></tr><tr><td>HT-3/H18CrMoA</td><td>900℃加热，180℃等温+200℃回火</td><td>热磷化后未除氢</td><td>2116</td><td>&gt;200h</td><td>&gt;200h</td></tr></table>

5.2.5 焊接裂纹倾向性 按Q/6SZ57-76试验方法对该钢焊接裂纹倾向性定为I级。  
5.2.6 焊接工艺 该钢定位焊选用低碳钢焊条或焊丝时可以不预热。焊接预热温度为 $200^{\circ}\mathrm{C}$ ，焊后回火温度为 $680 \sim 700^{\circ}\mathrm{C}$ 。选用合适的焊接材料可以进行手工电弧焊及氢原子焊，手工电弧焊可用 $\mathrm{HT}-3 / \mathrm{H18CrMoA}$ 焊条，氢原子焊可用 $\mathrm{H18CrMoA}$ 焊丝。在满足设计要求强度的条件下，对已热处理的铸件，可以用 $\mathrm{HT}-4 / \mathrm{HGH}41$ 焊条进行焊接，其焊缝也可以用此补焊。

# 5.3 零件热处理工艺

5.3.1 热处理工艺参数 见表5-5。

表5-5[1]  

<table><tr><td>热处理阶段</td><td>热处理制度</td></tr><tr><td>预先热处理</td><td>930℃正火+670~690℃回火</td></tr><tr><td rowspan="2">最终热处理</td><td>1.900℃加热、180℃盐浴炉等温淬火+200℃回火</td></tr><tr><td>2.900℃油淬+200℃回火</td></tr></table>

# 5.4 表面处理工艺

5.4.1 阴极处理对低周疲劳性能的影响 见表5-6。

表5-6[8]  

<table><tr><td rowspan="2">试样状态</td><td rowspan="2">σmax/σbH=K</td><td>σmax</td><td>σmin</td><td rowspan="2">fHz</td><td rowspan="2">N周</td></tr><tr><td colspan="2">MP a</td></tr><tr><td rowspan="5">喷丸后镀硬铬</td><td>1.0</td><td>2111</td><td>-</td><td>-</td><td>一次拉断</td></tr><tr><td>0.7</td><td>1478</td><td>147.8</td><td></td><td>1112</td></tr><tr><td>0.6</td><td>1267</td><td>126.7</td><td rowspan="9">0.167</td><td>2388</td></tr><tr><td>0.5</td><td>1056</td><td>105.6</td><td>5983</td></tr><tr><td>0.4</td><td>845</td><td>84.5</td><td>13920</td></tr><tr><td rowspan="3">镀硬铬</td><td>0.7</td><td>1472</td><td>147.2</td><td>1281</td></tr><tr><td>0.6</td><td>1267</td><td>126.7</td><td>2095</td></tr><tr><td>0.5</td><td>1056</td><td>105.6</td><td>3467</td></tr><tr><td rowspan="3">低氢脆镀镉钛</td><td>0.7</td><td>1335</td><td>133.5</td><td>1678</td></tr><tr><td>0.6</td><td>1144</td><td>114.4</td><td>3057</td></tr><tr><td>0.5</td><td>953</td><td>95.3</td><td>4159</td></tr></table>

5.4.2 表面处理工艺 该钢可以进行磷化、镀硬铬及低氢脆镀镉钛。建议镀铬前采用喷丸处理。   
5.5 切削加工及磨削性能 铸件毛坯和试样经正火及回火后，切削加工及磨削性能良好。

# 参考资料

[1] 北京航空材料研究所，Q/6S206—81《ZG28CrMnSiNi2技术条件》、Q/6SZ226—81《ZG28CrMnSiNi2热处理工艺说明书》、Q/6SZ225—81《ZG28CrMnSiNi2熔炼工艺说明书》，1981.3。  
[2] 北京航空材料研究所，ZG28CrMnSiNi2铸钢研制总结（内部资料），1981.3。  
[3] 沈阳飞机制造公司，ZG28CrMnSiNi2精铸J6-Y4105—400半轮叉动强度寿命试验报告，（第707号），（内部资料），1980.5。  
[4] 沈阳飞机制造公司，J6主起落架静力试验报告（内部报告），1978、12。  
[5] 北京航空材料研究所，航空金属材料疲劳裂纹扩展速率手册（内部出版物），1984年。  
[6]劳日玲、杨爱德、五种高强度低合金铸钢金相图谱（内部资料），北京航空材料研究所，1983.12。  
[7] 北京航空材料研究所，ZG28CrMnSiNi2铸钢焊接性能试验（内部资料），1981.3。  
[8] 北京航空材料研究所，ZG28CrMnSiNi2铸钢防护工艺总结（内部资料），1981.3。

编写：杨爱德

审校：张文林、竺培材

# ZG35CrMnSi

# 1 概述

ZG35CrMnSi是一种低合金调质钢，在飞机制造中已被广泛使用；经淬火加回火后强度极限可达到 $1175\mathrm{MPa}$ 。铸造工艺性能和切削加工性能良好，可用于制造中等强度的受力构件，如飞机起落架叉子、支架、轴销等零件。

1.1 材料牌号 ZG35CrMnSi。  
1.2 相近牌号 35XΓCJI（苏联）、SCSiMnCr3（日本）。  
1.3 材料技术标准 H B 5001—73《结构钢精密铸件技术标准》。  
1.4 化学成分 见表1-1。

表1-1  

<table><tr><td>元素</td><td>C</td><td>Si</td><td>Mn</td><td>Cr</td><td>Ni</td><td>Mo或V</td><td>S</td><td>P</td></tr><tr><td>含量,%</td><td>0.32~0.40</td><td>0.60~0.90</td><td>0.90~1.20</td><td>0.70~1.00</td><td>≤0.4</td><td>0.10~0.20</td><td>≤0.035</td><td>≤0.035</td></tr></table>

1.5 热处理制度 见表1-2。

表1-2  

<table><tr><td>铸件强度要求级别</td><td>热处理制度</td></tr><tr><td>σb≥785MPa</td><td>880~900℃油淬+630~670℃回火</td></tr><tr><td>σb&gt;980MPa</td><td>880~900℃油淬+570~630℃回火</td></tr></table>

1.6 品种规格和供应状态   
1.6.1 品种规格 铸件毛坯。  
1.6.2 供应状态 铸件毛坯一般在正火 + 高温回火或退火状态下供应。  
1.7 熔炼和铸造工艺 该钢采用碱性或酸性炉衬的中频感应炉熔炼，也可采用有衬电渣炉重熔。铸造工艺可采用砂型或熔模精密铸造。  
1.8 应用概况及特殊要求 该铸钢已广泛地用于我国各种型号飞机的结构件。

# 2 物理及化学性能

# 2.1 热性能

2.1.2 热导率 $\lambda = 36\mathrm{W / (m\cdot^{\circ}C)}$ 。  
2.1.4 线膨胀系数 见表2-1。

表 2-1 [2]  

<table><tr><td>θ, ℃</td><td>25~100</td><td>25~300</td><td>25~600</td></tr><tr><td>α, 10-6℃-1</td><td>11</td><td>13</td><td>14</td></tr></table>

2.2 密度 $\rho = 7.8\mathrm{g / cm^3}$ 。

# 3 力学性能

3.1 技术标准规定的性能 见表3-1。

表3-1[ ]  

<table><tr><td rowspan="3">热处理制度</td><td>σb</td><td>σ0.2</td><td>δ5</td><td>ψ</td><td rowspan="2">akU
kJ/m2</td><td rowspan="3">H B
kgf/mm2</td></tr><tr><td colspan="2">MPa</td><td colspan="2">%</td></tr><tr><td colspan="5">不小于</td></tr><tr><td>900℃退火</td><td>635</td><td>-</td><td>12</td><td>-</td><td>-</td><td>≤240</td></tr><tr><td>890℃油淬+630~670℃回火</td><td>785</td><td>590</td><td>12</td><td>30</td><td>390</td><td>222~276</td></tr><tr><td>890℃油淬+570~630℃回火</td><td>980</td><td>835</td><td>8</td><td>20</td><td>250</td><td>276~330</td></tr></table>

# 3.2 室温和不同温度下的力学性能

3.2.1 硬度 见表3-2。

表3-2[3]  

<table><tr><td>热处理制度</td><td>HRC</td></tr><tr><td>900℃正火</td><td>40.8</td></tr><tr><td>890℃油淬 + 570℃回火</td><td>33.7</td></tr><tr><td>890℃油淬 + 600℃回火</td><td>31.9</td></tr><tr><td>890℃油淬 + 630℃回火</td><td>29.7</td></tr><tr><td>890℃油淬 + 660℃回火</td><td>27.6</td></tr></table>

# 3.2.2 拉伸性能

3.2.2.1 不同温度回火后的拉伸性能 见表3-3。

表3-3[3]  

<table><tr><td rowspan="2">热处理制度</td><td rowspan="2">σb, MPa</td><td>δ5</td><td>ψ</td></tr><tr><td colspan="2">%</td></tr><tr><td>900℃退火</td><td>745</td><td>18.0</td><td>31.7</td></tr><tr><td>900℃正火</td><td>1368</td><td>13.0</td><td>17.5</td></tr><tr><td>890℃油淬 + 570℃回火</td><td>1100</td><td>13.3</td><td>36.4</td></tr><tr><td>890℃油淬 + 600℃回火</td><td>1039</td><td>14.6</td><td>42.0</td></tr><tr><td>890℃油淬 + 630℃回火</td><td>974</td><td>15.1</td><td>33.2</td></tr><tr><td>890℃油淬 + 660℃回火</td><td>933</td><td>17.8</td><td>46.3</td></tr></table>

# 3.2.2.2 不同温度下的拉伸性能 见表3-4

3.2.4 冲击性能 不同热处理制度的室温冲击韧性 见表3-5。
