Repository: C-zj02/CFD-claw

<div align="center">

**English** | [中文](#中文版) | [Français](README_FR.md) | [Русский](README_RU.md) | [हिन्दी](README_HI.md) | [العربية](README_AR.md) | [Português](README_PT.md)

# 🚀 Claude Code Python

**A Complete Python Reimplementation Based on Real Claude Code Source**

*From TypeScript Source → Rebuilt in Python with ❤️*

***
**🔥 Active Development • New Features Weekly 🔥**

</div>

***

## 🎯 What is This?

**Clawd Code** is a **complete Python rewrite** of Claude Code, based on the **real TypeScript source code**.

File: RAG-data/中国航空材料手册(第1版) 第1卷 结构钢 不锈钢601-800.pdf-2e8c5da1-3268-4ecf-8cdc-c81b30a5d9d7.md (part 6 of 6)
表3-4[12]  
<table><tr><td>试验方法</td><td>σmaxK=σbHMPa</td><td>σmaxθ,℃</td><td colspan="5">疲劳寿命N,10^3周</td><td>平均对数疲劳寿命X</td><td>标准差s</td><td>中值疲劳寿命N50,10^3周</td></tr><tr><td rowspan="5">成组试验</td><td>1</td><td>1659</td><td rowspan="5">20</td><td colspan="4">K1=2,R=0.1</td><td>-</td><td>-</td><td>-</td></tr><tr><td>0.7</td><td>1161</td><td>3.868</td><td>4.224</td><td>4.381</td><td></td><td>3.618</td><td>0.028</td><td>4.152</td></tr><tr><td>0.6</td><td>983</td><td>8.277</td><td>10.020</td><td>8.032</td><td></td><td>3.914</td><td>0.052</td><td>8.733</td></tr><tr><td>0.5</td><td>830</td><td>17.770</td><td>15.080</td><td>19.958</td><td>15.601</td><td>17.011</td><td>0.048</td><td>16.999</td></tr><tr><td>0.4</td><td>664</td><td>40.080</td><td>78.601</td><td>61.577</td><td>80.723</td><td>60.300</td><td>0.122</td><td>62.376</td></tr><tr><td rowspan="5">成组试验</td><td>1</td><td>1492</td><td rowspan="5">400</td><td colspan="4">K1=2 R=0.1</td><td>-</td><td>-</td><td>-</td></tr><tr><td>0.7</td><td>1045</td><td>2.181</td><td>2.272</td><td>2.053</td><td></td><td>3.336</td><td>0.022</td><td>2.167</td></tr><tr><td>0.6</td><td>877</td><td>4.784</td><td>4.286</td><td>4.756</td><td></td><td>3.663</td><td>0.027</td><td>4.603</td></tr><tr><td>0.5</td><td>746</td><td>9.147</td><td>11.368</td><td>6.253</td><td>7.281</td><td>9.860</td><td>0.104</td><td>8.587</td></tr><tr><td>0.4</td><td>597</td><td>82.773</td><td>55.610</td><td>120.000</td><td>126.605</td><td>81.617</td><td>0.144</td><td>90.445</td></tr><tr><td rowspan="5">成组试验</td><td>1</td><td>1385</td><td rowspan="5">465</td><td colspan="4">K1=2 R=0.1</td><td>-</td><td>-</td><td>-</td></tr><tr><td>0.7</td><td>969</td><td>2.820</td><td>2.085</td><td>2.065</td><td></td><td>3.361</td><td>0.077</td><td>2.298</td></tr><tr><td>0.6</td><td>806</td><td>3.999</td><td>5.654</td><td>4.828</td><td></td><td>3.679</td><td>0.075</td><td>4.775</td></tr><tr><td>0.5</td><td>693</td><td>7.763</td><td>6.903</td><td>8.057</td><td>5.263</td><td>8.970</td><td>0.088</td><td>7.275</td></tr><tr><td>0.4</td><td>554</td><td>15.268</td><td>16.188</td><td>12.525</td><td></td><td>4.164</td><td>0.058</td><td>14.574</td></tr></table>

注：1.试验条件为室温，大气， $K = 0,4$ 、0.5、0.7时，频率为 $10\mathrm{Hz}$ ， $K = 0.6$ 时频率为 $15\mathrm{Hz}$ 。  
2. $K = 0.6$ 时，最大应力 $\sigma_{m}$ ，均根据各自所附带的一次拉断试样之试验结果确定。  
3. 热处理制度为 $1000^{\circ}\mathrm{C}$ 水冷 + $(-70 \sim -80^{\circ}\mathrm{C})$ 2h冷处理 + $420^{\circ}\mathrm{C}1\mathrm{h}$ 空冷。

图片摘要：该图主要展示 3 6[2]。
![](images/a60e718f44c58fc4f3269f43128c96b5f4fdc6dc4d4b25df91666cfb05af5483.jpg)  
图3-2 不同温度下拉-拉疲劳中值 $S\cdot N$ 曲线[2]

# 3.5 弹性性能

# 3.5.1 弹性模量 见表3-7。

表3-7[2]  

<table><tr><td>θ, ℃</td><td>20</td><td>100</td><td>200</td><td>300</td><td>400</td><td>500</td><td>600</td><td>700</td></tr><tr><td>E, GPa</td><td>202</td><td>197</td><td>190</td><td>183</td><td>175</td><td>166</td><td>155</td><td>151</td></tr></table>

# 3.5.2 切变模量 见表3-8。

表3-8[2]  

<table><tr><td>θ, ℃</td><td>20</td><td>400</td><td>450</td></tr><tr><td>G, GPa</td><td>78.5</td><td>60.8</td><td>57.9</td></tr></table>

# 3.5.3 泊松比 见表3-9。

表 $\text{一} 9 ^ { [ 2 ] }$   

<table><tr><td>θ, ℃</td><td>20</td><td>300</td><td>350</td><td>400</td><td>450</td></tr><tr><td>μ</td><td>0.23</td><td>0.24</td><td>0.25</td><td>0.26</td><td>0.27</td></tr></table>

# 3.6 断裂韧度

# 3.7 模拟试验性能 发动机后拉杆拉-拉疲劳性能 见表3-10。

表3-10[2]  

<table><tr><td rowspan="2">零件名称</td><td rowspan="2">钢号</td><td rowspan="2">θ,℃</td><td>Pmax</td><td>Pmin</td><td rowspan="2">f, Hz</td><td rowspan="2">N,周</td></tr><tr><td colspan="2">N(牛)</td></tr><tr><td rowspan="2">侧拉杆</td><td>0 Cr16Ni6</td><td rowspan="4">400</td><td rowspan="2">22360</td><td rowspan="2">2236</td><td rowspan="4">0.5</td><td>3805</td></tr><tr><td>1 Cr17Ni2</td><td>3340</td></tr><tr><td rowspan="2">斜拉杆</td><td>0 Cr16Ni6</td><td rowspan="2">40210</td><td rowspan="2">4021</td><td>6434</td></tr><tr><td>1 Cr17Ni2</td><td>5533</td></tr></table>

注：加载系数 $K = 0.5$ 。

# 4 组织结构

4.1 相变温度 见表4-1。

表4-1[2]  

<table><tr><td>相变点</td><td>A c 1</td><td>A c 3</td><td>Ms</td><td>Mf</td></tr><tr><td>θ, ℃</td><td>600</td><td>650</td><td>-9</td><td>-85</td></tr></table>

4.2 时间-温度-组织转变曲线

4.3 合金组织结构 在固溶状态下的组织为约 $40\%$ 马氏体，约 $60\%$ 奥氏体；在冷处理或冷变形过程中转变成 $90\%$ 左右的马氏体，其余为奥氏体。

# 5 工艺性能与要求

# 5.1 成形性能

5.1.1 热加工性能 热加工温度范围： $1100\sim 900^{\circ}\mathrm{C}$

5.1.2 冷加工性能 冷加工性能介于奥氏体不锈钢与马氏体不锈钢之间，可以在室温下进行轧制。

# 5.2 焊接性能

5.3 零件热处理工艺 $1000^{\circ}\mathrm{C}$ 水冷 $+(-70\sim -80^{\circ}\mathrm{C})2\mathrm{h}$ 冷处理 $+420^{\circ}\mathrm{C}2\mathrm{h}$ 回火，空冷。  
5.4 表面处理工艺 耐腐蚀性能良好，在使用中一般不需要表面处理。用于中温下的高强度部件时，表面防护与马氏体-铁素体不锈钢相似。

# 参考资料

[1] C₁ Z B 22-84《长钢一分厂0 Cr16 Ni 6 中温不锈钢棒材标准，1984年。  
[2] 航空部611所，0 Cr16Ni6中温不锈钢研究总结（内部报告），1984年。  
[3] 北京航空材料研究所，0 Cr16Ni6 不锈钢棒材拉伸应力-应变曲线试验报告（内部资料），1986年。

编写：刘成明

审校：赵光存、宋为顺

# 0Cr17Ni4Cu4Nb

# 1 概述

0Cr17Ni4Cu4Nb钢是一种马氏体沉淀硬化不锈钢，从固溶温度冷至室温时，组织转变为马氏体，再经 $480\sim 560^{\circ}C$ 时效处理，由于马氏体基体沉淀出富铜相，使强度进一步提高。因含碳量较低，耐腐蚀性和可焊性均优于马氏体型不锈钢，接近于某些奥氏体不锈钢。该钢热处理工艺简单，抗氧化性能良好。由于固溶处理后为马氏体组织，所以即使在过时效状态下，延展性仍不能满足冷作深变形的要求。在 $400^{\circ}\mathrm{C}$ 以上长期使用时有脆化倾向。

$0\mathrm{Cr}17\mathrm{Ni}4\mathrm{Cu}4\mathrm{Nb}$ 钢用于制造 $400^{\circ}\mathrm{C}$ 以下工作的高强耐蚀部件，作飞机、导弹的紧固件，发动机零件和阀门部件等。

1.1 材料牌号 $0\mathrm{Cr}17\mathrm{Ni}4\mathrm{Cu}4\mathrm{Nb}_{\circ}$

1.2 相近牌号 17-4PH, AISI630(美国); SUS630(日本); Z6CNU17-04（法国）。

1.3 材料的技术标准 棒材GB1220—84《不锈钢棒》

1.4 化学成分 见表1-1。

表1-1[1]  

<table><tr><td>元素</td><td>C</td><td>Mn</td><td>Si</td><td>Cr</td><td>Ni</td><td>Cu</td><td>Nb</td><td>S</td><td>P</td></tr><tr><td>含量,%</td><td>&lt;0.07</td><td>&lt;1.00</td><td>&lt;1.00</td><td>15.50~17.50</td><td>3.00~5.00</td><td>3.00~5.00</td><td>0.15~0.45</td><td>&lt;0.030</td><td>&lt;0.035</td></tr></table>

1.5 热处理制度 $0\mathrm{Cr}17\mathrm{Ni}4\mathrm{Cu}4\mathrm{Nb}$ 钢的热处理通常由固溶和时效处理组成。固溶温度既不能过高，也不能过低。过高则引起 $\delta-$ 铁素体含量增多，Ms点降低，使固溶并冷至室温后残留奥氏体量增多，从而使强度下降；太低则组织难以均匀化。通常以 $1020\sim$ $1060^{\circ}\mathrm{C}$ 为宜。时效温度可以在较宽的范围内变动，以满足不同的使用要求。 $450\sim 500^{\circ}\mathrm{C}$ 时效，钢的强度达最高值，但韧性、塑性及耐蚀性能降到最低值，在 $550^{\circ}\mathrm{C}$ 左右时效能获得最佳的强度和韧性的配合。要求更高韧性、塑性及耐蚀性能时，可于 $580^{\circ}\mathrm{C}$ 或更高一些温度下时效，以适应冷作成形需要。对于经热加工、焊接或钎焊的材料，为使最终产品获最佳性能，必须重新进行固溶处理和时效。

# 1.6 品种规格和供应状态

1.6.1 品种规格 热轧材 $d8 \sim 55\mathrm{mm}$ ， $d75 \sim 120\mathrm{mm}$ ，方 $8 \sim 50\mathrm{mm}$ ，方 $55 \sim 120\mathrm{mm}$ ；锻材 $d55 \sim 130\mathrm{mm}$ ， $d135 \sim 180\mathrm{mm}$ ， $d185 \sim 250\mathrm{mm}$ ，方 $55 \sim 200\mathrm{mm}$ 。板材、带材、丝材、锻件、铸件、精密铸件等协商供应。  
1.6.2 供应状态 通常以固溶状态供应，也可以在过时效状态下供应。热轧材与锻件也可以在锻、轧状态下供应。  
1.7 熔炼和铸造工艺 一般可采用电弧炉或电弧炉 + 电渣重熔冶炼。力学性能要求特别高时，也可以用真空感应炉、真空自耗炉或炉外精炼法熔炼。

# 1.8 应用概况及特殊要求

1.8.1 应用概况 在航空上主要用作中温耐蚀承力件和发动机反堆装置中一些精铸件等。

# 1.8.2 特殊要求

1.8.2.1 冶炼时必须严格控制化学成分，特别是铜及铌含量，以免性能明显波动。  
1.8.2.2 在最高强度状态时，板材和棒的横向延展性及疲劳性能低于纵向，使用中需加以注意。在过时效状态，纵、横向延展性逐渐接近。所有热处理状态的材料于 $370 \sim 480^{\circ} \mathrm{C}$ 范围长期时效后，其室温冲击韧性明显降低。  
1.8.2.3 虽然该钢种在A状态（固溶状态）下比较软，但其组织结构为未经回火的低碳马氏体，故延展性及抗应力腐蚀性能低；经时效处理后成为回火马氏体并产生沉淀硬化效应，不仅使硬度和强度提高，而且延展性和抗应力腐蚀性能也得到改善。  
1.8.2.4 时效期间尺寸会产生微量变化， $480^{\circ}\mathrm{C}$ 时效尺寸收缩约为 $0.04\% \sim 0.06\%$ ， $620^{\circ}\mathrm{C}$ 时效约收缩 $0.08\% \sim 0.10\%$ 。

# 2 物理和化学性能

# 2.1 热性能

2.1.1 熔化温度范围 $1400\sim 1440^{\circ}\mathrm{C}^{[3]}$

2.1.2 热导率 见表2-1。

表2-1[2]   

<table><tr><td>θ, ℃</td><td>20</td><td>100</td><td>200</td><td>300</td><td>400</td><td>500</td></tr><tr><td>λ, W/ (m·℃)</td><td>15.9</td><td>17.2</td><td>18.8</td><td>20.1</td><td>21.4</td><td>23.0</td></tr></table>

2.1.3 比热容 $C(20^{\circ}C) = 502\mathrm{J / (kg}\cdot \mathrm{^\circ C)}$ [2]（480℃时效状态）。

2.1.4 线膨胀系数 见表2-2。

表2-2[2]  

<table><tr><td>θ, ℃</td><td>20~100</td><td>20~200</td><td>20~300</td><td>20~400</td><td>20~500</td><td>20~600</td></tr><tr><td>α, 10-6·℃-1</td><td>11.1</td><td>11.1</td><td>11.3</td><td>11.7</td><td>12.0</td><td>12.4</td></tr></table>

# 2.2 密度 见表2-3。

表2-3[3]  

<table><tr><td>材 料 状 态</td><td>固溶状态</td><td>480℃时效</td></tr><tr><td>ρ, g/cm3</td><td>7.78</td><td>7.8</td></tr></table>

2.3 电性能 电阻率 固溶状态: $\rho (20^{\circ}\mathrm{C}) = 98\times 10^{-3}\Omega \bullet \mathrm{m};480^{\circ}\mathrm{C}$ 时效: $\rho (20^{\circ}\mathrm{C}) =$ $77\times 10^{-8}\Omega \cdot \mathrm{m}_{\circ}$

2.4 磁性能 磁导率 见表2-4。

表2-4[3]  

<table><tr><td rowspan="2">材料状态</td><td colspan="2">下列条件时的μ, 10-6H/m</td><td rowspan="2">μmax, 10-6H/m</td></tr><tr><td>7958 A/m</td><td>15316 A/m</td></tr><tr><td>固溶状态</td><td>93</td><td>60</td><td>119</td></tr><tr><td>480℃时效</td><td>126</td><td>75</td><td>197</td></tr></table>

# 2.5 化学性能

2.5.1 抗氧化性能 中温抗氧化性能与普通奥氏体不锈钢相近。  
2.5.2 耐腐蚀性能 耐大气腐蚀和耐酸腐蚀能力明显优于马氏体不锈钢, 而与某些奥氏体不锈钢相当。对氢脆不敏感, 但在高强度状态下, 在某些介质中有可能产生应力腐蚀。该钢在还原性酸, 特别是硫酸中耐腐蚀性良好。在海水中的腐蚀减重约为 $0\mathrm{Cr17Ni7A1}$ 钢的 $30\%$ , 而与 $1\mathrm{Cr18Ni9}$ 钢相当。在高温高压水中的缝隙腐蚀性能大致与 $1\mathrm{Cr18Ni9Nb}$ 钢相当。在人造海水和大气中放置两年, 试样表面几乎无腐蚀痕迹。

# 3 力学性能

3.1 技术标准规定的性能 见表3-1。

表3-1  

<table><tr><td rowspan="3">技术标准</td><td colspan="2">热处理制度</td><td>σb</td><td>σ0.2</td><td>δ5</td><td>ψ</td><td rowspan="2">HRC</td></tr><tr><td rowspan="2">固溶处理</td><td rowspan="2">时效处理</td><td colspan="2">MPa</td><td colspan="2">%</td></tr><tr><td colspan="5">不小于</td></tr><tr><td rowspan="5">GB 1220-84</td><td rowspan="5">1040℃水冷或空冷</td><td>480℃ 4h空冷</td><td>1315</td><td>1175</td><td>10</td><td>40</td><td>40</td></tr><tr><td>550℃ 4h空冷</td><td>1070</td><td>1000</td><td>12</td><td>45</td><td>35</td></tr><tr><td>580℃ 4h空冷</td><td>1000</td><td>865</td><td>13</td><td>45</td><td>31</td></tr><tr><td>620℃ 4h空冷</td><td>930</td><td>725</td><td>16</td><td>50</td><td>28</td></tr><tr><td>-</td><td>-</td><td>-</td><td>-</td><td>-</td><td>HB≤363</td></tr></table>

3.2 室温和不同温度下的力学性能  
3.2.1 硬度 不同温度时效后的硬度见图3-1。

图3-1 时效温度对硬度的影响  
图片摘要：该图主要展示 3 1 时效温度对硬度的影响。
![](images/8b58ecdb389aa0640c3deae14151baa09ec22f4a62f1acd0b4cbc85813bf777f.jpg)  
1-1040℃水冷+时效4h；2-1040℃1h空冷 $+816^{\circ}C0.5$ h空冷+时效3h;3-1040℃1h空冷 $+816^{\circ}C0.5$ h空冷+时效5h

# 3.2.2 拉伸性能

3.2.2.1 不同温度时效后的室温拉伸性能 见表3-2及图3-2。

表3-2[3]  

<table><tr><td colspan="2">热处理制度</td><td>σb</td><td>σ0.2</td><td>δ5</td><td>ψ</td></tr><tr><td>固溶处理</td><td>时效处理</td><td colspan="2">MPa</td><td colspan="2">%</td></tr><tr><td rowspan="6">1040℃水冷</td><td>-</td><td>1030</td><td>755</td><td>12</td><td>45</td></tr><tr><td>480℃ 4 h空冷</td><td>1373</td><td>1275</td><td>14</td><td>50</td></tr><tr><td>495℃ 4 h空冷</td><td>1304</td><td>1206</td><td>14</td><td>54</td></tr><tr><td>550℃ 4 h空冷</td><td>1167</td><td>1138</td><td>15</td><td>56</td></tr><tr><td>580℃ 4 h空冷</td><td>1138</td><td>1030</td><td>16</td><td>58</td></tr><tr><td>620℃ 4 h空冷</td><td>1000</td><td>863</td><td>19</td><td>60</td></tr></table>

图片摘要：该图主要展示 3 2[3]。
![](images/3f69c134ec405a1c84dc189ec70e075b019ed7a29705f3e9a889d89f9f15c8fa.jpg)  
图3-2 不同时效温度对室温拉伸性能的影响[3]

3.2.2.2 不同时效温度和时效时间对室温拉伸性能的影响 见表3-3及图3-3。

表3-3[2]  

<table><tr><td rowspan="2">固溶制度</td><td colspan="3">时效制度</td><td>σb</td><td>σ0.2</td><td>δ5</td><td>ψ</td></tr><tr><td>θ,℃</td><td>t,h</td><td>冷却</td><td colspan="2">MPa</td><td colspan="2">%</td></tr><tr><td rowspan="10">1040℃1h空冷+816℃0.5h空冷</td><td>500</td><td rowspan="5">3</td><td rowspan="10">空冷</td><td>1373</td><td>1172</td><td>11.6</td><td>64.0</td></tr><tr><td>535</td><td>1255</td><td>1040</td><td>14.7</td><td>64.0</td></tr><tr><td>570</td><td>1179</td><td>986</td><td>15.0</td><td>66.5</td></tr><tr><td>605</td><td>1142</td><td>969</td><td>16.9</td><td>67.2</td></tr><tr><td>640</td><td>1074</td><td>846</td><td>19.4</td><td>68.2</td></tr><tr><td>500</td><td rowspan="5">5</td><td>1123</td><td>971</td><td>14.7</td><td>64.0</td></tr><tr><td>535</td><td>1057</td><td>888</td><td>16.7</td><td>64.5</td></tr><tr><td>570</td><td>1033</td><td>853</td><td>17.0</td><td>66.0</td></tr><tr><td>605</td><td>966</td><td>792</td><td>19.2</td><td>67.8</td></tr><tr><td>640</td><td>937</td><td>740</td><td>19.5</td><td>68.2</td></tr></table>

0, C   
图3-3 不同时效温度和时效时间对室温拉伸性能的影响[2]  
图片摘要：该图主要展示 3 3 不同时效温度和时效时间对室温拉伸性能的影响[2]。
![](images/bf178b51ae520e5e41bd60cb4ea8ad511e31aa81f83c4ce50d6be69479c3df52.jpg)  
$\bullet \triangle \nabla \square - 3 \mathrm{~h}$ 时效； $\bigcirc \triangle \nabla \square - 5 \mathrm{~h}$ 时效

3.2.2.3 不同时效温度对室温拉伸性能的影响 见表3-4及图3-4。

表3-4[2]  

<table><tr><td rowspan="2">固溶制度</td><td rowspan="2">时效温度,℃</td><td>σb</td><td>σ0.2</td><td>δ5</td><td>ψ</td></tr><tr><td colspan="2">MPa</td><td colspan="2">%</td></tr><tr><td rowspan="10">1040℃1h空冷</td><td>200</td><td>1379</td><td>969</td><td>15.6</td><td>64.3</td></tr><tr><td>250</td><td>1342</td><td>1017</td><td>15.9</td><td>65.8</td></tr><tr><td>300</td><td>1348</td><td>1032</td><td>15.5</td><td>66.8</td></tr><tr><td>350</td><td>1424</td><td>1064</td><td>14.9</td><td>64.3</td></tr><tr><td>400</td><td>1557</td><td>1211</td><td>13.2</td><td>63.8</td></tr><tr><td>450</td><td>1659</td><td>1427</td><td>10.7</td><td>56.0</td></tr><tr><td>500</td><td>1677</td><td>1442</td><td>9.8</td><td>58.8</td></tr><tr><td>550</td><td>1422</td><td>1190</td><td>11.3</td><td>59.5</td></tr><tr><td>600</td><td>1345</td><td>1157</td><td>14.6</td><td>59.5</td></tr><tr><td>650</td><td>1228</td><td>1044</td><td>15.5</td><td>61.8</td></tr></table>

图片摘要：该图主要展示 3 4[2]。
![](images/a7f069f2d6f9b1bce94dbf422166c91861d028c5aeae4fe5789c6e627d3f8716.jpg)  
图3-4 不同时效温度对室温拉伸性能的影响[2]  
（时效处理前经 $1040^{\circ}\mathrm{C}1\mathrm{h}$ 固溶，空冷）

3.2.2.4 $0\mathrm{Cr}_{17}\mathrm{Ni}4\mathrm{Cu}4\mathrm{Nb}$ 钢的中温拉伸性能 见表3-5及图3-5。

表3-5[2]  

<table><tr><td rowspan="2">θ, ℃</td><td>σb</td><td>σ0.2</td><td>δ5</td><td>ψ</td></tr><tr><td colspan="2">MPa</td><td colspan="2">%</td></tr><tr><td>93</td><td>886</td><td>809</td><td>18.6</td><td>68.1</td></tr><tr><td>204</td><td>836</td><td>787</td><td>15.0</td><td>65.5</td></tr><tr><td>315</td><td>805</td><td>764</td><td>12.6</td><td>60.1</td></tr><tr><td>427</td><td>726</td><td>682</td><td>13.7</td><td>61.2</td></tr><tr><td>583</td><td>574</td><td>539</td><td>18.7</td><td>71.8</td></tr><tr><td>649</td><td>338</td><td>299</td><td>65.2</td><td>79.5</td></tr></table>

注：试样经 $1040^{\circ}\mathrm{C}1\mathrm{h}$ 空冷 $+816^{\circ}\mathrm{C}0.5\mathrm{h}$ 空冷 $+650^{\circ}\mathrm{C}5\mathrm{h}$ 空冷。

图片摘要：该图主要展示 3 5[2]。
![](images/0a79985b279cf2a23505b1571d23df7c7c53df5b739bb54ff572b342ce1cdc45.jpg)  
图3-5 不同试验温度对拉伸性能的影响[2]

# 3.2.4 冲击性能

3.2.4.1 不同时效温度对冲击韧性的影响 见表3-6及图3-6。

表3-6[2]  

<table><tr><td>时效温度,℃</td><td>200</td><td>250</td><td>300</td><td>350</td><td>400</td><td>450</td><td>500</td><td>550</td><td>600</td><td>650</td></tr><tr><td>\( a_{\text{KV}} \), kJ/m2</td><td>186</td><td>206</td><td>294</td><td>294</td><td>598</td><td>98</td><td>363</td><td>559</td><td>1059</td><td>1628</td></tr></table>

注：试样在时效处理之前均经 $1040^{\circ}\mathrm{C}1\mathrm{h}$ 空冷。

图片摘要：该图主要展示 3 6[2]。
![](images/d16e237cd2e7d8f6c431c185407b0f9a9d96dfed8bca7aabc539877dde913c0a.jpg)  
图3-6 不同时效温度对冲击韧性的影响[2]

# 3.2.4.2 低温冲击韧性 见表3-7。

表3-7[2]  

<table><tr><td>θ, ℃</td><td>28</td><td>0</td><td>-40</td><td>-60</td><td>-70</td><td>-90</td><td>-105</td><td>-110</td><td>-196</td></tr><tr><td>aKv, kJ/m2</td><td>1710</td><td>1560</td><td>1430</td><td>1270</td><td>890</td><td>900</td><td>810</td><td>950</td><td>460</td></tr></table>

注：试样经 $1040^{\circ}\mathrm{C}1\mathrm{h}$ 空冷 $+816^{\circ}\mathrm{C}0.5\mathrm{h}$ 空冷 $+6505\mathrm{h}$ 空冷。

# 3.2.4.3 不同时效制度对冲击韧性的影响 见表3-8。

表3-8[2]  

<table><tr><td>时效温度,℃</td><td>500</td><td>535</td><td>570</td><td>605</td><td>640</td><td>500</td><td>535</td><td>570</td><td>605</td><td>640</td></tr><tr><td>时效时间,h</td><td colspan="5">3</td><td colspan="5">5</td></tr><tr><td>\( a_{\mathrm {KV}} \),\( \mathrm {kJ}/\mathrm {m}^{2} \)</td><td>1520</td><td>1680</td><td>1830</td><td>1910</td><td>2040</td><td>1560</td><td>1480</td><td>1670</td><td>1880</td><td>1890</td></tr></table>

注：时效前经 $1040^{\circ}\mathrm{C}1\mathrm{h}$ 空冷 $+816^{\circ}\mathrm{C}0.5\mathrm{h}$ 空冷。

# 3.3 持久和蠕变性能

# 3.4 疲劳性能

3.4.1 高周疲劳 室温旋转弯曲疲劳强度 见表3-9及图3-7。

表3-9[2]  

<table><tr><td>试验方法</td><td>σmax, MPa</td><td>N, 10^3周</td><td></td></tr></table>

$$
K _ {i} = 1 \quad R = - 1
$$

<table><tr><td rowspan="5">升降法</td><td>637</td><td>53</td><td>指定寿命N=10^7</td></tr><tr><td>588</td><td>545, 249,</td><td>σ=500MPa</td></tr><tr><td>549</td><td>741, 628, 98.8, &gt;10000</td><td></td></tr><tr><td>520</td><td>&gt;12000, 602, &gt;10000</td><td></td></tr><tr><td>500</td><td>&gt;14000, &gt;14000</td><td></td></tr></table>

注：试样经 $1040^{\circ}\mathrm{C}1\mathrm{h}$ 空冷 $+816^{\circ}\mathrm{C}0.5\mathrm{h}$ 空冷 $+650^{\circ}\mathrm{C}5\mathrm{h}$ 空冷。

图3-7 室温旋转弯曲疲劳 $S - N$ 曲线  
图片摘要：该图主要展示 3 7 室温旋转弯曲疲劳 曲线。
![](images/32fa1ebe4b0f45b0ef0c472d5dcef298b4e69d100e27f65a0fb9f2018a9c2164.jpg)  
（材料强度为 $966\mathrm{MPa}$ 。热处理制度为 $1040^{\circ}\mathrm{C}1\mathrm{h}$ 空冷 $+816^{\circ}\mathrm{C}0.5\mathrm{h}$ 空冷 $+650^{\circ}\mathrm{C}5\mathrm{h}$ 空冷。试样形状为纵向圆形， $K_{1} = 1$ 。试验条件为旋转弯曲， $R = -1$ ， $f = 83.3\mathrm{Hz}$ ）

# 3.4.2 低周疲劳 拉压疲劳性能 见表3-10。

表3-10[2]  

<table><tr><td>试验方法</td><td>σmax, MPa</td><td>N, 10^3周</td><td>X̄</td><td>s</td><td>N50, 10^3周</td></tr><tr><td colspan="6">Kt = 1 R = -1</td></tr><tr><td rowspan="3">成组试验</td><td>549</td><td>144</td><td>180</td><td>5.207</td><td>0.069</td></tr><tr><td>519</td><td>360</td><td>324</td><td>5.533</td><td>0.032</td></tr><tr><td>481</td><td>498</td><td>471</td><td>5.685</td><td>0.017</td></tr></table>

注：热处理制度同图3-7，材料强度 $\sigma_{\mathrm{b}} = 966\mathrm{MPa}$ ， $f = 0.16\mathrm{Hz}$ 。

# 3.5 弹性性能

3.5.1 弹性模量 不同温度的弹性模量（静态）见表3-11及图3-8。

表3-11[2]  

<table><tr><td>θ, ℃</td><td>20</td><td>93</td><td>204</td><td>315</td><td>427</td><td>538</td><td>649</td></tr><tr><td>E, GPa</td><td>206</td><td>198</td><td>196</td><td>170</td><td>168</td><td>134</td><td>93</td></tr></table>

注：试样经 $1040^{\circ}\mathrm{C}1\mathrm{h}$ 空冷 $+816^{\circ}\mathrm{C}0.5\mathrm{h}$ 空冷 $+650^{\circ}\mathrm{C}5\mathrm{h}$ 空冷。

图片摘要：该图主要展示 3 11[2]。
![](images/9b774d8a66f3270916a0b04bb2dd097c0c62acb4a0ce6fab57270792b3f97e58.jpg)  
图3-8 弹性模量与温度的关系[2]

# 4 组织结构

# 4.1 相变温度 见表4-1。

表4-1[2]  

<table><tr><td>相变点</td><td>A c l</td><td>Ac3</td><td>Ms</td><td>Mf</td></tr><tr><td>θ, ℃</td><td>670</td><td>740</td><td>140</td><td>32</td></tr></table>

# 4.2 时间-温度-组织转变曲线

4.3 合金组织结构 无论是固溶状态还是时效状态，其基体组织均为板条马氏体，薄膜透射电镜观察，可见大量位错与极少量孪晶，在板条马氏体上分布有大量较粗大和精细的析出相，另外，在经过时效处理的钢组织中仍含有部分残留奥氏体，其数量约在 $2\% \sim 25\%$ 范围内。

# 5 工艺性能与要求

5.1 成形性能 $0\mathrm{Cr}17\mathrm{Ni}4\mathrm{Cu}4\mathrm{Nb}$ 钢的热加工性能比 $0\mathrm{Cr}17\mathrm{Ni}7\mathrm{Al}$ 钢差些。主要表现为锻造温度区间较窄并要求较高的停锻温度。但只要控制加热温度（ $1200^{\circ}\mathrm{C}$ ）下的 $\delta$ -铁素体含量不超过 $10\%$ ，则钢的热塑性尚好。对于尺寸较大或形状较复杂的零件，热加工后应及时回炉加热到原热加工的温度，并缓慢冷却。  
5.2 焊接性能 在固溶、时效或过时效状态均可用任何焊接不锈钢的方法焊接, 焊前不需预热, 如果要求焊缝强度接近于时效后钢的强度, 则焊接后必须重新固溶和时效处理。

该钢也适宜钎焊，最好的钎焊温度是固溶处理温度。

# 参考资料

[1] GB1220—84《不锈钢棒》，技术标准出版社，1984年。  
[2] 钢铁研究总院、本溪钢铁公司第一炼钢厂，30/60万千瓦汽轮机末级叶片用17-4PH高强度不锈钢的研究（内部报告），1985年。  
[3] 手册编写组，合金钢钢种手册，第五册，不锈耐酸钢，冶金工业出版社，1983年，第 $106\sim 109$ 页。

编写：冯慎田

审校：赵先存、宋为顺

# 0Cr17Ni7Al

# 1 概述

0 Cr17Ni 7Al 钢是一种半奥氏体型沉淀硬化不锈钢。由于镍铬含量均略低于 18-8 型奥氏体不锈钢，故经固溶处理冷至室温时，仍保留奥氏体组织，因而易于加工成形，但其稳定性已明显降低，通过适当处理最终转变为马氏体组织，可达到 $1600\mathrm{MPa}$ 的强度水平，耐腐蚀性能优于一般马氏体不锈钢。可用于 $350^{\circ}\mathrm{C}$ 以下长期工作的不锈结构件、容器、管道等。最高使用温度可达 $500^{\circ}\mathrm{C}$ 左右。在高强度或低温下使用时，由于抗裂纹扩展性能降低，应采取必要的预防措施。由于该钢热处理工艺比较复杂，因此在世界范围内有被马氏体时效不锈钢代替的趋势。

1.1 材料牌号 0Cr17Ni7Al。

1.2 相近牌号 09X17H7IO（苏联）；17-7PH、AIS1631（美国）；SJS631（日本）。

1.3 材料的技术标准 棒材：GB1220—84《不锈钢棒》。

1.4 化学成分 见表1-1。

表1-1[1]  

<table><tr><td>元素</td><td>C</td><td>Mn</td><td>Si</td><td>Cr</td><td>Ni</td><td>S</td><td>P</td><td>Al</td></tr><tr><td>含量,%</td><td>≤0.09</td><td>≤1.00</td><td>≤1.00</td><td>16.00~18.00</td><td>6.50~7.75</td><td>≤0.03</td><td>≤0.04</td><td>0.75~1.50</td></tr></table>

1.5 热处理制度 热处理制度比较复杂，通常有TH565、RH510及CH480三种典型的热处理制度，可根据不同的使用条件及要求，合理选择。  
1.5.1 TH565制度由三道工序组成： $1050^{\circ}\mathrm{C}$ 奥氏体化，水冷或空冷 $+760^{\circ}\mathrm{C}90\mathrm{min}$ 保温，空冷至 $15^{\circ}\mathrm{C}$ 或 $15^{\circ}\mathrm{C}$ 以下 $+565^{\circ}\mathrm{C}90\mathrm{min}$ 保温，空冷。  
1.5.2 RH510制度由四道工序组成： $1050^{\circ}\mathrm{C}$ 奥氏体化，水冷或空冷 $+950^{\circ}\mathrm{C}10\sim 30$ min保温，空冷 $+\left(-73^{\circ}\mathrm{C}\right)$ $4\sim 8\mathrm{h}$ 冷处理 $+510^{\circ}\mathrm{C}30\sim 60\mathrm{min}$ 空冷。  
1.5.3 CH480制度由三道工序组成： $1050^{\circ}\mathrm{C}$ 奥氏体化，水冷或空冷 $+$ 冷轧或冷拉（变形率约 $60\%$ ） $+480^{\circ}\mathrm{C}60\mathrm{min}$ ，空冷。

# 1.6 品种规格和供应状态

1.6.1 品种规格 热轧材 $d8 \sim 120\mathrm{mm}$ ；锻件 $d55 \sim 200\mathrm{mm}$ ；薄板、钢带、钢丝、铸件及精密铸件协商供应。

1.6.2 供应状态 通常以固溶状态供应，也可锻造、热轧和各种冷变形状态供应。

1.7 熔炼和铸造工艺 可采用电弧炉、电弧炉 + 电渣重熔及真空感应炉等熔炼方法熔炼。

# 1.8 应用概况及特殊要求

1.8.1 应用概况 在航空上用于中温承力件、发动机反推装置构件、阀膜及多种不锈

弹性元件等，在国外广泛用于航空薄壁结构件、各种容器、导管、弹簧、阀膜、船轴及压气机盘等。

# 1.8.2 特殊要求

1.8.2.1 在熔炼时必须严格控制化学成分配比，否则将无法通过调整处理将Ms点调整到适当的温度，，从而无法获得所需的组织与性能。  
1.8.2.2 钢处理到最高强度时，塑性、韧性及耐腐蚀性能，尤其是耐应力腐蚀能力较低。过时效处理会使强度降低，而能获得较好的综合性能，但在所有热处理状态下的低温韧性较差，低于 $-100^{\circ}\mathrm{C}$ 时变脆。  
1.8.2.3 钢组织中因存在一定量的 $\delta-$ 铁素体，因此纵、横向韧、塑性及裂纹扩展抗力差别较大。  
1.8.2.4 在冷处理时因组织转变而导致线尺寸增大约 $0.3\% \sim 0.4\%$ ，而在时效时缩小约 $0.02\%$ 。对于要求精确尺寸的零件需预加考虑。

# 2 物理及化学性能

# 2.1 热性能

2.1.1 熔化温度范围 $1415\sim 1450^{\circ}\mathrm{C}$   
2.1.2 热导率 见表2-1。

表 2-1 [2]  

<table><tr><td>θ, ℃</td><td>150</td><td>260</td><td>480</td></tr><tr><td>λ, W/ (m·℃)</td><td>17.2</td><td>18.4</td><td>20.9</td></tr></table>

注：为时效状态数据。

2.1.3 比热容 $C(20^{\circ}C) = 460.6\mathrm{J / (kg}\cdot \mathrm{^{\circ}C)}$ 。  
2.1.4 线膨胀系数 见表2-2。

表2-2[1]  

<table><tr><td colspan="2">θ, ℃</td><td>20~100</td><td>20~316</td><td>20~427</td></tr><tr><td rowspan="3">a, 10-6·℃-1</td><td>固溶状态</td><td>15.30</td><td>-</td><td>17.30</td></tr><tr><td>TH565</td><td>10.08</td><td>11.34</td><td>11.88</td></tr><tr><td>RH510</td><td>10.26</td><td>12.24</td><td>12.42</td></tr></table>

2.2 密度 见表2-3。

表2-312  

<table><tr><td>热处理制度</td><td>固溶状态</td><td>TH565</td><td>RH510</td><td>CH480</td></tr><tr><td>ρ, g/cm3</td><td>7.81</td><td>7.65</td><td>7.65</td><td>7.67</td></tr></table>

2.3 电性能 电阻率 见表2-4。

表 2-4 [2]  

<table><tr><td>热处理制度</td><td>固溶状态</td><td>TH565</td><td>RH510</td><td>CH480</td></tr><tr><td>ρ, 10-8Ω·m</td><td>80</td><td>82</td><td>83</td><td>84</td></tr></table>

2.4 磁性能 磁导率 见表2-5。

表2-5[5]  

<table><tr><td rowspan="2">热处理制度</td><td>μ, (7958 A/m时)</td><td>μ max</td></tr><tr><td colspan="2">10-6H/m</td></tr><tr><td>固溶状态</td><td>1.76~4.40</td><td>1.76~4.52</td></tr><tr><td>TH565</td><td>100.6~124.4</td><td>168.4~261.4</td></tr><tr><td>RH510</td><td>94.3~109.4</td><td>149.6~169.7</td></tr></table>

# 2.5 化学性能

2.5.1 抗氧化性能 与18-8型奥氏体不锈钢相近。  
2.5.2 耐腐蚀性能 耐腐蚀性能介于铬镍奥氏体不锈钢与马氏体不锈钢之间。

# 3 力学性能

3.1 技术标准规定的性能 见表3-1。

表3-1  

<table><tr><td rowspan="3">技术标准</td><td rowspan="3">热处理制度</td><td>σb</td><td>σ0.2</td><td>δ5</td><td>ψ</td><td rowspan="3">HBkgf/m m2</td></tr><tr><td colspan="2">MP a</td><td colspan="2">%</td></tr><tr><td colspan="4">不小于</td></tr><tr><td rowspan="3">GB 1220-84</td><td>1050℃水冷或空冷</td><td>≤1030</td><td>≤380</td><td>20</td><td>-</td><td>≤229</td></tr><tr><td>TH565</td><td>1140</td><td>960</td><td>5</td><td>25</td><td>≥363</td></tr><tr><td>RH510</td><td>1225</td><td>1030</td><td>4</td><td>10</td><td>≥388</td></tr></table>

# 3.2 室温和不同温度下的力学性能

3.2.1 硬度 不同热处理制度的硬度 见表3-2。

表3-2[2]  

<table><tr><td>热处理制度</td><td>1050℃固溶</td><td>TH565</td><td>RH510</td><td>CH480</td></tr><tr><td>HR C</td><td>HRB 85</td><td>43</td><td>48</td><td>49</td></tr></table>

# 3.2.2 拉伸性能

3.2.2.1 不同热处理制度的室温拉伸性能 见表3-3。

表3-3[2]  

<table><tr><td rowspan="2">热处理制度</td><td>σb</td><td>σ0.2</td><td rowspan="2">δ5%</td></tr><tr><td colspan="2">MPa</td></tr><tr><td>1050℃固溶</td><td>892</td><td>275</td><td>35</td></tr><tr><td>TH565</td><td>1372</td><td>1275</td><td>9</td></tr><tr><td>RH510</td><td>1613</td><td>1510</td><td>6</td></tr><tr><td>CH480</td><td>1819</td><td>1785</td><td>2</td></tr></table>

注：表列数据由薄板试样测得。

3.2.2.2 高温拉伸性能 $540^{\circ}\mathrm{C}$ ： $\sigma_{\mathrm{b}} = 637\mathrm{MPa}$   
3.3 持久和蠕变性能  
3.3.1 高温持久性能 见表3-4。

表3-4[2]  

<table><tr><td rowspan="2">热处理制度</td><td rowspan="2">θ, ℃</td><td>σ100</td><td>σ1000</td></tr><tr><td colspan="2">MPa</td></tr><tr><td rowspan="3">TH565</td><td>316</td><td>1172</td><td>1088</td></tr><tr><td>427</td><td>758</td><td>621</td></tr><tr><td>482</td><td>537</td><td>359</td></tr><tr><td rowspan="3">CH480</td><td>316</td><td>1517</td><td>1490</td></tr><tr><td>370</td><td>1338</td><td>1241</td></tr><tr><td>482</td><td>365</td><td>248</td></tr></table>

# 3.3.2 高温蠕变性能 见表3-5。

表3-5[2]  

<table><tr><td rowspan="2">热处理制度</td><td rowspan="2">θ, ℃</td><td>σ0.01/1000</td><td>σ0.1/1000</td></tr><tr><td colspan="2">MPa</td></tr><tr><td rowspan="2">TH565</td><td>316</td><td>862</td><td>931</td></tr><tr><td>427</td><td>310</td><td>413</td></tr><tr><td>CH480</td><td>370</td><td>862</td><td>1035</td></tr></table>

# 3.4 疲劳性能

3.5 弹性性能 弹性模量 $E(20^{\circ}\mathrm{C}) = 199\mathrm{GPa}$

# 4 组织结构

4.1 相变温度 RH510状态时， $\mathrm{Ms}\approx 13^{\circ}\mathrm{C}$ ；TH565状态时， $\mathrm{Ms}\approx 90^{\circ}\mathrm{C}$ 。

4.2 时间-温度-组织转变曲线

4.3 合金组织结构 在固溶状态下为奥氏体组织（含有约 $5\% \sim 20\%$ 的 $\delta-$ 铁素体），经 $760^{\circ}C$ 或 $950^{\circ}C$ 调整处理后，钢中析出一定量的碳化物，合金元素固溶程度下降，导致马氏体转变温度提高至 $0^{\circ}C$ 到 $100^{\circ}C$ ，从而当冷却到室温时或经 $-73^{\circ}C$ 冷处理后，合金组织基本上转变为马氏体，或者通过 $60\%$ 左右的冷变形，使组织转变为马氏体。再经过 $480\sim$ $565^{\circ}C$ 时效处理，马氏体基体上析出Ni-AI沉淀相。由于形变马氏体中存在高密度位错，因此其强度比经冷处理形成的马氏体更高，但组织稳定性不如后者，故时效温度应稍低于后者。

# 5 工艺性能与要求

# 5.1 成形性能

5.1.1 热压力加工 最高加热温度 $1150^{\circ}\mathrm{C}$ ，钢坯或钢锭装炉温度应不高于 $600^{\circ}\mathrm{C}$ ，开

锻（轧）温度约 $1100^{\circ}\mathrm{C}$ ，终止温度应不低于 $950^{\circ}\mathrm{C}$ ，锻、轧后空冷。

5.1.2 冷加工 由于此钢的冷加工硬化倾向较大，因此在冷轧、冷拉或冲压时，宜采用少道次大压下量及多次中间固溶处理的方法。冷加工成品宜在保护气氛中进行固溶处理。  
5.2 焊接性能 与一般不锈钢一样，可进行电弧焊或电阻焊，尤其以采用气体保护焊接为好。该钢通常在固溶状态下焊接，焊前不需要预热，但焊后最好重新固溶，而后按选定方式处理。焊缝强度通常可达基体强度的 $94\% \sim 100\%$ 。该钢亦适于钎焊，常采用的是银-锂焊料，在 $900\sim 940^{\circ}\mathrm{C}$ 条件下进行氩气保护焊接，焊接工序与调整处理结合，焊后进行时效处理。  
5.3 零件热处理工艺 可采用电炉或辐射管式气体炉加热，应防止与火焰或燃烧产物直接接触，不推荐采用盐炉加热。高温加热时，比较适用的炉子气氛是空气、干燥氢气，氩气和氦气等。在 $760^{\circ}\mathrm{C}$ 以下，只有真空处理可获得无氧化加热。

对于薄壁零件，如壳体、筒体等采用TH565制度较宜，因为它不需要将已成形的零件进行高温调整处理，从而避免了氧化、变形等问题。

对于棒材零件以采用RH510制度为宜，这种处理制度可获得较好的强、韧性配合。

对于弹性元件则以采用CH480制度为宜，因为这种处理制度最简单，可利用生产厂提供的冷拉钢丝或冷轧钢带直接进行产品成形，而后只需低温时效处理即可使用。

为了降低缺口敏感性及改善耐腐蚀尤其是耐应力腐蚀性能，可进行不同程度的过时效处理，虽然拉伸强度有所下降，但综合性能会更好。时效处理温度允许在一定的范围内变动，以获得不同的强、韧性配合，满足不同使用要求。

# 5.4 表面处理工艺

5.5 切削加工及磨削性能 冷加工硬化率较高，因此切削时宜采用低速度、大进刀量加工。

# 参考资料

编写：罗培令、冯慎田

审校：赵先存、宋为顺

# 0 Cr15 Ni7 Mo2 Al

# 1 概述

0Cr15Ni7Mo2Al钢是半奥氏体沉淀硬化不锈钢，固溶处理后基本保持奥氏体组织（含有 $5\% \sim 20\%$ $\delta$ -铁素体)，在此状态下，有良好的成形性能，加工后需经中间调整处理及冷处理，使其转变为马氏体组织，再经时效处理，析出镍-铝强化相，使室温拉伸强度达到 $1400\mathrm{MPa}$ 以上。该钢具有较好的抗氧化及耐腐蚀性能。

0Cr15Ni7Mo2Al钢广泛用于宇航及石油化工等方面的耐腐蚀及 $400^{\circ}\mathrm{C}$ 以下工作的承力构件及容器，也可作弹性元件。其缺点是热处理制度较复杂，纵、横向韧性及塑性差异较大，化学成分需精确控制，经调整处理后韧性及塑性损失较大。

1.1 材料牌号 0Cr15Ni7Mo2Al。  
1.2 相近牌号 PH15-7Mo（美国）。  
1.3 材料的技术标准 GB 1220-84《不锈钢棒》。  
1.4 化学成分 见表1-1。

表1-1  

<table><tr><td>元素</td><td>C</td><td>Mn</td><td>Si</td><td>Cr</td><td>Ni</td><td>Mo</td><td>S</td><td>P</td><td>Al</td></tr><tr><td>含量,%</td><td>≤0.09</td><td>≤1.00</td><td>≤1.00</td><td>14.00~16.00</td><td>6.50~7.50</td><td>2.00~3.00</td><td>≤0.03</td><td>≤0.035</td><td>0.75~1.50</td></tr></table>

1.5 热处理制度 通常有三种方式，即RH制度、TH制度和CH制度。

1.5.1 R H制度由四道工序组成： $1050\sim 1080^{\circ}C$ 固溶（空冷或水冷） $+950^{\circ}C$ （空冷） $+(-78^{\circ}C)$ 冷处理 $+510^{\circ}C$ 时效（空冷）。  
1.5.2 TH制度由三道工序组成： $1050\sim 1080^{\circ}C$ 固溶（空冷或水冷） $+760^{\circ}C$ （空冷） $+565^{\circ}C$ 时效（空冷）。  
1.5.3 CH制度由三道工序组成： $1050\sim 1080^{\circ}\mathrm{C}$ 固溶（空冷或水冷）+冷变形（冷轧或冷拉） $+480^{\circ}\mathrm{C}$ 时效（空冷）。

RH制度与CH制度的时效温度均可以在较大范围内变动，以获得不同的强度和韧性配合。

“RH510”或“CH480”分别表示该种热处理制度的时效温度为 $510^{\circ}\mathrm{C}$ 和 $480^{\circ}\mathrm{C}$ ，其余类推。

1.6 品种规格和供应状态

1.6.1 品种规格 热轧材 $d10\sim 120\mathrm{mm}$ ；锻材 $d55\sim 200\mathrm{mm}$ ；薄板、带材、丝材、铸件及精密铸件等协商供应。  
1.6.2 供应状态 通常在固溶状态下供应，也可以在锻造、热轧和各种冷变形状态下供应。  
1.7 熔炼和铸造工艺 可采用非真空感应熔炼、中频感应熔炼、真空感应熔炼、真

空感应 + 电渣重熔、非真空感应 + 真空自耗电极重熔等冶炼方法。也可以采用 AOD 及 VOD 等炉外精炼工艺生产。

# 1.8 应用概况及特殊要求

1.8.1 应用概况 适宜于制造航空薄壁结构件、各种容器、导管、阀膜等，在国外已用于某些高速飞机的蒙皮、制造蜂窝夹芯与面板。国内已用于制造腈纶纤维纺丝泵的齿轮及轴，化工上的胶体磨，胶片厂的挤压嘴等。  
1.8.2 特殊要求 当于 $290^{\circ}\mathrm{C}$ 以上尤其是 $370 \sim 430^{\circ}\mathrm{C}$ 之间长时期（上千小时）保温时，强度明显提高而韧性显著降低，因此长期使用温度一般不宜超过 $315^{\circ}\mathrm{C}$ 。化学成分波动对其组织与性能影响很大，故冶炼时需要严格控制。在马氏体转变过程中线尺寸将增大 $0.4\%$ 左右，在使用中需加注意。

# 2 物理及化学性能

# 2.1 热性能

2.1.1 熔化温度范围 $1415\sim 1450^{\circ}\mathrm{C}^{[2]}$   
2.1.2 热导率 见表2-1。

表2-1[3]   

<table><tr><td colspan="2">θ, ℃</td><td>100</td><td>200</td><td>300</td><td>400</td><td>500</td></tr><tr><td rowspan="3">λ, W/ (m.℃)</td><td>RH500</td><td>18.0</td><td>18.8</td><td>19.3</td><td>20.9</td><td>22.2</td></tr><tr><td>TH570</td><td>18.0</td><td>18.8</td><td>19.7</td><td>21.4</td><td>21.8</td></tr><tr><td>RH450</td><td>16.8</td><td>18.0</td><td>19.3</td><td>20.9</td><td>22.2</td></tr></table>

# 2.1.3 比热容 见表2-2。

表2-2[3]  

<table><tr><td>θ, ℃</td><td>300</td><td>400</td><td>500</td></tr><tr><td>C, J/(kg.℃)</td><td>440</td><td>406</td><td>322</td></tr></table>

注：试样经RH450处理。

# 2.1.4 线膨胀系数 见表2-3。

表2-3[3]  

<table><tr><td colspan="2">θ, ℃</td><td>20~100</td><td>100~200</td><td>200~300</td><td>300~400</td><td>400~500</td></tr><tr><td rowspan="3">α, 10-6℃-1</td><td>RH500</td><td>10.47</td><td>10.62</td><td>10.91</td><td>11.35</td><td>11.80</td></tr><tr><td>RH450</td><td>10.20</td><td>10.70</td><td>11.90</td><td>11.40</td><td>11.80</td></tr><tr><td>TH570</td><td>11.20</td><td>11.50</td><td>11.90</td><td>12.10</td><td>-</td></tr></table>

# 2.2 密度 见表2-4。

表2-4[4]  

<table><tr><td>热处理制度</td><td>固溶状态</td><td>TH570</td><td>RH510</td><td>CH480</td></tr><tr><td>ρ, g/cm3</td><td>7.80</td><td>7.69</td><td>7.68</td><td>7.67</td></tr></table>

# 2.3 电性能 电阻率见表2-5。

表2-5[2]  

<table><tr><td>热处理制度</td><td>固溶状态</td><td>T H 570</td><td>R H510</td><td>C H480</td></tr><tr><td>\( \rho , {10}^{-8}\Omega  \cdot  \mathrm{m} \)</td><td>80</td><td>82</td><td>83</td><td>84</td></tr></table>

# 2.4 磁性能 磁导率 见表2-6。

表2-6[4]  

<table><tr><td rowspan="2">磁场强度
H, A/m</td><td colspan="4">μ, 10-6H/m</td></tr><tr><td>固溶状态</td><td>TH570</td><td>RH510</td><td>CH480</td></tr><tr><td>1990</td><td>6.4</td><td>178</td><td>82</td><td>-</td></tr><tr><td>3980</td><td>6.5</td><td>184</td><td>142</td><td>-</td></tr><tr><td>7960</td><td>6.4</td><td>118</td><td>109</td><td>88</td></tr><tr><td>15920</td><td>5.9</td><td>69</td><td>67</td><td>55</td></tr><tr><td></td><td>6.7 (max)</td><td>188 (max)</td><td>149 (max)</td><td>157 (max)</td></tr></table>

# 2.5 化学性能

# 2.5.1 抗氧化性能 见表2-7。

表2-7[6]  

<table><tr><td>θ, ℃</td><td colspan="4">500</td></tr><tr><td>t, h</td><td>25</td><td>50</td><td>75</td><td>100</td></tr><tr><td>氧化增重, g/m²</td><td>-0.76</td><td>-1.02</td><td>-0.42</td><td>0.02</td></tr><tr><td>氧化速率, g/(m²·h)</td><td>-0.0304</td><td>-0.0204</td><td>-0.0056</td><td>0.0002</td></tr></table>

# 2.5.2 耐腐蚀性能

2.5.2.1 耐均匀腐蚀性能 耐均匀腐蚀性能介于 $12\%$ 铬型马氏体不锈钢与18-8型铬镍奥氏体不锈钢之间。

2.5.2.2 不同介质中的耐腐蚀性能 见表2-8。

表2-8[2]  

<table><tr><td rowspan="2">热处理制度</td><td colspan="3">试验条件</td><td rowspan="2">失重g</td><td rowspan="2">腐蚀速率g/(m2·h)</td></tr><tr><td>介质</td><td>温度,℃</td><td>时间,h</td></tr><tr><td rowspan="4">RH510</td><td>发烟硝酸</td><td>15</td><td>8</td><td>0.0025</td><td>0.086</td></tr><tr><td>65%硝酸</td><td>沸腾</td><td>8</td><td>0.148</td><td>5.145</td></tr><tr><td>9.5%硫酸</td><td>15</td><td>24</td><td>0.314</td><td>3.62</td></tr><tr><td>9%盐酸</td><td>15</td><td>24</td><td>0.928</td><td>10.8</td></tr><tr><td rowspan="4">TH565</td><td>发烟硝酸</td><td>15</td><td>8</td><td>0.001</td><td>0.0349</td></tr><tr><td>65%硝酸</td><td>沸腾</td><td>8</td><td>0.670</td><td>23.3</td></tr><tr><td>10%硫酸</td><td>15</td><td>24</td><td>1.565</td><td>18.2</td></tr><tr><td>10%盐酸</td><td>15</td><td>24</td><td>1.135</td><td>13.15</td></tr></table>

2.5.2.3 耐晶间腐蚀性能 见表2-9。

表2-9[3]  

<table><tr><td>热处理制度</td><td>试验介质</td><td>煮沸时间h</td><td>重量损失g</td><td>声音变化</td><td>弯曲试验,R=2mm,弯曲90°</td></tr><tr><td>RH400</td><td rowspan="10">H2SO455mlCuSO4·5H2O110gH2O1000ml</td><td rowspan="10">48</td><td>0.0179</td><td>有金属声</td><td>无裂纹</td></tr><tr><td>RH450</td><td>0.1081</td><td>有金属声</td><td>有裂纹</td></tr><tr><td>RH500</td><td>4.8806</td><td>稍失声</td><td>有裂纹</td></tr><tr><td>RH550</td><td>0.2687</td><td>有金属声</td><td>无裂纹</td></tr><tr><td>RH600</td><td>0.1180</td><td>有金属声</td><td>无裂纹</td></tr><tr><td>TH400</td><td>0.0612</td><td>有金属声</td><td>有裂纹</td></tr><tr><td>TH450</td><td>0.6560</td><td>有金属声</td><td>断裂</td></tr><tr><td>TH500</td><td>1.9608</td><td>稍失声</td><td>断裂</td></tr><tr><td>TH550</td><td>1.1197</td><td>有金属声</td><td>断裂</td></tr><tr><td>TH600</td><td>0.3708</td><td>稍失声</td><td>无裂纹</td></tr></table>

注：试验用料成分为 $C = 0.06\%$ ， $\mathbf{M}\mathbf{n} = 0.38\%$ ， $\mathrm{S}_{\mathrm{i}} = 0.41\%$ ， $\mathrm{Cr} = 14.28\%$ ， $\mathrm{Ni} = 6.64\%$ ， $\mathrm{Mo} = 2.72\%$   
[ S = 0.003\% ]， $P = 0.017\%$ ， $A1 = 1.24\%$ ， $C_u = 0.13\%$ 。

$500^{\circ} \mathrm{C}$ 左右时效，强度最高，但耐晶界腐蚀性能最差， $400 \sim 450^{\circ} \mathrm{C}$ 或 $550 \sim 600^{\circ} \mathrm{C}$ 时效，强度较低，但耐晶间腐蚀性能较优良。TH制度处理的，普遍产生晶间腐蚀。

# 3 力学性能

3.1 技术标准规定的性能 见表3-1。

表3-1[1]  

<table><tr><td rowspan="3">热处理制度</td><td>σb</td><td>σ0.2</td><td>δ5</td><td>ψ</td><td>HB</td></tr><tr><td colspan="2">MP a</td><td colspan="2">%</td><td rowspan="2">kgf/m m2</td></tr><tr><td colspan="4">不小于</td></tr><tr><td>1050℃固溶,水或空冷</td><td>-</td><td>-</td><td>-</td><td>-</td><td>≤270</td></tr><tr><td>TH570</td><td>1205</td><td>1100</td><td>7</td><td>25</td><td>≥375</td></tr><tr><td>RH510</td><td>1325</td><td>1205</td><td>6</td><td>20</td><td>≥388</td></tr></table>

# 3.2 室温和不同温度下的力学性能

# 3.2.1 硬度

3.2.1.1 不同热处理制度下的硬度 见表3-2。

表3-2  

<table><tr><td>热处理制度</td><td>固溶状态</td><td>T H 570</td><td>R H 510</td><td>C H 480</td></tr><tr><td>HRC</td><td>HRB 88</td><td>44</td><td>48</td><td>50</td></tr></table>

3.2.1.2 RH制度下不同温度时效后的硬度 见表3-3。

表3-3[6]  

<table><tr><td>热处理制度</td><td>RH400</td><td>RH450</td><td>RH500</td><td>RH550</td><td>RH600</td></tr><tr><td>HRC</td><td>39.9</td><td>43.2</td><td>47.2</td><td>48.2</td><td>42.0</td></tr></table>

# 3.2.2 拉伸性能

3.2.2.1 不同热处理制度的室温拉伸性能 见表3-4。

表3-4[2]  

<table><tr><td rowspan="2">热处理制度</td><td>σb</td><td>σ0.2</td><td>δ5</td></tr><tr><td colspan="2">MP a</td><td>%</td></tr><tr><td>固溶状态</td><td>892</td><td>378</td><td>35</td></tr><tr><td>TH570</td><td>1442</td><td>1373</td><td>7</td></tr><tr><td>RH510</td><td>1648</td><td>1545</td><td>6</td></tr><tr><td>CH480</td><td>1819</td><td>1785</td><td>2</td></tr></table>

3.2.2.2 RH制度及TH制度经不同温度时效后的板材室温拉伸性能 见表3-5及图3-1。

表3-5[3]  

<table><tr><td colspan="2">热处理制度</td><td>σb</td><td>δ10</td></tr><tr><td>时效前处理</td><td>时效温度,℃</td><td>MPa</td><td>%</td></tr><tr><td rowspan="5">1050℃,空冷+950℃,空冷+(−70℃)2h+时效1h空冷</td><td>400</td><td>1186</td><td>10.0</td></tr><tr><td>450</td><td>1402</td><td>9.4.</td></tr><tr><td>500</td><td>1573</td><td>8.2</td></tr><tr><td>550</td><td>1588</td><td>6.4</td></tr><tr><td>600</td><td>1278</td><td>6.6</td></tr><tr><td rowspan="5">1050℃,空冷+760℃1.5h空冷至室温后于15℃保持1.5h,+时效1.5h空冷</td><td>400</td><td>1260</td><td>-</td></tr><tr><td>450</td><td>1422</td><td>9.2</td></tr><tr><td>500</td><td>1529</td><td>6.8</td></tr><tr><td>550</td><td>1502</td><td>-</td></tr><tr><td>600</td><td>1154</td><td>9.9</td></tr></table>

图3-1 时效温度对板材拉伸性能的影响[3]  
图片摘要：该图主要展示 3 1 时效温度对板材拉伸性能的影响[3]。
![](images/7575f0cb26cefb69e888d4cce88f7dc97e588ec5cd4ace445ee1d38e2d197526.jpg)  
$\left.\begin{array}{l}\bullet-\bullet\\ \triangle-\triangle\end{array}\right\} \mathrm{RH}$ 制度； $\left.\begin{array}{l}\circ-\circ\\ \triangle-\triangle\end{array}\right\} \mathrm{TH}$ 制度

3.2.2.3 棒材经RH制度及TH制度不同温度时效后的室温拉伸性能 见表3-6及图3-2。

表3-6[6]  

<table><tr><td colspan="2">热处理制度</td><td>σb</td><td>δ5</td><td>ψ</td></tr><tr><td>时效前处理</td><td>时效,℃/h·</td><td>MP a</td><td colspan="2">%</td></tr><tr><td rowspan="7">1050℃,空冷+950℃,空冷+(-70℃)2h冷处理</td><td>400/1</td><td>1250</td><td>8.7</td><td>45.9</td></tr><tr><td>450/1</td><td>1361</td><td>9.8</td><td>42.7</td></tr><tr><td>500/1</td><td>1535</td><td>11.2</td><td>35.7</td></tr><tr><td>550/1</td><td>15 81</td><td>8.8</td><td>35.8</td></tr><tr><td>600/1</td><td>1284</td><td>13.7</td><td>41.9</td></tr><tr><td>450/1+400/8</td><td>1460</td><td>11.1</td><td>39.1</td></tr><tr><td>550/1+400/8</td><td>1628</td><td>8.3</td><td>41.9</td></tr><tr><td rowspan="2">1050℃空冷+760℃1.5h空冷后于15℃保持1.5h</td><td>500/1.5</td><td>1556</td><td>7.6</td><td>31.4</td></tr><tr><td>600/1.5</td><td>1263</td><td>10.0</td><td>39.6</td></tr></table>

图片摘要：该图主要展示 3 6[6]。
![](images/6eac71005f13ef6030a7301d6d9871e6f139d97343ded5e95c9e0976b8a733bb.jpg)  
图3-2 时效温度对棒材拉伸性能的影响[6]

$\left.\begin{array}{l}\bullet \\ \bullet \\ \triangle \end{array}\right\} \mathrm{RH}$ 制度； $\left.\begin{array}{l}\text{口}\\ \text{口}\end{array}\right\} \mathrm{TH}$ 制度

# 3.2.2.4 钢带在室温和不同温度下的拉伸性能 见表3-7。

表3-7[3]  

<table><tr><td rowspan="2">热处理制度</td><td rowspan="2">θ,℃</td><td>σb</td><td>σ0.2</td><td>σ0.01</td><td rowspan="2">δ%</td></tr><tr><td colspan="3">MPa</td></tr><tr><td rowspan="10">1050℃空冷+950℃10min空冷+(-70℃)2h+500℃1h空冷</td><td>20</td><td>1528</td><td>1321</td><td>951</td><td>11.4</td></tr><tr><td>200</td><td>1314</td><td>1047</td><td>741</td><td>5.9</td></tr><tr><td>300</td><td>1275</td><td>937</td><td>634</td><td>7.2</td></tr><tr><td>400</td><td>1189</td><td>790</td><td>527</td><td>7.3</td></tr><tr><td>450</td><td>1059</td><td>739</td><td>543</td><td>6.9</td></tr><tr><td>500</td><td>984</td><td>628</td><td>366</td><td>10.4</td></tr><tr><td>550</td><td>691</td><td>375</td><td>301</td><td>14.8</td></tr><tr><td>600</td><td>624</td><td>223</td><td>164</td><td>32.0</td></tr><tr><td>700</td><td>239</td><td>107</td><td>70</td><td>49.4</td></tr><tr><td>800</td><td>123</td><td>51</td><td>33</td><td>76.6</td></tr><tr><td rowspan="5">1050℃空冷+950℃10min空冷+(-70℃)2h+450℃1h空冷</td><td>20</td><td>1380</td><td>1180</td><td>841</td><td>13.7</td></tr><tr><td>300</td><td>1190</td><td>887</td><td>554</td><td>6.15</td></tr><tr><td>400</td><td>1160</td><td>877</td><td>516</td><td>6.4</td></tr><tr><td>450</td><td>1143</td><td>821</td><td>545</td><td>6.3</td></tr><tr><td>500</td><td>1074</td><td>726</td><td>431</td><td>7.6</td></tr><tr><td rowspan="3">1050℃空冷+760℃1.5h空冷,于15℃保持1.5h+570℃1.5h空冷</td><td>20</td><td>1500</td><td>1412</td><td>-</td><td>10.5</td></tr><tr><td>300</td><td>1258</td><td>-</td><td>-</td><td>8.4</td></tr><tr><td>500</td><td>933</td><td>-</td><td>-</td><td>20.9</td></tr></table>

# 3.2.2.5 室温和不同温度下的棒材拉伸性能 见表3-8及图3-3。

表3-8 16  

<table><tr><td rowspan="2">热处理制度</td><td rowspan="2">θ, C</td><td>σb</td><td>σ0.2</td><td>σ0.01</td><td>δ10</td><td>ψ</td></tr><tr><td colspan="3">MPa</td><td colspan="2">%</td></tr><tr><td>1050℃, 空冷</td><td>20</td><td>1162</td><td>366</td><td>178</td><td>20.1</td><td>47.1</td></tr><tr><td rowspan="7">1050℃空冷+975℃水冷+(-70℃)2h+450℃1h空冷</td><td>20</td><td>1358</td><td>1104</td><td>760</td><td>12.8</td><td>47.8</td></tr><tr><td>350</td><td>1248</td><td>892</td><td>589</td><td>7.4</td><td>40.7</td></tr><tr><td>400</td><td>1247</td><td>765</td><td>632</td><td>7.6</td><td>40.9</td></tr><tr><td>450</td><td>1226</td><td>770</td><td>510</td><td>7.7</td><td>44.8</td></tr><tr><td>500</td><td>1114</td><td>-</td><td>-</td><td>6.4</td><td>52.8</td></tr><tr><td>550</td><td>948</td><td>605</td><td>345</td><td>7.5</td><td>61.9</td></tr><tr><td>600</td><td>577</td><td>334</td><td>237</td><td>15.8</td><td>80.3</td></tr></table>

图3-3 不同温度下的棒材拉伸性能[6]  
图片摘要：该图主要展示 3 3 不同温度下的棒材拉伸性能[6]。
![](images/ca408f8f69880bd8972bc709e6a40e2b43e949bdf6047c45afcb518c4c32dcb1.jpg)  
（热处理制度为 $1050^{\circ}\mathrm{C}$ 空冷 $+975^{\circ}\mathrm{C}$ 水冷 $+$ $(-70^{\circ}\mathrm{C})$ 2h + 4501h空冷）

# 3.2.4 冲击性能

3.2.4.1 不同热处理制度、不同温度时效后的冲击韧性 见表3-9及图3-4。

表3-9  

<table><tr><td rowspan="2">时效前处理</td><td colspan="2">时效制度</td><td rowspan="2">\( a_{\mathrm {KU}} \cdot \mathrm {kJ} \cdot \mathrm {m}^{2} \)</td></tr><tr><td>θ, C</td><td>t, h</td></tr><tr><td rowspan="5">1050°C空冷+950°C20min 空冷 + (-70°C) 2h</td><td>400</td><td>1</td><td>400</td></tr><tr><td>450</td><td>1</td><td>360</td></tr><tr><td>500</td><td>1</td><td>280</td></tr><tr><td>550</td><td>1</td><td>190</td></tr><tr><td>600</td><td>1</td><td>360</td></tr><tr><td rowspan="2">1050°C空冷+975°C空冷 +(-70°C) 2h</td><td>425</td><td>1</td><td>510</td></tr><tr><td>450</td><td>1</td><td>520</td></tr><tr><td rowspan="2">760°C1.5h空冷后于15°C保持 1.5h</td><td>550</td><td>1.5</td><td>180</td></tr><tr><td>600</td><td>1.5</td><td>340</td></tr></table>

图3-4 时效温度对冲击韧性的影响  
图片摘要：该图主要展示 3 4 时效温度对冲击韧性的影响。
![](images/06e5b7385fbe652b30eb4996c50b66788da1a144ec56931498cce655096cf6be.jpg)  
- “RH”制度；○-“TH”制度

# 3.2.4.2 RH制度处理后不同温度下的冲击韧性 见表3-10及图35。

表3-10[6]  

<table><tr><td>θ, ℃</td><td>20</td><td>350</td><td>400</td><td>450</td><td>500</td><td>550</td><td>600</td></tr><tr><td>akU, kJ/m2</td><td>500</td><td>500</td><td>500</td><td>480</td><td>380</td><td>380</td><td>380</td></tr></table>

注：试样经 $1050^{\circ}\mathrm{C}$ 空冷 $+975^{\circ}\mathrm{C}$ 水冷 $+\left(-70^{\circ}\mathrm{C}\right)$ 2h $+450^{\circ}\mathrm{C}1\mathrm{h}$ 空冷。

图片摘要：该图主要展示 3 10[6]。
![](images/73565faf5f008dc642327d60532070efd3e8347448ac2f6a1081a9b230f1a0cc.jpg)  
图3-5 RH450状态不同温度下的冲击韧性[6]

# 3.2.5 弯曲性能 反复弯曲性能 见表3-11。

表3-11[3]  

<table><tr><td>热处理制度</td><td>板材厚度 mm</td><td>钳口半径 mm</td><td>至断裂前反复弯曲 次数</td></tr><tr><td>1050℃, 空冷</td><td>1.0~1.2</td><td>5~6</td><td>15~23</td></tr></table>

# 3.2.6 扭转和切变性能 不同热处理制度的室温扭转和抗剪切性能 见表3-12。

表3-12[3][6]  

<table><tr><td rowspan="2">热处理制度</td><td>\( {\tau }_{\mathrm{b}} \)</td><td>\( {\tau }_{0.3} \)</td><td>\( {\tau }_{0.01} \)</td><td>\( \tau \)</td></tr><tr><td colspan="4">MPa</td></tr><tr><td>\( {1050}^{ \circ  }\mathrm{C} \) 空冷 \( + {950}^{ \circ  }\mathrm{C} \) 水冷 \( + \left( {-{70}^{ \circ  }\mathrm{C}}\right) 2\mathrm{\;h} + {500}^{ \circ  }\mathrm{C} \) 时效</td><td>1264</td><td>-</td><td>690</td><td>-</td></tr><tr><td>\( {1050}^{ \circ  }\mathrm{C} \) 空冷 \( + {975}^{ \circ  }\mathrm{C}{20}\mathrm{\;{min}} \) 水冷 \( + \left( {-{70}^{ \circ  }\mathrm{C}}\right) 2\mathrm{\;h} + {450}^{ \circ  }\mathrm{C}1\mathrm{\;h} \) 空冷</td><td>1144</td><td>837</td><td>614</td><td>918</td></tr><tr><td>\( {1050}^{ \circ  }\mathrm{C} \) 空冷 \( + {760}^{ \circ  }\mathrm{C} \) 空冷至 \( {15}^{ \circ  }\mathrm{C} + {570}^{ \circ  }\mathrm{C} \) 时效</td><td>1200</td><td>-</td><td>800</td><td>-</td></tr></table>

# 3.2.8 应力集中 缺口敏感性能 见表3-13。

表3-13 [6]   

<table><tr><td rowspan="2">热处理制度</td><td colspan="3">σbH, MPa</td></tr><tr><td>0°</td><td>4°</td><td>8°</td></tr><tr><td>1050℃空冷+975℃水冷+(-70℃)2h+450℃1h空冷</td><td>1953</td><td>1649</td><td>1132</td></tr></table>

注： $0^{\circ}$ ， $4^{\circ}$ ， $8^{\circ}$ 为垫片倾角。试样缺口处应力集中系数 $K_{\mathrm{t}} = 5.2$

# 3.3 持久和蠕变性能

3.3.1 高温持久性能 不同温度下100h持久极限 见表3-14。

表3-14[3..6]  

<table><tr><td rowspan="2">品 种</td><td rowspan="2">热处理制度</td><td colspan="4">σ100, MPa</td></tr><tr><td>400C</td><td>450C</td><td>500C</td><td>550C</td></tr><tr><td>1.3mm板材</td><td>1050℃空冷+950℃空冷+(-70℃)2h+450℃1h空冷</td><td>1187</td><td>1098</td><td>686</td><td>-</td></tr><tr><td>棒 材</td><td>1050℃空冷+975℃空冷+(-70℃)2h+450℃1h空冷</td><td>1157</td><td>1118</td><td>764</td><td>451</td></tr></table>

# 3.3.2 $500^{\circ}\mathrm{C}100\mathrm{h}$ 蠕变极限 见表3-15。

表3-15[6]  

<table><tr><td>品种</td><td>热处理 制度</td><td>\( \theta ,{}^{ \circ  }\mathrm{C} \)</td><td>\( {\sigma }_{0.2/{100}},\mathrm{{MPa}} \)</td></tr><tr><td>棒 材</td><td>\( {1050}^{ \circ  }\mathrm{C} \) 空冷 \( + {975}^{ \circ  }\mathrm{C} \) 水冷 \( + \left( {-{70}^{ \circ  }\mathrm{C}}\right) 2\mathrm{\;h} + {450}\mathrm{\;1}\mathrm{\;h} \) 空冷</td><td>500</td><td>333</td></tr></table>

# 3.4 疲劳性能

# 3.4.1 高周疲劳 棒材室温光滑旋转弯曲疲劳极限 见表3-16。

表3-16  

<table><tr><td>热处理制度</td><td>θ, C</td><td>σb, MPa</td><td>N, 周</td></tr><tr><td>1050℃空冷+970℃水冷+(-70℃)2h+450℃1h空冷</td><td>20</td><td>490</td><td>10^7</td></tr></table>

# 3.5 弹性性能

# 3.5.1 弹性模量 不同温度的静态弹性模量 见表3-17及图3-6。

表3-17 [3]   

<table><tr><td>θ, C</td><td>20</td><td>200</td><td>300</td><td>400</td><td>500</td></tr><tr><td>E(静态), GPa</td><td>185</td><td>175</td><td>170</td><td>160</td><td>137</td></tr></table>

注：试样经RH500处理。

图片摘要：该图主要展示 3 17 [3]。
![](images/2b07b7abeedae1feeacefb1d3a0a5319398093c0828269d438f8729e72b98137.jpg)  
θ. ℃   
图3-6 不同温度下的弹性模量（静态）[3]（热处理制度为RH500）

3.5.2 切变模量 见表318。

表3-18[3]（c）  

<table><tr><td>热处理制度</td><td>G(20℃),GPa</td></tr><tr><td>1050℃空冷-975℃空冷+(-70℃)2h+450℃1h空冷</td><td>81</td></tr><tr><td>1050℃空冷+760℃空冷至15℃+570℃时效</td><td>83</td></tr></table>

# 4 组织结构

# 4.1 相变温度

4.1.1 不同温度固溶后的马氏体转变温度 见表4-1及图4-1。

表4-1[3]  

<table><tr><td rowspan="2">固溶温度, \( {}^{ \circ  }\mathrm{C} \)</td><td>Ms</td><td>Mf</td></tr><tr><td colspan="2">C</td></tr><tr><td>750</td><td>81</td><td>25</td></tr><tr><td>800</td><td>72</td><td>10</td></tr><tr><td>850</td><td>63</td><td>-10</td></tr><tr><td>900</td><td>50</td><td>-20</td></tr><tr><td>950</td><td>30</td><td>-45</td></tr><tr><td>1000</td><td>-30</td><td>-</td></tr></table>

图片摘要：该图主要展示 4 1[3]。
![](images/f39c5e2c74c2021762e6c23481318083b0a5bc3c450f170ce9d0dd4698f5d3ca.jpg)  
图4-1 固溶温度对马氏体转变温度的影响[3]

4.1.2 马氏体逆转变温度 ${ }^{[5]}$ 开始点： $\mathrm{As} \sim 600^{\circ} \mathrm{C}$ ；终了点： $\mathrm{Af} \sim 720^{\circ} \mathrm{C}$ 。  
4.2 时间-温度-组织转变曲线  
4.3 合金组织结构 固溶状态的组织为奥氏体和少量 $\delta$ -铁素体。如果合金元素含量偏下限或固溶温度较低，而致使Ms点温度较高时，也可能出现少量马氏体。

冷处理或冷变形时，奥氏体转变为马氏体，组织主要为马氏体 $+$ 少量 $\delta$ 铁素体。

时效处理后的最终组织为马氏体 + 残余奥氏体 + 少量 $\delta-$ 铁素体。

# 5 工艺性能与要求

5.1 成形性能 锻造、轧制温度： $1160\sim 900^{\circ}\mathrm{C}$

薄板零件通常在固溶状态下成形。由于该钢的冷加工硬化倾向较大，因此在冷轧、冷拉或冲压时宜采用大压下量少道次进行，并适时地进行中间固溶处理。冷加工成品宜在保护气氛下进行固溶处理。

5.2 焊接性能 可进行电弧焊或电阻焊，而以气体保护焊接最好，通常在固溶状态下进行焊接，焊接后最好进行全程热处理，其焊接效率可达 $90\%$ 以上。如在最终热处理状态下进行焊接，焊接后又不重新热处理，则接头拉伸强度下降较多。

5.2.1 点焊性能 见表5-1。

表5-1[3]  

<table><tr><td>材料状态</td><td>试验温度C</td><td>焊点核心直径mm</td><td>焊点平均总负荷N(牛)</td><td>焊点数</td></tr><tr><td>焊前热处理</td><td rowspan="2">20</td><td>3.5~4.0</td><td>7522</td><td>7</td></tr><tr><td>焊后热处理</td><td>3.8~4.0</td><td>7473</td><td>6</td></tr><tr><td>焊前热处理</td><td rowspan="2">450</td><td>4.0</td><td>5815</td><td>6</td></tr><tr><td>焊后热处理</td><td>3.5~4.5</td><td>6090</td><td>6</td></tr></table>

注：焊前热处理为 $1050^{\circ}\mathrm{C}$ 空冷 $+950^{\circ}\mathrm{C}$ 空冷 $+\left(-70^{\circ}\mathrm{C}\right)2\mathrm{h} + 450^{\circ}\mathrm{C}1\mathrm{h}$ 空冷，焊接。  
焊后热处理为 $1050^{\circ}\mathrm{C}$ 空冷，焊接，焊后 $950^{\circ}\mathrm{C}$ 空冷 $(-70^{\circ}\mathrm{C})$ $2\mathrm{h} + 450^{\circ}\mathrm{C}1\mathrm{h}$ 空冷。  
材料厚度为 $1.3\mathrm{mm}$ 。

# 5.2.2 滚焊性能 见表5-2。

表5-2 [3]   

<table><tr><td>材料状态</td><td>试验温度℃</td><td>焊缝宽度mm</td><td>焊缝强度MPa</td><td>焊缝强度系数%</td></tr><tr><td>焊前热处理</td><td rowspan="2">20</td><td>5</td><td>975</td><td>70</td></tr><tr><td>焊后热处理</td><td>5</td><td>1170</td><td>84</td></tr><tr><td>焊前热处理</td><td rowspan="2">450</td><td>5</td><td>811</td><td>68.4</td></tr><tr><td>焊后热处理</td><td>5</td><td>839</td><td>71.3</td></tr></table>

注：热处理制度同表51。材料厚度为 $0.8\mathrm{mm} + 0.8\mathrm{mm}$

# 5.2.3 氩弧焊

5.2.3.1 氩弧焊后拉伸性能 见表5-3。  
5.2.3.2 氩弧焊后持久强度 $\sigma_{100}^{450^{\circ}} = 1079\mathrm{MPa}$ 。

表5-3 131  

<table><tr><td rowspan="3">材料状态</td><td rowspan="3">试验温度C</td><td colspan="3">焊接试样性能</td><td colspan="3">与基体金属性能之比</td></tr><tr><td>σb</td><td>σ0.2</td><td>δ5</td><td>σb(焊). σb(基)</td><td>σ0.2(焊)/σ0.2(基)</td><td>δ5(焊)/δ5(基)</td></tr><tr><td colspan="2">MPa</td><td>%</td><td colspan="3">0/0</td></tr><tr><td>焊前热处理</td><td rowspan="2">20</td><td>1003</td><td>608</td><td>9.0</td><td>73.5</td><td>51.5</td><td>66</td></tr><tr><td>焊后热处理</td><td>1297</td><td>1071</td><td>10.7</td><td>94</td><td>91</td><td>78</td></tr><tr><td>焊前热处理</td><td rowspan="2">450</td><td>687</td><td>547</td><td>3.1</td><td>60</td><td>66.7</td><td>49</td></tr><tr><td>焊后热处理</td><td>1119</td><td>773</td><td>4.2</td><td>98</td><td>94</td><td>66</td></tr></table>

注：1.取样方向为横向。  
2. 热处理制度同表51。  
3. 材料厚度为 $1.3 \mathrm{~mm}$ ，电极由基体金属制成。

5.3 零件热处理工艺 使用RH制度或TH制度时，通常在固溶状态下进行零件加工和成形，而后依据RH制度或TH制度的规定继续完成固溶处理后的后续工序。按RH制度处理时，如冷处理后马氏体转变不充分，则可适当降低高温调整处理温度，以提高马氏体转变温度Ms，但不宜低于 $900^{\circ}\mathrm{C}$ 。使用CH制度时，钢厂通常以冷拉或冷轧状态的产品交货，使用单位在此状态下制造零件，而后只需经简单的时效处理即可。CH制度一般适用于弹性元件。无论是冷处理还是时效处理，均可根据情况重复进行 $1\sim 2$ 次。但重复时效的温度不能低于初次时效温度。

# 5.4 表面处理工艺

5.5 切削加工及磨削性能 在固溶状态下，切削加工性能与一般奥氏体不锈钢相近，但加工硬化倾向较大，因此宜用锐刀以大吃刀量及低切削速度加工。在最终热处理状态，磨削性能较一般奥氏体不锈钢好。

# 参考资料

[1] GB 1220—84《不锈钢棒》，技术标准出版社，1984年。  
[2] 手册编写组，合金钢钢种手册，第五册，不锈耐酸钢，冶金工业出版社，1983年，第 $109\sim 113$ 页。  
[3] 北京航空材料研究所，GP2 钢板材试验总结（内部资料），1961年。  
[4] Donnald Peckner, I. M. Bernstein, Handbook of Stainless steels, Megraw-Hill, Inc, 1977年。  
[5] 钢铁研究总院等，0Cr15Ni7Mo2Al沉淀硬化不锈钢试验、生产及使用总结报告（内部报告），1975年。  
[6] 北京航空材料研究所, GJP-2 钢棒材试验总结 (内部资料), 1961年。

编写 罗培令、冯慎田

审校：赵先存、宋为顺

# 1 概述

0 Cr12Mn 5 Ni 4 Mo 3 Al 钢基本上属节镍型半奥氏体沉淀硬化不锈钢，在固溶状态下的组织为奥氏体 $+5\% \sim 20\% \delta$ -铁素体，有类似于奥氏体型不锈钢的良好的加工成形性能和焊接性能。经过适量的冷变形、冷处理和时效处理，组织转变为马氏体 + 沉淀相，具有比马氏体型不锈钢更高的强度。

0 Cr12Mn 5 Ni 4 Mo 3 Al 钢适合制造飞行器的多种超高强度不锈钢构件，可满足 $500^{\circ}\mathrm{C}$ 以下中温高强度的使用要求。亦适宜于制造 $300^{\circ}\mathrm{C}$ 以下工作的弹性元件。由于该钢之马氏体转变温度Ms点在 $0^{\circ}\mathrm{C}$ 上下，无需进行高温调整处理，从而避免晶界上碳化物析出，保持较高的韧性，但固溶后强度较高，冷作硬化倾向大，在使用时应予注意。

1.1 材料牌号 0 Cr12Mn5 Ni4 Mo3Al（69111）。  
1.2 相近牌号  
1.3 材料的技术标准 见表1-1。

表1-1  

<table><tr><td>品种</td><td>技术标准</td></tr><tr><td>棒、板、带、丝、管</td><td>YB/Z 7-75《不锈耐酸钢推荐钢号技术条件》</td></tr><tr><td>弹簧钢丝</td><td>HB5298-85《航空用0Cr12Mn 5 Ni 4 Mo 3 Al不锈钢钢丝》</td></tr></table>

# 1.4 化学成分 见表1-2。

表1-2  

<table><tr><td>元素</td><td>C</td><td>Mn</td><td>Si</td><td>Cr</td><td>Ni</td><td>Mo</td><td>Al</td><td>S</td><td>P</td></tr><tr><td>含量,%</td><td>≤0.09</td><td>4.40~5.30</td><td>≤0.80</td><td>11.00~12.00</td><td>4.00~5.00</td><td>2.70~3.30</td><td>0.50~1.00</td><td>≤0.030</td><td>≤0.030</td></tr></table>

1.5 热处理制度 通常有三种热处理制度可供选择，即：RH制度、TH制度和CH制度。  
1.5.1 RH制度： $1050^{\circ}\mathrm{C}$ 固溶 $+$ $(-78^{\circ}\mathrm{C})$ 冷处理 $+520^{\circ}\mathrm{C}$ 或 $560^{\circ}\mathrm{C}$ 时效。如 $520^{\circ}\mathrm{C}$ 时效即用RH520表示。  
1.5.2 TH制度： $1050^{\circ}\mathrm{C}$ 固溶 $+760^{\circ}\mathrm{C}$ 调整处理 $+560^{\circ}\mathrm{C}$ 时效。  
1.5.3 CH制度： $1050^{\circ}\mathrm{C}$ 固溶 $+$ 冷变形 $+350^{\circ}\mathrm{C}$ 或 $520^{\circ}\mathrm{C}$ 或 $560^{\circ}\mathrm{C}$ 时效。

# 1.6 品种规格和供应状态

1.6.1 品种规格 热轧材 $d 10 \sim 70\mathrm{mm}$ ，方 $70 \sim 120\mathrm{mm}$ ；锻材 $d 55 \sim 120\mathrm{mm}$ ，方 $125 \sim 200\mathrm{mm}$ ；热轧板 $4.5 \sim 20 \times 750 \sim 1000 \times 1000 \sim 2000\mathrm{mm}$ ；冷轧板 $1.0 \sim 4.0 \times 600 \sim 1000 \times 1000 \sim 2000\mathrm{mm}$ ；冷轧带 $0.2 \sim 1.0 \times 100\mathrm{mm}$ ；钢丝 $d 0.2 \sim 6.0\mathrm{mm}$ ；箔材 $0.02 \sim$
