Repository: C-zj02/CFD-claw

<div align="center">

**English** | [中文](#中文版) | [Français](README_FR.md) | [Русский](README_RU.md) | [हिन्दी](README_HI.md) | [العربية](README_AR.md) | [Português](README_PT.md)

# 🚀 Claude Code Python

**A Complete Python Reimplementation Based on Real Claude Code Source**

*From TypeScript Source → Rebuilt in Python with ❤️*

***
**🔥 Active Development • New Features Weekly 🔥**

</div>

***

## 🎯 What is This?

**Clawd Code** is a **complete Python rewrite** of Claude Code, based on the **real TypeScript source code**.

File: RAG-data/中国航空材料手册(第1版) 第6卷 橡胶 密封剂 燃料及润滑材料001-200.pdf-0edbd990-c62a-4630-ae57-09c8cce89d53.md (part 6 of 8)
# 中国航空材料手册
<table><tr><td rowspan="3">胶布牌号</td><td rowspan="3">颜色</td><td rowspan="3">幅宽mm&gt;</td><td colspan="2">单位重量g /m2</td><td rowspan="3">厚度mm</td><td colspan="4">扯 断 力kN/m</td><td rowspan="2">粘附强度(对铝合金)kN/m</td><td rowspan="3">耐热性(150℃×35h或120℃×170h)</td></tr><tr><td rowspan="2">指标</td><td rowspan="2">典型值</td><td colspan="2">经向</td><td colspan="2">纬向</td></tr><tr><td>指标&gt;</td><td>典型值</td><td>指标&gt;</td><td>典型值</td><td>典型值</td></tr><tr><td>601</td><td>暗绿色</td><td rowspan="2">900</td><td rowspan="2">&lt;150</td><td rowspan="2">120~140</td><td rowspan="2">0.15±0.05</td><td>7.8</td><td rowspan="2">7.8~9.8</td><td>6.9</td><td rowspan="2">6.8</td><td rowspan="2">1.96</td><td rowspan="2">胶层没有龟裂、脱落、发粘和发硬现象</td></tr><tr><td>602</td><td>银灰色</td><td>5.9</td><td>4.9</td></tr></table>

# 3 使用工艺

座舱用隔热胶布可用以包覆玻璃棉制成隔热垫块，或直接用6号胶液（Q/6SZ47—79）粘贴于壁板上。

# 4 其他

# 4.1 包装

601、602 胶布打卷后，外包牛皮纸放入木箱内。

# 4.2 运输

按非危险品运输，注意防晒、防潮。

# 4.3 贮存

贮存在温度 $0 \sim 28^{\circ} \mathrm{C}$ 、相对湿度不大于 $80\%$ 的库房内，避免阳光直接照射，距热源不少于 $1 \mathrm{~m}$ ，距地面不少于 $0.3 \mathrm{~m}$ 。贮存中应防止与油类、酸、碱及其他对产品有害物质的接触。贮存期为3年。

# 参考资料

[1] 北京航空材料研究所：航空胶料、胶粘剂性能统计，No.橡-17，1985年

# 纯橡胶管

# 通用纯胶管

# 1 概述

通用纯胶管是由性能符合HG6—407—79技术要求的混炼胶经压出、硫化而成。用于输送液体、空气等介质及作导线套管。

# 1.1 牌号及名称

通用纯胶管的牌号及名称见表1-1。

# 1.2 基本组成

制造胶管用的胶料牌号及组成见表1-1。

# 1.3 材料标准

胶管用胶料标准：除1156胶料为HG6—448—79《氧气设备用橡胶零件及板材》外，其余胶料为HG6—407—79《航空橡胶零件及型材用胶料》。

胶管成品标准：HG6—408—79《航空橡胶板、绳、管及型材》。

# 1.5 供应状态

以管材供应。长度及使用范围见表1-1，内径、壁厚及其公差见表1-2。

表1-1  

<table><tr><td rowspan="2">胶管名称</td><td rowspan="2">胶料牌号</td><td rowspan="2">生胶类型</td><td colspan="3">产品规格</td><td rowspan="2">使用范围</td></tr><tr><td>内径mm</td><td>壁厚mm</td><td>长度m</td></tr><tr><td rowspan="3">减震低硬度纯胶管</td><td>1142</td><td rowspan="3">1号烟片</td><td>2~40</td><td>1.25~8.0</td><td>-</td><td rowspan="3">水、空气、酒精-甘油混合液中,-50~~80℃。用作导管和导线套管</td></tr><tr><td>1143</td><td>3~50</td><td>1.25~6.0</td><td>&lt;2</td></tr><tr><td>1150</td><td>2~40</td><td>1.25~8.0</td><td>-</td></tr><tr><td rowspan="5">减震中硬度纯胶管</td><td>1152</td><td rowspan="5">1号烟片.</td><td>2~40</td><td>1.25~8.0</td><td>-</td><td rowspan="5">水、空气、酒精-甘油混合液中,-50~80℃。用作耐寒导线套管</td></tr><tr><td rowspan="2">1154</td><td>2~40</td><td>1.25~8.0</td><td rowspan="2">&lt;2</td></tr><tr><td>3~50</td><td>1.25~6.0</td></tr><tr><td>1156</td><td>3~50</td><td>1.25~6.0</td><td>&lt;2</td></tr><tr><td>1161</td><td>2~40</td><td>1.25~8.0</td><td>-</td></tr><tr><td>减震高硬度纯胶管</td><td>1180</td><td>1号烟片</td><td>4~40</td><td>1.5~8.0</td><td>-</td><td>水、空气中,温度为-35~80℃。用作导线套管</td></tr></table>

续表1-1   

<table><tr><td rowspan="2">胶管名称</td><td rowspan="2">胶料牌号</td><td rowspan="2">生胶类型</td><td colspan="3">产品规格</td><td rowspan="2">使用范围</td></tr><tr><td>内径mm</td><td>壁厚mm</td><td>长度m</td></tr><tr><td rowspan="2">耐热低硬度纯胶管</td><td rowspan="2">1151</td><td rowspan="2">1号烟片</td><td>2~40</td><td>1.25~8.0</td><td rowspan="2">&lt;2</td><td rowspan="2">水、蒸汽和酒精-甘油混合液中, -50~150℃;空气中可达100℃(间歇可达130℃)</td></tr><tr><td>3~50</td><td>1.25~6.0</td></tr><tr><td>减震耐寒纯胶管</td><td>3160</td><td>1号烟片、丁苯-10生胶</td><td>2~40</td><td>1.25~8.0</td><td>-</td><td>水、空气中,-60~100℃。用作低温高弹性导线套管</td></tr><tr><td>耐酸碱、耐热、耐寒低硬度纯胶管</td><td>1157</td><td>1号烟片</td><td>3~50</td><td>1.25~6.0</td><td>Φ7以下&gt;5Φ7.5以上&lt;2</td><td>酸、碱、空气中,-40~90℃;水蒸气中可达140℃</td></tr><tr><td>耐酸碱、耐热、耐寒中硬度纯胶管</td><td>1164</td><td>1号烟片</td><td>2~60</td><td>1.25~8.0</td><td>Φ7以下5Φ7.5以上&lt;2</td><td>酸、碱、空气中,-40~90℃;水蒸气中可达140℃</td></tr><tr><td rowspan="2">耐油低硬度纯胶管</td><td>4150</td><td>氯丁生胶</td><td>3~50</td><td>1.25~6.0</td><td>&lt;2</td><td>YH-10液压油、仪表油中,-50~130℃;滑油、燃油、汽油、变压器油中,-40~130℃</td></tr><tr><td>5251</td><td>丁腈-26生胶</td><td>2~50</td><td>1.25~6.0</td><td>&lt;2</td><td>滑油、汽油中,-30~70℃</td></tr><tr><td rowspan="6">耐油中硬度纯胶管</td><td rowspan="2">4161</td><td rowspan="2">氯丁生胶</td><td>3~50</td><td>1.25~6.0</td><td rowspan="2">&lt;2</td><td rowspan="2">滑油中,-30~130℃;仪表油、YH-10液压油、燃油、汽油、变压器油中,-40~130℃</td></tr><tr><td>3~40</td><td>1.5~8.0</td></tr><tr><td>5160</td><td>丁腈-18生胶</td><td>2~60</td><td>1.25~8.0</td><td>特殊要求时&lt;10</td><td>燃油、汽油、变压器油中,-40~130℃;仪表油中,-50~130℃,HP-8、HH-20滑油中,-45~130℃;空气中,-30~100℃,短时间(6h)可达130℃</td></tr><tr><td>5270</td><td>丁腈-26生胶</td><td>2~60</td><td>1.25~8.0</td><td>&lt;10</td><td>滑油、汽油中,-30~100℃</td></tr><tr><td>5460</td><td>丁腈-40生胶</td><td>2~60</td><td>1.25~8.0</td><td>&lt;10</td><td>燃油、汽油、滑油、水和空气中,-30~100℃</td></tr><tr><td>5860</td><td>丁腈-18和氯丁生胶并用</td><td>2~40</td><td>1.25~8.0</td><td>-</td><td>空气中,-55~100℃,短时间(24h)可达150℃。用于耐热、耐老化导管和导线套管</td></tr></table>

续表 1-1  

<table><tr><td rowspan="2">胶管名称</td><td rowspan="2">胶料牌号</td><td rowspan="2">生胶类型</td><td colspan="3">产品规格</td><td rowspan="2">使用范围</td></tr><tr><td>内径mm</td><td>壁厚mm</td><td>长度m</td></tr><tr><td rowspan="10">耐油高硬度纯胶管</td><td>4172</td><td>氯丁生胶</td><td>2~60</td><td>1.25~8.0</td><td>&lt;10</td><td>燃油、汽油、变压器油中, -40~130℃;仪表油中,-50~130℃;HP-8、HH-20油中,-45~130℃;空气中,-30~100℃,短时间(6h)可达130℃</td></tr><tr><td>5170</td><td rowspan="3">丁腈-18生胶</td><td rowspan="3">2~60</td><td rowspan="3">1.25~8.0</td><td rowspan="3">&lt;2特殊要求时&lt;10</td><td>酒精-甘油混合液中, -40~100℃;燃油、YH-10液压油、仪表油中,-55~100℃</td></tr><tr><td>5171</td><td rowspan="2">酒精-甘油混合液中,-45~100℃;HP-8、HH-20滑油中,-50~100℃</td></tr><tr><td>5172</td></tr><tr><td rowspan="2">5470</td><td rowspan="2">丁腈-40生胶</td><td>2~60</td><td>1.25~8.0</td><td rowspan="2">&lt;10</td><td rowspan="2">汽油、空气、水和滑油中,-30~100℃;燃油中,-40~100℃</td></tr><tr><td>3~40</td><td>1.5~8.0</td></tr><tr><td rowspan="2">5471</td><td rowspan="2">过丁腈-40-1、丁腈26-1生胶</td><td>3~40</td><td>1.5~8.0</td><td rowspan="2">φ25以下&lt;5φ25以上&lt;2</td><td rowspan="3">汽油、燃油、空气、水和滑油中,-30~100℃</td></tr><tr><td>2~60</td><td>1.25~8.0</td></tr><tr><td>5480</td><td>丁腈-40生胶</td><td>2~60</td><td>1.25</td><td>&lt;10</td></tr><tr><td>5870</td><td>丁腈-18、丁腈-26、聚硫胶并用</td><td>3~402~60</td><td>1.5~8.01.25~8.0</td><td>&lt;10</td><td>酒精-甘油混合液中,-50~100℃;燃油、汽油、变压器油中,-55~100℃</td></tr><tr><td>绝缘中硬度纯胶管</td><td>4160</td><td>氯丁生胶</td><td>2~60</td><td>1.25~8.0</td><td>φ7以下&gt;5φ7.5以上&lt;2</td><td>空气、滑油、汽油中,-30~120℃;耐水、耐光、耐臭氧</td></tr><tr><td>耐酸碱纯胶管</td><td>360</td><td>松香软丁苯生胶、1号烟片并用</td><td>2~40</td><td>1.5~8.0</td><td>-</td><td>空气、水、酸碱中,-30~70℃;水蒸气中,-30~120℃。用作耐热、耐酸碱导管</td></tr></table>

mm

表1-2  

<table><tr><td colspan="2">内径</td><td colspan="2">壁厚</td></tr><tr><td>公称尺寸</td><td>公差</td><td>公称尺寸</td><td>公差</td></tr><tr><td>2.0</td><td>±0.5</td><td>1.25</td><td></td></tr><tr><td>3.0,4.5</td><td>±0.5</td><td>1.25,2.0</td><td></td></tr><tr><td>6.0</td><td>±0.5</td><td>1.25,2.0,3.0</td><td></td></tr><tr><td>8.0</td><td>±1.0</td><td>1.25,2.0,3.0</td><td rowspan="6">2.0以下为±0.4;3~5之间为±0.5;6~8之间为±0.8</td></tr><tr><td>10.0</td><td>±1.0</td><td>1.25,2.0,3.0</td></tr><tr><td>12.0</td><td>±1.0</td><td>2.0,3.0,4.0,5.0</td></tr><tr><td>16.0</td><td>±1.5</td><td>2.0,3.0,4.0,5.0</td></tr><tr><td>20.0,24.0</td><td>±1.5</td><td>2.0,3.0,4.0,5.0,6.0,8.0</td></tr><tr><td>28.0,32.0,36.0,40.0</td><td>±1.5</td><td>3.0,4.0,5.0,6.0,8.0</td></tr></table>

# 1.6 应用概况

已在各机种使用多年。

# 1.7 研制及生产单位

西北橡胶厂、沈阳胶管厂研制并生产。

# 2 性能

# 2.1 规格尺寸

规格尺寸及公差要求见表1-2。

# 2.2 外观质量

外观质量应符合HG6-408—79的规定。

# 2.3 胶料性能

通用纯胶管用胶料的硫化胶主要性能指标和典型值见表2-1和《航空胶料》的有关部分。

表2-1  

<table><tr><td colspan="2">性能</td><td>1157</td><td>1164</td><td>3381</td><td>3382</td><td>5251</td><td>5270</td></tr><tr><td>拉伸强度,MPa</td><td>&gt;</td><td>9.8</td><td>9.8</td><td>4.9</td><td>4.9</td><td>5.9</td><td>7.8</td></tr><tr><td>扯断伸长率,%</td><td>&gt;</td><td>350</td><td>350</td><td>200</td><td>200</td><td>600</td><td>450</td></tr><tr><td>扯断永久变形,%</td><td>&lt;</td><td>35</td><td>30</td><td>25</td><td>25</td><td>30</td><td>30</td></tr><tr><td>硬度(邵尔A型),度</td><td></td><td>45±5</td><td>60±5</td><td>75±5</td><td>80±5</td><td>45±5</td><td>65±5</td></tr><tr><td>脆性温度,℃</td><td>&lt;</td><td>-50</td><td>-50</td><td>-</td><td>-</td><td>-</td><td>-</td></tr><tr><td>老化系数(按伸长计)</td><td>&gt;</td><td></td><td></td><td></td><td></td><td></td><td></td></tr><tr><td>90℃×24h</td><td></td><td>0.7</td><td>-</td><td>-</td><td>-</td><td>-</td><td>-</td></tr><tr><td>100℃×48h</td><td></td><td>-</td><td>-</td><td>-</td><td>0.7</td><td>-</td><td>-</td></tr><tr><td>耐20%硫酸、氢氧化钠系数</td><td>&gt;</td><td>0.80</td><td>0.96</td><td>0.75</td><td>-</td><td>-</td><td>-</td></tr><tr><td>(18~28℃×24h)</td><td></td><td></td><td></td><td></td><td></td><td></td><td></td></tr><tr><td>重量变化(18~28℃×24h),%</td><td></td><td></td><td></td><td></td><td></td><td></td><td></td></tr><tr><td>NY-120</td><td></td><td>-</td><td>-</td><td>-</td><td>-</td><td>-5~+5</td><td>0~+20</td></tr><tr><td>HH-20</td><td></td><td>-</td><td>-</td><td>-</td><td>-</td><td>-4~+4</td><td>0~-4</td></tr><tr><td>标准试片硫化时间,min</td><td></td><td></td><td></td><td></td><td></td><td></td><td></td></tr><tr><td>151±2℃</td><td></td><td>10</td><td>15</td><td>20</td><td>20</td><td>20</td><td>25</td></tr><tr><td>143±1℃</td><td></td><td>15</td><td>20</td><td>30</td><td>30</td><td>30</td><td>40</td></tr></table>

# 3 使用工艺

通用纯胶管与金属零件应结合良好，使用中应避免外界挤压和机械损伤，按规定输送介质。

# 4 其他

# 4.1 包装

胶管卷成盘后扎好或成根装入木箱中。

# 4.2 运输

按非危险品运输，注意防晒、防潮，勿挤压。

# 4.3 贮存

贮存在温度 $0 \sim 28^{\circ} \mathrm{C}$ 、相对湿度不大于 $80\%$ 的库房内，避免阳光直接照射，距热源不少于 $1 \mathrm{~m}$ ，距地面不少于 $0.3 \mathrm{~m}$ 。贮存中应防止与油类、酸、碱及其他对产品有害物质的接触。贮存期为2年。

# 参考资料

[1] 西北橡胶厂：橡胶胶料、胶粘剂、制品性能统计资料，No.橡-3，1985年  
[2]沈阳胶管厂：军工胶管性能统计资料，No.橡-11，1985年

# 绝缘低硬度硅橡胶管

# 1 概述

绝缘低硬度硅橡胶管是由硅橡胶胶料经压出或模压硫化而成。适于作在空气、臭氧、滑油等条件下工作的耐热导管、绝缘套管及其他零件。工作温度为 $-60\sim 250^{\circ}\mathrm{C}$ 。6141硅橡胶管还可在 $150^{\circ}\mathrm{C}$ 的滑油中工作 $100\mathrm{h}$ 。

# 1.1 牌号及名称

6141、6143、6144、6146绝缘低硬度硅橡胶管。

# 1.2 基本组成

6141、6143、6144、6146甲基乙烯基硅橡胶胶料。

# 1.3 材料标准

胶料标准：HG6-677-74《国防工业用硅橡胶胶料》。

胶管标准：HG6—678—74《国防工业用硅橡胶制品》。

# 1.5 供应状态

以管材供应。内径、壁厚及其公差见表1-1。

# 1.6 应用概况

已在各机种试用。

1.7 研制及生产单位

mm

表1-1  

<table><tr><td colspan="2">内径</td><td colspan="2">壁 厚</td></tr><tr><td>公称尺寸</td><td>公差</td><td>公称尺寸</td><td>公差</td></tr><tr><td rowspan="2">0.5</td><td rowspan="2">±0.15</td><td rowspan="2">0.5</td><td>+0.2</td></tr><tr><td>-0.1</td></tr><tr><td>1.0, 1.5, 2.0</td><td>±0.25</td><td>1.0</td><td>±0.25</td></tr><tr><td rowspan="2">3.0, 4.0, 5.0</td><td rowspan="2">±0.50</td><td rowspan="2">1.0</td><td>+0.50</td></tr><tr><td>-0.25</td></tr><tr><td rowspan="2">6.5, 8.0, 10.0</td><td rowspan="2">±0.70</td><td rowspan="2">1.0</td><td>+0.65</td></tr><tr><td>-0.25</td></tr><tr><td rowspan="2">12.0, 14.0, 16.0</td><td rowspan="2">±1.0</td><td rowspan="2">1.0</td><td>+1.0</td></tr><tr><td>-0.3</td></tr><tr><td rowspan="2">18.0</td><td rowspan="2">±1.5</td><td rowspan="2">2.0</td><td>+1.0</td></tr><tr><td>-0.3</td></tr><tr><td rowspan="2">20.0, 22.0, 24.0</td><td rowspan="2">±1.8</td><td rowspan="2">2.5, 3.0, 4.0, 5.0</td><td>+1.0</td></tr><tr><td>-0.5</td></tr><tr><td rowspan="2">26.0, 28.0, 30.0</td><td rowspan="2">±2.0</td><td rowspan="2">3.0, 4.0, 5.0, 6.0</td><td>+1.0</td></tr><tr><td>-0.7</td></tr></table>

沈阳橡胶工业制品研究所、上海橡胶制品二厂共同研制，上海橡胶制品二厂生产。

# 2 性能

# 2.1 规格尺寸

规格、尺寸及其公差见表1-1。

# 2.2 外观质量

外观质量应符合HG6-678-74的规定。

# 2.3 胶料性能

胶管用胶料的硫化胶主要性能指标和典型值见《硅、氟硅橡胶胶料》性能部分。

# 3 使用工艺

# 4 其他

# 4.1 包装

胶管卷成盘后捆好，装入木箱或纸盒内。每件包装重量不得超过 $20\mathrm{kg}$ 。

# 4.2 运输

按非危险品运输，注意防晒、防潮，勿挤压。

# 4.3 贮存

贮存在温度 $0 \sim 28^{\circ} \mathrm{C}$ 、相对湿度不大于 $80\%$ 的库房内，避免阳光直接照射，距热源不少于 $1 \mathrm{~m}$ ，距地面不少于 $0.3 \mathrm{~m}$ 。贮存中应防止与油类、酸、碱及其他对产品有害物质接触。贮存保管期为3年。

# 参考资料

[1] 上海橡胶制品二厂：橡胶胶料及制品性能统计资料，No. 橡-1，1985年  
[2]沈阳橡胶工业制品研究所：橡胶胶布、产品性能资料，No.1985年

# 真空低硬纯胶管

# 1 概述

真空低硬纯胶管由1147胶料经压出、硫化而成。适于作真空系统的连接导管。当内径和壁厚为 $1:1$ 或接近 $1:1$ 时，真空度可达 $133\mu \mathrm{Pa}$ 。工作温度为 $-40\sim 50^{\circ}C$ 。

1.1 牌号及名称

真空低硬纯胶管。

1.2 基本组成

1147天然橡胶胶料。

1.3 材料标准

胶料标准：HG6—674—74《真空、耐氟真空橡胶零件及胶板》。

胶管标准：HG6—675—82《真空橡胶制品》。

1.5 供应状态

以管材供应。产品规格为：内径 $3\sim 30\mathrm{mm}$ ，壁厚 $3\sim 16\mathrm{mm}$ ，长度在 $2m$ 以下。

1.6 应用概况

已在航空工业中使用。

1.7 研制及生产单位

沈阳胶管厂、西北橡胶厂研制并生产。

# 2 性能

# 2.1 规格尺寸

胶管的内径、壁厚及其公差见表2-1；长度及其公差见表2-2。

mm

表2-1  

<table><tr><td colspan="2">内径</td><td colspan="2">壁 厚</td><td colspan="2">内径</td><td colspan="2">壁 厚</td></tr><tr><td>公称尺寸</td><td>公差</td><td>公称尺寸</td><td>公差</td><td>公称尺寸</td><td>公差</td><td>公称尺寸</td><td>公差</td></tr><tr><td>3</td><td rowspan="6">±0.5</td><td>3</td><td>±0.5</td><td>12</td><td rowspan="3">±0.75</td><td>10</td><td rowspan="4">±1.2</td></tr><tr><td>4</td><td>4</td><td rowspan="2">±0.75</td><td>14</td><td rowspan="2">12</td></tr><tr><td>6</td><td>6</td><td>15</td></tr><tr><td>8</td><td>8</td><td rowspan="2">±1.0</td><td>16</td><td>±1.0</td><td rowspan="2">13</td></tr><tr><td>9</td><td>9</td><td>20</td><td>±1.5</td><td rowspan="2">±2.0</td></tr><tr><td>10</td><td>10</td><td>±1.2</td><td>25</td><td>±2.0</td><td>15~20</td></tr></table>

表2-2  
mm   

<table><tr><td>胶管长度</td><td>公 差</td></tr><tr><td>&lt;500</td><td>±20</td></tr><tr><td>500~1000</td><td>±50</td></tr><tr><td>&gt;1000</td><td>±80</td></tr></table>

# 2.2 外观质量

胶管的外观质量应符合HG6—675—82的规定。

# 2.3 胶料性能

1147胶料的硫化胶主要性能指标见表2-3。

表2-3  

<table><tr><td>性能</td><td>指标</td></tr><tr><td>拉伸强度，MPa</td><td>16.7</td></tr><tr><td>扯断伸长率，%</td><td>550</td></tr><tr><td>扯断永久变形，%</td><td>20</td></tr><tr><td>硬度（邵尔A型），度</td><td>45~55</td></tr><tr><td>脆性温度，℃</td><td>-50</td></tr><tr><td>恒定压缩永久变形（70℃×22h，压缩30%）</td><td>30</td></tr><tr><td>老化系数（按伸长计，90℃×24h）</td><td>0.70</td></tr></table>

# 3 使用工艺

# 4 其他

# 4.1 包装

用塑料袋密封包装或装入纸箱、木箱及麻布袋内。每件包装重量不得超过 $100\mathrm{kg}$ 。

# 4.2 运输

按非危险品运输，注意防晒、防潮，勿挤压。

# 4.3 贮存

贮存在温度 $0 \sim 28^{\circ} \mathrm{C}$ 、相对湿度不大于 $80\%$ 的库房内，避免阳光直接照射，距热源不少于 $1 \mathrm{~m}$ ，距地面不少于 $0.3 \mathrm{~m}$ 。贮存中应防止与油类、酸、碱及其他对产品有害物质接触。贮存期为2年。

# 参考资料

[1]沈阳胶管厂：军工胶管性能统计资料，No.橡-11，1985年

# 氯磺化聚乙烯套管

# 1 概述

氯磺化聚乙烯套管是由胶料经压出、硫化而成的纯胶管。用作飞机导线接头标志套管及电缆保护套管。工作温度为 $-30 \sim 150^{\circ} \mathrm{C}$ 。

# 1.1 牌号及名称

氯磺化聚乙烯套管。

# 1.2 基本组成

氯磺化聚乙烯胶料。

# 1.3 材料标准

Q/SX6—23—73《氯磺化聚乙烯标志套管》

# 1.5 供应状态

以管材供应。

# 1.6 应用概况

已在飞机上作导线端头标志套管及电缆保护套管。

# 1.7 研制及生产单位

沈阳橡胶工业制品研究所研制并生产。

# 2 性能

# 2.1 规格尺寸

内径有3.0,3.5，4.0，4.5，5.0，6.0，7.0，8.0，9.0，10.0，12.0，14.0,16.0，18.0，20.0，22.0mm。壁厚及公差：内径 $3.0\sim 6.0\mathrm{mm}$ 的为 $0.5\pm 0.15\mathrm{mm}$ ；内径 $7.0\sim$ $24.0\mathrm{mm}$ 的为 $0.8\pm 0.2\mathrm{mm}$ 。

# 2.2 外观质量

外观质量应符合HG6—408—79《航空橡胶板、绳、管及型材》的规定。

# 2.3 胶料性能

氯磺化聚乙烯套管用胶料的硫化胶主要性能指标见表2-1。

表2-1  

<table><tr><td>性能</td><td>指标</td><td>性能</td><td>指标</td></tr><tr><td>拉伸强度, MPa</td><td>10.8</td><td>RP-2, 18~28℃×24h</td><td>0~12</td></tr><tr><td>扯断伸长率,%</td><td>400</td><td>YH-10, 18~28℃×24h</td><td>-1~+5</td></tr><tr><td>硬度(邵尔A型),度</td><td>60~70</td><td>耐热老化性能(150℃×24h)</td><td></td></tr><tr><td>脆性温度, ℃</td><td>-30</td><td>拉伸强度, MPa</td><td>7.8</td></tr><tr><td>表面电阻, Ω</td><td>1011</td><td>扯断伸长率,%</td><td>360</td></tr><tr><td>体积电阻率,Ω·cm</td><td>1012</td><td>表面电阻, Ω</td><td>1011</td></tr><tr><td>介电强度(工频), kV/mm</td><td>20</td><td>体积电阻率, Ω·cm</td><td>1010</td></tr><tr><td>耐介质性能(重量变化), %</td><td></td><td>介电强度(工频), kV/mm</td><td>20</td></tr></table>

# 2.4 成品性能

氯磺化聚乙烯套管的成品性能见表2-2。

表2-2  

<table><tr><td>性能</td><td>指标</td></tr><tr><td>耐热性105℃×72h老化后,室温下左右弯曲90°,10次分别在150、160、180、200℃老化1h后,室温下左右弯曲90°,10次耐寒性(在乙醇-干冰液中冷冻5min,在φ15mm棒上弯折180°不应出现裂纹的温度),℃耐油性(105℃×72h,HH-20滑油、变压器油、RP-2燃油浸泡后)介电强度(工频),kV/mm初始值经150℃×24h热老化后</td><td>外观无变化不裂&lt; -70外观无变化20.620.4</td></tr></table>

# 3 使用工艺

# 4 其他

# 4.1 包装

用纸箱或木箱包装。

# 4.2 运输

按非危险品运输，注意防晒、防潮，勿挤压。

# 4.3 贮存

贮存在温度 $0 \sim 28^{\circ} \mathrm{C}$ 、相对湿度不大于 $80\%$ 的库房内，避免阳光直接照射，距热源不少于 $1 \mathrm{~m}$ ，距地面不少于 $0.3 \mathrm{~m}$ 。贮存中应防止与油类、酸、碱及其他对产品有害物质接触。贮存保管期为2年。

# 参考资料

[1] 沈阳橡胶工业制品研究所：橡胶胶布、制品性能资料，No.橡-5，1985年

# 电缆保护套管

# 1 概述

电缆保护套管是由高抗撕氟硅橡胶加工成形的纯胶管。具有耐高低温，良好的介电性能和优良的耐介质性能。适于作歼击机空气、燃油系统的电缆保护套管。工作温度为 $-55\sim 200^{\circ}C$ 。

# 1.1 牌号及名称

G441电缆保护套管。

# 1.2 基本组成

G441氟硅橡胶胶料。

# 1.3 材料标准

沪XYS—022—84JT《高抗撕氟硅橡胶电缆保护套管》。

# 1.5 供应状态

以管材供应。每根套管长度为 $3\mathrm{m}$ 。

# 1.6 应用概况

已在歼击机上使用。

# 1.7 研制及生产单位

上海橡胶工业制品研究所研制并生产。

# 2 性能

# 2.1 规格尺寸

G441套管规格（内径 $\times$ 壁厚，mm）： $14\times 1.5$ ， $16\times 1.5$ ， $20\times 2$ ， $24\times 2$ 。

# 2.2 外观质量

外观质量应符合沪XYS—022—84JT的规定。

# 2.3 胶料性能

G441胶料的硫化胶主要性能指标和典型值见硅、氟硅橡胶胶料性能部分。

# 3 使用工艺

# 4 其他

# 4.1 包装

用纸盒或木箱包装。

# 4.2 运输

按非危险品运输，注意防晒、防潮，勿挤压。

# 4.3 贮存

贮存在温度 $0 \sim 28^{\circ} \mathrm{C}$ 、相对湿度不大于 $80\%$ 的库房内，避免阳光直接照射，距热源不少于 $1 \mathrm{~m}$ ，距地面不少于 $0.3 \mathrm{~m}$ 。贮存中应防止与油类、酸、碱及其他对产品有害物质接触。套管要平放，切忌折叠。

# 参考资料

[1] 上海橡胶工业制品研究所：橡胶胶料性能统计资料，No. 橡-7，1986年

# 耐氧气纯胶管

# 1 概述

耐氧气纯胶管是由天然橡胶胶料经压出成形、硫化而成。用以输送氧气。

# 1.1 牌号及名称

1145耐氧气低硬纯胶管；1162耐氧气中硬纯胶管。

# 1.2 基本组成

1145、1162天然橡胶胶料。

# 1.3 材料标准

胶料标准：HG6—448—79《航空橡胶零件及型材用混炼胶》。

胶管标准：HG6—408—79《航空橡胶板、绳、管及型材》。

# 1.4 供应状态

以管材供应。长度 $2\mathrm{m}$ 以下（中硬纯胶管如有特殊要求可在 $10\mathrm{m}$ 以下）。

# 1.5 应用概况

已在飞机氧气系统中使用多年。

# 1.6 研制及生产单位

1145胶管：西北橡胶厂研制并生产。

1162胶管：沈阳胶管厂研制并生产。

# 2 性能：

# 2.1 规格尺寸

1145、1162胶管的规格尺寸见表2-1。

mm

表2-1  

<table><tr><td>胶管牌号</td><td>1145</td><td>1162</td></tr><tr><td>内径范围</td><td>3 ±0.5~50±1.5</td><td>2 ±0.5~60±1.5</td></tr><tr><td>壁厚范围</td><td>1.25 ±0.4~6±0.8</td><td>1.25 ±0.4~8±0.8</td></tr></table>

# 2.2 外观质量

外观质量应符合HG6—408—79标准的规定。

# 2.3 胶料性能

1145、1162胶料的硫化胶主要性能指标见表2-2。

表2-2  

<table><tr><td>胶料牌号</td><td>拉伸强度MPa≥</td><td>扯断伸长率%≥</td><td>扯断永久变形%&lt;</td><td>硬度(邵尔A型)度</td><td>老化系数(按伸长计,90℃×24h)&gt;</td><td>脆性温度℃&lt;</td><td>撕裂强度kN/m&gt;</td><td>颜色及成形方法</td></tr><tr><td>1145</td><td>19.6</td><td>700</td><td>20</td><td>33~43</td><td>0.75</td><td>-55</td><td>20</td><td>浅灰色,压延、模压</td></tr><tr><td>1162</td><td>11.8</td><td>300</td><td>20</td><td>55~65</td><td>0.80</td><td>-55</td><td>-</td><td>黑色,压延、模压</td></tr></table>

# 3 使用工艺

# 4 其他

# 4.1 包装

卷成盘后扎好，放入木箱中。

# 4.2 运输

按非危险品运输，注意防晒、防潮。

# 4.3 贮存

贮存在温度 $0 \sim 28^{\circ} \mathrm{C}$ 、相对湿度不大于 $80\%$ 的库房内，避免阳光直接照射，距热源不少于 $1 \mathrm{~m}$ ，距地面不少于 $0.3 \mathrm{~m}$ 。贮存中应防止与油类、酸、碱及其他对产品有害物质

接触，贮存期为2年。

# 参考资料

[1] 西北橡胶厂：橡胶胶料、胶粘剂、制品性能统计资料，No. 橡-3，1985年  
[2]沈阳胶管厂：军工胶管性能统计资料，No.1985年。

# 夹布橡胶管

# 夹布胶管

# 1 概述

夹布胶管由内胶层、两层或数层中间夹布层和外胶层组成。用作输送水、空气和各种油类用的连接管道和导管。工作压力为 $0.49 \sim 0.98 \mathrm{MPa}$ ，工作温度为 $-45 \sim 120^{\circ} \mathrm{C}$ 。

1.1 牌号及名称  
5T通用型夹布胶管。  
1.2 基本组成  
1.2.1 主体材料 内、外胶层：氯丁和丁腈生胶并用胶料；骨架层：亚麻布。  
1.2.2 基本结构 内胶层、夹布层（两层或数层）、外胶层。  
1.3 材料标准

HG6-447-79《军工夹布胶管》。

1.5 供应状态

以管材供应。规格：内径 $4\sim 100\mathrm{mm}$ ，长度 $2\mathrm{m}$ 以下和 $2\sim 10\mathrm{m}$ 两种。

1.6 应用概况

已在飞机上使用多年，用以输送汽油、滑油、柴油和仪表油。

1.7 研制及生产单位

沈阳胶管厂研制并生产。

1.8 鉴定级别及日期

1956年由化学工业部橡胶工业局、国防工业部航空工业局、空军工程部联合批准生产。

# 2 性能

2.1 规格尺寸

5T通用型胶管的规格尺寸及技术特性见表2-1；标准不包括的胶管的尺寸规格及技术特性见表2-2。

2.2 外观质量

外观质量应符合HG6-447-79的要求。

表2-1  
mm   

<table><tr><td rowspan="3">序号</td><td rowspan="3">胶管编号</td><td rowspan="3">内径</td><td colspan="2">胶层厚度</td><td rowspan="3">壁厚</td><td rowspan="3">序号</td><td rowspan="3">胶管编号</td><td rowspan="3">内径</td><td colspan="2">胶层厚度</td><td rowspan="3">壁厚</td></tr><tr><td>内胶层</td><td>外胶层</td><td>内胶层</td><td>外胶层</td></tr><tr><td colspan="2">&gt;</td><td colspan="2">&gt;</td></tr><tr><td>1</td><td>5T 4-10</td><td>4±0.5</td><td>1.4</td><td>0.5</td><td>3.5±0.75</td><td>14</td><td>5T 28-10</td><td>28±0.5</td><td rowspan="2">1.9</td><td rowspan="2">0.9</td><td rowspan="2">5.0±0.75</td></tr><tr><td>2</td><td>5T 5-10</td><td>5±0.5</td><td>1.9</td><td>0.5</td><td>4.0±0.75</td><td>15</td><td>5T 30-10</td><td>30±0.5</td></tr><tr><td>3</td><td>5T 6-10</td><td>6±0.5</td><td rowspan="2">1.4</td><td rowspan="2">0.5</td><td rowspan="2">3.5±0.75</td><td>16</td><td>5T 45-10</td><td>45±1.0</td><td>1.9</td><td>0.9</td><td>6.0±1.0</td></tr><tr><td>4</td><td>5T 8-10</td><td>8±0.5</td><td>17</td><td>5T 50-10</td><td>50±1.0</td><td rowspan="2">1.9</td><td rowspan="2">0.9</td><td rowspan="2">7.0±1.0</td></tr><tr><td>5</td><td>5T 10-10</td><td>10±0.5</td><td>1.9</td><td>0.5</td><td rowspan="3">4.0±0.75</td><td>18</td><td>5T 55-10</td><td>55±1.0</td></tr><tr><td>6</td><td>5T 12-10</td><td>12±0.5</td><td rowspan="2">1.4</td><td rowspan="2">0.9</td><td>19</td><td>5T 60-5</td><td>60±1.0</td><td rowspan="7">1.9</td><td rowspan="7">0.9</td><td rowspan="7">6.0±1.0</td></tr><tr><td>7</td><td>5T 14-10</td><td>14±0.5</td><td>20</td><td>5T 63-5</td><td>63±1.0</td></tr><tr><td>8</td><td>5T 16-10</td><td>16±0.5</td><td rowspan="6">1.9</td><td rowspan="6">0.9</td><td rowspan="6">5.0±0.75</td><td>21</td><td>5T 65-5</td><td>65±1.0</td></tr><tr><td>9</td><td>5T 18-10</td><td>18±0.5</td><td>22</td><td>5T 70-5</td><td>70±1.0</td></tr><tr><td>10</td><td>5T 20-10</td><td>20±0.5</td><td>23</td><td>5T 75-5</td><td>75±1.0</td></tr><tr><td>11</td><td>5T 22-10</td><td>22±0.5</td><td>24</td><td>5T 80-5</td><td>80±1.0</td></tr><tr><td>12</td><td>5T 24-10</td><td>24±0.5</td><td>25</td><td>5T 90-5</td><td>90±1.0</td></tr><tr><td>13</td><td>5T 26-10</td><td>26±0.5</td><td>26</td><td>5T 100-5</td><td>100±1.0</td><td>1.9</td><td>0.9</td><td>7.0±1.0</td></tr></table>

注：胶管内胶层与布间的粘着强度为 $0.98\mathrm{kN / m}$ ；胶管内胶布间的粘着强度为 $1.18\mathrm{kN / m}$ 。

表2-2  

<table><tr><td rowspan="2">序号</td><td rowspan="2">胶管编号</td><td>内径</td><td>外径</td><td rowspan="2">胶管长度m</td><td rowspan="2">序号</td><td rowspan="2">胶管编号</td><td>内径</td><td>外径</td><td rowspan="2">胶管长度m</td></tr><tr><td colspan="2">mm</td><td colspan="2">mm</td></tr><tr><td>1</td><td>5T4-5</td><td>4±0.5</td><td>12±1.5</td><td rowspan="7">&lt;2</td><td>11</td><td>5T16-5</td><td>16±0.5</td><td>22±1.5</td><td rowspan="5">2~10</td></tr><tr><td>2</td><td>5T6-5</td><td>6±0.5</td><td>11±1.5</td><td>12</td><td>5T16-5</td><td>16±0.5</td><td>24±1.5</td></tr><tr><td>3</td><td>5T6-5</td><td>6±0.5</td><td>14±1.5</td><td>13</td><td>5T18-5</td><td>18±0.5</td><td>26±1.5</td></tr><tr><td>4</td><td>5T8-5</td><td>8±0.5</td><td>16±1.5</td><td>14</td><td>5T20-5</td><td>20±0.5</td><td>28±1.5</td></tr><tr><td>5</td><td>5T9-5</td><td>9±0.5</td><td>14±1.5</td><td>15</td><td>5T22-5</td><td>22±0.5</td><td>30±1.5</td></tr><tr><td>6</td><td>5T9.5-5</td><td>9.5±0.5</td><td>16.5±1.5</td><td>16</td><td>5T24-5</td><td>24±0.5</td><td>32±1.5</td><td rowspan="2">&lt;2</td></tr><tr><td>7</td><td>5T10-5</td><td>10±0.5</td><td>17±1.5</td><td>17</td><td>5T24-5</td><td>24±0.5</td><td>33±1.5</td></tr><tr><td>8</td><td>5T12-5</td><td>12±0.5</td><td>22±1.5</td><td rowspan="3">2~10</td><td>18</td><td>5T25-5</td><td>25±0.5</td><td>33±1.5</td><td rowspan="3">2~10</td></tr><tr><td>9</td><td>5T12-5</td><td>12±0.5</td><td>24±1.5</td><td>19</td><td>5T25-5</td><td>25±0.5</td><td>38±1.5</td></tr><tr><td>10</td><td>5T14-5</td><td>14±0.5</td><td>24±1.5</td><td>20</td><td>5T25-5</td><td>25±0.5</td><td>42±1.5</td></tr></table>

续表 2-2  

<table><tr><td rowspan="2">序号</td><td rowspan="2">胶管编号</td><td>内径</td><td>外径</td><td rowspan="2">胶管长度m</td><td rowspan="2">序号</td><td rowspan="2">胶管编号</td><td>内径</td><td>外径</td><td rowspan="2">胶管长度m</td></tr><tr><td colspan="2">mm</td><td colspan="2">mm</td></tr><tr><td>21</td><td>5T 27-5</td><td>27±0.5</td><td>35±1.5</td><td rowspan="5">&lt;2</td><td>45</td><td>5T 51-5</td><td>51±1.0</td><td>66±2.0</td><td rowspan="2">2~10</td></tr><tr><td>22</td><td>5T 27-5</td><td>27±0.5</td><td>40±1.5</td><td>46</td><td>5T 51-5</td><td>51±1.0</td><td>65±2.0</td></tr><tr><td>23</td><td>5T 30-5</td><td>30±0.5</td><td>38±1.5</td><td>47</td><td>5T 54-5</td><td>54±1.0</td><td>64±2.0</td><td rowspan="7">2</td></tr><tr><td>24</td><td>5T 30-5</td><td>30±0.5</td><td>43±1.5</td><td>48</td><td>5T 54-5</td><td>54±1.0</td><td>68±2.0</td></tr><tr><td>25</td><td>5T 30-5</td><td>30±0.5</td><td>44±1.5</td><td>49</td><td>5T 55-5</td><td>55±1.0</td><td>67±2.0</td></tr><tr><td>26</td><td>5T 32-5</td><td>32±0.5</td><td>40±2.0</td><td rowspan="19">2~10</td><td>50</td><td>5T 58-5</td><td>58±1.0</td><td>68±2.0</td></tr><tr><td>27</td><td>5T 32-5</td><td>32±0.5</td><td>42±2.0</td><td>51</td><td>5T 60-5</td><td>60±1.0</td><td>70±2.0</td></tr><tr><td>28</td><td>5T 32-5</td><td>32±0.5</td><td>47±2.0</td><td>52</td><td>5T 61-5</td><td>61±1.0</td><td>71±2.0</td></tr><tr><td>29</td><td>5T 35-5</td><td>35±0.5</td><td>43±2.0</td><td>53</td><td>5T 61-5</td><td>61±1.0</td><td>75±2.0</td></tr><tr><td>30</td><td>5T 35-5</td><td>35±0.5</td><td>45±2.0</td><td>54</td><td>5T 63-5</td><td>63±1.0</td><td>73±2.0</td><td>2~10</td></tr><tr><td>31</td><td>5T 35-5</td><td>35±0.5</td><td>50±2.0</td><td>55</td><td>5T 66-5</td><td>66±1.0</td><td>76±2.0</td><td>2</td></tr><tr><td>32</td><td>5T 38-5</td><td>38±0.5</td><td>46±2.0</td><td>56</td><td>5T 68-5</td><td>68±1.0</td><td>78±2.0</td><td rowspan="3">&lt;2</td></tr><tr><td>33</td><td>5T 38-5</td><td>38±0.5</td><td>48±2.0</td><td>57</td><td>5T 70-5</td><td>70±1.0</td><td>80±2.0</td></tr><tr><td>34</td><td>5T 38-5</td><td>38±0.5</td><td>50±2.0</td><td>58</td><td>5T 75-5</td><td>75±1.0</td><td>85±2.0</td></tr><tr><td>35</td><td>5T 38-5</td><td>38±0.5</td><td>53±2.0</td><td>59</td><td>5T 76-5</td><td>76±1.0</td><td>86±2.0</td><td rowspan="2">2~10</td></tr><tr><td>36</td><td>5T 40-5</td><td>40±0.5</td><td>48±2.0</td><td>60</td><td>5T 76-5</td><td>76±1.0</td><td>88±2.0</td></tr><tr><td>37</td><td>5T 40-5</td><td>40±0.5</td><td>50±2.0</td><td>61</td><td>5T 80-5</td><td>80±1.0</td><td>90±2.0</td><td rowspan="5">&lt;2</td></tr><tr><td>38</td><td>5T 40-5</td><td>40±0.5</td><td>55±2.0</td><td>62</td><td>5T 90-5</td><td>90±1.0</td><td>97±2.0</td></tr><tr><td>39</td><td>5T 42-5</td><td>42±1.0</td><td>52±2.0</td><td>63</td><td>5T 90-5</td><td>90±1.0</td><td>100±2.0</td></tr><tr><td>40</td><td>5T 42-5</td><td>42±1.0</td><td>57±2.0</td><td>64</td><td>5T 100-5</td><td>100±1.0</td><td>114±2.0</td></tr><tr><td>41</td><td>5T 45-5</td><td>45±1.0</td><td>55±2.0</td><td>65</td><td>5T 102-5</td><td>102±1.0</td><td>112±2.0</td></tr><tr><td>42</td><td>5T 48-5</td><td>48±1.0</td><td>58±2.0</td><td>66</td><td>5T 102-5</td><td>102±1.0</td><td>114±2.0</td><td rowspan="2">2~10</td></tr><tr><td>43</td><td>5T 48-5</td><td>48±1.0</td><td>60±2.0</td><td>67</td><td>5T 22-5</td><td>22±0.5</td><td>34±1.5</td></tr><tr><td>44</td><td>5T 51-5</td><td>51±1.0</td><td>61±2.0</td><td></td><td></td><td></td><td></td><td></td></tr></table>

注：① 标准外规格的军工夹布胶管，胶料的物理性能、粘着强度及外观均执行HG6-447-79。  
② 胶管的工作压力为 $0.49\mathrm{MPa}$ ；试验压力为 $0.75\mathrm{MPa}$ ；爆破压力为 $1.49\mathrm{MPa}$ 。

# 2.3 胶料性能

5T通用型胶管用胶料的硫化胶主要性能指标和典型值见表2-3。

# 2.4 成品性能

表2-1中序号18（5T55-10）前的胶管工作压力为 $0.98\mathrm{MPa}$ ，试验压力为 $1.47\mathrm{MPa}$ ，爆破压力为 $2.94\mathrm{MPa}$ 。序号19（5T60-5）后的胶管工作压力为 $0.49\mathrm{MPa}$ ，试验压

力为 $0.78\mathrm{MPa}$ ，爆破压力为1.47MPa。

表2-3  

<table><tr><td>性能</td><td>指标</td><td>典型值</td></tr><tr><td>拉伸强度，MPa</td><td>&gt;7.9</td><td>10.6~11.2</td></tr><tr><td>扯断伸长率，%</td><td>&gt;300</td><td>525~568</td></tr><tr><td>扯断永久变形，%</td><td>&lt;15</td><td>5~7</td></tr><tr><td>硬度(邵尔A型)，度</td><td>65±5</td><td>60~61</td></tr><tr><td>脆性温度，℃</td><td>&lt;-50</td><td>合格</td></tr><tr><td>老化系数(70℃×144h，按伸长计)</td><td>&gt;0.75</td><td>0.76~0.85</td></tr><tr><td>耐介质性能(体积变化)，%</td><td></td><td></td></tr><tr><td>NY-120+苯(重量比75:25)，室温×24h</td><td>&lt;35</td><td>22.7~25.1</td></tr><tr><td>HH-20, 130℃×24h</td><td>±6</td><td>-1.6~-3.6</td></tr><tr><td>冬柴油，70℃×24h</td><td>0~30(保证)</td><td>6.3</td></tr><tr><td>夏柴油，70℃×24h</td><td>0~30(保证)</td><td>2.4</td></tr></table>

# 3 使用工艺

5T通用型胶管应按规定的介质、压力及温度条件输送介质，使用中应避免外界挤压和机械损伤。

# 4 其他

# 4.1 包装

应平放在包装箱内，包装箱内表面应光滑，每箱重量不超过 $50\mathrm{kg}$ 。 $2\mathrm{m}$ 以上的胶管应卷成直径为 $0.5 \sim 1.0\mathrm{m}$ 的盘形，扎紧后用塑料布或麻袋布包严。

# 4.2 运输

按非危险品运输。注意防晒、防潮，勿挤压。

# 4.3 贮存

贮存在温度 $0 \sim 28^{\circ} \mathrm{C}$ 、相对湿度不大于 $80\%$ 的库房内，避免阳光直接照射，距热源不少于 $1 \mathrm{~m}$ ，距地面不少于 $0.3 \mathrm{~m}$ 。贮存中应防止与油类、酸、碱及其他对产品有害物质的接触。贮存期为2年。

# 参考资料

[1]沈阳胶管厂：军工胶管性能统计资料，No.橡-11，1985年

# 飞机静压系统专用胶管

# 1 概述

飞机静压系统专用胶管由内胶层、外夹布层组成。供飞机静压系统连接用。使用介质为空气，工作压力为 $0.29\mathrm{MPa}$ ，工作温度为 $-30\sim 60^{\circ}\mathrm{C}$ 。

# 1.1 牌号及名称

飞机静压系统专用胶管，俗称异型胶管。

# 1.2 基本组成

1.2.1 主体材料 胶料：天然橡胶胶料；骨架层：胶布。

1.2.2 基本结构 内胶层、夹布层（3层）。

# 1.3 材料标准

HG6—879—82《飞机静压系统胶管》。

# 1.5 供应状态

以管材供应。规格：内径 $5\mathrm{\Omega}_{0.3}\mathrm{mm}$ ，外径 $13\pm 0.5\mathrm{mm}$ 。

# 1.6 应用概况

已在飞机静压系统使用多年。

# 1.7 研制及生产单位

沈阳胶管厂研制并生产。

# 1.8 鉴定级别及日期

经化学工业部、航空工业部、空军工程部联合批准生产。

# 2 性能

# 2.1 规格尺寸

异形胶管的形状、尺寸及公差，按使用方和生产厂商定的图纸规定。

# 2.2 外观质量

外观质量应符合 $\mathbf{HG}6 - 879 - 82$ 的要求。

# 2.3 胶料性能

异形胶管用胶料硫化胶主要性能指标和典型值见表2-1。

表2-1  

<table><tr><td>性能</td><td>指标</td><td>典型值</td></tr><tr><td>拉伸强度,MPa</td><td>&gt;8.8</td><td>11.1~12.2</td></tr><tr><td>扯断伸长率,%</td><td>&gt;300</td><td>389~436</td></tr><tr><td>扯断永久变形,%</td><td>&lt;30</td><td>16~20</td></tr><tr><td>硬度(邵尔A型),度</td><td>75±5</td><td>70~71</td></tr><tr><td>脆性温度,℃</td><td>&lt;-35</td><td>合格</td></tr><tr><td>老化系数(按伸长计,90℃×24h①)</td><td>&gt;0.6</td><td>0.98</td></tr></table>

① 如不合格仍采用 $70^{\circ} \mathrm{C} \times 96 \mathrm{~h}$ 试验。

# 2.4 成品性能

异形胶管在 $0.29\mathrm{MPa}$ 压力下保持 $3\mathrm{min}$ ，应保证密封。

# 3 使用工艺

# 4 其他

# 4.1 包装

用塑料袋或木箱包装。

# 4.2 运输

按非危险品运输。注意防晒、防潮，勿挤压。

# 4.3 贮存

贮存在温度 $0 \sim 28^{\circ} \mathrm{C}$ 、相对湿度不大于 $80\%$ 的库房内、避免阳光直接照射，距热源不少于 $1 \mathrm{~m}$ ，距地面不少于 $0.3 \mathrm{~m}$ 。贮存中应防止与油类、酸、碱及其他对产品有害物质的接触。贮存期为3年。

# 参考资料

[1] 沈阳胶管厂：军工胶管性能统计资料，No.橡-11，1985年

# 气源车充气橡胶软管

# 1 概述

气源车充气橡胶软管由内胶层、中间胶层、增强层、活动保护套及螺旋胶条组成。用作大型客机气源车输送压缩空气的导管。工作压力为 $0.4\mathrm{MPa}$ ，最高工作温度为 $250^{\circ}\mathrm{C}$ 。

# 1.1 牌号及名称

气源车充气橡胶软管。

# 1.2 基本组成

主体材料内、中胶层：6144-A硅橡胶胶料；螺旋胶条：4-22天然胶与氯磺化聚乙烯并用胶料；增强层：聚酯纤维编织物；活动保护套：聚酯纤维针织网套。

# 1.3 材料标准

Q/SX6—57—75《气源车充气橡胶软管》。

# 1.5 供应状态

以管材供应。直径90、 $100\mathrm{mm}$ ，长度为 $6\sim 10\mathrm{m}$ 。

# 1.6 应用概况

已在民航机场使用。

# 1.7 研制及生产单位

沈阳橡胶工业制品研究所研制并生产。

# 2 性能

# 2.1 规格尺寸

规格尺寸及技术特性见表2-1。

# 2.2 外观质量

外观质量应符合Q/SX6—57—75的要求。

# 2.3 胶料性能

橡胶软管用内、中层胶料的硫化胶主要性能指标见表2-2，外层胶料不进行检验。

# 2.4 成品性能

橡胶软管的爆破压力为 $1.96\mathrm{MPa}$ 。

表2-1  

<table><tr><td rowspan="2">序号</td><td>内径尺寸及公差</td><td>中、内胶层总厚度</td><td rowspan="2">胶层与织物间粘附强度kN/m</td></tr><tr><td colspan="2">mm</td></tr><tr><td>1</td><td>90±2</td><td>≥3.5</td><td>≥0.59</td></tr><tr><td>2</td><td>100±2</td><td>≥3.5</td><td>≥0.59</td></tr></table>

表2-2  

<table><tr><td rowspan="2">胶料牌号</td><td rowspan="2">性能</td><td colspan="2">指 标</td></tr><tr><td>初 始</td><td>250℃×72h老化后</td></tr><tr><td rowspan="4">6144A胶料</td><td>拉伸强度，MPa ≥</td><td>3.9</td><td>3.4</td></tr><tr><td>扯断伸长率，% ≥</td><td>200</td><td>180</td></tr><tr><td>硬度（邵尔A型），度</td><td>35~55</td><td>-</td></tr><tr><td>脆性温度，℃ &lt;</td><td>-50</td><td>-</td></tr></table>

# 3 使用工艺

# 4 其他

# 4.1 包装

将软管卷盘后扎牢，装入麻袋或胶布袋中，每袋不超过2根。

# 4.2 运输

按非危险品运输。注意防晒、防潮，勿挤压。

# 4.3 贮存

贮存在温度 $0 \sim 28^{\circ} \mathrm{C}$ 、相对湿度不大于 $80\%$ 的库房中，避免阳光直接照射，距热源不少于 $1 \mathrm{~m}$ ，距地面不少于 $0.3 \mathrm{~m}$ 。贮存中应防止与油类、酸、碱及其他对产品有害物质接触。贮存期暂定3年。

# 参考资料

[1]沈阳橡胶工业制品研究所：橡胶胶布、制品性能统计资料，No.橡-5，1985年

# 耐氧气增强胶管

# 1 概述

耐氧气增强胶管由内胶层、增强层和外露胶布层组成。供氧气仪表与呼吸面罩连接用。

# 1.1 牌号及名称

耐氧气增强胶管。

# 1.2 基本组成

1.2.1 主体材料 胶料：天然橡胶胶料；增强层：胶布及螺旋钢丝。

1.2.2 基本结构 第一组氧气胶管结构：内胶层、外胶层、螺旋钢丝层、外露胶布层。第二组氧气胶管结构：内胶层、外胶层、螺旋钢丝、夹布层、外露胶布层。

# 1.3 材料标准

HG6—418—79《航空用氧气胶管》。

# 1.5 供应状态

以管材供应，规格见表2-1。

# 1.6 应用概况

已在各机种上使用多年。长期来存在外层胶老化问题，经结构改进后耐老化性能有很大提高，贮存期从原来2年延至3年。

# 1.7 研制及生产单位

沈阳胶管厂研制并生产。

# 2 性能

# 2.1 规格尺寸

第一组、第二组氧气胶管的规格尺寸见表2-1和表2-2；HG6—418—79中不包括的氧气胶管见表2-3。

表2-1  
mm   

<table><tr><td>胶管编号</td><td>内径</td><td>外径</td><td>胶管长度</td><td>钢丝直径</td></tr><tr><td>33-10-长度</td><td>10±0.5</td><td>16±1.0</td><td>185, 250, 300, 390, 520, 820, 1000</td><td>0.4~0.5</td></tr><tr><td>33-12-长度</td><td>12±0.5</td><td>18±1.0</td><td>140, 150, 300, 390, 520, 820, 1000</td><td rowspan="5">0.5~0.6</td></tr><tr><td>33-14-长度</td><td>14±0.5</td><td>20±1.0</td><td>140, 300, 390, 520, 820, 1000</td></tr><tr><td>33-18-长度</td><td>18±0.5</td><td>24±1.0</td><td>500</td></tr><tr><td>33-20-长度</td><td>20±0.5</td><td>26±1.0</td><td>150, 200, 250, 300, 360, 500, 600, 710, 880, 1020, 1245, 1520, 2000</td></tr><tr><td>33-25-长度</td><td>25±0.5</td><td>31±1.0</td><td>410</td></tr></table>

注：内胶层厚 $1.5\mathrm{mm}$ ，外胶层厚 $1.2\mathrm{mm}$ ，钢丝螺距 $2.5 \pm 0.5\mathrm{mm}$ ，管头长度 $35 \pm 5\mathrm{mm}$ （33-10-250胶管为25 $\pm 5\mathrm{mm}$ ）。

表2-2  

<table><tr><td rowspan="2">胶管编号</td><td>内径</td><td>外径</td><td>内胶层厚度</td><td>外胶层厚度</td><td>胶管长度</td><td>钢丝直径</td><td rowspan="2">夹布层数</td><td rowspan="2">工作压力MPa</td></tr><tr><td colspan="6">mm</td></tr><tr><td>34-8-长度</td><td>8±0.5</td><td>14±1.0</td><td>1.1</td><td>1.0</td><td>75,185,250,450,500,750,960,1000,1500,2000</td><td>0.4~0.5</td><td>1</td><td>0.78</td></tr><tr><td rowspan="2">34-10-长度</td><td rowspan="2">10±0.5</td><td rowspan="2">17±1.0</td><td rowspan="2">1.5</td><td rowspan="2">1.0</td><td>185,250</td><td>0.4~0.6</td><td rowspan="2">1</td><td rowspan="2">0.78</td></tr><tr><td>300 370</td><td>0.5~0.6</td></tr><tr><td rowspan="2">34-12-长度</td><td rowspan="2">12±0.5</td><td rowspan="2">20±1.0</td><td rowspan="2">1.5</td><td rowspan="2">1.2</td><td>395</td><td rowspan="2">0.5~0.6</td><td>2</td><td>0.98</td></tr><tr><td>1000,2000</td><td>1</td><td>0.78</td></tr><tr><td>34-14-长度</td><td>14±0.5</td><td>21±1.0</td><td>1.5</td><td>1.0</td><td>500</td><td>0.5~0.6</td><td>1</td><td>0.78</td></tr><tr><td>34-20-长度</td><td>20±0.5</td><td>27±1.0</td><td>1.5</td><td>1.0</td><td>360</td><td>0.5~0.6</td><td>1</td><td>0.78</td></tr></table>

表2-3  

<table><tr><td rowspan="2">胶管编号</td><td>内径</td><td>外径</td><td>内胶层厚度</td><td>外胶层厚度</td><td>胶管长度</td><td>管头长度</td><td rowspan="2">工作压力MPa</td></tr><tr><td colspan="6">mm</td></tr><tr><td rowspan="3">34-8×14-长度</td><td rowspan="3">8±0.5</td><td rowspan="3">14±1.0</td><td rowspan="3">1.1±0.1</td><td rowspan="3">1.0±0.1</td><td>80,110,150,230,240,275</td><td>18~20</td><td rowspan="3">0.78</td></tr><tr><td>455</td><td>20~25</td></tr><tr><td>900, 1020, 1120</td><td>45±10(仅一端)</td></tr><tr><td rowspan="2">33-20×26-长度</td><td rowspan="2">20±0.5</td><td rowspan="2">26±1.0</td><td rowspan="2">1.5±0.1</td><td rowspan="2">1.2±0.1</td><td>220</td><td>23~26</td><td rowspan="2">0.03</td></tr><tr><td>300, 1000, 1040</td><td>30~40</td></tr></table>

注：钢丝直径 $0.6\mathrm{mm}$ ，钢丝螺距 $2.5 \pm 0.5\mathrm{mm}$ ，夹布层数1。

# 2.2 外观质量

2.2.1 胶管的内表面应光滑，并除去滑石粉，不允许有杂质和深度大于 $0.3\mathrm{mm}$ 的芯棒印痕。

2.2.2 胶管外表面不允许有分层、卷边和大于 $0.5\mathrm{mm}$ 的胶布搭接高度。允许有不大于 $0.5\mathrm{mm}$ 因胶与胶布搭接引起的壁厚增加。

2.2.3 每根胶管上的螺旋钢丝串位不允许超过 2 处，位移的大小不超过 $1 / 2$ 螺距。

2.2.4 胶管弯曲时，螺旋钢丝不应松动和串位。

2.2.5 胶管一端或两端无软头时，允许胶层比钢丝部位长 $5 \sim 10 \mathrm{~mm}$ ，以防钢丝露出。

2.2.6 胶管外表面允许有因螺旋钢丝头固定包布而引起的外径增大。

# 2.3 胶料性能

氧气胶管用胶料的硫化胶主要性能指标和典型值见表2-4。胶料不应含有砷、汞、铅和其他对人体有害的物质。

表2-4  

<table><tr><td>性能</td><td>指标</td><td>典型值</td></tr><tr><td>拉伸强度，MPa</td><td>&gt;12.7</td><td>15.7~16.7</td></tr><tr><td>扯断伸长率，%</td><td>&gt;650</td><td>715~739</td></tr><tr><td>扯断永久变形，%</td><td>&lt;32</td><td>18~21</td></tr><tr><td>老化系数（按伸长计，70℃×48h）</td><td>&gt;0.8</td><td>0.97~1.06</td></tr></table>

# 2.4 成品性能

2.4.1 胶管应无不愉快的气味。  
2.4.2 胶管在 $-50^{\circ}\mathrm{C}$ 保持 $2\mathrm{h}$ ，其内外表面不应出现裂纹、折断。  
2.4.3 第一组胶管管端应能扩张至直径的 $120\%$ ；第二组胶管管端应能扩张至直径的 $105\%$ 。管头不应有裂纹和断裂现象。  
2.4.4 胶管应柔软，具有弹性。在 $100\mathrm{mm}$ 长的管段上应能承受 $40\mathrm{kg}$ 负荷，卸荷后变形不大于外径的 $5\%$ 。当胶管受压内壁相贴时，螺旋钢丝不应折断。

# 3 使用工艺

# 4 其他

# 4.1 包装

应放入聚乙烯或聚丙烯塑料袋中，然后放入确保运输质量的木箱中。

# 4.2 运输

按非危险品运输，注意防晒、防潮。

# 4.3 贮存

贮存在温度 $0 \sim 28^{\circ} \mathrm{C}$ 、相对湿度不大于 $80\%$ 的库房内，避免阳光直接照射，距热源不少于 $1 \mathrm{~m}$ ，距离地面不少于 $0.3 \mathrm{~m}$ 。贮存中应防止与油类、酸、碱及其他对胶管有害物质的接触。胶管应伸直存放，堆放高度不超过 $0.5 \mathrm{~m}$ 。贮存期为3年。

# 参考资料

# 棉线编织橡胶管

# 棉线编织胶管

# 1概述

棉线编织胶管由内胶层、棉线编织层、中间胶层及外胶层组成。某些胶管在两层棉线编织层间还缠有螺旋钢丝。供飞机、发动机、仪表、附件及其他装备的液压、冷气、燃油、滑油系统作连接管和导管用。棉线编织胶管分Y型和H型两种：Y型胶管输送液压油、仪表油、高速机油、汽油、燃油、柴油、防冻液、变压器油、酒精-甘油混合液等介质时，工作温度为 $-55\sim 100^{\circ}\mathrm{C}$ ；输送水时为 $80^{\circ}\mathrm{C}$ 以下；输送空气、氧气时为 $-55\sim 55^{\circ}\mathrm{C}$ 。H型胶管输送滑油时的工作温度为 $-40\sim 100^{\circ}\mathrm{C}$ 。

# 1.1 牌号及名称

Y型——液压系统用棉线编织胶管；

H型——滑油系统用棉线编织胶管。

# 1.2 基本组成

1.2.1 主体材料 内胶层：Y型为5070丁腈胶胶料；H型为5172丁腈胶胶料。外胶层：Y、H型均为5860丁腈、氯丁并用胶胶料。骨架层： $21.5^{s} / 7$ ， $21.5^{s} / 10$ ， $21.5^{s} / 5 \times 3$ ， $21.5^{s} / 4 \times 4$ 棉线。

1.2.2 基本结构 胶管结构分为五组，示意图见图 $1 - 1\sim$ 图1-5。

图1-1 第一组棉线编织胶管结构示意图  
图片摘要：该图主要展示 1 1 第一组棉线编织胶管结构示意图。
![](images/c58dde6ed208f1903262a616394bef5a4629a2cd48b82ed959dc7309806db5a2.jpg)  
1一内胶层；2一层棉线编织层；3一外胶层

图1-2 第二组棉线编织胶管结构示意图  
图片摘要：该图主要展示 1 2 第二组棉线编织胶管结构示意图。
![](images/fbc9f80c8a119e435514cb24ce2e17536639a5b036ce8786004b2fadad0ed4ae.jpg)  
1一内胶层；2一螺旋钢丝层；3一二层棉线编织层

图1-3 第三组棉线编织胶管结构示意图  
图片摘要：该图主要展示 1 3 第三组棉线编织胶管结构示意图。
![](images/d448945fd8c844195e0de82db8ceb17b3392627c62e2a4729b1952b4da5b0017.jpg)  
1一内胶层；2一二层棉线编织层；3一外胶层

图1-4 第四组棉线编织胶管结构示意图  
图片摘要：该图主要展示 1 4 第四组棉线编织胶管结构示意图。
![](images/5fcf9533100e06a9d43a12dd5a1ef539077e38b680b3859861b3423486768a94.jpg)  
1一内胶层；2一三层棉线编织层

图1-5 第五组棉线编织胶管结构示意图  
图片摘要：该图主要展示 1 5 第五组棉线编织胶管结构示意图。
![](images/aa6798f59b4a640e2499d9391201fedb79352cbdb71a4a68952db8a0be237a90.jpg)  
1一内胶层；2一二层棉线编织层

# 1.3 材料标准

HG6-417-79《军工用棉线编织胶管》。

# 1.5 供应状态

以管材供应。

# 1.6 应用概况

已在飞机上使用多年。

# 1.7 研制及生产单位

西北橡胶厂、沈阳第四橡胶厂研制并生产。

# 1.8 鉴定级别及日期

经化学工业部、航空工业部及空军工程部联合批准生产。

# 2 性能

# 2.1 规格尺寸

第一组胶管结构和技术特性见表2-1；第二组胶管见表2-2；第三组胶管见表2-3；第四组胶管见表2-4；第五组胶管见表2-5。

# 2.2 外观质量

外观应符合HG6—417—79的规定。

# 2.3 胶料性能

2.3.1 胶管用胶料的硫化胶主要性能指标见表2-6。

表2-1  

<table><tr><td rowspan="2">胶管编号</td><td>内径</td><td>外径</td><td rowspan="2">最小弯曲半径
mm</td><td rowspan="2">单位重量
kg/m</td></tr><tr><td colspan="2">mm</td></tr><tr><td>11Y 3-15, 11H 3-15</td><td>3 ± 0.3</td><td>9+1:0</td><td>20</td><td>0.11</td></tr><tr><td>11Y 4-15, 11H 4-15</td><td>4 ± 0.3</td><td>10+1:0</td><td>20</td><td>0.12</td></tr><tr><td>11Y 6-15, 11H 6-15</td><td>6 ± 0.3</td><td>13+1:0</td><td>40</td><td>0.15</td></tr><tr><td>11Y 8-15, 11H 8-15</td><td>8 ± 0.3</td><td>15.5+1:0</td><td>50</td><td>0.23</td></tr><tr><td>11Y 10-15, 11H 10-15</td><td>10 ± 0.5</td><td>17.5+1:0</td><td>65</td><td>0.28</td></tr><tr><td>11Y 12-15, 11H 12-15</td><td>12 ± 0.5</td><td>20 ± 1.0</td><td>90</td><td>0.30</td></tr><tr><td>11Y 14-15, 11H 14-15</td><td>14 ± 0.5</td><td>23 ± 1.0</td><td>90</td><td>0.33</td></tr><tr><td>11Y 16-15, 11H 16-15</td><td>16 ± 0.5</td><td>25 ± 1.0</td><td>100</td><td>0.38</td></tr><tr><td>11Y 18-15, 11H 18-15</td><td>18 ± 0.5</td><td>27.5 ± 1.0</td><td>140</td><td>0.42</td></tr><tr><td>11Y 19-15</td><td>19 ± 0.5</td><td>28.5 ± 1.0</td><td>150</td><td>0.42</td></tr><tr><td>11Y 20-15, 11H 20-15</td><td>20 ± 0.5</td><td>29 ± 1.0</td><td>170</td><td>0.43</td></tr><tr><td>11Y 22-15, 11H 22-15</td><td>22 ± 0.5</td><td>31.5 ± 1.2</td><td>180</td><td>0.50</td></tr><tr><td>11Y 25-15, 11H 25-15</td><td>25 ± 0.5</td><td>34 ± 1.2</td><td>200</td><td>0.55</td></tr><tr><td>11Y 28-15, 11H 28-15</td><td>28 ± 0.5</td><td>38 ± 1.2</td><td>250</td><td>0.65</td></tr><tr><td>11Y 30-15, 11H 30-15</td><td>30 ± 0.5</td><td>40 ± 1.2</td><td>250</td><td>0.68</td></tr><tr><td>11Y 32-15, 11H 32-15</td><td>32 ± 0.5</td><td>42 ± 1.2</td><td>270</td><td>0.80</td></tr></table>

注：内胶层厚 $\geqslant 1.2\mathrm{mm}$ ，内胶层厚度差 $\leqslant 0.3\mathrm{mm}$ ；壁厚公差：内径 $3\sim 22\mathrm{mm}$ ， $<  0.5\mathrm{mm}$ ，内径 $25\sim 32\mathrm{mm}$ ， $<  1.0\mathrm{mm}$ ；工作压力1.5MPa。

表2-2  

<table><tr><td rowspan="2">胶管编号</td><td>内径</td><td>外径</td><td rowspan="2">最小弯曲半径 mm</td><td rowspan="2">单位重量 kg/m</td></tr><tr><td colspan="2">mm</td></tr><tr><td>12Y 10-15, 12H 10-15</td><td>10±0.5</td><td>18.5±0.8</td><td>100</td><td>0.27</td></tr><tr><td>12Y 12-15, 12H 12-15</td><td>12±0.5</td><td>20.5±0.8</td><td>120</td><td>0.31</td></tr><tr><td>12Y 14-15, 12H 14-15</td><td>14±0.5</td><td>22.5±1.0</td><td>130</td><td>0.36</td></tr><tr><td>12Y 16-15, 12H 16-15</td><td>16±0.5</td><td>27.5±1.0</td><td>140</td><td>0.50</td></tr><tr><td>12Y 18-15, 12H 18-15</td><td>18±0.5</td><td>29.5±1.0</td><td>150</td><td>0.55</td></tr><tr><td>12Y 20-15, 12H 20-15</td><td>20±0.5</td><td>31.5±1.0</td><td>160</td><td>0.60</td></tr><tr><td>12Y 22-15, 12H 22-15</td><td>22±0.5</td><td>33.5±1.2</td><td>180</td><td>0.65</td></tr><tr><td>12Y 25-15, 12H 25-15</td><td>25±0.5</td><td>36.5±1.2</td><td>200</td><td>0.75</td></tr><tr><td>12Y 28-15, 12H 28-15</td><td>28±0.5</td><td>40.5±1.2</td><td>220</td><td>0.85</td></tr><tr><td>12Y 30-15, 12H 30-15</td><td>30±0.5</td><td>42.5±1.2</td><td>250</td><td>0.95</td></tr><tr><td>12Y 32-15, 12H 32-15</td><td>32±0.5</td><td>44.5±1.2</td><td>280</td><td>1.05</td></tr><tr><td>12Y 35-15, 12H 35-15</td><td>35±0.5</td><td>48±1.5</td><td>300</td><td>1.15</td></tr><tr><td>12Y 40-15, 12H 40-15</td><td>40±0.5</td><td>53±1.5</td><td>350</td><td>1.40</td></tr><tr><td>12Y 42-15, 12H 42-15</td><td>42±0.5</td><td>55±1.5</td><td>400</td><td>1.50</td></tr><tr><td>12Y 50-15, 12H 50-15</td><td>50±0.8</td><td>63±1.5</td><td>500</td><td>1.80</td></tr><tr><td>12Y 54-15, 12H 54-15</td><td>54±0.8</td><td>67±1.5</td><td>550</td><td>2.00</td></tr></table>

注：内胶层厚 $>1.2\mathrm{mm}$ ，内胶层厚度差 $<0.3\mathrm{mm}$ ；壁厚公差：内径 $10\mathrm{mm}$ ， $<0.5\mathrm{mm}$ ，内径 $12\sim 54\mathrm{mm}$ ， $<1.0\mathrm{mm}$ ；工作压力 $1.5\mathrm{MPa}$ 。

表2-3
