Repository: C-zj02/CFD-claw

<div align="center">

**English** | [中文](#中文版) | [Français](README_FR.md) | [Русский](README_RU.md) | [हिन्दी](README_HI.md) | [العربية](README_AR.md) | [Português](README_PT.md)

# 🚀 Claude Code Python

**A Complete Python Reimplementation Based on Real Claude Code Source**

*From TypeScript Source → Rebuilt in Python with ❤️*

***
**🔥 Active Development • New Features Weekly 🔥**

</div>

***

## 🎯 What is This?

**Clawd Code** is a **complete Python rewrite** of Claude Code, based on the **real TypeScript source code**.

File: RAG-data/中国航空材料手册(第1版) 第6卷 橡胶 密封剂 燃料及润滑材料201-400.pdf-06ece454-dfb6-4ae8-bc0b-c0af04aefbbf.md (part 6 of 7)
续表 2-3  
<table><tr><td>性能名称</td><td>性能参数</td></tr><tr><td>状态</td><td>GY168为触变性糊状,粘度(25℃)约15.0Pa·sGY168A为触变性膏状</td></tr><tr><td>固化时间</td><td>在23±2℃0.5~1h可初步固化,6h后可达指标强度</td></tr><tr><td>挤出性</td><td>用塑料软管包装,可方便地挤出使用</td></tr><tr><td>润湿性</td><td>对铝合金、A3钢、30号钢润湿性良好</td></tr></table>

# 2.5 使用性能

2.5.1 间隙填充能力 在已知直径的金属丝控制而成的不同间隙内对厌氧胶进行使用性试验，试件固化条件为 $28\sim 30^{\circ}\mathrm{C}\times 24\mathrm{h}$ ，结果见表2-13。  
2.5.2 对表面状况适应性能 涂有 $0.13\mathrm{mm}$ 厚 0 号柴油的LY12CZ铝合金, 用厌氧胶胶接的剪切试件在 $28 \sim 30^{\circ}\mathrm{C}$ 固化 $24\mathrm{h}$ 后, 剪切强度为 $3.14\mathrm{MPa}$ (无油层的为 $3.72\mathrm{MPa}$ )。在镀锌和发兰表面上进行使用性能试验, 结果见表 2-14。

表2-13  

<table><tr><td>密封间隙，mm</td><td>0</td><td>0.10</td><td>0.17</td><td>0.28</td><td>0.43</td></tr><tr><td>剪切强度（30号钢），MPa</td><td>5.05</td><td>4.18</td><td>2.71</td><td>1.77</td><td>0.42</td></tr><tr><td>剪切强度保持率，%</td><td>100</td><td>82.8</td><td>53.7</td><td>35.0</td><td>8.3</td></tr></table>

表2-14  

<table><tr><td rowspan="2">表 面 状 况\性能</td><td colspan="3">破坏扭矩强度 N·m</td><td colspan="3">平均拆卸扭矩强度 N·m</td></tr><tr><td>2</td><td>6</td><td>24</td><td>2</td><td>6</td><td>24</td></tr><tr><td>镀 锌 钝 化</td><td>2.55</td><td>5.88</td><td>7.06</td><td>1.96</td><td>3.73</td><td>5.69</td></tr><tr><td>发 兰</td><td>2.65</td><td>3.83</td><td>5.39</td><td>1.47</td><td>2.75</td><td>3.14</td></tr></table>

# 3 使用工艺

# 3.1 环境条件

GY168厌氧胶的质量检验试样制备及性能测试的环境条件为标准环境条件。施工环境条件为温度 $15^{\circ}C$ 以上、相对湿度不大于 $80\%$ ，环境中应无灰尘，无油雾，无酸性气体和碱性气体。

# 3.3 施工方法

施工时，将厌氧胶挤到待密封并已除油的干燥、洁净的结合面上，用画笔或刮刀将其抹平，而后组合；对螺纹制件用画笔涂布后，应采用反复拧进拧出，使厌氧胶在螺纹结合面上均匀分布后再组合到位。擦去挤出的厌氧胶，必须防止厌氧胶堵塞系统内部通道，一旦灌入，应用试压介质将其冲洗掉。对被粘体为惰性材料的表面以及在低温要求快速固化时，应加涂 $0.2\%$ 氯化铜丙酮溶液，丙酮挥发后，涂厌氧胶后立即装配。

# 3.4 固化条件

3.4.1 质量检验试件的固化条件 $23 \pm 2^{\circ} \mathrm{C} \times 24 \mathrm{~h}$ 。固化条件与被粘体、配合间隙及温度有关。 $0.1 \mathrm{~mm}$ 以下的钢铁配合间隙，在温度 $23 \sim 28^{\circ} \mathrm{C}$ 固化 $6 \mathrm{~h}$ 后，可达指标强度， $24 \mathrm{~h}$ 后完全固化。

3.4.2 工序间固化条件 工序间固化条件可取 $23 \pm 2^{\circ} \mathrm{C} \times 24 \mathrm{~h}$ 或 $100^{\circ} \mathrm{C} \times 2 \mathrm{~h}$ 。通常涂有厌氧胶的组件或部件，经 $23 \pm 2^{\circ} \mathrm{C} \times 12 \mathrm{~h}$ 固化后，方可转入下道工序。

# XJ35密封胶

# 1概述

XJ35密封胶为双组分室温固化密封剂。对钢、铝、铜等金属和多种非金属材料有好

的粘接、密封性能，能耐热空气及湿热老化以及耐汽油、航空燃料、液压油、滑油、沸水浸泡。主要用于铝、镁合金等铸件的生产补救，也可用作管道压接连接的润滑密封。工作温度为 $-60\sim 120^{\circ}\mathrm{C}$ ，在 $200^{\circ}\mathrm{C}$ 可用作短时压接密封。

# 1.1 牌号及名称

XJ35密封胶。

# 1.2 基本组成

组分一：环氧树脂、填料、稀释剂。

组分二：低分子聚酰胺树脂、填料。

# 1.3 材料标准

Q/2B 250-86《XJ35密封胶》。

# 1.4 使用工艺说明书

Q/2BZ 183—86《XJ35密封胶使用说明书》。

# 1.5 供应状态

两个组分单独包装，配套供应。根据用户要求，可供应稀释剂。

# 1.6 应用概况

已用于铝、镁铸件超差零件的生产补救。

# 1.7 研制及生产单位

南方动力机械公司研制并生产。

# 1.8 鉴定级别及日期

1986年3月由南方动力机械公司组织鉴定通过。

# 2 性能 [1.2]

# 2.1 物理及化学性能

2.1.1 物理性能 XJ35 密封胶的两个组分固化前的物理性能见表 2-1，固化后的物理性能见表 2-2。

表2-1  

<table><tr><td rowspan="2">性能</td><td colspan="2">组分一</td><td colspan="2">组分二</td></tr><tr><td>指标</td><td>典型值</td><td>指标</td><td>典型值</td></tr><tr><td>外观</td><td>白色粘流膏状物</td><td>白色粘流膏状物</td><td>奶黄色粘流膏状物</td><td>奶黄色粘流膏状物</td></tr><tr><td>密度(25℃),g/cm³</td><td>1.20~1.30</td><td>1.27</td><td>1.00~1.10</td><td>1.08</td></tr><tr><td>粘度(25℃),Pa·s</td><td>8.0~10.0</td><td>9.5</td><td>25~35</td><td>27.6</td></tr></table>

表2-2  

<table><tr><td>性能</td><td>密度(25℃)g/cm³</td><td>表面电阻Ω</td><td>体积电阻率Ω·m</td><td>介电强度(工频)kV/mm</td></tr><tr><td>典型值</td><td>1.4</td><td>1×10^13</td><td>7.4×10^10</td><td>&gt;13</td></tr></table>

2.1.2 化学性能 对铝合金、镁合金、钢等金属不腐蚀。固化后无毒，不自燃。在

火焰中燃烧分解，产物为一氧化碳、二氧化碳与氮的氧化物。

# 2.2 力学性能

2.2.1 表面处理方法对胶接强度的影响 用密封胶胶接经不同表面处理的金属试片，在温度 $100^{\circ}\mathrm{C}$ 、压力 $0.05 \sim 0.15\mathrm{MPa}$ 、时间 $30\mathrm{min}$ 的条件下固化后的胶接强度见表2-3。

表2-3  
MPa   

<table><tr><td>被粘物</td><td>表面处理方法</td><td>剪切强度</td><td>拉伸强度</td></tr><tr><td rowspan="4">LY12CZ铝合金</td><td>未打磨(供应状态),丁酮除油</td><td>14.0</td><td>-</td></tr><tr><td>0号砂布打磨,丁酮除油</td><td>19.0</td><td>-</td></tr><tr><td>240目刚玉吹砂,丁酮除油</td><td>28.9</td><td>32.9</td></tr><tr><td>(号砂布打磨,重铬酸钠-硫酸化学氧化,丁酮除油)</td><td>32.9(指标&gt;20.6)</td><td>-</td></tr><tr><td>H59黄铜</td><td>0号砂布打磨,丁酮除油</td><td>12.8</td><td>-</td></tr><tr><td>45号钢</td><td>240目刚玉吹砂,丁酮除油</td><td>33.8</td><td>52.6</td></tr></table>

2.2.2 室温不同固化时间后的胶接性能 用密封胶胶接化学氧化的LY12CZ铝合金试样在室温 $25\sim 35^{\circ}C$ 下经不同时间固化后的强度典型值见表2-4。

表2-4  

<table><tr><td>固化时间，d</td><td>1</td><td>2</td><td>3</td><td>16</td><td>30</td></tr><tr><td>剪切强度，MPa</td><td>24.5</td><td>24.0</td><td>25.2</td><td>27.8</td><td>28.6</td></tr></table>

2.2.3 不同固化温度的胶接强度 用密封胶胶接化学氧化的LY12CZ铝合金试样经不同温度固化后的胶接强度典型值见表2-5。

表2-5  

<table><tr><td>固化条件</td><td>7±1℃×96h</td><td>7±1℃×16d</td><td>7±1℃×30d</td><td>33±2℃×24h</td><td>100℃×30min</td><td>150℃×30min</td></tr><tr><td>剪切强度MPa</td><td>11.1</td><td>19.7</td><td>19.5</td><td>24.5</td><td>32.9</td><td>35.8</td></tr></table>

2.2.4 不同温度的胶接强度 用密封胶胶接化学氧化的LY12CZ铝合金试样，经 $100^{\circ}\mathrm{C} \times 30\mathrm{min}$ 固化后，不同温度的胶接强度见表2-6。

表2-6  

<table><tr><td>温度,℃</td><td>-60</td><td>-40</td><td>-20</td><td>0</td><td>30</td><td>60</td><td>80</td><td>100</td><td>120</td><td>150</td></tr><tr><td>剪切强度①,MPa</td><td>20.8</td><td>22.6</td><td>22.4</td><td>22.5</td><td>28.2</td><td>13.3</td><td>92</td><td>4.8</td><td>3.4</td><td>3.3</td></tr></table>

① 试片在测试温度保持 $30\mathrm{min}$ 后测定。

# 2.3 耐环境性能

2.3.1 耐热空气老化性能 用密封胶胶接化学氧化处理的LY12CZ铝合金试样，

在温度 $100^{\circ}\mathrm{C}$ 、压力 $0.05\sim 0.15\mathrm{MPa}$ 条件下固化 $30\mathrm{min}$ 后，于 $120^{\circ}\mathrm{C}$ 热空气中老化后的性能见表2-7。

表2-7  

<table><tr><td>老化时间，h</td><td>0</td><td>24</td><td>72</td><td>120</td><td>216</td></tr><tr><td>剪切强度，MPa</td><td>32.9</td><td>42.0</td><td>29.2</td><td>29.7</td><td>28.2</td></tr></table>

2.3.2 耐水性能 用密封胶胶接化学氧化处理的LY12CZ铝合金试样，在温度 $100^{\circ}\mathrm{C}$ 、压力 $0.05\sim0.15\mathrm{MPa}$ 条件下固化 $30\mathrm{min}$ 后，在沸水中浸泡不同时间后的胶接强度见表2-8。

表2-8  

<table><tr><td>浸泡时间，h</td><td>0</td><td>24</td><td>48</td><td>72</td></tr><tr><td>剪切强x，MPa</td><td>22.1</td><td>20.2</td><td>13.1</td><td>13.1</td></tr></table>

2.3.3 耐介电性能 用密封胶胶接化学氧化处理的LY12CZ铝合金试样，在温度 $100\%$ 、压力 $0.05\sim0.15\mathrm{MPa}$ 条件下固化 $30\mathrm{min}$ 后，于不同温度的介质中浸泡30d后的强度见表2-9。

表2-9  

<table><tr><td>介 质</td><td>2号喷气①燃料</td><td>75号航①空汽油</td><td>HY-10号航①空液压油</td><td>20号航①空润滑油</td><td>自来水①</td><td>3%氯化钠水溶液②</td></tr><tr><td>浸泡温度，℃</td><td colspan="5">28±5</td><td>20±5</td></tr><tr><td>剪切强度，MPa</td><td>31.6</td><td>28.6</td><td>30.5</td><td>32.3</td><td>27.6</td><td>24.0</td></tr></table>

① 浸泡前剪切强度为 $32.9\mathrm{MPa}$ 。  
② 浸泡前剪切强度为 $26.7\mathrm{MPa}$ 。

# 2.4 工艺性能

2.4.1 活性期按组分一：组分 $= 5:4$ （重量分)进行配制，在温度为 $25 \pm 1^{\circ} \mathrm{C}$ 相对湿度为 $40 \sim 70\%$ 的条件下的活性期不少于 $4 \mathrm{~h}$ 。  
2.4.2 清除性 组分一、组分二及已配好未固化的胶可用乙醇或丙酮浸渍清除。  
2.4.3 溶解刷性 采用专门配制的稀释剂可使XJ35密封胶稀释成适于刷涂的胶液，不同专用稀释剂用量对胶接强度的影响见表2-10。试样基底材料为化学氧化处理的LY12CZ铝合金，固化条件为温度 $100^{\circ}\mathrm{C}$ 、压力 $0.05\sim 0.15\mathrm{MPa}$ 、时间 $30\mathrm{min}$ 。稀释后的密封胶浓度必须控制在 $80\sim 90\%$ 的范围内。

表2-10  

<table><tr><td>组分一: 组分二: 稀释剂</td><td>5 : 4 : 0</td><td>5 : 1.4 : 1.5</td><td>5 : 4 : 3</td></tr><tr><td>剪切强度, MPa</td><td>32.9</td><td>29.1</td><td>26.3</td></tr></table>

# 2.5 使用性能

2.5.1 XJ35密封胶在发动机增压器结构变更及小型涡轮螺旋桨发动机输出、输入机匣等零件进行补救后，在压力为 $0.59\mathrm{MPa}$ ，温度为 $105^{\circ}\mathrm{C}$ 条件下进行试车，不渗漏。  
2.5.2 采用密封胶作为无缝钢管压接连接接头施工的润滑密封剂，压接接头的拉伸

负荷高达329.5kN，为管材的屈服强度的92.3%，压接后压接接头的密封性能见表2-11。

表2-11  

<table><tr><td rowspan="2">胀口内径mm</td><td rowspan="2">压入深度mm</td><td colspan="4">耐 压 性 能</td></tr><tr><td>温度℃</td><td>压力MPa</td><td>保压时间h</td><td>泄漏情况</td></tr><tr><td rowspan="5">88.2~88.35</td><td rowspan="5">89~100</td><td rowspan="2">室温</td><td>19.6</td><td rowspan="2">2</td><td rowspan="5">不 漏</td></tr><tr><td>29.4</td></tr><tr><td>80</td><td>14.7</td><td rowspan="3">24</td></tr><tr><td>90</td><td>14.7</td></tr><tr><td>100</td><td>14.7</td></tr></table>

# 3 使用工艺

# 3.1 环境条件

XJ35密封胶应在标准环境条件下配制。制备试样和性能测试应在温度 $15\sim 35^{\circ}C$ 、相对湿度不大于 $80\%$ 的条件下进行。环境中应无尘，无油雾和酸、碱性气体。

# 3.2 配制方法

手工配制。按重量比，组分一：组分二 $= 5:4$ ；或按体积比，组分一：组分二 $= 1:1$ 。一次配胶量不应超过 $0.25\mathrm{kg}$ 。

# 3.3 施工方法

3.3.1 对于强度、老化性能、耐介质性能要求高的制件，建议采用化学处理或用240目刚玉干吹砂，然后用溶剂除油。一般制件只需用0号砂布打磨，除油。  
3.3.2 两个组分混合均匀后，可用刮刀或硬质刮板涂布。大口径管道压接施工时，采用刷子刷涂稀释的密封胶，或戴专用塑料手套用手涂抹。

# 3.4 固化工艺

可采用表3-1中任一条件固化，固化压力可在 $0.05\sim 0.15\mathrm{MPa}$ 范围内选择。对于受力大，使用温度高，并要求耐介质的一些制件，建议优先选用高温固化条件。

表3-1  

<table><tr><td>温度, \( {}^{ \circ  }\mathrm{C} \)</td><td>25</td><td>40</td><td>60</td><td>100</td><td>120</td><td>150</td></tr><tr><td>时间, \( \mathrm{h} \)</td><td>\( &gt; {24} \)</td><td>\( 6 \sim  8 \)</td><td>\( 4 \sim  6 \)</td><td>\( 1/2 \)</td><td>\( 1/3 \)</td><td>\( 1/4 \)</td></tr></table>

# 3.5 耐压检验的时间

涂敷密封胶零件经组合固化后，室温放置8h，进行密封性检验。采用室温固化时，涂胶组合24h后，方可转入下道工序。

# 参考资料

[1] 南方动力机械公司：XJ35密封胶的研制，1985年11月  
[2] 胜利油田油田建设第一指挥部：S-Y压接机理论证报告，1982年10月

# KL1高温密封剂

# 1 概述

KL1高温密封剂是以液态无机高分子材料为基的干性固着型单组分液态密封垫。涂敷后逐渐反应成不溶不熔的高分子化合物。具有良好的耐汽油、喷气燃料、石油基润滑油、合成双酯油及各种烃类浸泡和耐高温燃气等气体的作用，对金属不腐蚀，粘接性、施工性与流平性好。主要用于航空发动机高温部位的结合面密封。长期工作温度为-100 $\sim 600^{\circ}\mathrm{C}$ ，短时工作温度可达 $800^{\circ}\mathrm{C}$ 。

1.1 牌号及名称

KL1高温密封剂。

1.2 基本组成

硅酸盐溶液、填料。

1.3 材料标准

《KL1高温密封剂技术标准》。

英国同类材料Silkolene Grade 762密封剂（原称SQ2)的标准编号为DTD900/4344（SQ2的标准编号为MS639）。

1.5 供应状态

以软管包装供应。

1.6 应用概况

已在涡轮风扇发动机的高压压气机各机匣结合面，高压涡轮一、二级盘与密封圈花键螺母，高压轴与一级盘连接法兰盘以及高压涡轮中心轴承及涡轮螺旋桨发动机的联焰管、燃烧室、焰气导管、滑油箱与调速器上试用。

1.7 研制及生产单位

中国科学院兰州化学物理研究所研制并生产。

1.8 鉴定级别及日期

1980年12月由中国科学院鉴定通过。

# 2 性能

2.1 物理及化学性能

2.1.1 物理性能 见表2-1。

2.1.2 化学性能 见表2-2。

2.2 力学性能

2.2.1 粘接性 在工作温度范围内，密封剂涂在不锈钢基材试片上用螺栓夹紧，在 $500^{\circ}\mathrm{C}$ 下固化 $24\mathrm{h}$ 后，冷至室温打开，固化的密封剂涂层与试片粘接，连续密合，不成粉状散落。

表2-1[1,2]   

<table><tr><td>性能</td><td>外观</td><td>密度(20℃)g/cm³</td><td>细度μm</td><td>挥发分(300℃×1.5h)%</td><td>水不溶物固体含量%</td><td>耐寒性℃</td></tr><tr><td>指标</td><td>灰色膏状半流体</td><td>1.6~1.7</td><td>-</td><td>35~42</td><td>-</td><td>-</td></tr><tr><td>典型值</td><td>灰色膏状半流体</td><td></td><td>37</td><td>40.3</td><td>15.0~18.0</td><td>-100</td></tr></table>

表2-2  

<table><tr><td rowspan="2">性能</td><td rowspan="2">氧化钠含量%</td><td rowspan="2">热分解温度℃</td><td colspan="2">腐蚀性</td><td rowspan="2">稳定性</td><td rowspan="2">毒性</td><td rowspan="2">燃烧性</td></tr><tr><td>室温,48h</td><td>金属重量变化(室温,25d)%</td></tr><tr><td>指标</td><td>13.0~16.0</td><td>-</td><td>-</td><td>-</td><td>-</td><td>-</td><td>-</td></tr><tr><td>典型值</td><td>15.6</td><td>1000</td><td>对不锈钢、镍基高温合金不腐蚀</td><td>A0纯铝: +0.008~0.011 T2纯铜: -0.006~+0.001</td><td>原包装室温保存2年不分层,不发干,不开裂,不结块</td><td>无毒</td><td>不燃</td></tr></table>

2.2.2 耐压性KL1密封剂在平面结合部位不同温度下的耐压性能见表2-3。在不同间隙的耐压性能见表2-4。浸泡在不同介质中的密封性见表2-5。

表2-3  

<table><tr><td>温度, ℃</td><td>压力, MPa</td><td>温度, ℃</td><td>压力, MPa</td></tr><tr><td>室温</td><td>24.5</td><td>200</td><td>2.45 ~ 2.94</td></tr><tr><td>100</td><td>3.43 ~ 3.92</td><td>600</td><td>1.47 ~ 1.96</td></tr></table>

表2-4  

<table><tr><td>温度,℃</td><td>间隙,mm</td><td>压力,MPa</td><td>泄漏情况</td></tr><tr><td>34</td><td>0.02</td><td>14.7</td><td>不漏</td></tr><tr><td>200</td><td>0.02</td><td>1.47</td><td>不漏</td></tr><tr><td>500</td><td>0.00</td><td>0.78</td><td>开始泄漏</td></tr></table>

表2-5  

<table><tr><td colspan="2">浸泡条件</td><td rowspan="2">法兰螺栓紧固扭矩，N·m</td><td rowspan="2">压力，MPa</td><td rowspan="2">保压时间，min</td><td rowspan="2">泄漏情况</td></tr><tr><td>介质</td><td>温度，℃</td></tr><tr><td>1号喷气燃料</td><td>室温</td><td>39.2</td><td>1.96</td><td>10</td><td>不漏</td></tr><tr><td>变压器油</td><td>120</td><td>39.2</td><td>1.96</td><td>5</td><td>不漏</td></tr></table>

# 2.3 耐环境性能

KL1密封剂耐喷气燃料与合成双酯油浸泡性能见表2-6。

表2-6  

<table><tr><td colspan="3">浸 泡 条 件</td><td rowspan="2">密封剂涂层变化情况</td></tr><tr><td>介 质</td><td>温度,℃</td><td>时间,h</td></tr><tr><td rowspan="2">1号喷气燃料</td><td>室温</td><td rowspan="3">100</td><td rowspan="3">不发软,不起泡</td></tr><tr><td>70</td></tr><tr><td>4050合成双酯油</td><td>150</td></tr></table>

# 2.4 工艺性能

KL1密封剂的工艺性能见表2-7。

表2-7  

<table><tr><td>性能名称</td><td>性能参数</td></tr><tr><td>粘度(35℃), Pa·s</td><td>&gt;100</td></tr><tr><td>流动性</td><td>易涂布,流平性好</td></tr><tr><td>不粘期</td><td>在室温&gt;12h</td></tr><tr><td>清除性</td><td>拆卸时,在结合面上固化的密封剂性脆,易清除</td></tr></table>

# 2.5 使用性能

在涡轮风扇发动机上试用，最高温度为 $541^{\circ} \mathrm{C}$ ，气体压力为 $2.0 \mathrm{MPa}$ ，在中心轴承处接触4050合成双酯油，密封性良好。

在涡轮螺旋桨发动机上试用，工作温度为 $-25\sim 600^{\circ}\mathrm{C}$ ，工作压力最高为 $1.96\mathrm{MPa}$ 被密封的流体为压缩空气、燃气与4104合成双酯油，密封性良好。

# 3 使用工艺

# 3.1 环境条件

应在标准环境条件下制备KL1密封剂试样和进行性能测试。在温度 $15\sim 35^{\circ}C$ ，相对湿度不大于 $75\%$ 的条件下施工。环境中应无灰尘、油雾和酸、碱性气体。

# 3.3 施工方法

在需密封的结合面涂布密封剂之前，应将结合面仔细除油，然后将密封剂刮涂在结合面两边，刮平，严格控制使用量，涂布好后立即组合、紧固，然后可转入下道工序。

拆卸时，在卸除螺栓之后用软木锤敲打制件的结合面边缘，使密封剂固化涂层震松，便可方便地拆下。

# 3.4 固化条件

KL1密封剂在使用温度下逐渐缩水固化。

# 参考资料

[1] 中国科学院兰州化学物理研究所：航空用新型耐温液体密封材料——KL1 高温密封剂，1982年4月  
[2] 中国科学院兰州化学物理研究所：中国科学院（80）产字044号，KL1高温密封剂科学技术成果鉴定书，1981年1月

# XM37 密封粘胶带

# 1 概述

XM37密封粘胶带是高温硫化型单组分密封胶带，在贮存期内保持粘弹状态，与金属模板和聚酰胺薄膜有良好的初粘性。使用工艺简便，经高温处理后极易从金属模板表面剥离。主要用于复合材料、蜂窝结构等制品热压罐真空成形工艺的密封，也可用于其他气密结构的缝内密封。最高使用温度为 $176^{\circ}\mathrm{C}$ 。

1.1 牌号及名称

XM37密封粘胶带。

1.2 基本组成

氯化丁基橡胶、补强剂、增粘剂、硫化剂。

1.3 材料标准

Q/6S393-87《XM37密封粘胶带技术标准》。

1.4 使用工艺说明书

Q/6SZ 385-84《XM37密封粘胶带使用工艺说明书》。

1.5 供应状态

成卷供应，尺寸为 $3\mathrm{mm}\times 12\mathrm{mm}\times 7.5\mathrm{m}$ 。

1.6 应用概况

已在复合材料和蜂窝结构的热压罐成形工艺中使用。

1.7 研制及生产单位

北京航空材料研究所研制并生产。

1.8 鉴定级别及日期

1982年10月由航空工业部鉴定通过。

# 2 性能

2.1 物理及化学性能 [1]

2.1.1 物理及化学性能 见表2-1。

表2-1  

<table><tr><td>性能</td><td>外观</td><td>密度, g/cm³</td><td>耐热性(180℃×2h)</td><td>固体含量,%</td><td>毒性</td></tr><tr><td>指标</td><td>浅黄色均质粘弹性胶带</td><td>≤1.0</td><td>不流淌,不发脆,保持棱角</td><td>-</td><td>-</td></tr><tr><td>典型值</td><td>合格</td><td>0.94</td><td>合格</td><td>100</td><td>无毒</td></tr></table>

2.1.2 红外光谱 见图2-1。

图片摘要：该图主要展示 2 1。
![](images/dffde375822b8683221e607e278c013268ecfa9f8d772b3a28f480228d9a0155.jpg)  
图2-1XM37密封粘胶带红外光谱图

# 2.2 力学性能[1]

密封粘胶带与LY12铝合金、聚酰胺薄膜、气球布的常温粘接剪切强度和经 $180^{\circ}\mathrm{C} \times 3\mathrm{h}$ 后与LY12铝合金的剥离强度见表2-2。

表2-2  

<table><tr><td rowspan="2">性能</td><td colspan="3">剪切强度，kPa</td><td rowspan="2">剥离强度，kN/m</td></tr><tr><td>LY12铝合金</td><td>聚酰胺薄膜</td><td>气球布</td></tr><tr><td>指标</td><td>&gt;70</td><td>≥70</td><td>≥70</td><td>≤1.47
胶带应从金属表面剥光</td></tr><tr><td>典型值</td><td>88.2</td><td>92.2</td><td>141.2</td><td>1.08
胶带从金属表面剥光</td></tr></table>

# 2.4 工艺性能

密封粘胶带的工艺性能见表2-3。

表2-3  

<table><tr><td>性能名称</td><td>性·能参数</td></tr><tr><td>初粘性</td><td>密封粘胶带对金属和聚酰胺薄膜有良好的初粘性,可直接粘贴</td></tr><tr><td>可拆卸性</td><td>铺贴密封粘胶带时和成形工艺后均有可剥落拆卸性</td></tr><tr><td>可修补性</td><td>真空袋密封失效时,可用手指按压薄膜使与胶带贴实,也可用密封粘胶带修补损坏的密封粘胶带</td></tr></table>

# 3 使用工艺

# 3.1 环境条件

密封粘胶带质量检验试样制备及性能测试的环境条件是标准环境条件，环境中应无尘，无油雾，无酸、碱性气体。

# 3.3 施工方法

需密封的部位事先要清洗干净，然后铺贴密封粘胶带。在复合材料零件有明显棱角处的真空袋膜应打成皱折，使表面积明显大于应覆盖的零件表面积，防止由于真空使袋

膜贴附于成形零件表面造成密封粘胶带被拉脱使密封失效。由密封区引出的导线应用该胶带包裹，胶带搭接处应压实。密封完毕，抽真空检查密封性，对间隙处的渗漏部位用手压实或补贴胶带。

# 参考资料

[1] 北京航空材料研究所：XM37密封粘胶带及工艺研究技术总结，1984年2月

# 非硫化型腻子及垫片

# CH102、JLN100腻子和腻子布

# 1 概述

CH102、JLN100腻子均为单组分不硫化聚硫型腻子状密封材料。具有良好的耐大气老化，耐臭氧老化，耐湿热和耐航空燃料浸泡，对铝合金、镁合金和钢等多种金属及油漆表面有良好粘接性能。室温较低时塑性不够，揉搓困难。环境温度过高易从密封部位流失，影响密封效果。CH102、JLN100腻子布分别由质量检验合格的CH102、JLN100腻子经有机溶剂溶解稀释成胶液后，用涂布法涂于纤维织物上制成。CH102、JLN100腻子和相应的腻子布主要用于飞机驾驶舱和机身结构的气密密封。工作温度为 $-35\sim 80^{\circ}C$ 。

# 1.1 牌号及名称

CH102腻子；JLN100腻子（原名211腻子）；CH102腻子布；JLN100腻子布（原名211腻子布）。

# 1.2 基本组成

CH102腻子：聚硫橡胶、补强剂、促进剂、填料。

JLN100腻子：聚硫橡胶、补强剂、促进剂。

CH102腻子布：CH102腻子、细布。

JLN100腻子布：JLN100腻子、细布。

# 1.3 材料标准

Q/ CXZ-06-74《CH102腻子和CH102腻子布》。

JO 103—75《JLN100腻子和JLN100腻子布》。

苏联相近材料y3腻子标准编号为MxTTy1391-51P。

# 1.4 使用工艺说明书

《CH102腻子及腻子布使用说明书》。

# 1.5 供应状态

腻子成块打包供应，腻子布成卷供应。

# 1.6 应用概况

已用于歼击机座窗盖框架、座舱和机身气密结构的密封以及轰炸机驾驶舱玻璃与飞机框架、机身气密铆接缝和螺栓孔的密封。

# 1.7 研制及生产单位

CH102腻子、CH102腻子布：重庆长江橡胶厂研制并生产。

JLN100腻子、JLN100腻子布：锦西化工研究院研制并生产。

# 1.8 鉴定级别及日期。

CH102腻子和CH102腻子布：1960年10月由上海市化工局组织鉴定通过。

JLN100腻子和JLN100腻子布：1966年9月由锦西化工研究院组织鉴定通过。

# 2 性能[1~3]

# 2.1 物理及化学性能

2.1.1 物理及化学性能 CH102、JLN100两种腻子的物理及化学性能见表2-1。

表2-1  

<table><tr><td>性能</td><td>外观</td><td>耐寒性(-35℃×2h)</td><td>含水量%</td><td>腐蚀性</td><td>毒性</td><td>燃烧性</td></tr><tr><td>指标</td><td>灰或灰褐色,或灰黄色塑性体</td><td>不断裂</td><td>≤1.2</td><td>对阳极化铝合金、氧化的镁合金不腐蚀</td><td>-</td><td>-</td></tr><tr><td>典型值</td><td>灰或灰褐色塑性体</td><td>合格</td><td>&lt;1.2</td><td>合格</td><td>无毒</td><td>不易燃</td></tr></table>

2.1.2 红外光谱 JLN100腻子的红外光谱见图2-1。

图片摘要：该图主要展示 2 1。
![](images/7e54d6f30d86aab443a584d0b827e11321b815468d585c20170d49fd3f754b86.jpg)  
图2-1 JLN100腻子红外光谱图

# 2.2 力学性能

CH102腻子对铝合金表面粘接剪切强度 $\geqslant 14.7\mathrm{kPa}$ ；JLN100腻子对铝合金表面粘接剪切强度指标 $\geqslant 14.7\mathrm{kPa}$ ，典型值 $\bar{x} = 90\mathrm{kPa}$ ， $s = 20\mathrm{kPa}$ ， $C_{\mathrm{v}} = 0.23$ ， $n = 150$ 。

# 2.3 耐环境性能

2.3.1 耐老化性能 JLN100 腻子经 $70 \pm 2^{\circ} \mathrm{C} \times 144 \mathrm{~h}$ 热空气老化后的性能见表 2-2。

表2-2  

<table><tr><td colspan="2">流散性(60℃×2h)</td><td colspan="2">耐汽油苯(20±2℃×24h)</td><td rowspan="2" colspan="2">耐寒性(-35℃×2h,弯曲180°)</td><td colspan="2">耐航空润滑油(20±2℃×24h)</td><td colspan="2">耐水性(20±2℃×24h)</td></tr><tr><td colspan="4">%</td><td colspan="4">%</td></tr><tr><td>指标</td><td>典型值</td><td>指标</td><td>典型值</td><td>指标</td><td>典型值</td><td>指标</td><td>典型值</td><td>指标</td><td>典型值</td></tr><tr><td>&lt;20</td><td>合格</td><td>&lt;3</td><td>合格</td><td>无裂纹</td><td>合格</td><td>&lt;2</td><td>合格</td><td>&lt;2</td><td>合格</td></tr></table>

2.3.2 耐燃油性能 CH102、JLN100两种腻子，在航空燃料中长期浸泡后，不变

质、不溶解，有很强抗膨胀能力。在温度 $20 \pm 2^{\circ} \mathrm{C}$ 的汽油苯中浸泡 $24 \mathrm{~h}$ 后，体积变化 $< 3\%$ 。JLN100腻子的体积变化典型值 $\overline{x} = 1.1\%$ ， $s = 0.33\%$ ， $C_{\mathbf{v}} = 0.3$ ， $n = 75$ 。

2.3.3 耐航空润滑油性能 CH102、JLN100 两种腻子，在温度 $20 \pm 2^{\circ} \mathrm{C}$ 的航空润滑油中浸泡 $24 \mathrm{~h}$ 后，体积变化指标 $\leqslant 2\%$ ，JLN100 腻子典型值 $\bar{x} = 0.28\%$ ， $s = 0.25\%$ ， $C_{\mathbf{v}} = 0.88$ ， $n = 75$ 。

2.3.4 耐水性能 CH102、JLN100 两种腻子在温度 $20 \pm 2^{\circ} \mathrm{C}$ 的自来水中浸泡 $24 \mathrm{~h}$ 后，体积变化指标 $\leqslant 2\%$ ，JLN100 腻子的典型值 $\overline{x} = 0.77\%$ ， $s = 0.27\%$ ， $C_{\mathbf{v}} = 0.36$ ， $n = 77$ 。

# 2.4 工艺性能

CH102、JLN100两种腻子和腻子布的工艺性能见表2-3。

表2-3  

<table><tr><td>性能</td><td>参数</td></tr><tr><td>可塑性</td><td>腻子可通过挤出机、炼胶机加工成各种形状的腻子条或片，腻子布用剪刀裁剪，铺贴方便</td></tr><tr><td>可拆卸性</td><td>密封后的零、部件可以拆卸，解除密封或重新密封</td></tr><tr><td>可修补性</td><td>密封失效后，可用腻子填堵进行修理</td></tr></table>

# 3 使用工艺

# 3.1 环境条件

CH102、JLN100腻子和腻子布质量检验试样制备和性能测试环境条件为标准环境条件。环境中应无尘，无油雾，无酸、碱性气体。

# 3.3 施工方法

需密封的零、部件事先要进行预装，包括钻孔、划窝、去毛刺和表面清洗。然后根据密封部位的尺寸、形状，将腻子或腻子布制成所需要的形状，按螺钉或铆钉孔位置在腻子带上穿孔，进行铺贴，并用钢钎校正孔位，然后组装。

# 参考资料

[1] 西安飞机公司：211腻子性能数据汇总，No.密-9，1986年10月  
[2] 重庆长江橡胶厂：CH102腻子性能报告，No.密-4，1986年10月  
[3] 锦西化工研究院：JLN100腻子性能介绍，No.密-5，1986年10月

# 1601密封腻子和腻子布

# 1 概述

1601 密封腻子为单组分材料，能在贮存期和使用期内保持不硫化状态。工艺性能好，

与阳极化铝合金、氧化的镁合金的粘接性和气密性良好。1601腻子布由1601腻子用涂布法制成。腻子和腻子布主要用于飞机机身和座舱的缝内密封。使用温度为 $-50\sim 70^{\circ}\mathrm{C}$ 。

# 1.1 牌号及名称

1601 密封腻子；1601 密封腻子布。

# 1.2 基本组成

1601腻子：聚异丁烯橡胶、颜料、填料。

1601腻子布：1601密封腻子、511锦丝斜纹绸。

# 1.3 材料标准

1601腻子：HG 6—494—75《1601密封腻子技术标准》。苏联相近材料y20A密封腻子的标准编号为MxIITy3572—54。

1601腻子布：HG6—495—75《1601密封腻子布技术标准》。

# 1.5 供应状态

腻子以块状供应；腻子布厚 $0.3 \sim 0.4 \mathrm{~mm}$ ，长 $1 \sim 30 \mathrm{~m}$ ，成卷供应。

# 1.6 应用概况

已用于歼击机、轰炸机、运输机座舱的缝内密封。

# 1.7 研制及生产单位

北京航空材料研究所、沈阳第四橡胶厂研制；沈阳第四橡胶厂生产。

# 1.8 鉴定级别及日期

化学工业部、航空工业部联合批准生产。

# 2 性能

# 2.1 物理及化学性能

1601腻子及腻子布的物理及化学性能见表2-1。

表2-1  

<table><tr><td>性能</td><td>指标</td><td>典型值</td></tr><tr><td>颜色</td><td>绿色</td><td>绿色</td></tr><tr><td>柔软度(23±5℃),s</td><td>15~60</td><td>27~59①42</td></tr><tr><td>耐寒性(-50℃×2h)</td><td>弯曲180°不折断,无裂纹</td><td>合格</td></tr><tr><td>腐蚀性</td><td>对氧化镁合金不腐蚀</td><td>合格</td></tr></table>

① 取自57个试样。

# 2.2 力学性能

在常温，腻子对阳极化铝合金、氧化镁合金的粘接剪切强度指标 $\geqslant 14.7\mathrm{kPa}$ ，20批材料的典型值为 $\bar{x} = 58\mathrm{kPa}$ ， $s = 17\mathrm{kPa}$ ， $Cv = 0.29$ ， $n = 100$ 。

# 2.3 耐环境性能

1601 腻子立方体 $20\mathrm{mm} \times 20\mathrm{mm} \times 20\mathrm{mm}$ 试样，经 $70^{\circ}\mathrm{C} \times 1\mathrm{h}$ 热空气作用后高度指标 $\geqslant 15\mathrm{mm}$ ，12 批材料的典型值为 $\overline{x} = 18.3\mathrm{mm}$ ， $s = 0.55\mathrm{mm}$ ， $C_{\mathrm{v}} = 0.03$ ， $n = 36$ 。

# 2.4 工艺性能

1601腻子和腻子布的工艺性能见表2-2。

表2-2  

<table><tr><td>性能名称</td><td>性能参数</td></tr><tr><td>可塑性</td><td>腻子质地柔软,适于机械挤出或手工揉搓成所需要的形状,腻子布适合用剪刀裁剪</td></tr><tr><td>可拆卸性</td><td>由腻子、腻子布密封的零、部件容易拆卸修理或更换</td></tr><tr><td>可修补性</td><td>密封的零、部件发生渗漏时,可用腻子随时填堵,进行修理</td></tr></table>

# 3 使用工艺

# 3.1 环境条件

1601 腻子和腻子布质量检验试样的制备和性能测试环境条件为标准环境条件。密封施工应在室温进行，环境中应无尘，无油雾，无酸、碱性气体。

# 3.3 施工方法

待密封的零、部件要先进行预装，包括钻孔、划窝、去毛刺和清洗表面。根据密封部位的尺寸、形状，将腻子或腻子布制成所需要的形状，并按螺钉孔位置在腻子布上穿孔。腻子布铺贴后应用钢钎校正穿好的孔。腻子和腻子布铺贴后应立即进行装配。

# 参考资料

[1] 西安飞机公司：密封剂性能试验统计资料，No.密-7，1985年

# XM17不硫化密封腻子和腻子布

# 1 概述

XM17不硫化密封腻子为单组分材料，能在贮存期和使用期内保持不硫化状态，工艺性能好，与铝、镁合金有良好的粘接性和耐久的气密性。XM17腻子布由性能合格的XM17腻子用涂布法制成。腻子和腻子布不宜与含硫黄或氧化锌的橡胶制品接触。主要用于飞机机身、座舱的缝内密封，座舱盖玻璃与舱盖前后弧框连接处的密封。使用温度范围为 $-55\sim 100^{\circ}\mathrm{C}$ ，在 $130^{\circ}\mathrm{C}$ 可短期使用。

# 1.1 牌号及名称

XM17不硫化密封腻子；XM17腻子布。

# 1.2 基本组成

腻子：低分子量顺丁二烯橡胶、增塑剂、防老剂、填料。

腻子布：低分子量顺丁二烯橡胶、增塑剂、防老剂、填料、棉布。

# 1.3 材料标准

Q/CX 2-14-79《XM17不硫化密封腻子和腻子布技术条件》。

# 1.4 使用工艺说明书

Q/6SZ 103-79《XM17不硫化密封腻子使用工艺说明书》。

# 1.5 供应状态

密封腻子以块状供应，腻子布成卷供应。

# 1.6 应用概况

已在歼击机、水上轰炸机等广泛使用。

# 1.7 研制及生产单位

北京航空材料研究所研制；重庆长江橡胶厂生产。

# 1.8 鉴定级别及日期

1979年7月由石油工业部、化学工业部、航空工业部联合鉴定通过。

# 2 性能

# 2.1 物理及化学性能[1]

2.1.1 物理及化学性能 见表2-1。

表2-1  

<table><tr><td>性能</td><td>指标</td><td>典型值</td></tr><tr><td>颜色</td><td>绿色</td><td>绿色</td></tr><tr><td>密度, g/cm³</td><td>-</td><td>1.4</td></tr><tr><td>可塑性(25±2℃),s</td><td>4~30</td><td>14</td></tr><tr><td>耐寒性(-40℃×2h)</td><td>弯曲180°不应产生裂缝和断裂</td><td>合格</td></tr><tr><td>热流散性(130℃×4h)</td><td>腻子棱角不变</td><td>合格</td></tr><tr><td>腐蚀性</td><td>对去包铝LY12铝合金、氧化后涂漆的MB15镁合金不腐蚀,保持涂层完好</td><td>对去包铝LY12铝合金、氧化后涂漆的MB15镁合金不腐蚀,涂层完好,对氧化的MB8、ZM5镁合金有轻微腐蚀</td></tr><tr><td>热分解温度①,℃</td><td>-</td><td>326</td></tr></table>

① 用差热分析法测定。

图片摘要：该图主要展示 2 1。
![](images/4eaacf517e685d87eed18b939ab696147bff4517ab0dd06eedf8bee789d4c258.jpg)  
2.1.2 红外光谱 见图2-1。  
图2-1XM17密封腻子红外光谱图

# 2.2 力学性能[1]

在常温，密封腻子对阳极化LY12铝合金粘接剪切强度的技术指标 $\geqslant 19.6\mathrm{kPa}$ ，典型值为 $46.1\mathrm{kPa}$ 。

# 2.3 耐环境性能[1,2]

2.3.1 耐热老化性能XM17密封腻子经 $100^{\circ}\mathrm{C} \times 200\mathrm{h}$ 热空气老化后对阳极化LY12铝合金的粘接剪切强度为61.8kPa，经 $130^{\circ}\mathrm{C} \times 50\mathrm{h}$ 热空气老化后对阳极化LY12铝合金的粘接剪切强度 $\geqslant 19.6\mathrm{kPa}$ ，典型值为 $93.2\mathrm{kPa}$ 。在不同温度的热失重率曲线见图2-2。

图2-2XM17密封腻子在不同温度的热失重率曲线  
图片摘要：该图主要展示 2 2XM17密封腻子在不同温度的热失重率曲线。
![](images/bf0d2552e1429a5ba4fd9ea2f241a3ec6d9300450b10822d741125ecdc113166.jpg)  
老化时间，h

2.3.2 耐水性能XM17密封腻子在 $40^{\circ}\mathrm{C}$ 自来水中浸泡后，重量变化率见表2-2。

表2-2  

<table><tr><td>浸水时间，d</td><td>5</td><td>10</td><td>15</td></tr><tr><td>增重率，%</td><td>1.97</td><td>2.26</td><td>2.88</td></tr></table>

# 2.4 工艺性能

XM17密封腻子和腻子布的工艺性能见表2-3。

表2-3  

<table><tr><td>性能名称</td><td>性能参数</td></tr><tr><td>可塑性</td><td>质地柔软,适于机械挤出和手工揉搓成所需形状的腻子条,腻子布适于用剪刀裁剪</td></tr><tr><td>可拆卸性</td><td>由腻子或腻子布密封的零、部件极易拆卸修理或更换</td></tr><tr><td>可修补性</td><td>密封的零、部件发现有渗漏时,可用密封腻子随时堵填修理</td></tr></table>

# 3 使用工艺

# 3.1 环境条件

XM17密封腻子和腻子布质量检验试样制备和性能测试环境条件为标准环境条件，施工应在室温进行，环境中应无粉尘，无油雾和酸、碱性气体。

# 3.3 施工方法

需密封的零、部件事先要进行预装，包括钻孔、划窝、去毛刺和清洗表面。根据密封部位的尺寸、形状将腻子或腻子布制成所需要的形状。腻子布铺贴后要用钢钎按螺钉孔的位置在腻子布上穿孔。腻子布的连接缝应避开螺钉孔，并将腻子布剪成 $30^{\circ} \sim 45^{\circ}$ 斜角进行对接。腻子和腻子布铺贴后应立即进行装配。

# 参考资料

[1] 北京航空材料研究所：油胶XM17不硫化密封腻子及腻子布研究总结，1977年  
[2] 北京航空材料研究所：XM17不硫化密封腻子及腻子布研究报告（补充），1979年

# XM24密封垫片

# 1 概述

XM24密封垫片是不硫化的单组分混炼胶片。具有良好的耐热老化性，耐寒性和密封性，对铝、钢、镁合金、有机玻璃等有一定的粘接性能。主要用作缝内密封，可在-50～150℃使用。

# 1.1 牌号及名称

XM24密封垫片。

# 1.2 基本组成

氯化丁基橡胶、补强剂、增粘剂、增塑剂、防老剂。

# 1.3 材料标准

Q/6S63—80《XM24密封垫片技术条件》。

# 1.4 使用工艺说明书

Q/6SZ89-80《XM24密封垫片施工工艺说明书》。

# 1.5 供应状态

以 $800\mathrm{mm} \times 300\mathrm{mm} \times 1.5 \sim 2.5\mathrm{mm}$ 片材供应，也可按使用单位提出的尺寸供应。

# 1.6 应用概况

与硫化型密封剂配合，已用于歼击机座舱玻璃硬固定边缘的密封。

# 1.7 研制及生产单位

北京航空材料研究所研制并生产。

# 1.8 鉴定级别及日期

1982年3月由沈阳飞机设计研究所、沈阳飞机公司、北京航空材料研究所鉴定通过。

# 2 性能

# 2.1 物理及化学性能[1]

2.1.1 物理性能 呈黑色，密度为 $1.08\mathrm{g / cm}^3$ ，耐寒性不高于 $-40^{\circ}\mathrm{C}$ 。  
2.1.2 化学性能 对阳极化LY12铝合金、氧化MB5镁合金、30CrMnSiA合金钢不腐蚀，可引起ZM5镁合金表面变色。不易燃烧，无毒。

# 2.2 力学性能 [1]

XM24密封垫片的力学性能见表2-1。

表2-1  

<table><tr><td rowspan="3">性能</td><td rowspan="3">拉伸强度MPa</td><td rowspan="3">扯断伸长率%</td><td rowspan="3">硬度(邵尔A型)度</td><td colspan="2">剪切强度</td></tr><tr><td>铝合金</td><td>B-1玻璃纤维增强丙烯酸酯塑料</td></tr><tr><td colspan="2">MPa</td></tr><tr><td>指标</td><td>-</td><td>-</td><td>-</td><td>≥0.078</td><td>≥0.078</td></tr><tr><td>典型值</td><td>2.26</td><td>125</td><td>34</td><td>0.21</td><td></td></tr></table>

# 2.3 耐环境性能[1]

XM24密封垫片经不同温度热空气老化后的力学性能见表2-2。

表2-2  

<table><tr><td rowspan="3" colspan="2">老化条件</td><td rowspan="3">拉伸强度MPa</td><td rowspan="3">扯断伸长率%</td><td rowspan="3">硬度(邵尔A型)度</td><td colspan="2">剪切强度</td></tr><tr><td>铝合金</td><td>B-1玻璃纤维增强丙烯酸酯塑料</td></tr><tr><td colspan="2">MPa</td></tr><tr><td rowspan="2">130℃×100h</td><td>指标</td><td>-</td><td>-</td><td>-</td><td>≥0.147</td><td>≥0.147</td></tr><tr><td>典型值①</td><td>5.97</td><td>100</td><td>45</td><td>0.76</td><td>0.54</td></tr><tr><td>150℃×100h</td><td>典型值</td><td>4.5</td><td>40</td><td>65</td><td>-</td><td>-</td></tr></table>

① $135^{\circ} \mathrm{C} \times 100 \mathrm{~h}$ 的老化数据。

# 2.4 工艺性能 [2]

XM24密封垫片的工艺性能见表2-3。

表2-3  

<table><tr><td>性能名称</td><td>性能参数</td></tr><tr><td>填平性</td><td>填平性良好,对密封部位粗糙度和表面平整度要求不严,可在加压下填充凹坑使其密封</td></tr><tr><td>粘接性与相容性</td><td>与XM17、XM18密封剂有一定粘接能力,接触后无不良影响</td></tr><tr><td>压延性</td><td>根据使用部位的间隙不同,可通过压延机压延达到所需厚度,剩余料仍可重新压延使用</td></tr></table>

# 3 使用工艺

# 3.1 环境条件

XM24 密封垫片质量检验试样制备与性能测试的环境条件为标准环境条件。密封施工环境条件为温度 $18 \sim 28^{\circ} \mathrm{C}$ ，相对湿度不高于 $75\%$ 。环境中应无尘，无油雾，无酸、碱性气体。

# 3.3 施工方法

密封部位先行预装，去毛刺，清洗干净，并用清洁、脱脂棉布揩干表面。按预装配的密封部位尺寸裁剪密封垫片，然后按螺钉孔在垫片上打孔，用洁净汽油润湿的脱脂棉布轻擦垫片表面，使垫片表面活化，同时达到清洗目的。将表面活化好的垫片分别铺到待密封零件对贴的两个表面上，使垫片上的孔与零件表面上的孔相吻合，然后用螺栓固定并用定力搬手拧紧。

# 参考资料

[1] 北京航空材料研究所：XM24密封垫片研究工作技术总结，1973年12月  
[2] 北京航空材料研究所：XM24密封材料复验工作小结，1977年1月

# XM30不硫化密封腻子和腻子布

# 1 概述

XM30不硫化密封腻子为单组分材料，能在贮存期和使用期内保持不硫化状态，具有优良的耐高、低温性能，良好的耐烧蚀性，电绝缘性和工艺性。由于腻子在使用期内能保持其可塑性和对金属的粘接性，所以能填塞结构的空隙，并能随结构变形呈可逆的塑性位移，以保持其密封。XM30腻子布由性能合格的XM30腻子用涂布法制得。主要用于飞机的座舱系统、空调系统的缝内密封和防弹玻璃的边缘密封，并可用于固体火箭发动机的耐烧蚀绝热密封和高温高压下耐水的电绝缘密封。长期使用温度为 $-54\sim 200^{\circ}\mathrm{C}$ 在 $230^{\circ}\mathrm{C}$ 可短期使用，在 $2700^{\circ}\mathrm{C}$ 左右可瞬时使用。

# 1.1 牌号及名称

XM30不硫化密封腻子；XM30腻子布。

# 1.2 基本组成

腻子：改性聚苯醚撑硅橡胶、补强剂、增粘剂、填充剂。

腻子布：改性聚苯醚撑硅橡胶、补强剂、增粘剂、填充剂、无碱玻璃布。

# 1.3 材料标准

Q/6S 77-87《XM30腻子和腻子布技术标准》。

# 1.4 使用工艺说明书

Q/6SZ110—78《XM30腻子和腻子布使用工艺说明书》。

# 1.5 供应状态

密封腻子以块状供应，腻子布成卷供应。

# 1.6 应用概况

已用于防弹玻璃的边缘密封和运载火箭发动机的密封。

# 1.7 研制及生产单位

北京航空材料研究所研制并生产。

# 1.8 鉴定级别与日期

1981年5月由航空工业部鉴定通过。

# 2 性能

# 2.1 物理及化学性能[1,2]

2.1.1 物理及化学性能 见表2-1。

表2-1  

<table><tr><td>性能</td><td>指标</td><td>典型值</td></tr><tr><td>颜色</td><td>-</td><td>白色</td></tr><tr><td>密度, g/cm³</td><td>-</td><td>1.3</td></tr><tr><td>不挥发物含量(230℃×12h),%</td><td>-</td><td>99</td></tr><tr><td>可塑性(25±2℃),s</td><td>4~25</td><td>4.8</td></tr><tr><td>耐寒性(-55℃×2h)</td><td>弯曲180°不应产生裂纹</td><td>合格</td></tr><tr><td>耐热性(230℃×2h)</td><td>不结皮,不流散,保持棱角不变</td><td>合格</td></tr><tr><td>腐蚀性</td><td>对去包铝的LY12铝合金、氧化的镁合金、镀锌钝化的钢不应产生腐蚀</td><td>对去包铝的LY12铝合金、氧化的镁合金、镀锌钝化的钢不腐蚀</td></tr><tr><td>耐霉菌性</td><td>-</td><td>不生长霉菌</td></tr><tr><td>热分解温度①,℃</td><td>-</td><td>570</td></tr><tr><td>介电强度,kV/mm</td><td>-</td><td>3.2~3.5</td></tr></table>

① 用差热分析法测定。

图片摘要：该图主要展示 2 1。
![](images/3a325cd594256dbf03ef4186a3e83678391be5bd5a66b574614c140fd06c2715.jpg)  
2.1.2 红外光谱 见图2-1。  
图2-1XM30密封腻子红外光谱图

# 2.2 力学性能[1.2]

在常温，XM30密封腻子对阳极化LY12铝合金粘接剪切强度的指标 $\geqslant 50\mathrm{kPa}$ ，典型值为 $72.6\mathrm{kPa}$ 。

# 2.3 耐环境性能[1.2]

XM30密封腻子经不同条件热空气老化后，对阳极化LY12铝合金的粘接剪切强度见表2-2。

表2-2  

<table><tr><td rowspan="2">热老化条件</td><td colspan="2">剪切强度，kPa</td></tr><tr><td>指标</td><td>典型值</td></tr><tr><td>175℃ × 75h + 200 ℃ × 5 h</td><td>≥40</td><td>71.6</td></tr><tr><td>230℃ × 12h</td><td>-</td><td>73.5</td></tr></table>

# 2.4 工艺性能

XM30密封腻子和腻子布的工艺性能见表2-3。

表2-3  

<table><tr><td>性能名称</td><td>性能参数</td></tr><tr><td>可塑性</td><td>可通过挤出机、炼胶机加工成断面为各种形状的腻子条或腻子片，腻子布适于用剪刀裁剪</td></tr><tr><td>可拆卸性</td><td>密封后的零、部件可以拆卸，解除密封或重新密封</td></tr><tr><td>可修补性</td><td>密封失效处，可用密封腻子随时填堵进行修理</td></tr></table>

# 2.5 使用性能 [3]

2.5.1 氧乙炔焰烧蚀试验 试验条件为腻子尺寸： $\phi 30 \mathrm{~mm} \times 10 \mathrm{~mm}$ ；火焰温度： $2700^{\circ} \mathrm{C}$ 左右；喷嘴直径： $\phi 2 \mathrm{~mm}$ ；烧蚀角度： $90^{\circ}$ ；烧蚀距离： $10 \mathrm{~mm}$ 。

当腻子表面放一块厚 $2\mathrm{mm}$ 的右墨片时，测出腻子背面温度达到 $80^{\circ}C$ 时的线烧蚀速度为 $0.09\mathrm{mm / s}$ ，烧蚀时间为 $91s$ 。当腻子直接接触火焰时，经10s后，测出腻子的线烧蚀速度为 $0.206\mathrm{mm / s}$ 。

经烧蚀试验后，腻子仍然保持良好的烧蚀表面和原来形状，残渣不松散，不碎裂，烧蚀面下的腻子颜色由黄色向白色过渡，仍柔软，并具有良好的密封性。

2.5.2 耐高温试验XM30腻子尺寸为 $\phi 10\mathrm{mm}\times 10\mathrm{mm}$ ，由室温升至 $250^{\circ}C$ 并保持 $10\mathrm{h}$ ，然后降至室温，腻子的颜色和外观无明显变化，仅粘性略有下降。  
2.5.3 辐照试验 X M30 腻子经电子轰击试验的试验参数见表 2-4, 经质子轰击试验的试验参数见表 2-5。

表2-4  

<table><tr><td>电子能量, MeV</td><td>电子瞬时通量, \( {\mathrm{s}}^{-1} \cdot  {\mathrm{m}}^{-2} \)</td><td>暴露时间, \( \mathrm{s} \)</td><td>电子积分通量, \( {\mathrm{m}}^{-2} \)</td></tr><tr><td>1</td><td>\( 6 \times  {10}^{15} \)</td><td>1000</td><td>\( 6 \times  {10}^{18} \)</td></tr></table>

表2-5  

<table><tr><td>质子瞬时通量, \( {\mathrm{s}}^{-1} \cdot  {\mathrm{m}}^{-2} \)</td><td>暴露时间, \( \mathrm{s} \)</td><td>质子积分通量, \( {\mathrm{m}}^{-2} \)</td><td>真空度, \( \mathbf{{Pa}} \)</td><td>靶区温度,℃</td></tr><tr><td>\( 5 \times  {10}^{12} \)</td><td>2000</td><td>\( 1 \times  {10}^{16} \)</td><td>\( {1.33} \times  {10}^{-3} \)</td><td>51</td></tr></table>

经电子或质子轰击试验后的腻子基本无变化，进行氧乙炔焰烧蚀试验，与未进行辐照试验的腻子的烧蚀结果相比，线烧蚀速度稍有增加（约增加 $10\%$ 左右）。经烧蚀试验后，腻子不松散，烧蚀面以下的腻子仍然可作密封腻子用。

# 3 使用工艺

# 3.1 环境条件

XM33密封腻子和腻子布质量检验试样制备和性能测试的环境条件为标准环境条件。施工应在室温进行，环境中应无粉尘，无油雾，无酸、碱性气体。

# 3.3 施工方法

需密封的零、部件事先要进行预装，包括钻孔、划窝、去毛刺和表面的清洗。然后根据密封部位的尺寸、形状将腻子或腻子布制成所需要的形状。腻子布铺贴后要用钢钎按螺钉孔的位置在腻子布上穿孔。腻子布的连接缝应避开螺钉孔，并将腻子布剪成 $30^{\circ} \sim 45^{\circ}$ 斜角进行对接。腻子和腻子布铺贴后，应立即进行装配。

# 参考资料

[1] 北京航空材料研究所：XM30不干性密封腻子、腻子布研究技术总结，1978年  
[2] 北京航空材料研究所：XM30不硫化密封腻子研究报告，1981年5月  
[3] 航天工业部第四十三研究所：XM30不硫化密封腻子使用性能试验报告，1981年

# XM34不硫化密封腻子

# 1 概述

XM34不硫化密封腻子是一种沟槽注射型单组分不硫化密封材料，具有良好的耐航空喷气燃料，密封性，与金属良好的粘附性和重新注射性。在使用时，待油箱装配完成后，把腻子从蒙皮表面的注射孔注入沟槽即可达到密封目的。使用简便，一旦发现有渗漏，在外场载油情况下可及时修补而不需要保养期。主要用于飞机整体油箱沟槽注射密封。长期使用温度为 $-54\sim 130^{\circ}C$ 。

# 1.1 牌号及名称

XM34不硫化密封腻子。

# 1.2 基本组成

硅腈橡胶、补强剂、稠化剂、填充剂。

# 1.3 材料标准

Q/6S 171-87《XM34密封腻子临时技术标准》。

# 1.4 使用工艺说明书

Q/6SZ 195-81《XM34密封腻子沟槽密封工艺说明书》。

# 1.5 供应状态

以盒装式供应。

# 1.6 应用概况

已用于运输机整体油箱可卸口盖的螺栓连接件密封。

# 1.7 研制及生产单位

北京航空材料研究所研制并生产。

# 2 性能

# 2.1 物理及化学性能

2.1.1 物理及化学性能 见表2-1。

表2-1 [ ]   

<table><tr><td>性能</td><td>指标</td><td>典型值</td></tr><tr><td>外观</td><td>蓝灰色粘稠体</td><td>蓝灰色粘稠体</td></tr><tr><td>密度, g/cm³</td><td>&lt;1.55</td><td>1.48</td></tr><tr><td>不挥发物含量 (70℃×24h), %</td><td>&gt;98</td><td>99.8</td></tr><tr><td>低温性</td><td>试样经70℃×48h2号喷气燃料浸泡, 再 经130℃×6h干燥后,再经-54℃×2h冷 冻后弯曲不断裂,不失去粘接性</td><td>合格</td></tr><tr><td>稠度(25±1℃),度</td><td>95~120</td><td>108</td></tr><tr><td>热挤出量(130℃×30min), mm</td><td></td><td></td></tr><tr><td>钻孔处</td><td>&lt;6.5</td><td>5.9</td></tr><tr><td>端头处</td><td>&lt;2.5</td><td>0.5</td></tr><tr><td>腐蚀性</td><td>对铝、镁合金和钢不腐蚀</td><td>合格</td></tr><tr><td>热分解温度①, ℃</td><td>-</td><td>456</td></tr></table>

① 用差热分析法测定。

# 2.1.2 红外光谱 见图2-1。

图片摘要：该图主要展示 2 1 [ ]。
![](images/e78d21da71e84566241d0b85349f5ec5ea006c0e9ac71cd112ec2fc8aeaead78.jpg)  
图2-1XM34密封腻子红外光谱图

# 2.2 力学性能[1]

XM34密封腻子与阳极二甲合金试片粘接后，在 $25 \pm 1^{\circ} \mathrm{C}$ 进行T型剥离试验时，内聚破坏面积应不小于 $95\%$ ，实测结果为 $100\%$ 内聚破坏。

# 2.3 耐环境性能

2.3.1 耐航空喷气燃料性能 见表2-2。

表2-2  

<table><tr><td rowspan="2" colspan="3">浸泡条件</td><td colspan="2">重量变</td><td colspan="2">体积变化</td><td rowspan="2" colspan="2">外 观</td></tr><tr><td colspan="4">%</td></tr><tr><td>介质</td><td>温度℃</td><td>时间h</td><td>指标</td><td>典型值</td><td>指标</td><td>典型值</td><td>指 标</td><td>典型值</td></tr><tr><td rowspan="2">2 号喷气燃料</td><td>70</td><td>100</td><td>-</td><td>2.8</td><td>-</td><td>4.2</td><td>不结皮,不变硬,粘接性良好</td><td>合 格</td></tr><tr><td>130</td><td>50</td><td>0~6</td><td>2.3</td><td>0~15</td><td>5.0</td><td>不结皮,不变硬,粘接性良好</td><td>合 格</td></tr><tr><td rowspan="2">1 号喷气燃料</td><td>70</td><td>100</td><td>-</td><td>3.48</td><td>-</td><td>6.75</td><td>-</td><td>不结皮,不变硬,粘接性良好</td></tr><tr><td>130</td><td>50</td><td>-</td><td>5.25</td><td>-</td><td>10.26</td><td>-</td><td>不结皮,不变硬,粘接性良好</td></tr></table>

2.3.2 耐综合环境老化性能 模拟油箱试验件经 $82^{\circ} \mathrm{C} \times 168 \mathrm{~h} 2$ 号喷气燃料浸泡后，再经 $130^{\circ} \mathrm{C} \times 168 \mathrm{~h}$ 热空气老化，气密性良好，沟槽内腻子仍具有重新注射性。模拟油箱试验件在海口市大气曝晒条件下经2号喷气燃料浸泡5年后，气密性良好，沟槽内腻子仍具有重新注射性。腻子在海口市老化站的仓库内贮存2年后，外观无明显变化，不流淌，粘性及稠度仍合格。

# 2.4 工艺性能 [1]

2.4.1 注射速度 用132号高压注射枪进行注射工艺试验，结果见表2-3。

表2-3  

<table><tr><td>温度, \( {}^{ \circ  }\mathrm{C} \)</td><td>压力, \( \mathbf{{MPa}} \)</td><td>沟槽尺寸 (宽 × 深), \( \mathrm{{mm}} \)</td><td>注射孔间距, \( \mathrm{{mm}} \)</td><td>时间, s</td></tr><tr><td>\( {25} \pm  1 \)</td><td>4.41</td><td>\( {6.5} \times  2 \)</td><td>100</td><td>40~60</td></tr></table>

2.4.2 挤出量 贴合面装配间隙与腻子溢出沟槽挤到贴合面间隙的宽度尺寸见表2-4和图2-2。腻子的注射压力为 $4.41\mathrm{MPa}$ 。

表2-4  
mm   

<table><tr><td>贴合面装配间隙δ</td><td>注射孔间距L</td><td>沟槽尺寸
(宽×深)</td><td>腻子溢出沟槽至贴合面间隙的最大宽度S</td></tr><tr><td>0.05</td><td>100</td><td>13×1.5</td><td>0</td></tr><tr><td>0.07</td><td>80</td><td>13×1.5</td><td>7</td></tr><tr><td>0.09</td><td>140</td><td>13×1.5</td><td>10</td></tr><tr><td>0.10</td><td>140</td><td>13×1.5</td><td>12</td></tr></table>

图片摘要：该图主要展示 2 4。
![](images/1da071317965efcfdf5ee52c5fdc19ed6f7f2f909410d5bdeceebbbef4ba56b4.jpg)

A-A剖面  
图2-2XM34腻子挤出量试验件装配图  
图片摘要：该图主要展示 2 2XM34腻子挤出量试验件装配图。
![](images/57baa22fd355617d42a87530ef42cd4658082610c9f778ecbaaff496ef764446.jpg)  
1—注射孔螺钉；2—紧固件螺钉；3—腻子；4—控制装配间隙的   
铝箔；5—有机玻璃上盖；6—L Y12铝合金板件

2.4.3 可拆卸性 用腻子密封的零、部件均具有可拆卸性。

2.4.4 可修补性 油箱的补漏修理可在载油情况下, 采用装有新XM34腻子的高压注射枪进行重新注射, 将泄漏的那段沟槽内的旧XM34腻子替换出沟槽, 油箱即可投入使用。

# 2.5 使用性能

用XM34腻子密封的机翼整体油箱模拟试验件进行了下列试验。

2.5.1歼击机机翼整体油箱模拟试验件振动疲劳试验 模拟件结构尺寸为 $360\mathrm{mm}$ $\times 300\mathrm{mm}\times 154\mathrm{mm}$ ，骨架为四个隔板组成的机加工件，周边有 $6.5\mathrm{mm}\times 2\mathrm{mm}$ 的注胶沟槽，壁板上有M5注射孔，全部材料用阳极化LY12铝合金。试验参数见表2-5。振动 $5\times 10^{6}$ 次无泄漏。

表2-5  

<table><tr><td>振动频率, Hz</td><td>振幅, mm</td><td>油箱充压, kPa</td><td>介 质</td></tr><tr><td>68 ± 3.4</td><td>0.1</td><td>53.9</td><td>2号喷气燃料</td></tr></table>

2.5.2歼击机机翼整体油箱模拟试验件低温充气试验[3]用与2.5.1中相同的模拟试验件，在 $-50^{\circ}\mathrm{C}$ ，用压力为 $39.2\mathrm{kPa}$ 的空气充压6h，最后充压88.3kPa进行气密检查无渗漏。

2.5.3 殕击机机翼整体油箱静力试验[3] 殜击机右机翼整体油箱，用腻子进行沟槽注射密封，加载至 $105\%$ 无渗漏，通过静力试验。  
2.5.4 轰炸机机翼整体油箱模拟试验件环境条件试验[4]模拟件结构尺寸为 $350\mathrm{mm} \times 200\mathrm{mm} \times 40\mathrm{mm}$ ，骨架为LY12铝合金整体结构，周边有尺寸为 $6.5\mathrm{mm} \times 2\mathrm{mm}$ 或 $13\mathrm{mm} \times 1.5\mathrm{mm}$ 的沟槽，用腻子进行注射密封，盖板为开有注射孔的LY12铝合金板材，全部经阳极化处理。

试验件在室温下充入燃料（2号喷气燃料）停放 $24\mathrm{h}$ ，室温（充燃料）下施加脉动压力（每分钟由 $49.0\mathrm{kPa} \rightarrow 206\mathrm{kPa} \rightarrow 49.0\mathrm{kPa}$ ）8h，低温 $-54^{\circ}\mathrm{C}$ （充燃料）停放 $16\mathrm{h}$ 。然后在 $-54^{\circ}\mathrm{C}$ （充燃料）施加同样的脉动压力8h，在 $82^{\circ}\mathrm{C}$ （充燃料）施加 $49.0\mathrm{kPa}$ 恒压8h，再在 $120^{\circ}\mathrm{C}$ 无燃料情况下施加同样的脉动压力8h为一个周期，循环三个周期。共计试验 $121\mathrm{h}$ 。整个试验过程中，气密检查全部通过，未发生油箱盒沟槽处渗漏。经环境条件试验后进行重新注射试验，沟槽内的腻子仍具有可替换性。

2.5.5 机翼整体油箱模拟试验件螺纹连接件密封振动试验[5] 试验件长桁与蒙皮的连接螺栓采用老化后的腻子作螺纹密封，考核试验盒在高、低温下承受振动和脉动压力的能力。腻子的老化条件为：用于螺纹部位的腻子，在海口市仓库内贮存2年，再经 $80^{\circ}\mathrm{C} \times 50\mathrm{h}$ 及 $120^{\circ}\mathrm{C} \times 50\mathrm{h}$ 加速老化；用于沟槽部位的腻子，在海口市仓库内贮存2年。试验件在 $80 \pm 4^{\circ}\mathrm{C}$ 充入2号喷气燃料（占盒内容积 $80\%$ ）；在 $-54 \pm 3^{\circ}\mathrm{C}$ 充2号喷气燃料（占盒内容积 $80\%$ ）；在 $120 \pm 6^{\circ}\mathrm{C}$ 无燃料的条件下施加每分钟自 $29.4\mathrm{kPa} \rightarrow 147.1\mathrm{kPa} \rightarrow 29.4\mathrm{kPa}$ 的脉动压力，并按表2-6所示的条件进行不同振幅、频率和时间的振动试验。

试验过程中未发生腻子外流、密封部位渗漏等现象。

表2-6  

<table><tr><td>频率, Hz</td><td>振幅, mm</td><td>时间, min</td></tr><tr><td>20 ± 2</td><td>0.56 ± 0.05</td><td>139</td></tr><tr><td>50 ± 5</td><td>0.42 ± 0.04</td><td>162</td></tr><tr><td>200 ± 10</td><td>0.05</td><td>56</td></tr></table>

# 3 使用工艺

# 3.1 环境条件

XM34密封腻子质量检验试样制备和性能测试的环境条件为标准环境条件。施工环境中应无粉尘，无油雾，无酸、碱性气体。

# 3.3 沟槽密封施工方法

需密封的零、部件事先要进行预装并测量出装配面工艺间隙。凡是装配间隙大于 $0.05\mathrm{mm}$ 的沟槽密封，结构的贴合面必须使用XM22E挡隔材料。挡隔材料施工部位见图3-1所示，性能和施工方法见《XM22聚硫型室温硫化密封剂》。

沟槽密封的施工步骤包括清洗沟槽和挡隔材料施工部位，挡隔材料施工，装配零、部件和沟槽注射密封。将腻子装入高压注射枪，由蒙皮表面的注射孔按一定方向依次进行注射密封，然后用螺钉堵住所有的注射孔。

图3-1XM22E挡隔材料施工部位示意图  
图片摘要：该图主要展示 3 1XM22E挡隔材料施工部位示意图。
![](images/49465e10ffda1477659f873b921b3574eb05e428ae7ba2fb4e97f465f1549203.jpg)  
1—燃料区；2—XM22E挡隔材料；3—沟槽腻子

# 参考资料

[1] 北京航空材料研究所：XM34不硫化密封腻子研究总结，1982年2月  
[2] 成都飞机公司，歼击机机翼2号油箱振动试验总结，1980年  
[3] 成都飞机公司；7号产品机翼整体油箱改进设计中新型密封材料与密封工艺的应用，1982年  
[4] 西安飞机设计研究所、西安飞机公司、北京航空材料研究所：用XM34作密封剂的整体油箱沟槽密封试验总结，1981年  
[5] 北京航空材料研究所：轰炸机油箱密封盒振动试验报告，1982年

# 非硫化型液态密封垫

# XJ11液态密封垫

# 1 概述

XJ11液态密封垫是使用中能长期在结合面间隙中保持粘弹性的单组分膏状密封材料。具有耐压，耐震，耐水，耐氨水，耐石油基油，耐动植物油，耐合成双酯润滑油及耐乙二醇的优良综合性能，并有良好的施工性和可拆卸性。主要用于航空、航天发动机有关结构平面与螺纹结合面的密封。长期使用温度为 $-50\sim 250^{\circ}\mathrm{C}$ ，也可在 $300^{\circ}\mathrm{C}$ 短期使用。由于含有含氯的有机溶剂，不适于与钛合金接触。

# 1.1 牌号及名称

XJ11液态密封垫。

# 1.2 基本组成

聚氨酯树脂、增塑剂、增稠剂、溶剂。

# 1.3 材料标准

Q/2 B163-86《XJ11液态密封垫》。

# 1.4 使用工艺说明书

Q/2BZ169—86《XJ11液态密封垫使用说明书》。

# 1.5 供应状态

软管封装供应。

# 1.6 应用概况

已用于活塞式发动机减速机匣与前盖、前盖与中机匣、中机匣与收集器、收集器与扩散器、扩散器与后盖以及气缸与中机匣等结合面的密封，并已用于涡轮螺旋桨发动机减速器机匣与附件机匣、附件机匣与压气机机匣、油雾分离器进出口接头结合面的密封。最长使用已达10年以上，一次使用达2000h。在空-空导弹上与高压橡胶石棉垫片配合，已用于涡轮发电机壳体与支座结合面的密封。在飞机上已用于压差信号器盖板处（氟塑料与不锈钢）的气体密封以及进气压力二通套管接头等结合面的密封。

# 1.7 研制及生产单位

南方动力机械公司研制并生产。

# 2 性能 [1.2]

# 2.1 物理及化学性能

XJ11液体密封垫的物理及化学性能见表2-1。

# 2.2 力学性能

表2-1  

<table><tr><td>性能</td><td>指标</td><td>典型值</td></tr><tr><td>外观</td><td>蓝色膏状物</td><td>蓝色膏状物</td></tr><tr><td>密度, g/cm³</td><td>-</td><td>1.29</td></tr><tr><td>耐寒性(-50℃)</td><td>不龟裂</td><td>不龟裂</td></tr><tr><td>热分解温度, ℃</td><td>≥290</td><td>295</td></tr><tr><td>不挥发分含量,%</td><td>≥40</td><td>41</td></tr><tr><td>对金属腐蚀性(室温,RH100%, 48h;再经60℃,48h)</td><td>对45号钢、镀锌和镀镉钝化45号钢、ZQPD30铅青铜、ZL-105铝合金及ZM5镁合金不腐蚀</td><td>合格</td></tr><tr><td>毒性</td><td>-</td><td>无毒</td></tr><tr><td>燃烧性</td><td>-</td><td>不易燃</td></tr></table>

2.2.1 耐压性能 在不同温度时同一间隙的耐压值见表2-2，在不同间隙时同一温度的耐压值见表2-3。

表2-2  

<table><tr><td rowspan="2" colspan="2">间隙,mm 温度,℃ 性能</td><td colspan="6">0.02</td><td colspan="6">0.04</td></tr><tr><td>20</td><td>80</td><td>140</td><td>200</td><td>260</td><td>320</td><td>20</td><td>80</td><td>140</td><td>200</td><td>260</td><td>320</td></tr><tr><td rowspan="2">压力 MPa</td><td>指标</td><td>≥2.45</td><td>≥1.86</td><td>≥0.78</td><td>≥0.49</td><td>≥0.49</td><td>-</td><td>≥1.96</td><td>≥1.07</td><td>≥0.54</td><td>≥0.49</td><td>≥0.25</td><td>-</td></tr><tr><td>典型值</td><td>24.5</td><td>&gt;3.92</td><td>2.06</td><td>1.50</td><td>1.13</td><td>0.39</td><td>18.6</td><td>2.45</td><td>1.96</td><td>0.49</td><td>0.44</td><td>0.29</td></tr></table>

表2-3  

<table><tr><td rowspan="2" colspan="2">间隙, mm 性能</td><td colspan="6">20</td><td colspan="6">80</td></tr><tr><td>0.02</td><td>0.04</td><td>0.06</td><td>0.08</td><td>0.10</td><td>.15</td><td>0.02</td><td>0.04</td><td>0.06</td><td>0.08</td><td>0.10</td><td>0.15</td></tr><tr><td rowspan="2">压力, MPa</td><td>指标</td><td>≥2.45</td><td>≥1.96</td><td>-</td><td>-</td><td>-</td><td>-</td><td>≥1.86</td><td>≥1.07</td><td>-</td><td>-</td><td>-</td><td>-</td></tr><tr><td>典型值</td><td>24.5</td><td>18.6</td><td>12.7</td><td>9.12</td><td>6.57</td><td>4.61</td><td>&gt;3.92</td><td>2.45</td><td>1.77</td><td>1.60</td><td>0.88</td><td>0.69</td></tr></table>

2.2.2 扯离强度 XJ11 液体密封垫胶接LY12CZ铝合金的扯离强度不大于 $0.49\mathrm{MPa}$ 。

# 2.3 耐环境性能

XJ11液态密封垫浸泡在室温的75号航空汽油中 $100\mathrm{h}$ 后，检查液态密封垫涂层应无溶解，不起层，不鼓泡和无剥落现象，杯中汽油不应变色；浸泡在 $120^{\circ}\mathrm{C}$ 的20号航空滑油中 $100\mathrm{h}$ 后，检查液体密封垫层，应无溶解现象，但允许有缩裂、翘起、变色，但不得剥落。试验结果符合要求。

# 2.4 工艺性能

施工时不流淌，有良好的触变性与可拆卸性。

# 3 使用工艺

# 3.1 环境条件

应在标准环境条件中制备液态密封垫试样和进行性能测试，在温度 $15\sim 35^{\circ}C$ 、相对

湿度小于 $75\%$ 的条件下密封施工，环境中应无灰尘、油雾和酸、碱性气体。

# 3.3 施工方法

XJ11液态密封垫的施工方法及要点见表3-1。

表3-1  

<table><tr><td>施工方法</td><td>操作要点</td></tr><tr><td>刮涂</td><td>用刮刀将液态密封垫均匀地涂布在已除油并干燥过的需密封的两结合面上。在室温晾干10min,使溶剂充分挥发。涂布量应严格控制在0.1~0.3kg/m2的范围内,以免涂布量过多,挤出后流失堵塞油路</td></tr><tr><td>组合</td><td>叠合两结合面,采用两次紧固的办法将结合面紧固到规定扭矩,使多余的液态密封垫刚好挤到结合面边缘形成一个胶圈</td></tr><tr><td>刷涂</td><td>在特殊情况下,允许用二氯甲烷稀释,调整粘度,便于刷涂,但刷涂后一定要充分晾干,使溶剂充分挥发</td></tr></table>

# 参考资料

[1] 南方动力机械公司：聚氨酯不干性液态密封腻子，1970年1月  
[2] 南方动力机械公司：关于我厂几种液态密封垫的应用情况介绍，1980年5月

# XJ15液态密封垫

# 1 概述

XJ15液态密封垫为不干性粘着型单组分材料。具有耐压，防止双金属电化学腐蚀和耐航空汽油、喷气燃料、液压油与润滑油浸泡。主要用于飞机或发动机轻合金与钢质零件相接触的结合面的防腐密封。长期使用温度为 $-50\sim 200^{\circ}\mathrm{C}$ ，在 $250^{\circ}\mathrm{C}$ 可短期使用。

# 1.1 牌号及名称

XJ15液态密封垫。

# 1.2 基本组成

聚酯树脂、防锈剂、填料。

# 1.3 材料标准

Q/2B248—86《XJ15液态密封垫》。

# 1.4 使用工艺说明书

Q/2 B180—86《XJ15液态密封垫使用说明书》。

# 1.5 供应状态

软管包装供应。

# 1.7 研制及生产单位

南方动力机械公司研制并生产。

# 2 性能

# 2.1 物理及化学性能

XJ15液态密封垫的物理及化学性能见表2-1。

表2-1  

<table><tr><td>性能</td><td>指标</td><td>典型值</td></tr><tr><td>外观</td><td>黄色均一粘稠液体</td><td>黄色均一粘稠液体</td></tr><tr><td>密度(25℃), g/cm³</td><td>1.15~1.25</td><td>1.20</td></tr><tr><td>挥发分含量,%</td><td>14~16</td><td>14.7</td></tr><tr><td>灰分,%</td><td>-</td><td>21.9</td></tr><tr><td>粘度(25℃), Pa·s</td><td>60~80</td><td>69.5</td></tr><tr><td>腐蚀性(23±2℃, RH65~75%, 24h)</td><td>对45号钢、镀锌与镀镉45号钢、LY12铝合金、ZM5镁合金不腐蚀</td><td>合格</td></tr><tr><td>毒性</td><td>-</td><td>低毒</td></tr><tr><td>燃烧性</td><td>-</td><td>可燃</td></tr></table>

# 2.2 力学性能

XM15液态密封垫的力学性能见表2-2。

表2-2
