Repository: C-zj02/CFD-claw

<div align="center">

**English** | [中文](#中文版) | [Français](README_FR.md) | [Русский](README_RU.md) | [हिन्दी](README_HI.md) | [العربية](README_AR.md) | [Português](README_PT.md)

# 🚀 Claude Code Python

**A Complete Python Reimplementation Based on Real Claude Code Source**

*From TypeScript Source → Rebuilt in Python with ❤️*

***
**🔥 Active Development • New Features Weekly 🔥**

</div>

***

## 🎯 What is This?

**Clawd Code** is a **complete Python rewrite** of Claude Code, based on the **real TypeScript source code**.

File: RAG-data/中国航空材料手册(第1版) 第6卷 橡胶 密封剂 燃料及润滑材料401-600.pdf-b6645af4-c17f-495b-8bb4-8bd5a8e3abf7.md (part 6 of 8)
图片摘要：该图主要展示 2 1 新疆RP 1恩氏蒸馏曲线。
<table><tr><td>性能</td><td>指标</td><td>实测值</td><td>试验方法</td></tr><tr><td>蒸发度(薄层法,180℃×1h),%</td><td>&lt;3.0</td><td>1.4</td><td>SY 2723</td></tr><tr><td>相似粘度,Pa·s</td><td></td><td></td><td>SY 2720</td></tr><tr><td>-60℃,10s-1</td><td>&lt;300</td><td>201</td><td></td></tr><tr><td>-70℃,10s-1</td><td>-</td><td>771</td><td></td></tr><tr><td>腐蚀(T3铜片,100℃×3h)</td><td>合格</td><td>合格</td><td>SY 2710</td></tr><tr><td>氧化安定性(784kPa氧压,100℃)</td><td></td><td></td><td>SY 2715</td></tr><tr><td>压力降,kPa</td><td></td><td></td><td></td></tr><tr><td>100h</td><td>&lt;9.8</td><td>0</td><td></td></tr><tr><td>500h</td><td>-</td><td>0</td><td></td></tr><tr><td>机械杂质,个数/cm³</td><td></td><td></td><td>SY 2721</td></tr><tr><td>直径≥0.025mm</td><td>&lt;1000</td><td>120</td><td></td></tr><tr><td>直径≥0.075mm</td><td>&lt;120</td><td>0</td><td></td></tr><tr><td>直径≥0.125mm</td><td>0</td><td>0</td><td></td></tr><tr><td>高温烘烤试验(180℃)</td><td>-</td><td>200h后仍为白色脂状,无裂纹</td><td>一坪化工厂方法</td></tr><tr><td>差热分析</td><td></td><td></td><td>一坪化工厂方法</td></tr><tr><td>峰始点,℃</td><td>-</td><td>230</td><td></td></tr><tr><td>峰点,℃</td><td>-</td><td>256</td><td></td></tr><tr><td>低温转矩(204轴承,-73℃),N·cm</td><td></td><td></td><td>参照DTD 825B</td></tr><tr><td>启动力矩</td><td>-</td><td>1.0</td><td></td></tr><tr><td>运转力矩</td><td>-</td><td>4.6</td><td></td></tr><tr><td>四球机试验(1500r/min,室温,1min)</td><td></td><td></td><td>GB 3142</td></tr><tr><td>磨痕直径,mm</td><td></td><td></td><td></td></tr><tr><td>负荷98N</td><td>-</td><td>0.42</td><td></td></tr><tr><td>负荷196N</td><td>-</td><td>0.63</td><td></td></tr><tr><td>负荷294N</td><td>-</td><td>1.00</td><td></td></tr><tr><td>负荷392N</td><td>-</td><td>1.09</td><td></td></tr><tr><td>轴承漏失量(180504轴承,1000r/min,180℃×3h)</td><td></td><td></td><td>一坪化工厂方法</td></tr><tr><td>润滑脂损失量,%</td><td>-</td><td>8.3</td><td></td></tr><tr><td>轴承寿命(204轴承,10000r/min,180℃,轴向径向负荷各22.3N),h</td><td></td><td></td><td>参照FS 791B 331.2</td></tr><tr><td></td><td></td><td>&gt;800</td><td></td></tr></table>

图片摘要：该图主要展示 2 1[1]。
![](images/9b6588e8c73a1b60ab9053da626ac0a08eb21f24ee9fcc0d4672ae53b1787c0f.jpg)  
图2-1 7112号润滑脂红外光谱

# 3 其他

# 3.1 包装

用 $1\mathrm{kg}$ 以下小容器包装。

# 3.2 运输

按SY2000进行。

# 3.3 贮存

贮存在清洁、干燥及避光处。启用后应及时将容器盖严，防止进入杂质和水。

# 参考资料

[1] 一坪化工厂：7112号宽温航空润滑脂的研究，1983年8月  
[2] 万江机电厂：G262-7902脂代KK-3脂试验总结，1981年11月  
[3] 秦岭电工厂：G262脂代KK-3脂试验总结   
[4] 宝成仪表厂：高低温航空润滑脂试验总结

# 7015号润滑脂

# 1 概述

7015号润滑脂，由烷基芳酰胺钠盐稠化硅油制成。除高滴点及耐高温等特性外，还具有较宽的使用温度范围。适用于各种伺服电机、自动同步陀螺仪、精密仪表和控制机构，以及宽温度范围内辐射剂量为 $10^{7}\mathrm{R}$ 以下工作的各种滚动轴承。不适用于重负荷滑动轴承和齿轮的润滑。使用温度为 $-70\sim 180^{\circ}\mathrm{C}$ ，短期可达 $220^{\circ}\mathrm{C}$ 。

# 1.1 牌号及名称

7015号润滑脂。

# 1.2 基本组成

硅油、烷基对苯二甲酸酰胺钠盐、抗氧剂。

# 1.3 材料标准

Q/SY40017—82《7015号高低温润滑脂》。

# 1.6 应用概况

已在各种型号微电机上使用多年，性能稳定。

# 1.7 研制及生产单位

一坪化工厂研制并生产。

# 2 性能

# 2.1 物理及化学性能

2.1.1 红外光谱 见图2-1。

图片摘要：该图主要展示 2 1 7015号润滑脂红外光谱。
![](images/beb69202e92ade36d4b54750a06b695038ccd5f6a88dc44391afae75b0946768.jpg)  
图2-1 7015号润滑脂红外光谱

2.1.2 物理及化学性能 见表2-1。

表2-1[1]   

<table><tr><td>性能</td><td>指标</td><td>实测值</td><td>试验方法</td></tr><tr><td>外观</td><td>乳白色至浅褐色均匀油膏</td><td>乳白色均匀油膏</td><td>目测</td></tr><tr><td>滴点,℃</td><td>&gt;250</td><td>300~310</td><td>GB 3498</td></tr><tr><td>微锥入度,1/10mm</td><td>65~80</td><td>67~72</td><td>SY 2724</td></tr><tr><td>分油量(压力法,9.8N),%</td><td>&lt;25</td><td>12~15</td><td>GB 392</td></tr><tr><td>蒸发度(薄层法,1h),%</td><td></td><td></td><td>SY 2723</td></tr><tr><td>150℃</td><td>-</td><td>(0.8)</td><td></td></tr><tr><td>180℃</td><td>&lt;3.0</td><td>1.1~1.5</td><td></td></tr><tr><td>200℃</td><td>-</td><td>(2.15)</td><td></td></tr><tr><td>相似粘度(10s-1),Pa·s</td><td></td><td></td><td>SY 2720</td></tr><tr><td>20℃</td><td>-</td><td>(99.5)</td><td></td></tr><tr><td>-50℃</td><td>-</td><td>(121)</td><td></td></tr><tr><td>-60℃</td><td>&lt;500</td><td>110~160</td><td></td></tr><tr><td>-70℃</td><td>-</td><td>(454)</td><td></td></tr><tr><td>腐蚀(T3铜片,100℃×3h)</td><td>合格</td><td>合格</td><td>SY 2710</td></tr><tr><td>氧化安定性(784kPa氧压,100℃×100h)</td><td></td><td></td><td>SY 2715</td></tr><tr><td>压力降,kPa</td><td>&lt;34.3</td><td>0~4.9</td><td></td></tr><tr><td>高温氧化试验(200℃×100h)</td><td></td><td></td><td>一坪化工厂方法</td></tr><tr><td>压力降,kPa</td><td>-</td><td>4.9</td><td></td></tr><tr><td>酸值,mgKOH/g</td><td></td><td></td><td></td></tr><tr><td>氧化前</td><td></td><td>1.1</td><td></td></tr><tr><td>氧化后</td><td>-</td><td>1.11</td><td></td></tr><tr><td>酸值增量,mgKOH/g</td><td>-</td><td>0.01</td><td></td></tr><tr><td>机械杂质,个数/cm3</td><td></td><td></td><td>SY 2721</td></tr><tr><td>直径&gt;0.025mm</td><td>&lt;5000</td><td>40~200</td><td></td></tr><tr><td>直径&gt;0.075mm</td><td>&lt;1000</td><td>40~120</td><td></td></tr><tr><td>直径&gt;0.125mm</td><td>0</td><td>0</td><td></td></tr><tr><td>滚筒安定性(室温,7.5h)</td><td></td><td></td><td>GB 2359</td></tr><tr><td>微锥入度,1/10mm</td><td>-</td><td>73</td><td></td></tr><tr><td>抗水淋性(204轴承,37℃×1h),%</td><td>-</td><td>0.37</td><td>SY 2718</td></tr><tr><td>低温转矩(204轴承,-70℃),N·cm</td><td></td><td></td><td>SY 2730</td></tr><tr><td>启动力矩</td><td>-</td><td>14.9</td><td></td></tr><tr><td>运转力矩</td><td>-</td><td>2.8</td><td></td></tr><tr><td>轴承寿命(206轴承,150℃,10000r/min,轴向负荷735N,径向负荷245N),h</td><td></td><td></td><td>参照FS 791B 331.2</td></tr><tr><td></td><td></td><td>&gt;500(一次结果)</td><td></td></tr></table>

注．“实测值”一栏内括号内数据系另一批次产品的结果。

# 3 其他

# 3.1 包装

用 $1\mathrm{kg}$ 以下小容器包装。

# 3.2 运输

按S Y 2000进行。

# 3.3 贮存

贮存在清洁、干燥处，避免阳光直射。启用后应及时将容器盖严，防止进入杂质和水。

# 参考资料

[1] 一坪化工厂：7015号高低温润滑脂研制总结，1968年

# 7016号润滑脂

# 1 概述

7016号润滑脂，由烷基芳酰胺盐稠化硅油制成。具有耐高温、蒸发小、耐水和耐低温等特性。适用于航空电机及高温工作的滚动轴承的润滑，不适用于重负荷滑动轴承及钢齿轮。使用温度为 $-60\sim 200^{\circ}\mathrm{C}$ ，短期可达 $250^{\circ}\mathrm{C}$ 。

# 1.1 牌号及名称

7016号润滑脂。

# 1.2 基本组成

硅油、烷基对苯二甲酸酰胺盐、抗氧剂。

# 1.3 材料标准

Q/SY 40018—82《7016号高低温润滑脂》。

# 1.6 应用概况

已在大功率起动发电机、变流机及飞机附件的滚动轴承上使用多年。

# 1.7 研制及生产单位

一坪化工厂研制并生产。

# 2 性能

# 2.1 物理及化学性能

2.1.1 红外光谱 见图2-1。  
2.1.2 物理及化学性能 见表2-1。

图片摘要：该图主要展示 2 1 7016号润滑脂红外光谱。
![](images/a278efd2f697d264aae37170202e3881dac62f8cc365f256c335b325c49da456.jpg)  
图2-1 7016号润滑脂红外光谱

表2-1[1]   

<table><tr><td>性能</td><td>指标</td><td>实测值</td><td>试验方法</td></tr><tr><td>外观</td><td>乳白色至黄色均匀油膏</td><td>乳白色均匀油膏</td><td>目测</td></tr><tr><td>滴点,℃</td><td>&gt;260</td><td>320~330</td><td>GB 3498</td></tr><tr><td>微锥入度,1/10mm</td><td>60~75</td><td>61~68</td><td>SY 2724</td></tr><tr><td>分油量(压力法,9.8N),%</td><td>&lt;15</td><td>6~10</td><td>GB 392</td></tr><tr><td>蒸发度(薄层法,200℃×1h),%</td><td>&lt;3</td><td>0.8~1.2</td><td>SY 2723</td></tr><tr><td>相似粘度(-50℃,10s-1),Pa·s</td><td>&lt;900</td><td>300~600</td><td>SY 2720</td></tr><tr><td>腐蚀(T3铜片,100℃×3h)</td><td>合格</td><td>合格</td><td>SY 2710</td></tr><tr><td>氧化安定性(784kPa氧压,100℃×100h)</td><td></td><td></td><td>SY 2715</td></tr><tr><td>压力降,kPa</td><td>&lt;34.3</td><td>0.98</td><td></td></tr><tr><td>机械杂质,个数/cm³</td><td></td><td></td><td>SY 2721</td></tr><tr><td>直径&gt;0.025mm</td><td>&lt;5000</td><td>0~400</td><td></td></tr><tr><td>直径&gt;0.075mm</td><td>&lt;1000</td><td>0~200</td><td></td></tr><tr><td>直径&gt;0.125mm</td><td>0</td><td>0</td><td></td></tr><tr><td>剪切安定性</td><td></td><td></td><td>GB 2360</td></tr><tr><td>工作0次锥入度,1/10mm</td><td>-</td><td>306</td><td></td></tr><tr><td>工作60次锥入度,1/10mm</td><td>-</td><td>331</td><td></td></tr><tr><td>工作10万次锥入度,1/10mm</td><td>-</td><td>338</td><td></td></tr><tr><td>抗水淋性(204轴承,38℃×1h),%</td><td>-</td><td>0.8</td><td>SY 2718</td></tr><tr><td>低温转矩(204轴承,-60℃),N·cm</td><td></td><td></td><td>SY 2730</td></tr><tr><td>启动力矩</td><td>-</td><td>45.7</td><td></td></tr><tr><td>轴承寿命(204轴承,200℃,6000r/min,轴向径向负荷各22.3N),h①</td><td></td><td></td><td>参照FS 791B 331.2</td></tr><tr><td></td><td></td><td>596(一次结果)</td><td></td></tr></table>

① 轴承寿命试验以轴承力矩大于 $73.5\mathrm{N}\cdot \mathrm{cm}$ 为失效。

# 3 其他

# 3.1 包装

用 $1\mathrm{kg}$ 以下小容器包装。

# 3.2 运输

按S Y 2000进行。

# 3.3 贮存

贮存在清洁、干燥处，避免阳光直射。启用后应及时将容器盖严，防止进入杂质和水。

# 参考资料

[1] 一坪化工厂：7016号高低温润滑脂研制报告，1982年6月

# 7016-1号润滑脂

# 1 概述

7016-1号润滑脂，由酰胺复合皂稠化硅油制成。除具有硅油脂共同的高低温特性外，由于组成上选用了复合稠化剂，并对机械杂质含量作了较严格的控制，因此适用于各种高速精密轴承，如长寿命陀螺电机轴承及其他类型的陀螺轴承。使用温度为 $-60\sim 200^{\circ}\mathrm{C}$ ，短期可达 $230^{\circ}\mathrm{C}$ 。

1.1 牌号及名称

7016-1号润滑脂。

1.2 基本组成

硅油、酰胺复合皂、抗氧剂。

1.3 材料标准

S Y 4011-81《7016-1号精密轴承润滑脂》。

1.6 应用概况

已在船用长寿命陀螺上使用，寿命超过10000h。

1.7 研制及生产单位

一坪化工厂研制并生产。

1.8 鉴定级别及日期

1980年12月由石油工业部鉴定通过。

# 2 性能

2.1 物理及化学性能

2.1.1 红外光谱 见图2-1。

2.1.2 物理及化学性能 见表2-1。

2.2 使用性能

2.2.1 陀螺电机试验[1,2] 在船用陀螺电机试验中运转 $5000 \sim 8000 \mathrm{~h}$ , 润滑脂的结构未破坏。在某陀螺上工作 $100 \mathrm{~h}$ 后贮存 5 年, 测试陀螺各项性能, 仍可继续工作。

图片摘要：该图主要展示 2 1 7016 1号润滑脂红外光谱。
![](images/8fc07281b066b198914ff8f023f80e34a4dfc657a218dcfef80db891c0213ea9.jpg)  
图2-1 7016-1号润滑脂红外光谱

表2-1[1]   

<table><tr><td>性能</td><td>指标</td><td>实测值</td><td>试验方法</td></tr><tr><td>外观</td><td>乳白至灰白色均匀油膏</td><td>乳白色均匀油膏</td><td>目测</td></tr><tr><td>滴点,℃</td><td>≥250</td><td>306</td><td>GB 3498</td></tr><tr><td>微锥入度,1/10mm</td><td>66~78</td><td>71</td><td>SY 2724</td></tr><tr><td>分油量(压力法,9.8N),%</td><td>&lt;15</td><td>10.3</td><td>GB 392</td></tr><tr><td>蒸发度(薄层法,200℃×1h),%</td><td>&lt;4.0</td><td>1.6</td><td>SY 2723</td></tr><tr><td>相似粘度(-50℃,10s-1),Pa·s</td><td>&lt;1300</td><td>867</td><td>SY 2720</td></tr><tr><td>腐蚀(T3铜片,100℃×3h)</td><td>合格</td><td>合格</td><td>SY 2710</td></tr><tr><td>氧化安定性(784kPa氧压,100℃×100h)</td><td></td><td></td><td>SY 2715</td></tr><tr><td>压力降,kPa</td><td>&lt;34.3</td><td>4.9</td><td></td></tr><tr><td>机械杂质,个数/cm³</td><td></td><td></td><td>SY 2721</td></tr><tr><td>直径≥0.025mm</td><td>&lt;1000</td><td>40</td><td></td></tr><tr><td>直径≥0.075mm</td><td>&lt;120</td><td>0</td><td></td></tr><tr><td>直径≥0.125mm</td><td>0</td><td>0</td><td></td></tr><tr><td>滚筒安定性(50℃×4h)</td><td></td><td></td><td>GB 2359</td></tr><tr><td>微锥入度增加值,1/10mm</td><td>-</td><td>10</td><td></td></tr></table>

# 3 其他

# 3.1 包装

用 $1\mathrm{kg}$ 以下小容器包装。

# 3.2 运输

按SY2000进行。

# 3.3 贮存

贮存在清洁、干燥处，避免阳光直射。启用后应及时将容器盖严，防止进入杂质和水。

# 参考资料

[1] 一坪化工厂：7016-1号高低温润滑脂研制总结，1980年7月  
[2] 洛阳轴承研究所：关于7016-1润滑脂使用情况报告，1980年4月

# 7017-1号润滑脂

# 1 概述

7017-1号润滑脂，由脲类化合物稠化硅油制成。与其他高低温润滑脂相比，耐热性更好，而 $-50^{\circ}\mathrm{C}$ 的相似粘度略大。适用于高温下工作的滚珠轴承和滚棒轴承。使用温度为 $-60\sim 250^{\circ}\mathrm{C}$ 。

# 1.1 牌号及名称

7017-1号润滑脂。

# 1.2 基本组成

硅油、脲类化合物、抗氧剂。

# 1.3 材料标准

Q/SY 40038—82《7017－1号高低温润滑脂》。

# 1.6 应用概况

已用于某型航空高温直流发电机及SDZ各型直流电机。在印染厂树脂整理机和长环蒸化机上，使用温度为 $180\sim 220^{\circ}\mathrm{C}$ ，润滑良好。在涤纶厂热定型机轴承上，使用温度为 $220\sim 260^{\circ}\mathrm{C}$ ，能满足使用要求。

# 1.7 研制及生产单位

一坪化工厂研制并生产。

# 1.8 鉴定级别及日期

1985年11月由中国石油化工总公司鉴定通过。

# 2 性能

# 2.1 物理及化学性能

2.1.1 红外光谱 见图2-1。

图片摘要：该图主要展示 2 1 7017 1号润滑脂红外光谱。
![](images/81842712438d9bf369d4b34c91f8ec0a2092edc9caf7c6d3e20a274c248f47ff.jpg)  
图2-1 7017-1号润滑脂红外光谱

2.1.2 物理及化学性能 见表2-1。

表2-1[1,2]   

<table><tr><td>性能</td><td>指 标</td><td>实测值</td><td>试 验 方 法</td></tr><tr><td>外观</td><td>灰色均匀油膏</td><td>合格</td><td>目测</td></tr><tr><td>滴点,℃</td><td>&gt;300</td><td>320</td><td>GB 3498</td></tr><tr><td>微锥入度,1/10mm</td><td>65~80</td><td>73</td><td>SY 2724</td></tr><tr><td>分油量,%</td><td></td><td></td><td></td></tr><tr><td>压力法(9.8N)</td><td>&lt;15</td><td>7.6</td><td>GB 392</td></tr><tr><td>钢网法(232℃×30h)</td><td>-</td><td>3.1</td><td>SY 2729</td></tr><tr><td>蒸发度,%</td><td></td><td></td><td></td></tr><tr><td>薄层法(200℃×1h)</td><td>&lt;4.0</td><td>1.2</td><td>SY 2723</td></tr><tr><td>动态法(200℃×22h)</td><td>-</td><td>0.88</td><td>参照ASTM D972</td></tr><tr><td>相似粘度(-50℃,10s-1),Pa·s</td><td>&lt;1800</td><td>1170</td><td>SY 2720</td></tr><tr><td>腐蚀(T3铜片,100℃×3h)</td><td>合格</td><td>合格</td><td>SY 2710</td></tr><tr><td>氧化安定性(784kPa氧压,120℃×100h)</td><td></td><td></td><td>SY 2715</td></tr><tr><td>压力降,kPa</td><td>&lt;34.3</td><td>0</td><td></td></tr><tr><td>抗水淋性(204轴承,38℃×1h),%</td><td>-</td><td>0.13</td><td>SY 2718</td></tr><tr><td>四球机试验(1500r/min,室温)</td><td></td><td></td><td></td></tr><tr><td>磨痕直径(392N,30min),mm</td><td>-</td><td>2.96</td><td>参照ASTM D2266</td></tr><tr><td>最大无卡咬负荷,N</td><td>-</td><td>186</td><td>GB 3142</td></tr><tr><td>烧结负荷,N</td><td>-</td><td>1570</td><td>GB 3142</td></tr><tr><td>轴承寿命(204轴承,250℃,6000r/min,轴向径向负荷各22.3N),h</td><td></td><td></td><td>参照FS 791B 331.2</td></tr><tr><td></td><td>-</td><td>&gt;500</td><td></td></tr></table>

# 3 其他

# 3.1 包装

用 $1\mathrm{kg}$ 以下小容器包装。

# 3.2 运输

按S Y 2000进行。

# 3.3 贮存

贮存在清洁、干燥处，避免阳光直射。启用后应及时将容器盖严，防止进入杂质和水。

# 参考资料

[1] 一坪化工厂：7017-1号高低温润滑脂研究，1983年6月  
[2] 一坪化工厂：脲基润滑脂的研究，1979年12月

# 7011号润滑脂

# 1 概述

7011号润滑脂系在7007号脂的基础上添加高纯细粒度二硫化钼制成。具有很高承载

能力。适用于齿轮及各种重载滑动润滑，如电动机构的齿轮、螺杆，襟翼操纵机构，起落架支点轴，螺纹，链条等。使用温度为 $-60\sim 120^{\circ}\mathrm{C}$ 。

7011号脂的性能符合美国MIL一G一21164及英国DTD900/4439标准规定的要求。

1.1 牌号及名称

7011号润滑脂。

1.2 基本组成

双酯油、脂肪酸锂皂、抗氧剂、结构改善剂、二硫化钼。

1.3 材料标准

S Y 4007-81《7011号低温极压润滑脂》。

1.6 应用概况[2]

从60年代起，先后用于运输机的襟翼涡杆传动轴承、螺杆、链条、发动机仓门滑轮，电动机构齿轮及螺杆，飞机炮塔螺纹等组件。在工业机械上用于轧制机机轴、磨齿机顶针等多年。

1.7 研制及生产单位

石油科学研究院和一坪化工厂研制；一坪化工厂生产。

1.8 鉴定级别及日期

1979年由石油工业部鉴定通过。

# 2 性能

2.1 物理及化学性能

2.1.1 红外光谱 见图2-1。

图片摘要：该图主要展示 2 1 7011润滑脂红外光谱。
![](images/2b01c918b607928c1f4745201439a9878dba39391dc4cfdd24c2b2d14ade795b.jpg)  
图2-1 7011润滑脂红外光谱

2.1.2 物理及化学性能 见表2-1

表2-1[1]   

<table><tr><td>性 能</td><td>指 标</td><td>实 测 值</td><td>试 验 方 法</td></tr><tr><td>外观</td><td>黑色均匀油膏</td><td>黑色均匀油膏</td><td>目测</td></tr><tr><td>滴点,℃</td><td>&gt;160</td><td>.177</td><td>GB 270</td></tr><tr><td>微锥入度,1/10mm</td><td>55~76</td><td>67</td><td>GB 5017</td></tr><tr><td>分油量,%</td><td></td><td></td><td></td></tr><tr><td>压力法(9.8N)</td><td>&lt;25</td><td>19.5</td><td>GB 392</td></tr><tr><td>钢网法(100℃×30h)</td><td>-</td><td>3.8</td><td>S Y 2729</td></tr><tr><td>蒸发度(薄层法,120℃×1h),%</td><td>&lt;2.0</td><td>1.0</td><td>S Y 2723</td></tr><tr><td>相似粘度(-50℃,10s-1),Pa·s</td><td>&lt;1100</td><td>650</td><td>S Y 2720</td></tr><tr><td>腐蚀(T3铜片,100℃×3h)</td><td>合格</td><td>合格</td><td>S Y 2710</td></tr><tr><td>氧化安定性(784kPa氧压,100℃×100h)</td><td></td><td></td><td>S Y 2715</td></tr><tr><td>压力降,kPa</td><td>&lt;34.3</td><td>0</td><td></td></tr><tr><td>滚筒安定性(50℃×4h)</td><td></td><td></td><td>GB 2359</td></tr><tr><td>微锥入度增加值,1/10mm</td><td>-</td><td>20</td><td></td></tr><tr><td>抗水淋性(204轴承,38℃×1h),%</td><td>-</td><td>5.0</td><td>S Y 2718</td></tr><tr><td>低温转矩(204轴承,-60℃),N·cm</td><td></td><td></td><td>参照DT D 825B</td></tr><tr><td>启动力矩</td><td>-</td><td>3.1</td><td></td></tr><tr><td>运转力矩</td><td>-</td><td>1.2</td><td></td></tr><tr><td>四球机试验(1500r/min,室温)</td><td></td><td></td><td>S Y 2665</td></tr><tr><td>磨痕直径(196N,30min),mm</td><td>-</td><td>0.45</td><td></td></tr><tr><td>最大无卡咬负荷,N</td><td>-</td><td>1180</td><td></td></tr><tr><td>烧结负荷,N</td><td>-</td><td>3920</td><td></td></tr><tr><td>综合磨损值,N</td><td>&gt;490</td><td>725</td><td></td></tr><tr><td>贮存安定性(38℃×6月)</td><td></td><td></td><td>参照F S 791B 3467</td></tr><tr><td>锥入度,1/10mm</td><td></td><td></td><td></td></tr><tr><td>贮存前</td><td>-</td><td>253</td><td></td></tr><tr><td>贮存后</td><td>-</td><td>253</td><td></td></tr><tr><td>变化值</td><td>-</td><td>0</td><td></td></tr></table>

# 3 其他

# 3.1 包装

用 $1\mathrm{kg}$ 以下的小容器包装。

# 3.2 运输

按S Y 2000进行。

# 3.3 贮存

贮存于清洁、干燥处，避免阳光直射。启用后应及时将容器盖严，防止进入杂质和水。

# 参考资料

[1] 一坪化工厂：7011号低温极压脂研制总结报告，1979年5月  
[2]一坪化工厂：关于7011等四种脂使用情况的调查报告，1978年

# 7254号润滑脂

# 1 概述

7254号润滑脂系在7253号脂的基础上制成。含细分散度的二硫化钼，具有很高承载

能力。适用于重负荷滑动表面，如齿轮、齿条、花键、螺纹、起落架活动关节、转向机构摩擦结点，以及高负荷抗摩轴承等。使用温度为 $-60\sim 120^{\circ}\mathrm{C}$ ，短期可达 $150^{\circ}\mathrm{C}$ 。

7254号脂的性能符合美国MIL—G—21164C标准规定的要求。

1.1 牌号及名称

7254号润滑脂。

1.2 基本组成

合成油，脂肪酸锂皂，抗氧、防锈及极压添加剂。

1.3 材料标准

Q/SY 16056—85《7254号航空润滑脂》。

1.6 应用概况

自1975年起，正式在大型客机起落架活动关节等处使用。

1.7 研制及生产单位

石油化工科学研究院研制并生产。

1.8 鉴定级别及日期

1986年8月由中国石油化工总公司鉴定通过。

# 2 性能

2.1 物理及化学性能

2.1.1 红外光谱 见图2-1。

图片摘要：该图主要展示 2 1 7254号润滑脂红外光谱。
![](images/91d1bf728ed1e18487e2cc510c87d2bdc896d5f0ffdd4e185b27127d89601bff.jpg)  
图2-1 7254号润滑脂红外光谱

2.1.2 物理及化学性能 见表2-1。

# 3 其他

3.1 包装

用1、3.5kg罐装。

3.2 运输

按S Y 2000进行。

3.3 贮存

表2-1[1]   

<table><tr><td>性能</td><td>指 标</td><td>实 测 值</td><td>试 验 方 法</td></tr><tr><td>滴点,℃,</td><td>&gt;160</td><td>180</td><td>GB 4929</td></tr><tr><td>微锥入度,1/10mm</td><td>60~75</td><td>70</td><td>GB 5017</td></tr><tr><td>延长工作锥入度(10万次),1/10mm</td><td>&lt;375</td><td>350</td><td>GB 269</td></tr><tr><td>分油量(钢网法,100℃×30h),%</td><td>&lt;5.0</td><td>3.2</td><td>SY 2729</td></tr><tr><td>蒸发度,%</td><td></td><td></td><td></td></tr><tr><td>薄层法(120℃×1h)</td><td>&lt;2.0</td><td>0.69</td><td>SY 2723</td></tr><tr><td>动态法(100℃×22h)</td><td>-</td><td>0.39</td><td>参照ASTM D972</td></tr><tr><td>相似粘度(-50℃,10s-1),Pa·s</td><td>&lt;1500</td><td>1170</td><td>SY 2720</td></tr><tr><td>腐蚀(T3铜片,100℃×3h)</td><td>合格</td><td>合格</td><td>SY 2710</td></tr><tr><td>氧化安定性(784kPa氧压,100℃×100h)</td><td></td><td></td><td>SY 2715</td></tr><tr><td>压力降,kPa</td><td>&lt;34.3</td><td>0</td><td></td></tr><tr><td>轴承防锈试验(52℃,100%相对湿度,48h)</td><td>&lt;2级</td><td>合格</td><td>GB 5018</td></tr><tr><td>抗水淋性(204轴承,38℃×1h),%</td><td>&lt;20</td><td>4.6</td><td>SY 2718</td></tr><tr><td>四球机试验(1500r/min,室温)</td><td></td><td></td><td>SY 2665</td></tr><tr><td>综合磨损值,N</td><td>&gt;490</td><td>951</td><td></td></tr></table>

贮存在清洁、干燥处，避免阳光直射。启用后应及时将容器盖严，防止进入杂质和水。

# 参考资料

[1] 石油化工科学研究院：7254航空润滑脂研制总结，1974年11月  
[2] 中国民航北京管理局指挥部、后勤部：关于波音707飞机使用四种国产润滑脂的报告，1975年12月

# 7023号润滑脂

# 1 概述

7023号润滑脂，由复合酰胺盐稠化半合成油制成，是飞机一般用途低温润滑脂。胶体安定性、防护性、高低温性能明显优于矿油基2号低温脂，机械安定性也好。适用于飞机操纵系统、起落架收放系统等各种摩擦接点，军械的滑动部件，某些航空电机、微电机及仪表的轴承和齿轮的润滑，以及原先使用2号低温脂和9号炮脂的部位。使用温度为 $-60\sim 120^{\circ}\mathrm{C}$ 。

1.1 牌号及名称

7023号润滑脂。

1.2 基本组成

半合成油、复合酰胺盐、复合添加剂。

1.3 材料标准

S Y 4021-83《7023号航空低温润滑脂》。

# 1.6 应用概况[2]

用于飞机起落架活动关节、操纵系统各传动钢索、万向接头、发动机仓油门杆等摩擦部位后，没有出现原先使用2号低温脂所存在的分油、变干、高温变稀、乳化变白等现象，润滑脂的留存时间较长。在各型机炮上均能满足使用要求，比原先使用的9号炮脂润滑性好，积炭少，易清洗。用于微电机及航空磁电机轴承都满足使用要求。

# 1.7 研制及生产单位

一坪化工厂研制并生产。

# 1.8 鉴定级别及日期

1983年12月由中国石油化工总公司鉴定通过。

# 2 性能

# 2.1 物理及化学性能

2.1.1 红外光谱 见图2-1。

图片摘要：该图主要展示 2 1 7023号润滑脂红外光谱。
![](images/bb31b9e1bcb2c83e9afb634779e191cf56a10370de455df962dcd2dd7b0bac30.jpg)  
图2-1 7023号润滑脂红外光谱

2.1.2 物理及化学性能 见表2-1。

表2-1[1]   

<table><tr><td>性能</td><td>指标</td><td>实 测 值</td><td>试 验 方 法</td></tr><tr><td>外观</td><td>浅黄至深褐色均匀油膏</td><td></td><td>目测</td></tr><tr><td>滴点,℃</td><td>&gt;180</td><td>238</td><td>GB 270</td></tr><tr><td>微锥入度,1/10mm</td><td>66~76</td><td>72</td><td>SY 2724</td></tr><tr><td>锥入度,工作60次,1/10mm</td><td>-</td><td>287</td><td>GB 269</td></tr><tr><td>分油量,%</td><td></td><td></td><td></td></tr><tr><td>压力法(9.8N)</td><td>&lt;20</td><td>14.0</td><td>GB 392</td></tr><tr><td>钢网法(100℃×30h)</td><td>&lt;6.0</td><td>4.6</td><td>SY 2729</td></tr><tr><td>蒸发度,%</td><td></td><td></td><td></td></tr><tr><td>薄层法(120℃×1h)</td><td>&lt;12</td><td>7.3</td><td>SY 2723</td></tr><tr><td>动态法(120℃×22h)</td><td>-</td><td>1</td><td>参照ASTM D972</td></tr><tr><td>相似粘度(-50℃,10s-1),Pa·s</td><td>&lt;1100</td><td>640</td><td>SY 2720</td></tr><tr><td>腐蚀(T3铜片,100℃×3h)</td><td>合格</td><td>合格</td><td>SY 2710</td></tr><tr><td>氧化安定性(784kPa氧压,100℃×100h)</td><td></td><td></td><td>SY 2715</td></tr></table>

续表 2-1  

<table><tr><td>性能</td><td>指标</td><td>实测值</td><td>试验方法</td></tr><tr><td>压力降,kPa</td><td>&lt;29.4</td><td>4.9</td><td rowspan="5">SY 2721</td></tr><tr><td>机械杂质,个数/cm3</td><td></td><td></td></tr><tr><td>直径&gt;0.025mm</td><td>&lt;5000</td><td>2520</td></tr><tr><td>直径&gt;0.075mm</td><td>&lt;1000</td><td>80</td></tr><tr><td>直径&gt;0.125mm</td><td>0</td><td>0</td></tr><tr><td>防护性能(60℃,100%相对湿度,48h)</td><td></td><td></td><td>SY 2712</td></tr><tr><td>45号钢片</td><td>-</td><td>合格</td><td></td></tr><tr><td>H62黄铜片</td><td>-</td><td>合格</td><td></td></tr><tr><td>剪切安定性</td><td></td><td></td><td rowspan="4">GB 2360</td></tr><tr><td>工作60次锥入度,1/10mm</td><td>-</td><td>287</td></tr><tr><td>工作10万次锥入度,1/10mm</td><td>-</td><td>374</td></tr><tr><td>锥入度增加值,1/10mm</td><td>-</td><td>84</td></tr><tr><td>滚筒安定性(室温,4h)</td><td></td><td></td><td rowspan="2">GB 2359</td></tr><tr><td>微锥入度增加值,1/10mm</td><td>-</td><td>16</td></tr><tr><td>抗水淋性(204轴承,38℃×1h),%</td><td>-</td><td>4.6</td><td>SY 2718</td></tr><tr><td>低温转矩(204轴承,-60℃),N·cm</td><td></td><td></td><td rowspan="3">SY 2730</td></tr><tr><td>启动力矩</td><td>-</td><td>4.8</td></tr><tr><td>运转力矩</td><td>-</td><td>4.0</td></tr><tr><td>四球机试验(1500r/min,室温)</td><td></td><td></td><td rowspan="4">SY 2665</td></tr><tr><td>磨痕直径(196N,30min),mm</td><td>-</td><td>0.45</td></tr><tr><td>烧结负荷,N</td><td>-</td><td>1570</td></tr><tr><td>综合磨损值,N</td><td>-</td><td>180</td></tr></table>

# 2.1.3 贮存性能 7023号脂在室内自然贮存条件下的性能变化见表2-2。

表2-2[1]  

<table><tr><td rowspan="2">项 目</td><td colspan="2">8003批</td><td colspan="2">8102批</td></tr><tr><td>贮存前</td><td>贮存31月</td><td>贮存前</td><td>贮存20月</td></tr><tr><td>滴点,℃</td><td>238</td><td>&gt;250</td><td>&gt;250</td><td>&gt;248</td></tr><tr><td>微锥入度,1/10mm</td><td>72</td><td>75</td><td>60</td><td>66</td></tr><tr><td>分油量(压力法,9.8N),%</td><td>14</td><td>18</td><td>11.9</td><td>10.6</td></tr><tr><td>蒸发度(薄层法,120℃×1h),%</td><td>7.3</td><td>6.2</td><td>6.4</td><td>6.6</td></tr><tr><td>相似粘度(-50℃,10s-1),Pa·s</td><td>640</td><td>480</td><td>738</td><td>990</td></tr><tr><td>腐蚀(T3铜片,100℃×3h)</td><td>合格</td><td>合格</td><td>合格</td><td>合格</td></tr></table>

2.1.4 橡胶相容性 以30-1航炮的橡胶为试件，在7023号脂中经 $50^{\circ}\mathrm{C} \times 48\mathrm{h}$ 后的重量增加为 $3.1\%$ 。作对照的2号低温脂、9号炮脂和7008脂的重量增量则依次为 $0.99\%$ 、 $-0.88\%$ 和 $15.4\%$ 。

# 3 其他

# 3.1 包装

用 $1\mathrm{kg}$ 容器包装。

# 3.2 运输

按SY 2000进行。

# 3.3 贮存

贮存于清洁、干燥处，避免高温及阳光直射。启用后应及时将容器盖严，防止进入杂质和水。

# 参考资料

[1] 一坪化工厂：7023号航空低温润滑脂研制总结，1983年  
[2] 空军航空油料研究所：7023号润滑脂试用报告，1982年

# 2号低温润滑脂

# 1 概述

2号低温润滑脂，原名201润滑脂，由锂皂稠化矿油制成，是应用较广的飞机通用润滑脂。它的润滑性好，稠度小，使用时容易进入到摩擦副的界面上。曾广泛用于飞机操纵系统、起落架、小功率航空电机、仪表，以及各种轻负荷滚动和滑动摩擦件。由于现代超音速飞机工作条件日益苛刻，2号低温脂在耐热性、蒸发性、机械安定性及防护性等方面已不能完全满足使用要求，应用范围逐渐受限，目前主要用于工作条件不苛刻的摩擦部件作一般润滑，亦用于对启动性能有专门要求的小功率电机及电动机构等。使用温度为 $-60\sim 70^{\circ}C$ 。  
2号低温脂的性能符合苏联TOCT6267—74《UNATHM-201润滑脂》的技术要求。

# 1.1 牌号及名称

# 2号低温润滑脂。

# 1.2 基本组成

矿物油、脂肪酸锂皂、抗氧剂。

# 1.3 材料标准

甘Q/SY 9026—80《2号低温润滑脂》。

# 1.6 应用概况

自60年代以来，广泛用于电气、仪表等辅机产品及飞机各种系统。使用中存在容易干涸、防护性差、易流失等缺点，在航空电机高速轴承上的应用已逐渐被合成润滑脂取代。目前主要用于飞机上工作条件不苛刻、可以经常维护补油的运动部件上。

# 1.7 研制及生产单位

石油化工科学研究院研制；原由石油一厂生产，现转玉门炼油厂生产。

# 2 性能

# 2.1 物理及化学性能

2号低温脂的各项物理-化学性能见表2-1。

表2-1[1.2]   

<table><tr><td>性能</td><td>指标</td><td>实测值①</td><td>试验方法</td></tr><tr><td>外观</td><td>浅黄至深黄色均匀软膏</td><td>浅黄色均匀软膏</td><td>目 测</td></tr><tr><td>滴点,℃</td><td>&gt;170</td><td>192~196</td><td>GB 270</td></tr><tr><td>锥入度(25℃),1/10mm</td><td>270~320</td><td>277~300</td><td>GB 269</td></tr><tr><td>分油量(压力法,9.8N),%</td><td>&lt;30</td><td>18~27</td><td>GB 392</td></tr><tr><td>蒸发度(漏斗法,60℃×24h),%</td><td>&lt;4</td><td>0.3~1.1</td><td>SY 2716</td></tr><tr><td>相似粘度(-50℃,10s-1),Pa·s</td><td>&lt;1100</td><td>802~1060</td><td>SY 2720</td></tr><tr><td>腐蚀(T2铜、45号钢、LY12铝,100℃×3h)</td><td>合格</td><td>合格</td><td>SY 2710</td></tr><tr><td>氧化安定性(784kPa氧压,100℃×100h)</td><td></td><td></td><td></td></tr><tr><td>压力降,kPa</td><td>≤34.3</td><td>0</td><td>SY 2715</td></tr><tr><td>氧化后酸值,mgKOH/g</td><td>&lt;1.0</td><td>&lt;0.04</td><td>SY 2707</td></tr><tr><td>机械杂质(酸分解法),%</td><td>无</td><td>无</td><td>GB 513</td></tr><tr><td>游离碱,NaOH%</td><td>&lt;0.1</td><td>&lt;0.07</td><td>SY 2707</td></tr><tr><td>水分,%</td><td>无</td><td>无</td><td>GB 512</td></tr><tr><td>强度极限(50℃),Pa</td><td>&gt;245</td><td>372~450</td><td>SY 2722</td></tr><tr><td>低温转矩(204轴承,-60℃),N·cm</td><td></td><td></td><td>SY 2730</td></tr><tr><td>启动力矩</td><td>-</td><td>11.6②</td><td></td></tr><tr><td>运转力矩</td><td>-</td><td>18.8②</td><td></td></tr><tr><td>四球机试验(1500r/min,室温)</td><td></td><td></td><td></td></tr><tr><td>磨痕直径(196N,30min),mm</td><td>-</td><td>0.6②</td><td>SY 2665</td></tr><tr><td>烧结负荷,N</td><td>-</td><td>1235②</td><td></td></tr><tr><td>综合磨损值,N</td><td>-</td><td>173②</td><td></td></tr></table>

$①$ 10批产品实测值。  
$②$ 单个批次实测值。

# 3 其他

# 3.1 包装

按SY 2000进行。

# 3.2 运输

按SY 2000进行。

# 3.3 贮存

贮存在清洁、干燥处, 避免阳光直射。启用后应及时将容器盖严, 防止进入杂质和水。

# 参考资料

[1] 玉门石油管理局炼油厂：2号低温脂生产化验记录（1985年）  
[2] 一坪化工厂：新型2号低温润滑脂——7023低温航空润滑脂，《合成润滑材料》，第2期，1985年

# 9号润滑脂

# 1 概述

9号润滑脂又名钡铅基润滑脂，由混合皂稠化矿油制成。具有耐寒、耐水及极压性

能，与苏联同类材料《9号炮脂》相比，质量也有改进，提高了贮存安定性。适用于飞机军械防护及运动机件的润滑。使用温度为 $-60\sim 80^{\circ}\mathrm{C}$ 。

# 1.1 牌号及名称

9号润滑脂，又名钡铅基润滑脂。

# 1.2 基本组成

矿物油、脂肪酸钡皂和铅皂。

# 1.3 材料标准

SY 1527—76《钡铅基润滑脂（9号脂）》。

# 1.6 应用概况

60年代起广泛用于各型飞机的航炮及类似机构的机件防护及润滑。1983年改进了早期酸败变色现象，提高了质量，满足了使用要求。

# 1.7 研制及生产单位

石油科学研究院研制；石油一厂生产。

# 2 性能

# 2.1 物理及化学性能

9号润滑脂的物理及化学性能见表2-1。

表2-1[1]   

<table><tr><td>性能</td><td>指 标</td><td>实测值①</td><td>试验方法</td></tr><tr><td>外观</td><td>浅黄至深棕 色油膏</td><td>浅棕色油膏</td><td>目 测</td></tr><tr><td>滴点,℃</td><td>≥92</td><td>101~108</td><td>GB 270</td></tr><tr><td>锥入度,1/10mm</td><td></td><td></td><td>GB 269</td></tr><tr><td>25℃</td><td>&lt;230</td><td>228~267</td><td></td></tr><tr><td>75℃</td><td>&lt;370</td><td>287~333</td><td></td></tr><tr><td>分油量(漏斗法,50℃×12h),%</td><td>&lt;3.0</td><td>0.68~2.6</td><td>SY 2716</td></tr><tr><td>相似粘度(-50℃,10s-1),Pa·s</td><td>&lt;1100</td><td>531~1040</td><td>SY 2720</td></tr><tr><td>腐蚀(45号钢,59号黄铜,20~25℃×72h)</td><td>合格</td><td>合格</td><td></td></tr><tr><td>水分,%</td><td>无</td><td>无</td><td>GB 512</td></tr><tr><td>灰分,%</td><td>&lt;6.5</td><td>5.8~6.1</td><td>GB 2703</td></tr><tr><td>游离酸或碱</td><td>无</td><td>无</td><td></td></tr></table>

① 10批产品实测值。

# 3 其他

# 3.1 包装

按SY 2000进行。

# 3.2 运输

按SY 2000进行。

# 3.3 贮存

贮存在清洁、干燥处,避免阳光直射。启用后应及时将容器盖严,防止进入杂质和水。

# 参考资料

[1] 抚顺石油化工公司石油一厂：9号润滑脂生产化验记录（1985年）

# 4号高温润滑脂

# 1 概述

4号高温润滑脂原名50号高温润滑脂，由钠皂稠化矿油制成，含有石墨。常温下稠度较大，低温使用受限。适用于飞机机轮轴承、发动机高温附件及其他高温重负荷工作机件。该脂遇水会乳化变质，不能用于潮湿环境及与水接触的地方。最高使用温度为 $150^{\circ}\mathrm{C}$ 。

4号高温脂的性能符合苏联FOCT5573《HK-50润滑脂》的技术要求。

1.1 牌号及名称  
4号高温润滑脂，原名50号高温润滑脂。  
1.2 基本组成

高粘度精制矿油、脂肪酸钠皂、胶体石墨。

1.3 材料标准

SY 1511-65《4号高温润滑脂（50号高温润滑脂）》。

1.6 应用概况

自60年代起，一直用于各型飞机的机轮轴承。在高湿度环境中，吸湿后滴点下降及防护性较差，在高寒地区稠度过高，因此在新型飞机上使用受限，逐渐改用合成机轮润滑脂。

1.7 研制及生产单位

原由石油一厂生产，现转玉门炼油厂生产。

# 2 性能

2.1 物理及化学性能

4号高温脂的物理及化学性能见表2-1。

# 3 其他

3.1 包装

用 $25\mathrm{kg}$ 铁桶包装。分装时，容器必须清洁。

3.2 运输

按SY 2000进行。

3.3 贮存

表2-1[1]   

<table><tr><td>性能</td><td>指标</td><td>实测值①</td><td>试验方法</td></tr><tr><td rowspan="2">外观</td><td>黑绿色均匀</td><td>黑绿色均匀</td><td rowspan="2">目 测</td></tr><tr><td>油性软膏</td><td>油性软膏</td></tr><tr><td>滴点,℃</td><td>≥200</td><td>229~238</td><td>GB 270</td></tr><tr><td>锥入度(25℃),1/10mm</td><td>170~225</td><td>179~200</td><td>GB 269</td></tr><tr><td>分油量(漏斗法,50℃×24h),%</td><td>&lt;4</td><td>0</td><td>SY 2716</td></tr><tr><td>腐蚀(45号钢,青铜,铝合金,100℃×3h)</td><td>合格</td><td>合格</td><td>SY 2710</td></tr><tr><td>机械杂质(酸分解法)②,%</td><td>无</td><td>无</td><td>GB 513</td></tr><tr><td>游离碱,NaOH%</td><td>&lt;0.15</td><td>&lt;0.11</td><td>SY 2707</td></tr><tr><td>水分,%</td><td>无</td><td>无</td><td>GB 512</td></tr><tr><td>灰分,%</td><td>&lt;7.0</td><td>&lt;6.8</td><td>SY 2703</td></tr></table>

① 10批产品实测值。  
② 机械杂质的测定在加人石墨前进行。

贮存于清洁、干燥处。启用后应及时将容器盖严。防止进入杂质、水和潮气。

# 参考资料

[1] 玉门石油管理局炼油厂：4号高温脂生产化验记录（1985年）

# 6691号润滑脂

# 1 概述

6691号润滑脂，由膨润土稠化酯类油制成。其耐热性和耐低温性比4号高温脂有很大提高，高温下不流失， $-40^{\circ}\mathrm{C}$ 时机轮容易推动。抗水性良好，潮湿条件下对金属的防护性明显优于4号脂。适用于超音速飞机机轮轴承的润滑，也可用于其他高温润滑部位。若用于和橡胶零件接触的地方，需经过试验才可使用。6691号脂的使用温度为 $-40 \sim 180^{\circ}\mathrm{C}$ ，短时可达 $200^{\circ}\mathrm{C}$ 。

# 1.1 牌号及名称

6691号润滑脂。

# 1.2 基本组成

酯类油、有机膨润土、抗氧剂、防锈剂。

# 1.3 材料标准

Q/6S 45—73《6691号高温润滑脂》。

# 1.6 应用概况

自70年代起，在超音速飞机上试用多年，无变稀、变硬、甩流等现象，连续飞行中质量稳定，不引起轴承锈蚀。在各型歼击机和轰炸机上试用，防锈性和润滑性一般都比4号脂好。在寒区- $40^{\circ}\mathrm{C}$ 气温下地面人力推动飞机，远比4号高温脂省力。已正式用于

新型飞机。

# 1.7 研制及生产单位

北京航空材料研究所研制；营口市润滑油脂厂等生产。

# 1.8 鉴定级别及日期

1974年9月由营口市组织鉴定通过。

# 2 性能

# 2.1 物理及化学性能

6691号润滑脂的物理及化学性能见表2-1。

表2-1[1]   

<table><tr><td>性能</td><td>指标</td><td>实测值</td><td>试验方法</td></tr><tr><td rowspan="2">外观</td><td>米灰色细腻</td><td>光亮米灰色</td><td>目 测</td></tr><tr><td>光滑油膏</td><td>软膏</td><td></td></tr><tr><td>滴点,℃</td><td>≥250</td><td>&gt;250</td><td>GB 270</td></tr><tr><td>微锥入度,1/10mm</td><td>55~65</td><td>58~60</td><td>GB 5017</td></tr><tr><td>分油量(压力法,9.8N),%</td><td>≤10</td><td>4.9~8.4</td><td>GB 392</td></tr><tr><td>蒸发度(薄层法,200℃×3h),%</td><td>≤5</td><td>3.2~3.5</td><td>SY 2723</td></tr><tr><td>相似粘度(-30℃,10s-1),Pa·s</td><td>&lt;1800</td><td>1550</td><td>SY 2720</td></tr><tr><td>腐蚀(45号钢,LD7经化学氧化,100℃×3h)</td><td>合格</td><td>合格</td><td>SY 2710</td></tr><tr><td>防护性(45号钢,脂厚0.2mm,40℃,95~98%相对湿度,100h)</td><td>合格</td><td>合格</td><td></td></tr><tr><td>抗水性(45号钢,脂厚1mm,100℃水中,3h)</td><td>不脱落,不锈</td><td>合格</td><td></td></tr><tr><td>强度极限(80℃),Pa</td><td>≥245</td><td>309~343</td><td>SY 2722</td></tr><tr><td>机械安定性</td><td></td><td></td><td>航空材料研</td></tr><tr><td>微锥入度,1/10mm</td><td></td><td></td><td></td></tr><tr><td>微工作器中工作0次</td><td></td><td>58</td><td></td></tr><tr><td>微工作器中工作60次</td><td></td><td>60</td><td></td></tr><tr><td>微工作器中工作1000次</td><td></td><td>64</td><td></td></tr><tr><td>微工作器中工作10000次</td><td></td><td>70</td><td></td></tr><tr><td>微工作器中工作50000次</td><td></td><td>70</td><td></td></tr><tr><td>低温转矩(204轴承,-40℃),N·cm</td><td></td><td></td><td>参照DTD 825B</td></tr><tr><td>启动力矩</td><td>-</td><td>35</td><td></td></tr><tr><td>运转力矩</td><td>-</td><td>11.8</td><td></td></tr><tr><td>四球机试验(1450r/min)</td><td></td><td></td><td>SY 2665</td></tr><tr><td>磨痕直径,mm</td><td></td><td></td><td></td></tr><tr><td>室温,1176N,1min</td><td>-</td><td>0.77</td><td></td></tr><tr><td>200℃,882N,1min</td><td>-</td><td>0.77</td><td></td></tr></table>

2.1.2 橡胶相容性 将橡胶试片浸入6691号脂中，经 $180^{\circ}\mathrm{C} \times 24\mathrm{h}$ 后橡胶体积的增加见表2-2。

表2-2  

<table><tr><td rowspan="2">试 验 条 件</td><td colspan="3">体 积 增 加 , %</td></tr><tr><td>丁腈橡胶</td><td>氟橡胶</td><td>硅氟橡胶</td></tr><tr><td>180°C × 24 h</td><td>47.6</td><td>5.0</td><td>5.8</td></tr></table>

# 2.2 使用性能

2.2.1 飞机着陆刹车模拟试验 在机轮惯性试验台上, 模拟超音速飞机主轮轴承着陆刹车条件进行试验, 刹车速度 $314 \mathrm{~km} / \mathrm{h}$ , 负荷 $544 \times 10^{2} \mathrm{~N}$ , 一次刹车吸收动能为 $20.58 \times 10^{6} \mathrm{~N} \cdot \mathrm{m}$ , 共 26 次着陆刹车, 二次连续刹车。试验后轴承润滑良好, 工作正常。润滑脂无干裂、变稀、流失和变色现象, 油膜均匀, 遇水无乳化现象。

# 3 其他

# 3.1 包装

用 $2\mathrm{kg}$ 以下小容器包装。

# 3.2 运输

按SY 2000进行。

# 3.3 贮存

贮存在清洁、干燥处，避免阳光直射。启用后应及时将容器盖严，防止进入杂质和水。

# 参考资料

[1] 北京航空材料研究所：6691号高温润滑脂研究总结，1974年8月  
[2] 北京航空材料研究所：6691号高温机轮脂试飞总结，1977年7月

# 7450号润滑脂

# 1 概述

7450号润滑脂，由膨润土稠化合成油制成，是机轮轴承用合成润滑脂。与国内常用的4号高温脂相比，高低温性能更好。低温下不变硬，高温下不流失，抗水性和轴承防护性均良好。可用于大型喷气客机及歼击机机轮轴承的润滑，也可用于其他高温高负荷轴承、齿轮等部件。若用于和橡胶零件接触的地方，需经过试验方可选用。使用温度为 $-35\sim 150^{\circ}\mathrm{C}$ ，短期可达 $200^{\circ}\mathrm{C}$ 。

7450号脂的性能符合美国MIL—G—3545B标准规定的要求。

# 1.1 牌号及名称

7450号润滑脂。

# 1.2 基本组成

合成油，精制有机膨润土，抗氧、防腐蚀、防锈、极压添加剂。

# 1.3 材料标准

Q/SY 16058—85《7450号航空机轮润滑脂》。

# 1.6 应用概况

于1975年在大型客机机轮上试飞238h，作了四个200h换油检查，均能保证机件可靠润滑。1976年曾以教练机和超音速歼击机分别进行37次和20次飞行起落试用，性能优于4号高温脂，低温下易装脂，高温下不流失。现每年小批量供应民航使用。

# 1.7 研制及生产单位

石油化工科学研究院研制并生产。

# 1.8 鉴定级别及日期

1986年8月由中国石油化工总公司鉴定通过。

# 2 性能

# 2.1 物理及化学性能

2.1.1 红外光谱 见图2-1。

图片摘要：该图主要展示 2 1 7450号润滑脂红外光谱。
![](images/27ab7efd27347d23a624db5c904f94ca41f4f6f1fcdb34af5199d9c8caa2f24b.jpg)  
图2-1 7450号润滑脂红外光谱

2.1.2 物理及化学性能 见表2-1。

表2-1[1]   

<table><tr><td>性能</td><td>指 标</td><td>实 测 值</td><td>试 验 方 法</td></tr><tr><td>滴点, ℃</td><td>&gt;260</td><td>&gt;260</td><td>GB 4929</td></tr><tr><td>锥入度(工作60次),1/10mm</td><td>250~300</td><td>258</td><td>GB 269</td></tr><tr><td>延长工作锥入度(10万次),1/10mm</td><td>&lt;375</td><td>335</td><td>GB 269</td></tr><tr><td>分油量(钢网法,100℃×30h),%</td><td>&lt;5</td><td>2.5</td><td>SY 2729</td></tr><tr><td>相似粘度(-15℃,10s-1),Pa.s</td><td>&lt;1000</td><td>714</td><td>SY 2720</td></tr><tr><td>腐蚀(T3铜片,100℃×3h)</td><td>合格</td><td>合格</td><td>SY 2710</td></tr><tr><td>氧化安定性(784kPa氧压,100℃×100h)</td><td></td><td></td><td>SY 2715</td></tr><tr><td>压力降,kPa</td><td>&lt;34.3</td><td>0</td><td></td></tr><tr><td>轴承防锈试验(25℃,100%相对湿度,14d)</td><td>3</td><td></td><td></td></tr><tr><td>锈点,个</td><td>&lt;3</td><td>合格</td><td>SY 2718</td></tr><tr><td>抗水淋性(204轴承,38℃×1h),%</td><td>-</td><td>1.6</td><td>SY 2730</td></tr><tr><td>低温转矩(204轴承,-18℃),N·cm</td><td>-</td><td>15.7</td><td></td></tr><tr><td>启动力矩</td><td>-</td><td>6.9</td><td></td></tr><tr><td>运转力矩</td><td>-</td><td></td><td></td></tr><tr><td>轴承寿命(204轴承,150℃,10000r/min,轴向径向负荷各22.3N),h</td><td>≥600</td><td>&gt;914</td><td>参照ASTM D3336</td></tr></table>

# 3 其他

# 3.1 包装

用1、3.5kg容器包装。

# 3.2 运输

按SY 2000进行。

# 3.3 贮存

贮存在清洁、干燥处，避免阳光直射。启用后应及时将容器盖严，防止进入杂质和水。

# 参考资料

[1] 石油化工科学研究院：7450航空机轮润滑脂研究报告，1974年4月  
[2] 中国民航北京管理局指挥部、后勤部：关于波音707飞机使用四种国产润滑脂的报告，1975年2月

# 7028号润滑脂

# 1 概述

7028号润滑脂，由烷基芳酰胺钠盐稠化酯类油制成。主要用于直升机机轮及密封系统的润滑，对某些橡胶有一定适应性，亦可推荐用于其他飞机机轮轴承、发动机高温附件、高温轴承及橡胶密封件的润滑。使用温度为 $-40\sim 150^{\circ}\mathrm{C}$ ，短时可达 $200^{\circ}\mathrm{C}$ 。

7028号脂符合美国MIL—G—3545C标准的要求。

# 1.1 牌号及名称

7028号润滑脂。

# 1.2 基本组成

酯类油，烷基对苯二甲酸酰胺钠盐，抗氧、抗腐蚀及防锈添加剂。

# 1.3 材料标准

SY 4035—84《7028号航空机轮润滑脂》。

# 1.6 应用概况 [2]

在超黄蜂直升机的机轮轴承、机舱和尾舱门的橡胶组件上使用2年后，检查机轮轴、轴承及密封件均无明显变化，润滑脂的性能仍符合材料标准要求。已正式使用。

# 1.7 研制及生产单位

一坪化工厂研制并生产。

# 1.8 鉴定级别及日期

1984年11月由中国石油化工总公司鉴定通过。

# 2 性能

# 2.1 物理及化学性能

2.1.1 红外光谱 见图2-1。

图片摘要：该图主要展示 2 1 7028号润滑脂红外光谱。
![](images/9fe23465b2f5ffd2a426abf57faa9e4d8f1f9eaa88629ea6a50ee647eab3736c.jpg)  
图2-1 7028号润滑脂红外光谱

# 2.1.2 物理及化学性能 见表2-1。

表2-1[1]   

<table><tr><td>性能</td><td>指标</td><td>实测值</td><td>试验方法</td></tr><tr><td>外观</td><td>光滑均匀的混合物,无团块和磨蚀物</td><td>光滑均匀灰色油膏</td><td>目 测</td></tr><tr><td>气味</td><td>-</td><td>无腐臭、香味和醇味</td><td></td></tr><tr><td>滴点,℃</td><td>&gt;250</td><td>252</td><td>GB 3498</td></tr><tr><td>锥入度,1/10mm</td><td>250~300</td><td>259</td><td>GB 269</td></tr><tr><td>分油量,%</td><td></td><td></td><td></td></tr><tr><td>压力法(9.8N)</td><td>&lt;15</td><td></td><td>GB 392</td></tr><tr><td>钢网法(100℃×30h)</td><td>≤5.0</td><td>1.7</td><td>SY 2729</td></tr><tr><td>相似粘度(-30℃,10s-1),Pa·s</td><td>≤1200</td><td>930</td><td>SY 2720</td></tr><tr><td>腐蚀(T3铜片,100℃×3h)</td><td>合格</td><td>合格</td><td>SY 2710</td></tr><tr><td>氧化安定性(784kPa氧压,100℃)</td><td></td><td></td><td>SY 2715</td></tr><tr><td>压力降,kPa</td><td></td><td></td><td></td></tr><tr><td>100h</td><td>&lt;68.6</td><td>4.9</td><td></td></tr><tr><td>500h</td><td>-</td><td>4.9</td><td></td></tr><tr><td>机械杂质,个数/cm³</td><td></td><td></td><td>SY 2721</td></tr><tr><td>直径≥0.025mm</td><td>&lt;5000</td><td>760</td><td></td></tr><tr><td>直径≥0.075mm</td><td>&lt;1000</td><td>0</td><td></td></tr><tr><td>直径≥0.125mm</td><td>0</td><td>0</td><td></td></tr><tr><td>防护性能(5%食盐水,50℃,100%相对湿度,48h)</td><td></td><td></td><td>SY 2721</td></tr><tr><td>45号钢</td><td>-</td><td>合格</td><td></td></tr><tr><td>H62黄铜</td><td>-</td><td>变色</td><td></td></tr><tr><td>轴承防锈试验(52℃,100%相对湿度,48h)</td><td></td><td></td><td>参照ASTMD1743</td></tr><tr><td>剪切安定性</td><td>2级</td><td>1级</td><td>GB 2360</td></tr></table>

续表 2-1  

<table><tr><td>性能</td><td>指标</td><td>实测值</td><td>试验方法</td></tr><tr><td>工作60次锥入度,1/10mm</td><td>-</td><td>27.4</td><td></td></tr><tr><td>工作10万次锥入度,1/10mm</td><td>-</td><td>30.2</td><td></td></tr><tr><td>锥入度增加值,1/10mm</td><td>-</td><td>28</td><td></td></tr><tr><td>滚筒安定性(50℃×4h)</td><td></td><td></td><td>GB 2359</td></tr><tr><td>微锥入度增加值,1/10mm</td><td>-</td><td>5</td><td></td></tr><tr><td>抗水淋性(204轴承,79℃×1h),%</td><td>-</td><td>6.0</td><td>参照ASTM D1264</td></tr><tr><td>低温转矩(204轴承,-18℃),N·cm</td><td></td><td></td><td>参照ASTM D1478</td></tr><tr><td>启动力矩</td><td>-</td><td>26.1</td><td></td></tr><tr><td>运转力矩</td><td>-</td><td>5.7</td><td></td></tr><tr><td>轴承寿命(204轴承,150℃,10000r/min,轴向径向负荷各22.3N),h</td><td>-</td><td>1083</td><td>参照FS 791-333.1</td></tr><tr><td>贮存安定性(38℃×6月)</td><td></td><td></td><td>参照FS 791B3467</td></tr><tr><td>锥入度变化值,1/10mm</td><td></td><td>+5</td><td></td></tr></table>

2.1.3 热安定性 将7028号脂涂在不锈钢片上，厚 $1\mathrm{mm}$ ，在 $150^{\circ}\mathrm{C}$ 进行长期烘烤后的性能见表2-2。

表2-2（1）  

<table><tr><td>烘烤时间，h</td><td>0</td><td>200</td><td>300</td><td>400</td><td>500</td><td>600</td></tr><tr><td>微锥入度，1/10mm</td><td>53</td><td>53</td><td>50</td><td>48</td><td>54</td><td>59</td></tr><tr><td>蒸发失重，%</td><td>-</td><td>13.5</td><td>15.6</td><td>17.2</td><td>18.6</td><td>19.6</td></tr></table>

2.1.4 高温氧弹试验 7028号脂在氧弹中，于 $150\%$ 氧化350h后性能变化见表2-3。

表2-3[1]  

<table><tr><td>性能</td><td>氧化前</td><td>氧化后</td></tr><tr><td>微锥入度,1/10mm</td><td>61</td><td>73</td></tr><tr><td>分油量(压力法,9.8N),%</td><td>5.4</td><td>5.7</td></tr><tr><td>酸值,mgKOH/g</td><td>1.72</td><td>12.4</td></tr><tr><td>酸值增量,mgKOH/g</td><td></td><td>10.68</td></tr><tr><td>压力降,kPa</td><td></td><td>34</td></tr></table>

2.1.5 贮存性能 7028号脂在室温自然贮存条件下的性能变化见表2-4。

表2-4[1]  

<table><tr><td>性能</td><td>贮存前</td><td>贮存29月</td><td>贮存43月</td></tr><tr><td>滴点,℃</td><td>300</td><td>258</td><td>231</td></tr><tr><td>微锥入度,1/10mm</td><td>65</td><td>61</td><td>64</td></tr><tr><td>分油量(压力法,9.8N),%</td><td>6.5</td><td>4.8</td><td>6.2</td></tr><tr><td>蒸发度(薄层法,150℃×1h),%</td><td>0.82</td><td>0.71</td><td>0.95</td></tr><tr><td>相似粘度(-18℃,10s-1),Pa·s</td><td>260</td><td>340</td><td>344</td></tr><tr><td>腐蚀(T3铜片,100℃×3h)</td><td>合格</td><td>合格</td><td>合格</td></tr><tr><td>氧化安定性(100℃×500h)</td><td></td><td></td><td></td></tr><tr><td>压力降,kPa</td><td>4.9</td><td>9.8</td><td>9.8</td></tr></table>

2.1.6 橡胶相容性 以超黄蜂直升机用橡胶为试件，浸入7028号脂中，按规定条件

试验后的体积和重量增加见表2-5。

表2-5[1]  

<table><tr><td>试验条件</td><td>体积增加,%</td><td>重量增加,%</td></tr><tr><td>70℃×48h</td><td>22.8</td><td>17.9</td></tr><tr><td>70℃×72h</td><td>26.5</td><td>21.6</td></tr></table>

# 3 其他

# 3.1 包装

用 $1\mathrm{kg}$ 以下小容器包装。

# 3.2 运输

按SY 2000进行。

# 3.3 贮存

贮存在清洁、干燥处，避免阳光直射。启用后应及时将容器盖严，防止进入杂质和水。

# 参考资料

[1] 一坪化工厂：7028号高温航空机轮润滑脂研制总结报告，1984年10月  
[2] 海军后勤技术装备研究所：7028号航空机轮润滑脂在超黄蜂直升飞机轮上使用总结报告

# 7950号润滑脂

# 1概述

7950号润滑脂，由脂肪酸钙皂稠化低温润滑油制成。滴点比普通钙脂高，其物理-化学性能符合美国MIL-G-25537B的要求，具有良好的低温性、防锈性和机械安定性。专门推荐用于直升机的小振幅摆动轴承、主旋翼和尾桨控制系统关节轴承及尾桨毂轴套螺母等处。也可用于大型客机的燃料阀、安定面铰接部位等。使用温度为 $-54\sim 71^{\circ}C$ 短时可达 $100^{\circ}C$ 。

# 1.1 牌号及名称

7950号润滑脂。

# 1.2 基本组成

低温润滑油，钙皂，抗氧、防锈等添加剂。

# 1.3 材料标准

Q/SY 16079—85《7950号航空润滑脂》。

# 1.6 应用概况

正在直升机自动倾斜仪轴承中进行台架试验。

# 1.7 研制及生产单位

石油化工科学研究院研制并生产。

# 2 性能

# 2.1 物理及化学性能

# 2.1.1 红外光谱 见图2-1。

图片摘要：该图主要展示 2 1 7950号润滑脂红外光谱。
![](images/245ace1193f0fa035bb1f74b0c2ac28c43f90686e5af422d0973a829b6ad10b8.jpg)  
图2-1 7950号润滑脂红外光谱

# 2.1.2 物理及化学性能 见表2-1。

表2-1[1]   

<table><tr><td>性能</td><td>指标</td><td>实测值</td><td>试验方法</td></tr><tr><td>滴点,℃</td><td>&gt;138</td><td>142</td><td>GB 270</td></tr><tr><td>不工作锥入度,1/10mm</td><td>&gt;200</td><td>277</td><td>GB 269</td></tr><tr><td>工作锥入度(60次),1/10mm</td><td>265~305</td><td>283</td><td>GB 269</td></tr><tr><td>延长工作锥入度,1/10mm</td><td></td><td></td><td>GB 269</td></tr><tr><td>10万次</td><td>265~275</td><td>332</td><td></td></tr><tr><td>加10%水,10万次</td><td>-</td><td>331</td><td></td></tr><tr><td>加10%水工作10万次后与工作锥入度之差</td><td>&lt;70</td><td>48</td><td></td></tr><tr><td>分油量(钢网法,100℃×30h),%</td><td>&lt;5</td><td>3.1</td><td>SY 2729</td></tr><tr><td>蒸发度,%</td><td></td><td></td><td></td></tr><tr><td>薄层法(100℃×1·h)</td><td>-</td><td>3.2</td><td>SY 2723</td></tr><tr><td>动态法(100℃×22h)</td><td>&lt;7</td><td>4.9</td><td>参照ASTM D 972</td></tr><tr><td>相似粘度(-50℃,10s-1),Pa·s</td><td>&lt;2000</td><td>986</td><td>SY 2720</td></tr><tr><td>腐蚀(T3铜片,100℃×3h)</td><td>合格</td><td>合格</td><td>SY 2710</td></tr><tr><td>氧化安定性(784kPa氧压,100℃)</td><td></td><td></td><td></td></tr><tr><td>压力降,kPa</td><td></td><td></td><td></td></tr><tr><td>100h</td><td>&lt;39</td><td>0</td><td>SY 2715</td></tr><tr><td>100h</td><td>-</td><td>28</td><td>参照ASTM D 942</td></tr><tr><td>400h</td><td>-</td><td>41</td><td>参照ASTM D 942</td></tr><tr><td>机械杂质,个数/cm³</td><td></td><td></td><td></td></tr><tr><td>直径&gt;0.025mm</td><td>&lt;5000</td><td>240</td><td>SY 2721</td></tr><tr><td>直径&gt;0.075mm</td><td>&lt;1000</td><td>0</td><td></td></tr><tr><td>直径&gt;0.125mm</td><td>0</td><td>0</td><td></td></tr><tr><td>轴承防锈试验(52℃,100%相对湿度,48h)</td><td>&lt;2级</td><td>1级</td><td>GB 5018</td></tr><tr><td>四球机试验(1500r/min,室温)</td><td></td><td></td><td>GB 3142</td></tr><tr><td>最大无卡咬负荷,N</td><td>-</td><td>637</td><td></td></tr><tr><td>烧结负荷,N</td><td>-</td><td>1745</td><td></td></tr><tr><td>综合磨损值,N</td><td>-</td><td>360</td><td></td></tr></table>

# 3 其他

# 3.1 包装

用1、3.5kg罐装。

# 3.2 运输

按SY 2000进行。

# 3.3 贮存

贮存在清洁、干燥处，避免阳光直射。启用后应及时将容器盖严，防止进入杂质和水。

# 参考资料

[1] 石油化工科学研究院：7950航空润滑脂的研制，1978年

# S-23耐海水润滑脂

# 1 概述

S-23耐海水润滑脂，原名7123号耐海水脂，由膨润土稠化合成烃类油制成。比3号船用脂的低温性好，使用温度范围宽，耐海水锈蚀、湿热防护性和盐雾防护性与3号船用脂－仪表油混合润滑剂的性能相当，比2号低温脂明显提高。适用于水上飞机操纵系统轴承的润滑。使用温度为 $-50\sim 100^{\circ}\mathrm{C}$ 。

# 1.1 牌号及名称

S-23耐海水润滑脂。

# 1.2 基本组成

合成烃类油、膨润土、防锈添加剂。

# 1.3 材料标准

Q/6S 69-78《S-23耐海水润滑脂》。

# 1.6 应用概况

在水上飞机的襟翼、副翼、方向舵等处轴承内试用，操纵系统灵活，防锈能力与3号船用脂相当。在新型水上飞机上起落架注油嘴、方向舵等处轴承及铰接处试用，润滑脂无流失，零件表面未锈蚀，各部位润滑性能良好，防锈性优于2号低温脂。已正式使用。

# 1.7 研制及生产单位

北京航空材料研究所研制并生产。

# 1.8 鉴定级别及日期

1978年10月由航空工业部鉴定通过。

# 2 性能

# 2.1 物理及化学性能

S-23耐海水润滑脂的物理及化学性能见表2-1。

表2-1[1,2]
