Repository: C-zj02/CFD-claw

<div align="center">

**English** | [中文](#中文版) | [Français](README_FR.md) | [Русский](README_RU.md) | [हिन्दी](README_HI.md) | [العربية](README_AR.md) | [Português](README_PT.md)

# 🚀 Claude Code Python

**A Complete Python Reimplementation Based on Real Claude Code Source**

*From TypeScript Source → Rebuilt in Python with ❤️*

***
**🔥 Active Development • New Features Weekly 🔥**

</div>

***

## 🎯 What is This?

**Clawd Code** is a **complete Python rewrite** of Claude Code, based on the **real TypeScript source code**.

File: RAG-data/中国航空材料手册(第2版) 第10卷  燃料与润滑材料、纺织材料001-200.pdf-1b67bb3f-4265-43b9-bf8e-5adfe7470925.md (part 6 of 9)
# 中国航空材料手册
2.5.2 助力器台架试验 HFS N15 合成烃航空耐燃液压油与国外同类产品 MOBIL AERO HFS 油在助力器上进行了动态性能影响对比试验, 结论为: 在常温下两种油对助力器的动态响应相当。  
2.5.3 同轴泵台架试验 同轴泵台架试验包括共 $600\mathrm{h}$ 长期试车和低温起动试验。在所试 $600\mathrm{h}$ 内，泵的性能良好、工作稳定。测定被试油的粘度、酸值、固体颗粒杂质均在合格性能指标范围内，试验结果见表2-3。

表2-3  

<table><tr><td rowspan="2">试验时间/h</td><td colspan="2">粘度/(mm2/s)</td><td rowspan="2">酸值(以KOH计) mg/g</td><td rowspan="2">颗粒污染/等级 (NAS)</td><td rowspan="2">水分质量分数/10-6</td></tr><tr><td>100℃</td><td>40℃</td></tr><tr><td>新油</td><td>3.57</td><td>14.37</td><td>0.03</td><td>9/A</td><td>38</td></tr><tr><td>0</td><td>3.54</td><td>14.28</td><td>0.06</td><td>8/A</td><td>98</td></tr><tr><td>50</td><td>3.53</td><td>14.20</td><td>0.08</td><td>9/A</td><td>114</td></tr><tr><td>95</td><td>3.54</td><td>14.15</td><td>0.08</td><td>8/A</td><td>115</td></tr><tr><td>150</td><td>3.48</td><td>13.90</td><td>0.08</td><td>6/A</td><td>99</td></tr><tr><td>210</td><td>3.58</td><td>14.20</td><td>0.08</td><td>7/A</td><td>315</td></tr><tr><td>250</td><td>3.55</td><td>14.12</td><td>0.08</td><td>6/A</td><td>240</td></tr><tr><td>300</td><td>3.51</td><td>14.08</td><td>0.08</td><td>7/A</td><td>155</td></tr><tr><td>350</td><td>3.59</td><td>13.98</td><td>0.08</td><td>7/A</td><td>210</td></tr><tr><td>420</td><td>3.53</td><td>14.03</td><td>0.08</td><td>5/A</td><td>181</td></tr><tr><td>500</td><td>3.53</td><td>14.11</td><td>0.08</td><td>6/A</td><td>157</td></tr><tr><td>550</td><td>3.51</td><td>14.11</td><td>0.08</td><td>5/A</td><td>67</td></tr><tr><td>600</td><td>3.55</td><td>14.18</td><td>0.11</td><td>7/A</td><td>99</td></tr></table>

# 3 使用工艺

# 4 其他

4.1 包装 用 $3.5\mathrm{kg}$ 小铁桶包装，容器应清洁干燥、无杂质、铁屑及絮状物。每纸箱装6小桶，合计 $21\mathrm{kg}$ 。  
4.2 运输 按SH10164《石油产品包装、贮运及交货验收规则》进行。   
4.3 贮存 按SH0164《石油产品包装、贮运及交货验收规则》进行。贮存在清洁干燥处，避开热源，防止日光直射。  
4.4 技术安全 基本无毒。

# 5 使用建议

推荐在直升机上使用。

# 参考文献

1 石油化工科学研究院.合成烃航空耐燃液压油验收评价报告.1995  
2 石油化工科学研究院.HFS N15合成烃航空耐燃液压油的研制总结报告. 1995  
3 北京航空材料研究所. 航空合成烃抗燃液压油应用研究报告. 1995  
4庆安宇航设备公司气动液压机械厂，国产航空合成烃抗燃液压油和MIL-H83282C液压油对助力器动态性能影响的对比试验试验报告.1993  
5南京金城机械厂.国产航空合成烃抗燃液压油油泵台架试验报告.1994

编写 霍翠娟

审校 唐俊杰

# 4601号合成液压油

# 1 概述

4601号合成液压油是高温用液压油，由硅酸酯制成。具有良好的粘温性能及氧化安定性。可与丁腈橡胶配合使用。易水解，使用中须避免与水或潮气接触。适用于舵机等液压系统。其性能与国外OS-45W型产品相当，使用温度为 $-54\sim 150^{\circ}C$ ，短期可达 $180^{\circ}C$ 。

1.1 牌号及名称 4601 号合成液压油。  
1.2 基本组成 烷氧基硅氧烷、稠化剂、抗氧剂。  
1.3 材料标准 Q/SH 037.031-1988(1997)《4601号合成液压油》。  
1.4 使用工艺说明书   
1.5 供应状态   
1.6 应用概况 已用于东风系列火箭的舵机液压系统。  
1.7 研制及生产单位 中国石油化工集团公司重庆--坪高级润滑油公司研制并生产。  
1.8 鉴定级别及日期 1983年9月由国产航空舰艇油料鉴定委员会鉴定通过。

# 2 性能

# 2.1 物理及化学性能

2.1.1 红外光谱 见图2-1。

图片摘要：该图主要展示 2 1 4601号液压油红外光谱。
![](images/75f6dfef6bce7fc1de6149c6d4192ac23283a999be92f16450e35784a715dfd3.jpg)  
图2-1 4601号液压油红外光谱

2.1.2 基本物理及化学性能 见表2-1。

表2-1  

<table><tr><td>项 目</td><td>指 标</td><td>实 测 值</td><td>试 验 方 法</td></tr><tr><td>密度/(kg/m3)</td><td>-</td><td>933</td><td>GB/T 1884</td></tr><tr><td>运动粘度/(mm2/s)</td><td>≥5.0</td><td>5.79</td><td>GB/T 265</td></tr><tr><td>100℃</td><td>-</td><td>16.5</td><td></td></tr><tr><td>40℃</td><td>≤470</td><td>413</td><td></td></tr><tr><td>-10℃</td><td>-</td><td>974</td><td></td></tr><tr><td>-50℃</td><td>-</td><td>353</td><td></td></tr><tr><td>粘度指数</td><td>-</td><td>-</td><td>-</td></tr></table>

续表 2-1  

<table><tr><td>项 目</td><td>指 标</td><td>实 测 值</td><td>试 验 方 法</td></tr><tr><td>闪点(开口)/(°C)</td><td>≥180</td><td>&gt;180</td><td>GB/T 267</td></tr><tr><td>凝点/(°C)</td><td>≤-60</td><td>&lt; -60</td><td>GB/T 510</td></tr><tr><td>酸值(以KOH计)/(mg/g)</td><td>≤0.07</td><td>&lt; 0.07</td><td>GB/T 7304</td></tr><tr><td>水分质量分数/%</td><td>无</td><td>无</td><td>SH/T 0257</td></tr><tr><td>机械杂质质量分数/%</td><td>无</td><td>无</td><td>目测</td></tr><tr><td>蒸发损失(204℃,6.5h)/%</td><td>-</td><td>10.3</td><td>GB/T 7325</td></tr><tr><td>腐蚀(100℃,3h)</td><td></td><td></td><td>SH/T 0195</td></tr><tr><td>ZL10铝,HP59-1黄铜</td><td>合格</td><td>合格</td><td></td></tr><tr><td>YC-154铸铁,45号钢</td><td>合格</td><td>合格</td><td></td></tr><tr><td>氧化安定性(175℃,48h,25mL空气/min)</td><td></td><td></td><td>SH: T 0450</td></tr><tr><td>运动粘度(50℃)变化/%</td><td>-</td><td>17.4</td><td></td></tr><tr><td>酸值(以KOH计)/(mg/g)</td><td></td><td>0.05</td><td></td></tr><tr><td>金属质量变化/(mg/cm²)</td><td></td><td></td><td></td></tr><tr><td>45钢</td><td>-</td><td>无</td><td></td></tr><tr><td>LY11铝</td><td>-</td><td>无</td><td></td></tr><tr><td>MB8镁</td><td></td><td>无</td><td></td></tr><tr><td>水解安定性(120℃,48h,20mL油,25mL水,铜片催化)</td><td></td><td></td><td>F/SYF 219(---坪公司方法)</td></tr><tr><td>运动粘度(50℃)变化/%</td><td></td><td>-2.1</td><td></td></tr><tr><td>酸值(以KOH计)/(mg/g)</td><td></td><td>0.12</td><td></td></tr><tr><td>不溶物质量分数/%</td><td></td><td>0.35</td><td></td></tr></table>

2.2 力学性能  
2.3 耐环境性能  
2.4 工艺性能  
2.5 使用性能

2.5.1 润滑性 用四球试验机在室温下，转速为 $6000 \mathrm{r} / \mathrm{min}$ ，运转 $30 \mathrm{~min}$ 后的磨痕直径为：负荷 $98 \mathrm{~N}$ 时， $0.52 \mathrm{~mm}$ ；负荷 $294 \mathrm{~N}$ 时， $0.64 \mathrm{~mm}$ 。  
2.5.2 剪切安定性 在EG-200型液压试验台上于70C试验9h，循环合计12000次，4601号液压油的50℃粘度下降1.1%。

# 3 使用工艺

# 4 其他

4.1 包装 $1\mathrm{kg}$ 密封铁罐装。  
4.2 运输 按SH0164《石油产品包装、储运及交货验收规则》进行。   
4.3 贮存 贮存在清洁干燥处，保管期定为2.5年。

# 5 使用建议

选用。

# 参考文献

1 一坪化工厂.4601油研制报告.  
2 一坪化工厂.4601油自然贮存试验报告.

编写 曹宪恕

审校 唐俊杰

# 航空仪表油

1

# 4112号高低温仪表油

# 1 概述

4112号高低温仪表油由酯类油加多种添加剂制成。具有良好的氧化安定性和润滑性，蒸发度小，并有一定的防护能力。适用于各种航空指示仪表、陀螺仪表、计时仪器、微电机轴承及其他各种摩擦结点的润滑。使用温度为 $-60\sim 120^{\circ}C$ 。

4112号高低温仪表油符合美国MIL-L-6085C和英国D.T.D822标准规定的要求。

1.1 牌号及名称 4112号高低温仪表油。  
1.2 基本组成 酯类油，抗氧化、抗腐蚀、防锈、润滑添加剂。  
1.3 材料标准 GJB 1170-1991《低挥发航空仪表油》。  
1.4 使用工艺说明书   
1.5 供应状态 小容量罐装液体。  
1.6 应用概况 在航空陀螺仪表上使用多年。  
1.7 研制及生产单位 石油化工科学研究院研制，中国石化集团重庆一坪高级润滑油公司生产。

# 2 性能

# 2.1 物理及化学性能

2.1.1 红外光谱 见图2-1,

图片摘要：该图主要展示 2 1 4112号高低温仪表油红外光谱。
![](images/254f9b92906c5335abb6308b0175137b296432d10fb2ebe9683866d8b51d2e5d.jpg)  
图2-1 4112号高低温仪表油红外光谱

2.1.2 基本物理及化学性能 见表2-1。

表2-1  

<table><tr><td>项 目</td><td>指 标</td><td>实 测 值</td><td>试 验 方 法</td></tr><tr><td>外观</td><td>清洁透明均匀</td><td>通过</td><td>目测</td></tr><tr><td>颜色/色号</td><td>≤5</td><td>-</td><td>GB/T 6540</td></tr><tr><td>密度/(g/cm3)</td><td></td><td>0.9251</td><td>GB/T 2540</td></tr><tr><td>运动粘度/(mm2/s)</td><td></td><td></td><td>GB/T 265</td></tr><tr><td>98.5℃</td><td>-</td><td>3.5</td><td></td></tr><tr><td>50℃</td><td></td><td>9.4</td><td></td></tr><tr><td>40℃</td><td>≥12.1</td><td>12.3</td><td></td></tr><tr><td>20℃</td><td>-</td><td>25.4</td><td></td></tr><tr><td>-20℃</td><td></td><td>249</td><td></td></tr><tr><td>-40℃</td><td></td><td>1740</td><td></td></tr><tr><td>-50℃</td><td>-</td><td>5780</td><td></td></tr><tr><td>-54℃</td><td>≤12000</td><td>6300</td><td></td></tr><tr><td>闪点</td><td></td><td></td><td></td></tr><tr><td>开口/C</td><td>≥185</td><td>231</td><td>GB/T 3536</td></tr><tr><td>闭口/C</td><td></td><td>227</td><td>GB/T 267</td></tr><tr><td>倾点/C</td><td>≤60</td><td>&lt;-65</td><td>GB/T 3535</td></tr><tr><td>酸值(以KOH计)/(mg/g)</td><td>测定</td><td>&lt;0.1</td><td>GB/T 4945</td></tr><tr><td>蒸发度(120℃,22h)/%</td><td>≤1.8</td><td>(177℃,6h)2.2</td><td>GB/T 7325</td></tr><tr><td>水分质量分数/%</td><td>≤0.08</td><td>0.04</td><td>GB/T 260</td></tr><tr><td>机械杂质</td><td>无</td><td>无</td><td>GJB 1170附录C</td></tr><tr><td>氧化腐蚀试验</td><td></td><td></td><td>SH/T 0150</td></tr><tr><td>(121℃,168h,83mL空气/min)</td><td></td><td></td><td></td></tr><tr><td>运动粘度(40℃)变化/%</td><td>±5.0</td><td></td><td></td></tr><tr><td>酸值增加值(以KOH计)/(mg/g)</td><td>≤0.5</td><td>&lt;0.2</td><td></td></tr><tr><td>金属腐蚀/(mg/cm²)</td><td></td><td></td><td></td></tr><tr><td>15号钢片</td><td>≤±0.2</td><td>0</td><td></td></tr><tr><td>T2铜片</td><td>≤±0.1</td><td>0</td><td></td></tr><tr><td>LY12铝合金片</td><td>≤±0.2</td><td>0</td><td></td></tr><tr><td>1号银片</td><td>≤±0.2</td><td>0</td><td></td></tr><tr><td>MB2镁合金片</td><td>≤±0.2</td><td>0</td><td></td></tr><tr><td>沉淀值/mL</td><td>0</td><td>0</td><td>SH/T 0024</td></tr><tr><td>防锈性(49℃,100%相对湿度,10号钢,通空气)</td><td></td><td></td><td>GB/T 2361</td></tr><tr><td>通过时间/h</td><td>100</td><td>-</td><td></td></tr><tr><td>低温稳定性(-54℃,72h)</td><td>通过</td><td>无分层、浑浊及沉淀现象</td><td>GJB 1170附录A</td></tr><tr><td>四球机试验(1500r/min),磨痕直径/nm</td><td></td><td></td><td>GB/T 3142</td></tr><tr><td>常温,98N,30min</td><td>-</td><td>0.41</td><td></td></tr><tr><td>120℃,294N,30min</td><td>-</td><td>0.54</td><td></td></tr><tr><td>175℃,294N,30min</td><td></td><td>0.66</td><td></td></tr><tr><td>腐蚀性(27℃±1℃,50%相对湿度,10d)</td><td>通过</td><td>通过</td><td>GJB 1170附录B</td></tr></table>

# 3 使用工艺

# 4 其他

4.1 包装 $1\mathrm{kg}$ 塑料容器装。  
4.2 运输 按SH0164《石油产品包装、储运及交货验收规则》进行。   
4.3 贮存 存在清洁、干燥处，避开热源，防止日光直射。启用后及时将容器盖严，防止进入杂质和水。

# 5 使用建议

选用。可代替“特字号仪表油”使用。

# 参考文献

1 一坪化工厂.4112号高低温仪表油性质改进.1971  
2 一坪化工厂，航空仪表油研制的新进展.1983

编写 姜作泰 曹毅

审校 曾宪恕

# 4113、4114、4115号高低温仪表油

# 1 概述

4113、4114、4115号高低温仪表油由合成油制成。其粘度等级与“特”字仪表油相对应：4113号粘度与特3、特4号相当；4114号粘度与特5、特16号相当；4115号粘度与特14号相当。蒸发度较低，氧化安定性、防护性及润滑性能均优于特字号仪表油。适用于各种指示仪表、陀螺仪表、微电机轴承、减速器及其他摩擦件。使用温度为 $-60\sim 120^{\circ}C$ 。

1.1 牌号及名称 4113号、4114号、4115号高低温仪表油、  
1.2 基本组成 酯类油，硅油，抗氧、防锈和润滑添加剂。  
1.3 材料标准 Q/SH 037.005-1988(1997)《4113、4114、4115 高低温仪表油》。  
1.4 使用工艺说明书   
1.5 供应状态 小容量罐装液体。  
1.6 应用概况 自70年代以来，该系列产品由于其综合性能均优于特字号仪表油，陆续用于各种航空仪表，代替原用的“特”字仪表油。其中4113号使用较多。  
1.7 研制及生产单位 石油化工科学研究院研制，中国石化集团重庆一坪高级润滑油公司生产。

# 2 性能

# 2.1 物理及化学性能

2.1.1 红外光谱 见图 $2-1 \sim$ 图2-3。

图片摘要：该图主要展示 2 1 4113号仪表油红外光谱。
![](images/27845d6d95304e2ab269ff98bfb3173976b93a5870e796981dd2ca5a263ce054.jpg)  
图2-1 4113号仪表油红外光谱

图片摘要：该图主要展示 2 1 4113号仪表油红外光谱。
![](images/bb54931df1a29eeaa3c4a1426f71bd42497efcdd61285f044ac41e7c9391c602.jpg)  
图2-2 4114号仪表油红外光谱

图片摘要：该图主要展示 2 2 4114号仪表油红外光谱。
![](images/6dc4f41bd8791d294ad51833c7ee8257d9cb35fb243f28ad5a1e5bc74e78bd24.jpg)  
图2-3 4115号仪表油红外光谱

# 2.1.2 基本物理及化学性能 见表2-1。

表2-1  

<table><tr><td rowspan="2">项目</td><td colspan="2">4113号</td><td colspan="2">4114号</td><td colspan="2">4115号</td><td rowspan="2">试验方法</td></tr><tr><td>指标</td><td>实测值</td><td>指标</td><td>实测值</td><td>指标</td><td>实测值</td></tr><tr><td>运动粘度/(mm2/s)</td><td></td><td></td><td></td><td></td><td></td><td></td><td>GB/T 265</td></tr><tr><td>50℃</td><td>11~14</td><td>13.5</td><td>18~25</td><td>19.0</td><td>23~28</td><td>23.9</td><td></td></tr><tr><td>40℃</td><td>-</td><td>16.9</td><td>-</td><td>25.2</td><td>-</td><td>32.6</td><td></td></tr><tr><td>-50℃</td><td>≤5000</td><td>3900</td><td>≤5000</td><td>3700</td><td>≤5000</td><td>3800</td><td></td></tr><tr><td>闪点(开口)/℃</td><td>≥200</td><td>230</td><td>≥200</td><td>232</td><td>≥200</td><td>235</td><td>GB/T 267</td></tr><tr><td>凝点/℃</td><td>≤-60</td><td>&lt;-70</td><td>≤-60</td><td>70</td><td>≤-60</td><td>&lt;-70</td><td>GB/T 510</td></tr><tr><td>酸值(以KOH计)/(mg/g)</td><td>≤0.2</td><td>0.02</td><td>&lt;0.2</td><td>0.05</td><td>&lt;0.2</td><td>0.03</td><td>GB/T 264</td></tr><tr><td>蒸发度(薄层法)/%</td><td></td><td></td><td></td><td></td><td></td><td></td><td>SH/1 0337</td></tr><tr><td>120℃,3h</td><td>-</td><td>1.8</td><td>-</td><td>1.6</td><td>-</td><td>1.8</td><td></td></tr><tr><td>150℃,lh</td><td>-</td><td>2.6</td><td>-</td><td>2.6</td><td>-</td><td>2.6</td><td></td></tr><tr><td>水分质量分数/%</td><td>≤0.08</td><td>&lt;0.05</td><td>≤0.08</td><td>&lt;0.05</td><td>≤0.08</td><td>&lt;0.05</td><td>GB/T 260</td></tr><tr><td>氧化腐蚀试验(120C,72h,50</td><td></td><td></td><td></td><td></td><td></td><td></td><td>SH/T 0450</td></tr><tr><td>mL/min)</td><td></td><td></td><td></td><td></td><td></td><td></td><td></td></tr><tr><td>运动粘度(50℃)</td><td></td><td></td><td></td><td></td><td></td><td></td><td></td></tr><tr><td>氧化前/(mm2/s)</td><td>-</td><td>13.7</td><td></td><td>20.47</td><td>-</td><td>26.83</td><td></td></tr><tr><td>氧化后/(mm2/s)</td><td>-</td><td>13.9</td><td></td><td>20.31</td><td>-</td><td>27.35</td><td></td></tr></table>

续表 2-1.  

<table><tr><td rowspan="2">项目</td><td colspan="2">4113号</td><td colspan="2">4113号</td><td colspan="2">4115号</td><td rowspan="2">试验方法</td></tr><tr><td>指标</td><td>实测值</td><td>指标</td><td>实测值</td><td>指标</td><td>实测值</td></tr><tr><td>变化率/%</td><td>±5</td><td>1.5</td><td>±5</td><td>-1</td><td>±5</td><td>-0.01</td><td></td></tr><tr><td>酸值(以KOH计)/(mg/g)</td><td></td><td></td><td></td><td></td><td></td><td></td><td></td></tr><tr><td>氧化前</td><td>--</td><td>0.02</td><td>--</td><td>0.05</td><td>--</td><td>0.03</td><td></td></tr><tr><td>氧化后</td><td></td><td>0.02</td><td>--</td><td>0.04</td><td>--</td><td>0.02</td><td></td></tr><tr><td>增加值</td><td>≤0.5</td><td>0</td><td>&lt;0.5</td><td>0.01</td><td>&lt;0.5</td><td>0.01</td><td></td></tr><tr><td>金属腐蚀/(mg/cm²)</td><td></td><td></td><td></td><td></td><td></td><td></td><td></td></tr><tr><td>45号钢片</td><td>=0.2</td><td>0</td><td>±0.2</td><td>0</td><td>±0.2</td><td>0</td><td></td></tr><tr><td>T3铜片</td><td>±0.4</td><td>0</td><td>=0.4</td><td>0</td><td>±0.4</td><td>0</td><td></td></tr><tr><td>LY11铝合金片</td><td>±0.2</td><td>0</td><td>±0.2</td><td>0</td><td>±0.2</td><td>0</td><td></td></tr><tr><td>镁合金片</td><td>--</td><td>0</td><td>--</td><td>0</td><td>--</td><td>0</td><td></td></tr><tr><td>防护性(49℃,100%相对湿度,15mL空气/min,钢片)</td><td></td><td></td><td></td><td></td><td></td><td></td><td>SH-T 0080</td></tr><tr><td>通过时间/h</td><td>--</td><td>68</td><td>--</td><td>68</td><td>--</td><td>68</td><td></td></tr><tr><td>四球机试验(1500r/min,98N,30min)</td><td></td><td></td><td></td><td></td><td></td><td></td><td>GB T 3142</td></tr><tr><td>磨痕直径/mm</td><td></td><td></td><td></td><td></td><td></td><td></td><td></td></tr><tr><td>室温</td><td></td><td>0.32</td><td></td><td>0.65</td><td></td><td>0.53</td><td></td></tr><tr><td>150℃</td><td></td><td>0.53</td><td></td><td>0.69</td><td>--</td><td>0.72</td><td></td></tr></table>

# 2.2 力学性能

# 2.3 耐环境性能

# 2.4 工艺性能

# 2.5 使用性能

仪表寿命试验 4113号仪表油在多种航空仪表的伺服电机、减速器、陀螺灵敏轴承上经 $3000\mathrm{h}$ 寿命试验，仪表工作正常。

# 3 使用工艺

# 4 其他

4.1 包装 $0.25\mathrm{kg}$ 塑料容器。  
4.2 运输 按SH0164《石油产品包装、贮运及交货验收规则》进行。   
4.3 贮存 贮存在清洁、干燥处，避免阳光直射，启用后应及时将容器盖严，防止进入杂质和湿气。

# 5 使用建议

选用。可代替特字号仪表油使用。

# 参考文献

1 石油科学研究院. 4113、4114、4115 仪表油的研制. 1965  
表2一坪化工厂.4113、4114、4115高低温仪表油放大生产报告.1971年

编写 姜作泰 曹毅

审校 曾宪恕

# 4116、4116-1、4122号高低温仪表油

# 1 概述

4116、4116-1、4122号高低温仪表油是以优质的氯苯基硅油为基础油的合成仪表油。具有硅油粘温性好，蒸发度小，闪点高等特点。比“特”字号仪表油的粘温性能和高低温性能要好得多。由于它们组成中均含有极性元素，润滑性比一般硅油好。4122号仪表油的高温性能比4116、4116-1号仪表两种油更好。适用于航空仪表、微电机轴承及其他摩擦部件。4116号的使用温度为 $-60\sim 175^{\circ}C$ ；4116-1号为 $-70\sim 150^{\circ}C$ ，适用于对低温粘度有特殊要求的摩擦部位；4122号仪表油为 $-60\sim 200^{\circ}C$ ，适用于各种微电机轴承的润滑。

1.1 牌号及名称 4116、4116-1、4122 号高低温仪表油。  
1.2 基本组成 氯苯基硅油。  
1.3 材料标准 Q/SH 037.006—1988(1997)《4116、1116-1号高低温仪表油》；SH/T 0465-1992《4122号高低温仪表油》。  
1.4 使用工艺说明书   
1.5 供应状态 小容量罐装液体。  
1.6 应用概况 自70年代以来，先后用于航空仪表伺服电机高速轴承、减速齿轮及低速摆动轴承等。  
1.7 研制及生产单位 中国石化集团重庆一坪高级润滑油公司研制并生产。  
1.8 鉴定级别及日期 4122号仪表油1980年12月由石油工业部鉴定通过。

# 2 性能

# 2.1 物理及化学性能

2.1.1 红外光谱 4116、4116-1号仪表油见图2-1，4122号仪表油见图2-2。

图片摘要：该图主要展示 2 1 4116、4116 1号高低温仪表油红外光谱。
![](images/f539779e81161d3e22f8452a0faaf4509d4bedcfca6406d97872ab469186fafd.jpg)  
图2-1 4116、4116-1号高低温仪表油红外光谱

图片摘要：该图主要展示 2 1 4116、4116 1号高低温仪表油红外光谱。
![](images/fd4008143e4cc655b8180cf7a2b58e2d95a12242cada52cbdc8be80b0d13a8a7.jpg)  
图2-2 4122号仪表油红外光谱

# 2.1.2 基本物理及化学性能 见表2-1。

表2-1  

<table><tr><td rowspan="2">项目</td><td colspan="2">4122号</td><td colspan="2">4116号</td><td colspan="2">4116-1号</td><td rowspan="2">试验方法</td></tr><tr><td>指标</td><td>实测值1</td><td>指标</td><td>实测值2</td><td>指标</td><td>实测值2</td></tr><tr><td>密度/(g/cm3)</td><td></td><td></td><td></td><td>1.0415</td><td></td><td></td><td>GB/T 2540</td></tr><tr><td>运动粘度/(mm2/s)</td><td></td><td></td><td></td><td></td><td></td><td></td><td>GB/T 265</td></tr><tr><td>100C</td><td>≥14</td><td>14.4~15.9</td><td>≥36</td><td>--</td><td>--</td><td>--</td><td></td></tr><tr><td>50C</td><td></td><td>32.8~36.1</td><td></td><td>11.8</td><td>≥10</td><td>14.8</td><td></td></tr><tr><td>10C</td><td></td><td></td><td></td><td>70.4*</td><td></td><td>19.2*</td><td></td></tr><tr><td>-40℃</td><td></td><td>585~732</td><td>-</td><td></td><td>--</td><td>-</td><td></td></tr><tr><td>-50</td><td></td><td></td><td>≤3000</td><td>≥530</td><td>≤600</td><td>512</td><td></td></tr><tr><td>55C</td><td>≤2500</td><td>1640~2150</td><td></td><td></td><td></td><td></td><td></td></tr><tr><td>闪点(开口)/℃</td><td>≥260</td><td>275~300</td><td>≥250</td><td>270</td><td>&gt;180</td><td>204</td><td>GB/T 267</td></tr><tr><td>凝点/C</td><td>≤-65</td><td>&lt; -70</td><td>≤-60</td><td>&lt; -60</td><td>≤-70</td><td>&lt; -70</td><td>GB/T 510</td></tr><tr><td>酸值(以KOH计)/(mg/g)</td><td>≤0.1</td><td>0.02~0.05</td><td>≤0.05</td><td>0.1~0.01</td><td>≤0.05</td><td>0.03</td><td>GB/T 7304</td></tr><tr><td>蒸发度/%</td><td></td><td></td><td></td><td></td><td></td><td></td><td></td></tr><tr><td>薄层法</td><td></td><td></td><td></td><td></td><td></td><td></td><td>SH/T 0337</td></tr><tr><td>100C,9h</td><td></td><td>0.25*</td><td>-</td><td></td><td>-</td><td>-</td><td></td></tr><tr><td>100C,3h</td><td></td><td></td><td>≤2.0</td><td>0.38</td><td>≤5.0</td><td>3.5</td><td></td></tr><tr><td>动态法</td><td></td><td></td><td></td><td></td><td></td><td></td><td>GB/T 7325</td></tr><tr><td>200C,6.5h</td><td>-</td><td>0.6*</td><td>-</td><td>-</td><td>-</td><td>-</td><td></td></tr><tr><td>200C,22h</td><td>≤1.8</td><td>1.1~1.7</td><td>-</td><td>-</td><td>-</td><td>-</td><td></td></tr><tr><td>机械杂质质量分数/%</td><td>无</td><td>无</td><td>无</td><td>无</td><td>无</td><td>无</td><td>Q/SH 037.200</td></tr><tr><td>氧化腐蚀试验(200℃,72h,50mL空气/min)</td><td></td><td></td><td></td><td></td><td></td><td></td><td>SH/T 0450</td></tr><tr><td>运动粘度(50℃)变化/%</td><td>±10</td><td>1.7~9.9</td><td>±5</td><td>3</td><td>±5</td><td>2</td><td></td></tr><tr><td>酸值增加值(以KOH计)/(mg/g)</td><td>≤0.5</td><td>&lt;0.08</td><td>≤0.05</td><td>0.05</td><td>≤0.1</td><td>0.03</td><td></td></tr><tr><td>金属腐蚀/(mg/cm2)</td><td></td><td></td><td></td><td></td><td></td><td></td><td></td></tr><tr><td>45号钢片</td><td>±0.2</td><td>0</td><td>+0.2</td><td>0</td><td>±0.2</td><td>0</td><td></td></tr><tr><td>T3钢片</td><td>+0.4</td><td>0~0.18</td><td>±0.4</td><td>0</td><td>±0.4</td><td>0</td><td></td></tr><tr><td>LY11铝合金片</td><td>±0.2</td><td>0</td><td>±0.2</td><td>0</td><td>±0.2</td><td>0</td><td></td></tr><tr><td>MB8镁合金片</td><td>±0.2</td><td>0</td><td></td><td></td><td>-</td><td>-</td><td></td></tr><tr><td>四球试验(1500r/min,室温)</td><td></td><td></td><td></td><td></td><td></td><td></td><td>GB/T 3142</td></tr><tr><td>磨痕直径/mm</td><td></td><td></td><td></td><td></td><td></td><td></td><td></td></tr><tr><td>98N,30min</td><td>-</td><td>0.38*</td><td></td><td>0.43</td><td></td><td>0.62</td><td></td></tr><tr><td>294N,30min</td><td>-</td><td>0.15*</td><td>-</td><td></td><td>-</td><td>-</td><td></td></tr></table>

$①$ 5年5批次实测值，  
② 7年生产批次平均值.

③ 单个批次实测值。

2.2 力学性能  
2.3 耐环境性能  
2.4 工艺性能  
2.5 使用性能

2.5.1 贮存性能 抽查 1971 和 1973 年生产的两批罐装 4116 号和 41161 号油, 自然贮存 10 年后, 其理化性能及氧化腐蚀性能基本无变化; 4122 号油的罐装自然贮存后的性能分析结果见表 22。

表2-2  

<table><tr><td rowspan="2">性 能</td><td colspan="2">7408-2批</td><td colspan="2">7701批</td></tr><tr><td>1974年4月</td><td>1979年6月</td><td>1977年5月</td><td>1979年6月</td></tr><tr><td>运动粘度/(mm²/s)</td><td></td><td></td><td></td><td></td></tr><tr><td>50℃</td><td>35.4</td><td>35.1</td><td>11.6</td><td>11.3</td></tr><tr><td>--55℃</td><td>2080</td><td>1938</td><td>2490</td><td>2150</td></tr><tr><td>酸值(以KOH计)/(mg/g)</td><td>0.01</td><td>0.01</td><td>0.03</td><td>0.04</td></tr><tr><td>腐蚀(100℃,3h)</td><td></td><td></td><td></td><td></td></tr><tr><td>45号钢片</td><td>合格</td><td>合格</td><td>合格</td><td>合格</td></tr><tr><td>H62黄铜片</td><td>合格</td><td>合格</td><td>合格</td><td>合格</td></tr></table>

2.5.2 台架试验 4116、4116-1号油在伺服电机上，经80℃长期运行、150℃高温运行、60℃低温运行及40℃耐潮等各项考核，共计运转960h，工作正常。  
2.5.3 航空微电机寿命试验 4122号油在航空仪表伺服电机上经 $4000\mathrm{h}$ 寿命试验，伺服电机工作正常。

# 3 使用工艺

# 4 其他

4.1 包装 $0.25\mathrm{kg}$ 塑料容器。  
4.2 运输 按SH0164《石油产品包装、贮运及交货验收规则》进行。   
4.3 贮存 贮存在清洁、干燥处，避免阳光直射。启用后应及时将容器盖严，防止进入杂质和湿气。罐装贮存期为2年。

# 5 使用建议

选用。

# 参考文献

1 石油化工科学研究院.4116高温仪表油的生产报告.1968  
2 石油化工科学研究院. 4116-1 高温仪表油的制备及性能报告. 1970  
3 一坪化工厂. 润滑油自然贮存数据汇总表. 1983  
4. 一坪化工厂. 4122号高低温仪表油研制总结. 1980  
5 北京航空电器厂.200C航空仪表油试用报告.1980

编写 姜作泰 曹毅

审校 曾宪恕

# 4123、4123-1、4123-2号空间精密轴承润滑油

# 1 概述

4123 系列仪表油, 按粘度分成 4123、4123-1、4123-2 三个等级, 由酯类油加多种添加剂组成。粘度比其他仪表油要高, 在弹性流体动压润滑条件下, 可形成足够厚的油膜。与国外陀螺电机润滑油相比, 粘温性、润滑性和热氧化安定性好, 凝点较高, 但不影响陀螺电机的低温启动性能。适用于惯性导航系统电机轴承的润滑, 并用于浸渍轴承的含油保持架。可在 $150^{\circ} \mathrm{C}$ 长期工作。其性能与美国 MIL-L-83176A 要求相当, 其中高低温性能优于该标准要求。

1.1 牌号及名称 4123 系列空间精密轴承润滑油。  
1.2 基本组成 复酯, 抗氧化、抗腐蚀等添加剂。  
1.3 材料标准 GJB 2375-1995《空间精密轴承润滑油规范》。  
1.4 使用工艺说明书   
1.5 供应状态 小容量瓶装液体。  
1.6 应用概况 自70年代以来，先后用于多种陀螺仪上，包括全姿态陀螺仪，满足了产品寿命要求，解决了原来脂润滑寿命过短的问题。已在卫星、运载火箭和飞机上使用。另外，也用于航海导航陀螺电机上。  
1.7 研制及生产单位 中国石化集团重庆一坪高级润滑油公司研制并生产。  
1.8 鉴定级别及日期 1981年11月由石油工业部鉴定通过。

# 2 性能

# 2.1 物理及化学性能

2.1.1 红外光谱 见图2-1。

图片摘要：该图主要展示 2 1 4123号仪表油红外光谱。
![](images/0c05b8f30c55f4fc7f687aef5b46d14133687bf66e472bddeee7bb771637b025.jpg)  
图2-1 4123号仪表油红外光谱

2.1.2 基本物理及化学性能 见表2-1。

表2-1  

<table><tr><td rowspan="2">项目</td><td colspan="2">4123号</td><td colspan="2">4123-1号</td><td colspan="2">4123-2号</td><td rowspan="2">试验方法</td></tr><tr><td>指标</td><td>实测值</td><td>指标</td><td>实测值</td><td>指标</td><td>实测值</td></tr><tr><td>密度/(g/cm³)</td><td></td><td>1.0098</td><td></td><td>1.0089</td><td></td><td>1.009</td><td>GB/T 2540</td></tr><tr><td>运动粘度/(mm²/s)</td><td></td><td></td><td></td><td></td><td></td><td></td><td>GB/T 265</td></tr><tr><td>100℃</td><td>18.0~21</td><td>19.2</td><td>10~11.5</td><td>10.56</td><td>14.5~16</td><td>15.2</td><td></td></tr></table>

续表 2-1  

<table><tr><td rowspan="2">项目</td><td colspan="2">4123号</td><td colspan="2">4123-1号</td><td colspan="2">1123-2号</td><td rowspan="2">试验方法</td></tr><tr><td>指标</td><td>实测值</td><td>指标</td><td>实测值</td><td>指标</td><td>实测值</td></tr><tr><td>40℃</td><td>实测</td><td>140</td><td>实测</td><td>17.3</td><td>实测</td><td>73.9</td><td></td></tr><tr><td>0℃</td><td>-</td><td>-</td><td>-</td><td>691</td><td></td><td>1272</td><td></td></tr><tr><td>粘度指数</td><td>≥135</td><td>156</td><td>≥140</td><td>147</td><td>≥140</td><td>149</td><td>GB/T 1995</td></tr><tr><td>闪点(开口)/℃</td><td>≥250</td><td>252</td><td>≥235</td><td>215</td><td>≥240</td><td>250</td><td>GB/T 267</td></tr><tr><td>凝点/C</td><td>≤-45</td><td>-49</td><td>≤-50</td><td>76</td><td>≤-45</td><td>-51</td><td>GB/T 510</td></tr><tr><td>酸值(以KOH计)/(mg/g)</td><td>≤0.6</td><td>0.16</td><td>≤0.6</td><td>1.38</td><td>≤0.6</td><td>0.42</td><td>GB/T 7304</td></tr><tr><td>蒸发度(150℃,6h)/%</td><td>≤5.0</td><td>4.5</td><td>≤5.0</td><td>2.5</td><td>≤5.0</td><td>1.6</td><td>GB/T 7325</td></tr><tr><td>机械杂质质量分数/%</td><td>无</td><td>无</td><td>无</td><td>无</td><td>无</td><td>无</td><td>Q.SH 037.200附录A</td></tr><tr><td>氧化腐蚀试验(150℃,72h,50 mL空气/min)</td><td></td><td></td><td></td><td></td><td></td><td></td><td>SH/T 0150</td></tr><tr><td>运动粘度变化(40℃)/mm²/s</td><td>5~+10</td><td>0.4</td><td>5~+15</td><td>7.2</td><td>5~+15</td><td>2.8</td><td></td></tr><tr><td>酸值增加值(以KOH计)/(mg/g)</td><td>≤1.0</td><td>-0.13</td><td>≤1.0</td><td>0.23</td><td>≤1.0</td><td>0.24</td><td></td></tr><tr><td>金属腐蚀/(mg/cm²)</td><td></td><td></td><td></td><td></td><td></td><td></td><td></td></tr><tr><td>45号钢片</td><td>±0.2</td><td>无</td><td>+0.2</td><td>无</td><td>±0.2</td><td>无</td><td></td></tr><tr><td>T3铜片</td><td>±0.4</td><td>无</td><td>±0.4</td><td>无</td><td>±0.4</td><td>无</td><td></td></tr><tr><td>LY11铝合金片</td><td>±0.2</td><td>无</td><td>±0.2</td><td>无</td><td>±0.2</td><td>无</td><td></td></tr><tr><td>MB8镁合金片</td><td>±0.2</td><td>无</td><td>±0.2</td><td>无</td><td>±0.2</td><td>无</td><td></td></tr></table>

2.2 力学性能  
2.3 耐环境性能  
2.4 工艺性能  
2.5 使用性能

2.5.1 台架试验 4123号油在全姿态陀螺电机C1006096轴承上，于 $-60\sim 100^{\circ}\mathrm{C}, 24000\mathrm{r / min}$ 条件下，通过 $1000\mathrm{h}$ 台架试验。在其他陀螺电机的C606070K、C906092K等轴承I，转速为 $24000\sim 36000\mathrm{r / min}$ ，也通过 $1000\mathrm{h}$ 台架试验。  
2.5.2 陀螺电机寿命试验 4123号油在TH-10陀螺电机轴承上，经 $2500\mathrm{h}$ 寿命试验，电机工作正常。

# 3 使用工艺

# 4 其他

4.1 包装 $0.25\mathrm{kg}$ 塑料容器。  
4.2 运输 按SH0164《石油产品包装、贮运及交货验收规则》进行。   
4.3 贮存 贮存在清洁、干燥处，避免阳光直射。启用后应及时将容器盖严，防止进入杂质和水。

# 5 使用建议

选用。

# 参考文献

1 一坪化工厂.4123号高精度陀螺马达润滑油研制总结.1981  
2. 洛阳轴承研究所. 弹性流体动力润滑及在微型轴承上的应用. 1981

3 无锡微型轴承厂.4123号油使用报告.1981  
4 一坪化工厂.4123-1、4123-2空间精密轴承润滑油研制总结.1988

编写 姜作泰 曹毅

审校 曾宪恕

# 4129号精密含油轴承润滑油

# 1 概述

4129号精密含油轴承润滑油，按 $40^{\circ}\mathrm{C}$ 粘度分为SR-30、SR60、SR-100三个等级，由合成油加多种添加剂制成。本系列产品具有良好的高温抗氧化安定性、润滑性能、低蒸发损失等，可满足高精度、低噪音、长寿命的精密含油轴承的润滑要求。主要应用于航空、航海、航天（空间运载工具、卫星）的导航控制系统采用的高精度、长寿命陀螺马达含油轴承的润滑。本产品与美国MIL-L-53131精密轴承润滑油的要求相当。

1.1 牌号及名称 4129号精密含油轴承润滑油。  
1.2 基本组成 合成烃，酯类油，抗氧、抗腐蚀、润滑等添加剂。  
1.3 材料标准 Q/SH 037.195-1998《4129号精密含油轴承润滑油》。  
1.4 使用工艺说明书   
1.5 供应状态 小容量瓶装液体。  
1.6 应用概况 已用在飞机惯导系统陀螺马达，寿命试验超过 $10000\mathrm{h}$ ；用于导弹陀螺马达轴承，已通过定型鉴定。  
1.7 研制及生产单位 中国石化集团重庆一坪高级润滑油公司研制并生产。

# 2 性能

2.1 物理及化学性能  
2.1.1 红外光谱 见图2-1。

图片摘要：该图主要展示 2 1 4129号精密含油轴承润滑油红外光谱。
![](images/ed1454d938e0fe705cfd7dd12b6bbb38d12ee2b91056b214c0d39c4199c107ff.jpg)  
图2-1 4129号精密含油轴承润滑油红外光谱

# 2.1.2 基本物理及化学性能 见表2-1。

表2-1  

<table><tr><td rowspan="2">项目</td><td colspan="2">SR-30</td><td colspan="2">SR-60</td><td colspan="2">SR-100</td><td rowspan="2">试验方法</td></tr><tr><td>指标</td><td>实测值</td><td>指标</td><td>实测值</td><td>指标</td><td>实测值</td></tr><tr><td>外观</td><td colspan="6">浅黄色透明液体</td><td>目测</td></tr><tr><td>运动粘度/(mm2/s)</td><td></td><td></td><td></td><td></td><td></td><td></td><td>GB/T 265</td></tr><tr><td>40℃</td><td>≤34</td><td>28.4</td><td>≤65</td><td>60.9</td><td>≤120</td><td>98.7</td><td></td></tr><tr><td>100℃</td><td>5.0~6.0</td><td>5.7</td><td>9~10</td><td>9.9</td><td>14~15</td><td>14.3</td><td></td></tr><tr><td>粘度指数</td><td>≥135</td><td>144</td><td>≥135</td><td>147</td><td>≥140</td><td>148</td><td>GB/T 1995</td></tr><tr><td>凝点/℃</td><td>≤-55</td><td>-60</td><td>≤55</td><td>62</td><td>≤-50</td><td>53</td><td>GB/T 510</td></tr><tr><td>中和值(以KOH计)/(mg/g)</td><td>≤0.5</td><td>0.29</td><td>≤0.5</td><td>0.27</td><td>≤0.5</td><td>0.31</td><td>GB/T 7304</td></tr><tr><td>闪点(开口)/℃</td><td>≥220</td><td>238</td><td>≥220</td><td>266</td><td>≥240</td><td>263</td><td>GB/T 267</td></tr><tr><td>机械杂质质量分数/%</td><td>无</td><td>无</td><td>无</td><td>无</td><td>无</td><td>无</td><td>Q/SH 037.200附录A</td></tr><tr><td>蒸发损失(204℃,6.5h)/%</td><td>≤5</td><td>4.1</td><td>≤5</td><td>2.9</td><td>≤5</td><td>2.61</td><td>GB/T 7325</td></tr><tr><td>四球机试验(常温,600r/min,60min)</td><td></td><td></td><td></td><td></td><td></td><td></td><td>SH/T 0189</td></tr><tr><td>磨痕直径/mm</td><td></td><td></td><td></td><td></td><td></td><td></td><td></td></tr><tr><td>98N</td><td>≤0.35</td><td>0.32</td><td>≤0.35</td><td>0.30</td><td>≤0.35</td><td>0.25</td><td></td></tr><tr><td>392N</td><td>≤0.55</td><td>0.52</td><td>≤0.75</td><td>0.50</td><td>≤0.55</td><td>0.37</td><td></td></tr><tr><td>氧化腐蚀试验(150℃,48h,50mL空气/min)</td><td></td><td></td><td></td><td></td><td></td><td></td><td>SH/T 0450</td></tr><tr><td>40C粘度变化/%</td><td>≤±5</td><td>1.2</td><td>≤±5</td><td>0.5</td><td>≤±5</td><td>-1.7</td><td></td></tr><tr><td>酸值变化(以KOH计)/(mg/g)</td><td>≤0.5</td><td>0.01</td><td>≤0.5</td><td>中性</td><td>≤0.5</td><td>0.15</td><td></td></tr><tr><td>金属腐蚀/(mg/cm2)</td><td></td><td></td><td></td><td></td><td></td><td></td><td></td></tr><tr><td>45号钢片</td><td>≤±0.2</td><td>无</td><td>≤±0.2</td><td>无</td><td>≤±0.2</td><td>无</td><td></td></tr><tr><td>T3钢片</td><td>≤±0.4</td><td>无</td><td>≤±0.4</td><td>无</td><td>≤±0.4</td><td>无</td><td></td></tr><tr><td>LY11铝合金片</td><td>≤±0.2</td><td>无</td><td>≤±0.2</td><td>无</td><td>≤±0.2</td><td>无</td><td></td></tr><tr><td>MB8镁合金片</td><td>≤±0.2</td><td>无</td><td>≤±0.2</td><td>无</td><td>≤±0.2</td><td>无</td><td></td></tr></table>

# 2.2 力学性能

# 2.3 耐环境性能

# 2.4 工艺性能

# 2.5 使用性能

将4129号油的SR-60与SR-100油样，分别装于飞机惯导系统（Ⅱ型）陀螺马达中，运转寿命均超过 $15000\mathrm{h}$ 。将4129号油的SR-60油样，装于导弹ZYS615轴承中，满足使用要求，已通过鉴定。4129号油的SR-100油样在921工程模拟可靠性寿命试验中，通过 $8000\mathrm{h}$ 。

# 3 使用工艺

# 4 其他

4.1 包装 $0.25\mathrm{kg}$ 容器包装。  
4.2 运输 按SH0164《石油产品包装、贮运及交货验收规则》进行。   
4.3 贮存 贮存于清洁干燥处，避免阳光直射，启用后应及时将容器盖严，避免杂质和水分混入。

# 5 使用建议

选用。

# 参考文献

1 重庆一坪高级润滑油公司. 4129号（SR-27, SR-28, SR-29）精密含油轴承润滑油研制报告. 1996  
2 618 所. SR 系列陀螺马达润滑油试验报告. 1998

编写 姜作泰 曹毅

审校 曾宪恕

# 4124-1、4127号不流散仪表油

# 1 概述

4124-1、4127号不流散仪表油由特种结构酯类油加多种添加剂组成。表面张力较大，对固体表面的润湿性较小，不易流散，能长期滞留在润滑部位上。可满足航空、航天等特设装备的各种精密机械、计时仪器等宝石轴承、微型轴承、齿轮传动部件的润滑。使用温度：4124-1号油为 $-40\sim 100^{\circ}\mathrm{C}$ ；4127号油为 $-54\sim 100^{\circ}\mathrm{C}$ 。其中4127号油的性能与美国MIL-L-3918A标准要求相当，与Anderol-416，NYSE Astro油可互换使用。

1.1 牌号及名称 4124-1、4127号不流散仪表油。  
1.2 基本组成 酯类油，抗氧、抗腐蚀、抗流散等添加剂。  
1.3 材料标准 Q/SH 037.051-1988(1997)《4124号不流散仪表油》；GJB 3422-1998《仪表宝石轴承润滑油规范》。  
1.4 使用工艺说明书   
1.5 供应状态 小容量罐装液体。  
1.6 应用概况 4124-1号仪表油曾在航向陀螺减速器上进行应用试验，产品工作正常，解决了使用其他仪表油发生早期尖叫、磨损问题。4127号油已成功地应用在导弹制导控制系统。  
1.7 研制及生产单位 中国石化集团重庆一坪高级润滑油公司研制并生产。  
1.8 鉴定级别及日期 4124-1 号油于 1982 年 4 月由石油工业部鉴定通过；4127 号油于 1992 年 10 月由中国石油化工总公司组织鉴定通过。

# 2 性能

2.1 物理及化学性能  
2.1.1 红外光谱 4124-1 号油见图 2-1; 4127 号油见图 2-2。  
2.1.2 基本物理及化学性能 见表2-1。

图片摘要：该图主要展示 2 1 124 1号不流散仪表送一外送谱。
![](images/6f860519e325be5e25f566d9d7bfd14768459d9be0216b22d4093fc6238c2fa1.jpg)  
图2-1 124-1号不流散仪表送一外送谱

图片摘要：该图主要展示 2 1 124 1号不流散仪表送一外送谱。
![](images/c02d6ebc3d2b9456b0917c7ad859d27cee26cedc1a05503a0690e13830c1549f.jpg)  
图2-2 4127号低温不流散仪表由红外光谱

表2-1  

<table><tr><td rowspan="2">项目</td><td colspan="2">4127号</td><td colspan="2">4124-1号</td><td rowspan="2">试验方法</td></tr><tr><td>指标</td><td>实测值</td><td>指标</td><td>实测值</td></tr><tr><td>表面张力/(10-5N/cm)</td><td></td><td></td><td>--</td><td>33</td><td>GB/T 265</td></tr><tr><td>运动粘度/(mm2/s)</td><td></td><td></td><td>18~22</td><td>19.1</td><td></td></tr><tr><td>50℃</td><td rowspan="2">8~10</td><td rowspan="2">9.5</td><td rowspan="2">-</td><td rowspan="2">28.3</td><td></td></tr><tr><td>40℃</td><td></td></tr><tr><td>20℃</td><td>-</td><td rowspan="2">16.76</td><td rowspan="2">-</td><td rowspan="2">69.5</td><td></td></tr><tr><td>0℃</td><td></td><td></td></tr><tr><td>-20℃</td><td>-</td><td>1686</td><td>≤350</td><td>252</td><td></td></tr><tr><td>-40℃</td><td>≤1800</td><td>1686</td><td>--</td><td>-</td><td></td></tr><tr><td>凝点/℃</td><td>≤-60</td><td>-61</td><td>≤-50</td><td>-57</td><td>GB/T 510</td></tr><tr><td>酸值(以KOH计)/(mg/g)</td><td>≤2.0</td><td>1.22</td><td>≤2.0</td><td>1.71</td><td>GB/T 7304</td></tr><tr><td>蒸发度(100℃,3h)/%</td><td>≤2.0</td><td>1.11</td><td>≤3.0</td><td>-</td><td>SH 10337</td></tr><tr><td>机械杂质质量分数/%</td><td>无</td><td>无</td><td>无</td><td>无</td><td>Q/SH 037.200</td></tr><tr><td>腐蚀(室温)</td><td></td><td></td><td></td><td></td><td></td></tr><tr><td>45号钢(1年)</td><td></td><td></td><td></td><td>无腐蚀</td><td></td></tr><tr><td>H62黄铜(30d)</td><td></td><td></td><td></td><td>较轻变色</td><td></td></tr></table>

续表2-1   

<table><tr><td rowspan="2">项 目</td><td colspan="2">4127号</td><td colspan="2">4124-1号</td><td rowspan="2">试验方法</td></tr><tr><td>指标</td><td>实测值</td><td>指标</td><td>实测值</td></tr><tr><td>氧化腐蚀试验(100℃,72h)</td><td></td><td></td><td></td><td></td><td></td></tr><tr><td>运动粘度(50℃)变化/%</td><td>≤5</td><td>2.1</td><td>-5~+10</td><td>2.7</td><td></td></tr><tr><td>酸值增加值(以KOH计)/(mg/g)</td><td>≤0.5</td><td>0.23</td><td>≤1.0</td><td>--</td><td></td></tr><tr><td>金属腐蚀/(mg/cm²)</td><td></td><td></td><td></td><td></td><td></td></tr><tr><td>45号钢片</td><td>≤0.2</td><td>0</td><td>≤±0.2</td><td>0</td><td></td></tr><tr><td>T3铜片</td><td>≤0.4</td><td>0</td><td>≤±0.4</td><td>0</td><td></td></tr><tr><td>LY11铝合金片</td><td>≤0.2</td><td>0</td><td>≤±0.2</td><td>0</td><td></td></tr><tr><td>MB8镁合金片</td><td>≤0.2</td><td>0</td><td>≤±0.2</td><td>--</td><td></td></tr><tr><td>防护性(49℃,相对湿度100%,45号钢片)/h</td><td>-</td><td>-</td><td>-</td><td>100</td><td>SH/T 0080</td></tr><tr><td>低温稳定性(-60℃,24h,2次)</td><td>-</td><td>-</td><td>-</td><td>清亮</td><td>GB/T 510</td></tr><tr><td>四球机试验(1500r/min,室温,98N,30min)</td><td></td><td></td><td></td><td></td><td>GB/T 3142</td></tr><tr><td>磨痕直径/mm</td><td>-</td><td>-</td><td>-</td><td>0.41</td><td></td></tr><tr><td>接触角(7d后)/(°)</td><td></td><td></td><td></td><td></td><td></td></tr><tr><td>玻璃板</td><td>-</td><td>-</td><td>-</td><td>24</td><td></td></tr><tr><td>钢板</td><td>-</td><td>-</td><td>-</td><td>23</td><td></td></tr><tr><td>红宝石</td><td>-</td><td>-</td><td>-</td><td>30</td><td></td></tr><tr><td>流散率(7d)/%</td><td></td><td></td><td></td><td></td><td>Q/SH 037.051</td></tr><tr><td>玻璃板</td><td>-</td><td>-</td><td>-</td><td>1</td><td></td></tr><tr><td>45号钢片</td><td>≤5</td><td>5.0</td><td>≤2.0</td><td>0</td><td></td></tr><tr><td>红宝石</td><td>-</td><td>-</td><td>-</td><td>0</td><td></td></tr></table>

2.2 力学性能  
2.3 耐环境性能  
2.4 工艺性能  
2.5 使用性能

陀螺寿命试验 4124-1号油用于TH-4陀螺上，经 $1000\mathrm{h}$ 寿命试验，陀螺工作正常，减速器无明显磨损，润滑性能显著优于原用特字号仪表油。用于导弹制导控制系统，设备运转正常。

# 3 使用工艺

# 4 其他

4.1 包装 $0.25\mathrm{kg}$ 塑料容器。  
4.2 运输 按SH0164《石油产品包装、贮运及交货验收规则》进行。   
4.3 贮存 贮存在清洁、干燥处，避免阳光直射。启用后应及时将容器盖严，防止进入杂质和水。

# 5 使用建议

选用。

# 参考文献

1. 一坪化工厂, 4127 号研制总结报告. 1992  
2 一坪化工厂.4124-1、4124-3号研制总结报告.1982  
3 宝成通用电子公司. 不流散仪表油的研制与应用. 1983  
4 新天光仪公司. 4124-1、4124-3 光学仪器小间隙润滑工艺研究报告. 1981

编写 姜作泰 曹毅

审校 曾宪恕

# 4118号陀螺油

# 1 概述

4118号陀螺油由硅油制成。具有一定范围的密度值，凝点低，电性能良好。适用作陀螺仪的工作浮油。使用温度为 $-55\sim 55^{\circ}C$ 。

1.1 牌号及名称 4118号陀螺油。  
1.2 基本组成 有机硅油。  
1.3 材料标准 Q/SH 037.032—1988(1997)《4118号陀螺油》。  
1.4 使用工艺说明书   
1.5 供应状态 小容量瓶装液体。  
1.6 应用概况 已应用于TSZ型陀螺仪工作浮油。  
1.7 研制及生产单位 中国石化集团重庆一坪高级润滑油公司研制并生产。  
1.8 鉴定级别及日期 1977年7月由四川石油管理局鉴定通过。

# 2 性能

2.1 物理及化学性能  
2.1.1 红外光谱 见图2-1。  
2.1.2 基本物理及化学性能 见表2-1。

图片摘要：该图主要展示 2 1 4118号陀螺油红外光谱。
![](images/8d62874238eb93a03bb177f7e93b39a1a7fd07a320db06bdf82f28f0ad052778.jpg)  
图2-1 4118号陀螺油红外光谱

表2-1-2  

<table><tr><td>项 目</td><td>指 标</td><td>实 测 值</td><td>试 验 方 法</td></tr><tr><td>外观</td><td>无色或淡黄色透明液体, 无可见悬浮物和沉淀物</td><td>微黄透明</td><td>目测</td></tr><tr><td>密度(20℃)/(g/cm³)</td><td>0.950~0.970</td><td>0.953 5~0.963 1</td><td>GB/T 2540</td></tr><tr><td>运动粘度(25℃)/(mm²/s)</td><td>28~30</td><td>28~29</td><td>GB/T 265</td></tr><tr><td>凝点/℃</td><td>≤-68</td><td>&lt;-68</td><td>GB/T 510</td></tr><tr><td>酸值(以KOH计)/(mg/g)</td><td>≤0.02</td><td>0~0.01</td><td>GB/T 264</td></tr><tr><td>蒸发度(100℃,3h)/%</td><td>≤3.0</td><td>1.9~2.6</td><td>SH/T 0337</td></tr><tr><td>腐蚀(T3铜片,100℃,3h)</td><td>合格</td><td>合格</td><td>SH/T 0195</td></tr><tr><td>介电常数</td><td>≥2.6</td><td>合格</td><td>用户自测</td></tr><tr><td>体积电阻率/(Ω·cm)</td><td>≥4×10^14</td><td>合格</td><td>用户自测</td></tr></table>

# 3 使用工艺

# 4 其他

4.1 包装 $250\mathrm{g}$ 塑料容器。  
4.2 运输 按SH0164《石油产品包装、贮运及交货验收规则》进行。   
4.3 贮存 贮存在清洁、干燥处，避免阳光直射。启用后应及时将容器盖严，防止进入杂质和湿气。罐装贮存期为2年。

# 5 使用建议

选用。

# 参考文献

1 一坪化工厂，4118号油总结报告.1977  
2 陕西航空仪表厂. 4118号油使用试验报告. 1977

编写 姜作泰 曹毅

审校 曾宪恕

# 4119号阻尼油

# 1 概述

4119号阻尼油由硅油制成。具有一定范围的密度值，粘温性能良好，常温粘度较大，而低温粘度并不过高。适于作加速度计的工作浮油及阻尼油。使用温度为 $-60\sim 150^{\circ}C$ 。

1.1 牌号及名称 4119号阻尼油。  
1.2 基本组成 有机硅油。  
1.3 材料标准 Q/SH 037.033--1988(1997)《4119号阻尼油》。  
1.4 使用工艺说明书   
1.5 供应状态 小容量瓶装液体。  
1.6 应用概况 已用于BJ型加速度计。  
1.7 研制及生产单位 中国石化集团重庆一坪高级润滑油公司研制并生产。  
1.8 鉴定级别及日期 1977年7月由四川石油管理局鉴定通过。

# 2 性能

2.1 物理及化学性能  
2.1.1 红外光谱 见图2-1。  
2.1.2 基本物理及化学性能 见表2-1。

图片摘要：该图主要展示 2 1 4119号阻尼油红外光谱。
![](images/8fcd97f879a50d1a9928ee2a61f296562fe8d5882f483b3a1377c423357c5eef.jpg)  
图2-1 4119号阻尼油红外光谱

表2-1  

<table><tr><td>项 目</td><td>指 标</td><td>实 测 值1</td><td>试 验 方 法</td></tr><tr><td>外观</td><td>浅黄色透明液,无可见悬浮物和沉淀物</td><td>合格</td><td>目测</td></tr><tr><td>密度(20℃)/(g/cm3)</td><td>0.980~1.020</td><td>0.982~0.993</td><td>GB/T 2540</td></tr><tr><td>运动粘度/(mm2/s)</td><td></td><td></td><td></td></tr><tr><td>50℃</td><td>≥120</td><td>121~132</td><td>GB/T 265</td></tr><tr><td>0℃</td><td>测定</td><td>1550</td><td></td></tr><tr><td>-60℃</td><td>≤6000</td><td>1880~6080</td><td></td></tr><tr><td>酸值(以KOH计)/(mg/g)</td><td>≤0.02</td><td>≤0.02</td><td>GB/T 264</td></tr><tr><td>蒸发度(100℃,3h)/%</td><td>≤2.0</td><td>0.75~1.50</td><td>SH/T 0337</td></tr><tr><td>腐蚀(T3铜片,100℃,3h)</td><td>合格</td><td>合格</td><td>SH/T 0195</td></tr><tr><td>材料适应性(环氧树脂,QQ/QZ导线,室温,21h)</td><td>不溶,不膨胀</td><td>合格</td><td>用户自测</td></tr><tr><td>体积电阻率/(Ω·cm)</td><td>≥1×1012</td><td>1.13×101223</td><td>用户自测</td></tr></table>

$①$ 7批产品实测值；  
② 单个批次实测值。

# 2.2 力学性能

# 2.3 耐环境性能

# 2.4 工艺性能

# 2.5 使用性能

用于BJ型加速度计作工作浮油和阻尼油，经多次装表试验及大批量试用，性能均满足产品要求。

# 3 使用工艺

# 4 其他

4.1 包装 $250\mathrm{g}$ 塑料容器。  
4.2 运输 按SH0164《石油产品包装、贮运及交货验收规则》进行。   
4.3 贮存 贮存在清洁、干燥处，避免阳光直射。启用后应及时将容器盖严，防止杂质和湿气进入。罐装贮存期为2年。

# 5 使用建议

选用。

# 参考文献

1 一坪化工厂.4119号阻尼油总结报告.1977  
2 国营华燕仪表厂. 4119号阻尼油使用试验报告. 1977

编写 姜作泰 曹毅

审校 曾宪恕

# 4120号传感器油

# 1 概述

4120号传感器油由硅油制成。常温粘度大。适于磁罗盘传感器作工作浮油和阻尼油。使用温度为 $-60\sim 65^{\circ}C$ 。

1.1 牌号及名称 4120号传感器油。  
1.2 基本组成 有机硅油。  
1.3 材料标准 Q/SH 037.045—1988(1997)《4120号传感器油》。  
1.4 使用工艺说明书   
1.5 供应状态 小容量瓶装液体。  
1.6 应用概况 已用于磁罗盘传感器上，性能符合产品设计要求。在飞机上使用，工作正常。  
1.7 研制及生产单位 中国石化集团重庆一坪高级润滑油公司研制并生产。  
1.8 鉴定级别与日期 1979年2月由四川石油管理局鉴定通过。

# 2 性能

2.1 物理及化学性能 见表2-1。

表21  

<table><tr><td>项 目</td><td>指 标</td><td>实 测 值</td><td>试 验 方 法</td></tr><tr><td>外观</td><td>浅黄色透明液体,无可见悬浮物和沉淀物</td><td>浅黄色透明液体</td><td>目测</td></tr><tr><td>运动粘度/(mm2/s)</td><td></td><td></td><td>GB/T 265</td></tr><tr><td>20℃</td><td>-</td><td>2040~2240</td><td></td></tr><tr><td>25℃</td><td>1750~2050</td><td>1870~1950</td><td></td></tr><tr><td>凝点/℃</td><td>-</td><td>-65</td><td>GB/T 510</td></tr><tr><td>酸值(以KOH计)/(mg/g)</td><td>≤0.05</td><td>0~0.01</td><td>GB/T 264</td></tr><tr><td>蒸发度(100℃,3h)/%</td><td>≤2.0</td><td>0.5~1.0</td><td>SH/T 0337</td></tr><tr><td>腐蚀(T3铜片,100℃,3h)</td><td>合格</td><td>合格</td><td>SH/T 0195</td></tr><tr><td>低温稳定性(-65℃,3h)</td><td>不冻结</td><td>不冻结,无悬浮物</td><td>GB/T 510</td></tr><tr><td>体积电阻率/(Ω·cm)</td><td>≥8×1010</td><td>合格</td><td>用户自测</td></tr></table>

# 3 使用工艺

# 4 其他

4.1 包装 $250\mathrm{g}$ 塑料容器。  
4.2 运输 按SH0164《石油产品包装、贮运及交货验收规则》进行。   
4.3 贮存 贮存在清洁、干燥处。启用后应及时将容器盖严，防止进入杂质。罐装贮存期为2年。

# 5 使用建议

选用。

# 参考文献

1 一坪化工厂.4120号传感器油总结报告.1978   
2 宝成通用电子公司. 关于磁罗盘传感器采用硅油试验报告. 1978

编写 姜作泰 曹毅

审校 曾宪恕

# 多用途低温润滑脂

# （2号低温脂和7023号润滑脂）

# 1 概述

2号低温脂和7023号润滑脂是飞机一般用途润滑脂，分别属于矿油基多用途低温润滑脂中的A型和B型。2号低温脂曾广泛用于飞机操纵系统、小功率航空电机、仪表及各种轻负荷滚动和滑动摩擦件。由于以低粘度矿油作基础油，高温性能差，挥发性大，易于泄漏，在新型飞机上的应用范围逐渐缩小。7023号润滑脂根据2号低温脂的用途，针对其缺点，改变了组成，采用半合成油为基础油，高、低温等综合性能明显优于2号低温脂，可用于飞机操纵系统一般润滑和军械的滑动部件。

2号低温脂的名义使用温度沿用了旧标准的提法： $-60\sim -120^{\circ}C$ ，与实际性能出入较大，实际使用温度范围为 $-60\sim 90^{\circ}C$ 。7023号脂的使用温度为 $-60\sim 100(120)^{\circ}C$ 。

1.1 牌号及名称 A型：2号低温润滑脂；B型：7023号低温航空润滑脂。  
1.2 基本组成 A型：矿物油、脂肪酸锂皂、抗氧剂；B型：半合成油、复合酰胺盐、复合添加剂。  
1.3 材料标准 GJB 2660 1996《多用途低温润滑脂规范》。  
1.4 使用工艺说明书   
1.5 供应状态 小容量罐装膏状物。  
1.6 应用概况 2号低温脂曾广泛用于飞机起落架活动关节、操纵系统机构、各种精密仪表和无线电设备等摩擦部位。在新机种上已很少使用。7023号润滑脂已在新机种使用多年。  
1.7 研制及生产单位 2 号低温脂：石油化工科学研究院研制，玉门炼油化工总厂生产。7023 号润滑脂：中国石化集团重庆一坪高级润滑油公司研制并生产。  
1.8鉴定级别及日期7023号润滑脂于1983年12月由中国石油化工总公司组织鉴定通过。

# 2 性能

# 2.1 物理及化学性能

2.1.1红外光谱 2号低温脂见图21,7023号润滑脂见图22，

图片摘要：该图主要展示 2 1 2号低温脂红外光谱。
![](images/da0ae5bddb2cf8cdd9193f1ace596638159a8185c507b2b68d3ad892cfa0904e.jpg)  
图2-1 2号低温脂红外光谱

图片摘要：该图主要展示 2 1 2号低温脂红外光谱。
![](images/7ea9e6598e251c04f6cf4f13d800edfe15fd8860d86f4bbe81d0a92ae99436f1.jpg)  
图2-2 7023号润滑脂红外光谱

# 2.1.2 基本物理及化学性能 见表2-1。

表2-1
