Repository: C-zj02/CFD-claw

<div align="center">

**English** | [中文](#中文版) | [Français](README_FR.md) | [Русский](README_RU.md) | [हिन्दी](README_HI.md) | [العربية](README_AR.md) | [Português](README_PT.md)

# 🚀 Claude Code Python

**A Complete Python Reimplementation Based on Real Claude Code Source**

*From TypeScript Source → Rebuilt in Python with ❤️*

***
**🔥 Active Development • New Features Weekly 🔥**

</div>

***

## 🎯 What is This?

**Clawd Code** is a **complete Python rewrite** of Claude Code, based on the **real TypeScript source code**.

File: RAG-data/中国航空材料手册(第2版) 第10卷  燃料与润滑材料、纺织材料201-400.pdf-90dcc96a-4ddc-4ad5-8f74-73a062da4106.md (part 6 of 9)
动的部件。7903号耐油密封脂的性能符合美国军用标准MIL-G-6032D规定的要求。使用温度为 $-20\sim 150^{\circ}C$ 。
<table><tr><td rowspan="2" colspan="2">性 能</td><td colspan="2">544涂层锦丝格子绸</td><td colspan="2">544轧光锦丝格子绸</td></tr><tr><td>指 标</td><td>典型值</td><td>指 标</td><td>典型值</td></tr><tr><td colspan="2">颜色</td><td>练白、大红、翠绿、蜜黄、杏黄、青莲、深湖蓝</td><td></td><td>练白、大红、翠绿、蜜黄、杏黄、青莲、深湖蓝</td><td>--</td></tr><tr><td colspan="2">组织</td><td>平纹格子</td><td>-</td><td>平纹格子</td><td>-</td></tr><tr><td colspan="2">厚度(参考)/mm</td><td>0.11</td><td></td><td>0.11</td><td>-</td></tr><tr><td colspan="2">幅宽/cm</td><td>106±3.0</td><td>106.8</td><td>106±3.0</td><td>105.4</td></tr><tr><td colspan="2">单位面积质量(连边)/(g/m2)</td><td>≤46</td><td>42.2</td><td>≤43</td><td>40.9</td></tr><tr><td rowspan="2">密度(参考)根/10cm</td><td>经向</td><td>480</td><td></td><td>480</td><td>-</td></tr><tr><td>纬向</td><td>485</td><td></td><td>485</td><td></td></tr><tr><td>透气量/(L·m-2·s-1)</td><td>个别最大</td><td>5</td><td>&lt;5</td><td>20</td><td>&lt;20</td></tr></table>

注：1 染色后幅宽可窄 $1\mathrm{cm}$ 。  
2 防灼后可增重 $4\%$ ，染色后可增重 $5\%$ 。

表2-2[1]  

<table><tr><td rowspan="2" colspan="2">性 能</td><td colspan="2">544涂层锦丝格子绸</td><td colspan="2">544轧光锦丝格子绸</td></tr><tr><td>指 标</td><td>典型值</td><td>指 标</td><td>典型值</td></tr><tr><td rowspan="2">断裂强力/N</td><td>经向</td><td>≥442</td><td>483</td><td>≥442</td><td>483</td></tr><tr><td>纬向</td><td>≥442</td><td>490</td><td>≥442</td><td>482</td></tr><tr><td rowspan="2">断裂伸长率/%</td><td>经向</td><td>≥20</td><td>26.6</td><td>≥20</td><td>26.7</td></tr><tr><td>纬向</td><td>≥20</td><td>38.8</td><td>≥20</td><td>40.3</td></tr></table>

注：染色后强力可降低 $3\%$ 。

# 3 使用工艺

3.1裁剪工艺 多层（不多于300层)铺料，扎眼，划线，电剪裁剪。

3.2 缝纫工艺 作翼伞伞翼时，选用 $16 \sim 18$ 号机针，配以15号防灼锦丝线，线迹密度为 $30^{+5}$ 针/ $100\mathrm{mm}$ 。双针机缝制。

# 4 其他

4.1 包装 折叠式包装。折叠规定为 $1\mathrm{m}$ 。用光滑、坚韧、干燥的防潮纸包裹，用粗布、麻布、帆布袋、塑料袋、纸（板）箱等装运。  
4.2 运输 按非危险品运输。注意防雨、防潮。  
4.3 贮存 贮存于温度 $0 \sim 30^{\circ} \mathrm{C}$ 、相对湿度不大于 $70\%$ 的库房内。防止日光直接照射，远离热源，离墙不少于 $1 \mathrm{~m}$ ，离地面不少于 $0.5 \mathrm{~m}$ 。

# 5 使用建议

推荐。

# 参考文献

1宏光空降装备厂，上海第二绸缎练染厂交货试验报告统计资料：No.绸-15.1985

审校 凌月华

# 601、602 锦丝 66 格子绸

# 1 概述

601、602 锦丝 66 格子绸均采用 33.3 dtex 锦丝 66 为经、纬丝，以平纹格子组织织造而成，并根据需要可进行防灼处理。具有致密、光滑、手感柔软及抗撕性能较好等特点。由于锦丝 66 熔点比锦丝高 $40^{\circ} \mathrm{C}$ 左右，因此，抗灼伤性能较好。适用于作降落伞伞衣。

1.1 牌号及名称 601 锦丝 66 格子绸; 602 锦丝 66 格子绸。  
1.2 基本组成 聚酰胺66纤维。  
1.3 材料标准 FZ 66201-1995《特种工业用丝绸》。  
1.4 使用工艺说明书   
1.5 供应状态   
1.6 应用概况 601 锦丝 66 格子绸：已用作伞兵伞、表演伞等伞衣；602 锦丝 66 格子绸：已用作运动伞、救生伞、备份伞等伞衣。  
1.7研制及生产单位上海第六丝织厂研制；四川省海蓉绸厂、上海筛网厂、四川阀中绸厂生产。  
1.8 鉴定级别及日期 601 锦丝 66 格子绸: 1966 年由纺织工业部批准生产; 602 锦丝 66 格子绸: 1965 年由纺织工业部批准生产。

# 2 性能

2.1物理及化学性能 601、602锦丝66格子绸的颜色、组织、密度、厚度、幅宽、单位面积质量、透

气量见表2-1。

2.2力学性能601、602锦丝66格子绸的断裂强力，断裂伸长率及撕破强力见表2-2。  
2.3 耐环境性能[2] 601、602 锦丝 66 格子绸, 自 1979 年 5 月 14 日至 12 月 1 日, 在南京地区与地面呈 $30^{\circ}$ 角朝南, 经 $700 \mathrm{~h}$ 晴天的日晒试验表明耐光性能较差, 经、纬向强力分别降低达 $48 \%$ 和 $36 \%$ 以上。

# 2.4 工艺性能

2.4.1 加工性能 裁剪、缝纫工艺性能良好。  
2.4.2 温度、湿度对尺寸的影响[3] 锦丝绸尺寸随温度、湿度变化而产生的自然伸缩，呈热缩冷胀，干缩湿胀规律。601锦丝格子绸在温度 $40^{\circ}\mathrm{C}$ 、相对湿度 $30\%$ 及温度 $10^{\circ}\mathrm{C}$ 、相对湿度 $95\%$ 两种条件下，其自然伸缩在 $\pm 1\%$ 内。

表2-1  

<table><tr><td rowspan="2" colspan="2">性 能</td><td colspan="2">601 锦丝 66 格子绸</td><td colspan="2">602 锦丝 66 格子绸</td></tr><tr><td>指 标</td><td>典型值</td><td>指 标</td><td>典型值</td></tr><tr><td colspan="2">颜色</td><td>练白、大红、翠绿、杏黄、 深湖蓝、印花</td><td></td><td>大红、翠绿、杏黄、深湖蓝、 橙黄、练白、印花</td><td>-</td></tr><tr><td colspan="2">组织</td><td>平纹格子</td><td>-</td><td>平纹格子</td><td>-</td></tr><tr><td colspan="2">厚度(参考)/mm</td><td>0.11</td><td>-</td><td>0.11</td><td>-</td></tr><tr><td colspan="2">幅宽/cm</td><td>100±2.0</td><td>99.1</td><td>100±2.0</td><td>98.6</td></tr><tr><td colspan="2">单位面积质量(连边)/(g/m2)</td><td>≤42</td><td>40.3</td><td>≤45</td><td>44.3</td></tr><tr><td rowspan="2">密度(参考)根/10cm</td><td>经向</td><td>480</td><td>-</td><td>540</td><td>-</td></tr><tr><td>纬向</td><td>480</td><td>-</td><td>520</td><td>-</td></tr><tr><td rowspan="2">透气量/(L·m-2·s-1)</td><td>个别最大</td><td>600</td><td>541</td><td>350</td><td>443</td></tr><tr><td>个别最小</td><td>350</td><td>306</td><td>-</td><td>-</td></tr></table>

注：1 印花、染色后幅宽可窄 $1\mathrm{cm}$ 。  
2 防灼后可增重 $4\%$ ，印花、染色后可增重 $5\%$ 。

表2-2  

<table><tr><td rowspan="2" colspan="2">性 能</td><td colspan="2">601 锦丝 66 格子绸</td><td colspan="2">602 锦丝 66 格子绸</td></tr><tr><td>指 标</td><td>典型值</td><td>指 标</td><td>典型值</td></tr><tr><td rowspan="2">断裂强力/N</td><td>经向</td><td>≥314</td><td>363</td><td>≥343</td><td>419</td></tr><tr><td>纬向</td><td>≥314</td><td>313</td><td>≥343</td><td>391</td></tr><tr><td rowspan="2">断裂伸长率/%</td><td>经向</td><td>≥20</td><td>34.3</td><td>≥20</td><td>31.2</td></tr><tr><td>纬向</td><td>≥20</td><td>34.7</td><td>≥20</td><td>32.0</td></tr><tr><td rowspan="2">撕破强力(单舌法)(参考)/N</td><td>经向</td><td>≥9.8</td><td></td><td>≥9.8</td><td></td></tr><tr><td>纬向</td><td>≥9.8</td><td></td><td>≥9.8</td><td></td></tr></table>

注：印花、染色后强力可降低 $3\%$ 。

# 3 使用工艺

3.1 裁剪工艺 多层(601锦丝66格子绸可达360层，602锦丝66格子绸不多于300层)铺料，描样，扎眼，电剪裁剪。  
3.2 缝纫工艺 作降落伞伞衣时，选用 $16\sim 18$ 号机针，配以15号防灼锦丝线，线迹密度为 $30^{+5}$ 针/100mm。双针机缝制。

# 4 其他

4.1 包装 折叠式包装。折叠规定为 $1\mathrm{m}$ 。用光滑、坚韧、干燥的防潮纸包裹，用粗布、麻布、帆布袋、塑料袋、纸（板）箱等装运。  
4.2 运输 按非危险品运输。注意防雨、防潮。  
4.3 贮存 贮存于温度 $0 \sim 30^{\circ} \mathrm{C}$ 、相对湿度不大于 $70\%$ 的库房内。防止日光直接照射，远离热源，离墙不少于 $1 \mathrm{~m}$ ，离地面不少于 $0.5 \mathrm{~m}$ 。

# 5 使用建议

601 锦丝格子绸：推荐；602 锦丝格子绸：选用。

# 参考文献

1 宏光空降装备厂. 上海第二绸缎练染厂交货试验报告统计资料: No. 绸 1-16.1985  
2 宏光空降装备厂，降落伞纺织材料日晒试验报告.1980   
3 宏光空降装备厂. 降落伞锦丝材料及缝合部自然伸缩试验. 1979

审校 凌月华

# 48301、48302 锦丝绸

# 1 概述

48301 锦丝绸采用 133.3 dtex 锦丝作经丝和纬丝, 48302 锦丝绸采用 277.8 dtex 高强锦丝作经丝和纬丝, 以平纹变化组织织造而成。具有门幅宽、厚实、耐磨、强力大等特点。主要用于航弹伞伞衣。

1.1 牌号及名称 48301 锦丝绸；48302 锦丝绸。  
1.2 基本组成 聚酰胺6纤维。  
1.3 材料标准 48301 锦丝绸：川阅 079-1988《48301 锦丝绸》；48302 锦丝绸：川阅 080-1988《48302 锦丝绸》。  
1.4 使用工艺说明书   
1.5 供应状态   
1.6 应用概况 48301、48302 锦丝绸已用作航弹伞伞衣。  
1.7 研制及生产单位 四川省阆中绸厂研制；四川省海蓉绸厂生产。  
1.8 鉴定级别及日期 1988年由纺织工业部鉴定通过。

# 2 性能

2.1物理及化学性能48301,48302锦丝绸的颜色、组织、幅宽、单位面积质量及透气量见表2-1。  
2.2力学性能 48301、48302锦丝绸的断裂强力及断裂伸长率见表2-2。  
2.3 耐环境性能

# 2.4 工艺性能 裁剪、缝纫工艺性能良好。

表2-1  

<table><tr><td rowspan="2">性 能</td><td colspan="2">48301 锦丝绸</td><td colspan="2">48302 锦丝绸</td><td rowspan="2">性 能</td><td colspan="2">48301 锦丝绸</td><td colspan="2">48302 锦丝绸</td></tr><tr><td>指 标</td><td>典型值</td><td>指 标</td><td>典型值</td><td>指 标</td><td>典型值</td><td>指 标</td><td>典型值</td></tr><tr><td>颜色</td><td>练白</td><td>--</td><td>练白</td><td>--</td><td rowspan="2">单位面积质量/(g/m2)</td><td rowspan="2">≤120</td><td rowspan="2">118.0</td><td rowspan="2">≤150</td><td rowspan="2">147.0</td></tr><tr><td rowspan="2">组织</td><td rowspan="2">平纹变化</td><td rowspan="2">--</td><td rowspan="2">平纹变化</td><td rowspan="2">--</td></tr><tr><td rowspan="2">透气量/(L·m-3·s-1)</td><td rowspan="2">300~750</td><td rowspan="2">524</td><td rowspan="2">400~650</td><td rowspan="2">510</td></tr><tr><td>幅宽/cm</td><td>135±2</td><td>134</td><td>124=2</td><td>124.0</td></tr></table>

注：典型值取自防灼锦丝绸。

表2-2  

<table><tr><td rowspan="2" colspan="2">性 能</td><td colspan="2">48301 锦丝绸</td><td colspan="2">48302 锦丝绸</td><td rowspan="2" colspan="2">性 能</td><td colspan="2">48301 锦丝绸</td><td colspan="2">48302 锦丝绸</td></tr><tr><td>指标(个别)</td><td>典型值</td><td>指标(个别)</td><td>典型值</td><td>指标(个别)</td><td>典型值</td><td>指标(个别)</td><td>典型值</td></tr><tr><td rowspan="2">断裂强力/N</td><td>经向</td><td>≥1 176</td><td>1 406</td><td>≥1 666</td><td>1 846</td><td rowspan="2">断裂伸长率/%</td><td>经向</td><td>≥22</td><td>30.5</td><td>≥22</td><td>28.8</td></tr><tr><td>纬向</td><td>≥1 176</td><td>1 356</td><td>≥1 666</td><td>1 784</td><td>纬向</td><td>≥22</td><td>31.4</td><td>≥22</td><td>28.9</td></tr></table>

注：典型值取自防灼锦丝绸。

# 3 使用工艺

3.1 裁剪工艺 多层（48301锦丝绸不超过100层，48302锦丝绸不超过50层）铺料，扎眼，划线，电剪裁剪。  
3.2 缝纫工艺 作降落伞伞衣时，选用 $19\sim 20$ 号机针，配以9号防灼锦丝线，线迹密度为 $30^{\prime \prime}$ 针/ $100\mathrm{mm}$ 。

# 4 其他

4.1 包装叠卷式包装。折叠规定为 $1\mathrm{m}$ 。用光滑、坚韧、干燥的防潮纸包裹，用粗布、麻布、帆布袋、塑料袋、纸（板）箱等装运。  
4.2 运输 按非危险品运输。注意防雨、防潮。  
4.3 贮存 贮存于温度 $0 \sim 30^{\circ} \mathrm{C}$ 、相对湿度不大于 $70\%$ 的库房内。防止日光直接照射，远离热源，离墙不少于 $1 \mathrm{~m}$ ，离地面不少于 $0.5 \mathrm{~m}$ 。

# 5 使用建议

选用。

# 参考文献

1 宏伟机械厂. 验收试验报告统计资料: No. 编 17.1999

编写 蔡敬刚 马衍富

审校凌月华

# 49101、49401 锦丝绸

# 1 概述

49101 锦丝绸采用 153.3 dtex 锦丝作经、纬丝, 49401 锦丝绸采用 277.7 dtex 锦丝作经、纬丝, 分别以平纹组织织造而成, 并可进行阻燃处理。49101 锦丝绸由于采用较细的锦丝以平纹组织交织而成, 布面结构紧密, 适于作涂层织物的底布。

1.1 牌号及名称 49101 锦丝绸；49401 锦丝绸。  
1.2 基本组成 聚酰胺6纤维。  
1.3 材料标准 49101 锦丝绸：川 Q/RTB 062-1998《49101 锦丝绸》；49401 锦丝绸：川 Q/RTB 040-1996《49401 锦丝绸》。  
1.4 使用工艺说明书   
1.5 供应状态   
1.6 应用概况 用作救生服装胶囊底布。  
1.7 研制及生产单位 四川省海蓉绸厂研制并生产。  
1.8 鉴定级别及日期 49101 锦丝绸: 1998 年由四川省丝绸公司鉴定通过; 49401 锦丝绸: 1996 年由四川省丝绸公司鉴定通过。

# 2 性能

2.1物理及化学性能49101、49401锦丝绸的颜色、组织、密度、幅宽、单位面积质量见表2-1。  
2.2力学性能 49101、49401锦丝绸的断裂强力见表2-2。  
2.3 耐环境性能  
2.4 工艺性能 裁剪、缝纫工艺性能良好。

表2-1  
表2-2  

<table><tr><td rowspan="2" colspan="2">性 能</td><td colspan="2">49101 锦丝绸</td><td colspan="2">49401 锦丝绸</td><td rowspan="2" colspan="2">性 能</td><td colspan="2">49101 锦丝绸</td><td colspan="2">49401 锦丝绸</td></tr><tr><td>指 标</td><td>典型值</td><td>指 标</td><td>典型值</td><td>指 标</td><td>典型值</td><td>指 标</td><td>典型值</td></tr><tr><td colspan="2">颜色</td><td>杏黄</td><td>-</td><td>桔红</td><td></td><td>密度/(根/10cm)</td><td>纬向</td><td></td><td>300</td><td></td><td>210</td></tr><tr><td colspan="2">组织</td><td>平纹</td><td>--</td><td>平纹</td><td>--</td><td colspan="2">幅宽/cm</td><td>120±2</td><td>118.8</td><td>120±2</td><td>117.0</td></tr><tr><td>密度/(根/10cm)</td><td>经向</td><td>-</td><td>350</td><td>-</td><td>225</td><td colspan="2">单位面积质量/(g/m2)</td><td>≤105</td><td>113.8</td><td>≤120</td><td>118.9</td></tr></table>

<table><tr><td rowspan="2" colspan="2">性 能</td><td colspan="2">49101 锦丝绸</td><td colspan="2">49401 锦丝绸</td></tr><tr><td>指 标</td><td>典型值</td><td>指 标</td><td>典型值</td></tr><tr><td rowspan="2">断裂强力/N</td><td>经向</td><td>≥1500</td><td>1643</td><td>≥1200</td><td>1338</td></tr><tr><td>纬向</td><td>≥1200</td><td>1181</td><td>≥1000</td><td>1267</td></tr></table>

# 3 使用工艺

3.1裁剪工艺 多层（不超过300层)铺料，扎眼，电剪裁剪，涂边。  
3.2 缝纫工艺 缝制时，选用18号机针，配以13号防灼锦丝线，线迹密度为 $30 - \frac{9}{5}$ 针/100mm，双针机缝制。

# 4 其他

4.1 包装叠卷式包装。折叠规定为 $1\mathrm{m}$ 。用光滑、坚韧、干燥的防潮纸包裹，用粗布、麻布、帆布袋、塑料袋、纸（板）箱等装运。  
4.2 运输 按非危险品运输，注意防雨、防潮。  
4.3 贮存 贮存于温度 $0 \sim 30^{\circ} \mathrm{C}$ 、相对湿度不大于 $70\%$ 的库房内。防止日光直接照射，远离热源，离墙不少于 $1 \mathrm{~m}$ ，离地面不少于 $0.5 \mathrm{~m}$ 。

# 5 使用建议

推荐。

# 参考文献

1 汉江机械厂. 验收试验报告统计资料: No. 编-18. 1999

编写张蓉

审校 王幼宁

# 49201 锦丝绸

# 1 概述

49201 锦丝绸采用 33.3 dtex 高强锦丝作经丝和纬丝, 以平纹格子组织织造而成, 并经轧光与防灼处理。具有光滑、柔软、撕裂强力大等特点。由于采用锦丝 66 为原料, 熔点比锦丝 6 高 $40^{\circ} \mathrm{C}$ 左右, 抗灼伤性能较好。适于作降落伞伞衣。

1.1 牌号及名称 49201 锦丝绸。  
1.2 基本组成 聚酰胺66纤维。  
1.3 材料标准 川Q/RTB030—1995《49201锦丝绸》。  
1.4 使用工艺说明书   
1.5 供应状态   
1.6 应用概况 已用作救生伞伞衣。  
1.7 研制及生产单位 四川省海蓉绸厂研制并生产。  
1.8 鉴定级别及日期 1995 年由中国纺织总会鉴定通过。

# 2 性能

2.1 物理及化学性能 49201 锦丝绸的颜色、组织、幅宽、单位面积质量及透气量见表 2-1。  
2.2力学性能 49201锦丝绸的断裂强力及断裂伸长率见表2-2。  
2.3 耐环境性能  
2.4 工艺性能 裁剪、缝纫工艺性能良好。

表2-1  

<table><tr><td rowspan="2">性 能</td><td colspan="2">19201 锦丝绸</td><td rowspan="2">性 能</td><td colspan="2">49201 锦丝绸</td></tr><tr><td>指 标</td><td>典型值</td><td>指 标</td><td>典型值</td></tr><tr><td>颜色</td><td>练白</td><td>-</td><td>单位面积质量/(g/m2)</td><td>≤38</td><td>36.8</td></tr><tr><td>组织</td><td>平纹格子</td><td>-</td><td rowspan="2">透气量/(L·m-2·s-1)</td><td rowspan="2">60~350</td><td rowspan="2">115</td></tr><tr><td>幅宽/cm</td><td>100±2</td><td>98.9</td></tr></table>

注：典型值取自防灼锦丝绸。

表2-2  

<table><tr><td rowspan="2" colspan="2">性 能</td><td colspan="2">19201 锦丝绸</td><td rowspan="2" colspan="2">性 能</td><td colspan="2">49201 锦丝绸</td></tr><tr><td>指标(个别)</td><td>典型值</td><td>指标(个别)</td><td>典型值</td></tr><tr><td rowspan="2">断裂强力/N</td><td>经向</td><td>≥343</td><td>45.4</td><td rowspan="2">断裂伸长率 /°</td><td>经向</td><td>≥20</td><td>23</td></tr><tr><td>纬向</td><td>≥343</td><td>419</td><td>纬向</td><td>≥20</td><td>28.4</td></tr></table>

注：典型值取自防灼锦丝绸。

# 3 使用工艺

3.1 裁剪工艺 多层（不超过360层)铺料，扎眼，划线，电剪裁剪。  
3.2 缝纫工艺 作降落伞伞衣时，选用 $16 \sim 18$ 号机针，配以15号防灼锦丝线，线迹密度为 $30^{+}$ 针/100mm。

# 4 其他

4.1 包装叠卷式包装。折叠规定为 $1\mathrm{m}$ 。用光滑、坚韧、干燥的防潮纸包裹，用粗布、麻布、帆布袋、塑料袋、纸（板）箱等装运。  
4.2 运输 按非危险品运输。注意防雨、防潮。  
4.3 贮存 贮存于温度 $0 \sim 30^{\circ} \mathrm{C}$ 、相对湿度不大于 $70\%$ 的库房内。防止日光直接照射，远离热源，离墙不少于 $1 \mathrm{~m}$ ，离地面不少于 $0.5 \mathrm{~m}$ 。

# 5 使用建议

推荐。

# 参考文献

1 宏伟机械厂. 验收试验报告统计资料: No. 编-19. 1999

编写 蔡敬刚 马衍富

审校 邹小英

# 49603涤丝帆绸

# 1 概述

49603 涤丝帆绸采用 555.5 dtex 涤丝作经丝和纬丝, 以平纹组织织造而成。具有组织紧密、手感硬挺, 强力大、伸长率小而不易变形等特点。适于作降落伞伞包、背垫等。

1.1 牌号及名称 49603 涤丝帆绸。  
1.2 基本组成 聚酯纤维。  
1.3 材料标准 川蓉Q/RTB047--1998《49603涤丝帆绸·  
1.4 使用工艺说明书   
1.5 供应状态   
1.6 应用概况 已用作救生伞伞包、背垫。  
1.7 研制及生产单位 四川省海蓉绸厂研制并生产。  
1.8 鉴定级别及日期 1998年由四川省丝绸公司鉴定通过.

# 2 性能

2.1 物理及化学性能 49603 涤丝帆绸的颜色、组织、幅宽及单位面积质量见表 2-1。  
2.2力学性能 49603涤丝帆绸的断裂强力及标准伸长率见表2-2。  
2.3 耐环境性能  
2.4 工艺性能 裁剪、缝纫工艺性能良好。

表2-1  

<table><tr><td rowspan="2">性 能</td><td colspan="2">49603 涤丝帆绸</td><td rowspan="2">性 能</td><td colspan="2">49603 涤丝帆绸</td></tr><tr><td>指 标</td><td>典型值</td><td>指 标</td><td>典型值</td></tr><tr><td>颜色</td><td>灰色</td><td>-</td><td>幅宽/cm</td><td>100±1.5</td><td>101.0</td></tr><tr><td>组织</td><td>平纹</td><td>-</td><td>单位面积质量/(g/m2)</td><td>≤250</td><td>190.5</td></tr></table>

表2-2  

<table><tr><td rowspan="2" colspan="2">性 能</td><td colspan="2">49603 涤丝帆绸</td><td rowspan="2" colspan="2">性 能</td><td colspan="2">49603 涤丝帆绸</td></tr><tr><td>指 标</td><td>典型值</td><td>指 标</td><td>典型值</td></tr><tr><td rowspan="2">断裂强力/N</td><td>经向</td><td>≥2 750</td><td>3 410</td><td rowspan="2">标准伸长率/%</td><td>经向</td><td>≤45</td><td>22.1</td></tr><tr><td>纬向</td><td>≥2 160</td><td>2 780</td><td>纬向</td><td>≤25</td><td>22.2</td></tr></table>

# 3 使用工艺

3.1裁剪工艺 多层（不超过75层）铺料，扎眼，划线，电剪裁剪。  
3.2 缝纫工艺 选用 $19\sim 20$ 号机针，配以13号防灼锦丝线，线迹密度为 $20^{-5}$ 针/100mm。

# 4 其他

4.1 包装叠卷式包装。折叠规定为 $1\mathrm{m}$ 。用光滑、坚韧、干燥的防潮纸包裹，用粗布、麻布、帆布袋、塑料袋、纸（板）箱等装运。  
4.2 运输 按非危险品运输。注意防雨、防潮。  
4.3 贮存 贮存于温度 $0 \sim 30^{\circ} \mathrm{C}$ 、相对湿度不大于 $70\%$ 的库房内。防止日光直接照射，远离热源，离墙不少于 $1 \mathrm{~m}$ ，离地面不少于 $0.5 \mathrm{~m}$ 。

# 5 使用建议

推荐。

# 参考文献

1 宏伟机械厂. 验收试验报告统计资料: No. 编-20. 1999

编写 蔡敬刚 马衍富

审校 邹小英

# 656 涂层涤丝帆绸

# 1 概述

656 涂层涤丝帆绸采用 333.3 dtex 涤丝作经丝和纬丝, 以平纹组织织造而成, 并根据需要可进行染色、印花、聚氨酯涂层、防水和阻燃处理。具有重量轻, 强力大, 不发霉, 尺寸稳定, 高温不粘连、低温不龟裂等特点。可替代 321 防水草绿维纶布。适于作飞机套、帐篷、车船盖布、降落伞伞包、提包等。

1.1 牌号及名称 656 涂层涤丝帆绸。  
1.2 基本组成 聚酯纤维。  
1.3 材料标准 QBW 98002---1999《656涂层布标准》。  
1.4 使用工艺说明书   
1.5 供应状态   
1.6 应用概况 已用作保护头盔提包以及降落伞提包。  
1.7 研制及生产单位 北京邦维高科特种纺织品有限责任公司研制并生产。  
1.8 鉴定级别及日期 1999 年由中国纺织总会鉴定通过。

# 2 性能

2.1 物理及化学性能  
2.1.1 656 涂层涤丝帆绸的色泽、组织、密度、厚度、幅宽、单位面积质量、防水性等见表 2-1。  
2.1.2 656阻燃涤丝帆绸的阻燃性能见表2-2。  
2.2力学性能 656涂层涤丝帆绸的断裂强力及断裂伸长率见表2-3。  
2.3 耐环境性能  
2.4 工艺性能 裁剪、缝纫工艺性能良好。

表2-1  

<table><tr><td rowspan="2" colspan="2">性 能</td><td colspan="2">656 涂层涤丝帆绸</td><td rowspan="2">性 能</td><td colspan="2">656 涂层涤丝帆绸</td></tr><tr><td>指 标</td><td>典型值</td><td>指 标</td><td>典型值</td></tr><tr><td colspan="2">颜色</td><td>草绿、迷彩</td><td>-</td><td>单位面积质量(连边)/(g/m2)</td><td>≤230</td><td>200</td></tr><tr><td colspan="2">组织</td><td>平纹</td><td>-</td><td>防水压(静水压水柱高)/cm</td><td>≥60</td><td>80</td></tr><tr><td rowspan="2">密度(参考)根/10 cm</td><td>经向</td><td>270</td><td>209.2</td><td>沾水性/级</td><td>≥3</td><td>4</td></tr><tr><td>纬向</td><td>220</td><td>214.7</td><td>耐摩擦色牢度/级</td><td>≥3</td><td>4</td></tr><tr><td colspan="2">幅宽/cm</td><td>144±2</td><td>144</td><td>耐洗色牢度/级</td><td>≥3</td><td>4</td></tr></table>

表2-2  

<table><tr><td rowspan="2" colspan="2">性 能</td><td colspan="2">656阻燃涤丝帆绸</td><td rowspan="2" colspan="2">性 能</td><td colspan="2">656阻燃涤丝帆绸</td></tr><tr><td>指 标</td><td>典型值</td><td>指 标</td><td>典型值</td></tr><tr><td rowspan="2">续燃时间/s</td><td>经向</td><td>≤5</td><td>0.0</td><td rowspan="3">损毁长度 mm</td><td>经向</td><td>≤150</td><td>126</td></tr><tr><td>纬向</td><td>≤5</td><td>0.0</td><td rowspan="2">纬向</td><td rowspan="2">≤150</td><td rowspan="2">118</td></tr><tr><td rowspan="2">阴燃时间/s</td><td>经向</td><td>≤8</td><td>-</td></tr><tr><td>纬向</td><td>≤8</td><td>-</td><td colspan="2">耐洗涤次数</td><td>≥10</td><td>-</td></tr></table>

表2-3  

<table><tr><td rowspan="2" colspan="2">性 能</td><td colspan="2">656 涂层涤丝帆绸</td><td rowspan="2" colspan="2">性 能</td><td colspan="2">656 涂层涤丝帆绸</td></tr><tr><td>指 标</td><td>典型值</td><td>指 标</td><td>典型值</td></tr><tr><td rowspan="2">断裂强力/N</td><td>经向</td><td>≥1000</td><td>1320</td><td rowspan="2">断裂伸长率</td><td>经向</td><td>≤35</td><td>26.0</td></tr><tr><td>纬向</td><td>≥1000</td><td>1300</td><td>纬向</td><td>≤32</td><td>31.5</td></tr></table>

# 3 使用工艺

3.1 裁剪工艺 多层（不多于100层）铺料，按样板描样，电剪裁剪。  
3.2 缝纫工艺 作降落伞伞包、提包时，选用 $19 \sim 20$ 号机针，配以13号或9号防灼草绿锦丝线或12号涤丝线缝制。

# 4 其他

4.1 包装 打卷式包装。用光滑、坚韧、干燥的防潮纸包裹，用粗布、麻布、帆布袋、塑料袋、纸（板）箱等装运。  
4.2 运输 按非危险品运输，注意防雨、防潮。  
4.3 贮存 贮存于温度 $0 \sim 30^{\circ} \mathrm{C}$ 、相对湿度不大于 $70\%$ 的库房内。防止日光直接照射，远离热源，离墙不少于 $1 \mathrm{~m}$ ，离地面不少于 $0.5 \mathrm{~m}$ 。

# 5 使用建议

推荐。

# 参考文献

1 成都飞机工业(集团)有限责任公司. 国家棉纺织质量监督检验中心试验报告统计资料: No. 编-21. 1999

编写 凌月华

审校 蔡敬刚

# F14101、F14102芳纶绸

# 1 概述

F14101芳纶绸采用215dtex芳纶丝作为经线、纬线，F14102芳纶绸采用1266.4dtex芳纶丝作为

经线、纬线，分别以平纹组织织造而成。F14101、F14102芳纶绸具有强度高、重量轻、伸长率低等特点。适于制作头盔外壳，是替代玻璃纤维的较理想的复合成形材料，它既能满足保护头盔增强耐冲击强度的要求，又减轻了重量，提高了佩戴的舒适性。

1.1 牌号及名称 F14101芳纶绸；F14102芳纶绸。  
1.2 基本组成 芳香族聚酰胺纤维。  
1.3 材料标准 GJB 3939-2000《军用芳纶绸规范》。  
1.4 使用工艺说明书   
1.5 供应状态   
1.6 应用概况 用作保护头盔外壳增强材料。  
1.7 研制及生产单位 四川省海蓉绸厂研制并生产。  
1.8 鉴定级别及日期 1997年由四川省丝绸公司鉴定通过

# 2 性能

2.1 物理及化学性能 F14101、F14102 芳纶绸的颜色、组织、密度、厚度、幅宽、单位面积质量见表 2-1。  
2.2力学性能F14101、F14102芳纶绸的断裂强力、断裂伸长率见表2-2。  
2.3 耐环境性能  
2.4 工艺性能 裁剪工艺性能良好。

表2-1  

<table><tr><td rowspan="2" colspan="2">性 能</td><td colspan="2">F14101芳纶绸</td><td colspan="2">F14102芳纶绸</td></tr><tr><td>指 标</td><td>典型值</td><td>指 标</td><td>典型值</td></tr><tr><td colspan="2">颜色</td><td>本色</td><td></td><td>本色</td><td></td></tr><tr><td colspan="2">组织</td><td>平纹</td><td></td><td>平纹</td><td></td></tr><tr><td rowspan="2">密度/(根/10cm)</td><td>经向</td><td>130</td><td>130</td><td>64</td><td>62</td></tr><tr><td>纬向</td><td>130</td><td>128</td><td>63</td><td>62</td></tr><tr><td colspan="2">厚度/mm</td><td>0.11±0.01</td><td>0.10</td><td>0.25±0.02</td><td>0.26</td></tr><tr><td colspan="2">幅宽/cm</td><td>100±1.5</td><td>98.2</td><td>100±1.5</td><td>100.0</td></tr><tr><td colspan="2">单位面积质量/(g/cm2)</td><td>60±10</td><td>61</td><td>170±10</td><td>171</td></tr></table>

表2-2  

<table><tr><td rowspan="2" colspan="2">性能</td><td colspan="2">F14101芳纶绸</td><td colspan="2">F14102芳纶绸</td></tr><tr><td>指标</td><td>典型值</td><td>指标</td><td>典型值</td></tr><tr><td rowspan="2">断裂强力/N</td><td>经向</td><td>≥1960</td><td>2010</td><td>≥5400</td><td>5478</td></tr><tr><td>纬向</td><td>≥1960</td><td>1984</td><td>≥5400</td><td>5458</td></tr><tr><td rowspan="2">断裂伸长率/%</td><td>经向</td><td>2~6</td><td>2.8</td><td>2~6</td><td>5.5</td></tr><tr><td>纬向</td><td>2~6</td><td>3.5</td><td>2~6</td><td>3.9</td></tr></table>

# 3 使用工艺

裁剪工艺 单层铺料，扎眼，专用工具裁剪。

# 4 其他

4.1 包装叠卷式包装。折叠规定为 $1\mathrm{m}$ 。用光滑、坚韧、干燥的防潮纸包裹，用粗布、麻布、帆布袋、塑料袋、纸(板)箱等装运。

4.2 运输 按非危险品运输。注意防雨、防潮。  
4.3 贮存 贮存于温度 $0 \sim 30^{\circ} \mathrm{C}$ 、相对湿度不大于 $70\%$ 的库房内。防止日光直接照射，远离热源，离墙不少于 $1 \mathrm{~m}$ ，离地面不少于 $0.5 \mathrm{~m}$ 。

# 5 使用建议

推荐。

# 参考文献

1 汉江机械厂. 验收试验报告统计资料: No. 绸 22.1999

编写张蓉

审校 王幼宁

# F14201芳纶绸

# 1 概述

F14201芳纶绸采用420dtex芳纶丝作经丝和纬丝，以平纹组织织造而成。具有组织紧密、手感硬挺、强力大、伸长率小、耐温性能好及不会产生灼伤等特点。适于作阻力伞伞包、绳环境保护套等。

1.1 牌号及名称 F14201芳纶绸。  
1.2 基本组成 芳香族聚酰胺纤维。  
1.3 材料标准 GJB 3939-2000《军用芳纶绸规范》。  
1.4 使用工艺说明书   
1.5 供应状态   
1.6 应用概况 已用作阻力伞伞包、绳环境保护套。  
1.7 研制及生产单位 四川省海蓉绸厂研制并生产。  
1.8 鉴定级别及日期 1993 年由中国纺织总会鉴定通过。

# 2 性能

2.1 物理及化学性能 F14201芳纶绸的颜色、组织、幅宽及单位面积质量见表2-1。  
2.2力学性能 F14201芳纶绸的断裂强力及断裂伸长率见表2-2。  
2.3 耐环境性能  
2.4 工艺性能 裁剪、缝纫工艺性能良好。

表2-1  

<table><tr><td rowspan="2">性 能</td><td colspan="2">F14201芳纶绸</td><td rowspan="2">性 能</td><td colspan="2">F14201芳纶绸</td></tr><tr><td>指标</td><td>典型值</td><td>指标</td><td>典型值</td></tr><tr><td>颜色</td><td>本色</td><td>-</td><td>幅宽/cm</td><td>110±1/2</td><td>110.0</td></tr><tr><td>组织</td><td>平纹</td><td>--</td><td>单位面积质量/(g/m2)</td><td>≤150</td><td>144.3</td></tr></table>

表2-2  

<table><tr><td rowspan="2" colspan="2">性 能</td><td colspan="2">F14201芳纶绸</td><td rowspan="2" colspan="2">性 能</td><td colspan="2">F14201芳纶绸</td></tr><tr><td>指 标</td><td>典型值</td><td>指 标</td><td>典型值</td></tr><tr><td rowspan="2">断裂强力/N</td><td>经向</td><td>≥3920</td><td>4470</td><td rowspan="2">断裂伸长率 :</td><td>经向</td><td>≥5</td><td>7</td></tr><tr><td>纬向</td><td>≥4410</td><td>5330</td><td>纬向</td><td>≥5</td><td>6</td></tr></table>

# 3 使用工艺

3.1 裁剪工艺 多层（不超过75层）铺料，扎眼，划线，电剪裁剪。用聚乙烯醇缩丁醛胶液涂边。  
3.2 缝纫工艺 作降落伞保护布时，选用 $19 \sim 20$ 号机针，配以10号芳纶线，线迹密度为 $20\%$ 针/100mm。

# 4 其他

4.1 包装 卷筒式包装。纸筒长度比织物幅宽稍长。纸筒与织物间的衬纸采用坚韧、光洁、干燥的纸料，织物外面应用光滑、坚韧、干燥的防潮纸或塑料薄膜包装，用粗布、麻布、帆布袋、塑料袋、纸（板）箱等装运。  
4.2 运输 按非危险品运输。注意防雨、防潮。  
4.3 贮存 贮存于温度 $0 \sim 30^{\circ} \mathrm{C}$ 、相对湿度不大于 $70\%$ 的库房内。防止日光直接照射，远离热源，离墙不少于 $1 \mathrm{~m}$ ，离地面不少于 $0.5 \mathrm{~m}$ 。

# 5 使用建议

选用。

# 参考文献

1 宏伟机械厂，验收试验报告统计资料：No.绸-23.1999

编写 蔡敬刚 马衍富

审校 邹小英

# 49102单向弹性绸

# 1 概述

49102 单向弹性绸采用 33.3 dtex 高强锦丝作经丝, 44.4 dtex 氨纶丝与 22.2 dtex 锦丝双向包覆后作纬丝, 以平纹格子组织织造而成。由于纬向采用了氨纶包覆丝, 织物具有较大的单向弹性, 透气量随压差的变化而变化的趋势增大, 又称变透气量织物。适于作高速开伞的降落伞伞衣。

1.1 牌号及名称 49102 单向弹性绸。  
1.2 基本组成 聚酰胺66纤维、聚氨酯纤维。  
1.3 材料标准 川Q/RTB057-1998《49102单向弹性绸》。  
1.4 使用工艺说明书   
1.5 供应状态

1.6 应用概况 已用作救生伞伞衣。  
1.7 研制及生产单位 四川省海蓉绸厂研制并生产。  
1.8 鉴定级别及日期 1996 年由中国纺织总会鉴定通过。

# 2 性能

2.1 物理及化学性能 49102单向弹性绸的颜色、组织、幅宽、单位面积质量及透气量见表2-1。  
2.2力学性能 49102单向弹性的断裂强力及断裂伸长率见表2-2。  
2.3 耐环境性能  
2.4 工艺性能 裁剪、缝纫工艺性能良好。

表2-1  

<table><tr><td rowspan="2">性 能</td><td colspan="2">49102单向弹性绸</td><td rowspan="2">性 能</td><td colspan="3">49102单向弹性绸</td></tr><tr><td>指 标</td><td>典型值</td><td colspan="2">指 标</td><td>典型值</td></tr><tr><td>颜色</td><td>练白</td><td>·</td><td rowspan="4">透气量/(L·m-2·s-1)</td><td>127 Pa</td><td>180~390</td><td>317.2</td></tr><tr><td>组织</td><td>平纹格子</td><td>·</td><td>1465 Pa</td><td>2000~3600</td><td>2576.9</td></tr><tr><td>幅宽/cm</td><td>100±2</td><td>106.0</td><td rowspan="2">2931 Pa</td><td rowspan="2">4300~5800</td><td rowspan="2">4764.6</td></tr><tr><td>单位面积质量/(g/m2)</td><td>≤83</td><td>76.4</td></tr></table>

表2-2  

<table><tr><td rowspan="2" colspan="2">性 能</td><td colspan="2">49102单向弹性绸</td><td rowspan="2" colspan="2">性 能</td><td colspan="2">49102单向弹性绸</td></tr><tr><td>指标(个别)</td><td>典型值</td><td>指标(个别)</td><td>典型值</td></tr><tr><td rowspan="2">断裂强力/N</td><td>经向</td><td>≥657</td><td>746</td><td rowspan="2">断裂伸长率/%</td><td>经向</td><td>≥25</td><td>32.2</td></tr><tr><td>纬向</td><td>≥356</td><td>442</td><td>纬向</td><td>≥85</td><td>99.2</td></tr></table>

# 3 使用工艺

3.1 裁剪工艺 多层（不超过200层）铺料，扎眼，划线，电剪裁剪。  
3.2 缝纫工艺 做降落伞伞衣时，选用 $16 \sim 18$ 号机针，配以15号防灼锦丝线，线迹密度为 $30^{\frac{1}{2}}$ 针/100mm。

# 4 其他

4.1 包装叠卷式包装。折叠规定为 $1\mathrm{m}$ 。用光滑、坚韧、干燥的防潮纸包裹，用粗布、麻布、帆布袋、塑料袋、纸（板）箱等装运。  
4.2 运输 按非危险品运输。注意防雨、防潮。  
4.3 贮存 贮存于温度 $0 \sim 30^{\circ} \mathrm{C}$ 、相对湿度不大于 $70\%$ 的库房内。防止日光直接照射，远离热源，离墙不少于 $1 \mathrm{~m}$ ，离地面不少于 $0.5 \mathrm{~m}$ 。

# 5 使用建议

推荐。

# 参考文献

1 宏伟机械厂. 验收试验报告统计资料: No. 编-24. 1999

编写 蔡敬刚 马衍富

审校 邹小英

# 701 锦丝筛网

# 1 概述

701 锦丝筛网采用 $166.7 \mathrm{dtex} \times 3$ 锦丝线作经线， $166.7 \mathrm{dtex} \times 6$ 锦丝线作纬线，距边 $31.5 \mathrm{~cm}$ 处各嵌 1 根有色标记线，以对绞纱组织织造而成，并经染色整理。具有纱线不易滑移、手感硬挺、孔隙率大、强力高等特点。适用于作飞机三叶拖靶供飞行员打靶训练。

1.1 牌号及名称 701 锦丝筛网。  
1.2 基本组成 聚酰胺6纤维。  
1.3 材料标准 FZ 66205-1995《特种工业用锦丝筛网》。  
1.4 使用工艺说明书   
1.5 供应状态   
1.6 应用概况 已用作飞机三叶拖靶。  
1.7 研制及生产单位 上海筛网厂研制并生产。  
1.8 鉴定级别及日期 1968年由纺织工业部批准生产。

# 2 性能

2.1物理及化学性能701锦丝筛网颜色、组织、密度、幅宽、单位面积质量见表2-1。  
2.2力学性能 701锦丝筛网的断裂强力、断裂伸长率见表2-2。  
2.3 耐环境性能  
2.4 工艺性能

2.4.1 加工性能 裁剪、缝纫工艺性能良好。  
2.4.2 温度、湿度对尺寸的影响[2] 锦丝绸尺寸随温度、湿度变化而产生的自然伸缩，呈热缩冷胀，干缩湿胀规律。701锦丝筛网在温度 $40\mathrm{C}$ 、相对湿度 $30\%$ 及温度 $10\mathrm{C}$ 、相对湿度 $95\%$ 两种条件下，其自然伸缩在 $\pm 1\%$ 内。

表2-1  

<table><tr><td rowspan="2">性 能</td><td colspan="2">701 锦丝筛网</td><td rowspan="2" colspan="2">性 能</td><td colspan="2">701 锦丝筛网</td></tr><tr><td>指 标</td><td>典型值</td><td>指 标</td><td>典型值</td></tr><tr><td>颜色</td><td>黑色</td><td>-</td><td colspan="2">单位面积质量(连边)/(g/m2)</td><td>≤200</td><td>183.0</td></tr><tr><td>组织</td><td>对绞纱</td><td>-</td><td rowspan="3">密度(参考)根/10cm</td><td>经向</td><td>75</td><td>-</td></tr><tr><td>厚度(参考)/mm</td><td>-</td><td>-</td><td rowspan="2">纬向</td><td rowspan="2">75</td><td rowspan="2">-</td></tr><tr><td>幅宽/cm</td><td>93±2.8</td><td>90.0</td></tr></table>

表2-2[1]  

<table><tr><td rowspan="2" colspan="2">性 能</td><td colspan="2">701 锦丝筛网</td><td rowspan="2" colspan="2">性 能</td><td colspan="2">701 锦丝筛网</td></tr><tr><td>指 标</td><td>典型值</td><td>指 标</td><td>典型值</td></tr><tr><td rowspan="2">断裂强力/N</td><td>经向</td><td>≥1 280</td><td>1 497</td><td rowspan="2">断裂伸长率/%</td><td>经向</td><td>≥30</td><td>51.8</td></tr><tr><td>纬向</td><td>≥1 080</td><td>1 536</td><td>纬向</td><td>≥30</td><td>50.3</td></tr></table>

# 3 使用工艺

3.1 裁剪工艺 单层铺料，中性白色铅笔划线，电热切割器切割。

3.2 缝纫工艺 做空靶靶幅时，选用18号机针，配以13号防灼锦丝线，线迹密度为 $25^{\circ}$ 针/100mm。双针机缝制。

# 4 其他

4.1 包装 卷筒式包装。纸筒长度比织物宽度略长。纸筒与织物间的衬纸采用坚韧、光洁、干燥的纸料，织物外面有光滑、坚韧、干燥的防潮纸或塑料薄膜。用粗布、麻布、帆布袋、塑料袋、纸（板）箱等装运。  
4.2 运输 按非危险品运输。注意防雨、防潮。  
4.3 贮存 贮存于温度 $0 \sim 30^{\circ} \mathrm{C}$ 、相对湿度不大于 $70\%$ 的库房内。防止日光直接照射，远离热源，离墙不少于 $1 \mathrm{~m}$ ，离地面不少于 $0.5 \mathrm{~m}$ 。

# 5 使用建议

选用。

# 参考文献

1宏光空降装备厂，上海筛网厂交货试验报告统计资料：No.绸-26.1985   
2宏光空降装备厂，降落伞锦丝材料及缝合部自然伸缩试验.1979

审校 凌月华

# 绳类

# 3.5-60、4.4-125、6.5-40棉绳

# 1 概述

3.5-60、4.4-125 棉绳分别采用 J24.3 tex × 2 和 J10.8 tex × 2×3 的精梳棉线为绳辫, 均采用 J15 tex × 6×3 精梳棉线为绳芯在 16 锭和 40 锭编绳机上编织而成; 6.5-40 棉绳采用 J24.3×2 精梳棉线为绳辫在 16 锭编绳机上编织而成。4.4-125 棉绳组织紧密, 手感硬挺; 6.5-40 棉绳为空心绳, 组织略松, 手感柔软; 3.5-60 棉绳居两者之间。棉绳表面远不如锦丝绳柔滑, 摩擦阻力较大, 因此, 打结后不宜松散滑脱, 是一种较好的打结连接材料。3.5-60 和 4.4-125 棉绳适于作降落伞伞绳和一般的连接绳; 6.5-40 棉绳适于作各种降落伞的绳环编绕绳。

1.1 牌号及名称 3.5-60 棉绳；4.4-125 棉绳；6.5-40 棉绳，  
1.2 基本组成 天然纤维素纤维（棉）。  
1.3 材料标准 FZ 66301-1995《特种工业用棉绳、棉丝绳、维纶绳、涤棉绳》。  
1.4 使用工艺说明书   
1.5 供应状态   
1.6 应用概况 3.5-60 棉绳、4.4-125 棉绳：已用作救生伞伞包绳扣及伞兵伞伞绳；6.5-10 棉绳：已用作救生伞伞包扎绳和绳环编绕绳。   
1.7研制及生产单位上海国棉二十厂研制；上海缆绳厂、四川省海蓉绸厂生产。  
1.8 鉴定级别及日期 4.4-125 棉绳: 1954 年由纺织工业部批准生产; 3.5-60、6.5-40 棉绳: 1956 年由纺织工业部批准生产。

# 2 性能

2.1 物理及化学性能 3.5-60、4.4-125、6.5-40棉绳的颜色、结构、编织密度、直径、单位长度质量见表2-1。  
2.2力学性能3.5-60、4.4-125、6.5-40棉绳的断裂强力、标准伸长率见表2-2。  
2.3 耐环境性能  
2.4 工艺性能 裁剪、缝纫、手工工艺性能良好。

表2-1  

<table><tr><td rowspan="2" colspan="2">性 能</td><td colspan="2">3.5-60棉绳</td><td colspan="2">1.4-125棉绳</td><td colspan="2">6.5-40棉绳</td></tr><tr><td>指标</td><td>典型值</td><td>指标</td><td>典型值</td><td>指标</td><td>典型值</td></tr><tr><td colspan="2">颜色</td><td>原色、草绿、海绿</td><td>-</td><td>原色、草绿、海绿、大红</td><td>-</td><td>原色、草绿、海绿</td><td>-</td></tr><tr><td rowspan="2">结构</td><td>辫线(锭×根)</td><td>16×2</td><td>-</td><td>40×1</td><td>-</td><td>16×4</td><td>-</td></tr><tr><td>芯线(根)</td><td>7~8</td><td>-</td><td>16~18</td><td>-</td><td>-</td><td>-</td></tr><tr><td colspan="2">直径(参考)/mm</td><td>3.5</td><td>-</td><td>4.4</td><td>-</td><td>6.5</td><td></td></tr><tr><td colspan="2">单位长度质量/(g/m)</td><td>≤6.0</td><td>5.8</td><td>≤11.0</td><td>9.4</td><td>≤5.0</td><td>3.8</td></tr><tr><td colspan="2">编织密度/(个/cm)</td><td>5.5-0.5</td><td>5.7</td><td>10.5-0.5</td><td>10.6</td><td>4.0±0.5</td><td>4.1</td></tr></table>

表2-2  

<table><tr><td rowspan="2" colspan="2">性 能</td><td colspan="2">3.5-60 棉绳</td><td colspan="2">4.4-125 棉绳</td><td colspan="2">6.5 40 棉绳</td></tr><tr><td>指 标</td><td>典型值</td><td>指 标</td><td>典型值</td><td>指 标</td><td>典型值</td></tr><tr><td>断裂强力/N</td><td>个别</td><td>≥588</td><td>602</td><td>≥1230</td><td>1340</td><td>≥392</td><td>395</td></tr><tr><td>标准伸长率/%</td><td>个别</td><td>15~30</td><td>25.6</td><td>20~30</td><td>24.9</td><td>12~25</td><td>16.8</td></tr></table>

# 3 使用工艺

裁剪工艺 在自然状态下划线、裁剪，绳头上蜡 $10 \mathrm{~mm}$ 。

# 4 其他

4.1 包装卷绕成圆筒形。用洁净、坚韧的纸包装，再用塑料袋衬垫后，装入纸（板）箱等装运。  
4.2 运输 按非危险品运输。注意防雨、防潮。  
4.3 贮存 贮存于温度 $0 \sim 30^{\circ} \mathrm{C}$ 、相对湿度不大于 $70\%$ 的库房内。防止日光直接照射，远离热源，离墙不少于 $1 \mathrm{~m}$ ，离地面不少于 $0.5 \mathrm{~m}$ 。

# 5 使用建议

选用。

# 参考文献

1 宏伟机械厂，宏伟机械厂验收试验报告统计资料，No.绳-01.1985

审校 邹小英

# 9-120棉绳

# 1 概述

9-120 棉绳采用 J10.8 dtex 精梳棉线, 经多股并捻后, 在 32 锭编绳机上编织而成。是一种环状、扁平、中空的棉套绳。它具有手感柔软, 强力大等特点。该棉绳由于使用一种棉线呈螺旋状反向交叉编织而成, 因此, 未拉伸时呈扁平带状外形, 有一定的搭接宽度可供连接缝合, 但当负荷时, 螺旋状的绳线均深直而向轴心缩紧, 棉线变细, 形成良好的弹性。适用于作阻力伞装伞套套圈分位绳及负荷较大的各种绳绊和绳扣。

1.1 牌号及名称 9-120棉绳。  
1.2 基本组成 天然纤维素纤维（棉）。  
1.3 材料标准 FZ 66301 -1995《特种工业用棉绳、棉丝绳、维纶绳、涤棉绳》。  
1.4 使用工艺说明书   
1.5 供应状态   
1.6 应用概况 已用作阻力伞装伞套套圈分位绳。  
1.7 研制及生产单位 四川阆中绸厂研制；四川省海蓉绸厂生产。

1.8 鉴定级别及日期 1972年由纺织工业部批准生产。

# 2 性能

2.1物理及化学性能9-120棉绳的颜色、结构、编织密度、直径、单位长度质量见表21。  
2.2力学性能 9-120棉绳的断裂强力及断裂伸长率见表2-2。  
2.3 耐环境性能  
2.4 工艺性能 裁剪、缝纫、手工工艺性能良好。

表2-1.  

<table><tr><td rowspan="2">性能</td><td colspan="2">9-120棉绳</td><td rowspan="2">性能</td><td colspan="2">9-120棉绳</td></tr><tr><td>指标</td><td>典型值</td><td>指标</td><td>典型值</td></tr><tr><td>颜色</td><td>原色</td><td>--</td><td>单位长度质量/(g/m)</td><td>≤10.0</td><td>9.10</td></tr><tr><td>结构(锭×根)</td><td>32×3</td><td>--</td><td></td><td></td><td></td></tr><tr><td>直径(参考)/mm</td><td>9.0</td><td></td><td>编织密度(个/cm)</td><td>7.0±1.0</td><td>7.2</td></tr></table>

表2-2  

<table><tr><td rowspan="2" colspan="2">性 能</td><td colspan="2">9-120 棉绳</td><td rowspan="2" colspan="2">性 能</td><td colspan="2">9-120 棉绳</td></tr><tr><td>指 标</td><td>典型值</td><td>指 标</td><td>典型值</td></tr><tr><td>断裂强力/N</td><td>个别</td><td>≥1 180</td><td>1 270</td><td>断裂伸长率 %</td><td>个别</td><td>≥20</td><td>37.1</td></tr></table>

# 3 使用工艺

裁剪工艺 在自然状态下划线、裁剪。

# 4 其他

4.1 包装卷绕成圆筒形。用洁净、坚韧的纸包装，再用塑料袋衬垫后，装入纸（板）箱等装运。  
4.2 运输 按非危险品运输。注意防雨、防潮。  
4.3 贮存 贮存于温度 $0 \sim 30^{\circ} \mathrm{C}$ 、相对湿度不大于 $70 \%$ 的库房内。防止日光直接照射，远离热源，离墙不少于 $1 \mathrm{~m}$ ，离地面不少于 $0.5 \mathrm{~m}$ 。

# 5 使用建议

选用。

# 参考文献

1 宏伟机械厂. 宏伟机械厂验收试验报告统计资料: No.绳-02.1985

审校 邹小英

# 1.6加捻棉绳

# 1 概述

1.6加捻棉绳采用J24.3txx2×6×4棉纱经多次并合加捻而成。根据缝在拉链带上的需要，该绳

分为S(右捻)、Z(左捻)两个捻向，并且伸长率有确定范围，以满足牙齿定位和单牙位移强力的要求。

1.1 牌号及名称 1.6 加捻棉绳。  
1.2 基本组成 天然纤维素纤维（棉）。  
1.3 材料标准 FZ 66305-1995《特种工业用加捻绳》  
1.4 使用工艺说明书   
1.5 供应状态   
1.6 应用概况 已用作代偿服、抗荷服、通风服等拉链的拉链绳。  
1.7 研制及生产单位 上海丽新织造厂研制；四川省海蓉绸厂生产。  
1.8 鉴定级别及日期 1966年由纺织工业部批准生产。

# 2 性能

2.1 物理及化学性能 1.6 加捻棉绳颜色、捻向、捻度、直径、单位长度质量见表2-1。  
2.2力学性能1.6加捻棉绳的断裂强力及断裂伸长率见表2-2。   
2.3 耐环境性能  
2.4 工艺性能 制作拉链筋工艺性能良好。

表2-1  

<table><tr><td rowspan="2">性 能</td><td colspan="2">1.6(SSZ)加捻棉绳</td><td colspan="2">1.6(SZS)加捻棉绳</td></tr><tr><td>指 标</td><td>典型值</td><td>指 标</td><td>典型值</td></tr><tr><td>颜色</td><td>草绿</td><td></td><td>草绿</td><td></td></tr><tr><td>捻向</td><td>Z</td><td></td><td>S</td><td></td></tr><tr><td>直径(参考)/mm</td><td>1.6</td><td></td><td>1.6</td><td></td></tr><tr><td>单位长度质量/(g/m)</td><td>≤150</td><td>127</td><td>≤150</td><td>128</td></tr><tr><td>捻度/(个/m)</td><td>130±10</td><td>130</td><td>130±10</td><td>127</td></tr></table>

表2-2  

<table><tr><td rowspan="2" colspan="2">性 能</td><td colspan="2">1.6(SSZ)加捻棉绳</td><td colspan="2">1.6(SZS)加捻棉绳</td></tr><tr><td>指 标</td><td>典型值</td><td>指 标</td><td>典型值</td></tr><tr><td>断裂强力/N</td><td>平均</td><td>≥167</td><td>228</td><td>≥167</td><td>229</td></tr><tr><td>断裂伸长率/%</td><td>个别</td><td>12~18</td><td>15.9</td><td>12~18</td><td>16.6</td></tr></table>

# 3 使用工艺

3.1 裁剪工艺 在自然状态下划线、裁剪。  
3.2 缝纫工艺 缝到拉链带上时，选用16号或18号机针，配以10号草绿棉线，线迹密度 $40\sim 50$ 针/100mm。

# 4 其他

4.1包装播成纹状。用洁净、坚韧的纸包装，再用塑料袋衬垫后，装入纸(板)箱等装运。  
4.2 运输 按非危险品运输。注意防雨、防潮。  
4.3 贮存 贮存于温度 $0 \sim 30^{\circ} \mathrm{C}$ 、相对湿度不大于 $70 \%$ 的库房内。防止日光直接照射，远离热源，离墙不少于 $1 \mathrm{~m}$ ，离地面不少于 $0.5 \mathrm{~m}$ 。

# 5 使用建议

选用。

# 参考文献

1 宏伟机械厂，宏伟机械厂验收试验报告统计表：No.绳-05.1985

审校 邹小英

# 1.4-7 锦丝绳

# 1 概述

1.4.7 锦丝绳采用 133.3 dtex 锦丝为绳辫在 16 锭编绳机上编织而成。具有绳辫细密、柔软, 打结小而牢等优点。主要用于编结密闭头盔颈套调节网, 以及航空救生服装上的调节绳。

1.1 牌号及名称 1.47 锦丝绳。  
1.2 基本组成 聚酰胺6纤维。  
1.3 材料标准 FZ 66303 1995《特种工业用锦丝绳、涤丝绳、锦棉绳、锦丝套绳、双层锦丝绳》。  
1.4 使用工艺说明书   
1.5 供应状态   
1.6 应用概况 已用作密闭头盔颈套调节网和通风服拉链绳。  
1.7 研制及生产单位 上海丽新织造厂研制；四川省海蓉绸厂生产。  
1.8 鉴定级别及日期 1963年由纺织工业部批准生产

# 2 性能

2.1物理及化学性能 1.4-7锦丝绳颜色、结构、编织密度、直径、单位长度质量见表2-1。  
2.2力学性能1.4·7锦丝绳的断裂强力及断裂伸长率见表2-2。  
2.3 耐环境性能  
2.4 工艺性能 制作头盔颈套调节网和通风服拉链绳工艺性能良好。

表2.1  

<table><tr><td rowspan="2" colspan="2">性 能</td><td colspan="2">1.4-7 锦丝绳</td><td rowspan="2">性 能</td><td colspan="2">1.4-7 锦丝绳</td></tr><tr><td>指 标</td><td>典型值</td><td>指 标</td><td>典型值</td></tr><tr><td colspan="2">颜色</td><td>原色、草绿、海绿、草黄</td><td>--</td><td>直径(参考)/mm</td><td>1.4</td><td>--</td></tr><tr><td rowspan="2">结构</td><td>辫线(锭×根)</td><td>16×1</td><td></td><td>单位长度质量/(g·m)</td><td>≤0.3</td><td>0.25</td></tr><tr><td>芯线(根)</td><td></td><td>--</td><td>编织密度/(个/cm)</td><td>16±2</td><td>15.3</td></tr></table>

表2-2  

<table><tr><td rowspan="2" colspan="2">性 能</td><td colspan="2">1.4-7 锦丝绳</td><td rowspan="2" colspan="2">性 能</td><td colspan="2">1.4-7 锦丝绳</td></tr><tr><td>指 标</td><td>典型值</td><td>指 标</td><td>典型值</td></tr><tr><td>断裂强力/N</td><td>个别</td><td>≥69</td><td>101</td><td>断裂伸长率%</td><td>个别</td><td>25~45</td><td>36.9</td></tr></table>

# 3 使用工艺

裁剪工艺 在自然状态下铺在工台上，划线后用电热切割器切割。

# 4 其他

4.1 包装卷绕成圆筒形。用洁净、坚韧的纸包装，再用塑料袋衬垫后，装入纸(板)箱等装运。  
4.2 运输 按非危险品运输。注意防雨、防潮。  
4.3 贮存 贮存于温度 $0 \sim 30^{\circ} \mathrm{C}$ ，相对湿度不大于 $70\%$ 的库房内。防止日光直接照射、远离热源、离墙不少于 $1 \mathrm{~m}$ ，离地面不少于 $0.5 \mathrm{~m}$ 。

# 5 使用建议

选用。

# 参考文献

1 汉江机械厂，汉江机械厂验收试验报告统计资料：No.绳-06.1985

审校 邹小英

# 2.3-60 锦丝绳

# 1 概述

2.3-60 锦丝绳采用 153.3 dtex $\times 2 \times 3$ 锦丝线为绳辫线, 在 16 锭编绳机上编织而成, 无绳芯。具有柔软、易打结等优点。主要用于高空代偿服的调节绳, 以及代偿服腹囊的限制绳。

1.1 牌号及名称 2.3-60 锦丝绳。  
1.2 基本组成 聚酰胺6纤维。  
1.3 材料标准 FZ 66303-1995《特种工业用锦丝绳、涤丝绳、锦棉绳、锦丝套绳、双层锦丝绳》。  
1.4 使用工艺说明书   
1.5 供应状态   
1.6 应用概况 已用作高空代偿服的调节绳与限制绳。  
1.7 研制及生产单位 上海丽新织造厂研制；四川省海蓉绸厂、上海缆绳厂生产。  
1.8 鉴定级别及日期 1962年由纺织工业部批准生产。

# 2 性能

2.1物理及化学性能 2.3-60锦丝绳颜色、结构、编织密度、直径、单位长度质量见表2-1。  
2.2力学性能 2.3-60锦丝绳的断裂强力及断裂伸长率见表2-2。  
2.3 耐环境性能  
2.4 工艺性能 裁剪工艺性能良好。

表2-1  

<table><tr><td rowspan="2" colspan="2">性 能</td><td colspan="2">2.3-60 锦丝绳</td><td rowspan="2">性 能</td><td colspan="2">2.3-60 锦丝绳</td></tr><tr><td>指 标</td><td>典型值</td><td>指 标</td><td>典型值</td></tr><tr><td colspan="2">颜色</td><td>练白、草绿、海绿、草黄</td><td>-</td><td>直径(参考)mm</td><td>2.3</td><td>-</td></tr><tr><td rowspan="2">结构</td><td>辫线(锭×根)</td><td>16×1</td><td>-</td><td>单位长度质量/(g/m)</td><td>≤2.0</td><td>1.7</td></tr><tr><td>芯线(根)</td><td>-</td><td>-</td><td>编织密度/(个/cm)</td><td>5.5±0.5</td><td>5.2</td></tr></table>

表2-2  

<table><tr><td rowspan="2" colspan="2">性 能</td><td colspan="2">2.3-60 锦丝绳</td><td rowspan="2" colspan="2">性 能</td><td colspan="2">2.3-60 锦丝绳</td></tr><tr><td>指 标</td><td>典型值</td><td>指 标</td><td>典型值</td></tr><tr><td>断裂强力/N</td><td>个别</td><td>≥588</td><td>723</td><td>断裂伸长率,%</td><td>个别</td><td>≥30</td><td>11.2</td></tr></table>

# 3 使用工艺

裁剪工艺 在自然状态下铺在工台上，划线后用电热切割器切割。

# 4 其他

4.1 包装卷绕成圆筒形。用洁净、坚韧的纸包装，再用塑料袋衬垫后，装入纸（板）箱等装运。  
4.2 运输 按非危险品运输。注意防雨、防潮。  
4.3 贮存 贮存于温度 $0 \sim 30^{\circ} \mathrm{C}$ 、相对湿度不大于 $70\%$ 的库房内。防止日光直接照射，远离热源，离墙不少于 $1 \mathrm{~m}$ ，离地面不少于 $0.5 \mathrm{~m}$ 。

# 5 使用建议

选用。

# 参考文献

1 汉江机械厂. 汉江机械厂验收试验报告统计资料: No.绳-07.1985

编写张蓉

审校 王幼宁

# 3-80 锦丝绳

# 1 概述

3-80 锦丝绳采用 153.3 dtex $\times 2 \times 3$ 锦丝为绳辫, 153.3 dtex $\times 2 \times 3$ 锦丝并合加捻后 2 根线为绳芯线, 在 24 锭编绳机上编织而成。具有外观紧密, 柔软, 光滑, 使用时不易起毛等优点。主要用于抗荷服的服装限制绳。

1.1 牌号及名称 3-80 锦丝绳。

1.2 基本组成 聚酰胺6纤维。  
1.3 材料标准 FZ 66303 -1995《特种工业用锦丝绳、涤丝绳、锦棉绳、锦丝套绳、双层锦丝绳》。  
1.4 使用工艺说明书   
1.5 供应状态   
1.6 应用概况 已用作抗荷服的服囊限制绳。  
1.7 研制及生产单位 上海丽新织造厂研制；四川省海蓉绸厂、上海缆绳厂生产。  
1.8 鉴定级别及日期 1962年由纺织工业部批准生产。

# 2 性能

2.1 物理及化学性能 3-80 锦丝绳颜色、结构、编织密度、直径、单位长度质量见表 2-1。  
2.2力学性能 3-80锦丝绳的断裂强力及断裂伸长率见表2-2。  
2.3 耐环境性能  
2.4 工艺性能 裁剪工艺性能良好。

表2-1  

<table><tr><td rowspan="2" colspan="2">性 能</td><td colspan="2">3-80 锦丝绳</td><td rowspan="2">性 能</td><td colspan="2">3-80 锦丝绳</td></tr><tr><td>指 标</td><td>典型值</td><td>指 标</td><td>典型值</td></tr><tr><td colspan="2">颜色</td><td>练白、草绿、海绿、草黄</td><td></td><td>直径(参考)/mm</td><td>3.0</td><td>--</td></tr><tr><td rowspan="2">结构</td><td>辫线(锭×根)</td><td>24×1</td><td>-</td><td>单位长度质量/(g/m)</td><td>≤3.5</td><td>3.34</td></tr><tr><td>芯线(根)</td><td>2</td><td>-</td><td>编织密度/(个/cm)</td><td>12±1</td><td>12.1</td></tr></table>

表2-2  

<table><tr><td rowspan="2" colspan="2">性 能</td><td colspan="2">3-80 锦丝绳</td><td rowspan="2" colspan="2">性 能</td><td colspan="2">3-80 锦丝绳</td></tr><tr><td>指 标</td><td>典型值</td><td>指 标</td><td>典型值</td></tr><tr><td>断裂强力/N</td><td>个别</td><td>≥758</td><td>937</td><td>断裂伸长率/%</td><td>个别</td><td>≥25</td><td>52.6</td></tr></table>

# 3 使用工艺

裁剪工艺 在自然状态下铺在工台上，划线后用电热切割器切割。

# 4 其他

4.1 包装卷绕成圆筒形。用洁净、坚韧的纸包装，再用塑料袋衬垫后，装入纸（板）箱等装运。  
4.2 运输 按非危险品运输。注意防雨、防潮。  
4.3 贮存 贮存于温度 $0 \sim 30^{\circ} \mathrm{C}$ 、相对湿度不大于 $70 \%$ 的库房内。防止日光直接照射，远离热源，离墙不少于 $1 \mathrm{~m}$ ，离地面不少于 $0.5 \mathrm{~m}$ 。

# 5 使用建议

推荐。

# 参考文献

1 汉江机械厂. 汉江机械厂验收试验报告统计资料: No.绳-08.1985

审校 邹小英

# 2-30、2-50 锦丝绳

# 1 概述

2-30 锦丝绳采用 933.3 dtex 锦丝为绳辫，在 8 锭编织机上编织而成，具有绳辫细密、柔软、限制伸长等特点。2-50 锦丝绳采用 $153.3 \times 2$ dtex 锦丝为绳辫线， $153.3 \times 3 \times 3$ dtex 锦丝并合加捻后 4 根线为绳芯线，在 24 锭编织机上织成。具有外观紧密、细致、光滑、使用时不易起毛、伸长率有确定范围、绳芯不易起股漏芯等特点，同时可进行阻燃处理。2-30 锦丝绳主要用于氧气面罩连接绳。2-50 锦丝绳主要用作航空代偿服、抗荷服等调节绳。

1.1 牌号及名称 230 锦丝绳；250 锦丝绳。  
1.2 基本组成 230 锦丝绳由聚酰胺 66 纤维组成: 2-50 锦丝绳由聚酰胺 6 纤维组成。  
1.3 材料标准 2-30 锦丝绳: 川 Q/RTB 055-1998《2-30 锦丝绳》; 2-50 锦丝绳: FZ 66303-1995《特种工业用丝绳、涤丝绳、锦棉绳、锦丝套绳、双层锦丝绳》; 2-50 阻燃锦丝绳: 川 Q/RTB 035-1996《2-50 阻燃锦丝绳》。

1.4 使用工艺说明书   
1.5 供应状态   
1.6 应用概况 2-30 锦丝绳: 已用做氧气面罩连接绳; 2-50 锦丝绳: 已广泛用作高空代偿服、抗荷服调节绳。  
1.7 研制及生产单位 2-30 锦丝绳：四川省海蓉绸厂研制并生产；2-50 锦丝绳；上海丽新织造厂研制，四川省海蓉绸厂生产；2-50 阻燃锦丝绳：天津纺织工学院及四川省海蓉绸厂共同研制，四川省海蓉绸厂生产。  
1.8 鉴定级别及日期 2-30 锦丝绳: 1998 年由四川省丝绸公司鉴定通过; 2-50 锦丝绳: 1962 年由纺织工业部批准生产; 2-50 阻燃锦丝绳: 1996 年由中国纺织总会批准生产。

# 2 性能

2.1 物理及化学性能

2.1.1 2-30、2-50 锦丝绳的颜色、结构、编织密度、直径、单位长度质量见表 2-1。  
2.1.2 2-50阻燃锦丝绳的阻燃性能见表2-2。  
2.2力学性能 2-30、2-50锦丝绳的断裂强力及断裂伸长率见表2-3。  
2.3 耐环境性能  
2.4 工艺性能 裁剪工艺性能良好。

表2-1  

<table><tr><td rowspan="2" colspan="2">性 能</td><td colspan="2">2-30 锦丝绳</td><td colspan="2">2-50 锦丝绳</td></tr><tr><td>指 标</td><td>典型值</td><td>指 标</td><td>典型值</td></tr><tr><td colspan="2">颜色</td><td colspan="2">白色</td><td>练白、草黄、海绿、草绿</td><td></td></tr><tr><td rowspan="2">结构</td><td>辫线,锭×根</td><td>8×1</td><td></td><td>24×1</td><td></td></tr><tr><td>芯线,根</td><td></td><td></td><td>4</td><td></td></tr><tr><td colspan="2">编织密度/(个/cm)</td><td>6.5±0.5</td><td>6.1</td><td>15±1</td><td>14.8</td></tr><tr><td colspan="2">直径(参考)/mm</td><td>2.0</td><td></td><td>2.0</td><td></td></tr><tr><td colspan="2">单位长度质量/(g/m)</td><td>≤1.6</td><td>1.6</td><td>≤2.0</td><td>1.5</td></tr></table>

注：典型值取自草绿绳

表2-2  

<table><tr><td rowspan="2">性 能</td><td colspan="2">2-50 阻燃锦丝绳</td><td rowspan="2">性 能</td><td colspan="2">2-50 阻燃锦丝绳</td></tr><tr><td>指 标</td><td>典型值</td><td>指 标</td><td>典型值</td></tr><tr><td>续燃时间/s</td><td>≤3</td><td>0</td><td>重量增加率</td><td>≤20</td><td>5</td></tr><tr><td>阴燃时间/s</td><td>≤8</td><td>0</td><td>强力降低率</td><td>≤20</td><td>8</td></tr><tr><td>损毁长度/mm</td><td>≤150</td><td>100</td><td>耐洗涤次数</td><td>≤10</td><td>合格</td></tr></table>

注：典型值取自桔红绳。

表2-3  

<table><tr><td rowspan="2">性能</td><td colspan="2">2-30 锦丝绳</td><td colspan="2">2-50 锦丝绳</td></tr><tr><td>指标</td><td>典型值</td><td>指标</td><td>典型值</td></tr><tr><td>断裂强力/N</td><td>≥294</td><td>353</td><td>≥190</td><td>360</td></tr><tr><td>断裂伸长率/%</td><td>20~40</td><td>32</td><td>≥25</td><td>39.5</td></tr></table>

注：典型值取自草绿绳。

# 3 使用工艺

裁剪工艺 锦丝绳在自然状态下铺在工作台上，按要求尺寸划线，用电热切割器切割。

# 4 其他

4.1 包装卷绕成圆筒形。用洁净、坚韧的纸料包装，再用塑料袋垫衬后装入纸（板）箱。  
4.2 运输 按非危险品运输。注意防潮、防雨。  
4.3 贮存 贮存于温度 $0 \sim 30^{\circ} \mathrm{C}$ 、相对湿度不大于 $70\%$ 的库房内。防止日光直接照射，远离热源，离墙不少于 $1 \mathrm{~m}$ ，离地面不少于 $0.5 \mathrm{~m}$ 。

# 5 使用建议

选用。

# 参考文献

1 汉江机械厂. 验收试验报告统计资料: No. 绳-09. 1999

编写张蓉

审校 王幼宁

# 3-150、5-100 锦丝绳

# 1 概述

3-150 锦丝绳采用 277.8 dtex × 8 锦丝为绳辫, 在 16 锭编绳机上编织而成。5100 采用 153.5 dtex × 2 × 3 和 133.5 dtex × 2 × 3 锦丝为绳辫, 在 32 锭编绳机上编织而成。3-150、5-100 锦丝绳为空心绳, 由

于不存在芯、辫线之间的断裂伸长率配合问题，原料强度利用率较高。但由于没有芯线，绳子扁平不呈圆形。上述锦丝绳根据需要可作防灼处理。5-10 锦丝绳组织紧密，不易起毛，适于作伞兵伞套圈分位绳。3-150 锦丝绳具有直径小、强力大等特点，但组织较松，易起毛，主要用于降落伞伞绳。

1.1 牌号及名称 3-150 锦丝绳；5-100 锦丝绳。  
1.2 基本组成 聚酰胺6纤维。  
1.3 材料标准 FZ 66303-1995《特种工业用锦丝绳、涤丝绳、锦棉绳、锦丝套绳、双层锦丝绳》。  
1.4 使用工艺说明书   
1.5 供应状态   
1.6 应用概况 3-150 锦丝绳: 已用作无人机回收伞伞绳; 5-100 锦丝绳: 已用作伞兵伞套圈分位绳。  
1.7 研制及生产单位 上海丽新织造厂研制；四川省海蓉绸厂、上海缆绳厂生产。

1.8 鉴定级别及日期 3150 锦丝绳；1981 年由纺织工业部批准生产；5-100 锦丝绳；1975 年由纺织工业部批准生产。

# 2 性能

2.1 物理及化学性能 3-150、5-100 锦丝绳的颜色、结构、编织密度、直径、单位长度质量见表 2-1。  
2.2力学性能 3-150、5-100锦丝绳的断裂强力及断裂伸长率见表2-2。  
2.3 耐环境性能  
2.4 工艺性能 缝纫,裁剪工艺性能良好。

表2-1  

<table><tr><td rowspan="2" colspan="2">性 能</td><td colspan="2">3-150 锦丝绳</td><td colspan="2">5-100 锦丝绳</td><td rowspan="2">性 能</td><td colspan="2">3-150 锦丝绳</td><td colspan="2">5 100 锦丝绳</td></tr><tr><td>指 标</td><td>典型值</td><td>指 标</td><td>典型值</td><td>指 标</td><td>典型值</td><td>指 标</td><td>典型值</td></tr><tr><td colspan="2">颜色</td><td>练白</td><td>-</td><td>练白、草黄</td><td>-</td><td>单位长度质量/(g/m)</td><td>≤5.5</td><td>4.70</td><td>≤4.0</td><td>3.34</td></tr><tr><td>结构</td><td>辫线(锭×根)</td><td>16×1</td><td>-</td><td>32×1</td><td>-</td><td rowspan="2">编织密度/(个/cm)</td><td rowspan="2">4±1.0</td><td rowspan="2">4.3</td><td rowspan="2">10±1.0</td><td rowspan="2">9.72</td></tr><tr><td colspan="2">直径(参考)/mm</td><td>3.0</td><td></td><td>5.0</td><td>-</td></tr></table>

注：防灼后可增重 $8\%$ 。

表2-2
