Repository: C-zj02/CFD-claw

<div align="center">

**English** | [中文](#中文版) | [Français](README_FR.md) | [Русский](README_RU.md) | [हिन्दी](README_HI.md) | [العربية](README_AR.md) | [Português](README_PT.md)

# 🚀 Claude Code Python

**A Complete Python Reimplementation Based on Real Claude Code Source**

*From TypeScript Source → Rebuilt in Python with ❤️*

***
**🔥 Active Development • New Features Weekly 🔥**

</div>

***

## 🎯 What is This?

**Clawd Code** is a **complete Python rewrite** of Claude Code, based on the **real TypeScript source code**.

File: RAG-data/中国航空材料手册(第2版) 第2卷 变形高温合金 铸造高温合金(1)001-200.pdf-de963b61-e2cd-4c70-85e5-50f050acfaa2.md (part 6 of 11)
# 中国航空材料手册
<table><tr><td colspan="5">稳态迟滞回线特征值</td><td rowspan="2">\(2N_{\mathrm {f}}/\)周</td><td rowspan="2">试样数量/根</td></tr><tr><td>\(\Delta \varepsilon_{\mathrm {t}} / 2 \%\)</td><td>\(\Delta \varepsilon_{\mathrm {t}} / 2 \%\)</td><td>\(\Delta \varepsilon_{\mathrm {p}} / 2 \%\)</td><td>\(\Delta \sigma / 2 / \mathrm {MPa}\)</td><td></td></tr><tr><td>1.050</td><td>0.335</td><td>0.715</td><td>524</td><td>248</td><td>1</td><td></td></tr><tr><td>1.050</td><td>0.335</td><td>0.715</td><td>529</td><td>190</td><td>1</td><td></td></tr><tr><td>0.800</td><td>0.330</td><td>0.470</td><td>505</td><td>370</td><td>1</td><td></td></tr><tr><td>0.800</td><td>0.330</td><td>0.470</td><td>519</td><td>332</td><td>1</td><td></td></tr><tr><td>0.550</td><td>0.305</td><td>0.245</td><td>484</td><td>1140</td><td>1</td><td></td></tr><tr><td>0.550</td><td>0.305</td><td>0.245</td><td>477</td><td>962</td><td>1</td><td></td></tr><tr><td>0.300</td><td>0.270</td><td>0.030</td><td>427</td><td>3420</td><td>1</td><td></td></tr><tr><td>0.300</td><td>0.270</td><td>0.030</td><td>429</td><td>1514</td><td>1</td><td></td></tr><tr><td>0.300</td><td>0.270</td><td>0.030</td><td>409</td><td>2440</td><td>1</td><td></td></tr><tr><td rowspan="2">应变疲劳参数</td><td>\(\sigma_{\mathrm {f}}^{\prime}/\mathrm {MPa}\)</td><td>b</td><td>\(\varepsilon_{\mathrm {f}}^{\prime}/\%\)</td><td>c</td><td>\(K^{\prime }/\mathrm {MPa}\)</td><td>n&#x27;</td></tr><tr><td>859</td><td>-0.09</td><td>22.7</td><td>-0.65</td><td>735</td><td>0.07</td></tr><tr><td rowspan="2">曲线的数学表达式</td><td colspan="6">\(\Delta \varepsilon_{\mathrm {t}} / 2 = 859 / E(2N_{\mathrm {f}})^{-0.09} + 0.227(2N_{\mathrm {f}})^{-0.65}\)</td></tr><tr><td colspan="6">\(\Delta \sigma / 2 = 734.5(\Delta \varepsilon_{\mathrm {p}} / 2)^{0.07}\)</td></tr></table>

表3-19[2]  

<table><tr><td>σ/MPa</td><td>608</td><td>588</td><td>569</td><td>559</td><td>549</td><td>518</td><td>471</td></tr><tr><td>Nf/10^4周</td><td>1.3</td><td>1.7</td><td>4.09</td><td>7.54</td><td>&gt;10</td><td>&gt;10</td><td>&gt;10</td></tr></table>

注：试样取自电弧炉+电渣重熔的盘件轮缘切向， $f = 15$ 周 $/\mathrm{min};R = 0.1_{\circ}$

图片摘要：该图主要展示 3 19[2]。
![](images/9060557cbd38ef9ee2645d97a0531d585b82cb377eb9c2e679e445be461b8eb0.jpg)  
方形波， $f = 1Hz$ ；一光滑；O一缺口

图片摘要：该图主要展示 3 18 650C低周疲劳曲线。
![](images/011644fb2605d744c393cc6b7b5814455270d14db6a3daf91efc86c1ed2335a3.jpg)  
图3-18 650C低周疲劳曲线  
图3-19 盘形锻件600C的 $\varepsilon-N$ 曲线[1]

3.4.2.5 盘形锻件 $600\mathrm{C}$ 的循环应力-应变曲线见图3-20。

# 3.4.3 特种疲劳

3.4.3.1 标准热处理状态的热疲劳性能见表3-20。

表3-20  

<table><tr><td>熔炼工艺</td><td>取样规格</td><td>0/℃</td><td>N/周</td><td>裂纹长/mm</td></tr><tr><td rowspan="3">电弧炉</td><td>90mm方</td><td>650÷20</td><td>150</td><td>0.61</td></tr><tr><td>盘件</td><td>650÷20</td><td>450</td><td>1.37</td></tr><tr><td>90mm方</td><td>700÷20</td><td>100</td><td>0.80</td></tr></table>

注：试样形状为楔形。

3.4.3.2 长期时效后的热疲劳性能见表3-21。

表3-21[2]  

<table><tr><td rowspan="2">熔炼工艺</td><td rowspan="2">取样规格</td><td rowspan="2">650℃时 效/h</td><td colspan="2">650C=20C热疲劳性能</td></tr><tr><td>N/周</td><td>裂纹长/mm</td></tr><tr><td rowspan="3">电弧炉+ 电渣</td><td rowspan="3">90mm方</td><td>0</td><td rowspan="3">500</td><td>1.01</td></tr><tr><td>800</td><td>1.01</td></tr><tr><td>1600</td><td>0.92</td></tr></table>

注：采用楔形试样。

图片摘要：该图主要展示 3 21[2]。
![](images/f0d4772b54b7e72feeef4a91978e9570ee23e334ea56d3fb40ce646361c30b8a.jpg)  
图3-20 盘形锻件 $600^{\circ}\mathrm{C}$ 循环应力-应变曲线[1]

# 3.5 弹性性能

3.5.1 弹性模量 见表3-22。

表3-22[3]  

<table><tr><td>θ/℃</td><td>20</td><td>300</td><td>400</td><td>500</td><td>600</td><td>650</td><td>700</td><td>750</td><td>800</td></tr><tr><td>ED/GPa</td><td>203</td><td>180</td><td>171</td><td>162</td><td>153</td><td>149</td><td>145</td><td></td><td>141</td></tr></table>

# 3.6 断裂性能

# 3.6.1 断裂韧度

3.6.1.1 室温下的断裂韧度见表3-23。 $d960\mathrm{mm}$ 涡轮盘使用926h后弦向取样测得不同温度的断裂韧度见表3-24，其 $J_{\mathbb{R}}$ 曲线见图3-21。

表3-23[2]  

<table><tr><td>熔炼工艺</td><td>取样规格/mm</td><td>650℃时 效/h</td><td>θ/C</td><td>KIC/ (MN/m3/2)</td></tr><tr><td>电弧炉</td><td>盘件(d960×125)</td><td>0</td><td rowspan="4">20</td><td>77.5</td></tr><tr><td rowspan="3">电弧炉+电渣</td><td rowspan="3">90方</td><td>0</td><td>95.2</td></tr><tr><td>800</td><td>89.3</td></tr><tr><td>1600</td><td>87.4</td></tr></table>

表3-24  

<table><tr><td rowspan="2">θ/℃</td><td>J1</td><td>J0.05</td><td>J0.2</td><td>K1,</td><td>K10.05</td><td>K102</td></tr><tr><td colspan="3">kJ/m2</td><td colspan="3">MN/m3/2</td></tr><tr><td>室温</td><td>67.67</td><td>68.65</td><td>75.51</td><td>120.6</td><td>121.9</td><td>127.5</td></tr><tr><td>500</td><td>44.32</td><td>46.45</td><td>55.17</td><td>88.7</td><td>90.9</td><td>98.9</td></tr><tr><td>600</td><td>22.54</td><td>23.13</td><td>26.95</td><td>61.5</td><td>62.3</td><td>67.3</td></tr></table>

注：时效前经标准热处理。

# 3.6.2 疲劳裂纹扩展速率

3.6.2.1 合金于 $650\mathrm{C}$ 的疲劳裂纹扩展速率见图3-22。

图片摘要：该图主要展示 3 21 涡轮盘不同温度的 曲线。
![](images/7dfb91f43131fe0097f697ed98d647467cee22791548eb2103796d6f99edbbdc.jpg)  
图3-21 涡轮盘不同温度的 $J_{\mathrm{R}} - \Delta a$ 曲线

图片摘要：该图主要展示 3 21 涡轮盘不同温度的 曲线。
![](images/f915d22613bb13976751ceebcae075faec0ff3a1e77060421afd23a30990f488.jpg)  
图3-22 疲劳裂纹扩展速率[4]

3.6.2.2 $d960\mathrm{mm}$ 涡轮盘使用926h后，在盘上弦向切取尺寸为 $33\mathrm{mm} \times 25\mathrm{mm} \times 10\mathrm{mm}$ 的WOL型紧凑拉伸试样， $550\mathrm{C}$ 得到的低周疲劳裂纹扩展速率 $\mathrm{da} / \mathrm{d}N - \Delta K$ 曲线见图3-23，在相同条件下得到的 $\mathrm{da} / \mathrm{d}N - \Delta J$ 曲线见图3-24。上述试样在 $550\mathrm{C}$ 测得的疲劳裂纹扩展门槛值 $\Delta K_{\mathrm{th}}$ 为8.6MN/m³²，其 $\mathrm{da} / \mathrm{d}N - \Delta K$ 曲线见图3-25。

图片摘要：该图主要展示 3 22 疲劳裂纹扩展速率[4]。
![](images/6f13e3c5c88d3dcea637bb3f7c42524f3317a63851d3e7c407aaf6615ebec86e.jpg)  
拟合方程： $\mathrm{da} / \mathrm{d}N = C(\Delta K)^n$ $C = 0.18\times 10^{-9},n = 3.18$

图片摘要：该图主要展示 3 22 疲劳裂纹扩展速率[4]。
![](images/49bea97528b32744fa05d47d2d18a2b1f50f0a8fde8013dfa9cab31dcc9e539b.jpg)  
拟合方程： $\mathrm{da} / \mathrm{d}N = C(\Delta J)^n$ $C = 0.15\times 10^{-3},n = 2.18$

图3-23 $d960\mathrm{mm}$ 涡轮盘使用926h后， $R = 0.1$ 的550C低周疲劳 $\mathrm{da} / \mathrm{d}N - \Delta K$ 曲线[1]  
图3-24 $d960\mathrm{mm}$ 涡轮盘使用 926h后， $R = 0.1$ 的 $550^{\circ}C$ 低周波 劳 $\mathrm{da} / \mathrm{d}N - \Delta J$ 曲线  
图3-25 $d960\mathrm{mm}$ 涡轮盘使用 926h后， $R = 0.1$ 的 $550^{\circ}C$ 疲劳门 槽值 $\mathrm{da / dN - \Delta K}$ 曲线[1]  
图片摘要：该图主要展示 3 25 涡轮盘使用 926h后， 的 疲劳门 槽值 曲线[1]。
![](images/e78baaf8133cff3e0db44215b32bd51b8f2980f30e09a69322132cf9234cb854.jpg)  
拟合方程： $\mathrm{da} / \mathrm{d}N = C(\Delta K)^{\pi}$

# 4 组织结构

4.1 相变温度 VC 和 $\mathrm{Cr}_{23}\mathrm{C}_6$ 相在 $1100\sim 1120^{\circ}C$ 基本溶解，NbC于 $1200^{\circ}C$ 以上才开始溶解。VC于 $700\sim 800^{\circ}C$ 析出最多， $\mathrm{Cr}_{23}\mathrm{C}_6$ 析出峰值在 $950^{\circ}C$ 。合金经标准热处理后，再经 $650^{\circ}C$ 长期时效过程中，VC和 $\mathrm{Cr}_{23}\mathrm{C}_6$ 颗粒长大，而NbC基本无变化。

# 4.2 时间-温度-组织转变曲线

4.3 合金组织结构 合金在固溶状态下，为奥氏体及少量的初生NbC和VC，时效析出VC分布于基体中， $\mathrm{Cr}_{23}\mathrm{C}_6$ 沿初生碳化物周围及晶界上呈链状分布。

# 5 工艺性能与要求

5.1 成形性能 合金经锻造开坯，装炉温度不高于 $700\mathrm{C}$ ，加热温度 $1150\mathrm{C} \pm 20\mathrm{C}$ ，终锻温度大于 $900\mathrm{C}$ 。镦饼时装炉温度低于 $800\mathrm{C}$ ，加热温度 $1150\mathrm{C} \pm 10\mathrm{C}$ ，终锻温度大于 $950\mathrm{C}$ 。模锻时不大于 $900\mathrm{C}$ 装炉， $2.5\mathrm{h}$ 升温到 $1180 \sim 1190\mathrm{C}$ ，保温 $60\mathrm{min}$ ，终锻温度不低于 $950\mathrm{C}$ 。变形温度与变形程度的关系见图5-1和5-2。

图片摘要：该图主要展示 5 1 合金落锤塑性图[1]。
![](images/a9843dcc540399ec96a73cd21ef0ddbfd4035f3364c1bdfaa4c25f55ae3bb849.jpg)  
图5-1 合金落锤塑性图[1]

图片摘要：该图主要展示 5 1 合金落锤塑性图[1]。
![](images/aa6c0ce0e383ad1986e42f484d4991cd610c247c822295314606d8906ae23ab3.jpg)  
图5-2 合金塑性图[1]

# 5.2 焊接性能

5.3 零件热处理工艺 中等尺寸涡轮盘和承力环的热处理制度为 $1140\mathrm{C} \pm 10\mathrm{C}, 80\mathrm{min}$ ，水冷 $+660^{\circ}\mathrm{C} \pm 10^{\circ}\mathrm{C}, 16\mathrm{h}$ ，然后升温至 $770 \sim 800^{\circ}\mathrm{C}, 16\mathrm{h}$ ，空冷（当合金中 $\omega(\mathrm{C}) \leqslant 0.36\%$ 时第二阶段时效在 $770 \sim 780^{\circ}\mathrm{C}$ 下进行； $\omega(\mathrm{C}) > 0.36\%$ 时第二阶段时效则在 $790 \sim 800^{\circ}\mathrm{C}$ 下进行）。  
5.4 大型涡轮盘和承力环的热处理制度为 $1140^{\circ}\mathrm{C} \pm 10^{\circ}\mathrm{C}$ （也可采用 $1130^{\circ}\mathrm{C} \pm 10^{\circ}\mathrm{C}$ ），3h，流动水冷却 $+650 \sim 670^{\circ}\mathrm{C}, 14 \sim 16\mathrm{h}$ ，然后升温至 $760 \sim 800^{\circ}\mathrm{C}, 16 \sim 20\mathrm{h}$ ，空冷（时效第二阶段的具体温度根据熔炼工艺和化学成分在 $760 \sim 800^{\circ}\mathrm{C}$ 内确定）。

# 6 功能考核试验

# 7 使用建议

限用。

# 参考文献

1 北京航空材料研究所主编，航空发动机设计用材料数据手册，1990.444～446  
2 手册编写组. 高温合金手册. 1982.215~247  
3 大冶钢厂. GH36 铁基高温合金. 1985  
4 北京钢铁学院，GH2036试验数据汇编：高变08-86.1986  
5 江贵藻等. 涡轮盘延寿研究报告. 北京航空材料研究所, 1986

编写 马福俊

审校 刘吉祥 江青藻

# GH2132(GH132)和优质GH2132

# 1 概述

GH2132是Fe-25Ni-15Cr基高温合金，加入钼、钛、铝、钒及微量硼综合强化。在650℃以下具有高的屈服强度和持久、蠕变强度，并且具有较好的加工塑性和满意的焊接性能。适合制造在650℃以下长期工作的航空发动机高温承力部件，如涡轮盘、压气机盘、转子叶片和紧固件等。该合金可以生产各种形状的变形产品，如盘件、锻件、板、棒、丝和环形件等。

优质GH2132合金，是在GH2132合金基础上发展而来，主要是提高合金纯洁度，限制气体含量，控制低熔点元素含量，并调整热处理制度，从而使合金的热强性和长期使用性能提高。

1.1 材料牌号 GH2132(GH132)。

1.2 相近牌号 A286, UNSS66286(美国), ZbNCT25(法国), P.Q.A286(美国)。

1.3 材料的技术标准

GJB 2611-1996 《航空用高温合金冷拉棒材规范》

GJB 2612-1996 《焊接用高温合金冷拉丝材规范》

GJB 3020-1997 《航空用高温合金环坯规范》

GJB 3165-1998 《航空承力件用高温合金热轧和锻制棒材规范》

GJB 3167-1998 《冷镦用高温合金冷拉丝材规范》

GJB 3317-1998 《航空用高温合金热轧板规范》

GJB 3782-1999 《航空用高温合金锻制圆饼规范》

GB/T14996—1994《高温合金冷轧薄板》

Q/3B4071-1993 《YZGH2132合金热轧棒材》

Q/6S1032—1992 《高温紧固件用YZGH2132合金棒材》

1.4 化学成分 GH2132合金化学成分见表1-1，优质GH2132合金化学成分见表1-2。

%

表1-1  

<table><tr><td>C</td><td>Cr</td><td>Ni</td><td>Mo</td><td>Ti</td><td>Fe</td></tr><tr><td>≤0.08</td><td>13.5~16.0</td><td>24.0~27.0</td><td>1.00~1.50</td><td>1.75~2.30</td><td>余</td></tr><tr><td rowspan="2">V</td><td rowspan="2">B</td><td rowspan="2">Mn</td><td>Al</td><td>Si</td><td>P</td></tr><tr><td colspan="3">不大于</td></tr><tr><td rowspan="2">0.10~0.50</td><td rowspan="2">0.001~0.010</td><td rowspan="2">1.00~2.00</td><td rowspan="2">0.40</td><td rowspan="2">1.00</td><td>0.030</td></tr><tr><td>0.020</td></tr></table>

注：1 冷拉棒、圆饼和环坯标准规定 $w(\mathrm{Ti})1.80\% \sim 2.35\%$ 。  
2. 热轧和冷轧板标准规定， $w(B)0.003\% \sim 0.010\%$ ， $w(Mn) \leqslant 2.00\%$ ， $w(P) \leqslant 0.020\%$ ， $w(S) \leqslant 0.015\%$ 。  
3 冷拉焊丝标准规定， $w(\mathrm{Al}) \leqslant 0.35\%$ ， $w(\mathrm{Ti}) 1.75\% \sim 2.35\%$ ， $w(\mathrm{Si}) 0.40\% \sim 1.00\%$ ， $w(\mathrm{P}) \leqslant 0.020\%$ ， $w(\mathrm{S}) \leqslant 0.015\%$ 。  
4 冷镦用丝材标准规定， $w(\mathrm{Ti})1.75\% \sim 2.35\%$ ， $\omega (\mathrm{Si})$ 为 $0.40\% \sim 1.00\%$ ， $\omega (\mathrm{P})\leqslant 0.025\%$ ， $\omega (\mathrm{S})\leqslant 0.020\%$ 。  
5 热轧和锻制棒材标准规定 $\omega (\mathrm{Cu})\leqslant 0.25\%$ 。 表1-2

<table><tr><td rowspan="2">C</td><td rowspan="2">Cr</td><td rowspan="2">Ni</td><td rowspan="2">Mo</td><td rowspan="2">Ti</td><td rowspan="2">Fe</td><td rowspan="2">V</td><td rowspan="2">B</td><td>Mn</td><td>Al</td><td>Si</td><td>P</td><td>S</td></tr><tr><td colspan="5">不大于</td></tr><tr><td>≤0.08</td><td>13.50~16.00</td><td>24.00~27.00</td><td>1.00~1.50</td><td>1.90~2.35</td><td>余</td><td>0.10~0.50</td><td>0.003~0.010</td><td>0.35</td><td>0.35</td><td>0.35</td><td>0.015</td><td>0.002</td></tr></table>

续表1-2   

<table><tr><td>Ca</td><td>Mg</td><td>Cu</td><td>Sn</td><td>Pb</td><td>Se</td><td>Ag</td><td>Te</td><td>Tl</td><td>Bi</td><td>N</td><td>O</td></tr><tr><td colspan="12">不大于</td></tr><tr><td>0.005</td><td>0.005</td><td>0.30</td><td>0.0050</td><td>0.0005</td><td>0.0003</td><td>0.0005</td><td>0.00005</td><td>0.0001</td><td>0.00003</td><td>0.0100</td><td>0.0050</td></tr></table>

注：微量元素 $\mathrm{Se},\mathrm{Tc},\mathrm{Tl}$ 在确定分析方法前，报实测数据，不作为验收依据。

1.5 热处理制度 材料标准规定的GH2132热处理制度见表1-3；优质GH2132热处理制度为 $900\mathrm{C}\pm 10\mathrm{C},1\sim 2\mathrm{h}$ ，油冷 $+750\mathrm{C}\pm 10\mathrm{C},16\mathrm{h}$ ，空冷。

表1-3  

<table><tr><td>材料品种</td><td>热处理制度</td></tr><tr><td>棒材、圆饼</td><td>980~1000℃,1~2h,油冷+700~720℃,12~16h,空冷</td></tr><tr><td>热轧板、冷轧板</td><td>980~1000℃,空冷+700~720℃,12~16h,空冷</td></tr><tr><td>冷拉棒</td><td>980~1000℃,1~2h,油冷+700~720℃,16h,空冷</td></tr><tr><td>环件毛坯</td><td>980~990℃,1~2h,油冷+700~720℃,16h,空冷</td></tr><tr><td>冷镦用冷拉丝</td><td>980~1000℃,水冷或油冷+700~720℃,16h,空冷</td></tr></table>

注：冷拉棒和冷镦丝标准规定，性能检验不合格时，可于不大于760C时效16h，合格后交货。

1.6 品种规格与供应状态 可以供应各种规格的棒材、板材、丝材、盘件和环件。棒材、圆饼和坏坯不经热处理交货；热轧板和冷轧板固溶和酸洗后交货；冷拉棒材于固溶+酸洗状态交货；冷镦丝可于固溶+酸洗盘状、或固溶+酸洗直条状、或固溶直条状磨光和冷拉等几种状态交货；冷拉焊丝于冷拉状态、或固溶+酸洗、或半硬状态交货。  
1.7 熔炼与铸造工艺 GH2132 合金可采用非真空感应 + 电渣, 电弧炉 + 电渣和电弧炉 + 真空电弧以及真空感应 + 真空电弧等工艺熔炼。优质 GH2132 合金可采用真空感应 + 真空电弧工艺熔炼。  
1.8 应用概况与特殊要求 在航空上主要用于在 $650^{\circ}\mathrm{C}$ 以下工作的发动机压气机盘、涡轮盘、承力环、机匣、轴类、紧固件和板材焊接承力件等。在国内该合金已在航空上获得较为广泛的应用。优质GH2132合金用作航空发动机压气机叶片及高温紧固件等。

# 2 物理及化学性能

# 2.1 热性能

2.1.1 熔化温度范围 $1364 \sim 1424\mathrm{C}^{[1]}$ 。  
2.1.2 热导率 见表2-1。

表2-1  

<table><tr><td>θ/C</td><td>100</td><td>200</td><td>300</td><td>400</td><td>500</td><td>600</td><td>700</td><td>800</td><td>900</td></tr><tr><td>λ/(W/(m·°C))</td><td>14.2</td><td>15.9</td><td>17.2</td><td>18.8</td><td>20.5</td><td>22.2</td><td>23.9</td><td>25.5</td><td>27.6</td></tr></table>

2.1.3 线膨胀系数 GH2132 线膨胀系数见表 2-2; 优质 GH2132 线膨胀系数见表 2-3。

表2-2[1]  
表2-3[2]  

<table><tr><td>θ/℃</td><td>20~100</td><td>20~200</td><td>20~300</td><td>20~400</td><td>20~500</td><td>20~600</td><td>20~700</td><td>20~800</td><td>20~900</td></tr><tr><td>α/10-6C-1</td><td>15.37</td><td>16.09</td><td>16.31</td><td>16.84</td><td>17.58</td><td>18.06</td><td>18.74</td><td>19.62</td><td>20.45</td></tr></table>

<table><tr><td>θ/C</td><td>20~100</td><td>20~200</td><td>20~300</td><td>20~400</td><td>20~500</td><td>20~600</td><td>20~700</td><td>20~800</td><td>20~850</td></tr><tr><td>α/10-6C</td><td>15.7</td><td>16.0</td><td>16.5</td><td>16.8</td><td>17.3</td><td>17.5</td><td>17.9</td><td>19.1</td><td>19.7</td></tr></table>

2.2 密度 GH 2132: $\rho = 7.93\mathrm{g/cm}^{3}$ ;

优质GH2132： $\rho = 7.99\mathrm{g / cm}^{312}$

2.3 电性能 电阻率见表2-4。  
2.4 磁性能  
2.5 化学性能

2.5.1 抗氧化性能 合金在空气介质中试验 $100 \sim 300 \mathrm{~h}$ 后的氧化速率见表2-5。

表2-4[1]  

<table><tr><td>θ/C</td><td>20</td><td>100</td><td>200</td><td>300</td><td>400</td></tr><tr><td>p/(10-6Ω·m)</td><td>0.914</td><td>0.985</td><td>1.018</td><td>1.074</td><td>1.119</td></tr><tr><td>θ/C</td><td>500</td><td>600</td><td>700</td><td>800</td><td>900</td></tr><tr><td>p/(10-6Ω·m)</td><td>1.135</td><td>1.165</td><td>1.192</td><td>1.213</td><td>1.225</td></tr></table>

表2-5  

<table><tr><td rowspan="2">θ/C</td><td colspan="3">氧化速率/(g/(m2·h))</td><td rowspan="2">θ/C</td><td colspan="3">氧化速率/(g/(m2·h))</td></tr><tr><td>100h</td><td>200h</td><td>300h</td><td>100h</td><td>200h</td><td>300h</td></tr><tr><td>650</td><td>0.00417</td><td>0.00276</td><td>0.00234</td><td>850</td><td>0.11630</td><td>0.12386</td><td>0.09672</td></tr><tr><td>750</td><td>0.03250</td><td>0.07216</td><td>0.08322</td><td>-</td><td>--</td><td>-</td><td>-</td></tr></table>

# 3力学性能

# 3.1 技术标准规定的性能

3.1.1 技术标准规定的性能 GH2132合金见表3-1；优质GH2132合金见表3-2。

表3-1  

<table><tr><td rowspan="3">品种</td><td colspan="6">室温性能</td><td rowspan="3">θ/C</td><td colspan="3">拉伸性能</td><td colspan="3">持久性能</td></tr><tr><td>σb/MPa</td><td>σP02/MPa</td><td>δs/%</td><td>ψ/%</td><td>akU/(kJ/m2)</td><td rowspan="2">HBS</td><td>σb/MPa</td><td>δs/%</td><td>ψ/%</td><td>σ/MPa</td><td>t/h</td><td>δs/%</td></tr><tr><td colspan="5">不小于</td><td colspan="6">不小于</td></tr><tr><td rowspan="2">轧棒锻棒</td><td rowspan="2">930</td><td rowspan="2">-</td><td rowspan="2">20</td><td rowspan="2">40</td><td rowspan="2">-</td><td rowspan="2">255~321</td><td>550</td><td>785</td><td>16</td><td>28</td><td>588</td><td>100</td><td>-</td></tr><tr><td>650</td><td>735</td><td>15</td><td>20</td><td>392</td><td>100</td><td>-</td></tr><tr><td>冷拉棒1</td><td>900</td><td>590</td><td>15</td><td>20</td><td>-</td><td>248~341</td><td>650</td><td>-</td><td>-</td><td>-</td><td>451(392)</td><td>23(100)</td><td>5(3)</td></tr><tr><td rowspan="2">热轧板2</td><td rowspan="2">885</td><td rowspan="2">-</td><td rowspan="2">20</td><td rowspan="2">-</td><td rowspan="2">-</td><td rowspan="2">-</td><td>650</td><td>735</td><td>15</td><td>-</td><td>-</td><td>-</td><td>-</td></tr><tr><td>550</td><td>785</td><td>16</td><td>-</td><td>-</td><td>-</td><td>-</td></tr><tr><td rowspan="2">冷轧板2</td><td rowspan="2">885</td><td rowspan="2">-</td><td rowspan="2">20</td><td rowspan="2">-</td><td rowspan="2">-</td><td rowspan="2">-</td><td>650</td><td>735</td><td>15</td><td>-</td><td>392</td><td>100</td><td>实测</td></tr><tr><td>550</td><td>785</td><td>16</td><td>-</td><td>588</td><td>100</td><td>实测</td></tr><tr><td>圆饼</td><td>930</td><td>620</td><td>20</td><td>40</td><td>290</td><td>255~321</td><td>650</td><td>735</td><td>15</td><td>20</td><td>392</td><td>100</td><td>-</td></tr><tr><td>环坯</td><td>930</td><td>620</td><td>20</td><td>30</td><td>290</td><td>255~321</td><td>650</td><td>735</td><td>15</td><td>-</td><td>392</td><td>100</td><td>-</td></tr><tr><td>冷镦用丝1</td><td>900(930)3</td><td>590</td><td>15(18)</td><td>20(40)</td><td>-</td><td>248~341(HV260~360)</td><td>650</td><td>-</td><td>-</td><td></td><td>451(392)</td><td>23(100)</td><td>5</td></tr></table>

① 冷拉棒和冷镦用丝材，固溶状态硬度不大于HBS202(HV194)。  
$②$ 板材的高温拉伸和持久试验只作一个温度，如合同中未注明时按650C进行试验。  
③如需方要求，可按括号内指标进行检验。

表3-2[2]  

<table><tr><td rowspan="3">品种</td><td colspan="5">室温性能</td><td colspan="4">持久性能①</td></tr><tr><td>σb/MPa</td><td>σP0.2/MPa</td><td>δ5/%</td><td>ψ/%</td><td rowspan="2">HBS</td><td rowspan="2">θ/C</td><td rowspan="2">σ/MPa</td><td rowspan="2">t/h</td><td rowspan="2">t映/h</td></tr><tr><td colspan="4">不小于</td></tr><tr><td>热轧棒冷拉棒</td><td>1035</td><td>690</td><td>28</td><td>30</td><td>277~352</td><td>650</td><td>448</td><td>≥25</td><td>&gt;t</td></tr></table>

① 允许用组合试样，当持续时间大于70h后停止试验，如果在70h前发生断裂，缺口试样应断在光滑段。分开的光

滑和缺口持久试验应进行至断裂, 缺口试样断裂时间大于 $70 \mathrm{~h}$ 后, 可停止试验。如果在 $70 \mathrm{~h}$ 前发生断裂, 缺口试样断裂时间应大于光滑试样的断裂时间, 缺口半径 $r = 0.2 \mathrm{~mm}$ 。

3.1.2 GH2132冷拉棒和环坯的室温力学性能的生产检验数据经统计处理后的各基值见表3-3。

表3-3  

<table><tr><td rowspan="2">品种</td><td rowspan="2">统计试样数量</td><td colspan="4">σP0.2/MPa</td><td colspan="4">σb/MPa</td><td colspan="2">δ5/%</td><td colspan="2">ψ/%</td><td colspan="2">HBS</td></tr><tr><td>A</td><td>B</td><td>S</td><td>X</td><td>A</td><td>B</td><td>S</td><td>X</td><td>S</td><td>X</td><td>S</td><td>X</td><td>S</td><td>X</td></tr><tr><td>冷拉棒</td><td>702</td><td>625</td><td>665</td><td>590</td><td>716</td><td>975</td><td>1015</td><td>900</td><td>1058</td><td>15</td><td>26.6</td><td>20</td><td>51.1</td><td>248~341</td><td>280</td></tr><tr><td>环坯</td><td>100</td><td>650</td><td>690</td><td>620</td><td>739</td><td>1000</td><td>1035</td><td>930</td><td>1077</td><td>20</td><td>25.4</td><td>30</td><td>48.6</td><td>255~321</td><td>306</td></tr></table>

3.1.3 GH2132合金 $d9\sim 35\mathrm{mm}$ 热轧棒室温拉伸性能的生产检验数据经统计处理后的各基值见表3-4。

表3-4[3]  

<table><tr><td rowspan="2">品种</td><td rowspan="2">统计试样数量</td><td colspan="5">σb/MPa</td><td colspan="2">δ5/%</td><td colspan="2">ψ/%</td></tr><tr><td>S</td><td>-3σ</td><td>A</td><td>B</td><td>X̄</td><td>S</td><td>X̄</td><td>S</td><td>X̄</td></tr><tr><td>热轧棒</td><td>284</td><td>930</td><td>955</td><td>980</td><td>1020</td><td>1071</td><td>20</td><td>27</td><td>40</td><td>52</td></tr></table>

3.1.4 GH2132合金 $d420\sim 452\mathrm{mm}$ 盘形锻件(弦向取样)室温拉伸性能的生产检验数据经统计处理后的各基值以及高温拉伸性能的设计许用值见表3-5。

表3-5[3]  

<table><tr><td rowspan="2">品种</td><td rowspan="2">θ/C</td><td rowspan="2" colspan="2">拉伸性能</td><td colspan="5">基 值</td><td rowspan="2">子样大小n</td><td rowspan="2">品种</td><td rowspan="2">θ/C</td><td rowspan="2" colspan="2">拉伸性能</td><td colspan="5">基 值</td><td rowspan="2">子样大小n</td></tr><tr><td>S</td><td>-3σ</td><td>A</td><td>B</td><td>X</td><td>S</td><td>-3σ</td><td>A</td><td>B</td><td>X</td></tr><tr><td rowspan="18">d420~452mm盘形锻件</td><td rowspan="5">室温</td><td>σb</td><td rowspan="3">MPa</td><td>930</td><td>900</td><td>930</td><td>970</td><td>1022</td><td>192</td><td rowspan="18">d420~452mm盘形锻件</td><td rowspan="2">550</td><td>δs</td><td rowspan="2">%</td><td>—</td><td>—</td><td>—</td><td>—</td><td>17</td><td>—</td></tr><tr><td>σP0.2</td><td>620</td><td>545</td><td>580</td><td>625</td><td>684</td><td>173</td><td>ψ</td><td>—</td><td>—</td><td>—</td><td>—</td><td>38</td><td>—</td></tr><tr><td>σP0.1</td><td>—</td><td>515</td><td>545</td><td>590</td><td>658</td><td>—</td><td rowspan="5">600</td><td>σb</td><td rowspan="3">MPa</td><td>—</td><td>735</td><td>755</td><td>790</td><td>836</td><td>—</td></tr><tr><td>δs</td><td rowspan="2">%</td><td>20</td><td>—</td><td>—</td><td>—</td><td>27</td><td>248</td><td>σP0.2</td><td>—</td><td>470</td><td>500</td><td>540</td><td>619</td><td>—</td></tr><tr><td>ψ</td><td>40</td><td>—</td><td>—</td><td>—</td><td>43</td><td>244</td><td>σP0.1</td><td>—</td><td>445</td><td>470</td><td>510</td><td>588</td><td>—</td></tr><tr><td rowspan="5">400</td><td>σb</td><td rowspan="3">MPa</td><td>—</td><td>790</td><td>815</td><td>855</td><td>903</td><td>—</td><td>δs</td><td rowspan="2">%</td><td>—</td><td>—</td><td>—</td><td>—</td><td>18</td><td>—</td></tr><tr><td>σP0.2</td><td>—</td><td>470</td><td>500</td><td>540</td><td>616</td><td>—</td><td>ψ</td><td>—</td><td>—</td><td>—</td><td>—</td><td>33</td><td>—</td></tr><tr><td>σP0.1</td><td>—</td><td>450</td><td>480</td><td>515</td><td>586</td><td>—</td><td rowspan="5">650</td><td>σb</td><td rowspan="3">MPa</td><td>735</td><td>680</td><td>705</td><td>735</td><td>780</td><td>—</td></tr><tr><td>δs</td><td rowspan="2">%</td><td>—</td><td>—</td><td>—</td><td>—</td><td>20</td><td>—</td><td>σP0.2</td><td>—</td><td>470</td><td>500</td><td>540</td><td>608</td><td>—</td></tr><tr><td>ψ</td><td>—</td><td>—</td><td>—</td><td>—</td><td>38</td><td>—</td><td>σP0.1</td><td>—</td><td>445</td><td>470</td><td>510</td><td>584</td><td>—</td></tr><tr><td rowspan="5">500</td><td>σb</td><td rowspan="3">MPa</td><td>—</td><td>775</td><td>805</td><td>835</td><td>880</td><td>—</td><td>δs</td><td rowspan="2">%</td><td>15</td><td>—</td><td>—</td><td>—</td><td>19</td><td>—</td></tr><tr><td>σP0.2</td><td>—</td><td>470</td><td>500</td><td>540</td><td>610</td><td>—</td><td>ψ</td><td>20</td><td>—</td><td>—</td><td>—</td><td>27</td><td>—</td></tr><tr><td>σP0.1</td><td>—</td><td>445</td><td>470</td><td>510</td><td>580</td><td>—</td><td rowspan="6">700</td><td>σb</td><td rowspan="3">MPa</td><td>—</td><td>590</td><td>610</td><td>635</td><td>675</td><td>—</td></tr><tr><td>δs</td><td rowspan="2">%</td><td>—</td><td>—</td><td>—</td><td>—</td><td>19</td><td>—</td><td>σP0.2</td><td>—</td><td>415</td><td>440</td><td>475</td><td>538</td><td>—</td></tr><tr><td>ψ</td><td>—</td><td>—</td><td>—</td><td>—</td><td>39</td><td>—</td><td>σP0.1</td><td>—</td><td>400</td><td>425</td><td>460</td><td>525</td><td>—</td></tr><tr><td rowspan="3">550</td><td>σb</td><td rowspan="3">MPa</td><td>—</td><td>755</td><td>780</td><td>810</td><td>862</td><td>—</td><td>δs</td><td rowspan="3">%</td><td>—</td><td>—</td><td>—</td><td>—</td><td>16</td><td>—</td></tr><tr><td>σP0.2</td><td>—</td><td>470</td><td>500</td><td>540</td><td>609</td><td>—</td><td>ψ</td><td>—</td><td>—</td><td>—</td><td>—</td><td>20</td><td>—</td></tr><tr><td>σP0.1</td><td>—</td><td>445</td><td>470</td><td>510</td><td>580</td><td>—</td><td></td><td></td><td></td><td></td><td></td><td></td><td></td></tr></table>

# 3.2 室温及各种温度下的力学性能

# 3.2.1 硬度 见表 $3-1 \sim$ 表3-3。

# 3.2.2 拉伸性能

3.2.2.1 电弧炉+真空电弧重熔GH2132合金于标准热处理状态的拉伸性能见表3-6。

表3-6[1.4]  

<table><tr><td rowspan="2">θ/C</td><td colspan="3">σb/MPa</td><td colspan="3">σp0.2/MPa</td><td colspan="3">δ/%</td><td colspan="3">ψ/%</td></tr><tr><td>90mm方</td><td>盘件</td><td>环件</td><td>90mm方</td><td>盘件</td><td>环件</td><td>90mm方</td><td>盘件</td><td>环件</td><td>90mm方</td><td>盘件</td><td>环件</td></tr><tr><td>20</td><td>1033</td><td>969</td><td>1035</td><td>714</td><td>690</td><td>768</td><td>24.7</td><td>28.2</td><td>23.6</td><td>46.4</td><td>42.9</td><td>34.5</td></tr><tr><td>400</td><td>869</td><td>-</td><td>-</td><td>-</td><td>-</td><td>-</td><td>20.1</td><td>-</td><td>-</td><td>43.9</td><td>-</td><td>-</td></tr><tr><td>450</td><td>-</td><td>881</td><td>-</td><td>-</td><td>603</td><td>-</td><td>-</td><td>19.4</td><td>-</td><td>-</td><td>46.4</td><td>-</td></tr><tr><td>500</td><td>885</td><td>829</td><td>-</td><td>-</td><td>590</td><td>-</td><td>19.1</td><td>18.8</td><td>-</td><td>48.5</td><td>44.0</td><td>-</td></tr><tr><td>550</td><td>882</td><td>827</td><td>881</td><td>-</td><td>590</td><td>684</td><td>18.7</td><td>19.6</td><td>18.2</td><td>50.4</td><td>47.8</td><td>36.0</td></tr><tr><td>600</td><td>828</td><td>803</td><td>-</td><td>-</td><td>595</td><td>-</td><td>21.9</td><td>22.7</td><td>-</td><td>52.9</td><td>41.1</td><td>-</td></tr><tr><td>650</td><td>780</td><td>736</td><td>828</td><td>-</td><td>614</td><td>692</td><td>31.4</td><td>26.5</td><td>25.0</td><td>57.8</td><td>52.5</td><td>40.8</td></tr><tr><td>700</td><td>673</td><td>-</td><td>-</td><td>-</td><td>-</td><td>-</td><td>30.7</td><td>-</td><td>-</td><td>61.6</td><td>-</td><td>-</td></tr><tr><td>750</td><td>550</td><td>459</td><td>560</td><td></td><td>454</td><td>484</td><td>31.3</td><td>50.0</td><td>44.9</td><td>56.5</td><td>71.4</td><td>70.0</td></tr><tr><td>800</td><td>348</td><td>-</td><td>483</td><td>-</td><td>-</td><td>-</td><td>58.3</td><td>-</td><td>38.8</td><td>83.1</td><td>-</td><td>66.3</td></tr><tr><td>900</td><td>108</td><td>-</td><td>143</td><td>-</td><td>-</td><td>-</td><td>100.2</td><td>-</td><td>105.8</td><td>98.1</td><td>-</td><td>94.1</td></tr><tr><td>950</td><td>-</td><td>-</td><td>110</td><td>-</td><td>-</td><td>-</td><td>-</td><td>-</td><td>101.3</td><td>-</td><td>-</td><td>94.8</td></tr><tr><td>1000</td><td>108</td><td>-</td><td>83</td><td>-</td><td>-</td><td>-</td><td>103.8</td><td>-</td><td>96.2</td><td>98.5</td><td>-</td><td>96.3</td></tr><tr><td>1050</td><td>98</td><td>-</td><td>58</td><td>-</td><td>-</td><td>-</td><td>118.9</td><td>-</td><td>110.7</td><td>98.5</td><td>-</td><td>99.5</td></tr><tr><td>1100</td><td>-</td><td>-</td><td>47</td><td>-</td><td>-</td><td>-</td><td>-</td><td>-</td><td>131.6</td><td>-</td><td>-</td><td>97.9</td></tr><tr><td>1120</td><td>59</td><td>-</td><td>39</td><td>-</td><td>-</td><td>-</td><td>87.3</td><td>-</td><td>126.5</td><td>88.6</td><td>-</td><td>97.9</td></tr><tr><td>1140</td><td>59</td><td>-</td><td>-</td><td>-</td><td>-</td><td>-</td><td>128.4</td><td>-</td><td>-</td><td>91.0</td><td>-</td><td>-</td></tr><tr><td>1160</td><td>59</td><td>-</td><td>-</td><td>-</td><td>-</td><td>-</td><td>39.0</td><td>-</td><td>-</td><td>49.6</td><td>-</td><td>-</td></tr><tr><td>1180</td><td>20</td><td>-</td><td>-</td><td>-</td><td>-</td><td>-</td><td>8.4</td><td>-</td><td>-</td><td>11.6</td><td>-</td><td>-</td></tr></table>

注：盘件直径 $d732\mathrm{mm}$ ，弦向取样；环件尺寸为 $d690\mathrm{mm} \times d530\mathrm{mm} \times 240\mathrm{mm}$

3.2.2.2 电弧炉 $+$ 电渣和感应炉 $+$ 电渣重熔GH2132合金，于标准热处理状态的拉伸性能见表3-7。

表3-7[1.4]  

<table><tr><td rowspan="2">θ/C</td><td colspan="3">σb/MPa</td><td colspan="2">σP0.2/MPa</td><td colspan="3">δ/%</td><td colspan="2">φ/%</td></tr><tr><td>90mm方</td><td>棒材</td><td>板材</td><td>90mm方</td><td>棒材</td><td>90mm方</td><td>棒材</td><td>板材</td><td>90mm方</td><td>棒材</td></tr><tr><td>20</td><td>1035</td><td>892</td><td>1157</td><td>750</td><td>677</td><td>26.0</td><td>28.0</td><td>27.9</td><td>45.3</td><td>43.7</td></tr><tr><td>400</td><td>927</td><td>912</td><td>1040</td><td>674</td><td>-</td><td>22.3</td><td>22.4</td><td>18.4</td><td>46.8</td><td>45.7</td></tr><tr><td>450</td><td>902</td><td>-</td><td>-</td><td>672</td><td>-</td><td>19.3</td><td>-</td><td>-</td><td>44.3</td><td>-</td></tr><tr><td>500</td><td>900</td><td></td><td>991</td><td>652</td><td>-</td><td>22.5</td><td>-</td><td>18.9</td><td>47.8</td><td>-</td></tr><tr><td>550</td><td>873</td><td>853</td><td>927</td><td>640</td><td>628</td><td>21.8</td><td>22.4</td><td>20.7</td><td>44.5</td><td>50.7</td></tr><tr><td>600</td><td>799</td><td>-</td><td>902</td><td>640</td><td>-</td><td>18.5</td><td>-</td><td>25.2</td><td>33.0</td><td>-</td></tr><tr><td>650</td><td>797</td><td>765</td><td>799</td><td>691</td><td>598</td><td>21.8</td><td>36.2</td><td>32.4</td><td>34.0</td><td>51.8</td></tr><tr><td>700</td><td>699</td><td>-</td><td>-</td><td>650</td><td>-</td><td>12.0</td><td>-</td><td>-</td><td>21.5</td><td>-</td></tr><tr><td>750</td><td>574</td><td>510</td><td>574</td><td>547</td><td>-</td><td>18.5</td><td>54.6</td><td>49.0</td><td>20.8</td><td>64.8</td></tr><tr><td>800</td><td>402</td><td>-</td><td>368</td><td>390</td><td>-</td><td>41.4</td><td>-</td><td>53.0</td><td>62.8</td><td>-</td></tr></table>

注：90mm方坯和d45mm棒材采用电弧炉+电渣重熔；板材厚度δ1.5~2.0mm，采用感应炉+电渣重熔。

3.2.2.3 优质GH2132合金标准热处理状态下 $d25\mathrm{mm}$ 棒材性能见表3-8。

表3-8[1]  

<table><tr><td>θ/°C</td><td>σP0.1/MPa</td><td>σP0.2/MPa</td><td>σh/MPa</td><td>δ5/%</td><td>φ/%</td><td>σbH/MPa</td><td>aKU/(kJ/m2)</td></tr><tr><td>20</td><td>765</td><td>785</td><td>1160</td><td>25.5</td><td>49.5</td><td>1595</td><td>1000</td></tr><tr><td>300</td><td>749</td><td>777</td><td>1050</td><td>20</td><td>50</td><td>1464</td><td>805</td></tr><tr><td>450</td><td>743</td><td>751</td><td>1007</td><td>19</td><td>51</td><td>1418</td><td>780</td></tr><tr><td>550</td><td>718</td><td>730</td><td>961</td><td>19</td><td>52</td><td>1192</td><td>750</td></tr><tr><td>650</td><td>685</td><td>715</td><td>783</td><td>17</td><td>39</td><td>1262</td><td>680</td></tr></table>

注：缺口半径 $r = 0.2\mathrm{mm}$ 。

3.2.2.4 GH2132 $d732\mathrm{mm}$ 模锻件弦向试样的真实拉伸应力-应变曲线见图3-1，曲线的回归方程和回归系数见表3-9。

表3-9[6]  

<table><tr><td>方程式</td><td>系数</td><td>20C</td><td>450C</td><td>500C</td><td>550°C</td><td>600°C</td><td>650°C</td></tr><tr><td rowspan="2">σ=kε1n</td><td>nt</td><td>0.147</td><td>0.174</td><td>0.163</td><td>0.157</td><td>0.153</td><td>0.08</td></tr><tr><td>kt</td><td>1476</td><td>1442</td><td>1328</td><td>1280</td><td>1292</td><td>962</td></tr><tr><td rowspan="2">σ=kPεPP</td><td>np</td><td>0.163</td><td>0.159</td><td>0.140</td><td>0.140</td><td>0.132</td><td>0.057</td></tr><tr><td>kp</td><td>1588</td><td>1435</td><td>1304</td><td>1256</td><td>1245</td><td>913</td></tr></table>

注： $\varepsilon_{i}$ 和 $\varepsilon_{P}$ 分别为总应变和塑性应变。

3.2.2.5 GH2132d420~452mm 盘形锻件在不同温度下的典型拉伸应力-应变曲线见图3-2, 不同温度的典型拉伸全应力-应变曲线见图3-3～图3-9。

图片摘要：该图主要展示 3 9[6]。
![](images/d2e583483a3155fa1021e4676d2a5539bf94bb1ee05be688597fb37efd23d9ac.jpg)  
图3-1 $d732\mathrm{mm}$ 盘形锻件真实拉伸应力-应变曲线[6]

图片摘要：该图主要展示 3 1 盘形锻件真实拉伸应力 应变曲线[6]。
![](images/8380f4d57675d417d86e692b55848c3fb4d483a3c5cbaf26c42cbcf1ba399386.jpg)  
图3-2 $d420\sim 452\mathrm{mm}$ 盘形锻件不同温度典型拉伸应力-应变曲线[3]

图片摘要：该图主要展示 3 2 盘形锻件不同温度典型拉伸应力 应变曲线[3]。
![](images/b96aaf5e7a6e2f63e1d84af976ecb6b714b8e5f5b81291444690b9ae3fb0d9ee.jpg)

图片摘要：该图主要展示 3 2 盘形锻件不同温度典型拉伸应力 应变曲线[3]。
![](images/55ee64d76a70b3129ec45c17486fca1b70f1f5b4d0f5d95c892e81505d903c7c.jpg)  
图3-3 盘形锻件室温典型拉伸全应力-应变曲线[3]

图片摘要：该图主要展示 3 3 盘形锻件室温典型拉伸全应力 应变曲线[3]。
![](images/15e939abb5a0568a608bc94018b2ffd1f231b8651e95b50bdfd6f433d6aef033.jpg)  
图3-5 盘形锻件500C典型拉伸全应力-应变曲线[3]   
图3-7 盘形锻件 $600^{\circ}\mathrm{C}$ 典型拉伸全应力-应变曲线[3]

图片摘要：该图主要展示 3 7 盘形锻件 典型拉伸全应力 应变曲线[3]。
![](images/e84150b32185026cbe8022d018bf3fe8913f0dd3d6059028643a2e22716b34ed.jpg)  
图3-8 盘形锻件650℃典型拉伸全应力-应变曲线[3]

图片摘要：该图主要展示 3 8 盘形锻件650℃典型拉伸全应力 应变曲线[3]。
![](images/a161c5eaab2a0ee6204ba58dfe10281851de51f9720d2319301d7c2ab11d7ced.jpg)  
图3-4 盘形锻件400C典型拉伸全应力-应变曲线[3]

图片摘要：该图主要展示 3 4 盘形锻件400C典型拉伸全应力 应变曲线[3]。
![](images/dea27a1acd3f94ef4ca2fceab756accbf19f5a111bc02864787269f0cf06af39.jpg)  
图3-6 盘形锻件 $550^{\circ}C$ 典型拉伸全应力-应变曲线[3]

图片摘要：该图主要展示 3 6 盘形锻件 典型拉伸全应力 应变曲线[3]。
![](images/be532351cb2e46110a3cf71bd4eecf1ef91d15c6c8e43269a805efd13a8ad969.jpg)  
图3-9 盘形锻件700C典型拉伸全应力-应变曲线[3]

3.2.2.6 电弧炉 + 真空电弧重熔的 GH213290mm 方锻材, 经标准热处理和长期时效后的拉伸性能见表 3-10。

表3-10  

<table><tr><td colspan="2">时效制度</td><td colspan="4">20C</td><td colspan="3">650℃</td></tr><tr><td>θ/C</td><td>t/h</td><td>σb/MPa</td><td>σPb.2/MPa</td><td>δ/%</td><td>ψ/%</td><td>σh/MPa</td><td>δ/%</td><td>ψ/%</td></tr><tr><td rowspan="9">550</td><td>0</td><td>1090</td><td>690</td><td>26.9</td><td>51.2</td><td>775</td><td>34.8</td><td>57.1</td></tr><tr><td>100</td><td>1122</td><td>751</td><td>26.7</td><td>50.2</td><td>775</td><td>39.6</td><td>62.3</td></tr><tr><td>300</td><td>1141</td><td>772</td><td>27.3</td><td>45.4</td><td>796</td><td>36.8</td><td>61.5</td></tr><tr><td>500</td><td>1144</td><td>749</td><td>26.0</td><td>48.5</td><td>777</td><td>28.0</td><td>62.1</td></tr><tr><td>1000</td><td>1135</td><td>774</td><td>24.6</td><td>48.2</td><td>800</td><td>32.8</td><td>60.5</td></tr><tr><td>1600</td><td>1132</td><td>803</td><td>25.9</td><td>44.0</td><td>781</td><td>30.8</td><td>59.3</td></tr><tr><td>3000</td><td>1137</td><td>761</td><td>25.8</td><td>46.7</td><td>802</td><td>33.2</td><td>56.4</td></tr><tr><td>6000</td><td>1166</td><td>829</td><td>24.5</td><td>44.9</td><td>808</td><td>33.4</td><td>62.0</td></tr><tr><td>10000</td><td>1160</td><td>827</td><td>25.5</td><td>46.5</td><td>794</td><td>38.2</td><td>61.3</td></tr><tr><td rowspan="7">600</td><td>0</td><td>985</td><td>682</td><td>27.6</td><td>51.4</td><td>757</td><td>23.5</td><td>59.3</td></tr><tr><td>100</td><td>1101</td><td>792</td><td>24.3</td><td>47.4</td><td>747</td><td>25.7</td><td>59.3</td></tr><tr><td>300</td><td>1104</td><td>788</td><td>26.1</td><td>46.9</td><td>808</td><td>22.7</td><td>57.7</td></tr><tr><td>1000</td><td>1091</td><td>792</td><td>25.2</td><td>44.9</td><td>-</td><td>-</td><td>-</td></tr><tr><td>3000</td><td>1099</td><td>774</td><td>25.4</td><td>48.4</td><td>755</td><td>26.7</td><td>63.1</td></tr><tr><td>6000</td><td>1080</td><td>757</td><td>24.1</td><td>44.9</td><td>771</td><td>30.2</td><td>64.2</td></tr><tr><td>10000</td><td>1082</td><td>775</td><td>24.7</td><td>45.1</td><td>737</td><td>32.4</td><td>59.7</td></tr><tr><td rowspan="9">650</td><td>0</td><td>1011</td><td>678</td><td>24.1</td><td>46.1</td><td>772</td><td>34.4</td><td>61.1</td></tr><tr><td>100</td><td>1090</td><td>744</td><td>25.3</td><td>46.1</td><td>781</td><td>23.2</td><td>33.8</td></tr><tr><td>200</td><td>1091</td><td>740</td><td>24.7</td><td>45.4</td><td>771</td><td>25.0</td><td>52.4</td></tr><tr><td>300</td><td>1087</td><td>733</td><td>24.5</td><td>44.4</td><td>780</td><td>24.3</td><td>54.9</td></tr><tr><td>500</td><td>1082</td><td>715</td><td>25.0</td><td>45.0</td><td>753</td><td>28.9</td><td>51.9</td></tr><tr><td>1000</td><td>1071</td><td>712</td><td>24.4</td><td>44.6</td><td>723</td><td>27.6</td><td>49.5</td></tr><tr><td>1600</td><td>1065</td><td>677</td><td>23.7</td><td>42.8</td><td>712</td><td>26.1</td><td>42.5</td></tr><tr><td>3000</td><td>943</td><td>596</td><td>20.4</td><td>22.8</td><td>610</td><td>23.8</td><td>36.7</td></tr><tr><td>6000</td><td>907</td><td>-</td><td>11.3</td><td>15.9</td><td>605</td><td>21.8</td><td>33.1</td></tr></table>

3.2.2.7 GH2132d420~452mm 盘形锻件不同温度的缺口抗拉强度的设计许用值见表3-11。

# 3.2.3 压缩性能

3.2.3.1 GH2132 $d420\sim 452\mathrm{mm}$ 盘形锻件不同温度压缩屈服强度的设计许用值见表3-12，平均压缩应力-应变曲线见图3-10。

表3-11[3]  

<table><tr><td colspan="2">θ/C</td><td>20</td><td>400</td><td>500</td><td>650</td></tr><tr><td rowspan="4">σbit各基值/MPa</td><td>-3σ</td><td>1195</td><td>1065</td><td>1040</td><td>1000</td></tr><tr><td>A</td><td>1235</td><td>1100</td><td>1070</td><td>1020</td></tr><tr><td>B</td><td>1290</td><td>1150</td><td>1120</td><td>1065</td></tr><tr><td>X̄</td><td>1360</td><td>1225</td><td>1205</td><td>1135</td></tr></table>

表3-12[3]  

<table><tr><td colspan="2">θ/C</td><td>20</td><td>500</td><td>550</td><td>650</td><td>700</td></tr><tr><td rowspan="3">σPre.2各基值/MPa</td><td>-3σ</td><td>530</td><td>450</td><td>450</td><td>440</td><td>420</td></tr><tr><td>A</td><td>560</td><td>480</td><td>480</td><td>470</td><td>450</td></tr><tr><td>B</td><td>610</td><td>520</td><td>520</td><td>510</td><td>480</td></tr></table>

# 3.2.4 冲击性能

3.2.4.1 标准热处理状态的GH2132冲击性能见表3-13和表3-14。

表3-13  

<table><tr><td rowspan="2" colspan="3">取样规格/mm</td><td colspan="10">\(a_{\mathrm{KU}}/\left(\mathrm{kJ}/\mathrm{m}^{2}\right)\)</td></tr><tr><td>20C</td><td>400C</td><td>450C</td><td>500C</td><td>550C</td><td>600°C</td><td>650°C</td><td>700°C</td><td>750C</td><td>800C</td></tr><tr><td rowspan="2">90方坯</td><td colspan="2">电弧炉+电渣</td><td>910</td><td>710</td><td>850</td><td>860</td><td>810</td><td>790</td><td>790</td><td>810</td><td>880</td><td>1960</td></tr><tr><td colspan="2">电弧炉+真空电弧</td><td>1130</td><td>940</td><td>-</td><td>940</td><td>950</td><td>890</td><td>830</td><td>860</td><td>1200</td><td>2200</td></tr><tr><td rowspan="2">大环件</td><td colspan="2">弦向</td><td>1230</td><td>-</td><td>780</td><td>-</td><td>1050</td><td>-</td><td>1040</td><td>-</td><td>960</td><td>-</td></tr><tr><td colspan="2">径向</td><td>980</td><td>-</td><td>850</td><td>-</td><td>770</td><td>-</td><td>930</td><td>-</td><td>870</td><td>-</td></tr><tr><td rowspan="6">盘件(d732)</td><td rowspan="2">轮缘</td><td>弦向</td><td>960</td><td>-</td><td>740</td><td>770</td><td>750</td><td>720</td><td>-</td><td>-</td><td>730</td><td>-</td></tr><tr><td>径向</td><td>920</td><td>-</td><td>-</td><td>-</td><td>-</td><td>-</td><td>640</td><td>-</td><td>-</td><td>-</td></tr><tr><td rowspan="2">\( \frac{1}{2}R \)</td><td>弦向</td><td>880</td><td>-</td><td>-</td><td>-</td><td>770</td><td>-</td><td>650</td><td>-</td><td>-</td><td>-</td></tr><tr><td>径向</td><td>930</td><td>-</td><td>-</td><td>-</td><td>710</td><td>-</td><td>700</td><td>-</td><td>-</td><td>-</td></tr><tr><td rowspan="2">轮心</td><td>弦向</td><td>950</td><td>-</td><td>-</td><td>-</td><td>-</td><td>-</td><td>-</td><td>-</td><td>-</td><td>-</td></tr><tr><td>径向</td><td>900</td><td>-</td><td>-</td><td>-</td><td>530</td><td>-</td><td>510</td><td>-</td><td>-</td><td>-</td></tr></table>

注：环件和盘件采用电弧炉+真空电弧炉重熔工艺。

表3-14[1.4]  

<table><tr><td>θ/C</td><td>900</td><td>1000</td><td>1050</td><td>1080</td><td>1100</td><td>1120</td><td>1140</td><td>1160</td><td>1180</td><td>1200</td></tr><tr><td>aKU/(kJ/m2)</td><td>&gt;2600</td><td>&gt;2590</td><td>&gt;2380</td><td>&gt;2200</td><td>780</td><td>630</td><td>240</td><td>220</td><td>98</td><td>88</td></tr></table>

注：试样取自电弧炉+真空电弧重熔90mm方锻件。

3.2.4.2 GH2132合金经标准热处理和长期时效后的冲击性能见图3-11。

图片摘要：该图主要展示 3 14[1.4]。
![](images/702fac7e15a4fff7fad4a9ab68280b83c501ac4038bb02cc8fbf5fc876310b2b.jpg)  
图3-10 $d420\sim 452\mathrm{mm}$ 盘形锻件不同温度的平均压缩应力-应变曲线[3]

图片摘要：该图主要展示 3 10 盘形锻件不同温度的平均压缩应力 应变曲线[3]。
![](images/a7b463fcca7595af4b516c161e11abc2469b590c7b4bf34de8227eb7f8cf6b02.jpg)  
图3-11 长期时效后合金室温和650C冲击韧性的变化[1]

3.2.5 扭转与剪切性能 GH2132 $d420 \sim 452\mathrm{mm}$ 盘形锻件不同温度的扭转性能见表3-15。

# 3.3 持久和蠕变性能

# 3.3.1 高温持久性能

表3-15[3]  

<table><tr><td>θ/℃</td><td>室温</td><td>500</td><td>550</td><td>650</td><td>700</td></tr><tr><td>τb/MPa</td><td>909</td><td>754</td><td>749</td><td>673</td><td>583</td></tr><tr><td>τPb.3/MPa</td><td>470</td><td>414</td><td>419</td><td>422</td><td>378</td></tr></table>

3.3.1.1 电弧加真空电弧重熔GH2132合金，标准热处理状态的持久强度值的均值见表3-16，均值 $\pm 2s$ 的下限值见表3-17。

表3-16  

<table><tr><td rowspan="2">θ/C</td><td colspan="10">σ/MPa</td></tr><tr><td>10h</td><td>100h</td><td>500h</td><td>1000h</td><td>3000h</td><td>5000h</td><td>10000h</td><td>30000h</td><td>50000h</td><td>100000h</td></tr><tr><td>500</td><td>860</td><td>782</td><td>727</td><td>704</td><td>666</td><td>649</td><td>625</td><td>587</td><td>570</td><td>545</td></tr><tr><td>550</td><td>755</td><td>672</td><td>613</td><td>588</td><td>547</td><td>528</td><td>502</td><td>461</td><td>441</td><td>414</td></tr><tr><td>600</td><td>650</td><td>561</td><td>497</td><td>469</td><td>424</td><td>403</td><td>374</td><td>326</td><td>303</td><td>271</td></tr><tr><td>650</td><td>544</td><td>446</td><td>375</td><td>344</td><td>292</td><td>267</td><td>232</td><td>177</td><td>154</td><td>128</td></tr><tr><td>700</td><td>434</td><td>325</td><td>242</td><td>205</td><td>151</td><td>-</td><td>-</td><td>-</td><td>-</td><td>-</td></tr><tr><td>750</td><td>317</td><td>191</td><td>119</td><td>99</td><td>80</td><td>-</td><td>-</td><td>-</td><td>-</td><td>-</td></tr></table>

注：表中给出的持久强度值，是根据热强参数综合(1.-M)曲线的回归方程确定的均值。

表3-17[6]
