Repository: C-zj02/CFD-claw

<div align="center">

**English** | [中文](#中文版) | [Français](README_FR.md) | [Русский](README_RU.md) | [हिन्दी](README_HI.md) | [العربية](README_AR.md) | [Português](README_PT.md)

# 🚀 Claude Code Python

**A Complete Python Reimplementation Based on Real Claude Code Source**

*From TypeScript Source → Rebuilt in Python with ❤️*

***
**🔥 Active Development • New Features Weekly 🔥**

</div>

***

## 🎯 What is This?

**Clawd Code** is a **complete Python rewrite** of Claude Code, based on the **real TypeScript source code**.

File: RAG-data/中国航空材料手册(第2版) 第2卷 变形高温合金 铸造高温合金(1)201-400.pdf-1e147c2f-2d4f-423b-8192-e0a1038b07aa.md (part 6 of 12)
不同规范变形的试样于 $950\mathrm{C},1\mathrm{h}$ ，空冷固溶处理后的再结晶图见图5-3。在 $900\sim 1000\mathrm{C}$ 温度变形，如变形量 ${>}20\%$ ，则经 $950\mathrm{C}$ 固溶后均能获得均匀细小的再结晶晶粒。
4.1 相变温度 $\gamma'$ 相在 $500 \sim 600^{\circ} \mathrm{C}$ 开始析出, $950 \sim 975^{\circ} \mathrm{C}$ 溶于基体, $775 \sim 800^{\circ} \mathrm{C}$ 析出量最大。 $\mathrm{Cr}_{23} \mathrm{C}_{6}$ 为低温稳定相, $650^{\circ} \mathrm{C}$ 左右开始析出, $1050^{\circ} \mathrm{C}$ 溶入基体, $800 \sim 900^{\circ} \mathrm{C}$ 析出量最大。 $\mathrm{Cr}_{7} \mathrm{C}_{3}$ 为高温稳定相, $1020^{\circ} \mathrm{C}$ 开始析出, $1120 \sim 1150^{\circ} \mathrm{C}$ 溶入基体, $1050 \sim 1080^{\circ} \mathrm{C}$ 析出量最大。标准热处理的合金中 $\mathrm{Cr}_{23} \mathrm{C}_{6}$ 与 $\mathrm{Cr}_{7} \mathrm{C}_{3}$ 同时存在, $\mathrm{Cr}_{7} \mathrm{C}_{3}$ 是固溶时的析出相, $\mathrm{Cr}_{23} \mathrm{C}_{6}$ 是时效时的析出相, 在 $700 \sim 1000^{\circ} \mathrm{C}$ 时效, $\mathrm{Cr}_{7} \mathrm{C}_{3}$ 向 $\mathrm{Cr}_{23} \mathrm{C}_{6}$ 转变, 这种转变随温度提高而加快。  
4.2 时间-温度-组织转变曲线 时效温度对 $\gamma^{\prime}$ 相含量及硬度的影响见图4-1。时效前合金经 $1080\mathrm{C},8\mathrm{h}$ ，空冷处理，时效时间为 $16\mathrm{h}$ ，空冷。  
4.3 合金组织结构 合金在固溶状态为单相奥氏体组织，有微量 TiC、TiN[Ti(C、N)]。时效时析出 $\gamma^{\prime}$ 相， $\gamma^{\prime}$ 相大小及间距与时效温度有关，见表 4-1。标准热处理合金中 $\gamma^{\prime}$ 相为球状，直径 $19 \sim 24 \mathrm{~nm}$ 。 $\gamma^{\prime}$ 相总量约占合金总量的 $7.3\% \sim 9.1\%$ ，碳化物相 $(\mathrm{Cr}_{7} \mathrm{C}_{3}, \mathrm{Cr}_{23} \mathrm{C}_{6}, \mathrm{TiC})$ 总量约占合金总量的 $0.25\% \sim 0.32\%$ 。碳化物析出的形状、分布对合金性能影响显著，当时效温度低于 $700^{\circ} \mathrm{C}$ ， $\mathrm{Cr}_{23} \mathrm{C}_{6}$ 有呈胞状析出的现象，在低于 $700^{\circ} \mathrm{C}$ 下长时间保温还会呈针状或薄膜状析出，而当时效温度高于 $850^{\circ} \mathrm{C}$ ， $\mathrm{Cr}_{23} \mathrm{C}_{6}$ 容易聚集呈片状，这些析出形态均会降低合金的塑性。在 $700^{\circ} \mathrm{C}$ 时效， $\mathrm{Cr}_{23} \mathrm{C}_{6}$ 沿晶界及晶内的 $\mathrm{Cr}_{7} \mathrm{C}_{3}$ 、TiC、TiN 周围析出，呈细小颗粒状或链状分布，此种组织对合金性能有利。合金中还存在微量硼化物。

熔炼工艺对合金中氢含量的影响见表4-2。氢在合金中主要分布在晶界及Ti(CN)等碳化物质点周围，弱化了碳化物质点与基体的界面，降低表面能，故合金中氢含量增高使合金中温塑性下降。

合金中存在微量镁能够脱氧去硫，改变晶界碳化物形态，使碳化物球化，颗粒变细小，但过量的镁将形成 $\mathrm{MgNi_2}$ 或 $\mathrm{Mg_2Ni}$ 相使合金性能降低，该合金中镁含量在 $0.0005\% \sim 0.001\%$ 之间，对合金的组织和性能有利。

棒材技术标准规定，热处理后的晶粒度应在 $0\sim 4$ 级范围内，允许有不多于 $15\%$ 的负一级晶粒存在。

表4-1[5]  

<table><tr><td>时效温度/℃</td><td>700</td><td>750</td><td>800</td><td>850</td><td>900</td><td>950</td></tr><tr><td>γ&#x27;相平均直径/nm</td><td>24</td><td>29</td><td>43</td><td>100</td><td>150</td><td>194</td></tr><tr><td>γ&#x27;相平均间距/nm</td><td>20</td><td>21</td><td>31</td><td>100</td><td>310</td><td>930</td></tr></table>

表4-2[9]  

<table><tr><td>熔炼工艺</td><td>电弧炉+电渣</td><td>电弧炉+真空自耗</td></tr><tr><td>氢含量/(mL/100g)</td><td>3.52</td><td>0.65</td></tr></table>

图片摘要：该图主要展示 4 2[9]。
![](images/ad18b2e8000a0156f63836e577c87e27bcaa8036ffe1e8824e48d420eb5dc970.jpg)  
图4-1 时效温度对 $\gamma^{\prime}$ 相含量及硬度的影响[5]

# 5 工艺性能与要求

5.1 成形性能 该合金热加工性能良好。铸锭锻造开坯加热温度 $1120 \sim 1140\mathrm{C}$ ，终锻温度 $950\mathrm{C}$ ，轧制加热温度 $1140 \sim 1160\mathrm{C}$ ，终轧温度不低于 $980\mathrm{C}$ 。根据电弧炉 + 电渣工艺熔炼 234 炉的统计结果，终轧温度对晶粒度合格率的影响见图 5-1。终轧温度控制在 $975\mathrm{C} \sim 1000\mathrm{C}$ 范围内晶粒度合格率最高。该合金的高温快速拉伸塑性图见图 5-2。

图片摘要：该图主要展示 4 1 时效温度对 相含量及硬度的影响[5]。
![](images/e2958caa1cc957e99efd589b2cf32edd90b1df3d58639ee99e330aeb9e3f4a25.jpg)  
图5-1 终轧温度对晶粒度合格率的影响[5]

图片摘要：该图主要展示 5 1 终轧温度对晶粒度合格率的影响[5]。
![](images/ae025278ada9e7708f56d8803cc9c1c4c3539341d05b2889fca53e40296fe597.jpg)  
图5-2 高温快速拉伸塑性图[10]

合金模锻叶片时，先在 $800\sim 850^{\circ}C$ 预热 $0.5\mathrm{h}\sim 5\mathrm{h}$ ，然后转入高温炉加热，最后加热温度 $1120^{\circ}C$ ，加热时间不大于1.5h，终锻温度不低于 $980^{\circ}C$ ，一火允许变形量 $20\% \sim 60\%$ ，模锻叶片毛坯单边加工余量 $0.8\mathrm{mm}\sim 1.0\mathrm{mm}$ ，为避免成品叶片表面出现元素贫化层，当模锻和热处理均在空气介质中加热时，单边加工余量应不小于 $1.2\mathrm{mm}$ 。

5.2 焊接性能 合金在固溶状态可以进行氩弧焊，焊后应及时处理以消除焊接应力。

# 5.3 零件热处理工艺

5.3.1 除标准热处理制度外，尚有两种热处理制度：(1) $1080^{\circ}\mathrm{C}, 8\mathrm{h}$ ，空冷 $+850^{\circ}\mathrm{C}, 24\mathrm{h}$ ，空冷 $+700^{\circ}\mathrm{C}, 16\mathrm{h}$ ，空冷。(2) $1080^{\circ}\mathrm{C}, 8\mathrm{h}$ ，空冷 $+775^{\circ}\mathrm{C}, 16\mathrm{h}$ ，空冷[5]。第(2)种制度对 $700^{\circ}\mathrm{C}$ 拉伸强度、持久性能和组织稳定性均有利，该制度作为 $700^{\circ}\mathrm{C}$ 下使用的零件热处理制度是合适的。应根据零件的工作条件和要求来选择零件的最佳热处理制度。  
5.3.2 零件固溶处理加热升温速度不宜过快，可采用阶梯式加热曲线。  
5.3.3 为了去除机械加工后零件表层内的残余应力，成品零件应按下列制度进行消除应力退火：在氩气中于 $850^{\circ}\mathrm{C}$ 加热，2h，然后在氩气介质中冷却至 $600^{\circ}\mathrm{C}$ ，随后空冷 + 在空气中加热至 $700^{\circ}\mathrm{C}$ ，保温8h，空冷[8]。  
5.4 表面处理工艺 机械加工后的零件需进行电解抛光，若采用机械抛光则最后的抛光磨痕应与叶片长度方向一致。

# 6 功能考核试验

# 7 使用建议

选用。

# 参考文献

1 大冶钢厂.GH33合金试车料全面性能.1966  
2 北京钢铁研究总院，航空材料手册 热强钢及合金，1967.151～157  
3 北京航空材料研究所. 耐热合金抗氧化的研究, 1962.11

4 北京航空材料研究所主编. 航空发动机设计用材料数据手册. 1990.573~585  
5 大冶钢厂.GH33镍基高温合金.1981.3~7   
6 北京航空材料研究所. 发动机钢与合金高温拉伸图解及蠕变和持久强度曲线. 1962.42~43  
7 王炳林、李云盛译. 热强钢及高温合金手册. 北京航空材料研究所和兵器工业部标准化研究院. 1986  
8 北京航空材料研究所. 航空材料应用手册. 第四卷: 变形热强钢和高温合金. 1996. 198~214  
9 北京航空材料研究所. GH33 合金热疲劳试验报告. 1986  
10 手册编写组. 高温合金手册. 1982.538~552

编写 陈志兴

审校 刘吉祥

# GH4037(GH 37)

# 1 概述

GH4037是奥氏体型时效强化的镍基合金，添加总量约 $4\%$ 的铝、钛生成 $\gamma^{\prime}$ 相进行时效强化，并加入较多的钨、钼进行固溶强化，还添加微量的硼强化晶界。该合金在 $850^{\circ}C$ 以下使用，具有高的热强性、良好的综合性能和组织稳定性，广泛用于制造航空发动机涡轮工作叶片，在 $800\sim 850^{\circ}C$ 以下长期使用。

1.1 材料牌号 GH4037(GH37)。  
1.2 相近牌号 3H617,XH70BMTIO（俄罗斯）。  
1.3 材料的技术标准

GJB 1953-1994 《航空发动机转动件用高温合金热轧棒材规范》

GB/T14992—1994《高温合金牌号》

HB 5189-1982 《航空叶片用变形高温合金棒材》

1.4 化学成分 见表1-1

%

表1-1  

<table><tr><td>C</td><td>Cr</td><td>Ni</td><td>W</td><td>Mo</td><td>Al</td><td>Ti</td><td>V</td></tr><tr><td>0.03~0.10</td><td>13.0~16.0</td><td>余</td><td>5.00~7.00</td><td>2.00~4.00</td><td>1.70~2.30</td><td>1.80~2.30</td><td>0.10~0.50</td></tr><tr><td>Fe</td><td>B</td><td>Ce</td><td>Mn</td><td>Si</td><td>P</td><td>S</td><td>Cu</td></tr></table>

不大于  

<table><tr><td>5.0</td><td>0.020</td><td>0.020</td><td>0.50</td><td>0.40</td><td>0.015</td><td>0.010</td><td>0.07</td></tr></table>

注：1 有害元素含量为： $w(\mathrm{Pb}) \leqslant 0.0010\%$ 、 $w(\mathrm{Bi}) \leqslant 0.001\%$ 、 $w(\mathrm{As}) \leqslant 0.0025\%$ 、 $w(\mathrm{Sn}) \leqslant 0.0012\%$ 、 $w(\mathrm{Sb}) \leqslant 0.0025\%$ 。  
2 B和Ce按计算量加入，不分析。  
3 HB 5198-1982 规定 $w(\mathrm{C})$ 为 $0.04\% \sim 0.10\%$ 。

1.4.1 合金碳的质量分数在 $0.02\% \sim 0.06\%$ 时，高碳的比低碳的合金性能好，当 $\omega (\mathrm{C})0.05\% \sim 0.06\%$ 时，合金综合性能较好，高于 $0.06\%$ 时，合金易于生成粗细晶粒不均匀的带状组织。

1.4.2 合金中硅的质量分数对室温冲击性能的影响见图1-1。叶片毛坯在机加工时的掉块现象，

多数工厂认为与合金中硅的质量分数有关。

1.5 热处理制度 一次固溶 $1170 \sim 1180\mathrm{C}, 2\mathrm{h}$ , 空冷 + 二次固溶 $1050\mathrm{C} \pm 10\mathrm{C}, 4\mathrm{h}$ , 缓冷 + 时效 $800\mathrm{C} \pm 10\mathrm{C}, 16\mathrm{h}$ , 空冷。

双真空或真空感应 $+$ 电渣重熔工艺熔炼的合金棒材，一次固溶温度应采用 $1170\mathrm{C} \pm 10^{\circ}\mathrm{C}$ 。

1.6 品种规格与供应状态 棒材不经热处理交货，但表面应车光或磨光，供应的棒材直径 $d20 \sim 55\mathrm{mm}$ 。也可供应热轧扁材和锻件。

1.7 熔炼与铸造工艺 合金采用非真空感应或电弧炉 + 电渣重熔工艺, 或者采用真空感应熔炼 + 真空自耗或电渣重熔工艺。

图片摘要：该图主要展示 1 1 硅含量对室温冲击性能的影响[1]。
![](images/c532d325f3fd65dc2e56bdbc7a89157a1d750cfd25def39422943b61b3c2afad.jpg)  
图1-1 硅含量对室温冲击性能的影响[1]

1.8 应用概况与特殊要求 该合金广泛用于制造航空发动机在 $850\mathrm{C}$ 以下工作的涡轮工作叶片，经长期使用考验，使用性能良好。

合金中碳和硅的含量，应控制在适宜的范围，否则会影响材料的性能，并使叶片在机加工过程中往往出现掉块现象。合金在 $700^{\circ}\mathrm{C}$ 左右有一定的缺口敏感性。

# 2 物理及化学性能

# 2.1 热性能

2.1.1 熔化温度范围 $1278\sim 1346^{\circ}\mathrm{C}^{[2]}$

2.1.2 热导率 见表2-1。

表2-1[3]   

<table><tr><td>θ/C</td><td>100</td><td>200</td><td>300</td><td>400</td><td>500</td><td>600</td><td>700</td><td>800</td><td>900</td></tr><tr><td>λ/(W/(m·C))</td><td>10.9</td><td>12.6</td><td>13.8</td><td>15.5</td><td>16.7</td><td>18.4</td><td>19.7</td><td>21.8</td><td>23.9</td></tr></table>

2.1.3 比热容 见表2-2。

表2-2[6]  

<table><tr><td>θ/℃</td><td>100</td><td>200</td><td>300</td><td>400</td><td>500</td><td>600</td><td>700</td><td>800</td><td>900</td></tr><tr><td>c/(J/(kg·℃))</td><td>377</td><td>403</td><td>440</td><td>482</td><td>503</td><td>545</td><td>587</td><td>608</td><td>629</td></tr></table>

2.1.4 线膨胀系数 见表2-3。

表2-3[3]  

<table><tr><td>θ/C</td><td>20~100</td><td>20~200</td><td>20~300</td><td>20~400</td><td>20~500</td><td>20~600</td><td>20~700</td><td>20~800</td><td>20~900</td></tr><tr><td>α/10-6°C-1</td><td>11.27</td><td>12.71</td><td>13.24</td><td>13.50</td><td>14.00</td><td>14.48</td><td>15.10</td><td>15.74</td><td>16.67</td></tr></table>

2.2 密度 $\rho = 8.4\mathrm{g / cm^3}$

2.3 电性能 合金电阻率见表2-4。

表2-4[3]  

<table><tr><td>θ/C</td><td>20</td><td>100</td><td>200</td><td>300</td><td>400</td><td>500</td><td>600</td><td>700</td><td>800</td><td>900</td></tr><tr><td>ρ/(10-6Ω·m)</td><td>1.33</td><td>1.35</td><td>1.37</td><td>1.39</td><td>1.41</td><td>1.42</td><td>1.43</td><td>1.41</td><td>1.39</td><td>1.36</td></tr></table>

2.4 磁性能 无磁性。

2.5 化学性能

2.5.1 抗氧化性能 合金在空气介质中试验 $100\mathrm{h}$ 后的氧化速率见表2-5。

表2-5[3]  

<table><tr><td>θ/C</td><td>900</td><td>1000</td><td>1100</td></tr><tr><td>氧化速率/(g/(m2·h))</td><td>0.1000</td><td>0.3320</td><td>0.7090</td></tr></table>

# 3 力学性能

# 3.1 技术标准规定的性能

3.1.1 技术标准规定的力学性能见表3-1。

表3-1  

<table><tr><td rowspan="3">技术标准</td><td rowspan="3">品种</td><td rowspan="3">状态</td><td rowspan="3">θ/C</td><td colspan="3">拉伸性能</td><td colspan="2">持久性能</td><td rowspan="3">室温硬度HBS</td></tr><tr><td>σb/MPa</td><td>δs/%</td><td>ψ/%</td><td rowspan="2">σ/MPa</td><td>t/h</td></tr><tr><td colspan="3">不小于</td><td>不小于</td></tr><tr><td rowspan="2">GJB 1953-1994</td><td rowspan="2">棒材(d20~55)</td><td rowspan="2">标准热处理</td><td>800</td><td>665</td><td>5.0</td><td>8.0</td><td>(245)</td><td>(100)</td><td rowspan="4">269~341</td></tr><tr><td>850</td><td>-</td><td>-</td><td>-</td><td>196</td><td>50</td></tr><tr><td rowspan="2">HB 5198-1982</td><td rowspan="2">棒材(d≤55)</td><td rowspan="2">标准热处理</td><td>800</td><td>665</td><td>6.0</td><td>10.0</td><td>(245)</td><td>(100)</td></tr><tr><td>850</td><td>-</td><td>-</td><td>-</td><td>196</td><td>50</td></tr></table>

注：持久性能初次检验不合格时，按括号内规定的指标进行重复试验。

3.1.2 真空感应加电渣重熔工艺冶炼的棒材力学性能的生产检验数据经统计处理后的各基值，以及不同温度下的拉伸性能的设计许用值见表3-2。

表3-2[4]  

<table><tr><td rowspan="2">温度/C</td><td colspan="5">σb/MPa</td><td>σP0.2/MPa</td><td colspan="2">δ5/%</td><td colspan="2">φ/%</td><td rowspan="2">子样大小n</td></tr><tr><td>S</td><td>-3σ</td><td>A</td><td>B</td><td>X̄</td><td>X̄</td><td>S</td><td>X̄</td><td>S</td><td>X̄</td></tr><tr><td>室温</td><td>-</td><td>985</td><td>1020</td><td>1060</td><td>1181</td><td>708</td><td>-</td><td>26</td><td>-</td><td>24</td><td>-</td></tr><tr><td>600</td><td>-</td><td>880</td><td>910</td><td>950</td><td>1071</td><td>645</td><td>-</td><td>25</td><td>-</td><td>27</td><td>-</td></tr><tr><td>650</td><td>-</td><td>870</td><td>900</td><td>940</td><td>1037</td><td>645</td><td>-</td><td>22</td><td>-</td><td>24</td><td>-</td></tr><tr><td>700</td><td>-</td><td>830</td><td>855</td><td>895</td><td>995</td><td>645</td><td>-</td><td>18</td><td>-</td><td>20</td><td>-</td></tr><tr><td>750</td><td>-</td><td>760</td><td>785</td><td>820</td><td>911</td><td>645</td><td>-</td><td>16</td><td>-</td><td>19</td><td>-</td></tr><tr><td>800</td><td>665</td><td>650</td><td>675</td><td>705</td><td>743</td><td>624</td><td>5.0</td><td>13</td><td>8.0</td><td>15</td><td>102</td></tr><tr><td>850</td><td>-</td><td>495</td><td>515</td><td>535</td><td>611</td><td>562</td><td>-</td><td>19</td><td>-</td><td>27</td><td>-</td></tr><tr><td>800①</td><td>665</td><td>685</td><td>705</td><td>735</td><td>777</td><td>-</td><td>5.0</td><td>18</td><td>8.0</td><td>20</td><td>318</td></tr></table>

① 系真空感应加真空电弧重熔棒材检验数据的统计处理结果。

# 3.2 室温及各种温度下的力学性能

3.2.1 硬度 棒材技术标准规定的室温硬度 HBS $269 \sim 341, 112$ 炉棒材硬度统计的平均值为 HBS 306。

3.2.1.1 固溶温度对硬度的影响见图3-1。

3.2.1.2 时效温度和时间对硬度的影响见图3-2。

# 3.2.2 拉伸性能

3.2.2.1 榜材标准热处理状态不同温度下拉伸性能的典型值(均值)见表3-2。  
3.2.2.2 榜材标准热处理状态不同温度下的平均拉伸应力-应变曲线见图3-3，屈服点至断裂的拉伸曲线见图3-4。  
3.2.2.3 不同熔炼工艺的棒材拉伸性能随温度变化的曲线见图3-5。

图片摘要：该图主要展示 3 1 固溶温度对硬度的影响[5]。
![](images/224d4d910e72c671381ac159c70ea27911e0f85583a97010aa1d27e3eda46e8c.jpg)  
图3-1 固溶温度对硬度的影响[5]

图片摘要：该图主要展示 3 1 固溶温度对硬度的影响[5]。
![](images/a5aa3d363ee25ddacb8844dfdc30b7356b7c0e79f048b9b8e7101e3cb685ede1.jpg)  
图3-2 时效温度和时间对硬度的影响[3]

图片摘要：该图主要展示 3 2 时效温度和时间对硬度的影响[3]。
![](images/6dddf5e7ec73bb6f44b2e2fd63fe36c136e4d5541d754aacf66021673eac1fa7.jpg)  
图3-3 榷材不同温度的平均拉伸应力-应变曲线[4]

图片摘要：该图主要展示 3 3 榷材不同温度的平均拉伸应力 应变曲线[4]。
![](images/e72650b89bf1fdbe999215512af1bee955d7cbac004b4d6369d4f5f4b9543a79.jpg)  
图3-4 屈服点至断裂的拉伸曲线[6]

图3-5 不同熔炼工艺棒材拉伸性能随温度变化曲线[3.7]  
图片摘要：该图主要展示 3 5 不同熔炼工艺棒材拉伸性能随温度变化曲线[3.7]。
![](images/d9699cf374d3d2ff753b0ce027dd90caad759e0bd561640b72ce689874956141.jpg)  
非真空感应+电渣； $\times$ 一电弧十电渣；□一真空感应+电渣；O一双真空

3.2.2.4 长期时效后的拉伸性能见表3-3。

表3-3[3.7]  

<table><tr><td colspan="2">时效规范</td><td rowspan="2">试验温度/℃</td><td colspan="3">σb/MPa</td><td colspan="3">δ5/%</td><td colspan="3">ψ/%</td></tr><tr><td>θ/C</td><td>t/h</td><td>工艺Ⅰ</td><td>工艺Ⅱ</td><td>工艺Ⅲ</td><td>工艺Ⅰ</td><td>工艺Ⅰ</td><td>工艺Ⅰ</td><td>工艺Ⅰ</td><td>工艺Ⅰ</td><td>工艺Ⅰ</td></tr><tr><td rowspan="15">800</td><td>0</td><td rowspan="5">20</td><td>1089</td><td>1167</td><td>-</td><td>16</td><td>24</td><td>-</td><td>17</td><td>23</td><td>-</td></tr><tr><td>100</td><td>1177</td><td>1187</td><td>-</td><td>23</td><td>25</td><td>-</td><td>22</td><td>23</td><td>-</td></tr><tr><td>300</td><td>1167</td><td>1177</td><td>-</td><td>23</td><td>22</td><td>-</td><td>23</td><td>23</td><td>-</td></tr><tr><td>500</td><td>1147</td><td>1157</td><td>-</td><td>22</td><td>20</td><td>-</td><td>25</td><td>19</td><td>-</td></tr><tr><td>1000</td><td>1157</td><td>1177</td><td>-</td><td>22</td><td>25</td><td>-</td><td>22</td><td>24</td><td>-</td></tr><tr><td>200</td><td rowspan="2">700</td><td>-</td><td>1000</td><td>1020</td><td>26</td><td>26</td><td>21</td><td>25</td><td>26</td><td>21</td></tr><tr><td>400</td><td>1010</td><td>991</td><td>971</td><td>24</td><td>34</td><td>28</td><td>24</td><td>29</td><td>26</td></tr><tr><td>600</td><td rowspan="3">700</td><td>1000</td><td>971</td><td>1010</td><td>22</td><td>32</td><td>24</td><td>26</td><td>28</td><td>23</td></tr><tr><td>800</td><td>991</td><td>961</td><td>1040</td><td>23</td><td>36</td><td>25</td><td>22</td><td>27</td><td>24</td></tr><tr><td>1000</td><td>-</td><td>981</td><td>981</td><td>23</td><td>31</td><td>28</td><td>-</td><td>32</td><td>27</td></tr><tr><td>200</td><td rowspan="5">800</td><td>726</td><td>736</td><td>726</td><td>22</td><td>-</td><td>21</td><td>25</td><td>-</td><td>25</td></tr><tr><td>400</td><td>716</td><td>716</td><td>716</td><td>24</td><td>21</td><td>25</td><td>28</td><td>29</td><td>27</td></tr><tr><td>600</td><td>716</td><td>706</td><td>706</td><td>23</td><td>23</td><td>29</td><td>30</td><td>34</td><td>28</td></tr><tr><td>800</td><td>706</td><td>696</td><td>706</td><td>27</td><td>25</td><td>26</td><td>30</td><td>33</td><td>23</td></tr><tr><td>1000</td><td>696</td><td>687</td><td>696</td><td>30</td><td>31</td><td>29</td><td>31</td><td>36</td><td>31</td></tr><tr><td rowspan="10">700</td><td>200</td><td rowspan="5">700</td><td>1108</td><td>1049</td><td>1108</td><td>15</td><td>14</td><td>17</td><td>16</td><td>17</td><td>18</td></tr><tr><td>400</td><td>1098</td><td>1059</td><td>-</td><td>15</td><td>19</td><td>16</td><td>18</td><td>19</td><td>-</td></tr><tr><td>600</td><td>1089</td><td>1059</td><td>1098</td><td>17</td><td>13</td><td>-</td><td>18</td><td>14</td><td>-</td></tr><tr><td>800</td><td>1079</td><td>1069</td><td>1089</td><td>16</td><td>16</td><td>14</td><td>19</td><td>16</td><td>-</td></tr><tr><td>1000</td><td>1059</td><td>1069</td><td>-</td><td>-</td><td>20</td><td>13</td><td>20</td><td>24</td><td>17</td></tr><tr><td>200</td><td rowspan="5">800</td><td>804</td><td>775</td><td>824</td><td>-</td><td>23</td><td>18</td><td>26</td><td>26</td><td>18</td></tr><tr><td>400</td><td>824</td><td>804</td><td>834</td><td>22</td><td>19</td><td>22</td><td>24</td><td>21</td><td>21</td></tr><tr><td>600</td><td>814</td><td>775</td><td>804</td><td>22</td><td>21</td><td>17</td><td>24</td><td>25</td><td>19</td></tr><tr><td>800</td><td>814</td><td>794</td><td>745</td><td>24</td><td>22</td><td>19</td><td>24</td><td>23</td><td>20</td></tr><tr><td>1000</td><td>804</td><td>784</td><td>726</td><td>24</td><td>21</td><td>20</td><td>27</td><td>26</td><td>20</td></tr></table>

注：1 榜材长期时效前均预先经标准热处理。  
2 全部试样取自 $d22\mathrm{mm}$ 棒材。其熔炼工艺为，工艺Ⅰ 真空感应+电渣；工艺Ⅰ 非真空感应+电渣；工艺Ⅱ 真空感应+真空自耗。

# 3.2.2.5 长期应力时效后的拉伸性能见表3-4。

表3-4[3.7]  

<table><tr><td colspan="3">应力时效规范</td><td rowspan="2">试验温度/C</td><td colspan="3">σb/MPa</td><td colspan="3">δs/%</td><td colspan="3">ψ/%</td></tr><tr><td>θ/C</td><td>σ/MPa</td><td>t/h</td><td>工艺Ⅰ</td><td>工艺Ⅰ</td><td>工艺Ⅱ</td><td>工艺Ⅰ</td><td>工艺Ⅰ</td><td>工艺Ⅱ</td><td>工艺Ⅰ</td><td>工艺Ⅰ</td><td>工艺Ⅱ</td></tr><tr><td rowspan="3">700</td><td rowspan="3">294</td><td>200</td><td rowspan="3">800</td><td>765</td><td>736</td><td>755</td><td>19</td><td>22</td><td>18</td><td>19</td><td>23</td><td>20</td></tr><tr><td>400</td><td>775</td><td>745</td><td>765</td><td>22</td><td>18</td><td>16</td><td>22</td><td>18</td><td>23</td></tr><tr><td>600</td><td>765</td><td>-</td><td>765</td><td>22</td><td>-</td><td>18</td><td>22</td><td>-</td><td>19</td></tr></table>

续表3-4[3.7]   

<table><tr><td colspan="3">应力时效规范</td><td rowspan="2">试验温度/C</td><td colspan="3">σb/MPa</td><td colspan="3">δ5/%</td><td colspan="3">φ/%</td></tr><tr><td>θ/C</td><td>σ/MPa</td><td>t/h</td><td>工艺Ⅰ</td><td>工艺Ⅰ</td><td>工艺Ⅲ</td><td>工艺Ⅰ</td><td>工艺Ⅱ</td><td>工艺Ⅲ</td><td>工艺Ⅰ</td><td>工艺Ⅱ</td><td>工艺Ⅲ</td></tr><tr><td rowspan="2">700</td><td rowspan="2">294</td><td>800</td><td rowspan="7">800</td><td>755</td><td>716</td><td>745</td><td>21</td><td>13</td><td>20</td><td>24</td><td>14</td><td>25</td></tr><tr><td>1000</td><td>745</td><td>706</td><td>785</td><td>22</td><td>5</td><td>19</td><td>24</td><td>12</td><td>23</td></tr><tr><td rowspan="5">800</td><td rowspan="5">196</td><td>200</td><td>745</td><td>765</td><td>785</td><td>14</td><td>13</td><td>12</td><td>16</td><td>14</td><td>17</td></tr><tr><td>400</td><td>726</td><td>716</td><td>745</td><td>13</td><td>10</td><td>15</td><td>15</td><td>8</td><td>11</td></tr><tr><td>600</td><td>716</td><td>696</td><td>736</td><td>12</td><td>6</td><td>14</td><td>15</td><td>10</td><td>14</td></tr><tr><td>800</td><td>706</td><td>647</td><td>726</td><td>13</td><td></td><td>14</td><td>16</td><td>11</td><td>12</td></tr><tr><td>1000</td><td>696</td><td>-</td><td>716</td><td>14</td><td>-</td><td>12</td><td>17</td><td>-</td><td>12</td></tr></table>

注：1 棒材长期应力时效前均预先经标准热处理。  
2 全部试样取自 $d22\mathrm{mm}$ 棒材。其熔炼工艺为，工艺Ⅰ 真空感应+电渣；工艺Ⅰ 非真空感应+电渣；工艺Ⅰ 真空感应+真空自耗。

# 3.2.3 冲击性能

3.2.3.1 试验温度对合金冲击性能的影响见图3-6。  
3.2.3.2 长期时效对室温冲击性能的影响见表3-5。

# 3.3 持久和蠕变性能

# 3.3.1 高温持久性能

3.3.1.1 合金于不同温度的光滑和缺口持久强度见表3-6。

图片摘要：该图主要展示 3 6 试验温度对冲击韧性的影响[3,5]。
![](images/0fb29259b89f5c2d5f5695829cf30f144c937e27d5a0eb9293127e85c24fc629.jpg)  
图3-6 试验温度对冲击韧性的影响[3,5]

表3-5[3]  

<table><tr><td rowspan="3">冶炼工艺</td><td rowspan="3">试验温度/℃</td><td colspan="10">aKU/(kJ/m2)</td></tr><tr><td colspan="5">700℃,时效时间/h</td><td colspan="5">800℃,时效时间/h</td></tr><tr><td>200</td><td>400</td><td>600</td><td>800</td><td>1000</td><td>200</td><td>400</td><td>600</td><td>800</td><td>1000</td></tr><tr><td rowspan="2">真空感应+电渣</td><td>700</td><td>430</td><td>490</td><td>420</td><td>490</td><td>370</td><td>420</td><td>510</td><td>540</td><td>510</td><td>490</td></tr><tr><td>800</td><td>540</td><td>550</td><td>510</td><td>550</td><td>530</td><td>520</td><td>590</td><td>590</td><td>580</td><td>510</td></tr><tr><td rowspan="2">非真空感应+电渣</td><td>700</td><td>510</td><td>490</td><td>450</td><td>450</td><td>490</td><td>650</td><td>530</td><td>630</td><td>620</td><td>610</td></tr><tr><td>800</td><td>730</td><td>620</td><td>670</td><td>590</td><td>-</td><td>640</td><td>530</td><td>660</td><td>620</td><td>610</td></tr><tr><td rowspan="2">真空感应+真空电弧</td><td>700</td><td>510</td><td>510</td><td>490</td><td>520</td><td>470</td><td>510</td><td>480</td><td>470</td><td>500</td><td>540</td></tr><tr><td>800</td><td>530</td><td>490</td><td>-</td><td>520</td><td>500</td><td>490</td><td>530</td><td>550</td><td>510</td><td>490</td></tr></table>

注：1 长期时效前试样预先均经标准热处理。  
2 试样取自 $d22\mathrm{mm}$ 棒材。

表3-6[5.6]  

<table><tr><td rowspan="2">状态</td><td rowspan="2">θ/℃</td><td colspan="6">光滑持久/MPa</td><td>缺口持久①/MPa</td></tr><tr><td>σ100</td><td>σ200</td><td>σ300</td><td>σ500</td><td>σ1000</td><td>σ2000</td><td>σ100H</td></tr><tr><td rowspan="2">1190℃,2h,空冷</td><td>700</td><td>471</td><td>441</td><td>412</td><td>333</td><td>314</td><td>284</td><td>≥377</td></tr><tr><td>800</td><td>275</td><td>265</td><td>206</td><td>186</td><td>167</td><td>137</td><td>≥275</td></tr><tr><td>+1050℃,4h,空冷</td><td>850</td><td>186</td><td>167</td><td>-</td><td>118</td><td>98</td><td>83</td><td>-</td></tr><tr><td>+800℃,16h,空冷</td><td>900</td><td>127</td><td>98</td><td>-</td><td>-</td><td>-</td><td>-</td><td>-</td></tr></table>

① 缺口半径 $r = 0.5\mathrm{mm}$ 。

3.3.1.2 合金的持久应力-寿命曲线见图3-7。

图片摘要：该图主要展示 3 6[5.6]。
![](images/d074063d85f1113dfbeaabc3bab0705757a49b1c360bd5582117a18b66244f3d.jpg)  
图3-7 持久应力-寿命曲线[6]

# 3.3.1.3 热强参数综合曲线见图3-8。

图片摘要：该图主要展示 3 7 持久应力 寿命曲线[6]。
![](images/8efab26588e656db128a8491e181d52a4708af4da7195b6566e61235075663e9.jpg)  
图3-8 热强参数综合曲线[6]

# 3.3.1.4 长期应力时效对持久性能的影响见表3-7。

表3-7[3.9]  

<table><tr><td colspan="2">时效规范</td><td rowspan="2">试验温度/C</td><td rowspan="2">σ/MPa</td><td colspan="3">σb/MPa</td><td colspan="3">δ5/%</td><td colspan="3">ψ/%</td></tr><tr><td>θ/C</td><td>t/h</td><td>工艺Ⅰ</td><td>工艺Ⅰ</td><td>工艺Ⅰ</td><td>工艺Ⅰ</td><td>工艺Ⅰ</td><td>工艺Ⅰ</td><td>工艺Ⅰ</td><td>工艺Ⅰ</td><td>工艺Ⅰ</td></tr><tr><td rowspan="3">700</td><td>200</td><td rowspan="3">700</td><td rowspan="3">471</td><td>370</td><td>300</td><td>600</td><td>6</td><td>5</td><td>12</td><td>15</td><td>8</td><td>18</td></tr><tr><td>400</td><td>365</td><td>250</td><td>450</td><td>10</td><td>5</td><td>14</td><td>15</td><td>6</td><td>17</td></tr><tr><td>600</td><td>350</td><td>190</td><td>750</td><td>12</td><td>5</td><td>12</td><td>16</td><td>8</td><td>17</td></tr></table>

续表3-7[3,7]   

<table><tr><td colspan="2">时效规范</td><td rowspan="2">试验温度/C</td><td rowspan="2">σ/MPa</td><td colspan="3">σb/MPa</td><td colspan="3">δ5/%</td><td colspan="3">ψ/%</td></tr><tr><td>θ/C</td><td>t/h</td><td>工艺Ⅰ</td><td>工艺Ⅱ</td><td>工艺Ⅲ</td><td>工艺Ⅰ</td><td>工艺Ⅰ</td><td>工艺Ⅱ</td><td>工艺Ⅰ</td><td>工艺Ⅰ</td><td>工艺Ⅰ</td></tr><tr><td rowspan="5">800</td><td>0</td><td rowspan="5">850</td><td rowspan="5">196</td><td>101</td><td>81</td><td>-</td><td>14</td><td>11</td><td>-</td><td>-</td><td>-</td><td>-</td></tr><tr><td>100</td><td>74</td><td>80</td><td>-</td><td>14</td><td>10</td><td>-</td><td>-</td><td>-</td><td>-</td></tr><tr><td>300</td><td>80</td><td>88</td><td>-</td><td>16</td><td>7</td><td>-</td><td>-</td><td>-</td><td>-</td></tr><tr><td>500</td><td>70</td><td>81</td><td>-</td><td>13</td><td>10</td><td>-</td><td>-</td><td>-</td><td>-</td></tr><tr><td>1000</td><td>65</td><td>50</td><td>-</td><td>12</td><td>13</td><td>-</td><td>-</td><td>-</td><td>-</td></tr></table>

注：1 试样长期时效前预先均经标准热处理。  
2 全部试样取自 $d22\mathrm{mm}$ 棒材。其熔炼工艺为，工艺Ⅰ 真空感应+电渣；工艺Ⅱ 非真空感应+电渣；工艺Ⅲ 真空感应+真空自耗。

# 3.3.2 高温蠕变性能

3.3.2.1 合金的蠕变强度见表3-8。

表3-8  

<table><tr><td rowspan="2">状态</td><td rowspan="2">θ/℃</td><td colspan="2">σ0.2/100/MPa</td><td>σ0.2/500/MPa</td><td rowspan="2">状态</td><td rowspan="2">θ/C</td><td colspan="2">σ0.2/100/MPa</td><td>σ0.2/500/MPa</td></tr><tr><td>按总变形</td><td colspan="2">按残余变形</td><td>按总变形</td><td colspan="2">按残余变形</td></tr><tr><td>1190C,2h,空冷+1050C,4h,空冷+800C,16h,空冷</td><td>700800</td><td>294167</td><td>392216</td><td>284127</td><td>1190C,2h,空冷+1050C,4h,空冷+800C,16h,空冷</td><td>830850</td><td>147137</td><td>177157</td><td>-98</td></tr></table>

3.3.2.2 合金于 $700\sim 850\mathrm{C}$ 的蠕变曲线见图3-9～图3-12。

图片摘要：该图主要展示 3 8。
![](images/3839302e1f3e22659af7cd3864016c19a84c52491bfc8c12ae9404a7db29543d.jpg)  
图3-9 700C蠕变曲线[6]

图片摘要：该图主要展示 3 9 700C蠕变曲线[6]。
![](images/112bbc0193c35643df2bae173dc1974d10b5667c629ece68d9e708b851a4dfbd.jpg)  
图3-10 800C蠕变曲线

# 3.3.2.3 合金不同熔炼工艺的蠕变性能见表3-9。

表3-9  

<table><tr><td rowspan="2">熔炼工艺</td><td rowspan="2">状态</td><td colspan="6">蠕变性能</td></tr><tr><td>θ/℃</td><td>σ/MPa</td><td>t/h</td><td>εr/%</td><td>εe/%</td><td>εp/%</td></tr><tr><td>非真空感应+电渣</td><td>1180C,2h,空冷+1050C,4h,空冷+800C,16h,空冷</td><td rowspan="4">800</td><td rowspan="4">226</td><td rowspan="4">100</td><td>0.2319~0.3857</td><td>0.0952~0.1356</td><td>0.1035~0.2579</td></tr><tr><td>真空感应+真空电弧</td><td>1170C,2h,空冷+1050C,4h,空冷+800C,16h,空冷</td><td>0.3029~0.4200</td><td>0.1173~0.1560</td><td>0.1586~0.2843</td></tr><tr><td>电弧炉+电渣</td><td>1190C,2h,空冷+1050C,4h,空冷+800C,16h,空冷</td><td>-</td><td>-</td><td>0.1148</td></tr><tr><td>真空感应+电渣</td><td>1170C,2h,空冷+1050C,4h,空冷+800C,16h,空冷</td><td>0.1930~0.3570</td><td>-</td><td>0.0081~0.2543</td></tr></table>

图片摘要：该图主要展示 3 9。
![](images/e757af5bd168eec07431354ae19e566dbff5a1caf73263b447e8559f15f6f312.jpg)  
注：试样取自 $d22\mathrm{mm}$ 棒材。  
图3-11 830℃蠕变曲线[6]

图片摘要：该图主要展示 3 11 830℃蠕变曲线[6]。
![](images/1343a50901d7db15b5452a72ddf3d0956e30edef6f7d1635acea9ee5852d873f.jpg)  
图3-12 850℃蠕变曲线[6]

# 3.4 疲劳性能

# 3.4.1 高周疲劳

3.4.1.1 合金不同温度的疲劳曲线见图3-13。  
3.4.1.2 合金不同温度的疲劳强度见表3-10。

表3-10  

<table><tr><td rowspan="2">状态</td><td rowspan="2">θ/℃</td><td colspan="3">σ-1/MPa</td><td>σ-1H/MPa</td></tr><tr><td>10^7周</td><td>2×10^7周</td><td>8×10^7周</td><td>10^7周</td></tr><tr><td rowspan="5">1190℃,2h,空冷+1050℃,4h,空冷+800℃,16h,空冷</td><td>20</td><td>333</td><td>-</td><td>-</td><td>-</td></tr><tr><td>600</td><td>324</td><td>294</td><td>275</td><td>-</td></tr><tr><td>700</td><td>363</td><td>343</td><td>304</td><td>-</td></tr><tr><td>800</td><td>324</td><td>304</td><td>275</td><td>157</td></tr><tr><td>850</td><td>255</td><td>245</td><td>216</td><td>-</td></tr></table>

注：缺口试样 $r = 0.5\mathrm{mm},K_{\mathrm{t}} = 2.33$

3.4.1.3 合金不同熔炼工艺对疲劳性能的影响见表3-11。

表3-11  

<table><tr><td rowspan="2">熔炼工艺</td><td rowspan="2">状态</td><td rowspan="2">θ/C</td><td colspan="2">光滑试样</td><td colspan="2">缺口试样</td></tr><tr><td>σ1/MPa</td><td>N/周</td><td>σ1H/MPa</td><td>N/周</td></tr><tr><td rowspan="3">非真空感应+电渣</td><td rowspan="3">1180℃,2h,空冷+1050℃,4h,空冷+800℃,16h,空冷</td><td>700</td><td>363</td><td>1.6×10^6~2.5×10^7</td><td>255</td><td>3.9×10^5~2.5×10^7</td></tr><tr><td>700</td><td>-</td><td>-</td><td>275</td><td>2.8×10^5~4.9×10^6</td></tr><tr><td>800</td><td>353</td><td>2.2×10^4~4.9×10^6</td><td>-</td><td>-</td></tr><tr><td>电弧炉+电渣</td><td>1190℃,2h,空冷+1050℃,4h,空冷+800℃,16h,空冷</td><td>700</td><td>363</td><td>3.8×10^5~5.6×10^6</td><td>275</td><td>2.7×10^5~3.6×10^6</td></tr><tr><td>真空感应+电渣</td><td>1170℃,2h,空冷+1050℃,4h,空冷+800℃,16h,空冷</td><td>700</td><td>363</td><td>7.7×10^6~&gt;1.37×10^7</td><td>-</td><td>-</td></tr><tr><td rowspan="2">真空感应+真空电弧</td><td rowspan="2">1170℃,2h,空冷+1050℃,4h,空冷+800℃,16h,空冷</td><td>700</td><td>363</td><td>&gt;10^7</td><td>275</td><td>&gt;10^7</td></tr><tr><td>800</td><td>353</td><td>&gt;10^7</td><td>284</td><td>&gt;10^7</td></tr></table>

注：试样取自 $d22\mathrm{mm}$ 榜材，试样工作部分直径 $10\mathrm{mm}$ ；缺口试样 $r = 0.75\mathrm{mm}$ 。

3.4.1.4 合金于 $700^{\circ} \mathrm{C}$ 不同时间长期时效后, $700^{\circ} \mathrm{C}$ 疲劳应力 $294 \mathrm{MPa} \pm 245 \mathrm{MPa}$ 的高频振动疲劳性能见图3-14。

图片摘要：该图主要展示 3 11。
![](images/80668d2fb20734fcb7ba34f1b5295cac02de2a90da435476e5ecb97df1688fce.jpg)  
图3-13 不同温度的疲劳曲线[7]

图片摘要：该图主要展示 3 13 不同温度的疲劳曲线[7]。
![](images/4f25903ff42c499ffda53a788deca6577df3f9c2caae889f09d07fd9a3b3004d.jpg)  
图3-14 长期时效后的高频振动疲劳性能[7]

# 3.4.2 特种疲劳

3.4.2.1 热疲劳性能 圆柱形试样在空气介质中试验的热疲劳性能见表3-12。

表3-12  

<table><tr><td>状态</td><td>熔炼方法</td><td>θ/C</td><td>试样约束程度K/%</td><td>热交替平均次数(断裂周次)</td></tr><tr><td rowspan="5">1190℃,2h,空冷+1050℃,4h,空冷+800℃,16h,空冷</td><td rowspan="2">非真空炉</td><td>800÷200</td><td>64</td><td>1900</td></tr><tr><td>800÷400</td><td>65</td><td>4500</td></tr><tr><td rowspan="3">真空电弧炉</td><td>800÷200</td><td>65</td><td>&gt;5000</td></tr><tr><td>850÷200</td><td>65</td><td>2310</td></tr><tr><td>850÷425</td><td>65</td><td>&gt;5000</td></tr></table>

# 3.5 弹性性能

3.5.1 弹性模量 见表3-13。

表3-13  

<table><tr><td>θ/°C</td><td>20</td><td>100</td><td>200</td><td>300</td><td>400</td><td>500</td><td>600</td><td>700</td><td>800</td><td>900</td></tr><tr><td>ED/GPa</td><td>220</td><td>218</td><td>213</td><td>204</td><td>197</td><td>193</td><td>183</td><td>175</td><td>167</td><td>155</td></tr><tr><td>E/GPa</td><td>196</td><td>-</td><td>-</td><td>-</td><td>-</td><td>-</td><td>162</td><td>147</td><td>142</td><td>127</td></tr></table>

# 4 组织结构

# 4.1 相变温度

# 4.2 时间-温度-组织转变曲线

4.3 合金组织结构 合金在标准热处理状态的组织为奥氏体基体和弥散析出的 $\gamma^{\prime}$ 相，晶界有少量的 $\mathrm{M}_{23}\mathrm{C}_6$ 和 $\mathrm{M}_{6}\mathrm{C}$ 型碳化物，晶内有块状的MC型碳化物。 $\gamma^{\prime}$ 相是该合金的主要强化相，呈球状，平均颗粒尺寸约为 $100\mathrm{nm}, \gamma^{\prime}$ 相组成为 $(\mathrm{Ni}_{0.97}\mathrm{Cr}_{0.02}\mathrm{V}_{0.01})_{3.05}(\mathrm{Al}_{0.56}\mathrm{Ti}_{0.27}\mathrm{W}_{0.08}\mathrm{Cr}_{0.08}\mathrm{Mo}_{0.02}), \gamma^{\prime}$ 相的晶格常数为 $0.3572 \sim 0.3575\mathrm{nm}$ ，其数量约占合金重量的 $20\%$ 。合金经 $800\mathrm{C}$ 长期时效 $500 \sim 1000\mathrm{h}$ 后 $\gamma^{\prime}$ 相进一步析出，其量增多至合金重量的 $23\%$ ，且颗粒尺寸稍大。 $\mathrm{M}_{23}\mathrm{C}_6$ 和 $\mathrm{M}_{6}\mathrm{C}$ 型碳化物相主要沿晶界呈链状析出，约占合金重量的 $0.7\%$ 。TiC 碳化物呈块状在晶内沿轧制方向分布，严重时可形成条带，TiC 含量约占合金重量的 $0.2\%$ ，在 $800\mathrm{C}$ 长期时效过程中分解为 $\mathrm{M}_{23}\mathrm{C}_6$ 型碳化物[9]。

# 5 工艺性能与要求

# 5.1 成形性能

5.1.1 锻造 合金具有良好的可锻性能。铸锭锻造时，加热温度为 $1160^{\circ}\mathrm{C}$ ，终锻温度不低于 $1000^{\circ}\mathrm{C}$ ，开锻时采用轻、快锤击或小压下量变形（ $10\% \sim 15\%$ ），铸造组织破碎后可逐渐增大变形量至 $35\% \sim 40\%$ 。

叶片模锻大多在曲轴压力机上进行。加热温度 $1150 \sim 1170\mathrm{C}$ ，各火次终锻温度不低于 $1060\mathrm{C}$ 。操作应迅速，从出炉至模锻时间推荐为2s左右。在顶锻模内模锻时每一火次的总变形量为：锁根部分约 $15\%$ ，叶尖部分约 $45\% \sim 50\%$ ；在终锻模内模锻时每一火次变形量为：锁根部分约 $18\% \sim 20\%$ ，叶尖部分约 $30\% \sim 35\%$ 。

叶片坯料加热时应控制炉内气氛。在氧化气氛中加热时，将使坯料表层元素贫化（特别是碳和硼元素），推荐留单面加工余量不小于 $1.2\mathrm{mm}$ 。在保护气氛中加热时，叶片表面加工余量可以减少。

该合金叶片坏料，可以采用高速锤挤压成形工艺，此时，应解决模锻润滑问题，并试验确定挤压的温升情况，否则易造成不均匀粗晶、带状组织或表面裂纹。

5.1.2 轧制 轧制加热温度为 $1150 \sim 1180^{\circ} \mathrm{C}$ , 开轧温度高于 $1100^{\circ} \mathrm{C}$ , 终轧温度不低于 $1020^{\circ} \mathrm{C}$ 。通常先将铸锭锻造（或轧制）至 $60 \sim 70 \mathrm{~mm}$ , 然后采用棱方-万能-椭圆-圆

图片摘要：该图主要展示 5 1 再结晶图[10]。
![](images/1e5d4bb147ad784e78ddf6cfa4f9bc65b7c60452fb7e1ef92f143320b57458ee.jpg)  
图5-1 再结晶图[10]

孔型系统轧制棒材至所需规格。轧制速度不能过快，以防止开裂或由于温度不均匀而造成端头劈裂。

5.1.3 再结晶见图5-1。

# 5.2 焊接性能

5.3 零件热处理工艺 叶片热处理时，需缓慢加热，采用阶梯式加热曲线升温至固溶温度，控温要严格。为使叶片性能稳定，应特别注意二次固溶时的冷却速度不能过快。

叶片机械加工之后，必要时为了消除表面层中的残余应力，最终成品零件应进行消除应力回火，其规范为：氩气中于 $950\mathrm{C}$ 加热 $2\mathrm{h}$ ，在加热箱内冷却至 $700\mathrm{C}$ ，然后空冷。随后再经 $800\mathrm{C}$ ，时效 $8\mathrm{h}$ ，空冷。经此规范处理后，不仅可消除叶片表面残余应力，还可以改善缺口敏感性。

# 6 功能考核试验

# 7 使用建议

选用。

# 参考文献

1沈阳航空发动机公司，关于GH37合金涡轮叶片加工掉块的报告.1974  
2 KoHcTpkyKIOHHbI e KApOpnpOHbI MaTePhaJIbI gJRAHOBn TeXHHKn, H3I-BO HayKa, MockBa. 1978. cTp. 200   
3 大冶钢厂，GH37合金不同冶炼工艺的全面性能.1973  
4 北京航空材料研究院主编. 航空发动机设计用材料数据手册, 1990.586~601  
5 北京航空材料研究所，航空材料手册 耐热钢及合金.1965.381～389  
6 北京航空材料研究院·航空材料应用手册. 第四卷: 变形热强钢和高温合金. 1996.215~228  
7 高温合金手册编写组. 高温合金手册. 北京: 冶金工业出版社, 1972  
8上海冶金工业局，GH37合金鉴定材料概况，1965  
9 图谱编写组. 高温合金金相图谱. 北京: 冶金工业出版社, 1979.124~126  
10 北京航空材料研究所. 合金变形性研究, 1962

编写 王家正 刘吉祥

审校 黄福祥

# GH 4049(GH 49)

# 1 概述

GH4049是复杂合金化的镍基难变形高温合金，在 $1000^{\circ}\mathrm{C}$ 以下具有良好的抗氧化性能， $950^{\circ}\mathrm{C}$ 以下具有较高的高温强度。适宜制作在 $900^{\circ}\mathrm{C}$ 下工作的航空发动机涡轮叶片和其他高温承力件。合金经电渣重熔或真空电弧重熔后，可改善其加工塑性。合金的主要产品是热轧棒材。

1.1 材料牌号 GH4049(GH49、212)。  
1.2 相近牌号 311929,311929-B1,XH55BMTΦKIOP（俄罗斯）。  
1.3 材料的技术标准 GJB 1953—1994 《航空发动机转动件用高温合金热轧棒材规范》。  
1.4 化学成分 见表1-1

表1-1  
0%   

<table><tr><td colspan="2">C</td><td colspan="2">Cr</td><td colspan="2">Co</td><td colspan="2">W</td><td colspan="2">Mo</td><td colspan="2">Al</td><td colspan="2">Ti</td><td colspan="2">Fe</td><td colspan="2">V</td><td>Ni</td></tr><tr><td colspan="2">0.04~0.10</td><td colspan="2">9.5~11.0</td><td colspan="2">14.0~16.0</td><td colspan="2">5.00~6.00</td><td colspan="2">4.5~5.50</td><td colspan="2">3.7~4.4</td><td colspan="2">1.4~1.90</td><td colspan="2">≤1.50</td><td colspan="2">0.20~0.50</td><td>余</td></tr><tr><td>B</td><td>Ce</td><td colspan="2">Mn</td><td colspan="2">Si</td><td>P</td><td>S</td><td colspan="2">Cu</td><td colspan="2">Bi</td><td colspan="2">Sn</td><td colspan="2">Sb</td><td colspan="2">As</td><td>Pb</td></tr></table>

不大于  

<table><tr><td>0.025</td><td>0.020</td><td>0.50</td><td>0.50</td><td>0.010</td><td>0.010</td><td>0.07</td><td>0.0001</td><td>0.0012</td><td>0.0025</td><td>0.0025</td><td>0.001</td></tr></table>

注：B、Ce 按计算量加入，不分析，其加入量应在质量证明书中注明。

1.5 热处理制度 $1200^{\circ}\mathrm{C} \pm 10^{\circ}\mathrm{C}, 2\mathrm{h}$ ，空冷 $+1050^{\circ}\mathrm{C} \pm 10^{\circ}\mathrm{C}, 4\mathrm{h}$ ，空冷 $+850^{\circ}\mathrm{C} \pm 10^{\circ}\mathrm{C}, 8\mathrm{h}$ ，空冷。  
1.6 品种规格与供应状态 供应直径 $d20 \sim 55\mathrm{mm}$ 的热轧棒材。棒材不经热处理，表面应全面研磨或车光交货。  
1.7 熔炼与铸造工艺 合金可采用真空感应+真空电弧重熔或真空感应+电渣重熔工艺。  
1.8 应用概况与特殊要求 该合金已在国内外多种航空发动机上制作涡轮叶片，经过长期的生产和使用考验，成为使用最广的叶片材料之一。

# 2 物理及化学性能

# 2.1 热性能

2.1.1 熔化温度范围 $1320\sim 1390^{\circ}C$   
2.1.2 热导率 见表2-1。

表2-1[1]   

<table><tr><td>θ/C</td><td>100</td><td>200</td><td>300</td><td>400</td><td>500</td><td>600</td><td>700</td><td>800</td><td>900</td></tr><tr><td>λ/(W/(m·C))</td><td>10.5</td><td>12.1</td><td>14.2</td><td>16.3</td><td>18.0</td><td>20.1</td><td>22.2</td><td>24.3</td><td>26.8</td></tr></table>

# 2.1.3 比热容 见表2-2。

表2-2[2]  

<table><tr><td>θ/℃</td><td>150</td><td>200</td><td>300</td><td>400</td><td>500</td><td>600</td></tr><tr><td>c/(J/(kg·C))</td><td>414</td><td>435</td><td>498</td><td>561</td><td>615</td><td>628</td></tr></table>

# 2.1.4 线膨胀系数 见表2-3。

表2-3[2]  

<table><tr><td>θ/℃</td><td>20~100</td><td>20~200</td><td>20~300</td><td>20~400</td><td>20~500</td><td>20~600</td><td>20~700</td><td>20~800</td><td>20~900</td></tr><tr><td>α/10-6°C-1</td><td>12.36</td><td>12.63</td><td>13.16</td><td>13.54</td><td>13.85</td><td>14.15</td><td>14.61</td><td>15.24</td><td>16.33</td></tr></table>

2.2 密度 $\rho = 8.44\mathrm{g / cm}^{3[1]}$   
2.3 电性能 室温电阻率 $\rho = 1.36 \times 10^{-6} \Omega \cdot \mathrm{m}^{[3]}$ 。  
2.4 磁性能 合金无磁性。

# 2.5 化学性能

2.5.1 抗氧化性能 在空气介质中试验 $100\mathrm{h}$ 的氧化速率见表2-4。

表2-4[1]  

<table><tr><td>θ/C</td><td>950</td><td>1000</td><td>1100</td></tr><tr><td>氧化速率/(g/(m2·h))</td><td>0.65</td><td>0.80</td><td>1.07</td></tr></table>

# 3力学性能

# 3.1 技术标准规定的性能

3.1.1 榛材技术标准规定的力学性能见表3-1。

表3-1  

<table><tr><td rowspan="3">标准号</td><td rowspan="3">\( \theta/C \)</td><td colspan="3">拉伸性能</td><td colspan="2">持久性能</td><td rowspan="3">硬度HBS</td></tr><tr><td>\( σ_b/MPa \)</td><td>\( δ_5/% \)</td><td>\( ψ/% \)</td><td rowspan="2">\( σ/MPa \)</td><td rowspan="2">\( t/h \)</td></tr><tr><td colspan="3">不小于</td></tr><tr><td>GJB 1953-1994</td><td>900</td><td>570</td><td>8.0</td><td>12.0</td><td>275(215)</td><td>20(80)</td><td>363~302(3.20~3.50)</td></tr></table>

注：1 GJB 1953 1994 规定允许采用 $950\mathrm{C} \pm 10\mathrm{C}$ 保温 $2\mathrm{h}$ 空冷时效，此时硬度值（压痕直径， $\mathrm{mm}$ )应为HBS $341 \sim$ 285(3.30~3.60)，其 $900\mathrm{C}\sigma_{\mathrm{b}}$ 应不小于 $540\mathrm{MPa}$ ，其他不变。  
2 持久性能初次检验不合格时按括号内指标重新检验。

3.1.2 榜材和叶片模锻件 $900\mathrm{C}$ 拉伸性能生产检验数据经统计处理后的基值、以及棒材不同温度下的拉伸性能设计许用值见表3-2。

表3-2  

<table><tr><td rowspan="2">品种</td><td rowspan="2">θ/C</td><td colspan="5">σb/MPa</td><td colspan="2">δ5/%</td><td colspan="2">ψ/%</td><td>样本大小/n</td></tr><tr><td>S</td><td>-3σ</td><td>A</td><td>B</td><td>X</td><td>S</td><td>X</td><td>S</td><td>X</td><td></td></tr><tr><td rowspan="4">热轧棒材</td><td>室温</td><td>--</td><td>980</td><td>1015</td><td>1070</td><td>1171</td><td>--</td><td>11</td><td>--</td><td>12</td><td>--</td></tr><tr><td>700</td><td>--</td><td>830</td><td>860</td><td>905</td><td>994</td><td>--</td><td>9</td><td>--</td><td>11</td><td>--</td></tr><tr><td>800</td><td>--</td><td>790</td><td>820</td><td>860</td><td>942</td><td>--</td><td>10</td><td>--</td><td>11</td><td>--</td></tr><tr><td>900</td><td>570</td><td>575</td><td>595</td><td>625</td><td>663</td><td>8</td><td>17</td><td>12</td><td>21</td><td>122</td></tr><tr><td>叶片模锻件</td><td>900</td><td>540</td><td>--</td><td>590</td><td>625</td><td>650</td><td>6</td><td>29</td><td>8</td><td>36</td><td>356</td></tr></table>

# 3.2 室温及各种温度下的力学性能

# 3.2.1 拉伸性能

3.2.1.1 热轧棒材经标准热处理后的拉伸性能见表3-3。  
3.2.1.2 榜材经标准热处理和长期时效后的拉伸性能见图3-1。

表3-3[1]  

<table><tr><td>熔炼工艺</td><td>θ/℃</td><td>σb/MPa</td><td>δ3/%</td><td>ψ/%</td></tr><tr><td rowspan="5">真空感应</td><td>20</td><td>1128</td><td>10</td><td>11</td></tr><tr><td>700</td><td>1035</td><td>11</td><td>15</td></tr><tr><td>800</td><td>879</td><td>12</td><td>18</td></tr><tr><td>900</td><td>638</td><td>20</td><td>22</td></tr><tr><td>950</td><td>542</td><td>23</td><td>30</td></tr><tr><td rowspan="4">真空感应+电渣</td><td>20</td><td>1133</td><td>11</td><td>12</td></tr><tr><td>700</td><td>1069</td><td>13</td><td>17</td></tr><tr><td>800</td><td>947</td><td>19</td><td>18</td></tr><tr><td>900</td><td>693</td><td>23</td><td>29</td></tr><tr><td rowspan="4">真空感应+真空电弧</td><td>20</td><td>1079</td><td>10</td><td>10</td></tr><tr><td>700</td><td>1030</td><td>10</td><td>11</td></tr><tr><td>800</td><td>962</td><td>13</td><td>15</td></tr><tr><td>900</td><td>663</td><td>20</td><td>24</td></tr></table>

图片摘要：该图主要展示 3 3[1]。
![](images/b6378115c673206b1af0e413ff53b813039fc23a704d572416bf36924a8c7833.jpg)  
图3-1 榜材经长期时效后的拉伸性能[1]

3.2.1.3 棒材于不同温度下屈服点前的拉伸曲线见图3-2，屈服点至断裂的拉伸曲线见图3-3。

图片摘要：该图主要展示 3 1 榜材经长期时效后的拉伸性能[1]。
![](images/ffb17c6348f938156052cac49a0220651cd8bfeac8035a5d6e95e9c325a4da0f.jpg)  
图3-2 屈服点前的拉伸曲线[3]

图片摘要：该图主要展示 3 2 屈服点前的拉伸曲线[3]。
![](images/c848b96b22dd5f5609156e21ba27dbfa5aade13dfd9a11f88d90d617d895fd6d.jpg)  
图3-3 屈服点至断裂的拉伸曲线[3]

# 3.2.2 冲击性能

3.2.2.1 棒材标准热处理状态的冲击性能见表3-4。  
3.2.2.2 棒材经标准热处理和不同温度长期时效后的室温冲击性能见图3-4。

# 3.3 持久和蠕变性能

# 3.3.1 高温持久性能

表3-4[1]  

<table><tr><td>θ/°C</td><td>20</td><td>700</td><td>800</td><td>900</td><td>950</td></tr><tr><td>akU/(kJ/m2)</td><td>140</td><td>170</td><td>150</td><td>290</td><td>340</td></tr></table>

图片摘要：该图主要展示 3 4[1]。
![](images/7a6db8448215dee46b1e717de7b7e6267a903cca129613c457f5a22074b211ea.jpg)  
图3-4 棒材经不同温度长期时效后的室温冲击性能[1]

3.3.1.1 真空感应加真空电弧重熔的合金棒材，经标准热处理后的持久强度见表3-5。

表3-5[2.3]  

<table><tr><td rowspan="2">θ/℃</td><td colspan="7">持久强度/MPa</td><td rowspan="2">θ/C</td><td colspan="7">持久强度/MPa</td></tr><tr><td>σ100</td><td>σ200</td><td>σ500</td><td>σ1000</td><td>σ2000</td><td>σ5000</td><td>σ10000</td><td>σ100</td><td>σ200</td><td>σ500</td><td>σ1000</td><td>σ2000</td><td>σ5000</td><td>σ10000</td></tr><tr><td>700</td><td>742</td><td>693</td><td>633</td><td>591</td><td>552</td><td>504</td><td>471</td><td>900</td><td>241</td><td>203</td><td>153</td><td>123</td><td>100</td><td>75</td><td>60</td></tr><tr><td>800</td><td>470</td><td>425</td><td>372</td><td>336</td><td>304</td><td>266</td><td>241</td><td>950</td><td>127</td><td>-</td><td>83</td><td>64</td><td>54</td><td>-</td><td>-</td></tr><tr><td>850</td><td>379</td><td>322</td><td>259</td><td>219</td><td>186</td><td>150</td><td>127</td><td>1000</td><td>69</td><td>-</td><td>-</td><td>-</td><td>-</td><td>-</td><td>-</td></tr></table>

3.3.1.2 棒材于标准热处理状态的持久应力-寿命曲线见图3-5。

图片摘要：该图主要展示 3 5[2.3]。
![](images/2ab6a71220fcccbb340d142d41d006be71876abb1c650a8b8fc58a66d86ee251.jpg)  
图3-5 棒材不同温度的持久应力-寿命曲线[2]

持久方程： $\lg t = a + b\lg \sigma$ 或 $\lg \sigma = a^{\prime} + b^{\prime}\lg t$   

<table><tr><td>θ/C</td><td>a</td><td>b</td><td>a&#x27;</td><td>b&#x27;</td><td>r</td><td></td></tr><tr><td>700</td><td>31.1105</td><td>-10.1418</td><td>3.0675</td><td>-0.0986</td><td>-0.9926</td><td></td></tr><tr><td>800</td><td>20.3950</td><td>-6.8852</td><td>2.9622</td><td>-0.1452</td><td>-0.9989</td><td></td></tr><tr><td>850</td><td>12.8582</td><td>-4.2104</td><td>3.0539</td><td>-0.2375</td><td>-0.9742</td><td></td></tr><tr><td>900</td><td>15.9898</td><td>-5.8733</td><td>2.7225</td><td>-0.1703</td><td>-0.9847</td><td>(t≤100h)</td></tr><tr><td>900</td><td>9.7366</td><td>-3.2211</td><td>3.0228</td><td>-0.3105</td><td>-0.9922</td><td>(t&gt;100h)</td></tr></table>

炉批数：75，试样数：180

3.3.1.3 棒材于标准热处理状态的热强参数综合曲线见图3-6。  
3.3.1.4 棒材于标准热处理状态的光滑和缺口持久性能见表3-6。

表3-6[1]
