Repository: C-zj02/CFD-claw

<div align="center">

**English** | [中文](#中文版) | [Français](README_FR.md) | [Русский](README_RU.md) | [हिन्दी](README_HI.md) | [العربية](README_AR.md) | [Português](README_PT.md)

# 🚀 Claude Code Python

**A Complete Python Reimplementation Based on Real Claude Code Source**

*From TypeScript Source → Rebuilt in Python with ❤️*

***
**🔥 Active Development • New Features Weekly 🔥**

</div>

***

## 🎯 What is This?

**Clawd Code** is a **complete Python rewrite** of Claude Code, based on the **real TypeScript source code**.

File: RAG-data/中国航空材料手册(第2版) 第2卷 变形高温合金 铸造高温合金401-600.pdf-06162908-4f37-4ee1-a20d-eeda3d365726.md (part 6 of 11)
表3-5[4]  
B 制度: $920^{\circ} \mathrm{C}, 1 \mathrm{~h}$ , 空冷 $+720^{\circ} \mathrm{C}, 8 \mathrm{~h}$ , 以 $55^{\circ} \mathrm{C} / \mathrm{h}$ 速度炉冷至 $620^{\circ} \mathrm{C}, 8 \mathrm{~h}$ , 空冷。

1.6 品种规格与供应状态 可生产供应棒材、锻件、环形件、薄板、带材等产品。热加工用棒材和锻坯不经热处理车光交付。  
1.7 熔炼与铸造工艺 合金采用真空感应加真空电弧重熔工艺或真空感应加真空电弧加电渣三重冶炼工艺生产。  
1.8 应用概况与特殊要求 该合金已用于制造发动机压气机延伸机匣，并投入使用。

# 2 物理及化学性能

# 2.1 热性能

2.1.1 熔化温度范围 $1335\sim 1371\mathrm{C}^{[2]}$   
2.1.2 热导率 见图2-1。  
2.1.3 比热容 见图2-2。  
2.1.4 线膨胀系数 见表2-1。

图片摘要：该图主要展示 2 1 热导率[]。
![](images/8ffe0bde0b5e3b90f4a8b0879796fe60429ce730376a56821fb26adc6e375089.jpg)  
图2-1 热导率[]

表2-1[2]   

<table><tr><td>θ/℃</td><td>20~95</td><td>20~260</td><td>20~540</td><td>20~815</td></tr><tr><td>α/10-6C-1</td><td>13.14</td><td>14.40</td><td>15.30</td><td>17.64</td></tr></table>

图片摘要：该图主要展示 2 1[2]。
![](images/0cb4014b3b56415438ae3099599a3e41ffe90caff599619f16b2b81cffa84832.jpg)  
图2-2 比热容[1]

2.2 密度 $\rho = 8.06\mathrm{g / cm}^{3[2]}$   
2.3 电性能 室温电阻率 $\rho = 1.25 \times 10^{-6} \Omega \cdot \mathrm{m}^{[2]}$ 。  
2.4 磁性能 合金无磁性。

# 3力学性能

3.1 技术标准规定的性能 环形锻件技术标准规定的性能见表3-1。

表3-1  

<table><tr><td rowspan="3">热处理制度</td><td rowspan="3">θ/C</td><td rowspan="3">直径或平行边距离/mm</td><td colspan="4">拉伸性能</td><td rowspan="2">HBS</td><td colspan="3">光滑、缺口持久性能</td></tr><tr><td>σb/MPa</td><td>σP0.2/MPa</td><td>δ5/%</td><td>ψ/%</td><td rowspan="2">σ/MPa</td><td rowspan="2">t/h</td><td rowspan="2">δ5/%</td></tr><tr><td colspan="5">不 小 于</td></tr><tr><td>A 制度</td><td>20</td><td>≤63</td><td>1170</td><td>895</td><td>12</td><td>15</td><td>285</td><td>-</td><td>-</td><td>-</td></tr><tr><td>B 制度</td><td>20</td><td>≤100</td><td>1140</td><td>895</td><td>12</td><td>15</td><td>285</td><td>-</td><td>-</td><td>-</td></tr><tr><td>A 制度</td><td>20</td><td>&gt;100</td><td colspan="4">协商</td><td>-</td><td>-</td><td>-</td><td>-</td></tr><tr><td>A 制度</td><td>650</td><td>≤100</td><td>-</td><td>-</td><td>-</td><td>-</td><td>-</td><td>690</td><td>≥23</td><td>≥4</td></tr><tr><td>B 制度</td><td>650</td><td>&gt;100</td><td>-</td><td>-</td><td>-</td><td>-</td><td>-</td><td>690</td><td>≥23</td><td>协商</td></tr></table>

# 3.2 室温及各种温度下的力学性能

# 3.2.1 硬度

3.2.1.1 室温硬度 HBS≥285[2]。  
3.2.1.2 时效时间对锻棒硬度的影响见图3-1。  
3.2.2 拉伸性能  
3.2.2.1 榜材(90mm方)A处理状态的典型室温拉伸性能见表3-2。

表3-2[3]  

<table><tr><td>热处理状态</td><td>σb/MPa</td><td>σP0.2/MPa</td><td>δ5/%</td><td>ψ/%</td><td>HBS</td></tr><tr><td>A</td><td>1285</td><td>1010</td><td>18.5</td><td>34.0</td><td>370</td></tr></table>

3.2.2.2 榜材A级热处理后的拉伸性能随温度变化的曲线见图3-2。

图片摘要：该图主要展示 3 2[3]。
![](images/e9e2e7fcd9c52dbafeb66789b95ecc964726e09d86aa020b71689ff0e189d364.jpg)  
试样热处理制度：1010C，1h，空冷 $+730^{\circ}C$ 时效

图片摘要：该图主要展示 3 2 榜材的拉伸性能 温度曲线[1]。
![](images/31061fe6a001fd31354ff30e5b3a07bdb5918368ab253d877ac8c9c52d5f3179.jpg)  
图3-2 榜材的拉伸性能-温度曲线[1]   
图3-1 时效时间对硬度的影响[1]

3.2.2.3 锻件纵向取样标准热处理状态的拉伸应力-应变曲线见图3-3。  
3.2.2.4 锻件横向取样标准热处理状态的拉伸应力-应变曲线见图3-4。  
3.2.2.5 环形锻件(弦向)不同温度的拉伸性能见表3-3。

3.2.2.6 不同温度时效后的缺口抗拉强度-温度曲线见图3-5。  
3.2.2.7 长期时效后的拉伸性能见表3-4。

图片摘要：该图主要展示 3 3 锻件纵向取样的拉伸应力 应变曲线[1]。
![](images/b29892396bcd0792bc38d761f911b20543e8196d0bc5584bb886a98754183a1b.jpg)  
图3-3 锻件纵向取样的拉伸应力-应变曲线[1]

图片摘要：该图主要展示 3 3 锻件纵向取样的拉伸应力 应变曲线[1]。
![](images/f25072974227177716ff777029e793fefd6d8373f7995c20ef1e19bff597a3ba.jpg)  
图3-4 锻件横向取样的拉伸应力-应变曲线[1]

表3-3[4]  

<table><tr><td>状态</td><td>θ/C</td><td>σb/MPa</td><td>σP0.2/MPa</td><td>δ5/%</td><td>ψ/%</td><td>状态</td><td>θ/C</td><td>σb/MPa</td><td>σP0.2/MPa</td><td>δ5/%</td><td>ψ/%</td></tr><tr><td rowspan="3">热处理A</td><td>20</td><td>1270</td><td>1025</td><td>18.0</td><td>33.9</td><td rowspan="2">热处理A</td><td>600</td><td>1030</td><td>835</td><td>22.6</td><td>52.2</td></tr><tr><td>300</td><td>1165</td><td>950</td><td>15.6</td><td>40.3</td><td>650</td><td>930</td><td>850</td><td>27.6</td><td>54.8</td></tr><tr><td>500</td><td>1065</td><td>840</td><td>16.6</td><td>47.9</td><td>-</td><td>-</td><td>-</td><td>-</td><td>-</td><td>-</td></tr></table>

表3-4[10]  

<table><tr><td rowspan="2">热处理状态</td><td colspan="4">20C</td><td colspan="4">650℃</td></tr><tr><td>σb/MPa</td><td>σP0.2/MPa</td><td>δs/%</td><td>ψ/%</td><td>σb/MPa</td><td>σP0.2/MPa</td><td>δs/%</td><td>ψ/%</td></tr><tr><td>B制度</td><td>1325</td><td>1094</td><td>14.5</td><td>23.7</td><td>1008</td><td>872</td><td>20.2</td><td>50.1</td></tr><tr><td>B制度+650C,500h,空冷</td><td>1370</td><td>1175</td><td>15.1</td><td>29.8</td><td>1087</td><td>996</td><td>19.4</td><td>45.7</td></tr><tr><td>B制度+650C,1000h,空冷</td><td>1295</td><td>994</td><td>20.5</td><td>42.5</td><td>1005</td><td>891</td><td>27.4</td><td>56.0</td></tr></table>

# 3.2.3 压缩性能

3.2.3.1 锻件标准热处理状态的压缩屈服强度-温度曲线见图3-6。

图片摘要：该图主要展示 3 4[10]。
![](images/580be76778b91426f5789f27ea3c55d767716a47a84eaff7d5b472a155d21603.jpg)  
图3-5 不同温度时效的缺口 $(K_{\mathrm{t}} = 6.0)$ 抗拉强度-温度曲线[1]

图片摘要：该图主要展示 3 5 不同温度时效的缺口 抗拉强度 温度曲线[1]。
![](images/294a11fd12df2f056e72fa2133914a57b166cc133c6c41ba571c2578348d1e28.jpg)  
图3-6 锻件的压缩屈服强度-温度曲线[1]

3.2.3.2 锻件纵向取样标准热处理状态不同温度的压缩应力-应变曲线见图3-7。横向取样不同温度的压缩应力-应变曲线见图3-8。

图片摘要：该图主要展示 3 6 锻件的压缩屈服强度 温度曲线[1]。
![](images/48795433237b3e4f4c609d532bbc909a4c817f03517dce889d55bb09b0de2283.jpg)  
图3-7 锻件纵向取样的压缩应力-应变曲线[1]

3.2.4 冲击性能 棒材 $\mathbf{V}$ 型缺口试样的冲击韧性见表3-5。

表3-5[1]  

<table><tr><td>品种</td><td>热处理状态</td><td>取样方向</td><td>\( A_{\mathrm {KV}}/\mathrm {J} \)</td></tr><tr><td rowspan="2">锻 件</td><td rowspan="2">A</td><td>纵 向</td><td>43</td></tr><tr><td>横 向</td><td>36</td></tr></table>

# 3.3 持久和蠕变性能

# 3.3.1 高温持久性能

3.3.1.1 榛材A热处理状态不同温度的持久和蠕变强度见图3-9。  
3.3.1.2 环形锻件的持久应力-寿命曲线见图3-10。

# 3.3.2 高温蠕变性能

3.3.2.1 锻件A热处理状态不同温度的蠕变应力-寿命曲线见图3-11。

图片摘要：该图主要展示 3 8 锻件横向取样的压缩应力 应变曲线[1]。
![](images/e17895b8071cac609f2c12fe619159732b5fb589a7412f6d09ef48075a2097d1.jpg)  
图3-8 锻件横向取样的压缩应力-应变曲线[1]

图片摘要：该图主要展示 3 8 锻件横向取样的压缩应力 应变曲线[1]。
![](images/e8938f03bbdacc0be2deba109e1ef01f7139444c9d5cc62660fc47c675b6af6d.jpg)  
图3-9 不同温度的持久和蠕变强度[1]

图片摘要：该图主要展示 3 9 不同温度的持久和蠕变强度[1]。
![](images/1fbe8f91e259ecf5a66e26215c1dca360830a5d3b6c1b1f05ffd01b7a57cde46.jpg)  
图3-10 环形锻件的持久应力-寿命曲线热处理制度 $\mathbf{A}^{[5]}$

3.3.2.2 环形锻件标准热处理状态的蠕变曲线见图3-12。

图片摘要：该图主要展示 3 10 环形锻件的持久应力 寿命曲线热处理制度。
![](images/39e7933af68e1561dfcf3201b5e363ba00f124ec8f2708e5b0d1c876f00bafd6.jpg)  
蠕变应变 $\varepsilon_{\mathrm{r}}:0 - 0.2\% ;\triangle -0.5\% ;\square -1\% ;\diamond$ 断裂

图片摘要：该图主要展示 3 10 环形锻件的持久应力 寿命曲线热处理制度。
![](images/1d004c120c188a714d09dd6ca42bf0a6eec6550b3b08a363bd761050fd72d134.jpg)  
图3-12 环形锻件的蠕变曲线（热处理制度A）[5]   
图3-11 锻件的蠕变应力-寿命曲线[1]

# 3.4 疲劳性能

# 3.4.1 高周疲劳

3.4.1.1 锻件纵向取样A热处理状态轴向光滑疲劳 $(R = 0,1)S - N$ 曲线见图3-13。  
3.4.1.2 锻件横向取样标准热处理状态的轴向缺口疲劳 $(R = 0.1, K_{\mathrm{t}} = 3.0)$ 曲线见图3-14。

图片摘要：该图主要展示 3 13 锻件纵向取样A热处理状态的轴向光滑疲劳 曲线[1]。
![](images/0d5a29f0eeaf76562a5dcc4a8999ae65df8038b49d4049668b6d7d4b8006cb20.jpg)  
图3-13 锻件纵向取样A热处理状态的轴向光滑疲劳 $S - N$ 曲线[1]

图片摘要：该图主要展示 3 13 锻件纵向取样A热处理状态的轴向光滑疲劳 曲线[1]。
![](images/cf1016553f3dc680a00e75f03d762f61590de4c38d5736d72a8e7427d3600ddf.jpg)  
图3-14锻件横向取样标准热处理状态的轴向缺口疲劳 $S - N$ 曲线[1]

# 3.4.2 低周疲劳

3.4.2.1 环形锻件A热处理状态的低周疲劳 $\varepsilon -N$ 曲线见图3-15。  
3.4.2.2 棒材试样在空气和真空中试验时试验温度对低周疲劳寿命的影响见图3-16。

图片摘要：该图主要展示 3 14锻件横向取样标准热处理状态的轴向缺口疲劳 曲线[1]。
![](images/b8d9146dff533644ebd65728591900f72e74fae381327e297623f14faba57da3.jpg)  
图3-15 环形锻件600C的低周疲劳 $\varepsilon -N$ 曲线

图片摘要：该图主要展示 3 15 环形锻件600C的低周疲劳 曲线。
![](images/cfb74c8cb11e967ed9b40d9b903d4053a1e6451ffe8e4d4bcbf62c48bd9ccd6c.jpg)  
图3-16 空气和真空中试验温度对棒材低周疲劳寿命的影响[1]

# 3.5 弹性性能

# 3.5.1 弹性模量

3.5.1.1 弹性模量-温度曲线见图3-17。  
3.5.1.2 动态弹性模量-温度曲线见图3-18。

图片摘要：该图主要展示 3 17 弹性模量 温度曲线[1]。
![](images/2fab4f7dcd18c429007515734a8de6288287cba3189c7c05fa70c4d51ff478e5.jpg)  
图3-17 弹性模量-温度曲线[1]

图片摘要：该图主要展示 3 17 弹性模量 温度曲线[1]。
![](images/c520d218a3751ca35b4320b1644e19b8ff0dd707cfeb907ed272205a0485e400.jpg)  
图3-18 动态弹性模量-温度曲线[1]

3.5.2 切变模量 室温 $G = 76\mathrm{MPa}^{[2]}$ 。

3.5.3 泊松比 室温 $\mu = 0.29^{[2]}$ 。

# 3.6 断裂性能

3.6.1 断裂韧度 见表3-6。

表3-6[1]  

<table><tr><td>热处理制度</td><td>取样方向</td><td>σb/MPa</td><td>σP0.2/MPa</td><td>δ5/%</td><td>ψ/%</td><td>KIC/(MN/m3/2)</td></tr><tr><td>标准</td><td>纵向</td><td>1250</td><td>1005</td><td>20</td><td>29</td><td>102</td></tr><tr><td>热处理</td><td>横向</td><td>1235</td><td>990</td><td>16</td><td>17</td><td>100</td></tr></table>

# 4 组织结构

4.1 相变温度 $\gamma'$ 相的析出温度范围为 $540 \sim 870^{\circ} \mathrm{C}$ , 析出峰为 $704^{\circ} \mathrm{C}; \gamma''$ 相的析出温度范围为 $760 \sim 816^{\circ} \mathrm{C}; \eta$ 相析出温度范围为 $760 \sim 950^{\circ} \mathrm{C}$ , 析出峰温度为 $871^{\circ} \mathrm{C}$ , 溶解温度为 $950^{\circ} \mathrm{C}; \mathrm{MC}$ 型碳化物析出温度范围为 $580 \sim 1000^{\circ} \mathrm{C}$ 。

4.2 时间-温度-组织转变曲线 见图4-1。

图片摘要：该图主要展示 4 1 时间 温度 组织转变曲线[6]。
![](images/f7fbb52e44e5efadf1b6415dae836717b3294a8f2fcec940d21bf4f50dbc066b.jpg)  
图4-1 时间-温度-组织转变曲线[6]

4.3 合金组织结构 合金于 $970^{\circ} \mathrm{C}$ 固溶状态下为单相奥氏体，并有少量的MC；时效处理后析出 $\gamma^{\prime}, \gamma^{\prime \prime}$ 及 $\eta$ 相， $\gamma^{\prime}$ 的形态为有序的LI2面心立方结构相（ $a = 0.357 \mathrm{~nm}$ ），以颗粒状存在于基体中； $\gamma^{\prime \prime}$ 为有序的体心四方晶格结构，形态为在富Nb的部位以细小盘状析出； $\eta$ 相存在于晶界或晶内，为六方晶系结构，在晶界以细小片状析出，晶内以片层状析出，横切面呈现杆状； $\delta$ 相亦是正交相，在晶界以球状或长轴平行于晶界的层状析出；MC型碳化物为立方结构相，以细小弥散的颗粒状分布在基体上。

图片摘要：该图主要展示 4 1 时间 温度 组织转变曲线[6]。
![](images/dd63777fd60bae5dc9f7abf47bb18a2426303884fae08049c46edde22c381649.jpg)  
图4-2 固溶处理温度对晶粒度的影响[1]

4.3.1 固溶处理温度对晶粒度的影响见图4-2。

# 5 工艺性能及要求

5.1 成形性能 合金具有良好的热加工性能。热加工工艺如下：钢锭锻造加热温度 $1160^{\circ}\mathrm{C} \pm 20^{\circ}\mathrm{C}$ ，终锻温度不低于 $900^{\circ}\mathrm{C}$ 。  
5.2 焊接性能 合金具有满意的焊接工艺性能，焊前需固溶处理，焊后进行时效。  
5.3 零件热处理工艺 $925 \sim 980^{\circ} \mathrm{C} \pm 10^{\circ} \mathrm{C}$ , 水冷或空冷 $+845^{\circ} \mathrm{C} \pm 10^{\circ} \mathrm{C}, 3 \mathrm{~h}$ , 空冷 $+720^{\circ} \mathrm{C} \pm 10^{\circ} \mathrm{C}, 8 \mathrm{~h}$ , 以不大于 $55^{\circ} \mathrm{C} / \mathrm{h}$ 的速度炉冷至 $620^{\circ} \mathrm{C} \pm 10^{\circ} \mathrm{C}, 8 \mathrm{~h}$ , 空冷。

# 6 功能考核试验

# 7 使用建议

推荐。

# 参考文献

1 CINDAS/Purdue university, Aerospace Structural Metals Handbook. 1994   
2 北京钢铁研究总院.GH706合金的研制.1999  
3抚顺特殊钢(集团)有限责任公司.GH706合金棒材试制总结.1999  
4 安大锻造厂.GH706合金环形件典型力学性能测试报告.1999  
5 北京航空材料研究院. GH706 合金环形件蠕变性能和疲劳性能试验报告. 1999  
6 钢铁研究总院.国外Inconel706合金的研究进展.1996  
7 北京航空材料研究院. GH706 合金环形件 $\eta$ 相析出及溶解规律的研究. 1999  
8 安大锻造厂.GH706合金环行锻件试制总结.1999  
9 安大锻造厂, GH706 合金环形件热加工工艺参数与组织性能关系的研究. 1999  
10 北京航空材料研究所. GH706 合金长时组织稳定性研究. 1985

编写张华刘吉祥

审校 朱昌荃

# GH710

# 1 概述

GH710是以镍-铬-钴为基，添加钛、铝等多种强化元素的沉淀硬化型可锻、亦可铸的难变型高温合金。它在 $900^{\circ}\mathrm{C}$ 以下具有高强度、高的抗硫腐蚀、抗氧化性能和较好的组织稳定性。可制造涡轮转子叶片和盘件，也可制造整体燃气涡轮转子，工作温度可高达 $980^{\circ}\mathrm{C}$ 。能够供应棒材、锻件或盘坯。

1.1 材料牌号 GH710。  
1.2 相近牌号 Udimet 710(美国), NCK18TDA(法国)。

# 1.3 材料的技术标准

HB 5423-1989 《航空用GH710合金饼坯锻件》

C3S129-1983 《GH710合金饼坯锻件》

# 1.4 化学成分 见表1-1。

表1-1  
%   

<table><tr><td>C</td><td>Cr</td><td>Ni</td><td>Co</td><td>W</td><td>Mo</td><td>Al</td><td>Ti</td><td>B</td><td>Ce①</td></tr><tr><td>≤0.10</td><td>16.5~19.5</td><td>余</td><td>13.5~16.0</td><td>1.0~2.0</td><td>2.5~3.5</td><td>2.0~3.0</td><td>4.5~5.5</td><td>0.01~0.03</td><td>0.02</td></tr><tr><td>Fe</td><td>Zr</td><td>Mn</td><td>Si</td><td>P</td><td>S</td><td>Ag</td><td>Bi</td><td>Pb</td><td>Cu</td></tr><tr><td colspan="10">不 大 于</td></tr><tr><td>1.0</td><td>0.06</td><td>0.15</td><td>0.15</td><td>0.015</td><td>0.010</td><td>0.0005</td><td>0.0001</td><td>0.001</td><td>0.1</td></tr></table>

① 允许按计算量加入。

1.5 热处理制度 盘坯锻件标准热处理制度为: $1170\mathrm{C} \pm 10\mathrm{C}, 4\mathrm{h}$ , 空冷 $+1080\mathrm{C} \pm 10\mathrm{C}, 4\mathrm{h}$ , 空冷 $+845\mathrm{C} \pm 10\mathrm{C}, 24\mathrm{h}$ , 空冷 $+760 \pm 10\mathrm{C}, 16\mathrm{h}$ , 空冷。  
1.6 品种规格与供应状态 可以供应自由锻饼坯及棒材，均不经热处理交货。  
1.7 熔炼与铸造工艺 锻件用合金采用真空感应炉熔炼加真空电弧重熔，也可采用真空感应熔炼十电渣重熔工艺。  
1.8 应用概况与特殊要求 合金可在 $760 \sim 950^{\circ} \mathrm{C}$ 下使用，已用于制造涡轴发动机整体涡轮盘，在直升机及油田发电机上长期使用。

# 2 物理及化学性能

# 2.1 热性能

2.1.1 熔化温度范围 熔点 $1245\mathrm{C} \pm 15\mathrm{C}$ 。  
2.1.2 热导率 见表2-1。

表2-1[1]   

<table><tr><td>θ/C</td><td>65</td><td>220</td><td>320</td><td>415</td><td>530</td><td>580</td><td>780</td><td>900</td><td>990</td></tr><tr><td>λ/(W/(m·C))</td><td>11.3</td><td>13.8</td><td>15.1</td><td>16.3</td><td>18.0</td><td>18.8</td><td>20.9</td><td>22.6</td><td>25.1</td></tr></table>

# 2.1.3 线膨胀系数 见表2-2。

表2-2[2]  

<table><tr><td>θ/C</td><td>20~100</td><td>20~200</td><td>20~300</td><td>20~400</td><td>20~500</td><td>20~600</td><td>20~700</td></tr><tr><td>a/108C-1</td><td>11.50</td><td>12.12</td><td>12.64</td><td>13.08</td><td>13.44</td><td>13.91</td><td>14.41</td></tr></table>

2.2 密度 $\rho = 8.08\mathrm{g / cm}^3$ 。  
2.3 电性能  
2.4 磁性能  
2.5 化学性能  
2.5.1 抗氧化性能 在空气介质中试验的氧化速率见表2-3。

表2-3[3]  

<table><tr><td rowspan="2">t/h</td><td colspan="3">氧化速率/(g/(cm2·h))</td><td rowspan="2">t/h</td><td colspan="3">氧化速率/(g/(cm2·h))</td></tr><tr><td>800℃</td><td>900℃</td><td>1000℃</td><td>800℃</td><td>900℃</td><td>1000℃</td></tr><tr><td>50</td><td>0.060</td><td>0.18</td><td>0.39</td><td>200</td><td>0.029</td><td>0.088</td><td>0.26</td></tr><tr><td>100</td><td>0.046</td><td>0.13</td><td>0.32</td><td>300</td><td>0.022</td><td>0.075</td><td>0.23</td></tr></table>

2.5.2 耐腐蚀性能 见表2-4。

表2-4[3]  

<table><tr><td>θ/C</td><td>900</td><td>950</td><td>1000</td></tr><tr><td>腐蚀速率/(g/(cm2·h))</td><td>2.04</td><td>1.17</td><td>0.69</td></tr></table>

注：试验条件为煤油流量 $200\mathrm{mL / h}$ ，海水浓度 $2\times 10^{-5}$ ，油气比1：45，循环周期加热 $55\mathrm{min}$ ，冷却 $5\mathrm{min}$ ，试验时间 $200\mathrm{h}_{\circ}$

# 3 力学性能

# 3.1 技术标准规定的性能

3.1.1 航空用GH710合金饼坯锻件技术标准规定的性能见表3-1。  
3.1.2 饼坯锻件室温拉伸性能生产检验数据的统计处理结果见表3-2。  
3.2 室温及各种温度下的力学性能  
3.2.1 硬度见表3-1，允许测定布氏硬度达到相应的换算值。

表3-1  

<table><tr><td colspan="4">室温拉伸</td><td rowspan="2">室温硬度HV</td><td rowspan="2">θ/C</td><td colspan="3">光滑持久</td><td colspan="2">缺口持久</td></tr><tr><td>σb/MPa</td><td>σP0.2/MPa</td><td>δ5/%</td><td>ψ/%</td><td>σ/MPa</td><td>t/h</td><td>δ5/%</td><td>σ/MPa</td><td>t/h</td></tr><tr><td colspan="4">不 小 于</td><td>815</td><td>-</td><td>-</td><td>-</td><td>420</td><td>≥30</td><td></td></tr><tr><td>980</td><td>815</td><td>4.0</td><td>实测</td><td>370</td><td>980</td><td>120</td><td>≥30</td><td>≥5</td><td>-</td><td>-</td></tr></table>

表3-2  

<table><tr><td colspan="4">σb</td><td colspan="4">σP0.2</td><td>δ5</td><td>ψ</td></tr><tr><td colspan="3">MPa</td><td rowspan="2">Cv</td><td colspan="3">MPa</td><td rowspan="2">Cv</td><td colspan="2">%</td></tr><tr><td>X</td><td>s</td><td>S</td><td>X</td><td>s</td><td>S</td><td>X</td><td>X</td></tr><tr><td>1100</td><td>73.3</td><td>980</td><td>0.067</td><td>889</td><td>43.1</td><td>815</td><td>0.049</td><td>6.0</td><td>6.6</td></tr></table>

注：本表为长城钢厂三分厂19炉生产数据统计处理结果。

# 3.2.2 拉伸性能

3.2.2.1 榛材和饼材标准热处理状态下的拉伸性能见表3-3。  
3.2.2.2 长期时效后室温和高温拉伸性能的变化见图3-1和表3-4（长期时效前经标准热处理）。  
3.2.3 冲击性能  
3.2.3.1 棒材和饼材标准热处理状态下的冲击性能见图3-2。

3.2.3.2 合金经不同温度长期时效后室温及 $760\mathrm{C}$ 冲击性能变化不明显， $870\mathrm{C}$ 冲击性能见图3-3。

表3-3[2]  
表3-4[2]  

<table><tr><td rowspan="2">θ/C</td><td colspan="2">σb/MPa</td><td colspan="2">σP0.2/MPa</td><td colspan="2">δ5/%</td><td colspan="2">ψ/%</td></tr><tr><td>棒材</td><td>饼材</td><td>棒材</td><td>饼材</td><td>棒材</td><td>饼材</td><td>棒材</td><td>饼材</td></tr><tr><td>20</td><td>1200</td><td>1080</td><td>860</td><td>865</td><td>11</td><td>6</td><td>10</td><td>7</td></tr><tr><td>540</td><td>1210</td><td>1050</td><td>825</td><td>785</td><td>12</td><td>9</td><td>14</td><td>11</td></tr><tr><td>650</td><td>1200</td><td>1040</td><td>800</td><td>775</td><td>24</td><td>11</td><td>34</td><td>14</td></tr><tr><td>760</td><td>1040</td><td>1030</td><td>785</td><td>765</td><td>25</td><td>23</td><td>40</td><td>35</td></tr><tr><td>815</td><td>880</td><td>900</td><td>665</td><td>655</td><td>26</td><td>21</td><td>40</td><td>36</td></tr><tr><td>870</td><td>715</td><td>675</td><td>500</td><td>490</td><td>26</td><td>21</td><td>40</td><td>36</td></tr><tr><td>980</td><td>410</td><td>355</td><td>265</td><td>235</td><td>19</td><td>17</td><td>41</td><td>30</td></tr></table>

<table><tr><td colspan="2">时效规范</td><td colspan="3">室温拉伸性能</td><td colspan="3">高温拉伸性能</td></tr><tr><td>θ/C</td><td>t/h</td><td>σb/MPa</td><td>σP0.2/MPa</td><td>δ/%</td><td>σb/MPa</td><td>σP0.2/MPa</td><td>δ/%</td></tr><tr><td rowspan="3" colspan="2">标准热处理</td><td rowspan="3">1245</td><td rowspan="3">850</td><td rowspan="3">12</td><td>750</td><td>1045</td><td>30</td></tr><tr><td>850</td><td>745</td><td>23</td></tr><tr><td>980</td><td>383</td><td>30</td></tr><tr><td>750</td><td>1500</td><td>1205</td><td>845</td><td>11</td><td>750</td><td>1000</td><td>34</td></tr><tr><td rowspan="2">850</td><td>1000</td><td>1175</td><td>785</td><td>11</td><td rowspan="2">850</td><td>710</td><td>17</td></tr><tr><td>1500</td><td>1100</td><td>780</td><td>10</td><td>700</td><td>33</td></tr><tr><td>950</td><td>1500</td><td>990</td><td>690</td><td>9.0</td><td>980</td><td>355</td><td>36</td></tr></table>

图3-1 时效时间对室温和 $870^{\circ}\mathrm{C}$ 拉伸性能的影响[4]  
图片摘要：该图主要展示 3 1 时效时间对室温和 拉伸性能的影响[4]。
![](images/557cb4d257439fafc05a7f2464f8017dcf047e0392ba56dafb5de36d45a1f2f0.jpg)  
$\mathbb{O}-750^{\circ} \mathrm{C}$ 时效； $\bullet-850^{\circ} \mathrm{C}$ 时效； $\bullet-950^{\circ} \mathrm{C}$ 时效

# 3.3 持久和蠕变性能

# 3.3.1 高温持久性能

3.3.1.1 榷材标准热处理状态 $100\mathrm{h}$ 持久强度和缺口试样在同样温度和应力下的断裂时间见表3-5。

图片摘要：该图主要展示 3 2 不同温度的冲击性能[2]。
![](images/c2cb44bf0d866107e6367e4e98f7896ea8415330f8083b071a751d34175f782b.jpg)  
图3-2 不同温度的冲击性能[2]

图片摘要：该图主要展示 3 2 不同温度的冲击性能[2]。
![](images/9fe2d927275f0adb94e1b46b0f97de90334e105433fd0bfc92742ba26abfb5c4.jpg)  
图3-3 时效温度和时间对 $870^{\circ}C$ 冲击性能的影响[6]

表3-5[2]  

<table><tr><td>θ/℃</td><td>730</td><td>815</td><td>870</td><td>980</td></tr><tr><td>光滑试样 σ100/MPa</td><td>608</td><td>412</td><td>304</td><td>108</td></tr><tr><td>缺口试样 t/h</td><td>&gt;300</td><td>&gt;400</td><td>-</td><td>&gt;200</td></tr></table>

注：缺口试样缺口半径 $r = 0.5\mathrm{mm}$ ，试验温度及应力同光滑持久极限。

3.3.1.2 合金的热强参数综合曲线见图3-4。

3.3.1.3 标准热处理状态棒材持久应力-寿命曲线见图3-5。

3.3.1.4 三种制度长期时效后合金在 $815\mathrm{C},441\mathrm{MPa}$ 下持久性能的变化见图3-6（时效前经标准热处理），与时效温度相同温度下的持久性能变化见表3-6。

图片摘要：该图主要展示 3 4 热强参数综合曲线[2]。
![](images/721f0b572aee1775bb3f30797e63fe11ec156e2d765888d5e2713000d52e9c3c.jpg)  
图3-4 热强参数综合曲线[2]

图片摘要：该图主要展示 3 4 热强参数综合曲线[2]。
![](images/6aae07f4119bc20dec452705bd0ff96c2c57302dee6c51d5ebdae7990cf7e1c8.jpg)  
图3-5 持久应力-寿命曲线[2]

图片摘要：该图主要展示 3 5 持久应力 寿命曲线[2]。
![](images/be9fef51f80f9f3e3be3e110625774673c565dea350db339a21434e3f1c24604.jpg)  
图3-6 时效温度和时间对持久性能的影响

表3-6  

<table><tr><td colspan="2">时效规范</td><td colspan="2">850 C,343MPa光滑持久</td><td colspan="2">850 C,343MPa缺口持久</td><td colspan="2">850 C,120MPa光滑持久</td></tr><tr><td>θ/°C</td><td>t/h</td><td>t/h</td><td>δs/%</td><td>t/h</td><td>δs/%</td><td>t/h</td><td>δs/%</td></tr><tr><td colspan="2">标准热处理</td><td>117.5</td><td>10.8</td><td>691~&gt;1211</td><td>-</td><td>111.7</td><td>22.2</td></tr><tr><td rowspan="2">850</td><td>1000</td><td>103</td><td>13.6</td><td>-</td><td>-</td><td>-</td><td>-</td></tr><tr><td>1500</td><td>100</td><td>14.9</td><td>892~&gt;152</td><td>-</td><td>--</td><td>-</td></tr><tr><td>950</td><td>1500</td><td>-</td><td>-</td><td>-</td><td>-</td><td>116.5</td><td>28.8</td></tr></table>

# 3.3.2 高温蠕变性能

# 3.3.2.1 标准热处理状态的蠕变试验结果见表3-7。

表3-78]  

<table><tr><td colspan="3">蠕变试验</td><td colspan="2">蠕变第二阶段</td><td rowspan="2">εp/%</td><td rowspan="2">εi/%</td></tr><tr><td>θ/C</td><td>σ/MPa</td><td>t/h</td><td>蠕变速率 εs/(10-5/h)</td><td>持续时间/h</td></tr><tr><td rowspan="3">950</td><td>177</td><td>67(未断)</td><td>32.7</td><td>23</td><td>-</td><td>3.4890</td></tr><tr><td>157</td><td>146</td><td>9.85</td><td>28</td><td>-</td><td>10.6365</td></tr><tr><td>78</td><td>1004(未断)</td><td>0.453</td><td>392</td><td>0.9400</td><td>1.0000</td></tr><tr><td rowspan="4">900</td><td>245</td><td>11(未断)</td><td>21.2</td><td>6</td><td>0.4050</td><td>0.4055</td></tr><tr><td>196</td><td>100(未断)</td><td>4.64</td><td>&gt;97</td><td>0.4850</td><td>0.6395</td></tr><tr><td>177</td><td>100(未断)</td><td>2.45</td><td>&gt;92</td><td>0.2555</td><td>0.3875</td></tr><tr><td>157</td><td>100(未断)</td><td>1.08</td><td>&gt;92</td><td>0.1180</td><td>0.2010</td></tr></table>

# 3.3.2.2 两种熔炼工艺的蠕变速率比较见表3-8。

表3-8[1]  

<table><tr><td colspan="2">蠕变试验</td><td rowspan="2">熔炼工艺①</td><td rowspan="2">\( \dot{e}_{n}/(10^{-5}/h) \)</td><td colspan="2">蠕变试验</td><td rowspan="2">熔炼工艺①</td><td rowspan="2">\( \dot{e}_{n}/(10^{-5}/h) \)</td></tr><tr><td>\( \theta/°C \)</td><td>\( σ/MPa \)</td><td>\( \theta/°C \)</td><td>\( σ/MPa \)</td></tr><tr><td rowspan="2">870</td><td rowspan="2">157</td><td>双真空</td><td>0.330</td><td>920</td><td>137</td><td>电 渣</td><td>1.13</td></tr><tr><td>电 渣</td><td>0.308</td><td rowspan="4">950</td><td rowspan="2">157</td><td>双真空</td><td>19.6</td></tr><tr><td rowspan="2">900</td><td rowspan="2">157</td><td>双真空</td><td>1.19</td><td>电 渣</td><td>9.85</td></tr><tr><td>电 渣</td><td>1.08</td><td rowspan="2">78</td><td>双真空</td><td>0.595</td></tr><tr><td>920</td><td>137</td><td>双真空</td><td>1.81</td><td>电 渣</td><td>0.450</td></tr></table>

① 双真空指真空感应 + 真空自耗, 电渣指真空感应 + 电渣重熔工艺。  
3.3.2.3 900℃及950C蠕变曲线见图3-7和图3-8。

# 3.4 疲劳性能

# 3.4.1 高周疲劳

# 3.4.1.1 棒材于标准热处理状态的高温疲劳强度见表3-9。

表3-9[2.5.7]  

<table><tr><td>θ/C</td><td>705</td><td>815</td><td>850</td><td>900</td></tr><tr><td>σ1/MPa</td><td>402</td><td>402</td><td>363</td><td>304</td></tr><tr><td>σ-1H/MPa</td><td>304</td><td>275</td><td>-</td><td>-</td></tr></table>

# 3.4.1.2 标准热处理和长期时效后815C疲劳曲线见图3-9。

3.4.2 特种疲劳 合金于标准热处理状态和长期时效后的热疲劳性能见表3-10。

图片摘要：该图主要展示 3 9[2.5.7]。
![](images/d84b1f1bc2dab449cc1f697eb1cce158a5e85bb87fe16db7d420292ea8a3b019.jpg)  
图3-7 900C蠕变曲线[8]

图片摘要：该图主要展示 3 7 900C蠕变曲线[8]。
![](images/1f13624489aa67c68722f8a304eef0d8503f23f473010f6c17b5fa72662ee30a.jpg)  
$\circ -850C$ 时效 $2000h$ $\bullet -900^{\circ}C$ 时效 $2000h$

图片摘要：该图主要展示 3 7 900C蠕变曲线[8]。
![](images/1474c280a1e5127f115c2ae878f0cff29d0a7812a89956629d17788898678322.jpg)  
图3-8 950℃蠕变曲线[8]   
图3-9 长期时效后815℃弯曲疲劳曲线[4]

# 3.5 弹性性能

# 3.5.1 弹性模量 见表3-11。

表3-10[5,7]  

<table><tr><td rowspan="2">热处理状态</td><td colspan="3">热疲劳性能</td><td rowspan="2">热处理状态</td><td colspan="3">热疲劳性能</td></tr><tr><td>θ/C</td><td>N/周</td><td>裂纹长度/mm</td><td>θ/C</td><td>N/周</td><td>裂纹长度/mm</td></tr><tr><td rowspan="6">标准热处理</td><td rowspan="3">850→20</td><td>75</td><td>0.07</td><td rowspan="3">标准热处理</td><td rowspan="3">1000→20</td><td rowspan="3">50</td><td rowspan="3">1.41</td></tr><tr><td>100</td><td>0.10</td></tr><tr><td>150</td><td>0.56</td></tr><tr><td rowspan="3">1000→20</td><td>20</td><td>0.23</td><td rowspan="3">标准热处理+850℃,1500h</td><td rowspan="3">850→20</td><td>75</td><td>0.31</td></tr><tr><td rowspan="2">30</td><td rowspan="2">0.44</td><td>100</td><td>0.82</td></tr><tr><td>150</td><td>1.80</td></tr></table>

注：从棒材上切取坏料加工成板材热疲劳试样进行试验。

表3-11[2]  

<table><tr><td>θ/C</td><td>25</td><td>100</td><td>200</td><td>300</td><td>400</td><td>500</td><td>600</td><td>700</td><td>800</td></tr><tr><td>E_D/GPa</td><td>227</td><td>225</td><td>219</td><td>214</td><td>208</td><td>201</td><td>194</td><td>186</td><td>179</td></tr></table>

# 4 组织结构

4.1 相变温度 $\gamma^{\prime}$ 相开始溶解温度约 $1130^{\circ}C$ ，MC相开始溶解温度约 $1170^{\circ}C$ 。  
4.2 时间-温度-组织转变曲线  
4.3 合金组织结构 标准热处理状态的组织由奥氏体基体和 $\gamma^{\prime},\mathrm{MC},\mathrm{M}_{23}\mathrm{C}_{6},\mathrm{M}_{3}\mathrm{B}_{2}$ 等相组成，各

相化学式及含量见表4-1。合金经 $850^{\circ}\mathrm{C}$ 长期时效后析出少量的 $\sigma$ 相， $\sigma$ 相析出倾向与Al、Ti及Cr含量有关。

合金经四段热处理后有大小两种尺寸的 $\gamma^{\prime}$ 相，大 $\gamma^{\prime}$ 相约为 $0.2\sim 0.4\mu$ ，小 $\gamma^{\prime}$ 相约为 $0.03\sim 0.05\mu$ 。 $\gamma^{\prime}$ 相是合金主要强化相。合金中限成分的平均电子空位数 $\overline{N}_{\nu} = 2.38$ ，标准热处理条件下不出现 $\sigma$ 相。

表4-1[9]  

<table><tr><td>相名称</td><td>化学式</td><td>点阵常数/nm</td><td>数量/%</td><td>备注</td></tr><tr><td>γ&#x27;</td><td>(Ni0.92Co0.07Cr0.01)3(Al0.46Ti0.46W0.02Mo0.02Cr0.04)</td><td>0.35879</td><td>43</td><td></td></tr><tr><td>MC</td><td>(Ti0.73Mo0.13W0.03Cr0.10Co0.01)(CN)</td><td>-</td><td>0.4~0.46</td><td></td></tr><tr><td>M23C6</td><td>(Cr0.86Mo0.10Co0.04)23C6</td><td>-</td><td>0.2~0.3</td><td></td></tr><tr><td>σ</td><td>Ni0.144Mo0.108W0.013Co0.215Cr0.519</td><td>-</td><td>2.6</td><td>850℃,时效2000h析出</td></tr></table>

# 5 工艺性能与要求

5.1 成形性能 铸锭中存在严重的元素偏析。铸态组织中枝晶严重, 枝晶间富集大量初生 $\gamma'$ 相及 MC 相, 使铸锭热成形性能较差, 变形时易产生裂纹。铸锭经 $1140^{\circ} \mathrm{C}, 8 \mathrm{~h}$ , 或 $1160^{\circ} \mathrm{C}, 4 \mathrm{~h}$ 以上均匀化处理后, 可提高热成形能力。高温冲击功曲线见图 5-1, 最大允许变形量曲线见图 5-2。

锻造加热温度 $1130 \sim 1140^{\circ} \mathrm{C}$ , 终锻温度大于 $1000^{\circ} \mathrm{C}$ 。轧制加热温度 $1150^{\circ} \mathrm{C}$ , 终轧温度大于 $980^{\circ} \mathrm{C}$ 。热加工过程中应注意温度均匀及变形均匀。

图片摘要：该图主要展示 5 1 高温冲击性能曲线[10]。
![](images/981c28afca7880abb2f42a871883662fee71b28adb5355ba0b25e03fb9d3e09f.jpg)  
图5-1 高温冲击性能曲线[10]

(a) 铸态及均匀化状态   
图片摘要：该图主要展示 5 1 高温冲击性能曲线[10]。
![](images/7637a881bec981a71fbd39ac967885a2960d7c0512408cc7e229ba39916444e9.jpg)  
1—铸态；2—铸态 $+1140\mathrm{C}\times 8\mathrm{h}$ 空冷；3—铸态 $+1140\mathrm{C}$ $\times 24\mathrm{h}$ 空冷；4—铸态 $+1140\mathrm{C}\times 4\mathrm{h}(2\sim 5\mathrm{C / min},$ 炉冷） $\rightarrow 980^{\circ}C\times 12h$ 空冷

图片摘要：该图主要展示 5 1 高温冲击性能曲线[10]。
![](images/4308291e0e4e29a0ce7ff1ed823b5ba8d24b840ecbcd8110834f511127c29b67.jpg)  
(b) 铸态与轧态   
1—轧态；2—铸态   
图5-2 最大允许变形量[10]

# 5.2 焊接性能

5.3 零件热处理工艺 零件热处理第一次固溶有两种可供选择的温度： $1170\mathrm{C} \pm 10\mathrm{C}$ 或 $1150^{\circ}\mathrm{C}$

$\pm 10^{\circ}\mathrm{C}$ 。后三个阶段与1.5条规定的制度相同。经这两种温度处理的合金，前者晶粒粗大，后者细小，与晶粒度有关的性能均受影响。

零件热处理加热时应缓慢升温、均匀加热，通常采用阶梯式加热方法升温，严格控制固溶处理温度，以确保质量。

5.4 表面处理工艺 可以采用氩气保护消除表面残余应力退火，以及喷丸表面强化，电抛光等工艺。为了确保零件安全可靠地使用，应注意表面完整性。  
5.5 切削加工及磨削性能  
5.5.1 切削加工性差，同GH4033合金相比，约相差一倍。  
5.5.2 电脉冲加工表面热影响层深度随工作电流加大而增加，工作电流在 $10\sim 20\mathrm{A}$ 范围内变化较明显，试样最大热影响层深度为 $0.27\mathrm{mm}$ 。  
5.5.3 磨削加工应充分冷却，局部磨削烧伤将影响零件使用性能。

# 6 功能考核试验

# 7 使用建议

推荐。

# 参考文献

1 冶军编. 美国镍基高温合金. 科学出版社, 1978.576~585  
2 长城钢厂三分厂.GH710合金全面性能.1985  
3 北京航空材料研究所. GH710 合金试验报告. 1983  
4 冶金部钢铁研究总院. GH710 合金长期时效组织稳定性的研究. 1984  
5 北京航空材料研究所. GH710 合金长期时效过程中的稳定性研究. 1983  
6 长城钢厂三分厂等. GH710 合金简介. 1984  
7 北京航空材料研究所. 加热温度对GH710合金组织和性能的影响. 1983  
8冶金部钢铁研究总院.GH710合金高温蠕变性能研究.1985  
9 冶金部钢铁研究总院. GH710 合金金相分析. 1984  
10 冶金部钢铁研究总院. GH710 合金塑性变形研究. 1983

编写 王庆珠 王家正

审校 杜丽卿

# GH738

# 1 概述

GH738是以 $\gamma^{\prime}$ 相沉淀硬化的镍基高温合金，具有良好的耐燃气腐蚀能力、较高的屈服强度和疲劳性能，工艺塑性良好，组织稳定。广泛用于航空发动机转动部件，使用温度不高于 $815\mathrm{C}$ 。可以生产冷轧和热轧板材、管材、带材、丝材和锻件、铸件、紧固件。

1.1 材料牌号 GH738。  
1.2 相近牌号 Waspaloy(美国), NC20K14(法国)。  
1.3 材料的技术标准

Z9-0106 1986《涡轴八用GH738合金棒材暂行技术条件》

Q/6S1035-1992 《高温紧固件用GH738合金棒材》

协上五高09—1986《GH738合金烟气机盘试制技术条件》（上钢五厂）

1.4 化学成分 见表1-1。

0%

表1-1  

<table><tr><td>C</td><td>Cr</td><td colspan="2">Ni</td><td colspan="2">Co</td><td colspan="2">Mo</td><td colspan="2">Al</td><td>Ti</td></tr><tr><td>0.03~0.10</td><td>18.0~21.0</td><td colspan="2">余</td><td colspan="2">12.0~15.0</td><td colspan="2">3.50~5.00</td><td colspan="2">1.20~1.60</td><td>2.75~3.25</td></tr><tr><td rowspan="2">B</td><td rowspan="2">Zr</td><td>Fe</td><td colspan="2">Mn</td><td colspan="2">Si</td><td colspan="2">P</td><td>S</td><td>Cu</td></tr><tr><td colspan="9">不小 于</td></tr><tr><td>0.003~0.010</td><td>0.02~0.08</td><td>2.0</td><td colspan="2">0.10</td><td colspan="2">0.15</td><td colspan="2">0.015</td><td>0.015</td><td>0.10</td></tr></table>

注：微量杂质为 $w(\mathrm{Pb}) \leqslant 0.001\%$ 、 $w(\mathrm{As}) \leqslant 0.0025\%$ 、 $w(\mathrm{Sn}) \leqslant 0.0012\%$ 、 $w(\mathrm{Sb}) \leqslant 0.0025\%$ 、 $w(\mathrm{Bi}) \leqslant 0.0001\%$ 。

1.5 热处理制度 $1080^{\circ} \mathrm{C} \pm 10^{\circ} \mathrm{C}, 4 \mathrm{~h}$ , 空冷 $+840^{\circ} \mathrm{C}, 24 \mathrm{~h}$ , 空冷 $+760^{\circ} \mathrm{C}, 16 \mathrm{~h}$ , 空冷。  
1.6 品种规格与供应状态 可生产棒材、型材、锻坯、环形件、厚板、薄板、带材、管材、丝材、砂型铸件、精密铸件和紧固件等，通常不经热处理交货，板材固溶处理后交货。   
1.7 熔炼与铸造工艺 采用真空感应熔炼加真空电弧重熔工艺。  
1.8 应用概况与特殊要求 该合金在国外广泛用于航空发动机和燃气轮机，主要用作涡轮叶片及涡轮盘等转动件，有成熟的使用经验。由于该合金含钴较高，在国内较少采用。

# 2 物理及化学性能

# 2.1 热性能

2.1.1 熔化温度范围 $1330\sim 1360^{\circ}\mathrm{C}$   
2.1.2 热导率 见表2-1。

表2-1  

<table><tr><td>θ/C</td><td>360</td><td>460</td><td>545</td><td>640</td><td>770</td><td>855</td><td>985</td></tr><tr><td>λ/(W/(m·C))</td><td>16.8</td><td>18.3</td><td>20.2</td><td>22.4</td><td>24.1</td><td>25.3</td><td>28.0</td></tr></table>

# 2.1.3 比热容 见表2-2。

表2-2[1]  

<table><tr><td>θ/C</td><td>360</td><td>460</td><td>545</td><td>640</td><td>770</td><td>855</td><td>985</td></tr><tr><td>c/(J/(kg·C))</td><td>515</td><td>540</td><td>573</td><td>603</td><td>640</td><td>665</td><td>707</td></tr></table>

# 2.1.4 线膨胀系数 见表2-3。

表2-3[1]  

<table><tr><td>θ/C</td><td>20~100</td><td>20~200</td><td>20~300</td><td>20~400</td><td>20~500</td><td>20~600</td><td>20~700</td><td>20~800</td><td>20~900</td></tr><tr><td>α/10-6C-1</td><td>12.47</td><td>12.73</td><td>13.04</td><td>13.53</td><td>13.97</td><td>14.47</td><td>15.05</td><td>15.68</td><td>15.95</td></tr></table>

2.2 密度 $\rho = 8.22\mathrm{g / cm}^3$   
2.3 电性能  
2.4 磁性能 合金无磁性。  
2.5 化学性能

2.5.1 抗氧化性能 合金在空气介质中试验 $100\mathrm{h}$ 后的氧化速率见表2-4。  
2.5.2 耐腐蚀性能 合金抗盐雾腐蚀能力良好。

表2-4  

<table><tr><td>θ/C</td><td>900</td><td>1000</td></tr><tr><td>氧化速率/(g/(m2·h))</td><td>0.083</td><td>0.226</td></tr></table>

# 3 力学性能

3.1 技术标准规定的性能，见表3-1。

表3-1  

<table><tr><td colspan="4">拉伸性能</td><td rowspan="3">HBS</td><td colspan="4">持久性能</td></tr><tr><td rowspan="2">θ/C</td><td>σb/MPa</td><td>δ5/%</td><td>ψ/%</td><td rowspan="2">θ/C</td><td rowspan="2">σ/MPa</td><td>t/h</td><td>δ5/%</td></tr><tr><td colspan="3">不小于</td><td colspan="2">不小于</td></tr><tr><td>815</td><td>608</td><td>20</td><td>32</td><td>299~387</td><td>815</td><td>328</td><td>23</td><td>8</td></tr></table>

3.1.1 榜材标准热处理状态生产检验数据统计处理结果见表3-2。

3.2 室温及各种温度下的力学性能

3.2.1 硬度

3.2.1.1 热轧棒材固溶温度与硬度的关系见图3-1。

<table><tr><td rowspan="2">θ/℃</td><td colspan="3">σb/MPa</td><td rowspan="2">统计试样数n</td></tr><tr><td>A</td><td>B</td><td>S</td></tr><tr><td>815</td><td>655</td><td>680</td><td>610</td><td>202</td></tr></table>

3.2.1.2 经 $1080^{\circ}C, 4h$ ，水冷固溶处理的棒材，在不同温度下时效 $16h$ 后硬度的变化见图3-2。

图片摘要：该图主要展示 3 1 固溶温度与硬度的关系[1]。
![](images/0ca84830e3f07c916e8e3a83a83c6f7d3e6570999b71ceea61f2ed454cc4fa86.jpg)  
图3-1 固溶温度与硬度的关系[1]

图片摘要：该图主要展示 3 1 固溶温度与硬度的关系[1]。
![](images/3b87bd849e1032859e261a9ca772f304fe6b45c7b7cdd59036292e3ffc9b2d9d.jpg)  
图3-2 时效温度与硬度的关系[1]

3.2.1.3 经标准热处理的棒材在 $650^{\circ}\mathrm{C}$ 和 $730^{\circ}\mathrm{C}$ , 分别经 $500 \sim 1000\mathrm{h}$ 长期时效后, 室温 HBS 为 $331 \sim 341$ 。  
3.2.2 拉伸性能  
3.2.2.1 标准热处理状态 $d30\mathrm{mm}$ 的棒材在不同温度下的拉伸性能见表3-3。

表3-3[1]  

<table><tr><td>θ/℃</td><td>σb/MPa</td><td>σP0.2/MPa</td><td>δ5/%</td><td>ψ/%</td><td>θ/℃</td><td>σb/MPa</td><td>σP0.2/MPa</td><td>δ5/%</td><td>ψ/%</td></tr><tr><td>20</td><td>1276</td><td>780</td><td>26</td><td>31</td><td>730</td><td>922</td><td>693</td><td>24</td><td>34</td></tr><tr><td>500</td><td>1112</td><td>708</td><td>-</td><td>-</td><td>815</td><td>651</td><td>634</td><td>23</td><td>33</td></tr><tr><td>600</td><td>1157</td><td>696</td><td>28</td><td>30</td><td>870、</td><td>530</td><td>526</td><td>35</td><td>45</td></tr><tr><td>650</td><td>1118</td><td>674</td><td>29</td><td>37</td><td></td><td></td><td></td><td></td><td></td></tr></table>

3.2.2.2 标准热处理状态 $d30\mathrm{mm}$ 的棒材经 $650^{\circ}C$ 和 $730^{\circ}C$ 长期时效后的拉伸性能见表3-4。  
3.2.2.3 不同固溶温度对815C拉伸性能的影响见图3-3。  
3.2.2.4 一次时效温度对815C拉伸性能的影响见图3-4。

表3-4  

<table><tr><td colspan="2">时效规范</td><td colspan="3">拉伸性能</td><td colspan="2">时效规范</td><td colspan="3">拉伸性能</td></tr><tr><td>θ/C</td><td>t/h</td><td>σb/MPa</td><td>δs/%</td><td>ψ/%</td><td>θ/C</td><td>t/h</td><td>σb/MPa</td><td>δs/%</td><td>ψ/%</td></tr><tr><td rowspan="5">650</td><td>500</td><td>955</td><td>28</td><td>36</td><td rowspan="5">730</td><td>500</td><td>962</td><td>30</td><td>43</td></tr><tr><td>1000</td><td>978</td><td>33</td><td>33</td><td>1000</td><td>960</td><td>31</td><td>43</td></tr><tr><td>1500</td><td>713</td><td>28</td><td>42</td><td>1500</td><td>688</td><td>33</td><td>49</td></tr><tr><td>2000</td><td>709</td><td>30</td><td>44</td><td>2000</td><td>696</td><td>30</td><td>44</td></tr><tr><td>3000</td><td>683</td><td>28</td><td>53</td><td>3000</td><td>711</td><td>31</td><td>47</td></tr></table>

图3-3固溶温度对815C拉伸性能的影响[1]   
图片摘要：该图主要展示 3 3固溶温度对815C拉伸性能的影响[1]。
![](images/97ef7c61021570a787361436e59a071ce27fe11301be05b311fbcd5dcbe186b4.jpg)  
固溶温度，4h，空冷 $+840\mathrm{C}$ ，24h，空冷 $+760\mathrm{C}$ ，16h，空冷

3.2.2.5 二次时效温度对 $815^{\circ} \mathrm{C}$ 拉伸性能的影响见图3-5。

# 3.2.3 冲击性能

3.2.3.1 标准热处理状态的棒材在不同温度下的冲击性能见表3-5。  
3.2.3.2 标准热处理状态的棒材在 $650\mathrm{C}$ 和 $730\mathrm{C}$ 经不同时间长期时效后，室温冲击性能见表3-6。

表3-5[1]  

<table><tr><td>θ/C</td><td>20</td><td>500</td><td>600</td><td>650</td><td>730</td><td>815</td><td>870</td></tr><tr><td>aKU/(kJ/m2)</td><td>382</td><td>758</td><td>691</td><td>683</td><td>569</td><td>595</td><td>640</td></tr></table>

图片摘要：该图主要展示 3 5[1]。
![](images/baa431b3ec47b0cf99f0ba0b49ae66927dd7fe5a9c08551ef272f38b9602f8a0.jpg)  
1080°C,4h.空冷十一次时效温度,24h,空冷+760°C,16h,空冷

图片摘要：该图主要展示 3 5[1]。
![](images/a5614497c6c6ec63531591e3250ff517e0c6e7a04b746a4946de99161b750be1.jpg)  
图3-4一次时效温度对 $815^{\circ}C$ 拉伸性能的影响[1]  
图3-5二次时效温度对815C拉伸性能的影响[1]

表3-6[1]  

<table><tr><td rowspan="2">时效温度/℃</td><td colspan="5">以下时间时效后的室温au/(kJ/m2)</td></tr><tr><td>500h</td><td>1000h</td><td>1500h</td><td>2000h</td><td>3000h</td></tr><tr><td>650</td><td>637</td><td>608</td><td>265</td><td>382</td><td>294</td></tr><tr><td>730</td><td>804</td><td>608</td><td>284</td><td>314</td><td>368</td></tr></table>

3.2.3.3 不同固溶温度对室温冲击性能的影响见表3-7（固溶温度，4h，空冷 $+840\mathrm{C}$ ，24h，空冷 $+760\mathrm{C}$ ，16h，空冷）。

表3-7[1]  

<table><tr><td>固溶温度/℃</td><td>1020</td><td>1040</td><td>1060</td><td>1080</td><td>1100</td></tr><tr><td>\( {a}_{\mathrm{{KU}}}/\left( {\mathrm{{kJ}}/{\mathrm{m}}^{2}}\right) \)</td><td>422</td><td>686</td><td>510</td><td>461</td><td>343</td></tr></table>

3.2.3.4 一次时效温度对室温冲击性能的影响见表3-8（1080C，4h，空冷十一次时效温度，24h，空冷 $+760\mathrm{C}$ ，16h，空冷）。

表3-8[1]  

<table><tr><td>一次时效温度/℃</td><td>800</td><td>820</td><td>840</td><td>860</td><td>880</td></tr><tr><td>akU/(kJ/m2)</td><td>549</td><td>480</td><td>461</td><td>745</td><td>676</td></tr></table>

3.2.3.5 二次时效温度对室温冲击性能的影响见表3-9（1080C，4h，空冷 $+840^{\circ}\mathrm{C},24\mathrm{h}$ ，空冷十二次时效温度，16h，空冷）。

表3-9[1]  

<table><tr><td>二次时效温度/℃</td><td>700</td><td>730</td><td>760</td><td>780</td></tr><tr><td>akU/(kJ/m2)</td><td>461</td><td>402</td><td>461</td><td>412</td></tr></table>

图3-6 热强参数综合曲线[1]  
图片摘要：该图主要展示 3 6 热强参数综合曲线[1]。
![](images/7a0a8f2f98977e9700684615bd46d9ea97d192e3239c40b4deba3c36df3b9abe.jpg)  
[ P = T(20 + \lg t) \times 10^{-3} (T / K, t / h) ]

# 3.3 持久和蠕变性能

# 3.3.1 高温持久性能

# 3.3.2 高温蠕变性能

3.3.1.1 标准热处理状态合金的热强参数综合曲线见图3-6。  
3.3.1.2 合金在标准热处理状态，不同温度的持久应力-寿命曲线见图3-7。  
3.3.1.3 榷材经标准热处理后，不同温度的持久强度见表3-10。  
3.3.1.4 不同固溶温度、不同一次时效及二次时效温度对 $815^{\circ}\mathrm{C}$ ，应力 $329\mathrm{MPa}$ 持久性能的影响见图3-8。  
3.3.1.5 标准热处理状态棒材在 $650^{\circ}\mathrm{C}, 750^{\circ}\mathrm{C}$ 和 $815^{\circ}\mathrm{C}$ 的缺口持久试验表明该合金无缺口敏感性。  
3.3.2.1 标准热处理状态的合金在 $650\mathrm{C}, 100\mathrm{h}$ 的蠕变曲线见图3-9。  
3.3.2.2 标准热处理状态的合金在 $730^{\circ}\mathrm{C}, 100\mathrm{h}$ 的蠕变曲线见图3-10。

图片摘要：该图主要展示 3 7 不同温度的持久应力 寿命曲线[1]。
![](images/843e788e5186ba2cd3e9e5a97227b21e1c12f709a57177d3b7d8c0d1cd64310d.jpg)  
图3-7 不同温度的持久应力-寿命曲线[1]

表3-10[1]  

<table><tr><td>θ/°C</td><td>σ100/MPa</td><td>σ300/MPa</td><td>σ1100/MPa</td><td>σ2000/MPa</td></tr><tr><td>650</td><td>736</td><td>676</td><td>620</td><td>590</td></tr><tr><td>730</td><td>520</td><td>412</td><td>382</td><td>353</td></tr><tr><td>815</td><td>289</td><td>240</td><td>196</td><td>157</td></tr></table>

注：根据持久应力-寿命曲线和热强参数综合曲线参考试验数据求出。

图片摘要：该图主要展示 3 10[1]。
![](images/220c32d845d304c47df3974f0d463be8fd6279714deba3c56729750f78450583.jpg)  
图3-8 固溶温度、一次和二次时效温度对持久性能的影响[1]

图片摘要：该图主要展示 3 8 固溶温度、一次和二次时效温度对持久性能的影响[1]。
![](images/4ee199f3d0302862e545a2419632558e2bffbe68d488085ad40ed4ed52992367.jpg)  
图3-9 650℃蠕变曲线[1]

图片摘要：该图主要展示 3 9 650℃蠕变曲线[1]。
![](images/02b676665c456f7e8c98d5eca851e3bfcd73ac32bdba1535752db4549d8c4f4e.jpg)  
图3-10 730C蠕变曲线[1]

3.3.2.3 标准热处理状态的合金在815C，100h的蠕变曲线见图3-11。

3.3.2.4 标准热处理状态棒材在不同温度 $100\mathrm{h}$ 蠕变的残余变形见表3-11。

表3-11[1]  

<table><tr><td>试验条件</td><td>650℃, 569MPa</td><td>730℃, 402MPa</td><td>815℃, 226MPa</td></tr><tr><td>εp/%</td><td>0.1703</td><td>0.1799</td><td>0.1768</td></tr></table>

3.4 疲劳性能

3.4.1 高周疲劳 标准热处理状态棒材的旋转变曲疲劳性能见表3-12。

图片摘要：该图主要展示 3 11[1]。
![](images/67e4ebe71e21107249020159ff44a7a9303f20b728d3a7a779eae83d6c873935.jpg)  
图3-11 815C蠕变曲线[1]

表3-12  

<table><tr><td rowspan="2">θ/C</td><td colspan="2">光滑试样</td><td colspan="2">缺口试样</td></tr><tr><td>σ-1/MPa</td><td>N/周</td><td>σ-1H/MPa</td><td>N/周</td></tr><tr><td>650</td><td>392</td><td rowspan="3">&gt;10^7</td><td>275</td><td rowspan="3">&gt;10^7</td></tr><tr><td>730</td><td>382</td><td>255</td></tr><tr><td>815</td><td>275</td><td>-</td></tr></table>

# 3.5 弹性性能

# 3.5.1 弹性模量 见表3-13。

表3-13  

<table><tr><td>θ/C</td><td>16</td><td>100</td><td>200</td><td>300</td><td>400</td><td>500</td><td>600</td><td>700</td><td>800</td><td>900</td></tr><tr><td>E_D/GPa</td><td>224</td><td>219</td><td>213</td><td>206</td><td>200</td><td>193</td><td>185</td><td>178</td><td>169</td><td>156</td></tr></table>

# 4 组织结构

4.1 相变温度 合金中 $\gamma'$ 相的溶解温度为 $980 \sim 1050^{\circ} \mathrm{C}$ , 开始从基体中析出温度为 $630^{\circ} \mathrm{C}$ , 析出峰值温度为 $800^{\circ} \mathrm{C}$ 。合金中 $\mathbf{M}_{23} \mathbf{C}_{6}$ 碳化物相的开始析出温度为 $700^{\circ} \mathrm{C}$ , 完全溶解温度为 $1020^{\circ} \mathrm{C}$ 。  
4.2 时间-温度-组织转变曲线  
4.3 合金组织结构 经标准热处理后，除奥氏体基体外，还有 $\gamma^{\prime}$ 相，其化学式为： $(\mathrm{Ni}_{0.883}\mathrm{Fe}_{0.03}\mathrm{Cr}_{0.048}\mathrm{Co}_{0.039})_{3.28}(\mathrm{Al}_{0.38}\mathrm{Ti}_{0.62}\mathrm{Mo}_{\text{痕迹}})$ ，该相总量占合金重量的 $20\%$ 。此外，还有 $\mathrm{M}_{23}\mathrm{C}_6$ 型碳化物，其化学式近似为 $(\mathrm{Cr}_{0.746}\mathrm{Mo}_{0.094}\mathrm{Ni}_{0.084}\mathrm{Co}_{0.041}\mathrm{Fe}_{0.023}\mathrm{Ti}_{0.012})_{23}\mathrm{C}_6$ 。另外，还有少量的 Ti(CN)和 TiN 等相。

该合金经 $650^{\circ} \mathrm{C}$ 和 $730^{\circ} \mathrm{C}$ 长期时效至 $3000 \mathrm{~h}, \gamma'$ 相的数量变化不明显，分别约有 $3 \%$ 和 $1 \%$ 左右的补充析出， $\gamma'$ 相大小分别从 $146 \mathrm{~nm}$ 长大至 $196 \mathrm{~nm}$ 和 $177 \mathrm{~nm}$ 。碳化物 MC 向 $\mathbf{M}_{23} \mathbf{C}_{6}$ 转化，碳化物总量略有增加，从时效前占基体总量的 $0.5 \%$ 增加到 $0.76 \%$ 和 $0.78 \%$ 。在长期时效过程中无新相析出，组织稳定。

# 5 工艺性能与要求

# 5.1 成形性能

5.1.1 合金塑性图见图5-1。

5.1.2 合金的再结晶图见图5-2。

5.1.3 该合金热加工塑性良好，是比较好成形的镍基高温合金。锻造开坯加热温度 $1150 \sim 1170^{\circ} \mathrm{C}$ ，适宜的热加工温度为 $1040 \sim 1170^{\circ} \mathrm{C}$ ，终锻温度不低于 $1000^{\circ} \mathrm{C}$ 。涡轮叶片锻造温度通常采用 $1070 \sim 1110^{\circ} \mathrm{C}$ 范围，模锻最小变形量应大于 $25\%$ 。应避免在高温（ $1180^{\circ} \mathrm{C}$ ）下小变形量（约 $10\%$ ）热加工，此时可能在晶界上形成连续的MC型碳化物薄膜，导致缺口敏感。在较低温度下（ $980 \sim 1080^{\circ} \mathrm{C}$ ）热变形，晶界上很少形成MC碳化物薄膜，只有不连续的 $\mathbf{M}_{23} \mathbf{C}_{6}$ 型碳化物，热处理后可获得均匀的 $4 \sim 5$ 级晶粒度，综合性能良好。

图片摘要：该图主要展示 5 1 塑性图[3]。
![](images/7f710fb1387f3df4799ff9d92d94afc922bb01d94176b8f2249904a8bb938ea1.jpg)  
图5-1 塑性图[3]

图片摘要：该图主要展示 5 1 塑性图[3]。
![](images/e8602f2db4e1c3d94c64afac7d022853f5226553ffbb367151167486845ce21a.jpg)  
图5-2 再结晶图

5.2 焊接性能 可以氩弧焊。

5.3 零件热处理工艺 零件热处理时应注意防止零件表面元素贫化，加热应均匀。  
5.4 表面处理工艺 该合金用做涡轮叶片和涡轮盘等转动件时，为了提高疲劳性能，进行氩气保护消除应力退火，以及喷丸处理。为提高涡轮叶片耐燃气腐蚀及热疲劳性能，可进行扩散渗铝处理。

# 6 功能考核试验

# 7 使用建议

推荐使用。

# 参考文献

1 上钢五厂，GH738合金研制总结.1976

编写 冯小龙 吴汇坤

审校 刘吉祥

# GH742

# 1 概述

GH742 是一种以 $\gamma^{\prime}$ 相沉淀强化的镍基变形高温合金，主要强化元素为铝、钛、铌、钴和钼。合金在 $550\sim 800^{\circ}C$ 范围内具有高的持久蠕变强度，良好的综合性能，较好的组织稳定性和耐蚀性，广泛应用于 $550\sim 800^{\circ}C$ 温度范围内和高应力下工作的涡轮盘、压气机盘、轴、承力环和紧固件等高温承力零部件，可供应棒材和圆饼、锻件。

1.1 材料牌号 GH742。  
1.2 相近牌号 3π742,XH62bMKTIO（俄罗斯）。  
1.3 材料的技术标准 FS94-5—1994 《航天用GH742合金涡轮盘模锻件制造验收技术条件》。  
1.4 化学成分 见表1-1。

$\%$

表1-1  

<table><tr><td>C</td><td>Cr</td><td>Ni</td><td>Co</td><td>Mo</td><td>Al</td><td>Ti</td><td>Nb</td></tr><tr><td>0.04~0.08</td><td>13.0~15.0</td><td>余</td><td>9.0~11.0</td><td>4.5~5.5</td><td>2.4~2.8</td><td>2.4~2.8</td><td>2.4~2.8</td></tr><tr><td>Fe</td><td>B</td><td>Ce</td><td>La</td><td>Mn</td><td>Si</td><td>P</td><td>S</td></tr><tr><td colspan="8">不大于</td></tr><tr><td>1.0</td><td>0.01</td><td>0.01</td><td>0.10</td><td>0.4</td><td>0.3</td><td>0.015</td><td>0.010</td></tr></table>

注：1 成品元素允许偏差： $w(\mathrm{Ti})$ 、 $w(\mathrm{Al})$ 和 $w(\mathrm{Nb})$ 各为 $\pm 0.1\%$ ， $w(\mathrm{C})$ 为 $-0.02\%$ ， $w(\mathrm{S})$ 为 $+0.001\%$ ， $w(\mathrm{B})$ 为 $+0.005\%$ 。  
2 B、Ce、La 按计算量加入，不分析。  
3. 残留元素 $\mathbf{V}$ 和 $\mathbf{W}$ 的允许质量分数各不超过 $0.2\%$ 。  
4 Cu的残留质量分数允许不超过 $0.07\%$

1.5 热处理制度 热处理制度I（适用于较高温度下使用的零部件）固溶： $1090\sim 1120^{\circ}\mathrm{C},8\mathrm{h}$

空冷；时效： $850\mathrm{C}\pm 10\mathrm{C},4\sim 8\mathrm{h}$ ，空冷；时效： $780\mathrm{C}\pm 10\mathrm{C},10\sim 16\mathrm{h}$ ，空冷。

热处理制度I（适用于较低温度下使用并要求有较高强度的零部件）固溶： $1080\mathrm{C} \pm 10\mathrm{C}, 8\mathrm{h}$ ，空冷；时效： $780\mathrm{C} \pm 10\mathrm{C}, 16\mathrm{h}$ ，空冷。
