Repository: C-zj02/CFD-claw

<div align="center">

**English** | [中文](#中文版) | [Français](README_FR.md) | [Русский](README_RU.md) | [हिन्दी](README_HI.md) | [العربية](README_AR.md) | [Português](README_PT.md)

# 🚀 Claude Code Python

**A Complete Python Reimplementation Based on Real Claude Code Source**

*From TypeScript Source → Rebuilt in Python with ❤️*

***
**🔥 Active Development • New Features Weekly 🔥**

</div>

***

## 🎯 What is This?

**Clawd Code** is a **complete Python rewrite** of Claude Code, based on the **real TypeScript source code**.

File: RAG-data/中国航空材料手册(第2版) 第2卷 变形高温合金 铸造高温合金601-800.pdf-44014ad4-292f-46fa-ab1d-207dac5dc11c.md (part 6 of 12)
# 3力学性能
<table><tr><td>θ/C</td><td>200</td><td>300</td><td>400</td><td>500</td><td>600</td><td>700</td><td>800</td><td>900</td><td>1000</td></tr><tr><td>c/(J/(kg·°C))</td><td>465</td><td>477</td><td>494</td><td>515</td><td>557</td><td>611</td><td>682</td><td>766</td><td>833</td></tr></table>

# 2.1.4 线膨胀系数 见表2-3。

表2-3  

<table><tr><td>θ/°C</td><td>20~150</td><td>20~200</td><td>20~250</td><td>20~300</td><td>20~350</td><td>20~400</td><td>20~450</td><td>20~500</td><td>20~600</td><td>20~700</td><td>20~800</td><td>20~900</td><td>20~1000</td></tr><tr><td>α1/10-6°C-1</td><td>9.78</td><td>10.7</td><td>11.7</td><td>12.6</td><td>13.5</td><td>14.2</td><td>14.4</td><td>14.6</td><td>15.0</td><td>15.4</td><td>15.6</td><td>16.1</td><td>16.6</td></tr></table>

2.2 密度 $\rho = 8.16\mathrm{g / cm}^{3[1]}$ 。  
2.3 电性能  
2.4 磁性能  
2.5 化学性能

2.5.1 抗氧化性能 按GB/T13303-1991《钢的抗氧化性能测定方法》测得合金的抗氧化性能见表2-4。

表2-4  

<table><tr><td rowspan="2">t/h</td><td colspan="4">氧化速率/(g/(m2·h))</td><td rowspan="2">t/h</td><td colspan="4">氧化速率/(g/(m2·h))</td></tr><tr><td>850C</td><td>900C</td><td>1000C</td><td>1100C</td><td>850C</td><td>900C</td><td>1000C</td><td>1100℃</td></tr><tr><td>25</td><td>0.058</td><td>0.113</td><td>0.524</td><td>1.256</td><td>100</td><td>0.012</td><td>0.055</td><td>0.160</td><td>0.096</td></tr><tr><td>50</td><td>0.027</td><td>0.096</td><td>0.204</td><td>0.268</td><td>150</td><td>0.015</td><td>0.041</td><td>-</td><td>0.106</td></tr><tr><td>75</td><td>0.036</td><td>0.048</td><td>0.148</td><td>0.132</td><td>200</td><td>0.014</td><td>0.029</td><td>--</td><td>-</td></tr><tr><td>等级评定</td><td colspan="9">按GB/T 13303-1991评定:合金在900℃以下属完全抗氧化级,在1000~1100℃属抗氧化级</td></tr></table>

# 2.5.2 耐腐蚀性能

2.5.2.1 坩埚熔盐腐蚀法实验结果见表2-5。

表2-5  

<table><tr><td>试样尺寸/mm</td><td>熔盐成分</td><td>θ/C</td><td>t/h</td><td>腐蚀失重值/(mg/cm²)</td><td>试样尺寸/mm</td><td>熔盐成分</td><td>θ/C</td><td>t/h</td><td>腐蚀失重值/(mg/cm²)</td></tr><tr><td rowspan="3">10×20×3</td><td rowspan="3">Na2SO4:NaCl=3:1</td><td>750</td><td rowspan="3">100</td><td>0.080</td><td rowspan="3">10×20×3</td><td rowspan="3">Na2SO4:NaCl=3:1</td><td>900</td><td rowspan="3">100</td><td>0.054</td></tr><tr><td>800</td><td>0.104</td><td>950</td><td>0.012</td></tr><tr><td>850</td><td>0.094</td><td>-</td><td>-</td></tr></table>

2.5.2.2 海洋性燃气腐蚀试验结果及其与其他合金比较见表2-6。

表2-6[1]  

<table><tr><td rowspan="2">试验条件</td><td rowspan="2">试验合金</td><td colspan="3">腐蚀失重值/(mg/cm²)</td><td rowspan="2">试验条件</td><td rowspan="2">试验合金</td><td colspan="3">腐蚀失重值/(mg/cm²)</td></tr><tr><td>5h</td><td>10h</td><td>25h</td><td>5h</td><td>10h</td><td>25h</td></tr><tr><td rowspan="4">燃油为0号轻柴油,燃气温度为900℃,盐雾浓度为0.0001%</td><td>K438</td><td>0.0006</td><td>0.0013</td><td>0.0021</td><td rowspan="4">燃油为0号轻柴油,燃气温度为900℃,盐雾浓度为0.0001%</td><td>K409</td><td>0.0124</td><td>0.0373</td><td>0.1519</td></tr><tr><td>K417</td><td>0.0018</td><td>0.0564</td><td>0.1840</td><td>K403</td><td>0.0125</td><td>0.0594</td><td>0.0898</td></tr><tr><td>K417G</td><td>0.0057</td><td>0.0730</td><td>0.2816</td><td>K418</td><td>0.0018</td><td>0.0214</td><td>0.1862</td></tr><tr><td>Rene&#x27;80</td><td>0.0041</td><td>0.0153</td><td>0.0550</td><td>-</td><td>-</td><td>-</td><td>-</td></tr></table>

注：试样尺寸 $d10\mathrm{mm}\times 2\mathrm{mm}$

# 3力学性能

测试力学性能的试样，采用熔模精铸法成形，在机加工前，均经过标准热处理。

# 3.1 技术标准规定的性能

3.1.1 母合金技术标准规定的性能 见表3-1。  
3.1.2 批生产检验数据统计处理结果 见表 3-2。

表3-1  

<table><tr><td colspan="4">拉伸性能 不低于</td><td colspan="3">持久性能</td></tr><tr><td>θ/C</td><td>σb/MPa</td><td>δ/%</td><td>ψ/%</td><td>θ/C</td><td>σ/MPa</td><td>t/h</td></tr><tr><td rowspan="2">800</td><td rowspan="2">785</td><td rowspan="2">3</td><td rowspan="2">3</td><td>815</td><td>420</td><td>≥70</td></tr><tr><td>850</td><td>365</td><td>≥50</td></tr></table>

表3-2[3]  

<table><tr><td rowspan="2">项 目</td><td colspan="3">800 C拉伸性能</td><td rowspan="2">项 目</td><td colspan="3">800 C拉伸性能</td></tr><tr><td>σb/MPa</td><td>δ3/%</td><td>ψ/%</td><td>σb/MPa</td><td>δ5/%</td><td>ψ/%</td></tr><tr><td>A</td><td>850</td><td>-</td><td>-</td><td>X</td><td>920</td><td>9.7</td><td>17.1</td></tr><tr><td>B</td><td>880</td><td>-</td><td>-</td><td>s</td><td>27.8</td><td>3.6</td><td>7.6</td></tr><tr><td>S</td><td>785</td><td>3</td><td>3</td><td>n</td><td colspan="3">204</td></tr></table>

# 3.2 室温及各种温度下的力学性能

# 3.2.1 硬度

3.2.1.1 室温硬度HBS373[1]。  
3.2.1.2 长期时效后的室温硬度见表3-3。

表3-3[4]  

<table><tr><td colspan="2">时效制度</td><td rowspan="2">室温硬度 HRC</td><td colspan="2">时效制度</td><td rowspan="2">室温硬度 HRC</td><td colspan="2">时效制度</td><td rowspan="2">室温硬度 HRC</td></tr><tr><td>θ/C</td><td>t/h</td><td>θ/C</td><td>t/h</td><td>θ/C</td><td>t/h</td></tr><tr><td rowspan="3">850</td><td>0</td><td>41.7</td><td rowspan="3">850</td><td>500</td><td>38.4</td><td rowspan="3">850</td><td>5000</td><td>34.3</td></tr><tr><td>100</td><td>41.7</td><td>1000</td><td>35.6</td><td>7000</td><td>34.7</td></tr><tr><td>300</td><td>39.4</td><td>3000</td><td>34.3</td><td>-</td><td>-</td></tr></table>

# 3.2.2 拉伸性能

3.2.2.1 典型的拉伸性能见表3-4和图3-1。

表3-4[1]  

<table><tr><td>θ/°C</td><td>σP0.2/MPa</td><td>σb/MPa</td><td>δ5/%</td><td>ψ/%</td><td>θ/C</td><td>σP0.2/MPa</td><td>σb/MPa</td><td>δ5/%</td><td>ψ/%</td></tr><tr><td>20</td><td>880</td><td>1030</td><td>7.3</td><td>11</td><td>800</td><td>855</td><td>1020</td><td>10.7</td><td>15</td></tr><tr><td>500</td><td>840</td><td>975</td><td>7.6</td><td>11</td><td>850</td><td>775</td><td>925</td><td>11.4</td><td>20</td></tr><tr><td>600</td><td>810</td><td>980</td><td>7.5</td><td>12</td><td>900</td><td>585</td><td>835</td><td>11.4</td><td>15</td></tr><tr><td>650</td><td>800</td><td>985</td><td>8.1</td><td>10</td><td>950</td><td>435</td><td>560</td><td>20.4</td><td>35</td></tr><tr><td>700</td><td>835</td><td>1065</td><td>8.0</td><td>14</td><td>1000</td><td>375</td><td>485</td><td>23.0</td><td>64</td></tr><tr><td>750</td><td>885</td><td>1070</td><td>9.3</td><td>13</td><td>-</td><td>-</td><td>-</td><td>-</td><td>-</td></tr></table>

图片摘要：该图主要展示 3 4[1]。
![](images/ef952c8b78f9c225698ea4004f624c31dc24762ca01196f1c0922e37513d06d0.jpg)  
图3-1 K438合金的拉伸性能[]

3.2.2.2 长期时效后的拉伸性能见表3-5。

表3-5  

<table><tr><td colspan="2">时效制度</td><td colspan="4">800℃拉伸性能</td></tr><tr><td>θ/C</td><td>t/h</td><td>σP0.2/MPa</td><td>σb/MPa</td><td>δ5/%</td><td>ψ/%</td></tr><tr><td rowspan="5">850</td><td>300</td><td>825</td><td>900</td><td>14</td><td>17</td></tr><tr><td>500</td><td>795</td><td>900</td><td>15</td><td>15</td></tr><tr><td>1000</td><td>745</td><td>835</td><td>17</td><td>20</td></tr><tr><td>3000</td><td>655</td><td>745</td><td>16</td><td>29</td></tr><tr><td>6920</td><td>725</td><td>805</td><td>11</td><td>21</td></tr></table>

# 3.2.3 冲击性能

3.2.3.1 不同温度下的冲击韧性见表3-6。

表3-6  

<table><tr><td>θ/℃</td><td>20</td><td>600</td><td>650</td><td>700</td><td>750</td><td>800</td><td>850</td><td>900</td><td>950</td><td>1000</td></tr><tr><td>ak/(kJ/m2)</td><td>460</td><td>740</td><td>580</td><td>750</td><td>530</td><td>430</td><td>540</td><td>650</td><td>570</td><td>600</td></tr></table>

注：采用无缺口试样。

3.2.3.2 长期时效后的室温冲击韧性见表3-7。

表3-7[1]  

<table><tr><td colspan="2">时效制度</td><td rowspan="2">\( a_{K}/(kJ/m^{2}) \)</td><td rowspan="2">备注</td><td colspan="2">时效制度</td><td rowspan="2">\( a_{K}/(kJ/m^{2}) \)</td><td rowspan="2">备注</td></tr><tr><td>θ/C</td><td>t/h</td><td>θ/C</td><td>t/h</td></tr><tr><td rowspan="2">850</td><td>300</td><td>640</td><td rowspan="2">采用无缺口试样</td><td rowspan="2">850</td><td>1000</td><td>440</td><td rowspan="2">采用无缺口试样</td></tr><tr><td>500</td><td>340</td><td>6920</td><td>180</td></tr></table>

# 3.3 持久和蠕变性能

# 3.3.1 高温持久性能

3.3.1.1 持久强度见表3-8，应力-寿命曲线见图3-2。

表3-8[5]  

<table><tr><td>θ/°C</td><td>σ100/MPa</td><td>σ1000/MPa</td><td>σ2000/MPa</td><td>σ5000/MPa</td><td>σ10000/MPa</td><td>σ20000①/MPa</td></tr><tr><td>650</td><td>863</td><td>775</td><td>740</td><td>696</td><td>647</td><td>618</td></tr><tr><td>700</td><td>726</td><td>628</td><td>598</td><td>559</td><td>510</td><td>481</td></tr><tr><td>750</td><td>579</td><td>481</td><td>441</td><td>402</td><td>373</td><td>343</td></tr><tr><td>800</td><td>451</td><td>358</td><td>314</td><td>275</td><td>255</td><td>235</td></tr><tr><td>850</td><td>353</td><td>265</td><td>240</td><td>196</td><td>181</td><td>167</td></tr><tr><td>900</td><td>265</td><td>177</td><td>147</td><td>123</td><td>108</td><td>98</td></tr></table>

① 外推值。

3.3.1.2 合金的热强参数综合曲线见图3-3。  
3.3.1.3 缺口持久性能 见表3-9。  
3.3.1.4 长期时效后的持久性能见表3-10。  
3.3.2 高温蠕变性能 见表3-11和图 $3 - 4\sim$ 图3-6。

图片摘要：该图主要展示 3 2 K438合金的应力 寿命曲线[5]。
![](images/22522c78b0dd279224972e350e96ba42227233d4280c0a445e32240fb4cb91a2.jpg)  
图3-2 K438合金的应力-寿命曲线[5]

图片摘要：该图主要展示 3 2 K438合金的应力 寿命曲线[5]。
![](images/576dc50d6cfa79f87d3cbb8515eaac6994e301105b38528a61aecea75d6635a3.jpg)  
图3-3 K438合金的热强参数综合曲线[1,5]

表3-9[2]  

<table><tr><td rowspan="2">θ/C</td><td rowspan="2">σ/MPa</td><td colspan="2">t/h</td></tr><tr><td>光滑</td><td>缺口</td></tr><tr><td>650</td><td>863</td><td>100</td><td>&gt;338</td></tr><tr><td>700</td><td>726</td><td>100</td><td>&gt;300</td></tr><tr><td>750</td><td>579</td><td>100</td><td>&gt;259</td></tr><tr><td>800</td><td>451</td><td>100</td><td>&gt;214</td></tr><tr><td>850</td><td>353</td><td>100</td><td>&gt;312</td></tr><tr><td>900</td><td>265</td><td>100</td><td>&gt;297</td></tr></table>

表3-10[4]  

<table><tr><td colspan="2">时效制度</td><td colspan="2">815℃,422MPa 持久性能</td><td colspan="2">时效制度</td><td colspan="2">815℃,422MPa 持久性能</td></tr><tr><td>θ/C</td><td>t/h</td><td>t/h</td><td>δ5/%</td><td>θ/C</td><td>t/h</td><td>t/h</td><td>δ5/%</td></tr><tr><td rowspan="3">850</td><td>300</td><td>56</td><td>6.0</td><td rowspan="3">850</td><td>3000</td><td>52</td><td>15.0</td></tr><tr><td>500</td><td>48</td><td>8.0</td><td>6920</td><td>42</td><td>17.0</td></tr><tr><td>1000</td><td>47</td><td>9.0</td><td>10000</td><td>41</td><td>15.0</td></tr></table>

表3-11  

<table><tr><td rowspan="2">θ/°C</td><td rowspan="2">σ/MPa</td><td colspan="8">到达下列蠕变变形量的时间/h</td><td rowspan="2">ε/(%/h)</td></tr><tr><td>0.2</td><td>0.4</td><td>0.5</td><td>0.6</td><td>0.7</td><td>0.9</td><td>1.0</td><td>1.4</td></tr><tr><td rowspan="5">750</td><td>383</td><td>-</td><td>108</td><td>-</td><td>378</td><td>-</td><td>-</td><td>1050</td><td>1734</td><td>6.1×10-4</td></tr><tr><td>353</td><td>-</td><td>490</td><td>-</td><td>1264</td><td>-</td><td>-</td><td>2940</td><td>-</td><td>2.5×10-4</td></tr><tr><td>333</td><td>-</td><td>978</td><td>-</td><td>2400</td><td>-</td><td>-</td><td>-</td><td>-</td><td>1.5×104</td></tr><tr><td>294</td><td>174</td><td>2832</td><td>-</td><td>-</td><td>-</td><td>-</td><td>-</td><td>-</td><td>7.1×105</td></tr><tr><td>274</td><td>510</td><td>-</td><td>-</td><td>-</td><td>-</td><td>-</td><td>-</td><td>-</td><td>3.3×10-5</td></tr><tr><td rowspan="7">800</td><td>363</td><td>-</td><td>22</td><td>127</td><td>-</td><td>232</td><td>328</td><td>-</td><td>-</td><td>1.9×10-3</td></tr><tr><td>333</td><td>-</td><td>63</td><td>268</td><td>-</td><td>457</td><td>602</td><td>-</td><td>-</td><td>1.0×10-1</td></tr><tr><td>304</td><td>2</td><td>129</td><td>486</td><td>-</td><td>796</td><td>-</td><td>-</td><td>-</td><td>5.6×104</td></tr><tr><td>274</td><td>56</td><td>460</td><td>-</td><td>-</td><td>-</td><td>-</td><td>-</td><td>-</td><td>2.5×10-4</td></tr><tr><td>-</td><td>-</td><td>-</td><td>-</td><td>-</td><td>-</td><td>-</td><td>-</td><td>-</td><td>1.0×10-4</td></tr><tr><td>-</td><td>-</td><td>-</td><td>-</td><td>-</td><td>-</td><td>-</td><td>-</td><td>-</td><td>5.0×10-5</td></tr><tr><td>-</td><td>-</td><td>-</td><td>-</td><td>-</td><td>-</td><td>-</td><td>-</td><td>-</td><td></td></tr><tr><td rowspan="6">850</td><td>284</td><td>3</td><td>-</td><td>83</td><td>-</td><td>-</td><td>-</td><td>188</td><td>248</td><td>3.6×10-3</td></tr><tr><td>255</td><td>13</td><td>-</td><td>216</td><td>-</td><td>-</td><td>-</td><td>435</td><td>-</td><td>1.5×10-3</td></tr><tr><td>226</td><td>62</td><td>-</td><td>390</td><td>-</td><td>-</td><td>-</td><td>720</td><td>-</td><td>8.2×10-4</td></tr><tr><td>196</td><td>133</td><td>-</td><td>-</td><td>-</td><td>-</td><td>-</td><td>-</td><td>-</td><td>4.3×10-4</td></tr><tr><td>167</td><td>515</td><td>-</td><td>-</td><td>-</td><td>-</td><td>-</td><td>-</td><td>-</td><td>1.8×10-4</td></tr><tr><td>137</td><td>-</td><td>-</td><td>-</td><td>-</td><td>-</td><td>-</td><td>-</td><td>-</td><td>7.9×10-5</td></tr></table>

图片摘要：该图主要展示 3 11。
![](images/a4f4f62cd846a45d533fb04f8836668e117cae7e044a920553d7bc9b2cbccb99.jpg)  
图3-4 K438合金750C的蠕变曲线[1]

图片摘要：该图主要展示 3 4 K438合金750C的蠕变曲线[1]。
![](images/c5da8fc01a3293cd5669ded9a58a016258011c00c13a0c5cf4a6f2a9997fddbc.jpg)  
图3-5 K438合金 $800\mathrm{C}$ 的蠕变曲线[1]

图片摘要：该图主要展示 3 5 K438合金 的蠕变曲线[1]。
![](images/feb7ee7ff0f977272c56bdda3c344c3f03dd0dee615f562c160cddaa5421109e.jpg)  
图3-6 K438合金 $850\mathrm{C}$ 的蠕变曲线[1]

# 3.4 疲劳性能

# 3.4.1 高周疲劳 旋转弯曲疲劳极限见表3-12。

表3-12  

<table><tr><td rowspan="2">θ/C</td><td colspan="2">粗晶粒试样</td><td>细晶粒试样</td><td colspan="2">粗晶+喷丸强化试样</td><td rowspan="2">θ/C</td><td colspan="2">粗晶粒试样</td><td>细晶粒试样</td><td colspan="2">粗晶+喷丸强化试样</td></tr><tr><td>σD/MPa</td><td>σDH/MPa</td><td>σD/MPa</td><td>σD/MPa</td><td>σDH/MPa</td><td>σD/MPa</td><td>σDH/MPa</td><td>σD/MPa</td><td>σD/MPa</td><td>σDH/MPa</td></tr><tr><td>20</td><td>314</td><td>--</td><td>392</td><td>392</td><td>392</td><td>650</td><td>275</td><td>255</td><td>314</td><td>--</td><td>--</td></tr><tr><td>550</td><td>255</td><td>275</td><td>294</td><td>275</td><td>333</td><td>850</td><td>248</td><td>226</td><td>314</td><td>--</td><td>--</td></tr></table>

注：1 试样直径 $d = 7\mathrm{mm}$ ，缺口试样的缺口半径 $r = 0.75\mathrm{mm}$ 。  
2 晶粒度按参考资料[7]分级，粗晶为2级，细晶为 $5\sim 6$ 级。

# 3.4.2 低周疲劳 拉压疲劳试验结果见表3-13。

表3-13[1]  

<table><tr><td rowspan="3">σ/MPa</td><td colspan="4">至断裂的循环数Nt/周</td><td rowspan="3">σ/MPa</td><td colspan="4">至断裂的循环数Nt/周</td></tr><tr><td colspan="2">20C</td><td colspan="2">550C</td><td colspan="2">20C</td><td colspan="2">550C</td></tr><tr><td>光滑试样</td><td>缺口试样</td><td>光滑试样</td><td>缺口试样</td><td>光滑试样</td><td>缺口试样</td><td>光滑试样</td><td>缺口试样</td></tr><tr><td>785</td><td>16050</td><td>4950</td><td>390</td><td>1650</td><td>638</td><td>-</td><td>-</td><td>26950</td><td>14850</td></tr><tr><td>736</td><td>15900</td><td>10800</td><td>2700</td><td>2205</td><td>588</td><td>&gt;43200</td><td>-</td><td>65000</td><td>14400</td></tr><tr><td>687</td><td>-</td><td>-</td><td>29500</td><td>3750</td><td>-</td><td>-</td><td>-</td><td>-</td><td>-</td></tr></table>

注：试样直径 $d = 8\mathrm{mm}$ ，缺口试样的缺口半径 $r = 0.5\mathrm{mm}$ 。试样表面经喷丸强化。

# 3.5 弹性性能

# 3.5.1 弹性模量 见表3-14。

表3-14[1]  

<table><tr><td>θ/°C</td><td>20</td><td>100</td><td>200</td><td>300</td><td>400</td><td>500</td><td>600</td><td>700</td><td>800</td><td>900</td><td>1000</td></tr><tr><td>EB/GPa</td><td>207</td><td>204</td><td>199</td><td>193</td><td>187</td><td>181</td><td>173</td><td>165</td><td>155</td><td>141</td><td>124</td></tr></table>

注：按声频振动法测定。

# 3.5.2 切变模量 见表3-15。

# 3.5.3 泊松比 见表3-16。

表3-15  

<table><tr><td>θ/°C</td><td>20</td><td>100</td><td>200</td><td>300</td><td>400</td><td>500</td><td>600</td><td>700</td><td>800</td><td>900</td><td>1000</td></tr><tr><td>G/GPa</td><td>82</td><td>81</td><td>79</td><td>77</td><td>75</td><td>72</td><td>69</td><td>66</td><td>61</td><td>56</td><td>49</td></tr></table>

注：按声频振动法测定。

表3-16  

<table><tr><td>θ/°C</td><td>20</td><td>100</td><td>200</td><td>300</td><td>400</td><td>500</td><td>600</td><td>700</td><td>800</td><td>900</td><td>1000</td></tr><tr><td>μ</td><td>0.27</td><td>0.26</td><td>0.25</td><td>0.25</td><td>0.25</td><td>0.25</td><td>0.25</td><td>0.26</td><td>0.26</td><td>0.26</td><td>0.26</td></tr></table>

# 4 组织结构

4.1 相变温度 $\gamma -\gamma^{\prime}$ 共晶组织和 $\gamma^\prime$ 相在 $1150C$ 完全溶解。

4.2 时间-温度-组织转变曲线

4.3 合金组织结构 合金的组成相有 $\gamma$ 固溶体、 $\gamma'$ 相、MC 和 $\mathrm{M}_{23}\mathrm{C}_6$ 碳化物、 $\mathrm{M}_3\mathrm{B}_2$ 硼化物和微量的 $\mathrm{Y}$ 相。 $\gamma'$ 相占合金重量的 $47\% \sim 49\%$ 。在 $750 \sim 900^{\circ} \mathrm{C}$ 长期时效过程中，MC 分解，析出 $\mathrm{M}_{23}\mathrm{C}_6$ ，同时 $\gamma'$ 相聚集长大。在不同温度时效 $5000 \mathrm{~h}$ 后的 $\gamma'$ 相平均尺寸见表 4-1。在长期时效过程中，晶界上形成 $\mathrm{M}_{23}\mathrm{C}_6 + \gamma'$ 网络状物，它对合金的高温强度、塑性和韧性有利[5]。合金长期时效过程中不析出片状 $\sigma$ 相，但当零件过厚和浇注工艺不适当时，最后凝固区域会有少量 $\sigma$ 相析出。

表41  

<table><tr><td>时效温度/℃</td><td>650</td><td>750</td><td>850</td></tr><tr><td>Y&#x27;相平均尺寸/μm</td><td>0.50</td><td>0.75</td><td>1.49</td></tr></table>

# 5 工艺性能与要求

5.1 成形性能 铸造性能良好，可铸出小余量的精铸涡轮叶片及其他零件。  
5.2 焊接性能  
5.3 零件热处理工艺 $1120^{\circ}\mathrm{C}, 2\mathrm{h}$ , 空冷 $+850^{\circ}\mathrm{C}, 24\mathrm{h}$ , 空冷。厚大叶片固溶处理后必须鼓风冷却。如果冷却速度缓慢, 合金的持久性能将明显下降[1]。无余量精铸零件热处理过程中应控制热处理气氛, 使之不发生表面合金元素贫化、氧化或者晶间腐蚀等现象。  
5.4 表面处理工艺 涡轮叶片表面可采用料浆法渗铝。零件涂料浆后可结合热处理制度进行热扩散处理。另外也可采用铂-铬-铝涂层，电镀 $7\mu \mathrm{m}$ 铂层后，再渗铬铝涂层，可使合金的耐热腐蚀性能提高一倍以上。此外，涡轮叶片的榫齿可进行喷丸强化处理，以提高疲劳性能。

# 6 功能考核实验

6.1 叶片热疲劳性能 铸成发动机涡轮叶片, 作零件热疲劳试验。方法是: 把叶片加热至 $900^{\circ} \mathrm{C}$ , 保温 $14 \mathrm{~min}$ 后投入室温水中冷却 $1 \mathrm{~min}$ , 如此重复 100 次, 然后在 $950^{\circ} \mathrm{C}$ 重复 23 次, 最后在 $1000^{\circ} \mathrm{C}$ 重复至出现裂纹。试验结果见表 6-1。结果表明, 控制柱晶区长度与叶身宽度之比和单个柱晶尺寸, 可以保障叶片具有优良的热疲劳性能。

表6-1[6]  

<table><tr><td>叶片号</td><td>晶粒度等级</td><td>柱晶区长度与叶身宽度之比</td><td>单个柱晶尺寸b×l/mm</td><td>出现裂纹时的循环数/周</td><td>裂纹长度15mm的循环数/周</td></tr><tr><td>1</td><td>2</td><td>0</td><td>-</td><td>183</td><td>213</td></tr><tr><td>2</td><td>2~3</td><td>0</td><td>-</td><td>165</td><td>213</td></tr><tr><td>3</td><td>2~3</td><td>4:5</td><td>(1~3)×(5~6)</td><td>145</td><td>155</td></tr><tr><td>4</td><td>2~3</td><td>4:5</td><td>(1~3)×10</td><td>138</td><td>155</td></tr><tr><td>5</td><td>3</td><td>1:1</td><td>(1~5)×(6~8)</td><td>145</td><td>165</td></tr><tr><td>6</td><td>2~3</td><td>1:2</td><td>(1~3)×(6~8)</td><td>145</td><td>165</td></tr><tr><td>7</td><td>2~3</td><td>1:1</td><td>(2~4)×10</td><td>145</td><td>155</td></tr><tr><td>8</td><td>2~3</td><td>1:1</td><td>(2~4)×10</td><td>138</td><td>145</td></tr><tr><td>9</td><td>3</td><td>1:1</td><td>(2~4)×(10~12)</td><td>130</td><td>155</td></tr><tr><td>10</td><td>3</td><td>2:3</td><td>(2~4)×(10~12)</td><td>138</td><td>155</td></tr></table>

① 晶粒度按参考资料[7]分级。

# 7 使用建议

选用。

# 参考文献

1 中国科学院金属研究所.M38合金研制总结·金情77-018.1977  
2 中国科学院金属研究所.M38镍基铸造高温合金.机械工程材料.1978(4)  
3 北京航空材料研究所，K438合金批生产性能检验数据汇集：铸高11-86.1986  
4上海材料研究所.M38镍基铸造高温长期时效组织和性能稳定性的研究，1979  
5上海材料研究所，关于M38合金长期强度的外推计算.1977  
6上海气轮机厂.1.7万千瓦燃机M38合金一级动叶片精铸工艺试验研究，1977  
7 无锡叶片厂.M38合金透平一级叶片小余量失蜡铸造.1977

编写张匀

审校 郭建亭 海潮

# K438G

# 1 概述

K438G是K438改型的耐热腐蚀铸造镍基合金。其特点是磷含量较低，凝固偏析小[1]。不仅具有K438合金的优异的耐热腐蚀性能，而且比K438合金的持久强度高 $20\sim 50\mathrm{MPa}$ ，接近K417合金水平。但因在生产工艺上采用去磷的特殊措施，使其成本比K438合金有所提高。该合金具有良好的组织稳定性和铸造工艺性能，适合于制作在900℃以下长期工作的工业燃气轮机叶片、海上飞机及舰船燃气涡轮零件。

1.1 材料牌号 K438G(M38G)。  
1.2 相近牌号 IN738（美国）。  
1.3 材料的技术标准 SGZM 38G-1983-1《M38G铸造高温合金母合金技术条件》（中国科学院金属研究所）。  
1.4 化学成分 见表1-1。

表1-1  
%   

<table><tr><td>C</td><td>Cr</td><td>Ni</td><td>Co</td><td>W</td><td>Mo</td><td>Al</td><td>Ti</td></tr><tr><td>0.13~0.20</td><td>15.3~16.3</td><td>余</td><td>8.0~9.0</td><td>2.3~2.9</td><td>1.4~2.0</td><td>3.5~4.5</td><td>3.2~4.0</td></tr><tr><td>Fe</td><td>Nb</td><td>Ta</td><td>B</td><td>Mn</td><td>Si</td><td>P</td><td></td></tr><tr><td>≤0.20</td><td>0.4~1.0</td><td>1.4~2.0</td><td>0.005~0.015</td><td>≤0.20</td><td>≤0.01</td><td>≤0.0005</td><td></td></tr><tr><td>S</td><td>Cu</td><td>Pb</td><td>Bi</td><td>As</td><td>Sn</td><td>Sb</td><td>-</td></tr><tr><td>≤0.01</td><td>≤0.10</td><td>≤0.001</td><td>≤0.0001</td><td>≤0.005</td><td>≤0.002</td><td>≤0.001</td><td>-</td></tr></table>

1.5 热处理制度 $1120^{\circ}C, 2h$ ，空冷 $+850^{\circ}C, 24h$ ，空冷。  
1.6 品种规格与供应状态 直径 $70\sim 90\mathrm{mm}$ 母合金锭，铸态供应。  
1.7 熔炼与铸造工艺 采用真空感应炉熔炼母合金, 然后在真空感应炉中重熔, 用熔模精密铸造填砂浇注法铸成零件和试样。浇注温度为 $1410 \sim 1550^{\circ} \mathrm{C}$ , 模壳温度为 $850 \sim 980^{\circ} \mathrm{C}$ 。  
1.8 应用概况与特殊要求 该合金已通过中国科学院鉴定，并曾选作某航空发动机改型的舰用燃气轮机一级涡轮叶片和二级导向叶片材料，正待推广应用。

# 2 物理及化学性能

# 2.1 热性能

2.1.1 熔化温度范围 按金相-探针法测定为 $1220\sim 1320^{\circ}\mathrm{C}^{[3]}$ 。  
2.1.2 热导率 见表2-1。

表2-1  

<table><tr><td>θ/C</td><td>200</td><td>300</td><td>400</td><td>500</td><td>600</td><td>700</td><td>800</td><td>900</td><td>1000</td></tr><tr><td>λ/(W/(m·C))</td><td>11.20</td><td>13.10</td><td>14.90</td><td>16.50</td><td>18.00</td><td>19.20</td><td>20.20</td><td>21.00</td><td>22.10</td></tr></table>

2.1.3 比热容 见表2-2。  
2.1.4 线膨胀系数见表2-3。  
2.2 密度 $\rho = 8.20\mathrm{g / cm}^{3[2]}$ 。  
2.3 电性能  
2.4 磁性能

表2-2[1]  
表2-3  

<table><tr><td>θ/C</td><td>200</td><td>300</td><td>400</td><td>500</td><td>600</td><td>700</td><td>800</td><td>900</td><td>1000</td></tr><tr><td>c/(J/(kg·C))</td><td>460</td><td>477</td><td>486</td><td>498</td><td>507</td><td>515</td><td>532</td><td>553</td><td>582</td></tr></table>

<table><tr><td>θ/C</td><td>20~100</td><td>20~200</td><td>20~300</td><td>20~400</td><td>20~500</td><td>20~600</td><td>20~700</td><td>20~800</td><td>20~900</td><td>20~950</td></tr><tr><td>a_t/10^-6 C^-1</td><td>9.9</td><td>12.0</td><td>12.9</td><td>13.2</td><td>13.4</td><td>13.5</td><td>13.6</td><td>14.0</td><td>15.2</td><td>16.1</td></tr></table>

# 2.5 化学性能

2.5.1 抗氧化性能 按HB5258—1983《钢及高温合金抗氧化性测定试验方法》测得合金的静态抗氧化性能见表2-4。  
2.5.2 耐腐蚀性能 用单管喷燃气法进行腐蚀试验，盐雾浓度 $0.0005\%$ ，空气与燃料之比为41：1，样品腐蚀一定时间后，去除氧化皮，称重并计算失重值。其结果与K438合金的比较见表2-5。

表2-4[2]  

<table><tr><td rowspan="3">t/h</td><td colspan="4">氧化速率/(g/(m2·h))</td><td rowspan="3">t/h</td><td colspan="4">氧化速率/(g/(m2·h))</td></tr><tr><td colspan="2">900C</td><td colspan="2">1000C</td><td colspan="2">900℃</td><td colspan="2">1000C</td></tr><tr><td>基材</td><td>渗铝</td><td>基材</td><td>渗铝</td><td>基材</td><td>渗铝</td><td>基材</td><td>渗铝</td></tr><tr><td>25</td><td>0.044</td><td>0.048</td><td>0.204</td><td>0.076</td><td>75</td><td>0.035</td><td>0.033</td><td>0.223</td><td>0.041</td></tr><tr><td>50</td><td>0.048</td><td>0.048</td><td>0.256</td><td>0.058</td><td>100</td><td>0.033</td><td>0.030</td><td>0.203</td><td>0.034</td></tr><tr><td>等级评定</td><td colspan="9">按HB 5258-1983评定,合金在900℃以下属完全抗氧化级</td></tr></table>

表2-5[1]  

<table><tr><td rowspan="3">t/h</td><td colspan="4">腐蚀失重值/(mg/cm2)</td><td rowspan="3">t/h</td><td colspan="4">腐蚀失重值/(mg/cm2)</td></tr><tr><td colspan="2">800C</td><td colspan="2">900C</td><td colspan="2">800C</td><td colspan="2">900C</td></tr><tr><td>K438G</td><td>K438</td><td>K438G</td><td>K438</td><td>K438G</td><td>K438</td><td>K438G</td><td>K438</td></tr><tr><td>50</td><td>0.30</td><td>0.30</td><td>6.40</td><td>8.60</td><td>300</td><td>2.30</td><td>3.20</td><td>60.80</td><td>66.40</td></tr><tr><td>150</td><td>0.80</td><td>1.30</td><td>28.80</td><td>29.50</td><td>-</td><td>-</td><td></td><td>-</td><td>-</td></tr></table>

# 3力学性能

测试力学性能的试样，采用熔模精铸毛坯加工而成。试样状态除特别说明者外，均为标准热处理。

3.1 技术标准规定的性能 见表3-1。  
3.2 室温及各种温度下的力学性能  
3.2.1 硬度 室温硬度 HBS350~368[2]。  
3.2.2 拉伸性能 见表3-2。

表3-1  

<table><tr><td rowspan="2">θ/C</td><td colspan="3">拉伸性能 不小于</td><td colspan="2">持久性能</td></tr><tr><td>σb/MPa</td><td>δ5/%</td><td>ψ/%</td><td>σ/MPa</td><td>t/h</td></tr><tr><td>800</td><td>785</td><td>3</td><td>3</td><td>-</td><td>-</td></tr><tr><td>850</td><td>-</td><td>-</td><td>-</td><td>420</td><td>≥40</td></tr></table>

表3-2[2]  

<table><tr><td>θ/°C</td><td>σP0.2/MPa</td><td>σb/MPa</td><td>δ5/%</td><td>ψ/%</td><td>θ/°C</td><td>σP0.2/MPa</td><td>σb/MPa</td><td>δ5/%</td><td>ψ/%</td></tr><tr><td>20</td><td>970</td><td>1040</td><td>9.0</td><td>13</td><td>850</td><td>735</td><td>845</td><td>12.0</td><td>20</td></tr><tr><td>600</td><td>805</td><td>1010</td><td>7.0</td><td>11</td><td>900</td><td>620</td><td>695</td><td>14.0</td><td>30</td></tr><tr><td>700</td><td>900</td><td>1090</td><td>9.5</td><td>13</td><td>950</td><td>450</td><td>540</td><td>15.0</td><td>30</td></tr><tr><td>800</td><td>890</td><td>940</td><td>9.0</td><td>14</td><td>1000</td><td>325</td><td>330</td><td>12.0</td><td>25</td></tr></table>

# 3.3 持久和蠕变性能

# 3.3.1 高温持久性能

3.3.1.1 持久强度见表3-3，持久应力-寿命曲线见图3-1。

表3-3[2]  

<table><tr><td>θ/C</td><td>σ100/MPa</td><td>σ300/MPa</td><td>σ1000/MPa</td><td>σ3000/MPa</td></tr><tr><td>650</td><td>-</td><td>902</td><td>824</td><td>785</td></tr><tr><td>700</td><td>800</td><td>736</td><td>686</td><td>618</td></tr><tr><td>750</td><td>667</td><td>618</td><td>539</td><td>481</td></tr><tr><td>800</td><td>530</td><td>481</td><td>407</td><td>353</td></tr><tr><td>850</td><td>402</td><td>363</td><td>294</td><td>260</td></tr><tr><td>900</td><td>299</td><td>260</td><td>201</td><td>162</td></tr><tr><td>950</td><td>206</td><td>177</td><td>131</td><td>106</td></tr><tr><td>1000</td><td>135</td><td>109</td><td>84</td><td>-</td></tr></table>

# 3.3.1.2 典型的持久性能见表3-4。

表3-4[2]  

<table><tr><td rowspan="2">θ/C</td><td rowspan="2">σ/MPa</td><td colspan="2">光滑试样</td><td>缺口试样①</td></tr><tr><td>t/h</td><td>δ/%</td><td>t/h</td></tr><tr><td>750</td><td>686</td><td>82.2</td><td>4.4</td><td>&gt;495</td></tr><tr><td>850</td><td>422</td><td>82.3</td><td>3.6</td><td>&gt;492</td></tr><tr><td>900</td><td>313</td><td>72.8</td><td>4.6</td><td>&gt;300</td></tr></table>

① 缺口半径 $r = 0.5\mathrm{mm}$ 。

3.3.1.3 热强参数综合曲线见图3-2。  
3.3.2 蠕变性能 $800\mathrm{C}$ 的蠕变性能见表3-5。中温蠕变曲线见图3-3。

表3-5  

<table><tr><td>θ/C</td><td>t/h</td><td>σ/MPa</td><td>εp/%</td><td>εc/(‰/h)</td></tr><tr><td rowspan="3">800</td><td rowspan="3">100</td><td>392</td><td>0.160</td><td>1.9×10-3</td></tr><tr><td>432</td><td>0.198</td><td>2.2×10-3</td></tr><tr><td>451</td><td>0.228</td><td></td></tr></table>

图片摘要：该图主要展示 3 5。
![](images/4758585ad2ce74735c71a16d7b7d3b13b1eb22fb315f4dfa9313522d70a6d21f.jpg)  
图3-1 K438G合金的持久应力-寿命曲线[2]

图片摘要：该图主要展示 3 1 K438G合金的持久应力 寿命曲线[2]。
![](images/0d00259d7454b00cc53478010f5f259d246a7fa21e9e29c997fca5e71317a55c.jpg)  
图3-2 K438G合金的热强参数综合曲线[2]

图片摘要：该图主要展示 3 2 K438G合金的热强参数综合曲线[2]。
![](images/4d7387c636235afcdb77adc56c1480213206a54d9fc7f23d6fbaa91e438311e1.jpg)  
图3-3 K438G合金750C，696MPa蠕变曲线[2]

# 3.4 疲劳性能

3.4.1 高周疲劳 旋转弯曲疲劳极限见表3-6。

# 3.4.2 特种疲劳

3.4.2.1 热疲劳：用电加热水冷却法进行试验。试验温度为 $950^{\circ} \mathrm{C} \rightleftharpoons 20^{\circ} \mathrm{C}$ ，试样尺寸为 $32 \mathrm{~mm} \times 14 \mathrm{~mm} \times 2 \mathrm{~mm}$ ，缺口深 $1.5 \mathrm{~mm}$ ，开角为 $60^{\circ}$

表3-62！  

<table><tr><td>θ/C</td><td>σD/MPa</td><td>σDH/MPa</td></tr><tr><td>650</td><td>294</td><td>255</td></tr><tr><td>850</td><td>314</td><td>245</td></tr></table>

注：试样尺寸为 $d7\mathrm{mm}$ ，缺口试样的缺口半径 $r = 0.75\mathrm{mm}$ 。

缺口根部半径为 $0.5\mathrm{mm}$ 。将样品在硅碳棒炉中加热至 $950^{\circ}C$ ，保温 $3\mathrm{min}$ ，然后迅速投入 $20^{\circ}C$ 的水中冷却 $2\mathrm{min}$ 为一周期，用低倍放大镜确定该合金首先出现裂纹的循环数为25周。

3.5 弹性性能 动弹性模量 $E_{\mathrm{D}}$ ，切变模量 $G$ 和泊松比 $\mu$ 见表3-7及图3-4。

表3-7[2]  

<table><tr><td>θ/C</td><td>25</td><td>200</td><td>400</td><td>500</td><td>600</td><td>700</td><td>800</td><td>900</td><td>1000</td></tr><tr><td>ED/GPa</td><td>208</td><td>199</td><td>190</td><td>184</td><td>178</td><td>172</td><td>164</td><td>156</td><td>146</td></tr><tr><td>G/GPa</td><td>78</td><td>75</td><td>71</td><td>69</td><td>65</td><td>64</td><td>61</td><td>58</td><td>-</td></tr><tr><td>μ</td><td>0.32</td><td>0.33</td><td>0.33</td><td>0.34</td><td>0.34</td><td>0.34</td><td>0.34</td><td>0.34</td><td>-</td></tr></table>

注：按声频振动法测定。

图片摘要：该图主要展示 3 7[2]。
![](images/4792e5e6fd5d9b538a4e0118b15b5784913d61574f06f15e06ecf456402cfe45.jpg)  
图3-4 K438G合金的弹性性能[2]

# 4 组织结构

# 4.1 相变温度

# 4.2 时间-温度-组织转变曲线

4.3 合金组织结构 合金经过控制磷等微量元素，减少了凝固偏析。Y'强化相的数量比K438合金高，约占合金重量的51%。合金中还有约1.2%的MC碳化物和少量的Y相。在长期时效中，MC缓慢地溶解，并在晶界、 $(\gamma + \gamma')$ 共晶前沿和MC碳化物四周陆续析出 $\mathbf{M}_{23}\mathbf{C}_6$ 碳化物。在750～950℃时效数千小时后， $\gamma'$ 相数量变化不大，长大不明显。经850℃数千小时时效后，没有发现σ相。

# 5 工艺性能与要求

5.1 成形性能 铸造性能良好，用熔模铸造法可铸成复杂的薄壁空心叶片，也可铸出整体涡轮，铸造收缩率约为 $2\%$ 。  
5.2 焊接性能 可以进行氩弧焊、等离子焊和钎焊。  
5.3 零件热处理工艺 $1120\mathrm{C}, 2\mathrm{h}$ , 空冷 $+850^{\circ}\mathrm{C}, 24\mathrm{h}$ , 空冷。固溶处理后, 零件必须散开空冷。  
5.4 表面处理工艺 合金可以渗铝、渗铝铬和渗铝硅；在工艺方面，可以采用粉末包埋、低压气渗和料浆等方法。也可以用磁控溅射或低压等离子喷镀方法镀敷多元、多层的保护涂层。  
5.5 切削加工与磨削性能 要求在较低转速下进行车、钻、铣、刨、磨等。

# 6 功能考核试验

# 7 使用建议

选用。

# 参考文献

1 中国科学院金属研究所. 提高高温合金性能的新途径. 1985  
2 中国科学院金属研究所，K38G抗热腐蚀铸造镍基高温合金.1985

编写 宁秀珍

审校 郭建亭

孙家华

# K441(M41)

# 1 概述

K441合金是一种低偏析镍基铸造高温合金，其力学性能与钴基X40合金相当，而且具有较好的焊接工艺性能。由于含钨量较高，合金密度较大。适合于制作 $1050^{\circ}\mathrm{C}$ 燃气涡轮导向叶片和其他承受高温工作的零部件。

1.1 材料牌号 K441(M41)。  
1.2 相近牌号  
1.3 材料的技术标准 Q/KJ.J02.01-1994 《K441合金锭》（中国科学院金属研究所）。  
1.4 化学成分 见表1-1。

表1-1  
%   

<table><tr><td>C</td><td>Cr</td><td>Ni</td><td>W</td><td>Mo</td><td>Al</td><td>Zr</td><td>B</td><td>S</td><td>P</td></tr><tr><td>0.02~0.10</td><td>15.0~17.0</td><td>余量</td><td>12.0~15.0</td><td>1.5~3.0</td><td>3.10~4.00</td><td>≤0.05</td><td>0.001~0.010</td><td>≤0.001</td><td>≤0.015</td></tr></table>

1.5 热处理制度 $1100^{\circ} \mathrm{C}$ , 保温 $2 \sim 2.5 \mathrm{~h}$ 后炉冷到 $900^{\circ} \mathrm{C}$ 空冷。  
1.6 品种规格与供应状态 直径 $70\sim 90\mathrm{mm}$ 的铸锭，铸态供应。  
1.7 熔炼与铸造工艺 真空感应炉熔炼母合金，真空感应炉重熔浇注熔模精密铸造零件和试棒。  
1.8 应用概况与特殊要求 该合金已用作某航空发动机导向叶片，通过了试车考核。正待推广应用。

# 2 物理及化学性能

# 2.1 热性能

2.1.1 熔化温度范围 $1320\sim 1410\mathrm{C}^{[1]}$   
2.1.2 热导率 见表2-1。

表2-1[1]   

<table><tr><td>θ/C</td><td>300</td><td>400</td><td>500</td><td>600</td><td>700</td><td>800</td><td>900</td><td>1000</td><td>1100</td></tr><tr><td>λ/(W/m·°C)</td><td>12.50</td><td>14.04</td><td>14.08</td><td>17.68</td><td>19.90</td><td>22.36</td><td>25.08</td><td>28.09</td><td>31.35</td></tr></table>

2.1.3 比热容 见表2-2。  
2.1.4 线膨胀系数 见表2-3。

表2-2  

<table><tr><td>θ/°C</td><td>300</td><td>400</td><td>500</td><td>600</td><td>700</td><td>800</td><td>900</td><td>1000</td><td>1100</td></tr><tr><td>c/(J/(kg·°C))</td><td>418.0</td><td>430.5</td><td>447.3</td><td>472.3</td><td>501.6</td><td>539.2</td><td>581.0</td><td>631.2</td><td>685.5</td></tr></table>

表2-3[1]  

<table><tr><td>θ/°C</td><td>20~100</td><td>20~200</td><td>20~300</td><td>20~400</td><td>20~500</td><td>20~600</td><td>20~700</td><td>20~800</td><td>20~900</td><td>20~1000</td></tr><tr><td>α/10-6°C-1</td><td>9.9</td><td>10.6</td><td>10.8</td><td>11.0</td><td>11.5</td><td>12.0</td><td>12.5</td><td>12.9</td><td>13.2</td><td>13.8</td></tr></table>

2.2 密度 $\rho = 8.8\mathrm{g / cm}^{317}$   
2.3 电性能  
2.4 磁性能  
2.5 化学性能  
2.5.1 抗氧化性能 用增重法测得合金的抗氧化性能见图2-1。  
2.5.2 耐腐蚀性能 采用熔盐腐蚀法进行热腐蚀试验，结果见图2-2。

图片摘要：该图主要展示 2 1 K441合金氧化动力学曲线[1]。
![](images/aaab2229406e3e834e05a375a8ef11eb527f0139780ba1d01f5415a222250b06.jpg)

图片摘要：该图主要展示 2 1 K441合金氧化动力学曲线[1]。
![](images/ccccab61444ba161099e204ebdf26b7292277b2227b6e047a03b28d58be256e8.jpg)

图片摘要：该图主要展示 2 1 K441合金氧化动力学曲线[1]。
![](images/b9031facba04c8300f2cfb2f74bf1a0b34ab85b98d6973eb98a735b828774a0b.jpg)  
图2-1 K441合金氧化动力学曲线[1]  
图2-2 K441合金900C热腐蚀动力学曲线[1]

# 3力学性能

测试力学性能的试样采用熔模精密铸造法制成毛坯，经标准热处理后机加工制成试样。试样状态均为标准热处理。

3.1 技术标准规定的性能 见表3-1。  
3.2 室温及各种温度下的力学性能

3.2.1 拉伸性能 见表3-2。  
3.3 持久和蠕变性能  
3.3.1 高温持久性能

表3-1  

<table><tr><td>θ/°C</td><td>σ/MPa</td><td>t/h</td></tr><tr><td>980</td><td>83</td><td>≥18</td></tr></table>

表3-2  

<table><tr><td>θ/C</td><td>σb/MPa</td><td>σp0.2/MPa</td><td>δ/%</td><td>ψ/%</td><td>θ/C</td><td>σb/MPa</td><td>σp0.2/MPa</td><td>δ/%</td><td>ψ/%</td></tr><tr><td>20</td><td>975</td><td>865</td><td>12.0</td><td>13.2</td><td>1000</td><td>224</td><td>-</td><td>-</td><td>59.0</td></tr><tr><td>750</td><td>795</td><td>583</td><td>4.4</td><td>9.5</td><td>1050</td><td>163</td><td></td><td>-</td><td>37.0</td></tr><tr><td>800</td><td>760</td><td>515</td><td>5.0</td><td>8.5</td><td>1100</td><td>124</td><td>-</td><td>-</td><td>33.0</td></tr><tr><td>850</td><td>687</td><td>495</td><td>4.0</td><td>7.0</td><td>1150</td><td>83</td><td>-</td><td>-</td><td>45.0</td></tr><tr><td>900</td><td>480</td><td>353</td><td>5.5</td><td>12.0</td><td>1200</td><td>69</td><td>-</td><td>-</td><td>44.0</td></tr><tr><td>950</td><td>300</td><td>240</td><td>7.5</td><td>16.0</td><td>1250</td><td>41</td><td>-</td><td>-</td><td>63.0</td></tr></table>

3.3.1.1 持久强度见表3-3。

表3-3  

<table><tr><td>θ/°C</td><td>σ100/MPa</td><td>σ200/MPa</td><td>σ500/MPa</td><td>θ/°C</td><td>σ100/MPa</td><td>σ200/MPa</td><td>σ500/MPa</td></tr><tr><td>750</td><td>413</td><td>397</td><td>371</td><td>950</td><td>106</td><td>91</td><td>74</td></tr><tr><td>800</td><td>341</td><td>316</td><td>281</td><td>980</td><td>80</td><td>68</td><td>54</td></tr><tr><td>850</td><td>251</td><td>225</td><td>192</td><td>1030</td><td>50</td><td>42</td><td>-</td></tr><tr><td>900</td><td>169</td><td>146</td><td>122</td><td>-</td><td>-</td><td>-</td><td>-</td></tr></table>

3.3.1.2 缺口持久性能见表3-4。

表3-4  

<table><tr><td>持久条件</td><td>980C,98MPa</td><td>815C,372MPa</td><td>750C,490MPa</td></tr><tr><td>光滑寿命/h</td><td>69</td><td>48</td><td>66</td></tr><tr><td>缺口寿命/h</td><td>108</td><td>&gt;238</td><td>111</td></tr></table>

3.3.1.3 合金的持久应力-寿命曲线见图3-1。

3.3.1.4 合金的热强参数综合曲线见图3-2。

图片摘要：该图主要展示 3 4。
![](images/41dcf76c4e5691c6014f9709f588bf691aa8fdc6c7bd89e6f077a8ceb3698099.jpg)  
图3-1 K441合金的持久应力-寿命曲线[17]

图片摘要：该图主要展示 3 1 K441合金的持久应力 寿命曲线[17]。
![](images/38f7ec1e69a3e940212a6e7be4a924ab4191772bcae1abf9f8f24ba6123799ca.jpg)  
图3-2 K441合金的热强参数曲线[1]

3.3.2 高温蠕变性能  
3.3.2.1 蠕变强度见表3-5。

表3-5[1]  

<table><tr><td>θ/C</td><td>σ0.1&#x27;100h/MPa</td><td>σ0.2,200h/MPa</td></tr><tr><td>800</td><td>184</td><td>204</td></tr><tr><td>900</td><td>70</td><td>96</td></tr></table>

# 3.3.2.2 蠕变性能见表3-6。

表3-6  

<table><tr><td>θ/C</td><td>σ100/MPa</td><td>ε总/%</td><td>ε程/%</td><td>θ/C</td><td>σ1no/MPa</td><td>ε总/%</td><td>ε线/%</td></tr><tr><td rowspan="4">800</td><td>250</td><td>0.629</td><td>0.439</td><td rowspan="4">900</td><td>100</td><td>0.301</td><td>0.213</td></tr><tr><td>220</td><td>0.417</td><td>0.242</td><td>80</td><td>0.183</td><td>0.145</td></tr><tr><td>200</td><td>0.263</td><td>0.127</td><td rowspan="2">60</td><td rowspan="2">0.095</td><td rowspan="2">0.060</td></tr><tr><td>180</td><td>0.193</td><td>0.101</td></tr></table>

# 3.4 疲劳性能

3.4.1 高周疲劳 $900^{\circ}\mathrm{C}, 10^{7}$ 循环下高周疲劳极限 $\sigma_{\mathrm{D}}$ 为 $265\mathrm{MPa}$ 。

3.4.2 低周疲劳 见表3-7。

3.4.3 特种疲劳

3.4.3.1 热疲劳 用电热水冷法进行热波

劳实验，试样为方形块状，试验温度为 $1150\mathrm{C}$ 时，25次以后开始出现热疲劳裂纹，在 $1000^{\circ}\mathrm{C}$ 时，48次以后出现热疲劳裂纹。

表3-7[1]  

<table><tr><td>θ/C</td><td>ε/%</td><td>Nf/周</td></tr><tr><td>800</td><td>0.3</td><td>1997</td></tr><tr><td rowspan="2">900</td><td>0.3</td><td>870</td></tr><tr><td>0.45</td><td>295</td></tr></table>

# 3.5 弹性性能

3.5.1 弹性模量 动弹性模量见表3-8。

表3-8[1]  

<table><tr><td>θ/C</td><td>20</td><td>100</td><td>200</td><td>300</td><td>400</td><td>500</td><td>600</td><td>700</td><td>800</td><td>900</td><td>1000</td><td>1050</td></tr><tr><td>ED/GPa</td><td>186.7</td><td>184.2</td><td>181.5</td><td>177.0</td><td>171.3</td><td>167.1</td><td>162.0</td><td>153.2</td><td>145.7</td><td>136.5</td><td>128.2</td><td>122.6</td></tr></table>

注：用声频振动法测定。

3.5.2 切变模量 见表3-9。

3.5.3 泊松比 见表3-10。

表3-9[1]  

<table><tr><td>θ/C</td><td>20</td><td>100</td><td>200</td><td>300</td><td>400</td><td>500</td><td>600</td><td>700</td><td>800</td><td>900</td><td>1000</td><td>1050</td></tr><tr><td>G/GPa</td><td>76.7</td><td>75.6</td><td>74.5</td><td>72.5</td><td>70.1</td><td>68.2</td><td>66.0</td><td>62.4</td><td>59.2</td><td>55.1</td><td>51.6</td><td>49.3</td></tr></table>

注：用声频振动法测定。

表3-10[1]  

<table><tr><td>θ/C</td><td>20</td><td>100</td><td>200</td><td>300</td><td>400</td><td>500</td><td>600</td><td>700</td><td>800</td><td>900</td><td>1000</td><td>1050</td></tr><tr><td>μ</td><td>0.217</td><td>0.218</td><td>0.218</td><td>0.221</td><td>0.222</td><td>0.225</td><td>0.227</td><td>0.228</td><td>0.231</td><td>0.239</td><td>0.242</td><td>0.243</td></tr></table>

# 4 组织结构

4.1 相变温度  
4.2 时间-温度-组织转变曲线  
4.3 合金组织结构 合金中的主要组成相有：以镍为基的 $\gamma$ 固溶体和 $\gamma^{\prime}$ 强化相以及一定数量的

$\alpha - W, M_6C, M_{23}C_6$ 和微量的 $\mathbf{M}_3\mathbf{B}_2$ 。当成分和热处理不当时，经长期时效后可能析出针状 $\mu$ 相。

# 5 工艺性能与要求

5.1 成形性能 铸造性能良好，可铸成壁厚小至 $1\mathrm{mm}$ 的薄壁零件和涡轮叶片，铸造收缩率约为 $2\%$ 。  
5.2 焊接性能 该合金可氩弧焊。  
5.3 零件热处理工艺 与合金热处理制度相同。  
5.4 表面处理工艺 合金可以渗铝、铬铝等涂层。

# 6 功能考核试验

# 7 使用建议

选用。

# 参考文献

1 中国科学院金属研究所. 新型导向叶片材料偏低析 Ni 基 M41 合金. 1998

编写 楼琅洪 朱耀霄

审校 郭建亭 张宏炜

# K477(K77)

# 1 概述

K477是以美国Rene'77合金为基础研制的镍基铸造高温合金，含有较多的铬和钴。合金具有强度和塑性高、组织稳定、铸造工艺性能好等特点。适合于制作900C以下工作的航空燃气涡轮外环等高温零件。

1.1 材料牌号 K477(K77)。  
1.2 相近牌号 Rene'77(美国)。  
1.3 材料的技术标准 Q/6S 5163-1996《K77合金锭》（北京航空材料研究院）。  
1.4 化学成分 见表1-1。

$\%$

表1-1  

<table><tr><td>C</td><td>Cr</td><td>Ni</td><td>Co</td><td>Mo</td><td>Al</td><td>Ti</td><td>Fe</td><td>Nb</td><td>B</td></tr><tr><td>0.05~0.09</td><td>14.0~15.25</td><td>余</td><td>14.0~16.0</td><td>3.9~4.5</td><td>4.0~4.6</td><td>3.0~3.7</td><td>≤0.5</td><td>2.5~3.3</td><td>0.012~0.020</td></tr><tr><td>Zr</td><td>Mn</td><td>Si</td><td>S</td><td>Cu</td><td>Mg</td><td>V</td><td>Ag</td><td>Pb</td><td>Bi</td></tr><tr><td>≤0.04</td><td>≤0.20</td><td>≤0.20</td><td>≤0.015</td><td>≤0.10</td><td>≤0.003</td><td>≤0.10</td><td>≤0.0005</td><td>≤0.0005</td><td>≤0.00005</td></tr></table>

1.5 热处理制度 1160C,2h,炉冷至1080C,空冷+760C,16h,空冷。

1.6 品种规格与供应状态 直径 $70\sim 90\mathrm{mm}$ 的母合金锭，铸态供应。

1.7 熔炼与铸造工艺 真空感应炉熔炼母合金，真空感应炉重熔，用熔模精密铸造法铸造零件和试样。  
1.8 应用概况与特殊要求 用该合金生产的某航空发动机铸造涡轮外环，已投入生产。

# 2 物理及化学性能

# 2.1 热性能

2.1.1 熔化温度范围 $1210\sim 1290\mathrm{C}^{[1]}$   
2.1.2 热导率 见表2-1。

表2-1[1]   

<table><tr><td>θ/°C</td><td>20</td><td>100</td><td>200</td><td>300</td><td>400</td><td>500</td><td>600</td><td>700</td></tr><tr><td>λ/(W/(m·°C))</td><td>11.16</td><td>12.56</td><td>14.50</td><td>16.53</td><td>18.36</td><td>21.10</td><td>23.63</td><td>25.46</td></tr></table>

# 2.1.3 比热容 见表2-2。

表2-2[1]  

<table><tr><td>θ/C</td><td>100</td><td>200</td><td>300</td><td>400</td><td>500</td><td>600</td><td>700</td></tr><tr><td>c/(J/(kg·C))</td><td>448</td><td>474</td><td>500</td><td>526</td><td>552</td><td>579</td><td>605</td></tr></table>

# 2.1.4 线膨胀系数 见表2-3。

# 2.1.5 热扩散系数

2.2 密度 $p = 7.95 \mathrm{~g/cm}^{3[2]}$ 。

表2-3[1]  

<table><tr><td>θ/°C</td><td>20~100</td><td>20~200</td><td>20~300</td><td>20~400</td><td>20~500</td><td>20~600</td><td>20~700</td></tr><tr><td>α/10-6°C-1</td><td>11.40</td><td>11.90</td><td>12.40</td><td>12.90</td><td>13.30</td><td>13.70</td><td>14.30</td></tr></table>

# 3力学性能

测试力学性能的试样，采用熔模精铸法制成，并经过机加工。试样状态除特别说明者外，均为标准热处理状态。

# 3.1 技术标准规定的性能 见表3-1。

表3-1  

<table><tr><td></td><td colspan="5">拉伸性能 不小于</td><td colspan="5">持久性能</td></tr><tr><td>状态</td><td>θ/C</td><td>σP0.2/MPa</td><td>σb/MPa</td><td>δ/%</td><td>ψ/%</td><td>θ/C</td><td>σ/MPa</td><td>t/h</td><td>δ/%</td><td>ψ/%</td></tr><tr><td rowspan="2">标准热处理</td><td>室温</td><td>675</td><td>690</td><td rowspan="2">实测i</td><td>6</td><td rowspan="2">980</td><td rowspan="2">150</td><td rowspan="2">≥20</td><td rowspan="2">实测i</td><td rowspan="2">≥10</td></tr><tr><td>870</td><td>370</td><td>415</td><td>2</td></tr></table>

① 不作验收指标。

# 3.2 室温及各种温度下的力学性能

# 3.2.1 拉伸性能

3.2.1.1 典型的拉伸性能见表3-2。不同温度下的拉伸 $\sigma-\varepsilon$ 曲线见图3-1。

表3-2  

<table><tr><td>θ/℃</td><td>σP0.1/MPa</td><td>σP0.2/MPa</td><td>σb/MPa</td><td>δ/%</td><td>ψ/%</td><td>θ/℃</td><td>σP0.1/MPa</td><td>σP0.2/MPa</td><td>σb/MPa</td><td>δ/%</td><td>ψ/%</td></tr><tr><td>室温</td><td>780</td><td>775</td><td>900</td><td>12.0</td><td>18.5</td><td>500</td><td>690</td><td>680</td><td>850</td><td>11.0</td><td>17.5</td></tr><tr><td>200</td><td>730</td><td>720</td><td>875</td><td>11.0</td><td>16.5</td><td>600</td><td>670</td><td>660</td><td>865</td><td>12.0</td><td>17.5</td></tr><tr><td>300</td><td>740</td><td>725</td><td>875</td><td>9.5</td><td>17.0</td><td>650</td><td>665</td><td>635</td><td>890</td><td>10.0</td><td>17.5</td></tr><tr><td>400</td><td>740</td><td>725</td><td>875</td><td>10.0</td><td>18.5</td><td>870</td><td>660</td><td>-</td><td>765</td><td>9.0</td><td>22.0</td></tr></table>

# 3.2.1.2 缺口试样的拉伸性能见表3-3。

表3-3  

<table><tr><td>θ/℃</td><td>室温</td><td>200</td><td>400</td><td>500</td><td>600</td><td>650</td></tr><tr><td>σKH/MPa</td><td>1463</td><td>1379</td><td>1362</td><td>1367</td><td>1321</td><td>1312</td></tr></table>

注： $K_{1} = 3$

# 3.2.3 压缩性能

3.2.3.1 不同温度下的压缩 $\sigma -\varepsilon$ 曲线见图3-2。

图片摘要：该图主要展示 3 1 K477合金不同温度下的拉伸 曲线[2]。
![](images/54eb475529da139bcc837542360479bf02d2f6ae57173f59b34fb870b61eef1a.jpg)  
图3-1 K477合金不同温度下的拉伸 $\sigma -\varepsilon$ 曲线[2]

图片摘要：该图主要展示 3 1 K477合金不同温度下的拉伸 曲线[2]。
![](images/77667c440de378a68e06a7ad16e85d8b9ad42352fb748a5a4826ec5b73f63b95.jpg)  
图3-2 K477合金不同温度下的压缩 $\sigma -\varepsilon$ 曲线[2]

# 3.3 持久和蠕变性能

3.3.1 高温持久性能 见表3-4。

表3-4[1]
