Repository: C-zj02/CFD-claw

<div align="center">

**English** | [中文](#中文版) | [Français](README_FR.md) | [Русский](README_RU.md) | [हिन्दी](README_HI.md) | [العربية](README_AR.md) | [Português](README_PT.md)

# 🚀 Claude Code Python

**A Complete Python Reimplementation Based on Real Claude Code Source**

*From TypeScript Source → Rebuilt in Python with ❤️*

***
**🔥 Active Development • New Features Weekly 🔥**

</div>

***

## 🎯 What is This?

**Clawd Code** is a **complete Python rewrite** of Claude Code, based on the **real TypeScript source code**.

File: RAG-data/中国航空材料手册(第2版) 第3卷 铝合金 镁合金401-579.pdf-be6d393c-fc41-47ad-b7fb-e250a1ebd045.md (part 6 of 9)
# 5.2 焊接性能
<table><tr><td>品种</td><td>状态</td><td>δ或d/mm</td><td>取样方向</td><td>θ/°C</td><td>σ10/MPa</td><td>品种</td><td>状态</td><td>δ或d/mm</td><td>取样方向</td><td>θ′/°C</td><td>σ1/MPa</td></tr><tr><td rowspan="4">棒材</td><td rowspan="4">R</td><td rowspan="4">25</td><td rowspan="4">纵向</td><td>100</td><td>1.37</td><td rowspan="4">退火板材</td><td rowspan="4">M</td><td rowspan="4">1.5</td><td rowspan="4">横向</td><td>100</td><td>1.5</td></tr><tr><td>150</td><td>118</td><td>150</td><td>1.5</td></tr><tr><td>200</td><td>71</td><td>200</td><td>1.5</td></tr><tr><td>250</td><td>31</td><td>250</td><td>1.5</td></tr></table>

注：M状态退火温度 $350\mathrm{C}$ ，保温 $30\mathrm{min}$

# 3.3.1.2 棒材持久强度曲线见图3-4。

# 3.3.2 高温蠕变性能

# 3.3.2.1 挤压棒材100（时的蠕变曲线见图35

图片摘要：该图主要展示 3 3 退火板材 室温和高温压缩应力 应变曲线。
![](images/ab50868b0e7a1c7eeca099cc5a046200c5b1f85bde4b4d68ab48c3420288be62.jpg)  
图3-3 退火板材 $(\delta 2\mathrm{mm})$ 室温和高温压缩应力-应变曲线

图片摘要：该图主要展示 3 3 退火板材 室温和高温压缩应力 应变曲线。
![](images/754384be69f99f5a2bc5ce8328e2fdd456d0bbef6963de883552d6bf9f400eb6.jpg)

图片摘要：该图主要展示 3 3 退火板材 室温和高温压缩应力 应变曲线。
![](images/bcc7f3590eb967615d82f65aa71a6ff73778ff588523048d618848828042fc33.jpg)  
图3-4 直径 $25\mathrm{mm}$ 的挤压棒材持久强度曲线  
图3-5 直径 $25\mathrm{mm}$ 挤压棒材100C时的蠕变曲线[10]

3.3.2.2 挤压棒材150C时的蠕变曲线见图3-6。  
3.3.2.3 挤压棒材 $200\mathrm{C}$ 时的蠕变曲线见图3-7。

图片摘要：该图主要展示 3 5 直径 挤压棒材100C时的蠕变曲线[10]。
![](images/6f1ade3e87e906178da7f256caa11ecd064d442211a4d038afcc7261779023eb.jpg)  
图36 直径 $25\mathrm{mm}$ 挤压棒材150C时的蠕变曲线

图片摘要：该图主要展示 36 直径 挤压棒材150C时的蠕变曲线。
![](images/1e490be83108650c72ae7a639bb116755313410d14c08555aea0d1555dd8787c.jpg)  
图37 直径 $25\mathrm{mm}$ 挤压棒材 200（时的蠕变曲线

3.3.2.4 退火板材 $(\delta 2\mathrm{mm})100\mathrm{C}$ 时的蠕变曲线见图3-8   
3.3.2.5 退火板材 $(\delta 2\mathrm{mm})200$ C时的蠕变曲线见图3-9

图片摘要：该图主要展示 37 直径 挤压棒材 200（时的蠕变曲线。
![](images/a3fa1ef190bc602f8ad46419287409fc1d83181fbabd82a6cb9399de6eb6a63b.jpg)  
图3-8 厚 $2\mathrm{mm}$ 退火板材在 $100^{\circ}C$ 的蠕变曲线

图片摘要：该图主要展示 3 8 厚 退火板材在 的蠕变曲线。
![](images/7363f6db55925a4f800f24328383ca3c2d4ad73a83f0d03e15eda28c69345b0a.jpg)  
图39 厚 $2\mathrm{mm}$ 退火板材在200（均蠕变曲线

# 3.3.2.6 高温蠕变强度极限见表3-11。

表3-11  

<table><tr><td>品种</td><td>θ′(°C)</td><td>σ1.1200/MPa</td><td>σ1.222 MPa</td><td>品种</td><td>θ′(°C)</td><td>σ1.1MPa</td><td>σ1.2MPa</td></tr><tr><td rowspan="3">挤压制品</td><td>30</td><td>117</td><td>120</td><td rowspan="3">挤压制品</td><td rowspan="2">200</td><td rowspan="2">24</td><td rowspan="2">25</td></tr><tr><td>100</td><td>81</td><td>90</td></tr><tr><td>150</td><td>81</td><td>86</td><td>250</td><td>-1.8</td><td>0</td></tr></table>

# 3.4 疲劳性能

# 3.4.1 高周疲劳

# 3.4.1.1 旋转弯曲疲劳极限见表3-12。

表312  

<table><tr><td>品种</td><td>\( \sigma /\mathrm{{mm}} \)</td><td>状态</td><td>\( \theta /\left( {{}^{ \circ  }\mathrm{C}}\right) \)</td><td>\( N/ \) 周</td><td>\( {\sigma }_{1}/\mathrm{{MPa}} \)</td></tr><tr><td>板材</td><td>(0.8~2.0)</td><td>M</td><td>20</td><td>\( 2 \times  {10}^{7} \)</td><td>69</td></tr></table>

# 3.4.2 低周疲劳

# 3.4.2.1 退火板材 $(\delta 2\mathrm{mm})$ 低周疲劳曲线见图 $3-1^{\prime}$ 。

# 3.4.3 特种疲劳

# 3.4.3.1 腐蚀疲劳极限见表3-13。

表3-13  

<table><tr><td>腐蚀介质</td><td>N/周</td><td>σ-1/MPa</td></tr><tr><td>空气中</td><td>2×10^7</td><td>78</td></tr><tr><td>自来水中</td><td>2×10^7</td><td>49</td></tr></table>

# 3.5 弹性性能

# 3.5.1 弹性模量

图片摘要：该图主要展示 3 13。
![](images/6ae577dbcabdc102e0f3b9a57ca63cd064b98ea75b59e5510fdec3b195a07b08.jpg)  
图3-10 厚 $2\mathrm{mm}$ 退火板材低周疲劳曲线

# 3.5.1.1 退火板材在不同温度下的弹性模量见表3-14。

表314  

<table><tr><td>θ C</td><td>20</td><td>75</td><td>100</td><td>125</td><td>150</td><td>200</td><td>250</td></tr><tr><td>E/GPa</td><td>40.2</td><td>37.3</td><td>34.3</td><td>30.9</td><td>30.4</td><td>39.4</td><td>27.</td></tr></table>

注.板材厚度 $\delta 2.0\mathrm{mm}$ ，横向试样。

# 3.5.2 切变模量 见表3-15。

# 3.5.3 泊松比 $\mu = 0.34^{c_{1} + c_{2}}$

表3-15  

<table><tr><td>品种</td><td>规格</td><td>状态</td><td>E/GPa</td><td>G/Gt</td></tr><tr><td>板材</td><td>δ0.8~2.0mm</td><td>M</td><td>36.3</td><td>13.4</td></tr><tr><td>挤压条材</td><td>S≤10cm²</td><td>R</td><td>40.2</td><td>15.7</td></tr></table>

# 4 组织结构

# 4.1 相变温度

# 4.2 时间-温度-组织转变曲线

4.3 合金组织结构 在镁固溶体中存在有锰的偏析, 低倍腐蚀后呈暗灰色细长条状, 高倍观察呈颗粒状聚集, 每个颗粒尺寸较小 (一般在 $50\mu \mathrm{m}$ 以下), 这些颗粒界面清晰, 颗粒不受高倍浸蚀剂的浸蚀, 其结构为 $\beta (\mathrm{Mn})$ , 在 $\beta (\mathrm{Mn})$ 中还溶有总和为 $2\%$ 的铁和铝。由于铈含量少, 只有在放大1000倍以上观察时, 才有可能看到晶界上存在很少量暗黑色的第二相 $\mathrm{Mg}_{9}\mathrm{Ce}$ 化合物。

# 5 工艺性能与要求

# 5.1 成形性能 见表51。

表51  

<table><tr><td>热加1成形方法</td><td colspan="2">变形温度范围(℃)</td><td>变形速率</td><td>允许变形程度%</td></tr><tr><td>挤压</td><td>380~420</td><td colspan="2">5~20m/min</td><td>80~96</td></tr><tr><td>厚板轧制</td><td>430~480</td><td colspan="2">1.4m/s</td><td>每一道次≤5</td></tr><tr><td>板材轧制</td><td>350~480</td><td colspan="2">1.2m/s</td><td>每一道次≤25</td></tr><tr><td>锻锤模锻</td><td>350~450</td><td colspan="2">-</td><td>-</td></tr><tr><td>液压机模锻</td><td>300~450</td><td colspan="2"></td><td></td></tr><tr><td>退火板材冲压</td><td>280~350</td><td colspan="2">-</td><td></td></tr><tr><td>半冷作硬化板材冲压</td><td>230~250</td><td colspan="2">-</td><td></td></tr></table>

注：挤压前，铸锭在 $490\mathrm{C}$ 均匀化处理12h。

5.2 焊接性能 合金焊接性能良好，可以满意进行氩弧焊和电阻焊。焊接后的零件必须按7、8的规定消除焊接应力。

5.3 零件热处理工艺 见表5-2。

表5-2  

<table><tr><td>品种</td><td>热处理</td><td>θ/°C</td><td>t/h</td><td>冷却介质</td></tr><tr><td>板材</td><td>退火</td><td>320~350</td><td>0.5</td><td>空气</td></tr><tr><td>板材</td><td>不完全退火</td><td>260~290</td><td>0.5</td><td>空气</td></tr><tr><td>焊接接头</td><td>消除应力退火</td><td>250~280</td><td>0.5</td><td>空气</td></tr></table>

5.4 表面处理工艺 变形镁合金半成品在制成后10昼夜内必须进行化学氧化处理。在大气条件下工作的镁合金零件和组合件需用非金属无机涂层和油漆保护，非金属无机涂层能保证油漆涂层对金属有良好的附着力并可提高腐蚀防护效果。  
5.5 切削加工与磨削性能 与其他镁合金一样具有优良的切削加工性能。详情见MB2合金。

# 6 功能考核试验

# 7 使用建议

选用

# 参考文献

1 北京航空材料研究所．航空材料学．上海科学技术出版社，1985  
2 OCT 1901--75 变形镁合金热处理制度. 北京航空材料研究院译. 1997  
3 Hopthon $\cdot$ k·H. Je6eJeB $\cdot$ A·A. 镁合金手册：工艺与性质，冶金工业出版社，1959  
1 峨眉机械厂.MB8型材生产检验记录：变镁01-86.1986   
5南昌飞机制造公司.MB8合金型材、棒材生产检验记录：麦镁02-86.1986  
6上海新江机器厂.MB8合金板材生产检验记录：变镁0386.1986   
7 东北轻合金有限责任公司. 工业生产检验数据: 铝镁合金 0699.1999  
8 陕西飞机制造公司. 工业生产检验数据: 铝镁合金 0999.1999  
9 西安飞机工业公司，工业生产检验数据：铝镁合金02-99.1999  
10 BHAM. 航空材料手册（第二册）：有色合金，1965

# MB15

# 1 概述

MB15是镁-锌-锆系可热处理强化的高强度变形镁合金。该合金的工艺塑性低于中等强度的MB2、MB3、MB8合金，因此生产的品种限于挤压制品、锻件和模锻件。合金热成形后通常在人工时效状态下使用，其室温强度、屈服强度优于其他镁合金，且切削加工性能良好，但焊接性能较差。可用于 $125\mathrm{C}$ 以下工作的零件，如飞机长桁、操纵系统零件、航空轮毂等。

1.1 材料牌号 MB15。  
1.2 相近牌号 ZK60A（美国），ZW6（英国）.MA14（俄罗斯）.DIN97153·5161（德国）.AFNOR G-Z5Zr（法国）。  
1.3 材料的技术标准

GB/T5153-1985 《加工镁及镁合金牌号和化学成分》

GB/T5155 1985《镁合金挤压棒》

GB/T5156-1985 《镁合金热挤压型材》

HB5203 1982《航空用镁合金挤压型材》

Hb6690·1992 《镁合金锻件》

1.4 化学成分 见表1-1。

表11  

<table><tr><td colspan="3">合金元素</td><td colspan="8">杂质 不大于</td></tr><tr><td>Zn</td><td>Zr</td><td>Mg</td><td>Al</td><td>Mn</td><td>Cu</td><td>Ni</td><td>Si</td><td>Fe</td><td>Be</td><td>其他总和</td></tr><tr><td>5.0~6.0</td><td>0.30~0.9</td><td>余量</td><td>0.05</td><td>0.10</td><td>0.05</td><td>0.005</td><td>0.05</td><td>0.05</td><td>0.01</td><td>0.0</td></tr></table>

1.5 热处理制度  
1.5.1 R状态：热挤压或热锻状态。  
1.5.2 S状态：热挤压或热锻后人工时效 $165\sim 175^{\circ}C$ ，保温 $10\sim 24h$ ，空气冷[1]。  
1.5.3 CS状态：固溶热处理 $495\sim 502^{\circ}C$ ，保温 $2h$ ，空气冷。人工时效 $145\sim 155^{\circ}C,24h$ ，空气冷  
1.6 品种规格与供应状态 见表1-2。

表1-2  

<table><tr><td>技术标准</td><td>品种状态</td><td>δ或d/mm</td><td>技术标准</td><td>品种</td><td>状态δ或d/mm</td></tr><tr><td>GB/T 5155-1985</td><td>棒材S</td><td>8~130</td><td>HB 5203-1982</td><td>型材</td><td>S</td></tr><tr><td>GB/T 54.6-1985</td><td>型材S</td><td></td><td>HB 6690-1992</td><td>锻件及模锻件</td><td>S</td></tr></table>

1.7 熔炼与铸造工艺 通常在煤气反射炉或钢制坩埚电阻炉中熔炼。使用熔剂保护和精炼。使用镁锆中间合金加入锆，为了减少锆的损失，需严格控制原材料中铝、硅、铁、锰等杂质的含量。铸锭采用水冷半连续铸造的方法。铸造过程中用二氧化硫气体保护以防止氧化和燃烧，二氧化硫气体保护性好但有害人体健康并污染环境。推荐采用含有六氟化硫的二氧化碳混合气体或其他惰性气体保护。  
1.8 应用概况与特殊要求 该合金已成批生产。主要用于制作飞机长桁及操纵系统的摇臂、叉座等受力构件。

# 2 物理及化学性能

# 2.1 热性能

2.1.1 熔化温度范围 $520\sim 635\mathrm{C}^{12}$

2.1.2 热导率 见图2-1。

2.1.3 比热容 见图2-2。

2.1.4 线膨胀系数 见表2-1。

2.2 密度 $\rho = 1.8\mathrm{g / cm^4}$

# 2.3 电性能

2.3.1 电阻率 见表2-2。

2.3.2 电导率 见表2-3.

2.4 磁性能 无磁性。

# 2.5 化学性能

2.5.1 抗氧化性能 未经表面处理的材料在大气中容易氧化，生成的氧化膜不致密，不能起保护作用。

表2-1  

<table><tr><td>\( \eta /\zeta \)</td><td>20~100</td><td>100~200</td><td>20~200</td></tr><tr><td>\( \alpha \left( k\right) {}^{\prime }{}^{\prime }\left( {}^{\prime }\right) \)</td><td>20.9</td><td>22.6</td><td>21.8</td></tr></table>

表2-2  

<table><tr><td>θ/(°C)</td><td>20</td><td>38</td><td>93</td><td>149</td><td>204</td><td>260</td></tr><tr><td>ρ/(mΩ·m)</td><td>56.9</td><td>59.9</td><td>70.1</td><td>80.3</td><td>90.2</td><td>99.1</td></tr></table>

注：测试状态T5（人工时效）。

图片摘要：该图主要展示 2 2。
![](images/d6a29045db049b4e9e2dc1d58d9e3bac0e4274be349db53c0a14fe4b8f219504.jpg)  
图2-1 挤压件T5

图片摘要：该图主要展示 2 1 挤压件T5。
![](images/78931e6181ac0716ad627807d2718af31adb36280aedd6b6761dde9aab3ccc7b.jpg)  
（人工时效）状态热导率   
图2-2 比热容

表2.3  

<table><tr><td>θ (</td><td>20</td><td>38</td><td>43</td><td>149</td><td>204</td><td>261</td></tr><tr><td>, %IACS</td><td>30.1</td><td>28.8</td><td>24.6</td><td>21.5</td><td>19.2</td><td>17.1</td></tr></table>

注：测试状态T5（人工时效）。

2.5.2 耐腐蚀性能 合金应力腐蚀倾向不大，和其他镁合金一样在工业、海洋和潮湿环境下会发生应力腐蚀、普通腐蚀和点腐蚀。但经合适的表面处理和涂漆后，除不宜长期浸在水中外，可在各种自然环境中使用。  
2.6 阻尼性能 当应力等于屈服强度的 $10\%$ 的条件下，合金在热压和时效状态的比阻尼能力等于0.2、比其他镁合金低。

# 3 力学性能

3.1 技术标准规定的性能 见表3-1。

表3-1  

<table><tr><td rowspan="2">技术标准</td><td rowspan="2">品种</td><td rowspan="2">状态</td><td rowspan="2">δ或d/mm</td><td rowspan="2">取样方向</td><td>σ1&#x27;MPa</td><td>σP0, MPa</td><td>δ</td></tr><tr><td colspan="3">不小于</td></tr><tr><td rowspan="2">GB/T 5155-1985</td><td rowspan="2">棒材</td><td rowspan="2">S</td><td>8~100</td><td rowspan="2">纵向</td><td>315</td><td>245</td><td>4.1</td></tr><tr><td>&gt;100~130</td><td>305</td><td>235</td><td>6.0</td></tr></table>

续表3-1   

<table><tr><td rowspan="2">技术标准</td><td rowspan="2">品种</td><td rowspan="2">状态</td><td rowspan="2">δ或d/mm</td><td rowspan="2">取样方向</td><td>σ1/MPa</td><td>σ2/MPa</td><td>δ</td></tr><tr><td colspan="3">不小于</td></tr><tr><td rowspan="3">GB/T 5106-1985HB 5203-1982</td><td>型材</td><td>S</td><td></td><td>纵向</td><td>3.5</td><td>245</td><td>7.</td></tr><tr><td rowspan="2">自由锻件</td><td rowspan="2">S</td><td rowspan="4">δ≤100(m≤30kg)</td><td>纵向</td><td>275</td><td>195</td><td>0.</td></tr><tr><td>横向</td><td>275</td><td></td><td>7.</td></tr><tr><td rowspan="2">HB 6690-1992</td><td rowspan="2">模锻件</td><td rowspan="2">S</td><td>纵向</td><td>205</td><td>215</td><td>8.</td></tr><tr><td>横向</td><td>205</td><td></td><td>6.</td></tr></table>

注：棒材、自由锻件及模锻件均为 $\delta_{2}$ ，型材为 $\delta_{1\mathrm{p}}$ ，壁厚 $\delta >7.0\mathrm{mm}$ 型材取圆试样为 $\delta_{2}$ 。

# 3.2 宰温及各种温度下的力学性能

# 3.2.1 硬度 见表3-2。

表3-2  

<table><tr><td>品种</td><td>状态</td><td>d/mm</td><td>HBS</td><td>品种</td><td>状态</td><td>d/mm</td><td>HBS</td></tr><tr><td>棒材</td><td>S</td><td>30~95</td><td>71</td><td>锻件</td><td>S</td><td>--</td><td>--</td></tr><tr><td>型材</td><td>S</td><td></td><td>70</td><td>-</td><td></td><td>--</td><td></td></tr></table>

# 3.2.2 拉伸性能

# 3.2.2.1 室温拉伸性能见表3-3和表3-4。

表3-3-5  

<table><tr><td rowspan="3">品种</td><td rowspan="3">状态</td><td rowspan="3">d或m</td><td colspan="9">σh</td></tr><tr><td>A</td><td>B</td><td>X̄</td><td>min</td><td>max</td><td></td><td rowspan="2">Cv</td><td rowspan="2">n</td><td rowspan="2">i</td></tr><tr><td colspan="6">MPa</td></tr><tr><td>棒材</td><td>S</td><td>18~125mm</td><td>310</td><td>325</td><td>340</td><td>315</td><td>367</td><td>10.82</td><td>0.031</td><td>302</td><td>11.</td></tr><tr><td>型材</td><td>S</td><td>-</td><td>290</td><td>310</td><td>333</td><td>289</td><td>373</td><td>17.30</td><td>0.052</td><td>314</td><td>11.</td></tr><tr><td>模锻件</td><td>S</td><td>m≤30kg</td><td>190</td><td>305</td><td>326</td><td>294</td><td>353</td><td>12.87</td><td>0.039</td><td>150</td><td>11.</td></tr><tr><td rowspan="3">品种</td><td rowspan="3">状态</td><td rowspan="3">d或m</td><td colspan="9">σh</td></tr><tr><td>A</td><td>B</td><td>X̄</td><td>min</td><td>max</td><td>s</td><td rowspan="2">Cv</td><td rowspan="2">n</td><td rowspan="2"></td></tr><tr><td colspan="6">MPa</td></tr><tr><td>棒材</td><td>S</td><td>18~125mm</td><td>255</td><td>275</td><td>300</td><td>257</td><td>343</td><td>17.25</td><td>0.057</td><td>20</td><td></td></tr><tr><td>型材</td><td>S</td><td>-</td><td>225</td><td>250</td><td>287</td><td>245</td><td>343</td><td>21.96</td><td>0.076</td><td>183</td><td></td></tr><tr><td>模锻件</td><td>S</td><td>m≤30kg</td><td>-</td><td>-</td><td>-</td><td></td><td>-</td><td>-</td><td></td><td></td><td></td></tr></table>

表3-4  

<table><tr><td rowspan="3">品种</td><td rowspan="3">状态</td><td rowspan="3">d/mm</td><td colspan="4">σb</td><td colspan="4">σ1.2</td><td colspan="4">δ</td><td rowspan="3">来源</td></tr><tr><td>X</td><td>min</td><td>max</td><td rowspan="2">n</td><td>X</td><td>min</td><td>max</td><td rowspan="2">n</td><td>X</td><td>min</td><td>max</td><td rowspan="2">n</td></tr><tr><td colspan="3">MPa</td><td colspan="3">MPa</td><td colspan="3">MPa</td></tr><tr><td>棒材</td><td>S</td><td>32~80</td><td>339</td><td>326</td><td>352</td><td>28</td><td>-</td><td>-</td><td>-</td><td>-</td><td>13.4</td><td>9.3</td><td>17.5</td><td>2</td><td>-</td></tr><tr><td>棒材</td><td>S</td><td>20~100</td><td>335</td><td>316</td><td>349</td><td>14</td><td>298</td><td>284</td><td>316</td><td>14</td><td>12.2</td><td>10.0</td><td>15.0</td><td>1</td><td>-</td></tr><tr><td>模锻件</td><td>-</td><td>-</td><td>324</td><td>319</td><td>330</td><td>10</td><td>253</td><td>242</td><td>264</td><td>10</td><td>16.4</td><td>15.2</td><td>18.8</td><td>10</td><td>-</td></tr></table>

# 3.2.2.2 不同状态和尺寸的挤压制品与锻件的拉伸性能见表3-5。

表3-5  

<table><tr><td>品种</td><td>状态</td><td>横截面积/cm2</td><td>σb/MPa</td><td>σb′/MPa</td><td>δ</td></tr><tr><td rowspan="7">棒材和型材</td><td rowspan="3">S</td><td>&lt;12.90</td><td>365</td><td>303</td><td>11</td></tr><tr><td>12.90~19.35</td><td>358</td><td>296</td><td>1.</td></tr><tr><td>19.36~32.25</td><td>352</td><td>290</td><td>1.</td></tr><tr><td rowspan="4">R</td><td>&lt;12.90</td><td>338</td><td>262</td><td>11</td></tr><tr><td>12.90~19.35</td><td>338</td><td>255</td><td>1.</td></tr><tr><td>19.36~32.25</td><td>338</td><td>248</td><td>11</td></tr><tr><td>32.26~258</td><td>331</td><td>255</td><td>8</td></tr><tr><td rowspan="2">空心型材</td><td>S</td><td rowspan="2"></td><td>341</td><td>276</td><td>11</td></tr><tr><td>R</td><td>317</td><td>234</td><td>12</td></tr><tr><td rowspan="2">锻件</td><td>S</td><td rowspan="2"></td><td>303</td><td>207</td><td>4</td></tr><tr><td>CS</td><td>321</td><td>269</td><td>11</td></tr></table>

3.2.2.3 试验温度对挤压制品拉伸性能的影响见图3-1。  
3.2.2.4 试验温度对锻件拉伸性能的影响见图3-2。

图片摘要：该图主要展示 3 5。
![](images/894c46f5e471b27d6ff664037f2c735e7203f91cb9a13b659563b5111fcab8ef.jpg)  
图3-1 试验温度对挤压制品拉伸性能的影响[2]

图片摘要：该图主要展示 3 1 试验温度对挤压制品拉伸性能的影响[2]。
![](images/611b1fdbea861abbda5ddeac323de8b1e50e5042ed530c4377cab5ccd00da598.jpg)  
图3-2 温度对锻件拉伸性能的影响

3.2.2.5 挤压制品室温拉伸应力-应变曲线见图3-3。  
3.2.2.6 试验温度及应变速率对挤压制品拉伸性能的影响见图3-4和图3-5。

图片摘要：该图主要展示 3 2 温度对锻件拉伸性能的影响。
![](images/462127f51d153a3a9321635919c38f552f2a9492a82ce05d45bfe58d43cd8d85.jpg)  
图3-3 挤压制品室温拉伸应力·应变曲线

图片摘要：该图主要展示 3 3 挤压制品室温拉伸应力·应变曲线。
![](images/dead22f24141b8af8e7997f57aba3d5fef5af5e82cbbedd6eeaa1477fadb539d.jpg)  
图3-4 温度及应变速率对F（热挤压）状态挤压制品拉伸性能的影响

图片摘要：该图主要展示 3 4 温度及应变速率对F（热挤压）状态挤压制品拉伸性能的影响。
![](images/4546b4072822897cae4ad499010e8f1200a7a27a0868229cd6ac4792ad2bd7e8.jpg)  
图35 温度及应变速率对T5（人工时效）状态挤压制品拉伸性能的影响

3.2.2.7 挤压坏料制作的锻件室高温应力应变曲线见图36。  
3.2.2.8 铸造坏料制作的锻件室、高温应力应变曲线见图3-7  
3.2.3 压缩性能  
3.2.3.1 不同状态和尺寸的挤压制品与锻件的压缩屈服极限见表36。

表3-6  

<table><tr><td>品种</td><td>状态</td><td>横截面积/cm2</td><td>σB1 /MPa</td><td>品种</td><td>状态</td><td>横截面积/cm</td><td>σ</td><td>MPa</td></tr><tr><td rowspan="6">棒材及型材</td><td rowspan="3">S</td><td>&lt;12.90</td><td>248</td><td rowspan="2">棒材及型材</td><td>R</td><td>32.26~258</td><td>150</td><td></td></tr><tr><td>12.90~19.36</td><td>214</td><td>S</td><td></td><td>21</td><td></td></tr><tr><td>19.36~32.25</td><td>207</td><td>空心型材</td><td>R</td><td>-</td><td>17</td><td></td></tr><tr><td rowspan="3">R</td><td>&lt;12.90</td><td>228</td><td rowspan="3">锻件</td><td>S</td><td>-</td><td>17</td><td></td></tr><tr><td>12.90~19.35</td><td>193</td><td rowspan="2">R</td><td rowspan="2"></td><td rowspan="2">17</td><td></td></tr><tr><td>19.36~32.25</td><td>186</td><td></td></tr></table>

图片摘要：该图主要展示 3 6。
![](images/2284f76817403563d22cb10c244943f1fe914d48980ae63a8213eccab7bd8df7.jpg)  
左图T5（人工时效）状态；  
右图T6（固溶热处理加工时效）状态  
图3-6 挤压坯料在315C锻造的锻件室温和高温应力-应变曲线[2]

图片摘要：该图主要展示 3 6 挤压坯料在315C锻造的锻件室温和高温应力 应变曲线[2]。
![](images/01656cd32ce9907ab4ba1c95728b4ca6dbaa730a25ad8f5e17cbf102aa4053d0.jpg)  
左图1（人工时效）状态：  
右图T6（固溶热处理加工时效）状态  
图3-7 铸造坯料在427（锻造的锻字室温和高温应力应变曲线

3.2.3.2 温度对挤压制品压缩屈服极限的影响见图3-8。  
3.2.3.3 挤压制品室温及压缩应力-应变曲线见图3-9。

图片摘要：该图主要展示 3 7 铸造坯料在427（锻造的锻字室温和高温应力应变曲线。
![](images/acc156e7071454b17ada0c6901d8ec119d3500f0ff522e081c86ab396d05e27c.jpg)  
图3-8 温度对挤压制品压缩屈服强度的影响

图片摘要：该图主要展示 3 8 温度对挤压制品压缩屈服强度的影响。
![](images/4d50445ca472cd619fbda4c2eb0cb4509d4c02f9dca063e7d2cd8911bc79515b.jpg)  
图39 挤压制品室温压缩应力-应变曲线

3.2.4 冲击性能

3.2.4.1 榫材室温冲击韧性 $a_{\mathrm{KU}} = 88\mathrm{kJ / m}^{n}$   
3.2.5 弯曲性能 见表3-7。  
3.2.6 扭转与剪切性能  
3.2.6.1 挤压制品及锻件的室温扭转性能与剪切强度见表3-8。

表3-7  

<table><tr><td>合金</td><td>品种</td><td>状态</td><td colspan="2">t/(s)</td><td>t/h</td><td>典型的弯曲半径</td></tr><tr><td rowspan="3">MB15</td><td rowspan="2">挤压带板</td><td rowspan="2">R</td><td colspan="2">21</td><td>-</td><td>2t</td></tr><tr><td colspan="2">288</td><td>0.5</td><td>2.4t</td></tr><tr><td>截面尺寸:</td><td>S</td><td colspan="2">21</td><td>-</td><td>13t</td></tr><tr><td rowspan="3">MB2</td><td rowspan="3">2.29mm×2.2mm</td><td rowspan="3">R</td><td colspan="2">2.34</td><td>0.5</td><td>6.6t</td></tr><tr><td colspan="2">21</td><td>-</td><td>2.4t</td></tr><tr><td colspan="2">288</td><td>1</td><td>1.5t</td></tr></table>

注： $t$ 挤压带板的厚度，弯曲角90

表3-8  

<table><tr><td>品种</td><td>规格</td><td>状态</td><td>τb、MPa</td><td>τb&#x27;MPa</td><td>τN&#x27;Pa</td></tr><tr><td>挤压棒材</td><td>-</td><td rowspan="5">S</td><td>122</td><td>230</td><td>1.5</td></tr><tr><td>挤压型材</td><td>-</td><td>127</td><td>240</td><td>1.6</td></tr><tr><td>挤压条材</td><td>-</td><td>122</td><td>226</td><td>1.7</td></tr><tr><td>锻件</td><td>重量≤50kg</td><td>118</td><td>216</td><td>1.8</td></tr><tr><td>模锻件</td><td>重量≤30kg</td><td>122</td><td>226</td><td>1.9</td></tr></table>

# 3.2.7 承载性能

# 3.2.7.1 挤压制品及锻件纵向承载性能见表39，

表39  

<table><tr><td>品种</td><td>状态</td><td>横截面积/cm2</td><td>σb,MPa</td><td>σbrv,MPa</td><td>品种</td><td>状态</td><td>横截面积/cm2</td><td>σb,MPa</td><td>σbrv,MPa</td></tr><tr><td rowspan="5">棒材及型材</td><td rowspan="3">S</td><td>&lt;12.90</td><td>545</td><td>407</td><td rowspan="3">棒材及型材</td><td rowspan="3">R</td><td>19.36~32.25</td><td>524</td><td>-</td></tr><tr><td>12.90~19.35</td><td>538</td><td>365</td><td>37.26~258</td><td>517</td><td>-</td></tr><tr><td>19.36~32.25</td><td>531</td><td>358</td><td>-</td><td>-</td><td>-</td></tr><tr><td rowspan="2">R</td><td>&lt;12.90</td><td>524</td><td>386</td><td rowspan="2">锻件</td><td>S</td><td>-</td><td>190</td><td>-</td></tr><tr><td>12.90~19.35</td><td>524</td><td>315</td><td>R</td><td>-</td><td>118</td><td>-</td></tr></table>

注：边缘距离与孔径比值 $e / D = 2$

# 3.2.8 应力集中

# 3.2.8.1 低温对缺口拉伸强度的影响见图310。

图片摘要：该图主要展示 3 10低温对T5（人工时效）状态挤压制品缺口拉伸强度的影响。
![](images/d094314127933a5eff7dc0a359223b5212071ac96d17d7a74b1a8b229252428d.jpg)  
图3-10低温对T5（人工时效）状态挤压制品缺口拉伸强度的影响

# 3.2.8.2 缺门敏感性见表3-10。

表310  

<table><tr><td>品种</td><td colspan="2">截面尺寸/mm</td><td>状态</td><td>加载方法</td><td>-70℃</td><td>-10℃</td><td>20℃</td><td>K</td></tr><tr><td rowspan="2">挤压条材</td><td rowspan="2" colspan="2">80×140</td><td rowspan="2">S</td><td>静载荷σH·σL</td><td>1.11</td><td>1.08</td><td>1.2</td><td>.</td></tr><tr><td>动载荷σL·σ-L</td><td>-</td><td>-</td><td>1.5</td><td>.</td></tr></table>

注：静载荷缺口 $r_{\mathrm{H}} = 0.1\mathrm{mm}$ ，缺口角 $60^{\circ}$ ；动载荷缺口 $r_{\mathrm{H}} = 0.7\mathrm{mm}$ 。

# 3.3 持久和蠕变性能

# 3.3.1 高温蠕变性能

# 3.3.1.1 锻件的蠕变强度极限见表3-11。

表311  

<table><tr><td>品种</td><td>状态</td><td>θ/°C</td><td>σ1.100 MPa</td><td>σ2.1 MPa</td><td>σ3. MPa</td></tr><tr><td rowspan="4">锻件</td><td rowspan="2">S</td><td>149</td><td>6.2</td><td>9.0</td><td>15.8</td></tr><tr><td>204</td><td>1.1</td><td>7.1</td><td>-</td></tr><tr><td rowspan="2">CS</td><td>149</td><td>22.8</td><td>26.2</td><td>12.</td></tr><tr><td>204</td><td>8.3</td><td>10.3</td><td>15.3</td></tr></table>

注：CS固溶热处理加人工时效。

# 3.4 疲劳性能

# 3.4.1 高周疲劳

# 3.4.1.1 室温旋转弯曲疲劳极限见表3-17。

表3-12[1]  

<table><tr><td>品种</td><td>状态</td><td>d/mm</td><td>K1</td><td>N/周</td><td>σ1/MPa</td><td>σH/MPa</td></tr><tr><td rowspan="2">棒材</td><td rowspan="2">S</td><td rowspan="2">25</td><td>1</td><td>2×10^7</td><td>167</td><td></td></tr><tr><td>2</td><td>2×10^7</td><td></td><td></td></tr></table>

注：光滑疲劳试样直径 $d = 9.5\mathrm{mm}$ ，缺口疲劳试样 $R = 0.75\mathrm{mm}$ ，频率 $f = 50\mathrm{Hz}$ ，用升降法计算疲劳极限

# 3.4.2 低周疲劳

# 3.4.2.1 挤压型材室温低周疲劳见表3-1.3

表3-13  

<table><tr><td>品种</td><td>状态</td><td>θ(°C)</td><td>R</td><td>f/Hz</td><td>K</td><td>σmax/MPa</td><td>N·周</td></tr><tr><td rowspan="3">型材</td><td rowspan="3">S</td><td rowspan="2">20</td><td rowspan="2">0.1</td><td rowspan="2">0.2</td><td>0.7</td><td>242</td><td>1957</td></tr><tr><td>0.6</td><td>207</td><td>3911</td></tr><tr><td></td><td></td><td></td><td>0.4</td><td>138</td><td>14701</td></tr></table>

# 3.5 弹性性能

# 3.5.1 弹性模量

# 3.5.1.1 棒材的室温静态弹性模量 $E = 4.4 \mathrm{~Pa}^{10}$

# 3.5.1.2 试验温度对静态弹性模量的影响见图3-11.

# 3.5.2 切变模量

# 3.5.2.1 挤压制品压缩切变模量见图3-12.

# 3.5.2.2 挤压制品压缩割线模量见图3-13。

图3-11 温度对静态弹性模量的影响  
图片摘要：该图主要展示 3 11 温度对静态弹性模量的影响。
![](images/64aee16d5ee385ca8757e9d595c00751680168ef94542f5d5d87198e790a9c2b.jpg)  
-挤压制品：▲一锻件；TF（人飞时效）状态

3.5.2.3 刚性模量 $E = 16.5\mathrm{GPa}^{[2]}$

3.5.3 泊松比 $\mu = 0.35^{21}$

图片摘要：该图主要展示 3 11 温度对静态弹性模量的影响。
![](images/ce0ec81162f2dd2d942b5dd3adae8fc482675f26ba89768ce9842ded56236c86.jpg)  
图312 挤压制品T5（人工时效）状态不同截面尺寸的压缩切变模量

图片摘要：该图主要展示 312 挤压制品T5（人工时效）状态不同截面尺寸的压缩切变模量。
![](images/72487aced333f3914a7cffaaa5c8edf1817ec38647cadd9b26f65f9933fa8251.jpg)  
图313 挤压制品T5（人工时效）不同截面尺寸压缩割线模量

# 4 组织结构

# 4.1 相变温度

# 4.2 时间-温度-组织转变曲线

4.3 合金组织结构 合金凝固时，锆质点及富锆固溶体首先成核，从而细化了晶粒。晶界处为灰灰色高锌固溶体。挤压制品的显微组织中可以看到许多白色的富锆条带。正是这些富铅条带抑制了合金在加热及压力加工过程中的晶粒长大。但是不适当的挤压和锻造工艺可导致挤压制品、锻件和模锻件产生粗晶环或粗晶组织，使力学性能明显降低。

# 5 工艺性能与要求

5.1 成形性能 在 $280 \sim 400^{\circ} \mathrm{C}$ 温度范围内合金具有良好的塑性，挤压温度范围为 $300 \sim 350^{\circ} \mathrm{C}$ ，锻造温度见表5.1。锤头和锻模应预热到 $350 \sim 250^{\circ} \mathrm{C}$ 。锻件毛边的切边温度不低于 $250^{\circ} \mathrm{C}$ 为防止晶粒长大引起锻造期间产生裂纹必须避免过热，为了获得细晶组织在最后一次的锻造变形量不小于 $20\%$ ，

表5-1  

<table><tr><td rowspan="2">锻造方法</td><td colspan="2">锻造温度范围/(</td></tr><tr><td>锤</td><td>压力机</td></tr><tr><td>自由锻</td><td>400~310</td><td>100~280</td></tr><tr><td>模锻</td><td>400~320</td><td>400~280</td></tr></table>

5.2 焊接性能 合金焊接性能较差，氩弧焊或其他气体保护的电弧焊时，合金有热裂倾向，因此不推荐电弧焊。但能满足地进行电阻焊，其中点焊应用较多，点焊后具有较好的静强度，但是疲劳强度较低。

5.3 零件热处理.1艺 挤压半成品、锻件和模锻件制成的零件通常在人工时效状态下使用 人时效工艺国内外不完全一致，见表5-2。人工时效状态的材料经成形或焊接后需要消除零件的内应力。

消除应力处理可以按照以下制度：150（保温 $1\mathrm{h}$ ，空气冷却。

表5-2  

<table><tr><td>国别</td><td>品种</td><td>状态</td><td>θ/°</td><td>t/h</td><td>来源</td></tr><tr><td rowspan="2">中国</td><td>挤压半成品</td><td rowspan="2">S</td><td>165~175</td><td>10</td><td rowspan="2">12</td></tr><tr><td>锻件和模锻件</td><td>160~170</td><td>24</td></tr><tr><td rowspan="2">俄罗斯</td><td>挤压半成品</td><td rowspan="2">T1</td><td rowspan="2">165~175</td><td rowspan="2">10~24</td><td rowspan="2">1</td></tr><tr><td>锻件和模锻件</td></tr><tr><td rowspan="2">美国</td><td>挤压半成品</td><td rowspan="2">F3</td><td rowspan="2">115~135</td><td rowspan="2">24</td><td rowspan="2">12,4</td></tr><tr><td>锻件和模锻件</td></tr></table>

5.4 表面处理工艺 零件表面经化学氧化处理和涂漆保护后，在大气条件下能可靠的工作 也详见MB3合金5.4。  
5.5 切削加工与磨削性能 合金具有优良的切削加工性能，可采用较大的速度和进刀量加1；见MB2合金5.5。合金还可以用浓度 $5\%$ 以上的硫酸、硝酸或盐酸溶液进行化学铣切。

# 6 功能考核试验

# 7 使用建议

选用。

# 参考文献

1 OCT 1901-75 变形镁合金热处理制度. 中国航空工业总公司航空材料研究院译. 1997  
2 William F. Brown, Jr. Aerospace structural Metals Handbook, Vol. 3, Code 3506, 1994   
3 成都飞机工业公司，MB15合金生产检验记录：贾镁01-86.1986  
4哈尔滨东安发动机制造公司，工业生产检验数据：铝镁合金1199.1999  
5南昌飞机制造公司.MB35合金生产检验记录：变镁02-86.19-36  
6 洪都航空工业集团有限责任公司. 工业生产检验数据: 铝镁合金 (01-99.1999)  
7 东北轻合金有限责任公司. 工业生产检验数据: 绲镁合金 06-99.1999  
8 北京航空材料研究院，MB25变形镁稀土合金的研究，1982  
9 ASM, Metals Handbook 10th Ed., Vol. 2, 1990   
10 北京航空材料研究院，MB25稀土高强镁合金装机应用及性能、组织研究，1986  
11 北京航空材料研究所．航空材料学．上海科学技术出版社，1985

编写 余应梅

# MB22

# 概述

MB22是镁-钇-锌-锆系热强变形镁合金，主要制成板材。其室温拉伸强度略高于MB3合金，高温加服强度、高温瞬时强度和压缩屈服强度明显优于其他镁合金（如MB3、MB8）。合金具有良好的成形和焊接性能，无应力腐蚀倾向。该合金可推荐用于 $300\mathrm{C}$ 以下短期工作的航空结构件。

1.1 材料牌号 MB22、  
1.2 相近牌号  
1.3 材料的技术标准 LTJ401—1984《MB22镁合金板材专用技术条件》洛阳铜加工  
1.4 化学成分 合金的化学成分按LTJ401--1984，见表1-1。

表11  

<table><tr><td colspan="4">合金元素</td><td colspan="6">杂质 不大于</td></tr><tr><td>Y</td><td>Zn</td><td>Zr</td><td>Mg</td><td>Cu</td><td>Fe</td><td>Si</td><td>Ni</td><td>K</td><td>Na</td></tr><tr><td>2.9~3.5</td><td>1.2~1.6</td><td>0.45~0.8</td><td>余量</td><td>0.01</td><td>0.01</td><td>0.01</td><td>0.005</td><td>0.2</td><td>0.05</td></tr></table>

1忆含量是指钇与稀土元素总量  
1.5 热处理制度 该合金板材不经热处理，通常以热轧状态供应。  
1.6 品种规格与供应状态 见表1-2

表1-2  

<table><tr><td>技术标准</td><td>品种</td><td>状态</td><td>厚度mm</td></tr><tr><td>LTJ 401 1984</td><td>板材</td><td>热轧</td><td>100</td></tr></table>

1.7 熔炼与铸造工艺 通常在钢制坩埚电阻炉或煤气反射炉中熔炼。熔炼时使用熔剂保护和精炼。合金中钇以镁-钇中间合金加入，锆以镁-锆中间合金加入为了减少钇的损失，可采用特种熔剂保护和精炼。采用水冷半连续铸造，铸造时为了防止铸锭底裂，可用熔化了的纯镁铺底，并用二氧化硫或含六氟化硫的混合气体保护，以防止氧化及燃烧。  
1.8 应用概况与特殊要求 该合金已经鉴定并可生产，可用作飞行器等受力构件。

# 2 物理及化学性能

2.1 热性能  
2.2 密度  
2.3 电性能  
2.4 磁性能  
2.5 化学性能

2.5.1 耐腐蚀性能 合金无应力腐蚀倾向, 拉伸应力腐蚀性能见表 2.1。由表中可以看出, MB322合金耐应力腐蚀性能优于应力腐蚀倾向小的 MB15 合金。但是长期在工业和海洋大气环境下容易发生腐蚀, 因此使用时需经化学氧化处理和涂漆防护。

表2-1  

<table><tr><td>合金</td><td>品种</td><td>状态</td><td>σF/MPa</td><td>试验应力/MPa</td><td>断裂时间/h</td></tr><tr><td>MB22</td><td>板材</td><td>R</td><td>182</td><td>127</td><td>708~15.8</td></tr><tr><td>MB15</td><td>型材</td><td>S</td><td>264</td><td>185</td><td>33,34,35,18,19</td></tr></table>

注：腐蚀溶液为 $0.5\%$ 氯化钠，温度为 $35^{\circ}C \pm 1^{\circ}C$ 。试验应力为 $0.7\sigma_{\mathrm{Pb2}}$ 。

# 3 力学性能

3.1 技术标准规定的性能 见表3-1。

表3-1  

<table><tr><td rowspan="3">技术标准</td><td rowspan="3">品种</td><td rowspan="3">状态</td><td rowspan="3">δ/mm</td><td rowspan="3">取样方向</td><td>σb/MPa</td><td>σP0.2/MPa</td><td>σPm2/MPa</td><td>δp/%</td><td>σc/MPa</td></tr><tr><td colspan="5">不小于</td></tr><tr><td colspan="4">20℃</td><td>25℃</td></tr><tr><td>1.1.1.01-198J</td><td>板材</td><td>R</td><td>40</td><td>纵向横向</td><td>245</td><td>135</td><td>135</td><td>7.0</td><td>16×</td></tr></table>

# 3.2 室温及各种温度下的力学性能

# 3.2.1 拉伸性能

3.2.1.1 室温拉伸性能见表3-2。由此表中比较可以看出，MB22合金抗拉强度高于MB2、MB8合金，略高于MB3合金，屈服强度明显优于MB2、MB3和MB8合金。

表3-2  

<table><tr><td>合金</td><td>品种</td><td>状态</td><td>δ/mm</td><td>取样方向</td><td>σb/MPa</td><td>σp0.2/MPa</td><td>δy</td></tr><tr><td rowspan="2">MB22</td><td rowspan="7">热轧板材</td><td rowspan="7">R</td><td rowspan="2">40</td><td>纵向</td><td>277</td><td>212</td><td>8.9</td></tr><tr><td>横向</td><td>273</td><td>222</td><td>8.8</td></tr><tr><td>MB2</td><td>12~30</td><td>纵向</td><td>249</td><td>156</td><td>10.1</td></tr><tr><td rowspan="2">MB3</td><td rowspan="2">27.0</td><td>纵向</td><td>261</td><td>161</td><td>11.2</td></tr><tr><td>横向</td><td>264</td><td>167</td><td>14.8</td></tr><tr><td rowspan="2">MB8</td><td rowspan="2">25~29</td><td>纵向</td><td>249</td><td>155</td><td>18.2</td></tr><tr><td>横向</td><td>247</td><td>151</td><td>17.4</td></tr></table>

# 3.2.1.2 高温拉伸性能见表3-3。

3.2.1.3 高温快速拉伸性能见表3-4。

表33  

<table><tr><td>品种</td><td>状态</td><td>δ/mm</td><td>θ/C</td><td>取样方向</td><td>σb/MPa</td><td>δ/%</td><td>品种</td><td>状态</td><td>δ/mm</td><td>θ/C</td><td>取样方向</td><td>σb/MPa</td><td>δ/%</td></tr><tr><td rowspan="4">板材</td><td rowspan="4">R</td><td rowspan="4">10</td><td rowspan="2">250</td><td>纵向</td><td>194</td><td>17</td><td rowspan="4">板材</td><td rowspan="4">R</td><td rowspan="2">350</td><td>纵向</td><td>106</td><td>1000</td><td></td></tr><tr><td>横向</td><td>189</td><td>23</td><td>横向</td><td>125</td><td>18</td><td></td></tr><tr><td rowspan="2">300</td><td>纵向</td><td>151</td><td>41</td><td rowspan="2">400</td><td>纵向</td><td>64</td><td>11</td><td></td></tr><tr><td>横向</td><td>150</td><td>39</td><td>横向</td><td>67</td><td>100</td><td></td></tr></table>

注：试样加热至试验温度后保温 $30\mathrm{min}$ ，以 $5\mathrm{mm / min}$ 拉伸速度拉至破坏。

表3-4  

<table><tr><td>品种</td><td>状态</td><td>δ/ mm</td><td>θ/ t</td><td>取样方向</td><td>σh&#x27; MPa</td><td>σP0.2&#x27; MPa</td><td>δ5&#x27; %</td><td>品种</td><td>状态</td><td>δ&#x27; mm</td><td>θ/ C</td><td>取样方向</td><td>σh&#x27; MPa</td><td>σP&#x27; MPa</td><td>δ</td></tr><tr><td rowspan="4">板材</td><td rowspan="4">R</td><td rowspan="4">40</td><td rowspan="2">175</td><td>纵向</td><td>209</td><td>159</td><td>20</td><td rowspan="4">板材</td><td rowspan="4">R</td><td rowspan="2">300</td><td>纵向</td><td>165</td><td>131</td><td>50</td><td></td></tr><tr><td>横向</td><td>205</td><td>148</td><td>21</td><td>横向</td><td>162</td><td>126</td><td>33</td><td></td></tr><tr><td rowspan="2">250</td><td>纵向</td><td>192</td><td>146</td><td>20</td><td>40</td><td>纵向</td><td>84</td><td>63</td><td>60</td><td></td></tr><tr><td>横向</td><td>189</td><td>140</td><td>23</td><td>400</td><td>横向</td><td>86</td><td>64</td><td>67</td><td></td></tr></table>

注：试样以 $5\mathrm{C}$ s加热速度加热至试验温度后，即以 $30\mathrm{mm / min}$ 拉伸速度拉至破坏。

# 3.2.2 压缩性能

3.2.2.1 室温压缩性能见表3-5。由表中比较可以看出，MB22合金室温压缩屈服强度明显优于MB2、MB3、MB8合金。

表3-5  

<table><tr><td>合金</td><td>品种</td><td>状态</td><td>δ·mm</td><td>取样方向</td><td>σ10~2MPa</td><td>合金</td><td>品种</td><td>状态</td><td>δ/mm</td><td>取样方向</td><td>σ、MPa</td></tr><tr><td rowspan="2">MB22</td><td rowspan="2">热轧板材</td><td rowspan="4">R</td><td rowspan="2">40</td><td>纵向</td><td>170</td><td rowspan="4">MB3</td><td rowspan="4">热轧板材</td><td rowspan="4">R</td><td>32.0</td><td>横向</td><td></td></tr><tr><td>横向</td><td>171</td><td rowspan="3">25~29</td><td>纵向</td><td></td></tr><tr><td>MB2</td><td>棒材</td><td>d≤100</td><td>纵向</td><td>98</td><td>横向</td><td></td></tr><tr><td>MB3</td><td>热轧板材</td><td>23.0</td><td>纵向</td><td>95</td><td colspan="2"></td></tr></table>

# 3.3 持久和蠕变性能

# 3.4 疲劳性能

# 3.5 弹性性能

# 3.5.1 弹性模量

3.5.1.1 静态弹性模量 见表36.

表36  

<table><tr><td>品种</td><td>状态</td><td>δ/mm</td><td>θ/°C</td><td>取样方向</td><td>E/GPa</td><td>品种</td><td>状态</td><td>δ/mm</td><td>θ/°C</td><td>取样方向</td><td>E/°C</td></tr><tr><td rowspan="4">板材</td><td rowspan="4">R</td><td rowspan="4">40</td><td rowspan="2">20</td><td>纵向</td><td>-</td><td rowspan="4">板材</td><td rowspan="4">R</td><td rowspan="4">40</td><td rowspan="2">250</td><td>纵向</td><td>30.7</td></tr><tr><td>横向</td><td>44.1</td><td>横向</td><td>38.9</td></tr><tr><td rowspan="2">175</td><td>纵向</td><td>41.2</td><td rowspan="2">300</td><td>纵向</td><td>3.8</td></tr><tr><td>横向</td><td>40.7</td><td>横向</td><td>4.6</td></tr></table>

# 3.5.1.2 动态弹性模量 见表3-7。

表37  

<table><tr><td>品种</td><td>状态</td><td>δ/mm</td><td>θ/C</td><td>取样方向</td><td>Eb/GPa</td><td>品种</td><td>状态</td><td>δ/mm</td><td>θ/C</td><td>取样方向</td><td>E0(GPa)</td></tr><tr><td rowspan="6">板材</td><td rowspan="6">R</td><td rowspan="6">40</td><td rowspan="2">20</td><td>纵向</td><td>15.3</td><td rowspan="6">板材</td><td rowspan="6">R</td><td rowspan="6">40</td><td rowspan="2">200</td><td>纵向</td><td>11</td></tr><tr><td>横向</td><td>11.7</td><td>横向</td><td>11</td></tr><tr><td rowspan="2">100</td><td>纵向</td><td>13.7</td><td rowspan="2">250</td><td>纵向</td><td>11</td></tr><tr><td>横向</td><td>13.3</td><td>横向</td><td>11</td></tr><tr><td rowspan="2">150</td><td>纵向</td><td>12.2</td><td rowspan="2">300</td><td>纵向</td><td>11</td></tr><tr><td>横向</td><td>11.8</td><td>横向</td><td>11</td></tr></table>

注：动态弹性模量采用动态音频法测定。

# 4 组织结构

# 4.1 柑变温度

# 4.2 时间-温度-组织转变曲线

4.3 金组织结构 合金热轧状态的显微组织为 $\alpha\text{-Mg}$ 固溶体及 $\beta(\mathrm{Mg},\mathrm{Y})$ 相组成。由于 $\mathrm{Mg}_{1}$ 化合物具有很高的热稳定性，能阻碍高温应力作用下的变形，故高温性能优于其他镁合金。局部区域有错的偏析物或称“错偏析”。低倍腐蚀后，错偏析为暗灰色，沿轧制方向成细条状或针状分布。高倍观察与不连续的粒状或多角块状化合物分散在基体中。

正常的显微组织为中等晶粒再结晶组织，晶粒边界有残留的 $\mathrm{Mg}\cdot \mathrm{Y}$ 化合物。

# 5 工艺性能与要求

5.1 成形性能 在 $350 \sim 450^{\circ} \mathrm{C}$ 温度范围内具有高的塑性，在 $400^{\circ} \mathrm{C}$ 下反复短时间退火后，对强度影响不大，有利于零件的热成形。常温下零件需要校正时，局部区域变形不能施加冲击载荷，必须缓慢加载。  
5.2 焊接性能 合金可氩弧焊，焊接强度为基体材料的 $70\% \sim 80\%$ ，在一定的预热措施下可以补焊，也可以堆焊。  
5.3 热处理工艺 热轧板材不经热处理使用  
5.4 表面处理工艺 通常采用表面氧化处理后涂漆防护、  
5.5 切削加工及磨削性能 机械加工性能良好

# 6 功能考核试验

# 7 使用建议

推荐。

# 参考文献

1 北京航空材料研究所，MB22镁合金室温性能和应力腐蚀试验，1979  
2 北京航空材料研究所. MB25稀土高强镁合金装机应用及性能、组织研究，1986  
3 上海新江机器厂，MB22 镁合金试验总结，1979  
4上海新江机械厂.MB2合金生产检验记录：变镁04-86.1986   
5 上海新江机械厂，MB3合金生产检验记录：变镁04-86.1986  
6 洛阳铜合金加工厂.MB3镁合金生产检验记录：变镁(04-86.1986)  
7上海新江机械厂.MB8合金板材生产检验记录：变镁03-86.1986   
8上海新江机器厂.MB23试验记录.1986

编写 余应梅

# MB25

# 1 概述

MB25是镁锌-铬-钇系高强度变形镁合金通常不经热处理，于热挤压或热锻压状态供应但亦可在人工时效状态下使用。主要用于加工挤压制品及模锻件。室温拉伸强度、屈服强度、高温瞬时强度均优于高强度镁合金MB15。

合金的塑性、韧性及耐腐蚀性能与镁合金MB15相近。合金在室温下工艺塑性差，高温时工艺塑性好，因此零件的压力加工成形需在加热状态下进行。合金切削加工性能良好。由于合金焊接性能较差，不推荐用作焊接零件。可代替部分中等强度的铝合金用于飞机的受力构件，是目前宇航工业中新型的结

构材料、

1.1 材料牌号 MB25。  
1.2 相近牌号  
1.3 材料的技术标准

Q'6S333 1983《MB25镁合金挤压型、棒材和锻件、模锻件暂行标准》

Q/S301-1982《MB25镁合金挤压型、棒材和锻件、模锻件暂行标准》

HB6690-1992 《镁合金锻件》

1.4 化学成分 合金的化学成分按Q/6S333·1983，见表1-1。

表1-1  

<table><tr><td colspan="4">合金元素</td><td colspan="8">杂质 不大于</td></tr><tr><td>Zr1</td><td>Zr</td><td>Y1</td><td>Mg</td><td>Fe</td><td>Si</td><td>Cu</td><td>Ni</td><td>Mn</td><td>Be</td><td>Al</td><td>其他总和</td></tr><tr><td>5.5~6.4</td><td>≥0.45</td><td>0.7~1.7</td><td>余量</td><td>0.05</td><td>0.05</td><td>0.05</td><td>0.005</td><td>0.1</td><td>0.02</td><td>0.05</td><td>1.1</td></tr></table>

1忆以镁-钇中间合金加入，钇的混合稀土品位应大于或等于 $85\%$

# 1.5 热处理制度

1.5.1 R状态：热挤压或热锻压状态。

1.5.2 S状态：热挤压后人工时效，时效制度为 $170\mathrm{C}$ ，保温 $10\mathrm{h}$ ，空冷。

1.6 品种规格与供应状态 见表1-2。

1.7 熔炼与铸造工艺 通常在钢制坩埚电阻炉或煤气反射炉中熔炼。熔炼时使用熔剂保护和精炼。合金元素加入方法：锆以镁-锆中间合金，钇以

<table><tr><td>技术标准</td><td>品种</td><td>状态</td><td>规格</td></tr><tr><td>Q/6S 333-1983</td><td>型材</td><td>R</td><td></td></tr><tr><td>Q/S 301 1982</td><td>棒材</td><td>R</td><td>d=40mm</td></tr><tr><td rowspan="2">HB 6690 1992</td><td>锻件</td><td>R</td><td></td></tr><tr><td>模锻件</td><td>R</td><td></td></tr></table>

镁-钇中间合金加入。为了减少稀土元素钇的损失，需控制含有氧化镁的熔剂数量或使用特种熔剂。在半连续铸造过程中为了防止氧化及燃烧，采用二氧化硫或含六氟化硫的混合气体保护。铸造速度稍低于MB15合金。

1.8 应用概况与特殊要求 该合金已通过技术鉴定和装机应用，并已代替部分中等强度的铝合金及高强度镁合金MB15，用于飞机的机身长桁及操纵系统的摇臂、支座等受力构件。使用温度一般不超过 $150^{\circ}\mathrm{C}$ 。

# 2 物理及化学性能

# 2.1 热性能

2.1.1 熔化温度范围 熔点为 $638\mathrm{C}\pm 7\mathrm{C}$

2.1.2 线膨胀系数 见表2-1。

表2-1  

<table><tr><td>θ/°C</td><td>20~100</td><td>20~200</td><td>20~300</td></tr><tr><td>α/10-1°C-1</td><td>26.2</td><td>27.1</td><td>27.4</td></tr></table>

2.2 密度 $\rho = 1.85\mathrm{g / cm}^{3 / 2}$

2.3 电性能

2.4 磁性能 无磁性。

2.5 化学性能

2.5.1 抗氧化性能 大气条件下合金容易氧化。表面生成的氧化膜不致密，不能起保护作用

2.5.2 耐腐蚀性能 应力腐蚀倾向小。表面经氧化处理及涂漆保护，在大气条件下能可靠地工作。合金应力腐蚀试验结果见表2-2。

表2-2  

<table><tr><td>品种</td><td>状态</td><td>σp,MPa</td><td>试验应力/MPa</td><td>断裂时间h</td></tr><tr><td rowspan="4">型材</td><td rowspan="4">S</td><td>304</td><td>152</td><td>&gt;92.1-106.1-119.1-120</td></tr><tr><td>3163</td><td>182</td><td>&gt;71.87.94.96.133</td></tr><tr><td>295</td><td>177</td><td>53.1-34.74.&gt;82.89</td></tr><tr><td>294</td><td>206</td><td>25.1-34.48.49.&gt;76.97</td></tr></table>

注：腐蚀介质为 $0.5\%$ 氟化钠，参照HB52541983方法。

# 3 力学性能

# 3.1 技术标准规定的性能 见表3-1，

表3-1  

<table><tr><td>技术标准</td><td>品种</td><td>状态</td><td>d mm</td><td>取样方向</td><td>σ1/MPa</td><td>σp- MPa</td><td>δ</td></tr><tr><td>Q-6S 333-1983</td><td>棒材</td><td>R</td><td>40</td><td>纵向</td><td>345</td><td>275</td><td>7.1</td></tr><tr><td>Q-8S 301-1982</td><td>型材</td><td>R</td><td></td><td>纵向</td><td>335</td><td>275</td><td>6.7</td></tr><tr><td rowspan="2">HB 6690-1992</td><td>自由锻件</td><td>R</td><td>按外形尺寸</td><td>纵向</td><td>300</td><td>225</td><td>6.4</td></tr><tr><td>模锻件</td><td>R</td><td>按图纸</td><td>纵向</td><td>325</td><td>240</td><td>7.1</td></tr></table>

注：型材为δ1.%;壁厚δ>7.0mm的型材取圆试样δ-;棒材、锻件及模锻件均为δ%。

# 3.2 室温及各种温度下的力学性能

3.2.1 硬度 HBS≥65  
3.2.2 拉伸性能  
3.2.2.1 室温拉伸性能见表3-2。  
3.2.2.2 挤压棒材的高温瞬时强度见表3-3。  
3.2.2.3 挤压棒材高温抗拉强度见图3-1。  
3.2.2.4 挤压型材高温抗拉强度见表34。

表3-32  

<table><tr><td>品种</td><td>状态</td><td>d&#x27;mm</td><td>θ&#x27;°C</td><td>σb&#x27;MPa</td><td>δ1&#x27;</td></tr><tr><td rowspan="3">棒材</td><td rowspan="3">R</td><td rowspan="3">25</td><td>150</td><td>206</td><td>38</td></tr><tr><td>200</td><td>151</td><td>45</td></tr><tr><td>250</td><td>102</td><td>62</td></tr></table>

表3-4  

<table><tr><td>品种</td><td>状态</td><td>θ/C</td><td>σb/MPa</td><td>δm/s</td></tr><tr><td rowspan="2">型材</td><td rowspan="2">R</td><td>150</td><td>192</td><td>43</td></tr><tr><td>200</td><td>108</td><td>62</td></tr></table>

表3-2  

<table><tr><td>品种</td><td>状态</td><td>d/mm</td><td>σb/MPa</td><td>σpa⊥/MPa</td><td>δ</td></tr><tr><td rowspan="2">棒材</td><td rowspan="2">R</td><td>25</td><td>365</td><td>315</td><td>1.0</td></tr><tr><td>50</td><td>357</td><td>301</td><td>2.0</td></tr><tr><td>型材</td><td>R</td><td>-</td><td>349</td><td>308</td><td>1.6</td></tr><tr><td>模锻件</td><td>R</td><td>-</td><td>338</td><td>-</td><td>1</td></tr></table>

图片摘要：该图主要展示 3 2。
![](images/9178328f436a1bb16f3f567b9daa7f6c3bdb67fd8bd504e5a207a804799b1b7f.jpg)  
图3-1 温度对挤后棒材抗拉强度的影响

3.2.2.5 挤压型材拉伸应力-应变曲线见图3.2   
3.2.3 冲击性能 挤压棒材冲击韧性 $a_{\mathrm{K}^1} = 81\mathrm{kJ}\mathrm{m}^{2}$   
3.2.4扭转与剪切性能 挤压棒材室温剪切强度 $\tau = 175\mathrm{MPa}^{\prime}$

图片摘要：该图主要展示 3 1 温度对挤后棒材抗拉强度的影响。
![](images/3bacebe04fc8765ab23d0388028bf4b323377ebcc7dc5d14d57b9ac38db70c0c.jpg)  
图32 挤压型材拉伸应力应变曲线

# 3.3 持久和蠕变性能

# 3.4 疲劳性能

# 3.4.1 高周疲劳

# 3.4.1.1 室温旋转弯曲疲劳极限见表35。

# 3.4.2 低周疲劳

# 3.4.2.1 挤压型材室温低周疲劳见表3-6。

<table><tr><td>品种</td><td>状态</td><td>θ/°C</td><td>R</td><td>f/Hz</td><td>K</td><td>σmax/MPa</td><td>N周</td></tr><tr><td rowspan="3">型材</td><td rowspan="3">R</td><td rowspan="3">270</td><td rowspan="3">0.1</td><td rowspan="3">0.2</td><td>0.7</td><td>242</td><td>1944</td></tr><tr><td>0.6</td><td>207</td><td>4193</td></tr><tr><td>0.4</td><td>138</td><td>15060</td></tr></table>

# 3.4.2.2 挤压型材低周疲劳见图33。

# 3.5 弹性性能

# 3.5.1 弹性模量

# 3.5.1.1 棒材室温静态弹性模量

$E = 44\mathrm{GPa}$ ，动态弹性模量 $E_{\mathrm{D}} = 45\mathrm{GPa}$ [1]

<table><tr><td>品种</td><td>状态</td><td>d/mm</td><td>K</td><td>N&#x27;周</td><td>σ MPa</td><td>...</td><td>MPa</td></tr><tr><td rowspan="2">棒材</td><td rowspan="2">R</td><td rowspan="2">25</td><td colspan="2">1 &gt;2×10-3</td><td rowspan="2" colspan="3">162</td></tr><tr><td colspan="2">2 &gt;2×10-3</td></tr></table>

注：光滑疲劳试样 $a = 9.5\mathrm{mm}$ ，缺口疲劳试样 $R$ $0.75\mathrm{mm}$ ，频率 $= 1.0\mathrm{Hz}$ ，用升降法计算

图片摘要：该图主要展示 33 挤压型材低周疲劳曲线。
![](images/2de5a2791fcdb6a29e727e58f8f8e9887fa7501ac8008221553c1128b473a3c1.jpg)  
图33 挤压型材低周疲劳曲线

# 4 组织结构

# 4.1 相变温度

# 4.2 时间-温度-组织转变曲线

4.3 合金组织结构 由于合金中添加少量稀土元素钇，铸态高倍组织晶界区为灰色网状共晶（ $\alpha$ ，Z），但尚未完全封闭晶界。Z相为三元化合物 $(\mathrm{MgYZn}_{\mathrm{r}})$ ，因半连续铸造不平衡结晶及成分偏析也可出现少量包晶反应的残留物W相 $(\mathrm{Mg}_{\mathrm{r}}\mathrm{Y}_{2}\mathrm{Zn}_{\mathrm{r}})$ 。加I制品的组织类似于MB15合金，但钇含量偏高时元化合物W相相应增加，力学性能明显下降。

# 5 工艺性能与要求

5.1 成形性能 工艺成形性能与MB15合金相近。在 $280\sim 400^{\circ}C$ 温度范围内具有良好的塑性锻件毛坯易于切边，用挤压坏料制造锻件和模锻件时，锻造温度为 $320\sim 390^{\circ}C$ 。模具加热温度为 $200\sim 300^{\circ}C$ 型材下陷成形的温度为 $270\sim 290^{\circ}C$ ，保温时间为 $1/1\sim 1/2h$ 。  
5.2 焊接性能 合金焊接性能较差不推荐用作焊接件。  
5.3 零件热处理工艺 零件一般不进行热处理，但允许采用人工时效处理。人工时效制度：17、保温 $10\mathrm{h}$ ，空冷。  
5.4 表面处理工艺 表面氧化处理后再经涂漆保护。为了提高镁合金的表面防护性能，可采用氧化处理再经封闭和涂漆的新方法。对于定期贮存及运输过程的半成品和零件应防止表面碰伤并注意油

封包装，防雨水浸蚀。

5.5 切削加工及磨削性能 同其他镁合金一样具有优良的加工性能。

# 6 功能考核试验

# 7 使用建议

推荐。

# 参考文献

1 北京航空材料研究所. MB25稀土高强镁合金装机应用及性能, 组织研究. 1986  
2 北京航空材料研究所. MB25 变形镁稀土合金的研究. 1982  
3 北京航空材料研究所. MB25 变形镁稀土合金的研究（综合性能表）. 1982

编写 余应梅

# ZM1

# 1 概述

ZM11合金是一种镁-锌-锆系合金，添加合金强化元素锌及细化晶粒元素锆后，合金具有高的抗拉强度、屈服强度和良好的塑性。该合金铸造性能尚好，力学性能的壁厚效应较小，但热裂倾向和显微疏松倾向较大，铸造时必须采用相应的工艺措施，该合金适用于需求高的抗拉强度、屈服强度和受冲击载荷大的零件，如飞机轮毂、轮缘、支架等，该合金在人工时效状态(T1)下应用。

1.1 材料牌号 ZMgZn5Zr。

材料代号 ZM1,

1.2 相近牌号 $\mathrm{Mg - Zn5Zr(ISO)}$ ,ZK51A（美国）,Z5Z,MAG4（英国）,M112（俄罗斯）,GZ5Z（法国）,MC6（日本）。

1.3 材料的技术标准

[GB/T1177-1991《铸造镁合金》]

HB 964--1982 《铸造镁合金技术标准》

1.4 化学成分 见表1-1。

表1-1  

<table><tr><td rowspan="2">标 准</td><td colspan="4">合金元素</td><td colspan="5">杂质 不大于</td></tr><tr><td>Zn</td><td colspan="2">Zr</td><td>Mg</td><td>Si</td><td>Fe</td><td>Ni</td><td>Cu</td><td>Be</td></tr><tr><td>GB/T 177 1991</td><td>3.5~5.5</td><td colspan="2">0.5~1.0</td><td>余量</td><td>-</td><td></td><td>0.01</td><td>0.10</td><td>0.002</td></tr><tr><td rowspan="2">HB 964-1982</td><td rowspan="2">3.5~5.5</td><td>Zr溶解</td><td>Zr总量</td><td rowspan="2">余量</td><td rowspan="2">0.01</td><td rowspan="2">0.01</td><td rowspan="2">0.03</td><td rowspan="2">0.03</td><td rowspan="2">0.001</td></tr><tr><td>≥0.5</td><td>0.5~1.0</td></tr></table>

1.5 热处理制度 按HB5462-1990《镁合金铸件热处理》的规定。

1.5.1 时效： $175\mathrm{C}\pm 5\mathrm{C}$ 保持 $28\sim 32\mathrm{h}$ ，空冷  
1.5.2 时效： $195\mathrm{C} + 5\mathrm{C}$ 保持16h，空冷。  
1.6 品种规格与供应状态   
1.6.1 铸件采用砂型铸造工艺或金属型铸造工艺生产。  
1.6.2 人工时效（T1）状态下应用。  
1.7 熔炼与铸造工艺
