Repository: C-zj02/CFD-claw

<div align="center">

**English** | [中文](#中文版) | [Français](README_FR.md) | [Русский](README_RU.md) | [हिन्दी](README_HI.md) | [العربية](README_AR.md) | [Português](README_PT.md)

# 🚀 Claude Code Python

**A Complete Python Reimplementation Based on Real Claude Code Source**

*From TypeScript Source → Rebuilt in Python with ❤️*

***
**🔥 Active Development • New Features Weekly 🔥**

</div>

***

## 🎯 What is This?

**Clawd Code** is a **complete Python rewrite** of Claude Code, based on the **real TypeScript source code**.

File: RAG-data/中国航空材料手册(第2版) 第4卷 钛合金 铜合金001-200.pdf-b4903744-8c00-4256-a6b1-ad96b4ae46a6.md (part 6 of 12)
# 中国航空机械手册
<table><tr><td rowspan="2">品种</td><td rowspan="2">d/mm</td><td rowspan="2">状态</td><td rowspan="2">取样方向</td><td rowspan="2">θ/℃</td><td>σ0.1/50</td><td>σ0.1/100</td><td>σ0.1/200</td><td>σ0.1/300</td></tr><tr><td colspan="4">MPa</td></tr><tr><td rowspan="3">棒材</td><td rowspan="3">22</td><td rowspan="3">双重退火</td><td rowspan="3">L</td><td>500</td><td>398</td><td>386</td><td>353</td><td>318</td></tr><tr><td>550</td><td>260</td><td>223</td><td>158</td><td>131</td></tr><tr><td>600</td><td>73</td><td>62</td><td>53</td><td>-</td></tr><tr><td rowspan="2">θ/℃</td><td>σ0.2/50</td><td>σ0.2/100</td><td>σ0.2/200</td><td>σ0.2/300</td><td>σ0.5/50</td><td>σ0.5/100</td><td>σ0.5/200</td><td>σ0.5/300</td></tr><tr><td colspan="8">MPa</td></tr><tr><td>500</td><td>480</td><td>451</td><td>420</td><td>382</td><td>546</td><td>537</td><td>504</td><td>468</td></tr><tr><td>550</td><td>359</td><td>301</td><td>223</td><td>182</td><td>445</td><td>415</td><td>325</td><td>260</td></tr><tr><td>600</td><td>98</td><td>88</td><td>78</td><td>-</td><td>142</td><td>130</td><td>113</td><td>-</td></tr></table>

3.3.3 棒材的持久应力-寿命曲线见图3-3。  
3.3.4 榛材的蠕变应力-寿命曲线见图3-4～图3-6。  
3.3.5 棒材的拉逊-米勒曲线见图3-7。

# 3.3.6 盘模锻件的持久应力-寿命曲线见图3-8。

图片摘要：该图主要展示 3 3 TA12合金棒材不同温度的持久 应力寿命曲线[1]。
![](images/8a363005a2ba15a440bb4d27dac718c838b10c312895a4707c00bfe76932322a.jpg)  
图3-3 TA12合金棒材不同温度的持久-应力寿命曲线[1]

图片摘要：该图主要展示 3 3 TA12合金棒材不同温度的持久 应力寿命曲线[1]。
![](images/f52ab96d27ef8cb9744ca35f50880ff16da97a238adcd5aa785da6d1da35a247.jpg)  
图3-4TA12合金棒材 $0.1\%$ 塑性应变的蠕变应力-寿命曲线[1]

图片摘要：该图主要展示 3 4TA12合金棒材 塑性应变的蠕变应力 寿命曲线[1]。
![](images/fda54a8f537cb5d184ea5a6e40a3b68d6ce49ab83ec05df772999d5c80c9c150.jpg)  
材料品种：棒材 取样方向：L  
材料规格： $d22\mathrm{mm}$ 热处理状态： $980^{\circ}\mathrm{C},1\mathrm{h}$ ，空冷 $+600^{\circ}\mathrm{C},2\mathrm{h}$ ，空冷

图3-5TA12合金棒材 $0.2\%$ 塑性应变的蠕变应力-寿命曲线[1]

图3-6TA12合金棒材 $0.5\%$ 塑性应变的蠕变应力-寿命曲线[1]   
图片摘要：该图主要展示 3 6TA12合金棒材 塑性应变的蠕变应力 寿命曲线[1]。
![](images/00a5b467a558eb1b40490209113e4dde87478bc2fe8bc017782f73c84819e4b4.jpg)  
材料品种：棒材 取样方向：L  
材料规格： $d22\mathrm{mm}$ 热处理状态： $980\mathrm{C},1\mathrm{h}$ ，空冷 $+600\mathrm{C},2\mathrm{h}$ ，空冷

图片摘要：该图主要展示 3 6TA12合金棒材 塑性应变的蠕变应力 寿命曲线[1]。
![](images/e9091275c3df176983c12470f776d655a962efad704fa853ac456eecbb1e2761.jpg)  
材料品种：棒材 取样方向：L  
材料规格： $d22\mathrm{mm}$ 热处理状态： $980^{\circ}C$ ，1h，空冷  
+600C,2h，空冷

图3-7 TA12合金棒材的拉逊-米勒曲线[1]

图3-8TA12合金盘模锻件不同温度的持久应力-寿命曲线[1]  
图片摘要：该图主要展示 3 8TA12合金盘模锻件不同温度的持久应力 寿命曲线[1]。
![](images/d84bcdb0edb85ad9028e7f7089f54824ffd13032ec8450e1cabbecda22436804.jpg)  
材料品种：盘模锻件  
持久方程：  
材料规格： $d470\mathrm{mm}\times 56\mathrm{mm}$   
$550^{\circ}C:\lg \sigma = 2.9290$   
取样方向：C  
-0.1090lgt   
热处理状态： $965^{\circ}C$ ，1.5h，空冷  
相关系数：0.978  
+945C,1.5h，空冷   
$600^{\circ}C:1\mathrm{g}\sigma = 2.8921$   
-0.1833lgt

相关系数：0.998

# 3.4 疲劳性能

# 3.4.1 高周疲劳

3.4.1.1 旋转弯曲疲劳极限见表3-12。

表3-12[1.4.5]  

<table><tr><td>品种</td><td>d或δ/mm</td><td>状态</td><td>取样方向</td><td>θ/C</td><td>Kt</td><td>R</td><td>N/周</td><td>σD/MPa</td><td>品种</td><td>d或δ/mm</td><td>状态</td><td>取样方向</td><td>θ/C</td><td>Kt</td><td>R</td><td>N/周</td><td>σD/MPa</td></tr><tr><td rowspan="4">棒材</td><td rowspan="4">22</td><td rowspan="4">双重退火</td><td rowspan="4">L</td><td>20</td><td rowspan="2">1</td><td rowspan="2">-1</td><td rowspan="2">107</td><td>456</td><td rowspan="2">环坯</td><td rowspan="2">460/290×58</td><td rowspan="2">双重退火</td><td rowspan="2">C</td><td rowspan="2">550</td><td rowspan="2">1.7</td><td rowspan="2">-1</td><td rowspan="2">107</td><td rowspan="2">295</td></tr><tr><td>1.7</td><td>356</td></tr><tr><td rowspan="2">550</td><td>1</td><td rowspan="2">-1</td><td rowspan="2">107</td><td>420</td><td rowspan="4">盘模锻件</td><td rowspan="4">470×56</td><td rowspan="4">三重退火</td><td rowspan="4">C</td><td rowspan="2">20</td><td>1</td><td rowspan="2">-1</td><td>107</td><td>407</td></tr><tr><td>1.7</td><td>310</td><td>1.7</td><td>294</td><td></td></tr><tr><td rowspan="2">环坯</td><td rowspan="2">460/290×58</td><td rowspan="2">双重退火</td><td rowspan="2">C</td><td rowspan="2">20</td><td rowspan="2">1</td><td rowspan="2">-1</td><td rowspan="2">107</td><td rowspan="2">440</td><td rowspan="2">550</td><td>1</td><td rowspan="2">-1</td><td>107</td><td>363</td></tr><tr><td>1.7</td><td>290</td><td></td></tr></table>

3.4.1.2 棒材光滑和缺口试样室温旋转弯曲疲劳 $S - N$ 曲线见图3-9。  
3.4.1.3 棒材光滑和缺口试样 $550^{\circ}\mathrm{C}$ 旋转弯曲疲劳 $S - N$ 曲线见图3-10。  
3.4.1.4 盘模锻件光滑和缺口试样室温旋转弯曲疲劳 $S - N$ 曲线见图3-11。  
3.4.1.5 盘模锻件光滑和缺口试样 $550^{\circ}\mathrm{C}$ 旋转弯曲疲劳 $S - N$ 曲线见图3-12。  
3.4.1.6 盘模锻件室温轴向加载疲劳极限见表3-13。

表3-13[5]  

<table><tr><td>品种</td><td>d或δ/mm</td><td>状态</td><td>取样方向</td><td>θ/℃</td><td>Kt</td><td>R</td><td>N/周</td><td>σD/MPa</td></tr><tr><td>盘模锻件</td><td>470×56</td><td>三重退火</td><td>C</td><td>20</td><td>1</td><td>-1</td><td>10^7</td><td>415</td></tr></table>

图片摘要：该图主要展示 3 13[5]。
![](images/76c2d3acc25471d4a122c32e70fc2202ceea560871d7a4b6e39bd88eb2643785.jpg)

材料品种：棒材

材料规格： $d23\mathrm{mm}$

热处理状态： $990^{\circ}C$ ，1h，空冷

$$
+ 6 0 0 ^ {\circ} \mathrm {C}, 2 \mathrm {h}, \text {空 冷}
$$

材料强度： $\sigma_{\mathrm{b}} = 1013\mathrm{MPa},\sigma_{\mathrm{P0.2}} = 950\mathrm{MPa}$

取样方向：L

试样尺寸： $d = 4\mathrm{mm}$

加载方式：旋转弯曲

应力比：-1

试验频率： $83\mathrm{Hz}$

试验环境： $20^{\circ}\mathrm{C}$ ，空气

试洋数：36

图片摘要：该图主要展示 3 9TA12合金棒材光滑和缺口试样室温旋转弯曲疲劳 曲线[1]。
![](images/cc685bc4d90f29c8be647fe364e488d1d370e3a632d659fe166937e96f619e76.jpg)  
图3-9TA12合金棒材光滑和缺口试样室温旋转弯曲疲劳 $S - N$ 曲线[1]

材料品种：棒材

材料规格： $d23\mathrm{mm}$

热处理状态： $990^{\circ}C$ ，1h，空冷

$$
+ 6 0 0 ^ {\circ} \mathrm {C}, 2 \mathrm {h}, \text {空 冷}
$$

材料强度：

$$
2 0 ^ {\circ} \mathrm {C}: \sigma_ {\mathrm {b}} = 1 0 1 3 \mathrm {M P a}, \sigma_ {\mathrm {P 0 . 2}} = 9 5 0 \mathrm {M P a}
$$

$$
5 5 0 ^ {\circ} \mathrm {C}: \sigma_ {\mathrm {b}} = 6 5 8 \mathrm {M P a}, \sigma_ {\mathrm {P o .} _ {2}} = 5 4 7 \mathrm {M P a}
$$

取样方向：L

试样尺寸： $d = 4\mathrm{mm}$

加载方式：旋转弯曲

应力比：-1

试验频率： $83\mathrm{Hz}$

试验环境： $550^{\circ}\mathrm{C}$ ，空气

试样数：34

图3-10TA12合金棒材光滑和缺口试样 $550^{\circ}\mathrm{C}$ 旋转弯曲疲劳 $S - N$ 曲线[1]

图片摘要：该图主要展示 3 10TA12合金棒材光滑和缺口试样 旋转弯曲疲劳 曲线[1]。
![](images/d6e22d88aece70944572e4bac3f86563801091fd98e5b7dc3c24e7cc91dcac6e.jpg)  
图3-11TA12合金盘模锻件光滑和缺口试样室温旋转弯曲疲劳 $S - N$ 曲线[5]

材料品种：盘模锻件

材料规格： $d470\mathrm{mm}\times 56\mathrm{mm}$

热处理状态： $965\mathrm{C}$ ，1.5h，空冷

$$
\begin{array}{l} + 9 4 5 ^ {\circ} \mathrm {C}, 1. 5 \mathrm {h}, \text {空 冷} \\ + 6 0 0 ^ {\circ} \mathrm {C}, 4 \mathrm {h}, \text {空 冷} \\ \end{array}
$$

材料强度： $\sigma_{\mathrm{b}} = 993\mathrm{MPa}$ ， $\sigma_{\mathrm{P0.2}} = 906\mathrm{MPa}$

取样方向：C

试样尺寸： $d = 4\mathrm{mm}$

加载方式：旋转弯曲

应力比：-1

试验频率： $83\mathrm{Hz}$

试验环境： $20^{\circ}\mathrm{C}$ ，空气

试样数：30

图片摘要：该图片与材料品种：盘模锻件；材料规格：这部分内容相关。
![](images/c6d28e6bb06101733ebefebead5dadb5822e47b184498698bdae6fbc11799c02.jpg)

材料品种：盘模锻件

材料规格： $d470\mathrm{mm}\times 56\mathrm{mm}$

热处理状态： $965^{\circ}C$ ，1.5h，空冷

$$
\begin{array}{l} + 9 4 5 ^ {\circ} \mathrm {C}, 1. 5 \mathrm {h}, \text {空 冷} \\ + 6 0 0 ^ {\circ} \mathrm {C}, 4 \mathrm {h}, \text {空 冷} \\ \end{array}
$$

材料强度：

$$
\begin{array}{l} 2 0 ^ {\circ} \mathrm {C}: \sigma_ {\mathrm {b}} = 9 9 3 \mathrm {M P a}, \sigma_ {\mathrm {P 0 . 2}} = 9 0 6 \mathrm {M P a} \\ 5 5 0 ^ {\circ} \mathrm {C}: \sigma_ {\mathrm {b}} = 6 6 0 \mathrm {M P a}, \sigma_ {\mathrm {P 0 . 2}} = 5 1 2 \mathrm {M P a} \\ \end{array}
$$

取样方向：C

试样尺寸： $d = 4\mathrm{mm}$

加载方式：旋转弯曲

应力比：-1

试验频率： $83\mathrm{Hz}$

试验环境： $550^{\circ}\mathrm{C}$ ，空气

试样数：17

图3-12TA12合金盘模锻件光滑和缺口试样 $550^{\circ}\mathrm{C}$ 旋转弯曲疲劳 $S - N$ 曲线[5]

# 3.4.1.7 盘模锻件光滑试样室温轴向加载疲劳 $S - N$ 曲线见图3-13。

图片摘要：该图主要展示 3 12TA12合金盘模锻件光滑和缺口试样 旋转弯曲疲劳 曲线[5]。
![](images/919792a025f5db13e2a4c0f003c9a662713eed15a41e861daa901a55d2c7c776.jpg)  
图3-13TA12合金盘模锻件光滑试样室温轴向加载疲劳 $S - N$ 曲线[5]

材料品种：盘模锻件

材料规格： $d470\mathrm{mm}\times 56\mathrm{mm}$

热处理状态： $965^{\circ}C$ ，1.5h，空冷

$$
+ 9 4 5 \mathrm {C}, 1. 5 \mathrm {h}, \text {空 冷}
$$

$$
+ 6 0 0 ^ {\circ} \mathrm {C}, 4 \mathrm {h}, \text {空 冷}
$$

材料强度： $\sigma_{\mathrm{b}} = 993\mathrm{MPa}$ ， $\sigma_{\mathrm{P0.2}} = 906\mathrm{MPa}$

取样方向：C

等效应力方程：

$$
\lg N = 6. 4 4 8 3 - 0. 7 9 8 6 \lg \left(\sigma_ {\max } - 4 1 6\right)
$$

试样尺寸： $d = 5\mathrm{mm}$

加载方式：轴向

应力比：-1

试验频率： $130\mathrm{Hz}$

试验环境： $20^{\circ}\mathrm{C}$ ，空气

试样数：20

# 3.4.2 低周疲劳

3.4.2.1 盘模锻件室温应力控制低周疲劳性能见表3-14。  
3.4.2.2 盘模锻件室温应变控制低周疲劳数据及 $\varepsilon-N$ 曲线见表3-15和图3-14。  
3.4.2.3 盘模锻件 $300^{\circ}\mathrm{C}$ 应变控制低周疲劳数据及 $\varepsilon -N$ 曲线见表3-16和图3-15。

表3-14[5]  

<table><tr><td>品种</td><td>d或δ/mm</td><td>状态</td><td>取样方向</td><td>θ/C</td><td>Kt</td><td>R</td><td>f/Hz</td><td>σmax/MPa</td><td>N/周</td></tr><tr><td rowspan="6">盘模锻件</td><td rowspan="6">470×56</td><td rowspan="6">三重退火</td><td rowspan="6">C</td><td rowspan="6">20</td><td rowspan="6">3</td><td rowspan="6">0.1</td><td rowspan="6">0.5</td><td>300</td><td>&gt;56222</td></tr><tr><td>300</td><td>&gt;114952</td></tr><tr><td>400</td><td>24958</td></tr><tr><td>500</td><td>11169</td></tr><tr><td>600</td><td>6570</td></tr><tr><td>700</td><td>2515</td></tr></table>

3.4.2.4 盘模锻件 $550^{\circ}\mathrm{C}$ 应变控制低周疲劳数据及 $\varepsilon -N$ 曲线见表3-17和图3-16。  
3.4.2.5 盘模锻件不同温度的循环应力-应变曲线见图3-17。

表3-15[5]  

<table><tr><td>材料品种</td><td>盘模锻件</td><td>试样尺寸</td><td>d=6.35mm</td></tr><tr><td>材料规格</td><td>d470mm×56mm</td><td>加载波形</td><td>三角波</td></tr><tr><td>取样方向</td><td>C</td><td>应变比</td><td>-1</td></tr><tr><td>试验温度</td><td>20℃</td><td>试验频率</td><td>0.1~1.0Hz</td></tr><tr><td>控制方式</td><td>轴向应变</td><td>失效判据</td><td>断裂</td></tr><tr><td>热处理状态</td><td colspan="3">965℃,1.5h,空冷+945℃,1.5h,空冷+600℃,4h,空冷</td></tr></table>

<table><tr><td colspan="5">稳态迟滞回线特征</td><td rowspan="2">\(2N_{\mathrm {f}}/\)周</td><td rowspan="2" colspan="2">试样数量/根</td></tr><tr><td>\(\Delta \varepsilon_{\mathrm {r}} / 2 \%\)</td><td>\(\Delta \varepsilon_{\mathrm {e}} / 2 \%\)</td><td colspan="2">\(\Delta \varepsilon_{\mathrm {p}} / 2 \%\)</td><td>\(\Delta \sigma / 2 / MPa\)</td></tr><tr><td>2.9709</td><td>0.9270</td><td colspan="2">2.0438</td><td>1131</td><td>42</td><td>1</td><td></td></tr><tr><td>2.1789</td><td>0.8717</td><td colspan="2">1.3072</td><td>1064</td><td>120</td><td>1</td><td></td></tr><tr><td>2.2103</td><td>0.8869</td><td colspan="2">1.3234</td><td>1082</td><td>160</td><td>1</td><td></td></tr><tr><td>1.7198</td><td>0.8906</td><td colspan="2">0.8292</td><td>1087</td><td>224</td><td>1</td><td></td></tr><tr><td>1.6928</td><td>0.7996</td><td colspan="2">0.8932</td><td>976</td><td>250</td><td>1</td><td></td></tr><tr><td>1.0012</td><td>0.7533</td><td colspan="2">0.2458</td><td>922</td><td>1774</td><td>1</td><td></td></tr><tr><td>0.9947</td><td>0.7422</td><td colspan="2">0.2525</td><td>906</td><td>1208</td><td>1</td><td></td></tr><tr><td>0.7949</td><td>0.6816</td><td colspan="2">0.1133</td><td>832</td><td>3158</td><td>1</td><td></td></tr><tr><td>0.8024</td><td>0.7258</td><td colspan="2">0.0766</td><td>886</td><td>4406</td><td>1</td><td></td></tr><tr><td>0.6999</td><td>0.6730</td><td colspan="2">0.0270</td><td>821</td><td>7372</td><td>1</td><td></td></tr><tr><td>0.7049</td><td>0.6873</td><td colspan="2">0.0176</td><td>839</td><td>8222</td><td>1</td><td></td></tr><tr><td>0.6033</td><td>0.5992</td><td colspan="2">0.0041</td><td>731</td><td>19732</td><td>1</td><td></td></tr><tr><td>0.6015</td><td>0.5971</td><td colspan="2">0.0044</td><td>729</td><td>21748</td><td>1</td><td></td></tr><tr><td>0.4988</td><td>0.4971</td><td colspan="2">0.0017</td><td>607</td><td>57904</td><td>1</td><td></td></tr><tr><td>0.4968</td><td>0.4939</td><td colspan="2">0.0029</td><td>603</td><td>44854</td><td>1</td><td></td></tr><tr><td rowspan="2">应变疲劳参数</td><td>\(\sigma_{\mathrm {t}}^{\prime}/MPa\)</td><td>b</td><td colspan="2">\(\varepsilon_{\mathrm {f}}^{\prime}/\%\)</td><td>c</td><td>K&#x27;/MPa</td><td>n&#x27;</td></tr><tr><td>1609</td><td>-0.081</td><td colspan="2">29.0</td><td>-0.662</td><td>1494</td><td>0.077</td></tr><tr><td rowspan="2">曲线的数学表达式</td><td colspan="7">\(\Delta \varepsilon_{\mathrm {t}} / 2 = 0.013(2N_{\mathrm {f}})^{-0.081} + 0.290(2N_{\mathrm {f}})^{-0.662}\)</td></tr><tr><td colspan="7">\(\Delta \sigma / 2 = 1494(\Delta \varepsilon_{\mathrm {p}} / 2)^{0.077}\)</td></tr></table>

图片摘要：该图主要展示 3 15[5]。
![](images/e96ae761ca7dd38f338248752b294207fcb8d80af7af423f89c4b451ae32fa22.jpg)  
图3-14 TA12合金盘模锻件室温低周疲劳 $\varepsilon -N$ 曲线[5]

表 3-16[5]  

<table><tr><td>材料品种</td><td>盘模锻件</td><td>试样尺寸</td><td>d=6.35mm</td></tr><tr><td>材料规格</td><td>d470mm×56mm</td><td>加载波形</td><td>三角波</td></tr><tr><td>取样方向</td><td>C</td><td>应变比</td><td>-1</td></tr><tr><td>试验温度</td><td>300℃</td><td>试验频率</td><td>0.10~0.67Hz</td></tr><tr><td>控制方式</td><td>轴向应变</td><td>失效判据</td><td>断裂</td></tr><tr><td>热处理状态</td><td colspan="3">965℃,1.5h,空冷+945℃,1.5h,空冷+600℃,4h,空冷</td></tr></table>

<table><tr><td colspan="5">稳态迟滞回线特征</td><td rowspan="2">2Nt/周</td><td rowspan="2" colspan="2">试样数量/根</td></tr><tr><td>Δεt/2/%</td><td>Δεc/2/%</td><td>Δεp/2/%</td><td colspan="2">Δσ/2/MPa</td></tr><tr><td>0.9970</td><td>0.6359</td><td>0.3612</td><td colspan="2">674</td><td>2354</td><td colspan="2">1</td></tr><tr><td>0.8045</td><td>0.6019</td><td>0.2026</td><td colspan="2">638</td><td>4328</td><td colspan="2">1</td></tr><tr><td>0.6985</td><td>0.5618</td><td>0.1367</td><td colspan="2">596</td><td>8554</td><td colspan="2">1</td></tr><tr><td>0.6005</td><td>0.5302</td><td>0.0703</td><td colspan="2">562</td><td>18108</td><td colspan="2">1</td></tr><tr><td>0.5000</td><td>0.4934</td><td>0.0066</td><td colspan="2">523</td><td>27996</td><td colspan="2">1</td></tr><tr><td>0.4505</td><td>0.4505</td><td>-</td><td colspan="2">480</td><td>45860</td><td colspan="2">1</td></tr><tr><td rowspan="2">应变疲劳参数</td><td>σf&#x27;/MPa</td><td>b</td><td>εi&#x27;/%</td><td>c</td><td>K&#x27;/MPa</td><td colspan="2">n&#x27;</td></tr><tr><td>1378</td><td>-0.095</td><td>31.6</td><td>-0.600</td><td>1284</td><td colspan="2">0.114</td></tr><tr><td rowspan="2">曲线的数学表达式</td><td colspan="7">Δεt/2=0.013(2Nt)-0.095+0.316(2Nt)-0.600</td></tr><tr><td colspan="7">Δσ/2=1284(Δεp/2)0.114</td></tr></table>

图片摘要：该图主要展示 3 16[5]。
![](images/39cbc6f9726a5821b3e0b786aa0c57975ca518a148c6633e23d03fecde5c8c2e.jpg)  
图3-15 TA12合金盘模锻件 $300^{\circ}\mathrm{C}$ 低周疲劳 $\epsilon -N$ 曲线[5]

表3-17[5]  

<table><tr><td colspan="2">材料品种</td><td colspan="3">盘模锻件</td><td colspan="3">试样尺寸</td><td colspan="2">d=6.35mm</td></tr><tr><td colspan="2">材料规格</td><td colspan="3">d470mm×56mm</td><td colspan="3">加载波形</td><td colspan="2">三角波</td></tr><tr><td colspan="2">取样方向</td><td colspan="3">C</td><td colspan="3">应变比</td><td colspan="2">-1</td></tr><tr><td colspan="2">试验温度</td><td colspan="3">550℃</td><td colspan="3">试验频率</td><td colspan="2">0.10~1.0Hz</td></tr><tr><td colspan="2">控制方式</td><td colspan="3">轴向应变</td><td colspan="3">失效判据</td><td colspan="2">断裂</td></tr><tr><td colspan="2">热处理状态</td><td colspan="8">965℃,1.5h,空冷+945℃,1.5h,空冷+600℃,4h,空冷</td></tr><tr><td colspan="7">稳态迟滞回线特征</td><td rowspan="2">2Nf/周</td><td rowspan="2" colspan="2">试样数量/根</td></tr><tr><td>Δεr/2/%</td><td colspan="2">Δεe/2/%</td><td colspan="2">Δεp/2/%</td><td colspan="2">Δσ/2/MPa</td></tr><tr><td>1.4885</td><td colspan="2">0.7599</td><td colspan="2">0.7286</td><td colspan="2">654</td><td>164</td><td colspan="2">1</td></tr><tr><td>1.5080</td><td colspan="2">0.7634</td><td colspan="2">0.7746</td><td colspan="2">657</td><td>248</td><td colspan="2">1</td></tr><tr><td>0.9945</td><td colspan="2">0.6407</td><td colspan="2">0.3538</td><td colspan="2">551</td><td>1294</td><td colspan="2">1</td></tr><tr><td>0.7965</td><td colspan="2">0.5663</td><td colspan="2">0.2302</td><td colspan="2">487</td><td>2036</td><td colspan="2">1</td></tr><tr><td>0.6020</td><td colspan="2">0.5517</td><td colspan="2">0.0503</td><td colspan="2">475</td><td>5862</td><td colspan="2">1</td></tr><tr><td>0.5010</td><td colspan="2">0.5010</td><td colspan="2">-</td><td colspan="2">439</td><td>9102</td><td colspan="2">1</td></tr><tr><td>0.4480</td><td colspan="2">0.4480</td><td colspan="2">-</td><td colspan="2">406</td><td>20266</td><td colspan="2">1</td></tr><tr><td>0.3985</td><td colspan="2">0.3985</td><td colspan="2">-</td><td colspan="2">364</td><td>34188</td><td colspan="2">1</td></tr><tr><td rowspan="2">应变疲劳参数</td><td colspan="2">σf&#x27; /MPa</td><td>b</td><td colspan="2">εi&#x27;/%</td><td colspan="2">c</td><td>K&#x27;/MPa</td><td>n&#x27;</td></tr><tr><td colspan="2">1164</td><td>-0.108</td><td colspan="2">34.2</td><td colspan="2">-0.697</td><td>1157</td><td>0.125</td></tr><tr><td rowspan="2">曲线的数学表达式</td><td colspan="9">Δεt/2=0.014(2Nt)-0.108+0.342(2Nt)-0.697</td></tr><tr><td colspan="9">Δσ/2=1157(Δεp/2)0.125</td></tr></table>

图片摘要：该图主要展示 3 17[5]。
![](images/ba01994de832f6f041fbbe1701312584423eff866d78ec66eb7b6276dfd7e052.jpg)  
图3-16 TA12合金盘模锻件 $550^{\circ}C$ 低周疲劳 $\varepsilon -N$ 曲线[5]

图片摘要：该图主要展示 3 16 TA12合金盘模锻件 低周疲劳 曲线[5]。
![](images/2767dfca157899b0af736c7c2abacae7480404093226c7f4f50872de49d30c86.jpg)  
图3-17 TA12合金盘模锻件不同温度的循环应力-应变曲线[5]

# 3.5 弹性性能

# 3.5.1 弹性模量 见表3-18。

表3-18[1]  

<table><tr><td>品种</td><td>d/mm</td><td>状态</td><td>取样方向</td><td>θ/℃</td><td>E/GPa</td><td>Ed/GPa</td><td>品种</td><td>d/mm</td><td>状态</td><td>取样方向</td><td>θ/℃</td><td>E/GPa</td><td>Ed/GPa</td></tr><tr><td rowspan="4">棒材</td><td rowspan="4">22</td><td rowspan="4">双重退火</td><td rowspan="4">L</td><td>20</td><td>119</td><td>123</td><td rowspan="4">棒材</td><td rowspan="4">22</td><td rowspan="4">双重退火</td><td rowspan="4">L</td><td>400</td><td>97</td><td>104</td></tr><tr><td>100</td><td>-</td><td>121</td><td>500</td><td>-</td><td>98</td></tr><tr><td>200</td><td>-</td><td>116</td><td>550</td><td>84</td><td>-</td></tr><tr><td>300</td><td>101</td><td>110</td><td>600</td><td>-</td><td>94</td></tr></table>

# 3.5.2 切变模量 见表3-19。

表3-19[1]  

<table><tr><td>品种</td><td>d/mm</td><td>状态</td><td>取样方向</td><td>θ/℃</td><td>G/GPa</td><td>品种</td><td>d/mm</td><td>状态</td><td>取样方向</td><td>θ/℃</td><td>G/GPa</td></tr><tr><td rowspan="3">棒材</td><td rowspan="3">22</td><td rowspan="3">双重退火</td><td rowspan="3">L</td><td>20</td><td>45</td><td rowspan="3">棒材</td><td rowspan="3">22</td><td rowspan="3">双重退火</td><td rowspan="3">L</td><td>550</td><td>33</td></tr><tr><td>300</td><td>39</td><td>600</td><td>33</td></tr><tr><td>500</td><td>35</td><td></td><td></td></tr></table>

# 3.5.3 泊松比 见表3-20。

# 3.6 断裂性能

# 3.6.1 断裂韧度 见表3-21。

# 3.6.2 疲劳裂纹扩展速率

# 3.6.2.1 环坯室温 $\mathrm{da} / \mathrm{d}N - \Delta K$ 曲线见图3-18。

表 3-20[1]  

<table><tr><td>品种</td><td>d/mm</td><td>状态</td><td>取样方向</td><td>θ/℃</td><td>μ</td></tr><tr><td rowspan="3">棒材</td><td rowspan="3">22</td><td rowspan="3">双重退火</td><td rowspan="3">L</td><td>20</td><td>0.32</td></tr><tr><td>300</td><td>0.29</td></tr><tr><td>550</td><td>0.27</td></tr></table>

图片摘要：该图主要展示 3 20[1]。
![](images/48e549075f25a8379df1821b7966279daf85f4ef20989a688fd00aaa24534101.jpg)  
图3-18 TA12合金环坯室温 $\mathrm{da} / \mathrm{d}N - \Delta K$ 曲线[4]

材料品种：环坯锻件

材料规格： $d460\mathrm{mm} / d290\mathrm{mm}\times 58\mathrm{mm}$

热处理状态： $990^{\circ}C$ ，1h，空冷

$$
+ 6 0 0 ^ {\circ} \mathrm {C}, 2 \mathrm {h}, \text {空 冷}
$$

材料强度： $\sigma_{\mathrm{b}} = 1030\mathrm{MPa}$

$$
\sigma_ {\mathrm {P 0 . 2}} = 9 6 0 \mathrm {M P a}
$$

取样方向：C-R

试样类型：CT $B = 20\mathrm{mm}$

$$
W = 4 0 \mathrm {m m}
$$

加载方式：轴向

应力比：0.1

试验频率：13.3Hz

试验环境： $20^{\circ}\mathrm{C}$ ，空气

试样个数：2

试验点数：52

拟合公式： $\mathrm{da} / \mathrm{d}N = C(\Delta K)^n$

$$
C = 1. 1 7 \times 1 0 ^ {- 1 0}
$$

$$
n = 4. 6 5
$$

表 $3 - {21}^{\left\lbrack  {4.5}\right\rbrack  }$   

<table><tr><td>品种</td><td>d或δ/mm</td><td>状态</td><td>试样类型</td><td>取样方向</td><td>θ/C</td><td>KIC/MPa √m</td></tr><tr><td>锻坯</td><td>28×45×420</td><td>双重退火</td><td>CT</td><td>L-T</td><td rowspan="3">20</td><td>77.6</td></tr><tr><td>饼坯</td><td>430×51</td><td>双重退火</td><td>CT</td><td>L-R</td><td>69.0</td></tr><tr><td>盘模锻件</td><td>470×56</td><td>三重退火</td><td>CT</td><td>C-R</td><td>70.8</td></tr></table>

3.6.2.2 盘模锻件室温 $\mathrm{d}a / \mathrm{d}N - \Delta K$ 曲线见图3-19。

图片摘要：该图片与材料品种：盘模锻件；材料规格：这部分内容相关。
![](images/7a2039db1bb4f7c95f3091078bfa102dfddc7c23b8076f3c3dcdfa48326d0424.jpg)

材料品种：盘模锻件

材料规格： $d470\mathrm{mm}\times 56\mathrm{mm}$

热处理状态： $965^{\circ}C$ ，1.5h，空冷

$$
\begin{array}{l} + 9 4 5 \mathrm {C}, 1. 5 \mathrm {h}, \text {空 冷} \\ + 6 0 0 \mathrm {C}, 4 \mathrm {h}, \text {空 冷} \\ \end{array}
$$

材料强度： $\sigma_{\mathrm{b}} = 993\mathrm{MPa},\sigma_{\mathrm{P0.2}} = 906\mathrm{MPa}$

取样方向：C-R

试样类型：CT $B = 20\mathrm{mm},W = 40\mathrm{mm}$

加载方式：轴向

应力比：0.1

试验频率：13.3Hz

试验环境： $20\mathrm{C}$ ，空气

试样个数：3

试验点数：52

拟合公式： $\mathrm{da} / \mathrm{d}N = C(\Delta K)^n$

$$
C _ {1} = 6. 7 1 \times 1 0 ^ {- 9}, n _ {1} = 3. 3 7
$$

$$
C _ {2} = 6. 0 4 \times 1 0 ^ {- 1 1}, n _ {2} = 5. 0 7
$$

图3-19 TA12合金盘模锻件室温 $\mathrm{da} / \mathrm{d}N - \Delta K$ 曲线[5]

# 4 组织结构

4.1 相变温度 $\alpha +\beta \rightarrow \beta$ 转变温度为 $1005^{\circ}C\pm 10^{\circ}C$ 。  
4.2 时间-温度-组织转变曲线  
4.3 合金组织结构 合金在室温下的平衡组织主要含 $\alpha$ 相和少量 $\beta$ 相，还可能出现少量的富钕稀土相、硅化物和 $\mathrm{Ti}_{3}\mathrm{X}$ 相。

# 5 工艺性能与要求

# 5.1 成形性能

5.1.1 热变形工艺塑性见图5-1和图5-2。

图片摘要：该图主要展示 5 1 TA12合金动态压缩工艺塑性图[6]。
![](images/b75d9cb2a7d4fca75bf138554771b44c3719a140d42b389d510a6323f4cb6a79.jpg)  
图5-1 TA12合金动态压缩工艺塑性图[6]

图片摘要：该图主要展示 5 1 TA12合金动态压缩工艺塑性图[6]。
![](images/ce2a63bf1953d9686842c417954e1f5973bacd2851e8fb5440cf5cd4926172f2.jpg)  
图5-2 TA12合金静态压缩工艺塑性图[5]

5.1.2 热变形温度下的拉伸性能见图5-3。

5.1.3 热变形工艺规范见表5-1。

表5-1  

<table><tr><td>热变形类型</td><td>加热温度/℃</td><td>终止温度/℃</td><td>一火变形量/%</td></tr><tr><td>铸锭开坯</td><td>1150~1200</td><td>≥900</td><td>30~50</td></tr><tr><td>坯料锻造</td><td>970~1040</td><td>≥850</td><td>30~55</td></tr><tr><td>棒材轧制</td><td>970~1040</td><td>≥800</td><td>40~65</td></tr><tr><td>压力机模锻</td><td>970~1030</td><td>≥800</td><td>30~55</td></tr><tr><td>锻锤模锻</td><td>980~1040</td><td>≥800</td><td>30~55</td></tr></table>

图片摘要：该图主要展示 5 1。
![](images/a45d1080dde9c15da2bea5a8d94d081524da068d790d73a70b0a168ea2201843.jpg)  
图5-3 TA12合金在热变形温度下的拉伸性能[6]

# 5.2 焊接性能

5.3 零件热处理工艺 在实际零件的退火工艺中，要注意首次退火的空冷条件，不允许堆冷或抽底式炉底上空冷，以免由于冷却速度过慢而影响组织性能。

# 6 功能考核试验

用TA12高温钛合金制成的涡喷发动机高压压气机第六级轮盘和第五-六级鼓筒，通过了超转、破断和低周疲劳试验考核[7]。TA12合金制造的涡喷发动机高压压气机第五级工作叶片进行试车考核，未见异常[8]。TA12合金制成的涡喷发动机高压压气机第六级轮盘、第五-六级鼓筒和第六级转子叶片经过再次长期试车考核，试车后分解检查，均未见异常[9]。

# 7 使用建议

在新型号航空发动机上推荐选用TA12高温钛合金制造高压压气机轮盘、叶片和鼓筒等零件。

# 参考文献

1 中国科学院金属研究所.Ti-55高温钛合金棒材全面性能汇编.1995  
2 中国科学院金属研究所. 钍对高温钛合金氧化行为影响机理的研究硕士论文. 1986  
3 中国科学院金属研究所. Ti-55 高温钛合金棒材性能. 1993  
4 中国科学院金属研究所. Ti-55高温钛合金饼、环材性能数据汇编. 1995  
5 北京航空材料研究院. Ti-55 高温钛合金盘及鼓筒模锻件性能数据汇编. 1996  
6 北京航空材料研究院.Ti-55高温钛合金精锻叶片研制报告.1996  
7 中国科学院金属研究所. $550^{\circ} \mathrm{C}$ 高温钛合金 Ti-55 的材料研究总结. 1995  
8沈阳航空发动机研究所．涡喷发动机用Ti-55高温钛合金第六级轮盘和五/六级鼓筒的超转、破断和低周疲劳试验报告.1996  
9沈阳航空发动机研究所，涡喷发动机用Ti-55高温钛合金第六级转子叶片振动疲劳试验报告.1996

10沈阳航空发动机研究所.Ti-55高温钛合金制造的轮盘、鼓筒及叶片在涡喷发动机上的试车证明.1996

编写 李东 王青江

审校 马济民 王庆如

# TA15

# 1 概述

TA15钛合金的名义成分为Ti-6.5Al-2Zr-1Mo-1V。其主要的强化机制是通过 $\alpha$ 稳定元素Al的固溶强化。加入中性元素 $\mathbf{Z}\mathbf{r}$ 和 $\beta$ 稳定元素Mo和V，可以改善工艺性。该合金的Al当量为 $6.58\%$ ，Mo当量为 $2.46\%$ ，属于高Al当量的近 $\alpha$ 型钛合金，所以它既具有 $\alpha$ 型钛合金良好的热强性和可焊性，又具有接近于 $\alpha -\beta$ 型钛合金的工艺塑性。TA15合金具有中等的室温和高温强度、良好的热稳定性和焊接性能，工艺塑性稍低于TC4。

TA15合金长时间(3000h)工作温度可达 $500^{\circ}\mathrm{C}$ ，瞬时（不超过 $5\mathrm{min}$ )可达 $800^{\circ}\mathrm{C}$ 。 $450^{\circ}\mathrm{C}$ 下工作时，寿命可达 $6000\mathrm{h}$ 。TA15合金主要制造 $500^{\circ}\mathrm{C}$ 以下长时间工作的飞机、发动机零件和焊接承力零部件。

TA15合金的半成品有薄板、厚板、轧棒、锻棒、模锻件、锻件、挤压型材、焊接环形件、整体环轧件和铸件等。

1.1 材料牌号 TA15。  
1.2 相近牌号 BT20（俄罗斯），BT20JI（俄罗斯）。

# 1.3 材料的技术标准

XJ/BS 5158—2001《航空用TA15钛合金板材技术条件》（宝鸡有色金属加工厂）

XJ/BS 5157—2001《航空用TA15钛合金棒材技术条件》（宝鸡有色金属加工厂）

11-CL-059B—2001 《航空用TA15钛合金锻件技术条件》（沈阳飞机设计研究院）

OCT1 90266—1986 《钛合金大规模轧制棒材技术条件》

OCT1 90000—1970 《钛合金模锻件和锻件》

1.4 化学成分 XJ/BS 5157-2001、XJ/BS 5158-2001 和 11-CL-059B-2001 规定的化学成分见表 1-1。

%

表1-1  

<table><tr><td colspan="5">合金元素</td><td colspan="7">杂质 不大于</td></tr><tr><td>Al</td><td>Zr</td><td>Mo</td><td>V</td><td>Ti</td><td>Fe</td><td>Si</td><td>C</td><td>N</td><td>H</td><td>O</td><td>其他杂质总量①</td></tr><tr><td>5.5~7.0</td><td>1.5~2.5</td><td>0.5~2.0</td><td>0.8~2.5</td><td>余量</td><td>0.25</td><td>0.15</td><td>0.10</td><td>0.05</td><td>0.015</td><td>0.15</td><td>0.30</td></tr></table>

① 其他杂质，在正常情况下不作检验，但供方应保证。需方要求并在合同中注明时应予以检验，检验元素包括：Cu、Ni、B、Y。单个元素不大于 $0.1\%$ ，Y不大于 $0.005\%$ 。

# 1.5 热处理制度

1.5.1 退火板材、薄壁型材及其零件： $700\sim 800^{\circ}\mathrm{C},15\sim 60\mathrm{min}$ ，空冷；棒材、锻件、模锻件、厚壁型材及其零件： $700\sim 850^{\circ}\mathrm{C},1\sim 4\mathrm{h}$ ，空冷。  
1.5.2 去应力退火 $600\sim 650^{\circ}\mathrm{C},0.5\sim 8\mathrm{h}$ ，空冷。  
1.6 品种规格与供应状态 见表1-2。

表1-2  

<table><tr><td>技术标准</td><td>品种</td><td>δ或d/mm</td><td>供应状态</td><td>技术标准</td><td>品种</td><td>δ或d/mm</td><td>供应状态</td></tr><tr><td rowspan="3">XJ/BS 5158-2001</td><td>薄板</td><td>0.8~4.0</td><td>Y,M</td><td rowspan="2">XJ/BS 5157-2001</td><td rowspan="2">棒材</td><td rowspan="2">10~300</td><td rowspan="2">R,M</td></tr><tr><td>中板</td><td>&gt;4.0~10.0</td><td>R,M</td></tr><tr><td>厚板</td><td>&gt;10.0~70</td><td>R,M</td><td>11-CL-059B-2001</td><td>锻件</td><td>-</td><td>M</td></tr></table>

1.7 熔炼与铸造工艺 合金应经过三次真空自耗电极电弧炉熔炼。铸件在真空自耗电极电弧凝壳炉中浇注而成。  
1.8 应用概况与特殊要求 TA15合金已大量用于制造飞机和发动机承力结构件, 尤其是焊接的承力构件。零件设计时, 应考虑钛合金零件设计的通用原则, 例如: 在一般气候环境下使用时, 不需要附加表面保护。在海洋性气候条件下允许在不加保护的情况下与不锈钢、镍基合金接触, 当工作温度高于 $300^{\circ}\mathrm{C}$ 时, 应该采用保护涂层或限制工作寿命。与铝合金和结构钢直接接触的零件, 必须采取合理有效的防护措施。对有相对运动的钛合金零件, 为了防止微动磨蚀, 应该采用隔离涂层。尽量避免钛合金零件与镀镉的钢零件相装配。

# 2 物理及化学性能

# 2.1 热性能

2.1.1 热导率 见表2-1。

表2-1[1]   

<table><tr><td>θ/℃</td><td>100</td><td>200</td><td>300</td><td>400</td><td>500</td><td>600</td><td>700</td><td>800</td><td>900</td></tr><tr><td>λ/(W/(m·℃))</td><td>8.8</td><td>10.2</td><td>10.9</td><td>12.2</td><td>13.8</td><td>15.1</td><td>16.8</td><td>18.0</td><td>19.7</td></tr></table>

2.1.2 比热容 见表2-2。

2.1.3 线膨胀系数 见表2-3。

表2-2[1]  

<table><tr><td>θ/℃</td><td>100</td><td>200</td><td>300</td><td>400</td><td>500</td><td>600</td><td>700</td><td>800</td><td>900</td></tr><tr><td>c/(J/(kg·℃))</td><td>545</td><td>587</td><td>628</td><td>670</td><td>712</td><td>755</td><td>838</td><td>880</td><td>922</td></tr></table>

2.2 密度 $\rho = 4.45\mathrm{g / cm}^{3[1]}$   
2.3 电性能 室温电阻率 $\rho = 1.63\mu \Omega \cdot \mathbf{m}^{[1]}$   
2.4 磁性能 无磁性。

表2-3[1]  

<table><tr><td>θ/℃</td><td>20~200</td><td>20~300</td><td>20~400</td><td>20~500</td><td>20~600</td><td>20~700</td><td>20~800</td></tr><tr><td>α1/10-6℃-1</td><td>8.9</td><td>9.0</td><td>9.2</td><td>9.3</td><td>9.5</td><td>9.7</td><td>9.7</td></tr><tr><td>θ/℃</td><td>100~200</td><td>200~300</td><td>300~400</td><td>400~500</td><td>500~600</td><td>600~700</td><td>700~800</td></tr><tr><td>α1/10-6℃-1</td><td>9.0</td><td>9.2</td><td>9.7</td><td>10.0</td><td>10.4</td><td>10.9</td><td>10.9</td></tr></table>

# 2.5 化学性能

2.5.1 抗氧化性能 参见TC4钛合金。  
2.5.2 耐腐蚀性能 合金在大气条件下和海水中稳定。

# 3 力学性能

3.1 技术标准规定的性能 见表3-1。

表3-1  

<table><tr><td rowspan="2">技术标准</td><td rowspan="2">品种</td><td rowspan="2">状态</td><td rowspan="2">δ或d/mm</td><td rowspan="2">取样方向</td><td rowspan="2">θ/C</td><td rowspan="2">σb/MPa</td><td>σP0.2/MPa</td><td>δ5/%</td><td>ψ/%</td><td>α/(°)</td><td>akU/(kJ/m2)</td></tr><tr><td colspan="5">不小于</td></tr><tr><td rowspan="4">XJ/BS 5158-2001</td><td rowspan="4">板材</td><td rowspan="4">退火</td><td>0.8~1.8</td><td rowspan="4">L,T</td><td rowspan="4">室温</td><td>930~1130</td><td>855①</td><td>12</td><td>-</td><td>30</td><td>-</td></tr><tr><td>&gt;1.8~4.0</td><td>930~1130</td><td>855①</td><td>10</td><td>-</td><td>30</td><td>-</td></tr><tr><td>&gt;4.0~10.0</td><td>930~1130</td><td>855①</td><td>8</td><td>-</td><td>30②</td><td>-</td></tr><tr><td>&gt;10.0~70</td><td>930~1130</td><td>855</td><td>6</td><td>-</td><td>-</td><td>-</td></tr><tr><td rowspan="6">XJ/BS 5157-2001</td><td rowspan="6">棒材</td><td rowspan="6">退火</td><td>10~110</td><td rowspan="2">L④</td><td rowspan="2">室温</td><td>930~1130</td><td>855</td><td>10</td><td>27</td><td>-</td><td>400③</td></tr><tr><td>&gt;110~200</td><td>930~1130</td><td>855</td><td>9</td><td>24</td><td>-</td><td>350</td></tr><tr><td>75~110</td><td rowspan="3">T</td><td rowspan="4">室温</td><td>930~1130</td><td>855</td><td>8</td><td>22</td><td>-</td><td>350</td></tr><tr><td>&gt;110~200</td><td>930~1130</td><td>855</td><td>8</td><td>20</td><td>-</td><td>350</td></tr><tr><td>&gt;200~300</td><td>885~1130</td><td>815</td><td>8</td><td>20</td><td>-</td><td>300</td></tr><tr><td>&gt;200~300棒材镦粗圆饼</td><td>C</td><td>930~1130</td><td>855</td><td>9</td><td>25</td><td>-</td><td>400</td></tr><tr><td rowspan="3">11-CL-059B-2001</td><td rowspan="3">锻件</td><td rowspan="3">退火</td><td rowspan="3">-</td><td>L</td><td rowspan="3">室温</td><td>930~1130</td><td>855</td><td>10</td><td>25</td><td>-</td><td>400</td></tr><tr><td>T</td><td>930~1130</td><td>855</td><td>8</td><td>20</td><td>-</td><td>300</td></tr><tr><td>ST⑧</td><td>930~1130</td><td>855</td><td>7</td><td>16</td><td>-</td><td>300</td></tr><tr><td rowspan="2">技术标准</td><td rowspan="2">品种</td><td rowspan="2">状态</td><td rowspan="2">δ或d/mm</td><td rowspan="2">取样方向</td><td rowspan="2">θ/℃</td><td rowspan="2">σb/MPa</td><td rowspan="2" colspan="2">σP0.2/MPa</td><td colspan="3">持久性能</td></tr><tr><td colspan="2">σ/MPa</td><td>t/h</td></tr><tr><td rowspan="2">XJ/BS 5158-2001</td><td rowspan="2">板材</td><td rowspan="2">退火</td><td>&lt;30</td><td rowspan="2">L,T</td><td rowspan="2">500</td><td>≥635</td><td colspan="2">-</td><td colspan="2">440</td><td>≥100</td></tr><tr><td>30~70</td><td>≥570</td><td colspan="2">-</td><td colspan="2">440</td><td>≥100</td></tr><tr><td rowspan="2">XJ/BS 5157-2001</td><td rowspan="2">棒材</td><td rowspan="2">退火</td><td>10~200</td><td rowspan="2">T⑩</td><td rowspan="2">500</td><td>≥570</td><td colspan="2">-</td><td colspan="2">470</td><td>≥50</td></tr><tr><td>&gt;200~300</td><td>实测</td><td colspan="2">-</td><td colspan="2">470</td><td>实测</td></tr><tr><td rowspan="2">11-CL-059B-2001</td><td rowspan="2">锻件</td><td rowspan="2">退火</td><td rowspan="2">-</td><td rowspan="2">L</td><td rowspan="2">500</td><td rowspan="2">≥635</td><td rowspan="2" colspan="2">实测</td><td colspan="2">470</td><td>≥50</td></tr><tr><td colspan="2">440①</td><td>≥100</td></tr></table>

注：1 榜材的室温断裂韧度报实测值，取样方向为 L-R 或 T-L 方向。  
2 规定锻件的室温硬度HBS $d = 3,3\sim 3.8\mathrm{mm}$   
3 锻件的室温断裂韧度报实测值，取样方向为T-L方向。

① $\delta \leqslant 10\mathrm{mm}$ 的板材，纵向 $\sigma_{\mathrm{P0.2}}$ 暂不作为报废依据。  
② $\delta > 6.0\mathrm{mm}$ 的板材，弯曲性能不检验。  
③ $d \geqslant 16 \mathrm{~mm}$ 的棒材，检验冲击韧性。  
④ 合同中注明 $d = 75\sim 150\mathrm{mm}$ 的棒材检验横向性能时，可不再检验纵向性能。  
⑤ 锻件的短横向尺寸大于或等于 $75\mathrm{mm}$ 时，应检验短横向性能。  
$⑥$ 榫材尺寸不允许取横向试样时，检验纵向性能。  
⑦ 重复试验或仲裁试验时，应按此应力进行检验。

# 3.2 室温及各种温度下的力学性能

# 3.2.1 硬度 退火状态的室温硬度 HBS255～341[1]。

# 3.2.2 拉伸性能

# 3.2.2.1 板材的室温拉伸性能统计值见表3-2。

表3-2[2]  

<table><tr><td colspan="2">技术标准</td><td colspan="5">XJ/BS 5158-2001</td></tr><tr><td colspan="2">品种</td><td colspan="5">板材</td></tr><tr><td colspan="2">规格</td><td colspan="5">δ3.0mm</td></tr><tr><td colspan="2">状态</td><td colspan="5">750℃,25min,空冷</td></tr><tr><td>取样方向</td><td>拉伸性能</td><td>S</td><td>X̄</td><td>min</td><td>max</td><td>n</td></tr><tr><td rowspan="3">T</td><td>σb/MPa</td><td>930</td><td>1090</td><td>1069</td><td>1128</td><td>12</td></tr><tr><td>σP0.2/MPa</td><td>-</td><td>961</td><td>885</td><td>1060</td><td>12</td></tr><tr><td>δs/%</td><td>10</td><td>11.3</td><td>10.7</td><td>12.5</td><td>12</td></tr></table>

# 3.2.2.2 不同厚度板材的室温拉伸性能见表3-3。

表3-3[3.4]  

<table><tr><td>品种</td><td>δ/mm</td><td>状态</td><td>取样方向</td><td>σb/MPa</td><td>σP0.2/MPa</td><td>δ5/%</td><td>ψ/%</td></tr><tr><td rowspan="22">板材</td><td rowspan="6">6.0</td><td rowspan="2">760℃,1h,空冷</td><td>L</td><td>1070</td><td>920</td><td>11.0</td><td>-</td></tr><tr><td>T</td><td>1075</td><td>1035</td><td>13.0</td><td>-</td></tr><tr><td rowspan="2">800℃,1h,空冷</td><td>L</td><td>1040</td><td>900</td><td>12.0</td><td>-</td></tr><tr><td>T</td><td>1050</td><td>1000</td><td>13.0</td><td>-</td></tr><tr><td rowspan="2">840℃,1h,空冷</td><td>L</td><td>1050</td><td>890</td><td>13.5</td><td>-</td></tr><tr><td>T</td><td>1045</td><td>990</td><td>13.0</td><td>-</td></tr><tr><td rowspan="6">8.0</td><td rowspan="2">760℃,1h,空冷</td><td>L</td><td>1010</td><td>905</td><td>12.5</td><td>-</td></tr><tr><td>T</td><td>1065</td><td>1015</td><td>13.5</td><td>-</td></tr><tr><td rowspan="2">800℃,1h,空冷</td><td>L</td><td>1000</td><td>885</td><td>13.0</td><td>-</td></tr><tr><td>T</td><td>1080</td><td>1005</td><td>14.5</td><td>-</td></tr><tr><td rowspan="2">840℃,1h,空冷</td><td>L</td><td>1010</td><td>878</td><td>13.0</td><td>-</td></tr><tr><td>T</td><td>1065</td><td>985</td><td>13.0</td><td>-</td></tr><tr><td rowspan="6">15</td><td rowspan="2">760℃,1h,空冷</td><td>L</td><td>978</td><td>885</td><td>13.0</td><td>36.5</td></tr><tr><td>T</td><td>1020</td><td>963</td><td>15.5</td><td>50.0</td></tr><tr><td rowspan="2">800℃,1h,空冷</td><td>L</td><td>1005</td><td>888</td><td>13.0</td><td>33.0</td></tr><tr><td>T</td><td>1055</td><td>978</td><td>13.5</td><td>48.5</td></tr><tr><td rowspan="2">840℃,1h,空冷</td><td>L</td><td>1030</td><td>900</td><td>12.5</td><td>31.0</td></tr><tr><td>T</td><td>1085</td><td>978</td><td>12.5</td><td>43.5</td></tr><tr><td rowspan="4">55</td><td rowspan="2">750℃,1h,空冷</td><td>L</td><td>953</td><td>899</td><td>13.0</td><td>35.5</td></tr><tr><td>T</td><td>980</td><td>929</td><td>13.5</td><td>39.0</td></tr><tr><td rowspan="2">800℃,1h,空冷</td><td>L</td><td>936</td><td>890</td><td>13.0</td><td>37.0</td></tr><tr><td>T</td><td>985</td><td>927</td><td>14.0</td><td>42.5</td></tr></table>

# 3.2.2.3 板材的室温取向均匀性见表3-4。

表3-4[2]  

<table><tr><td>品种</td><td>δ/mm</td><td>状态</td><td>取样方向</td><td>σb/MPa</td><td>σP0.2/MPa</td><td>δs/%</td></tr><tr><td rowspan="3">板材</td><td rowspan="3">1.5</td><td rowspan="3">750℃,15min,空冷</td><td>L</td><td>1099</td><td>950</td><td>11.9</td></tr><tr><td>45°</td><td>995</td><td>922</td><td>16.7</td></tr><tr><td>T</td><td>1044</td><td>1011</td><td>14.0</td></tr></table>

续表 3-4  

<table><tr><td>品种</td><td>δ/mm</td><td>状态</td><td>取样方向</td><td>σb/MPa</td><td>σP0.2/MPa</td><td>δ5/%</td></tr><tr><td rowspan="3">板材</td><td rowspan="3">3.0</td><td rowspan="3">750℃,25min,空冷</td><td>L</td><td>1049</td><td>932</td><td>9.5</td></tr><tr><td>45°</td><td>962</td><td>933</td><td>13.3</td></tr><tr><td>T</td><td>1106</td><td>1054</td><td>11.4</td></tr></table>

# 3.2.2.4 榫材的室温拉伸性能统计值见表3-5。

表3-5[2]  

<table><tr><td colspan="2">技术标准</td><td colspan="5">XJ/BS 5157-2001</td><td colspan="2">技术标准</td><td colspan="5">XJ/BS 5157-2001</td></tr><tr><td colspan="2">品种</td><td colspan="5">棒材</td><td colspan="2">品种</td><td colspan="5">棒材</td></tr><tr><td colspan="2">规格</td><td colspan="5">d18mm</td><td colspan="2">规格</td><td colspan="5">d18mm</td></tr><tr><td colspan="2">状态</td><td colspan="5">800℃,1h,空冷</td><td colspan="2">状态</td><td colspan="5">800℃,1h,空冷</td></tr><tr><td>取样方向</td><td>拉伸性能</td><td>S</td><td>X̄</td><td>min</td><td>max</td><td>n</td><td>取样方向</td><td>拉伸性能</td><td>S</td><td>X̄</td><td>min</td><td>max</td><td>n</td></tr><tr><td rowspan="2">L</td><td>σb/MPa</td><td>930</td><td>1019</td><td>964</td><td>1082</td><td>18</td><td rowspan="2">L</td><td>δ5/%</td><td>10</td><td>14.7</td><td>12.6</td><td>16.2</td><td>18</td></tr><tr><td>σP0.2/MPa</td><td>-</td><td>972</td><td>919</td><td>1030</td><td>18</td><td>ψ/%</td><td>27</td><td>45.3</td><td>40.0</td><td>56.6</td><td>18</td></tr></table>

# 3.2.2.5 各种温度下的拉伸性能见表3-6。

表3-6[1.2]  

<table><tr><td>品种</td><td>δ或d/mm</td><td>状态</td><td>取样方向</td><td>θ/°C</td><td>σb/MPa</td><td>σP0.2/MPa</td><td>δ5/%</td><td>ψ/%</td><td>品种</td><td>δ或d/mm</td><td>状态</td><td>取样方向</td><td>θ/°C</td><td>σb/MPa</td><td>σP0.2/MPa</td><td>δ5/%</td><td>ψ/%</td></tr><tr><td>厚板</td><td>45</td><td rowspan="2">退火</td><td>T</td><td rowspan="2">-196</td><td rowspan="2">1373</td><td rowspan="2">1324</td><td rowspan="2">6①</td><td rowspan="2">20~30</td><td rowspan="5">棒材</td><td rowspan="5">40</td><td rowspan="5">800℃,1h空冷</td><td rowspan="5">L</td><td>20</td><td>977</td><td>905</td><td>16.4</td><td>45.6</td></tr><tr><td>棒材</td><td>≤50</td><td>L</td><td>350</td><td>741</td><td>614</td><td>15.5</td><td>51.1</td></tr><tr><td rowspan="2">厚板</td><td rowspan="2">55</td><td rowspan="2">800℃,1h空冷</td><td rowspan="2">T</td><td>20</td><td>985</td><td>927</td><td>14.0</td><td>42.5</td><td>500</td><td>676</td><td>551</td><td>22.7</td><td>59.8</td></tr><tr><td>500</td><td>667</td><td>-</td><td>-</td><td>-</td><td>550</td><td>622</td><td>521</td><td>30.1</td><td>68.3</td></tr><tr><td rowspan="8">棒材</td><td rowspan="8">18</td><td rowspan="8">800℃,1h,空冷</td><td rowspan="8">L</td><td>20</td><td>1014</td><td>970</td><td>16.0</td><td>48.1</td><td>20</td><td>975</td><td>885</td><td>15.0</td><td>42.5</td></tr><tr><td>100</td><td>917</td><td>871</td><td>17.9</td><td>51.4</td><td rowspan="5">棒材</td><td rowspan="5">180</td><td rowspan="5">800℃,1h空冷</td><td rowspan="5">T</td><td>20</td><td>975</td><td>885</td><td>15.0</td><td>42.5</td></tr><tr><td>200</td><td>843</td><td>762</td><td>17.9</td><td>52.8</td><td>500</td><td>705</td><td>-</td><td>-</td><td>-</td></tr><tr><td>300</td><td>795</td><td>691</td><td>16.3</td><td>52.9</td><td>20</td><td>953</td><td>873</td><td>10.5</td><td>25.0</td></tr><tr><td>350</td><td>771</td><td>670</td><td>16.2</td><td>53.9</td><td>500</td><td>523</td><td>-</td><td>-</td><td>-</td></tr><tr><td>400</td><td>754</td><td>651</td><td>17.6</td><td>57.1</td><td>20</td><td>958</td><td>892</td><td>15.9</td><td>50.4</td></tr><tr><td>500</td><td>772</td><td>604</td><td>23.6</td><td>60.7</td><td rowspan="2">框模锻件</td><td rowspan="2">100</td><td rowspan="2">750℃,2h空冷</td><td rowspan="2">L</td><td>20</td><td>958</td><td>892</td><td>15.9</td><td>50.4</td></tr><tr><td>550</td><td>622</td><td>541</td><td>29.8</td><td>74.5</td><td>500</td><td>654</td><td>-</td><td>21.2</td><td>60.9</td></tr></table>

① 断后伸长率为 $\delta_{10}$ 。

# 3.2.3 压缩性能 见表3-7。

表3-7[1]  

<table><tr><td>品种</td><td>δ或d/mm</td><td>状态</td><td>取样方向</td><td>θ/C</td><td>σbc/MPa</td><td>σP0.2/MPa</td><td>品种</td><td>δ或d/mm</td><td>状态</td><td>取样方向</td><td>θ/C</td><td>σbc/MPa</td><td>σPc0.2/MPa</td></tr><tr><td rowspan="2">板材</td><td rowspan="2">1~3</td><td rowspan="2">退火</td><td rowspan="2">T</td><td>20</td><td>981~1177</td><td>834~1030</td><td rowspan="2">棒材</td><td rowspan="2">-</td><td rowspan="2">退火</td><td rowspan="2">L</td><td rowspan="2">20</td><td rowspan="2">1422</td><td rowspan="2">863</td></tr><tr><td>200</td><td>735~932</td><td>637~834</td></tr></table>

# 3.2.4 冲击性能 见表3-8。

表3-8[2,3]  

<table><tr><td>品种</td><td>δ或d/mm</td><td>状态</td><td>取样方向</td><td>θ/C</td><td>aku/(kJ/m2)</td><td>品种</td><td>δ或d/mm</td><td>状态</td><td>取样方向</td><td>θ/C</td><td>aku/(kJ/m2)</td></tr><tr><td rowspan="2">厚板</td><td>15</td><td rowspan="2">退火</td><td rowspan="2">T</td><td rowspan="2">20</td><td>640</td><td rowspan="2">棒材</td><td>180</td><td rowspan="2">退火</td><td rowspan="2">T</td><td rowspan="2">20</td><td>503</td></tr><tr><td>55</td><td>490</td><td>300</td><td>440</td></tr><tr><td rowspan="2">棒材</td><td>18</td><td rowspan="2">退火</td><td rowspan="2">L</td><td rowspan="2">20</td><td>454</td><td rowspan="2">框模锻件</td><td rowspan="2">100</td><td rowspan="2">退火</td><td rowspan="2">L</td><td rowspan="2">20</td><td rowspan="2">456</td></tr><tr><td>40</td><td>454</td></tr></table>

# 3.2.5 弯曲性能 见表3-9。

表3-9[2,3]  

<table><tr><td>品种</td><td>δ/mm</td><td>状态</td><td>取样方向</td><td>θ/℃</td><td>弯曲半径/mm</td><td>α/(°)</td><td>品种</td><td>δ/mm</td><td>状态</td><td>取样方向</td><td>θ/℃</td><td>弯曲半径/mm</td><td>α/(°)</td></tr><tr><td rowspan="2">板材</td><td>1.0</td><td rowspan="2">退火</td><td rowspan="2">T</td><td rowspan="2">20</td><td>1.0</td><td>32.4</td><td rowspan="2">板材</td><td rowspan="2">6.0</td><td rowspan="2">退火</td><td rowspan="2">T</td><td rowspan="2">20</td><td rowspan="2">9.0</td><td rowspan="2">&gt;30</td></tr><tr><td>3.0</td><td>3.0</td><td>27.4</td></tr></table>

# 3.2.6 扭转与剪切性能 扭转性能见表3-10。

表 3-10[1]  

<table><tr><td rowspan="2">品种</td><td rowspan="2">状态</td><td rowspan="2">取样方向</td><td rowspan="2">θ/℃</td><td>τb</td><td>τP0.3</td><td>τP0.01</td></tr><tr><td colspan="3">MPa</td></tr><tr><td>棒材</td><td>退火</td><td>L</td><td>20</td><td>775</td><td>549</td><td>451</td></tr></table>

# 3.2.7 热稳定性

# 3.2.7.1 试样热暴露后的室温力学性能见表3-11。

表3-11[1]
