Repository: C-zj02/CFD-claw

<div align="center">

**English** | [中文](#中文版) | [Français](README_FR.md) | [Русский](README_RU.md) | [हिन्दी](README_HI.md) | [العربية](README_AR.md) | [Português](README_PT.md)

# 🚀 Claude Code Python

**A Complete Python Reimplementation Based on Real Claude Code Source**

*From TypeScript Source → Rebuilt in Python with ❤️*

***
**🔥 Active Development • New Features Weekly 🔥**

</div>

***

## 🎯 What is This?

**Clawd Code** is a **complete Python rewrite** of Claude Code, based on the **real TypeScript source code**.

File: RAG-data/中国航空材料手册(第2版) 第4卷 钛合金 铜合金201-400.pdf-cffcc59e-36cd-4482-9e63-a4b6fe4eef5e.md (part 6 of 11)
表3-3[1]  
<table><tr><td>品种</td><td>δ/mm</td><td>状态</td><td>θ/℃</td><td>取样方向</td><td>σb/MPa</td><td>σP0.2/MPa</td><td>σP0.01/MPa</td><td>δ5/%</td><td>ψ/%</td></tr><tr><td rowspan="12">模锻件</td><td rowspan="12">≤100</td><td rowspan="12">760℃,2h,水淬+520℃,8h,空冷</td><td rowspan="2">20</td><td>L</td><td>1197</td><td>1154</td><td>1037</td><td>11.1</td><td>43.8</td></tr><tr><td>T</td><td>1160</td><td>1113</td><td>1011</td><td>10.4</td><td>37.2</td></tr><tr><td rowspan="2">100</td><td>L</td><td>1118</td><td>1045</td><td>898</td><td>11.1</td><td>44.2</td></tr><tr><td>T</td><td>1103</td><td>1026</td><td>890</td><td>12.2</td><td>49.6</td></tr><tr><td rowspan="2">200</td><td>L</td><td>1035</td><td>944</td><td>816</td><td>12.8</td><td>56.3</td></tr><tr><td>T</td><td>1041</td><td>941</td><td>806</td><td>12.2</td><td>56.5</td></tr><tr><td rowspan="2">250</td><td>L</td><td>1023</td><td>913</td><td>773</td><td>12.7</td><td>57.5</td></tr><tr><td>T</td><td>997</td><td>885</td><td>740</td><td>12.1</td><td>55.8</td></tr><tr><td rowspan="2">300</td><td>L</td><td>1014</td><td>904</td><td>751</td><td>12.2</td><td>60.2</td></tr><tr><td>T</td><td>982</td><td>854</td><td>709</td><td>13.2</td><td>61.8</td></tr><tr><td rowspan="2">350</td><td>L</td><td>978</td><td>844</td><td>691</td><td>12.4</td><td>60.4</td></tr><tr><td>T</td><td>959</td><td>827</td><td>639</td><td>13.2</td><td>65.0</td></tr></table>

3.2.2.5 固溶处理温度对拉伸性能的影响见图3-1。  
3.2.2.6 时效温度对拉伸性能的影响见图3-2。  
3.2.2.7 初生 $\alpha$ 相含量对拉伸性能的影响见图3-3。  
3.2.2.8 棒材的拉伸应力-应变曲线见图3-4。  
3.2.2.9 模锻件拉伸应力-应变曲线见图3-5。

图片摘要：该图主要展示 3 1固溶处理温度对TB6合金棒材时效后拉伸性能的影响（时效： ，空冷）[4]。
![](images/516da4b0312f43a50fabef8c4dc20f3991e81bdedb7b3dfb455f44b74356e7d9.jpg)  
图3-1固溶处理温度对TB6合金棒材时效后拉伸性能的影响（时效： $510^{\circ}\mathrm{C},8\mathrm{h}$ ，空冷）[4]

图片摘要：该图主要展示 3 1固溶处理温度对TB6合金棒材时效后拉伸性能的影响（时效： ，空冷）[4]。
![](images/5e62d45aaba8c3407a3fa80b94966128a90fa568563993731a6277cf90a1214a.jpg)  
图3-2 时效温度对TB6合金棒材拉伸性能的影响（固溶处理： $760^{\circ}\mathrm{C},2\mathrm{h}$ ，水淬）[4]

图片摘要：该图主要展示 3 2 时效温度对TB6合金棒材拉伸性能的影响（固溶处理： ，水淬）[4]。
![](images/8338849898c6e7b73f070fcb81c19fc71b64a7dda12fce8ee440eb694a29d22a.jpg)  
图3-3 初生 $\alpha$ 相含量对TB6合金棒材拉伸性能的影响[4]

图片摘要：该图主要展示 3 3 初生 相含量对TB6合金棒材拉伸性能的影响[4]。
![](images/cee9d1767395f343e8062baece4121ad912a2111d410b9472c5732384e359277.jpg)  
图3-4 TB6合金棒材的拉伸应力-应变曲线[2]

图片摘要：该图主要展示 3 4 TB6合金棒材的拉伸应力 应变曲线[2]。
![](images/4f3fa20aadd0eee4688e2a9739feb4950a1447a9e40c7f0a3580809a3a159fd2.jpg)  
图3-5 TB6合金模锻件的拉伸应力-应变曲线[2]

3.2.3 压缩性能 见表3-6。

表3-6[2]  

<table><tr><td>品种</td><td>d/mm</td><td>状态</td><td>取样方向</td><td>θ/℃</td><td>σPc0.2/MPa</td></tr><tr><td>棒材</td><td>20</td><td>760℃,2h,水淬+510℃,8h,空冷</td><td>L</td><td>20</td><td>1123</td></tr></table>

# 3.2.4 冲击性能 见表3-7。

表3-7[2]  

<table><tr><td>品 种</td><td colspan="8">棒 材</td></tr><tr><td>d/mm</td><td colspan="8">20</td></tr><tr><td>状 态</td><td colspan="8">760℃,2h,水淬+510℃,8h,空冷</td></tr><tr><td>取样方向</td><td colspan="8">L</td></tr><tr><td>θ/℃</td><td>-70</td><td>-40</td><td>-20</td><td>20</td><td>100</td><td>200</td><td>320</td><td>350</td></tr><tr><td>akU/(kJ/m2)</td><td>47.4</td><td>56.1</td><td>62.9</td><td>67.5</td><td>94.1</td><td>138.4</td><td>154.3</td><td>169.3</td></tr></table>

# 3.2.5 扭转与剪切性能

# 3.2.5.1 扭转性能见表3-8。

表3-8[2]  

<table><tr><td>品种</td><td>d/mm</td><td>状态</td><td>取样方向</td><td>θ/℃</td><td>τb/MPa</td><td>τPo.3/MPa</td><td>τPo.1/MPa</td></tr><tr><td rowspan="4">棒材</td><td rowspan="4">20</td><td rowspan="4">760℃,2h,水淬+510℃,8h,空冷</td><td rowspan="4">L</td><td>20</td><td>1050</td><td>857</td><td>697</td></tr><tr><td>200</td><td>909</td><td>706</td><td>550</td></tr><tr><td>300</td><td>868</td><td>652</td><td>499</td></tr><tr><td>350</td><td>836</td><td>623</td><td>477</td></tr></table>

# 3.2.5.2 剪切性能见表3-9。

表3-9[2]  

<table><tr><td>品 种</td><td>d/mm</td><td>状 态</td><td>取样方向</td><td>θ/℃</td><td>τ/MPa</td></tr><tr><td>棒 材</td><td>20</td><td>760℃,2h,水淬+510℃,8h,空冷</td><td>L</td><td>20</td><td>682</td></tr></table>

# 3.2.6 承载性能 见表3-10。

表3-10[2]  

<table><tr><td>品 种</td><td>\( \delta /\mathrm{{mm}} \)</td><td>状态</td><td>取样方向</td><td>\( \theta /{}^{ \circ  }\mathrm{C} \)</td><td>\( e/D \)</td><td>\( {\sigma }_{\text{bru }}/\mathrm{{MPa}} \)</td><td>\( {\sigma }_{\text{bry }}/\mathrm{{MPa}} \)</td></tr><tr><td rowspan="2">锻 坯</td><td rowspan="2">\( {\delta 25} \times  {45} \)</td><td rowspan="2">\( {760}^{ \circ  }\mathrm{C},2\mathrm{\;h} \) ,水淬 \( + {510}^{ \circ  }\mathrm{C},8\mathrm{\;h} \) ,空冷</td><td rowspan="2">L</td><td>20</td><td>1.5</td><td>1735</td><td>1426</td></tr><tr><td>20</td><td>2.0</td><td>1801</td><td>1686</td></tr></table>

# 3.2.7 应力集中 见表3-11。

表3-11[2]  

<table><tr><td rowspan="2">品种</td><td rowspan="2">d/mm</td><td rowspan="2">状态</td><td rowspan="2">取样方向</td><td rowspan="2">θ/℃</td><td colspan="4">σbH/MPa</td><td colspan="4">σbH/σb</td></tr><tr><td>Kt=1</td><td>Kt=3</td><td>Kt=4</td><td>Kt=5</td><td>Kt=2</td><td>Kt=3</td><td>Kt=4</td><td>Kt=5</td></tr><tr><td rowspan="7">棒材</td><td rowspan="7">20</td><td rowspan="7">760℃,2h,水淬+510℃,8h,空冷</td><td rowspan="7">L</td><td>20</td><td>1637</td><td>1747</td><td>1723</td><td>1677</td><td>1.44</td><td>1.50</td><td>1.48</td><td>1.44</td></tr><tr><td>100</td><td>-</td><td>1602</td><td>-</td><td>-</td><td>-</td><td>1.47</td><td>-</td><td>-</td></tr><tr><td>150</td><td>-</td><td>1549</td><td>-</td><td>-</td><td>-</td><td>1.50</td><td>-</td><td>-</td></tr><tr><td>200</td><td>-</td><td>1498</td><td>-</td><td>-</td><td>-</td><td>1.50</td><td>-</td><td>-</td></tr><tr><td>250</td><td>-</td><td>1485</td><td>-</td><td>-</td><td>-</td><td>1.46</td><td>-</td><td>-</td></tr><tr><td>320</td><td>-</td><td>1454</td><td>-</td><td>-</td><td>-</td><td>1.55</td><td>-</td><td>-</td></tr><tr><td>350</td><td>-</td><td>1422</td><td>-</td><td>-</td><td>-</td><td>1.53</td><td>-</td><td>-</td></tr><tr><td rowspan="2">棒材</td><td rowspan="2">120</td><td rowspan="2">760℃,2h,水淬+510℃,8h,空冷</td><td rowspan="2">L</td><td>20</td><td>1.51</td><td>1767</td><td>-</td><td>-</td><td>-</td><td>1.54</td><td>-</td><td>-</td></tr><tr><td>320</td><td>-</td><td>1466</td><td>-</td><td>-</td><td>-</td><td>1.49</td><td>-</td><td>-</td></tr></table>

# 3.2.8 热稳定性 试样热暴露后的室温拉伸性能见表3-12。

表3-12[2]  

<table><tr><td rowspan="2">品种</td><td rowspan="2">d/mm</td><td rowspan="2">状态</td><td rowspan="2">取样方向</td><td colspan="2">热暴露条件</td><td rowspan="2">σb/MPa</td><td rowspan="2">σP0.2/MPa</td><td rowspan="2">δ5/%</td><td rowspan="2">ψ/%</td></tr><tr><td>θ/C</td><td>t/h</td></tr><tr><td rowspan="3">棒材</td><td rowspan="3">20</td><td rowspan="3">760℃,2h,水淬+510℃,8h,空冷</td><td rowspan="3">L</td><td colspan="2">未暴露</td><td>1169</td><td>1131</td><td>14.5</td><td>62.1</td></tr><tr><td>320</td><td>100</td><td>1142</td><td>1113</td><td>17.6</td><td>62.3</td></tr><tr><td>320</td><td>500</td><td>1189</td><td>1131</td><td>16.5</td><td>60.8</td></tr><tr><td rowspan="3">棒材</td><td rowspan="3">120</td><td rowspan="3">760℃,2h,水淬+510℃,8h,空冷</td><td rowspan="3">L</td><td colspan="2">未暴露</td><td>1149</td><td>1097</td><td>13.2</td><td>53.3</td></tr><tr><td>320</td><td>100</td><td>1203</td><td>1159</td><td>10.8</td><td>47.5</td></tr><tr><td>320</td><td>500</td><td>1208</td><td>1160</td><td>12.7</td><td>51.7</td></tr></table>

# 3.3 持久和蠕变性能

# 3.3.1 高温持久性能 见表3-13。

表 3-13[2]  

<table><tr><td>品种</td><td>d/mm</td><td>状态</td><td>取样方向</td><td>θ/℃</td><td>σ100/MPa</td></tr><tr><td rowspan="3">棒材</td><td>20</td><td>760℃,2h,水淬+510℃,8h,空冷</td><td>L</td><td>320</td><td>950</td></tr><tr><td>75</td><td>740℃,2h,水淬+510℃,8h,空冷</td><td>L</td><td>320</td><td>902</td></tr><tr><td>120</td><td>760℃,2h,水淬+510℃,8h,空冷</td><td>L</td><td>320</td><td>900</td></tr></table>

# 3.3.2 高温蠕变性能 见表3-14。

表3-14[2]  

<table><tr><td>品 种</td><td>d/mm</td><td>状 态</td><td>取样方向</td><td>θ/℃</td><td>σ0.2/100/MPa</td></tr><tr><td rowspan="2">棒 材</td><td>20</td><td>760℃,2h,水淬+510℃,8h,空冷</td><td>L</td><td>320</td><td>570</td></tr><tr><td>75</td><td>740℃,2h,水淬+510℃,8h,空冷</td><td>L</td><td>320</td><td>510</td></tr></table>

# 3.4 疲劳性能

# 3.4.1 高周疲劳

# 3.4.1.1 室温轴向加载疲劳极限见表3-15。

表3-15[2]  

<table><tr><td>品种</td><td>d或δ/mm</td><td>状态</td><td>取样方向</td><td>σb/MPa</td><td>σP0.2/MPa</td><td>Kt</td><td>R</td><td>f/Hz</td><td>N/周</td><td>σD/MPa</td></tr><tr><td rowspan="6">棒材</td><td rowspan="6">20</td><td rowspan="6">760℃,2h,水淬+510℃,8h,空冷</td><td rowspan="6">L</td><td rowspan="6">1166</td><td rowspan="6">1133</td><td>1</td><td>0.1</td><td>130</td><td>10^7</td><td>716</td></tr><tr><td>1</td><td>0.5</td><td>130</td><td>10^7</td><td>912</td></tr><tr><td rowspan="2">3</td><td rowspan="2">0.1</td><td rowspan="2">130</td><td>10^6</td><td>390</td></tr><tr><td>10^7</td><td>388</td></tr><tr><td>3</td><td>0.5</td><td>130</td><td>10^7</td><td>466</td></tr><tr><td>3</td><td>-1</td><td>130</td><td>10^7</td><td>255</td></tr><tr><td rowspan="2">模锻件</td><td rowspan="2">≤100</td><td rowspan="2">760℃,2h,水淬+520℃,8h,空冷</td><td rowspan="2">L</td><td rowspan="2">1197</td><td rowspan="2">1154</td><td>1</td><td>0.1</td><td>130</td><td>10^7</td><td>770</td></tr><tr><td>3</td><td>0.1</td><td>130</td><td>10^7</td><td>359</td></tr></table>

# 3.4.1.2 棒材光滑试样 $(K_{\mathrm{t}} = 1)$ 室温轴向加载疲劳 $S - N$ 曲线见图3-6。

图片摘要：该图主要展示 3 15[2]。
![](images/e4711c45488432e910f60c08a006da8d44230c623204886899b67af16d168fa9.jpg)

材料品种：棒材

材料规格： $d20\mathrm{mm}$

热处理状态： $760^{\circ}\mathrm{C},2\mathrm{h}$ ，水淬

$$
+ 5 1 0 ^ {\circ} \mathrm {C}, 8 \mathrm {h}, \text {空 冷}
$$

材料强度： $\sigma_{\mathrm{b}} = 1166\mathrm{MPa}$

$$
\sigma_ {\mathrm {P 0 . 2}} = 1 1 3 3 \mathrm {M P a}
$$

取样方向：L

试样尺寸： $d = 5\mathrm{mm}$

加载方式：轴向

应力比：0.5，0.1

试验频率： $130\mathrm{Hz}$

试验环境： $20^{\circ}\mathrm{C}$ ，空气

炉批数：1

试样数：85

图3-6 TB6合金棒材光滑试样 $(K_{\mathrm{t}} = 1)$ 室温轴向加载疲劳 $S - N$ 曲线[2]

# 3.4.1.3 棒材缺口试样 $(K_{\mathrm{t}} = 3)$ 室温轴向加载疲劳 $S - N$ 曲线见图3-7。

图片摘要：该图主要展示 3 6 TB6合金棒材光滑试样 室温轴向加载疲劳 曲线[2]。
![](images/2e77f4ea824869c1817db6d51399edc7abad5d21b1fb4a59617fb14ecea2d2f6.jpg)  
图3-7 TB6合金棒材缺口 $(K_{\mathrm{t}} = 3)$ 试样室温轴向加载疲劳 $S - N$ 曲线[2]

材料品种：棒材

材料规格： $d20\mathrm{mm}$

热处理状态： $760^{\circ}\mathrm{C},2\mathrm{h}$ ，水淬

$$
+ 5 1 0 ^ {\circ} \mathrm {C}, 8 \mathrm {h}, \text {空 冷}
$$

材料强度： $\sigma_{\mathrm{b}} = 1166\mathrm{MPa}$

$$
\sigma_ {\mathrm {P o . 2}} = 1 1 3 3 \mathrm {M P a}
$$

取样方向：L

试样尺寸： $d = 5\mathrm{mm}$

加载方式：轴向

应力比：0.5，0.1，-1

试验频率： $130\mathrm{Hz}$

试验环境： $20\%$ ，空气

炉批数：1

试样数：104

# 3.4.1.4 模锻件室温轴向加载疲劳 $S - N$ 曲线见图3-8。

图片摘要：该图片与材料品种：模锻件；材料规格：这部分内容相关。
![](images/d09510d5b7f8866965a353ca390d34dec66d362e1948e436f5673fafb2e3dbac.jpg)

材料品种：模锻件

材料规格： $\delta \leqslant 100\mathrm{mm}$

热处理状态： $760^{\circ}\mathrm{C},2\mathrm{h}$ ，水淬

+520C，8h，空冷

材料强度： $\sigma_{\mathrm{b}} = 1197\mathrm{MPa}$

$$
\sigma_ {\mathrm {P} 0. 2} = 1 1 5 4 \mathrm {M P a}
$$

取样方向：L

试样尺寸： $d = 5\mathrm{mm}$

加载方式：轴向

应力比：0.1

试验频率： $130\mathrm{Hz}$

试验环境： $20^{\circ}\mathrm{C}$ ，空气

炉批数：1

试样数：76

图3-8 TB6合金模锻件光滑和缺口 $(K_{\mathrm{t}} = 3)$ 试样室温轴向加载疲劳 $S - N$ 曲线[2]

# 3.4.1.5 榜材缺口试样室温轴向加载疲劳等寿命图见图3-9。

图片摘要：该图主要展示 3 8 TB6合金模锻件光滑和缺口 试样室温轴向加载疲劳 曲线[2]。
![](images/58c0df7643ad1907812d5674dfbb68752494fc13c62137850be94337a56a765c.jpg)  
图3-9 TB6合金棒材缺口 $(K_{\mathrm{t}} = 3)$ 试样室温轴向加载疲劳等寿命图[2]

材料品种：棒材

试样尺寸： $d = 5\mathrm{mm}$

材料规格： $d20\mathrm{mm}$

加载方式：轴向

热处理状态： $760^{\circ}\mathrm{C},2\mathrm{h}$ ，水淬 $+510^{\circ}\mathrm{C},8\mathrm{h}$

应力比：0.5，0.1，-1

空冷

试验频率： $130\mathrm{Hz}$

材料强度： $\sigma_{\mathrm{b}} = 1166\mathrm{MPa}$ ， $\sigma_{\mathrm{P0.2}} = 1133\mathrm{MPa}$

试验环境： $20^{\circ}\mathrm{C}$ ，空气

取样方向：L

# 3.4.2 低周疲劳

# 3.4.2.1 棒材室温应变控制低周疲劳数据及 $\varepsilon-N$ 曲线见表3-16和图3-10。

表 3-16[2]  

<table><tr><td>材料品种</td><td>棒 材</td><td>试样尺寸</td><td>d=6.35mm</td></tr><tr><td>材料规格</td><td>d20mm</td><td>加载波形</td><td>三角波</td></tr><tr><td>取样方向</td><td>L</td><td>应变比</td><td>-1</td></tr><tr><td>试验温度</td><td>20℃</td><td>试验频率</td><td>0.084~0.500Hz</td></tr><tr><td>控制方法</td><td>轴向应变</td><td>失效判据</td><td>断裂</td></tr><tr><td>热处理状态</td><td colspan="3">760℃,2h,水淬+510℃,8h,空冷</td></tr></table>

<table><tr><td colspan="4">稳态迟滞回线特征值</td><td rowspan="2">\( 2N_{\mathrm {I}}/周 \)</td><td rowspan="2" colspan="2">试样数量/根</td></tr><tr><td>\( \Delta \varepsilon_{\mathrm {t}}/2/\% \)</td><td>\( \Delta \varepsilon_{\mathrm {e}}/2/\% \)</td><td>\( \Delta \varepsilon_{\mathrm {p}}/2/\% \)</td><td>\( \Delta \sigma/2/MPa \)</td></tr><tr><td>1.5089</td><td>0.9415</td><td>0.5707</td><td>980</td><td>381</td><td colspan="2">3</td></tr><tr><td>1.2083</td><td>0.9457</td><td>0.2627</td><td>984</td><td>1217</td><td colspan="2">5</td></tr><tr><td>1.0087</td><td>0.9076</td><td>0.1011</td><td>944</td><td>2413</td><td colspan="2">7</td></tr><tr><td>0.8066</td><td>0.8030</td><td>0.0074</td><td>844</td><td>6058</td><td colspan="2">5</td></tr><tr><td rowspan="2">应变疲劳参数</td><td>\( \sigma_{\mathrm {I}}^{\prime }/\mathrm {MPa} \)</td><td>b</td><td>\( \varepsilon_{\mathrm {f}}^{\prime }/\% \)</td><td>c</td><td>\( K^{\prime }/\mathrm {MPa} \)</td><td>\( n^{\prime } \)</td></tr><tr><td>2024</td><td>-0.107</td><td>132</td><td>-0.908</td><td>1084</td><td>0.019</td></tr><tr><td rowspan="2">曲线的数学表达式</td><td colspan="6">\( \Delta \varepsilon_{\mathrm {t}}/2=0.020(2N_{\mathrm {I}})^{-0.107}+1.318(2N_{\mathrm {I}})^{-0.908} \)</td></tr><tr><td colspan="6">\( \Delta \sigma/2=1084(\Delta \varepsilon_{\mathrm {p}}/2)^{0.019} \)</td></tr></table>

图片摘要：该图主要展示 3 16[2]。
![](images/8b4624f0a891da02452c8665d3973dabac4dab4075adf78c3a70f0f25e7dc671.jpg)  
图3-10 TB6合金棒材室温低周疲劳 $\epsilon -N$ 曲线[2]

图片摘要：该图主要展示 3 10 TB6合金棒材室温低周疲劳 曲线[2]图3 11 TB6合金棒材 低周疲劳 曲线[2] 3.4.2.2 棒材 。
![](images/bb543a416c9c76be5c7e40370ccb44c478aacdfda275f76db6b31ecd8ec249f6.jpg)  
图3-11 TB6合金棒材 $200^{\circ}\mathrm{C}$ 低周疲劳 $\varepsilon -N$ 曲线[2]

# 3.4.2.2 棒材 $200^{\circ}\mathrm{C}$ 应变控制低周疲劳数据及 $\varepsilon -N$ 曲线见表3-17和图3-11。

表3-17[2]  

<table><tr><td>材料品种</td><td>棒 材</td><td>试样尺寸</td><td>d=6.35mm</td></tr><tr><td>材料规格</td><td>d20mm</td><td>加载波形</td><td>三角波</td></tr><tr><td>取样方向</td><td>L</td><td>应变比</td><td>-1</td></tr><tr><td>试验温度</td><td>200℃</td><td>试验频率</td><td>0.084~0.500Hz</td></tr><tr><td>控制方法</td><td>轴向应变</td><td>失效判据</td><td>断裂</td></tr></table>

热处理状态  
$760^{\circ}\mathrm{C},2\mathrm{h}$ ，水淬 $+510^{\circ}\mathrm{C},8\mathrm{h}$ ，空冷  

<table><tr><td colspan="4">稳态迟滞回线特征值</td><td rowspan="2">2Nt/周</td><td rowspan="2" colspan="2">试样数量/根</td></tr><tr><td>Δεt/2/%</td><td>Δεe/2/%</td><td>Δεp/2/%</td><td>Δσ/2/MPa</td></tr><tr><td>1.4137</td><td>0.9298</td><td>0.4339</td><td>836</td><td>587</td><td colspan="2">6</td></tr><tr><td>1.1350</td><td>0.9250</td><td>0.2102</td><td>832</td><td>1457</td><td colspan="2">10</td></tr><tr><td>0.9474</td><td>0.8670</td><td>0.0804</td><td>780</td><td>3289</td><td colspan="2">9</td></tr><tr><td>0.8070</td><td>0.7862</td><td>0.0209</td><td>729</td><td>5980</td><td colspan="2">6</td></tr><tr><td rowspan="2">应变疲劳参数</td><td>σt&#x27;/MPa</td><td>b</td><td>εt&#x27;/%</td><td>c</td><td>K&#x27;/MPa</td><td>n&#x27;</td></tr><tr><td>1629</td><td>-0.109</td><td>220</td><td>-0.970</td><td>1000</td><td>0.033</td></tr><tr><td rowspan="2">曲线的数学表达式</td><td colspan="6">Δεt/2=0.020(2Nt)-0.109+2.204(2Nt)-0.970</td></tr><tr><td colspan="6">Δσ/2=1000(Δεp/2)0.033</td></tr></table>

# 3.4.3 特种疲劳

3.4.3.1 耳片元件轴向加载疲劳极限见表3-18。元件尺寸见图3-12。

表3-18[2]  

<table><tr><td>品种</td><td>δ/mm</td><td>热处理状态</td><td>取样方向</td><td>σb/MPa</td><td>σP0.2/MPa</td><td>耳片型式</td><td>θ/℃</td><td>R</td><td>f/Hz</td><td>N/周</td><td>σD/MPa</td></tr><tr><td rowspan="2">锻坯</td><td rowspan="2">δ25×45</td><td rowspan="2">740℃,2h,水淬+510℃,8h,空冷</td><td rowspan="2">L</td><td rowspan="2">1168</td><td rowspan="2">1108</td><td rowspan="2">单耳</td><td>20</td><td>0.1</td><td>8.3</td><td>10^6</td><td>180</td></tr><tr><td>200</td><td>0.1</td><td>8.3</td><td>10^6</td><td>121</td></tr><tr><td>锻坯</td><td>δ45×45</td><td>760℃,2h,水淬+510℃,8h,空冷</td><td>L</td><td>1215</td><td>1149</td><td>双耳</td><td>20</td><td>0.1</td><td>8.3</td><td>10^6</td><td>163</td></tr></table>

图片摘要：该图主要展示 3 18[2]。
![](images/4b76087ce39043e21a457f980b0c66d1173eeab4c954f2ba3e007ee008977985.jpg)  
(a)

图片摘要：该图主要展示 3 18[2]。
![](images/ad29e61d81d0013c4e34cd2988e9e344c458f0e383645ccb20f60b3a2829deba.jpg)

图片摘要：该图片与图3 12 单耳片元件(a)和双耳片元件(b)的尺寸图[2]；3.4.3.2 耳片元件轴向加载疲劳 曲线见图3 13。这部分内容相关。
![](images/6cb0770424b9764e46a577cd9fbc382597803fafdcc12ea379517a158329a126.jpg)  
(b)   
图3-12 单耳片元件(a)和双耳片元件(b)的尺寸图[2]

# 3.4.3.2 耳片元件轴向加载疲劳 $S - N$ 曲线见图3-13。

图片摘要：该图主要展示 3 12 单耳片元件(a)和双耳片元件(b)的尺寸图[2]。
![](images/36e52a93ebcbd693118cb085dd92fe4b86b29185a448ceca70f4ea8857761c16.jpg)

材料品种：锻坯

材料规格：1，3- $\delta 25\mathrm{mm}\times 45\mathrm{mm}$

$$
2 - \delta 4 5 \mathrm {m m} \times 4 5 \mathrm {m m}
$$

热处理状态：1，3-740℃，2h，水淬 $+510^{\circ}\mathrm{C},8\mathrm{h}$ ，空冷

$$
2 - 7 6 0 ^ {\circ} \mathrm {C}, 2 \mathrm {h}, \text {水 淬} + 5 1 0 ^ {\circ} \mathrm {C}, 8 \mathrm {h}, \text {空 冷}
$$

材料强度： $1,3 - \sigma_{\mathrm{b}} = 1168\mathrm{MPa},\sigma_{\mathrm{P0.2}} = 1108\mathrm{MPa}$

$$
2 - \sigma_ {b} = 1 2 1 5 M P a, \sigma_ {P 0. 2} = 1 1 4 9 M P a
$$

试样类型：1，3—单耳片元件

$$
2 \text {一 双 耳 片 元 件}
$$

加载方式：轴向

应力比：0.1

试验频率： $8.3\mathrm{Hz}$

试验环境：1，2— $20^{\circ}\mathrm{C}$ ，空气

$$
3 - 2 0 0 ^ {\circ} \mathrm {C}, \text {空 气}
$$

炉批数：1

试样数：68

图3-13 TB6合金耳片元件轴向加载疲劳 $S - N$ 曲线[2]

# 3.4.3.3 板形元件轴向加载疲劳极限见表3-19。元件尺寸见图3-14。

表3-19[2]  

<table><tr><td>品种</td><td>δ/mm</td><td>热处理状态</td><td>取样方向</td><td>σb/MPa</td><td>σP0.2/MPa</td><td>试样型式</td><td>θ/℃</td><td>R</td><td>f/Hz</td><td>N/周</td><td>σD/MPa</td></tr><tr><td rowspan="3">热轧板</td><td rowspan="3">15</td><td rowspan="3">760℃,2h,水淬+525℃,8h,空冷</td><td rowspan="3">L</td><td rowspan="3">1177</td><td rowspan="3">1138</td><td>光滑</td><td>20</td><td>0.1</td><td>15</td><td>10^6</td><td>723</td></tr><tr><td>光滑喷丸</td><td>20</td><td>0.1</td><td>15</td><td>10^6</td><td>726</td></tr><tr><td>带孔</td><td>20</td><td>0.1</td><td>15</td><td>10^6</td><td>293</td></tr></table>

图片摘要：该图主要展示 3 19[2]。
![](images/823bb6156050f849a66fd6b2758d163d3e6d4676ae331f9f03a8d6f6c6366465.jpg)  
(a)

图片摘要：该图主要展示 3 19[2]。
![](images/d56224e0763be48f607d81a58b4bce2b3e52ba366832fbac009ae50ecad1aa8f.jpg)  
(b)   
图3-14 光滑板形元件(a)和带孔板形元件(b)的尺寸图[2]

# 3.4.3.4 板形元件室温轴向加载疲劳 $S - N$ 曲线见图3-15。

图3-15 TB6合金光滑和带孔板形元件室温轴向加载疲劳 $S - N$ 曲线[2]   
图片摘要：该图主要展示 3 15 TB6合金光滑和带孔板形元件室温轴向加载疲劳 曲线[2]。
![](images/dcda29bf0b64c511086224cd8a095cf3ec0a560e70951f8ee8392419a2e88dc7.jpg)  
材料品种：热轧板  
材料规格： $\delta 15\mathrm{mm}$   
热处理状态： $760^{\circ}\mathrm{C},2\mathrm{h}$ ，水淬  
+525℃,8h,空冷   
材料强度： $\sigma_{\mathrm{b}} = 1177\mathrm{MPa}$   
$\sigma_{\mathrm{P0.2}} = 1138\mathrm{MPa}$   
试样类型：1—光滑喷丸试样   
2—光滑试样   
3一带孔试样   
加载方式：轴向  
应力比：0.1  
试验频率： $15\mathrm{Hz}$   
试验环境： $20^{\circ}\mathrm{C}$ ，空气   
炉批数：1  
试样数：99

# 3.5 弹性性能

# 3.5.1 弹性模量 见表3-20。

表 3-20[2]  

<table><tr><td>品种</td><td colspan="2">棒材</td><td>棒材</td><td colspan="2">模锻件</td></tr><tr><td>规格</td><td colspan="2">d20mm</td><td>d120mm</td><td colspan="2">δ≤100mm</td></tr><tr><td>状态</td><td colspan="2">760℃,2h,水淬+510℃,8h,空冷</td><td>760℃,2h,水淬+510℃,8h,空冷</td><td colspan="2">760℃,2h,水淬+520℃,8h,空冷</td></tr><tr><td>取样方向</td><td colspan="2">L</td><td>L</td><td>L</td><td>T</td></tr><tr><td>θ/℃</td><td>E/GPa</td><td>EC/GPa</td><td>E/GPa</td><td>E/GPa</td><td>E/GPa</td></tr><tr><td>20</td><td>104.0</td><td>106.9</td><td>101.4</td><td>108.2</td><td>108.5</td></tr><tr><td>100</td><td>-</td><td>-</td><td>-</td><td>99.1</td><td>99.2</td></tr><tr><td>200</td><td>89.9</td><td>-</td><td>-</td><td>95.1</td><td>94.6</td></tr><tr><td>250</td><td>-</td><td>-</td><td>-</td><td>92.5</td><td>89.8</td></tr><tr><td>300</td><td>85.7</td><td>-</td><td>-</td><td>·89.0</td><td>87.3</td></tr><tr><td>320</td><td>-</td><td>-</td><td>76.4</td><td>-</td><td>-</td></tr><tr><td>350</td><td>-</td><td>-</td><td>-</td><td>84.4</td><td>83.7</td></tr></table>

# 3.5.2 切变模量 见表3-21。

表3-21[2]  

<table><tr><td>品种</td><td colspan="4">棒材</td></tr><tr><td>规格</td><td colspan="4">d20mm</td></tr><tr><td>状态</td><td colspan="4">760℃,2h,水淬+510℃,8h,空冷</td></tr><tr><td>取样方向</td><td colspan="4">L</td></tr><tr><td>θ/℃</td><td>20</td><td>200</td><td>300</td><td>350</td></tr><tr><td>G/GPa</td><td>41.3</td><td>38.4</td><td>36.4</td><td>34.3</td></tr></table>

# 3.6 断裂性能

# 3.6.1 断裂韧度 见表3-22。

表3-22[2]  

<table><tr><td rowspan="2">品种</td><td rowspan="2">δ或d/mm</td><td rowspan="2">状态</td><td rowspan="2">试样类型</td><td rowspan="2">取样方向</td><td rowspan="2">θ/℃</td><td colspan="4">KIC/MPa √m</td><td rowspan="2">n</td></tr><tr><td>典型值</td><td>X</td><td>min</td><td>max</td></tr><tr><td rowspan="4">锻坯</td><td rowspan="4">δ30×130</td><td rowspan="4">740℃,2h,水淬+510℃,8h,空冷</td><td rowspan="4">CT</td><td>L-T</td><td>-60</td><td>63.3</td><td>-</td><td>-</td><td>-</td><td>-</td></tr><tr><td>L-T</td><td>-30</td><td>67.6</td><td>-</td><td>-</td><td>-</td><td>-</td></tr><tr><td>L-T</td><td>20</td><td>83.5</td><td>-</td><td>-</td><td>-</td><td>-</td></tr><tr><td>T-L</td><td>20</td><td>68.9</td><td>-</td><td>-</td><td>-</td><td>-</td></tr><tr><td rowspan="2">棒材</td><td rowspan="2">120</td><td rowspan="2">740℃,2h,水淬+510℃,8h,空冷</td><td rowspan="2">CT</td><td>L-T</td><td>20</td><td>-</td><td>82.2</td><td>72.0</td><td>97.6</td><td>13</td></tr><tr><td>C-R</td><td>20</td><td>-</td><td>60.4</td><td>47.1</td><td>79.4</td><td>21</td></tr><tr><td rowspan="2">模锻件</td><td rowspan="2">δ≤100</td><td rowspan="2">760℃,2h,水淬+520℃,8h,空冷</td><td rowspan="2">CT</td><td>L-T</td><td>20</td><td>83.2</td><td>-</td><td>-</td><td>-</td><td>-</td></tr><tr><td>T-L</td><td>20</td><td>-</td><td>76.2</td><td>62.0</td><td>91.0</td><td>17</td></tr></table>

# 3.6.2 应力腐蚀断裂韧度 见表3-23。

表3-23[2]  

<table><tr><td>品种</td><td>δ/mm</td><td>状态</td><td>σb/MPa</td><td>σP0.2/MPa</td><td>试样类型</td><td>取样方向</td><td>θ/℃</td><td>环境条件</td><td>KISCC/MPa √m</td><td>KISCC/KIC</td></tr><tr><td rowspan="3">锻坯</td><td rowspan="3">δ30×130</td><td rowspan="3">740℃,2h,水淬+510℃,8h,空冷</td><td rowspan="3">1168</td><td rowspan="3">1108</td><td>悬臂弯曲</td><td>L-T</td><td>35</td><td>3.5%NaCl</td><td>72.8</td><td>87.2%</td></tr><tr><td>BL-WOL</td><td>T-L</td><td>35</td><td>3.5%NaCl</td><td>71.4</td><td>100%</td></tr><tr><td>BL-WOL</td><td>T-L</td><td>35</td><td>去离子水</td><td>60.1</td><td>87.2%</td></tr></table>

# 3.6.3 疲劳裂纹扩展速率

3.6.3.1 锻坯L-T试样空气环境 $\mathrm{da} / \mathrm{d}N - \Delta K$ 曲线见图3-16。  
3.6.3.2 锻坯L-T试样腐蚀环境 $\mathrm{da} / \mathrm{d}N - \Delta K$ 曲线见图3-17。

图片摘要：该图主要展示 3 16 TB6合金锻坯L T试样室温空气环境 曲线[2]。
![](images/72abfb2eec515d3d60e88127b136689fbc3f575c1ad108cb5bbbfaf20f5ff6bc.jpg)  
图3-16 TB6合金锻坯L-T试样室温空气环境 $\mathrm{da} / \mathrm{d}N - \Delta K$ 曲线[2]

材料品种：锻坯

材料规格： $\delta 30\mathrm{mm}\times 130\mathrm{mm}$

热处理状态： $740\mathrm{C},2\mathrm{h}$ ，水淬

+510C,8h，空冷

材料强度： $\sigma_{\mathrm{b}} = 1168\mathrm{MPa}$

$$
\sigma_ {\mathrm {P 0 . 2}} = 1 1 0 8 \mathrm {M P a}
$$

试样类型：CT $B = 20\mathrm{mm}$

$$
W = 8 0 \mathrm {m m}
$$

加载方式：轴向

应力比： $R = 0.1$

试验频率： $5\mathrm{Hz}$

试验环境： $20^{\circ}\mathrm{C}$ ，空气

试样个数：2

试验点数：58

拟合公式： $\mathrm{da} / \mathrm{d}N = C(\Delta K)^n$

$$
\begin{array}{l} C = 1. 4 0 \times 1 0 ^ {- 9} \\ n = 2. 0 5 \\ \end{array}
$$

3.6.3.3 锻坯T-L试样空气环境 $\mathrm{da} / \mathrm{d}N - \Delta K$ 曲线见图3-18。  
3.6.3.4 锻坯T-L试样腐蚀环境 $\mathrm{da} / \mathrm{d}N - \Delta K$ 曲线见图3-19。

图片摘要：该图片与材料品种：锻坯；材料规格：这部分内容相关。
![](images/1c5e72b60a40a365ecccc66f7e7ba76f975ac799bda691f723e3ec52ede73ee2.jpg)

材料品种：锻坯

材料规格： $\delta 30\mathrm{mm}\times 130\mathrm{mm}$

热处理状态： $740^{\circ}\mathrm{C},2\mathrm{h}$ ，水淬

$$
+ 5 1 0 ^ {\circ} \mathrm {C}, 8 \mathrm {h}, \text {空 冷}
$$

材料强度： $\sigma_{\mathrm{b}} = 1168\mathrm{MPa}$

$$
\sigma_ {\mathrm {P 0 . 2}} = 1 1 0 8 \mathrm {M P a}
$$

试样类型：CT $B = 20\mathrm{mm}$

$$
W = 8 0 \mathrm {m m}
$$

加载方式：轴向

应力比： $R = 0.1$

试验频率： $5\mathrm{Hz}$

试验环境： $20^{\circ}\mathrm{C},3.5\% \mathrm{NaCl}$

试样个数：2

试验点数：68

拟合公式： $\mathrm{da} / \mathrm{d}N = C(\Delta K)^n$

$$
C = 6. 9 1 \times 1 0 ^ {- 8}
$$

$$
n = 2. 8 7
$$

图3-17 TB6合金锻坯L-T试样室温 $3.5\% \mathrm{NaCl}$ 环境 $\mathrm{da} / \mathrm{dN} - \Delta K$ 曲线[2]

图片摘要：该图主要展示 3 17 TB6合金锻坯L T试样室温 环境 曲线[2]。
![](images/1b961eb8be9f930326f634a6678fd8b11993e0c6600f21cea842d211f4a4c1d9.jpg)  
图3-18 TB6合金锻坯T-L试样室温空气环境 $\mathrm{da} / \mathrm{d}N - \Delta K$ 曲线[2]

材料品种：锻坯

材料规格： $\delta 30\mathrm{mm}\times 130\mathrm{mm}$

热处理状态： $740\mathrm{C},2\mathrm{h}$ ，水淬

$$
+ 5 1 0 ^ {\circ} \mathrm {C}, 8 \mathrm {h}, \text {空 冷}
$$

材料强度： $\sigma_{\mathrm{b}} = 1168\mathrm{MPa}$

$$
\sigma_ {\mathrm {P 0 . 2}} = 1 1 0 8 \mathrm {M P a}
$$

试样类型：CT $B = 20\mathrm{mm}$

$$
W = 8 0 \mathrm {m m}
$$

加载方式：轴向

应力比： $R = 0.1$

试验频率：5Hz

试验环境： $20^{\circ}\mathrm{C}$ ，空气

试样个数：2

试验点数：69

拟合公式： $\mathrm{da} / \mathrm{d}N = C(\Delta K)^n$

$$
C = 6. 5 6 \times 1 0 ^ {- 8}
$$

$$
n = 2. 8 0
$$

# 3.6.3.5 模锻件T-L试样空气环境 $\mathrm{da} / \mathrm{d}N - \Delta K$ 曲线见图3-20。

图片摘要：该图片与材料品种：锻坯；材料规格：这部分内容相关。
![](images/5b12b11e7d9417b4d09f93b200e29bab8b8bb56329a6d06490d2ed6c23101d83.jpg)

材料品种：锻坯

材料规格： $\delta 30\mathrm{mm}\times 130\mathrm{mm}$

热处理状态： $740^{\circ}\mathrm{C},2\mathrm{h}$ ，水淬

+510°C,8h,空冷

材料强度： $\sigma_{\mathrm{b}} = 1168\mathrm{MPa}$

$$
\sigma_ {\mathrm {P 0 .} 2} = 1 1 0 8 \mathrm {M P a}
$$

试样类型：CT $B = 20\mathrm{mm}$

$$
W = 8 0 \mathrm {m m}
$$

加载方式：轴向

应力比： $R = 0.1$

试验频率： $5\mathrm{Hz}$

试验环境： $20^{\circ}\mathrm{C},3.5\% \mathrm{NaCl}$

试样个数：2

试验点数：71

拟合公式： $\mathrm{da} / \mathrm{d}N = C(\Delta K)^n$

$$
C = 6. 3 5 \times 1 0 ^ {- 8}
$$

$$
n = 2. 9 6
$$

图3-19 TB6合金锻坯T-L试样室温 $3.5\% \mathrm{NaCl}$ 环境 $\mathrm{da} / \mathrm{d}N - \Delta K$ 曲线[2]

图片摘要：该图主要展示 3 19 TB6合金锻坯T L试样室温 环境 曲线[2]。
![](images/25c92cc0d5bfc887028ce265df3ac7261d12d6fe07fe07bd5e163b7339c54530.jpg)  
图3-20 TB6合金模锻件T-L试样室温空气环境 $\mathrm{da} / \mathrm{d}N - \Delta K$ 曲线[2]

材料品种：模锻件

材料规格： $\delta \leqslant 100\mathrm{mm}$

热处理状态： $760^{\circ}\mathrm{C},2\mathrm{h}$ ，水淬

$$
+ 5 1 0 ^ {\circ} \mathrm {C}, 8 \mathrm {h}, \text {空 冷}
$$

材料强度： $\sigma_{\mathrm{b}} = 1160\mathrm{MPa}$

$$
\sigma_ {\mathrm {P 0 . 2}} = 1 1 1 3 \mathrm {M P a}
$$

试样类型：CT $B = 12\mathrm{mm}$

$$
W = 8 0 \mathrm {m m}
$$

加载方式：轴向

应力比： $R = 0.1$

试验频率：5Hz

试验环境： $20^{\circ}\mathrm{C}$ ，空气

试样个数：2

试验点数：64

拟合公式： $\mathrm{da} / \mathrm{d}N = C(\Delta K)^n$

$$
C = 9. 9 0 \times 1 0 ^ {- 8}
$$

$$
n = 2. 7 3
$$

# 3.6.3.6 模锻件T-L试样腐蚀环境 $\mathrm{da} / \mathrm{d}N - \Delta K$ 曲线见图3-21。

图片摘要：该图片与材料品种：模锻件；材料规格：这部分内容相关。
![](images/235e7ab674a589e4b927636c03402fb05b7647c1b4a60819c05cbcdaf032c0f1.jpg)  
材料品种：模锻件  
材料规格： $\delta \leqslant 100\mathrm{mm}$   
热处理状态： $760^{\circ}\mathrm{C},2\mathrm{h}$ ，水淬  
+510C,8h，空冷   
材料强度： $\sigma_{\mathrm{b}} = 1160\mathrm{MPa}$   
$\sigma_{\mathrm{P0.2}} = 1113\mathrm{MPa}$   
试样类型：CT $B = 12\mathrm{mm}$   
$W = 80\mathrm{mm}$   
加载方式：轴向  
应力比： $R = 0.1$   
试验频率： $5\mathrm{Hz}$   
试验环境： $20^{\circ}C$ ， $3.5\% \mathrm{NaCl}$   
试样个数：2  
试验点数：58  
拟合公式： $\mathrm{da} / \mathrm{d}N = C(\Delta K)^n$   
$C = 2.80 \times 10^{-8}$   
$n = 3,28$

图3-21 TB6合金模锻件T-L试样室温 $3.5\% \mathrm{NaCl}$ 环境 $\mathrm{da} / \mathrm{d}N - \Delta K$ 曲线[2]

3.6.4 应力强度因子门坎值 $\Delta K_{\mathrm{th}} \approx 4.1 \mathrm{MPa} \sqrt{\mathrm{m}}^{[5]}$ 。

# 4 组织结构

4.1 相变温度 $\beta$ 转变温度为 $800^{\circ}\mathrm{C} \pm 15^{\circ}\mathrm{C}^{[2]}$ 。  
4.2 时间-温度-组织转变曲线见图4-1。  
4.3 合金组织结构  
4.3.1 相组成与固溶处理加热温度的关系见表4-1。

表4-1[4]  

<table><tr><td>加热温度/℃</td><td>相 组 成</td></tr><tr><td>700</td><td>β+α</td></tr><tr><td>730</td><td>β+α+微量 ω</td></tr><tr><td>750~790</td><td>β+α+少量 α&#x27;&#x27;+微量 ω</td></tr><tr><td>800~805</td><td>β+少量 α+少量 α&#x27;&#x27;+微量 ω</td></tr><tr><td>810~850</td><td>β+少量 α&#x27;&#x27;+微量 ω</td></tr></table>

图片摘要：该图主要展示 4 1[4]。
![](images/1e695fbe0b2016e8dae752c99d74fd47c2aee809e6f7ee16997121eb4a788225.jpg)  
图4-1 TB6合金从 $\beta$ 相区淬火的时间-温度-组织转变图(T-T-T图)[4]

4.3.2 相组成与时效加热温度的关系见表4-2。

表4-2[4]  

<table><tr><td>加热温度/℃</td><td>相转变</td><td>相组成</td></tr><tr><td>≤275</td><td>①α&quot;→β逆转变
②β→β+ωi</td><td>β+微量ωa+微量ωi</td></tr><tr><td>275~380</td><td>①β→β+ωi
②α&quot;→β逆转变
③ωa→ωi
④ωi→均匀α</td><td>β+ωi+少量均匀α</td></tr><tr><td>380~470</td><td>①β→β+ωi→β+均匀α
②β→β+感生α</td><td>β+均匀α+少量感生α</td></tr><tr><td>470~565</td><td>①β→β+感生α
②β→β+ωi→β+均匀α</td><td>β+感生α+少量均匀α</td></tr><tr><td>&gt;565</td><td>①β→β+感生α
②β→晶界α</td><td>β+感生α+少量晶界α</td></tr></table>

# 5 工艺性能与要求

# 5.1 成形性能

5.1.1 热变形温度下的拉伸性能见图5-1。  
5.1.2 热变形温度下的屈服强度见图5-2。

图片摘要：该图主要展示 5 1 TB6合金在热变形温度下的拉伸性能[2]。
![](images/669b44517accc4945111a6092bc8a5ddfa7a356d9d5472b022c3eede738fc628.jpg)  
图5-1 TB6合金在热变形温度下的拉伸性能[2]

图片摘要：该图主要展示 5 1 TB6合金在热变形温度下的拉伸性能[2]。
![](images/2d19ecd2eaf5f3713cfd5918ba428342dd0deef3a2bd6a488f6f190ba5fa04bd.jpg)  
图5-2 TB6合金在热变形温度下的屈服强度与TC4合金比较[5]

5.1.3 应变速率对流变应力的影响见图5-3。  
5.1.4 锻造温度对流变应力的影响见图5-4。

图片摘要：该图主要展示 5 2 TB6合金在热变形温度下的屈服强度与TC4合金比较[5]。
![](images/866e4662c15b2e261be5902ded152a5dc97afd421c209b20f3f3433f64e3a54e.jpg)  
图5-3 应变速率对TB6合金流变应力的影响（锻造温度： $815^{\circ}\mathrm{C})^{[5]}$

图片摘要：该图主要展示 5 3 应变速率对TB6合金流变应力的影响（锻造温度：。
![](images/0c986cb6d8200558eaf7198fa4e6a5a2b0e1cd8a421e8cc671723b621e2d5902.jpg)  
图5-4 锻造温度对TB6合金流变应力的影响（应变速率： $10 / \mathrm{s})^{[5]}$

# 5.1.5 热变形工艺规范见表5-1。

表 $5 - 1^{[6\sim 9]}$   

<table><tr><td>热变形类型</td><td>加热温度/℃</td><td>终止温度/℃</td><td>一火变形量</td></tr><tr><td>铸锭开坯</td><td>1100~1150</td><td>800</td><td>β区50%~70%</td></tr><tr><td>棒材锻造</td><td>780~850</td><td>700</td><td>β区40%~60%,α+β区20%~40%</td></tr><tr><td>棒材轧制</td><td>780~820</td><td>680</td><td>β区50%~70%,α+β区30%~50%</td></tr><tr><td>荒坯锻造</td><td>780~840</td><td>700</td><td>β区40%~60%,α+β区20%~40%</td></tr><tr><td>锻锤模锻</td><td>780~800</td><td>680</td><td>β区40%~50%,α+β区25%~35%</td></tr><tr><td>等温模锻</td><td>760~780</td><td></td><td>α+β区30%~50%</td></tr></table>

5.2 焊接性能 可以采用适合于钛合金的多种焊接技术对TB6合金进行焊接。TB6合金的焊接性能与TC4合金相当。采用适合于TC4合金的工艺参数，对TB6合金进行电子束焊接后，基体金属和焊缝的典型拉伸性能和断裂韧度列于表5-2。

表5-2[10]  

<table><tr><td>品种</td><td colspan="6">厚板</td></tr><tr><td>规格</td><td colspan="6">δ19mm</td></tr><tr><td>状态</td><td colspan="6">760℃,1h,风扇空冷+电子束焊接+510℃,8h,空冷</td></tr><tr><td>取样部位</td><td>取样方向</td><td>σb/MPa</td><td>σPc.2/MPa</td><td>δ/%</td><td>ψ/%</td><td>KIC/MPa √m</td></tr><tr><td>基体金属</td><td>L</td><td>1281</td><td>1210</td><td>5.0</td><td>7.9</td><td>-</td></tr><tr><td>焊缝</td><td>T</td><td>1256</td><td>1182</td><td>5.5</td><td>9.9</td><td>-</td></tr><tr><td>基体金属</td><td>T-L</td><td>-</td><td>-</td><td>-</td><td>-</td><td>57.7</td></tr><tr><td>焊缝</td><td>T-L</td><td>-</td><td>-</td><td>-</td><td>-</td><td>61.2</td></tr><tr><td>AMS 4984</td><td>T</td><td>≥1193</td><td>≥1103</td><td>≥4.0</td><td>-</td><td>≥44.0</td></tr></table>

# 5.3 零件热处理工艺[11]

5.3.1 截面厚度大于 $100\mathrm{mm}$ 的锻件，必须预先机加工到最大截面厚度不大于 $100\mathrm{mm}$ 后再进行固溶处理。固溶处理温度偏差不应超过 $\pm 10^{\circ}\mathrm{C}$ 。淬火延迟时间按HB/Z137中表2的有关规定执行。  
5.3.2 时效温度偏差不应超过 $\pm 5\%$ 。当塑性和断裂韧度低于技术标准规定值，而强度高于技术标准规定值时，允许将时效温度提高到 $550\%$ 进行重复时效。重复时效后的锻件，应重新检验拉伸性能和

断裂韧度。重复时效最多允许进行两次。

5.3.3 零件去应力退火可以在真空炉或空气炉中进行。空气炉中去应力退火后，由于TB6合金对吸氢较敏感，只能采用 $14:1$ 的硝酸-氟化物溶液进行酸洗。酸洗后的单面基体金属去除量应不小于 $0.01\mathrm{mm}$ 。

5.4 表面处理工艺[12]

5.4.1 与 TB6 合金相接触的铝合金, 必须进行阳极化处理。与 TB6 合金相接触的 30CrMnSiA 等结构钢, 应镀锌钝化后涂耐热漆, 并在 TB6 合金和结构钢接触面之间采用夹垫绝缘胶布等防护措施。  
5.4.2 与 TB6 合金相接触的铝合金、结构钢经表面处理和涂漆后，由于装配需钻孔（铆钉孔、螺栓孔等）而造成原防护层破坏，因此在装配时对每一个孔必须涂相应的油漆，进行湿装配。  
5.4.3 为了防止钛合金表面污染和接触腐蚀，TB6合金可以进行蓝色阳极化处理。TB6合金进行蓝色阳极化处理后，可在零件表面生成一层均匀致密的蓝色或紫色薄膜，该薄膜非常有利于防止与其接触的金属腐蚀。

5.5 切削加工与磨削性能[13]

5.5.1 TB6合金在固溶处理状态下的切削加工性能与TC4合金相似，但在固溶时效状态下的切削加工性能比TC4合金约低 $40\%$ 。为此，TB6合金在固溶处理状态下进行切削初加工，然后进行部分时效，精加工后再进行最终时效。最后采用轻微的化学铣削或其他方法清理零件表面。  
5.5.2 磨削加工可获得较高的表面精度，但磨削易烧伤零件，设计机械加工工艺时应尽量避免磨削工序。磨削时严禁产生火花或零件表面变色。  
5.5.3 钛合金攻丝很困难，特别是深孔攻丝，设计零件时应尽量避免。禁止采用砂轮干打磨，可以刮削、锉修或砂纸 $\left(\mathrm{Al}_{2} \mathrm{O}_{3}\right)$ 打磨。

# 6 功能考核试验

用TB6合金制成的某战斗机腹鳍接头零件，成功地通过了加载至 $140\%$ 设计载荷的静力试验和整框疲劳试验。整框疲劳试验过程中，针对飞行条件下所受外部载荷的实际情况，共设有10个加载点，采用4种载荷谱。共完成6个设计寿命期，相当于18000飞行小时的疲劳试验。试验过程中多次进行检查，未发现有损坏现象。

# 7 使用建议

在飞机机身、机翼和起落架结构中推荐使用TB6合金，代替同等强度水平的30CrMnSiA等结构钢，可减轻结构重量约 $40\%$ 。用TB6合金代替TC4合金可减轻结构重量约 $20\%$ 。

# 参考文献

1 TIMET. Quality Products and Services. U.S.A., 1989   
2 北京航空材料研究所. Ti-1023 钛合金性能数据汇编. 1992  
3 北京航空材料研究所. Ti-1023 钛合金应用研究技术总结. 1990  
4 北京航空材料研究所, 北京航空航天大学. Ti-1023 钛合金棒材的热处理研究. 1990  
5 Kuhlman G W. Alcoa Titanium Alloy Ti-10V-2Fe-3Al Forgings. 1987   
6 北京航空材料研究所. Q/6SZ 975-1991 Ti-1023 钛合金锻造工艺说明书  
7宝鸡有色金属加工厂.GS/BS501—1991 飞机结构用Ti-1023钛合金棒材

生产工艺说明书  
8 红原锻造厂.4GXO-16—1990 飞机用Ti-1023钛合金锻件生产工艺说明书  
9 上海第五钢铁厂. $\phi 120\mathrm{mmTi - }1023$ 钛合金棒材的热加工工艺研究. 1991  
10 Shannon J L. Aerospace Structural Metals Handbook. CINDAS/Purdue University, 1994. 4:Code 3726   
11 北京航空材料研究所. Q/6SZ 980-1991 Ti-1023 钛合金热处理工艺说明书  
14 北京航空材料研究所. Q/6SZ 995-1991 Ti-1023 钛合金与铝合金和结构钢接触腐蚀防护原则  
15沈阳飞机制造公司.Q/IALY23—1992 Ti-1023钛合金结构零件机械加工工艺说明书

编写 王金友 傅作义

审校 夏绍玉

图片摘要：该图片与铜合金篇编辑委员会；主任委员 赵广文这部分内容相关。
![](images/9ad5677bdfe9945b47694a341acec447768a8319fa528d0c2db3d90c6a7993b2.jpg)

图片摘要：该图片与铜合金篇编辑委员会；主任委员 赵广文这部分内容相关。
![](images/b1971b2acb3a4124214d347bc25ef0fc9df49a196b88a616c6758008613ae9ef.jpg)

# 铜合金篇编辑委员会

主任委员 赵广文

副主任委员 钟卫佳

委员（按姓氏笔画为序）

王晓震 李百治 陈家岚 杨悦

高山娄花芬

编 辑 王晓震 赵广文

编写、审校人员 （按姓氏笔画为序）

王晓震 付宇林 李百治 李咸云

陈家岚 杨悦 杨武鸣 赵广文

钟卫佳 娄花芬 郝荣振 高山

材料标准审校 王晔

# 第1版编写、审校人员名单

余全晞 万中玉 丁夫 余怡谷 孔昭文

孙振坤 危骐骥 颜志强

铜和铜合金是人类最早使用的金属。早在4000多年以前，我国就有黄铜和青铜生产。由夏代开始普遍进入“青铜时期”，至商、周时代青铜的配制和冶铸技术已相当成熟，广泛应用于生产工具、兵器、礼器和生活用具等领域。

建国后的20世纪50年代是我国铜工业的恢复、重建和发展阶段，主要仿制前苏联国家标准牌号生产加工材。20世纪 $60\sim 70$ 年代，我国一批大中型铜冶炼和加工技术企业先后建成投产，科研和生产技术水平大为提高，产品结构不断完善，逐渐形成了我国自己的合金体系及相应的标准。80年代以后在研究和制造技术方面有重大进步，新材料、新产品逐年增加。这一时期国内外在注重发展铜及铜合金的结构特性的同时，更注重开发利用其功能特性，一批新型材料相继出现。其中有：

高纯铜：在半导体装置中用作连接硅片和引线框的地线，代替原来使用的金线，以及音频用电缆和激光电镜等。

电子用引线及引线框架材料：包括低 Sn、低 Fe 型高导电合金；Zr 系、Cr 系高导电合金；含 Sn、Fe、Co、Ni、Si、P、Al 等元素的多元高强度、高导电型合金等。

铜基形状记忆合金：主要有 $\mathrm{Cu - Zn - Al}$ 、 $\mathrm{Cu - Al - Ni}$ 两大系列，用于热敏传感器等。

阻尼减震材料：主要有Sonoste（Mn-37Cu-4.25Al-3Fe-1.5Ni）铸造合金和Incramate(Cu-40Mn-2Al、Cu-40Mn-2Al-2Sn)变形合金等系列，用于潜艇螺旋桨、减震轴承等。

此外还有高强度耐腐蚀的高Mn铝青铜，Cu-Ni-Sn、Cu-Ni-Mn、Cu-Ti系等高强度、高弹性材料，以及正在开发研制的具有高强度、高传导性、低膨胀系数、高耐磨性的铜基复合材料等。

铜和铜合金具有高的导电性、导热性，良好的耐蚀性、耐磨性、低的摩擦系数，好的加工成形性，易连接，易光亮加工，通过适当的合金化、热处理和冷加工技术，可获得很宽的力学性能范围，广泛应用于航空及其他工业部门。

铜和铜合金按制造工艺方法可分为变形合金和铸造合金两大类。除高锡、铅、锰等专用铸造铜合金外，大部分铜合金既可作变形合金也可作铸造合金使用。变形合金的铜的质量分数一般为 $55\% \sim 99.7\%$ ，铸造合金的铜的质量分数一般为 $58\% \sim 92\%$ 。按材料组成成分可分为工业纯铜、黄铜、青铜和白铜。

工业纯铜一般包括普通纯铜、无氧铜、脱氧铜及特种铜。不同纯度和含某种微量元素的工业纯铜表面常带有玫瑰紫色的氧化膜，故亦称紫铜。紫铜规定的最少铜的质量分数不小于 $99.3\%$ ，以字母T表示。材料具有高的导电性、导热性、抗蚀性和塑性。普通纯铜含氧量较高，不能在还原性介质中加热，以免发生“氢脆”。主要用于导电导热元件。无氧铜中氧和杂质的含量极低，主要用于电真空器件。脱氧铜残留一定的脱氧剂元素，强烈降低铜的导电性，只宜作结构材料使用。特种铜含有不同的微量特定元素，如含砷铜、含银铜、含碲铜等，主要用于导电结构件。

黄铜是以锌为主要添加元素的铜合金，含有或不含有少量的其他元素。只含锌的铜-锌二元合金称为普通黄铜或简单黄铜，除锌以外还含有其他添加元素的铜合金称为复杂黄铜或特殊黄铜。黄铜的铜的质量分数一般为 $55\% \sim 96\%$ ，以字母H表示。材料具有良

好的力学性能、耐蚀性、导电性、导热性和加工工艺性，价格低，色泽美，是应用最广、最经济的结构用铜合金。高锌黄铜在冷作硬化状态下有应力腐蚀倾向(季裂)，应注意消除应力退火。脱锌腐蚀是高锌黄铜的另一个突出问题，可选用低锌黄铜或在黄铜中加入微量As、Sn、P、Sb等元素抑制合金脱锌。在含微量氧的氮气中退火，生成氧化物薄膜，也可抑制脱锌，获得较好的表面质量。

白铜是以镍为主要添加元素的铜合金，含有或不含有一定量的其他元素。只含Ni的铜-镍二元合金称为普通白铜，除Ni以外还含有其他添加元素的铜合金称为复杂白铜。通常分为结构白铜和电工白铜(锰白铜)。以字母B表示。铜-镍系合金， $\omega(\mathrm{Ni})$ 在 $10\%$ 以下为赤铜色，随Ni含量的增加赤铜色急剧减弱。Ni的质量分数达到 $20\%$ 时变为白色，因此有“白铜”之称。白铜的突出特点是在腐蚀性介质中有极高的化学稳定性，并具有高的力学性能，高的耐热性和耐寒性，足够的加工成形性。结构白铜主要用于在高温强腐蚀介质中工作的零件；电工白铜主要用于电阻元件、热电偶及其他精密电测仪器零件。

青铜是以除锌和镍以外的其他元素为主要添加元素的铜合金。以铜以外的第一主元素名称命名青铜的类别。青铜品种繁多，其中以锡青铜、铝青铜、铍青铜应用较广；还有硅青铜、锰青铜、钛青铜、铬青铜及锆青铜等。青铜以字母Q表示。材料具有比黄铜高的力学性能，良好的耐蚀性、耐磨性、耐热性，高的弹性，加工成形性能好，铸件体积收缩率小。主要用于承力的耐蚀、耐磨零件、弹性元件等。

铜和铜合金的电化学电位高，在与其他金属接触时产生接触腐蚀，因此，许多铜和铜合金在使用时应进行钝化处理或镀锌、镀镉处理。

本篇修订版基本保留了原第一版的合金牌号，又增补了适于航空应用的9个新牌号，共入编53个牌号。为了用户选材和使用方便，不再按传统的分类法编写，而是按材料应用的主要使用性能特点分类编写。主要类别如下：

高导电纯铜 该类材料杂质含量极少，铜的质量分数不低于 $99.7\%$ 。主要包括无氧铜、普通纯铜，共5个牌号。其基本使用性能特点是具有高的导电性、导热性。主要用途是电线、电缆、导电体及开关、电接头等导电零件，也可用于其他导热、耐蚀结构件。

高温高导电高铜合金 一般铜的质量分数为 $96\% \sim 99.7\%$ 的合金称为高铜合金。该类材料主要包括含 $1\%$ 以下的 $\mathrm{Zr}, \mathrm{Cr}, \mathrm{Mg}, \mathrm{Cd}$ 元素的青铜合金，共4个牌号。其基本使用性能特点是具有高的热强性、高的再结晶温度，兼有优良的导电性、导热性。主要用途是电动机的集电环、电焊机的电极等耐高温导电元件，也可用于散热器零件及其他高温下工作的零件。

普通结构用铜及铜合金 该类材料用于制造具有一般要求的普通结构件。主要包括磷脱氧的磷铜、普通黄铜、大部分复杂黄铜，共11个牌号。其基本使用性能特点是具有适用的力学性能范围，较好的耐蚀性，优良的加工成形性和焊接性能。材料的主要用途是导管、壳体、衬套、法兰盘、螺钉、螺帽、垫片等普通结构件。

高弹性铜合金 该类材料主要包括铍青铜、锡青铜、硅锰青铜、铝青铜等共9个牌号。其基本使用性能特点是通过变形强化或时效强化后，合金具有高强度、高弹性。主要用于制造各种形式的弹簧、膜盒、膜片、波登管等弹性元件。

高强度热稳定铜合金 该类材料包括铝锰青铜、铝铁青铜、硅镍青铜及锰硅铅黄铜等共7个牌号。其基本使用性能特点是具有高的低温和高温力学性能、高的抗氧化性、高的热强性和良好的耐蚀性、耐磨性。主要用于支架、小齿轮、摇杆、各种导向螺母等要求高强度热稳定的结构件。

高耐腐蚀铜合金 该类材料主要包括含砷缓蚀海军黄铜、铝黄铜、锰黄铜、普通白铜、复杂白铜、蒙乃尔合金等共8个牌号。其基本使用性能特点是具有高的耐蚀性和抗氧化

性、良好的力学性能。主要用于制造耐腐蚀导管、高压网及其他在高温和腐蚀介质中工作的零件。

高耐磨铜合金 该类材料主要包括含有高含量锡、铅等元素的变形青铜和铸造青铜及硅蒙乃尔合金等，共有9个牌号。其基本使用性能特点是具有高的耐磨性。主要用途是轴承、垫圈、盘、套管等在高载荷下工作的摩擦组件。

本篇所使用的材料状态符号的含义如下：

<table><tr><td>符号</td><td>Z</td><td>D</td><td>R</td><td colspan="2">C</td><td colspan="2">CY</td><td colspan="2">CS</td></tr><tr><td>含义</td><td>铸态</td><td>锻造态</td><td>热加工态</td><td colspan="2">淬火态</td><td colspan="2">淬火后冷作硬化态</td><td colspan="2">淬火后人工时效态</td></tr><tr><td>符号</td><td>M</td><td>Y</td><td>Y1</td><td colspan="2">Y2</td><td>Y3</td><td>Y4</td><td colspan="2">T</td></tr><tr><td>含义</td><td>退火态</td><td>硬态</td><td>3/4硬态</td><td colspan="2">1/2硬态</td><td>1/3硬态</td><td>1/4硬态</td><td colspan="2">特硬态</td></tr></table>

# 1号、2号、3号普通纯铜 T1、T2、T3

# 1 概述

T1、T2和T3是工业最常用的纯铜。外观呈紫色，故又称为紫铜。其再结晶温度为 $200\sim 280^{\circ}C$ 。  
T1和T2是阴极重熔铜，含微量氧和杂质，具有高的导电、导热性，良好的耐腐蚀性和加工性能，可以熔焊和钎焊。主要用作导电、导热和耐腐蚀元器件，如电线、电缆、导电螺钉、壳体和各种导管等。  
T3是火法精炼铜，含氧和杂质较多，具有较好的导电、导热、耐腐蚀性和加工性能，可以熔焊和钎焊。主要作为结构材料使用，如制作电器开关、垫圈、铆钉、管嘴和各种导管等；也用于不太重要的导电元件。  
T1、T2、T3是含氧铜，在含氢的还原介质中易产生氢脆，俗称“氢病”，故不宜在高温 $(>370^{\circ}\mathrm{C})$ 还原介质中进行加工(退火、焊接等)和使用。在低温(至 $-250^{\circ}\mathrm{C}$ )下，无论冷作硬化状态或退火状态的纯铜，其强度均有提高。

1.1 材料牌号 1号铜T1、2号铜T2、3号铜T3。  
1.2 相近牌号 见表1-1。

表1-1  

<table><tr><td>国别</td><td>中国</td><td>俄罗斯</td><td>美国</td><td>英国</td><td>法国</td><td>日本</td><td>ISO</td></tr><tr><td rowspan="3">牌号</td><td>T1</td><td>M0</td><td>-</td><td>-</td><td>Cu/al</td><td>C1020</td><td>-</td></tr><tr><td>T2</td><td>M1</td><td>C11000</td><td>C102</td><td>Cu/a2</td><td>C1100</td><td>Cu-ETP</td></tr><tr><td>T3</td><td>M2</td><td>C12500</td><td>C104</td><td>Cu/a3</td><td>-</td><td>-</td></tr></table>

# 1.3 材料的技术标准 见表1-2。

表1-2  

<table><tr><td>牌 号</td><td>品 种</td><td>技 术 标 准</td></tr><tr><td rowspan="2">T2、T3</td><td>带材</td><td>GB/T 2059-1989《纯铜带》</td></tr><tr><td>板材</td><td>GB/T 2040-1989《纯铜板》</td></tr><tr><td rowspan="2">T2、T3</td><td rowspan="2">棒材</td><td>GB/T 4423-1992《铜及铜合金拉制棒》</td></tr><tr><td>GB/T 13808-1992《铜及铜合金挤制棒》</td></tr><tr><td rowspan="2">T2、T3</td><td rowspan="5">管材</td><td>GB/T 1527-1997《铜及铜合金拉制管》</td></tr><tr><td>GB/T 1528-1997《铜及铜合金挤制管》</td></tr><tr><td rowspan="4">T2</td><td>GB/T 1531-1994《铜及铜合金毛细管》</td></tr><tr><td>GB/T 8891-1988《铜及铜合金散热扁管》</td></tr><tr><td>YS/T 288-1994《空调机换热器铜管》</td></tr><tr><td>波导管</td><td>GB/T 8893-1988《矩形和方形铜及铜合金波导管》</td></tr><tr><td rowspan="2">T2、T3</td><td rowspan="2">线材</td><td>GB/T 14953-1994《纯铜线》</td></tr><tr><td>GB/T 14956-1994《专用铜及铜合金线》</td></tr></table>

1.4 化学成分 按GB/T5231—1985《加工铜化学成分和产品形状》的规定，见表1-3。

$\%$

表1-3  

<table><tr><td rowspan="2">牌 号</td><td>Cu+Ag</td><td>P</td><td>Bi</td><td>Sb</td><td>As</td><td>Fe</td><td>Ni</td><td>Pb</td><td>Sn</td><td>S</td><td>Zn</td><td>O</td><td>杂质总和</td></tr><tr><td>不小于</td><td colspan="12">不大 于</td></tr><tr><td>T1</td><td>99.95</td><td>0.001</td><td>0.001</td><td>0.002</td><td>0.002</td><td>0.005</td><td>0.002</td><td>0.003</td><td>0.002</td><td>0.005</td><td>0.005</td><td>0.02</td><td>0.05</td></tr><tr><td>T2</td><td>99.90</td><td>-</td><td>0.001</td><td>0.002</td><td>0.002</td><td>0.005</td><td>0.005</td><td>0.005</td><td>0.002</td><td>0.005</td><td>0.005</td><td>0.06</td><td>0.1</td></tr><tr><td>T3</td><td>99.70</td><td>-</td><td>0.002</td><td>0.005</td><td>0.01</td><td>0.05</td><td>0.2</td><td>0.01</td><td>0.05</td><td>0.01</td><td>-</td><td>0.1</td><td>0.3</td></tr></table>

1.5 热处理制度 退火： $380\sim 650^{\circ}\mathrm{C}$

1.6 品种规格与供应状态 见表1-4。

表1-4
