Repository: C-zj02/CFD-claw

<div align="center">

**English** | [中文](#中文版) | [Français](README_FR.md) | [Русский](README_RU.md) | [हिन्दी](README_HI.md) | [العربية](README_AR.md) | [Português](README_PT.md)

# 🚀 Claude Code Python

**A Complete Python Reimplementation Based on Real Claude Code Source**

*From TypeScript Source → Rebuilt in Python with ❤️*

***
**🔥 Active Development • New Features Weekly 🔥**

</div>

***

## 🎯 What is This?

**Clawd Code** is a **complete Python rewrite** of Claude Code, based on the **real TypeScript source code**.

File: RAG-data/中国航空材料手册(第2版) 第4卷 钛合金 铜合金401-523.pdf-c43f21ec-90bd-4f9a-a73c-43aaaff5a087.md (part 6 of 6)
3.2.1.3 不同温度退火后材料的硬度 见图3-2。
1.8 应用概况与特殊要求 用于在中等或较高的载荷及中等滑动速度下工作的轴承、衬套、附件及其他耐磨件。

# 2 物理及化学性能

2.1 热性能[1,2]

2.1.1 熔化温度范围 液相点 $976^{\circ}\mathrm{C}$   
2.1.2 热导率 $\lambda = 63.0\mathrm{W / (m\cdot^{\circ}C)}$ 。  
2.1.3 比热容 $c = 376\mathrm{J} / (\mathrm{kg}\cdot \mathrm{C})$ 。  
2.1.4 线膨胀系数 $\alpha_{1} = 17.1 \times 10^{-6} \mathrm{C}^{-1}(20 \sim 100^{\circ} \mathrm{C}) ; \alpha_{1} = 18.2 \times 10^{-6} \mathrm{C}^{-1}(20 \sim 300^{\circ} \mathrm{C})$ 。  
2.2 密度 $\rho = 8.82\mathrm{g / cm}^3$

2.3 电性能[3]

2.3.1 电导率 $g = 11\% \sim 12\% \mathrm{IACS}_{\circ}$   
2.3.2 电阻率 $\rho = 0.143\sim 0.156\mu \Omega \cdot \mathrm{m}$

# 2.4 磁性能

# 2.5 化学性能

2.5.1 耐腐蚀性能 合金在大气、淡水和海水中有好的耐蚀性。在 $20^{\circ}\mathrm{C}$ 的 $10\%$ 硫酸溶液中每昼夜的质量损失为 $4.9\mathrm{g} / \mathrm{m}^2 \cdot \mathrm{d}$ ，在海水中为 $0.67\mathrm{g} / \mathrm{m}^2 \cdot \mathrm{d}$ 。

# 3 力学性能

# 3.1 技术标准规定的性能 见表3-1。

表3-1  

<table><tr><td>铸造方法</td><td>状态</td><td>σb/MPa 不小于</td><td>δs/% 不小于</td><td>HBS 不小于</td><td>技术标准</td></tr><tr><td>砂型</td><td>铸态</td><td>175</td><td>8</td><td>60</td><td rowspan="2">GB/T 1176-1974</td></tr><tr><td>金属型</td><td>铸态</td><td>195</td><td>10</td><td>65</td></tr></table>

# 3.2 室温及各种温度下的力学性能

# 3.2.1 硬度 见表3-2。

# 3.2.2 拉伸性能

# 3.2.2.1 室温拉伸性能见表3-3。

# 3.2.3 压缩性能

# 3.2.3.1 压缩屈服强度 $\sigma_{\mathrm{Pc0.2}} = 137.9\mathrm{MPa}$ 。

# 3.2.4 冲击性能

# 3.2.4.1 冲击韧度 $a_{\mathrm{KU}} = 19\mathrm{kJ / m^2}$ （金属型）。

表3-2[2.4]  

<table><tr><td>铸造方法</td><td>砂型</td><td>金属型</td><td>石墨型</td></tr><tr><td>HBS</td><td>67</td><td>65~72</td><td>95</td></tr></table>

表3-3[2,4]  

<table><tr><td>铸造方法</td><td>状态</td><td>σb/MPa</td><td>σp0.2/MPa</td><td>δs/%</td></tr><tr><td>砂型</td><td>铸态</td><td>195</td><td>105</td><td>14</td></tr><tr><td>金属型</td><td>铸态</td><td>200</td><td>110</td><td>18</td></tr><tr><td>石墨型</td><td>铸态</td><td>355</td><td>160</td><td>36</td></tr></table>

# 3.2.5 扭转与剪切性能

# 3.2.5.1 剪切强度 $\tau = 215\mathrm{MPa}$ （金属型）。

# 3.2.6 其他性能

3.2.6.1 耐磨性能 摩擦系数[2] $\mu = 0.015$ (有润滑剂); $\mu = 0.25$ (无润滑剂)。

3.2.6.2 磨损量 $40\mathrm{mm} \times 10\mathrm{mm}$ 试样在 MN-1M 试验机上同钢 (HRC55) 干磨 20000 次（载荷 147N）时的磨损量见表 3-4。

# 3.3 持久和蠕变性能

# 3.3.1 高温持久性能见表3-5。

# 3.3.2 高温蠕变性能见表3-5。

# 3.4 疲劳性能

# 3.4.1 高周疲劳 砂型铸棒的 $\sigma_{\mathrm{D}} = 110\mathrm{MPa}$ （ $N$ 为 $10^{8}$ 周）。

# 3.5 弹性性能

# 3.5.1 弹性模量 $E = 90\mathrm{GPa}$ （金属型）。

表3-4[6]  

<table><tr><td>铸造方法</td><td>熔模</td><td>金属型</td><td>压力铸造</td></tr><tr><td>磨损量/g</td><td>3.683</td><td>6.381</td><td>4.540</td></tr></table>

表3-5[1]  

<table><tr><td>θ/℃</td><td>σ0.1/10000 /MPa</td><td>σ10000 /MPa</td></tr><tr><td>232</td><td>62</td><td>-</td></tr><tr><td>288</td><td>31</td><td>46</td></tr></table>

# 4 组织结构

# 4.1 相变温度

# 4.2 时间-温度-组织转变曲线

4.3 合金组织结构 合金的铸态组织由 $\alpha$ 枝晶, 少量的 $(\alpha + \delta)$ 共析体和铅质点组成, 充分退火后共析体消失。

# 5 工艺性能与要求

5.1 成形性能 合金仅作为铸造使用。  
5.2 焊接性能 合金易于锡焊、钎焊和点焊，但不宜气焊、炭弧焊和气体保护电弧焊。  
5.3 零件热处理工艺  
5.4 表面处理工艺  
5.5 切削加工与磨削性能 合金易切削加工，切削加工性为易切削黄铜HPb63-3的 $80\%$ 。

# 6 功能考核试验

# 7 使用建议

选用。

# 参考文献

1 中国机械工程学会.铸造手册：第三册 铸造非铁合金.北京：机械工业出版社，1993  
2 北京航空情报所编译. 航空材料手册: 第二册. 有色合金. 1965, 522~523  
3 Alloy Digest,Copper alloy C 93200.1980(2)   
4 陆启耀.有色金属石墨型铸造：现代铸造.1981,No.1   
5 BpoHTBaHn JI P, n np. JInTeHoe IpoH3BOJcTBo. 1981, No. 10, 18

编写 高山

审枝 赵广文

# 10-1 铸造锡青铜 ZCuSn10P1

# 1 概述

ZCuSn10P1是高锡高磷含量的铜-锡-磷三元铸造锡青铜。元素磷在铜中的溶解度很小，主要以 $(\alpha + \mathrm{Cu}_3\mathrm{P})$ 共晶的形式存在。 $\mathrm{Cu}_{3}\mathrm{P}$ 化合物有很高的硬度，显著地提高合金的力学性能。同时，元素磷还能显著地降低铜液的表面张力，提高熔体的流动性和充型能力。

合金具有很高的强度，良好的耐磨、耐蚀、耐压性，在 $300^{\circ}\mathrm{C}$ 以下有足够的热稳定性。用于制造在高载荷 $(15\sim 20\mathrm{MPa})$ 、高滑动速度 $(3\sim 8\mathrm{m / s})$ 和较高温度下工作的耐磨零件。

1.1 材料牌号 10-1铸造锡青铜ZCuSn10P1。  
1.2 相近牌号 见表1-1。

表1-1  

<table><tr><td>国别</td><td>俄罗斯</td><td>美国</td><td>英国</td><td>日本</td><td>ISO</td></tr><tr><td>牌号</td><td>BPOΦ10-1</td><td>C90700</td><td>PB1</td><td>PBC2B</td><td>CuSn10P</td></tr></table>

1.3 材料的技术标准 GB/T 1176—1987《铸造铜合金技术条件》。  
1.4 化学成分 见表1-2。

%

表1-2  

<table><tr><td rowspan="2">Sn</td><td rowspan="2">P</td><td rowspan="2">Cu</td><td colspan="9">杂质 不大于</td></tr><tr><td>Fe</td><td>Pb</td><td>Sb</td><td>S</td><td>Al</td><td>Ni</td><td>Si</td><td>Mn</td><td>杂质总和</td></tr><tr><td>9.0~11.5</td><td>0.5~1.0</td><td>余量</td><td>0.1</td><td>0.25</td><td>0.05</td><td>0.05</td><td>0.01</td><td>0.1</td><td>0.02</td><td>0.05</td><td>0.75</td></tr></table>

1.5 热处理制度 合金不能热处理强化。消除应力退火： $400\sim 500^{\circ}\mathrm{C}$ ，空冷。  
1.6 品种规格与供应状态 铸件。  
1.7 熔炼与铸造工艺

1.7.1 熔炼工艺 合金通常采用坩埚炉或感应电炉在弱氧化气氛或在氧化气氛加覆盖剂保护条件下熔炼。使用经高温煅烧的木炭或碎石墨块作覆盖剂。坩埚和炉料要充分预热，快速熔化，尽量减少气体来源。用铜-磷脱氧，最后加锡，出炉浇注。  
1.7.2 铸造工艺   
1.7.2.1 铸造性能 合金结晶温度范围宽，凝固时有形成糊状结晶的特征；吸气性强，易与铸型中的水分发生铸型反应形成皮下气孔；但合金熔体的流动性好（ $1200^{\circ}\mathrm{C}$ 时为 $50\mathrm{cm}$ ）；线收缩率低（为 $1.44\%$ ），不形成大的集中缩孔。  
1.7.2.2 铸造方法 该合金适于金属型、半金属型和干砂型铸造。  
1.7.2.3 铸型设计 合金造渣倾向小, 浇注系统中不需设置专门的过滤和集渣系统。常采用封闭式的顶注雨淋式浇注系统。  
1.7.2.4 浇注温度 根据铸件断面尺寸控制浇注温度，厚壁大型铸件为 $1050\sim 1150^{\circ}\mathrm{C}$ ；薄壁小型铸件为 $1100\sim 1200^{\circ}\mathrm{C}$ 。  
1.8 应用概况与特殊要求 用于在高载荷(20MPa以下)和高滑动速度(8m/s以下)下工作的衬套、轴承、螺杆、齿轮以及使用温度不高于 $100^{\circ}\mathrm{C}$ 的特种衬垫。

# 2 物理及化学性能

2.1 热性能

2.1.1 熔化温度范围[1] 熔点 $831\sim 1000^{\circ}\mathrm{C}$ 。  
2.1.2 热导率[2,3] $\lambda = 47\mathrm{W / (m\cdot^{\circ}C)(15^{\circ}C)}$ ， $\lambda = 59\mathrm{W / (m\cdot^{\circ}C)(200^{\circ}C)}$ 。  
2.1.3 比热容[1] $c = 396\mathrm{J / (kg}\cdot \mathrm{^{\circ}C)}$ 。  
2.1.4 线膨胀系数 见表2-1。

表 2-1[2,3]  

<table><tr><td>θ/℃</td><td>20~100</td><td>20~200</td><td>20~300</td></tr><tr><td>α1/10-6℃-1</td><td>17.1</td><td>18.3</td><td>19.0</td></tr></table>

2.2 密度 $\rho = 8.75\mathrm{g / cm^3}$   
2.3 电性能[2,3]  
2.3.1 电导率 $g = 9\% \mathrm{IACS}(15^{\circ}\mathrm{C}), g = 10\% \mathrm{IACS}(200^{\circ}\mathrm{C})$ 。  
2.3.2 电阻率 $\rho = 0.191\mu \Omega \cdot \mathrm{m}(15^{\circ}\mathrm{C}),\rho = 0.215\mu \Omega \cdot \mathrm{m}(200^{\circ}\mathrm{C})$ 。  
2.4 磁性能  
2.5 化学性能

2.5.1 耐腐蚀性能 合金在大气和淡水中有极好的腐蚀稳定性。在海水中也有良好的耐蚀性。在 $1\% \mathrm{HCl}$ 和 $1\% \mathrm{H}_2\mathrm{SO}_4$ 水溶液中的腐蚀速度分别为 $7.36\mathrm{g} / \mathrm{m}^2\cdot \mathrm{d}$ 和 $0.57\mathrm{g} / \mathrm{m}^2\cdot \mathrm{d}^{[1]}$ 。

# 3 力学性能

3.1 技术标准规定的性能 见表3-1。

表3-1  

<table><tr><td>铸造方法</td><td>状态</td><td>σb/MPa不小于</td><td>σP0.2/MPa不小于</td><td>δs/%不小于</td><td>HBS不小于</td><td>技术标准</td></tr><tr><td>砂型</td><td>铸态</td><td>220</td><td>130</td><td>3</td><td>80</td><td rowspan="4">GB/T 1176-1987</td></tr><tr><td>金属型</td><td>铸态</td><td>310</td><td>170</td><td>2</td><td>90</td></tr><tr><td>离心铸造</td><td>铸态</td><td>330</td><td>170</td><td>4</td><td>90</td></tr><tr><td>连续铸造</td><td>铸态</td><td>360</td><td>170</td><td>6</td><td>90</td></tr></table>

3.2 室温及各种温度下的力学性能  
3.2.1 硬度见表3-2。  
3.2.2 拉伸性能  
3.2.2.1 室温拉伸性能见表3-3。

表3-2[2,4]  

<table><tr><td>铸造方法</td><td>砂型</td><td>金属型</td><td>水冷模</td><td>压力结晶</td></tr><tr><td>HBS</td><td>80~100</td><td>120</td><td>100</td><td>105</td></tr></table>

表3-3[2,4]  

<table><tr><td>铸造方法</td><td>状态</td><td>σb/MPa</td><td>σP0.2/MPa</td><td>δ10/%</td><td>铸造方法</td><td>状态</td><td>σb/MPa</td><td>σP0.2/MPa</td><td>δ10/%</td></tr><tr><td>砂型</td><td>铸态</td><td>220~280</td><td>135</td><td>3~8</td><td>水冷模</td><td>铸态</td><td>360</td><td>-</td><td>13</td></tr><tr><td>金属型</td><td>铸态</td><td>230~300</td><td>155</td><td>2~8</td><td>压力结晶</td><td>铸态</td><td>365</td><td>-</td><td>13</td></tr></table>

3.2.3 压缩性能  
3.2.3.1 压缩屈服强度 $\sigma_{\mathrm{Pc0.2}} = 151\mathrm{MPa}$ 。  
3.2.4 冲击性能  
3.2.4.1 冲击韧性[2] $a_{\mathrm{KU}} = 88\mathrm{kJ / m^2}$ （金属型）， $a_{\mathrm{KU}} = 59\mathrm{kJ / m^2}$ （砂型）。  
3.2.5 其他性能  
3.2.5.1 耐磨性能见表3-4。  
3.3 持久和蠕变性能  
3.4 疲劳性能  
3.5 弹性性能  
3.5.1 弹性模量[1] $E = 103.4\mathrm{GPa}$   
3.5.2 切变模量[1] $G = 36.6\mathrm{GPa}$

表3-4[2]  

<table><tr><td colspan="2">摩擦系数μ</td><td rowspan="2">磨痕长度/mm</td></tr><tr><td>有润滑剂</td><td>无润滑剂</td></tr><tr><td>0.0118</td><td>0.10</td><td>0.73</td></tr></table>

# 4 组织结构

4.1 相变温度  
4.2 时间-温度-组织转变曲线  
4.3 合金组织结构 合金在室温下的显微组织为 $\alpha$ 枝晶 $+\left(\alpha +\delta\right)$ 共析体 $+\left(\alpha +\mathrm{Cu}3\mathrm{P}\right)$ 共晶体组成。

# 5 工艺性能与要求

5.1 成形性能 只作为铸造合金使用。  
5.2 焊接性能 合金易于锡焊、铜焊和闪光焊，也能进行气体保护电弧焊和炭弧焊，但不宜电渣焊。  
5.3 零件热处理工艺

# 5.4 表面处理工艺

5.5 切削加工与磨削性能 合金的切削加工性为易切削黄铜HPb63-3的 $30\%$

# 6 功能考核试验

# 7 使用建议

选用。

# 参考文献

1 中国机械工程学会.铸造手册，第三卷，铸造非铁合金.北京：机械工业出版社，1993  
2 北京航空情报所编译. 航空材料手册. 第二册: 有色合金. 1965, 532~533  
3 Alloy Digest, Copper alloy C 90700(Bunting alloy 907). 1977(3)   
4 BpOHrBaH JI P, H Inp. JInTeHoe IpnH3BOJcTBo. 1966, No. 12, 31

编写 高山

审校 赵广文

# 10-2铸造锡青铜 ZCuSn10Zn2

# 1 概述

ZCuSn10Zn2是高锡含量、无铅的铜-锡-锌三元系铸造锡青铜。元素Zn溶于Cu-Sn固溶体，可改善合金的流动性，减少结晶温度范围，减轻锡青铜的反偏析，提高合金的致密度。合金具有较高的强度，高的抗滑动摩擦性和耐蚀性能。可用作在中等及较高载荷和小的滑动速度下工作的耐磨零件。最高工作温度为 $260^{\circ}\mathrm{C}$ ，最大单位载荷为 $28\mathrm{MPa}$ 。

由于合金不含铅，没有自润滑作用，因此该合金不宜在高速滑动或润滑不良条件下使用。

1.1 材料牌号 10-2 铸造锡青铜 ZCuSn10Zn2。  
1.2 相近牌号 见表1-1。

表1-1  

<table><tr><td>国别</td><td>俄罗斯</td><td>美国</td><td>英国</td><td>德国</td><td>日本</td><td>ISO</td></tr><tr><td>牌号</td><td>BPOU10-2</td><td>C90500</td><td>G1</td><td>G-CuSn10Zn</td><td>BC3</td><td>CuSn10Zn2</td></tr></table>

1.3 材料的技术标准 GB/T 1176—1987 《铸造铜合金技术条件》。  
1.4 化学成分 见表1-2。

表1-2  
0   

<table><tr><td rowspan="2">Sn</td><td rowspan="2">Zn</td><td rowspan="2">Cu</td><td colspan="8">杂质 不大于</td></tr><tr><td>Fe</td><td>Pb</td><td>Sb</td><td>Ni</td><td>Al</td><td>Si</td><td>Bi</td><td>杂质总和</td></tr><tr><td>9.0~11.0</td><td>1.0~3.0</td><td>余量</td><td>0.25</td><td>1.5①</td><td>0.3</td><td>2.0①</td><td>0.01</td><td>0.01</td><td>0.03</td><td>1.5</td></tr></table>

① 不计入杂质总和。

1.5 热处理制度 合金不能热处理强化。消除应力退火： $260\sim 400^{\circ}\mathrm{C}$ ，空冷。  
1.6 品种规格与供应状态 铸件。  
1.7 熔炼与铸造工艺   
1.7.1 熔炼工艺 合金通常用坩埚炉或感应电炉在弱氧化气氛或在氧化气氛加覆盖剂保护条件下熔炼。使用经高温煅烧过的木炭或碎石墨块或硼砂 $(25\%)$ 加玻璃 $(75\%)$ 熔剂覆盖。先熔化高熔点的铜，用磷铜预脱氧后加锌和锡。浇注之前用少量磷铜脱氧，提高熔体的流动性。  
在浇注薄壁复杂的铸件时，要精确地控制合金的成分，为改善铸造性和气密性，锡含量取下限，而锌含量取上限。  
1.7.2 铸造工艺   
1.7.2.1 铸造性能 该合金结晶温度范围宽 $(144^{\circ}\mathrm{C})$ ，凝固时具有较强的糊状结晶特征；合金的流动性低（ $1200^{\circ}\mathrm{C}$ 时为 $21\mathrm{cm}$ ； $1150^{\circ}\mathrm{C}$ 时为 $7\mathrm{cm}$ )，不利于补缩，容易形成显微缩孔和疏松，也易产生反偏析，但线收缩率低(仅为 $1.5\%$ )，不形成大的集中缩孔。  
1.7.2.2 铸造方法 该合金适于金属型、砂型、石墨型和离心铸造。无论采用何种铸造方式都应考虑促进铸件激冷的措施，以提高铸件的气密性。  
1.7.2.3 铸型设计 该合金造渣倾向小, 浇注系统中不需设置专门的过滤和集渣系统。常采用封闭式的顶注雨淋式浇注系统, 对于小型件也可以采用湿型压边浇口。  
1.7.2.4 浇注温度 根据铸件壁厚和复杂程度控制浇注温度，复杂的薄壁铸件应采用较高的浇注温度，为 $1100\sim 1200^{\circ}\mathrm{C}$ ；厚壁大型铸件则为 $1050\sim 1150^{\circ}\mathrm{C}$ 。  
1.8 应用概况与特殊要求 航空工业用做活塞式发动机联杆和活塞的端衬套以及在中等载荷和在小滑动速度下工作的轴承、轴套、齿轮、活塞环和阀等摩擦元件。

# 2 物理及化学性能

2.1 热性能[1]

2.1.1 熔化温度范围 $854\sim 998^{\circ}\mathrm{C}$

2.1.2 热导率 $\lambda = 74.4\mathrm{W / (m\cdot^{\circ}C)}$

2.1.3 比热容 $c = 377\mathrm{J}(\mathrm{kg}\cdot \mathrm{^\circ C})$

2.1.4 线膨胀系数 $\alpha_{1} = 18.3\times 10^{-6}\mathrm{C}^{-1}(20\sim 500^{\circ}\mathrm{C})$ 。

2.2 密度 $\rho = 8.70\mathrm{g / cm^3}$

2.3 电性能[1]

2.3.1 电导率 $g = 11\% \mathrm{IACS}(15^{\circ}\mathrm{C}), g = 10\% \mathrm{IACS}(200^{\circ}\mathrm{C})$ 。

2.3.2 电阻率 $\rho = 0.156\mu \Omega \cdot \mathrm{m}(15^{\circ}\mathrm{C}),\rho = 0.172\mu \Omega \cdot \mathrm{m}(200^{\circ}\mathrm{C})$

2.4 磁性能

2.5 化学性能

2.5.1 耐腐蚀性能 合金在大气、淡水和海水中有高的化学稳定性，也能耐碱溶液和非氧化性酸溶液的腐蚀，但在有机酸类中腐蚀速度较快。在不同介质中的腐蚀速度，见表2-1。

表2-1[2]   

<table><tr><td>介 质</td><td>海 水</td><td>海 雾</td><td>过热蒸汽(200℃)</td><td>10%硫酸溶液</td></tr><tr><td>24h的质量损失/(g/m2)</td><td>0.92</td><td>0.06</td><td>0.02</td><td>0.14</td></tr></table>

# 3 力学性能

3.1 技术标准规定的性能 见表3-1。

表3-1  

<table><tr><td>铸造方法</td><td>状态</td><td>σb/MPa不小于</td><td>σP0.2/MPa不小于</td><td>δ5/%不小于</td><td>HBS 不小于</td><td>技术标准</td></tr><tr><td>砂型</td><td>铸态</td><td>240</td><td>120</td><td>12</td><td>70</td><td rowspan="3">GB/T 1176-87</td></tr><tr><td>金属型</td><td>铸态</td><td>245</td><td>140</td><td>6</td><td>80</td></tr><tr><td>离铸、连铸</td><td>铸态</td><td>270</td><td>140</td><td>7</td><td>80</td></tr></table>

3.2 室温及各种温度下的力学性能  
3.2.1 硬度见表3-2。  
3.2.2 拉伸性能  
3.2.2.1 室温拉伸性能见表3-3。

表3-2[2.3]  

<table><tr><td>铸造方法</td><td>砂型</td><td>金属型</td><td>金属型①</td><td>连铸棒</td></tr><tr><td>HBS</td><td>75</td><td>80</td><td>90</td><td>92</td></tr></table>

$①$ 经 $450^{\circ}\mathrm{C},2\mathrm{h}$ 退火。

表3-3[2.3]  

<table><tr><td>铸造方法</td><td>状态</td><td>σb/MPa</td><td>σP0.2/MPa</td><td>δ10/%</td><td>铸造方法</td><td>状态</td><td>σb/MPa</td><td>σP0.2/MPa</td><td>δ10/%</td></tr><tr><td>砂型</td><td>铸态</td><td>225</td><td>135</td><td>10</td><td>金属型</td><td>450℃,2h退火</td><td>295</td><td>195</td><td>20</td></tr><tr><td>金属型</td><td>铸态</td><td>235</td><td>155</td><td>8</td><td>连铸棒</td><td>铸态</td><td>355</td><td>200</td><td>18</td></tr></table>

3.2.2.2 高温拉伸性能见图3-1。  
3.2.3 压缩性能  
3.2.3.1 压缩屈服强度[3] $\sigma_{\mathrm{Pc0.1}} = 275\mathrm{MPa}$ 。   
3.2.4 冲击性能  
3.2.4.1 冲击韧性 艾氏冲击值 $a_{\mathrm{KI}} = 13.6\mathrm{J}$ 。  
3.2.5 其他性能  
3.2.5.1 耐磨性能见表3-4。

表3-4[2]  

<table><tr><td colspan="2">摩擦系数μ</td><td rowspan="2">磨痕长度/mm</td></tr><tr><td>有润滑剂</td><td>无润滑剂</td></tr><tr><td>0.012</td><td>0.20</td><td>0.59</td></tr></table>

3.3 持久和蠕变性能  
3.3.1 高温蠕变性能见表3-5。

图片摘要：该图主要展示 3 4[2]。
![](images/02b2b51955729497abedff1c64ef288d51bdbbb184107e60638f58fabb485d91.jpg)  
图3-1ZCuSn10Zn2的高温拉伸性能[4]

表3-5[5]  

<table><tr><td>状态</td><td>θ/℃</td><td>σ0.1/10000 /MPa</td></tr><tr><td>铸态</td><td>232</td><td>54</td></tr><tr><td>铸态</td><td>288</td><td>19</td></tr></table>

3.4 疲劳性能  
3.4.1 高周疲劳 循环次数 $N = 10^{8}$ 周时，铸态试棒的疲劳强度 $\sigma_{\mathrm{D}} = 90\mathrm{MPa}$ 。  
3.5 弹性性能  
3.5.1 弹性模量[2] $E = 113.4\mathrm{GPa}$ （金属型）。  
3.5.2 切变模量 $G = 44.1\mathrm{GPa}$ （金属型）。

# 4 组织结构

4.1 相变温度  
4.2 时间-温度-组织转变曲线

4.3 合金组织结构 合金在室温下由 $\alpha$ 相枝晶和 $(\alpha + \delta)$ 共析体组成。共析体量与铸造时冷却速度有关，冷却速度愈快，共析体量愈多。

# 5 工艺性能与要求

5.1 成形性能 仅作为铸造合金使用。  
5.2 焊接性能 合金易于锡焊、铜焊和闪光焊，也能进行气体保护电弧焊和炭弧焊，但不宜电渣焊和埋弧焊。  
5.3 零件热处理工艺  
5.4 表面处理工艺  
5.5 切削加工与磨削性能 合金的切削加工性为易切削黄铜HPb63-3的 $30\%$ 。

# 6 功能考核试验

# 7 使用建议

选用。

# 参考文献

1 Alloy Digest,Copper alloy C 90500.1982(2)   
2 北京航空情报所编译. 航空材料手册: 第二册, 有色合金. 1965.524~525  
3 Alloy Digest,Copper alloy C 90500,1978(8)   
4 联合编写组.铸造有色合金及其熔炼.北京：国防工业出版社，1980  
5 陕西省标准化情报研究所.中外常用金属材料手册(英国G1合金).1984

编写 高山

审校 赵广文

# 10-10铸造铅青铜 ZCuPb10Sn10

# 1 概述

ZCuPb10Sn10是高铅高锡含量的铜-铅-锡三元系铸造铅青铜。元素Pb不溶于Cu-Sn合金，以单独质点相分布于枝晶间，可显著提高合金的耐磨性能和切削加工性，但使力学性能有所下降。合金兼有铅青铜和锡青铜的耐磨、导热、易切削加工、高的耐蚀性和强度特性。同低铅锡青铜相比，虽然强度较低，但更适于在润滑不良的条件下工作。在载荷为 $20\mathrm{MPa}$ ，滑动速度为 $15\mathrm{m / s}$ 的工作条件下有极好的耐磨性。

该合金的力学性能在 $300^{\circ}\mathrm{C}$ 以下无大的变化。主要用于制造重载高速工作的耐磨零件。

1.1 材料牌号 10-10铸造铅青铜 ZCuPb10Sn10。  
1.2 相近牌号 见表1-1。  
1.3 材料的技术标准 GB/T 1176—1987《铸造铜合金技术条件》。

表1-1  

<table><tr><td>国别</td><td>俄罗斯</td><td>美国</td><td>英国</td><td>德国</td><td>法国</td><td>日本</td></tr><tr><td>牌号</td><td>BPOC10-10</td><td>C93700</td><td>LB2</td><td>G-CuPb10Sn10</td><td>CuPb10Sn10</td><td>LBC3</td></tr></table>

1.4 化学成分 见表1-2。

$\%$

表1-2  

<table><tr><td rowspan="2">Pb</td><td rowspan="2">Sn</td><td rowspan="2">Cu</td><td colspan="8">杂质 不大于</td></tr><tr><td>Fe</td><td>Al</td><td>Sb</td><td>Si</td><td>P</td><td>Ni</td><td>Zn</td><td>杂质总和</td></tr><tr><td>8.0~11.0</td><td>8.0~11.0</td><td>余量</td><td>0.25</td><td>0.01</td><td>0.5</td><td>0.01</td><td>0.05</td><td>2.0①</td><td>2.0①</td><td>1.0</td></tr></table>

① 不计入杂质总和。

1.5 热处理制度 合金不能热处理强化。消除应力退火： $260\sim 300^{\circ}\mathrm{C}$ 。  
1.6 品种规格与供应状态 铸件。  
1.7 熔炼与铸造工艺   
1.7.1 熔炼工艺 合金宜在弱氧化气氛下，使用经煅烧过的木炭或碎石墨覆盖，用坩埚炉或感应电炉熔炼。高熔点的铜熔化后用磷铜预脱氧，再加铅和锡。浇注之前应充分搅拌并添加少量磷铜，以使铅分布均匀和提高熔体的流动性。  
1.7.2 铸造工艺   
1.7.2.1 铸造性能 该合金结晶温度范围宽, 为 $88^{\circ}\mathrm{C}$ , 凝固时有糊状结晶的倾向; 合金流动性较好, 有利于充型; 线收缩率低 (1150°C 时为 1.37%), 不形成大的集中缩孔。铅几乎不溶于铜, 容易产生铅的偏析。  
1.7.2.2 铸造方法 为避免浇注时产生铅偏析，应选用能够激冷和造成顺序凝固条件的铸造方法。该合金适于金属型、半金属型、水冷模和熔模铸造，大型件采用离心铸造。  
1.7.2.3 铸型设计 该合金造渣性低, 浇注系统中不需设置专门的过滤和集渣系统。通常采用封闭式的顶注雨淋式浇注方法。  
1.7.2.4 浇注温度 根据铸件断面尺寸大小控制浇注温度。小型薄壁铸件为 $1110\sim 1200^{\circ}\mathrm{C}$ ；大型厚壁铸件为 $1030\sim 1150^{\circ}\mathrm{C}$ 。  
1.8 应用概况与特殊要求 该合金主要用作在高载荷和高速下工作的摩擦零件, 燃油泵、煤油泵、水泵的衬套、封严盘、垫圈、套管、轴承等。

# 2 物理及化学性能

2.1 热性能[1,2]

2.1.1 熔化温度范围 $779\sim 947^{\circ}C$   
2.1.2 热导率 $\lambda = 47\mathrm{W / (m\cdot^{\circ}C)(20^{\circ}C)}$ ， $\lambda = 59\mathrm{W / (m\cdot^{\circ}C)(200^{\circ}C)}$ 。  
2.1.3 比热容 $c = 376.8\mathrm{J / (kg}\cdot \mathrm{C)}$ 。  
2.1.4 线膨胀系数 $\alpha_{1} = 19.0 \times 10^{-6} \mathrm{C}^{-1}(0 \sim 250^{\circ} \mathrm{C})$ 。  
2.2 密度 $\rho = 8.87\mathrm{g / cm}^3$   
2.3 电性能  
2.3.1 电导率 $g = 10\% \mathrm{IACS}(20^{\circ}\mathrm{C}), g = 9\% \mathrm{IACS}(200^{\circ}\mathrm{C})$ 。  
2.3.2 电阻率 $\rho = 0.172\mu \Omega \cdot \mathrm{m}(20^{\circ}\mathrm{C}),\rho = 0.191\mu \Omega \cdot \mathrm{m}(200^{\circ}\mathrm{C})$   
2.4 磁性能  
2.5 化学性能  
2.5.1 耐腐蚀性能 合金在大气、淡水和海水中有高的化学稳定性，也能耐碱溶液和非氧化性酸

类溶液的腐蚀，但在有机酸中腐蚀速度较快。

# 3 力学性能

3.1 技术标准规定的性能 见表3-1。

表3-1  

<table><tr><td>铸造方法</td><td>状态</td><td>σb/MPa不小于</td><td>σP0.2/MPa不小于</td><td>δ5/%不小于</td><td>HBS 不小于</td><td>技术标准</td></tr><tr><td>砂型</td><td>铸态</td><td>180</td><td>80</td><td>7</td><td>65</td><td rowspan="3">GB/T 1176-1987</td></tr><tr><td>金属型</td><td>铸态</td><td>220</td><td>140</td><td>5</td><td>70</td></tr><tr><td>连铸、离心</td><td>铸态</td><td>220</td><td>110</td><td>6</td><td>70</td></tr></table>

3.2 室温及各种温度下的力学性能

3.2.1 硬度见表3-2。  
3.2.2 拉伸性能  
3.2.2.1 室温拉伸性能见表3-3。

表 $3 - 2^{[2\sim 4]}$   

<table><tr><td>铸造方法</td><td>砂型</td><td>金属型</td><td>水冷模</td></tr><tr><td>HBS</td><td>65~85</td><td>80~90</td><td>87</td></tr></table>

表3-3[3,4]  

<table><tr><td>铸造方法</td><td>状态</td><td>σb/MPa</td><td>σP0.2/MPa</td><td>σP/MPa</td><td>δ5/%</td><td>HBS</td></tr><tr><td>砂型</td><td>铸态</td><td>190~270</td><td>80~130</td><td>55</td><td>5~18</td><td>65~85</td></tr><tr><td>金属型</td><td>铸态</td><td>220~280</td><td>140~200</td><td>-</td><td>3~12</td><td>80~90</td></tr><tr><td>连铸</td><td>铸态</td><td>280~390</td><td>160~220</td><td>-</td><td>6~15</td><td>80~90</td></tr><tr><td>离心</td><td>铸态</td><td>230~310</td><td>140~190</td><td>-</td><td>5~10</td><td>80~90</td></tr></table>

3.2.2.2 高温拉伸性能见图3-1。  
3.2.3 压缩性能  
3.2.3.1 压缩屈服强度 $\sigma_{\mathrm{Pc0.1}} = 90\mathrm{MPa}$ （金属型）； $\sigma_{\mathrm{Pc0.2}} = 145\mathrm{MPa}$ （砂型）。  
3.2.4 冲击性能  
3.2.4.1 冲击韧性 $a_{\mathrm{KU}} = 88\mathrm{kJ / m^2}$ （金属型）； $a_{\mathrm{KI}} = 5\mathrm{J}$ （砂型）。  
3.2.5 扭转与剪切性能  
3.2.5.1 剪切强度 $\tau = 124\mathrm{MPa}$ （砂型）。  
3.2.6 其他性能  
3.2.6.1 耐磨性能见表3-4。  
3.3 持久和蠕变性能  
3.3.1 高温蠕变性能 见表3-5。  
3.4 疲劳性能  
3.4.1 高周疲劳 砂型铸棒在循环次数 $N = 10^{8}$ 周时，疲劳强度极限 $\sigma_{\mathrm{D}} = 90\mathrm{MPa}$ 。  
3.5 弹性性能[1]   
3.5.1 弹性模量 $E = 75.8\mathrm{GPa}$ 。  
3.5.2 切变模量 $G = 27.6\mathrm{GPa}$ 。  
3.5.3 泊松比 $\mu = 0.373$

图片摘要：该图主要展示 3 1ZCuPb10Sn10合金的高温拉伸性能表3 4[3]。
![](images/642ae7a848ae0eed12d85c55dea905348e34bffa839727b9fe052c929148a0ad.jpg)  
图3-1ZCuPb10Sn10合金的高温拉伸性能表3-4[3]

表3-5[1]  

<table><tr><td colspan="2">摩擦系数μ</td><td rowspan="2">磨痕长度/mm</td></tr><tr><td>有润滑剂</td><td>无润滑剂</td></tr><tr><td>0.0105</td><td>0.18</td><td>0.74</td></tr></table>

<table><tr><td>θ/℃</td><td>176</td><td>232</td><td>287</td></tr><tr><td>σ0.1/1000/MPa</td><td>72</td><td>58</td><td>14</td></tr></table>

# 4 组织结构

4.1 相变温度  
4.2 时间-温度-组织转变曲线  
4.3 合金组织结构 合金在室温下铸态组织为 $\alpha + (\alpha + \delta)$ 共析体 $+\mathrm{Pb}$ 质点。 $\alpha$ 呈含锡量不均的枝晶，其间分布着脆硬的 $(\alpha + \delta)$ 共析体和大量的质软的铅质点。当产生铅偏析时，铅呈块状分布。

# 5 工艺性能与要求

5.1 成形性能 仅作铸造合金使用。  
5.2 焊接性能 合金易于锡焊、钎焊和电阻焊，但不宜进行氧炔焰气焊、炭弧焊和气体保护电弧焊。  
5.3 零件热处理工艺  
5.4 表面处理工艺  
5.5 切削加工与磨削性能 合金有优良的切削加工性，切削加工性为易切削黄铜HPb63-3的 $80\%$ 。

# 6 功能考核试验

# 7 使用建议

选用。

# 参考文献

1 Alloy Digest, Copper alloy C 937.1981(8)   
2 陕西省标准化情报研究所．中外常用金属材料手册(英国G1合金).1984  
3 北京航空情报所编译. 航空材料手册, 第二册, 有色合金. 1965, 519  
4 BpOHrBaHHJI P.JIHTeHHe IIpoH3BOJCTBo.1966,No.12,31

编写 高山

审校 赵广文

# 25-5铸造铅青铜 ZCuPb25Sn5

# 1 概述

ZCuPb25Sn5是高铅低锡含量的铜-铅-锡三元系铸造铅青铜。添加元素锡能显著提高合金的强度，并改善合金的铸造工艺性能。

大量的铅以单独相分布在铜-锡枝晶中，使合金有极好的磨合性能和耐磨性能，并有优良的切削性能。由于铅易产生偏析，因此，要求有良好的铸造条件。

该合金适用于制造轻载、高速(50m/s以下)和润滑不良条件下工作的耐磨零件。

合金的工作温度不宜高于 $150 \sim 200^{\circ} \mathrm{C}$ 。

1.1 材料牌号 25-5 铸造铅青铜 ZCuPb25Sn5。  
1.2 相近牌号 见表1-1。

表1-1  

<table><tr><td>国别</td><td>俄罗斯</td><td>美国</td><td>英国</td><td>德国</td><td>日本</td></tr><tr><td>牌号</td><td>BPOC5-25</td><td>C94300</td><td>LB5</td><td>G-CuPb20Sn</td><td>LBC5</td></tr></table>

1.3 材料的技术标准 GB/T 1176—1974《铸造铜合金技术条件》。  
1.4 化学成分 见表1-2。

%

表1-2  

<table><tr><td rowspan="2">Pb</td><td rowspan="2">Sn</td><td rowspan="2">Cu</td><td colspan="9">杂质 不大于</td></tr><tr><td>Fe</td><td>Al</td><td>Sb</td><td>Si</td><td>P</td><td>S</td><td>Bi</td><td>Mg</td><td>杂质总和</td></tr><tr><td>23.0~27.0</td><td>4.0~6.0</td><td>余量</td><td>0.2</td><td>0.02</td><td>0.3</td><td>0.02</td><td>0.08</td><td>0.05</td><td>0.005</td><td>0.02</td><td>0.75</td></tr></table>

1.5 热处理制度 合金不能热处理强化。消除应力退火： $260\sim 300^{\circ}\mathrm{C}$ 。  
1.6 品种规格与供应状态 铸件。  
1.7 熔炼与铸造工艺

1.7.1 熔炼工艺 该合金熔炼时有低的造渣性和中等的吸气性。宜在弱氧化气氛条件下用坩埚炉或感应电炉熔炼，使用经煅烧过的木炭或碎石墨块覆盖。

高熔点的铜熔化后用磷铜脱氧，再加入锡和铅。浇注之前再添加少量磷铜并充分搅拌，以使铅分布均匀。

# 1.7.2 铸造工艺

1.7.2.1 铸造性能 合金的线收缩率小（为 $1.5\%$ ），不形成大的集中缩孔；在 $1070^{\circ}\mathrm{C}$ 用砂型浇注的金属流动性为 $40\mathrm{cm}$ ；结晶温度较宽，有糊状结晶倾向；合金熔体易产生分层，富铜的枝晶凝固后，直至 $326^{\circ}\mathrm{C}$ ，富铅的熔体才凝固，易产生铅的偏析。  
1.7.2.2 铸造方法 为避免铸件的铅偏析, 浇注时应采用快速冷却的工艺措施, 如使用冷铁和喷水冷却。采用金属型、水冷模、干砂型较为适宜。  
1.7.2.3 铸型设计 对大型铸件采取顺序凝固，用底注法；对小型和复杂薄壁铸件采取同时凝固，用雨淋浇口。  
1.7.2.4 浇注温度 $1050\sim 1100^{\circ}\mathrm{C}$   
1.8 应用概况与特殊要求 合金适用于在 $200^{\circ}\mathrm{C}$ 以下、高速滑动工作的摩擦组件，如：轴承、衬套、套管、滑块以及水泵、燃料泵的零件等。在润滑不好得的情况下，仍有很好的磨合性。

# 2 物理及化学性能

2.1 热性能[2,3]

2.1.1 熔化温度范围 凝固点 $899^{\circ}\mathrm{C}$ 。  
2.1.2 热导率 $\lambda = 58.7\mathrm{W / (m\cdot^{\circ}C)(20^{\circ}C)}$   
2.1.3 线膨胀系数 $\alpha_{1} = 18.0 \times 10^{-6} \mathrm{C}^{-1}(20 \sim 100^{\circ} \mathrm{C}), \alpha_{1} = 19.3 \times 10^{-6} \mathrm{C}^{-1}(20 \sim 300^{\circ} \mathrm{C})$ 。  
2.2 密度 $\rho = 9.20\mathrm{g / cm^3}$   
2.3 电性能[2]

2.3.1 电导率 $g = 14.8\% \mathrm{IACS}$   
2.3.2 电阻率 $\rho = 0.116\mu \Omega \cdot \mathrm{m}$ 。  
2.4 磁性能[3]   
2.5 化学性能

2.5.1 耐腐蚀性能 合金在大气、淡水和汽油中有良好的耐蚀性。

# 3 力学性能

# 3.1 技术标准规定的性能 见表3-1。

表3-1  

<table><tr><td>铸造方法</td><td>状态</td><td>σb/MPa 不小于</td><td>δs/% 不小于</td><td>HBS 不小于</td><td>技术标准</td></tr><tr><td>砂型</td><td>铸态</td><td>135</td><td>4</td><td>45</td><td rowspan="2">GB/T 1176-1974</td></tr><tr><td>金属型</td><td>铸态</td><td>147</td><td>6</td><td>55</td></tr></table>

# 3.2 室温及各种温度下的力学性能

# 3.2.1 硬度 HBS45～65（砂型）；HBS55～70（金属型）。

# 3.2.2 拉伸性能

# 3.2.2.1 室温拉伸性能见表3-2。

表3-2[1]  

<table><tr><td>铸造方法</td><td>状态</td><td>σb/MPa</td><td>σP0.2/MPa</td><td>δ10/%</td></tr><tr><td>砂型</td><td>铸态</td><td>115~160</td><td>60~80</td><td>5~8</td></tr><tr><td>金属型</td><td>铸态</td><td>145~170</td><td>80~110</td><td>5~12</td></tr></table>

# 3.2.3 压缩性能

# 3.2.3.1 抗压强度[1] $\sigma_{\mathrm{bc}} = 392\mathrm{MPa}$ （金属型）。

# 3.2.3.2 压缩屈服强度 $\sigma_{\mathrm{Pc0.1}} = 65\sim 76\mathrm{MPa}$ （砂型）。

# 3.2.4 冲击性能

# 3.2.4.1冲击韧性[1] $a_{\mathrm{KU}} = 88\mathrm{kJ / m^2}$ （砂型和金属型）； $a_{\mathrm{KI}} = 7\mathrm{J}$ （金属型）。

# 3.2.5 扭转与剪切性能

# 3.2.5.1 剪切强度[1] $\tau = 145\mathrm{MPa}$ （金属型）。

# 3.2.6 其他性能

# 3.2.6.1 摩擦系数[1] $\mu = 0.008$ （有润滑剂）； $\mu = 0.14$ （无润滑剂）。

# 3.3 持久和蠕变性能

# 3.4 疲劳性能

# 3.5 弹性性能[1]

# 3.5.1 弹性模量 $E = 73.5\mathrm{GPa}$ （砂型）， $E = 78.5\mathrm{GPa}$ （金属型）。

# 3.5.2 切变模量 $G = 27\mathrm{GPa}$ （砂型）。

# 3.5.3 泊松比 $\mu = 0.361$ 。

# 4 组织结构

# 4.1 相变温度

# 4.2 时间-温度-组织转变曲线

# 4.3 合金组织结构 铅不溶入铜，合金铸态组织由 $\alpha$ 枝晶和分布其间的铅质点组成。

# 5 工艺性能与要求

# 5.1 成形性能 仅作为铸造合金使用。

# 5.2 焊接性能 合金软钎焊性能良好，硬钎焊性能不好。不宜进行氧炔焊、碳弧焊、气体保护电弧焊及有药皮金属极电弧焊。

# 5.3 零件热处理工艺

# 5.4 表面处理工艺

# 5.5 切削加工与磨削性能 合金有优良的切削性能，切削加工性为易切削黄铜HPb63-3的 $80\%$ 。

# 6 功能考核试验

# 7 使用建议

选用。

# 参考文献

1 北京航空情报所编译. 航空材料手册. 第二册, 有色合金. 1965.518  
2 Alloy Digest, Copper alloy C 94300.1984(1)

编写 高山

审校 赵广文

# 30-4-2-1 镍铜合金 NCu30-4-2-1

# 1 概述

30-4-2-1 镍铜合金是 Ni-Cu-Si-Fe-Mn 系弥散硬化型高耐磨性 Ni 基合金, 通常称为含硅蒙乃尔合金。硅的加入提高了合金的强度、硬度及再结晶温度, 改善合金的铸造性能, 但明显降低合金塑性。合金具有高硬度、高强度、优良的耐磨性和抗粘合性。合金可在铸态和热处理状态下使用。用于航空燃油装置及其他要求工作稳定的精密摩擦件。

1.1 材料牌号 30-4-2-1 镍铜合金 NCu30-4-2-1。  
1.2 相近牌号 HMKKMu30-4-2-1(BKM)(俄罗斯)。

# 1.3 材料的技术标准

LS86318《航空用镍铜合金NCu30-4-2-1挤压棒技术条件》（洛阳铜加工厂）

LTJ 502—1990 《航空用镍铜合金铸棒技术条件》(洛阳铜加工厂)

# 1.4 化学成分

1.4.1 铸棒化学成分按LTJ502—1990的规定，见表1-1。

0

表1-1  

<table><tr><td rowspan="2">Cu</td><td rowspan="2">Si</td><td rowspan="2">Fe</td><td rowspan="2">Mn</td><td rowspan="2">Ni+Co</td><td colspan="5">杂质 不大于</td></tr><tr><td>Mg</td><td>Al</td><td>C</td><td>S</td><td>杂质总和</td></tr><tr><td>29.0~31.0</td><td>3.9~4.7</td><td>1.5~2.5</td><td>0.8~1.5</td><td>余量</td><td>0.10</td><td>0.30</td><td>0.20</td><td>0.02</td><td>0.50</td></tr></table>

1.4.2 挤压棒化学成分按LS86318的规定，见表1-2。

0%

表1-2  

<table><tr><td rowspan="2">Cu</td><td rowspan="2">Si</td><td rowspan="2">Fe</td><td rowspan="2">Mn</td><td rowspan="2">Ni+Co</td><td colspan="5">杂质 不大于</td></tr><tr><td>Mg</td><td>Al</td><td>C</td><td>S</td><td>杂质总和</td></tr><tr><td>29.00~31.00</td><td>3.80~4.50</td><td>1.50~2.50</td><td>0.80~1.50</td><td>余量</td><td>0.10</td><td>0.30</td><td>0.20</td><td>0.02</td><td>0.50</td></tr></table>

1.5 热处理制度 合金为时效沉淀强化合金。淬火制度： $920\sim 940^{\circ}\mathrm{C}$ ，油淬。时效制度： $580^{\circ}\mathrm{C},6\sim$ 8h，空冷。

1.6 品种规格与供应状态 见表1-3。

表1-3  

<table><tr><td>品 种</td><td>棒 材</td><td>铸 棒</td><td>品 种</td><td>棒 材</td><td>铸 棒</td></tr><tr><td>d/mm</td><td>27</td><td>30</td><td>状态</td><td>R</td><td>Z</td></tr></table>

1.7 熔炼与铸造工艺 一般采用真空中频感应电炉熔炼，铸铁模铸造；也可以采用非真空中频感应电炉熔炼，炉衬采用酸性或碱性；玻璃覆盖。合金组元较多，熔点高，熔炼与铸造存在一定难度。由于合金的内应力比较大，采用非直接水冷高结晶器半连续铸造。铸造温度为 $1450 \sim 1480^{\circ} \mathrm{C}$ 。

1.8 应用概况与特殊要求 材料具有较高的耐磨性, 用于制作航空发动机燃油泵调节器中齿条套筒。代替原来使用的 $3\mathrm{Cr}13$ 材料。20 世纪 80 年代研制成功挤压棒材, 由于生产工艺难度较大, 成材率低, 后又研制开发出铸棒, 于 20 世纪 90 年代初通过鉴定。铸棒的性能尤其是硬度值较挤压棒有所提高, 满足航空产品高耐磨性的要求。

合金还可用于在各种介质中工作的其他耐磨零件：套管、喷嘴、活塞杆等。

# 2 物理及化学性能

# 2.1 热性能[1]

2.1.1 熔化温度范围 $1152^{\circ}\mathrm{C} \pm 10^{\circ}\mathrm{C}$ 。

2.1.2 热导率 不同温度下材料的热导率见表2-1。

表2-1  

<table><tr><td>θ/℃</td><td>25</td><td>100</td><td>200</td><td>300</td><td>400</td><td>500</td><td>600</td></tr><tr><td>λ/(W/(m·°C))</td><td>18</td><td>19.2</td><td>20.9</td><td>22.2</td><td>23.8</td><td>25.5</td><td>28</td></tr></table>

2.1.3 比热容 不同温度下材料的比热容见表2-2。

表2-2  

<table><tr><td>θ/℃</td><td>100</td><td>200</td><td>300</td><td>400</td><td>500</td><td>600</td><td>700</td><td>800</td></tr><tr><td>c/(J/(kg·℃))</td><td>420</td><td>439</td><td>460</td><td>500</td><td>544</td><td>628</td><td>710</td><td>754</td></tr></table>

2.1.4 线膨胀系数 不同温度下材料的线膨胀系数见表2-3。

表2-3  

<table><tr><td>θ/℃</td><td>20~100</td><td>20~200</td><td>20~300</td><td>20~400</td><td>20~500</td><td>20~600</td></tr><tr><td>a1/10-6℃-1</td><td>14.2</td><td>14.7</td><td>15.3</td><td>15.8</td><td>16.2</td><td>16.7</td></tr></table>

2.2 密度 $\rho = 8.5\mathrm{g / cm^3}$   
2.3 电性能 电阻率 $\rho = 0.65\mu \Omega \cdot \mathrm{m}$ 。  
2.4 磁性能  
2.5 化学性能  
2.5.1 耐腐蚀性能 合金在大气条件下和海水中具有高的耐腐蚀性。

# 3 力学性能

3.1 技术标准规定的性能 见表3-1。

表3-1  

<table><tr><td>品种</td><td>状态</td><td>d/mm</td><td>σb/MPa</td><td>δs/%</td><td>HRC①</td><td>技术标准</td></tr><tr><td>棒材</td><td>R</td><td>27</td><td>≥882</td><td>≥5</td><td>≥38</td><td>LS 86318</td></tr><tr><td>铸棒</td><td>Z</td><td>30</td><td>≥500</td><td>≥0.5</td><td>≥38</td><td>LTJ 502-1990</td></tr></table>

① HRC为热处理后硬度值，热处理制度为 $580 \pm 10^{\circ} \mathrm{C}$ ，8h空冷。检测部位在端面 $1 / 2R$ 处。

# 3.2 室温及各种温度下的力学性能

# 3.2.1 硬度

3.2.1.1 供应状态材料的硬度 HRC39.0~43.0（热处理后铸棒），HRC38~41（热处理后挤压棒）[2]。  
3.2.1.2 挤压棒材料硬度与时效温度的关系见图3-1。  
3.2.1.3 挤压棒材料硬度与时效时间的关系见图3-2。

图片摘要：该图主要展示 3 1 NCu30 4 2 1硬度与时效温度的关系[2]。
![](images/59bb7df015a906d82755538193c44b685cc675da2756bb8a8593644ad6865ae9.jpg)  
图3-1 NCu30-4-2-1硬度与时效温度的关系[2]

图片摘要：该图主要展示 3 1 NCu30 4 2 1硬度与时效温度的关系[2]。
![](images/68b47fea8b604685cd89b4d48817cde60255f1da45e85e892a31fdecc4576cde.jpg)  
图3-2NCu30-4-2-1硬度与时效时间的关系[2]

# 3.2.2 拉伸性能

3.2.2.1 供应状态材料的拉伸性能 $\sigma_{\mathrm{b}} = 820\mathrm{MPa},\delta = 3\%$ （铸棒）。  
3.2.2.2 材料的拉伸性能曲线见图3-3。  
3.2.2.3 材料的高温力学性能见图3-4。

图片摘要：该图主要展示 3 2NCu30 4 2 1硬度与时效时间的关系[2]。
![](images/38c1bd0934c014a9807df8d9c64f2a21120b8db3ebf6292124aa16d671945252.jpg)  
图3-3 NCu30-4-2-1拉伸性能曲线

图片摘要：该图主要展示 3 3 NCu30 4 2 1拉伸性能曲线。
![](images/f74575ae42e83f2862c558c4bc2d22345bb897f7b133bdd5f4a3498d3e8c68e7.jpg)  
图3-4 NCu30-4-2-1高温力学性能

3.2.3 压缩性能 抗压强度 $\sigma_{\mathrm{bc}} = 1765\sim 2550\mathrm{MPa}$   
3.2.4冲击韧性 $a_{\mathrm{KU}} = 49\sim 117.6\mathrm{kJ / m^2}$ （铸态）； $a_{\mathrm{KU}} = 49\sim 78.4\mathrm{kJ / m^2}$ （热处理态）。  
3.2.5 扭转与剪切性能 剪切强度 $\tau = 539\sim 637\mathrm{MPa}$ （热处理态）。  
3.2.6 其他性能  
3.2.6.1 耐磨性能 在煤油中的摩擦系数为0.07。合金具有高的耐磨损性。在单位载荷 $0.49\mathrm{MPa}$

及速度 $2.5\mathrm{m / s}$ 下摩擦7h45min的耐磨损性为 $1\sim 3\mathrm{mg}$ （与Cr18对磨）。

3.2.6.2 流动性为 $18\mathrm{cm}$ （在 $1500^{\circ}\mathrm{C}$ 下，直径为 $5\mathrm{mm}$ 的槽）。  
3.2.6.3 线收缩率为 $2\%$   
3.3 持久和蠕变性能  
3.4 疲劳性能  
3.5 弹性性能  
3.5.1 弹性模量 $E = 171\mathrm{GPa}(-250^{\circ}\mathrm{C}), E = 166\mathrm{GPa}(20^{\circ}\mathrm{C})$ 。  
3.5.2 切变模量 $G = 66.5\mathrm{GPa}$

# 4 组织结构

# 4.1 相变温度

# 4.2 时间-温度-组织转变曲线

4.3 合金组织结构 铸棒的高倍组织均为呈树枝状析出的 $\alpha$ 相固溶体 + 第二相, 晶界上有细小颗粒析出物; 挤压棒材高倍组织为 $\alpha$ 相, 枝干上有第二组析出, 晶界处有颗粒状析出物。

# 5 工艺性能与要求

5.1 成形性能 合金塑性不高。热加工规范对硅含量比较敏感，热加工温度范围较窄。热挤时存在一定难度。当Si的质量分数为 $3.8\% \sim 4.0\%$ 时，热加工温度为 $920\sim 950^{\circ}\mathrm{C}$ 。  
5.2 焊接性能 采用专门耐热焊料BIIp4(Cu-Ni-Mn-Co-Fe-Si系焊料)可以良好地钎焊。  
5.3 零件热处理工艺  
5.4 表面处理工艺  
5.5 切削加工与磨削性能 合金硬度较高，Ni含量高，机加工采用特殊的加工工艺，同时给予充分的润滑、冷却，车削、铣削、磨削的加工光洁度及零件质量可以保证。

# 6 功能考核试验[3]

# 6.1 挤压棒试车考核

6.1.1 制成的齿条套筒零件参加 $200\mathrm{h}$ 工艺长期试车，结果表明比3Cr13材料抗粘合性好，对排除齿条套筒和液压延迟器顶杆结合面的划伤、点瘤故障较理想。  
6.1.2 制造的齿条套筒零件装配在RZB-2燃油泵上，参加发动机150h国家鉴定试车考核，微分测量结果表明，器顶杆的间隙磨损增量为 $0.001\mathrm{mm}$ ，顺利通过此项考核。

# 6.2 铸棒试车考核

6.2.1 铸棒加工的400-138C零件，随RZB-2泵通过500h长试考核。  
6.2.2 铸棒加工的400-138C零件在RZB-2B泵上参加发动机地面长试，通过 $300\mathrm{h}$ 工艺试车考核。  
6.2.3 铸棒加工的400-138C零件在ZB-21B/2泵经500h试车后，表面光滑、无点瘤，磨损极小，工作状态良好。

# 7 使用建议

7.1 NCu30-4-2-1 铸棒由于硅含量可以控制在中上限，其硬度值较挤压棒更高一些，同时铸棒的工艺难度也更小，建议使用铸棒。  
7.2 铸棒中硅含量建议控制在 $4.0\%$ 以上。

# 参考文献

1 洛阳铜加工厂．镍铜合金NCu30-4-2-1铸棒研制成果鉴定技术资料.1991  
2 洛阳铜加工厂．镍铜合金NCu30-4-2-1挤压棒研制总结.1985  
3 贵阳红林机械厂. 镍铜合金 NCu30-4-2-1 挤压棒应用研究报告. 1985

编写 娄花芬

审校 钟卫佳
