Repository: C-zj02/CFD-claw

<div align="center">

**English** | [中文](#中文版) | [Français](README_FR.md) | [Русский](README_RU.md) | [हिन्दी](README_HI.md) | [العربية](README_AR.md) | [Português](README_PT.md)

# 🚀 Claude Code Python

**A Complete Python Reimplementation Based on Real Claude Code Source**

*From TypeScript Source → Rebuilt in Python with ❤️*

***
**🔥 Active Development • New Features Weekly 🔥**

</div>

***

## 🎯 What is This?

**Clawd Code** is a **complete Python rewrite** of Claude Code, based on the **real TypeScript source code**.

File: RAG-data/中国航空材料手册(第2版) 第5卷 粉末冶金材料 精密合金与功能材料001-200.pdf-38147411-3f28-46ed-ab1f-1b88d0918fd5.md (part 6 of 9)
# 中国航空材料手册
<table><tr><td>材料牌号</td><td>Fe</td><td>C</td><td>Cr</td><td>Ni</td><td>Mo</td><td>Mn</td><td>Si</td><td>Cu</td><td>Sn</td></tr><tr><td>FK00-01</td><td rowspan="2">余量</td><td rowspan="2">0.038</td><td rowspan="2">16~19</td><td rowspan="2">10~14</td><td rowspan="2">2.0~3.0</td><td rowspan="2">&lt;2.0</td><td rowspan="2">&lt;1.0</td><td rowspan="2">-</td><td rowspan="2">-</td></tr><tr><td>FK00-02</td></tr><tr><td>FK01-01</td><td></td><td>-</td><td></td><td></td><td>-</td><td>-</td><td>-</td><td>余量</td><td>6.0~8.0</td></tr><tr><td>FK01-02</td><td>-</td><td>-</td><td>-</td><td></td><td>-</td><td>-</td><td>-</td><td>余量</td><td>7.0~9.0</td></tr></table>

1.6.1 几何形状及尺寸 根据用户要求，可以提供各种形状和尺寸的成品。也可根据图1-1及表 $1 - 4^{[1]}$ 的规格提供成品。

图片摘要：该图主要展示 1 3。
![](images/4c5db33a96bfe16fa43527ffa3701ec11e9a0320fdd497930063b9d78ef14f9d.jpg)  
图11 典型零件图

表1-4  

<table><tr><td rowspan="2">材料牌号</td><td rowspan="2">产品规格序号</td><td colspan="6">尺寸/mm</td><td rowspan="2">备注</td></tr><tr><td>D1</td><td>D2</td><td>D3</td><td>D4</td><td>h1</td><td>h2</td></tr><tr><td rowspan="7">FK00-01</td><td>1</td><td>18&quot;1</td><td></td><td></td><td>-</td><td>1.5</td><td>-</td><td rowspan="4">图1-1</td></tr><tr><td>2</td><td>16</td><td></td><td></td><td>-</td><td>1.7</td><td>-</td></tr><tr><td>3</td><td>11</td><td></td><td></td><td>-</td><td>1</td><td>-</td></tr><tr><td>4</td><td>6.6</td><td>4.5&quot;1&quot;8</td><td>3.8&quot;1</td><td>-</td><td>6.0±0.15</td><td>2+0.15</td></tr><tr><td>5</td><td>6</td><td>5</td><td>3</td><td></td><td>11</td><td>3.2</td><td rowspan="3">-</td></tr><tr><td>6</td><td>17&quot;0</td><td>12&quot;1&quot;</td><td>8</td><td>2</td><td>32&quot;0.4</td><td>2.5&quot;0.4</td></tr><tr><td>7</td><td>13&quot;2</td><td>8.6&quot;1&quot;</td><td>6</td><td>1.7</td><td>20&quot;0.4</td><td>2.5&quot;0.4</td></tr><tr><td rowspan="3">FK00-02</td><td>1</td><td>68-0.1</td><td>-</td><td></td><td></td><td>3.0±0.2</td><td>-</td><td rowspan="3">图1-1</td></tr><tr><td>2</td><td>32.5=0.2</td><td>-</td><td>-</td><td>-</td><td>2.0±0.2</td><td>-</td></tr><tr><td>3</td><td>32.6-0.2</td><td>26.5-0.2</td><td>-</td><td>-</td><td>3.0±0.2</td><td>-</td></tr><tr><td>FK01-01</td><td>1</td><td>6.4</td><td>2</td><td></td><td>-</td><td>45.0</td><td>-</td><td>图1-1</td></tr><tr><td>FK01-02</td><td>1</td><td>4.8</td><td>1.2</td><td>-</td><td>-</td><td>34.0</td><td>-</td><td>已定型生产多种形状和尺寸的成品</td></tr></table>

1.6.2 表面状态 烧结金属过滤器表面应无氧化色，洁净，无裂纹及夹杂等缺陷。  
1.7 制造工艺 见图1-4。

图片摘要：该图主要展示 1 4。
![](images/4e3d5e9eaff93f7c69ba3aad1586e216bb392b6fa0f7f5a82a3c9d39dad184d0.jpg)  
图1-2 制造工艺流程

1.8 应用概况与特殊要求 上述牌号和规格的烧结金属过滤器已成熟地长期应用于运输机、歼击机、轰炸机等及空-空导弹的过滤装置上，工作面不允许进行机加工，安装时切忌污染产品和损坏工作面。

# 2 物理及化学性能

# 2.1 热性能

# 2.2 密度

2.2.1 开孔孔隙度 FK00-02产品的开孔孔隙度为 $27\% \sim 32\%$ [1]。

# 2.3 电性能

# 2.4 磁性能

# 2.5 化学性能

2.5.1 抗氧化性能 FK00-01 和 FK00-02 不锈钢过滤器, 可在 $300^{\circ} \mathrm{C}$ 以下, 氧化性介质中长期工作。  
2.5.2 耐腐蚀性能 FK00-01 和 FK00-02 不锈钢过滤器具有良好的抗酸碱腐蚀能力（氯化物及盐酸除外）。

# 2.6 其他性能

2.6.1 过滤性能 见表2-1。  
2.6.2 抗震性能 FK01-01 和 FK01-02 产品在给定载荷下 $(10g)$ 振动，产品不掉粒。

表21-2  

<table><tr><td>材料牌号</td><td>产品规格序号</td><td>工作压力/MPa</td><td>压差/MPa</td><td>流量(m/s)</td><td>相对渗透系数K/(L/(min·cm2·Pa))</td><td>最大孔径/μm</td></tr><tr><td rowspan="7">FK00-01</td><td>1</td><td>13.39</td><td>0.68</td><td>-</td><td>-</td><td>65~85</td></tr><tr><td>2</td><td>-</td><td>-</td><td>-</td><td>≥1.15×10-3</td><td>34~54</td></tr><tr><td>3</td><td>-</td><td>-</td><td>-</td><td>≥1.15×10-3</td><td>34~54</td></tr><tr><td>4</td><td>20.30</td><td>0.98</td><td>-</td><td>≥5×10-4</td><td>34~40</td></tr><tr><td>5</td><td>-</td><td>-</td><td>-</td><td>≥1.76×10-4</td><td>34~54</td></tr><tr><td>6</td><td>13.8</td><td>0.76</td><td>×10-4</td><td>≥1.39×10-4</td><td>≤22</td></tr><tr><td>7</td><td>13.8</td><td>0.03</td><td>1.3×10-4</td><td>≥3.29×10-4</td><td>≤20</td></tr><tr><td rowspan="3">FK00-02</td><td>1</td><td>-</td><td>-</td><td>-</td><td>4.7×10-3~6.0×10-3</td><td>120~140</td></tr><tr><td>2</td><td>-</td><td>-</td><td>-</td><td>2.5×10-3~4.5×10-3</td><td>100~120</td></tr><tr><td>3</td><td>-</td><td>-</td><td>-</td><td>3.0×10-4~8.5×10-4</td><td>15~20</td></tr><tr><td>FK01-01</td><td>1</td><td>20.59</td><td>0.20</td><td>0.5×10-3</td><td>-</td><td>5~10</td></tr><tr><td>FK01-02</td><td>1</td><td>5.88</td><td>0.59</td><td>×10-4</td><td>-</td><td>32~36</td></tr></table>

# 3 力学性能

# 4 组织结构

# 5 工艺性能与要求

# 5.1 成形性能

5.2 焊接性能 不锈钢过滤器可与致密金属焊接，采用氩弧焊，然后在氢气或真空中加热，消除因焊接而产生的应力和氧化现象。

# 5.3 零件热处理工艺

# 5.4 表面处理工艺

5.5 切削加工与磨削性能 烧结金属过滤器的非工作面可进行机加工，但应防止划伤。工作面和堵塞孔洞。

# 6 功能考核试验

# 7 使用建议

可根据使用要求选用。

# 参考文献

1 北京钢铁研究总院．不锈钢过滤材料研究报告.1985  
2 北京航空材料研究院. 空-空导弹致冷系统不锈钢粉末冶金过滤器研制报告. 1984

# 含油轴承

# 1 概述

粉末冶金含油轴承由铜或铁基材料制成。该轴承具有特殊的多孔结构和连通孔，孔隙中含有足够量的润滑油，保证润滑油能自动循环和调节，因而具有寿命长、噪音低等特点，并具有自润滑特性。铁基含油轴承比铜基的力学性能高，成本低，主要用于中、低负荷的微型电机。铜基含油轴承则适用于精度要求更高、噪音要求更低的各类轻负荷微型电机及其他机构。粉末冶金含油轴承可以不经机加工，根据需要由精整工序来保证所需要的精度。下列的含油轴承均在常温下使用，工作时温升不得超过 $60^{\circ}\mathrm{C}$ 。

1.1 材料牌号 见表1-1。  
1.2 相近牌号 见表1-1。  
1.3 材料的技术标准 见表1-2。

表1-1  

<table><tr><td>材料牌号</td><td>曾用牌号</td><td>相近牌号</td><td>材料牌号</td><td>曾用牌号</td><td>相近牌号</td></tr><tr><td>FZ00-01</td><td>F1501Z</td><td>-</td><td>FZ01-03</td><td>FJCu-1</td><td>-</td></tr><tr><td>FZ00-02</td><td>H-8</td><td>-</td><td>FZ01-04</td><td>CuSnC</td><td>-</td></tr><tr><td>FZ00-03</td><td>A-59</td><td>-</td><td>FZ01-05</td><td>663-C</td><td>-</td></tr><tr><td>FZ01-01</td><td>F1601Z</td><td>LMK-2(俄罗斯)</td><td>FZ01-06</td><td>减-1</td><td>AMII(俄罗斯)</td></tr><tr><td>FZ01-02</td><td>FJ-Cu</td><td>-</td><td>-</td><td>-</td><td>-</td></tr></table>

表1-2  

<table><tr><td>材料牌号</td><td>技术标准</td><td>材料牌号</td><td>技术标准</td></tr><tr><td>FZ00-01</td><td>航空工业部秦岭电器公司,Q/ZE 47 1970《铁-石墨含油轴承技术条件》</td><td>FZ01-04</td><td>航空工业部曙光电机厂,Q/5E 116-1984《铜基含油轴承技术标准》</td></tr><tr><td>FZ01-01</td><td>航空工业部秦岭电器公司,Q/ZE 46--1970《青铜石墨含油轴承技术条件》</td><td>FZ01-05</td><td>航空工业部曙光电机厂,Q/5E 116-1984《铜基含油轴承技术标准》</td></tr><tr><td>FZ01-02</td><td>国营南方动力机械公司,冶J-200-1970《PL-7粉末冶金零件验收技术条件》</td><td>FZ01-06</td><td>国营万里机电厂,Q/7E-Z212-1979《粉末冶金(铜-石墨)零件技术条件》</td></tr><tr><td>FZ01-03</td><td>国营东安发动机制造公司,BTY-3-1953《铜基含油轴承技术标准》</td><td>-</td><td>-</td></tr></table>

# 1.4 化学成分 见表1-3。

表1-3  
%   

<table><tr><td>材料牌号</td><td>Fe</td><td>Cu</td><td>C化合</td><td>Ca</td><td>Sn</td><td>Zn</td><td>Pb</td><td>其他</td></tr><tr><td>FZ00-01</td><td>94.5~95.0</td><td>--</td><td>--</td><td>5.0~5.5</td><td>--</td><td>--</td><td>--</td><td>--</td></tr><tr><td>FZ00-02</td><td>余量</td><td>-</td><td>≤0.25</td><td>≤0.5</td><td>--</td><td>-</td><td>-</td><td>-</td></tr><tr><td>FZ00-03</td><td>余量</td><td>3.0~5.0</td><td>≤0.25</td><td>≤0.5</td><td>-</td><td>--</td><td>1.0~3.0</td><td>&lt;0.3</td></tr><tr><td>FZ01-01</td><td>-</td><td>88.5~89.5</td><td>--</td><td>1.5~2.0</td><td>9.0~9.5</td><td>-</td><td>--</td><td>&lt;0.3</td></tr><tr><td>FZ01-02</td><td>-</td><td>84.0~89.5</td><td>-</td><td>0.5~2.0</td><td>5.0~7.0</td><td>5.0~7.0</td><td>-</td><td>-</td></tr><tr><td>FZ01-03</td><td>-</td><td>75.0~80.0</td><td>-</td><td>12.0~13.5</td><td>-</td><td>--</td><td>8.0~11.5</td><td>-</td></tr><tr><td>FZ01-04</td><td>-</td><td>87.0~89.5</td><td>-</td><td>1.5~2.0</td><td>9.0~11.0</td><td>-</td><td>-</td><td>-</td></tr></table>

续表 1-3  
%   

<table><tr><td>材料牌号</td><td>Fc</td><td>Cu</td><td>C2化合</td></tr><tr><td>FZ01 05</td><td></td><td>80.0~87.0</td><td></td></tr><tr><td>FZ01 06</td><td>--</td><td>86.0~88.0</td><td>--</td></tr></table>

<table><tr><td>C2</td><td>Sn</td><td>Zn</td><td>Pb</td><td>其他</td></tr><tr><td>1.0~2.0</td><td>5.0~7.0</td><td>5.0~7.0</td><td>2.0~4.0</td><td></td></tr><tr><td>3.0~1.0</td><td>9.0~10.0</td><td>-</td><td>-</td><td>-</td></tr></table>

1.5 热(后)处理制度 经浸油和整形(或精整)后的零件还应进行清洗及补充浸油。FZ00-01含油轴承在浸油前进行磷化处理。  
1.6 品种规格与供应状态 可按图 1-1～图 1-3 的形状和表 1-4～表 1-5 的尺寸提供毛坯或成品；也可根据用户提供的图纸供应所需的毛坯或成品。

图片摘要：该图主要展示 1 1 典型零件之一。
![](images/5112dc8af802b547a03f77db4e2f6390fc1075f08490caaee1e6072817edd3ce.jpg)  
图1-1 典型零件之一

图片摘要：该图主要展示 1 1 典型零件之一。
![](images/054f948e6f1bcafc0edbd169cd77944e63d66658e91e397c19b143de7b5f56b3.jpg)  
图1-2 典型零件之二

图片摘要：该图主要展示 1 2 典型零件之二。
![](images/cfa1940399922599d3f322cf07ccab45893f5eb5986311e667d41428ca0466ea.jpg)  
图1-3 典型零件之三

表1-4  

<table><tr><td rowspan="2">材料牌号</td><td rowspan="2">零件图号</td><td>D</td><td>d</td><td>H</td><td>D1</td><td>H</td><td>φ</td><td>内孔不同轴度</td></tr><tr><td colspan="7">mm</td></tr><tr><td rowspan="2">FZ00-02</td><td>1-1</td><td>19.6</td><td>10.0</td><td>20.0</td><td>14.5</td><td>7.0</td><td>20.0</td><td rowspan="2">≤0.006</td></tr><tr><td>1-2</td><td>19.6</td><td>10.0</td><td>14.0</td><td>-</td><td>7.0</td><td>20.0</td></tr><tr><td rowspan="2">FZ00-03</td><td>1-1</td><td>19.6</td><td>10.0</td><td>19.0</td><td>14.5</td><td>7.0</td><td>20.0</td><td rowspan="2">-</td></tr><tr><td>1-2</td><td>19.6</td><td>10.0</td><td>14.0</td><td>-</td><td>7.0</td><td>20.0</td></tr><tr><td>FZ01-02</td><td>1-3</td><td>4.0</td><td>2.0</td><td>5.0</td><td>-</td><td>-</td><td>-</td><td>-</td></tr><tr><td>FZ01-03</td><td>1-3</td><td>78.0</td><td>59.0</td><td>23.0</td><td>-</td><td>-</td><td>-</td><td>-</td></tr><tr><td rowspan="2">FZ01-04</td><td>1-3</td><td>8.0</td><td>3.5</td><td>10.5</td><td>-</td><td>-</td><td>-</td><td rowspan="2">≤0.006</td></tr><tr><td>1-3</td><td>13.5</td><td>4.5</td><td>9.5</td><td>--</td><td>-</td><td>-</td></tr></table>

续表 1-4  

<table><tr><td rowspan="2">材料牌号</td><td rowspan="2">零件图号</td><td>D</td><td>d</td><td>H</td><td>D1</td><td>H</td><td>φ</td><td>内孔不同轴度</td></tr><tr><td colspan="7">mm</td></tr><tr><td rowspan="6">FZ01-05</td><td rowspan="3">1-3</td><td>16.0</td><td>12.5</td><td>15.5~18.5</td><td>---</td><td>—</td><td>—</td><td rowspan="6">&lt;0.005</td></tr><tr><td>18.0</td><td>14.0</td><td>1.0</td><td>—</td><td>—</td><td>—</td></tr><tr><td>24.0</td><td>20.0</td><td>10.2</td><td>—</td><td>—</td><td>—</td></tr><tr><td rowspan="2">1-1</td><td>19.8</td><td>10.0</td><td>24.0</td><td>14.0</td><td>7.0</td><td>20.0</td></tr><tr><td>16.0</td><td>7.8</td><td>15.0</td><td>12.0</td><td>6.5</td><td>17.0</td></tr><tr><td>1-2</td><td>19.6</td><td>10.0</td><td>1.0</td><td>—</td><td>7.0</td><td>20.0</td></tr></table>

表1-5  

<table><tr><td rowspan="2">材料牌号</td><td rowspan="2">零件图号</td><td>D</td><td>d</td><td>H</td><td rowspan="2">材料牌号</td><td rowspan="2">零件图号</td><td>D</td><td>d</td><td>H</td></tr><tr><td colspan="3">mm</td><td colspan="3">mm</td></tr><tr><td rowspan="7">FZ01-06</td><td rowspan="7">1-3</td><td>6.0</td><td>2.5</td><td>10.0</td><td rowspan="7">FZ01-06</td><td rowspan="7">1-3</td><td>16.0</td><td>5.5~6.0</td><td>13.0~18.0</td></tr><tr><td>7.0</td><td>3.0</td><td>12.5~14.5</td><td>17.0</td><td>5.0</td><td>17.5</td></tr><tr><td>10.0</td><td>3.0</td><td>14.0~16.5</td><td>18.0</td><td>5.0</td><td>17.0</td></tr><tr><td>11.0</td><td>3.0</td><td>7.0</td><td>21.0</td><td>2.0</td><td>15.0</td></tr><tr><td>12.0</td><td>3.0</td><td>4.5~5.5</td><td>22.0</td><td>13.0</td><td>13.0</td></tr><tr><td>13.0</td><td>3.0~5.0</td><td>4.5~14.5</td><td>46.0</td><td>30.0</td><td>18.0</td></tr><tr><td>14.0</td><td>3.0~5.0</td><td>14.0~19.0</td><td></td><td></td><td></td></tr></table>

# 1.7 制造工艺 见图1-4。

图片摘要：该图主要展示 1 5。
![](images/3b4faaae27a6915b9fe71c9876ae83911acb35fbda2d9ae7aa4c09c0826f7294.jpg)  
图1-4 制造工艺流程

# 1.8 应用概况与特殊要求 见表1-6。

表1-6  

<table><tr><td>材料牌号</td><td>应用概况</td></tr><tr><td>FZ00-01</td><td>用作导弹发电机上的轴承,已使用多年,性能良好</td></tr><tr><td>FZ00-02</td><td rowspan="2">在民用微型电机中广泛采用这类铁基含油轴承,寿命长达3000h以上,可根据用户需要改变含油率和润滑油的种类。航空用微型电机上轴承也将逐步采用</td></tr><tr><td>FZ00-03</td></tr><tr><td>FZ01-01</td><td>用作强击机等升压机上的轴承,已使用多年,性能良好</td></tr><tr><td>FZ01-02</td><td>用作导弹上的微型电机轴承,已使用多年,性能良好</td></tr><tr><td>FZ01-03</td><td>长期用作柱塞泵上的轴承,在-50~80℃条件下,于航空煤油中,不涂油膏,长期工作,具有较高的可磨性</td></tr></table>

续表 16  

<table><tr><td>材料牌号</td><td>应用概况</td></tr><tr><td>FZ01-04</td><td rowspan="2">长期用作微型电机上的轴承,正常运行可达5000h以上,经延寿运行8000h后轴承仍能继续工作。该轴承还用于自卸机的电铰车,性能良好、可靠</td></tr><tr><td>FZ01-05</td></tr><tr><td>FZ01-06</td><td>可用作歼击机、运输机、直升机等各种飞机的电动机或电动机构上的各种含油衬套,已使用多年,性能良好</td></tr></table>

# 2 物理及化学性能

# 2.1 热性能

# 2.2 密度

# 2.2.1 含油密度 见表2-1。

表21.1.2  

<table><tr><td>材料牌号</td><td>含油密度/(g/cm³)</td><td>材料牌号</td><td>含油密度/(g/cm³)</td></tr><tr><td>FZ00-02</td><td>6.00~6.10</td><td>FZ01-03</td><td>5.60~5.76</td></tr><tr><td>FZ00-03</td><td>6.10~6.20</td><td>FZ01-01</td><td>6.44~6.72</td></tr><tr><td>FZ01-02</td><td>6.60~7.10</td><td>FZ01-05</td><td>6.00~7.98</td></tr></table>

# 2.2.2 含油率 见表2-2。

表2-21-2  

<table><tr><td>材料牌号</td><td>含油率(体积分数)/%</td><td>材料牌号</td><td>含油率(体积分数)/%</td></tr><tr><td>FZ00-01</td><td>≥15</td><td>FZ01-02</td><td>≥10</td></tr><tr><td>FZ00-02</td><td>23.89~24.42</td><td>FZ01-04</td><td>18.4~22.34</td></tr><tr><td>FZ00-03</td><td>24.33~25.96</td><td>FZ01-05</td><td>≥13</td></tr><tr><td>FZ01 01</td><td>≥10</td><td>FZ01-06</td><td>≥7</td></tr></table>

# 3 力学性能

# 3.1 技术标准规定的性能 见表3-1。

表3-1  

<table><tr><td>材料牌号</td><td>HBS</td><td>K/MPa</td><td>材料牌号</td><td>HBS</td><td>K/MPa</td></tr><tr><td>FZ01-02</td><td>20~40</td><td>≥150</td><td>FZ01-05</td><td>≥20</td><td>≥150</td></tr><tr><td>FZ01-03</td><td>8~18</td><td>≥49</td><td>FZ01-06</td><td>25~35</td><td>-</td></tr><tr><td>FZ01-04</td><td>≥20</td><td>-</td><td></td><td></td><td></td></tr></table>

# 3.2 室温及各种温度下的力学性能

# 3.2.1 硬度 见表3-2。

表3-2-2  

<table><tr><td>材料牌号</td><td>HBS</td><td>HV</td><td>HRD</td><td>材料牌号</td><td>HBS</td><td>HV</td><td>HRB</td></tr><tr><td>FZ00-01</td><td>-</td><td></td><td>60~35</td><td>FZ01-02</td><td>20~40</td><td></td><td>-</td></tr><tr><td>FZ00-02</td><td>-</td><td>21~36</td><td>-</td><td>FZ01-04</td><td>20~42</td><td>-</td><td>-</td></tr><tr><td>FZ00-03</td><td>-</td><td>29~46</td><td>--</td><td>FZ01-05</td><td>30~57</td><td>-</td><td>-</td></tr><tr><td>FZ01-01</td><td>20~40</td><td>-</td><td>-</td><td>FZ01-06</td><td>27~34</td><td>-</td><td></td></tr></table>

# 3.2.2 其他性能

3.2.2.1 径向压溃强度 见表3-3.

表3-3[1-2]  

<table><tr><td>材 料 牌 号</td><td>K/MPa</td><td>材 料 牌 号</td><td>K/MPa</td></tr><tr><td>FZ00-02</td><td>196~235</td><td>FZ01-03</td><td>≥51</td></tr><tr><td>FZ00-03</td><td>235~2.5</td><td>FZ01-05</td><td>≥196</td></tr><tr><td>FZ01-02</td><td>≥150</td><td>—</td><td>—</td></tr></table>

# 4 组织结构

# 4.1 相变温度

4.2 时间-温度-组织转变曲线

4.3 合金组织结构 铁基或铜基粉末冶金含油轴承的低倍观察，根据使用要求应有大小、形状和数量不同的孔洞均匀分布在基体上。

# 5 工艺性能与要求

# 5.1 成形性能

# 5.2 焊接性能

5.3 零件热处理工艺  
5.4 表面处理工艺  
5.5 切削加工与磨削性能 含油轴承一般不进行机加工，精整工序应保证尺寸精度。需要机加工时，严格使用润滑剂，并应进行补充浸油。

# 6 功能考核试验

# 7 使用建议

含油轴承已在军、民品装置上获得广泛使用，可继续推广应用。

# 参考文献

1 国营东安发动机制造公司，粉末冶金含油轴承综合汇编资料，1986  
2 北京航空材料研究所. 高精度粉末冶金铁基含油轴承研究报告, 1985

# 油泵齿轮

# 1 概述

航空发动机滑油泵中的油泵齿轮，过去系采用 $12\mathrm{CrNi}_3\mathrm{A}$ 齿轮钢，经过车、镗、等36道工序加工而成，且经常出现裂纹缺陷。改用粉末冶金材料后，不仅大量简化工序，降低成本，且由于其本身含有一定的润滑油，工作时在表面形成油膜起润滑作用，因此具有较好的耐磨性、抗卡性，传动平稳，噪音低，可

大量用于各种滑油泵中的主、从动齿轮。由于该材料含有一定量孔洞，强度和塑性较低，故只适用于受力较低的部位。

1.1 材料牌号 FJ00-01。  
1.2 相近牌号  
1.3 材料的技术标准 航空工业部沈阳航空发动机制造公司，Q/3B92—1982《铁基粉末冶金零件技术条件》。  
1.4 化学成分 见表1-1。

%

表1-1  

<table><tr><td>Fe</td><td>Cu</td><td>C</td></tr><tr><td>95.6~96.8</td><td>2.5~3.5</td><td>0.7~0.9</td></tr></table>

1.5 热(后)处理制度 整形和机加工后的成品，应进行补充浸油处理。  
1.6 品种规格与供应状态 按图1-1、表1-2所示形状及尺寸供货，也可按用户要求供应成品。  
1.7 制造工艺 见图1-2。  
1.8 应用概况与特殊要求 在涡喷发动机的滑油泵上已长期使用, 工艺稳定, 性能可靠, 可推广用于其他负荷不大的油泵上。

图片摘要：该图主要展示 1 典型零件。
![](images/b7e61da1b93ce791ebdb3280b4d8d4caa09c1eb2ba3520e540ba5d3ad8bc83bf.jpg)  
图-1 典型零件

表1-2  

<table><tr><td rowspan="2">齿数</td><td>D</td><td>组合齿厚</td><td>跳动量</td><td>d</td><td>h</td><td>D1</td><td>齿向偏差</td></tr><tr><td colspan="7">mm</td></tr><tr><td rowspan="4">10</td><td>34.28+0.220</td><td>13.14-0.04</td><td>≤0.05</td><td>16.00+0.0250</td><td>26.50+0.100</td><td>22.40u0.28</td><td>≤0.04</td></tr><tr><td>34.28+0.220</td><td>13.14-0.04</td><td>≤0.05</td><td>16.00+0.250</td><td>18.50+0.100</td><td>22.40u0.28</td><td>≤0.04</td></tr><tr><td>34.28+0.220</td><td>13.14-0.04</td><td>≤0.05</td><td>16.00+0.0300</td><td>18.50+0.100</td><td>22.40u0.28</td><td>≤0.04</td></tr><tr><td>34.28+0.220</td><td>13.14-0.04</td><td>≤0.06</td><td>16.00+0.0190</td><td>18.50+0.100</td><td>22.40u0.28</td><td>≤0.04</td></tr></table>

图片摘要：该图主要展示 1 2。
![](images/1bef25fd58fc5b160ba394a4d047282012636e0a355ee755e23eef96b1bb578f.jpg)  
图1制造工艺流程

# 2 物理及化学性能

# 2.1 热性能

# 2.2 密度

2.2.1 密度 $\rho = 6.3\sim 6.8\mathrm{g / cm}^{3}$   
2.2.2 含油率 不小于 $10\%$

# 3 力学性能

# 3.1 技术标准规定的性能 见表3-1。

表3-1  

<table><tr><td>σb/MPa</td><td>δ/%</td><td>uK/(kJ/m2)</td><td>HBS</td><td>K/MPa</td></tr><tr><td>≥275</td><td>≥0.5</td><td>≥24.7</td><td>75~140</td><td>≥294</td></tr></table>

# 3.2 室温及各种温度下的力学性能

3.2.1 硬度 室温硬度 HBS98～138。  
3.2.2 拉伸性能 $\sigma_{\mathrm{b}} = 276\sim 440\mathrm{MPa},\delta = 1.10\% \sim 3.40\%$   
3.2.3 冲击性能 $a_{\mathrm{K}} = 25.5 \sim 58.9 \mathrm{~kJ} / \mathrm{m}^{-1}$ 。

# 4 组织结构

# 4.1 相变温度

4.2 时间-温度-组织转变曲线  
4.3 合金组织结构 珠光体体积分数不小于 $40\%$ ，渗碳体体积分数不大于 $7\%$ ，且不得成网状，铁素体体积分数不大于 $60\%$ 。

# 5 工艺性能与要求

# 5.1 成形性能

# 5.2 焊接性能

# 5.3 零件热处理工艺

# 5.4 表面处理工艺

5.5 切削加工与磨削性能 该材料的机加工性能良好，机加工时应严格选用适当的润滑剂。

# 6 功能考核试验

# 7 使用建议

凡与发动机滑油泵工作条件相当的设备，都可选用。

# 参考文献

1 航空工业部沈阳航空发动机制造公司．生产记录整理数据汇编.1986

# 含油齿轮

# 1 概述

航空用小模数粉末冶金含油齿轮是国外近年来发展起来的新材料、新工艺，已在民用飞机和军用直升机的燃油电动活门和防冰电动机构中广泛应用。它发挥了粉末冶金工艺的少切削、无切削的优越性，既能达到较高的尺寸精度，又可保证材料本身含有一定体积的润滑油，使齿轮具有自润滑性。采用含油齿轮可使燃油电动活门及防冰电动机构动作平稳，噪音低，磨损小，工作可靠。该材料强度和塑性均较低，只适用于要求自润滑且负荷不大的部位。

1.1 材料牌号 FJ00-02。  
1.2 相近牌号 4600（美国）。  
1.3 材料的技术标准  
1.4 化学成分 见表1-1。

%

表1-1[1]  

<table><tr><td>Ni</td><td>Mo</td><td>Fe</td><td>C</td></tr><tr><td>1.80~2.00</td><td>0.40~0.50</td><td>余量</td><td>0.35~0.50</td></tr></table>

1.5 热(后)处理制度 $875\sim 925\mathrm{C},2\sim 3\mathrm{h}$ ，油淬； $180\sim 200\mathrm{C},2\mathrm{h}$ 回火。  
1.6 品种规格与供应状态 材料以零件状态供应。供货形状及尺寸见图1-1和图1-2，表12和表1-3。  
1.7 制造工艺 见图1-3。

图片摘要：该图主要展示 1 1[1]。
![](images/126164c173a5f2eda5e69b4438cbd3c4d8a3ae6bd5028dcca0ebb490fc5af801.jpg)  
图1-1 典型零件之一

图片摘要：该图主要展示 1 1 典型零件之一。
![](images/c20f4877d27863e3524ed554baa7b2225475c1857e3b5799807530c590c4fd6e.jpg)  
图1-2 典型零件之二

图片摘要：该图主要展示 1 2 典型零件之二。
![](images/1d25c06f8bce25e1ecddab1dcf934d6305c38d6265d38fdcb043efbc68b5d01d.jpg)  
图1-5 制造工艺流程

1.8 应用概况与特殊要求 两种小模数含油齿轮装配在防冰电动机构的减速器上，作为传动齿轮。产品的超寿命试验表明，粉末冶金含油齿轮满足产品设计要求，可推广应用。零件在使用过程中，不允许用汽油清洗，必要时可用HJ-5或HJ-7高速机油清洗。

表1-2  

<table><tr><td rowspan="2">参数名称</td><td colspan="2">参数值</td><td rowspan="2">参数名称</td><td colspan="2">参数值</td></tr><tr><td>1</td><td>2</td><td>1</td><td>2</td></tr><tr><td>齿数/个</td><td>44</td><td>1:1</td><td>径隙系数</td><td>0.25</td><td>0.25</td></tr><tr><td>模数</td><td>0.4</td><td>0.1</td><td>啮合角/(°)</td><td>-</td><td>20</td></tr><tr><td>分度圆直径/mm</td><td>17.6</td><td>5.6</td><td>角变位系数</td><td>-</td><td>+0.53</td></tr><tr><td rowspan="2">压力角/(°)</td><td rowspan="2">20</td><td rowspan="2">20</td><td rowspan="2">齿厚公差/mm</td><td>-0.014</td><td>-0.015</td></tr><tr><td>-0.048</td><td>-0.045</td></tr><tr><td>齿顶高系数</td><td>1</td><td>1</td><td>精度等级(JB 305-1967)</td><td>8-DC</td><td>8-7-7</td></tr></table>

表1-3  

<table><tr><td>参数名称</td><td>参数值</td><td>参数名称</td><td>参数值</td></tr><tr><td>齿数/个</td><td>38</td><td>基准齿形角/(°)</td><td>20</td></tr><tr><td>模数</td><td>0.4</td><td>径向间隙系数</td><td>0.25</td></tr><tr><td>分度圆直径/mm</td><td>15.2</td><td>齿厚公差/mm</td><td>-0.020-0.055</td></tr><tr><td>齿顶高系数</td><td>1</td><td>精度等级(JB 305-1967)</td><td>8-7-7</td></tr></table>

# 2 物理及化学性能

# 2.1 热性能

# 2.2 密度

2.2.1 密度 $\rho = 7.1\sim 7.2\mathrm{g / cm}^{3[1]}$   
2.2.2 含油率 $3\% \sim 5\%$ [1]。

# 3 力学性能

# 3.1 技术标准规定的性能

# 3.2 室温及各种温度下的力学性能

3.2.1 硬度 HRC40~48。  
3.2.2 拉伸性能 室温下 $\sigma_{\mathrm{b}} = 539\sim 588\mathrm{MPa}^{[1]};\delta = 0.5\% [2]$

# 4 组织结构

4.1 相变温度 铁-镍-钼烧结材料（含C为 $0.19\%$ ）的相变点见表4-1。表中的升温和冷却速度为 $5^{\circ}C / \min$ 。

表4-1  

<table><tr><td colspan="3">升温时相变点/℃</td><td colspan="3">冷却时相变点/℃</td><td rowspan="2">最高贝氏体转变温度/℃</td><td rowspan="2">马氏体转变温度/℃</td></tr><tr><td>Ac1</td><td>Ac3</td><td>Ac3-Ac1</td><td>Ar1</td><td>Ar3</td><td>Ar3-Ar1</td></tr><tr><td>674</td><td>824</td><td>150</td><td>623</td><td>679</td><td>56</td><td>518</td><td>350</td></tr></table>

# 4.2 时间-温度-组织转变曲线

4.3 合金组织结构 合金基体为回火马氏体，有富镍区，以及少量游离石墨和孔洞。

# 5 工艺性能与要求

# 5.1 成形性能

# 5.2 焊接性能

5.3 零件热处理工艺 铁-镍-钼烧结材料（含C的质量分数为 $0.19\%$ ）的淬火特性见表5-1。

表5-1.  

<table><tr><td colspan="4">顶端淬火淬透性曲线</td><td colspan="3">C 曲 线</td></tr><tr><td>淬到 HRC 为31.5 的距离/mm</td><td>13mm 位置的硬度 HRC</td><td>淬到 HRC 为 :1.5,700°C时的冷却速度/(℃/s)</td><td>临界冷却速度/(℃/s)</td><td>折出铁素体时的临界冷却速度/(℃/s)</td><td colspan="2">获得 HRC 为31.5 时的冷却速度/(℃/s)</td></tr><tr><td>3.5</td><td>19.5</td><td>158</td><td>192</td><td>52</td><td colspan="2">157</td></tr></table>

# 6 功能考核试验

齿轮安装在DG-49产品中，在常温、常压.无润滑状态下完成了两倍于设计寿命的超寿命试验，传递力矩 $0.39\mathrm{N}\cdot \mathrm{m},5000$ 次往返循环后，齿轮仍保持正确的渐开线齿形，说明其耐磨性良好[1]。

# 7 使用建议

该材料满足飞机的燃油电动活门和防冰电动机构的使用要求，并可推广至相应的结构中使用。

# 参考文献

1 航空工业部万里机电总厂. 试验记录. 1986  
2 瑞家刚启，新田稔等．低酸素（r-Mo钢粉与它的锻造材的特性．塑料加工，1977,18(195)：268～275

# 精密合金与功能材料

# 精密合金与功能材料篇

# 编辑委员会

主任委员 戴永耀

副主任委员 高山 彤艳萍

委员（按姓氏笔画为序）

王焰田 莳白全智 齐新占 安绍孔

徐运生 钱冰 楚振生 潘振苏

编 辑 戴永耀 高山 赵新清 韩劲 孙凤礼

材料标准审校 王晔

# 第1版编写、审校人员名单

戴永耀 白金吉 汤道坤 何安莉 赵广文

高立均 田淑颖 郑大立 吕其春 于启辰

张才 王新林 石松耀 罗义铭 刘玉书

齐新占 万成绪 杨焕明 王淑兰 秦华

王希成 林德仲 刘大蓉 郭锦芳 王宏良

郭祥林 张百成 蔡平海 赵玉鑫 余昌煦

白全智 孙素兰 敖宏元 马宗岩 林家善

何春华 孟小凡 张金龙 黎鼎鑫 田福昆

卢帮洪 姜斌 阎景贤 廖鹏飞 张宝生

陶正炎 高俊章

功能材料是具有特殊物理性能、化学性能和生物性能的材料，其主要作用是将各种能量形态进行转换和传输。在物质、能量和信息三者间，物质是载体，能量是动力，信息是作用。信息是以不同的能量形态表现出来的，如电、磁、光、声、热、力、化学、生物等等，而作为物质的功能材料，它的作用就是将其一种能量形态转换为另一种能量形态；而不转换就是能量的传输。从这个意义上讲，结构材料是对机械能的传输和转换。因为在人类社会发展过程中，机械能对人类的影响最早、最明显、最直接，也最大，因此，就把能对机械能进行传输和转换的材料突出出来，称之为结构材料，从而也就忽略了其他材料的作用。社会发展到今天，科学技术已达到如此高的程度。以致主要结构材料的问题已接近解决，社会发展的需求已经把功能材料推到了前台，使功能材料的矛盾突出出来。在发达国家，作为结构材料主导的钢铁工业，已经退居到次要地位，而和功能材料密切相关的信息产业却上升到主角的位置上。因此，我们必须要迎合世界科学技术和工业生产的潮流，把功能材料的研究发展提高到应有的位置上来。

航空科学技术发展到今天，同样越来越显示出功能材料的重要性，它已成为进一步发展航空科学技术的决定性的因素。据有关的军事专家通过模拟和经验指出：飞机的作战效能和航空电子系统性能的三次方成正比，和武器性能的四次方成正比，而只和其他诸多因素（如发动机推力、剩余能量、机翼增升装置效应、飞机的操纵性、飞机的安全性、个人防护设备性能、机翼面积、飞机尺寸等）的一次方成正比。在第二次世界大战时，要摧毁一个军事目标需要投下15000枚的炸弹；在越战时，要投下300枚的炸弹；而在海湾战争中，仅需要投一枚炸弹。这就是所谓“小硅片”打败“大钢铁”的实例。

另外，民用飞机的安全性、经济性和舒适性也和机载设备密切相关。遍布飞机各部位的用功能材料制造的各种传感器，感知飞机内外环境变化的数据，经用微电子材料制造的计算机处理后，再去操纵（也要通过用功能材料制造的施动部件）飞机的有关部件，使飞机处于最安全、最舒适、最省油、最经济的状态，并能告诉驾驶员，飞机何部位出了故障，应如何处置等。从飞机的费用来看，目前一架飞机机载设备的费用已占整个飞机费用的 $30\% \sim 40\%$ ，有的飞机已达 $60\%$ 。用功能材料制造的机载设备在民用飞机上的重要性，由此可见一斑。

时至科学技术高度发展的今天，在航空领域内，用先进功能材料制造的机载设备和火控系统，在飞机上已经显示出神奇的威力；然而，其发展速度远落后于结构材料，成为发展航空事业的关键，特别对我国来说更是如此。先进材料是高新技术的基础和先导，没有先进的红外探测材料、激光材料和微电子材料等，就不可能有先进战机的超视距作战能力、近距格斗能力、精确制导能力和灵敏反应能力。即将到来的21世纪，是一个信息时代和数字化时代。无论是信息的采集、转换、传输、处理、控制和驱动（包括各种微型机械的制造），即各种能量的转换和传输，都离不开先进的功能材料。

功能材料包括金属功能材料、无机非金属功能材料、有机高分子功能材料和复合功能材料。精密合金一词来自前苏联，指用来制造仪器仪表中敏感元件的金属材料，现在称为金属功能材料。在航空上使用的精密合金包括：磁性合金，弹性合金，膨胀合金，热双金属，电阻合金，测温合金，贵金属电接触合金等。这些合金在重量上和品种上，占航空上使用的功能材料的大部分，也是最先在飞机上使用的功能材料，它们在飞机上的使用至少也有半个世纪以上。飞机上没有它们是绝对不行的，但是，它们也是最成熟的功能材料。整体来

说，已能基本满足航空科技的需求，新材料新牌号的研制比较少，在这次修订的本手册第2版中，只增加了为数不多的几个牌号。随着国民经济和科学技术的飞速发展，在近30年间，金属功能材料方面先后出现了一些引人注目的实用领域，如形状记忆合金、稀土永磁材料、非晶态材料、超导材料等等。在第2版中，对这些实用的新领域作了补充和修改，有的材料还进行了全面的改写，如形状记忆合金、超导材料等。这类材料有的已经在航空上应用，有的正在研究改进，以期能在航空上应用。但是这类材料毕竟还是新出现的材料，不像原有的精密合金那样成熟，例如，有些还未制定相应的标准。在这先进性和成熟性的矛盾中，为了使材料的选用者能在先进的新材料方面有更大的选用空间，我们还是把它收进《手册》第2版中。

实际上，用于制造各种敏感元件的材料不仅有金属材料，还有很多非金属材料，包括有机物材料。由于种种原因，在本手册第1版中只编入了金属功能材料（即精密合金）部分，其他功能材料皆未编入。从本手册第1版出版至今已有十余年，在这期间，航空科学技术和材料科学技术发展很快，其中机载设备、火控系统和机载制导武器所用的功能材料已大大超出了精密合金的范围。例如，用于探测系统的红外探测材料，用于制导系统的激光材料、微电子材料，用于导航系统的光纤材料、半导体材料，用于传感器的功能陶瓷材料等等。因此，除了保留原有的精密合金外，本手册第2版增加了红外敏感材料、激光材料、光学晶体材料、微电子材料、功能陶瓷材料和信息材料等先进的非金属的功能材料。正是这些功能材料和其他先进功能材料的应用，才使“小硅片”能够打败“大钢铁”，才能使以信息技术为基础的先进航空技术和国防航空科学技术真正做到对信息的精确监视、精确收集、精确处理，对军事的精确指挥，对目标的精确打击。这些新增加的先进功能材料，大部分已用于飞机上或正准备用于飞机上，但是和上述的精密合金比较起来，还显得不够“成熟”，如有的技术文件（如材料标准）尚未形成。由于它们在航空科学技术上的重要性，也将之列人《手册》第2版中。

由于合成、加工、测式和生产技术的高度发展，在现代功能材料的发展过程中，从原理的提出至应用原理变成产品的时间差变得越来越短。如超导材料，从1911年发现超导现象到60年代初的实际应用，这中间的时间差整整有半个世纪之多。又如1973年日本长谷川晃等人预言光脉冲可以形成包络孤立子，直到7年以后，才实现了光学孤立子通信的第一次演示。再看看半导体超晶格与量子阱。1969年日本半导体科学家江崎和华裔科学家朱肇祥首次提出“半导体超晶格”的新概念，正在此时，美国贝尔实验室研制成功有原子级平滑程度的分子束外延(MBE)工艺，因此，在70年代初，就用MBE制备了具有晶格匹配的GaAs/AlxGa1-xAs组分型超晶格与量子阱，开创了超晶格与量子阱研究的新局面，至今已经制出了新一代的半导体器件，如量子阱红外探测器(QWIP)、量子阱结构激光器(WQL)、异质结双极晶体管(HBT)等等。从原理的产生到实际应用的时间越来越短，表示材料的合成和加工技术水平越来越高，科学转化为生产力的速度越来越快。从这里也可以看出，先进的合成和加工技术对科研成果迅速转化为生产力是多么重要。

功能材料的另一个特点是，其性能不只是越高越好，而是越准确越好。同样一种功能材料，其应用场合很多，因此，对其性能的要求也是各种各样的，很难用一标准性能对之进行概括。这种情况在精密合金中也有出现，但在其他功能材料中更为突出。因此，有不少功能材料在订货和供货时是按协议书规定的性能提供的。

当今功能材料的发展走向越来越显示出如下的趋势：

$\bullet$ 从单一化到多功能化；  
$\bullet$ 从小型化到微型化；  
$\bullet$ 从分立的被动的传感器综合到智能的判断；  
$\bullet$ 从单纯的材料生产到设计、材料、工艺、器件制造一体化。

因此，功能材料的生产和应用工艺也是从精密合金的熔炼、加工、热处理发展到液相（如溶胶-凝胶法）、气相（如化学气相沉积法）、固相的合成加工工艺。发展能严格控制成分和结构且具有原子级平滑度的合成加工手段，是功能材料研究、应用、生产中的重要问题。

# 电磁纯铁

# 1 概述

电磁纯铁是一种碳含量很低的铁基软磁合金。由于其具有饱和磁感应强度高，矫顽力低，磁导率高，冷、热加工性能好，价格便宜等优点，在电器、电讯、电子、航空、航天等工业中得到了广泛应用。

1.1 材料牌号 见表1-1。  
1.2 相近牌号 见表1-1。  
1.3 材料的技术标准 见表1-1。

表1-1  

<table><tr><td rowspan="2">牌 号</td><td colspan="3">相 近 牌 号</td><td rowspan="2">材料技术标准</td></tr><tr><td>俄罗斯</td><td>德 国</td><td>日本</td></tr><tr><td>DT3</td><td>OM 型</td><td>RFe120</td><td>SUYB2</td><td rowspan="6">GB/T 6983-1986《电磁纯铁棒材技术条件》GB/T 6984-1986《电磁纯铁热轧厚板技术条件》GB/T 6985-1986《电磁纯铁冷轧薄板》</td></tr><tr><td>DT3A</td><td>OM 型</td><td>RFe120</td><td>SUYB1</td></tr><tr><td>DT4</td><td>-</td><td>RFe120</td><td>SUYB2</td></tr><tr><td>DT4A</td><td>-</td><td>RFe120</td><td>SUYB1</td></tr><tr><td>DT4E</td><td>-</td><td>RFe60</td><td>-</td></tr><tr><td>DT4C</td><td>-</td><td>RFe40</td><td>-</td></tr></table>

1.4 化学成分 见表1-2（参考）。

%

表1-2  

<table><tr><td rowspan="2">牌号</td><td>C</td><td>Si</td><td>Mn</td><td>P</td><td>S</td><td>Al</td><td>Ni</td><td>Cr</td><td>Cu</td></tr><tr><td colspan="9">≤</td></tr><tr><td>DT3</td><td rowspan="2">0.04</td><td rowspan="2">0.20</td><td rowspan="2">0.30</td><td rowspan="2">0.020</td><td rowspan="2">0.020</td><td rowspan="2">0.50</td><td rowspan="2">0.20</td><td rowspan="2">0.10</td><td rowspan="2">0.20</td></tr><tr><td>DT3A</td></tr><tr><td>DT4</td><td rowspan="4">0.025</td><td rowspan="4">0.20</td><td rowspan="4">0.30</td><td rowspan="4">0.020</td><td rowspan="4">0.020</td><td rowspan="4">0.15~0.50</td><td rowspan="4">0.20</td><td rowspan="4">0.10</td><td rowspan="4">0.20</td></tr><tr><td>DT4A</td></tr><tr><td>DT4E</td></tr><tr><td>DT4C</td></tr></table>

1.5 热处理制度

1.5.1 退火制度 随炉升温到 $800\mathrm{C}$ ，以不大于 $50\mathrm{C} / \mathrm{h}$ 速度加热到 $900\mathrm{C} \pm 20^{\circ}\mathrm{C}$ ，保温 $4\mathrm{h}$ ，再以不大于 $50\mathrm{C} / \mathrm{h}$ 速度降温到 $700\mathrm{C}$ ，然后随炉冷却到 $500\mathrm{C}$ 出炉。退火应采用脱碳气氛，防止氧化和增碳。  
1.5.2 时效制度 在 $100\mathrm{C}$ 下保温 $100\mathrm{h}$ ，然后出炉空冷。  
1.6 品种规格与供应状态 电磁纯铁以热轧(锻)和冷拉棒材；厚板以热轧，薄板以软化退火状态供应。太钢、武钢为主要供货厂家。品种规格见表1-3。  
1.7 熔炼与铸造工艺 电炉或纯氧顶吹转炉熔炼。

表1-3  

<table><tr><td rowspan="2">品种</td><td colspan="2">相应标准</td></tr><tr><td>标准号</td><td>标准名称</td></tr><tr><td>锻制棒材</td><td>GB/T 908 1937</td><td>锻制圆钢和方钢尺寸、外形、重量及允许偏差</td></tr><tr><td>热轧棒材</td><td>GB/T 702 1933</td><td>热轧圆钢和方钢尺寸、外形、重量及允许偏差</td></tr><tr><td>冷拉棒材</td><td>GB/T 905 -1934</td><td>冷拉圆钢、方钢、六角钢尺寸、外形、重量及允许偏差</td></tr><tr><td>热轧圆管坯</td><td>YB/T 5222-1993</td><td>优质碳素钢圆管坯</td></tr><tr><td>热轧厚板</td><td>GB/T 709 -1938</td><td>热轧钢板和钢带的尺寸、外形、重量及允许偏差</td></tr><tr><td>冷轧薄板</td><td>GB/T 6985-1986</td><td>电磁纯铁冷轧薄板</td></tr></table>

1.8 应用概况与特殊要求 电磁纯铁是铁基合金磁性材料中, 最早应用的一个材料, 广泛应用于电器、电讯、电子、国防等工业中。电磁纯铁用于航空工业多年, 主要应用于航空仪表中磁性元件和磁屏蔽材料以及电器设备中的继电器、自动领航仪等磁性件。

纯铁进行热加工时， $850 \sim 1535\mathrm{C}$ 为纯铁的“红脆区”，在此温度范围内加工，元件将产生脆裂，应予以避开。通常采用高温加工，终加工温度 $\geqslant 1050\mathrm{C}$ ；低温加工，始加工温度 $\leqslant 850\mathrm{C}$ ；也可采用高、低温结合加工，终加工温度 $\geqslant 1050\mathrm{C}$ ，始加工温度 $\leqslant 850\mathrm{C}$ 。

# 2 物理及化学性能

# 2.1 热性能[1]

2.1.1 熔化温度范围 1530～1535℃。  
2.1.2 热导率 $\lambda = 41.87\sim 62.80\mathrm{W / (m\cdot C)}$   
2.1.3 比热容 $c = 450.1\mathrm{J / (kg}\cdot \mathrm{C)}$   
2.1.4 线膨胀系数 $\alpha_{\mathrm{l}} = 10.2\sim 12.2\times 10^{-6}\mathrm{C}^{-1}$   
2.2 密度 $\rho = 7.86\mathrm{g / cm}^{3^{-1}}$   
2.3 电性能  
2.3.1 电阻率 $\rho = 0.12\sim 0.14\mu \Omega \cdot \mathrm{m}^{[1]}$   
2.4 磁性能  
2.4.1 标准中规定的磁性能 见表2-1.

表2-1  

<table><tr><td rowspan="2">牌号</td><td rowspan="2">Hc/(A/m)(Hc/Oe)≤</td><td rowspan="2">ΔHc/(A/m)(ΔHc/Oe)≤</td><td rowspan="2">μm/(H/m)(μm/(103Gs/Oe)≥</td><td>B200</td><td>B300</td><td>B500</td><td>B1000</td><td>B2500</td><td>B5000</td><td>B10000</td></tr><tr><td colspan="7">T(Gs) ≥</td></tr><tr><td>DT3</td><td rowspan="2">96.0(0.12)</td><td>-</td><td rowspan="2">7.5(6000)</td><td rowspan="6">1.20(12000)</td><td rowspan="6">1.30(13000)</td><td rowspan="6">1.40(14000)</td><td rowspan="6">1.50(15000)</td><td rowspan="6">1.6(16200)</td><td rowspan="6">1.71(17100)</td><td rowspan="6">1.80(18000)</td></tr><tr><td>DT4</td><td>9.6(0.12)</td></tr><tr><td>DT3A</td><td>72.0(0.9)</td><td>-</td><td rowspan="2">8.8(7000)</td></tr><tr><td>DT4A</td><td></td><td>7.3(0.09)</td></tr><tr><td>DT4E</td><td>48.0(0.6)</td><td>4.8(0.06)</td><td>11.3(9000)</td></tr><tr><td>DT4C</td><td>32.0(0.4)</td><td>4.0(0.05)</td><td>15.1(12000)</td></tr></table>

# 2.4.2 电磁纯铁的磁特性曲线 见图2-1～图2-12。

图片摘要：该图主要展示 2 1。
![](images/b7f8ea429ac6fe3f956cf4b5385a8f4564a42fc8b314c063fc0fd774ee943208.jpg)  
图2-1DT4直流磁滞回线

图片摘要：该图主要展示 2 1DT4直流磁滞回线。
![](images/e879a01a8ba522e8d8cbfc5abf6616260b30727dd0f32adf6938d06d58e6e8d2.jpg)  
图2-2DT4直流磁化曲线

图片摘要：该图主要展示 2 2DT4直流磁化曲线。
![](images/99469093789cd8b95f1be3f3db55aa3d9d20b75ced45c92e460fbaaff9f2f86b.jpg)  
图2-3DT4磁导率曲线

图片摘要：该图主要展示 2 3DT4磁导率曲线。
![](images/73a7b0e6f2fab5fe00cec9050ba7f0f6d757e30effb1f230fb39fcd5b3b238c4.jpg)  
图2-4DT4直流磁滞回线

图片摘要：该图主要展示 2 4DT4直流磁滞回线。
![](images/859c2703db4f495e22b6911d30141cb636c6b468881ad106bdd16e8efc46469c.jpg)  
图2-5DT4直流磁化曲线

图片摘要：该图主要展示 2 5DT4直流磁化曲线。
![](images/7038940a6792554445151dfcc108f7a6fc25f31ae08b74d5a1453bff17acb691.jpg)  
图2-6DT4磁导率曲线！

图片摘要：该图主要展示 2 6DT4磁导率曲线！。
![](images/a9a09d95dd842ba45926148c8442f16b7a68883a2ee7789c1afdf0f113cf9150.jpg)  
图2-7DT4E直流磁滞回线：

图片摘要：该图主要展示 2 7DT4E直流磁滞回线：。
![](images/e1bd13b4b55efb30890b08565f971467ae53c2b082ea96cb73d5b56511d75858.jpg)  
图2-8DT4E直流磁化曲线

图片摘要：该图主要展示 2 8DT4E直流磁化曲线。
![](images/b84aa477227bc2537c1a30db3dae36e040971ed1bdf7200248b7faa7babc7f7f.jpg)  
图2-9DT4E磁导率曲线[1]

图片摘要：该图主要展示 2 9DT4E磁导率曲线[1]。
![](images/d6072107b94534775dbfe412bfbd858c200fefb506f2b29aace646785e6c9dd5.jpg)  
图2-10 DT4C直流磁滞回线[1]

图片摘要：该图主要展示 2 10 DT4C直流磁滞回线[1]。
![](images/ba0cf6e0c0ee48f282e7590002e9737d83e1635932b0575b64190fdf3a44f5e6.jpg)  
图2-11 DT4C直流磁化曲线[1]

图片摘要：该图主要展示 2 11 DT4C直流磁化曲线[1]。
![](images/5a1da58e1756d266c2ae84344b068f908582b07e69cd56658c233a415776cf63.jpg)  
图2-12 DT4C磁导率曲线[15]

# 2.5 化学性能

2.5.1 抗氧化性能 易氧化。  
2.5.2 耐腐蚀性能 不耐腐蚀。

# 3 力学性能

3.1 技术标准规定的性能 见表3-1。

表31  

<table><tr><td>D/mm</td><td>σb/MPa</td><td>/%≥</td><td>ψ/%≥</td><td>HBS(压痕直径)/mm≥</td></tr><tr><td>≤60</td><td>264.6</td><td>26</td><td>60</td><td>5.2</td></tr><tr><td>&gt;60</td><td>264.6</td><td>24</td><td>55</td><td>5.2</td></tr></table>

# 3.2 室温及各种温度下的力学性能

# 3.2.1 硬度 见表3-2。

表32  

<table><tr><td>牌号</td><td>σb/MPa</td><td>δ/%</td><td>ψ/%</td><td>HBS(压痕直径)/mm</td><td>HV</td></tr><tr><td>DT3</td><td rowspan="2">313.6</td><td rowspan="2">38.8</td><td rowspan="2">75.5</td><td rowspan="2">5.4~5.7</td><td rowspan="2">121~109</td></tr><tr><td>DT4</td></tr></table>

注：热轧态性能。

# 3.2.2 拉伸性能 见表3-2。

# 3.2.3 弯曲性能 见表3-3。

# 3.3 持久和蠕变性能

# 3.4 疲劳性能

# 3.5 弹性性能

# 3.5.1 弹性模量 $E = 214.7\mathrm{GPa}^{17}$

表33  

<table><tr><td>δ/mm</td><td>D/mm</td></tr><tr><td>≤4(薄板)</td><td>D=δ</td></tr><tr><td>5~7(中板)</td><td>D=δ</td></tr><tr><td>8~20(厚板)</td><td>D=2δ</td></tr></table>

# 4 组织结构

# 4.1 相变温度

# 4.2 时间-温度-组织转变曲线

4.3 合金组织结构 固态时，铁有两种同素异晶状态，温度在 $910^{\circ} \mathrm{C}$ 以下时，为体心立方的 $\alpha$ -铁，到 $910^{\circ} \mathrm{C}$ 时由 $\alpha$ 晶形转变为 $\gamma$ -铁， $\gamma$ 晶形的铁在 $910 \sim 1400^{\circ} \mathrm{C}$ 之间是最稳定的，而超过此温度转变为体心立方的 $\delta$ -铁，它与 $\alpha$ -铁无本质差异，只是所在的转变温度不同。

# 5 工艺性能与要求

5.1 成形性能 电工纯铁塑性良好，可以进行车、铣、冲、冷、拉、挤、弯等各种冷加工，也可进行热轧、热锻等热加工。

冷状态出厂的材料，冷弯应进行软化退火，退火温度不能过高，一般低于 $680\mathrm{C}$ ，退火温度过高，冷弯处将产生粗糙表面。

5.2 焊接性能 纯铁焊接性能较好，适于各种焊接。  
5.3 零件热处理工艺 同1.5.1和1.5.2。  
5.4 表而处理工艺  
5.5 切削加工与磨削性能 纯铁切削性能较好，但由于纯铁软，磨削性能较差。

# 6 功能考核实验

# 7 使用建议

工作温度不超过 $130\mathrm{C}$ ，一般用于直流磁场。

# 参考文献

1 中国太原钢铁公司．电磁纯铁性能、曲线汇编．1983  
2 太原钢铁公司钢铁研究所. 电工纯铁生产、试验数据整理资料: 精磁 03-86, 1986,8

审校吕包苓 王焰韩劲

# 电工用钢（硅钢片）

# 1 概述

电工用钢，是一种碳含量极低的硅铁软磁合金。按制造工艺，可分为热轧和冷轧两种，冷轧又有取向和无取向之分。

冷轧硅钢片和热轧硅钢片相比，电功率损失较低，沿轧向有较高的磁感应强度，由于硅含量少，力学性能较好，表面光滑，厚度均匀，剪切和冲制损耗少，冲片性能好，叠装系数高。硅钢片主要用来制造各种类型的发电机、电动机、变压器、互感器、轭流圈、电抗器、磁放大器、电磁开关继电器等电气设备的铁芯。

1.1 材料牌号 见表1-1。  
1.2 相近牌号 见表1-1。  
1.3 材料的技术标准 见表1-1。

表1-1[2..5]  

<table><tr><td rowspan="2" colspan="2">类别</td><td rowspan="2">牌号</td><td rowspan="2">技术标准</td><td colspan="5">相近牌号</td></tr><tr><td>日本</td><td>德国</td><td>美国</td><td>英国.</td><td>俄罗斯</td></tr><tr><td rowspan="2">热轧硅钢薄钢板</td><td>低硅钢</td><td>DR530-50DR510-50DR490-50DR450-50DR420-50DR400-50</td><td rowspan="2">GB/T 5212-1985《电工用热轧硅钢薄钢板》</td><td>-</td><td>-</td><td>V230-50B</td><td>-</td><td>322</td></tr><tr><td>高硅钢</td><td>DR440-50DR405-50DR360-50DR315-50DR290-50DR265-50DR360-35DR325-35DR320-35DR280-35DR255-35DR225-35</td><td>S18F S14F S12F S10F S09F</td><td>V150-50B V135-50B V110-50B</td><td>-</td><td>31419424431414244</td><td></td></tr></table>

续表1-1   

<table><tr><td rowspan="2" colspan="2">类别</td><td rowspan="2">牌号</td><td rowspan="2">技术标准</td><td colspan="5">相 近 牌 号</td></tr><tr><td>日本</td><td>德国</td><td>美国</td><td>英国</td><td>俄罗斯</td></tr><tr><td rowspan="3">热薄轧钢硅板钢</td><td rowspan="3">高硅钢</td><td>DR1750G-35</td><td></td><td></td><td></td><td></td><td></td><td></td></tr><tr><td>DR1250G-20</td><td></td><td></td><td></td><td></td><td></td><td></td></tr><tr><td>DR1100G-10</td><td></td><td></td><td></td><td></td><td></td><td></td></tr><tr><td rowspan="39">冷轧电工钢带(片)</td><td rowspan="22">无取向</td><td>DW240-35</td><td></td><td></td><td></td><td></td><td></td><td></td></tr><tr><td>DW265-35</td><td></td><td></td><td></td><td></td><td></td><td></td></tr><tr><td>DW310-35</td><td></td><td></td><td></td><td></td><td></td><td></td></tr><tr><td>DW360-35</td><td></td><td></td><td></td><td></td><td></td><td></td></tr><tr><td>DW440-35</td><td></td><td>S12</td><td></td><td></td><td></td><td></td></tr><tr><td>DW500-35</td><td></td><td>S14</td><td></td><td></td><td>G315</td><td></td></tr><tr><td>DW550-35</td><td></td><td>S18</td><td>V130-35A</td><td>M22</td><td>G335</td><td></td></tr><tr><td>DW270-50</td><td></td><td>S20</td><td></td><td>M36</td><td></td><td>941,93100</td></tr><tr><td>DW290-50</td><td></td><td>S23</td><td></td><td>M43</td><td></td><td>932</td></tr><tr><td>DW310-50</td><td></td><td></td><td></td><td></td><td></td><td>931,91300</td></tr><tr><td>DW360-50</td><td></td><td></td><td></td><td></td><td></td><td>942</td></tr><tr><td>DW400-50</td><td></td><td></td><td>V135-50A</td><td>M19</td><td></td><td>941,93100</td></tr><tr><td>DW470-50</td><td></td><td>S12</td><td></td><td></td><td></td><td></td></tr><tr><td>DW540-50</td><td></td><td>S14</td><td>V150-50A</td><td>M22</td><td></td><td>932</td></tr><tr><td>DW620-50</td><td></td><td>S18</td><td>V170-50A</td><td>M36</td><td>G355</td><td>931,91300</td></tr><tr><td>DW800-50</td><td></td><td>S20</td><td>V200-50A</td><td>M43</td><td>G400</td><td>922</td></tr><tr><td>DW1050-50</td><td></td><td>S23</td><td>V230-50A</td><td></td><td>G450</td><td>921</td></tr><tr><td>DW1300-50</td><td></td><td>S30</td><td>V260-50A</td><td>M45</td><td>G500</td><td>911</td></tr><tr><td>DW1550-50</td><td rowspan="4">GB/T 2521-1996《冷轧晶粒取向、无取向磁性钢带(片)》</td><td>S40</td><td>V360-50A</td><td>M47</td><td>G630</td><td></td></tr><tr><td>DW580-65</td><td>S50</td><td></td><td></td><td>G800</td><td></td></tr><tr><td>DW670-50</td><td>S60</td><td></td><td></td><td></td><td></td></tr><tr><td>DW770-50</td><td></td><td></td><td></td><td></td><td></td></tr><tr><td rowspan="17">取向</td><td>DQ120-27</td><td></td><td></td><td></td><td></td><td></td><td></td></tr><tr><td>DQ127-27</td><td></td><td></td><td></td><td></td><td></td><td></td></tr><tr><td>DQ143-27</td><td></td><td></td><td></td><td></td><td></td><td></td></tr><tr><td>DQ113G-30</td><td></td><td></td><td></td><td></td><td></td><td></td></tr><tr><td>DQ122G-30</td><td></td><td>Z8H</td><td></td><td></td><td></td><td></td></tr><tr><td>DQ133G-30</td><td></td><td></td><td></td><td></td><td></td><td></td></tr><tr><td>DQ133-30</td><td></td><td>G09,Z9</td><td></td><td>G</td><td></td><td></td></tr><tr><td>DQ147-30</td><td></td><td>G10,Z10</td><td></td><td>M5</td><td>30M5</td><td></td></tr><tr><td>DQ162-30</td><td></td><td>G11,Z11</td><td>VM97-30</td><td>M6</td><td>30M6</td><td>9330A</td></tr><tr><td>DQ179-30</td><td></td><td>G12,Z12</td><td></td><td>M7</td><td></td><td></td></tr><tr><td>DQ117G-35</td><td></td><td></td><td></td><td></td><td></td><td></td></tr><tr><td>DQ126G-35</td><td></td><td></td><td></td><td></td><td></td><td></td></tr><tr><td>DQ137G-35</td><td></td><td>28H</td><td></td><td></td><td></td><td></td></tr><tr><td>DQ137-35</td><td></td><td>29H</td><td></td><td></td><td></td><td></td></tr><tr><td>DQ151-35</td><td></td><td>G10,Z10</td><td></td><td>M6</td><td>35M6</td><td></td></tr><tr><td>DQ166-35</td><td></td><td>G11,Z11</td><td></td><td>M7</td><td>35M7</td><td></td></tr><tr><td>DQ183-35</td><td></td><td>G12,Z12</td><td>VM111-35</td><td></td><td></td><td></td></tr></table>

# 1.4 化学成分

1.4.1 热轧硅钢薄板化学成分 见表1-2.

表1-2[5.6]  
%   

<table><tr><td>类别</td><td>牌号</td><td>C</td><td>Mn</td><td>S</td><td>P</td><td>Si</td></tr><tr><td rowspan="2">低硅钢</td><td>DR530-50</td><td rowspan="2">≤0.09</td><td rowspan="2">0.15~0.35</td><td rowspan="2">≤0.035</td><td rowspan="2">≤0.05</td><td rowspan="2">2.0~2.8</td></tr><tr><td>DR400-50</td></tr><tr><td rowspan="4">高硅钢</td><td>DR440-50</td><td>≤0.08</td><td>≤0.25</td><td>≤0.02</td><td>≤0.03</td><td>3.0~3.9</td></tr><tr><td>DR360-50</td><td>≤0.08</td><td>≤0.20</td><td>≤0.02</td><td>≤0.03</td><td>3.9~4.5</td></tr><tr><td>DR320-35</td><td>≤0.07</td><td>≤0.15</td><td>≤0.015</td><td>≤0.025</td><td>4.3~4.7</td></tr><tr><td>DR225-35</td><td>≤0.06</td><td>≤0.15</td><td>≤0.005</td><td>≤0.015</td><td>4.1~4.55</td></tr></table>

1.4.2 冷轧电工钢带(片)的化学成分 见表1-3。

表1-3  
%   

<table><tr><td>类别</td><td>牌 号</td><td>C</td><td>Si</td><td>Mn</td><td>P</td><td>S</td><td>Al0.0</td><td>N</td></tr><tr><td rowspan="16">无取向</td><td>DW270-35</td><td rowspan="6">&lt;0.0028</td><td rowspan="6">3.0</td><td rowspan="6">&lt;0.50</td><td rowspan="6">&lt;0.02</td><td rowspan="6">&lt;0.015</td><td rowspan="6">&lt;0.80</td><td rowspan="6">&lt;0.0080</td></tr><tr><td>DW315-50</td></tr><tr><td>DW310-35</td></tr><tr><td>DW360-50</td></tr><tr><td>DW360-35</td></tr><tr><td>DW400-50</td></tr><tr><td>DW435-35</td><td rowspan="2">&lt;0.0028</td><td rowspan="2">0.50~1.50</td><td rowspan="2">&lt;0.50</td><td rowspan="2">&lt;0.02</td><td rowspan="2">&lt;0.015</td><td rowspan="2">&lt;0.80</td><td rowspan="2">&lt;0.0080</td></tr><tr><td>DW465-50</td></tr><tr><td>DW500-35</td><td rowspan="4">&lt;0.0028</td><td rowspan="4">1.80~1.0</td><td rowspan="4">&lt;0.50</td><td rowspan="4">&lt;0.02</td><td rowspan="4">&lt;0.015</td><td rowspan="4">&lt;0.80</td><td rowspan="4">&lt;0.0080</td></tr><tr><td>DW540-50</td></tr><tr><td>DW550-35</td></tr><tr><td>DW620-50</td></tr><tr><td>DW800-50</td><td rowspan="4">&lt;0.0028</td><td rowspan="4">≤0.20</td><td rowspan="4">&lt;0.50</td><td rowspan="4">&lt;0.02</td><td rowspan="4">&lt;0.015</td><td rowspan="4">&lt;0.80</td><td rowspan="4">&lt;0.0080</td></tr><tr><td>DW1050-50</td></tr><tr><td>DW1300-50</td></tr><tr><td>DW1550-50</td></tr><tr><td rowspan="10">取向</td><td>DQ147-30</td><td rowspan="10">&lt;0.0031</td><td rowspan="10">3.0</td><td rowspan="10">&lt;0.12</td><td rowspan="10">&lt;0.02</td><td rowspan="10">&lt;0.015</td><td rowspan="10">&lt;0.010</td><td rowspan="10">&lt;0.0080</td></tr><tr><td>DQ151-35</td></tr><tr><td>DQ162-30</td></tr><tr><td>DQ166-35</td></tr><tr><td>DQ196-30</td></tr><tr><td>DQ200-35</td></tr><tr><td>DQ122G-30</td></tr><tr><td>DQ126G-35</td></tr><tr><td>DQ133G-30</td></tr><tr><td>DQ137G-35</td></tr></table>

1.5 热处理制度 热轧硅钢无取向性，应用对磁性影响较小，一般不进行消除应力退火。

冷轧硅钢对应力敏感性强，试样需经消除应力退火，测量磁性能。退火工艺：在干燥纯净的氮气或含 $2\% \sim 10\%$ 氢的氮氢混合气体保护下，经 $800\mathrm{C} \pm 20\mathrm{C}$ ，保温 $2\mathrm{h}$ ，消除应力退火。

为测量其铁损，试样需经时效处理，无取向钢在 $200\mathrm{C}$ 空气中均热48h，取向钢在 $150\mathrm{C}$ 空气中均热 $120\mathrm{h}$ 。

# 1.6 品种规格与供应状态

1.6.1 热轧硅钢薄板的品种规格和供应状态 高硅钢应经酸洗涂层供应，也允许不涂层供应。低

硅钢一般不经酸洗供应。品种、尺寸见表1-4.尺寸允许偏差及同板差允许值见表1-5。

表1-4
