Repository: C-zj02/CFD-claw

<div align="center">

**English** | [中文](#中文版) | [Français](README_FR.md) | [Русский](README_RU.md) | [हिन्दी](README_HI.md) | [العربية](README_AR.md) | [Português](README_PT.md)

# 🚀 Claude Code Python

**A Complete Python Reimplementation Based on Real Claude Code Source**

*From TypeScript Source → Rebuilt in Python with ❤️*

***
**🔥 Active Development • New Features Weekly 🔥**

</div>

***

## 🎯 What is This?

**Clawd Code** is a **complete Python rewrite** of Claude Code, based on the **real TypeScript source code**.

File: RAG-data/中国航空材料手册(第2版) 第5卷 粉末冶金材料 精密合金与功能材料201-400.pdf-33468948-bf65-4d6e-a721-5b201e50cb67.md (part 6 of 10)
图片摘要：该图主要展示 2 30 1J50合金的峰值磁导率与频率的关系曲线。
<table><tr><td rowspan="2">状态</td><td colspan="2">硬度</td><td rowspan="2">σb/MPa</td><td rowspan="2">σP0.2/MPa</td><td rowspan="2">δ/%</td><td rowspan="2">ψ/%</td></tr><tr><td>HBS</td><td>HRC</td></tr><tr><td>900~950℃,保温15~30min,水淬(固浴)</td><td>150~190</td><td>-</td><td>-</td><td>-</td><td>-</td><td>-</td></tr><tr><td>固溶+650~750℃,时效3h</td><td>-</td><td>-</td><td>980~1177</td><td>539~784</td><td>20~30</td><td>45~58</td></tr><tr><td>固溶+冷拉应变率50%~80%+650~700℃,时效3h</td><td>-</td><td>5~15</td><td>1373~1569</td><td>1226~1471</td><td>4~10</td><td>25~45</td></tr></table>

# 3.3 持久和蠕变性能

# 3.4 疲劳性能

# 3.5 弹性性能

3.5.1 弹性模量 见表3-2。

表3-2  

<table><tr><td>状态</td><td>E·GPa</td><td>βr(-20~100℃)/10-9C-1</td><td>Q</td></tr><tr><td>固溶+时效</td><td>≥172</td><td></td><td></td></tr><tr><td>冷应变+时效</td><td>181~189</td><td>~+35</td><td>≥10000</td></tr></table>

# 4 组织结构

4.1 相变温度 合金在 $900^{\circ} \mathrm{C}$ 以上固溶处理后，为单相奥氏体组织。经大应变冷加工，晶粒拉长、破碎。经固溶或冷应变后时效处理，约在 $550^{\circ} \mathrm{C}$ 时效，开始从基体中析出 $\gamma'$ 相，在 $650 \sim 700^{\circ} \mathrm{C}$ 温度范围， $\gamma'$ 相析出最充分。温度高于 $700^{\circ} \mathrm{C}$ 时，析出相开始聚集长大。温度高于 $900^{\circ} \mathrm{C}$ 时， $\gamma'$ 相完全溶解。

# 4.2 时间-温度-组织转变曲线

4.3 合金组织结构 使用状态下合金的基本组织是奥氏体基体加 $\gamma^{\prime}$ 相两相组织。

# 5 工艺性能与要求

5.1 成形性能 合金热加工温度范围为 $1000 \sim 1200^{\circ} \mathrm{C}$ 。经 $1000 \sim 1100^{\circ} \mathrm{C}$ 固溶处理后，具有良好塑性，可进行冷加工，应变率可达 $80\%$ 以上。固溶状态带材，可冲压成形。冷加工带材可进行变形不大的冲压成形。冷拉丝材弯曲、缠绕性能良好。  
5.2 焊接性能 合金熔焊或钎焊性能良好。  
5.3 零件热处理工艺 要求光亮表面的最终热处理，应在高真空或纯氢气保护下进行。

固溶处理：一般在 $920\sim 1100^{\circ}C$ 的无硫还原气氛中进行。保温时间根据零件尺寸大小和装炉量确定，通常为 $15\sim 45\mathrm{min}$ 。冷却时为防局部硬化，必须迅速水淬。

时效处理：合金冷加工应变率越大，时效后的力学性能越高。在同一冷应变率下，随时效温度的升高，强化效果增强，在 $650\sim 700^{\circ}C$ 时效达到最大强化，见图5-1。热加工材料经固溶处理后，在 $650\sim$ $750^{\circ}C$ 时效，可获良好的综合性能。在 $600\sim 700^{\circ}C$ 时效，对合金的弹性模量和热膨胀系数影响不大，见图5-2。

5.4 表面处理工艺 合金热处理后的氧化皮，通常采用碱浸-酸洗联合操作方法清除。  
5.5 切削加工与磨削性能 固溶状态合金较软, 可顺利地进行切削等各种机加工。冷应变或时效处理后也能进行机加工, 但较难。零件加工一般在固溶态加工毛坯, 时效处理后再精加工到成品尺寸。

图片摘要：该图主要展示 5 1 经冷应变的Co30Ni20CrTiAl合金硬度与时效温度的关系。
![](images/da7fa94b982aa9ffae252aa23fa701afda2f1c087aeed98e0db5b1b662b7f8ea.jpg)  
冷拉应变率：1-50%；2-60%；3-80%；4 81.4

图5-1 经冷应变的Co30Ni20CrTiAl合金硬度与时效温度的关系

图52冷应变（冷拉应变率 $81.4\%$ ）Co30Ni20CrTiAl合金弹性模量和线膨胀系数与时效温度的关系  
图片摘要：该图主要展示 52冷应变（冷拉应变率 ）Co30Ni20CrTiAl合金弹性模量和线膨胀系数与时效温度的关系。
![](images/702063f3e6d72b297091bf1f7537c8d20db18ecc27a6630ac39d90e835726feb.jpg)  
1—弹性模量 $E - \theta$ 曲线：2 线膨胀系数 $\alpha_{1}\theta$ 曲线

# 6 功能考核试验

# 7 使用建议

选用。

# 参考文献

1 陕西钢铁研究所. Co30Ni20CrTiAl 合金试验和生产数据整理资料: 精弹 07-86.1986  
2 大连钢厂. 定膨胀高弹性合金研制总结. 1974

编写 齐断占

审校 高山

# 小频率温度系数恒弹性合金3J53、3J58、3J59、3J61、Ni41CrTiMo

# 1 概述

3J53、3J58、3J59、3J61、Ni41CrTiMo均属于Fe-Ni-Cr-Ti系铁磁性沉淀强化型恒弹性合金。固溶处理后，塑性良好，硬度低，易加工成形。固溶或经冷应变后时效处理，获得强化和良好的恒弹性性能。该组合金具有小的弹性模量(或频率)温度系数、高的机械品质因数、良好的波速一致性、较高的强度和弹性模量、较小的弹性后效和滞后、线膨胀系数低，加工性能好和较好的耐腐蚀性等优良性能。

3J58与3J53是很相近的合金，主要差别在于3J58合金比3J53合金含镍量稍高、铬含量范围变窄；频率温度系数较小，且对化学成分的波动不甚敏感，较为稳定；磁性能高，而力学性能稍低，使用温度范围稍宽；3J53合金较多的用于弹性敏感元件，而3J58合金较多的用于频率元件。

3J59、3J61和Ni41CrTiMo合金是在3J53、3J58合金的基础上，通过调整镍、铬、钛的含量，并分别加入锆和锗，钼和铜，钼和铬等元素而产生的新合金。这三种合金与3J53、3J58合金相比，其频率温度系数对热处理制度的敏感性较小。

1.1 材料牌号 3J53(Ni42CrTi), 3J58(Ni43CrTi), 3J59(Ni43CrTiZrGe), 3J61(Ni43CrTiMoCu), Ni41CrTiMo。

1.2 相近牌号 见表1-1。

表1-1  

<table><tr><td>牌 号</td><td>相 近 牌 号</td></tr><tr><td>3J53</td><td>Ni-span C(英国、美国、德国); Ni-span C 902、Elinvar Extra(美国); Sumispan-3, EL-3(日本);H41XT,42H\TKO(俄罗斯)</td></tr><tr><td>3J58</td><td>Sumispan-4,EL-4(日本);44M\TKO,H43\T(俄罗斯)</td></tr><tr><td>3J59</td><td>-</td></tr><tr><td>3J61</td><td>...</td></tr><tr><td>Ni41CrTiMo</td><td>-</td></tr></table>

1.3 材料的技术标准 见表1-2。  
1.4 化学成分 见表1-3。

表12  
表1-3.1.4  

<table><tr><td>牌 号</td><td>材料的技术标准</td></tr><tr><td>3J53</td><td>YB/T 5256-1993《弹性元件用合金3J1和3J53技术条件》YB/T 5254-1993《频率元件用恒弹性合金3J53和3J58技术条件》</td></tr><tr><td>3J58</td><td>YB/T 5254-1993《频率元件用恒弹性合金3J53和3J58技术条件》</td></tr><tr><td>3J59</td><td>上海钢铁研究所企标,上钢研试协26-79《高稳定低温度系数恒弹性合金Ni43CrTiZrGe》</td></tr><tr><td>3J61</td><td>3J61合金技术协议JX-SGS-35 90</td></tr><tr><td>Ni41CrTiMo</td><td>上海钢铁研究所企标,上钢研试协70-82《石油密度计用弹性合金管材(改型3J58合金)暂行技术条件》</td></tr></table>

%

<table><tr><td>牌 号</td><td>C</td><td>Mn</td><td>Si</td><td>P</td><td>S</td><td>Ni</td><td>Cr</td><td>Ti</td><td>Al</td><td>Mo</td><td>Cu</td><td>Zr</td><td>Ge</td><td>Ca</td><td>Fe</td></tr><tr><td rowspan="2">3J53</td><td rowspan="2">≤0.05</td><td rowspan="2">≤0.80</td><td rowspan="2">≤0.80</td><td rowspan="2">≤0.020</td><td rowspan="2">≤0.020</td><td>41.5</td><td>5.20</td><td>2.30</td><td>0.50</td><td>-</td><td rowspan="2">-</td><td rowspan="2">-</td><td rowspan="2">-</td><td rowspan="2">-</td><td rowspan="2">余量</td></tr><tr><td>~</td><td>~</td><td>~</td><td>~</td><td>0.80</td></tr><tr><td rowspan="2">3J58</td><td rowspan="2">≤0.05</td><td rowspan="2">≤0.80</td><td rowspan="2">≤0.80</td><td rowspan="2">≤0.020</td><td rowspan="2">≤0.020</td><td>13.0</td><td>5.20</td><td>2.30</td><td>0.50</td><td>-</td><td rowspan="2">-</td><td rowspan="2">-</td><td rowspan="2">-</td><td rowspan="2">-</td><td rowspan="2">余量</td></tr><tr><td>~</td><td>~</td><td>~</td><td>~</td><td>0.80</td></tr><tr><td rowspan="2">3J59</td><td rowspan="2">≤0.03</td><td rowspan="2">0.40~0.60</td><td rowspan="2">0.30~0.60</td><td rowspan="2">≤0.020</td><td rowspan="2">≤0.020</td><td>43.6</td><td>5.60</td><td>2.70</td><td>0.40~0.60</td><td rowspan="2">0.30~0.50</td><td rowspan="2">-</td><td rowspan="2">0.80~1.20</td><td rowspan="2">0.05~0.15</td><td rowspan="2">≤0.01</td><td rowspan="2">余量</td></tr><tr><td>~</td><td>~</td><td>3.10</td><td>0.60</td></tr><tr><td rowspan="2">3J61</td><td rowspan="2">≤0.03</td><td rowspan="2">0.40~0.60</td><td rowspan="2">≤0.50</td><td rowspan="2">≤0.020</td><td rowspan="2">≤0.020</td><td>42.5</td><td>4.60</td><td rowspan="2">2.40~3.00</td><td rowspan="2">0.50~0.80</td><td rowspan="2">1.50~1.90</td><td rowspan="2">0.10~0.40</td><td rowspan="2">-</td><td rowspan="2">-</td><td rowspan="2">-</td><td rowspan="2">余量</td></tr><tr><td>~</td><td>~</td></tr><tr><td>Ni4CrTiMo</td><td>≤0.03</td><td>≤0.60</td><td>≤0.40</td><td>≤0.020</td><td>≤0.020</td><td>41.1~41.9</td><td>4.10~4.80</td><td>2.00~2.40</td><td>0.40~0.60</td><td>1.00~1.30</td><td>≤0.10</td><td>0.04~0.12</td><td>-</td><td>-</td><td>余量</td></tr></table>

1.5 热处理制度 见表1-4。

1.6 品种规格与供应状态 合金通常以冷拉丝材、冷拉棒材、冷拉磨光棒材、冷轧带材、固溶软状态带材、冷加工管材、热锻或热轧圆材、扁材等供应。品种规格见表1-5。  
1.7 熔炼与铸造工艺 根据使用要求，合金可采用下述几种方法熔炼：A: 真空感应炉熔炼；B: 非真空感应炉熔炼加电渣炉熔；C: 真空感应炉熔炼加真空自耗炉重熔；D: 非真空感应炉加真空自耗炉重熔。

表 $1 - 4^{1 - 6}$   

<table><tr><td>牌 号</td><td>状态和品种</td><td>热处理制度</td><td>用途</td></tr><tr><td rowspan="3">3J53</td><td>冷拉丝材</td><td>600~675℃,时效2~4h,空冷或炉冷500~650℃,时效2~4h,空冷或炉冷</td><td>弹性元件频率元件</td></tr><tr><td>冷拉棒材</td><td>600~700℃,时效2~4h,空冷或炉冷500~650℃,时效2~4h,空冷或炉冷</td><td>弹性元件频率元件</td></tr><tr><td>冷轧带材</td><td>600~675℃,时效2~4h,空冷或炉冷500~650℃,时效2~4h,空冷或炉冷</td><td>弹性元件频率元件</td></tr></table>

续表 1-4  

<table><tr><td>牌 号</td><td>状态和品种</td><td>热处理制度</td><td>用途</td></tr><tr><td rowspan="2">3J53</td><td>冷轧带材</td><td>0.30~980℃,保温15min,水淬+650~750℃,时效2~4h,空冷或炉冷</td><td>弹性元件</td></tr><tr><td>热加工材</td><td>450~980℃,保温15min,水淬+650~750℃,时效≥4h,空冷或炉冷</td><td>弹性元件</td></tr><tr><td rowspan="3">3J58</td><td>冷加工带</td><td>100~600℃,时效2~4h,炉冷</td><td>频率元件</td></tr><tr><td rowspan="2">丝、棒材</td><td>60~650℃,时效2~4h,炉冷</td><td>-</td></tr><tr><td>125~675℃,时效2~4h,炉冷</td><td>-</td></tr><tr><td>3J59</td><td>冷加工材</td><td>100~700℃,时效2~4h,炉冷</td><td>频率元件</td></tr><tr><td rowspan="2">3J61</td><td>冷加工材</td><td>70~650℃,时效2~4h,炉冷</td><td>频率元件</td></tr><tr><td>热加工材</td><td>350±10℃,保温15min,水淬+600~700℃,时效2~4h,炉冷</td><td>-</td></tr><tr><td>Ni41CrTiMo</td><td>冷加工材</td><td>80~530℃,时效2~4h,炉冷</td><td>弹性元件</td></tr></table>

① $\beta_{f}$ 值可达 $(0\sim -10)\times 10^{-6}C$   
② $\beta_{f}$ 值可达 $(-5\sim +5)\times 10^{-6}C^{-1}$   
$\beta_{f}$ 值可达 $(0\sim +10)\times 10^{9}C^{-1}$

1.8 应用概况与特殊要求 3J53 和 3J53 合金是 20 世纪 60 年代的老牌号, 国内已生产与应用多年, 在航空上已获得广泛应用。主要用于受拉、压、弯曲应力作用的弹性敏感元件和纵担或弯曲振动模式的频率元件, 例如, 要求弹性模量 (或频率) 恒定的各种敏感元件、压力传感器、信号力矩及挠性宅螺的挠性头等; 也可用来制造膜盒、膜片、振动筒、波纹管, 精密弹簧, 张丝、超机械滤波器等。

3J59、3J61和Ni41CrTiMo恒弹性合金，是70年代中期研制的新材料，主要用于制造频率元件，如机械滤波器振子、谐振器音叉；也可用于制造弹性敏感元件，如膜盒、膜片等。

mm

表1-5  

<table><tr><td rowspan="3">牌 号</td><td colspan="9">品种、状态和规格</td></tr><tr><td colspan="2">带 材</td><td>冷拉丝材</td><td>冷拉棒材</td><td colspan="2">热轧(锻)圆材</td><td colspan="2">热轧扁材</td><td>管材</td></tr><tr><td>厚度</td><td>宽度</td><td>直径</td><td>直径或边长</td><td>直径</td><td>长度</td><td>厚度</td><td>长度</td><td></td></tr><tr><td>3J53</td><td>0.05~3.5</td><td>50~250</td><td>0.1~6.0</td><td>3.0~30</td><td>6.0~100</td><td>≥300</td><td>4.0~13</td><td>≥300</td><td rowspan="2">协商供应</td></tr><tr><td>3J58</td><td>0.05~3.5</td><td>50~250</td><td>0.1~6.0</td><td>3.0~30</td><td>6.0~100</td><td>≥300</td><td>-</td><td>-</td></tr><tr><td>3J59</td><td>0.20~1.8</td><td>50~100</td><td>0.2~3.5</td><td>3.5~18</td><td>-</td><td>-</td><td>-</td><td>-</td><td>-</td></tr><tr><td>3J61</td><td>0.10~3.5</td><td>50~250</td><td>0.1~6.0</td><td>3.5~30</td><td>-</td><td>-</td><td>3.5~13</td><td>≥300</td><td>-</td></tr><tr><td>Ni41CrTiMo</td><td>-</td><td></td><td>0.2~3.5</td><td>-</td><td>-</td><td>-</td><td>-</td><td>-</td><td>协商供应</td></tr></table>

# 2 物理及化学性能

# 2.1 热性能

2.1.1 熔化温度范围 见表2-1。  
2.1.2 热导率 见表2-1。  
2.1.3 比热容 见表2-1。  
2.1.4 线膨胀系数 见表2-1。  
2.2 密度 该组合金冷应变加时效状态的密度见表2-2。  
2.3 电性能 冷应变加时状态的3J53和3J58合金的电阻率 $\rho = 1.0\sim 1.1\mu \Omega \cdot \mathrm{m}^{[4]}$   
2.4 磁性能 该组合金不同状态下的磁性能见表2-3。

2.5 化学性能 该组合金具有中等程度的耐蚀性。在大气中长期放置会出现红褐色的斑点。在工业气氛和海洋气候条件下，其腐蚀速率约小于 $0.025\mathrm{mm}/$ 年。

表21.3-4-6  

<table><tr><td rowspan="2">牌 号</td><td rowspan="2">熔化温度范围/℃</td><td rowspan="2">\( \lambda (0\sim 100^{\circ}\mathrm{C}) \) :/(W/(m·°C))</td><td rowspan="2">(200°C)/(J/(kg·°C))</td><td colspan="4">\( a_{\mathrm {i}}/10^{6} \mathrm {C}^{-1} \)</td></tr><tr><td>状态</td><td>0~100°C</td><td>-40~100°C</td><td>20~200°C</td></tr><tr><td>3J53</td><td rowspan="2">1440~1480</td><td rowspan="2">12.98</td><td rowspan="2">~50</td><td rowspan="2">冷应变+时效</td><td rowspan="2"></td><td rowspan="2">7.5~8.1</td><td rowspan="2">~10.8</td></tr><tr><td>3J58</td></tr><tr><td>3J59</td><td>1450~1500</td><td>-</td><td>-</td><td>冷应变+时效</td><td>~9.0</td><td></td><td>-</td></tr><tr><td>3J61</td><td>1450~1500</td><td>-</td><td>-</td><td>冷应变+时效</td><td>~8.2</td><td></td><td>-</td></tr><tr><td>Ni41CrTiMo</td><td>1450~1500</td><td></td><td></td><td>冷应变I时效</td><td>7.0~8.0</td><td></td><td>-</td></tr></table>

表 2-2[1,4]  

<table><tr><td>牌 号</td><td>状态</td><td>\( \rho /\left( {\mathrm{g}/{\mathrm{{cm}}}^{3}}\right) \)</td></tr><tr><td>3J53、3J58</td><td>冷 应 十 时 效</td><td>8. 1</td></tr><tr><td>3J59</td><td>冷 应 十 时 效</td><td>8.7</td></tr><tr><td>Ni41CrTiMo</td><td>冷 应 十 时 效</td><td>8.0</td></tr></table>

表2-3  

<table><tr><td>牌号</td><td>状态</td><td>Ba/T</td><td>μ1/(10-6Hm)</td><td>μm/(10-6H/m)</td><td>Hc/(A/m)</td><td>λe/10-6</td><td>Tc/C</td></tr><tr><td rowspan="3">3J53</td><td>固溶</td><td>0.55~0.66</td><td>--</td><td>--</td><td>--</td><td>--</td><td>120~190</td></tr><tr><td>固溶+时效</td><td>0.46~0.60</td><td>251~44</td><td>754~1257</td><td>&lt;80</td><td>--</td><td>120~135</td></tr><tr><td>冷应变+时效</td><td>0.40~0.60</td><td>126~18</td><td>251~603</td><td>320~800</td><td>5.9~8.0</td><td>~110</td></tr><tr><td>3J58</td><td>冷应变i时效</td><td>~0.65</td><td>--</td><td>--</td><td>--</td><td>5.0~8.0</td><td>~130</td></tr><tr><td>3J59</td><td>冷应变+时效</td><td>-</td><td>--</td><td>--</td><td>--</td><td>--</td><td>~150</td></tr><tr><td>3J61</td><td>冷应变+时效</td><td>0.51~0.56</td><td>--</td><td>---</td><td>--</td><td>--</td><td>~160</td></tr><tr><td>Ni41CrTiMo</td><td>冷应变+时效</td><td>≥0.60</td><td>--</td><td>--</td><td>--</td><td>--</td><td>~240</td></tr></table>

# 3 力学性能

3.1 技术标准规定的性能 见表3-1。频率元件用3J53、3J58合金，冷应变加时效处理后，标准规定的性能见表3-2。

表3-1[1]  

<table><tr><td>品 种</td><td>状态</td><td>\( \left( {\delta \text{或}d}\right) /\mathrm{{mm}} \)</td><td>\( {\sigma }_{\mathrm{b}}{}^{\text{①}}/\mathrm{{MPa}} \)</td><td>\( {\sigma }_{{P}_{0.2}}/\mathrm{{MPa}} \)</td><td>\( {\delta }^{\text{②}}/\% \)</td></tr><tr><td rowspan="2">丝材</td><td>冷拉</td><td>0.20~3.00</td><td>≥932</td><td>-</td><td>-</td></tr><tr><td>冷拉十时效</td><td>0.50~5.00</td><td>\( \geq  {1373} \)</td><td>-</td><td>\( \geq  5 \)</td></tr><tr><td rowspan="3">带材</td><td>固溶</td><td>0.20~0.50</td><td>\( \leq  {882} \)</td><td>-</td><td>\( \geq  {20} \)</td></tr><tr><td>固溶十时效</td><td>0.20~1.00</td><td>\( \geq  {1079} \)</td><td>\( \geq  {686} \)</td><td>\( \geq  8 \)</td></tr><tr><td>冷轧十时效</td><td>0.20~2.5</td><td>\( \geq  {1226} \)</td><td>\( \geq  {882} \)</td><td>\( \geq  5 \)</td></tr><tr><td>冷拉(磨光)棒</td><td>冷拉十时效</td><td>3.0~18.0</td><td>\( \geq  {1324} \)</td><td>-</td><td>\( \geq  5 \)</td></tr><tr><td>热轧(锻)圆扁材</td><td>固溶十时效</td><td>6.0~25.0</td><td>\( \geq  {1079} \)</td><td>-</td><td>\( \geq  {10} \)</td></tr></table>

① 厚度 $\delta > 0.10\mathrm{mm}$ 的带材，直径 $d > 0.20\mathrm{mm}$ 的时效态丝材，其抗拉强度应符合表中的规定。规定非比例伸长应力 $\sigma_{P_12}$ 值适用于厚度大于 $0.50\mathrm{mm}$ 的带材。  
② 带材的断后伸长率测 $\delta_{10}$ ，冷拉棒、热轧（锻）棒测 $\delta_{5}$ ，丝材测断后伸长率时，取标距 $50\mathrm{mm}$ 。

表3-2  

<table><tr><td>品种</td><td>棒材</td><td colspan="2">带材</td><td>棒材</td><td>带材</td><td>棒材</td></tr><tr><td>(δ或d)/mm</td><td>3.5~10</td><td>1.5</td><td>3.5</td><td>3~10</td><td>1.0~3.5</td><td>5~7</td></tr><tr><td>性能</td><td colspan="3">β:(-40~80℃):10</td><td colspan="2">纵振波传播速度v/(m/s)</td><td>Q</td></tr><tr><td>3J53合金</td><td colspan="3">A组:0~2;B组:0~10</td><td>1800~5050</td><td>4750~5000</td><td>≥10000</td></tr><tr><td>3J58合金</td><td colspan="3">-5~5</td><td>4800~5050</td><td>4750~5000</td><td>≥10000</td></tr></table>

3.2 室温及各种温度下的力学性能 不状态的合金室温力学性能见表3-3。  
3.2.1 硬度 不同状态的合金室温硬度见表3-3。  
3.2.2 拉伸性能 不同状态的合金室温拉伸性能见表3-3。  
3.3 持久和蠕变性能  
3.4 疲劳性能 3J53合金的疲劳性能见表3-3，  
3.5 弹性性能  
3.5.1 弹性模量 不同状态下合金的弹性模量见表3-4。  
3.5.2 切变模量或割线模量 不同状态下合金的切变模量见表3-4。

表3-31.3.4  

<table><tr><td>牌号</td><td>状态</td><td>σb/MPa</td><td>σc/MPa</td><td>σp/MPa</td><td>δ/%</td><td>σ-1(N=10^8)/MPa</td><td>HV</td></tr><tr><td rowspan="4">3J53</td><td>固溶</td><td>-</td><td>-</td><td>-</td><td></td><td>-</td><td>140~170</td></tr><tr><td>固溶+时效</td><td>-</td><td>r86~834</td><td>441~490</td><td>-</td><td>274~343</td><td>275~365</td></tr><tr><td>35%~75%冷应变</td><td></td><td>-</td><td>-</td><td>-</td><td>-</td><td>260~330</td></tr><tr><td>冷应变+时效</td><td>1471</td><td>1.79~1275</td><td>686~745</td><td>≥5</td><td>343~412127~147(扭力状态)</td><td>360~330</td></tr><tr><td>3J58</td><td>冷应变+时效</td><td>1171</td><td>-</td><td></td><td>≥5</td><td>-</td><td>400</td></tr><tr><td>3J59</td><td>冷应变+时效</td><td>≥147</td><td>-</td><td>-</td><td>-</td><td>-</td><td>400~460</td></tr><tr><td>3J61</td><td>冷应变+时效</td><td>≥1373</td><td>-</td><td>-</td><td>≥5</td><td>-</td><td>400</td></tr><tr><td>Ni4CrTiMo</td><td>冷应变+时效</td><td>1275~569</td><td>-</td><td>-</td><td>-</td><td>-</td><td></td></tr></table>

3.5.3 泊松比 3J53、3J58合金，冷应变加时效状态，其泊松比见表3-4。

表3-41.3.6.6]  

<table><tr><td>牌号</td><td>状态</td><td>E/GPa</td><td>G/GPa</td><td>μ</td><td>βc(-60~100℃)/10-9C-1</td></tr><tr><td rowspan="2">3J53</td><td>固溶+时效</td><td>176~186</td><td>64~70</td><td>-</td><td>-20~60</td></tr><tr><td>冷应变+时效</td><td>181~206</td><td>67~74</td><td>0.30~0.45</td><td>-20~25</td></tr><tr><td>3J58</td><td>冷应变+时效</td><td>181~206</td><td>67~74</td><td>0.30~0.45</td><td>-</td></tr><tr><td>3J59</td><td>冷应变+时效</td><td>≥191</td><td>-</td><td>-</td><td>-</td></tr><tr><td>3J61</td><td>冷应变+时效</td><td>181~191</td><td>-</td><td>-</td><td>-</td></tr><tr><td>Ni41CrTiMo</td><td>冷应变+时效</td><td>191~196</td><td>-</td><td>-</td><td>-</td></tr></table>

续表 3-1  

<table><tr><td rowspan="2">牌号</td><td colspan="2">βr·10-1(C-1)</td><td rowspan="2">Q</td><td rowspan="2">纵振波传播速度v/(m/s)</td><td rowspan="2">弹性滞后H1/%</td></tr><tr><td>-40~80℃</td><td>60~80℃</td></tr><tr><td rowspan="2">3J53</td><td>-10~30</td><td>-</td><td>--</td><td>-</td><td>&lt;7</td></tr><tr><td>-10~20</td><td>--</td><td>≥10000</td><td>4750~5050</td><td>&lt;6</td></tr><tr><td>3J58</td><td>-</td><td>-10~10</td><td>≥10000</td><td>4750~5050</td><td>-</td></tr><tr><td>3J59</td><td>≤±2.0(-30~70℃)</td><td>-</td><td>≥22000</td><td>4800~5050</td><td>-</td></tr><tr><td>3J61</td><td>≤+2.0(-30~70℃)</td><td></td><td>≥15000</td><td>4800~5050</td><td>-</td></tr><tr><td>Ni41CrTiMo</td><td>≤±5.0(-20~80℃)</td><td>-</td><td>≥15000</td><td>-</td><td>-</td></tr></table>

# 4 组织结构

4.1 相变温度 合金在 $900\mathrm{C}$ 以上固溶处理后，为单相奥氏体组织。固溶或经冷应变后时效处理，约在 $500\mathrm{C}$ 时，开始从基体中析出沉淀强化相 $\gamma^{\prime}[(\mathrm{Ni},\mathrm{Fe})_{3}(\mathrm{Al},\mathrm{Ti})]$ 。在 $600\mathrm{C}$ 以上析出迅速，在 $650\sim$ $750\mathrm{C}$ 析出量达最大值。温度高于 $750\mathrm{C}$ 时， $\gamma^{\prime}$ 相开始溶解， $900\mathrm{C}$ 以上溶解完毕。

在 $800\mathrm{C}$ 左右合金内部开始有 $\eta$ 相（Ni3Ti）析出。 $\eta$ 相主要由固溶体中析出，少量由 $\gamma^{\prime}$ 相转变而来。在 $850\mathrm{C}$ 以上 $\eta$ 相开始溶解， $950\mathrm{C}$ 以上溶解完毕。

4.2 时间-温度-组织转变曲线  
4.3 合金组织结构 使用状态下的合金基本组织为：奥氏体基体加 $\gamma^{\prime}$ 相，并含有少量的碳化物。

# 5 工艺性能与要求

5.1 成形性能 合金冷热加工性能良好 热加工温度为 $1130 \sim 1180^{\circ} \mathrm{C}$ , 不宜低于 $950^{\circ} \mathrm{C}$ 。冷加工中间软化淬火, 可在 $950 \sim 1100^{\circ} \mathrm{C}$ 进行, 细丝、箔带的中间软化处理, 宜在保护气氛下进行。

固溶状态合金，硬度较低，塑性良好，易于冷应变加工和成形加工。带材可深冲成形。冷应变状态带材可进行小应变率的冲压成形。冷拉丝材的弯曲，缠绕性能良好。时效状态合金不宜再进行冲压或弯曲成形。  
5.2 焊接性能 合金在固溶状态比时效状态具有更好的焊接性能。可进行氩弧焊等离子弧焊、电子束焊、激光束焊。用低温焊料进行软焊性能差，不宜采用。用铜、银基钎料进行硬钎焊，钎接性能良好。

高于合金时效温度的焊接，应在固溶处理后进行，焊后时效处理。低于时效温度（不超过 $750\mathrm{C}$ ）焊接，可在时效处理后进行。

5.3 零件热处理工艺 为获得光亮表面，零件最终热处理宜在保护气氛或真空条件下进行。

固溶处理：合金一般在 $950\sim 1050\mathrm{C}$ ，保温： $5\sim 40\mathrm{min}$ 后，迅速水淬，可获得晶粒较细的单相奥氏体组织。温度太低，固溶不完全；温度太高晶粒长大、不均匀。应严格控制固溶处理工艺，否则，对合金的冷加工性能和时效处理后的力学和恒弹性性能将产生不良影响。一般情况下，在保证完全固溶的前题下，应尽量选择较低的固溶温度，尤其对做弹性元件的合金更是如此。

固溶处理温度对3J53合金力学性能的影响见图5-1。由图5-1可知，随固溶温度的提高，强度下降，断后伸长率提高， $950\mathrm{C}$ 以上，力学性能变化不大。

时效处理：固溶或冷应变后时效处理，从过饱和固溶体中析出 $\gamma^{\prime}$ 相，使合金获得沉淀强化；与此同时，由于 $\gamma^{\prime}$ 相的析出，使合金基体中的镍含量减少，导致合金磁性能参数的变化，这也是获得良好恒弹性性能的重要条件。时效处理过程，就是选择适当的热处理工艺，控制 $\gamma^{\prime}$ 相的析出量和分布形态，以获得优良性能的过程。时效处理工艺参数，应根据合金成分、产品品种、状态和用途等因素合理选取（见

1.5）

3J53合金，在时效温度范围内，随时效温度的提高，沉淀强化效果增强。固溶态合金，在 $700\mathrm{C}$ 左右时效达最高强化，见图5-2、弹性模量（或频率）温度系数随时效温度的提高，由负值向正值方向变大，在达最大正值，超过 $700\mathrm{C}$ 又开始回负值方向变化，见图5-3。

冷加工应变促进强化相的析出和均匀化机出，因此，冷应变状态合金，时效后具有更高的力学性能和更好的恒弹性性能。冷应变率越大，强化效果越显著，且时效强化的最大峰值温度比固溶状态合金的时效温度一般低 $50 \sim 100^{\circ} \mathrm{C}$ ，见图5-2。带材冷应变率一般为 $30\% \sim 70\%$ ，丝材为 $30\% \sim 75\%$ 。

图片摘要：该图主要展示 5 1 固溶温度对合金力学性能的影响。
![](images/5c54c5697bc4e35897b66bf8aa7687016ae48c4c002032ed1e79d8e18d988267.jpg)  
1—固溶状态合金强度 $\sigma_{\mathrm{b}}$ ；2—固溶状态合金断后伸长率 $\delta$ ；3—固溶 $+50\%$ 冷应变状态合金强度 $\sigma_{1}$ ；4—固溶 $+50\%$ 冷应变 $+600^{\circ}C$ 时效状态合金强度 $\sigma_{1}$

图片摘要：该图主要展示 5 1 固溶温度对合金力学性能的影响。
![](images/ba49eeceb872ae43a8b24d8f2efb6f329e62e05bb99bea7b805bdfeb0af9568b.jpg)  
图5-1 固溶温度对合金力学性能的影响  
图5-3固溶状态（ $950\sim 1000C$ 水淬）3J53合金弹性模量温度系数与时效温度的关系（分布带）[1]

图片摘要：该图主要展示 5 3固溶状态（ 水淬）3J53合金弹性模量温度系数与时效温度的关系（分布带）[1]。
![](images/de660d9c62efdc1f57ec7633826c18d153e8646f9a8e8ba266895b1d53ae5a75.jpg)  
图5-2 3J53合金的抗拉强度与时效温度的关系

图片摘要：该图主要展示 5 2 3J53合金的抗拉强度与时效温度的关系。
![](images/b599ce5fab95d2041e236d280e6d80534e33be1ea22f001f9dd299e1e99e14f9.jpg)  
图5-4 冷应变状态合金弹性模量温度系数与时效温度的关系（分布带）

冷应变状态合金的弹性模量温度系数为负值，随时效温度的提高向正值方向变化，超过以后，又开始向负值方向变化，见图5-4。用作频率元件的合金，时效处理前应经适当的冷应变，并严格控制时效温

度，以保证获得小的频率温度系数和高的机械品质因数。  
3J58合金的固溶处理、时效处理工艺以及热处理工艺对合金性能的影响机理和规律，可参照3J53合金。  
3J59、3J61和Ni41MoTiAl合金，因多用j制作频率元件，时效处理时应按1.5的热处理制度进行。可获得优良的恒弹性能。  
5.4 表面处理工艺 热处理后的合金表面氧化皮，可采用碱浸酸洗联合操作方法清除。而酸洗前在 $400\sim 500^{\circ}C$ 的熔融碱与金属盐（如一定比例的硝酸钠、氢氧化钠、氯化钠等）中碱浸，使氧化皮疏松，易剥离，提高随后的酸洗效率和均匀性。酸洗通常采用“三酸”水溶液，在适当的温度（一般为 $40\sim 80^{\circ}C$ 下进行。为提高酸洗效果，可加入少量氟化钠等金属盐类。酸洗后可用稀硝酸水溶液短时间漂白，最后用石灰水中和材料表面的残酸。  
5.5 切削加工与磨削性能 固溶状态合金塑性好，硬度低，易切削、钻孔、攻丝等机加工。冷应变状态和时效状态合金也能进行机加工，但较难。各种状态合金均可进行磨削加工。零件机加工一般在固溶状态或热加工状态下加工成毛坯，时效处理后再精加工到要求尺寸。

# 6 功能考核试验

# 7 使用建议

3J53、3J58合金，选用。3J59、3J61、Ni41Cr1Mo合金，推荐。

# 参考文献

1 陕西钢铁研究所，北京冶金研究所.3J53、3J58合金试验和生产数据整理资料汇编：精弹08-1·86.1986  
2 YB/T 15006·1994 弹性合金的尺寸、外形、表面质量、试验方法和检验规则的一般规定  
3 重庆特殊钢厂，上海钢铁研究所. Ni43CrTiMoCu、Ni43CrTiZrGe 合金试验和生产数据整理资料汇编：精弹 08·2-86.1986  
4上海钢铁研究所. $\mathrm{Ni41CrTiMo}$ 合金试验和生产数据整理资料：精弹08-3-86.1986  
5 严言忠. 锗、锗对恒弹性合金性能与组织影响的研究. 特殊钢年会论文. 1980  
6吕清清等．上海钢铁研究所，液体密度计用恒弹性合金管材研制总结报告.1982

编写 齐新占

审校 高山

# 小扭振和纵振频率温度系数恒弹性合金3J62、Ni44Mo'TiAl

# 1 概述

3J62、Ni44MoTiAl合金是弹性模量和切变模量同时恒定的沉淀强化型恒弹性合金，在应用上不受振动模式或应力形式的限制。而对于3J53、3J8等类型的合金，基本上属于弹性模量恒定的合金，用其制造扭振模式的频率元件和受切、扭应力的弹性敏感元件，则往往收不到良好的效果，如选用3J62或Ni44MoTiAl则就可获得满意的性能。

3J62是铁磁性合金，它具有小的扭振和纵振频率温度系数、高的机械品质因数·良好的波速一致性，高的强度和弹性模量，小的弹性后效和滞后等良好性能。

Ni44MoTiAl合金与3J62合金相比，磁性较弱，居里点低。具有更高的机械品质因素，而弹性模量温度系数和切变模量温度系数较大。

该组合金在固溶状态下具有良好的塑性，易于加工成形。通过时效，或冷应变后加时效处理后，获得高的力学性能和良好的恒弹性

1.1 材料牌号 3J62，NiTiMoTiAl

1.2 相近牌号

1.3 材料的技术标准

Q/Sjch-31—1980《具有小的扭振频率温度系数的恒弹性合金3J62》（陕西钢铁研究所）

GJB 3315-1998《小扭振频率温度系数恒弹性合金规范》

1.4 化学成分 见表I-1，

表1-1  

<table><tr><td>牌 号</td><td>C</td><td>Mn</td><td>Si</td><td>P</td><td>S</td><td>Ni</td><td>Cr</td><td>Ti</td><td>Al</td><td>Co</td><td>Mo</td><td>Cu</td><td>V</td><td>Nb</td><td>Fe</td></tr><tr><td>3J62</td><td>≤0.05</td><td>≤0.50</td><td>≤0.30</td><td>≤0.020</td><td>≤0.020</td><td>42.1~43.6</td><td>4.30~5.10</td><td>2.80~3.10</td><td>0.5~2.00</td><td>1.50~0.80</td><td>≤0.50</td><td>≤0.30</td><td>≤0.50</td><td>≤0.50</td><td>余量</td></tr><tr><td>Ni44MoTiAl</td><td>≤0.05</td><td>≤0.80</td><td>≤0.80</td><td>≤0.020</td><td>≤0.020</td><td>40.1~46.1</td><td>-</td><td>2.0~4.0</td><td>0.4~1.2</td><td>-</td><td>5.0~9.0</td><td>~0.30</td><td>-</td><td>-</td><td>余量</td></tr></table>

1.5 热处理制度 3J62合金：冷应变 $\cdot 570\sim 650C$ ，时效 $2h^{[1\sim 2]}$ 。Ni44MoTiAl合金： $950\sim$ $1050C$ ，保温 $15\sim 30mm$ ，水淬或经冷应变后， $500\sim 750C$ ，时效 $2\sim 4^{[3]}$

1.6 品种规格与供应状态 见表1-2。

表 $1 - 2^{7\cdot 1.3}$   

<table><tr><td>状态和品种</td><td>冷拉棒材</td><td>冷拉磨光棒材</td><td>冷拉丝材</td><td>冷轧带材</td><td>热轧带材</td><td>热锻轧材</td></tr><tr><td>d或δ</td><td>4.0~18.0</td><td>4.0~18.0</td><td>0.10~6.0</td><td>0.10~3.5</td><td>4~25</td><td>10~80</td></tr><tr><td>b</td><td>-</td><td>-</td><td>-</td><td>80~200</td><td>40~200</td><td>-</td></tr><tr><td>l</td><td>500~3000</td><td>500~3000</td><td></td><td>-</td><td>-</td><td>≥500</td></tr></table>

1.7 熔炼与铸造工艺 合金采用真空感应炉熔炼。

1.8 应用概况与特殊要求 该组合金是20世纪70年代中期研制成功的，已生产和应用多年。主要用于制造频率元件和制作受切、扭应力和其他各种受力状态的弹性元件。如机械滤波器振子，精密弹簧，挠性陀螺仪扭杆，应变式传感器膜片、张丝，以及应变片标定梁的标准梁等。

# 2 物理及化学性能

# 2.1 热性能

2.1.1 熔化温度范围 见表2-1。  
2.1.2 线膨胀系数 平均线膨胀系数见表2-1。

表21-3  

<table><tr><td rowspan="2">合金牌号</td><td rowspan="2">熔化温度范围/℃</td><td rowspan="2">状态</td><td colspan="2">a1/10-6℃</td></tr><tr><td>-60~20℃</td><td>20~100℃</td></tr><tr><td>3J62</td><td>1440~1480</td><td rowspan="2">令应变+时效</td><td>6.9~7.5</td><td>6.9~7.7</td></tr><tr><td>Ni44MoTiAl</td><td>1440~1170</td><td>-</td><td>8.0~9.0</td></tr></table>

2.2 密度 Ni44MoTiAl 合金, $\rho \approx 8.3\mathrm{g}\cdot \mathrm{m}^4$ 。  
2.3 电性能  
2.4 磁性能 见表2-2。

表 $2 - 2\left\lbrack  {1 - {\mathrm{n}}^{n}}\right\rbrack$   

<table><tr><td>牌 号</td><td>状态</td><td>\( B_{\mathrm {c}}/\mathrm {T} \)</td><td>\( B_{\mathrm {r}}/\mathrm {T} \)</td><td>\( H_{\mathrm {c}}/(A/m) \)</td><td>\( T_{\mathrm {c}}/C \)</td></tr><tr><td>3J62</td><td>冷应变+时效</td><td>0.60~0.1</td><td>0.13~0.22</td><td>477~1830</td><td>150~175</td></tr><tr><td>Ni14MoTiAl</td><td>冷应变+时效</td><td>0.20~0.10</td><td>-</td><td>-</td><td>≈120</td></tr></table>

2.5 化学性能 合金的耐腐蚀性能类似于3J53、3J58合金。

# 3 力学性能

3.1 技术标准规定的性能 见表 $3-1 \sim$ 表 3-4。

表31  

<table><tr><td>牌 号</td><td>状态</td><td>\( {\sigma }_{\mathrm{b}}/\mathrm{{MPa}} \)</td><td>δ/%</td></tr><tr><td>3J62</td><td>冷应变+570~650°C,时效2~4h</td><td>≥1470</td><td>≥4</td></tr></table>

表3-2  

<table><tr><td rowspan="2">合金牌号</td><td colspan="2">推荐热处理制度</td><td colspan="2">βt=0℃</td><td colspan="3">扭振</td></tr><tr><td>时效处理温度/℃</td><td>保温时间/h</td><td>A组-20~70℃</td><td>B组-60~80℃</td><td>Q1</td><td>vt/(m/s)</td><td>Δvt/(m/s)</td></tr><tr><td>3J62</td><td>570~650</td><td>2~4</td><td>-2.0~2.0</td><td>-5.0~5.0</td><td>≤12000</td><td>2800~3000</td><td>≤15</td></tr></table>

表3-3  

<table><tr><td rowspan="2">合金牌号</td><td colspan="2">推荐热处理制度</td><td colspan="2">\( \beta_{\mathrm {f}}^{\prime }/\mathrm {C}^{-1} \)</td><td colspan="3">弯振或纵振</td></tr><tr><td>时效处理温度/℃</td><td>保温时间/h</td><td>A组-20~70℃</td><td>B组-60~80℃</td><td>Q</td><td>v/(m/s)</td><td>Δv/(m/s)</td></tr><tr><td>3J62</td><td>570~650</td><td>2~4</td><td>-3.0~3.</td><td>-5.0~5.0</td><td>≤10000</td><td>4750~5000</td><td>≤25</td></tr></table>

注：表3-2、表33中波速差值指测试的两支试样次速值元差。

表3-4  

<table><tr><td rowspan="4">合金牌号</td><td colspan="2">推荐热处理制度</td><td rowspan="4">G/GPa</td><td rowspan="4">I·GPa</td><td colspan="2">βG</td><td colspan="2">βF</td></tr><tr><td rowspan="3">时效处理/℃</td><td rowspan="3">保温时间/h</td><td colspan="4">10-6C-1</td></tr><tr><td>A组</td><td>B组</td><td>A组</td><td>B组</td></tr><tr><td>-40~80℃</td><td>-40~80℃</td><td>-40~80℃</td><td>-60~80℃</td></tr><tr><td>3J62</td><td>570~650</td><td>2~4</td><td>≥66</td><td>181</td><td>-5.0~50</td><td>-10.0~5.0</td><td>-5.0~5.0</td><td>-10.0~10.0</td></tr></table>

3.2 室温及各种温度下的力学性能  
3.2.1 硬度 不同状态的合金室温硬度表3-5  
3.2.2 拉伸性能 不同状态的合金室温拉伸性能见表3-5。

表3-5  

<table><tr><td>牌 号</td><td>状态</td><td>σb/MPa</td><td>IIRC</td></tr><tr><td rowspan="2">3J62</td><td>50%~75%冷冲变</td><td>1030~1177</td><td>-</td></tr><tr><td>冷应变-570~650(时效2~4)</td><td>1471~1736</td><td>35~42</td></tr><tr><td rowspan="2">Ni44MoTiAl</td><td>固溶十时效</td><td>1275~1569</td><td>30~40</td></tr><tr><td>冷应变-时效(晶材)</td><td>1471~1667</td><td>40~50</td></tr></table>

# 3.3 持久和蠕变性能

# 3.4 疲劳性能

# 3.5 弹性性能

3.5.1 弹性模量 3J62合金冷变形加时效状态合金的弹性模量及弹性模量温度系数见表3-4。Ni44MoTiAl合金不同状态的弹性模量及弹性模量温度系数见表3-6。  
3.5.2 切变模量或割线模量 3J62合金冷应变加时效状态合金的切变模量及切变量温度系数见表3-1。Ni44MoTiAl合金的切变模量及切变模量温度系数见表3-6。  
3.5.3 泊松比 3J62合金的泊松比 $\mu = (1.38\sim 0.40^{[1,2]}$

表36  

<table><tr><td rowspan="2">合金牌号</td><td rowspan="2">状态</td><td>β1(-60~100℃)</td><td>βG(-60~100℃)</td><td>βE(-60~100℃)</td><td rowspan="2">Q</td><td rowspan="2">G/GPa</td><td rowspan="2">E/GPa</td></tr><tr><td colspan="3">10-6C-1</td></tr><tr><td rowspan="4">Ni41MoAl</td><td>固溶或经冷应变+时效(带材)</td><td></td><td>≤20</td><td>≤20</td><td>-</td><td>62~67</td><td>157~186</td></tr><tr><td>75%冷应变+350℃,时效2h(丝材)</td><td>-10</td><td>-</td><td>-</td><td>42000</td><td>-</td><td>185</td></tr><tr><td>75%冷应变+600℃,时效2h(丝材)</td><td>-3</td><td>-</td><td>-</td><td>40000</td><td>-</td><td>185</td></tr><tr><td>75%冷应变+650℃,时效2h(丝材)</td><td>10</td><td></td><td>-</td><td>40000</td><td>-</td><td>185</td></tr></table>

# 4 组织结构

4.1 相变温度 合金在 $900\mathrm{C}$ 以上固溶处理后，为单相奥氏体组织。经时效处理，在 $500\mathrm{C}$ 左右从基体中析出弥散强化 $\gamma^{\prime}$ 相，在 $600\mathrm{C}$ 以上析出迅速，在 $700\mathrm{C}$ 左右析出量达最大值。温度高于 $750\mathrm{C}$ 以后， $\gamma^{\prime}$ 相开始溶解，在 $900\mathrm{C}$ 以上溶解完毕。

# 4.2 时间-温度-组织转变曲线

4.3 合金组织结构 使用状态下的合金基本组织为：奥氏体加 $\gamma^{\prime}$ 相 $[(N_i,Fe)_3(A1,Ti)]$ ，并含有少量的碳化物。

# 5 工艺性能与要求

5.1 成形性能 合金易于进行冷、热加工。合金在固溶状态下，具有良好的塑性和低的硬度，易于冷应变和成形加工，带材可冲压成形。冷拉丝材可缠绕。

应特别指出：当作频率元件时，丝材或棒材在进行校直加工过程中，不宜采用使材料内部产生扭应力的校直方法，否则，由于材料内部残余扭应力的存在，将使机械品质因数 $Q$ 值下降，尤其对扭振状态下测量的 $Q$ 值下降更为明显。

# 5.2 焊接性能

5.3 零件热处理工艺 为获得光亮的表面，成品热处理宜在保护气氛或真空条件下进行。

该组合金经1.5的热处理制度处理后，可获得高的力学性能和良好的恒弹性性能、使用中应根据具体零件的性能要求，选择合适的冷应变率和时效温度。在规定的时效温度范围内，随时效温度的提高；扭振和模振（或纵振）频率温度系数向正值方向变大，力学性能提高：

冷应变率提高，一般是使扭振和模振频率温度系数向负值变大，使力学性能提高。

3J62合金性能与冷应变率和时效温度的关系见图5-1、图5-2和图5-3；合金冷轧片材的性能与时效温度的关系见图5-4和图5-5。

图片摘要：该图主要展示 51 冷应变状态合金强度与冷拉应变率的关系（冷拉前 固溶处理）[1]。
![](images/705727718ad9c1f6b7368aa2ba37e07af492f1bdc55735f6fa0de74d28412d91.jpg)  
图51 冷应变状态合金强度与冷拉应变率的关系（冷拉前 $\mathrm{1050C}$ 固溶处理）[1]

图片摘要：该图主要展示 51 冷应变状态合金强度与冷拉应变率的关系（冷拉前 固溶处理）[1]。
![](images/690f1e3a3128d37743b270ecfccd9295c9c7d550e57d3366ec3036bc040a42d5.jpg)  
图5-2 经 $75\%$ 冷应变的合金强度与时效温度的关系（时效 $2\mathrm{h}$ ）[1]

5.4 表面处理工艺 合金热处理后的氧化皮，可采用碱浸-酸洗联合操作方法消除。切削加工及磨削性能固溶状态的合金硬度低，塑性好，易于切削等各种机加工。冷应变态和时效状态合金的机加工较难。磨削性能良好。

图片摘要：该图主要展示 5 2 经 冷应变的合金强度与时效温度的关系（时效 ）[1]。
![](images/a11a07c1175b06dbab33464804f1473618fb7fd04c5aece975dd804a54c9a06c.jpg)  
图5-3 经 $50\% \sim 75\%$ 冷应变的合金扭挠频率温度系数（20～80C）与时效温度（时效2h）的关系（分布带）

图片摘要：该图主要展示 5 3 经 冷应变的合金扭挠频率温度系数（20～80C）与时效温度（时效2h）的关系（分布带）。
![](images/0f1fcd8c3d0e69cc3f7d9e9966ec0916f9e15da9a8e133effcedcb563baec14a.jpg)  
图5-4 合金冷轧片材的力学性能与时效温度的关系（时效 $2\mathrm{h})^{3.}$

图5-5 合金冷轧片材时效后的扭振频  
图片摘要：该图主要展示 5 5 合金冷轧片材时效后的扭振频。
![](images/048b1b6cdc632f2ecab996fb3d073f2d24993ec879850c609c1f937bbeb0aff9.jpg)  
时效处理：1·750C，2h；2—700C，2h；  
3-650C,2h;4-550C,2h;5-600C,2h

率的平方与试验温度的关系[3]

# 6 考核试验

# 7 使用建议

选用。

# 参考文献

1 陕西钢铁研究所.3J62(Ni43CrTiAl-CE-759)合金试验和生产数据整理资料：精弹11-1-86.1986.10  
2 齐新占，具有小的扭振频率温度系数的恒弹性合金．金属材料.1981(3)  
3 北京冶金研究所. Ni44MoTiAl 合金试验和生产数据整理资料: 精弹 112-86.1986

编写 齐新占

审校 高山

# 铁磁性高温恒弹性合金

# Ni33～39Co13～22NbTiAl、Ni43CoTiAlNb(3YC10)

# 1 概述

该组合金属于沉淀强化型铁磁性高温恒弹性合金。固溶状态下具有良好的塑性，易加工成型。通过时效处理或经一定的冷应变后时效处理，可获得良好的力学性能和稳定的恒弹性性能。

该组合金具有高的磁性转变温度（390℃以上）和高的饱和磁感应强度。在 $-60\sim 300^{\circ}\mathrm{C}$ （或更宽）的温度范围内，具有低的膨胀系数、低的弹性模量温度系数和较高的强度。对热疲劳和热冲击有较高的抗力。主要用于制作在 $300^{\circ}\mathrm{C}$ 或更高的温度下工作的、要求温致误差小的弹性元件或要求尺寸稳定的结构件。

1.1 材料牌号 Ni33~39Co13~22NbT·Al、Ni43CoTiAlNb(3YC10)。  
1.2 相近牌号 见表1-1。  
1.3 材料的技术标准 见表1-2。  
1.4 化学成分 见表1-3。

表1-1  

<table><tr><td>牌 号</td><td>Ni33~9Co13~22NbTiAl</td><td>Ni43CoTiAlNb</td></tr><tr><td>相近牌号</td><td>Inculoy 903(美国)</td><td>43HKTIO(俄罗斯)</td></tr></table>

表1-2  

<table><tr><td>牌 号</td><td>材 料 的 技 术 标 准</td></tr><tr><td>Ni33~39Co13~22NbTiAl</td><td>陕西钢铁研究所,按技术协议供货</td></tr><tr><td>Ni43CoTiAlNb(3YC10)</td><td>重庆仪表材料研究所,YCQ/JB 29-1980技术协议</td></tr></table>

表1-3  

<table><tr><td>牌 号</td><td>C</td><td>Mn</td><td>Si</td><td>P</td><td>S</td><td>Ni</td><td>Co</td><td>Nb</td><td>Ti</td><td>Al</td><td>Fe</td></tr><tr><td>Ni33~39Co13~22NbTiAl</td><td>≤0.05</td><td>≤0.40</td><td>≤0.40</td><td>≤0.020</td><td>≤0.020</td><td>33.0~39.0</td><td>13.0~22.0</td><td>2.0~6.0</td><td>0.50~2.50</td><td>0~0.6</td><td>余量</td></tr><tr><td>Ni33~39Co13~22NbTiAl典型成分Ⅰ</td><td>≤0.05</td><td>≤0.40</td><td>≤0.40</td><td>≤0.020</td><td>≤0.020</td><td>32.8~33.4</td><td>20.0~22.0</td><td>2.5~5.2</td><td>1.30~1.80</td><td>≤0.60</td><td>余量</td></tr><tr><td>Ni33~39Co13~22NbTiAl典型成分Ⅱ</td><td>≤0.05</td><td>≤0.40</td><td>≤0.40</td><td>≤0.020</td><td>≤0.020</td><td>38.5~39.5</td><td>13.0~15.0</td><td>4.0~5.5</td><td>0.60~1.50</td><td>≤0.60</td><td>余量</td></tr><tr><td>Ni33~39Co13~22NbTiAl典型成分Ⅲ</td><td>≤0.05</td><td>≤0.40</td><td>≤0.40</td><td>≤0.020</td><td>≤0.020</td><td>35.0~36.0</td><td>17.0~18.0</td><td>2.2~5.5</td><td>0.50~1.5</td><td>≤0.60</td><td>余量</td></tr><tr><td>Ni43CoTiAlNb(3Y[10])</td><td>≤0.05</td><td>0.30~0.60</td><td>0.30~0.60</td><td>-</td><td>-</td><td>42.0~44.0</td><td>11.0~13.0</td><td>1.0~2.0</td><td>2.7~3.2</td><td>0.80~1.20</td><td>余量</td></tr></table>

# 1.5 热处理制度 见表1-1。

表1-4  

<table><tr><td>牌 号</td><td></td><td>热处理制 度</td></tr><tr><td rowspan="2">Ni33~39Co13~22NbTiAl</td><td></td><td>100~1050°C,保温1h,水淬+600~750°C,时效5~8h,空冷或炉冷</td></tr><tr><td></td><td>冷应变+600~650°C,时效5~8h,空冷或炉冷</td></tr><tr><td rowspan="3">Ni43CoTiAlNb(3YC10)</td><td></td><td>95~1000°C,水淬+700~750°C,时效4h,空冷或炉冷</td></tr><tr><td></td><td>15%冷应变+700~750°C,时效4h,空冷或炉冷</td></tr><tr><td></td><td>15%冷应变+650~700°C,时效4h,空冷或炉冷</td></tr></table>

# 1.6 品种规格与供应状态 见表1-5。

# 1.7 熔炼与铸造工艺 合金采用真空感应炉熔炼，真空度在 $0.66\mathrm{Pa}$ 以上。

1.8 应用概况与特殊要求 该组合金是20世纪70年代研制成功的，已生产应用多年，性能稳定。主要用于航空、航天精密测量仪表中的高温弹性敏感元件和结构件。如高温压力传感器膜盒、膜片、精密高温弹簧；轴杆，耐热内衬，螺栓等结构件。

表1-5  
mm   

<table><tr><td>牌 号</td><td colspan="6">Ni33~39Co13~22NbTiAl</td></tr><tr><td>品种和状态</td><td>冷轧带材</td><td>固溶带材</td><td colspan="3">热加工棒材</td><td>热轧板材</td></tr><tr><td>δ或d</td><td>0.05~3.5</td><td>0.05~3.5</td><td colspan="2">8.0~40</td><td>40~100</td><td>4.0~16</td></tr><tr><td>b</td><td>50~250</td><td>50~250</td><td colspan="2">-</td><td>-</td><td>-</td></tr><tr><td>l</td><td>-</td><td>-</td><td colspan="2">≥500</td><td>≥300</td><td>≥300</td></tr><tr><td>牌 号</td><td colspan="2">Ni33~39Co13~22NbTiAl</td><td colspan="4">Ni43CoTiAlNb(3YC10)</td></tr><tr><td>品种和状态</td><td>冷拉棒材</td><td>冷拉丝材</td><td>冷轧板材</td><td>冷轧带材</td><td>冷拉丝材</td><td>锻 棒</td></tr><tr><td>δ或d</td><td>3.0~30</td><td>0.10~6.0</td><td>2.0~3.5</td><td>0.05~0.80</td><td>0.10~7.0</td><td>30~60</td></tr><tr><td>b</td><td>-</td><td>-</td><td>-</td><td>-</td><td>-</td><td>-</td></tr><tr><td>l</td><td>-</td><td>-</td><td>-</td><td>-</td><td>-</td><td>-</td></tr></table>

# 2 物理及化学性能

# 2.1 热性能

2.1.1 熔化温度范围 见表21、  
2.1.2 热导率 见表2-1。  
2.1.3 比热容 见表2-1。

表21-2  

<table><tr><td rowspan="2">牌 号</td><td rowspan="2">熔化温度范围/℃</td><td colspan="2">\( \lambda^{*}\left(\mathrm{W}^{-1}\left(\mathrm{m}^{-1}\cdot\right)\right) \)</td><td colspan="2">\( c/(J/\left(kg·°C\right)) \)</td></tr><tr><td>\( 3^{\circ}C \)</td><td>\( 300°C \)</td><td>\( 35°C \)</td><td>\( 300°C \)</td></tr><tr><td>Ni33~39Co13~22NbTiAl</td><td>1320~1450</td><td>~1.75</td><td>~18.40</td><td>~418.7</td><td>~502.4</td></tr></table>

# 2.1.4 线膨胀系数 平均线膨胀系数见表2-2。

2.2 密度 $\mathrm{Ni33\sim 39Co13\sim 22NbTiAl}$ 合金的密度 $\mu = 8.1\sim 8.4\mathrm{g / cm}^{37}$   
2.3 电性能 Ni33～39Co13～22NbTiAl 合金的电阻率 $\rho = 0.60\mu \Omega \cdot \mathrm{m}^{[7]}$ 。  
2.4 磁性能 不同状态的合金磁性能见表2-3。  
2.5 化学性能

表2-2  

<table><tr><td>牌 号</td><td>状态</td></tr><tr><td>Ni33~39Co13~22NbTiAl典型成分Ⅰ</td><td>1050℃,保温1h,水淬+750℃,时效5h冷拉+650℃,时效5h</td></tr><tr><td>Ni33~39Co13~22NbTiAl典型成分Ⅱ</td><td>1050℃,保温1h,水淬+700℃,时效5h冷拉+650℃,时效5h</td></tr><tr><td>Ni43CoTiAlNb(3YC10)</td><td>980℃,水淬-700℃,时效5h</td></tr></table>

<table><tr><td colspan="6">\( \overline{{a}_{1}}{10}^{-2}{\mathrm{C}}^{-1} \)</td></tr><tr><td>20~</td><td>20~</td><td>20~</td><td>20~</td><td>20~</td><td>20~</td></tr><tr><td>-100℃</td><td>100℃</td><td>200℃</td><td>300℃</td><td>100℃</td><td>500℃</td></tr><tr><td>9.5</td><td>8.4</td><td>8.3</td><td>8.0</td><td>7.8</td><td>8.6</td></tr><tr><td>--</td><td>8.0</td><td>7.8</td><td>7.5</td><td>11.1</td><td>--</td></tr><tr><td>10.1</td><td>8.5</td><td>8.6</td><td>8.3</td><td>8.2</td><td>8.7</td></tr><tr><td>-</td><td>8.8</td><td>8.5</td><td>8.1</td><td>10.4</td><td>-</td></tr><tr><td>--</td><td>8.4</td><td>8.2</td><td>7.7</td><td>8.1</td><td>9.2</td></tr></table>

表2-3  

<table><tr><td>牌号</td><td>试样厚度/mm</td><td>状态</td><td>μ1/(10H/m)</td><td>μm(10-6H m)</td><td>B1m/T</td><td>Br/T</td><td>H1(A/m)</td><td>T1℃</td></tr><tr><td rowspan="6">Ni33~39Co13~22NbTiAl典型成分Ⅰ</td><td>0.05</td><td>A+650C时效5h</td><td>678~701</td><td>2953~3204</td><td>1.30~1.31</td><td>0.50~0.57</td><td>85.94~87.54</td><td rowspan="17">435~465</td></tr><tr><td>0.05</td><td>A+700C时效5h</td><td>427~440</td><td>2974~3142</td><td>1.30~1.33</td><td>0.50~0.58</td><td>116.90~119.37</td></tr><tr><td>0.30</td><td>A+650C时效5h</td><td>-</td><td>754</td><td>1.36</td><td>0.37</td><td>85.94</td></tr><tr><td>0.80</td><td>A+650C时效5h</td><td>817~851</td><td>4310~4323</td><td>1.29~1.30</td><td>0.60~0.72</td><td>78.78~80.37</td></tr><tr><td>0.30</td><td>B+650C时效5h</td><td>-</td><td>255</td><td>0.80</td><td>0.42</td><td>1034.51</td></tr><tr><td>0.80</td><td>B+650C时效5h</td><td>-</td><td>264~289</td><td>0.81~0.85</td><td>0.30~0.41</td><td>923.10~994.72</td></tr><tr><td rowspan="2">Ni33~39Co13~22NbTiAl典型成分Ⅱ</td><td>0.30</td><td>A+650C时效5h</td><td>658</td><td>2476</td><td>1.28</td><td>0.39</td><td>91.51</td></tr><tr><td>0.30</td><td>B+650C时效5h</td><td>-</td><td>307</td><td>0.82</td><td>0.48</td><td>1026.55</td></tr><tr><td rowspan="9">Ni33~39Co13~22NbTiAl典型成分Ⅲ</td><td>0.05</td><td>A+650C时效5h</td><td>804~829</td><td>4046~4486</td><td>1.42~1.46</td><td>0.40~0.66</td><td>74.01~82.76</td></tr><tr><td>0.05</td><td>A+700C时效5h</td><td>528~540</td><td>3242~3594</td><td>1.41~1.42</td><td>0.61</td><td>93.90~98.68</td></tr><tr><td>0.30</td><td>A+650C时效5h</td><td>691~119</td><td>3564~4034</td><td>1.31~1.48</td><td>0.40~0.44</td><td>59.68~95.49</td></tr><tr><td>0.80</td><td>A+650C时效5h</td><td>11~1169</td><td>140~5253</td><td>1.43~1.44</td><td>0.60~0.66</td><td>63.66~79.58</td></tr><tr><td>热加工棒材</td><td>A+650C时效5h</td><td>12~1269</td><td>933~4009</td><td>1.38~1.40</td><td>0.40</td><td>55.70~63.66</td></tr><tr><td>0.05</td><td>B+650C时效5h</td><td>88~101</td><td>314~327</td><td>0.87~0.89</td><td>0.40~0.42</td><td>771.90~851.48</td></tr><tr><td>0.05</td><td>B+700C时效5h</td><td>188~201</td><td>503~515</td><td>1.08~1.09</td><td>0.50~0.53</td><td>596.83~676.41</td></tr><tr><td>0.30</td><td>B+650C时效5h</td><td>-</td><td>302~352</td><td>0.86~0.96</td><td>0.40~0.48</td><td>795.77~1034.51</td></tr><tr><td>0.80</td><td>B+650C时效5h</td><td>46~50</td><td>14~339</td><td>0.72~0.75</td><td>0.30~0.37</td><td>1018.59~114.08</td></tr><tr><td rowspan="4">Ni43CoTiAlNb(3YC10)</td><td>-</td><td>C</td><td>-</td><td>-</td><td>1.01</td><td>-</td><td>89.13</td><td rowspan="4">390</td></tr><tr><td>-</td><td>C+500C时效4h</td><td>-</td><td>-</td><td>0.98</td><td>-</td><td>109.02</td></tr><tr><td>-</td><td>C+700C时效4h</td><td>-</td><td>-</td><td>1.02</td><td>-</td><td>215.65</td></tr><tr><td>-</td><td>C+800C时效4h</td><td>-</td><td>-</td><td>1.04</td><td>-</td><td>93.11</td></tr></table>

① A:1050C保温1h,水淬;B:60%应变率冷轧;C:98℃水淬。

2.5.1 Ni43CoTiAlNb(3YC10)合金的抗氧化性能不如3J53合金[4]。根据Incoloy903合金资料，成分为：Ni38,Co15,Nb3,Ti1.4,A10.7，余量Fe的合金，在空气中，于不同温度下静止放置 $500\mathrm{h}$ ，其抗氧化性见表2-4；该合金先在 $649^{\circ}C$ 放置 $15\mathrm{min}$ ，然后在空气中冷却 $5\mathrm{min}$ ，如此循环暴露一定时间，其氧化性能见表2-5。

表2-4  

<table><tr><td>试验温度/℃</td><td>538</td><td>593</td><td>649</td></tr><tr><td>增重/(mg/cm²)</td><td>0.7</td><td>2.2</td><td>2.7</td></tr><tr><td>腐蚀深度/mm</td><td>0.038</td><td>0.064</td><td>0.102</td></tr></table>

表25  

<table><tr><td>循环暴露时间/h</td><td>50</td><td>100</td><td>150</td><td>200</td><td>300</td><td>400</td><td>500</td></tr><tr><td>增重/(mg/cm²)</td><td>0.8</td><td>1.1</td><td>1.6</td><td>1.9</td><td>2.4</td><td>3.0</td><td>3.6</td></tr></table>

2.5.2 耐腐蚀性能 该组合金的耐腐蚀性能不如3J53合金。

# 3 力学性能

# 3.1 技术标准规

# 3.2 室温及各种温度下的力学性能

3.2.1 硬度 不同状态的合金室温硬度，见表3-1。

3.2.2 拉伸性能 不同状态合金室温拉伸性能见表3-1。Ni43CoTiAlNb(3YC10)合金的高温力学性能见表3-2。

# 3.3 持久和蠕变性能

# 3.4 疲劳性能

# 3.5 弹性性能

3.5.1 弹性模量 $\mathrm{Ni}33\sim 39\mathrm{Co}13\sim 22\mathrm{NiTiAl}$ 合金不同状态的室温弹性模量及其他性能见表3-3。Ni43CoTiAlNb合金不同状态的室温弹性模量及其他性能见表3-4；高温下的弹性模量见表3-2。

3.5.2 切变模量或割线模量 $\mathrm{Ni}33\sim 39013\sim 22\mathrm{NbTiAl}$ 合金，冷加工加时效状态的切变模量见表3-3。

3.5.3 泊松比 $\mathrm{Ni}33\sim 39\mathrm{Co}13\sim 22\mathrm{NbTi}$ 合金的泊松比见表见3-3。

表3-1  

<table><tr><td>牌 号</td><td>状态</td><td>σh/MPa</td><td>δ/%</td><td>HV</td><td>杯突值/mm</td></tr><tr><td rowspan="4">Ni33~39Co13~22NbTiAl典型成分ⅠNi33~39Co13~22NbTiAl典型成分Ⅱ</td><td rowspan="4">带材试样厚度0.3~0.8mm1050℃保温1h,水淬650~700℃,时效5h60%冷应变+600~650℃,时效5h1050℃,保温1h,水淬650~700℃,时效5h</td><td>104~1304</td><td>11~17.5</td><td>-</td><td>-</td></tr><tr><td>1481~1628</td><td>1.7~4.0</td><td>-</td><td>-</td></tr><tr><td>814~1128</td><td>15~16</td><td>-</td><td>-</td></tr><tr><td></td><td></td><td></td><td></td></tr><tr><td>Ni43CoTiAlNb(3YC10)</td><td>950~1100℃水淬950℃水淬+700℃,时效1h980℃水淬+700℃,时效1h1020℃水淬+700℃,时效1h1100℃水淬+700℃,时效1h980℃水淬+650℃,时效1h980℃水淬+700℃,时效1h980℃水淬-750℃,时效1980℃水淬-800℃,时效1</td><td>678~74514061379135812831210137913841286</td><td>36~391011.010.29.514.211.09.511.0</td><td>177~184421413412397373413420400</td><td>10.0~10.8-</td></tr></table>

表3-2  

<table><tr><td>状态</td><td></td><td></td></tr><tr><td>试验温度/℃</td><td>20</td><td>100</td></tr><tr><td>σb/MPa</td><td>1196</td><td>-</td></tr><tr><td>σP0.2/MPa</td><td>951</td><td>936</td></tr><tr><td>δ/%</td><td>205.0</td><td></td></tr><tr><td>ψ/%</td><td>42.0</td><td>43.3</td></tr><tr><td>E/GPa</td><td>162</td><td>162</td></tr></table>

<table><tr><td colspan="4">980℃水淬+700℃,时效5h</td></tr><tr><td>200</td><td>300</td><td>400</td><td>500</td></tr><tr><td>1147</td><td>1135</td><td>1046</td><td>964</td></tr><tr><td>919</td><td>841</td><td>834</td><td>762</td></tr><tr><td>20.9</td><td>23.8</td><td>23.3</td><td>21.3</td></tr><tr><td>-</td><td>44.0</td><td>45.7</td><td>50.8</td></tr><tr><td>162</td><td>163</td><td>163</td><td>163</td></tr></table>

表3-3
