Repository: C-zj02/CFD-claw

<div align="center">

**English** | [中文](#中文版) | [Français](README_FR.md) | [Русский](README_RU.md) | [हिन्दी](README_HI.md) | [العربية](README_AR.md) | [Português](README_PT.md)

# 🚀 Claude Code Python

**A Complete Python Reimplementation Based on Real Claude Code Source**

*From TypeScript Source → Rebuilt in Python with ❤️*

***
**🔥 Active Development • New Features Weekly 🔥**

</div>

***

## 🎯 What is This?

**Clawd Code** is a **complete Python rewrite** of Claude Code, based on the **real TypeScript source code**.

File: RAG-data/中国航空材料手册(第2版) 第5卷 粉末冶金材料 精密合金与功能材料401-600.pdf-eb2a6cef-96b4-4080-a7ac-771db02039c7.md (part 6 of 11)
表2-2[1.2.5.6]  
<table><tr><td rowspan="2">工作端温度/℃</td><td>0</td><td>1</td><td>2</td><td>3</td><td>4</td></tr><tr><td colspan="5"></td></tr><tr><td>700</td><td>29.106</td><td>29.150</td><td>29.193</td><td>29.237</td><td>29.28</td></tr><tr><td>710</td><td>29.513</td><td>29.587</td><td>29.630</td><td>29.671</td><td>29.71</td></tr><tr><td>720</td><td>29.978</td><td>30.021</td><td>30.065</td><td>30.108</td><td>30.15</td></tr><tr><td>730</td><td>30.412</td><td>30.455</td><td>30.499</td><td>30.542</td><td>30.58</td></tr><tr><td>740</td><td>30.845</td><td>30.888</td><td>30.931</td><td>30.971</td><td>31.01</td></tr><tr><td>750</td><td>31.276</td><td>31.319</td><td>31.362</td><td>31.405</td><td>31.41</td></tr><tr><td>760</td><td>31.705</td><td>31.748</td><td>31.791</td><td>31.834</td><td>31.87</td></tr><tr><td>770</td><td>32.134</td><td>32.177</td><td>32.219</td><td>32.262</td><td>32.30</td></tr><tr><td>780</td><td>32.561</td><td>32.604</td><td>32.646</td><td>32.689</td><td>32.75</td></tr><tr><td>790</td><td>32.986</td><td>33.028</td><td>33.071</td><td>33.113</td><td>33.15</td></tr><tr><td>800</td><td>33.409</td><td>33.451</td><td>33.494</td><td>33.536</td><td>33.57</td></tr><tr><td>810</td><td>33.832</td><td>33.874</td><td>33.916</td><td>33.958</td><td>34.00</td></tr><tr><td>820</td><td>34.252</td><td>34.294</td><td>34.336</td><td>34.378</td><td>34.42</td></tr><tr><td>830</td><td>34.671</td><td>34.713</td><td>34.754</td><td>34.796</td><td>34.83</td></tr><tr><td>840</td><td>35.087</td><td>35.129</td><td>35.170</td><td>35.212</td><td>35.25</td></tr><tr><td>850</td><td>35.502</td><td>35.544</td><td>35.585</td><td>35.627</td><td>35.66</td></tr><tr><td>860</td><td>35.917</td><td>35.958</td><td>35.999</td><td>36.040</td><td>36.08</td></tr><tr><td>870</td><td>36.328</td><td>36.369</td><td>36.410</td><td>36.451</td><td>36.49</td></tr><tr><td>880</td><td>36.739</td><td>36.780</td><td>36.821</td><td>36.861</td><td>34.90</td></tr><tr><td>890</td><td>37.147</td><td>37.188</td><td>37.228</td><td>37.269</td><td>37.30</td></tr><tr><td>900</td><td>37.553</td><td>37.594</td><td>37.634</td><td>37.675</td><td>37.71</td></tr><tr><td>910</td><td>37.958</td><td>37.998</td><td>38.037</td><td>38.080</td><td>38.11</td></tr><tr><td>920</td><td>38.361</td><td>38.401</td><td>38.441</td><td>38.481</td><td>38.52</td></tr><tr><td>930</td><td>38.762</td><td>38.802</td><td>38.842</td><td>38.882</td><td>38.92</td></tr><tr><td>940</td><td>39.162</td><td>39.202</td><td>39.242</td><td>39.281</td><td>39.32</td></tr><tr><td>950</td><td>39.560</td><td>39.600</td><td>39.639</td><td>39.679</td><td>39.71</td></tr><tr><td>960</td><td>39.956</td><td>39.995</td><td>40.035</td><td>40.074</td><td>40.11</td></tr><tr><td>970</td><td>40.349</td><td>40.388</td><td>40.427</td><td>40.467</td><td>40.50</td></tr><tr><td>980</td><td>40.741</td><td>40.780</td><td>40.819</td><td>40.859</td><td>40.89</td></tr><tr><td>990</td><td>41.133</td><td>41.172</td><td>41.211</td><td>41.249</td><td>41.28</td></tr><tr><td>1000</td><td>41.521</td><td>41.560</td><td>41.598</td><td>41.637</td><td>41.67</td></tr><tr><td>1010</td><td>41.906</td><td>41.945</td><td>41.983</td><td>42.022</td><td>42.06</td></tr><tr><td>1020</td><td>42.291</td><td>42.329</td><td>42.368</td><td>42.406</td><td>42.44</td></tr><tr><td>1030</td><td>42.674</td><td>42.712</td><td>42.750</td><td>42.788</td><td>42.82</td></tr><tr><td>1040</td><td>43.054</td><td>43.002</td><td>43.130</td><td>43.168</td><td>43.20</td></tr><tr><td>1050</td><td>43.433</td><td>43.471</td><td>43.508</td><td>43.546</td><td>43.58</td></tr><tr><td>1060</td><td>43.810</td><td>43.847</td><td>43.885</td><td>43.922</td><td>23.96</td></tr><tr><td>1070</td><td>44.184</td><td>44.221</td><td>44.259</td><td>44.296</td><td>44.33</td></tr><tr><td>1080</td><td>44.558</td><td>44.595</td><td>44.632</td><td>44.670</td><td>44.70</td></tr><tr><td>1090</td><td>44.930</td><td>44.967</td><td>45.004</td><td>45.041</td><td>45.07</td></tr></table>

<table><tr><td>5</td><td>6</td><td>7</td><td>8</td><td>9</td><td>10</td></tr><tr><td colspan="6">热电势 mV</td></tr><tr><td>29.325</td><td>29.368</td><td>29.412</td><td>29.456</td><td>29.499</td><td>29.543</td></tr><tr><td>29.761</td><td>29.804</td><td>29.848</td><td>29.891</td><td>29.935</td><td>29.978</td></tr><tr><td>30.195</td><td>30.238</td><td>30.282</td><td>30.325</td><td>30.369</td><td>30.412</td></tr><tr><td>30.629</td><td>30.672</td><td>30.715</td><td>30.758</td><td>30.802</td><td>30.815</td></tr><tr><td>31.061</td><td>31.104</td><td>31.147</td><td>31.190</td><td>31.233</td><td>31.276</td></tr><tr><td>31.491</td><td>31.533</td><td>31.576</td><td>31.619</td><td>31.662</td><td>31.705</td></tr><tr><td>31.920</td><td>31.962</td><td>32.005</td><td>32.048</td><td>32.091</td><td>32.134</td></tr><tr><td>32.348</td><td>32.390</td><td>32.433</td><td>32.476</td><td>32.518</td><td>32.561</td></tr><tr><td>32.771</td><td>32.816</td><td>32.859</td><td>32.901</td><td>32.944</td><td>32.986</td></tr><tr><td>33.198</td><td>33.240</td><td>33.282</td><td>33.324</td><td>33.367</td><td>33.409</td></tr><tr><td>33.621</td><td>33.663</td><td>33.705</td><td>33.747</td><td>33.790</td><td>33.832</td></tr><tr><td>34.042</td><td>34.084</td><td>34.126</td><td>34.168</td><td>34.210</td><td>34.252</td></tr><tr><td>34.462</td><td>34.503</td><td>34.545</td><td>34.587</td><td>34.629</td><td>34.671</td></tr><tr><td>34.879</td><td>34.921</td><td>34.962</td><td>35.004</td><td>35.045</td><td>35.087</td></tr><tr><td>35.295</td><td>35.336</td><td>35.378</td><td>35.419</td><td>35.461</td><td>35.502</td></tr><tr><td>35.710</td><td>35.751</td><td>35.793</td><td>35.834</td><td>35.876</td><td>35.917</td></tr><tr><td>36.123</td><td>36.164</td><td>36.205</td><td>36.246</td><td>36.287</td><td>36.328</td></tr><tr><td>36.534</td><td>36.575</td><td>36.616</td><td>36.657</td><td>36.698</td><td>36.739</td></tr><tr><td>36.943</td><td>36.984</td><td>37.025</td><td>37.065</td><td>37.106</td><td>37.147</td></tr><tr><td>37.350</td><td>37.391</td><td>37.431</td><td>37.472</td><td>37.512</td><td>37.553</td></tr><tr><td>37.756</td><td>37.796</td><td>37.836</td><td>37.877</td><td>37.918</td><td>37.958</td></tr><tr><td>38.160</td><td>38.200</td><td>38.240</td><td>38.280</td><td>38.321</td><td>38.361</td></tr><tr><td>38.562</td><td>38.602</td><td>38.642</td><td>38.682</td><td>38.722</td><td>38.762</td></tr><tr><td>38.962</td><td>39.002</td><td>39.042</td><td>39.082</td><td>39.122</td><td>39.162</td></tr><tr><td>39.361</td><td>39.401</td><td>39.441</td><td>39.480</td><td>39.520</td><td>39.560</td></tr><tr><td>39.758</td><td>39.798</td><td>39.837</td><td>39.877</td><td>39.917</td><td>39.956</td></tr><tr><td>40.153</td><td>40.192</td><td>40.231</td><td>40.270</td><td>40.310</td><td>40.349</td></tr><tr><td>40.545</td><td>40.584</td><td>40.623</td><td>40.663</td><td>40.702</td><td>40.741</td></tr><tr><td>40.937</td><td>40.976</td><td>41.015</td><td>41.055</td><td>41.094</td><td>41.133</td></tr><tr><td>41.327</td><td>41.366</td><td>41.405</td><td>41.443</td><td>41.482</td><td>41.521</td></tr><tr><td>41.714</td><td>41.752</td><td>41.791</td><td>41.829</td><td>41.868</td><td>41.906</td></tr><tr><td>42.099</td><td>42.137</td><td>42.176</td><td>42.214</td><td>42.253</td><td>42.291</td></tr><tr><td>42.483</td><td>42.521</td><td>42.559</td><td>42.597</td><td>42.636</td><td>42.674</td></tr><tr><td>42.864</td><td>42.902</td><td>42.940</td><td>42.978</td><td>43.016</td><td>43.054</td></tr><tr><td>43.244</td><td>43.281</td><td>43.319</td><td>43.357</td><td>43.395</td><td>43.433</td></tr><tr><td>43.622</td><td>43.659</td><td>43.697</td><td>43.735</td><td>43.772</td><td>43.810</td></tr><tr><td>43.997</td><td>44.034</td><td>44.072</td><td>44.109</td><td>44.147</td><td>44.184</td></tr><tr><td>44.371</td><td>44.408</td><td>44.446</td><td>44.483</td><td>44.521</td><td>44.558</td></tr><tr><td>44.744</td><td>44.781</td><td>44.818</td><td>44.856</td><td>44.893</td><td>44.930</td></tr><tr><td>45.115</td><td>45.151</td><td>45.188</td><td>45.225</td><td>45.262</td><td>45.299</td></tr></table>

线表2-2   

<table><tr><td rowspan="2">工作端温度/℃</td><td>0</td><td>1</td><td>2</td><td>3</td><td>1</td><td>5</td><td>6</td><td>7</td><td>8</td><td>9</td><td>10</td></tr><tr><td colspan="11">热电势/mV</td></tr><tr><td>1100</td><td>45.299</td><td>45.336</td><td>45.372</td><td>45.409</td><td>45.417</td><td>45.183</td><td>45.520</td><td>45.556</td><td>45.593</td><td>45.629</td><td>45.666</td></tr><tr><td>1110</td><td>45.666</td><td>45.703</td><td>45.739</td><td>45.776</td><td>45.812</td><td>45.819</td><td>45.885</td><td>45.922</td><td>45.958</td><td>45.995</td><td>46.031</td></tr><tr><td>1120</td><td>46.031</td><td>46.067</td><td>46.104</td><td>46.140</td><td>46.117</td><td>46.213</td><td>46.250</td><td>46.286</td><td>46.322</td><td>46.358</td><td>46.395</td></tr><tr><td>1130</td><td>46.395</td><td>46.431</td><td>46.467</td><td>46.503</td><td>46.570</td><td>46.576</td><td>46.612</td><td>46.648</td><td>46.684</td><td>46.720</td><td>46.756</td></tr><tr><td>1140</td><td>46.756</td><td>46.792</td><td>46.828</td><td>46.864</td><td>46.900</td><td>46.936</td><td>46.971</td><td>47.007</td><td>47.043</td><td>47.079</td><td>47.115</td></tr><tr><td>1150</td><td>47.115</td><td>47.151</td><td>47.186</td><td>47.222</td><td>47.283</td><td>47.294</td><td>47.329</td><td>47.365</td><td>47.401</td><td>47.436</td><td>47.472</td></tr><tr><td>1160</td><td>47.472</td><td>47.508</td><td>47.543</td><td>47.579</td><td>47.631</td><td>47.650</td><td>47.686</td><td>47.721</td><td>47.757</td><td>47.792</td><td>47.828</td></tr><tr><td>1170</td><td>47.828</td><td>47.863</td><td>47.898</td><td>47.931</td><td>47.900</td><td>48.001</td><td>48.039</td><td>48.074</td><td>48.110</td><td>48.145</td><td>48.180</td></tr><tr><td>1180</td><td>48.180</td><td>48.215</td><td>48.250</td><td>48.285</td><td>48.320</td><td>48.356</td><td>48.391</td><td>48.426</td><td>48.461</td><td>48.496</td><td>48.531</td></tr><tr><td>1190</td><td>48.531</td><td>48.566</td><td>48.601</td><td>48.635</td><td>48.670</td><td>48.705</td><td>48.740</td><td>48.775</td><td>48.809</td><td>48.844</td><td>48.879</td></tr><tr><td>1200</td><td>48.879</td><td>48.914</td><td>48.918</td><td>48.983</td><td>49.017</td><td>49.052</td><td>49.087</td><td>49.121</td><td>49.156</td><td>49.190</td><td>49.225</td></tr><tr><td>1210</td><td>49.225</td><td>49.259</td><td>49.294</td><td>49.328</td><td>49.300</td><td>49.397</td><td>49.431</td><td>49.466</td><td>49.500</td><td>49.535</td><td>49.569</td></tr><tr><td>1220</td><td>49.569</td><td>49.603</td><td>49.638</td><td>49.672</td><td>49.700</td><td>49.741</td><td>49.775</td><td>49.810</td><td>49.844</td><td>49.879</td><td>49.913</td></tr><tr><td>1230</td><td>49.913</td><td>49.947</td><td>49.981</td><td>50.015</td><td>50.000</td><td>50.083</td><td>50.117</td><td>50.151</td><td>50.185</td><td>50.219</td><td>50.253</td></tr><tr><td>1240</td><td>50.253</td><td>50.287</td><td>50.320</td><td>50.354</td><td>50.330</td><td>50.422</td><td>50.455</td><td>50.489</td><td>50.523</td><td>50.556</td><td>50.590</td></tr><tr><td>1250</td><td>50.590</td><td>50.624</td><td>50.657</td><td>50.691</td><td>50.721</td><td>50.758</td><td>50.791</td><td>50.825</td><td>50.858</td><td>50.892</td><td>50.925</td></tr><tr><td>1260</td><td>50.925</td><td>50.958</td><td>50.992</td><td>51.025</td><td>50.033</td><td>51.092</td><td>51.125</td><td>51.158</td><td>51.191</td><td>51.225</td><td>51.258</td></tr><tr><td>1270</td><td>51.258</td><td>51.291</td><td>51.325</td><td>51.358</td><td>51.300</td><td>51.425</td><td>51.458</td><td>51.491</td><td>51.524</td><td>51.558</td><td>51.591</td></tr><tr><td>1280</td><td>51.591</td><td>51.624</td><td>51.657</td><td>51.690</td><td>51.723</td><td>51.756</td><td>51.788</td><td>51.821</td><td>51.854</td><td>51.887</td><td>51.920</td></tr><tr><td>1290</td><td>51.920</td><td>51.983</td><td>51.985</td><td>52.018</td><td>52.070</td><td>52.083</td><td>52.116</td><td>52.148</td><td>52.181</td><td>52.213</td><td>52.246</td></tr><tr><td>1300</td><td>52.246</td><td>52.279</td><td>52.311</td><td>52.344</td><td>52.373</td><td>52.409</td><td>52.441</td><td>52.474</td><td>52.506</td><td>52.539</td><td>52.571</td></tr><tr><td>1310</td><td>52.571</td><td>52.603</td><td>52.636</td><td>52.668</td><td>52.701</td><td>52.733</td><td>52.765</td><td>52.798</td><td>52.830</td><td>52.863</td><td>52.895</td></tr><tr><td>1320</td><td>52.895</td><td>52.927</td><td>52.959</td><td>52.91</td><td>53.023</td><td>53.055</td><td>53.087</td><td>53.119</td><td>53.151</td><td>53.183</td><td>53.215</td></tr><tr><td>1330</td><td>53.215</td><td>53.247</td><td>53.279</td><td>53.311</td><td>53.343</td><td>53.375</td><td>53.406</td><td>53.438</td><td>53.470</td><td>53.502</td><td>53.534</td></tr><tr><td>1340</td><td>53.534</td><td>53.566</td><td>53.597</td><td>53.629</td><td>53.660</td><td>53.692</td><td>53.723</td><td>53.755</td><td>53.786</td><td>53.817</td><td>53.849</td></tr><tr><td>1350</td><td>53.849</td><td>53.880</td><td>53.912</td><td>53.943</td><td>53.973</td><td>54.006</td><td>54.037</td><td>54.069</td><td>54.100</td><td>54.132</td><td>54.163</td></tr><tr><td>1360</td><td>54.163</td><td>54.194</td><td>54.225</td><td>54.256</td><td>54.287</td><td>54.319</td><td>54.350</td><td>54.381</td><td>54.412</td><td>44.443</td><td>54.474</td></tr><tr><td>1370</td><td>54.474</td><td></td><td></td><td></td><td></td><td></td><td></td><td></td><td></td><td></td><td></td></tr></table>

# 2.6.2 温度允许偏差 见表2-3，

表23  

<table><tr><td>θ/℃</td><td>允许偏差/℃</td></tr><tr><td>0&lt;θ&lt;600</td><td>13</td></tr><tr><td>600&lt;θ&lt;1300</td><td>±0.5θ%</td></tr></table>

2.6.3 稳定性 将热电偶放入高纯氧化铝绝缘管和保护管内，在 $1260\mathrm{C}$ 空气中加热 $500\mathrm{h}$ 后，加热前后在 $1000\mathrm{C}$ 的热电势变化不超过 $0.75\%$

编写 戴永耀

审校赵新清

# 镍钴-镍铝热电偶材料

# 1 概述

该热电偶在 $300^{\circ} \mathrm{C}$ 以下的热电势很小，大于 $300^{\circ} \mathrm{C}$ 时，热电势的线性度很好，可不用自由端温度修正。适用温度范围为 $300 \sim 1000^{\circ} \mathrm{C}$ ，在工作温度范围内，热电势比较小。其中镍钴合金的钴含量较高，价格较贵，只用于测量航空喷气发动机的排气温度。

1.1 材料牌号 见表1-1。  
1.2 相近牌号 见表1-1。

表1-1  

<table><tr><td>牌 号</td><td>极 性</td><td>代 号</td><td>相近牌号</td><td>热电偶名称</td></tr><tr><td>镍 钴</td><td>正 极</td><td>HK</td><td>HK(俄罗斯)</td><td rowspan="2">镍钴-镍铝热电偶</td></tr><tr><td>镍 铝</td><td>负 极</td><td>CA</td><td>CA(俄罗斯)</td></tr></table>

1.3 材料的技术标准  
1.4 化学成分 见表1-2。

%

表1-2  

<table><tr><td>牌号</td><td>Co</td><td>Al</td><td>Si</td><td>Mn</td><td>Cu</td><td>Fe</td><td>C</td><td>S</td><td>Ni</td></tr><tr><td>镍钴</td><td>17~18.5</td><td>1.8~2.3</td><td>0.8~1.1</td><td>1.8~2.1</td><td>≤0.28</td><td>0.11~0.17</td><td>≤0.05</td><td>≤0.009</td><td rowspan="2">余量</td></tr><tr><td>镍铝</td><td>-</td><td>2.9~3.2</td><td>0.8~1.2</td><td>1.1~1.6</td><td>≤0.28</td><td>≤0.2</td><td>≤0.05</td><td>≤0.009</td></tr></table>

1.5 热处理制度 参见5.3。  
1.6 品种规格与供应状态 见表1-3。

表1-3  

<table><tr><td>偶丝直径d/mm</td><td>0.5</td><td>0.7</td><td>1.2</td><td>1.5</td><td>3.2</td><td>5.0</td></tr><tr><td>允许偏差/mm</td><td>0.05</td><td>0.08</td><td>-0.08</td><td>-0.08</td><td>-0.08</td><td>-0.15</td></tr><tr><td>供应状态</td><td></td><td colspan="5">硬态供应</td></tr></table>

1.7 熔炼与铸造工艺 在高频感应炉或中频感应炉中用镁砂坩埚熔炼，浇铸于钢锭模中。  
1.8 应用概况与特殊要求 用于测量航空喷气发动机的排气温度。由于热电势比较小，在测量排气温度时，由1对热电偶串连使用。

# 2 物理及化学性能

2.1 热性能 见表2-1。  
2.2 密度  
2.3 电性能 见表2-1。  
2.4 磁性能  
2.5 化学性能  
2.6 热电性能   
2.6.1 分度表 见表2-2。

表2-1  

<table><tr><td>牌 号</td><td>熔化温度/℃</td><td>\( {\alpha }_{1}\left( {{20} \sim  {100}\left( \begin{matrix} 1 \\  4 \end{matrix}\right) }\right. \)</td></tr><tr><td>镍钴</td><td>\( \approx  {1460} \)</td><td>12.8</td></tr><tr><td>镍铝</td><td>\( \approx  {1436} \)</td><td>12.3</td></tr></table>

表2-2  

<table><tr><td>°C-1</td><td>ρ(20℃)′(μΩ·m)</td><td>aR(0~600℃)/10-3℃</td></tr><tr><td></td><td>0.345~0.015</td><td>0.66±0.03</td></tr></table>

<table><tr><td rowspan="2">温度/C</td><td>0</td><td>10</td><td>20</td><td>30</td></tr><tr><td colspan="4"></td></tr><tr><td>&lt;300</td><td>0.00</td><td></td><td></td><td></td></tr><tr><td>300</td><td>0.38</td><td>0.48</td><td>0.58</td><td>0.68</td></tr><tr><td>400</td><td>1.60</td><td>1.75</td><td>1.92</td><td>2.08</td></tr><tr><td>500</td><td>3.41</td><td>3.60</td><td>3.79</td><td>3.98</td></tr><tr><td>600</td><td>5.35</td><td>5.56</td><td>5.77</td><td>5.97</td></tr><tr><td>700</td><td>7.39</td><td>7.59</td><td>7.79</td><td>8.00</td></tr><tr><td>800</td><td>9.41</td><td>9.61</td><td>9.82</td><td>10.02</td></tr><tr><td>900</td><td>11.42</td><td>11.62</td><td>11.82</td><td>12.02</td></tr><tr><td>1000</td><td>13.39</td><td></td><td></td><td></td></tr></table>

<table><tr><td>40</td><td>50</td><td>60</td><td>70</td><td>80</td><td>90</td></tr><tr><td colspan="6">热电势/mV</td></tr><tr><td>0.80</td><td>0.92</td><td>1.04</td><td>1.71</td><td>1.31</td><td>1.45</td></tr><tr><td>2.25</td><td>2.43</td><td>2.62</td><td>2.81</td><td>3.00</td><td>3.20</td></tr><tr><td>4.17</td><td>4.37</td><td>4.56</td><td>4.76</td><td>4.96</td><td>5.16</td></tr><tr><td>5.17</td><td>6.38</td><td>6.58</td><td>6.78</td><td>6.98</td><td>7.19</td></tr><tr><td>8.20</td><td>8.40</td><td>8.60</td><td>8.80</td><td>9.01</td><td>9.21</td></tr><tr><td>10.22</td><td>10.42</td><td>10.62</td><td>10.82</td><td>11.02</td><td>11.22</td></tr><tr><td>12.21</td><td>12.41</td><td>12.61</td><td>12.80</td><td>13.00</td><td>13.20</td></tr></table>

注：参考端温度为 $0\mathrm{C}$ 。

2.6.2 不均匀热电势 见表23。

2.6.3 热电势允许偏差 见表2-4。

2.6.4 稳定性 镍钴、镍铝构成的热电偶在空气中按规定的试验温度连续试验 $200\mathrm{h}$ ，其热电势值 $E$ 与原始热电分势值 $E_0$ 之差 $\delta$ 分别不得超过表2-5的规定。

表2-3  

<table><tr><td>牌 号</td><td>试验温度/℃</td><td>不均匀热电势值 \( /\mu \mathrm{V} \)</td></tr><tr><td>镍 钴</td><td>900</td><td>≤50</td></tr><tr><td>镍 铝</td><td>900</td><td>≤50</td></tr></table>

表24  

<table><tr><td rowspan="2">θ/C</td><td colspan="4">热电势/mV</td><td rowspan="2">θ/C</td><td colspan="4">热电势/mV</td></tr><tr><td>I组</td><td>II组</td><td>III组</td><td>允许偏差</td><td>I组</td><td>II组</td><td>III组</td><td>允许偏差</td></tr><tr><td>100</td><td>0.00</td><td>0.00</td><td>0.00</td><td>±0.06</td><td>600</td><td>5.43</td><td>5.36</td><td>5.29</td><td>±0.08</td></tr><tr><td>200</td><td>0.02</td><td>0.00</td><td>-0.02</td><td>±0.08</td><td>700</td><td>7.46</td><td>7.39</td><td>7.32</td><td>±0.08</td></tr><tr><td>300</td><td>0.42</td><td>0.38</td><td>0.34</td><td>±0.08</td><td>800</td><td>9.48</td><td>9.41</td><td>9.34</td><td>±0.08</td></tr><tr><td>400</td><td>1.67</td><td>1.60</td><td>1.53</td><td>±0.08</td><td>900</td><td>11.49</td><td>11.42</td><td>11.35</td><td>±0.08</td></tr><tr><td>500</td><td>3.48</td><td>3.41</td><td>3.34</td><td>±0.08</td><td></td><td></td><td></td><td></td><td></td></tr></table>

表2-5  

<table><tr><td>偶丝直径d/mm</td><td>试验温度/(°C)</td><td>(δ=|E-E0|)/μV</td><td>相当的温度偏差/°C</td></tr><tr><td rowspan="8">1.2</td><td>100</td><td>3</td><td></td></tr><tr><td>200</td><td>7</td><td></td></tr><tr><td>300</td><td>37</td><td>±1</td></tr><tr><td>400</td><td>96</td><td>±3</td></tr><tr><td>500</td><td>98</td><td>+3</td></tr><tr><td>600</td><td>13</td><td>±1</td></tr><tr><td>700</td><td>63</td><td>+2</td></tr><tr><td>800</td><td>85</td><td>±3</td></tr></table>

# 3 力学性能

3.1 技术标准规定的性能 宰温下的抗拉强度、断后伸长率见表3-1。

表31  

<table><tr><td>牌 号</td><td>σ/MPa</td><td>δ/%</td></tr><tr><td>镍 钴</td><td>≤517</td><td>≥25</td></tr><tr><td>镍 铝</td><td>≤598</td><td>≥25</td></tr></table>

# 4 组织结构

4.1 相变温度 为单相固溶体。

# 5 工艺性能与要求

5.1 成型性能  
5.2 焊接性能 热电偶丝可用气焊、电弧焊或碳弧焊焊接。  
5.3 零件热处理工艺 见表5-1.

表5-1  

<table><tr><td colspan="2">牌 号</td><td>热处理工艺</td></tr><tr><td colspan="2">镍 钴镍 铝</td><td>850℃,1h,空冷900℃,1h,空冷焊接后的热电偶再经850℃,1h,炉冷</td></tr></table>

# 参考文献

1 北京航空材料研究所.HK-CA热电偶材料研制总结及试验记录.1965

编写 戴永耀

审校 赵新清

# 镍铬-镍硅热电偶材料

# 1 概述

在非贵金属热电偶材料中，该材料具有最好的抗氧化性能，也是工业中最常用的热电偶材料之一。该材料有很宽的适用温区，微分热电势值比较恒定，热导率低，但材料不够均匀，对应力敏感，在不完全氧化气氛中铬先氧化，在含碳气氛中先渗碳。高温下发脆。

1.1 材料牌号 见表1-1。  
1.2 相近牌号 见表1-1。  
1.3 材料的技术标准 GB/T261-1984《镍铬-镍硅热电偶丝》。

表1-1  

<table><tr><td>牌号</td><td>极性</td><td>代号</td><td>相近牌号</td><td>热电偶名称</td></tr><tr><td>镍铬</td><td>正极</td><td>KP</td><td>Ni-Cr</td><td>镍铬-镍</td></tr><tr><td>镍硅</td><td>负极</td><td>KN</td><td>Ni-Al</td><td>硅热电偶</td></tr></table>

# 1.4 化学成分 见表1-2。

表12  
%   

<table><tr><td>牌 号</td><td>Co</td><td>Si</td><td>Mn</td><td>Fe</td><td>C</td><td>S</td><td>P</td><td>Cr</td><td>Ni</td></tr><tr><td>镍铬</td><td>&lt;1.2</td><td>&lt;0.6</td><td>&lt;0.2</td><td>&lt;0.1</td><td>&lt;0.05</td><td>&lt;0.02</td><td>&lt;0.02</td><td>10</td><td>余量</td></tr><tr><td>镍硅</td><td>&lt;0.6</td><td>2~3</td><td>&lt;0.7</td><td>&lt;1.1</td><td>&lt;0.05</td><td>&lt;0.02</td><td>&lt;0.02</td><td>-</td><td>-</td></tr></table>

# 1.5 热处理制度 在 $1000^{\circ}\mathrm{C}$ 下退火 $10\mathrm{h}$

# 1.6 品种规格与供应状态 见表13。

表1-3  

<table><tr><td>偶丝直径d/mm</td><td>0.3</td><td>0.5</td><td>0.8</td><td>1.0</td><td>1.2</td><td>1.5</td><td>2.0</td><td>2.5</td><td>3.2</td></tr><tr><td>允许偏差/mm</td><td>-0.04</td><td>-0.05</td><td>-0.0</td><td>-0.06</td><td>-0.06</td><td>-0.08</td><td>-0.08</td><td>-0.10</td><td>-0.10</td></tr><tr><td>供应状态</td><td colspan="9">偶丝以硬态供应</td></tr></table>

# 1.7 熔炼与铸造工艺 用高频感应炉或中频感应炉熔炼，浇铸于钢锭模中。

1.8 应用概况与特殊要求 该材料广泛用于各种工业和科研设备中。在氧化气氛中适用温区为 $0 \sim 1200^{\circ} \mathrm{C}$ , 在 $1300^{\circ} \mathrm{C}$ 可短期使用。也可用于测量喷气发动机的排气温度。

# 2 物理及化学性能

# 2.1 热性能 见表2-1。

# 2.2 密度 见表2-1。

表2-1  

<table><tr><td>牌号</td><td>熔化温度/℃</td><td>\( \lambda (100\mathrm{C})/(W/(m·K)) \)</td><td>\( (20\mathrm{C})/(J/(kg·K)) \)</td><td>\( a_{1}(20~\sim 100\mathrm{C})/10^{-9}\left(\right)^{-1} \)</td><td>\( \rho /\left(\mathrm{g/cm}^{3}\right) \)</td></tr><tr><td>镍铬</td><td>≈1429</td><td rowspan="2">19.25</td><td>460.6</td><td rowspan="2">13.2</td><td>8.70</td></tr><tr><td>镍硅</td><td>≈1410</td><td>502.4</td><td>8.69</td></tr></table>

# 2.3 电性能

# 2.3.1 电阻率 电阻率和电阻温度系数见表2-2。

表2-2  

<table><tr><td>牌 号</td><td>\( \rho \left( {{20}^{ \circ  }\mathrm{C}}\right) /\left( {{\mu \Omega } \cdot  \mathrm{m}}\right) \)</td><td>\( {\alpha }_{\mathrm{R}}\left( {0 \sim  {1200}{}^{ \circ  }\mathrm{C}}\right) /{10}^{-3}{\mathrm{C}}^{-1} \)</td></tr><tr><td>镍铬</td><td>\( {0.7} \pm  {0.05} \)</td><td>\( {0.29} \pm  {0.03} \)</td></tr><tr><td>镍硅</td><td>\( {0.23} + {0.05} \)</td><td>\( {1.63} \pm  {0.16} \)</td></tr></table>

# 2.3.2 电阻与温度的关系见表2-3。

# 2.4 磁性能

表2-3  

<table><tr><td>θ/°C</td><td colspan="2">R1/R0</td><td>θ/°C</td><td colspan="2">R1/R0</td></tr><tr><td>0</td><td>1.00</td><td>1.00</td><td>700</td><td>1.22</td><td>2.36</td></tr><tr><td>100</td><td>1.04</td><td>1.27</td><td>800</td><td>1.25</td><td>2.51</td></tr><tr><td>200</td><td>1.08</td><td>1.62</td><td>900</td><td>1.27</td><td>2.60</td></tr><tr><td>300</td><td>1.12</td><td>1.81</td><td>1000</td><td>1.30</td><td>2.73</td></tr><tr><td>400</td><td>1.15</td><td>1.95</td><td>1100</td><td>1.33</td><td>2.80</td></tr><tr><td>500</td><td>1.17</td><td>2.10</td><td>1200</td><td>1.35</td><td>2.95</td></tr><tr><td>600</td><td>1.20</td><td>2.25</td><td></td><td></td><td></td></tr></table>

# 2.5 化学性能

2.5.1 抗氧化性能 抗氧化性能良好。

# 2.6 热电性能

2.6.1 热电偶分度号及分度表 分度号 $K$ ，分度表参见GB/T2614—1998。  
2.6.2 不均匀热电势值 见表2-4。

表24  

<table><tr><td rowspan="2">偶丝直径d/mm</td><td rowspan="2">试验温度θ/°C</td><td colspan="2">不均匀热电势E/μV</td></tr><tr><td>I级</td><td>II级</td></tr><tr><td>0.3</td><td>700</td><td>35</td><td>70</td></tr><tr><td>0.5,0.8,1.0</td><td>800</td><td>40</td><td>80</td></tr><tr><td>1.2,1.5,2.0,2.5,3.2</td><td>1000</td><td>50</td><td>100</td></tr></table>

# 2.6.3 热电势允许偏差 见表2-5。

表2-5  

<table><tr><td rowspan="3">测量端湿度θ/°C</td><td rowspan="3">热电势标准值/mV</td><td colspan="4">允许偏差</td></tr><tr><td colspan="2">级</td><td colspan="2">I级</td></tr><tr><td>温度偏差/°C</td><td>热电势允许范围/mV</td><td>温度偏差/°C</td><td>热电势允许范围/mV</td></tr><tr><td>100</td><td>4.095</td><td rowspan="4">±1.6</td><td>4.029~4.161</td><td rowspan="4">±3</td><td>3.971~4.219</td></tr><tr><td>200</td><td>8.137</td><td>8.073~8.201</td><td>8.017~8.257</td></tr><tr><td>300</td><td>12.207</td><td>12.141~12.273</td><td>12.083~12.331</td></tr><tr><td>400</td><td>16.395</td><td>16.327~16.463</td><td>16.268~16.522</td></tr><tr><td>500</td><td>20.640</td><td rowspan="7">±0.40×10-2θ</td><td>20.555~20.725</td><td rowspan="9">±0.75×10-2θ</td><td>20.480~20.800</td></tr><tr><td>600</td><td>24.902</td><td>24.800~25.004</td><td>24.711~25.093</td></tr><tr><td>700</td><td>29.128</td><td>29.011~29.245</td><td>28.908~29.348</td></tr><tr><td>800</td><td>33.277</td><td>33.146~33.408</td><td>33.031~33.523</td></tr><tr><td>900</td><td>37.325</td><td>37.181~37.469</td><td>37.055~37.595</td></tr><tr><td>1000</td><td>41.269</td><td>41.113~41.425</td><td>40.977~41.561</td></tr><tr><td>1100</td><td>45.108</td><td>44.942~45.274</td><td>44.796~45.420</td></tr><tr><td>1200</td><td>48.828</td><td rowspan="2">-</td><td rowspan="2">-</td><td>48.500~49.156</td></tr><tr><td>1300</td><td>52.398</td><td>52.058~52.738</td></tr></table>

注： $\theta$ 为被测温度（C），参考端温度为 $0\mathrm{C}$

2.6.4 稳定性 热电偶在空气中按规定的试验温度连续试验 $200\mathrm{h}$ ，其热电势值 $\pmb{E}$ 与原始热电势值 $\pmb{E}_{\mathrm{o}}$ 之差 $\delta$ 分别不得超过表2-6的规定。

表2-6  

<table><tr><td>偶丝直径d/mm</td><td>试验温度/℃</td><td>(δ=|E-E0|/μV)</td><td>相当的温度偏差/℃</td></tr><tr><td>0.3</td><td>800±10</td><td>246</td><td>±6.00</td></tr><tr><td>0.5</td><td>900±10</td><td>270</td><td>±6.75</td></tr><tr><td>0.8 1.0</td><td>1000±10</td><td>292</td><td>±7.50</td></tr><tr><td>1.2 1.5</td><td>1100±10</td><td>312</td><td>±8.25</td></tr><tr><td>2.0 2.5</td><td>1200±10</td><td>329</td><td>±9.00</td></tr><tr><td>3.2</td><td>1300±10</td><td>340</td><td>±9.75</td></tr></table>

2.6.5 热电势率 $S$ （塞贝克系数）值 见表2-7。

2.6.6 对铂的热电势及允许偏差 当参考端温度为零度时，在规定的测量温度下镍铬、镍硅对铂

的热电势及允许偏差见表2-8和表2-9。

表27  

<table><tr><td rowspan="2">θ/°C</td><td colspan="3">S/(μV/°C)</td><td>θ/°C</td><td colspan="3">S/(μV/°C)</td></tr><tr><td>镍铬-镍硅</td><td>镍铬-铂</td><td>镍硅</td><td>700</td><td>镍铬-镍硅</td><td>镍铬-铂</td><td>镍硅铂</td></tr><tr><td>0</td><td>39.48</td><td>25.84</td><td>13.6</td><td></td><td>41.93</td><td>32.96</td><td>8.97</td></tr><tr><td>100</td><td>41.37</td><td>30.12</td><td>11.2</td><td>800</td><td>41.00</td><td>32.16</td><td>8.84</td></tr><tr><td>200</td><td>39.95</td><td>32.76</td><td>7.10</td><td>900</td><td>39.96</td><td>31.43</td><td>8.53</td></tr><tr><td>300</td><td>41.46</td><td>34.12</td><td>7.3:</td><td>1000</td><td>38.93</td><td>30.75</td><td>8.18</td></tr><tr><td>400</td><td>42.22</td><td>34.55</td><td>7.6:</td><td>1100</td><td>37.84</td><td>30.06</td><td>7.78</td></tr><tr><td>500</td><td>42.61</td><td>34.33</td><td>8.28</td><td>1200</td><td>36.50</td><td>29.18</td><td>7.32</td></tr><tr><td>600</td><td>42.53</td><td>33.73</td><td>8.87</td><td>1300</td><td>34.88</td><td>27.81</td><td>7.07</td></tr></table>

表2-8  

<table><tr><td rowspan="3">测量端温度/℃</td><td rowspan="3">热电势标准值/mV</td><td colspan="4">允许偏差/mV</td></tr><tr><td colspan="2">I级</td><td colspan="2">I级</td></tr><tr><td>热电势允差</td><td>热电势允差范围</td><td>热电势允差</td><td>热电势允差范围</td></tr><tr><td>100</td><td>2.855</td><td>±0.044</td><td>:811~2.899</td><td>±0.084</td><td>2.771~2.939</td></tr><tr><td>200</td><td>5.977</td><td>±0.042</td><td>:935~6.019</td><td>±0.080</td><td>5.887~6.057</td></tr><tr><td>300</td><td>9.337</td><td>±0.044</td><td>:293~9.381</td><td>±0.084</td><td>9.253~9.421</td></tr><tr><td>400</td><td>12.775</td><td>±0.046</td><td>12.729~12.821</td><td>±0.087</td><td>12.688~12.862</td></tr><tr><td>500</td><td>16.200</td><td>±0.055</td><td>16.145~16.255</td><td>±0.100</td><td>16.100~16.300</td></tr><tr><td>600</td><td>19.612</td><td>±0.072</td><td>19.540~19.684</td><td>±0.121</td><td>19.491~19.733</td></tr><tr><td>700</td><td>22.918</td><td>±0.077</td><td>22.841~22.995</td><td>±0.140</td><td>22.778~23.058</td></tr><tr><td>800</td><td>26.157</td><td>±0.091</td><td>26.066~26.248</td><td>±0.156</td><td>26.001~26.313</td></tr><tr><td>900</td><td>29.315</td><td>±0.094</td><td>29.221~29.409</td><td>±0.170</td><td>29.145~29.485</td></tr><tr><td>1000</td><td>32.419</td><td>±0.106</td><td>32.313~32.525</td><td>±0.192</td><td>32.227~32.611</td></tr><tr><td>1100</td><td>35.427</td><td>±0.107</td><td>35.320~35.534</td><td>±0.202</td><td>35.225~35.629</td></tr><tr><td>1200</td><td>38.366</td><td>-</td><td>-</td><td>±0.218</td><td>38.148~38.584</td></tr><tr><td>1300</td><td>41.236</td><td>-</td><td>-</td><td>±0.230</td><td>41.006~41.466</td></tr></table>

表2-9  

<table><tr><td rowspan="3">测量端温度/℃</td><td rowspan="3">热电势标准值/mV</td><td colspan="4">允许偏差/mV</td></tr><tr><td colspan="2">I级</td><td colspan="2">I级</td></tr><tr><td>热电势允差</td><td>热电势允差范围</td><td>热电势允差</td><td>热电势允差范围</td></tr><tr><td>100</td><td>1.240</td><td>±0.022</td><td>1.218~1.262</td><td>±0.040</td><td>1.200~1.280</td></tr><tr><td>200</td><td>2.160</td><td>±0.022</td><td>2.138~2.182</td><td>±0.040</td><td>2.120~2.200</td></tr><tr><td>300</td><td>2.870</td><td>±0.022</td><td>2.848~2.892</td><td>±0.040</td><td>2.830~2.910</td></tr><tr><td>400</td><td>3.620</td><td>±0.022</td><td>3.598~3.642</td><td>±0.040</td><td>3.580~3.660</td></tr><tr><td>500</td><td>4.440</td><td>±0.030</td><td>1.410~4.470</td><td>±0.060</td><td>4.380~4.500</td></tr></table>

续表 2-9  

<table><tr><td rowspan="3">测量端温度/℃</td><td rowspan="3">热电势标准值/mV</td><td colspan="4">允许偏差/mV</td></tr><tr><td colspan="2">I级</td><td colspan="2">I级</td></tr><tr><td>热电势允差</td><td>热电势允差范围</td><td>热电势允差</td><td>热电势允差范围</td></tr><tr><td>600</td><td>5.290</td><td>±0.030</td><td>5.260~5.320</td><td>±0.070</td><td>5.220~5.360</td></tr><tr><td>700</td><td>6.210</td><td>±0.040</td><td>6.170~6.250</td><td>±0.080</td><td>6.130~6.290</td></tr><tr><td>800</td><td>7.120</td><td>±0.040</td><td>7.080~7.160</td><td>±0.090</td><td>7.030~7.210</td></tr><tr><td>900</td><td>8.010</td><td>±0.050</td><td>7.960~8.060</td><td>±0.100</td><td>7.910~8.110</td></tr><tr><td>1000</td><td>8.850</td><td>±0.050</td><td>8.800~8.900</td><td>±0.100</td><td>8.750~8.950</td></tr><tr><td>1100</td><td>9.681</td><td>±0.060</td><td>9.621~9.741</td><td>±0.110</td><td>9.571~9.791</td></tr><tr><td>1200</td><td>10.462</td><td>-</td><td></td><td>±0.110</td><td>10.352~10.572</td></tr><tr><td>1300</td><td>11.162</td><td></td><td>-</td><td>±0.110</td><td>11.052~11.272</td></tr></table>

# 3 力学性能

# 3.1 技术标准规定的性能 见表3-1。

表3-1  

<table><tr><td>性能</td><td colspan="2">镍铬10合金丝</td><td colspan="2">镍硅3合金丝</td></tr><tr><td>偶丝直径d/mm</td><td>0.3</td><td>0.8</td><td>1.0~3.2</td><td>0.3~0.8</td></tr><tr><td>抗拉强度σb/MPa</td><td colspan="2">≥490.3</td><td colspan="2">≥392.3</td></tr><tr><td>试样长度L0=100mm时相对断后伸长率/%</td><td>≥10</td><td>≥25</td><td>≥15</td><td>≥25</td></tr></table>

# 4 组织结构

# 4.1 相变温度

4.2 时间-温度-组织转变曲线  
4.3 合金组织结构 为单相固溶体。

# 5 工艺性能与要求

# 5.1 成形性能

5.2 焊接性能 热电偶丝可用气焊、电弧焊或碳弧焊接。

# 参考文献

1 重庆仪表材料研究所. 八种热电偶材料性能数据: 精温 02-86. 1986

编写 戴永耀

审校 赵新清

# 中、低电阻绕组材料

# 1 概述

电阻率为 $0.40 \sim 1.00 \mu \Omega \cdot \mathrm{m}$ 的为中电阻绕组材料，电阻率低于 $0.40 \mu \Omega \cdot \mathrm{m}$ 的为低电阻绕组材料。该类材料在航空仪表中用作电位器绕组，和电刷元件匹配使用，用来转换和传递各种电讯号。

根据电位器的工作特性，绕组材料应具有稳定的电阻率低、电阻温度系数和低对铜热电势、低摩擦系数、良好的化学稳定性和加工性能。为提高电位器的分辨率，绕组材料的线径有越来越细的趋向。

该类材料共编入20个牌号合金。

# 1.1 材料牌号 见表1-1。

表1-1  

<table><tr><td>牌号</td><td>相近牌号</td><td>技术标准</td></tr><tr><td>AuNiCr5-1</td><td>-</td><td rowspan="15">HB 5187-1996《航空用贵金属及其合金电位器裸线》</td></tr><tr><td>AuNiCr5-2</td><td>-</td></tr><tr><td>AuNiFeZr5-1.5-0.3</td><td>-</td></tr><tr><td>AuNiFeZr9-2-0.3</td><td>-</td></tr><tr><td>AuNiCu7.5-1.5</td><td>3JIM7.5-1.5(俄罗斯)</td></tr><tr><td>AuAgCu35-5</td><td></td></tr><tr><td>AuAgCuGd35-5-0.5</td><td>-</td></tr><tr><td>AuAgCuMn33.5-3-3</td><td>-</td></tr><tr><td>AuAgCuMnGd33.5-3-2.5-0.5</td><td></td></tr><tr><td>AuNiFeCrInZr9-2-2.5-2.5-0.4</td><td>-</td></tr><tr><td>PtCu2.5</td><td>HM2.5(俄罗斯)</td></tr><tr><td>PtCu8.5</td><td>HM8.5(俄罗斯)</td></tr><tr><td>PtIr10</td><td>III10(俄罗斯)</td></tr><tr><td>PdAg40</td><td>περ40(俄罗斯)</td></tr><tr><td>AuPdAgCuPt30-15-10-5</td><td></td></tr><tr><td>PdAgCu36-4</td><td>IIcpx36-4(俄罗斯)</td><td>YS/T 205-1994《贵金属合金绕组裸线材》</td></tr><tr><td>PdAuCrNiMnCe24-6-1.5-2-0.1</td><td>-</td><td>北京航空材料研究院,Q/6S1036-1993《航空航天用PdAuCrNiMnCe24-6-1.5-2-0.1合金电位器绕组裸线材》</td></tr><tr><td>PdAg44</td><td>-</td><td>北京航空材料研究院,Q/6S 1269-1996《航空用PdAg44合金电位器绕组裸线标准》</td></tr></table>

续表1L   

<table><tr><td>牌号</td><td>相近牌号</td><td>技术标准</td></tr><tr><td>PdAuPtAgCu20-15-13-12</td><td></td><td>北京航空材料研究院, Q/6S765-1989《航空航天传感器绕组用钯金铂银铜合金裸线》</td></tr><tr><td>AgMnSi6.5-1</td><td>-</td><td>北京有色金属研究总院,《精密低电阻银合金JAl技术条件》</td></tr></table>

1.2 相近牌号 见表1-1。

1.3 材料的技术标准 见表1-1。

1.4 化学成分 见表1-2。

1.5 热处理制度 $\mathrm{PdAgCu36 - 4,PdAg4\cdot\cdot\cdot PdAuPtAgCu20 - 15 - 13 - 12}$ （直径 $d = 0,017\sim 0,030\mathrm{mm}$ 的细丝）和 $\mathrm{AgMnSn6.5 - 1}$ 的热处理制度见表1-3。其余材料以硬态供应。

1.6 品种规格与供应状态 材料的品种规格见表1-4。

1.7 熔炼与铸造工艺 用高频感应炉或中频感应炉熔炼，氩气保护。加钆的合金应在抽真空后充氩气保护熔炼。

金基合金熔炼可用氧化铝或石墨坩埚，木炭或硼砂覆盖保护，熔化后浇注于钢锭模中。

铂基合金熔炼用氧化镁、氧化锆坩埚，氩气保护，熔化后浇注于水冷铜模中。

钯基合金熔炼用氧化铝、氧化锆坩埚，氩气保护，熔化后浇注于钢锭模中。在熔炼过程中要特别注意防止吸气，如果铸锭内部有大量的气体，可重新回炉熔炼。

银基合金熔炼用石墨坩埚，木炭或硼砂覆盖保护，熔化后浇注于钢锭模中。

粉状原材料，应先压成块状，烘干后再配料熔炼。

表1-2  
%   

<table><tr><td>牌 号</td><td>Au</td><td>Ag</td><td>Pt</td><td>Pd</td><td>Ir</td><td>Ni</td><td>Cr</td></tr><tr><td>AuNiCr5-1</td><td>余量</td><td>-</td><td>-</td><td>-</td><td>-</td><td>5±0.5</td><td>0.7±0.15</td></tr><tr><td>AuNiCr5-2</td><td>余量</td><td></td><td>-</td><td>-</td><td>-</td><td>5±0.5</td><td>2-0.2</td></tr><tr><td>AuNiFeZr5-1.5-0.3</td><td>余量</td><td></td><td>-</td><td>-</td><td>-</td><td>5±0.5</td><td>-</td></tr><tr><td>AuNiFeZr9-2-0.3</td><td>余量</td><td>-</td><td>-</td><td>-</td><td>-</td><td>9±0.5</td><td></td></tr><tr><td>AuNiCu7.5-1.5</td><td>余量</td><td></td><td>-</td><td>-</td><td>-</td><td>7.5±0.5</td><td>-</td></tr><tr><td>AuAgCu35-5</td><td>余量</td><td>35±0.5</td><td>-</td><td>-</td><td>-</td><td>-</td><td>-</td></tr><tr><td>AuAgCuGd35-5-0.5</td><td>余量</td><td>35±0.5</td><td>-</td><td>-</td><td>-</td><td>-</td><td>-</td></tr><tr><td>AuAgCuMn33.5-3-3</td><td>余量</td><td>33.5±0.5</td><td>-</td><td>-</td><td>-</td><td>-</td><td>-</td></tr><tr><td>AuAgCuMnGd33.5-3-2.5-0.5</td><td>余量</td><td>33.5±0.5</td><td>-</td><td>-</td><td>-</td><td>-</td><td>-</td></tr><tr><td>AuNiFeCrInZr9-2-2.5-2.5-0.4</td><td>余量</td><td></td><td>-</td><td>-</td><td>-</td><td>9.0±0.5</td><td>2.5±0.50</td></tr><tr><td>PtCu2.5</td><td>-</td><td></td><td>余量</td><td>-</td><td>-</td><td>-</td><td>-</td></tr><tr><td>PtCu8.5</td><td>-</td><td></td><td>余量</td><td>-</td><td>-</td><td>-</td><td>-</td></tr><tr><td>PtIr10</td><td>-</td><td></td><td>余量</td><td>-</td><td>10±0.5</td><td>-</td><td>-</td></tr><tr><td>PdAg40</td><td>-</td><td>40±0.5</td><td>-</td><td>余量</td><td>-</td><td>-</td><td>-</td></tr><tr><td>AuPdAgCuPt30-15-10-5</td><td>余量</td><td>15.0±0.5</td><td>5.0±0.5</td><td>30.0±1.0</td><td>-</td><td>-</td><td>-</td></tr><tr><td>PdAgCu36-4</td><td>-</td><td>36±0.6</td><td>-</td><td>余量</td><td>-</td><td>-</td><td>-</td></tr><tr><td>PdAuCrNiMnCe24-6-1.5-2-0.1</td><td>24±0.5</td><td>-</td><td>-</td><td>余量</td><td>-</td><td>1.5±0.5</td><td>6.0±0.50</td></tr><tr><td>PdAg44</td><td>-</td><td>44.0±0.5</td><td>-</td><td>余量</td><td>-</td><td>-</td><td>-</td></tr><tr><td>PdAuPtAgCu20-15-13-12</td><td>20±1.0</td><td>13±0.5</td><td>15±0.5</td><td>余量</td><td>-</td><td>-</td><td>-</td></tr><tr><td>AgMnSn6.5-1</td><td>...</td><td>余量</td><td>-</td><td>-</td><td>-</td><td>-</td><td>-</td></tr></table>

续表 12  

<table><tr><td>牌 号</td><td>Mn</td><td>Cu</td><td>Fe</td><td>Zr</td><td>Gd</td><td>Sn</td></tr><tr><td>AuNiCr5-1</td><td>-</td><td></td><td>-</td><td></td><td></td><td>-</td></tr><tr><td>AuNiCr5-2</td><td></td><td></td><td></td><td>-</td><td>-</td><td></td></tr><tr><td>AuNiFeZr5 1.5-0.3</td><td>-</td><td></td><td>1.5±0.2</td><td>0.3±0.1</td><td>-</td><td>-</td></tr><tr><td>AuNiFeZr9-2-0.3</td><td></td><td>-</td><td>2±0.5</td><td>0.3+0.1</td><td>-</td><td>-</td></tr><tr><td>AuNiCu7.5-1.5</td><td>-</td><td>1. +0.5</td><td>-</td><td></td><td>-</td><td>-</td></tr><tr><td>AuAgCu35-5</td><td></td><td>+0.5</td><td>-</td><td>-</td><td>-</td><td></td></tr><tr><td>AuAgCuGd35-5-0.5</td><td></td><td>+0.5</td><td>-</td><td>-</td><td>0.5±0.15</td><td></td></tr><tr><td>AuAgCuMn33.5-3-3</td><td>3.±0.5</td><td>+0.5</td><td>-</td><td></td><td>-</td><td>-</td></tr><tr><td>AuAgCuMnGd33.5 3-2.5-0.5</td><td>2.5±0.5</td><td>+0.5</td><td>-</td><td>-</td><td>0.5±0.15</td><td></td></tr><tr><td>AuNiFeCrInZr9-2-2.5-2.5-0.4</td><td>-</td><td></td><td>2.0±0.5</td><td>0.4±0.1</td><td>-</td><td>ln:2.5=0.5</td></tr><tr><td>PtCu2.5</td><td>-</td><td>2.0+0.5</td><td>-</td><td>-</td><td>-</td><td></td></tr><tr><td>PtCu8.5</td><td>-</td><td>8.5+0.5</td><td>-</td><td>-</td><td>-</td><td></td></tr><tr><td>PtIr10</td><td>-</td><td>-</td><td>-</td><td>-</td><td>-</td><td></td></tr><tr><td>PdAg40</td><td></td><td></td><td></td><td>-</td><td>-</td><td>-</td></tr><tr><td>AuPdAgCuPr30-15-10-5</td><td>-</td><td>10.0±0.5</td><td>-</td><td></td><td>-</td><td>-</td></tr><tr><td>PdAgCu36-1</td><td></td><td>+0.5</td><td>-</td><td>-</td><td>-</td><td></td></tr><tr><td>PdAuCrNiMnCe24-6-1.5-2-0.1</td><td>2.0±0.5</td><td>-</td><td>-</td><td>-</td><td>Ce:0.10</td><td>-</td></tr><tr><td>PdAg44</td><td></td><td>-</td><td>-</td><td>-</td><td>-</td><td>-</td></tr><tr><td>PdAuPtAgCu20 15-13-12</td><td>-</td><td>1. ±0.5</td><td>-</td><td></td><td>-</td><td>-</td></tr><tr><td>AgMnSn6.5 1</td><td>6.0~7.0</td><td>-</td><td>-</td><td>-</td><td>-</td><td>1</td></tr><tr><td>牌 号</td><td>Au</td><td>Fe</td><td>Pb</td><td>Sb</td><td>Bi</td><td>总量</td></tr><tr><td>AuNiCr5-1</td><td>-</td><td>0.10</td><td>0.005</td><td>0.005</td><td>0.005</td><td>0.25</td></tr><tr><td>AuNiCr5-2</td><td>-</td><td>0.10</td><td>0.005</td><td>0.005</td><td>0.005</td><td>0.25</td></tr><tr><td>AuNiFeZr5-1.5-0.3</td><td>-</td><td></td><td>0.005</td><td>0.005</td><td>0.005</td><td>0.25</td></tr><tr><td>AuNiFeZr9-2-0.3</td><td></td><td>-</td><td>0.005</td><td>0.005</td><td>0.005</td><td>0.25</td></tr><tr><td>AuNiCu7.5-1.5</td><td>-</td><td>0.10</td><td>0.005</td><td>0.005</td><td>0.005</td><td>0.25</td></tr><tr><td>AuAgCu35-5</td><td>-</td><td>0.10</td><td>0.005</td><td>0.005</td><td>0.005</td><td>0.25</td></tr><tr><td>AuAgCuGd35-5-0.5</td><td></td><td>0.10</td><td>0.005</td><td>0.005</td><td>0.005</td><td>0.25</td></tr><tr><td>AuAgCuMn33.5-3-3</td><td></td><td>0.10</td><td>0.005</td><td>0.005</td><td>0.005</td><td>0.25</td></tr><tr><td>AuAgCuMnGd33.5-3-2.5-0.5</td><td>-</td><td>0.10</td><td>0.005</td><td>0.005</td><td>0.005</td><td>0.25</td></tr><tr><td>AuNiFeCrInZr9-2-2.5-2.5-0.4</td><td>-</td><td>-</td><td>0.005</td><td>0.005</td><td>0.005</td><td>0.25</td></tr><tr><td>PtCu2.5</td><td>0.04</td><td>0.05</td><td>-</td><td>-</td><td>-</td><td>0.25</td></tr><tr><td>PtCu8.5</td><td>0.04</td><td>0.05</td><td>-</td><td>-</td><td>-</td><td>0.25</td></tr><tr><td>PtIr10</td><td>0.04</td><td>0.05</td><td>-</td><td>-</td><td>-</td><td>0.25</td></tr><tr><td>PdAg40</td><td>0.03</td><td>0.06</td><td>0.004</td><td>0.004</td><td>0.004</td><td>0.25</td></tr><tr><td>AuPdAgCuPt30-15-10-5</td><td></td><td>0.10</td><td>0.005</td><td>0.005</td><td>0.005</td><td>0.25</td></tr><tr><td>PdAgCu36-1</td><td>0.04</td><td>0.06</td><td>0.004</td><td>0.004</td><td>0.004</td><td>0.4</td></tr><tr><td>PdAuCrNiMnCe24-6-1.5-2-0.1</td><td>-</td><td>-</td><td>0.005</td><td>0.005</td><td>0.005</td><td>0.30</td></tr><tr><td>PdAg44</td><td>-</td><td>0.06</td><td>-</td><td>-</td><td>-</td><td>0.25</td></tr><tr><td>PdAuPtAgCu20-15-13-12</td><td>-</td><td>0.10</td><td>0.005</td><td>0.005</td><td>0.005</td><td>0.30</td></tr><tr><td>AgMnSn6.5-1</td><td></td><td></td><td></td><td></td><td></td><td></td></tr></table>

表1-3  

<table><tr><td>牌 号</td><td>退火温度</td></tr><tr><td>PdAgCu36 4</td><td>1150°</td></tr><tr><td>PdAg44</td><td>600</td></tr><tr><td>PdAuPtAgCu20-15-13-12</td><td>450~500</td></tr><tr><td>AgMnSn6.5-1</td><td>450°</td></tr></table>

<table><tr><td>连续退火速度/(m/s)</td><td>保护气氛</td></tr><tr><td>0.2b</td><td>惰性气体</td></tr><tr><td>0.04~0.05</td><td>惰性气体</td></tr><tr><td>0.12</td><td>惰性气体</td></tr><tr><td>-</td><td>惰性气体</td></tr></table>

1. 连续退火炉的恒温区长度为 $500\mathrm{mm}$   
② 保温时间为 $30\mathrm{min}$ 。  
炉温。

表1-4  
mm
