Repository: C-zj02/CFD-claw

<div align="center">

**English** | [中文](#中文版) | [Français](README_FR.md) | [Русский](README_RU.md) | [हिन्दी](README_HI.md) | [العربية](README_AR.md) | [Português](README_PT.md)

# 🚀 Claude Code Python

**A Complete Python Reimplementation Based on Real Claude Code Source**

*From TypeScript Source → Rebuilt in Python with ❤️*

***
**🔥 Active Development • New Features Weekly 🔥**

</div>

***

## 🎯 What is This?

**Clawd Code** is a **complete Python rewrite** of Claude Code, based on the **real TypeScript source code**.

File: RAG-data/中国航空材料手册(第2版) 第7卷 塑料 透明材料 绝缘材料001-200.pdf-3058ca35-b520-427a-a019-329148c5ef05.md (part 6 of 9)
# 中国航空材料手册
1.6 应用概况 PTFE薄膜绝缘的导线、电缆已用于各个领域的通讯、控制、跟踪、导航等系统的各种无线电设备。  
1.7 研制及生产单位上海市塑料研究所研制；上海化工厂、晨光化工研究院分厂、武汉塑料厂和上海市塑料研究所生产。  
1.8 鉴定级别及日期 1965年2月由上海市化学工业局鉴定通过。

# 2 性能

2.1 物理及化学性能 PTFE 薄膜的物理及化学性能典型值见表 2-1。

表21  

<table><tr><td>性 能</td><td>薄膜类型</td><td>厚度/mm</td><td>典型值</td><td>性 能</td><td>薄膜类型</td><td>厚度/mm</td><td>典型值</td></tr><tr><td rowspan="5">体积电阻率\( 10^{-6}\Omega \cdot m \)</td><td rowspan="2">不定向</td><td>0.10</td><td>\( \frac{1.2\sim2.7}{1.8} \)</td><td rowspan="2">介电强度(直流)MV/m</td><td>定向</td><td>0.010</td><td>\( \frac{268}{346} \)</td></tr><tr><td>0.04</td><td>\( \frac{2.8\sim6.1}{4.5} \)</td><td>不定向</td><td>0.04</td><td>\( \frac{1.98}{2.01} \)</td></tr><tr><td rowspan="3">定向</td><td>0.04</td><td>\( \frac{1.3\sim8.8}{4.5} \)</td><td rowspan="3">介电常数(1 MHz)</td><td>定向</td><td>0.04</td><td>\( \frac{2.07}{2.88} \)</td></tr><tr><td>0.015</td><td>\( \frac{1.4\sim2.1}{1.6} \)</td><td rowspan="2">定向</td><td>0.015</td><td>. .</td></tr><tr><td>0.010</td><td>\( \frac{1.0\sim3.1}{1.8} \)</td><td>0.010</td><td>\( \frac{1.80}{1.4} \)</td></tr><tr><td rowspan="4">介电强度(直流)MV/m</td><td rowspan="2">不定向</td><td>0.10</td><td>\( \frac{78\sim110}{98} \)</td><td rowspan="4">介质损耗角正切(1 MHz)/10</td><td rowspan="2">不定向</td><td>0.34</td><td>\( \frac{1.7}{1.8} \)</td></tr><tr><td>0.04</td><td>\( \frac{116\sim150}{134} \)</td><td>0.01</td><td>\( \frac{1.7}{2} \)</td></tr><tr><td rowspan="2">定向</td><td>0.04</td><td>\( \frac{254\sim266}{252} \)</td><td rowspan="2">定向</td><td>0.015</td><td>\( \frac{1.1}{1.9} \)</td></tr><tr><td>0.015</td><td>\( \frac{204\sim330}{275} \)</td><td>0.010</td><td>\( \frac{1.1}{2} \)</td></tr></table>

2.2力学性能 PTFE薄膜的力学性能典型值见表22。

表2-21  

<table><tr><td>性 能</td><td>薄膜类型</td><td>厚度/mm</td><td>典型值</td><td>性能</td><td>薄膜类型</td><td>厚度/mm</td><td>典型值</td></tr><tr><td rowspan="5">拉伸强度/MPa</td><td rowspan="2">不定向</td><td>0.10</td><td>20.1~32.827.9</td><td rowspan="5">断裂伸长率/%</td><td rowspan="2">不定向</td><td>0.10</td><td>262.5127</td></tr><tr><td>0.04</td><td>24.8~32.128.7</td><td>0.01</td><td>280.38318</td></tr><tr><td rowspan="3">定向</td><td>0.04</td><td>18.7</td><td rowspan="3">定向</td><td>0.01</td><td>47.</td></tr><tr><td>0.015</td><td>53.9~72.561.9</td><td>0.015</td><td>17.168</td></tr><tr><td>0.010</td><td>19.6~72.558.7</td><td>0.010</td><td>30.6454</td></tr></table>

# 3 使用工艺

# 4 其他

41 包装 PTFE 薄膜绕在内径 $75 \mathrm{~mm}$ 的纸筒上, 每卷薄膜包 I. 柔软的纸并封装在塑料袋中, 再放在纸箱或木箱内; 每卷薄膜应附标签, 其上注明牌号、批号、厚度、质量.  
4.2 运输 防止撞击、日晒和雨淋。  
4.3 贮存 以包装状态保存在不受阳光直接照射的清洁库房内，库房内空气相对湿度可不超过 $80\%$

# 5 使用建议

选用

# 参考文献

1上海市塑料研究所，聚四氟乙烯薄膜试验数据统计资料，1986  
2 缘京媛．氟塑料性能与应用．塑料摘报，1985（2）

# 聚四氟乙烯热收缩管

# 1 概述

聚四氟乙烯(PTFE)热收缩管是用分散法PTFE树脂糊膏挤出成型为薄壁管，经热处理加热吹胀、冷却制成。该管除具有PTFE塑料的优异性能外，尚具有遇热收缩的特性。当加热到其结晶熔点327℃以上时，可回缩到管材原来的尺寸，形成紧贴保护层，适于作绝缘、保护材料。可在-55～25（使用

1.1 型号及名称 SFG-S-1 聚四氟乙烯热收缩管；SFG-S2 聚四氟乙烯热收缩管；SFG-S3 聚四氟乙烯热收缩管；SFG-S4 聚四氟乙烯热收缩管；SFG-S5 聚四氟乙烯热收缩管。  
1.2 基本组成 聚四氟乙烯树脂。  
1.3材料标准沪Q/HG13-474-1981《聚四氟乙烯热收缩管i.主要性能指标见表」

表11  

<table><tr><td colspan="2">性能</td><td>指标</td></tr><tr><td>外观</td><td></td><td>表面不允许有针孔和裂纹</td></tr><tr><td>颜色</td><td></td><td>乳白色或半透明状</td></tr><tr><td>拉伸强度/MPa</td><td>-</td><td>10.6</td></tr><tr><td>断裂伸长率/%</td><td>3</td><td>270</td></tr><tr><td>收缩率%</td><td></td><td>30~45</td></tr><tr><td>介电强度/(MV/m)</td><td></td><td>36</td></tr><tr><td>热冲击(400℃,4h)</td><td>3</td><td>不滴、不流、不漏</td></tr><tr><td>低沸挠性(55℃,4h,8倍管径弯曲180°)</td><td></td><td>不裂</td></tr><tr><td colspan="2">耐油性:分别用20℃+5℃ RP-1.RP-2燃油浸泡4h;150℃+5℃ 1050、1150润滑油浸泡4h;20℃±5℃(YH-10、YH-12液压油浸泡4h)</td><td>外观无变化</td></tr></table>

1.4 使用工艺说明书   
1.5 供应状态 PTFE 热收缩管的规格见表 1-2,

#

表1-2  

<table><tr><td>型 号</td><td>供货管内径</td><td>收缩后管内径</td><td>收缩后管壁厚</td><td>供货长度</td></tr><tr><td>SFG S-1</td><td>19+1</td><td>5.3±0.2</td><td>0.5±0.1</td><td></td></tr><tr><td>SFG S-2-A</td><td>13±1</td><td>4.0±0.2</td><td>0.4±0.1</td><td></td></tr><tr><td>SFG S-2-B</td><td>8&#x27;</td><td></td><td></td><td></td></tr><tr><td>SFG S-3-A</td><td>11-</td><td>2.5±0.2</td><td>0.4±0.1</td><td>1(0)·5+0</td></tr><tr><td>SFG S-3-B</td><td>5&#x27;</td><td></td><td></td><td></td></tr><tr><td>SFG S-4-A</td><td>7+1</td><td>1.5±0.2</td><td>0.3±0.1</td><td></td></tr><tr><td>SFG S-4-B</td><td>1&#x27;</td><td></td><td></td><td></td></tr><tr><td>SFG S-5</td><td>6+1</td><td>1.5±0.2</td><td>0.3±0.1</td><td></td></tr></table>

1.6 应用概况 已用作飞机发动机及其附件引出线的包扎和绝缘，热电偶转接处的柔性固定保护，电缆压接管的外部绝缘等。  
1.7研制及生产单位上海市塑料研究所研制并生产  
1.8 鉴定级别及日期 1981年12月由上海市塑料公司组织鉴定并通过。

# 2 性能

2.1 物理及化学性能 PTFE 热收缩管的物理性能典型值见表 2.1。

表2-1  

<table><tr><td>型号</td><td>相对密度</td><td>介电强度/(MV/m)</td><td>型号</td><td>相对密度</td><td>介电强度(MV/m)</td></tr><tr><td>SFG S-4 A</td><td>2.17</td><td>45</td><td>SFG S-5</td><td>2.15</td><td>53</td></tr><tr><td>SFG S-4 B</td><td>2.16</td><td>45</td><td></td><td></td><td></td></tr></table>

2.2力学性能PTFE热收缩管的力学性能典型值见表2-2。

表2-2  

<table><tr><td>型号</td><td>拉伸强度/MPa</td><td>断裂伸长率/%</td><td>型号</td><td>拉伸强度/MPa</td><td>断裂伸长率/%</td></tr><tr><td>SFG S-1 A</td><td>11.3</td><td>556</td><td>SFG-S-5</td><td>24.4</td><td>436</td></tr><tr><td>SFG S-1 B</td><td>32.8</td><td>384</td><td></td><td></td><td></td></tr></table>

# 3 使用工艺

把聚四氟乙烯热收缩管套在部件外面，将其加热到 $330 \sim 350^{\circ} \mathrm{C}$ ，使热收缩管由半透明变为全透明时，将热源移去。一般加热时间不超过 $10 \mathrm{~min}$ ，然后冷却，热收缩管则收缩成紧贴在部件上的保护层

# 4 其他

4.1 包装 PTFE 热收缩管包装时应先用纸盒包装再平放在木箱内且应垫软物, 数量不宜太多, 以免压扁而影响其外观, 箱内应放产品合格证并写明产品的名称、牌号、规格、数量、生产单位、包装日期等。  
4.2 运输 防止受压、日晒和雨淋。  
4.3 贮存 PTFE 热收缩管放在温度 $20^{\circ} \mathrm{C} \sim 10^{\circ} \mathrm{C}$ 和相对湿度小于 $65\%$ 的库房中，存放期为两年；贮存过程中不得受压并严禁受热，以免影响其性能。

# 5 使用建议

选用。

# 参考文献

1上海市塑料研究所，聚四氟乙烯热收缩管技术鉴定技术资料.1980

# 聚四氟乙烯钢丝编织增强软管组件

# 1 概述

聚四氟乙烯(PTFE)钢丝编织增强软管组件是以乳液聚合PTFE树脂加助挤剂制成内管，外用单层或双层不锈钢丝编织增强，两端装金属连接件组成PTFE钢丝编织增强软管组件具有PTFE塑料的优异特性，并有较高的强度和较好的挠性，在高温和低温下能经受脉冲和挠曲疲劳。与橡胶管相比，软管组件体积小，质量轻，耐腐蚀，耐老化，使用温度高，保存期长。可在温度为 $-55\sim -135^{\circ}C$ 的液压、燃油、润滑油和气动系统中使用。

1.1 型号及名称 软管组件的型号及名称见表1-1。

表1-1  

<table><tr><td>型号</td><td>名称</td><td>型号</td><td>名称</td></tr><tr><td>SF ZG-6 210</td><td>PTFE高温高压软管组件</td><td>SF-ZG-20/20 A Zh</td><td rowspan="2">PTFE高温低压软管组件</td></tr><tr><td>SF ZG-6-105</td><td rowspan="2">PTFE高温中压软管组件</td><td>SF ZG-20·20 A·ZL</td></tr><tr><td>SF ZG-8 105</td><td>SF GG(L) 139</td><td>PTFE高压(冷气)编织管</td></tr></table>

1.2 基本组成 软管组件：PTFE 内管、不锈钢丝编织网、收压式金属连接件；编织管：PTFE 内管、不锈钢丝编织网。

1.3 材料标准

SF-2G-6 210 软管组件：沪Q/HG13362-1983《聚四氟乙烯高温、高压软管组件》

SF2G-6105软管组件：沪Q/HG13-363-1979《聚四氟乙烯高温、中压软管组件》

SF-ZG-20/20-A/Zh软管组件：沪Q/HG13-687 1985《聚四氟乙烯高温、低压软管组件》

SF G(G(L)-130编织管：沪Q/HG 13-516 1982《聚四氟乙烯高压（冷气）编织管》

1.3.1 软管组件的主要性能指标见表12

表1-2  

<table><tr><td rowspan="2">性能</td><td colspan="2">高温高压软管组件</td><td colspan="2">高温中压软管组件</td><td colspan="2">高温低压软管组件</td></tr><tr><td>指标</td><td>试验条件</td><td>指标</td><td>试验条件</td><td>指标</td><td>试验条件</td></tr><tr><td>外观</td><td colspan="6">PTFE内管内腔表面应光滑,无裂纹、气泡、气孔、明疤、凹坑和凸起,钢丝编织层应平滑、无断卷漏丝、打结、松动、压伤和锈蚀</td></tr><tr><td>耐压/MPa</td><td>42</td><td></td><td>21</td><td></td><td>4</td><td></td></tr><tr><td>伸长与缩短/mm</td><td>+5</td><td>长度254mm,压力24MPa.5min</td><td></td><td>长度27mm,4力10.5MPa.5mm</td><td></td><td></td></tr></table>

续表1-2   

<table><tr><td rowspan="2">性能</td><td colspan="2">高温高压软管组件</td><td colspan="2">高温中压软管组件</td><td colspan="2">高温低压软管组件</td></tr><tr><td>指标</td><td>试验条件</td><td>指标</td><td>试验条件</td><td>指标</td><td>试验条件</td></tr><tr><td>体积膨胀(mL·cm-3)</td><td>0.033</td><td></td><td>0.16</td><td></td><td></td><td></td></tr><tr><td>液体泄漏</td><td>无泄漏</td><td>压力 69 MPa,15 min,循环两次</td><td>无泄漏</td><td>室温爆破压力的70%~5min,循环两次</td><td>无泄漏</td><td>压力 24MPa~5min,循环两次</td></tr><tr><td>室温爆破/MPa</td><td>98</td><td>升压速度(140±35)MPa/min</td><td>54</td><td>升压速度(140±35)MPa/min</td><td>34.5</td><td>升压速度(140±35)MPa/min</td></tr><tr><td>高温爆破/MPa</td><td>--</td><td></td><td>35</td><td>135℃保温1h,升至105MPa,保持5min,升压速度(140±35)MPa/min</td><td>24</td><td>135℃保温1h,升至105MPa/min</td></tr><tr><td>热冲击/MPa</td><td>73.5</td><td>以0.5±0.2MPa压力充入高温油液,135℃保持60min,升压42MPa,保持5min,以140±35MPa/min速度升压直至破裂</td><td></td><td></td><td></td><td></td></tr><tr><td>脉冲/次</td><td>2.5×10^2</td><td>135℃,压力21MPa,频率(70±10)min</td><td>1×10^2</td><td>135℃,压力21MPa,频率(70±10)min</td><td>1×10^2</td><td>135℃,压力21MPa,频率(70±10)min</td></tr><tr><td>弯曲,次</td><td>4×10^3</td><td>-55℃,21MPa,4000次: -55℃,常压,1000次;135℃±5℃,常压,1000次;135℃±5℃,21MPa,71000次为一个循环,共8×10^4次。弯曲频率(70±10)min^1</td><td></td><td></td><td></td><td></td></tr><tr><td>低温弯曲,次</td><td></td><td></td><td>5</td><td>-55℃保持24h,弯曲半径同组件弯曲半径</td><td>5</td><td>35保持21h,弯曲半径187mm,弯曲拉直</td></tr><tr><td>压力降</td><td>169 mL/457 mm/30 min</td><td>压力21MPa,5min</td><td>3.15 mL/cm/min</td><td>压力0.5MPa,5min</td><td>169 mL/457 mm/75 min</td><td>压力2MPa,5min</td></tr><tr><td>气压骤变</td><td>无剥蚀损坏</td><td>加压至21MPa保压25min,50ms内排气,循环16次</td><td>无剥蚀损坏</td><td>加压至10.5MPa保压25min,50ms内排气,循环16次</td><td>无剥蚀损坏</td><td>加压至2MPa保压25min,50ms内排气,循环16次</td></tr><tr><td>气体渗漏</td><td>0.26 mL/cm/min</td><td>压力21MPa,60min</td><td>0.15 mL/cm30 min</td><td>压力1.7MPa,60min</td><td>11.9 mL/157 mm/30 min</td><td>压力2MPa,60min</td></tr></table>

续表1-1   

<table><tr><td rowspan="2">性能</td><td colspan="2">高温高压软管组件</td><td colspan="2">高温中压软管组件</td><td colspan="2">高温低压软管组件</td></tr><tr><td>指标</td><td>试验条件</td><td>指标</td><td>试验条件</td><td>指标</td><td>试验条件</td></tr><tr><td>导电性μA</td><td>6</td><td>电极距离250mm,电压1kV,温度16~32(·相对湿度70%)</td><td></td><td></td><td></td><td></td></tr><tr><td>耐燃油</td><td>-</td><td></td><td>无泄漏损坏</td><td>压力1.45MPa,保持2h</td><td></td><td></td></tr><tr><td rowspan="3">耐腐蚀</td><td></td><td></td><td></td><td>2.5% NaCl浸</td><td></td><td></td></tr><tr><td></td><td></td><td></td><td>5min,60℃干燥</td><td></td><td></td></tr><tr><td></td><td></td><td>无锈斑</td><td>25min,压力10.5MPa,时间172h,进行室温与高温爆破</td><td></td><td></td></tr><tr><td rowspan="4">振动试验</td><td></td><td></td><td></td><td></td><td>5~65Hz,2h~500Hz,1h</td><td>2h</td></tr><tr><td></td><td></td><td></td><td></td><td>无渗漏</td><td>2MPa(1K,3h)</td></tr><tr><td></td><td></td><td></td><td></td><td>1h~6.5h</td><td>3h</td></tr><tr><td></td><td></td><td></td><td></td><td>2h,4MPa</td><td>4h</td></tr></table>

# 1.3.2 编织管的主要性能指标见表13。

表1  

<table><tr><td>性能</td><td>指标</td><td>试验条件</td></tr><tr><td>外观</td><td colspan="2">PTFE内管内腔表面应光滑,无裂纹、气泡、气孔、明疤、凹坑和凸起。钢丝编织层应平滑、无断丝、漏丝、打结、松动、压伤和锈蚀</td></tr><tr><td>常温强度气密性</td><td>无泄漏</td><td>常温,压力:1MPa..-5mm;42MPa..3~5mm</td></tr><tr><td>高低温气密性</td><td>漏气量</td><td rowspan="2">135℃±5℃,2h,压力21MPa,5次:70(±5℃,30min),重铬酸钾水溶液中7min;55℃+5℃,2h,酒精中5min</td></tr><tr><td>保温h≥</td><td>≤20个气泡/min</td></tr><tr><td rowspan="2">脉冲次≥</td><td>21</td><td>气压1.7MPa</td></tr><tr><td>7×10^4</td><td>液压8.711MPa</td></tr><tr><td rowspan="3">脉冲后气密性</td><td>漏气量</td><td rowspan="2">55℃±5℃,2h,酒精中5min,13MPa,常温和70(各保持):min,13MPa,5min</td></tr><tr><td>≤20个气泡/min</td></tr><tr><td>不泄漏</td><td>液压30MPa,5min;2MPa,7min</td></tr></table>

# 1.4 使用工艺说明书

# 1.5 供应状态

# 1.5.1 软管组件的规格及允许偏差见表1-4。

表1-4  
#   

<table><tr><td>型 号</td><td>尺 寸</td><td>外 径</td><td>接头内径</td><td>弯曲半径</td></tr><tr><td>SF-ZG-6 210</td><td>a</td><td>12±0.2</td><td>4.5</td><td>27</td></tr><tr><td>SF-ZG-6 105</td><td>b</td><td>10.4±0.3</td><td>4.5</td><td>12</td></tr><tr><td>SF-ZG-8 105</td><td>c</td><td>12.3±0.3</td><td>6</td><td>30</td></tr><tr><td>SF-ZG 20/20 A/ZH 主系统</td><td>d</td><td></td><td></td><td></td></tr><tr><td>SF-ZG 20/20 A/ZL 助力系统</td><td>e</td><td>26.2±0.3</td><td>17</td><td>87</td></tr></table>

1.5.2 编织管的规格及允许偏差见表1-5.

图1

表1-5  

<table><tr><td>型 号</td><td>内径</td><td>外径</td><td>最小弯曲半径</td><td>内管壁厚</td><td>内管外径</td></tr><tr><td>SF-6G(L)130</td><td>6.5 6/2</td><td>12.4±0.3</td><td>0</td><td>1.3±0.1</td><td>6.8~7.0</td></tr></table>

1.6 应用概况 高温高压软管组件：已用于飞机收、放前起落架、收主起落架护板；高温中压软管组件：已用于飞机平尾方向舵、副翼助力器主系统和助力系统回油，以及风动泵舱门开与收、正常刹车及应急刹车的压缩空气管道；高温低压软管组件：已用于飞机液压油泵的吸油管；高压冷气编织管：已用于飞机直落架支柱冷气瓶。  
1.7研制及生产单位上海市塑料研究所研制并生产  
1.8 鉴定级别及日期 高温高压软管组件：1983年5月由轻工业部鉴定通过；高温中压软管组件：1978年12月由轻工业部、航空工业部、化学工业部联合鉴定通过；高温低压软管组件：1987年9月由轻工业部鉴定通过；高压冷气编织管：1982年9月由上海市塑料公司鉴定通过。

# 2 性能

软管组件性能的典型值见表21。

表2-1-4  

<table><tr><td>性 能</td><td>高温高压软管组件</td><td>高温中压软管组件</td><td>高温低压软管组件</td></tr><tr><td>耐片</td><td colspan="3">合格</td></tr><tr><td>伸长与缩短/mm</td><td>-0.7</td><td>-0.6</td><td></td></tr><tr><td>体积膨胀/(mL·cm)</td><td>0.0018</td><td>0.0057</td><td></td></tr><tr><td>液体渗透</td><td colspan="3">合格</td></tr><tr><td>室温爆破/MPa</td><td>&gt;110</td><td>92</td><td>&gt;35</td></tr><tr><td>高温爆破/MPa</td><td>-</td><td>-</td><td>&gt;21.7</td></tr><tr><td>热冲击/MPa</td><td>&gt;85</td><td>87</td><td>-</td></tr><tr><td>脉冲/次</td><td>&gt;2.5×10</td><td>&gt;1.10</td><td>&gt;1.10</td></tr><tr><td>弯曲/次</td><td>&gt;4×10</td><td>-</td><td>-</td></tr><tr><td>低温弯曲</td><td>-</td><td colspan="2">合格</td></tr><tr><td>压力降(mL/(mm·min))</td><td>0</td><td>0.16</td><td>合格</td></tr><tr><td>气压骤变</td><td colspan="3">无剥蚀损坏</td></tr><tr><td>气体渗漏/(mL/(cm·30min))</td><td>0.0016</td><td>0</td><td>合格</td></tr><tr><td>导电性/μA</td><td>&gt;6</td><td colspan="2">合格</td></tr><tr><td>耐燃油</td><td>-</td><td colspan="2">室温爆破94MPa</td></tr><tr><td>耐腐蚀</td><td>-</td><td>高温爆破89MPa</td><td>合格</td></tr><tr><td>振动试验</td><td>-</td><td>-</td><td>-</td></tr></table>

高压冷气编织管爆破压力的典型值为 $100\mathrm{MPa}$

# 3 使用工艺

PTFE钢丝编织增强软管组件可直接安装使用 安装在飞机不同部位的软管组件须采用不同的金属连接件：未配金属连接件的PTFE钢丝编织管通过下列装配工艺顺序制成软管组件：检查待装编织管→下料（截成合适长度）→清洗吹干→装套筒→清洗→装接头→收压→检查收压质量，

# 4 其他

4.1包装每根聚四氟乙烯高、中、低压软管组件应箍上识别标志，标志上内容包括：软管装配号、

号、制造单位和制造日期。每根软管组件应附有合格证，并注明软管组件型号、批号、图号、制造日期、技术标准号、使用保证期。每根软管组件的两端连接处应有防锈油涂封，所有开口端均应用防尘、防潮的塑料薄膜包扎或塑料堵帽堵封，每根软管组件装一只塑料袋，附有合格证，塑料袋必须封严，装于外发运输的木箱或加强边框的纤维板箱内，包装箱应规整统一。每箱的数量相同，订货量不足一箱除外。每箱总质量应限定为 $25\mathrm{kg}$ 左右，应在所有的内外包装箱上标出装箱日期。

每批聚四氟乙烯冷气编织管应箍上识别标志、制造日期。每批应附有合格证，合格证上注明型号、批号、制造日期、技术标准号。每个包装箱上应附有标签，标签上应注明批号、型号、数量、制造单位、制造日期。软管两端用白胶布封头，软管应平放在外包装箱内。

4.2 运输 运输过程中应防潮和禁止重物挤压。  
4.3 贮存 软管组件和软管应放在相对湿度小于 $70\%$ 的库房中存放。软管组件库存期为8年，软管库存期为10年。

# 5 使用建议

选用。

# 参考文献

上海市塑料研究所，高温高压钢丝编织聚四氟乙烯软管鉴定试验报告.1982  
2上海市塑料研究所.高温中低压钢丝编织聚乙烯烯软管的试验报告.1982   
3上海市塑料研究所，钢丝编织增强聚四氟乙烯高压（冷气）软管试制总结. 1982  
4上海市塑料研究所. $20\mathrm{mm}$ 高温低压聚四氟乙烯钢丝增强软管性能试验报告.1985

# 聚四氟乙烯复合制品

# 1 概述

聚四氟乙烯(PTFE)复合制品包括聚四氟乙烯玻璃漆布、层压板，覆铜箔板和玻璃布覆铜箔层压板。

聚四氟乙烯玻璃漆布是以聚四氟乙烯乳液浸渍无碱玻璃纤维布烧结制成。漆布经热压可制成聚四氟乙烯玻璃布层压板。漆布与厚度为 $0.05\mathrm{mm}$ 的电解紫铜箔叠合，经热压制成聚四氟乙烯玻璃布覆铜箔层压板。以全氟(乙烯-丙烯)共聚物薄膜为粘接剂，将铜箔粘附在聚四氟乙烯基板上制成聚四氟乙烯覆铜箔板。

PTFE复合制品具有纯聚四氟乙烯制品的优异性能，同时具有更高的力学性能。适于作绝缘材料、防粘材料和高频微波元件等。

1.1 型号及名称 聚四氟乙烯复合制品的型号及名称见表1-1。

表1-1  

<table><tr><td>型号</td><td>名称</td></tr><tr><td>VTFGC-N-1~5</td><td>防粘聚四氟乙烯玻璃漆布</td></tr><tr><td>VTFGC JP 1~3</td><td>绝缘普通用聚四氟乙烯玻璃漆布</td></tr><tr><td>VTFGC-JP-1~3</td><td>绝缘特殊用聚四氟乙烯玻璃漆布</td></tr><tr><td>FBS</td><td>聚四氟乙烯玻璃布层压板</td></tr><tr><td>FTB-1</td><td>聚四氟乙烯双面覆铜箔板(一级品)</td></tr><tr><td>FTB-2</td><td>聚四氟乙烯双面覆铜箔板(二级品)</td></tr><tr><td>CTFGC-010~050</td><td>聚四氟乙烯玻璃布覆铜箔层压板(均有单面、双面、一级、二级品)</td></tr></table>

1.2 基本组成 聚四氟乙烯乳液、无碱玻璃纤维布、铜箔、全氟（乙烯-丙烯）共聚物薄膜、聚四氟乙烯板。

# 1.3 材料标准

1.3.1 PTFE玻璃漆布：Q/GHAD04-1994《聚四氟乙烯玻璃漆布》，主要性能指标见表！？

表1-2  

<table><tr><td rowspan="2">性 能</td><td colspan="5">VTFGC-N</td><td colspan="3">VTFGC-JP</td><td colspan="3">VTFGC-JI</td></tr><tr><td>1</td><td>2</td><td>3</td><td>4</td><td>5</td><td>1</td><td>2</td><td>3</td><td>1</td><td>2</td><td>3</td></tr><tr><td>外观</td><td colspan="11">表面光滑平整、胶量均匀、无裂缝及机械损伤。基本上无针孔,在不影响质量的前提下允许不超过厚度允许偏差的树脂流痕、少量气泡和轻微折皱</td></tr><tr><td>拉伸强度(纵向)/MPa ≥</td><td>80</td><td colspan="4">100</td><td>80</td><td>100</td><td>100</td><td>80</td><td>100</td><td>100</td></tr><tr><td>表面电阻率/Ω ≥</td><td colspan="5"></td><td>1012</td><td>1012</td><td>1012</td><td>1012</td><td>1012</td><td>1012</td></tr><tr><td>体积电阻率/(Ω·m) ≥</td><td colspan="5"></td><td>1011</td><td>1011</td><td>1011</td><td>1011</td><td>1011</td><td>1011</td></tr><tr><td>击穿有效值/kV ≥</td><td colspan="5"></td><td>0.7</td><td>1.0</td><td>1.2</td><td>0.7</td><td>1.1</td><td>1.2</td></tr><tr><td>介质损耗角正切 ≤</td><td colspan="5"></td><td></td><td></td><td></td><td></td><td></td><td></td></tr><tr><td>介电常数</td><td colspan="5"></td><td>-</td><td>-</td><td>-</td><td colspan="3">2.6~3.2</td></tr></table>

1.3.2 PTFE玻璃布层压板：沪Q/HG13-394—1979《聚四氟乙烯玻璃布层压板》，主要性能指标见表1-3。

表1-3  

<table><tr><td>性能</td><td>FBS</td></tr><tr><td>外观</td><td>表面光滑平整,无气泡、裂纹、折皱、缺胶,层间不允许有分层现象及其他机械损伤</td></tr><tr><td>相对密度</td><td>2.2~2.3</td></tr><tr><td>吸水率/% ≤</td><td>0.05</td></tr><tr><td>弯曲强度/MPa ≥</td><td>78.5</td></tr><tr><td>表面电阻率/Ω ≥</td><td>1×10^12</td></tr><tr><td>体积电阻率/(Ω·m) ≥</td><td>1×10^11</td></tr><tr><td>介电强度/(MV/m) ≥</td><td>20</td></tr><tr><td>介电常数(1 MHz)</td><td>2.8±0.2</td></tr><tr><td>介质损耗角正切(1 MHz) ≤</td><td>1×10^-4</td></tr></table>

1.3.3 PTFE覆铜箔板：沪Q/HG13-453-1981《聚四氟乙烯覆铜箔板》，主要性能指标见表1.

表1-4  

<table><tr><td>性能</td><td colspan="2">试验条件</td><td>FTB 1,FTB-2</td></tr><tr><td>外观</td><td colspan="2"></td><td>表面光洁,无凹凸、划伤痕迹、铜箔脱层起泡等现象。不应有用稀盐酸或有机溶剂难于去除的污物或指印</td></tr><tr><td rowspan="2">表面电阻率Ω</td><td colspan="2">常态</td><td>\( 10^{13} \)</td></tr><tr><td colspan="2">在温度(40±2°C,相对湿度95%~98%的环境中24h</td><td>\( 10^{19} \)</td></tr><tr><td rowspan="2">介电常数(1MHz)</td><td colspan="2">常态</td><td>1.8~2.2</td></tr><tr><td colspan="2">在温度(40±2°C,相对湿度95%~98%的环境中24h</td><td>1.8~2.2</td></tr><tr><td rowspan="2">介质损耗角正切(1MHz)</td><td colspan="2">常态</td><td>4.0~10-1</td></tr><tr><td colspan="2">在温度(40±2°C,相对湿度95%~98%的环境中24h</td><td>4.5×10-7</td></tr><tr><td rowspan="2">表面介电强度(MV/m)</td><td colspan="2">常态</td><td>1.0</td></tr><tr><td colspan="2">在温度(40±2°C,相对湿度95%~98%的环境中24h</td><td>1.0</td></tr><tr><td>耐浸焊性</td><td colspan="2">在(260±2)C熔融焊料中保持15s</td><td>不分层、不起泡</td></tr><tr><td rowspan="3">铜箔剥离强度:(N/m)</td><td rowspan="2">常态</td><td>一级品</td><td>1</td></tr><tr><td>二级品</td><td>0.8~1</td></tr><tr><td colspan="2">在(260±2)C熔融焊料中保持10s</td><td>0.8</td></tr></table>

1.3.4 PTFE玻璃布覆铜箔层压板Q/GHAD005--1991《聚四氟乙烯玻璃布覆铜箔层压板·主要性能指标见表15。

表1-5  

<table><tr><td>性能</td><td>试验条件</td><td>TFGC</td></tr><tr><td>外观</td><td></td><td>表面光滑平整,无气泡、裂缝 伤痕 层间无分层。铜箔的有效表面不允许 有外来杂质</td></tr><tr><td>相对密度</td><td></td><td>2.2~2.3</td></tr><tr><td>吸水率,%</td><td>在温度20℃±2℃的蒸馏水中浸24h</td><td>0.05</td></tr><tr><td>介电常数(1MHz)</td><td>常态</td><td>2.8±0.2</td></tr><tr><td rowspan="2">介质损耗角正切(1MHz)</td><td>常态</td><td>0.001</td></tr><tr><td>在温度40℃±2℃,相对湿度95%~98%的环境中保持48h</td><td>0.008</td></tr><tr><td rowspan="2">表面绝缘电阻(直流500V)/Ω</td><td>常态</td><td>1×10^10</td></tr><tr><td>在温度40℃±2℃,相对湿度95%~98%的环境中保持48h</td><td>1×10^9</td></tr><tr><td rowspan="2">插销间电阻(直流500V)/Ω</td><td>常态</td><td>1×10^11</td></tr><tr><td>在温度40℃±2℃,相对湿度95%~98%的环境中保持48h</td><td>1×10^6</td></tr></table>

续表1-：  

<table><tr><td colspan="2">性能</td><td>试验条件</td><td>CTFGC</td></tr><tr><td rowspan="2">表面介电强度/(MV·m)</td><td>常态</td><td>1.2</td><td></td></tr><tr><td>在温度40℃±2℃相对湿度95%~98%的环境中保持48h</td><td>1.1</td><td></td></tr><tr><td>耐浸焊性</td><td>在260℃±2℃的熔融焊料中保持10s后</td><td>不起泡、分层、脱开</td><td></td></tr><tr><td>弯曲强度/MPa</td><td>常态</td><td>78.5</td><td></td></tr><tr><td rowspan="5">剥离强度/(N·m)</td><td>常态</td><td>1.5</td><td></td></tr><tr><td>在260℃±2℃的熔融焊料中保持10s后</td><td>1.3</td><td></td></tr><tr><td>(1)在150℃±2℃下保持8h;</td><td></td><td></td></tr><tr><td>(2)在40℃±2℃、相对湿度95%~98%的环境中保持48h;</td><td>1.3</td><td></td></tr><tr><td>(3)在-40℃±2℃下保持×h</td><td></td><td></td></tr></table>

# 1.4 使用工艺说明书

1.5 供应状态 PTFE 玻璃漆布: $(0.08 \sim 0.20) \mathrm{mm} \times 800 \mathrm{~mm}$ ; PTFE 玻璃布层压板: $(0.10.0) \mathrm{mm} \times 140 \mathrm{~mm} \times 280 \mathrm{~mm}$ ; PTFE 覆铜箔板: 厚度 $0.8 \sim 2.0 \mathrm{~mm}$ ; PTFE 玻璃布覆铜箔层压板: $(1.0 \sim 5.0) \mathrm{mm} \times 190 \mathrm{~mm} \times 400 \mathrm{~mm}$ 或 $280 \mathrm{~mm} \times 430 \mathrm{~mm}$   
1.6 应用概况 PTFE玻璃漆布已用作绝缘材料，防粘材料和微波干燥输送带。PTFE玻璃布压板已用作高温高频无线电、电子、电器设备中的绝缘材料，耐腐蚀叶片，雷达天线罩等。PTFE覆铜箔板、玻璃布覆铜箔层压板已用作高温下工作的高频微波元件和印刷线路板。  
1.7研制及生产单位上海市塑料研究所研制并生产；晨光化工研究院三分厂生产。  
1.8 鉴定级别及日期 PTFE 玻璃漆布：1978 年由上海市有机化学工业公司鉴定通过；PTFE 玻璃布层压板、PTFE 玻璃布覆铜箔层压板：1979 年由上海市塑料公司鉴定通过；PTFE 覆铜箔板：1980 年由上海市塑料公司鉴定通过。

# 2 性能

# 2.1 物理及化学性能

2.1.1 PTFE玻璃漆布的物理及化学性能典型值见表2-1.

表2-1  

<table><tr><td>性能</td><td>VTFGC-JP、VTFGC-JI</td><td>性能</td><td>VTFGC-JP、VTFGC-JI</td></tr><tr><td>击穿电压/kV</td><td>0.7~1.2</td><td>介电常数(1 MHz)</td><td>2.6~3.2</td></tr><tr><td>表面电阻率/Ω</td><td>10^12~10^14</td><td rowspan="2">介质损耗角正切(1 MHz)</td><td rowspan="2">5×10^-9~5.3×10</td></tr><tr><td>体积电阻率/(Ω·m)</td><td>10^11</td></tr></table>

2.1.2 PTFE玻璃布层压板的物理及化学性能典型值见表22。

表22  

<table><tr><td>性能</td><td>FBS</td><td>性能</td><td>FBS</td></tr><tr><td>相对密度</td><td>2.2~2.3</td><td>介电强度(MV/m)</td><td>20~5</td></tr><tr><td>吸水率/%</td><td>0.01~0.05</td><td>介电常数(1MHz)</td><td>2.6~3.0</td></tr><tr><td>表面电阻率/Ω</td><td>10~10^4</td><td>介质损耗角正切(1MHz)</td><td>5×10^-3~5.3×10^-4</td></tr><tr><td>体积电阻率(Ω·m)</td><td>10^13~10^11</td><td></td><td></td></tr></table>

2.1.3 PTFE覆铜箔板的物理及化学性能典型值见表2-3。

表23  

<table><tr><td>性能</td><td>FTB-1,FTB-2</td><td>性能</td><td>FTB-1,FTB-2</td></tr><tr><td>表面电阻率 Ω</td><td>10</td><td>介质损耗角正切(1 MHz)</td><td>1.7、10</td></tr><tr><td>介电常数(、MHz)</td><td>2.1~2.2</td><td>表面介电强度/(MV·m)</td><td></td></tr></table>

2.1.4PTFE玻璃布覆铜箔层压板的物理及化学性能典型值见表2-4.

表2-4  

<table><tr><td colspan="2">性能</td><td>FBS</td><td colspan="2">性能</td><td>FBS</td></tr><tr><td colspan="2">相间密度</td><td>2.2~2.3</td><td colspan="2">介电强度(MV·m)</td><td>2.1~2.2</td></tr><tr><td colspan="2">吸水率%</td><td>1.04~0.05</td><td colspan="2">介电常数(1MHz)</td><td>2.1~3.0</td></tr><tr><td colspan="2">表面电阻率Ω</td><td>10-2~10-6</td><td colspan="2">介质损耗角正切(1MHz)</td><td>5~10-7~10-8</td></tr><tr><td colspan="2">体积电阻率(Ω·m)</td><td>10-4~10-3</td><td></td><td></td><td></td></tr></table>

# 2.2 力学性能

2.2.1 PTFE玻璃漆布的拉伸强度为 $98.4 \sim 156.9 \mathrm{MPa}$ 。  
2.2.2PTFE玻璃布层压板的力学性能典型值见表2-5。  
2.2.3 PTFE覆铜箔板的力学性能典型值见表2-5

表25  

<table><tr><td rowspan="2">性能</td><td colspan="3">FBS</td></tr><tr><td>纵向</td><td colspan="2">横向</td></tr><tr><td>拉伸强度/MPa</td><td>125.5</td><td></td><td></td></tr><tr><td>弯曲强度/MPa</td><td>123.6</td><td>117</td><td></td></tr><tr><td>冲击强度/(kJ·m-2)</td><td>192</td><td>11</td><td></td></tr></table>

表2-6  

<table><tr><td>性能</td><td colspan="2">试验条件</td><td>FTB-1、FTB 2</td></tr><tr><td></td><td colspan="2">常态</td><td>1.5~2.1</td></tr><tr><td rowspan="4">剥离强度(铜箔)/(N/m)</td><td colspan="2">150℃,8h→相对湿度95%~98%。</td><td>1.0</td></tr><tr><td colspan="2">24h→-5℃,8h</td><td>-</td></tr><tr><td colspan="2">200℃,8h→相对湿度95%~98%。</td><td>0.7</td></tr><tr><td colspan="2">24h→-5℃,8h</td><td></td></tr></table>

2.2.4 PTFE玻璃布覆铜箔层压板的铜箔剥离强度（常态）为 $1\cdot 1.5\mathrm{N / m}$

# 2.3 耐环境性能

# 2.4 Ⅱ艺性能

2.4.1 PTFE覆铜箔板的耐浸焊性，在 $260\mathrm{C} + 2\mathrm{C}$ 的熔融焊料中保持 $20\mathrm{s}$ 不起泡，不分层  
2.4.2 PTFE玻璃布覆铜箔层压板的耐浸焊性，在 $260^{\circ}C - 2\mathrm{C}$ 的熔融焊料中保持10s后不软化、不起泡，不分层，不脱开。

# 4 其他

4.1 包装 PTFE 玻璃漆布每卷用牛皮纸封包，并外套塑料袋，放于清洁干燥木箱内；P[LL]玻璃布层压板每批用薄膜袋封装，PTFE 玻璃布覆铜箔板每块用薄膜封装，都放于清洁干燥的木箱中；P[LL]覆铜箔板每批用防潮纸或PE薄膜袋封装好再装箱，每箱 $5\mathrm{kg}$ 或 $10\mathrm{kg}$ ，每批产品应附有合格证、标明制造单位、产品名称、牌号、规格、批号、数量和制造日期，其中 PTFE 玻璃布层压板还应附有检验结果。  
4.2 运输 防止受潮、受热和其他机械损伤。PTFE覆铜箔板还应防止对铜箔有腐蚀的气体和物质侵蚀  
4.3 贮存 放在干燥清洁的库房内贮存。

# 5 使用建议

选用

# 参考文献

上海市塑料研究所，聚四氟乙烯玻璃纤维增强塑料试制总结，1978  
2上海市塑料研究所，聚四氟乙烯覆铜箔板试制总结.1980

# 填充聚四氟乙烯制品

# 1 概述

填充聚四氟乙烯(PTFE)制品是以PTFE树脂与填充剂混合均匀后，经压缩模塑、烧结、冷却等工艺制成。树脂与填充剂的混合方法有干法与湿法两种。PTFE内混入适当配比、能经受 $380\mathrm{C}$ 以上高温的填充剂后，耐磨性可成百倍提高；垂直于压力方向的线膨胀系数减少到纯PTFE的1/2左右；硬度在常温下提高 $10\%$ 以上；热导率提高一倍以上；压缩强度和压缩弹性模量均有显著提高，摩擦系数有所提高，弯曲强度提高 $80\%$ 左右。但耐化学品性能、介电性能、拉伸强度、断裂伸长率、冲击强度等均有下降，性能的变化与填充剂的品种、数量有关。填充PTFE适于作各种设备的轴承及密封件等。

1.1 型号及名称填充PTFE制品的型号及名称见表1。

表1-1  

<table><tr><td>型号</td><td>名称</td></tr><tr><td>4FT-1</td><td>20%玻璃纤维填充聚四氟乙烯</td></tr><tr><td>4FT-2</td><td>25%玻璃纤维填充聚四氟乙烯</td></tr><tr><td>4FT-3</td><td>15%玻璃纤维、5%石墨填充聚四氟乙烯</td></tr><tr><td>4FT-4</td><td>20%玻璃纤维、5%石墨填充聚四氟乙烯</td></tr><tr><td>1FT-5</td><td>60%锡青铜粉填充聚四氟乙烯</td></tr><tr><td>4FT-6</td><td>15%碳纤维填充聚四氟乙烯</td></tr><tr><td>4FT-7</td><td>15%玻璃纤维、10%聚酰亚胺、5%石墨填充聚四氟乙烯</td></tr><tr><td>4FT-8</td><td>17%石墨填充聚四氟乙烯</td></tr><tr><td>4FT-9</td><td>29%石墨填充聚四氟乙烯</td></tr><tr><td>4FT-10</td><td>29%玻璃纤维填充聚四氟乙烯</td></tr><tr><td>4FT-11</td><td>20%聚苯填充聚四氟乙烯</td></tr></table>

由湿法混合制成。  
1.2 基本组成 聚四氟乙烯树脂、玻璃纤维、石墨、碳纤维、锡青铜粉、可熔性聚酰亚胺、聚苯  
1.3 材料标准 Q/GHAD 001—1991《填充聚四氟乙烯制品》，主要性能指标见表1-2。

表1-2  

<table><tr><td colspan="2">性能</td><td>4FT-1</td><td>4FT-2</td><td>4FT-3</td><td>4FT-4</td><td>4FT-5</td><td>4FT-6</td></tr><tr><td colspan="2">外观</td><td colspan="6">制品不应有缩孔、分层和起泡等缺陷</td></tr><tr><td colspan="2">拉伸强度/MPa ≥</td><td colspan="5">10</td><td>1.8</td></tr><tr><td colspan="2">压缩强度/MPa ≥</td><td>16</td><td>16</td><td>12</td><td>16</td><td>20</td><td></td></tr><tr><td colspan="2">断裂伸长率/% ≥</td><td>120</td><td>100</td><td>140</td><td>120</td><td>80</td><td>130</td></tr></table>

续表 i-2  

<table><tr><td colspan="2">性能</td><td>1FT 7</td><td>1FT 8</td><td>1FT-9</td><td>1FT 10</td><td>1FT 11</td></tr><tr><td colspan="2">外观</td><td colspan="5">制品不应有缩孔、分层和起泡等缺陷</td></tr><tr><td colspan="2">拉伸强度/MPa</td><td>9.8</td><td>11.5</td><td>11.8</td><td>12.7</td><td>11.8</td></tr><tr><td colspan="2">压缩强度/MPa</td><td>17</td><td></td><td></td><td></td><td></td></tr><tr><td colspan="2">断裂伸长率/%</td><td>120</td><td>140</td><td>140</td><td>180</td><td>80</td></tr></table>

# 1.4 使用工艺说明书

1.5 供应状态 板、片、棒、套管、环。有黑、白、棕、紫等颜色

1.6 应用概况 填充PTFE制品在航空、航天和机械工业中用作轴承，活塞环、导向环、密封环和导轨等还用作航天发射装置中泵的密封件。轴承的保持架，飞机发动机放气机构的密封挡圈，运输机加速装置上的挡圈和直升机的减震支柱的塑料套等  
1.7研制及生产单位上海市塑料研究所、晨光化工研究院研制；上海市塑料研究所、上海化厂、晨光化工研究院三分厂、武汉塑料五厂、嘉善有机氟制品厂、南京塑料厂、济南塑料一杭州塑料厂、早新611厂、本溪玻璃钢厂、上海塑料十四厂生产。  
1.8 鉴定级别及日期 上海市塑料研究所研制的填充聚四氟乙烯制品：1980年由上海市塑料公司鉴定通过；晨光化工研究院研制的填充聚四氟乙烯制品：1981年由四川省自贡市化工局鉴定通过

# 2 性能

# 2.1 物理及化学性能

2.1.1 填充PTFE制品（干法混合料）的物理及化学性能典型值见表21、

表2-1  

<table><tr><td colspan="2">性 能</td><td>4FT 1</td><td>4FT 2</td><td>4FT 3</td><td>4FT 4</td><td>4FT 5</td><td>4FT 6</td><td>4FT 7</td></tr><tr><td colspan="2">相对密度</td><td>2.26</td><td>2.27</td><td>.72</td><td>2.24</td><td>3.92</td><td>2.07</td><td>.</td></tr><tr><td rowspan="8">线膨胀系数\( 10^{-6}K^{-1} \)</td><td>20~60°C:平行压力方向</td><td>12</td><td>12</td><td>11</td><td>12</td><td>11</td><td></td><td></td></tr><tr><td>垂直压力方向</td><td>7.1</td><td>6.6</td><td>7.9</td><td>6.6</td><td>5.8</td><td></td><td></td></tr><tr><td>20~100°C:平行压力方向</td><td>12</td><td>11</td><td>15</td><td>12</td><td>11</td><td></td><td></td></tr><tr><td>垂直压力方向</td><td>7.1</td><td>6.1</td><td>8.0</td><td>6.6</td><td>6.1</td><td></td><td></td></tr><tr><td>20~150°C:平行压力方向</td><td>13</td><td>12</td><td>13</td><td>13</td><td>11</td><td></td><td></td></tr><tr><td>垂直压力方向</td><td>7.5</td><td>6.7</td><td>8.0</td><td>7.1</td><td>6.5</td><td></td><td></td></tr><tr><td>20~200°C:平行压力方向</td><td>14</td><td>13</td><td>12</td><td>13</td><td>13</td><td>17</td><td></td></tr><tr><td>垂直压力方向</td><td>8.1</td><td>7.0</td><td>8.0</td><td>7.1</td><td>7.1</td><td>7.0</td><td>.</td></tr></table>

2.1.2 填充PTFE制品(湿法混合料)的物理及化学性能典型值见表2-2。

表2-2  

<table><tr><td>性能</td><td>4FT-8</td><td>4FT 9</td><td>4FT-10</td><td>4FT-11</td></tr><tr><td>线膨胀系数(平行于压力方向,20~200(℃),10·K)</td><td>11</td><td>11</td><td>11</td><td>11</td></tr></table>

# 2.2 与学性能

2.2.1 填充PTFE制品（干法混合料）室温力学性能典型值见表2-3。

表2-3  

<table><tr><td>性能</td><td>1FT-1</td><td>4FT-2</td><td>4FT-3</td><td>4FT-4</td><td>4FT-5</td><td>4FT-6</td><td>4FT</td></tr><tr><td>拉伸强度/MPa</td><td>19.3</td><td>15.6</td><td>19.6</td><td>14.0</td><td>12.5</td><td>22.0</td><td>11.4</td></tr><tr><td>断裂伸长率/%</td><td>300</td><td>273</td><td>300</td><td>240</td><td>101</td><td>24.0</td><td>11.4</td></tr><tr><td>压缩强度(5%变形)/MPa</td><td>16.0</td><td>16.8</td><td>18.1</td><td>16.3</td><td>20.9</td><td>20.3</td><td></td></tr><tr><td>压缩弹性模量/GPa</td><td>0.9</td><td>1.1</td><td>1.0</td><td>1.0</td><td></td><td>1.1</td><td></td></tr><tr><td>弯曲强度/MPa</td><td>34.0</td><td>32.1</td><td>39.9</td><td>32.6</td><td>37.5</td><td>48.5</td><td>11</td></tr><tr><td>弯曲弹性模量/(GPa)</td><td>1.55</td><td>1.51</td><td>1.62</td><td>1.71</td><td></td><td>1.69</td><td></td></tr><tr><td>冲击强度(缺口)/(kJ·m²)</td><td>13.8</td><td>13.0</td><td></td><td>12.4</td><td>16.6</td><td>13.3</td><td>11</td></tr><tr><td>布氏硬度</td><td>5.6</td><td>6.2</td><td>7.9</td><td>5.2</td><td>8.1</td><td>5.8</td><td>11</td></tr></table>

# 2.2.2 填充PTFE制品（湿法混合料）室温力学性能典型值见表24，

表2-4  

<table><tr><td>性能</td><td>IFT-8</td><td>IFT-9</td><td>+</td><td>4FT-10</td><td>IFT-1</td></tr><tr><td>拉伸强度/MPa</td><td>11.3</td><td>12.6</td><td>+</td><td>16.4</td><td>11.</td></tr><tr><td>断裂伸长率/%</td><td>317</td><td>474</td><td></td><td>248</td><td>130</td></tr><tr><td>压缩强度/MPa</td><td>11.7</td><td>15.3</td><td>+</td><td>24.2</td><td>22.</td></tr><tr><td>弯曲强度/MPa</td><td>23.9</td><td>23.1</td><td></td><td>18.3</td><td>21.</td></tr><tr><td>冲击强度(缺口)/(kJ/m²)</td><td>80.6</td><td>42.3</td><td></td><td>62.3</td><td>11.</td></tr><tr><td>布氏硬度</td><td>5.1</td><td>5.3</td><td></td><td>6.1</td><td>6.1</td></tr></table>

# 2.3 耐环境性能

# 2.4 工艺性能

2.5 使用性能 填充PTFE制品的使用性能典型值见表25。

表2-5  

<table><tr><td>性能</td><td>4FT-1</td><td>4FT 2</td><td>4FT-3</td><td>1FT 4</td><td>1FT-5</td><td>1FT-6</td></tr><tr><td>磨痕/mm</td><td colspan="4">7.5~6.0</td><td>7.0~8.0</td><td>7.2</td></tr><tr><td>摩擦系数</td><td colspan="2">0.20~0.24</td><td colspan="2">0.15~0.17</td><td>0.18~0.20</td><td>1.10</td></tr><tr><td>压缩变形(23℃,11MPa)/%</td><td></td><td></td><td></td><td></td><td></td><td></td></tr><tr><td>60 min,垂直压力方向</td><td>7.7</td><td>7.2</td><td>7.4</td><td>5.3</td><td>3.3</td><td></td></tr><tr><td>24 h,垂直压力方向</td><td>12</td><td>11</td><td>9.8</td><td>9.5</td><td>5.0</td><td></td></tr><tr><td>永久变形</td><td>6.9</td><td>6.4</td><td>6.2</td><td>5.8</td><td>1.9</td><td></td></tr><tr><td>性能</td><td>4FT 7</td><td>4FT 8</td><td>4FT 9</td><td>4FT 10</td><td>4FT 11</td><td></td></tr><tr><td>磨痕/mm</td><td>5.0~5.5</td><td>8.5</td><td>9.1</td><td>5.0</td><td>7.9</td><td></td></tr><tr><td>摩擦系数</td><td>0.18</td><td colspan="2">0.16</td><td colspan="2">0.11</td><td></td></tr><tr><td>压缩变形(23℃,11MPa)/%</td><td></td><td></td><td></td><td></td><td></td><td></td></tr><tr><td>60 min,垂直压力方向</td><td></td><td></td><td></td><td></td><td></td><td></td></tr><tr><td>24 h,垂直压力方向</td><td></td><td></td><td></td><td></td><td></td><td></td></tr><tr><td>永久变形</td><td></td><td></td><td></td><td></td><td></td><td></td></tr></table>

# 3 使用工艺

填充PTFE制品可直接使用，其套筒和棒材可进行机械加工，制成尺寸要求严格和形状较复杂的制品。由于填充PTFE内含有玻璃纤维等填充物，进行机械加工时极易磨损刀具，因此，必须选用硬质金属刀具。

# 4 其他

4.1包装填充聚四氟乙烯制品应用木箱包装，木箱内放合格证，并写明本标准编号、产品名称、

批号、数量、生产单位、生产日期

4.2 运输 运输中防湿、防晒、防止表面损伤。  
4.3 贮存 贮存在防湿、防晒、防止表面损伤的库房内。

# 5 使用建议

选用，

# 参考文献

1 缘京媛．氟塑料性能与应用．塑料摘报，1985(2)  
2上海市塑料研究所，填充聚四氟乙烯制品试验数据统计资料.198r

# 聚四氟乙烯生料带

# 1 概述

聚四氟乙烯(PTFE)生料带是选用乳液聚合聚四氟乙烯树脂，以有机溶剂为助挤剂，经糊骨挤出成棒坏，再经压延、干燥、切割、卷绕而成。制品柔韧性好，具有纵向拉伸强度较高，横向易于变形的特点。适宜作螺纹管口密封。可在 $-200\sim -250^{\circ}\mathrm{C}$ 使用。但不能用作与高浓度氧气及液氧接触的密封。以免引起着火与爆炸。

1.1 型号及名称 聚四氟乙烯生料带的型号及名称见表1-1。

表11  

<table><tr><td>类别</td><td>型号</td><td>名称</td><td>类别</td><td>型号</td><td>名称</td></tr><tr><td>1类</td><td>SFd-1</td><td>聚四氟乙烯</td><td rowspan="2">3类</td><td rowspan="2">浙Q-HG-13:1985中的1类</td><td>聚四氟乙烯</td></tr><tr><td>2类</td><td>SFd-2</td><td>生料带</td><td>生料带</td></tr></table>

1.2 基本组成 聚四氟乙烯树脂。

1.3 材料标准

QB/1 3628-1999《螺纹密封用聚四氟乙烯生料带》

浙Q/HG131 1985《聚四氟乙烯生料带》

聚四氟乙烯生料带的主要性能指标见表1-2。

表1-2  

<table><tr><td rowspan="2">性能</td><td colspan="2">螺纹密封用聚四氟乙烯生料带</td><td>聚四氟乙烯生料带</td></tr><tr><td>1类</td><td>2类</td><td>3类</td></tr><tr><td>外观</td><td colspan="3">白色,质地均匀,表面光滑,不得有裂纹、破损及剥离等现象</td></tr><tr><td>表观密度/(g/mL)</td><td>&gt;1.4</td><td></td><td>-3.6</td></tr><tr><td>挥发物,%</td><td>&lt;0.5</td><td></td><td>20</td></tr><tr><td>断裂伸长率/%</td><td></td><td></td><td></td></tr><tr><td>纵向</td><td>≥50</td><td></td><td>80 15</td></tr><tr><td>横向</td><td>-</td><td></td><td>30 50</td></tr><tr><td>拉伸强度/MPa</td><td></td><td></td><td></td></tr><tr><td>纵向</td><td>≥6.0</td><td></td><td>7.8</td></tr><tr><td>横向</td><td>-</td><td></td><td>≥1.0</td></tr></table>

# 1.4 使用工艺说明书

1.5 供应状态 带宽度 $13\mathrm{mm} \pm 0.1\mathrm{mm}, 26\mathrm{mm} \pm 0.1\mathrm{mm}, 50\mathrm{mm} \pm 0.1\mathrm{mm}$ ，厚度 $0.1\mathrm{mm} \pm 0.02\mathrm{mm}$ 。  
1.6 应用概况 用作螺纹管口密封及编织耐腐蚀的盘更。  
1.7 研制及生产单位 晨光化工研究院三分厂、天津塑料九厂、浙江省嘉善有机氟制品厂、上海化工厂、济南塑料一厂、鄞县塑料厂、大连塑料二厂生产。

# 2 性能

2.1 物理及化学性能 PTFE生料带的物理性能典型值见表21。

表2-1  

<table><tr><td>性能</td><td>SFd-1</td><td>SFd-2</td><td>性能</td><td>SFd-1</td><td>SFd-2</td></tr><tr><td>表观密度(g/mL)</td><td>1.48</td><td>1.67</td><td>挥发物/%</td><td>1.4</td><td>8.0</td></tr></table>

2.2 力学性能 PTFE生料带的力学性能典型值见表2-2。

表2-2  

<table><tr><td>性能</td><td>SFd-1</td><td>SFd-2</td><td>性能</td><td>SFd-1</td><td>SFd-2</td></tr><tr><td>拉伸强度(纵向)/MPa</td><td>7.7</td><td>7.8</td><td>断裂伸长率(纵向)</td><td>50</td><td>10</td></tr></table>

# 3 使用工艺

将聚四氟乙烯生料带绕包于导线上，经烧结可制成具有良好介电性能、均匀绝缘层的电线、电缆聚四氟乙烯生料带还可编织成耐腐蚀盘更。

# 4 其他

# 5 使用建议

选用。

# 参考文献

嘉善有机氟制品厂. 聚四氟乙烯生料带数据统i. 1986

# 聚三氟氯乙烯

# 1 概述

聚三氟氯乙烯(PCTFE)由三氟氯乙烯用化学引发或辐射引发聚合而成。可采用模压、挤出、注塑等方法成型。制品透明度高，不吸水，能耐各种酸、碱、油类和有机溶剂。具有不燃性，力学、电绝缘、耐老化耐辐照、尺寸稳定性能良好。与金属的粘接性好，并能熔接与焊接。适于作塑制密封零件、电绝缘和机械零件。可在 $200\sim 200^{\circ}\mathrm{C}$ 使用。

# 1.1 型号及名称 聚三氟氯乙烯。

1.2 基本组成 聚三氟氯乙烯树脂。  
1.3 材料标准 HG2167-1991《聚氟氯乙烯树脂》。主要性能指标见表11。

表1-1  

<table><tr><td>项 目</td><td>优等品</td><td>一等品</td><td>合格品</td><td colspan="2">项 目</td><td>优等品</td><td>一等品</td><td>合格品</td></tr><tr><td>外观</td><td colspan="3">白色均匀粉末,无明显机械杂质</td><td colspan="2">拉伸屈服强度/MPa≥</td><td>37.0</td><td>35.6</td><td>2.0</td></tr><tr><td rowspan="2">筛余物(筛子孔径≤0.μm) %</td><td rowspan="2" colspan="3">1.0</td><td colspan="2">断裂伸长率/%≥</td><td>75</td><td>75</td><td>1</td></tr><tr><td colspan="2">介质损耗角正切(10-6Hz)</td><td colspan="3">0.99</td></tr><tr><td>表面密度(g·cm-3)</td><td colspan="3">0.5</td><td colspan="2">Φ</td><td rowspan="2" colspan="3">2.3~2.8</td></tr><tr><td>含水量%</td><td>0.02</td><td colspan="2">0.05</td><td colspan="2">介电常数(10-6Hz)</td></tr><tr><td>热稳定性/°C</td><td>0.12</td><td colspan="2">0.2</td><td colspan="2">体积电阻率(Ω·m)≥</td><td colspan="3">1.40</td></tr><tr><td>失温温度/°C</td><td>265~320</td><td colspan="2">240~320</td><td colspan="2">介电强度/(MV/m)≥</td><td colspan="3">1.0</td></tr></table>

1.4 使用工艺说明书   
1.5 供应状态 白色粉末  
1.6 应用概况 PCTFE可制造导弹红外线窗口零件，真空系统的密封零件，透明视镜及机械零件，以及电线电缆和电绝缘护套，在潮湿环境中使用的接插件、印刷电路板等，  
1.7研制及生产单位上海曙光化工厂研制：上海曙光化工厂、北京621厂生产。  
1.8 鉴定级别及日期 1966年由化学工业部鉴定通过.

# 2 性能

2.1物理及化学性能PCTFE物理及化学性能典型值见表2-1.

表2-1  

<table><tr><td>性能</td><td>典型值</td><td>性能</td><td>典型值</td></tr><tr><td>密度/(g·cm-3)</td><td>2.07~2.18</td><td>线膨胀系数K</td><td>1.5</td></tr><tr><td>粒度/μm</td><td>40.6</td><td></td><td></td></tr><tr><td>马丁温度/°C</td><td>50</td><td>燃烧性(水平燃烧)</td><td>目测</td></tr><tr><td>热变形温度/°C</td><td></td><td>氧指数</td><td></td></tr><tr><td>115MPa</td><td>130</td><td>表面电阻率Ω</td><td>10</td></tr><tr><td>1.81MPa</td><td>75</td><td>体积电阻率(Ω·m)</td><td>100</td></tr><tr><td>玻璃化温度/°C</td><td>58</td><td>介电强度(MV/m)</td><td>1</td></tr><tr><td>热分解温度/°C</td><td>370</td><td>介电常数(1 MHz)</td><td>2</td></tr><tr><td>热失重/‰</td><td>0.15~0.20</td><td>介质损耗角正切(1 MHz)</td><td>1</td></tr><tr><td>热导率/W/(m·k))</td><td>0.20~0.22</td><td>耐电弧性s</td><td>30</td></tr></table>

2.2力学性能 PCTFE的力学性能典型值见表2-2。

表2-2：  

<table><tr><td>性能</td><td>典型值</td><td>性能</td><td>典型值</td></tr><tr><td>拉伸强度/MPa</td><td>34.2~39.2</td><td>弯曲强度/MPa</td><td>72</td></tr><tr><td>拉伸弹性模量/GPa</td><td>1.03</td><td>冲击强度(缺口),(kJ·m-2)</td><td>32 1</td></tr><tr><td>断裂伸长率/%</td><td>50~140</td><td>硬度(邵尔A型)/度</td><td>80</td></tr><tr><td>压缩强度/MPa</td><td>58.8</td><td></td><td></td></tr></table>

2.3 耐环境性能

2.4工艺性能PCTFE的熔点为 $215\mathrm{C}$ ，收缩率为 $1.6\sim 1.5\%$ 。粉状料压缩比为4.0~1.，料压缩比为 $2.5\sim 2.8$

# 3 使用工艺

3.1 模塑成型工艺条件 模塑温度 $220 \sim 240^{\circ} \mathrm{C}$ （一般比树脂失强温度低 $10 \sim 30^{\circ} \mathrm{C}$ ），热压压力 $< 49 \mathrm{MPa}$ ，冷压压力 $9.8 \sim 29.4 \mathrm{MPa}$ 。加热时间见表3-1

表3-1  

<table><tr><td>制品厚度/mm</td><td>5</td><td>10</td><td>15</td></tr><tr><td>加热时间/min</td><td>15</td><td>35</td><td>55</td></tr></table>

3.2 注塑成型工艺条件 物料在加料室中的加热温度为失强温度加 $20^{\circ} \mathrm{C}$ ，压模温度 $130 - 150^{\circ} \mathrm{C}$ 。加料室中压力 $29.4 \sim 147.1 \mathrm{MPa}$ ，注射时间 $10 \sim 15 \mathrm{~s}$ ，保压时间 $10 \sim 32 \mathrm{~s}$ 。

3.3 挤出成型工艺条件 $\frac{1}{2}$ 挤出机螺杆的长径比 $\geq 20$ ，压缩比 $2:1 \sim 3:1$ ，螺杆转速 $1.20\mathrm{r} / \mathrm{min}$ ，挤出温度见表3-2。

表3-2  

<table><tr><td rowspan="2">制 品</td><td colspan="4">挤出温度/℃</td><td rowspan="2">制 品</td><td colspan="4">挤出温度/℃</td></tr><tr><td>筒前</td><td>筒后</td><td>模前</td><td>模后</td><td>筒前</td><td>筒后</td><td>模前</td><td>模后</td></tr><tr><td>管子</td><td>250</td><td>290</td><td>310</td><td>320</td><td>薄膜</td><td>250</td><td>290</td><td>320</td><td>400</td></tr></table>

# 4 其他

# 5 使用建议

选用，

# 参考文献

1上海曙光化工厂：聚三氟氯乙烯树脂检验数据统计资料.1935

# 全氟(乙烯-丙烯)共聚物

# 1 概述

全氟（乙烯-丙烯）共聚物(FEP)山四氟乙烯和六氟丙烯用悬浮法共聚而成。可用模塑、挤出、注塑等成型工艺加工成板、棒、管及其他制品。FEP的力学性能、化学稳定性、电绝缘性能、不粘性、耐老化性和不燃性均与PTFE相仿。加工性能、低温柔韧性优于PTFE，且表面张力较小，熔融态时与金属粘结性好。但耐热性略低于PTFE，可在 $-89\sim 205^{\circ}C$ 使用。

1.1 型号及名称 全氟(乙烯-丙烯)共聚物,又称氟塑料46。型号见表11。

表1-1  

<table><tr><td>型号</td><td>用途</td></tr><tr><td>E1</td><td>通用挤塑料:主要用于电线绝缘层、管材、板材、薄膜以及各种制件</td></tr><tr><td>F2</td><td>耐热应力开裂挤塑料:主要用于电线绝缘层、薄壁管</td></tr><tr><td>M3</td><td>耐热应力开裂模塑料:主要用于热收缩管、衬里、电线绝缘层</td></tr></table>

1.2 基本组成 全氟（乙烯-丙烯）共聚物  
1.3 材料标准HG/T2904 1997《模塑和挤出用聚全氟丙烯树脂》，主要性能指标见表1。

表1-2  

<table><tr><td rowspan="2" colspan="2">项目</td><td colspan="3">E1</td><td colspan="3">E2</td><td colspan="3">M3</td></tr><tr><td>优等品</td><td>一等品</td><td>合格品</td><td>优等品</td><td>一等品</td><td>合格品</td><td>优等品</td><td>等品</td><td>合格品</td></tr><tr><td colspan="2">外观</td><td colspan="9">半透明颗粒,其中不得夹带金属屑和砂粒等杂质,含有可见黑点的粒子10分数m</td></tr><tr><td colspan="2">熔体流动速率(g/10 min)</td><td colspan="3">1.1~1.2</td><td>1%</td><td>2%</td><td>1%</td><td>2%</td><td>3%</td><td>4%</td></tr><tr><td>拉伸强度MPa</td><td>≥</td><td>21.0</td><td>19.0</td><td>17.0</td><td>25.0</td><td>21.0</td><td>19.0</td><td>27.0</td><td>23.0</td><td>30.0</td></tr><tr><td>断裂伸长率/%</td><td>≥</td><td>300</td><td colspan="2">27</td><td>300</td><td colspan="2">275</td><td>320</td><td>360</td><td>400</td></tr><tr><td colspan="2">相对密度</td><td colspan="9">2.12~2.17</td></tr><tr><td colspan="2">熔点℃</td><td>265±10</td><td colspan="2">265±15</td><td>265±10</td><td colspan="2">265±15</td><td>265±10</td><td>265±10</td><td>265±15</td></tr><tr><td colspan="2">介电常数(10-1Hz)</td><td colspan="9">2.15</td></tr><tr><td colspan="2">介质损耗角山切(10-6Hz)</td><td colspan="9">7.0×10</td></tr><tr><td colspan="2">挥发分% ≤</td><td>0.10</td><td colspan="2">0.30</td><td>0.1</td><td colspan="2">0.30</td><td>0.1</td><td>0.3</td><td>0.5</td></tr><tr><td colspan="2">耐热应力开裂</td><td colspan="6">不裂</td><td colspan="3">不裂</td></tr></table>

1.4 使用工艺说明书

1.5 供应状态 白色半透明颗粒。

1.6 应用概况 已用于制造航空、航天、电气、电子等工业用电线电缆、热收缩管等制品及耐高温绝缘材料。  
1.7研制及生产单位上海有机化学研究所、长春应用化学研究所、上海合成橡胶研究所研制：上海有机氟材料研究所、济南化工厂生产。  
1.8 鉴定级别及日期 1966年12月由化学工业部鉴定并通过.

# 2 性能

2.1 物理及化学性能 FEP 的物理及化学性能典型值见表 2-1。

表2-1  

<table><tr><td>性能</td><td>典型值</td><td>性能</td><td>典型值</td></tr><tr><td>相对密度</td><td>2.16</td><td>燃烧性(水平燃烧)</td><td>不燃</td></tr><tr><td>粒度/mm</td><td>\( \phi (2\sim 3)\times 5 \)</td><td>氧指数</td><td>-</td></tr><tr><td>吸水率/%</td><td>0.004</td><td>表面电阻率 Ω</td><td>1</td></tr><tr><td>热变形温度(1.81 MPa)/°C</td><td>67</td><td>体积电阻率 \( \Omega \cdot m \)</td><td>1.8~2.1</td></tr><tr><td>软化点(维卡)°C</td><td>104</td><td>介电强度(MV/m)</td><td>2</td></tr><tr><td>热分解温度/°C</td><td>110</td><td>介电常数(1 MHz)</td><td>-</td></tr><tr><td>热失重(880(.54mm))%</td><td>&lt; 0.15</td><td>介质损耗角正切(1 MHz)</td><td>2.5</td></tr><tr><td>热导率 W/(m·K)</td><td>0.25</td><td>耐电弧性s</td><td>1</td></tr></table>

2.2 力学性能 FEP 的力学性能典型值见表 2-2。

表2-2  

<table><tr><td colspan="2">性能</td><td>典型值</td><td colspan="2">性能</td><td>典型值</td></tr><tr><td>拉伸强度 MPa</td><td></td><td>20</td><td colspan="2">弯曲弹性模量 MPa</td><td>1</td></tr><tr><td>断裂伸长率</td><td></td><td>300</td><td colspan="2">冲击强度(kJ·m-1)</td><td>不变</td></tr><tr><td>弯曲强度 MPa</td><td></td><td>24.1</td><td colspan="2">泊松比</td><td>0.48</td></tr></table>

# 2.3 耐环境性能

2.4工艺性能 FEP的收缩率为 $0.03\% \sim 0.06\%$

# 3 使用工艺

3.1 模塑成型工艺条件 模塑温度 $315\sim 420^{\circ}C$ ：模塑压力 $4.9\sim 19.6\mathrm{MPa}$ ；出模温度 $\left <   2:1\right ]$

3.2 注塑成型工艺条件 在注塑成型中需用较高的加工温度，较低的注射速度和大的流道、浇口模具、树脂离开喷嘴的熔体温度通常控制在 $340 \sim 370^{\circ} \mathrm{C}$ ，为保护产品质量，模具需保温在 $200 \sim 230^{\circ} \mathrm{C}$ 。

<table><tr><td colspan="4">料筒温度，℃</td><td rowspan="2">熔体温度 ℃</td><td rowspan="2">机头温度 ℃</td></tr><tr><td>前段</td><td>中段</td><td>中后段</td><td>后段</td></tr><tr><td>32°</td><td>35°</td><td>365</td><td>370</td><td>370~385</td><td>371~39</td></tr></table>

3.3 挤出成型工艺条件 挤出机料筒直径 $45 \mathrm{~mm}$ , 螺杆长径比 $25$ , 压缩比 2.46。螺杆转速: $12 \mathrm{r} / \mathrm{min}$ , 成型工艺条件见表 3-1。

# 4 其他

# 5 使用建议

选用

# 参考文献

1上海市有机氟材料研究所，全氟（乙烯-丙烯）共聚物数据统计资料.1985

# 全氟（乙烯-丙烯）共聚物制品

# 1 概述

全氟（乙烯丙烯）共聚物(FEP)制品包括板、棒、管、薄膜和热收缩管。板与棒采用儿缩模塑成型：管、棒和薄膜(吹塑)采用熔融挤出成型；形状复杂的小制品用注塑法成型。还可将FEP管材加热，吹胀，拉伸制成热收缩管。FEP制品不仅保持了聚四氟乙烯的化学性能、力学性能和介电性能，而且易于热封与粘合。透明度高，燃烧时发烟量低，耐低温性优异。薄膜的气体和液体透过性小。适于塑制在各种强腐蚀介质中工作的零部件，以及在各种频率下使用的绝缘零件。可在 $80\sim 100^{\circ}\mathrm{C}$ 使用。
