Repository: C-zj02/CFD-claw

<div align="center">

**English** | [中文](#中文版) | [Français](README_FR.md) | [Русский](README_RU.md) | [हिन्दी](README_HI.md) | [العربية](README_AR.md) | [Português](README_PT.md)

# 🚀 Claude Code Python

**A Complete Python Reimplementation Based on Real Claude Code Source**

*From TypeScript Source → Rebuilt in Python with ❤️*

***
**🔥 Active Development • New Features Weekly 🔥**

</div>

***

## 🎯 What is This?

**Clawd Code** is a **complete Python rewrite** of Claude Code, based on the **real TypeScript source code**.

File: RAG-data/中国航空材料手册(第2版) 第7卷 塑料 透明材料 绝缘材料201-400.pdf-5627ca4f-f393-4168-b170-5c3099372f1d.md (part 6 of 9)
# YS20可熔性聚酰亚胺模塑料及制品

# 2.5 使用性能

# 2.5.1 抗静压强度 J7！前风挡玻璃的耐水压和爆破强度见表2-4。J8I和J8Ⅱ前风挡玻璃的抗静压强度见表2-5。

表2-4  

<table><tr><td rowspan="3">试验号</td><td colspan="2">水压试验(0~392 kPa)</td><td colspan="4">爆破试验</td></tr><tr><td rowspan="2">脱胶时的压力kPa</td><td rowspan="2">脱胶时变形量/mm</td><td colspan="2">爆破强度/kPa</td><td rowspan="2">爆破时变形量/mm</td><td rowspan="2">破坏形式</td></tr><tr><td>指标</td><td>实测值</td></tr><tr><td>15781J7 16</td><td>294(脱胶面积55mm×3mm)</td><td></td><td></td><td>&gt;627</td><td>1.15</td><td>夹层局部脱胶</td></tr><tr><td>15781J7 54</td><td>235(脱胶面积80mm×3mm)</td><td></td><td></td><td>392</td><td>1.15</td><td>厚玻璃破</td></tr><tr><td>1578212 4</td><td>-(脱胶面积80mm×3mm)</td><td></td><td></td><td>647</td><td>2.03</td><td>薄、厚玻璃均破</td></tr><tr><td>1578213-2</td><td>未脱胶</td><td></td><td>≥25</td><td>705</td><td></td><td>薄玻璃破</td></tr><tr><td>1 110</td><td>未脱胶</td><td></td><td></td><td>274</td><td>1.19</td><td></td></tr><tr><td>5-51</td><td>235</td><td>1.15</td><td></td><td>392</td><td>1.9</td><td>均为厚玻璃破</td></tr><tr><td>7 2</td><td>392</td><td></td><td></td><td>490</td><td></td><td></td></tr></table>

表2-5.34  

<table><tr><td rowspan="2">玻璃</td><td rowspan="2">试验条件</td><td colspan="2">破坏压力/kPa</td></tr><tr><td>指标</td><td>实测值</td></tr><tr><td>J8 前风挡</td><td rowspan="2">常温水压</td><td rowspan="2">≥264</td><td>&gt;600</td></tr><tr><td>J8 Ⅱ前风挡</td><td>&gt;300</td></tr></table>

# 2.5.2 疲劳寿命 J81 和 J81 前风挡玻璃室温下内表面增压从 $0 \sim 39.2 \mathrm{kPa}$ 反复循环 15000 次, 未出现超出技术条件允许的缺陷。

# 2.5.3 抗鸟撞性能 前风挡玻璃的抗鸟撞性能见表2-6。

表2.61  

<table><tr><td rowspan="2">玻璃</td><td colspan="3">试验条件</td><td colspan="2">安全破坏速度/(km/h)</td></tr><tr><td>鸟重/kg</td><td>撞击角/(°)</td><td>温度/(°C)</td><td>指标</td><td>临界值</td></tr><tr><td>J7Ⅰ前风挡</td><td>1.5</td><td>30</td><td></td><td>≥530</td><td>580</td></tr><tr><td>J8Ⅰ前风挡</td><td>1.8</td><td>27</td><td>常温</td><td>≥550</td><td>670</td></tr><tr><td>J8Ⅰ前风挡</td><td>1.8</td><td>30</td><td></td><td>≥550</td><td>640</td></tr></table>

# 3 使用工艺

用GS系列材料包边装框，预热温度 $60\sim 80^{\circ}C$ ，热压温度 $90\sim 120^{\circ}C$ ，压力 $1.0\sim 1.8\mathrm{MPa}$ ，真空袋内压力小于 $16\mathrm{kPa}$ ；以GN-581硅橡胶作中间层的层合玻璃，用GD-414硅橡胶包边装框。用GD-414将硅橡胶垫片粘贴在金属框上，再在层合玻璃周边涂上一层GD-414，装框并在室温下放置硫化不少于 $24\mathrm{h}$ ，或在 $40^{\circ}C$ 保持 $3\sim 4\mathrm{h}$ 。

# 4 其他

4.1 包装 层合玻璃表面用压敏胶纸或拷贝纸保护。再用牛皮纸或塑料薄膜包覆，装在衬有减震材料的专用包装箱内。  
4.2运输 层合玻璃应按玻璃器皿运输。  
4.3 贮存 层合玻璃应贮存于干燥、阴凉和通风的库房内，避免日光直射。以GN-581硅橡胶为中间层的层合玻璃须远离含硫物质或含硫气氛。

# 5 使用建议

推荐。

# 参考文献

I 建筑材料科学研究院.J7I前风挡玻璃技术鉴定文件.1968  
2 国营157厂.17Ⅲ前风挡玻璃技术鉴定文件.1985  
3建筑材料科学研究院.J81前风挡玻璃技术鉴定文件.1934  
4建筑材料科学研究院，J8Ⅱ前风挡玻璃技术鉴定文件.1935  
5建筑材料科学研究院，航测机玻璃性能测试报告.1966  
6 国营157厂.J7前风挡玻璃质量攻关技术总结.1984  
7建筑材料科学研究院. \*413胶片用于J7前风挡玻璃的研究.1984

# 玻璃-塑料复合透明材料

# 1 概述

玻璃-塑料复合透明材料是由退火的或增强的硅酸盐玻璃与透明塑料用中间层材料粘合而成的安

全玻璃。主要特点是抗冲击，破坏时碎片不飞溅，能保持结构的完整性，与层合玻璃相比重量较轻。通过改变材料和结构，可满足各种使用要求。适于作防弹玻璃、抗鸟撞玻璃或其他特种用途。

1.1 牌号及名称 J6防弹玻璃，H6防弹(侧)玻璃，J7I前风挡玻璃。  
1.2 基本组成 典型的复合透明材料的结构组成见表1。

表1-1  

<table><tr><td>玻璃名称</td><td colspan="2">结构组成</td></tr><tr><td>J6防弹</td><td colspan="2">5mm普通磨光玻璃2mmPVB中间层23mm高透光率磨光玻璃4mm甲基丙烯酸丁酯中间层21mmYB-2有机玻璃</td></tr><tr><td>H6防弹(侧)</td><td colspan="2">15mm高透光率磨光玻璃2mmPVB中间层20mm高透光率磨光玻璃4mm甲基丙烯酸丁酯中间层25mmYB-2有机玻璃</td></tr><tr><td>J7I前风挡</td><td colspan="2">4.5mm半钢化玻璃2mmPVB中间层8mm钢化玻璃4mmGN-58I中间层20mmYB-2有机玻璃</td></tr></table>

# 1.3 材料标准

GJB 501---1988《飞机防弹玻璃》

J6防弹玻璃：QJZ-1《J6防弹玻璃技术条件》

H6防弹（侧)玻璃：QJZ-6《H6防弹玻璃技术条件》

J7I前风挡玻璃：QJZ—4《J7I前风挡玻璃技术条件》

# 1.4 使用工艺说明书

《J6防弹玻璃生产工艺操作规程》

《H6防弹玻璃生产工艺操作规程》

《J7Ⅰ前风挡玻璃生产工艺操作规程》

1.5 供应状态 按供需双方商定的图纸提供，一般规格为 $(300\mathrm{mm} \times 500\mathrm{mm}) \sim (700\mathrm{mm} \times 1000\mathrm{mm})$ ，厚度 $50 \sim 130\mathrm{mm}$ ，可带框架或不带框架供应。  
1.6 应用概况 已有几十个品种的复合透明材料分别在歼击机、强击机、轰炸机、教练机和运输机上应用。  
1.7 研制及生产单位 J6 防弹玻璃：建筑材料科学研究院研制，秦皇岛耀华玻璃公司工业技术玻璃厂、国营 157 厂生产；H6 防弹（侧）玻璃：建筑材料科学研究院研制，国营 157 厂生产；J7Ⅱ前风挡玻璃：国营 157 厂研制并生产。  
1.8 鉴定级别及日期 J6 防弹玻璃: 1964 年 11 月由航空工业部、空军工程部、建筑工程部联合鉴定通过; H6 防弹(侧)玻璃: 1971 年由国家基本建设委员会建筑材料组鉴定通过; J7 I 前风挡玻璃: 1979

年4月由建筑材料工业部、航空工业部、空军工程部联合鉴定通过。

# 2 性能

# 2.1 物理及化学性能

2.1.1 外观 无色或浅黄绿色。  
2.1.2 透光率 见表2-1。  
2.1.3 角偏移 见表2-1。

表2.1-3  

<table><tr><td rowspan="2">玻璃名称</td><td rowspan="2">总厚度
mm</td><td colspan="2">透光率/%</td><td colspan="2">角偏移(瞄准区)/(°)</td></tr><tr><td>指标</td><td>典型值</td><td>指标</td><td>典型值</td></tr><tr><td>J6防弹</td><td>62</td><td>≥75</td><td>81~85</td><td>≤5</td><td>2~5</td></tr><tr><td>H6防弹(侧)</td><td>110</td><td>≥65</td><td>84~86</td><td>≤6</td><td>2~6</td></tr><tr><td>J71前风挡</td><td>38</td><td>≥78</td><td>80~84</td><td>≤6</td><td>2~6</td></tr></table>

# 2.2 力学性能

2.3 耐环境性能 复合透明材料在包边装框状态下的耐环境性能见表2-2。

表2-2Lt-3  

<table><tr><td>性能</td><td>试验条件</td><td>指标</td><td>典型值</td></tr><tr><td>耐光性</td><td>试样距GSZ-375石英汞灯50cm,照射100h</td><td>透光率降低≤2%</td><td>&lt;1%</td></tr><tr><td>耐热性</td><td>60℃,6h</td><td></td><td></td></tr><tr><td>耐寒性</td><td>-55~ -60℃,6h</td><td rowspan="2">试验后,复合透明材料制品及夹层,不允许出现超出技术条件规定的缺陷</td><td rowspan="2">合格</td></tr><tr><td>耐水喷淋性</td><td>在40~60℃保持6h,喷淋落水温度20~25℃,喷淋落水速度≥0.3cm/s(min),喷淋时间15min</td></tr></table>

2.4 工艺性能 可以用GS系列聚乙烯醇缩丁醛材料或GD-414室温硫化硅橡胶包边装框制成复合透明材料制品。

# 2.5 使用性能

2.5.1 防弹性能 按供需双方商定的技术条件进行射击试验，均为安全破坏。  
2.5.2 抗鸟撞性能 J7Ⅰ前风挡玻璃的抗鸟撞性能见表2-3。

表23[4]  

<table><tr><td colspan="3">试验条件</td><td colspan="2">安全破坏速度/(km/h)</td></tr><tr><td>鸟重/kg</td><td>撞击角/(°)</td><td>温度</td><td>指标</td><td>临界值</td></tr><tr><td>1.5</td><td>30</td><td>常温</td><td>≥500</td><td>548</td></tr></table>

# 3 使用工艺

用GS系列材料包边装框，预热温度 $60\sim 80^{\circ}C$ ，热压温度 $90\sim 120^{\circ}C$ ，压力 $1.0\sim 1.8\mathrm{MPa}$ ，真空袋内压力小于 $16\mathrm{kPa}$ ；用GD-414硅橡胶包边装框，先以GD-414将硅橡胶垫片粘贴在金属框上，再在复合透明材料周边涂上一层GD-414，装框并在室温下放置硫化不少于 $24\mathrm{h}$ ，或在 $40^{\circ}C$ 保持 $3\sim 4\mathrm{h}$ 。

# 4 其他

4.1包装复合透明材料表面用压敏胶纸或拷贝纸保护，再用牛皮纸或塑料薄膜包覆，装箱时有机玻璃面向上，装在衬有减震材料的专用包装箱内。

4.2 运输 复合透明材料按玻璃器皿运输。  
4.3 贮存 复合透明材料应贮存于干燥、阴凉、通风和没有有机溶剂的库房内，避免日光直射。以GN-581硅橡胶为中间层的制品须远离含硫物质或含硫气氛。

# 5 使用建议

推荐：

# 参考文献

1 建筑材料科学研究院.J6防弹玻璃技术鉴定文件.1964  
2 建筑材料科学研究院.H6防弹玻璃技术鉴定文件.1971  
3 国营157厂.J7前风挡玻璃技术鉴定文件.1979  
4南昌飞机制造厂.J7Ⅱ前风挡玻璃鸟撞试验报告.1978

# 电加热玻璃

# I 概述

电加热玻璃是通电后能发热升温的玻璃制品。它是采用在层合玻璃或复合透明材料外层玻璃的内表面沉积一层具有半导体性质的透明金属氧化物膜，或在中间层材料中配置电阻丝，使其具有电加热性能。一般用温度调节器控制加热温度。其特点是：可以通电加热，使玻璃除冰防霜，并使其玻璃处于最佳工作状态；电加热元件有三种：金属氧化物膜，膜层牢固，喷膜工艺简单，但均匀性稍差；氧化铟锡膜，膜层牢固，均匀性好，电阻范围宽，但成本较高；电阻丝，均匀性好，但工艺复杂，容易产生折光。

1.1 牌号及名称 氧化锡膜电加热玻璃，氧化铟锡膜(ITO)电加热玻璃，电阻丝电加热玻璃。  
1.2 基本组成 电加热玻璃的基本组成见表1-1。

表1-1  

<table><tr><td>电加热玻璃</td><td>基本组成</td><td>导电元件</td></tr><tr><td>氧化锡膜</td><td>基材:普通钢化玻璃</td><td>Sn、SnO</td></tr><tr><td>氧化铟锡膜</td><td>中间层:PVB中间层</td><td>Sn·InO3x</td></tr><tr><td rowspan="2">电阻丝</td><td>基材:PVB中间层</td><td rowspan="2">康铜合金丝</td></tr><tr><td>面板:普通钢化玻璃</td></tr></table>

# 1.3 材料标准

H6电加热玻璃：QJZ-7《H6电加热玻璃技术条件

Y8电加热玻璃：Y8JT 02-197《Y8电加热玻璃技术条件》

Y7200A型飞机驾驶员风挡玻璃：Y71—JT02-03《Y7-200A型飞机驾驶员风挡玻璃技术条件》

Y7飞机新型驾驶员风挡玻璃：Y7-JT02-464《Y7飞机驾驶员风挡玻璃技术条件》

# 1.4 使用工艺说明书

《H6电加热玻璃生产工艺操作规程》

《Y8电加热玻璃生产工艺操作规程》

《Y7-200A型飞机风挡玻璃生产工艺操作规程》

《Y7飞机新型驾驶员风挡玻璃生产工艺操作规程》

1.5 供应状态 按供需双方商定的技术条件和图纸提供。一般规格为 $(200\mathrm{mm}) \times 400\mathrm{mm} \times (800\mathrm{mm} \times 1200\mathrm{mm})$ ，典型产品见表1-2。  
1.6 应用概况 已有几十个品种的电加热玻璃在轰炸机、运输机上应用。  
1.7研制及生产单位H6、Y7新型、Y8、Y7-200A电加热玻璃均由中国建筑材料科学研究院研制，H6电加热玻璃由国营157厂生产，Y8电加热玻璃由156厂与中国建筑材料科学研究院生产。Y7新型和Y7-200A电加热玻璃由中国建筑材料科学研究院生产。  
1.8 鉴定级别及日期 H6 电加热玻璃：1970 年 10 月由国家基本建设委员会建筑材料组鉴定通过；Y7 新型电加热玻璃：1998 年 12 月由国家建筑材料工业局鉴定通过；Y8 电加热玻璃：1976 年 4 月由国家建筑材料工业局鉴定通过；Y7-200A 电加热玻璃：1997 年 5 月由国家建筑材料工业局鉴定通过

表1-2  

<table><tr><td>电加热玻璃</td><td>最大加热面积/cm²</td><td>电加热玻璃</td><td>最大加热面积/cm</td></tr><tr><td>H6(领航员)</td><td>275J</td><td>Y8(领航员)</td><td>275J</td></tr><tr><td>Y7新型</td><td>≥1650</td><td>Y7-200A</td><td>2765</td></tr></table>

# 2 性能

# 2.1 物理及化学性能

2.1.1 外观 氧化锡膜电加热玻璃呈浅绿或浅紫色, 透明; 氧化铟锡膜电加热玻璃无色或浅黄色, 透明; 电阻丝电加热玻璃无色, 隐约可见发丝状电阻丝, 透明。  
2.1.2 光学性能 电加热玻璃的透光率和角偏移见表2-1；以H6（领航员）电加热玻璃的结构组成进行测试，三种电加热元件对透光率的影响见表2-2。

表2-117  

<table><tr><td rowspan="2">电加热玻璃</td><td colspan="2">透光率/%</td><td colspan="2">角偏移(瞄准区)/(°)</td></tr><tr><td>指标</td><td>典型值</td><td>指标</td><td>典型值</td></tr><tr><td>H6(领航员)</td><td>≥72</td><td></td><td>≤6</td><td>2~6</td></tr><tr><td>Y7新型</td><td>≥72</td><td>73.6~75.5</td><td>≤6</td><td>7~8</td></tr><tr><td>Y8(领航员)</td><td>≥72</td><td>73</td><td>≤8</td><td>3</td></tr><tr><td>Y7-200A</td><td>≥72</td><td>73</td><td>&lt;4</td><td>3</td></tr></table>

表2-2.3  

<table><tr><td rowspan="2">电加热元件</td><td colspan="2">透光率</td><td rowspan="2">透光率下降值</td></tr><tr><td>无加热元件</td><td>有加热元件</td></tr><tr><td>氧化锡膜</td><td rowspan="3">84.1</td><td>80.9</td><td>4.1</td></tr><tr><td>氧化铟锡膜</td><td>80.2</td><td>5.0</td></tr><tr><td>电阻丝</td><td>78.2</td><td>7.3</td></tr></table>

2.1.3 显微硬度 氧化铟锡膜的显微硬度为 $5690\mathrm{MPa}$ 。  
2.1.4 电加热特性 三种加热元件的电加热参数见表2-3。

表23|1-4  

<table><tr><td rowspan="2">电加热元件</td><td colspan="2">康铜丝/mm</td><td rowspan="2">表面电阻率 Ω</td><td rowspan="2">单位电功率 W cm2</td><td rowspan="2">适用电压 V</td></tr><tr><td>直径</td><td>网距</td></tr><tr><td>氧化锡膜</td><td></td><td></td><td>56~1000</td><td>0.05~1.30</td><td>110或145 2:</td></tr><tr><td>氧化铟锡膜</td><td></td><td></td><td>10~1000</td><td>0.05~2.00</td><td>195 27:</td></tr><tr><td>电阻丝</td><td>0.03</td><td>0.3~0.7</td><td></td><td>0.05~2.00</td><td>2:</td></tr></table>

2.1.5 电热均匀性 在规定电压下通电加热，熔化表面蜡层的持续时间不超过 $5\mathrm{min}$ 。

# 2.2 力学性能

2.3 耐环境性能 氧化铟锡膜在一些常用的溶剂和洗涤剂中浸泡 $24\mathrm{h}$ ，对膜层均无作用；电加热玻璃在包边装框状态下的耐环境性能见表2-4。

表2-417  

<table><tr><td>性能</td><td>试验条件</td><td>指标</td><td>典型值</td></tr><tr><td>耐光性</td><td>试样距GSZ-375石英汞灯50cm,照射100h</td><td rowspan="3">透光率降低≤2%</td><td rowspan="3">1.</td></tr><tr><td>耐热性</td><td>60℃,6h</td></tr><tr><td>耐寒性</td><td>-55~ -60℃,6h</td></tr><tr><td>耐电热性</td><td>自动加热,保持玻璃外表面温度40℃=5℃,1h</td><td rowspan="5">试验后电加热玻璃制品及夹层,不允许出现超出技术条件规定的缺陷</td><td rowspan="5">合格</td></tr><tr><td>耐热冲击性</td><td>-55~ -60℃,2h,通电加热保持玻璃外表面温度40℃±5℃,自动断电2~3次</td></tr><tr><td>耐温差压差性</td><td>外表面温度-55~ -60℃,内表面5~30℃,增压至54kPa,通电加热至外表面温度40℃,保持15min</td></tr><tr><td>耐压差性</td><td>在18℃±5℃下,从玻璃内表面增压至54kPa,保持15min</td></tr><tr><td>耐水喷淋性</td><td>60℃,6h,水温15℃±5℃,呈45°喷淋15min,落水速度&gt;0.3cm³/(cm²·min)</td></tr></table>

2.4 工艺性能 电加热玻璃可用XM-33双组分室温硫化聚硫密封剂包边材料按层合风挡玻璃的制造工艺包边装框，在 $120^{\circ}\mathrm{C}$ 以下蒸压不会损伤导电元件。  
2.5 使用性能 电加热玻璃在 $-55^{\circ}C$ 的环境中通电加热 $1\mathrm{min}$ ，玻璃表面的冰霜即可去除。其保管使用期与层合玻璃相同。

# 3 使用工艺

用GS系列材料包边装框，热压温度 $90\sim 120^{\circ}C$ ，压力 $1.0\sim 1.8\mathrm{MPa}$ ，真空袋内压力小于 $16\mathrm{kPa}$ 。用GD-414硅橡胶包边装框，室温下熟化不少于 $24\mathrm{h}$ ，或在 $40^{\circ}\mathrm{C}$ 下熟化 $3\sim 4\mathrm{h}$ 。

# 4 其他

4.1 包装 电加热玻璃的外表面用压敏胶纸或拷贝纸保护，再用牛皮纸或塑料薄膜包覆。装箱时应将接线柱(或涂膜面)向上，装在有减震材料的专用包装箱内。  
4.2 运输 电加热玻璃按玻璃器皿运输。  
4.3 贮存 电加热玻璃贮存于干燥、阴凉和通风良好的仓库内，避免日光直射，并远离有腐蚀性的物质或含硫气氛。

# 5 使用建议

推荐，

# 参考文献

1 建筑材料科学研究院，H6电加热玻璃技术鉴定文件.1970  
2 建筑材料科学研究院，Y8电加热玻璃技术鉴定文件.1976  
3建筑材料科学研究院·电加热玻璃性能测试报告.1985  
1 建筑材料科学研究院. 真空镀氧化铟锡膜设备及工艺技术鉴定文件. 1984  
5 中国建筑材料科学研究院. Y7 飞机驾驶员风挡玻璃技术条件. 1996  
6 中国建筑材料科学研究院. Y7-200A 型飞机驾驶员风挡玻璃鉴定文件. 1995  
7 GJB 1678--1993 飞机电加温玻璃规范

# 聚乙烯醇缩丁醛胶片

# 1 概述

聚乙烯醇缩丁醛胶片是由聚乙烯醇缩丁醛树脂及助剂制成的薄片。按树脂配比和制造方法分为：C-413胶片（流延法生产）、E-813胶片（挤压法生产）、C-813胶片（流延法生产）和改性PVB胶片（流延法生产）四种；上述胶片均具有较高的透光率，与玻璃的粘接性能好。C-413胶片柔性和工艺性好，但耐热性和高温性能较差，广泛用于层合玻璃的中间层，使用温度为 $-60\sim 60^{\circ}C$ 。E-813胶片耐热性和高温力学性能较高，但低温柔性差，适用于使用温度较高的层合玻璃，使用温度 $60\sim 150^{\circ}C$ 。C-813和改性PVB胶片耐热性、低温柔韧性和力学性能介于C-413和E-813胶片之间。工艺性能较好，使用温度 $-60\sim 140^{\circ}C$ 。改性PVB胶片与玻璃的粘接力和耐久性好于其他胶片。

1.1 牌号及名称 C-413 胶片, 原名航空用流延法 413 胶片、C-413 中间膜; E-813 胶片, 原名挤出法 813 胶片、E-813 中间膜; C-813 胶片, 原名改性 813 中间膜、C-813-8 中间膜; 改性 PVB 胶片, 原名改性 PVB 中间膜。  
1.2 基本组成 C-413 胶片：聚乙烯醇缩丁醛、癸二酸丁酯；E-813 胶片：聚乙烯醇缩丁醛；C-813 胶片：聚乙烯醇缩丁醛、癸二酸二丁酯（含量较 C-413 少）；改性 PVB 胶片：聚乙烯醇缩丁醛、癸二酸丁酯（含量较 C-413 少）、偶联剂。  
1.3 材料标准 GJB 1258—1991《聚乙烯醇缩丁醛中间膜》，主要性能指标见表1。

表11  

<table><tr><td rowspan="2">性能</td><td colspan="4">指 标</td></tr><tr><td>C-413</td><td>E 813</td><td>C-813</td><td>改性 PVB</td></tr><tr><td>挥发分 \( \left( {{120}\left( {+{2}^{ \circ  }\mathrm{C}}\right) /\% }\right. \)</td><td></td><td>\( \leq  {0.5} \)</td><td>\( \leq  {0.5} \)</td><td></td></tr><tr><td>收缩率 \( \left( {{96}^{ \circ  }\mathrm{C} + {2}^{ \circ  }\mathrm{C}}\right) /\% \)</td><td></td><td>\( \leq  {20} \)</td><td>\( \leq  1 \)</td><td></td></tr><tr><td>透光率 \( \% \)</td><td>≥92</td><td>≥92</td><td>≥92</td><td>≥92</td></tr><tr><td>拉伸强度 \( \left( {{23}\left( {\pm {2}^{ \circ  }\mathrm{C}}\right) /\mathrm{{MPa}}}\right. \)</td><td>≥20</td><td>≥35</td><td>≥3</td><td>≥22</td></tr><tr><td>伸长率 \( \left( {{23}^{ \circ  }\mathrm{C} + {2}^{ \circ  }\mathrm{C}}\right) /\% \)</td><td>≥160</td><td>≥110</td><td>≥130</td><td>≥130</td></tr><tr><td>剪切强度 \( \left( {{23}^{ \circ  }\mathrm{C} \pm  {2}^{ \circ  }\mathrm{C}}\right) /\mathrm{{MPa}} \)</td><td>\( \geq  8 \)</td><td>-8</td><td>\( \geq  8 \)</td><td>\( \geq  8 \)</td></tr></table>

# 1.4 使用工艺说明书

《J6防弹玻璃生产工艺操作规程》

《J7前风挡玻璃生产工艺操作规程》

1.5 供应状态 供应状态见表1-2。

表1-2  
1   

<table><tr><td>胶片牌号</td><td>供应状态</td><td>厚度</td><td>厚度公差</td><td>长度</td><td>长度公差</td><td>宽度</td><td>宽度公差</td></tr><tr><td rowspan="2">C 413</td><td rowspan="2">成卷供应</td><td>1.00</td><td>±0.10</td><td>≥20×10²</td><td></td><td>1150</td><td>+50</td></tr><tr><td>0.50</td><td>-0.05</td><td>≥20×10²</td><td></td><td>1150</td><td>+5</td></tr><tr><td>E 813</td><td>单片供应</td><td>1.00</td><td>±0.01</td><td>800</td><td>±10</td><td>500</td><td>+10</td></tr><tr><td>C 813</td><td>成卷供应</td><td>1.00</td><td>±0.10</td><td>≥20×10²</td><td></td><td>1150</td><td>±50</td></tr><tr><td>改性PVB</td><td>成卷供应</td><td>1.00</td><td>±0.10</td><td>&gt;5000</td><td>-</td><td>1150</td><td>±50</td></tr></table>

1.6 应用概况 已用于歼击机前风挡玻璃。C-413胶片还用于轰炸机、运输机的层合玻璃。  
1.7 研制及生产单位 C-413 和 C-813 胶片：中国乐凯胶片公司第一胶片厂（原化学工业部第胶片厂）研制并生产；E-813 胶片：上海塑料研究所研制并生产；改性 PVB 胶片：北京航空材料研究所研制，中国乐凯胶片公司第一胶片厂生产。  
1.8 鉴定级别及日期 C-413、E-813、C-813 胶片分别于 1984 年、1982 年、1985 年由化学工业部鉴定通过。

# 2 性能

# 2.1 物理及化学性能

2.1.1 红外光谱 见图2.1～图24。

图片摘要：该图主要展示 2 1 C 413胶片红外光谱。
![](images/f69896ced6d7365c0083ea259a22154cc3a7fd2b2448fe4efa0bdb77bd037cf4.jpg)

图片摘要：该图主要展示 2 1 C 413胶片红外光谱。
![](images/4fa3149d18bd1cb9f82307e0819390d704df89d764e5caff9f9705dee9600b3e.jpg)  
图2-1 C-413胶片红外光谱  
图2-2 E-813胶片红外光谱[2]

图片摘要：该图主要展示 2 2 E 813胶片红外光谱[2]。
![](images/ab68fcf2948ce5a8028c388a690d58ea6df71565b6bc7150717d7fc9199227f6.jpg)  
图2-3 C-813胶片红外光谱

图片摘要：该图主要展示 2 3 C 813胶片红外光谱。
![](images/eaabd08562c445887526ae0d2e8a23211d8c121a862fa0b907b1f4eed3724823.jpg)  
图2-4 改性PVB胶片红外光谱

2.1.2 外观 C413、C-813、改性PVB胶片：无色或微黄色透明；E-813胶片：无色或微黄色半透明。

2.1.3 挥发分 见表2-1。

表2-1  

<table><tr><td>胶片牌号</td><td>挥发分/%</td><td>胶片牌号</td><td>挥发分/%</td></tr><tr><td>C-413</td><td>0.6</td><td>C-813</td><td>&lt;0.5</td></tr><tr><td>E-813</td><td>&lt;0.5</td><td>改性PVB</td><td>&lt;0.5</td></tr></table>

2.1.4 透光率 见表2-2。

2.1.5 雾度 见表2-2。

表2 $2^{14}$   

<table><tr><td>胶片牌号</td><td>透光率/%</td><td>雾度/%</td><td>胶片牌号</td><td>透光率/%</td><td>雾度/%</td></tr><tr><td>C-113</td><td>92~93</td><td>0.3</td><td>C-813</td><td>&gt;92</td><td></td></tr><tr><td>E-813&#x27;</td><td>80%</td><td>0.5</td><td>改性PVB</td><td>&gt;92</td><td></td></tr></table>

① 用两块厚 $4\mathrm{mm}$ 的玻璃与E-813胶片制成的层合玻璃

2.1-6 玻璃化温度 见表2-3。

表2-3  

<table><tr><td>胶片牌号</td><td>玻璃化温度/℃</td><td>胶片牌号</td><td>玻璃化温度/℃</td></tr><tr><td>C-113</td><td>18~24</td><td>C-813</td><td>37~40</td></tr><tr><td>E-913</td><td>58~62</td><td>改性PVB</td><td>35~37</td></tr></table>

2.1.7 热收缩率 E-813 胶片的热收缩率为 $7.8\%$ [4]

2.2 力学性能

2.2.1 拉伸性能 各胶片的室温拉伸强度和伸长率见表24。C-413、E-813胶片拉伸强度、伸长率与温度的关系见图2-5、图2-6。C-813和改性PVB胶片不同温度的拉伸强度和伸长率见表2-5。

表24  

<table><tr><td>胶片牌号</td><td>拉伸强度/MPa</td><td>伸长率/%</td><td>胶片牌号</td><td>拉伸强度/MPa</td><td>伸长率/%</td></tr><tr><td>C-413</td><td>27.0</td><td>230</td><td>C 813</td><td>--</td><td>217</td></tr><tr><td>E-813</td><td>56.0</td><td>139</td><td>改性PVB</td><td>25.9</td><td>237</td></tr></table>

表2-5.31  

<table><tr><td rowspan="2">性能</td><td rowspan="2">胶片牌号</td><td colspan="4">温度/℃</td><td rowspan="2">性能</td><td rowspan="2">胶片牌号</td><td colspan="4">温度/℃</td></tr><tr><td>20</td><td>40</td><td>60</td><td>80</td><td>20</td><td>40</td><td>60</td><td>80</td></tr><tr><td rowspan="2">拉伸强度/MPa</td><td>C-813</td><td>-</td><td>15.8</td><td>7.7</td><td>0.45</td><td rowspan="2">伸长率/%</td><td>C-813</td><td>217</td><td>291</td><td>388</td><td>491</td></tr><tr><td>改性PVB</td><td>25.9</td><td>15.2</td><td>9.6</td><td>0.48</td><td>改性PVB</td><td>237</td><td>326</td><td>405</td><td>524</td></tr></table>

图片摘要：该图主要展示 2 5.31。
![](images/742b74400f0423e963dac2927f1c37bb8c94ab8b66165ddffeb53896f81ce941.jpg)  
1 拉伸强度；2 伸长率  
图2-5 C-413胶片拉伸强度，伸长率与温度的关系

图片摘要：该图主要展示 2 5 C 413胶片拉伸强度，伸长率与温度的关系。
![](images/0d6b57f7ecdb15a9f585399df08dbaee156c5e9efe9f040b36ae96b9acb522b0.jpg)  
拉伸强度：2 伸长率  
图2-6 E-813胶片拉伸强度，伸长率与温度的关系

2.2.2 剪切强度 各胶片不同温度的剪切强度见图 $2-7\sim$ 图29。剪切试样见图 $2-10$ 。

图片摘要：该图主要展示 2 6 E 813胶片拉伸强度，伸长率与温度的关系。
![](images/4a45d8ac3f878417e27f6c34f67af72ce73da06639d24ca551619a8f22a14498.jpg)  
图27 C-413胶片剪切强度与温度的关系

图片摘要：该图主要展示 27 C 413胶片剪切强度与温度的关系。
![](images/5fb79197c4aa12432974d4a6f5f121e1acc18afa44196fba45b2b296bf257301.jpg)  
图2-8 E-813胶片剪切强度与温度的关系

图片摘要：该图主要展示 2 8 E 813胶片剪切强度与温度的关系。
![](images/5869ea3299a338e88b0f6bcca92c25a038b6199eee9cfed087b20e98b234bcad.jpg)  
1 C-813 胶片；2 一改性PVB胶片  
图2-9 C-813和改性PVB胶片剪切强度与温度的关系

图片摘要：该图主要展示 2 9 C 813和改性PVB胶片剪切强度与温度的关系。
![](images/cb715fd6f611b9257dc45c8b3b034662bbaf963ee4de0f0309d390570939219f.jpg)  
1-玻璃；2-铝块；3胶片  
图210 剪切试样

# 2.3 耐环境性能 耐环境性能见表2-6。

表26-9-10  

<table><tr><td>性能</td><td>指标</td><td>典型值</td></tr><tr><td>耐光性(试样距GSZ-375石英灯50cm,照射100h)</td><td>外观无明显变化,透光率降低≤2%</td><td>1</td></tr><tr><td>耐热性(·113·60(±2(.6h)</td><td></td><td></td></tr><tr><td>1·815:150(±2(.6h)</td><td>不产生超出技术要求规定的缺陷</td><td>合格</td></tr><tr><td>(-815:140(±2(.6h)</td><td></td><td></td></tr><tr><td>改性PVB:140(·2(.6h)</td><td></td><td></td></tr><tr><td>耐寒性(·60(±2(.8h)</td><td>外观无明显变化,不脱胶,不拉碎玻璃</td><td>合格</td></tr></table>

注：用两块厚 $4\mathrm{mm}$ 的玻璃与胶片复合制成的层合玻璃。

# 2.4 工艺性能 各牌号胶片可以剪裁，可以与玻璃热压制成层合玻璃。

# 2.5 使用性能 胶片作中间层的J71前风挡玻璃的性能见表27。

表27-101  

<table><tr><td rowspan="3">胶片牌号</td><td rowspan="2" colspan="2">耐疲劳性能0~39kPa2000次</td><td rowspan="2" colspan="2">耐水压性能0~392kPa</td><td colspan="3">爆破试验</td><td rowspan="3">高温爆破强度kPa</td></tr><tr><td colspan="2">破坏强度/kPa</td><td rowspan="2">破坏形式</td></tr><tr><td>夹层变化</td><td>最大变形/mm</td><td>夹层变化</td><td>最大变形/mm</td><td>指标</td><td>典型值</td></tr><tr><td>C 413</td><td>无变化1</td><td>-</td><td>无变化&#x27;</td><td>4.65</td><td></td><td></td><td></td><td>523-3-2</td></tr><tr><td>E-813</td><td>无变化</td><td></td><td>边缘脱胶2</td><td>&lt;2</td><td></td><td></td><td></td><td></td></tr><tr><td>C 813</td><td>无变化</td><td></td><td>无变化</td><td>1.40</td><td>≥255</td><td>705</td><td>外层薄玻璃破</td><td></td></tr><tr><td>改性PVB</td><td>无变化</td><td>0.24</td><td>无变化</td><td>2.03</td><td>≥255</td><td>549</td><td>外层薄玻璃破</td><td></td></tr></table>

143胶片在水压 $40\sim 300\mathrm{kPa}$ 下试验，充压至爆破时，外层薄玻璃破坏。

疲劳性能按疲劳任务书中随机循环加载次序完成 $100\mathrm{~s~}$ 飞行小时。

2)E813胶片耐水压试验，充水压至 $200\mathrm{kPa}$

3)外表面 $140\mathrm{C}$ ，内表面 $30\mathrm{C}, 10\mathrm{min}$ 。

# 3 使用工艺

3.1 合片准备 按规定尺寸剪裁胶片，用蒸馏水喷淋洗刷干净。C-413胶片在 $50\sim 60$ （1）燥，E-813、C-813和改性PVB胶片在96℃干燥2h，直至挥发分符合指标要求。  
3.2 合片 合片环境：温度 $22\mathrm{C} \pm 2\mathrm{C}$ ，相对湿度小于 $50\%$ 的净化工作间。将剪裁的胶片夹在两块洁净的玻璃之间，用胶带固定，并用纸包好后装入橡胶袋。  
3.3 热压 工艺参数见表3-1。

表3-1  

<table><tr><td rowspan="2">工艺条件</td><td colspan="4">胶片牌号</td><td rowspan="2">工艺条件</td><td colspan="4">胶片牌号</td></tr><tr><td>C-413</td><td>E-813</td><td>C-813</td><td>改性PVB</td><td>C-413</td><td>E-813</td><td>C-813</td><td>改性PVB</td></tr><tr><td>压力/MPa</td><td>1.2</td><td>2.5</td><td>2.5</td><td>2.5</td><td>橡胶袋内压力/kPa</td><td>&lt;5</td><td>&lt;5</td><td>&lt;5</td><td>-</td></tr><tr><td>温度/(°C)</td><td>110</td><td>160</td><td>160</td><td>160</td><td>降温时间/h</td><td>0</td><td>1.5</td><td>1.5</td><td>1.5</td></tr><tr><td>保温保压时间/h</td><td>2</td><td>2</td><td>2</td><td>2</td><td></td><td></td><td></td><td></td><td></td></tr></table>

# 4 其他

4.1 包装 C-413、C-813 和改性 PVB 胶片包装时层间用乙酸纤维薄膜隔开，并卷成卷，外包两层防潮纸后用聚氯乙烯袋封装，再装入带有支架的木箱中。净重不超过 $40 \mathrm{~kg}$ ；E 813 胶片相互间用薄型软质泡沫塑料隔开，每 $6 \sim 7$ 片用塑料袋封装，每 $7 \sim 8$ 袋用硬纸板打成一包，每二包装在一只木箱中。净重不超过 $50 \mathrm{~kg}$ 。

4.2 运输 胶片在运输过程中不得日晒、雨淋和剧烈振动。

4.3 贮存胶片贮存在温度低于 $25^{\circ} \mathrm{C}$ ，相对湿度小于 $70\%$ 的洁净环境中。自生产日期起，贮存期为一年。期满后如性能仍符合技术条件要求可继续使用。

# 5 使用建议

C-413胶片：推荐；E-813胶片：选用；C-813胶片：选用；改性PVB胶片：选用。

# 参考文献

化学工业部第一胶片厂，413胶片技术性能测试报告.1980～1982.  
2 北京航空材料研究所.PVB性能测试报告.1983  
3 北京航空材料研究所.PVB性能测试报告.1984  
4上海塑料研究所.813胶片性能测试报告.1984  
5 中国科学院化学研究所.PVB性能测试报告.1983  
6 中国科学院化学研究所，增塑剂对聚乙烯醇缩丁醛力学性能的影响.1983  
7上海塑料研究所，挤压813胶片高温剪切强度试验报告.1983  
8 国营157厂.J7前风挡玻璃质量攻关技术总结.1984  
9建筑材料科学研究院.J6防弹玻璃技术鉴定文件.1964  
10国营157厂.J7前风挡玻璃夹层改性扩大试验（成品试制）报告.1983   
11建筑材料科学研究院.413胶片用于J7前风挡玻璃的研究.1984

# 聚甲基丙烯酸丁酯胶片

# 1 概述

聚甲基丙烯酸丁酯胶片是以甲基丙烯酸丁酯和增塑剂为主要原料经本体聚合后刨制而成具有较高的透光率和较好的低温稳定性，使用工艺较复杂。适用于作玻璃-塑料复合透明材料的中间层。使用温度 $-60\sim 60^{\circ}C$ 。

1.1 牌号及名称 聚甲基丙烯酸丁酯胶片  
1.2 基本组成 聚甲基丙烯酸丁酯、邻苯二甲酸二丁酯。  
1.3 材料标准《聚甲基丙烯酸丁酯胶片技术条件》，主要性能指标见表1-1。

表1-1  

<table><tr><td>性能</td><td>指标</td><td>性能</td><td>指标</td></tr><tr><td>聚合物/%</td><td>≥87</td><td>拉伸强度(23℃±2℃)/MPa</td><td>≥1.76</td></tr><tr><td>膨胀率(23℃±2℃)/%</td><td>60~70</td><td>伸长率(23℃±2℃)/%</td><td>≥300</td></tr></table>

1.4 使用工艺说明书 《防弹玻璃合片工艺说明书》  
1.5 供应状态 聚甲基丙烯酸丁酯胶片是由聚甲基丙烯酸丁酯胶块在施工现场刨制而成，其规格视产品需要而定。  
t.6 应用概况 已用于歼击机、强击机、轰炸机的防弹玻璃。  
1.7研制及生产单位 锦西化工研究院研制并生产。  
1.8 鉴定级别及日期 1966年由化学工业部鉴定通过。

# 2 性能

2.1 物理及化学性能  
2.1.1 红外光谱 见图2-1。  
2.1.2 外观 无色半透明弹性体。  
2.1.3 透光率 $88\%$ 。

图片摘要：该图主要展示 21 聚甲基丙烯酸丁酯胶片红外光谱。
![](images/e8fa7f85201b382e9ead868d0bdf514b29166805ee720cad7344d7f20acc6e1a.jpg)  
图21 聚甲基丙烯酸丁酯胶片红外光谱

2.1.4 聚合物 $90.3\%$   
2.1.5 膨胀率 $67.9\%$   
2.2 力学性能  
2.2.1 拉伸强度 6.47 MPa<sup>11</sup>。  
2.2.2 伸长率 $343\%$

2.2.3 粘接性能 胶片用改性清漆处理后与有机玻璃和无机玻璃的粘接性能见表2-1，

2.3 耐环境性能 耐环境性能见表2-2。

表21  

<table><tr><td>被粘物</td><td>剥离速度/(mm/m)</td></tr><tr><td>有机玻璃</td><td>15~25</td></tr><tr><td>无机玻璃</td><td>5~30</td></tr></table>

注：试样宽度 $15\mathrm{mm}$ ，胶片与被粘物的剥离角 $16^{\prime \prime}$ 。载荷 $19.6\mathrm{N}$ 。

表2-2  

<table><tr><td>性能</td><td>指标</td><td>典型值</td></tr><tr><td>耐光性(试样距GSZ-375石英束灯50cm,照射100h)</td><td>透光率降低≤3%</td><td>&lt;1%</td></tr><tr><td>耐热性(60℃=24.6h)</td><td>不产生超出技术条件</td><td rowspan="2">合格</td></tr><tr><td>耐寒性(60℃=24.6h)</td><td>规定的缺陷</td></tr></table>

2.4工艺性能 聚甲基丙烯酸丁酯胶片可用剪切方法加工。  
2.5 使用性能 聚甲基丙烯酸丁酯胶片与改性清漆配合制成的层合玻璃保证使用期可达1年以上。

# 3 使用工艺

3.1 刨片 将聚合好的胶块固定在专用机床上，视需要刨成不同厚度和尺寸的胶片。  
3.2 合片 将胶片分别浸在两种不同的清漆中，待软硬适宜后与无机玻璃和有机玻璃合片。

3.3 热压 合片后在 $24\sim 32^{\circ}C$ 静压 $12\sim 24h$ ，然后在 $60^{\circ}\mathrm{C}\pm 2^{\circ}\mathrm{C}$ 的加热箱中保持 $24\sim 48h$

# 4 其他

4.1 包装 胶片用涤纶薄膜包覆后装箱，净重不得超过 $50\mathrm{kg}$ 。  
4.2 运输 胶片在运输过程中不得日晒雨淋。  
4.3 贮存胶片贮存在温度低于 $30^{\circ}C$ 、通风良好的库房中，避免日光直射。

# 5 使用建议

选用，

# 参考文献

1 锦西化工研究院，聚甲基丙烯酸丁酯胶片检验报告.1983～1985  
2 张云阁, 林万义, 林敦仪. 防弹玻璃 PMBA 夹层脱胶问题的研究. 1981  
3建筑材料科学研究院.J6防弹玻璃技术鉴定文件.1964  
4 北京航空材料研究所. $2\%$ MMA改性清漆及叠片方法.1981

# GN-581 灌注有机硅橡胶

# 1 概述

GN-581灌注有机硅橡胶是以甲基乙烯基聚硅氧烷、甲基乙烯基硅树脂为基本成分的双组分共聚物。在 $-60\sim 150^{\circ}C$ 时强度和弹性模量变化很小，低温柔性好，可灌注成形。但强度较低，粘接力 $X_{\mathrm{c}}$ 需要用表面处理剂提高与无机玻璃和有机玻璃的粘接力。工艺较复杂。适于作耐热要求较高的层合玻璃中间层，也可作玻璃-塑料复合透明材料的中间层。使用温度 $-60\sim 150^{\circ}C$ 。

1.1 牌号及名称 GN-581 灌注有机硅橡胶, 又称 GN-581 航空透明硅凝胶。  
1.2 基本组成 GN-581 灌注有机硅橡胶分为 M、N 两组分: GN-581M: 甲基氢聚硅氧烷; C、N 581N: 催化剂。  
1.3 材料标准 CYB 1006·1976《航空透明有机硅凝胶暂行技术条件》  
1.4 使用工艺说明书 《J6防弹玻璃生产工艺操作规程》  
1.5 供应状态 M组分和N组分分别装在 $500~\mathrm{mL}$ 和 $3000~\mathrm{mL}$ 玻璃瓶中供应。  
1.6 应用概况 已用于歼击机防弹玻璃和前风挡玻璃。  
1.7研制及生产单位晨光化工研究院研制，成都有机硅研究中心生产。  
1.8 鉴定级别及日期 1976年由化学工业部鉴定通过。

# 2 性能

2.1 物理及化学性能  
2.1.1 外观 透明无色粘稠状液体。  
2.1.2 粘度 M组分为 $2\sim 4\mathrm{Pa}\cdot \mathrm{s},\mathrm{N}$ 组分为 $3\sim 5\mathrm{Pa}\cdot \mathrm{s}_{\circ}$   
2.1.3 凝胶时间 $5\mathrm{h}(25^{\circ}\mathrm{C})$

2.1.4 透光率 $90\%$   
2.1.5 折光指数 1.41。  
2.1.6 线膨胀系数 $2.8 \times 10^{-4} \mathrm{C}^{-1}$ 。  
2.1.7 热导率 $0.714\mathrm{W / (m*K)}$   
2.1.8 吸水率 $0.06\% (65\mathrm{C},7\mathrm{d})$

2.2 力学性能

2.2.1 拉伸强度 $3\mathrm{MPa}^{[7]}$   
2.2.2 伸长率 $227\%$   
2.2.3 剪切强度 见表2-1。  
2.3 耐环境性能 耐环境性能见表2-2。  
2.4 I艺性能 GN-581 硅橡胶可在夹缝中灌注成形，由于粘度较大，需在真空下灌注，常温或加压硫化。

表21  

<table><tr><td>被粘物</td><td>剪切强度/MPa</td></tr><tr><td>有机玻璃-有机玻璃</td><td>3.1</td></tr><tr><td>有机玻璃-无机玻璃</td><td>3.4</td></tr><tr><td>无机玻璃-无机玻璃</td><td>&gt;6.0</td></tr></table>

注：玻璃用GNB-593表面处理剂处理。

表22  

<table><tr><td>性能</td><td>指标</td><td>典型值</td></tr><tr><td>耐光性(试样距GSZ-375石英灯50cm,照射100h)</td><td>透光率降低≤2%</td><td>1</td></tr><tr><td>耐热性(150℃±2℃,6h)</td><td rowspan="2">不产生超出技术条件规定的缺陷</td><td rowspan="2">合格</td></tr><tr><td>耐寒性(-60℃±2℃,6h)</td></tr></table>

2.5 使用性能[3]用GN-581硅橡胶作玻璃-有机玻璃中间层（玻璃和有机玻璃用GNB-93表面处理剂处理），并用GD-414材料包边的防弹玻璃，装机试飞中未出现夹层起泡、脱胶、变色和浑浊等故障。

# 3 使用工艺

3.1 玻璃的处理 在室温和相对湿度 $40\% \sim 70\%$ 条件下，用四氯化碳分别清洗玻璃和有机玻璃表面三次，再用GNB-593表面处理剂处理三次，然后组装成灌注模。  
3.2 灌注料配制 取相同质量的GN-581M和GN-581N混合均匀并在 $93\mathrm{kPa}$ 的真空负压下除泡。  
3.3 灌注 在 $93\mathrm{kPa}$ 以上的真空负压下, 将已除泡的灌注料吸入模其中, 再抽真空 $1.5\mathrm{h}$ , 排净气泡。  
3.4 硫化 灌料后的模具在 $30\sim 40^{\circ}C$ 放置，待灌注料凝胶后，置于 $65\sim 80^{\circ}C$ 保持 $3\mathrm{h}$ 。

# 4 其他

4.1 包装 GN-581M 和 GN-581N 分装在容积 $500 \mathrm{~mL}$ 和 $3000 \mathrm{~mL}$ 的磨口玻璃瓶中，瓶口用硅油密封。玻璃瓶装入带有保护衬垫的木箱中。  
4.2 运输 GN-581 硅橡胶在运输过程中不得日晒、雨淋和剧烈震动。  
4.3 贮存 GN-581 硅橡胶贮存在干燥、避光、通风良好的库房中, 不得与硫化物混放。

# 5 使用建议

选用.

# 参考文献

1 国营 157 厂, GN-581 罐注有机硅橡胶检测报告. 1986  
2 晨光化工研究院.GN-581有机硅凝胶技术鉴定文件.1976  
3 国营157厂，晨光化工研究院.GN-581透明硅橡胶为有机胶合层，GD-414为包边材料的J6防弹玻璃老化及装机试飞情况调查报告.1976

# B-1玻璃纤维织物增强丙烯酸酯塑料

# 1 概述

B-1 玻璃纤维织物增强丙烯酸酯塑料是以玻璃纤维织物为增强体。甲基丙烯酸甲酯预聚物为基体加热聚合而成的热塑性层压塑料。该塑料具有较高的拉伸强度、拉伸弹性模量、挤压强度、抗裂纹扩展能力和耐热性。可成形或加工成形状简单的零件，适用于加强飞机透明件的边缘。使用温度 $-55 \sim 100^{\circ} \mathrm{C}$ 。

1.1 牌号及名称 B-1 玻璃纤维织物增强丙烯酸酯塑料。原名 B-1 玻璃钢、B-1 丙烯酸酯玻璃钢，  
1.2 基本组成 聚甲基丙烯酸甲酯、无碱无捻方格平纹玻璃布。  
1.3 材料标准 Q/320500AL30 1997《增强有机玻璃》  
1.4 使用工艺说明书

Q/6SZ87--1977《J8座舱盖硬固定加强材料工艺说明书

HB/Z 282-1996《飞机透明件边缘加强材料粘接工艺》

1.5 供应状态 以板材供应，尺寸和厚度公差见表1-1。

表1-1  
111   

<table><tr><td>厚度</td><td>厚度公差</td><td>长度</td><td>宽度</td><td>厚度</td><td>厚度公差</td><td>长度</td><td>宽度</td></tr><tr><td rowspan="2">2</td><td>0.2</td><td rowspan="2">700</td><td rowspan="2">600</td><td rowspan="2">2</td><td>+0.2</td><td rowspan="2">870</td><td rowspan="2">120</td></tr><tr><td>-0.3</td><td>-0.3</td></tr><tr><td rowspan="2">2</td><td>+0.2</td><td rowspan="2">700</td><td rowspan="2">420</td><td rowspan="2">1</td><td></td><td></td><td></td></tr><tr><td>0.3</td><td></td><td></td><td></td></tr></table>

1.6 应用概况 已用于高速歼击机、轰炸机座舱定向有机玻璃透明件的边缘加强。  
1.7 研制及生产单位 北京航空材料研究所研制；苏州安利化工厂生产。  
1.8 鉴定级别及日期 1983年3月由苏州市化工局鉴定通过。

# 2 性能

2.1 物理及化学性能

2.1.1 外观 淡黄色半透明板材。  
2.1.2 密度 $1.45\mathrm{g / cm}^3$   
2.1.3 热变形温度 117C。  
2.1.4 线膨胀系数 $8.4 \times 10^{-6} \mathrm{C}^{-1}$ 。  
2.2 力学性能

2.2.1 拉伸强度 不同温度下的拉伸强度见表21.  
2.2.2 拉伸弹性模量 10.2GPa。  
2.2.3 弯曲强度 不同温度下的弯曲强度见表2-2。  
2.2.4 挤压强度 113 MPa; 最大挤压强度 411 MPa。  
2.2.5 层间剪切强度 6.3 MPa。  
2.3 耐环境性能  
2.3.1 湿热老化后的拉伸强度见图2-1。

表21  

<table><tr><td>温度/℃</td><td>拉伸强度/MPa</td></tr><tr><td>室温</td><td>219</td></tr><tr><td>100</td><td>179</td></tr></table>

表22  

<table><tr><td>温度/℃</td><td>弯曲强度/MPa</td></tr><tr><td>室温</td><td>284</td></tr><tr><td>80</td><td>220</td></tr><tr><td>100</td><td>191</td></tr></table>

图片摘要：该图主要展示 22。
![](images/a0d20808e10fd5c1b629e39f6cd9758f78bfa8d5c28502ecff523d19b94b7fc1.jpg)  
图2-1 湿热老化后的拉伸强度

2.3.2 综合老化性能 在 $600\mathrm{W}$ 氙灯连续照射，温度 $45\sim 60^{\circ}C$ ，喷水 $10\mathrm{min / h}$ 条件下老化后的力学性能见图2-2。

图片摘要：该图主要展示 2 1 湿热老化后的拉伸强度。
![](images/1d3e2e53bd62b0f0042574a2f5a90d9f5df558d5b668c080de2b70350a2ce514.jpg)  
1 弯曲强度：2-拉伸强度  
图2-2 综合老化后的力学性能

2.3.3 耐汽油性能 汽油对材料表面不起作用。

2.4 工艺性能

2.4.1 可加工性 材料可用锯、铣、钻、铰等加工方法加工。  
2.4.2 可成形性 可用模压法成形。  
2.4.3 可胶接性 可用丙烯酸酯胶粘剂胶接。  
2.4.4 可连接性可用胶粘剂胶接或螺栓连接，也可用胶粘剂和螺栓混合连接。

2.5 使用性能

B-1玻璃纤维织物增强丙烯酸酯塑料用SYT1胶粘剂粘接到透明材料边缘，主要用来加强透明件边缘的连接部件，以提高边缘支承强度。其元件尺寸见图2.3。

图片摘要：该图主要展示 2 3 元件尺寸。
![](images/c8ab6d00f81ba05cb6f8779a9d8c6f539f0275df06a426d8089beda19560fa35.jpg)  
图2-3 元件尺寸

2.5.1 元件的支承强度 B-1 玻璃纤维织物增强丙烯酸酯塑料加强的各种牌号有机玻璃元件的常温支承强度见表 2-3; B-1 玻璃纤维织物增强丙烯酸酯塑料加强的 YB-DM-3 有机玻璃元件在常温和单面高温条件下的支承强度见表 2-4; B-1 玻璃纤维织物增强丙烯酸酯塑料加强 YB-D-4 有机玻璃元件的不同温度支承强度见表 2-5。

表2-3  
表2-4  

<table><tr><td colspan="2">元件的有机玻璃牌号</td><td>支承强度/(kN/7.2cm)</td><td>支承强度提高率,%</td></tr><tr><td rowspan="2">YB-2</td><td>未加强</td><td>6.47</td><td>0</td></tr><tr><td>加强</td><td>24.1</td><td>272</td></tr><tr><td rowspan="2">YB-D-3</td><td>未加强</td><td>15.8</td><td>0</td></tr><tr><td>加强</td><td>27.0</td><td>73</td></tr><tr><td rowspan="2">YB-D-4</td><td>未加强</td><td>15.7</td><td>0</td></tr><tr><td>加强</td><td>31.0</td><td>94</td></tr></table>

<table><tr><td rowspan="2">元件的有机玻璃牌号</td><td colspan="2">支承强度/(kN/7.2cm)</td></tr><tr><td>常温</td><td>单面高温(113℃/64℃)</td></tr><tr><td>YB-DM-3</td><td>30.04</td><td>24.75</td></tr></table>

表2-5  

<table><tr><td colspan="2">试 验 条 件</td><td rowspan="2">支承强度kN/7.2cm</td><td colspan="2">试 验 条 件</td><td rowspan="2">支承强度kN/7.2cm</td></tr><tr><td>温度/℃</td><td>时间/min</td><td>温度/℃</td><td>时间/min</td></tr><tr><td>室温</td><td>-</td><td>34.0</td><td>-40/20</td><td>30</td><td>32.4</td></tr><tr><td>100</td><td>30</td><td>15.4</td><td>50</td><td>30</td><td>26.1</td></tr><tr><td>130/20</td><td>30</td><td>351</td><td></td><td></td><td></td></tr></table>

2.5.2 元件的低周疲劳性能 B-1 玻璃纤维织物增强丙烯酸酯塑料加强的 YB-DM-3 有机玻璃元件的常温低周疲劳性能见表 2-6。试验频率 $0.5 \mathrm{~Hz}$ ，应力比 0.1，加载系数 0.5；B-1 玻璃纤维织物增强丙烯酸酯塑料加强的 YB-DM-3 有机玻璃元件的单面高温（ $105^{\circ} \mathrm{C} / 55 \sim 61^{\circ} \mathrm{C}$ ）低周疲劳性能见表 27。试验频率 $0.5 \mathrm{~Hz}$ ，应力比值 0.1，加载系数 0.5；B-1 丙烯酸酯玻璃钢加强的 YB-D-4 有机玻璃元件的低周疲劳性能见表 2-8。试验频率 $0.1 \mathrm{~Hz}$ ，应力比 0.1，加载系数 0.5。

表2-6  

<table><tr><td>试样编号</td><td>第一孔出裂纹次数</td><td>四个孔出裂纹次数</td><td>疲劳次数次</td><td>试验后元件情况</td><td>试样编号</td><td>第一孔出裂纹次数</td><td>四个孔出裂纹次数</td><td>疲劳次数次</td><td>试验后元件情况</td></tr><tr><td>1</td><td>168</td><td>4687</td><td>5020</td><td>未断</td><td>5</td><td>1516</td><td>43:9</td><td>5288</td><td>未断</td></tr><tr><td>2</td><td>557</td><td>2524</td><td>5070</td><td>未断</td><td>6</td><td>480</td><td>27:30</td><td>5031</td><td>未断</td></tr><tr><td>3</td><td>7477</td><td>4045</td><td>5015</td><td>未断</td><td>7</td><td>1700</td><td>1700</td><td>5022</td><td>未断</td></tr><tr><td>4</td><td>1780</td><td>4026</td><td>5490</td><td>未断</td><td></td><td></td><td></td><td></td><td></td></tr></table>

表27  

<table><tr><td>试样编号</td><td>疲劳次数/次</td><td>试验后元件情况</td><td>试样编号</td><td>疲劳次数/次</td><td>试验后元件情况</td></tr><tr><td>1</td><td>5 100</td><td>未断,试样一侧二孔出裂纹</td><td>4</td><td>5 030</td><td>未断,一个孔有裂纹</td></tr><tr><td>2</td><td>5 050</td><td>未断,四个孔均无裂纹</td><td>5</td><td>5 050</td><td>未断,试样热面消向</td></tr><tr><td>3</td><td>5 010</td><td>未断,一个孔有裂纹</td><td>6</td><td>5 200</td><td>未断,四个孔均无裂纹</td></tr></table>

表2-8  

<table><tr><td>试验温度(</td><td>疲劳次数/次</td><td>破坏部位</td><td>备注</td></tr><tr><td rowspan="2">室温</td><td>6550</td><td>在孔和界面处断</td><td>用 SYT-1 胶粘接</td></tr><tr><td>16900</td><td>在孔和界面处断</td><td>用 B31-Φ9 胶粘接</td></tr><tr><td>-60~20</td><td>5860</td><td>在孔和界面处断</td><td>用 SYT-1 胶粘接</td></tr></table>

2.5.3 元件的耐热冲试验 B-1 玻璃纤维织物增强丙烯酸酯塑料加强的 YB-D-4 有机玻璃元件在 $-30^{\circ} \mathrm{C}$ 保持 $15 \mathrm{~min}$ , 然后在 $30 \mathrm{~s}$ 内将一面置于 $130^{\circ} \mathrm{C}$ , 另一面为 $20^{\circ} \mathrm{C}$ 条件下保持 $6 \mathrm{~min}$ , 再在 $30 \sim 80^{\circ} \mathrm{C}$ 内放入 $-30^{\circ} \mathrm{C}$ 中保持 $15 \mathrm{~min}$ 为一个循环。循环五次后试样完好无变化。

# 3 使用工艺

3.1 成形温度 成形温度： $135\sim 145\mathrm{C}$   
3.2 加热时间 成形毛坯的加热时间： $30\sim 50\mathrm{min / mm}$   
3.3 胶接工艺 B-1 玻璃纤维织物增强丙烯酸酯塑料与有机玻璃用 SYT-1 胶粘剂胶接。待胶接表面用汽油清洗，再用脱脂棉擦去残留的汽油。胶接面两次刷胶，在第一次刷胶后晾至不拉丝再刷第 $n$ 次。固化条件：温度 $60^{\circ} \mathrm{C} \pm 2^{\circ} \mathrm{C}$ ，压力 $0 \sim 0.1 \mathrm{MPa}$ ，时间 $4 \mathrm{~h}$ 。

# 4 其他

4.1 包装 板材两面应覆盖保护纸（如牛皮纸），并紧密地装在木箱内。  
4.2 运输 按非危险品运输。  
4.3 贮存 板材保存在包装箱内，贮存于温度 $10\sim 40^{\circ}C$ 下燥的室内，避免阳光直射。  
4.4 技术安全 在有抽风设备的场地进行加工，操作人员穿工作服。

# 5 使用建议

推荐.

# 参考文献

1 北京航空材料研究所，歼击机有机玻璃座舱盖硬固定材料工艺研究总结. 1977  
2 北京航空材料研究所. 涤纶布增强丙烯酸酯塑料加强 DYB-4 元件的常温周期疲劳和层合塑料的老化性能研究总结. 1981  
3 左逢兴等．飞机座舱定向有机玻璃透明件边缘加强的研究．航空材料，1984  
1 北京航空材料研究所. 三号有机玻璃边缘加强件研制试验总结. 1991.

# D-1涤纶织物增强丙烯酸酯塑料

# 1 概述

D1涤纶织物增强丙烯酸酯塑料是以涤纶织物为增强体、甲基丙烯酸甲酯预聚体为基体加热聚合而成的热塑性层压塑料。该材料具有较好的韧性，拉伸弹性模量和线膨胀系数与有机玻璃相近，但拉伸

强度、弯曲强度、层间剪切强度和耐热性比B-1玻璃纤维织物增强丙烯酸酯塑料低。用于加强有机玻璃透明件边缘，提高支承强度和疲劳寿命。使用温度 $55\sim 80^{\circ}C$ 。

1.1 牌号及名称 D-1 涤纶织物增强丙烯酸酯塑料。也称涤纶钢。  
1.2 基本组成 聚甲基丙烯酸甲酯、平纹涤纶布。  
1.3 材料标准 HB 5445-1990《D-1 涤纶织物增强丙烯酸酯材料》，主要性能指标见表1

表1-1  

<table><tr><td>性能</td><td>指标</td><td>性能</td><td>指标</td></tr><tr><td>拉伸强度/MPa</td><td>≥93</td><td>密度/(g/cm³)</td><td>1.25+0.02</td></tr><tr><td>弯曲强度/MPa</td><td>≥100</td><td>含胶量/%</td><td>45-55</td></tr><tr><td>挤压强度/MPa</td><td>≥90</td><td></td><td></td></tr></table>

# 1.4 使用工艺说明书

HB/Z 243 1993《D·I涤纶织物增强丙烯酸酯板材制造工艺》

HB/Z 282-1996《飞机透明件边缘加强材料粘接工艺》

1.5 供应状态 以板材供应，尺寸和厚度见表1-2。

表1-2  

<table><tr><td>厚度</td><td>厚度公差</td><td>长度</td><td>宽度</td><td>厚度</td><td>厚度公差</td><td>长度</td><td>宽度</td></tr><tr><td>2</td><td>±0.2</td><td>900</td><td>700</td><td>2</td><td>±0.2</td><td>800</td><td>700</td></tr></table>

1.6 应用概况 已用作歼击机、轰炸机有机玻璃透明件的边缘加强材料。  
1.7 研制及生产单位 北京航空材料研究所研制；成都飞机制造工业公司及贵州云马飞机制造厂生产。

# 2 性能

# 2.1 物理及化学性能

2.1.1 外观 乳白色。  
2.1.2 密度 $1.25\mathrm{g / cm}^3$   
2.1.3 热变形温度 72C  
2.1.4 线膨胀系数 $4.8 \times 10^{-6}$   
2.2 力学性能  
2.2.1 拉伸强度 不同温度的拉伸强度见表 2.1。  
2.2.2 拉伸弹性模量 4.8GPa。  
2.2.3 弯曲强度 $212\mathrm{MPa}$ 。  
2.2.4 挤压强度 98.4 MPa。  
2.2.5 层间剪切强度 4.0 MPa。

# 2.3 耐环境性能

2.3.1 耐湿热老化性能 涤纶织物增强丙烯酸酯塑料在温度 $45\mathrm{C} \pm 2\mathrm{C}$ ，相对湿度 $90\% + 5\%$ 条件下老化后的拉伸强度见表2-2。  
2.3.2 综合老化性能 在 $600\mathrm{W}$ 氙灯光源，温度 $45 \sim 60^{\circ} \mathrm{C}$ ，喷水时间 $10 \mathrm{~min} / \mathrm{h}$ 条件下老化后的拉伸强度见表2-3。

表21  

<table><tr><td>温度/(°C)</td><td>拉伸强度/MPa</td></tr><tr><td>室温</td><td>113.0</td></tr><tr><td>60</td><td>76.8</td></tr><tr><td>80</td><td>50.4</td></tr><tr><td>100</td><td>48.9</td></tr></table>

表2-2  

<table><tr><td>老化时间/h</td><td>拉伸强度/MPa</td></tr><tr><td>0</td><td>91.9</td></tr><tr><td>100</td><td>83.2</td></tr><tr><td>300</td><td>63.1</td></tr><tr><td>500</td><td>63.1</td></tr></table>

表23！  

<table><tr><td>老化时间/h</td><td>拉伸强度/MPa</td></tr><tr><td>0</td><td>91.4</td></tr><tr><td>50</td><td>86.7</td></tr><tr><td>100</td><td>83.2</td></tr><tr><td>300</td><td>80.7</td></tr><tr><td>400</td><td>72.7</td></tr></table>

2.3.3 耐汽油性能 汽油对涤纶织物增强丙烯酸酯塑料表面不起作用.

# 2.4 工艺性能

2.4.1 可加工性 材料可用锯、铣、钻、铰等加工方法加工。  
2.4.2 可成形性 可用模压法成形。  
2.4.3 可胶接性 可用丙烯酸酯类胶粘剂胶接。  
2.4.4 可连接性 可用胶粘剂胶接或螺栓连接，也可用胶粘剂和螺栓混合连接。

# 2.5 使用性能

2.5.1 元件的支承强度：D-1涤纶织物增强内烯酸酯材料用SYT-1胶粘剂粘接到YB-D-4和YBM3有机玻璃边缘的元件在各种温度下支承强度见表2-4，元件尺寸见图2-1。

表24-1-3  

<table><tr><td rowspan="2">元件的有机玻璃牌号</td><td colspan="5">支承强度/(kN/7.2cm)</td></tr><tr><td>室温</td><td>100℃</td><td>40/20℃</td><td>-60℃</td><td>113℃ 61℃</td></tr><tr><td>YB-D1</td><td>24.0</td><td>12.8</td><td>16.8</td><td>18.6</td><td></td></tr><tr><td>YB-DM-3</td><td>22.46</td><td>--</td><td>--</td><td>--</td><td>23.35</td></tr></table>

注：在温差（113/61℃）试验条件下元件热面消向变厚

图片摘要：该图主要展示 24 1 3。
![](images/4b721307738a018b47f31e8ccfeec243a59cea5f436bcaf678e7d346a1bfc782.jpg)  
图2-1 元件尺寸

# 2.5.2 元件的低周疲劳性能

2.5.2.1 涤纶织物增强丙烯酸酯塑料加强的YB-D4有机玻璃元件的低周疲劳曲线见图22。用升降法测定的元件低周疲劳性能见表2-5。试验频率 $0.5\mathrm{Hz}$ ，应力比0.1。

表2-5  

<table><tr><td>试样编号</td><td>加载系数</td><td>疲劳次数/次</td><td>试验后元件情况</td><td>试样编号</td><td>加载系数</td><td>疲劳次数/次</td><td>试验后元件情况</td></tr><tr><td>1</td><td>0.5</td><td>20 000①</td><td>未断</td><td>5</td><td>0.5</td><td>18 100</td><td>断</td></tr><tr><td>2</td><td>0.525</td><td>4 690</td><td>断</td><td>6</td><td>0.5</td><td>20 000①</td><td>未断</td></tr><tr><td>3</td><td>0.5</td><td>20 000①</td><td>未断</td><td>7</td><td>0.525</td><td>19 200</td><td>断</td></tr><tr><td>4</td><td>0.525</td><td>13 800</td><td>断</td><td></td><td></td><td></td><td></td></tr></table>

1. 元件的疲劳强度为 $13.7 \mathrm{kN} / 7.2 \mathrm{~cm}$ 。

图片摘要：该图主要展示 2 5。
![](images/3e9699ce3bdcc5846c9f63e7569b4af3efe28a97698a4f9e2ef031e83a868585.jpg)  
图2-2 YB-D-4有机玻璃加强元件的疲劳曲线

2.5.2.2 涤纶织物增强丙烯酸酯塑料加强的YBDM3有机玻璃元件的低周疲劳性能见表2b试验频率 $0.5\mathrm{Hz}$ ，应力比0.1。

表2-6  

<table><tr><td>试样编号</td><td>第一孔出现裂纹次数/次</td><td>四个孔出现裂纹次数/次</td><td>疲劳次数/次</td><td>元件试验后情况</td></tr><tr><td>1</td><td>150</td><td>1197</td><td>5010</td><td>未断</td></tr><tr><td>2</td><td>310</td><td>1877</td><td>7739</td><td>孔处断</td></tr><tr><td>3</td><td>230</td><td>858</td><td>5130</td><td>孔处断</td></tr><tr><td>4</td><td>634</td><td>1795</td><td>5011</td><td>孔处断</td></tr><tr><td>5</td><td>309</td><td>527</td><td>5010</td><td>孔处断</td></tr><tr><td>6</td><td>300</td><td>800</td><td>5010</td><td>孔处断</td></tr><tr><td>7</td><td>116</td><td>335</td><td>5011</td><td>孔处断</td></tr></table>

2.5.3 元件的耐热冲性能 涤纶织物增强丙烯酸酯塑料加强YB D-4有机玻璃元件在 $-30^{\circ} \mathrm{C}$ 保持 $15 \mathrm{~min}$ , 然后在 $30 \mathrm{~s}$ 内将一面置于 $130^{\circ} \mathrm{C}$ , 另一面为 $20^{\circ} \mathrm{C}$ 条件下保持 $6 \mathrm{~min}$ , 再在 $30 \sim 80 \mathrm{~s}$ 内放入 $-30^{\circ} \mathrm{C}$ 中保持 $15 \mathrm{~min}$ 为一个循环。循环五次后试样完好、经热冲试验后的元件支承强度为 $29.1 \mathrm{kN} \cdot 7.7^{\circ} \mathrm{cm}$ .

# 3 使用工艺

3.1 成形温度 成形温度为 $135\sim 145\mathrm{C}$   
3.2 加热时间 成形毛坯的加热时间 $30\sim 50\mathrm{min} / 2\mathrm{mm}$   
3.3 胶接工艺 涤纶织物增强丙烯酸酯塑料与有机玻璃用 SYT-1 胶粘剂胶接, 待胶接表面用汽油清洗, 再用脱脂棉擦去残留的汽油。胶接面两次刷胶, 在第一次刷胶后晾至不拉丝再刷第二次。固化条件: 温度 $60^{\circ} \mathrm{C} \pm 2^{\circ} \mathrm{C}$ , 压力 $0 \sim 0.1 \mathrm{MPa}$ , 时间 $4 \mathrm{~h}$ 。

# 4 其他

4.1 包装 板材两面应覆盖保护纸（如牛皮纸），并紧密地装在木箱内。  
4.2 运输 按非危险品运输。  
4.3 贮存 板材保存在包装箱内，贮存于温度 $10\sim 40^{\circ}C$ 上燥的室内，避免阳光直射。  
4.4 技术安全 需在有抽风设备的场地进行加工。

# 5 使用建议

推荐

# 参考文献

1 北京航空材料研究所. 涤纶布增强丙烯酸酯塑料加强 DYB-4 元件的常温周期疲劳和层合塑料老化性能. 1980  
2 北京航空材料研究所. 合成织物丙烯酸酯边缘加强件研究总结. 1980  
3 北京航空材料研制所. 三号有机玻璃边缘加强件研制试验总结. 1991

# 丙烯酸酯胶粘剂

# 1 概述

丙烯酸酯胶粘剂是由甲基丙烯酸甲酯、甲基丙烯酸环氧内酯引发聚合成的粘稠液体。对有机玻璃的粘接强度高，耐老化。对咽喉、眼睛、皮肤有致敏作用，适用于飞机座舱有机玻璃透明件与锦纶带、涤纶带和有机玻璃与有机玻璃的粘接。使用温度 $-55\sim -110^{\circ}C$ ，

1.1 牌号及名称 丙烯酸酯胶粘剂。  
1.2 基本组成 甲基丙烯酸甲酯与甲基丙烯酸环氧丙酯的预聚体。  
1.3 材料标准 HB5186-1981《飞机座舱盖软固定用丙烯酸酯胶粘剂技术条件》.主要性能指标见表1-1。

表1-1  

<table><tr><td>性能</td><td>指标</td><td colspan="3">性能</td><td>指 标</td></tr><tr><td>粘度(QND)1型粘度计,25℃)/s</td><td>100~250</td><td>平均值</td><td></td><td></td><td>.1</td></tr><tr><td>胶接剪切强度(有机玻璃与涤纶带,(23℃+5℃)/(kN/cm)</td><td></td><td>最小值</td><td></td><td></td><td>.4</td></tr></table>

1.4 使用工艺说明书 HB/Z 63-1981《飞机座舱盖软固定用丙烯酸酯胶粘剂配制及使用工艺》  
1.5 供应状态 使用单位自行配制。  
1.6 应用概况 应用于歼击机上近20年。  
1.7 研制及生产单位 沈阳飞机制造公司研制。

# 2 性能

# 2.1 物理及化学性能

2.1.1 外观 均匀透明的粘稠液体。

2.1.2 粘度 $150\sim 250s$

2.2 力学性能

2.2.1 胶接剪切强度 各种牌号有机玻璃与涤纶带的胶接剪切强度见表2-1。YB3有机玻璃与涤纶带在单面受热条件下的剪切强度见表2-2。YB4有机玻璃与涤纶带在不同温度下的胶接剪切强度见表2-3。试样见图2-1。

表21  

<table><tr><td>被粘物</td><td>胶接剪切强度/(kN/cm)</td><td>破坏形式</td></tr><tr><td>YB-2有机玻璃与涤纶带</td><td>3.06~3.24</td><td>涤纶带断,有机玻璃断</td></tr><tr><td>YB-3有机玻璃与涤纶带</td><td>2.87~3.51</td><td>涤纶带断,有机玻璃断</td></tr><tr><td>YB-4有机玻璃与涤纶带</td><td>3.52~3.59</td><td>涤纶带断,有机玻璃断</td></tr></table>

表2-2  

<table><tr><td rowspan="2">被粘物</td><td colspan="2">试 验 条 件</td><td rowspan="2">胶接剪切强度 kN/cm</td><td rowspan="2">破坏形式</td></tr><tr><td>温度/℃</td><td>时间/min</td></tr><tr><td rowspan="5">YB-3有机玻璃与涤纶带</td><td>室温</td><td></td><td>3.73~4.01</td><td>有机玻璃断</td></tr><tr><td>90/40</td><td>30</td><td>2.76~3.50</td><td>热面脱胶,带断</td></tr><tr><td>100/40</td><td>30</td><td>1.76~2.47</td><td>热面脱胶</td></tr><tr><td>110/40</td><td>30</td><td>1.10~1.94</td><td>热面脱胶</td></tr><tr><td>120/40</td><td>30</td><td>0.79~1.01</td><td>热面脱胶</td></tr></table>

表2-3  

<table><tr><td>被粘物</td><td>温度/C</td><td>胶接剪切强度
kN/cm</td><td>破坏形式</td></tr><tr><td rowspan="5">YB 4有机玻璃与涤纶带</td><td>室温</td><td>3.52~3.59</td><td>有机玻璃断</td></tr><tr><td>-55</td><td>3.30~3.47</td><td>涤纶带断</td></tr><tr><td>100</td><td>2.50~2.92</td><td>涤纶带断</td></tr><tr><td>120</td><td>1.63~2.24</td><td>有机玻璃断</td></tr><tr><td>130</td><td>1.11~1.29</td><td>有机玻璃断</td></tr></table>

图片摘要：该图主要展示 2 3。
![](images/b4a7657b7ac3a991c8d517920f924aa686420450f5065d0eed2f044669387255.jpg)  
（a）胶接用有机玻璃试样

图片摘要：该图主要展示 2 3。
![](images/b0ab9d1dbbb054f85c0f7b3958cf86cc64176093fc47daf141157b218b3c57be.jpg)  
（b）胶接涤纶带后的试样   
图2-1 胶接剪切强度试样

# 2.2.2 疲劳性能

2.2.2.1 单面受热胶接剪切疲劳性能 杠杆式加载。YB 2 有机玻璃与涤纶带的胶接试样, 初始载荷 $0.98 \mathrm{kN} / \mathrm{cm}$ , 经 2050 次疲劳后载荷增至 $1.37 \mathrm{kN} / \mathrm{cm}$ 。YB-4 有机玻璃涤纶带的胶接试样, 初始载荷 $1.47 \mathrm{kN} / \mathrm{cm}$ , 经 3400 次疲劳后载荷增至 $1.96 \mathrm{kN} / \mathrm{cm}$ 。疲劳性能见表 24。试样尺寸见图 21。

表2-4  

<table><tr><td>被粘物</td><td>温度C</td><td>加载方法</td><td>载荷kN·cm</td><td>疲劳次数</td><td>破坏形式</td></tr><tr><td rowspan="2">YB-2有机玻璃与涤纶带</td><td rowspan="2">80/40</td><td rowspan="2">加载3min卸载至0</td><td>0.98</td><td>2050</td><td rowspan="2">试样未破坏</td></tr><tr><td>1.37</td><td>1020</td></tr></table>

续表2-4   

<table><tr><td>被粘物</td><td>温度℃</td><td>加载方法</td><td>载荷kN/cm</td><td>疲劳次数</td><td>破坏形式</td></tr><tr><td rowspan="5">YH4有机玻璃与涤纶带</td><td rowspan="5">(90~100)°40&#x27;</td><td rowspan="5">加载3 min卸载至0</td><td>0.98</td><td>5000</td><td>试样未破坏</td></tr><tr><td>1.47</td><td>3400</td><td>试样未破坏</td></tr><tr><td>197</td><td>1885</td><td>涤纶带断</td></tr><tr><td>1.47</td><td>3100</td><td>试样未破坏</td></tr><tr><td>1.96</td><td>850</td><td>有机玻璃断</td></tr></table>
