Repository: C-zj02/CFD-claw

<div align="center">

**English** | [中文](#中文版) | [Français](README_FR.md) | [Русский](README_RU.md) | [हिन्दी](README_HI.md) | [العربية](README_AR.md) | [Português](README_PT.md)

# 🚀 Claude Code Python

**A Complete Python Reimplementation Based on Real Claude Code Source**

*From TypeScript Source → Rebuilt in Python with ❤️*

***
**🔥 Active Development • New Features Weekly 🔥**

</div>

***

## 🎯 What is This?

**Clawd Code** is a **complete Python rewrite** of Claude Code, based on the **real TypeScript source code**.

File: RAG-data/中国航空材料手册(第2版) 第8卷 橡胶 密封剂001-200.pdf-cf6b3951-4800-4718-9ee3-967f2794133a.md (part 6 of 10)
# 中国航空材料手册
<table><tr><td rowspan="2">性能</td><td colspan="2">AHE16478</td><td colspan="2">P309</td><td colspan="2">P823</td></tr><tr><td>指标</td><td>典型值</td><td>指标</td><td>典型值</td><td>指标</td><td>典型值</td></tr><tr><td>TS/MPa</td><td>10.78</td><td></td><td>≥11.2</td><td>15~20</td><td>≥13</td><td>14~19</td></tr><tr><td>Eb/%</td><td>450</td><td></td><td>≥350</td><td>420~710</td><td>≥400</td><td>610~900</td></tr><tr><td>Sh/%</td><td>25</td><td></td><td>≤8</td><td>4</td><td></td><td></td></tr><tr><td>HA/度</td><td>62~72</td><td></td><td>60±5</td><td>58~62</td><td>50±5</td><td>52~53</td></tr><tr><td>Tb/C</td><td>-45</td><td></td><td>≤-25</td><td>-25~—35</td><td></td><td>-40~—50</td></tr><tr><td>PE(90℃,24h)/%</td><td>max -60</td><td></td><td>max -50↓</td><td></td><td></td><td></td></tr></table>

续表2-2   

<table><tr><td rowspan="2" colspan="2">性能</td><td colspan="2">AHE16-78</td><td colspan="2">P309</td><td colspan="2">P823</td></tr><tr><td>指标</td><td>典型值</td><td>指标</td><td>典型值</td><td>指标</td><td>典型值</td></tr><tr><td rowspan="8">耐油性能</td><td>NY 120！苯(质量比75：25)</td><td></td><td></td><td></td><td></td><td rowspan="8">≤14</td><td rowspan="8">2.3~7.2</td></tr><tr><td>\( \Delta m(18\sim 28C,24h)/\% \)</td><td>0~20</td><td></td><td></td><td></td></tr><tr><td>RP-2</td><td></td><td></td><td></td><td></td></tr><tr><td>\( \Delta m(18\sim 28C,24h)/\% \)</td><td>0~3</td><td></td><td></td><td></td></tr><tr><td>燃油 A</td><td></td><td></td><td></td><td></td></tr><tr><td>\( \Delta V(18\sim 28C,24h)/\% \)</td><td></td><td></td><td>-2~5</td><td>-0.8~3.2</td></tr><tr><td>燃油 B</td><td></td><td></td><td></td><td></td></tr><tr><td>\( \Delta V(18\sim 28C,24h)/\% \)</td><td></td><td></td><td>≤30</td><td>23.8~27.1</td></tr></table>

① 试验条件 $125\mathrm{C},70\mathrm{h}$

# 2.2 成品性能

2.2.1 外观 薄膜表面应光洁平整，不允许有气泡、凸起、皱折、离层、抽线、断线和外来杂质等缺陷。薄膜浸油后不应起泡、分层。同一张薄膜上厚度不均匀度不超过厚度极限偏差的一半。

2.2.2 气密性 薄膜按表2-3条件下试验不允许漏气。

表23  

<table><tr><td>薄膜牌号</td><td>热老化条件</td><td>b、验压力/MPa</td><td>压力保持时间/min</td></tr><tr><td>AKE 8338(高5870)</td><td></td><td></td><td></td></tr><tr><td>AJB 7476(5266)</td><td rowspan="3">100℃,sh老化前后</td><td rowspan="3">0.15</td><td rowspan="3">5</td></tr><tr><td>AHE.7339</td></tr><tr><td>AHE.6478</td></tr><tr><td>P309.P823</td><td>130℃,sh老化前后</td><td>0.30</td><td>5</td></tr></table>

2.2.3 静力负荷 热老化前后薄膜承受静力负荷性能见表2-4。

表2-4  

<table><tr><td rowspan="3">薄膜牌号</td><td rowspan="3">热老化条件</td><td colspan="4">静力负荷：MPa</td></tr><tr><td colspan="2">单层结构</td><td colspan="2">双层结构</td></tr><tr><td>指标</td><td>典型值</td><td>指标</td><td>典型值</td></tr><tr><td>AKE18338(高5870)</td><td></td><td></td><td></td><td></td><td></td></tr><tr><td>AJB 7476(5266)</td><td>100℃,6h.老化前后</td><td>0.5</td><td>0.8~1.0</td><td>1.0</td><td>1.5</td></tr><tr><td>AHE17339</td><td></td><td></td><td></td><td></td><td></td></tr><tr><td>AHE16478</td><td></td><td></td><td></td><td></td><td></td></tr><tr><td>P309,P823</td><td>室温</td><td>0.5</td><td></td><td></td><td></td></tr></table>

2.2.4 耐油性 P309、P823 薄膜的耐油性见表 2-5, 其他薄膜的耐油性见表 2-6。

表25  

<table><tr><td rowspan="2">产品编号</td><td rowspan="2">浸泡试验条件</td><td colspan="2">Δm/%</td><td colspan="2">ΔV/%</td></tr><tr><td>指标</td><td>典型值</td><td>指标</td><td>典型值</td></tr><tr><td>P309</td><td>浸泡(B燃油,室温,24h)、干燥(70℃,24h)</td><td>-20~0</td><td>-9.2</td><td></td><td></td></tr><tr><td>P823</td><td>浸泡(AIR3405煤油&#x27;,室温,24h)</td><td></td><td></td><td>0~14</td><td>4.7</td></tr></table>

1-RP-1航空煤油与AIR3105相当

表26-5  

<table><tr><td rowspan="3">国车标牌号(原编号)</td><td colspan="4">NY-120-本(质量比75:25.23C±2(24h)</td><td colspan="2">NY-120-本(质量比95:5,23C±2C,24h)</td><td colspan="2">RP-2(23C±2C,24h)</td></tr><tr><td colspan="2">△m/%</td><td colspan="2">挥发后△m/%</td><td colspan="2">增厚/mm</td><td colspan="2">△m/%</td></tr><tr><td>指标</td><td>典型值</td><td>指标</td><td>典型值</td><td>指标</td><td>典型值</td><td>指标</td><td>典型值</td></tr><tr><td>NBM1-01(BM1-07)</td><td rowspan="4">-3~+6</td><td rowspan="8">3.0~4.5</td><td rowspan="8">≤18</td><td rowspan="8">11.1~13.8</td><td rowspan="8">≤0.06</td><td rowspan="8">≤0.04</td><td rowspan="8">0~12</td><td rowspan="8">3.0~4.0</td></tr><tr><td>NBM1-02(BM1-08)</td></tr><tr><td>NBM1-03(BM1-537)</td></tr><tr><td>NBM1-04(BM1-54)</td></tr><tr><td>NBM1-05(BM1-55)</td><td rowspan="4">-3~+6</td></tr><tr><td>NBM1-06(BM1-04)</td></tr><tr><td>NBM1-07(BM1-52)</td></tr><tr><td>NBM1-08(BM1-56)</td></tr><tr><td>NBM1-09(BM1-10)</td><td rowspan="2">0~20</td><td rowspan="2">11.0~16.0</td><td rowspan="2">≤6</td><td rowspan="2">3.0~1.5</td><td rowspan="2">≤0.05</td><td rowspan="2">≤0.04</td><td rowspan="2">-5~+1</td><td rowspan="2"></td></tr><tr><td>NBM1-11(BM1-10)</td></tr><tr><td>NBM1-12(BM1-51)</td><td rowspan="2">-3~6</td><td rowspan="8">-3.4~2.8</td><td rowspan="8">≤18</td><td rowspan="8">6.8~14.4</td><td rowspan="3">≤0.06</td><td rowspan="3">0.01~0.04</td><td rowspan="8">-8~2</td><td rowspan="8">-5.4~2</td></tr><tr><td>NBM1-13(BM1-59)</td></tr><tr><td>NBM1-14(BM1-50)</td><td rowspan="6">-3~6</td></tr><tr><td>NBM2-01(BM2-51)</td><td rowspan="2">≤0.09</td><td rowspan="2"></td></tr><tr><td>NBM2-02(BM2-02)</td></tr><tr><td>NBM2-03(BM2-52)</td><td>-</td><td></td></tr><tr><td>NBM2-04(BM2-53)</td><td rowspan="2">≤0.09</td><td rowspan="2"></td></tr><tr><td>NBM2-05(BM2-04)</td></tr><tr><td>NBM2-06</td><td>≤15</td><td></td><td>≤10</td><td></td><td>≤0.08</td><td></td><td>≤5</td><td></td></tr><tr><td>NBM2-07(BM2-01)</td><td rowspan="2">0~20</td><td rowspan="2">11.0~14.0</td><td rowspan="2">≤6</td><td rowspan="2">3.0~4.5</td><td rowspan="2">≤0.09</td><td rowspan="2"></td><td rowspan="2">0~12</td><td rowspan="2"></td></tr><tr><td>NBM2-08(BM2-54)</td></tr></table>

1 浸泡在RP2煤油中。

2.2.5 耐寒性 丁腈橡胶薄膜在NY-120汽油中室温浸泡6h后，于一50C中放置3min，弯曲 $180^{\circ}$ ，不产生裂纹。  
2.2.6 使用性能 P309、P823 丁腈橡胶薄膜的使用寿命大于 $2500\mathrm{h}$ 。其他丁腈橡胶薄膜使用期指标规定为 3 年 $300\mathrm{h}$ ，实际总寿命可达 8 年，其中在涡喷式发动机系统使用寿命为 $200\mathrm{h}$ ，在涡桨或涡扇发动机系统中可达 6 年 $1000\mathrm{h}$ 。

# 3 使用工艺

3.1 在薄膜安装时，要注意装夹部位均匀受力，使整个薄膜平整，不产生扭曲。  
3.2 对于粘接固定的薄膜，在涂胶后用螺钉紧固，然后用洁净的软布擦去薄膜边缘处挤出的胶。分解更换时，清洗粘接面，取下旧薄膜，换上新薄膜。

# 4 其他

4.1 包装 薄膜应用平整、光洁的包装材料包装，平放在纸盒内不使薄膜在存放过程中受压变形。碟形、滚动形或大波纹薄膜应分别放在相同结构形状的专用托盘上，再盒装，以防薄膜变形。  
4.2 运输 按非危险品进行运输，注意防晒、防潮。  
4.3 贮存 贮存在温度 $0 \sim 28^{\circ} \mathrm{C}$ 、相对湿度不大于 $80\%$ 的库房中，避免阳光直接照射，距热源不少于 $1 \mathrm{~m}$ ，距地面不少于 $0.3 \mathrm{~m}$ 。防止与油类、酸、碱及其他有害物质接触。贮存期为1年。

# 5 使用建议

选用或用氯醇橡胶薄膜替代，以提高使用期限和工作寿命。

# 参考文献

1沈阳第四橡胶厂.航空胶料、胶管、油箱及制品数据统计表No橡-6.1998  
2 西北橡胶总厂.航空胶料、胶接剂和橡胶制品性能统计表No橡-3.1998  
3 北京航空材料研究院. 航空胶料、胶粘剂等性能统计资料 No 橡-17.1998  
4 直九机新材料手册编审委员会.直九材新材料手册.1995  
5 西北橡胶塑料研究设计院.统计资料No 楊-4.1998

# 氯醇橡胶薄膜

# 1 概述

氯醇橡胶薄膜由二元或三元氯醇橡胶和合成纤维织物经复合、模压硫化而成，具有良好的耐氧、耐臭氧、耐候性的特点，贮存和使用寿命较长，用于逐步替代丁腈橡胶薄膜。氯醇橡胶薄膜工作温度为 $-55 \sim 110^{\circ}\mathrm{C}$ ，短期可达 $130^{\circ}\mathrm{C}$ ，单层结构薄膜工作压力可达 $0.5\mathrm{MPa}$ ，双层结构薄膜工作压力可达 $1.0\mathrm{MPa}$ ，但薄膜的外观和柔软性比丁腈橡胶薄膜稍差，对裸露的镁合金和部分金属有腐蚀现象，使用时应注意采取相应的防腐措施。

1.1 牌号及名称 氯醇橡胶薄膜的牌号和名称见表1-1。

表1-1  

<table><tr><td>牌号(原牌号)</td><td>名称</td><td>国外相近牌号</td></tr><tr><td>I型(44681)</td><td>二元氯醇橡胶薄膜</td><td></td></tr><tr><td>II型(206-1,261-2)</td><td>三元氯醇橡胶薄膜</td><td></td></tr><tr><td>E-101</td><td>三元氯醇橡胶薄膜</td><td>No.421 21A(法)</td></tr></table>

1.2 基本组成 氯醇橡胶薄膜有单层结构和双层结构。其基本组成见表1-2。

表1-2  

<table><tr><td>薄膜型号</td><td>胶料牌号(原牌号)</td><td>骨架材料</td></tr><tr><td>I型</td><td>二元氯醇橡胶(44681-3A)</td><td>653涤丝绸或505锦丝绸</td></tr><tr><td>II型</td><td>三元氯醇橡胶(206-1,261-2)</td><td>653涤丝绸或505锦丝绸</td></tr><tr><td>E-101</td><td>三元氯醇橡胶(E101)</td><td>锦丝绸</td></tr></table>

# 1.3 材料标准

GJB 988 2A-1996《军用氯醇橡胶薄膜规范》

Q/XX 027-1988《E-101三元氯醇橡胶薄膜标准》

# 1.4 使用工艺说明书

1.5 供应状态 除可根据使用方提出的结构、规格和公差要求供应外，氯醇橡胶薄膜按表1-3供应。

表1-3  

<table><tr><td>产品编号</td><td>零件编号</td><td>产品编号</td><td>零件编号</td></tr><tr><td>E:BM1-01</td><td>T 229830-3A</td><td>E1BM2-03</td><td>T 229872-3A</td></tr><tr><td>E:BM1-02</td><td>T 229840-3A</td><td>E1BM2-04</td><td>T 229873-3A</td></tr><tr><td>E1BM2-01</td><td>T 229870-3A</td><td>E1BM2-01</td><td>T 229830-1</td></tr><tr><td>E1BM2-02</td><td>T 229871-3A</td><td>E1BM2-02</td><td>T 229831-1</td></tr><tr><td>E1BM1-03</td><td>T 229932-1</td><td>E1BM1-11</td><td>T 229950-1</td></tr><tr><td>E1BM1-04</td><td>T 229933-1</td><td>E1BM1-12</td><td>T 229951-1</td></tr><tr><td>E1BM1-05</td><td>T 229934-1</td><td>E1BM1-13</td><td>T 229960-1</td></tr><tr><td>E1BM1-06</td><td>T 229935-1</td><td>E1BM2-01</td><td>T 229970-1</td></tr><tr><td>E1BM1-07</td><td>T 229936-1</td><td>E1BM-02</td><td>T 229971-1</td></tr><tr><td>E1BM1-08</td><td>T 229910-1</td><td>E1BM-03</td><td>T 229972-1</td></tr><tr><td>E1BM1-09</td><td>T 229941-1</td><td>E1BM2-04</td><td>T 229980-1</td></tr><tr><td>E1BM1-10</td><td>T 229942-1</td><td>E1BM2-05</td><td>T 229981-1</td></tr><tr><td>E-101</td><td></td><td>E1BM2-06</td><td>T 229984-1</td></tr></table>

① E, BM, 中E, 表示二元氯醇橡胶, BM 表示单层结构薄膜。  
② $\mathrm{E}_{1} \mathrm{BM}_{2}$ 中 $\mathrm{E}_{1}$ 表示三元氯醇橡胶， $\mathrm{BM}_{2}$ 表示两层结构薄膜。

1.6 应用概况 二元氯醇橡胶薄膜已在汽油发动机系统中大量替代原5266丁腈橡胶薄膜使用，三元氯醇橡胶薄膜已在航空发动各个系统替代原5870丁腈橡胶薄膜使用。

1.7 研制及生产单位 二元氯醇橡胶薄膜和部分三元氯醇橡胶薄膜（原206-1系列薄膜）由沈阳第四橡胶厂研制并生产。三元氯醇橡胶薄膜(原261-2)由西北橡胶总厂、北京航空材料研究院、中航总113厂联合研制，并由西北橡胶总厂生产。E101三元氯醇橡胶薄膜由西北橡胶塑料设计院研制并生产。

1.8 鉴定级别及日期 二元氯醇橡胶薄膜：1978年由化学工业部、航空工业部、空军工程部联合鉴定通过。三元氯醇橡胶薄膜：1986年由化学工业部、航空工业部、空军工程部联合鉴定通过。E101薄膜：1992年由化学工业部、航空工业总公司、空军工程部联合鉴定通过。

# 2 性能

2.1 胶料性能 二元和三元氯醇橡胶薄膜胶料的主要性能见表2-1。

表2-1[1~3]   

<table><tr><td rowspan="2" colspan="2">性能</td><td colspan="2">二元氯醇橡胶胶料</td><td colspan="2">三元氯醇橡胶胶料</td></tr><tr><td>指标</td><td>典型值</td><td>指标</td><td>典型值</td></tr><tr><td colspan="2">TS/MPa</td><td>≥12.74</td><td>13~15</td><td>≥6.40</td><td>7~8</td></tr><tr><td colspan="2">Eh/%</td><td>≥400</td><td>440~500</td><td>≥200</td><td>250~450</td></tr><tr><td colspan="2">HA/度</td><td>65±5</td><td></td><td>67±5</td><td>62~67</td></tr><tr><td colspan="2">Sb/%</td><td>≤24</td><td></td><td>≤10</td><td></td></tr><tr><td colspan="2">Tb/C</td><td>≤-30</td><td>-30~ -38</td><td>≤-48</td><td>-49~ -51</td></tr><tr><td colspan="2">Pf(90℃,24h)/%</td><td>≥-25</td><td>-20~ -10</td><td>≥-30</td><td>-30~ -20</td></tr><tr><td colspan="2">NY120+苯(质量比75:25), Δm(23℃±2℃,24h)/%</td><td>0~28</td><td>12~15</td><td>0~15</td><td>7~8</td></tr><tr><td rowspan="2">RP-2(23℃±2℃,24h)</td><td>Δm/%</td><td>0~5</td><td></td><td>-</td><td></td></tr><tr><td>ΔV/%</td><td></td><td></td><td>-2~ -3</td><td></td></tr><tr><td colspan="2">臭氧老化(浓度10-5)</td><td>不龟裂</td><td></td><td>不龟裂</td><td></td></tr></table>

# 2.2 成品性能

2.2.1 外观 薄膜表面应光洁平整，不允许有气泡、凸起、皱折、离层、抽线、断线和外来杂质等缺陷。薄膜浸油后不应起泡、分层。同一张薄膜上厚度不均匀度不超过厚度极限偏差的一半。

2.2.2 气密性 氟醇橡胶薄膜按表2-2条件下试验不允许漏气。

表2-2-1-3  

<table><tr><td>薄膜名称</td><td>热老化条件</td><td>试验压力/MPa</td><td>压力保持时间/min</td></tr><tr><td>二元氯醇橡胶薄膜</td><td>(100℃,6h)老化前后</td><td>0.15</td><td>5</td></tr><tr><td>三元氯醇橡胶薄膜</td><td>(130℃,6h)老化前后</td><td>0.30</td><td>5</td></tr></table>

2.2.3 压力性能 老化前后的氯醇橡胶薄膜承受静力负荷性能见表2-3。

表2-3  

<table><tr><td rowspan="3">薄膜名称</td><td rowspan="3">热老化条件</td><td colspan="4">静力负荷/MPa</td></tr><tr><td colspan="2">单层结构</td><td colspan="2">双层结构</td></tr><tr><td>指标</td><td>典型值</td><td>指标</td><td>典型值</td></tr><tr><td>二元氯醇橡胶薄膜</td><td>(100℃,6h)老化前后</td><td>≥0.5</td><td>0.8~1.0</td><td>≥1.0</td><td>1.5</td></tr><tr><td>三元氯醇橡胶薄膜</td><td>(130℃,6h)老化前后</td><td>≥0.5</td><td>1.0</td><td>≥1.0</td><td>1.5</td></tr></table>

2.2.4 耐油性能 氯醇橡胶薄膜耐各种油的性能见表2-4。

2.2.5 耐寒性 氯醇橡胶薄膜在NY-120汽油中于 $23\mathrm{C} \pm 2\mathrm{C}$ 浸泡6h后，于 $-50\mathrm{C}$ 放置3min，弯曲 $180^{\circ}$ ，不产生裂纹。

2.2.6 耐臭氧性 氯醇橡胶薄膜弯曲 $180^{\circ}$ 后放置在臭氧浓度为 $10^{-4}$ 中保持 $2\mathrm{h}$ ，不产生龟裂。

表2-4 3  

<table><tr><td rowspan="3">薄膜名称</td><td colspan="4">NY-120+苯(质量比75:25,23(-2(-24h))</td><td colspan="2">NY-120+苯(质量比95:5,23(+2C,24h))</td><td colspan="2">RP-2(23C±2C,24h)</td></tr><tr><td colspan="2">Δm/%</td><td colspan="2">挥发后 Δm/%</td><td colspan="2">增厚/mm</td><td colspan="2">Δm/%</td></tr><tr><td>指标</td><td>典型值</td><td>指标</td><td>典型值</td><td>指标</td><td>典型值</td><td>指标</td><td>典型值</td></tr><tr><td>二元氯醇橡胶薄膜</td><td>0~20</td><td>5~8</td><td></td><td>5~8</td><td>≤0.06</td><td>0.01~0.02</td><td>0~1.2</td><td>1~2</td></tr><tr><td>三元氯醇橡胶薄膜</td><td>0~10</td><td>6~8</td><td>≤18</td><td>5.8~7.2</td><td>≤0.06</td><td>0.01~0.02</td><td>-4~5</td><td>-0.3~0.5</td></tr></table>

2.2.7 对金属腐蚀性 氯醇橡胶薄膜对阳极化处理的铝合金、表面镀锌、镀铬的45号钢不应产生腐蚀。  
2.2.8 使用性能 二元氯醇橡胶薄膜使用期限规定指标为6年1000h，可根据发动机的实际需要和用户的要求另行商定。二元氯醇橡胶薄膜在涡喷式发动机上使用寿命为6年 $500\sim 600\mathrm{h}$ ，在涡桨式发动机上的使用寿命为6年2000h，E101薄膜的使用寿命为2500h。

# 3 使用工艺

氯醇橡胶薄膜除按薄膜的使用工艺规定进行外，还要特别注意所接触金属材料组成和表面防腐处理情况。

# 4 其他

4.1包装薄膜应用平整、光洁的包装材料包装，平放在纸盒内不使薄膜在存放过程中受压变形。  
4.2 运输 按非危险品进行运输，注意防晒、防潮。  
4.3 贮存 贮存于温度 $0 \sim 28^{\circ} \mathrm{C}$ 、相对湿度不大于 $80\%$ 的库房中，避免阳光直接照射，距热源不少于 $1 \mathrm{~m}$ ，距地面不少于 $0.3 \mathrm{~m}$ 。防止与油类、酸、碱及其他有害物质接触。贮存期为2年。

# 5 使用建议

建议选用氯醇橡胶薄膜替代丁腈橡胶薄膜，以提高使用期限和工作寿命。

# 参考文献

1沈阳第四橡胶厂.航空胶料、胶布、胶管、油箱及制品数据统计表No 橡-6. 1988  
2 西北橡胶总厂.航空胶料、胶接剂和橡胶制品性能统计表No橡-3.1988  
3 北京航空材料研究院. 航空胶料、胶粘剂等性能统计资料 No 楊-17.1998

# 天然-氯丁、氯丁-丁腈、硅橡胶、氟硅橡胶薄膜（膜片）

# 1 概述

天然-氯丁、氯丁-丁腈、硅、氟硅橡胶薄膜由相应的橡胶与合成纤维织物复合、模压硫化面成，主要用于飞机座舱空调系统、氧气系统作为调节敏感元件以及惯导通风系统的调压活门。

天然-氯丁橡胶薄膜在空气中的工作温度为 $-50\sim 80^{\circ}C$ ；氯丁-丁腈橡胶薄膜在空气中的工作温度为 $-50\sim 90^{\circ}C$ ；硅橡胶薄膜的工作温度为 $-60\sim 200^{\circ}C$ ；氟硅橡胶薄膜在空气中的工作温度为 $-55\sim 200^{\circ}C$ 。

1.1 牌号及名称 天然氯丁、氯丁·丁腈、硅、氟硅橡胶薄膜的名称和牌号见表1-1。

表1-1  

<table><tr><td>薄膜名称</td><td>牌 号</td><td>国军标编号</td></tr><tr><td>天然-氯丁橡胶薄膜</td><td></td><td>CBM系列</td></tr><tr><td>氯丁-丁腈橡胶薄膜</td><td>2-4014</td><td></td></tr><tr><td>硅橡胶薄膜</td><td>GX2-50系列,G128系列</td><td></td></tr><tr><td>氟硅橡胶薄膜</td><td>G406,G408系列</td><td></td></tr><tr><td>氟硅纯胶薄膜</td><td>试G401系列</td><td></td></tr></table>

1.2 基本组成 薄膜的基本组成见表1-2。

表1-2  

<table><tr><td>薄膜名称</td><td>胶料牌号</td><td>骨架材料</td></tr><tr><td>天然-氯丁橡胶薄膜</td><td>S1-02(内层胶)41501(外层胶)41604(内外通用胶)</td><td>511锦丝绸512锦丝绸</td></tr><tr><td>氯丁-丁腈橡胶薄膜</td><td>2-4014</td><td>合成纤维织物</td></tr><tr><td>硅橡胶薄膜</td><td>GX2-50,G128</td><td>511锦丝绸,涤纶织物</td></tr><tr><td>氟硅橡胶薄膜</td><td>G406,G408</td><td>锦丝绸,涤纶织物</td></tr><tr><td>氟硅纯胶薄膜</td><td>试G401</td><td></td></tr></table>

# 1.3 材料标准

HB 7061-1994《飞机座舱用硅橡胶薄膜》

GBJ 988.1—1990《天然-氯丁橡胶薄膜》

Q/XXS-302-1992《硅、氟硅橡胶薄膜》

# 1.4 使用工艺说明书

1.5 供应状态 除可根据用户提出的结构、规格和公差要求供应外，天然-氯丁橡胶薄膜以零件供应，其规格见表1-3；氯丁-丁腈橡胶薄膜以零件供应；硅、氟硅橡胶薄膜的供应规格见表1-4。

表1-3  

<table><tr><td>国军标编号</td><td>零件号</td><td>产品号</td><td>国军标编号</td><td>零件号</td><td>产品号</td></tr><tr><td>CBM1-01</td><td>T 229730</td><td>520-3-0</td><td>CBM1-07</td><td>T 229739</td><td>C8 380-52-2</td></tr><tr><td>CBM1-02</td><td>T 229731</td><td>2013-45-3</td><td>CBM1-08</td><td>T 229740</td><td>380 59-3</td></tr><tr><td>CBM1-03</td><td>T 229732</td><td>3DT-160</td><td>CBM1-09</td><td>T 229742</td><td>CTQ18-106</td></tr><tr><td>CBM1-04</td><td>T 229736</td><td>CTQ 18-106</td><td>CBM1-10</td><td>T 229733</td><td>3DT-157</td></tr><tr><td>CBM1-05</td><td>T 229737</td><td>CTQ 19-102</td><td>CBM1-11</td><td>T 229735</td><td>CTQ20-117</td></tr><tr><td>CBM1-06</td><td>T 229738</td><td>380-102-14</td><td>CBM1-12</td><td>T 229741</td><td>380-81-8</td></tr></table>

表1-4  

<table><tr><td>薄膜名称</td><td>产品号</td><td>薄膜名称</td><td>产品号</td></tr><tr><td rowspan="11">GX2-50系列硅橡胶薄膜</td><td>3DT-160</td><td rowspan="11">G128、G406、G408、试G401系列硅、氟硅橡胶薄膜</td><td>QYF-36-501</td></tr><tr><td>3DT-157</td><td>QYF-29-102</td></tr><tr><td>CTQ23-103</td><td>KJY-16-1003</td></tr><tr><td>CTQ19-101</td><td>QJY-1-2001</td></tr><tr><td>CYT13-101</td><td>QYF-41c-1002</td></tr><tr><td>CYT14-104</td><td>FZ504-0101</td></tr><tr><td>CYT2 122</td><td>FZ504-1201</td></tr><tr><td>CYT2 149</td><td>FZ504-0201</td></tr><tr><td>CYT8 104</td><td>KJY-15-203</td></tr><tr><td>CYT11-109</td><td>FZ204-0202</td></tr><tr><td>CYT11 118</td><td>FZ205-0203</td></tr></table>

1.6 应用概况 天然-氯丁橡胶薄膜已用于各型飞机的座舱调压器、减震装置、放气袋离心活门中作调节敏感元件。氯丁-丁腈橡胶薄膜已用在飞机惯导通风系统调压活门。硅、氟硅橡胶薄膜已在歼击机、直升机、喷气客机的附件系统中作调节敏感元件。  
1.7 研制及生产单位 天然-氯丁橡胶薄膜由沈阳第四橡胶厂研制并生产。氯丁-丁腈橡胶薄膜由沈阳橡胶研究设计院研制并生产。GX2-50系列硅橡胶薄膜由北京航空材料研究院研制并生产。

G128、G406、G408、试G401硅、氟硅橡胶薄膜由西北橡胶塑料研究设计院研制并生产。

1.8 鉴定级别及日期 天然-氯丁橡胶薄膜：1960年由化学工业部橡胶工业局、第二机械工业部航空工业局、空军工程部联合鉴定通过。GX2-50硅橡胶薄膜：1985年由航空工业部组织鉴定通过。其他硅、氟硅橡胶薄膜：1985年、1992年由化学工业部和航空工业部联合鉴定通过。

# 2 性能

2.1 胶料性能 制造天然-氯丁、氯丁-丁腈橡胶薄膜所用的胶料硫化后性能见表2-1，制造硅、氟硅橡胶薄膜所用胶料硫化后性能见表2-2。

表2-1  

<table><tr><td rowspan="2">性能</td><td>S1-02</td><td>41501</td><td>41604</td><td colspan="2">2-4014</td></tr><tr><td colspan="3">指标</td><td>指标</td><td>典型值</td></tr><tr><td>TS/MPa</td><td>≥19.6</td><td>≥17.6</td><td>≥13.7</td><td>≥8</td><td>10~13</td></tr><tr><td>Eb/%</td><td>≥700</td><td>≥500</td><td>≥400</td><td>≥350</td><td>400~600</td></tr><tr><td>HA/度</td><td></td><td>45~65</td><td>55~70</td><td>55~65</td><td>58~63</td></tr><tr><td>Sb/%</td><td>≥25</td><td>≥35</td><td>≥25</td><td>≥20</td><td>10~20</td></tr><tr><td>Tb/C</td><td>≤-50</td><td></td><td>≤-55</td><td>≤-35</td><td>-50</td></tr><tr><td>Pr(70℃,24h)/%</td><td>max-25</td><td></td><td>max-30</td><td>max-20</td><td>-5~20</td></tr><tr><td>耐臭氧性(浓度10-5,15min)</td><td>不龟裂</td><td>不龟裂</td><td>不龟裂</td><td>(70℃,144h)</td><td>不龟裂</td></tr></table>

表2-2  

<table><tr><td rowspan="2" colspan="2">性能</td><td colspan="5">指 标</td></tr><tr><td>试G401</td><td>G406</td><td>G408</td><td>G128</td><td>GX2-50</td></tr><tr><td>TS/MPa</td><td>≥</td><td>5.88</td><td>4.90</td><td>2.94</td><td>4.90</td><td>5.00</td></tr><tr><td>Eb/%</td><td>≥</td><td>150</td><td>200</td><td>140</td><td>200</td><td>230</td></tr><tr><td>Hb/度</td><td></td><td>40~60</td><td>40~60</td><td>50~70</td><td>40~60</td><td>50±5</td></tr><tr><td>S(200℃,24h, r, 20%)/%</td><td>≥</td><td>70</td><td></td><td></td><td></td><td>45</td></tr><tr><td>Tb/C</td><td>≤</td><td>-60</td><td>-60</td><td>-60</td><td>-60</td><td>-60</td></tr><tr><td>耐油性能(RP-2)</td><td>150℃,24h</td><td></td><td></td><td>0~15</td><td></td><td></td></tr><tr><td>Δm/%</td><td>200℃,24h</td><td>≤28</td><td></td><td></td><td></td><td></td></tr></table>

# 2.2 成品性能

# 2.2.1 天然-氯丁、氯丁-丁腈橡胶薄膜的成品性能

2.2.1.1 外观 薄膜层数、形状、规格、尺寸和公差应符合用户的技术要求外，薄膜的规格和极限偏差见表2-3，同一张薄膜的厚度偏差不允许超过薄膜允许厚度极限偏差的一半。薄膜的外观应光洁平整，不允许有气泡、凸起、皱折、离层、抽线和外来杂质等缺陷。  
2.2.1.2 气密性 天然-氯丁橡胶薄膜在 $-60\mathrm{C}$ 和 $80\mathrm{C}$ 下各保持 $2\mathrm{h}$ ，在 $0.1\mathrm{MPa}$ 压力下保持 $5\mathrm{min}$ 应不漏气。氯丁-丁腈橡胶薄膜在 $-55\mathrm{C}$ 和 $90\mathrm{C}$ 下各保持 $2\mathrm{h}$ ，在 $0.98\mathrm{MPa}$ 压力下保持 $5\mathrm{min}$ 不漏气。  
2.2.1.3 静力负荷 天然-氯丁橡胶薄膜在一 $60^{\circ} \mathrm{C}$ 和 $80^{\circ} \mathrm{C}$ 下各保持 $2 \mathrm{~h}$ 后，承受静力负荷应大于 $0.2 \mathrm{MPa}$ ；氯丁-丁腈橡胶薄膜在一 $55^{\circ} \mathrm{C}$ 和 $90^{\circ} \mathrm{C}$ 下各保持 $2 \mathrm{~h}$ 后，承受静力负荷应大于 $0.2 \mathrm{MPa}$ 。

表2-3  

<table><tr><td>薄膜号</td><td>厚度/mm</td><td>极限偏差/mm</td><td>薄膜号</td><td>厚度/mm</td><td>极限偏差/mm</td></tr><tr><td rowspan="2">CBM1-01</td><td rowspan="2">0.30</td><td rowspan="2">+0.17</td><td rowspan="2">CBM1-07</td><td rowspan="2">0.35</td><td>+0.20</td></tr><tr><td>-0.05</td></tr><tr><td>CBM1-02</td><td>0.35</td><td>+0.25</td><td>CBM1-08</td><td>0.35</td><td>±0.10</td></tr><tr><td rowspan="2">CBM1-03</td><td rowspan="2">0.35</td><td>+0.10</td><td rowspan="2">CBM1-09</td><td rowspan="2">0.35</td><td rowspan="2">+0.20</td></tr><tr><td>-0.05</td></tr><tr><td>CBM1-04</td><td>0.35</td><td>+0.25</td><td>CBM1-10</td><td>0.40</td><td>±0.20</td></tr><tr><td rowspan="2">CBM1-05</td><td rowspan="2">0.35</td><td>+0.01</td><td rowspan="2">CBM1-11</td><td rowspan="2">0.40</td><td rowspan="2">±0.10</td></tr><tr><td>-0.05</td></tr><tr><td rowspan="2">CBM1-06</td><td rowspan="2">0.35</td><td>+0.20</td><td rowspan="2">CLM112</td><td rowspan="2">0.40</td><td rowspan="2">±0.05</td></tr><tr><td>-0.05</td></tr></table>

2.2.1.4 低温弹性 天然-氯丁橡胶薄膜在 $\cdot 30^{\circ}C$ 下，负荷为 $12.74\mathrm{N}$ 时行程不小于 $2.5\mathrm{mm}$ 。  
2.2.1.5 耐臭氧性能 天然-氯丁橡胶薄膜在臭氧浓度为 $10^{-5}$ 中, 弯曲 $180^{\circ}$ 保持 $15\mathrm{min}$ 不产生裂纹。  
2.2.1.6 使用性能 天然-氯丁橡胶薄膜规定使用期为3年 $200\mathrm{h}$ ，实际使用寿命可达6年 $1000\mathrm{h}$ 。氯丁-丁腈橡胶薄膜规定使用期为8年 $1000\mathrm{h}$ 。  
2.2.2 硅、氟硅橡胶薄膜的成品性能  
2.2.2.1 外观和结构规格 除供需双方另有规定外，可参考天然-氯丁橡胶薄膜。  
2.2.2.2 气密性 薄膜在 $-55\mathrm{C}$ 和 $100\mathrm{C}$ 下各保持 $2\mathrm{h}$ ，在室温 $0.1\mathrm{MPa}$ 压力下保持 $5\mathrm{min}$ 应不漏气。  
2.2.2.3 静力负荷薄膜在 $-55^{\circ}C$ 和 $100^{\circ}C$ 下各保持 $2h$ 后，承受静力负荷应大于 $0.2\mathrm{MPa}$ 。  
2.2.2.4 耐臭氧性 薄膜在臭氧浓度为 $10^{-5}$ 中，弯曲 $180^{\circ}$ 保持 $15\mathrm{min}$ 不产生裂纹。  
2.2.2.5 使用性能 GX2-50 系列硅橡胶薄膜规定使用期为 15 年 5000h，实际使用寿命可达 8000～10000h。其他硅，氟硅橡胶薄膜使用寿命均比天然-氯丁橡胶薄膜长。

# 3 使用工艺

硅橡胶薄膜装配时不能接触除醇类外的溶剂、油类。各种薄膜装配时应放平，固定螺栓拧紧力应分布均匀。

# 4 其他

4.1 包装 薄膜应放置在与其形状相同的托盘上装入盒中，每盒不多于 10 件，防止薄膜受力变形。  
4.2 运输 按非危险品运输，注意防晒、防潮。  
4.3 贮存 贮存在温度为 $0 \sim 28^{\circ} \mathrm{C}$ 、相对湿度不大于 $8\%$ 的库房内，避免阳光直接照射，距热源不少于 $1 \mathrm{~m}$ ，距地面高度大于 $0.3 \mathrm{~m}$ 。防止与油类、溶剂、酸、碱等有害物质接触。天然-氯丁橡胶薄膜的贮存期为1年，实际可达2年，硅、氟硅橡胶薄膜贮存期为4年。

# 5 使用建议

GX2-50系列硅橡胶薄膜已在多种机型上使用，已通过6000h以上飞行考核。推荐用硅、氟硅橡胶薄膜逐步替代天然-氯丁橡胶薄膜，以延长贮存期，提高使用寿命。

# 参考文献

1 沈阳第四橡胶厂、航空胶料、胶布、胶管、油箱及制品数据统计表 No 橡-6. 1988  
2 西北橡胶塑料研究设计院.航空胶料制品性能统计表No 橡-4.1982  
3 北京航空材料研究院. 航空胶料、胶粘剂等性能统计资料 No 楊-17.1998

# 旋转轴唇形橡胶密封圈[1]

# 1 概述

旋转轴唇形橡胶密封圈是具有柔性唇，并带有金属骨架支撑的靠密封刃口施加给转轴径向力，以防止介质泄漏的密封圈。俗称油封。

1.1 牌号及名称 丁腈橡胶、氟橡胶旋转轴唇形密封圈。  
1.2 基本组成 油封的基本组成见表1-1。

表1-1  

<table><tr><td>油封名称</td><td>组成</td></tr><tr><td>骨架油封</td><td>P252-1丁腈橡胶、碳钢骨架、钢弹簧</td></tr><tr><td>复合外骨架油封</td><td>P710丁腈橡胶、碳钢骨架、钢弹簧</td></tr><tr><td>骨架油封</td><td>F212氟橡胶、碳钢骨架、钢弹簧</td></tr><tr><td>外骨架油封</td><td>F212氟橡胶、碳钢骨架、钢弹簧</td></tr></table>

# 1.3 材料标准

HG6-409—1979《航空橡胶零件》

Q/XXY-293—1991《飞机用橡胶胶料及零件》

# 1.4 使用工艺说明书

1.5 供应状态 除可根据使用方提出的结构、规格和公差要求生产外，现可供应的产品编号和规格尺寸如表1-2、表1-3。

表12  

<table><tr><td>油封名称</td><td>零件编号</td><td>油封名称</td><td>零件编号</td></tr><tr><td>丁腈胶油封</td><td>Z6、34、224</td><td>氟橡胶油封</td><td>Z6、66、812</td></tr><tr><td>丁腈胶油封</td><td>9560118780</td><td>氟橡胶油封</td><td>Z6、66、814</td></tr><tr><td>丁腈胶油封</td><td>9560118790</td><td>氟橡胶油封</td><td>Z6、66、830</td></tr><tr><td>丁腈胶油封</td><td>9560118800</td><td></td><td></td></tr></table>

表13  

<table><tr><td>油封名称</td><td>胶料牌号</td><td>油封简图及规格尺寸</td></tr><tr><td>丁腈胶油封</td><td>P710</td><td>φ40
φ26.5</td></tr></table>

续表 1-3  

<table><tr><td>油封名称</td><td>胶料牌号</td><td>油封简图及规格尺寸</td></tr><tr><td>丁腈胶油封</td><td>P252-1</td><td>φ18φ8φ25φ11φ22φ11φ22</td></tr><tr><td>氟橡胶油封</td><td>F212</td><td>φ22φ9φ9</td></tr></table>

续表 1-3  

<table><tr><td>油封名称</td><td>胶料牌号</td><td>油封简图及规格尺寸</td></tr><tr><td>氟橡胶油封</td><td>F212</td><td>φ30
φ15
φ22
φ11
φ7</td></tr></table>

1.6 应用概况 油封已应用于直升机发动机旋转轴的密封，丁腈橡胶油封使用温度 $-30\sim 120^{\circ}\mathrm{C}$ 。推荐在相应条件的航空产品上扩大使用。  
1.7 研制及生产单位 西北橡胶塑料研究设计院研制并生产。  
1.8 鉴定级别及日期 该旋转轴唇形密封圈于1986年和1992年由化学工业部和航空工业总公司联合鉴定。

# 2 性能

2.1 胶料性能 制造旋转轴唇形密封圈所用胶料硫化胶的性能要求和典型值见表2-1。

表2-1  

<table><tr><td rowspan="2">性能</td><td colspan="2">F212</td><td colspan="2">P710</td><td colspan="2">P252-1</td></tr><tr><td>指标</td><td>典型值</td><td>指标</td><td>典型值</td><td>指标</td><td>典型值</td></tr><tr><td>TS/MPa</td><td>≥13.0</td><td>15.4~20.3</td><td>≥85</td><td>90~178</td><td>≥13</td><td>19~22</td></tr><tr><td>Eb/%</td><td>≥100</td><td>110~260</td><td>≥260</td><td>292~536</td><td>≥200</td><td>350~440</td></tr><tr><td>Sb/%</td><td>-</td><td>-</td><td>-</td><td>-</td><td>≤10</td><td>6~10</td></tr><tr><td>HA/度</td><td>80±5</td><td>75~84</td><td>82±5</td><td>77~84</td><td>75±5</td><td>70~80</td></tr><tr><td>Tb/C</td><td>≤-15</td><td>-18~−43</td><td>≤-15</td><td>-18~−24</td><td>≤-30</td><td>-35正常</td></tr><tr><td>PF(200C,24h)/%</td><td>max-30</td><td>-26~+33</td><td>-</td><td>-</td><td>-</td><td>-</td></tr><tr><td>ΔV(200C,72h,4045油)/%</td><td>≤20</td><td>9.3~17.8</td><td>-</td><td>-</td><td>-</td><td>-</td></tr><tr><td>Pb(130C,72h)/%</td><td>-</td><td>-</td><td>max-40</td><td>-32~−1</td><td>max-30</td><td>-30~−10</td></tr><tr><td>ΔV(130C,72h,RP-1油) / %</td><td>-</td><td>-</td><td>≤8</td><td>3.4~6.6</td><td>-</td><td>-</td></tr><tr><td>ΔV(100C,24h,1号标准油)/%</td><td>-</td><td>-</td><td>-</td><td>-</td><td>≤-10~5</td><td>-9.8~−4</td></tr></table>

① 在RP-3油中P710胶料的 $\Delta V$ 较大，一般在 $8\% \sim 15\%$

2.2 成品性能 油封的外观、形态、规格、尺寸和公差应符合使用方与制造单位商定的技术要求或设计图纸要求。

# 3 使用工艺

油封在保管和使用时装配不当会直接影响使用性能。在保管过程中不能受压和用绳或金属丝捆扎。在装配时与油封配合的油封座端面要有 $15^{\circ} \sim 30^{\circ}$ 的倒角。装配位置要正确。座孔不许有损伤。轴的粗糙度为 $0.2\mu \mathrm{m} \leqslant Ra \leqslant 0.63\mu \mathrm{m}$ ，轴端倒角处不允许有毛刺，应防止轴锈蚀和磨损。

# 4 其他

4.1 包装 油封按供需双方商定的方法与要求进行包装。  
4.2 运输 按非危险品运输，注意防晒、防潮、防霉。  
4.3 贮存 贮存在温度 $0 \sim 28^{\circ} \mathrm{C}$ 、相对湿度不大于 $80\%$ 的库房内，避免阳光直接照射，距热源不少于 $1 \mathrm{~m}$ ，距地面高度不少于 $0.3 \mathrm{~m}$ 。贮存过程应防止与酸、碱及其他对橡胶有害的物质接触。油封应避免受压和捆扎引起变形。丁腈胶油封贮存期3年，氟橡胶油封贮存期为5年。

# 5 使用建议

选用。

# 参考文献

1 西北橡胶塑料研究设计院.统计资料.1998

# 0形橡胶密封圈[17]

# 1 概述

(1) 形橡胶密封圈是一种断面为圆形的密封元件, 它广泛用于多种机械设备及管路中, 在一定温度、压力及不同的液体、气体或粉尘介质中起密封作用, 防止介质的泄漏。

1.1 牌号及名称 P310、P823、F214、7373、G409O形橡胶密封圈。  
1.2 基本组成 产品由不同牌号混炼胶料经模压制成。

1.3 材料标准

Q/XXY-293—1991《飞机用橡胶胶料及零件》

HG6-881—1976《国防工业用氟橡胶制品》

1.4 使用工艺说明书

1.5 供应状态 可按用户的需要进行设计和制造，目前可供应的O形橡胶密封圈产品规格、编号如表1-1。  
1.6 应用概况 (1) 形橡胶密封圈系列已应用于直升机和歼击机等有关部位的密封, 可推荐在相应条件下航空飞行器上扩大使用。  
1.7研制及生产单位 西北橡胶塑料研究设计院、重庆长江橡胶厂。

表1-1  

<table><tr><td>产品编号</td><td>胶料牌号</td><td>产品规格(mm×mm)</td><td>国外对应牌号</td><td>产品编号</td><td>胶料牌号</td><td>产品规格(mm×mm)</td><td>国外对应牌号</td></tr><tr><td>9681500501</td><td rowspan="30">P310</td><td>Φ5×1.5</td><td rowspan="30">21A7(法)</td><td>9682002001</td><td rowspan="24">P310</td><td>Φ20×2</td><td rowspan="24">21A7(法)</td></tr><tr><td>9681500551</td><td>Φ5.5~1.5</td><td>9682002251</td><td>Φ22.5×2</td></tr><tr><td>9681500591</td><td>Φ5.9×1.5</td><td>9682002501</td><td>Φ25×2</td></tr><tr><td>9681500651</td><td>Φ6.5×1.5</td><td>9682002601</td><td>Φ26×2</td></tr><tr><td>9681500691</td><td>Φ6.9&gt;1.5</td><td>9682002701</td><td>Φ27×2</td></tr><tr><td>9681500751</td><td>Φ7.5×1.5</td><td>9682003091</td><td>Φ30.9×2</td></tr><tr><td>9681500931</td><td>Φ3×1.5</td><td>9682001201</td><td>Φ32×2</td></tr><tr><td>9681501051</td><td>Φ0.3×1.5</td><td>9682003451</td><td>Φ34.5×2</td></tr><tr><td>9681502201</td><td>Φ2×1.5</td><td>9682005501</td><td>Φ35×2</td></tr><tr><td>9681502621</td><td>Φ8.2×1.5</td><td>9682004101</td><td>Φ44×2</td></tr><tr><td>9681503201</td><td>Φ2×1.5</td><td>9682004801</td><td>Φ48×2</td></tr><tr><td>9681600221</td><td>Φ2.2~1.6</td><td>9682005201</td><td>Φ52×2</td></tr><tr><td>9681800921</td><td>Φ0.2×1.8</td><td>9682005751</td><td>Φ57.5×2</td></tr><tr><td>9681501151</td><td>Φ1.5×1.5</td><td>9682006471</td><td>Φ64.7×2</td></tr><tr><td>9681900262</td><td>Φ2.6~1.9</td><td>9682007101</td><td>Φ71×2</td></tr><tr><td>9681900341</td><td>Φ2.4×1.9</td><td>9682007151</td><td>Φ74.5×2</td></tr><tr><td>9681900491</td><td>Φ2.9~1.9</td><td>9682500711</td><td>Φ7.4×2.5</td></tr><tr><td>9681900571</td><td>Φ1.7×1.9</td><td>9794064201</td><td>Φ6×2</td></tr><tr><td>9681900722</td><td>Φ0.2~1.9</td><td>9794080201</td><td>Φ8×2</td></tr><tr><td>9681900891</td><td>Φ0.9×1.9</td><td>9794090201</td><td>Φ9.9×2</td></tr><tr><td>9682000501</td><td>Φ5×2</td><td>9794112201</td><td>Φ11.2×2</td></tr><tr><td>9682000552</td><td>Φ5.5×2</td><td>9794172201</td><td>Φ17.2×2</td></tr><tr><td>9682000651</td><td>Φ6.5×2</td><td>9794192201</td><td>Φ19.2×2</td></tr><tr><td>9682000751</td><td>Φ7.5×2</td><td>9794233321</td><td>Φ23.6×2</td></tr><tr><td>9682001001</td><td>Φ10×2</td><td>9681901263</td><td>P823</td><td>Φ2.6×1.9</td><td>64C8(法)</td></tr><tr><td>9682001057</td><td>Φ10.5×2</td><td>9682003452</td><td rowspan="3">F214</td><td>Φ4.5×1.9</td><td rowspan="3">60C7(法)</td></tr><tr><td>9682001251</td><td>Φ12.5×2</td><td>9682000803</td><td>Φ8×2</td></tr><tr><td>9682001351</td><td>Φ13.5×2</td><td>9682000852</td><td>Φ8.5×2</td></tr><tr><td>9682001451</td><td>Φ14.5×2</td><td>7373</td><td>7373</td><td>Φ5.5×3</td><td rowspan="2">61D6(法)</td></tr><tr><td>9682001801</td><td>Φ18×2</td><td>9682200102</td><td>G409</td><td>Φ4×2.2</td></tr></table>

1.8 鉴定级别及日期 ( ) 形橡胶密封圈系列于 1992 年由化学工业部和航空工业总公司联合鉴定通过。

# 2 性能

2.1 胶料性能 制造（）形橡胶密封圈所用胶料硫化胶的性能及典型值见表2-1(7373胶料性能见本篇橡胶胶料部分）。

表2-1  

<table><tr><td rowspan="2">性能</td><td colspan="2">P310</td><td colspan="2">P823</td><td colspan="2">F214</td><td colspan="2">G409</td></tr><tr><td>指标</td><td>典型值</td><td>指标</td><td>典型值</td><td>指标</td><td>典型值</td><td>指标</td><td>典型值</td></tr><tr><td>TS/MPa</td><td>≥18</td><td>18.4~20.1</td><td>≥13</td><td>13.0~16.2</td><td>≥12</td><td>15~20</td><td>≥5.6</td><td>8.0~10.0</td></tr><tr><td>Eb/%</td><td>≥230</td><td>390~450</td><td>≥400</td><td>720~800</td><td>≥130</td><td>151~198</td><td>≥180</td><td>230~315</td></tr><tr><td>Sb/%</td><td>-</td><td>-</td><td>≤15</td><td>10~12</td><td></td><td>--</td><td>≤15</td><td>3~10</td></tr><tr><td>HA/度</td><td>70+5</td><td>68~72</td><td>50±5</td><td>32~54</td><td>75±5</td><td>74~78</td><td>50~70</td><td>56~64</td></tr><tr><td>Tb/C</td><td>≤20</td><td>-21~28</td><td>≤-50</td><td>-50~55</td><td>≤-20</td><td>-21~34</td><td>-</td><td>-60~63</td></tr><tr><td>耐介质性能(RP-2油,室温,24h)</td><td></td><td></td><td></td><td></td><td></td><td></td><td>(150℃,24h)</td><td></td></tr><tr><td>ΔV/%</td><td>-</td><td>-</td><td>0~14</td><td>3.0~12.0</td><td>-</td><td>--</td><td>-</td><td>13.2~15.6</td></tr><tr><td>Δm/%</td><td>-</td><td></td><td>-</td><td>-</td><td>-</td><td>-</td><td>15</td><td>6.7~8.0</td></tr><tr><td>Sc(200℃,24h,r,c,20%)/%</td><td>-</td><td>-</td><td>-</td><td>-</td><td>≤30</td><td>18~23</td><td>-</td><td>-</td></tr><tr><td>耐热老化性能(250℃,72h)</td><td></td><td></td><td></td><td></td><td></td><td></td><td>(200℃,72h)</td><td></td></tr><tr><td>Ha/度</td><td>-</td><td>-</td><td></td><td>-</td><td>85</td><td>71~80</td><td>-</td><td>62~68</td></tr><tr><td>TS/MPa</td><td>-</td><td></td><td>-</td><td></td><td>≥10</td><td>16.5~21.0</td><td>≥5.0</td><td>7.0~8.9</td></tr><tr><td>Eh/%</td><td>-</td><td></td><td>-</td><td>-</td><td>≥120</td><td>163~187</td><td>≥130</td><td>160~260</td></tr><tr><td>耐4050油性能</td><td></td><td></td><td></td><td></td><td></td><td></td><td></td><td></td></tr><tr><td>ΔV(200℃,72h)/%</td><td></td><td>-</td><td></td><td>-</td><td>+30</td><td>11.0~21.7</td><td>-</td><td>13.2~15.6</td></tr><tr><td>Δm(150℃,24h)/%</td><td></td><td>-</td><td>-</td><td>-</td><td>-</td><td>-</td><td>15</td><td>6.7~8.0</td></tr><tr><td>耐RP-1油性能</td><td></td><td></td><td></td><td></td><td></td><td></td><td></td><td></td></tr><tr><td>ΔV(200℃,72h)/%</td><td>-</td><td>-</td><td>-</td><td>-</td><td>0~+15</td><td>9.2~10.0</td><td>-</td><td>8.1~8.9</td></tr><tr><td>Δm(150℃,24h)/%</td><td>-</td><td>-</td><td></td><td>-</td><td>-</td><td>-</td><td>12</td><td>5.1~5.5</td></tr><tr><td>耐热老化性能(125℃,70h)</td><td></td><td></td><td></td><td></td><td></td><td></td><td></td><td></td></tr><tr><td>PtS/%</td><td>max-15</td><td>-8.9~14.2</td><td>-</td><td>-</td><td>-</td><td>-</td><td>-</td><td>-</td></tr><tr><td>PE/%</td><td>max-50</td><td>-32.9~41.0</td><td>-</td><td>-</td><td>-</td><td>-</td><td>-</td><td>-</td></tr><tr><td>Δm/%</td><td>max-5</td><td>-3.6~4.4</td><td>-</td><td>-</td><td>-</td><td>-</td><td>-</td><td>-</td></tr><tr><td>Sc(r,25%)/%</td><td></td><td></td><td></td><td></td><td></td><td></td><td></td><td></td></tr><tr><td>125℃,70h</td><td>≤30</td><td>22~28</td><td>-</td><td></td><td>-</td><td>-</td><td>-</td><td>-</td></tr><tr><td>100℃,22h</td><td>≤20</td><td>14~18</td><td>-</td><td></td><td>-</td><td>-</td><td>-</td><td>-</td></tr></table>

2.2 成品性能 (1) 形橡胶密封圈的外观、规格、尺寸和公差应符合需方与制造方商定的技术要求或设计图纸的要求。

# 3 使用工艺

为保证O形橡胶密封圈的密封性能，在装配带有螺纹和棱角部分时，需采用专用工具如光滑的套管。在油缸和活塞杆端部要有一定的锥度，中间部位有孔时应细心将棱角倒圆，若活塞杆端部有螺纹时应将该处螺纹直径略加减小。推荐导入角为 $15^{\circ} \sim 20^{\circ}$ 。装配前O形橡胶密封圈最好在液压油中先浸一下。活动密封圈的尺寸十分关键，不可用近似规格进行替代。

# 4 其他

4.1 包装（）形橡胶密封圈按供需双方确认的要求和方法进行包装。  
4.2 运输 按非危险品运输，注意防晒、防潮和防霉。  
4.3 贮存 贮存在温度为 $0 \sim 28^{\circ} \mathrm{C}$ ，相对湿度不大于 $80\%$ 的库房内，避免阳光直接照射，距热源不少于 $1 \mathrm{~m}$ ，距地面不少于 $0.3 \mathrm{~m}$ 。贮存过程中应防止与酸、碱及其他对橡胶有害的物质接触。O形橡胶密封圈贮存应避免受压和捆扎引起变形。丁腈胶O形密封圈贮存期3年，氟、氟硅橡胶O形密封圈贮存期为5年。

# 5 使用建议

选用。

# 参考文献

1 西北橡胶塑料研究设计院.统计资料.1998  
2 重庆长江橡胶厂.航空胶料生产批次性能统计资料.1998

# 同轴密封件[1]

# 1 概述

同轴密封件是由聚四氟乙烯滑环和橡胶加载环组合而成的新型结构密封件，具有摩擦阻力小、启动灵敏、工作安全可靠、使用寿命长等优点。适用于以空气、矿物油、航空燃油、液压油、乳化液为介质的往复的液压操纵和传动机构，也可在个别摆动场合下工作。工作压力小于 $40\mathrm{MPa}$ ，温度 $-40\sim 130^{\circ}\mathrm{C}$ ，往复速度低于 $1\mathrm{m / s}$ 。使用寿命可超过圆形截面或密封件几倍或几十倍。缺点是渗透量大于一般圆形截面或唇形密封件。

1.1 牌号及名称 IRPS、ERPS 系列同轴密封件。  
1.2 基本组成 产品分内封型(图1-1)和外封型(图1-2)两种，其中橡胶加载环由P237或其他高硬度胶料经模压硫化后机械加工而成；塑料滑环由氟塑料棒材或管材经机械加工而成。

图片摘要：该图主要展示 1 2 外封型同轴密封件结构示意图。
![](images/9547120574761993f9e86fb08662ffb8c02309b33c2309951959822e527019c3.jpg)  
1…密封心轴；2一氟塑料滑块；  
3-橡胶加载环；4 金属壁筒

图片摘要：该图主要展示 1 2 外封型同轴密封件结构示意图。
![](images/e6e3bceff4db6b51b1686a4d2a03216c1a006438a08a3551d346e5aa51375494.jpg)  
1-橡胶加载环；2-氟塑料滑块；3一金属壁筒   
图1-2 外封型同轴密封件结构示意图  
图1-1 内封型同轴密封件结构示意图

1.3 材料标准 Q/XXY 229-1982《同轴密封件》。  
1.4 使用工艺说明书

1.5 供应状态 可按照用户的需要进行设计和制造，不单独出售半成品，内封型和外封型标准的供应规格分别见表1-1、表1-2。

表11  
mm   

<table><tr><td>零件代号</td><td>轴径</td><td>沟槽宽度</td><td>零件代号</td><td>轴径</td><td>沟槽宽度</td></tr><tr><td>IRPS006</td><td>6</td><td></td><td>IRPS025</td><td>25</td><td>4.0</td></tr><tr><td>IRPS008</td><td>8</td><td></td><td>IRPS028</td><td>28</td><td></td></tr><tr><td>IRPS010</td><td>10</td><td>2.8</td><td>IRPS032</td><td>32</td><td></td></tr><tr><td>IRPS012</td><td>12</td><td></td><td>IRPS036</td><td>36</td><td></td></tr><tr><td>IRPS014</td><td>14</td><td></td><td>IRPS040</td><td>40</td><td></td></tr><tr><td>IRPS016</td><td>16</td><td></td><td>IRPS045</td><td>45</td><td>6.0</td></tr><tr><td>IRPS018</td><td>18</td><td>4.0</td><td>IRPS056</td><td>56</td><td></td></tr><tr><td>IRPS020</td><td>20</td><td></td><td>IRPS060</td><td>60</td><td></td></tr><tr><td>IRPS022</td><td>22</td><td></td><td></td><td></td><td></td></tr></table>

表12  
mm   

<table><tr><td>零件代号</td><td>缸径</td><td>沟槽宽度</td><td>零件代号</td><td>缸径</td><td>沟槽宽度</td></tr><tr><td>ERPS008</td><td>8</td><td></td><td>ERPS040</td><td>40</td><td></td></tr><tr><td>ERPS010</td><td>10</td><td>2.80</td><td>ERPS050</td><td>50</td><td></td></tr><tr><td>ERPS012</td><td>12</td><td></td><td>ERPS063</td><td>63</td><td></td></tr><tr><td>ERPS016</td><td>16</td><td></td><td>ERPS070</td><td>70</td><td>6.10</td></tr><tr><td>ERPS020</td><td>20</td><td>4.06</td><td>ERPS080</td><td>80</td><td></td></tr><tr><td>ERPS025</td><td>25</td><td></td><td>ERPS100</td><td>100</td><td></td></tr><tr><td>ERPS032</td><td>32</td><td></td><td></td><td></td><td></td></tr></table>

1.6 应用概况 已用于直升机发动机旋转轴的密封  
1.7 研制及生产单位 西北橡胶塑料研究设计院研制并生产，  
1.8 鉴定级别及日期 1986年、1998年由化学工业部鉴定通过。

# 2 性能

制造同轴密封件所用P237胶料硫化胶的性能见表21。

表2-1  

<table><tr><td>性能</td><td>TS/MPa≥</td><td>E0/%≥</td><td>Sb/%≤</td><td>H、度</td><td>Th/C≤</td><td>S(100℃,24h,r20%)/%≤</td><td>PF(100℃,72h)/%max</td><td>d/(g/cm³)</td></tr><tr><td>指标</td><td>14.7</td><td>100</td><td>8</td><td>83±5</td><td>-40</td><td>25</td><td>-30</td><td>1.25~1.29</td></tr></table>

# 3 使用工艺

内封型密封件在使用时应按图3-1所示的方法进行装配。外封型密封件在使用时应按图3-2所示的方法进行装配。

图片摘要：该图主要展示 2 1。
![](images/0dbac30bcda14623022486b06aa58e3b9cbdcee3dbdd6c6ec5b30ee5b051f3ed.jpg)  
1）装上橡胶加载环

图片摘要：该图主要展示 3 1 内封型密封件装配示意图。
![](images/3327c1d22d535af0460ee5db3d343a5ce37096373d81e3725bd5ece5ecc84d2d.jpg)  
② 装上氟橡胶滑环  
图3-1 内封型密封件装配示意图

图片摘要：该图主要展示 3 1 内封型密封件装配示意图。
![](images/6a2c2949816c3ac4a3623aa149d15dc0f83f3838cefa998d5b39ba530cceb456.jpg)  
用芯棒往复旋转恢复

图片摘要：该图主要展示 3 1 内封型密封件装配示意图。
![](images/05dbf1b7231c5be5fafb0c6bc7cdbdb13dbfde4173018e7924cadb7f674997db.jpg)  
① 往复旋转推入运动轴  
续图3-1

图片摘要：该图片与① 装上橡胶加载环；② 沿锥面将塑料环均匀推入这部分内容相关。
![](images/67e6f601246da66b4c7450e6baf5dce627e99af5ff699cdf246405e068092646.jpg)  
① 装上橡胶加载环

图片摘要：该图主要展示 3 2 外封型密封件装配示意图。
![](images/9f170548aa1a642633209e019829639ec4e6ddac00fe432f56c54bbceeee1276.jpg)  
② 沿锥面将塑料环均匀推入

图片摘要：该图主要展示 3 2 外封型密封件装配示意图。
![](images/4e281c97d27571fc5f31b2f68e79f31f801a3cc9e0b9511b160758576bb28fcb.jpg)  
③ 用旋套往复旋转恢复

图片摘要：该图主要展示 3 2 外封型密封件装配示意图。
![](images/af9b4cd63a1bada83a792d79f75294c077dc2e51506417332297737694ad58e5.jpg)  
④ 往复旋转装入作动筒  
图3-2 外封型密封件装配示意图

# 4 其他

4.1 包装 单件包装。  
4.2 运输 按非危险品运输。  
4.3 贮存 产品存放在温度为 $0 \sim 28^{\circ} \mathrm{C}$ 、相对湿度不大于 $80\%$ 的库房内，避免阳光直接照射，距热源大于 $1 \mathrm{~m}$ 。防止与酸、碱、盐等有害物质接触。贮存期暂定为 2 年。

# 5 使用建议

选用。

# 参考文献

1 西北橡胶塑料研究设计院. 橡胶胶料及制品性能统计资料 No 橡-4. 1998

# XGZ-1 高强度高阻尼硅橡胶胶料

# 1 概述

XGZ-1高强度高阻尼硅橡胶是在甲基苯基硅橡胶中加入阻尼剂并经特殊处理而成的胶料。其硫化胶保持了硅橡胶特有的耐高低温性能和耐气候老化性能，同时兼有良好的阻尼性能和较高的拉伸强度，适于制造减震制品及垫片，使用温度为 $-50\sim 150^{\circ}C$ 。

1.1 牌号及名称 XGZ-1高强度高阻尼硅橡胶。  
1.2 基本组成 甲基苯基硅橡胶、阻尼剂、补强剂、硫化剂及其他配合剂。  
1.3 材料标准 Q/6S 1241—1995《XGZ-1高强度高阻尼硅橡胶胶料》。  
1.4 使用工艺说明书 Q/6SZ 1385—1995《XGZ-1高强度高阻尼硅橡胶胶料使用工艺说明书》。  
1.5 供应状态 以混炼胶、胶板及胶件形式供应。供需双方另行商定胶板、胶件的尺寸规格。  
1.6 应用概况 XGZ-1 高强度高阻尼硅橡胶胶料已用于直升机频率匹配器和 25B 板式阻尼器的研制。  
1.7研制及生产单位 北京航空材料研究院研制并生产。  
1.8 鉴定级别及日期 1996年2月通过国防科工委新材料预研课题评审验收。

# 2 性能

2.1 XGZ-1高强度高阻尼硅橡胶胶料的性能指标和典型值见表2-1。

表2-1  

<table><tr><td>性能</td><td>指标</td><td>典型值</td></tr><tr><td>TS/MPa</td><td>≥7.8</td><td>7.9~9.8/8.8</td></tr><tr><td>Eb/%</td><td>≥300</td><td>330~430/398</td></tr><tr><td>Hv/度</td><td>65-5</td><td>62~68/64</td></tr><tr><td>T1/(kN/m)</td><td>≥20</td><td>20~24/22</td></tr><tr><td>R/%</td><td>≤28</td><td>23~29/26</td></tr><tr><td>PF(100℃,144h,空气)/%</td><td>max-15</td><td>-</td></tr><tr><td>PE(氙灯、喷水)/%</td><td>max-15</td><td>-</td></tr></table>

2.2 XGZ1高强度高阻尼硅橡胶胶料的剪切疲劳性能，在预变形 $60\%$ 、动态变形 $\pm 20\%$ 、振动频率500次/min的条件下经 $1.08\times 10^{7}$ 次振动，胶料的模量变化不大于 $20\%$ 。  
2.3 在 $-50 \sim 150^{\circ} \mathrm{C}$ 的温度范围和 $1.6 \sim 16 \mathrm{~Hz}$ 的振动频率下，胶料的损耗系数 $\tan \delta$ 应接近或超过 0.2，在 $-50 \sim 50^{\circ} \mathrm{C}$ 的温度范围内均应接近或超过 0.3。

# 3 使用工艺

# 4 其他

4.1包装混炼胶打卷后应装入洁净的塑料包装袋内密封，再放入纸箱或木箱中。  
4.2 运输 按非危险品运输，应注意防晒、防潮。  
4.3 贮存胶料贮存在温度 $0 \sim 28^{\circ} \mathrm{C}$ 、相对湿度不大于 $80\%$ 的库房内，避免阳光直接照射，距热源不小于 $1 \mathrm{~m}$ 、距地面不低于 $0.3 \mathrm{~m}$ ，贮存中应防止与油类、酸、碱及其对胶料有害的物质接触。胶料的贮存期自生产之日起为3个月。

# 5 使用建议

用XGZ-1胶料研制的直升机频率匹配器已经设计部门进行考核试验，其性能满足设计要求。推荐使用。

# 参考文献

1 北京航空材料研究院. 橡胶胶料、胶粘剂性能统计资料 No 橡-7.1998

# ZN-1 阻尼胶料

# 1 概述

ZN-1阻尼胶料是将丁基橡胶与树脂经机械共混而制得的，最高损耗系数 $\beta_{\mathrm{max}}$ 达到 $1.4\sim 1.5$ ，在 $125\mathrm{Hz}$ 的振动条件下 $\beta >0.7$ .工作温度为一 $15\sim 50^{\circ}C$ 。适用于阻尼夹芯层结构和阻尼零件。

ZN-1阻尼胶料具有优良的耐老化性能，但不耐矿物油。

1.1 牌号及名称 ZN-1 阻尼胶料。  
1.2 基本组成 丁基橡胶、酚醛树脂、配合剂。  
1.3 材料标准 GJB 979-1990《ZN-1阻尼胶料》。  
1.4 使用工艺说明书   
1.5 供应状态 以胶料和胶板供应。  
1.6 应用概况 已用于运载火箭仪器舱板约束阻尼结构。以减震垫的形式用于飞机受油装置与座舱连接部位，以约束阻尼夹芯层的形式用于飞机设备舱安装板。已装机试飞。  
1.7研制及生产单位 中国航天科技集团第七〇三所研制并生产。

# 2 性能

2.1 ZN-1阻尼胶料的性能指标和典型值见表2-1、表22。

2.2 腐蚀性 ZN-1 硫化胶在 $40^{\circ} \mathrm{C}$ 、相对湿度 $90\%$ 下 $13 \mathrm{~h}$ ，然后在 $80^{\circ} \mathrm{C}$ 、热空气下 $9 \mathrm{~h}$ 为 1 个循环，总计 $360 \mathrm{~h}$ ，对 LY-12C2 铝试片无腐蚀现象。

表2-1  

<table><tr><td>静态性能</td><td>指标</td><td>典型值</td></tr><tr><td>d/(g/cm³)</td><td>0.98±0.02</td><td>-</td></tr><tr><td>TS/MPa</td><td>≥2.5</td><td>4.2</td></tr><tr><td>Eb/%</td><td>≥550</td><td>632</td></tr><tr><td>Sb/%</td><td>≤20</td><td>12.8</td></tr><tr><td>HA/度</td><td>30±5</td><td>34</td></tr></table>

表2-2  

<table><tr><td>动态性能</td><td>指标</td><td>实测值①</td></tr><tr><td>125Hz下β≥0.7时的温度区间/℃</td><td>-15~50</td><td>-18~46</td></tr><tr><td>125Hz下最大损耗系数(βmax)</td><td>1.5+0.1</td><td>1.50</td></tr><tr><td>125Hz下βmax对应的温度/℃</td><td>17±5</td><td>10</td></tr><tr><td>125Hz下βmax对应的弹性剪切模量/MPa</td><td>2.8±1.0</td><td>5.9</td></tr><tr><td>125Hz下的损耗系数β</td><td>1.15±0.15</td><td>1.00</td></tr><tr><td>125Hz下的弹性剪切模量/MPa</td><td>1.45±0.45</td><td>1.53</td></tr></table>

① 本数据均为一次实验值.

# 3 使用工艺

ZN-1胶料的模压硫化温度为 $140\mathrm{C} \pm 5\mathrm{C}$ 、硫化时间为 $35\mathrm{min}$ 。ZN-1硫化胶与铝合金可采用环氧树脂胶粘剂（如HY-914室温快速固化胶粘剂）或502快干胶粘剂胶接。

# 4 其他

4.1包装胶料应放在洁净的塑料包装袋内，必要时装入保证产品质量的包装箱中，袋口及包装箱应密封牢固以避免运输中损坏和外来杂质的混入。  
4.2 运输 按非危险品运输，应注意防晒、防潮。  
4.3 贮存胶料贮存在温度 $0 \sim 28^{\circ} \mathrm{C}$ 、相对湿度不大于 $80\%$ 的库房内，避免阳光直接照射，距热源不小于 $1 \mathrm{~m}$ ，距地面不低于 $0.3 \mathrm{~m}$ ，库房应通风良好，不得与有腐蚀性、挥发性的化学药品、易燃品、易爆品以及其他有损胶料质量的物质接触。

# 5 使用建议

在飞机受油装置与座舱连接部位采用ZN-1阻尼硫化胶垫片，飞行试验结果达到了座舱降噪的目的，座舱内最大降噪达到 $10\mathrm{dB}$ 。歼击机前设备舱左上设备安装板，采用整体复合阻尼结构进行模拟试验，结果达到了预定减震目标。选用。

# 参考文献

1 北京703研究所，阻尼减震材料性能报告.1998

# 仪表用橡胶-金属减震器

# 1 概述

仪表用橡胶-金属减震器是橡胶与金属件经模压硫化而成的平板形结构的橡胶零件。橡胶在交变应力下具有力学阻尼作用，因而能限制高频共振时振幅的激增，与金属弹簧减震器相比，橡胶-金属减震器具有体积小、质量轻、便于安装和三个方向均可变形的优点，适用于保护飞机上各种设备和仪表免受振动和冲击的影响。使用温度为 $-45\sim 80^{\circ}C$ 。

1.1 牌号及名称 减震器牌号的表示方法因执行的技术标准(或生产厂)不同而异, 但其牌号均相互对应, 见表1-1。

表1-1-2
