Repository: C-zj02/CFD-claw

<div align="center">

**English** | [中文](#中文版) | [Français](README_FR.md) | [Русский](README_RU.md) | [हिन्दी](README_HI.md) | [العربية](README_AR.md) | [Português](README_PT.md)

# 🚀 Claude Code Python

**A Complete Python Reimplementation Based on Real Claude Code Source**

*From TypeScript Source → Rebuilt in Python with ❤️*

***
**🔥 Active Development • New Features Weekly 🔥**

</div>

***

## 🎯 What is This?

**Clawd Code** is a **complete Python rewrite** of Claude Code, based on the **real TypeScript source code**.

File: RAG-data/中国航空材料手册(第2版) 第8卷 橡胶 密封剂201-400.pdf-2a82481b-6787-4aec-bc75-d0edd0067e9d.md (part 6 of 10)
# 钢丝编织胶管
<table><tr><td rowspan="2">性 能</td><td colspan="2">XM22A</td><td colspan="2">XM22B</td><td colspan="2">XM22C</td><td colspan="2">XM22D</td></tr><tr><td>指标</td><td>实测值</td><td>指标</td><td>实测值</td><td>指标</td><td>实测值</td><td>指标</td><td>实测值</td></tr><tr><td>基膏外观颜色</td><td>黑色均匀膏状</td><td>黑色均匀膏状</td><td>黑色均匀膏状</td><td>黑色均匀膏状</td><td>白色均匀膏状</td><td>白色均匀膏状</td><td>黑色均匀膏状</td><td>黑色均匀膏状</td></tr><tr><td>增粘剂外观颜色</td><td>浅黄色均匀膏状</td><td>浅黄色均匀膏状</td><td>浅黄色均匀膏状</td><td>浅黄色均匀膏状</td><td>浅黄色均匀膏状</td><td>浅黄色均匀膏状</td><td>-</td><td>-</td></tr><tr><td>22号硫化膏外观颜色</td><td>黑棕色均匀膏状</td><td>黑棕色均匀膏状</td><td>黑棕色均匀膏状</td><td>黑棕色均匀膏状</td><td>黑棕色均匀膏状</td><td>黑棕色均匀膏状</td><td>黑棕色均匀膏状</td><td>黑棕色均匀膏状</td></tr><tr><td>密封剂外观颜色</td><td>黑色弹性体</td><td>黑色弹性体</td><td>黑色弹性体</td><td>黑色弹性体</td><td>浅灰或浅驼色弹性体</td><td>浅灰或浅驼色弹性体</td><td>黑色弹性体</td><td>黑色弹性体</td></tr></table>

续表2-1   

<table><tr><td rowspan="2">性能</td><td colspan="2">XM22A</td><td colspan="2">XM22B</td><td colspan="2">XM22C</td><td colspan="2">XM22D</td></tr><tr><td>指标</td><td>实测值</td><td>指标</td><td>实测值</td><td>指标</td><td>实测值</td><td>指标</td><td>实测值</td></tr><tr><td>密封剂弹性体密度d/(g/cm3)</td><td>≤1.50</td><td>1.40</td><td>≤1.50</td><td>1.43</td><td>≤1.75</td><td>1.75</td><td>≤1.50</td><td>1.36</td></tr><tr><td>Tb/C</td><td>-</td><td>-46</td><td>-</td><td>-46</td><td>-</td><td>≤-40</td><td>-</td><td>≤-40</td></tr><tr><td>密封剂不挥发分质量分数/%</td><td>≥92</td><td>合格</td><td>≥92</td><td>合格</td><td>≥92</td><td>合格</td><td>≥92</td><td>合格</td></tr><tr><td>λ/(W/m·K)</td><td>-</td><td>-</td><td>-</td><td>0.243</td><td>-</td><td>-</td><td>-</td><td>0.252</td></tr></table>

表2-2  

<table><tr><td>密封剂类别</td><td>\( {E}_{\mathrm{m}}\left( {{50}\mathrm{{Hz}}}\right) /\left( {\mathrm{{kV}}/\mathrm{{mm}}}\right) \)</td><td>\( {\rho }_{\mathrm{s}}/\Omega \)</td><td>\( {\rho }_{\mathrm{v}}/\left( {\Omega  \cdot  \mathrm{{cm}}}\right) \)</td><td>\( \tan \delta \left( {{50}\mathrm{\;{Hz}}}\right) \)</td><td>\( \varepsilon \left( {{50}\mathrm{\;{Hz}}}\right) \)</td></tr><tr><td>XM22A</td><td>5</td><td>\( {1.6} \times  {10}^{12} \)</td><td>\( {7.6} \times  {10}^{8} \)</td><td>\( 7 \times  {10}^{-2} \)</td><td>9.6</td></tr><tr><td>XM22B</td><td>6</td><td>\( {2.3} \times  {10}^{12} \)</td><td>\( {1.2} \times  {10}^{9} \)</td><td>\( 7 \times  {10}^{-2} \)</td><td>9.7</td></tr></table>

2.1.2 化学性能 对氧化处理的镁合金、阳极化铝合金、镀锌钝化钢和碳钢不腐蚀，低毒。  
2.1.3 红外光谱 XM22A、XM22B、XM22C 密封剂弹性体的红外光谱见图 2-1a、图 2-1b、图 2-1c。

图片摘要：该图主要展示 2 2。
![](images/1a562ccb9abd0183030998d0f94a46e10853e4b9b0c38864046c749c7fcf589e.jpg)  
图2-1a XM22A密封剂弹性体红外光谱

图片摘要：该图主要展示 2 1a XM22A密封剂弹性体红外光谱。
![](images/a829f89f6bf916993bbac3e57b369d779e3144dcc1c9c6df52c4a0debd4f954c.jpg)  
图2-1b XM22B密封剂弹性体裂解红外光谱

图片摘要：该图主要展示 2 1b XM22B密封剂弹性体裂解红外光谱。
![](images/e8fc8070802b5d288906dc6a8b853aa0da49ce911ccc82785016840e6b059eb0.jpg)  
图2-1c XM22C密封剂弹性体红外光谱

2.2力学性能密封剂在 $23\mathrm{C}\pm 2\mathrm{C}$ 经10d或 $70\mathrm{C}\pm 2\mathrm{C}$ 硫化24h或 $100\mathrm{C}\pm 2\mathrm{C}$ 硫化8h后的力学性能见表2-3。在不同温度下测得的力学性能见图2-2。除非另有说明，T型剥离强度 $\sigma_{\mathrm{TB}}$ 试样基底材料为阳极化LY12CZ铝合金。

表2-31.2.9  

<table><tr><td rowspan="3">密封剂类别</td><td colspan="5">TS/MPa</td><td colspan="5">Eh/%</td></tr><tr><td rowspan="2">指标</td><td colspan="4">实测值</td><td rowspan="2">指标</td><td colspan="4">实测值</td></tr><tr><td>x</td><td>s</td><td>Cv</td><td>n20</td><td>x</td><td>s</td><td>Cv</td><td>n20</td></tr><tr><td>XM22A</td><td>≥3.0</td><td>5.9</td><td>0.97</td><td>0.16</td><td>275(55)</td><td>≥400</td><td>594</td><td>74.1</td><td>0.12</td><td>275(55)</td></tr><tr><td>XM22B</td><td>≥3.0</td><td>6.1</td><td>0.81</td><td>0.14</td><td>1110(222)</td><td>≥400</td><td>552</td><td>64.4</td><td>0.12</td><td>1100(222)</td></tr><tr><td>XM22C</td><td>-</td><td>4.1</td><td>0.71</td><td>0.17</td><td>219(73)</td><td>-</td><td>508</td><td>58.0</td><td>0.11</td><td>219(73)</td></tr><tr><td>XM22D</td><td>≥2.4</td><td>5.4</td><td>-</td><td>-</td><td>-</td><td>≥300</td><td>436</td><td>-</td><td>-</td><td>-</td></tr><tr><td rowspan="3">密封剂类别</td><td colspan="5">σTR1/(kN/m)</td><td colspan="5">Sb/%</td></tr><tr><td rowspan="2">指标</td><td colspan="4">实测值</td><td rowspan="2">指标</td><td colspan="4">实测值</td></tr><tr><td>x</td><td>s</td><td>Cv</td><td>n20</td><td>x</td><td>s</td><td>Cv</td><td>n20</td></tr><tr><td>XM22A</td><td>≥4</td><td>11.4</td><td>2.81</td><td>0.25</td><td>260(52)</td><td>-</td><td>7.0</td><td>2.4</td><td>0.35</td><td>275(55)</td></tr><tr><td>XM22B</td><td>≥6</td><td>12.1</td><td>2.33</td><td>0.19</td><td>1100(222)</td><td>-</td><td>5.5</td><td>2.0</td><td>0.37</td><td>640(128)</td></tr><tr><td>XM22C</td><td>≥4</td><td>8.1</td><td>1.40</td><td>0.17</td><td>365(73)</td><td>-</td><td>3.8</td><td>1.65</td><td>0.43</td><td>160(32)</td></tr><tr><td>XM22D</td><td>≥4</td><td>7.8</td><td>-</td><td>-</td><td>-</td><td>-</td><td>4.1</td><td>-</td><td>-</td><td>-</td></tr></table>

① $100\%$ 内聚破坏。  
括号中数字为密封剂批数。

图片摘要：该图主要展示 2 31.2.9。
![](images/6e3048547d32cbd081e9054188bfd21ef3521df6fe9af65108ee8d153a5c744f.jpg)  
图2-2XM22B密封剂的力学性能与测定时试样所处环境温度的关系[3]

# 2.3 耐环境性能

2.3.1 耐热老化性能 密封剂在 $110\mathrm{C}, 130\mathrm{C}$ 分别经 $100\mathrm{h}$ 和 $50\mathrm{h}$ 热空气老化后的力学性能见表2-4。不同温度条件下计算扯断伸长率的变化率 $P_{\mathrm{E}}$ 与老化温度的关系曲线见图2-3，计算拉伸强度变化率 $P_{\mathrm{rs}}$ 与老化温度及老化时间的关系曲线见图2-4。

表2-4[1,2,8,9]  

<table><tr><td rowspan="3">密封剂类别</td><td colspan="3">老化条件</td><td colspan="5">TS/MPa</td><td colspan="5">Eb/%</td><td colspan="4">Sb/%</td><td></td></tr><tr><td rowspan="2">介质</td><td rowspan="2">温度/C</td><td rowspan="2">时间/h</td><td rowspan="2">指标</td><td colspan="4">实测值</td><td rowspan="2">指标</td><td colspan="4">实测值</td><td rowspan="2">指标</td><td colspan="4">实测值</td></tr><tr><td>x</td><td>s</td><td>Cv</td><td>n2</td><td>x</td><td>s</td><td>Cv</td><td>n2</td><td>x</td><td>s</td><td>Cv</td><td>n2</td></tr><tr><td>XM22A</td><td rowspan="4">空气</td><td rowspan="4">110</td><td rowspan="4">100</td><td>≥2.4</td><td>4.9</td><td>0.86</td><td>0.18</td><td>260(52)</td><td>≥250</td><td>406</td><td>66.6</td><td>0.16</td><td>260(52)</td><td>--</td><td>5</td><td>1.8</td><td>0.4</td><td>250(50)</td></tr><tr><td>XM22B</td><td>≥2.4</td><td>5.2</td><td>0.89</td><td>0.17</td><td>890(178)</td><td>≥250</td><td>429</td><td>45.9</td><td>0.11</td><td>890(178)</td><td>-</td><td>4</td><td>1.6</td><td>0.4</td><td>415(83)</td></tr><tr><td>XM22C</td><td>-</td><td>4.1</td><td>0.98</td><td>0.24</td><td>320(64)</td><td>-</td><td>391</td><td>71.7</td><td>0.18</td><td>320(64)</td><td>-</td><td>3</td><td>0.9</td><td>0.3</td><td>115(23)</td></tr><tr><td>XM22D</td><td>≥2.0</td><td>4.4</td><td>-</td><td>-</td><td>5</td><td>≥250</td><td>450</td><td>-</td><td>-</td><td>5</td><td>-</td><td>8</td><td>-</td><td>-</td><td>5</td></tr><tr><td>XM22A</td><td rowspan="4">空气</td><td rowspan="4">130</td><td rowspan="4">50</td><td>≥2.4</td><td colspan="3">2.5~4.1/3.2</td><td>20(4)</td><td>≥200</td><td colspan="3">330~540/437</td><td>20(4)</td><td>-</td><td colspan="3">2~6/4</td><td>250(50)</td></tr><tr><td>XM22B</td><td>≥2.4</td><td>4.6</td><td>0.56</td><td>0.12</td><td>250(50)</td><td>≥200</td><td>331</td><td>63.4</td><td>0.19</td><td>250(50)</td><td>-</td><td>3.5</td><td>1.9</td><td>0.5</td><td>20(4)</td></tr><tr><td>XM22C</td><td>-</td><td colspan="3">2.5~4.1/3.2</td><td>20(4)</td><td>-</td><td colspan="3">220~340/278</td><td>20(4)</td><td>-</td><td colspan="3">2~6/4</td><td>20(4)</td></tr><tr><td>XM22D</td><td>≥2.0</td><td>2.1</td><td>-</td><td>-</td><td>5</td><td>≥200</td><td>443</td><td>-</td><td>-</td><td>5</td><td>--</td><td>2</td><td>-</td><td>-</td><td>5</td></tr></table>

① 括号中数字为密封剂批数。

图片摘要：该图主要展示 2 4[1,2,8,9]。
![](images/d6d0c06e6ad55e8486dc92991f0c635e8d34d2c93ac310c0ab65ea2591308d61.jpg)  
---湿热老化； 一 一在2号喷气燃料中老化

图片摘要：该图主要展示 2 3XM22B密封剂湿热及热空气老化过程中 与老化温度及老化时间的关系。
![](images/428bed8b68155f690d7d6de8a479e23ef0f0b4e7af6cf25a1b7d7dd7a5ffa971.jpg)  
图2-3XM22B密封剂湿热及热空气老化过程中 $P_{\mathrm{F}}$ 与老化温度及老化时间的关系  
图2-4XM22B密封剂湿热及热空气老化过程中 $P_{\mathrm{TS}}$ 与老化温度及老化时间的关系[4]

2.3.2 耐大气老化性能 XM22B 密封剂在我国不同地点的百叶箱中经大气老化后的力学性能实测值见表 2-5。XM22B 密封剂在我国不同地点的百叶箱或户外空气中经大气自然老化后同相应地区的等效温度下空气加速老化回归结果比较见图 2-5(a)、(b)、(c)。

表2-5  

<table><tr><td>密封剂类别</td><td>老化地点</td><td>老化时间/年</td><td>TS/MPa</td><td>Eb/%</td><td>Sb/%</td><td>σmB/(kN/m)</td></tr><tr><td rowspan="8">XM22A</td><td rowspan="3">海口</td><td>1</td><td>6.6</td><td>471</td><td>8</td><td>14</td></tr><tr><td>3</td><td>6.0</td><td>378</td><td>8</td><td>14</td></tr><tr><td>5</td><td>4.3</td><td>290</td><td>8</td><td>12</td></tr><tr><td rowspan="2">南昌</td><td>1</td><td>7.4</td><td>468</td><td>-</td><td>14</td></tr><tr><td>5</td><td>4.7</td><td>285</td><td>-</td><td>13</td></tr><tr><td rowspan="3">北京</td><td>1</td><td>8.1</td><td>524</td><td>6</td><td>15</td></tr><tr><td>3</td><td>7.0</td><td>415</td><td>4</td><td>14</td></tr><tr><td>5</td><td>5.7</td><td>340</td><td>4</td><td>13</td></tr></table>

图片摘要：该图主要展示 2 5。
![](images/74e967eac852e0a58626e04bdd739a5bafa7b2bd6a50e6a363af3b9e05365c84.jpg)

图片摘要：该图主要展示 2 5。
![](images/9c909163da87bd29bcc1f23e9f1f391c0e9887a6b8884054559c681ee2026cf2.jpg)

图片摘要：该图主要展示 2 5图2 5XM22B密封剂在我国不同地点自然条件空气中老化 与相应地点等效温度空气中加速老化结果比较 (a)1—北京。
![](images/9b5194b02e464a762f6c31ab4a9c367bea3d0201f3438f95bd5b496b1b200076.jpg)  
图2-5XM22B密封剂在我国不同地点自然条件空气中老化  
与相应地点等效温度空气中加速老化结果比较

(a)1—北京大气站进行的空气自然老化结果；  
(b)1—南昌大气站进行的空气自然老化（户外状态）结果；  
(c)1—在海南岛进行的空气自然老化（百叶箱中）结果；

2一在长江以北地区等效温度加速空气老化回归结果。  
2-在长江以南地区等效温度加速空气老化回归结果。  
2-在北回归线以南地区等效温度加速空气老化回归结果

2.3.3 耐燃油性能 在不同温度的 2 号喷气燃料中浸泡后的性能见表 2-6。XM22 密封剂在 $110^{\circ}\mathrm{C}$ 的 2 号喷气燃料中浸泡 $100\mathrm{h}$ 后的性能见表 2-7, XM22B 在 2 号喷气燃料中浸泡后计算扯断伸长率变化率 $P_{\mathrm{c}}$ 与温度关系曲线见图 2-3, 计算拉伸强度变化率 $P_{\mathrm{s}}$ 与老化温度关系曲线见图 2-4。XM22A 密封剂在 2 号喷气燃料中浸泡后的性能见表 2-8。XM22B 密封剂在我国不同地点百叶箱中的喷气燃料中浸泡自然老化后同相应的等效温度下的喷气燃料中浸泡加速老化回归结果比较见图 2-6(a)、(b)、(c)。

表26-1.2.8.9  

<table><tr><td colspan="2">在2号喷气燃料中浸泡条件</td><td rowspan="2">密封剂类别</td><td colspan="2">TS MPa</td><td colspan="2">E1/%</td><td>S1/%</td><td colspan="2">σTB/(kN/m)</td><td colspan="2">Δm/%</td><td>HA/度</td></tr><tr><td>温度/C</td><td>时间/h</td><td>指标</td><td>实测值</td><td>指标</td><td>实测值</td><td>实测值</td><td>指标</td><td>实测值</td><td>指标</td><td>实测值</td><td>实测值</td></tr><tr><td rowspan="5">110</td><td>840</td><td>XM22B</td><td>-</td><td>2.3</td><td>-</td><td>416</td><td>6.0</td><td>-</td><td>6.1</td><td>-</td><td>-</td><td>-</td></tr><tr><td rowspan="4">100</td><td>XM22A</td><td rowspan="3" colspan="5">见表2-7</td><td>≥4</td><td>6</td><td rowspan="3" colspan="2">见表2-7</td><td>-</td></tr><tr><td>XM22B</td><td>≥4</td><td>7</td><td></td></tr><tr><td>XM22C</td><td>≥3</td><td>5</td><td>-</td></tr><tr><td>XM22D</td><td>≥1.5</td><td>4.1</td><td>≥250</td><td>450</td><td>8.0</td><td>≥3</td><td>-</td><td>-6.0~6.0</td><td>-0.6</td><td>38</td></tr><tr><td rowspan="5">130</td><td rowspan="2">50</td><td>XM22A</td><td>≥1.8</td><td>3.5</td><td>≥300</td><td>410</td><td>5.7</td><td>≥4</td><td>8.8</td><td>-8.0~8.0</td><td>-2.1</td><td>44</td></tr><tr><td rowspan="2">XM22B</td><td>≥1.8</td><td>4.3</td><td>≥300</td><td>478</td><td>7.0</td><td>≥4</td><td>9.3</td><td>-8.0~8.0</td><td>-1.7</td><td>47</td></tr><tr><td>360</td><td>-</td><td>1.1</td><td>-</td><td>470</td><td>--</td><td>-</td><td>3.5</td><td>-</td><td>-</td><td>30</td></tr><tr><td rowspan="2">50</td><td>XM22C</td><td>-</td><td>3.9</td><td>-</td><td>400</td><td>6.0</td><td>≥3</td><td>8.5</td><td>-8.0~8.0</td><td>-1.4</td><td>40</td></tr><tr><td>XM22D</td><td>≥1.5</td><td>2.1</td><td>≥250</td><td>443</td><td>2.0</td><td>≥3</td><td>-</td><td>-8.0~8.0</td><td>0</td><td>28</td></tr></table>

① $100\%$ 内聚破坏。

表2-78.91  

<table><tr><td rowspan="2" colspan="2">在2号喷气燃料中浸泡条件</td><td rowspan="3">密封剂类别</td><td colspan="6">TS/MPa</td><td colspan="5">Eb/%</td></tr><tr><td rowspan="2">指标</td><td colspan="5">实测值</td><td rowspan="2">指标</td><td colspan="4">实测值</td></tr><tr><td>温度/C</td><td>时间/h</td><td>x̅</td><td>s</td><td>t&#x27;</td><td colspan="2">n&#x27;</td><td>x̅</td><td>s</td><td>C</td><td>n①</td></tr><tr><td rowspan="3">110</td><td rowspan="3">100</td><td>XM22A</td><td>≥1.8</td><td>3.4</td><td>0.7</td><td>0.2</td><td colspan="2">260(52)</td><td>≥300</td><td>541</td><td>72.1</td><td>0.13</td><td>260(52)</td></tr><tr><td>XM22B</td><td>≥1.8</td><td>3.9</td><td>0.8</td><td>0.2</td><td colspan="2">890(178)</td><td>≥300</td><td>509</td><td>54.7</td><td>0.11</td><td>890(178)</td></tr><tr><td>XM22C</td><td></td><td>2.8</td><td>0.7</td><td>0.2</td><td colspan="2">320(64)</td><td>--</td><td>498</td><td>60.0</td><td>0.12</td><td>320(64)</td></tr><tr><td rowspan="2" colspan="2">在2号喷气燃料中浸泡条件</td><td rowspan="3">密封剂类别</td><td colspan="5">Sb%</td><td colspan="6">Δm/%</td></tr><tr><td colspan="5">实测值</td><td rowspan="2">指标</td><td colspan="5">实测值</td></tr><tr><td>温度/C</td><td>时间/h</td><td>x̅</td><td>v</td><td>Cv</td><td colspan="2">n&#x27;</td><td>x̅</td><td>s</td><td>Cv</td><td colspan="2">n①</td></tr><tr><td rowspan="3">110</td><td rowspan="3">100</td><td>XM22A</td><td>9</td><td>2.9</td><td>0.3</td><td colspan="2">250(50)</td><td colspan="2">-2.0</td><td>-</td><td>-</td><td>-</td><td>-</td></tr><tr><td>XM22B</td><td>8</td><td>2.3</td><td>0.3</td><td colspan="2">410(82)</td><td colspan="2">-2.9</td><td>1.39</td><td>0.48</td><td colspan="2">110(22)</td></tr><tr><td>XM22C</td><td>6</td><td>2.8</td><td>2.8</td><td colspan="2">115(23)</td><td colspan="2">-0.6</td><td>-</td><td>-</td><td colspan="2">-</td></tr></table>

$①$ 括号中数字为批数。

表2-8  

<table><tr><td>密封剂类别</td><td>老化地点</td><td>老化时间/年</td><td>介质</td><td>TS/MPa</td><td>E1/%</td><td>H0/度</td><td>σTR①/(kN/m)</td><td>Δm/%</td></tr><tr><td rowspan="9">XM22A</td><td rowspan="3">海口</td><td>1</td><td rowspan="9">2号喷气燃料</td><td>5.4</td><td>118</td><td>8.0</td><td>9.8</td><td>-0.27</td></tr><tr><td>3</td><td>4.4</td><td>470</td><td>-</td><td>2.9</td><td>-0.45</td></tr><tr><td>5</td><td>3.0</td><td>335</td><td>--</td><td>3.2</td><td>-</td></tr><tr><td rowspan="3">南昌</td><td>1</td><td>5.4</td><td>112</td><td>6.0</td><td>10.8</td><td>0.25</td></tr><tr><td>3</td><td>4.1</td><td>110</td><td>-</td><td>8.8</td><td>-0.02</td></tr><tr><td>5</td><td>3.8</td><td>395</td><td>--</td><td>9.3</td><td>-0.15</td></tr><tr><td rowspan="3">北京</td><td>1</td><td>5.9</td><td>154</td><td>6.0</td><td>10.8</td><td>0.08</td></tr><tr><td>3</td><td>5.6</td><td>118</td><td>6.0</td><td>11.8</td><td>-0.41</td></tr><tr><td>5</td><td>4.4</td><td>126</td><td>5.0</td><td>11.9</td><td>-0.70</td></tr></table>

(1) $100\%$ 内聚破坏。

图片摘要：该图主要展示 2 8。
![](images/8e79fc5ca89050b33ec5c7528a9612c7b41224ff6dd00d18f2239013e069a1f1.jpg)  
(a)

图片摘要：该图主要展示 2 6XM22B密封剂在我国不同地点自然条件喷气燃料中老化[to]。
![](images/18c79bd71c9bda857ce13816e8ae09134b417d6b07b84f3c61e101181ecf8a31.jpg)  
(b）

图片摘要：该图主要展示 2 6XM22B密封剂在我国不同地点自然条件喷气燃料中老化[to]。
![](images/721ede8ec58853ab7d8ab55f2b4032b409fe63fe5b6506217eb8a6b0bef69b87.jpg)  
图2-6XM22B密封剂在我国不同地点自然条件喷气燃料中老化[to]

(c）

（a）1—在北京大气站进行的浸泡喷气燃料自老化试验结果；

2—在长江以北等温区进行浸泡喷气燃料人工加速老化回归结果；

（b）1--在南昌大气站进行的浸泡喷气燃料白老化试验结果；

2--在长江以南等温区进行浸泡喷气燃料人工加速老化回归结果；

（c）1—在海门大气站进行的浸泡喷气燃料自老化试验结果；

2. 在北回归线以南等温区进行浸泡喷气燃料人工加速老化回归结果

与相应地点等效温度下喷气燃料中加速老化结果比较

# 2.3.4 耐各种油料性能 在不同条件下浸泡在不同的油料中后，性能的实测值见表2-9。

表2-9  

<table><tr><td rowspan="2">密封剂类别</td><td colspan="3">浸泡条件</td><td rowspan="2">TS/MPa</td><td rowspan="2">Eh/%</td><td rowspan="2">Sb/%</td><td rowspan="2">σTB/(kN/m)</td><td rowspan="2">HA/度</td><td rowspan="2">Δm/%</td></tr><tr><td>介质</td><td>温度/C</td><td>时间/d</td></tr><tr><td>XM22A</td><td rowspan="4">4109航空润滑油</td><td>130</td><td>50</td><td>2.5~4.63.4</td><td>203~170325</td><td>2.0~7.34.5</td><td>8.2</td><td>48~5255</td><td>-13.8~4.7</td></tr><tr><td rowspan="3">XM22B</td><td>100</td><td>400</td><td>3.5</td><td>410</td><td>-</td><td>9.1</td><td>55</td><td>-</td></tr><tr><td rowspan="2">130</td><td>50</td><td>4.2</td><td>396</td><td>6</td><td>8.5</td><td>52</td><td>-10.3~3.5</td></tr><tr><td>100</td><td>2.7</td><td>440</td><td>-</td><td>8.7</td><td>44</td><td>-</td></tr><tr><td>XM22A</td><td rowspan="4">10号航空液压油</td><td>130</td><td>50</td><td>3.6</td><td>540</td><td>8.8</td><td>8.6</td><td>47</td><td>-2.6~2.5</td></tr><tr><td rowspan="3">XM22B</td><td>110</td><td>400</td><td>3.1</td><td>335</td><td>-</td><td>9.1</td><td>48</td><td>-</td></tr><tr><td rowspan="2">130</td><td>100</td><td>3.4</td><td>607</td><td>10.0</td><td>9.1</td><td>49</td><td>2.4</td></tr><tr><td>200</td><td>2.1</td><td>678</td><td>-</td><td>7.5</td><td>38</td><td>-</td></tr><tr><td>XM22A</td><td rowspan="2">HP-8航空润滑油</td><td rowspan="2">130</td><td rowspan="2">50</td><td>2.4~3.42.9</td><td>430~550507</td><td>4.0~12.07.5</td><td>6.0</td><td>38~4442</td><td>-1.66~1.04</td></tr><tr><td>XM22B</td><td>3.2</td><td>515</td><td>9</td><td>7.2</td><td>43</td><td>-3.14~0.91</td></tr><tr><td rowspan="2">XM22B</td><td>磷酸脂油</td><td>70</td><td>50</td><td>0.6</td><td>190</td><td>-</td><td>9.4</td><td>29</td><td>-</td></tr><tr><td>75号航空汽油</td><td>40</td><td>2100</td><td>3.3</td><td>330</td><td>4.0</td><td>-</td><td>50</td><td>2.3*(5.7)</td></tr></table>

① $100\%$ 内聚破坏。  
② 浸泡时间为545d。

# 2.3.5 耐水性能 见表2-10。

表2-103-6  

<table><tr><td rowspan="2">密封剂类别</td><td colspan="3">浸泡条件</td><td rowspan="2">TS/MPa</td><td rowspan="2">Fb/%</td><td rowspan="2">Sb/%</td><td rowspan="2">HA/度</td><td colspan="2">σTB1/(kN/m)</td></tr><tr><td>介质</td><td>温度/℃</td><td>时间/d</td><td>阳极化铝合金表面</td><td>SF-9漆表面</td></tr><tr><td rowspan="2">XM22A</td><td rowspan="2">自来水</td><td>常温</td><td>185</td><td>3.63</td><td>332</td><td>2.0</td><td>52</td><td>8.8</td><td>-</td></tr><tr><td>40</td><td>737</td><td>1.49</td><td>247</td><td>2.0</td><td>42</td><td>9.1</td><td>-</td></tr></table>

续表 2-10  

<table><tr><td rowspan="2">密封剂类别</td><td colspan="3">浸泡条件</td><td rowspan="2">TS/MPa</td><td rowspan="2">Eb/%</td><td rowspan="2">Sb/%</td><td rowspan="2">HA/度</td><td colspan="2">σTB^L/(kN/m)</td></tr><tr><td>介质</td><td>温度/(°C)</td><td>时间/d</td><td>阳极化铝合金表面</td><td>SF-9漆表面</td></tr><tr><td rowspan="2">XM22B</td><td rowspan="4">自来水</td><td rowspan="4">40</td><td>185</td><td>3.64</td><td>332</td><td>2.0</td><td>52</td><td>8.8²</td><td>-</td></tr><tr><td>737</td><td>1.89</td><td>262</td><td>2.0</td><td>42</td><td>12.2</td><td>-</td></tr><tr><td rowspan="2">XM22D</td><td>83</td><td>4.85</td><td>416</td><td>3.0</td><td>54</td><td>9.8</td><td>-</td></tr><tr><td>737</td><td>2.11</td><td>321</td><td>2.0</td><td>39</td><td>11.6</td><td>-</td></tr><tr><td rowspan="3">XM22A</td><td rowspan="5">人造海水</td><td rowspan="3">常温</td><td>750</td><td>5.76</td><td>415</td><td>2.0</td><td>56</td><td>7.8</td><td>-</td></tr><tr><td>395</td><td>6.80</td><td>432</td><td>3.0</td><td>54</td><td>10.3³</td><td>13.0#</td></tr><tr><td>545</td><td>6.24</td><td>468</td><td>4.0</td><td>58</td><td>9.3&quot;</td><td>12.7#</td></tr><tr><td rowspan="4">XM22B</td><td rowspan="2">40</td><td>545</td><td>-</td><td>-</td><td>-</td><td>-</td><td>11.0</td><td>-</td></tr><tr><td>730</td><td>-</td><td>-</td><td>-</td><td>-</td><td>9.8</td><td>-</td></tr><tr><td rowspan="2">海口海水</td><td rowspan="2">海口蔽热棚温度</td><td>365</td><td>-</td><td>-</td><td>-</td><td>-</td><td>12.2</td><td>-</td></tr><tr><td>737</td><td>-</td><td>-</td><td>-</td><td>-</td><td>11.1</td><td>-</td></tr></table>

① $100\%$ 内聚破坏。  
② 浸泡时间为545d。  
③ 浸泡时间为 $425\mathrm{h}$ 。  
④ 浸泡时间为575d。

2.3.6 耐湿热性能 XM22B 密封剂在相对湿度 $95\%$ 和各种温度的湿热空气作用后，计算扯断伸长率变化率 $P_{\mathrm{E}}$ 与老化温度的关系曲线见图2-3，计算拉伸强度变化率 $P_{\mathrm{TS}}$ 与老化温度的关系曲线见图2-4。  
2.3.7 耐综合环境性能 XM22B 密封剂经 60C2 号喷气燃料和 $3\%$ 氯化钠水溶液（条件 1）或自来水（条件 2）及其蒸气的综合作用后的力学性能实测值见表 2-11。

表2-1[3]   

<table><tr><td rowspan="2">环境条件</td><td rowspan="2">放置时间/d</td><td rowspan="2">试样放置位置</td><td rowspan="2">TS MPa</td><td rowspan="2">Eh/%</td><td rowspan="2">HA&#x27;度</td><td colspan="2">σTB^3/(kN/m)</td></tr><tr><td>阳极化铝合金表面</td><td>SF-9漆表面</td></tr><tr><td rowspan="6">条件1</td><td rowspan="3">30</td><td>蒸气层</td><td>4.6</td><td>325</td><td>48</td><td>6.9</td><td>7.5</td></tr><tr><td>燃料层</td><td>-</td><td>-</td><td>-</td><td>8.0</td><td>7.9</td></tr><tr><td>盐水层</td><td>-</td><td>-</td><td>-</td><td>7.9</td><td>7.4</td></tr><tr><td rowspan="3">60</td><td>蒸气层</td><td>4.2</td><td>465</td><td>45</td><td>7.4</td><td>7.4</td></tr><tr><td>燃料层</td><td>--</td><td>-</td><td>-</td><td>8.4</td><td>8.0</td></tr><tr><td>盐水层</td><td>-</td><td>-</td><td>-</td><td>8.4</td><td>7.9</td></tr><tr><td rowspan="6">条件2</td><td rowspan="3">30</td><td>蒸气层</td><td>4.7</td><td>495</td><td>60</td><td>7.5</td><td>8.0</td></tr><tr><td>燃料层</td><td>-</td><td>-</td><td>-</td><td>8.2</td><td>8.3</td></tr><tr><td>自来水层</td><td>-</td><td>-</td><td>-</td><td>7.8</td><td>7.6</td></tr><tr><td rowspan="3">60</td><td>蒸气层</td><td>4.4</td><td>458</td><td>50</td><td>7.0</td><td>8.1</td></tr><tr><td>燃料层</td><td>-</td><td>-</td><td>-</td><td>8.3</td><td>8.9</td></tr><tr><td>自来水层</td><td>-</td><td>-</td><td>-</td><td>7.9</td><td>7.6</td></tr></table>

(1) $100\%$ 内聚破坏。  
② 盐水为 $3\%$ 氯化钠水溶液。

2.3.8 耐热破裂性能 XM22A、XM22B、XM22D 密封剂在 $120\mathrm{C} \pm 2\mathrm{C}, 0.07\mathrm{MPa}$ 压力下，经1h

热破裂变形不应大于 $4\mathrm{mm}$ ，实测符合要求。

2.3.9 低温柔软性 密封剂在 $-55^{\circ} \mathrm{C}$ 下弯曲后，不应产生裂纹、龟裂或失去粘接性，实测符合要求。  
2.4 工艺性能 XM22密封剂工艺性能见表2-12。

表2-12 $^{\mathrm{g}}$   

<table><tr><td>性能</td><td>指 标</td><td>实测值</td></tr><tr><td>基膏粘度/(Pa·s)</td><td></td><td></td></tr><tr><td>XM22A</td><td>217~1000</td><td></td></tr><tr><td>XM22B</td><td>355~1300</td><td></td></tr><tr><td>XM22C</td><td>355~1300</td><td></td></tr><tr><td>22号硫化膏粘度/(Pa·s)</td><td>300~600</td><td></td></tr><tr><td>活性期/h</td><td>XM22A不小于8,XM22B和XM22C为2~4及4~8,XM22D为1~3</td><td></td></tr><tr><td>不粘期/h</td><td>XM22A不大于96,XM22B和XM22C与其活性期对应分别不大于24和48,XM22D不大于24</td><td></td></tr><tr><td>硫化期/h</td><td>XM22B和XM22D与其活性期对应HA达到35度的时间分别为72、120及72</td><td rowspan="3">均符合指标要求</td></tr><tr><td>施工期/h</td><td>XM22A施工期不小于20</td></tr><tr><td>流淌性/mm</td><td>XM22A密封剂层厚度应不小于0.25mm,XM22B和XM22D的流淌性为2.5~19mm</td></tr><tr><td>易检性</td><td>结构密封时,采用XM22A及XM22C稀释胶液刷涂表面,由于颜色明显不同,操作者极易自检出漏涂部位</td><td></td></tr><tr><td>稀释性与刷涂性</td><td>XM22A、XM22B、XM22C均可由丙酮、乙酸乙酯、二甲苯混合溶液溶解成稳定胶液,刷涂性良好</td><td></td></tr><tr><td>可修补性及其他</td><td>四个型别相互间可进行修补,与XM系列聚硫密封剂也可相互修补,修理后新旧密封剂能成为整体材料。XM22D、XM22E为双组分型,易于手工调配,有良好的修补工艺性,XM22E适于作沟槽注射腻子的挡隔密封剂</td><td></td></tr></table>

# 2.5 使用性能

2.5.1 典型结构试验件弯曲疲劳试验 典型结构试验件的弯曲疲劳试验装置示意图见图2-7，典型结构疲劳试验件示意图见图2-8。典型结构试验件由XM22A密封剂密封(贴合面、铆钉墩头及填角密封)后进行弯曲疲劳试验，试验参数及结果见表2-13。

表2-13  

<table><tr><td>振幅/mm</td><td>频率/min</td><td>时间/h</td><td>次数</td><td>温度/℃</td><td>检漏压力/(kN/m)</td><td>试验结果</td></tr><tr><td>+6</td><td rowspan="4">92</td><td rowspan="4"></td><td rowspan="4">22560</td><td rowspan="2">-55±10</td><td rowspan="10">49</td><td rowspan="6">完好,不漏</td></tr><tr><td>-2</td></tr><tr><td>+8</td><td rowspan="2">-55±5</td></tr><tr><td>-4</td></tr><tr><td>+10</td><td rowspan="2">-8</td><td></td><td></td><td></td></tr><tr><td>-8</td><td></td><td></td><td></td></tr><tr><td>+12</td><td rowspan="2">-8</td><td rowspan="2">2</td><td rowspan="2">112800</td><td></td><td rowspan="2">密封剂产生裂纹</td></tr><tr><td>-8</td><td></td></tr><tr><td>+7</td><td rowspan="2">-8</td><td rowspan="2">30</td><td rowspan="2">165600</td><td>100+2</td><td rowspan="2">完好,不漏</td></tr><tr><td>-8</td><td>-50±5</td></tr></table>

图片摘要：该图主要展示 2 13。
![](images/59d2de48bcb9d7d36b56bc36a6420d0226ed002c006c8eb234ed6f5c9250619d.jpg)  
图2-7 典型结构试验件弯曲疲劳试验装置示意图

图片摘要：该图主要展示 2 7 典型结构试验件弯曲疲劳试验装置示意图。
![](images/5f9916272d429a3a9f239aee439b700014e1ae01f1266539d9bc11effdc52a57.jpg)  
图2-8 疲劳试验件的典型结构

2.5.2 机身整体油箱模拟试验 某机机身整体油箱1：1模拟件(见图2-9a、b、c)采用XM22B密封剂后，按下述条件进行密封效果验收试验：

a. 充油停放一天；  
b. 充 $39\mathrm{kPa}$ 压力保持 $2\mathrm{h}$ ;   
c. 充 $69\mathrm{kPa}$ 压力保持 $20\mathrm{min}$ 。

结果不渗不漏。

按下述条件进行4级脉冲试验：

a. $39\mathrm{kPa}\rightarrow 58.8\mathrm{kPa}\rightarrow 29.4\mathrm{kPa}$   
b. $39\mathrm{kPa}\rightarrow 78.4\mathrm{kPa}\rightarrow 29.4\mathrm{kPa}$   
c. $39\mathrm{kPa}\rightarrow 98$ .2kPa→29.4kPa;   
d. $39\mathrm{kPa}\rightarrow 117.6\mathrm{kPa}\rightarrow 29.4\mathrm{kPa}$

每个脉冲 $2\mathrm{min}$ ，保持压力 $1\mathrm{min}$ ，每种脉冲持续 $2\mathrm{h}$ ，共作60个脉冲，结果不渗不漏，然后进行随机振动考核，其振动功能试验量值为 $W_{\mathrm{F}} = 0.07\mathrm{g}^{2} / \mathrm{Hz}$ 。振动耐久试验量值 $W_{\mathrm{E}}$ 取 $W_{\mathrm{F}}$ 的1.6倍，即 $W_{\mathrm{E}} = 1.6W_{\mathrm{F}} = 1.6\times 0.07 = 0.112\mathrm{g}^2 /\mathrm{Hz}$ 。其随机振动试验量值图见图2-10，按表2-14规定条件进行振动试验。

图片摘要：该图主要展示 2 9 机身整体油箱1：1模拟件外形(a)及内部典型密封结构(b、c)。
![](images/9d7a88d620941f4ff64521074505b0a3da95ec8c6d9453588669d1ad79f38828.jpg)  
(a)

图片摘要：该图主要展示 2 9 机身整体油箱1：1模拟件外形(a)及内部典型密封结构(b、c)。
![](images/46d7c8ee1158841beda01a87521016a22597942e096c9632ae492bc30b54b759.jpg)  
(b)

图片摘要：该图主要展示 2 9 机身整体油箱1：1模拟件外形(a)及内部典型密封结构(b、c)。
![](images/de18cf860f5ef8df8b5ba27313951fe9827a3167257f6f87a446afe174823869.jpg)  
1XM22A用作贴合面密封剂；2-XM22B用作填角密封剂；3-XM22B用作表面密封剂（铆钉头罩封）4-工字型长桁：5一π字型长桁；6一模拟油箱蒙皮  
图2-9 机身整体油箱1：1模拟件外形(a)及内部典型密封结构(b、c)  
1 振动耐久试验；2—振动功能试验   
图2-10 机身整体油箱1：1模拟件随机功能振动试验量值图

表2-14  

<table><tr><td rowspan="2">序号</td><td rowspan="2">1:1模拟件内 充入燃料情况</td><td colspan="2">振动试验时状态</td><td colspan="3">振动试验时间/h</td><td rowspan="2">振动后由 XM22B密封 部位密封性</td></tr><tr><td>盛油量/kg</td><td>模拟件内 增压/Pa</td><td>功能振动</td><td>耐久振动</td><td>功能振动</td></tr><tr><td>1</td><td>无油</td><td>&lt;20</td><td>0.2×10^5</td><td>0.5</td><td>2</td><td>0.5</td><td>良好</td></tr><tr><td>2</td><td>充满燃料</td><td>520</td><td>0.2×10^5</td><td>0.5</td><td>16</td><td>-</td><td>良好</td></tr><tr><td></td><td></td><td>520</td><td>0.3×10^5</td><td>--</td><td>2</td><td>0.5</td><td>良好</td></tr></table>

模拟试验得出结论：剪切载荷容易使贴合面密封受损，而分离载荷产生的分离变形对填角及表面密封损害较大。

2.5.3 机身整体油箱口盖模拟件试验采用XM22B密封剂在机身整体油箱全尺寸模拟段单曲面的壁板上开出的大口盖组合件上施行单面粘接成型密封，使XM22B密封剂粘于口框上，见图2-11。经2.5.2条密封效果验收试验、4级脉冲加载试验以及表2-14所列振动及充压试验，密封良好。

图2-11 机身整体油箱全尺寸模拟段一侧上的六个口盖  
图片摘要：该图主要展示 2 11 机身整体油箱全尺寸模拟段一侧上的六个口盖。
![](images/89c33bd99ad0a72a62d1c20b2c81b1956688cc8aa05742533c9a6a5af4381982.jpg)  
1—上长桁；2.4·口盖；3—下长桁；5—油箱底板；6—喷气燃料

2.5.4 机翼整体油箱1:1全尺寸模拟油箱密封功能及寿命考核试验1:1全尺寸模拟油箱见图2-12(a、b)，采用XM22B密封剂，按表2-15某教练机飞行剖面进行功能考核试验。

表2-15[10]   

<table><tr><td>试验项目</td><td>占总飞行时间百分比/%</td><td>试验时间/h</td><td>每次单项时间/h</td><td>试验次数</td></tr><tr><td>复杂状态</td><td>18</td><td>1140</td><td>0.75</td><td>1920</td></tr><tr><td>暗舱仪表</td><td>17</td><td>1360</td><td>0.425</td><td>3200</td></tr><tr><td>编队</td><td>21</td><td>1180</td><td>0.3889</td><td>4320</td></tr><tr><td>起飞着陆</td><td>23</td><td>1840</td><td>0.0764</td><td>24084</td></tr><tr><td>攻击</td><td>10</td><td>800</td><td>-</td><td>546</td></tr><tr><td>航行</td><td>6</td><td>480</td><td>-</td><td>575</td></tr><tr><td>其他</td><td>5</td><td>100</td><td>0.0764</td><td>5236</td></tr></table>

图片摘要：该图主要展示 2 15[10]。
![](images/99d4eabe26d271a7bdad6793ff8a4bda01c43b38a10316436374e20bf38cf655.jpg)

图片摘要：该图主要展示 2 15[10]。
![](images/30e2c046f868004920b2807b10738a1865d3a1e8ba8d7ef8feca84814e0ac432.jpg)

图片摘要：该图主要展示 2 15[10](a) 图2 12教练机 模拟机翼整体油箱外形示意(a)及内部密封典型结构(b)[19] 1一下壁放油口。
![](images/2e79d94eac6a49a37916df713111036db4af3f1c532565d6d11893e615db71e9.jpg)  
(a)

图2-12教练机 $\mathbb{I}:1$ 模拟机翼整体油箱外形示意(a)及内部密封典型结构(b)[19]  
图片摘要：该图主要展示 2 12教练机 模拟机翼整体油箱外形示意(a)及内部密封典型结构(b)[19]。
![](images/4ce238fd825c6d40c160bbf166c30bbb3f9247a1f3cacd9476e633e5a5496aa2.jpg)  
1一下壁放油口：2左大口盖；3一右大口盖；1一端口盖；5，6XM22B密封剂

(b)

2.5.4.1 振动试验 整体油箱位于前中机身及机翼内侧1/3翼展区，其严酷等级为E级，采用正弦扫描振动试验方法。

$\bullet$ 频率范围： $10\sim 2000\mathrm{Hz}$   
$\bullet$ 试验时间：功能试验1h，耐久性试验16.7h（严酷等级E级时每1h试验相当该机500飞行小时）。  
$\bullet$ 试验状态：模拟箱中加水 $200\mathrm{kg}$ ，油箱外端部各加2t载荷，油箱内充压 $20\mathrm{kPa}$ 。  
$\bullet$ 试验结果：振动试验末，充以 $30\mathrm{kPa}$ 压力，保持 $30\mathrm{min}$ ，油箱气密良好，但油箱内部翼肋弯边结构出现裂纹。

2.5.4.2 充放气疲劳试验 1:1 模拟油箱按下述规定进行试验并记录结果。

a.高温充放气疲劳试验

- 充入油箱介质: $80 \mathrm{~kg}$ 水。  
$\bullet$ 模拟油箱温度： $70^{\circ}C \pm 3^{\circ}C$ 。  
$\bullet$ 压力分布： $0 \rightarrow 0.02 \mathrm{MPa}$ 经过 $6 \mathrm{~s} \rightarrow 0.03 \mathrm{MPa}$ 经过 $6 \mathrm{~s} \rightarrow 0$ 此为一个循环。  
$\bullet$ 脉动频率：1次/min。  
$\bullet$ 脉动充放气试验过程：脉动982次停机，查不渗不漏；脉动2300次，保压 $0.03\mathrm{MPa}20\mathrm{min}$ ，查不渗不漏；脉动3031次前墙与肋处口盖密封处渗水，停机采用快速修补密封剂修补后继续脉动试验3500次，保持 $0.03\mathrm{MPa}$ 压力 $20\mathrm{min}$ ，查油箱不渗不漏。

b. 低温充放气疲劳试验

$\bullet$ 允入模拟油箱介质： $100\mathrm{kg}$ 航空煤油。  
$\bullet$ 模拟油箱温度：第一阶梯： $-26^{\circ}C = 3^{\circ}C$ ；第二阶梯： $+55^{\circ}C = 3^{\circ}C$   
$\bullet$ 压力分布： $0 \rightarrow 0.02 \mathrm{MPa}$ 经过 $6 \mathrm{~s} \rightarrow 0$ 此为一个循环。  
- 脉动数分布： $-26^{\circ} \pm 3^{\circ}$ 为1500次， $-55^{\circ} \pm 3^{\circ}$ 为600次。  
- 脉动过程： $-26^{\circ} \mathrm{C}$ 脉动 1500 次，充压 $20 \mathrm{kPa}$ 保持 10min，查不渗不漏；降温至 $-55^{\circ} \mathrm{C}$ 脉动 600 次，

充压 $20\mathrm{kPa}$ 保持 $10\mathrm{min}$ ，查不渗不漏

c. 常温充放气疲劳试验

$\bullet$ 充入油箱介质： $200\mathrm{kg}$ 水。  
$\bullet$ 模拟油箱温度： $15\sim 30^{\circ}C$   
$\bullet$ 压力分布： $0 \rightarrow 0.02 \mathrm{MPa}$ 经过 $6 \mathrm{~s} \rightarrow 0.03 \mathrm{MPa}$ 经过 $6 \mathrm{~s} \rightarrow 0$ 此为一个循环。  
脉动频率：1次/30s。  
$\bullet$ 脉动次数：80000次，  
- 脉动充放气试验过程：每脉动2000次，充压 $0.03\mathrm{MPa}$ 保持 $10\mathrm{min}$ ，查是否渗漏，直到80000次结束。查结果不渗不漏。

2.5.4.3 功能考核结论 上述试验证明XM22B密封剂密封的某教练机机翼整体油箱有8000h飞行寿命。

2.5.5XM22B密封剂工作寿命评估结果 见表2-16。

表2-16 10  

<table><tr><td colspan="2">飞行地域</td><td>长江以北</td><td>长江以南</td><td>北回归线以南</td><td>赤道热带丛林地区</td></tr><tr><td colspan="2">飞行地域等效温度/℃</td><td>15</td><td>20</td><td>25</td><td>30</td></tr><tr><td rowspan="3">工作寿命</td><td>在喷气燃料中</td><td>30年</td><td>21年</td><td>14.7年</td><td>10.5年</td></tr><tr><td>在干燥空气中</td><td>30年以上</td><td>30年以上</td><td>30年以上</td><td>25.6年</td></tr><tr><td>在潮湿空气中</td><td>35年以上</td><td>35年以上</td><td>35年以上</td><td>33年</td></tr></table>

# 3 使用工艺

3.1 环境条件 XM22 密封剂应在标准环境条件下配制，制样和性能测试。密封剂施工环境应为温度 $18 \sim 28^{\circ} \mathrm{C}$ 、相对湿度不大于 $75\%$ ，环境中应无尘、无油雾、无酸碱性气体。

3.2 配制方法 XM22密封剂调配方法见表3-1。

表3-1  

<table><tr><td>配制方法</td><td>操作要点</td></tr><tr><td>机械配制</td><td>按比例称取各个组分,先将增粘剂与基膏放入搪瓷盘中用刮刀粗调后(XM22D除外)通过三辊研磨机混炼一次下料,放入硫化膏用刮刀粗混均匀过三辊研磨机二次下料(XM22A、XM22B、XM32D即可使用),工艺检验用刷涂密封剂XM22C和刷涂用XM22A或XM22B待最后从三辊机上下料后分别置入搪瓷杯中,按比例分多次将混合溶剂加入搪瓷杯中,用刮刀调溶,直到最后一批溶剂加入并调均匀即可进行刷涂</td></tr><tr><td>手工配制</td><td>按比例称取各个组分,按机械配制的顺序分次把各组分加入搪瓷盘中,用刮刀依次来回压调均匀,最后加入促进剂,压调成均匀-色膏状为止,每次配制量最多100g</td></tr></table>

3.3 施工方法 使用密封剂前要做好密封施工的准备。准备工作包括预装（画线、钻孔、划窝、去毛刺）、清洗干燥和涂粘接底涂（如NJD1涂在S06-1010H防腐底漆层上）。

XM22A、XM22B、XM22D均可灌入塑料管中进行压注密封；XM22A、XM22B、XM22C稀释成胶液后，可用毛刷刷涂，进行表面密封。

# 3.4 硫化条件

3.4.1 质量检验试样硫化条件 $23\mathrm{C} \pm 2\mathrm{C}$ , 相对湿度 $45\% \sim 55\%$ 经10d, 或 $70\mathrm{C} \pm 1\mathrm{C}$ 经24h, 或 $100\mathrm{C} \pm 2\mathrm{C}$ 经8h硫化。  
3.4.2 密封施工工序间硫化条件加速施工进度，每道密封施工后，可进行 $70\mathrm{C}$ 经6h硫化，然后转入下道工序。

# 4 其他

4.1 包装 无溶剂型XM22A、XM22B、XM22C为四组分，组分一为基膏，装入镀锌铁筒中，每筒净重 $5\mathrm{kg}$ ；组分二为增粘剂，装入镀锌铁筒中，每筒净重 $350\mathrm{g}$ ；组分三为11号硫化膏，装入镀锌铁筒中，每筒净重 $350\mathrm{g}$ ；组分四为22号促进剂，装入聚丙烯塑料盒中，每盒净重 $60\mathrm{g}$ ，每个单元包装由4个组分组成，装入一个包装箱中。溶剂型XM22由无溶剂型XM22和另外配套的溶剂组成，配套溶剂由用户自备，因此溶剂型XM22包装与无溶剂型相同。XM22D为双组分，组分一为基膏，装入镀锌铁桶中，每桶净重 $1\mathrm{kg}$ ；组分二为硫化剂，装入镀锌铁桶中，每桶重 $100\mathrm{g}$ ，两件装入一个硬纸盒中。  
每个包装箱中应附有合格证、质量一致性检验数据单（应含试验温度、相对湿度、组分配比及活性期）、装箱单（装箱单应注明箱中装入的物品名称、批号和件数）。  
4.2运输本密封剂按安全化工产品运输，运输始末禁止水浸、雨淋和阳光曝晒。  
4.3 贮存 贮存温度应不高于28℃、相对湿度不大于70%。本密封剂贮存期为12个月。  
4.4 技术安全XM22A、XM22B、XM22C组分三有较强氧化性，组分四为低毒物质，XM22D组分二有较强氧化性和低毒性，应防止溅入眼中和进入口中，尽量少直接接触皮肤，一但接触，应用棉纱擦掉并洗净，并用肥皂水洗净，溅入眼中应立即用清水冲洗眼睛，然后找医生进一步处理。密封剂废弃时，不准用火烧，防止聚硫橡胶分解严重污染环境，废弃聚硫密封剂可回收使用。

# 5 使用建议

推荐使用。

# 参考文献

1 空军十一厂. XM22 密封剂使用技术报告. No。密-1.1985  
2 北京航空材料研究院. XM22 密封剂生产检验数据汇总. 1967  
3 北京航空材料研究院. 聚硫密封剂性能评定研究技术总结. 1982  
4 北京航空材料研究院. 聚硫密封剂老化性能研究技术总结. 1982  
5 西安飞机公司．密封性能试验统计资料，No. 密-7 1985  
6 北京航空材料研究院. XM 系列聚硫密封剂补充性能实验报告, 1986  
7 北京航空材料研究院. XM22 密封剂研究技术总结. 1986  
8 北京航空材料研究院·XM22室温硫化聚硫密封剂航标征求意见稿编制说明·1996  
9 北京航空材料研究院. 某教练机翼整体油箱用密封剂和整体油箱密封寿命评估及研寿研究. 1994

编写 曹寿德

审校 徐千山 周军辉

# XM-23室温硫化聚硫密封剂

# 1 概述

XM-23室温硫化聚硫密封剂是以液体聚硫橡胶为主成分的四组分材料，室温能硫化成弹性体，对阳极化铝合金和飞机座舱有机玻璃有良好的粘接性能，耐湿热和耐淡水浸泡。主要用于飞机座舱玻璃、风挡玻璃与边缘连接件的密封及粘接，座舱内壁、地板表面密封，机身气密密封。长期使用温度为 $-50\sim 110^{\circ}\mathrm{C}$ ，可在 $130^{\circ}\mathrm{C}$ 短期使用。

1.1 牌号及名称 XM-23室温硫化聚硫密封剂。

1.2 基本组成 组分一（23号基膏）：液体聚硫橡胶、补强剂。组分二（增粘剂）：环氧树脂。组分三（28号硫化膏）：金属化合物、增塑成膏剂。组分四：促进剂。

1.3 材料标准 Q/6S 38-1992《XM-23室温硫化聚硫密封剂》。

1.4 使用工艺说明书 Q/6SZ 472—1985《XM-23室温硫化聚硫密封剂使用工艺说明书》。

1.5 供应状态 四个组分单独包装，配套供应。

1.6 应用概况 已在水上飞机水密系统、燃油系统、歼击机座舱系统使用。

1.7 研制及生产单位 北京航空材料研究院研制并生产。

1.8 鉴定级别及日期 1978年4月由航空工业部鉴定通过。

# 2 性能

# 2.1 物理及化学性能

2.1.1 物理性能 见表2-1。

2.1.2 化学性能 对氧化处理的镁合金、阳极化铝合金、碳钢和镀锌钝化钢不腐蚀。低毒，不易燃烧。

2.1.3红外光谱XM-23密封剂弹性体的红外光谱见图2-1。

表2-1  

<table><tr><td>性能</td><td>指 标</td><td>实 测 值</td></tr><tr><td>23号基膏的外观颜色</td><td>黑色均匀膏状物</td><td>黑色均匀膏状物</td></tr><tr><td>增粘剂的外观颜色</td><td>琥珀色透明液体</td><td>琥珀色透明液体</td></tr><tr><td>28号硫化膏的外观颜色</td><td>黑色均匀膏状物</td><td>黑色均匀膏状物</td></tr><tr><td>促进剂的外观颜色</td><td>白色或淡黄色粉末</td><td>白色或淡黄色粉末</td></tr><tr><td>未硫化密封剂外观颜色</td><td>黑色均匀粘稠膏状物</td><td>黑色均匀粘稠膏状物</td></tr><tr><td>硫化后密封剂外观颜色</td><td>黑色弹性体</td><td>黑色弹性体</td></tr><tr><td>密封剂弹性体密度d/(g/cm3)</td><td>-</td><td>1.49</td></tr><tr><td>Tb/(°C)</td><td>≤-40</td><td>-46</td></tr><tr><td>λ/(W/(m·K))</td><td>-</td><td>0.287</td></tr></table>

图片摘要：该图主要展示 2 1。
![](images/e657886ab6193e86728ed5bd912cc9b7f1ff1db4e21f3481ec9c0f5c9f7b5fe2.jpg)  
图2-1 XM-23密封剂弹性体裂解红外光谱

2.2力学性能密封剂在标准环境条件下硫化7d或活性期消失12h后，再于 $70\mathrm{C}\pm 2\mathrm{C}$ 经24h加速硫化后的力学性能见表 $2 - 2^{[1]}$ ；不同温度下测得的力学性能见图2-2。除非另有说明，T形剥离强度试样基底材料均为阳极化LY12CZ铝合金。

表2-2  

<table><tr><td>性能</td><td colspan="4">TS/MPa</td><td colspan="4">Eb/%</td></tr><tr><td rowspan="2">指标</td><td colspan="4">≥2.9</td><td colspan="4">≥400</td></tr><tr><td>x̅</td><td>s</td><td>C</td><td>n1</td><td>x̅</td><td>s</td><td>Cv</td><td>n①</td></tr><tr><td>实测值</td><td>6.23</td><td>1.33</td><td>0.16</td><td>35(7)</td><td>624.3</td><td>43.53</td><td>0.07</td><td>35(7)</td></tr><tr><td>性能</td><td colspan="4">Sb/%</td><td colspan="4">σTB/(kN/m)</td></tr><tr><td rowspan="2">指标</td><td colspan="4">≤15</td><td colspan="4">≥7.8</td></tr><tr><td>x̅</td><td>s</td><td>C</td><td>n1</td><td>x̅2</td><td>s</td><td>Cv</td><td>n①</td></tr><tr><td>实测值</td><td>5.3</td><td>2.3</td><td>0.4</td><td>35(7)</td><td>19.5</td><td>1.9</td><td>0.1</td><td>35(7)</td></tr></table>

① 括号内数字为密封剂批次。  
$②$ $100\%$ 内聚破坏。

图片摘要：该图主要展示 2 2。
![](images/f92ee278348e8bef3893f2d18c76e45e57704d76d2511488c032c72d375fd72f.jpg)  
图2-2 XM-23密封剂的力学性能

与测定时的试样所处的环境温度的关系

# 2.3 耐环境性能

# 2.3.1 耐热老化性能 见表23。

表23  

<table><tr><td colspan="3">老化条件</td><td colspan="5">TS·MPa</td><td colspan="5">Eb/%</td></tr><tr><td rowspan="2">介质</td><td rowspan="2">温度/℃</td><td rowspan="2">时间/h</td><td rowspan="2">指标</td><td colspan="4">实测值</td><td rowspan="2">指标</td><td colspan="4">实测值</td></tr><tr><td>r</td><td>s</td><td>C1</td><td>n</td><td>z</td><td>s</td><td>Cv</td><td>n2</td></tr><tr><td>空气</td><td>130</td><td>50</td><td>≥2.5</td><td>6.61</td><td>0.72</td><td>0.11</td><td>35(7)</td><td>≥300</td><td>324.3</td><td>30.5</td><td>0.1</td><td>35(7)</td></tr><tr><td colspan="3">老化条件</td><td colspan="5">Sb/%</td><td colspan="5">σTH/(kN/m)</td></tr><tr><td rowspan="2">介质</td><td rowspan="2">温度/℃</td><td rowspan="2">时间/h</td><td rowspan="2">指标</td><td colspan="4">实测值</td><td rowspan="2">指标</td><td colspan="4">实测值</td></tr><tr><td>r</td><td>s</td><td>C2</td><td>n&#x27;</td><td>r@</td><td>s</td><td>Cv</td><td>n1</td></tr><tr><td>空气</td><td>130</td><td>50</td><td>≤15</td><td>2.6</td><td>1.0</td><td>0.4</td><td>35(7)</td><td>≥7.8</td><td>16.1</td><td>1.0</td><td>0.1</td><td>35(7)</td></tr></table>

① 括号内数字为密封剂批次。  
$②$ $100\%$ 内聚破坏。

# 2.3.2 耐航空燃料性能 实测值见表2-4。

表2-4[1,3]  

<table><tr><td colspan="3">浸泡条件</td><td colspan="5">TS/MPa</td><td>Eb/%</td><td>Sb/%</td><td colspan="2">Δm/%</td></tr><tr><td rowspan="2">介质</td><td rowspan="2">温度/C</td><td rowspan="2">时间/h</td><td rowspan="2">指标</td><td colspan="4">实测值</td><td rowspan="2">实测值</td><td rowspan="2">实测值</td><td rowspan="2">指标</td><td rowspan="2">实测值</td></tr><tr><td>x̅</td><td>s</td><td>C1</td><td>n2</td></tr><tr><td>2号喷气燃料</td><td>130</td><td>50</td><td>≥1.5</td><td>3.21</td><td>1.10</td><td>0.34</td><td>35(7)</td><td>708</td><td>-</td><td>-8~8</td><td>-5.04</td></tr><tr><td>75号航空汽油</td><td>40</td><td>2400</td><td>-</td><td colspan="4">5.5</td><td>448</td><td>6.0</td><td>-</td><td>0.95</td></tr></table>

① 括号内数字为密封剂批次。

# 2.3.3 耐油性能 实测值见表2-5。

表2-5.2  

<table><tr><td colspan="3">浸泡条件</td><td rowspan="3">TS.MPa</td><td rowspan="3">Eb/%</td><td rowspan="3">Hc/度</td><td colspan="4">σIB/(kN/m)</td></tr><tr><td rowspan="2">介质</td><td rowspan="2">温度/C</td><td rowspan="2">时间/d</td><td colspan="2">阳极化铝合金表面</td><td colspan="2">SF-9漆表面</td></tr><tr><td>强度值</td><td>破坏情况</td><td>强度值</td><td>破坏情况</td></tr><tr><td rowspan="4">4109号航空润滑油</td><td rowspan="2">110</td><td>200</td><td>4.6</td><td>680</td><td>54</td><td>18.1</td><td rowspan="7">100%内聚破坏</td><td>19.3</td><td rowspan="7">100%内聚破坏</td></tr><tr><td>400</td><td>3.4</td><td>720</td><td>54</td><td>15.7</td><td>18.4</td></tr><tr><td rowspan="2">130</td><td>50</td><td>3.8</td><td>774</td><td>52</td><td>16.8</td><td>16.0</td></tr><tr><td>100</td><td>2.3</td><td>750</td><td>49</td><td>14.7</td><td>17.0</td></tr><tr><td rowspan="4">10号航空液压油</td><td rowspan="2">110</td><td>200</td><td>4.5</td><td>734</td><td>56</td><td>17.2</td><td>20.7</td></tr><tr><td>400</td><td>3.6</td><td>770</td><td>46</td><td>14.5</td><td>17.6</td></tr><tr><td rowspan="2">130</td><td>100</td><td>2.5</td><td>838</td><td>46</td><td>17.0</td><td>17.4</td></tr><tr><td>200</td><td>1.4</td><td>727</td><td>48</td><td>1.4</td><td>降解</td><td>3.9</td><td>降解</td></tr><tr><td>磷酸酯油</td><td>70</td><td>50</td><td>1.6</td><td>340</td><td>18</td><td>16.5</td><td>100%内聚破坏</td><td>16.6</td><td>100%内聚破坏</td></tr></table>

# 2.3.4 耐水性能 实测值见表 $2-6^{i,j,s}$ 。

表2-6  

<table><tr><td colspan="3">浸泡条件</td><td rowspan="3">TS/MPa</td><td rowspan="3">Eb/%</td><td rowspan="3">Sb/%</td><td rowspan="3">HA/度</td><td colspan="4">σTB/(kN/m)</td></tr><tr><td rowspan="2">介质</td><td rowspan="2">温度/C</td><td rowspan="2">时间/d</td><td colspan="2">阳极化铝合金表面</td><td colspan="2">SF-9漆表面</td></tr><tr><td>强度值</td><td>破坏情况</td><td>强度值</td><td>破坏情况</td></tr><tr><td rowspan="4">人造海水</td><td rowspan="2">常温</td><td>3951</td><td>7.3</td><td>530</td><td>6.0</td><td>60</td><td>&lt;1.0</td><td>100%</td><td>22.7</td><td>100%</td></tr><tr><td>5452</td><td>7.3</td><td>552</td><td>7.0</td><td>62</td><td>&lt;1.0</td><td>粘接破坏</td><td>23.7</td><td>内聚破坏</td></tr><tr><td rowspan="2">40±1</td><td>545</td><td>--</td><td></td><td>--</td><td>--</td><td>12.2</td><td>100%</td><td rowspan="5" colspan="2">-</td></tr><tr><td>737</td><td></td><td>--</td><td>--</td><td>--</td><td>17.5</td><td>内聚破坏</td></tr><tr><td>海口海水</td><td>海口蔽热棚温度</td><td>365</td><td>--</td><td>--</td><td>--</td><td>--</td><td>19.9</td><td>100%内聚破坏</td></tr><tr><td rowspan="2">自来水</td><td rowspan="2">40±1</td><td>545</td><td rowspan="2">--</td><td rowspan="2">--</td><td rowspan="2">--</td><td rowspan="2">--</td><td>15.3</td><td>100%内聚破坏</td></tr><tr><td>737</td><td>0~10</td><td>1/3水解,2/3内聚破坏</td></tr></table>

① 剥离试样浸泡时间为425d。  
② 剥离试样浸泡时间为575d。

# 2.3.5 耐湿热性能 于温度 $70^{\circ} \mathrm{C} \pm 2^{\circ} \mathrm{C}$ 、相对湿度 $95 \%$ 湿热空气作用后的力学性能见图2-3。

2.3.6 耐综合环境性能 经 60（2 号喷气燃料及 $3\%$ 氯化钠水溶液(条件 1)或自来水(条件 2)及其蒸气的综合作用后,力学性能的实测值见表 $2-7^{[3]}$ 。

表2-7  

<table><tr><td rowspan="3">环境条件</td><td rowspan="3">放置时间/d</td><td rowspan="3">TS/MPa</td><td rowspan="3">Eb1/%</td><td rowspan="3">HA/度</td><td colspan="4">σTB@/(kN/m)</td></tr><tr><td colspan="2">阳极化铝合金表面</td><td colspan="2">SF-9漆表面</td></tr><tr><td>强度值</td><td>破坏情况</td><td>强度值</td><td>破坏情况</td></tr><tr><td rowspan="2">条件1</td><td>30</td><td>5.4</td><td>686</td><td>52</td><td>17.8</td><td rowspan="4">100%内聚破坏</td><td>17.7</td><td rowspan="4">100%内聚破坏</td></tr><tr><td>60</td><td>4.4</td><td>732</td><td>54</td><td>18.8</td><td>16.7</td></tr><tr><td rowspan="2">条件2</td><td>30</td><td>6.1</td><td>630</td><td>54</td><td>14.8</td><td>17.4</td></tr><tr><td>60</td><td>5.6</td><td>655</td><td>53</td><td>14.0</td><td>16.0</td></tr></table>

① 试样在蒸气气氛中。  
② 每个试样浸在水、燃料及蒸气气氛中的长度各为三分之一。

图片摘要：该图主要展示 2 7。
![](images/c7966ad54a241d1cbe07dfaec45d431d40c93d93214b3ac31eb165eb966f5b3e.jpg)  
图2-3XM-23密封剂的力学性能与在湿热环境中老化时间的关系[2]

# 2.4 工艺性能 密封剂的工艺性能见表2-8。

表2-8  

<table><tr><td>性能</td><td>指标</td><td>实测值</td></tr><tr><td>活性期/h</td><td>2~15</td><td>符合指标要求</td></tr><tr><td>混合好的密封剂低温贮存性</td><td>-</td><td>·20℃下可贮存7d</td></tr><tr><td>稀释与刷涂性</td><td>-</td><td>经混合溶剂稀释后,可用毛刷刷涂</td></tr><tr><td>可修补性</td><td></td><td>对聚硫密封剂有良好的修补性,涂后可形成整体</td></tr></table>

# 2.5 使用性能 用XM-23密封的飞机整体油箱模拟试验件，进行了如下试验：

# 2.5.1 气密试验 室温下充气 $0.04\mathrm{MPa}$ ，保持 $2\mathrm{h}$ ，无渗漏。
