Repository: C-zj02/CFD-claw

<div align="center">

**English** | [中文](#中文版) | [Français](README_FR.md) | [Русский](README_RU.md) | [हिन्दी](README_HI.md) | [العربية](README_AR.md) | [Português](README_PT.md)

# 🚀 Claude Code Python

**A Complete Python Reimplementation Based on Real Claude Code Source**

*From TypeScript Source → Rebuilt in Python with ❤️*

***
**🔥 Active Development • New Features Weekly 🔥**

</div>

***

## 🎯 What is This?

**Clawd Code** is a **complete Python rewrite** of Claude Code, based on the **real TypeScript source code**.

File: RAG-data/中国航空材料手册(第2版) 第8卷 橡胶 密封剂401-578.pdf-1f5cc34a-c7e1-464e-ad4c-a8d34e9f2e25.md (part 6 of 7)
4.4 技术安全组分二有低毒性，应防止溅入眼中和伤口中，一旦溅入应用清水冲洗，然后找医生进一步处理。废弃密封剂可回收使用，严禁焚烧。
1601 密封腻子是以聚异丁烯橡胶为主成分的单组分密封剂, 能在贮存期和使用期内保持不硫化状态。工艺性能好, 与阳极化铝合金、氧化镁合金的粘接性和气密性良好。1601 密封腻子带由涂布法制成。腻子和腻子带主要用子飞机机身和座舱的缝内密封。使用温度为 $-50 \sim 70^{\circ} \mathrm{C}$ 。

1.1 牌号及名称 1601 密封腻子和 1601 密封腻子带。国外相近材料牌号为 Y20A 密封腻子、Y20A 密封带（俄罗斯）。  
1.2 基本组成 1601 腻子: 聚异丁烯橡胶, 颜料、填料。1601 腻子带: 1601 密封腻子、511 锦丝斜纹绸。

# 1.3 材料标准

GJB 245—1987《1601 密封腻子》，国外相近材料技术标准为 Ty38 105357《Y-20A 密封腻子》（俄罗斯）。

GJB 246—1987《1601 密封腻子带》，国外相近材料标准为TV38 10574《Y-20A 密封带》（俄罗斯）。

1.4 使用工艺说明书 《1601 密封腻子及 1601 密封腻子带的使用工艺说明书》。

1.5 供应状态 腻子以块状供应，腻子带成卷供应。  
1.6 应用情况 已用于歼击机、轰炸机、运输机座舱的缝内密封。  
1.7 研制及生产单位 北京航空材料研究院、沈阳第四橡胶厂研制；沈阳第四橡胶厂生产。  
1.8 鉴定级别及日期 化学工业部、航空工业部联合批准生产。

# 2 性能

# 2.1 物理及化学性能

2.1.1 物理性能 腻子为绿色柔软块状材料, 腻子中允许有不大于 $0.6\mathrm{mm}$ 杂质存在, 腻子带为绿色成卷片材, 单面涂胶厚度为 $0.25 \sim 0.35\mathrm{mm}$ , 双面涂胶厚度为 $0.3 \sim 0.4\mathrm{mm}$ 。  
2.1.2 化学性能 腻子及腻子带对氧化处理的MB-8、MB-3、ZM-5镁合金不腐蚀。低毒，不易燃烧。  
2.1.3红外光谱 1601腻子裂解红外光谱见图2-1.

图片摘要：该图主要展示 2 1 1601腻子裂解红外光谱。
![](images/45adf4e1026999c42aed853a05cb2f934740bf1e48346400e69224532af0c09f.jpg)  
图2-1 1601腻子裂解红外光谱

2.2 力学性能 在常温下，腻子对阳极化铝合金、氧化镁合金的粘接剪切强度指标为 $\tau \geqslant 14.7\mathrm{kPa}$ ，实测为 $66.8\mathrm{kPa}$ 。

# 2.3 耐环境试验

2.3.1 耐热性 腻子立方体 $20\mathrm{mm} \times 20\mathrm{mm} \times 20\mathrm{mm}$ 试样，在 $70^{\circ}\mathrm{C} \pm 1^{\circ}\mathrm{C}$ 经 $1\mathrm{h}$ 热空气作用后高度指标为 $\geqslant 15\mathrm{mm}$ ，实测值为 $18.3\mathrm{mm}$ 。  
2.3.2 耐寒性 腻子在 $-50^{\circ} \mathrm{C} \pm 1^{\circ} \mathrm{C}$ 条件下 $2 \mathrm{~h}$ 后, 弯曲 $180^{\circ}$ , 不折断, 无裂痕。实测合格。  
2.4 工艺性能 腻子和腻子带的工艺性能见表2-1。

表2-1  

<table><tr><td>性能</td><td>指标</td><td>实测值</td></tr><tr><td>工艺操作性</td><td>腻子质地柔软、适于机械挤出或手工揉搓成所需要的形状,腻子带适合用剪刀裁剪</td><td>符合指标</td></tr></table>

续表2-1   

<table><tr><td>性能</td><td>指 标</td><td>实 测 值</td></tr><tr><td>可塑性</td><td>在(23±5)℃下的柔软度指标为15~60s,腻子带用腻子的柔软度指标为30~120s</td><td>腻子柔软度为27~59s腻子带用腻子柔软度为42s</td></tr><tr><td>可拆性</td><td>由腻子、腻子带密封的零部件容易拆卸修理或更换</td><td>符合指标</td></tr><tr><td>可修补性</td><td>密封的零部件发生渗漏时,可用腻子随时填堵,进行修理</td><td>符合指标</td></tr></table>

# 3 使用工艺

3.1 环境条件 腻子和腻子带质量检验试样的制备和性能测试环境条件为标准环境条件。密封施工应在室温进行，环境中应无尘、无油雾、无酸碱性气体。  
3.2 施工方法 待密封的零部件要先进行预装，包括钻孔、划窝、去毛刺和清洗表面。根据密封部位的尺寸形状将腻子或腻子带制成所需要的形状，腻子带铺贴后按螺钉孔位置在腻子带上穿孔，并用钢钎校正穿好的孔。腻子和腻子带铺贴后应立即进行装配。

# 4 其他

4.1 包装 腻子应用塑料薄膜包装好并封口，腻子带先用木管卷成后，外面用塑料布扎紧，装入硬纸箱或木箱中，每箱腻子净重不超过 $20\mathrm{kg}$ ，每箱腻子带不超过 $60\mathrm{m}$ 。每个包装箱中应附有合格证，质量一致性检验数据单和装箱单（注明箱中产品名称，批号及数量）。  
4.2 运输 按安全化工产品运输。腻子、腻子带在运输过程中，严禁与腐蚀性及有损于橡胶性能的物质接触，避免阳光直射和雨雪浸淋。  
4.3 贮存腻子、腻子带应存放在温度为 $0 \sim 28^{\circ} \mathrm{C}$ 、相对湿度不大于 $80\%$ 的库房内，距离热源1米以外，禁止阳光照射。本产品贮存期为1年。  
4.4 技术安全 腻子、腻子带为安全低毒物质。

# 5 使用建议

选用。

# 参考文献

1 西安飞机公司. 密封剂性能试验统计资料, No. 密-7.1985  
2 北京航空材料研究院. Y20A 腻子研究技术总结

编写宁杰

审校 曹寿德 黄梅星

# XM-17 不硫化密封腻子和 XM-17 不硫化密封腻子布

# 1 概述

XM-17不硫化密封腻子和XM-17不硫化密封腻子布是以低分子顺丁二烯橡胶为主成分的单组分材料，能在贮存期和使用期内保持不硫化状态，工艺性能好，与铝、镁合金有良好的粘接性，耐久的气密性，腻子布由XM-17腻子用涂布法制成。腻子和腻子布不宜与含硫磺或氧化锌的橡胶制品接触，对与其接触的浅色材料(如防弹玻璃夹层材料)有轻微的迁移污染。主要用于飞机机身、座舱的缝内密封，座舱

盖玻璃与舱盖前后弧框连接处的密封。使用温度范围为 $-55\sim 100^{\circ}\mathrm{C}$ ，在 $130^{\circ}\mathrm{C}$ 可短期使用。

1.1 牌号及名称 XM-17 不硫化密封腻子和 XM-17 不硫化密封腻子布。

1.2 基本组成 腻子：低分子量顺丁二烯橡胶、增塑剂、防老剂、填料。腻子布：低分子量顺丁二烯橡胶、增塑剂、防老剂、填料、棉布。

# 1.3 材料标准

川Q/重329—1984《XM-17不硫化密封腻子和XM-17不硫化密封腻子布》

GJB 2897—1997《空气系统不干性密封腻子及腻子布规范》

1.4 使用工艺说明书 Q/CXZ 2—2000《XM-17 不硫化密封腻子和 XM-17 不硫化密封腻子布工业产品使用说明书》。  
1.5 供应状态 密封腻子以块状供应，腻子布成卷供应。  
1.6 应用概况 已在歼击机、水上轰炸机等机种上广泛使用，时间已达20年。  
1.7 研制及生产单位 北京航空材料研究院研制，重庆长江橡胶厂生产。  
1.8 鉴定级别及日期 1979年7月由石油工业部、化学工业部、航空工业部联合鉴定通过。

# 2 性能

# 2.1 物理及化学性能

2.1.1 物理性能 见表2-1。

表2-1[1,2-6]   

<table><tr><td>性能</td><td>指 标</td><td>实测值</td></tr><tr><td>外观颜色</td><td>绿色粘性柔软塑性体</td><td>绿色粘性柔软塑性体</td></tr><tr><td>d/(g/cm2)</td><td>-</td><td>1.4</td></tr></table>

2.1.2 化学性能 腻子对去包铝的铝合金、氧化镁合金、钢不腐蚀，对有机玻璃不产生银纹，热分解温度达 $326\mathrm{C}$ ，低毒，不易燃烧。  
2.1.3红外光谱 XM-17密封腻子裂解红外光谱见图2-1。

图片摘要：该图主要展示 2 1[1,2 6]。
![](images/56cecc26e82669b739ad434f4b6a34d50217a86064eda30dad1d9b035aa17679.jpg)  
图2-1 XM-17密封腻子裂解红外光谱

2.2力学性能在常温下，密封腻子对阳极化LY12CZ铝合金的剪切强度指标为 $\tau \geqslant 20\mathrm{kPa}$ ，实测值为 $32\mathrm{kPa}$ 。

# 2.3 耐环境性能[1-2]

2.3.1 耐热空气老化性能 腻子于 $130\mathrm{C}$ 经50h热空气老化后对阳极化LY12CZ铝合金的剪切强度指标为 $\tau \geqslant 20\mathrm{kPa}$ ，实测值为 $34\mathrm{kPa}$ 。在不同温度下的热失重率曲线见图2-2。

图片摘要：该图主要展示 2 1 XM 17密封腻子裂解红外光谱。
![](images/5ca7633c29ffb1fdf6022f84da77fb494520b00a036243c98086e857b80238bf.jpg)  
图2-2XM-17密封腻子在不同温度下的热失重率曲线

2.3.2 耐水性能 腻子在 $40^{\circ}\mathrm{C}$ 自来水中浸泡后，质量变化率 $\Delta m$ 见表2-2。

表2-2  

<table><tr><td>浸水时间/d</td><td>5</td><td>10</td><td>15</td></tr><tr><td>Δm/%</td><td>1.97</td><td>2.26</td><td>2.88</td></tr></table>

2.3.3 耐低温性能 腻子试样在 $-40^{\circ} \mathrm{C} \pm 2^{\circ} \mathrm{C}$ 冷冻液中恒温 $2 \mathrm{~h}$ 后弯曲 $180^{\circ}$ 应不产生裂纹、不断裂。实测符合要求。  
2.3.4 耐热性 腻子试样在 $130\mathrm{C}$ 空气中恒温放置 $4\mathrm{h}$ ，试样棱角不变形，实测结果未见变形。  
2.4 工艺性能 密封腻子和腻子布的工艺性能见表2-3。

表2-3  

<table><tr><td>性能</td><td>指 标</td><td>实测值</td></tr><tr><td>可塑性</td><td>质地柔软,适于机械挤出和手工揉搓成所需形状的腻子条,腻子布适于用剪刀裁剪</td><td>符合要求</td></tr><tr><td>柔软度(25℃±2℃)/s</td><td>4~30</td><td>8.7</td></tr><tr><td>可拆卸性</td><td>由腻子或腻子布密封的零、部件易拆卸修理或更换</td><td>符合要求</td></tr><tr><td>可修补性</td><td>密封的零、部件发现有渗漏时,可用密封腻子随时填堵修理</td><td>符合要求</td></tr></table>

2.5 使用性能[3~5] 腻子及腻子布用于歼击机的座舱部位YB-4有机玻璃与金属框架间镶嵌和金属铆接结构及螺钉处的密封。在模拟飞行条件下进行了座舱模拟件的高、低温、反复冲压及振动试验。又进行了座舱全尺寸模拟试验(模拟不同的飞行状态,按照不同的温度,载荷-时间曲线进行加温、加载试验),以及后续的试飞试验,结果表明气密性良好。

# 3 使用工艺

3.1 环境条件 腻子和腻子布质量检验试样制备和性能测试应在标准环境条件下进行，施工应在室温进行，环境中应无粉尘、无油雾和酸碱性气体。  
3.2 施工方法 需密封的零部件事先要进行预装，包括钻孔、划窝、去毛刺和清洗表面。根据密封部位的尺寸、形状将腻子或腻子布制成所需要的形状，腻子布铺贴后要用钢钎按螺钉孔的位置在腻子布

上穿孔。腻子布的连接缝应避开螺钉孔，并将腻子布剪成 $30^{\circ} \sim 45^{\circ}$ 斜角进行对接。腻子和腻子布铺贴后应立即进行装配。

# 4 其他

4.1包装腻子用有机硅隔离纸或绸布包裹，然后装入垫有塑料布的包装箱，每箱腻子净重不超过 $20\mathrm{kg}$ 。腻子布衬上垫纸，用同心轴成卷，架子包装木箱内的芯轴托架上，每箱腻子布不超过 $60\mathrm{m}$ 。每个包装箱中应附有合格证、检验数据单、装箱单（注明产品名称、批号和数量）。   
4.2 运输 按安全化工产品运输，运输过程中禁止水浸、雨淋和日光曝晒。  
4.3 贮存 赋子和赋子布应在室温下贮存，防止阳光直射，严禁尘土和其他物质污染。贮存期自生产日起为1年。超过贮存期应重新检验，如符合质量要求仍可使用。  
4.4 技术安全 本密封腻子为安全低毒物质。

# 5 使用建议

选用。

# 参考文献

1 北京航空材料研究院. 油胶 XM-17 不硫化密封腻子及腻子布研究总结. 1977  
2 北京航空材料研究院. XM-17 不硫化密封腻子及腻子布研究报告(补充). 1979  
3 三机部六一研究所. 死击机 XM17 不硫化密封腻子及腻子布的使用模拟试验和试飞使用情况. 1975  
4 国营一三二厂. 关于XM-17 腻子和腻子布在我厂试用情况. 1997   
5 国营一一二厂. 腻子的理化性能和工艺小结. 1978  
6 北京航空材料研究院. XM-17 腻子改进研究报告. 1997

编写 黄梅星

审校 徐千山 杨希仁

# FT型不硫化密封腻子及腻子布

# 1 概述

FT型不硫化密封腻子及腻子布是以顺丁二烯橡胶为主成分的单组分不硫化型腻子状及带状密封剂，能在贮存期和使用期内保持不硫化状态，工艺性能好，与铝镁合金有良好的粘接性和耐久的气密性，FT型腻子布由性能合格的FT型腻子用涂敷法制成。腻子和腻子布不宜与含硫磺或氧化锌的橡胶制品接触，主要用于飞机机身座舱的缝内密封，座舱盖玻璃与舱盖前后弧框连接处的密封，是XM-17不硫化密封腻子、腻子布的同类产品。使用温度范围为 $-55\sim 100^{\circ}\mathrm{C}$ ，在 $130^{\circ}\mathrm{C}$ 可短期使用。

1.1 牌号及名称 FT型不硫化密封腻子及腻子布。  
1.2 基本组成 腻子：顺丁二烯橡胶、防老剂、填料。腻子布：顺丁二烯橡胶、防老剂、填料、棉布。  
1.3 材料标准 Q/SX 6-211-1991《FT型不硫化密封腻子及腻子布企业标准》。

1.4 使用工艺说明书 《FT型不硫化密封腻子使用工艺说明书》。  
1.5 供应状态 密封腻子块状供应，腻子布成卷供应。  
1.6 应用概况 已用于歼击机座舱结构缝内密封。  
1.7 研制及生产单位 沈阳橡胶研究设计院研制和生产。  
1.8 鉴定级别及日期 1992年4月由航空航天工业部和化学工业部联合鉴定通过。

# 2 性能

# 2.1 物理及化学性能。

# 2.1.1 物理性能 物理性能见表2-1。

表2-1[1]   

<table><tr><td>性能</td><td>指 标</td><td>实测值</td></tr><tr><td>外观颜色</td><td>绿色柔性块状物</td><td>柔性绿色块状物</td></tr><tr><td>腻子布厚度及外观</td><td>0.40mm \( \pm  {0.06}\mathrm{\;{mm}} \) ,均匀无胶块不露布, 不应有明显杂质,绿色</td><td>合格</td></tr><tr><td>\( d/\left( {\mathrm{g}/{\mathrm{{cm}}}^{3}}\right) \)</td><td>\( \leq  {1.5} \)</td><td>1.32</td></tr></table>

2.1.2 化学性能 FT 腻子对氧化处理的镁合金、未经镀锌钝化的钢及去包铝的铝合金不腐蚀，但允许产生变色和花斑，低毒，不易燃烧。

# 2.1.3红外光谱FT腻子红外光谱见图2-1。

图片摘要：该图主要展示 2 1[1]。
![](images/72e7887dc7c08187fd61aaf45a9b306cd47769cb6f70d14820591ca25c091ddc.jpg)  
图2-1FT腻子红外光谱

2.2力学性能密封腻子对阳极化LY12CZ铝合金在常温下的粘接剪切强度指标为 $\tau \geqslant 29.4\mathrm{kPa}$ ，实测值为 $46.0\mathrm{kPa}$ 。

# 2.3 耐环境性能

2.3.1 耐热性 腻子在 $100\mathrm{C} \pm 2\mathrm{C}$ 经 $200\mathrm{h}$ 及 $130\mathrm{C} \pm 2\mathrm{C}$ 经 $50\mathrm{h}$ 热空气老化后腻子均不变成弹性体, 腻子布在 $130\mathrm{C} \pm 2\mathrm{C}$ 经 $50\mathrm{h}$ 热空气老化后保持粘性不变脆, 对阳极化LY12CZ铝合金的粘接剪切强度指标均为 $\tau \geqslant 29.4\mathrm{kPa}$ , 实测值为 $50.0\mathrm{kPa}$ 。 $130\mathrm{C} \pm 2\mathrm{C}$ 经 $4\mathrm{h}$ 热空气加热腻子棱角不应发生热流散, 不产生裂纹和不结硬皮, 实测符合要求。

2.3.2 耐寒性 腻子在 $-40^{\circ} \mathrm{C} \pm 1^{\circ} \mathrm{C}$ 下冷冻 $2 \mathrm{~h}$ 弯曲 $180^{\circ}$ 不应产生裂纹和断裂, 实测符合要求。

2.4 工艺性能 腻子可塑性 $(25^{\circ} \pm 2^{\circ} \mathrm{C})$ 指标为 $4 \sim 30 \mathrm{~s}$ , 实测值为 11.05 s,

2.5 使用性能 在飞机座舱典型结构气密盒上（尺寸为 $400\mathrm{mm} \times 400\mathrm{mm} \times 350\mathrm{mm}$ ）采用腻子做缝内密封，用XM-18密封剂做缝外密封，进行气密试验合格（见表2-2）。

表2-2[2]  

<table><tr><td>试验项目和试验条件</td><td>气密要求</td><td>气密盒漏气时间/s</td></tr><tr><td>高温充放压试验前气密试验</td><td rowspan="4">盒内气体压力增高率每分钟不得超过9.8kPa,增高至32.0~32.6kPa,停止充压,压力由32.0KPa降至29.3kPa的时间等子或短于16.8s时为漏气</td><td>1030</td></tr><tr><td>高温充放压(模拟件在150℃下,保持60min,同时充压20次,每次充压和保压时间为3min,压力为35.3kPa;降温至100℃以下放压(降温过程无时间限制),此为一个循环。按上述同样过程共循环40次,充压总次数达800次)后,进行气密试验</td><td>44</td></tr><tr><td>低温充放压(-50℃下保持5h,其间充放压30次,充压为35.3kPa)后,气密试验</td><td>40</td></tr><tr><td>振动试验(振幅0.2mm,频率50Hz常温下振动5h,同时充压35.3kPa)</td><td>40</td></tr></table>

# 3 使用工艺

腻子及腻子布质量检验、试样制备和性能测试环境条件为标准环境条件，施工应在室温进行，环境中应无粉尘、无油雾或碱性气体。

# 4 其他

# 4.2 运输

4.1 包装 腻子应用干净的聚乙烯塑料袋封装，每袋不超过 $10\mathrm{kg}$ ，称为一个单元包装，然后装入木箱中封盖，装腻子布的箱中应放有芯轴托架，每箱腻子布不应超过 $30\mathrm{m}$ 。木箱内应有产品合格证，质量一致性检验数据单及装箱单等。  
4.3 贮存 腻子及腻子布应贮存在温度为 $0 \sim 30^{\circ} \mathrm{C}$ , 相对湿度不大于 $85\%$ 的库房内, 避免阳光直接照射, 距热源不少于 $1 \mathrm{~m}$ , 距地面不少于 $0.3 \mathrm{~m}$ 。每次用剩的腻子和腻子布应重新封装子聚乙烯袋中, 不应沾染灰尘及一切固体、液体杂质。贮存期为 1 年, 超过 1 年必须重新检验, 合格后可以继续使用。

# 5 使用建议

选用。

# 参考文献

[1] 沈阳橡胶研究设计院. FT 不硫化密封腻子及腻子布技术总结. 1991.  
2 601 所. FT 型腻子及腻子布应用试验总结报告. 1990

编写刘翔

审校 黄梅星 徐千山

# XM30 不硫化密封腻子和腻子布

# 1 概述

XM30 不硫化密封腻子和腻子布是以特种有机硅橡胶为主成分的单组分材料, 能在贮存期和使用期内保持不硫化状态, 具有优良的耐高、低温性能和良好的耐烧蚀性、电绝缘性和工艺性。由于腻子在使用期内能保持其可塑性和对金属的粘接性, 所以能填塞结构的空隙, 并能随结构变形呈可逆的塑性位移, 以保持其密封。腻子布由性能合格的 XM30 腻子用涂布法制得。主要用于飞机的座舱系统、空调系统的缝内密封和防弹玻璃的边缘密封, 并可用于固体火箭发动机的耐烧蚀绝热密封和高温高压下耐水的电绝缘密封。长期使用温度为 $-54 \sim 200^{\circ} \mathrm{C}$ , 在 $230^{\circ} \mathrm{C}$ 可短期使用, 在 $2700^{\circ} \mathrm{C}$ 左右可瞬时使用。

1.1 牌号及名称 XM30 不硫化密封腻子和腻子布。  
1.2 基本组成 腻子：改性聚苯醚撑硅橡胶、补强剂、增粘剂、填充剂。腻子布：改性聚苯醚撑硅橡胶、补强剂、增粘剂、填充剂、无碱玻璃布。  
1.3 材料标准 Q/6S 77—1987《XM30不硫化密封腻子和腻子布技术标准》。  
1.4 使用工艺说明书 Q/6SZ 110 1978《XM30不硫化密封腻子和腻子布使用工艺说明书》。  
1.5 供应状态 密封腻子以块状供应，腻子布成卷供应。  
1.6 应用概况 已用于防弹玻璃的边缘密封和运载火箭发动机的密封。  
1.7 研制及生产单位 北京航空材料研究院研制并生产。  
1.8 鉴定级别及日期 1981年5月由航空工业部鉴定通过。

# 2 性能

# 2.1 物理及化学性能[1~2]

# 2.1.1 物理性能见表2-1。

表2-1  

<table><tr><td>性能</td><td>颜色</td><td>\( d/\left( {\mathrm{g}/{\mathrm{{cm}}}^{3}}\right) \)</td><td>不挥发分质量分数 \( \left( {{230}\mathrm{C}\text{经}12\mathrm{\;h}}\right) /\% \)</td><td>\( {E}_{\mathrm{{cs}}}/\left( {\mathrm{{kV}}/\mathrm{{mm}}}\right) \)</td></tr><tr><td>实 测 值</td><td>白色</td><td>1.3</td><td>99</td><td>3. \( 2 \sim  {3.5} \)</td></tr></table>

2.1.2 化学性能 对去包铝LY12CZ铝合金、氧化镁合金、镀锌钝化钢不产生腐蚀，不易生霉，不易燃烧，热分解温度为 $570\mathrm{C}$ （差热分析法）。

2.1.3红外光谱XM30不硫化密封腻子红外光谱见图2-1。

图片摘要：该图主要展示 2 1。
![](images/a9c5a96ea13c53e2d6ff60b28e2417a8fc16befc63e25920eb56e9a349a06ab2.jpg)  
图2-1XM30不硫化密封腻子红外光谱

2.2力学性能[1-2]在常温下，腻子对阳极化LY12CZ铝合金的粘接剪切强度指标为 $\tau \geqslant 50\mathrm{kPa}$ 实测值为 $72.6\mathrm{kPa}$ 。

2.3 耐环境性能[1~2]

2.3.1 耐热空气老化性能 腻子经不同条件热空气老化后，对阳极化LY12CZ铝合金的粘接剪切强度 $(\tau)$ 见表2-2。

表2-2  

<table><tr><td rowspan="2">热空气老化条件</td><td colspan="2">τ/kPa</td></tr><tr><td>指标</td><td>实测值</td></tr><tr><td>175℃经75h+200℃经5h</td><td>≥40</td><td>71.6</td></tr><tr><td>230℃经12h</td><td>-</td><td>73.5</td></tr><tr><td>230℃经2h</td><td>不结皮,不流散,保持棱角不变</td><td>合格</td></tr></table>

2.3.2 耐寒性 腻子在 $-55^{\circ} \mathrm{C} \pm 3^{\circ} \mathrm{C}$ 经 $2 \mathrm{~h}$ 冷冻弯曲 $180^{\circ}$ 不应产生裂纹, 实测符合要求。

2.4 工艺性能 腻子和腻子布的工艺性能见表2-3。

表2-3  

<table><tr><td>性能</td><td>指标</td><td>实测值</td></tr><tr><td>可塑性(250C±2C)</td><td>可通过挤出机,炼胶机加工成断面为各种形状的腻子条或腻子片,腻子布适用于剪刀裁剪,其可塑性应为4~25s</td><td>工艺性符合要求,可塑性为4.8s</td></tr><tr><td>可拆卸性</td><td>密封后的零、部件可以拆卸,解除密封或重新密封</td><td>符合要求</td></tr><tr><td>可修补性</td><td>密封失效处,可用密封腻子随时填堵进行修理</td><td>符合要求</td></tr></table>

2.5 使用性能[3]

2.5.1 氧乙炔焰烧蚀试验 试验条件为腻子尺寸: $\phi 30\mathrm{mm} \times 10\mathrm{mm}$ ; 火焰温度: $2700^{\circ}\mathrm{C}$ 左右; 喷嘴直径: $\phi 2\mathrm{mm}$ ; 烧蚀角度: $90^{\circ}$ ; 烧蚀距离: $10\mathrm{mm}$ 。

当腻子表面放一块厚 $2\mathrm{mm}$ 的石墨片时，测出腻子背面温度达到 $80^{\circ}C$ 时的线烧蚀速度为 $0.09\mathrm{mm / s}$ ，烧蚀时间为 $91s$ 。当腻子直接接触火焰时，经10s后，测出腻子的线烧蚀速度为 $0.206\mathrm{mm / s}$ 。

经烧蚀试验后，腻子仍然保持良好的烧蚀表面和原来的形状，残渣不松散、不碎裂，烧蚀面下的腻子颜色由黄色向白色过渡，仍柔软，并具有良好的密封性。

2.5.2 耐高温试验 腻子尺寸为 $\phi 10\mathrm{mm} \times 10\mathrm{mm}$ , 由室温升至 $250^{\circ}\mathrm{C}$ 并保持 $10\mathrm{h}$ , 然后降至室温, 腻子的颜色和外观无明显变化, 仅粘性略有下降。

2.5.3辐照试验 腻子经电子轰击试验的试验参数见表2-4，经质子轰击试验的试验参数见表2-5。

表2-4  

<table><tr><td>电子能量/MeV</td><td>电子瞬时通量 \( /\left( {{\mathrm{s}}^{-1} \cdot  {\mathrm{m}}^{-2}}\right) \)</td><td>暴露时间 /s</td><td>电子积分通量 \( /{\mathrm{m}}^{-2} \)</td></tr><tr><td>1</td><td>\( 6 \times  {10}^{15} \)</td><td>1000</td><td>\( 6 \times  {10}^{18} \)</td></tr></table>

表2-5  

<table><tr><td>质子瞬时通量 \( /\left( {{\mathrm{s}}^{-1} \cdot  {\mathrm{m}}^{-2}}\right) \)</td><td>暴露时间 \( /\mathrm{s} \)</td><td>质子积分通量 \( /{\mathrm{m}}^{-2} \)</td><td>真空度/Pa</td><td>靶区温度/℃</td></tr><tr><td>\( 5 \times  {10}^{12} \)</td><td>2000</td><td>\( 1 \times  {10}^{10} \)</td><td>\( {1.33} \times  {10}^{-3} \)</td><td>51</td></tr></table>

经电子或质子轰击试验后的腻子基本未变化，进行氧乙炔焰烧蚀试验，与未进行辐照试验的腻子的烧蚀结果相比，线烧蚀速度稍有增加（约增加 $10\%$ 左右）。经烧蚀试验后，腻子不松散，烧蚀面以下的腻子仍然可做密封腻子用。

# 3 使用工艺

3.1 环境条件 腻子和腻子布质量检验、试样制备和性能测试应在标准环境条件下进行，施工应在室温进行，环境中应无粉尘、无油雾和酸碱性气体。  
3.2 施工方法 需密封的零部件事先要进行预装，包括钻孔、划窝、去毛刺和清洗表面。根据密封部位的尺寸、形状将腻子或腻子布制成所需要的形状。腻子布铺贴后要用钢钎按螺钉孔的位置在腻子布上穿孔。腻子布的连接缝应避开螺钉孔，并将腻子布剪成 $30^{\circ} \sim 45^{\circ}$ 斜角进行对接。腻子和腻子布铺贴后，应立即进行装配。

# 4 其他

4.1 包装 腻子用有机硅隔离纸或绸布包裹, 然后装入垫有塑料布的包装箱, 每箱腻子净重不超过 $20\mathrm{kg}$ 。腻子布衬上垫纸, 用同心轴成卷, 架于包装木箱内的芯轴托架上, 每箱腻子布不超过 $60\mathrm{m}$ 。每个包装箱中应附有合格证、检验数据单、装箱单(注明产品名称、批号和数量)。   
4.2 运输 按安全化工产品运输，运输过程中禁止水浸雨淋和日光曝晒。  
4.3 贮存 腻子和腻子布应在室温下贮存，防止阳光直射，严禁尘土和其他物质污染。贮存期自生产日起为1年。超过贮存期应重新检验，如符合质量要求仍可使用。  
4.4 技术安全 本密封腻子为安全低毒物质。

# 5 使用建议

选用。

# 参考文献

1 北京航空材料研究院. XM30 不干性密封腻子、腻子布研究技术总结. 1978  
2 北京航空材料研究院. XM30 不硫化密封腻子研究报告. 1981  
3 航天工业部第四十三研究所. XM30 不硫化密封腻子使用性能试验报告.

1981

编写 黄梅星

审校 杨希仁 徐千山

# XM-48 不干性密封腻子和 XM-48 不干性密封腻子布

# 1 概述

XM-48不干性密封腻子和XM-48不干性密封腻子布是以丁基橡胶为主成分的单组分材料，在贮存期和使用期内保持不硫化状态，工艺性能良好，与铝、镁合金有良好的粘接性和持久的气密性，耐热性好、不易流涎。腻子布由性能合格的XM-48腻子刮涂在棉布两面而制成。主要用于飞机机身、座舱的连接缝内密封和座舱盖玻璃与舱盖前后弧框连接处的密封。使用温度为 $-55\sim 130^{\circ}\mathrm{C}$ 。

1.1 牌号及名称 XM-48 不干性密封腻子和 XM-48 不干性密封腻子布。

1.2 基本组成 腻子：丁基橡胶、填充剂、软化剂（增塑剂）、颜料。腻子布：丁基橡胶、填充剂、软化剂、颜料、棉布。

# 1.3 材料标准

重Q/CJX34—1999《XM-48不干性密封腻子和XM-48不干性密封腻子布》

GJB 2897—1997《空气系统不干性密封腻子及腻子布规范》

# 1.4 使用工艺说明书

Q/CXZ 3-2000《XM-48不干性密封腻子、XM-48不干性密封腻子布工业产品使用说明书》

重庆长江橡胶厂《胶粘剂使用说明》

1.5 供应状态 密封腻子以块状供应，腻子布成卷供应。  
1.6 应用概况 已在轰炸机、歼击机、运输机等飞机座舱口盖及导弹产品的结构缝内密封中广泛使用，时间已达10年。  
1.7 研制及生产单位 北京航空材料研究院研制；重庆长江橡胶厂生产。  
1.8 鉴定级别及日期 1990年4月由航空航天部、化学工业部、空军工程部联合鉴定通过。

# 2 性能

# 2.1 物理及化学性能

2.1.1 物理性能 腻子物理性能见表2-1。

表2-1[1.7]   

<table><tr><td>性能</td><td>指 标</td><td>实测值</td></tr><tr><td>外观</td><td>灰白色、均匀、无杂质的粘稠状物</td><td>合格</td></tr><tr><td>d/(g/cm3)</td><td>≤1.50</td><td>1.33~1.46</td></tr></table>

2.1.2 化学性能 腻子对氧化镁合金、钢、去包铝的铝合金不腐蚀，对有机玻璃不产生银纹，对防弹玻璃夹层材料不引起变色。XM-48 腻子 TGA 及 DTGA 曲线见图 2-1，低毒，不易燃烧。

2.1.3 红外光谱[2] XM48 密封腻子红外光谱见图 2-2。

2.2力学性能 密封腻子对阳极化铝合金在常温下的粘接性能(剪切强度 $\pmb{\tau}$ )见表2-2。

# 2.3 耐环境性能

2.3.1 耐热性能 密封腻子经 $130^{\circ}\mathrm{C} \pm 2^{\circ}\mathrm{C}$ 恒温 $2\mathrm{h}$ 后腻子棱角不变形，表面不结皮。实测符合要求。耐热老化性能见表2-3。

图片摘要：该图主要展示 21XM 48腻子TGA及DTGA曲线。
![](images/069e70b938ea8fa40352f78728c27af762618573e973e171734947f9daabe054.jpg)  
图21XM-48腻子TGA及DTGA曲线

图片摘要：该图主要展示 21XM 48腻子TGA及DTGA曲线。
![](images/146216e17b62f07998d9bbe3237077be229ce9263273a918dd0184e95abe1053.jpg)  
图2-2XM-48密封腻子红外光谱

表2.2[5,6]  

<table><tr><td colspan="3">试验条件</td><td colspan="4">τ/kPa</td></tr><tr><td rowspan="2">温度/C</td><td rowspan="2">贮存时间</td><td rowspan="2">介质</td><td rowspan="2">指标</td><td colspan="3">实测值</td></tr><tr><td>x̄</td><td>s</td><td>CVn</td></tr><tr><td>室温</td><td>初始</td><td>空气</td><td>≥20</td><td>43</td><td>18</td><td>0.4237</td></tr><tr><td>室温</td><td>1年</td><td>空气</td><td>-</td><td>72</td><td>-</td><td>-</td></tr></table>

表2-3[5,6]  

<table><tr><td colspan="3">热老化条件</td><td colspan="5">对铝合金的剪切强度τ/kPa</td></tr><tr><td rowspan="2">温度/℃</td><td rowspan="2">时间</td><td rowspan="2">介质</td><td rowspan="2">指标</td><td colspan="4">实测值</td></tr><tr><td>x̄</td><td>s</td><td>Cv</td><td>n</td></tr><tr><td>130</td><td>50h</td><td>空气</td><td>≥20</td><td>49</td><td>22</td><td>0.45</td><td>37</td></tr><tr><td>常温</td><td>贮存1年后</td><td>空气</td><td>-</td><td>58</td><td>-</td><td>-</td><td>-</td></tr></table>

2.3.2 耐气候性 腻子在大气中经日光照射60d后，不结皮、不变色，形态无任何变化。  
2.3.3 耐寒性 腻子在 $-40^{\circ} \mathrm{C} \pm 2 \mathrm{C}$ 下冷冻 $2 \mathrm{~h}$ 弯曲 $180^{\circ}$ 不应产生裂纹，实测符合要求。  
2.4 工艺性能 腻子和腻子布的工艺性能见表2-4。

表2-41.7  

<table><tr><td>性能</td><td>指 标</td><td colspan="4">实 测 值</td></tr><tr><td rowspan="2">柔软度(23℃±2℃,4h)/s</td><td rowspan="2">3~25</td><td>x̄</td><td>S</td><td>Cv</td><td>n</td></tr><tr><td>9.3</td><td>4.5</td><td>0.48</td><td>37</td></tr><tr><td>可拆卸性</td><td>用腻子或腻子布密封的零部件易拆卸修理或更换</td><td colspan="4">符合指标</td></tr><tr><td>可修补性</td><td>密封的零部件发现有渗漏时,可用密封腻子随时填堵修理</td><td colspan="4">符合指标</td></tr></table>

2.5 使用性能 腻子和腻子布于1989年5月经西安飞机工业公司采用缝内单一密封形式的模拟试验，在 $-55\sim 80^{\circ}C$ 的范围内气密性良好，腻子无外流现象，满足轰炸机、歼击机、运输机等机型的密封要求。

# 3 使用工艺

3.1 环境条件 密封腻子和腻子布质量检验、试样制备和性能测试环境条件为标准环境条件，施工应在室温下进行（ $8\sim 35^{\circ}C$ 下工艺性能良好），环境中应无粉尘、无油雾和酸碱性气体。  
3.2 施工方法 需密封的零、部件先要进行预装，包括钻孔、划窝、去毛刺和清洗表面。根据密封部位的尺寸、形状将腻子或腻子布制成所需要的形状。腻子布铺贴后要用钢钎按螺钉孔的位置在腻子布上穿孔。腻子布的连接处应避开螺钉孔，并将腻子布剪成 $30^{\circ} \sim 45^{\circ}$ 斜角进行对接。腻子和腻子布铺贴后应立即进行装配。

# 4 其他

4.1包装腻子用有机硅处理的牛皮纸包装，然后装入木箱构成单元包装；腻子布衬上有机硅处理的隔离布用同心轴成卷，然后用聚氯乙烯薄膜包紧，放入两端装有芯轴托架的木箱中。每个包装箱中应附有合格证和检验数据单，包装箱上应贴有标志，注明产品名称、批号、净重、出厂日期和制造厂名称。  
4.2 运输 按非危险品运输，运输过程中不得水浸、雨淋和阳光曝晒。  
4.3 贮存腻子和腻子布应贮存在温度不高于 $28^{\circ} \mathrm{C}$ 、相对湿度不大于 $80\%$ 的库房中，库房内应无粉尘、油类和酸碱性气体。贮存期自生产日起为1年。超过贮存期应重新检验，如符合质量要求仍可使用。

# 5 使用建议

推荐。

# 参考文献

1 北京航空材料研究院. XM-48 密封腻子、腻子布及工艺研究报告. 1990  
2 成都飞机工业公司冶金处. 成飞试验总结报告, 1989  
3 西安飞机工业公司XM-48试验组. XM-48密封腻子和腻子布研制试验总结. 1990  
4 重庆长江橡胶厂XM-48不干性密封腻子和XM-48不干性密封腻子布试产总结.1990   
5 重庆长江橡胶厂. XM-48 不干性密封腻子和腻子布生产批次性能统计资料 (1990~1998 年). 1998  
6 重庆长江橡胶厂. XM-48 不干性密封腻子和腻子布各用户进厂验收批次和存放较长时间后性能统计资料. 1998  
7 成都飞机工业公司冶金处.DSC、TGA测试报告.

编写 方寿仙 赖忠惠

审校 黄梅星 杨希仁

# HMB802、HMB802A 不硫化氟硅密封腻子

# 1 概述

HMB802、HMB802A 不硫化氟硅密封腻子是以液体氟硅橡胶为主成分的沟槽注射型单组分不干性密封材料, 按油箱结构贴合面间隙大小分为 HMB802 和 HMB802A 两个型别。具有优异的耐航空喷气燃料性、密封性、与金属良好的粘附性、间隙滞留性和重新注射性。主要用于飞机整体油箱沟槽注射及外场修补密封, 长期使用温度为 $-54 \sim 180^{\circ} \mathrm{C}$ 。

1.1 牌号及名称 HMB802、HMB802A 不硫化氟硅密封腻子。国外相近材料牌号及名称为 G651 氟硅密封剂，Q4-2805 氟硅密封剂（美国）。  
1.2 基本组成 液体氟硅橡胶、补强剂、填充剂、微球状颗粒物。  
1.3 材料标准 Q/6S 1335—2000《HMB802、HMB802A 不硫化氟硅密封腻子》，国外相近材料技术标准为 MIL-S-85334(AS)《整体油箱沟槽注射用不硫化低稠度氟硅密封剂》。  
1.4 使用工艺说明书 Q/6SZ 1525-2000《HMB802、HMB802A 不硫化氟硅密封腻子施工工艺》。  
1.5 供应状态 每单元包装 $1\mathrm{kg}$ ，用塑料膜或塑料袋装块状供应。  
1.6 应用概况 已在轰炸机、歼击机机翼整体油箱和导弹密封中使用，时间已达3年。  
1.7 研制及生产单位 北京航空材料研究院主要研制，航空工业总公司611研究所、603研究所、成都飞机工业公司、西安飞机工业公司协助研制；北京航空材料研究院生产。  
1.8 鉴定级别及日期 1997年7月和2000年7月通过了航空工业总公司分别对HMB802和HMB802A的装机评审。

# 2 性能[1]

# 2.1 物理及化学性能

2.1.1 物理性能 见表2-1。

表2-1  

<table><tr><td rowspan="2">性 能</td><td rowspan="2">外观颜色</td><td colspan="2">d/(g/cm³)</td><td colspan="2">不挥发分质量分数/%</td><td colspan="2">冷流性</td></tr><tr><td>HMB802</td><td>HMB802A</td><td>HMB802</td><td>HMB802A</td><td>HMB802</td><td>HMB802A</td></tr><tr><td>指 标</td><td>灰色粘稠体</td><td>≤1.6</td><td>≤1.6</td><td>≥98</td><td>≥98</td><td>≤30</td><td>≤30</td></tr><tr><td>实测值</td><td>灰色粘稠体</td><td>1.55</td><td>1.50</td><td>99.72</td><td>99.76</td><td>9.2</td><td>9.2</td></tr></table>

2.1.2 化学性能 腻子对铝合金不腐蚀，低毒，腻子的热解质量分析结果见图2-1a及图2-1b。

图片摘要：该图主要展示 2 1。
![](images/c207d426d04922a1724c04da5871910d223db0a358646d6030fb91b72112fcff.jpg)  
图2-1a HMB3802密封腻子的热解质量分析（TGA）曲线

图片摘要：该图主要展示 2 1a HMB3802密封腻子的热解质量分析（TGA）曲线。
![](images/765ea7066ecbb33f5357d05fbae30845dee0de16699bc233a28acc7a944e544d.jpg)  
图2-1b HMB802A密封腻子的热解质量分析（TGA）曲线

2.1.3 红外光谱 腻子红外光谱见图2-2a及图2-2b。

图片摘要：该图主要展示 2 1b HMB802A密封腻子的热解质量分析（TGA）曲线。
![](images/5f93c35184dfd4f15d9022e126ac1307bdf2645de89574b7021d972f1d441696.jpg)  
图2-2a HMB802密封腻子裂解红外光谱

图片摘要：该图主要展示 2 2a HMB802密封腻子裂解红外光谱。
![](images/b08c20d1e72d2513d5d871cf37624ad46d8646b472a19677419251ba5763a177.jpg)  
图2-2b HMB802A密封腻子裂解填料红外光谱

2.2力学性能腻子在 $23\mathrm{C}\pm 2\mathrm{C}$ ，相对湿度 $45\% \sim 55\%$ 环境中的力学性能见表2-2。

表22  

<table><tr><td rowspan="2">腻子类别</td><td colspan="2">粘接性/%</td><td colspan="2">耐压力破坏性/kPa</td></tr><tr><td>指标</td><td>实测值</td><td>指标</td><td>实测值</td></tr><tr><td>HMB802</td><td>内聚破坏面积≥85</td><td>100</td><td>≥40.6</td><td>45.6</td></tr><tr><td>IIMB802A</td><td>内聚破坏面积≥85</td><td>100</td><td>≥40.6</td><td>70.9</td></tr></table>

# 2.3 耐环境性能

2.3.1 耐航空喷气燃料性能 在 3 号喷气燃料中 $130^{\circ} \mathrm{C}$ 浸泡 $50 \mathrm{~h}$ 后腻子性能见表 2-3。在 3 号喷气燃料 $180^{\circ} \mathrm{C}$ 油气压力下浸泡 $50 \mathrm{~h}$ 后腻子性能实测值见表 2-4。在喷气燃料标准试验液中, 经 $(49^{\circ} \mathrm{C}, 600 \mathrm{~h}) \rightarrow (71^{\circ} \mathrm{C}, 60 \mathrm{~h}) \rightarrow (82^{\circ} \mathrm{C}, 6 \mathrm{~h})$ 连续浸泡后腻子性能实测值见表 2-5。在 3 号喷气燃料中经 $49^{\circ} \mathrm{C}, 120 \mathrm{~h} \rightarrow 71^{\circ} \mathrm{C}, 60 \mathrm{~h} \rightarrow 82^{\circ} \mathrm{C}, 6 \mathrm{~h}$ 连续浸泡后耐压力破坏值见表 2-6。

表2-3  

<table><tr><td rowspan="2">腻子类别</td><td colspan="2">Δm/%</td><td colspan="2">ΔV/%</td><td colspan="2">外 观</td></tr><tr><td>指 标</td><td>实测值</td><td>指 标</td><td>实测值</td><td>指 标</td><td>实测值</td></tr><tr><td>HMB802</td><td rowspan="2">≤5</td><td>0.5</td><td rowspan="2">1~17</td><td>5.5</td><td rowspan="2">应无硬化、粉化,不失去粘性</td><td>合格</td></tr><tr><td>HMB802A</td><td>0.3</td><td>6.2</td><td>合格</td></tr></table>

表2-4  

<table><tr><td>腻子类别</td><td>Δm/%</td><td>ΔV/%</td><td>外观</td></tr><tr><td>HMB802</td><td>0.9</td><td>12.0</td><td>无硬化、粉化,粘附良好</td></tr><tr><td>HMB802A</td><td>0.5</td><td>11.2</td><td>无硬化、粉化,粘附良好</td></tr></table>

表2-5  

<table><tr><td>腻子类别</td><td>Δm/%</td><td>ΔV/%</td><td>外观</td></tr><tr><td>HMB802</td><td>1.0</td><td>20.1</td><td>无硬化、粉化,粘附良好</td></tr><tr><td>HMB802A</td><td>0.6</td><td>17.7</td><td>无硬化、粉化,粘附良好</td></tr></table>

表2-6  

<table><tr><td>腻子类别</td><td>HMB802</td><td>HMB802A</td></tr><tr><td>指标</td><td>≥11.7</td><td>≥11.7</td></tr><tr><td>实测值</td><td>44.3</td><td>83.3</td></tr></table>

2.3.2 耐热压力破坏性能 在 $71^{\circ}C$ 温度下的耐压力破坏值见表2-7。

表2-7  
kPa   

<table><tr><td>腻子类别</td><td>HMB802</td><td>HMB802A</td></tr><tr><td>指标</td><td>≥11.7</td><td>≥11.7</td></tr><tr><td>实测值</td><td>26.6</td><td>51.2</td></tr></table>

2.3.3 低温柔软性 HMB802 及 HMB802A 腻子在 -54C 空气中经 2h 冷冻弯曲 $180^{\circ}$ 后不开裂、不变硬、不失去粘接性，实测结果符合要求。

# 2.4 工艺性能

2.4.1 注射性 用高压注射枪按表2-8参数采用图2-3方式进行注射试验，腻子注射充盈且不溢出贴合面外缘。

表2-8  

<table><tr><td>密封腻子类别</td><td>注射压力/MPa</td><td>间隙(垫片)/mm</td><td>沟槽体积/cm³</td><td>充满沟槽所需的时间/min</td></tr><tr><td rowspan="3">HMB802</td><td>5</td><td>0.1</td><td>1.52</td><td>5.5</td></tr><tr><td>8</td><td>0.1</td><td>1.52</td><td>2.8</td></tr><tr><td>8</td><td>0.1</td><td>1.52</td><td>3.3</td></tr><tr><td rowspan="2">HMB802A</td><td>8</td><td>0.1</td><td>1.52</td><td>6.0</td></tr><tr><td>8</td><td>0.1</td><td>1.52</td><td>5.5</td></tr></table>

图2-3 注射装置  
图片摘要：该图主要展示 2 3 注射装置。
![](images/087de01c86e786dcc129c5be81ba0f4ad5e2f95905aa8260d79ecdf9391e6306.jpg)  
注：试验件由 $228\mathrm{mm} \times 44\mathrm{mm} \times 6.4\mathrm{mm}$ 的上下铝合金板组成，上板开注射孔，下板开沟槽；沟槽尺寸为 $6.5\mathrm{mm} \times 1.5\mathrm{mm}$ ；注射孔间距为 $152\mathrm{mm}$ ；螺栓间距为 $25.4\mathrm{mm}$ ；螺栓扭矩 $4.5\mathrm{N} \cdot \mathrm{m}$ 。  
1—沟槽；2—注射孔；3—螺栓；4—控制箱；5 高压注射枪；6—HMB802 腻子

2.4.2 间隙滞留性 在设定注射压力下，贴合面装配间隙与HMB802腻子溢出沟槽挤到贴合面间隙内的宽度实测值见表2-9。在设定不同注射压力下，HMB802A腻子在贴合面装配间隙中的滞留能力以及注射过HMB802A腻子的沟槽试件在高温下处理并重新注射后间隙滞留性的实测值见表2-10。

表2-9  

<table><tr><td>注射压力/MPa</td><td>贴合面装配间隙/mm</td><td colspan="2">注射后贴合面上腻子宽度/mm</td><td colspan="2">重新注射后贴合面上腻子宽度/mm</td></tr><tr><td>5</td><td>0.10(垫片)</td><td>13</td><td rowspan="2">未见腻子</td><td>14</td><td>未见腻子</td></tr><tr><td>5</td><td>0.25(垫片)</td><td>15</td><td>15.5</td><td>挤到贴合</td></tr><tr><td>8</td><td>0.10(垫片)</td><td>11.5</td><td>挤到贴合</td><td>14.5</td><td>面外缘处</td></tr><tr><td>8</td><td>0.25(垫片)</td><td>15</td><td>面外缘处</td><td>16.5</td><td></td></tr></table>

表2-10  

<table><tr><td>注射压力/MPa</td><td>贴合面装配间隙,mm</td><td>注射后间隙滞留性</td><td>100C,3h并重新注射后间隙滞留性</td></tr><tr><td>8</td><td>0.30(实测值)</td><td></td><td></td></tr><tr><td>12</td><td>0.25(实测值)</td><td>无腻子挤到贴合面外缘</td><td>无腻子挤到贴合面外缘</td></tr><tr><td>14</td><td>0.10(实测值)</td><td></td><td></td></tr></table>

2.4.3 可修补性油箱的补漏修理可在载油情况下，采用装有新炼制的腻子的高压注射枪重新注射，将泄漏的那段沟槽内的腻子替换出沟槽，油箱即可投入使用。

2.4.4 可拆卸性 用腻子密封的零、部件均具有可拆卸性。

2.5 使用性能

2.5.1 轰炸机机翼整体油箱模拟试验件环境条件试验 模拟件结构尺寸为 $350\mathrm{mm} \times 200\mathrm{mm} \times 40\mathrm{mm}$ , 骨架为 LY12CZ 铝合金整体结构, 周边有 $13\mathrm{mm} \times 1.5\mathrm{mm}$ 沟槽, 用 HMB802 腻子进行注射密封, 上下盖板为开有注射孔的 LY12CZ 铝合金板材, 全部经阳极化处理。试验步骤及结果如下:

图片摘要：该图片与全过程历时 。进行重新注射，检查沟槽内腻子的可替换性。；整个试验中气密性保持良好，油箱盒沟槽处未发生渗漏的现象。经环境条件试验后进行重新注射，沟槽内的腻子仍具有这部分内容相关。
![](images/6dabaf4cd70e2845a8ab77be33c5bf87a79e95f27132c7690aa251a7a2a66b72.jpg)

$(A + B + C + D + E + F + G)$ 全过程历时 $121\mathrm{h}$ 。进行重新注射，检查沟槽内腻子的可替换性。

整个试验中气密性保持良好，油箱盒沟槽处未发生渗漏的现象。经环境条件试验后进行重新注射，沟槽内的腻子仍具有可替换性。

2.5.2 矸击机机翼整体油箱模拟试验件环境条件试验 模拟件尺寸为 $210\mathrm{mm} \times 630\mathrm{mm} \times 260\mathrm{mm}$ 的阳极化处理铝合金结构，贴合面螺栓上加垫片人为制造间隙，周边有 $13\mathrm{mm} \times 1.5\mathrm{mm}$ 的沟槽，用HMB802A腻子进行注射密封。上下盖板开有注射孔。试验步骤如下：

图片摘要：该图主要展示 2 4 贴合面间隙大于 时贴合面内采用挡隔密封剂XM22B示意图。
![](images/baa7643ebcddd765280eafe43dde6c85230cc0c04c7f12a09b922bb30f91cfb8.jpg)

$(A + B + C + D + E + F + G + H + I + J)$ 全过程历时240.25h。根据模拟试验得出以下结论：试验过程中，当模拟件始终保持刚性状态时，注射槽两侧贴合面的间隙小于或等于 $0.3\mathrm{mm}$ 时，模拟件保持不漏，经环境条件试验后进行重新注射试验，沟槽内的腻子仍具有可替换性。当间隙大于 $0.3\mathrm{mm}$ 时，即发生泄漏（美军标规定注射槽两侧贴合面间隙应小于或等于 $0.2\mathrm{mm}$ ）。按图2-4所示，当间隙大于 $0.3\mathrm{mm}$ 时，必须使用挡隔密封剂，才能确保腻子不被挤出贴合面接缝外缘。

# 3 使用工艺

图片摘要：该图主要展示 2 4 贴合面间隙大于 时贴合面内采用挡隔密封剂XM22B示意图。
![](images/c1bd6e85d73ca74ed47c2fe8e5988607ee2ea4082113ce9c058ebf6149b688df.jpg)  
1-蒙皮；2 HMB802或HMB802A；3—XM22B挡隔密封剂；4一开有注射沟槽的构件  
图2-4 贴合面间隙大于 $0.3\mathrm{mm}$ 时贴合面内采用挡隔密封剂XM22B示意图

# 3.1 环境条件 腻子质量检验试样制备及性能

测试应在标准环境条件下进行。施工的环境条件应为 $15 \sim 30^{\circ} \mathrm{C}$ ，相对湿度 $40\% \sim 70\%$ ，施工环境中应无粉尘、无油雾、无酸碱性气体，  
3.2 施工方法 需密封的零、部件要进行预装并测量装配面工艺间隙，使零、部件达到公差要求。应根据具体的结构参数制定出采用HMB802、HMB802A密封腻子的最大公差要求，凡装配间隙大于公差要求时，结构贴合面应进行修整或使用XM22为挡隔材料。挡隔材料施工部位见图2-4所示，性能和施工方法见《XM22聚硫型室温硫化密封剂》。

沟槽密封的施工步骤包括清洗沟槽及两侧贴合面，装配零、部件。将装有腻子的高压注射枪由油箱表面的注射孔按一定方向依次进行注射密封，然后用螺钉堵住所有的注射孔。

# 4 其他

4.1包装采用有机硅隔离纸包裹腻子，外层用聚乙烯薄膜封严，单元包装为 $1\mathrm{kg}$ ，装入纸箱中。包装箱中应附有合格证、质量一致性检验数据单、装箱单（应注明产品名称、批号、件数及净重）。  
4.2 运输 按安全化工产品运输，运输中应禁止水浸、雨淋、阳光曝晒，避免与油类、酸、碱等有害物质接触。  
4.3 贮存 应贮存在环境温度不高于 $28\mathrm{C}$ ，相对湿度不大于 $70\%$ 的库房中，距热源不小于 $1\mathrm{m}$ ，离地面不低于 $0.3\mathrm{m}$ ，贮存中单元包装应密封保存。贮存期暂定为1年，超期后经检验合格仍可继续使用。  
4.4 技术安全 本密封腻子为安全低毒物质。

# 5 使用建议

选用。

# 参考文献

1 北京航空材料研究院.HMB802、HMB802A 不硫化氟硅腻子研究报告. 1999

编写 黄梅星

审校 徐千山 杨希仁

# XJ11 各型密封膏

# 1 概述

XJ11各型密封膏是以聚氨酯树脂为主成分的单组分膏状密封剂，共分三个型号：XJ11B为含酮类溶剂型，XJ11L为含氯溶剂型，XJ11W为无溶剂型。使用中能长期在贴合面间隙中保持粘弹性，具有耐压、耐震、耐水、耐氨水、耐石油基油、耐动植物油、耐合成双酯润滑油及耐乙二醇的优良综合性能，并有良好的施工性和可拆卸性。主要用于航空、航天发动机有关结构平面与螺纹贴合面的密封。长期使用温度为 $-50\sim 250^{\circ}\mathrm{C}$ ，也可在 $300^{\circ}\mathrm{C}$ 短期使用。

1.1 牌号及名称 XJ11 各型密封膏, 国外相近牌号及名称为海洛马 SQ/32 多用途贴合面密封化合物 (英国)。  
1.2 基本组成 聚氨酯树脂、增塑剂、增稠剂、溶剂。  
1.3 材料标准 Q/2B 163—1996《XJ11各型密封膏》。  
1.4 使用工艺说明书 Q/2BZ 169—1986《XJ11各型密封膏使用说明书》。  
1.5 供应状态 软管封装供应。  
1.6 应用概况 已用于活塞式发动机减速机匣与前盖、前盖与中机匣、中机匣与收集器、收集器与扩散器、扩散器与后盖以及气缸与中机匣等贴合面的密封，并已用于涡轮螺旋桨发动机减速器机匣与附件机匣、附件机匣与压气机匣、油雾分离器进出口接头贴合面的密封。最长使用已达20年以上，一次使用达 $5000\mathrm{h}$ 。在空-空导弹上与高压橡胶石棉垫片配合，已用于涡轮发动机壳体与支座贴合面的密封。在飞机上已用于压差信号器盖板处(氟塑料与不锈钢)的气体密封以及进气压力二通套管接头等贴合面的密封。  
1.7研制及生产单位 中国南方航空动力机械公司研制，由株洲世林聚合物有限公司生产。  
1.8 鉴定级别及日期 1998 年由中国南方航空动力机械公司组织鉴定通过。

# 2 性能

# 2.1 物理及化学性能

2.1.1 物理性能 各型密封膏的物理性能见表2-1。

表2-1  

<table><tr><td rowspan="2">性能</td><td colspan="2">XJ11R</td><td colspan="2">XJ11L</td><td colspan="2">XJ11W</td></tr><tr><td>指标</td><td>实测值</td><td>指标</td><td>实测值</td><td>指标</td><td>实测值</td></tr><tr><td>外观</td><td>蓝色膏状物</td><td>蓝色膏状物</td><td>蓝色膏状物</td><td>蓝色膏状物</td><td>蓝色膏状物</td><td>蓝色膏状物</td></tr><tr><td>d/(g/cm3)</td><td>-</td><td>-</td><td>-</td><td>1.29</td><td>-</td><td>-</td></tr><tr><td>不可挥发分质量分数/%</td><td>≥40</td><td>40.7</td><td>≥40</td><td>41</td><td>≥95</td><td>96.3</td></tr></table>

2.1.2 化学性能 XJ11L、XJ11W 在 $23\mathrm{C} \pm 2\mathrm{C}$ ，相对湿度 $95\%$ 以上条件中放置48h，对45号钢、镀锌和镀镉钝化45号钢、ZQPD30铅青铜、ZL-105铝合金及ZM5氧化镁合金均不腐蚀(XJ11L不适用于钛合金)。XJ11B对45号钢及镀锌和镀镉钝化45号钢不腐蚀，XJ11B与XJ11W低毒，XJ11B与XJ11W不易燃烧，XJ11L热分解温度应不小于 $290\mathrm{C}$ ，实测值为 $295\mathrm{C}$ 。

2.1.3 红外光谱 XJ11L 密封膏红外光谱见图 2-1。

图片摘要：该图主要展示 2 1。
![](images/97130189f7b6d3879a4ed1661d12abed566c4387c94d5aedb124e7289fe04f4b.jpg)  
图2-1 XJ11L密封膏红外光谱

# 2.2 力学性能

2.2.1 耐压性能 XJ11L 密封膏在不同温度时同一间隙的耐压值见表 2-2，在不同间隙时同一温度的耐压值见表 2-3。XJ11B 及 XJ11W 密封膏在间隙为 $0.02\mathrm{mm}$ 时耐压性能见表 2-4。耐压性能按 Q/2B 146—1999 试验。

2.2.2 粘接性能 密封膏对LY12CZ铝合金的粘接性能见表2-5。

表 $2 - 2^{\left\lbrack  1 - 2\right\rbrack  }$   

<table><tr><td colspan="2">间隙/mm</td><td colspan="6">0.02</td><td colspan="6">0.04</td></tr><tr><td colspan="2">温度/℃</td><td>20</td><td>80</td><td>140</td><td>200</td><td>260</td><td>320</td><td>20</td><td>80</td><td>140</td><td>200</td><td>260</td><td>320</td></tr><tr><td rowspan="2">压力/MPa</td><td>指标</td><td>≥2.50</td><td>≥1.9</td><td>≥0.8</td><td></td><td>-</td><td>-</td><td>-</td><td>-</td><td>-</td><td>-</td><td>-</td><td>-</td></tr><tr><td>实测值</td><td>24.5</td><td>&gt;3.92</td><td>2.06</td><td>1.50</td><td>1.13</td><td>0.39</td><td>18.6</td><td>2.45</td><td>1.96</td><td>0.49</td><td>0.44</td><td>0.29</td></tr></table>

表2-3[1-2]  

<table><tr><td colspan="2">温度/℃</td><td colspan="6">20</td><td colspan="6">80</td></tr><tr><td colspan="2">间隙/mm</td><td>0.02</td><td>0.04</td><td>0.06</td><td>0.08</td><td>0.10</td><td>0.15</td><td>0.02</td><td>0.04</td><td>0.06</td><td>0.08</td><td>0.10</td><td>0.15</td></tr><tr><td rowspan="2">压力/MPa</td><td>指标</td><td>≥2.50</td><td>-</td><td></td><td>-</td><td>-</td><td>-</td><td>≥1.9</td><td>-</td><td>-</td><td>-</td><td>-</td><td>-</td></tr><tr><td>实测值</td><td>24.5</td><td>18.6</td><td>12.7</td><td>9.12</td><td>6.57</td><td>4.61</td><td>&gt;3.92</td><td>2.45</td><td>1.77</td><td>1.60</td><td>0.88</td><td>0.69</td></tr></table>

表2-4  

<table><tr><td rowspan="3">温度/℃</td><td colspan="4">0.02mm间隙耐受压力/MPa</td></tr><tr><td colspan="2">XJ11B</td><td colspan="2">XJ11W</td></tr><tr><td>指 标</td><td>实测值</td><td>指 标</td><td>实测值</td></tr><tr><td>20</td><td>≥2.0</td><td>16.5</td><td>≥2.5</td><td>16.9</td></tr><tr><td>80</td><td>≥1.5</td><td>6.2</td><td>≥1.9</td><td>6.8</td></tr><tr><td>140</td><td>≥0.6</td><td>2.8</td><td>≥0.8</td><td>2.9</td></tr></table>

表2-5  

<table><tr><td rowspan="2">性能</td><td colspan="3">σr. /MPa</td></tr><tr><td>XJ11B</td><td>XJ11L</td><td>XJ11W</td></tr><tr><td>指标</td><td>≤0.3</td><td>≤0.5</td><td>≤0.5</td></tr><tr><td>实测值</td><td>0.27</td><td>0.31</td><td>0.38</td></tr></table>

# 2.3 耐环境性能

2.3.1 耐介质性能 XJ11L 及 XJ11W 密封膏耐介质后状态变化及质量变化率 $\Delta m$ 见表 2-6。

表2-6[1-2]  

<table><tr><td>介 质</td><td>温度/℃</td><td>时间/h</td><td>指 标</td><td>实测值</td></tr><tr><td>75号航空洗涤汽油</td><td>23±2</td><td>100</td><td>不起层,鼓泡、剥落、不溶解、杯中汽油不变色</td><td>合格</td></tr><tr><td>2号喷气燃料</td><td>70±2</td><td>24</td><td>不溶解、剥落,允许有缩裂、翘起,变色</td><td>合格</td></tr><tr><td>HH20航空润滑油</td><td>140</td><td>100</td><td>不溶解、剥落,允许有缩裂、翘起,变色</td><td>合格</td></tr><tr><td>4106合成航空润滑油</td><td>140</td><td>100</td><td>不溶解、剥落,允许有缩裂、翘起,变色</td><td>合格</td></tr><tr><td>飞马2号合成航空润滑油</td><td>140</td><td>100</td><td>不溶解、剥落,允许有缩裂、翘起,变色</td><td>合格</td></tr><tr><td>10号航空液压油</td><td>70±2</td><td>24</td><td>不溶解、剥落,允许有缩裂、翘起,变色</td><td>合格</td></tr><tr><td>水:△m/%</td><td>100</td><td>24</td><td>±2</td><td>0.9</td></tr></table>

XJ11B 密封膏浸泡在 140 CHH20 航空润滑油中 $100\mathrm{h}$ 后, 不溶解、不剥落, 允许有缩裂、翘起, 实测合格。

2.3.2 耐寒性 密封垫在 $-50^{\circ}\mathrm{C}$ 空气中冷冻 $20\sim 30\mathrm{min}$ ，经弯曲不龟裂，实测合格。  
2.4 工艺性能 施工时不流淌，有良好的触变性和可拆卸性。

# 3 使用工艺

3.1 环境条件 应在标准环境条件中制备各型密封膏试样和进行性能测试，在温度 $15\sim 35^{\circ}C$ 、相对湿度小于 $75\%$ 的条件下密封施工，环境中应无灰尘、无油雾和无酸碱性气体。

3.2 施工方法 密封膏的施工方法及操作要点见表3-1。

表3-1[1,2]  

<table><tr><td>施工方法</td><td>操作要点</td></tr><tr><td>刮涂</td><td>用刮刀将密封膏均匀地涂布在已除油并干燥过的需密封的两贴合面上。在室温晾干10min,使溶剂充分挥发。涂布量应严格控制在0.1~0.3kg/m2的范围内,以免涂布量过多,挤出后流失堵塞油路</td></tr><tr><td>组合</td><td>叠合两贴合面,采用两次紧固的办法将贴合面紧固到规定扭矩,使多余的密封膏刚好挤到贴合面边缘形成一个胶圈</td></tr><tr><td>刷涂</td><td>在特殊情况下,允许用二氯甲烷稀释、调整粘度,便于刷涂,但刷涂后一定要充分晾干,使溶剂充分挥发</td></tr></table>

# 4 其他

4.1包装密封膏采用铅锡软管盛装，外加纸盒，构成一个单元包装，若干个单元包装装入一个有内架的硬纸箱中。每个包装箱中应附有合格证、质量一致性检验数据单及装箱单（装箱单应注明箱中物品名称、批号和件数）。  
4.2 运输 密封膏按安全化工产品运输，运输始末严禁重压、重摔、水浸、雨淋、阳光曝晒，不允许与酸碱性物质接触。  
4.3 贮存 密封膏三个型号产品应贮存在温度不高于 $28\mathrm{C}$ 、距地面不少于 $0.3\mathrm{m}$ 、距热源不少于 $2\mathrm{m}$ 的干燥通风库房内。应避免阳光直射。贮存期为1年。  
4.4 技术安全 沾在手上的密封膏用沾有丙酮的棉布或纸擦去。

# 5 使用建议

选用。

# 参考文献

1 中国南方航空动力机械公司，聚氨酯不干性液态密封腻子.1970  
2 中国南方航空动力机械公司. 关于我厂几种密封膏的应用情况介绍, 1980

编写 张向宇

审校 杨希仁 曹寿德

# XJ-15 液态密封垫

# 1 概述

XJ-15 液态密封垫是以聚酯树脂为主成分的不干性粘着型单组分密封剂。具有耐压、防止双金属电化学腐蚀和耐航空汽油、喷气燃料、液压油、润滑油与水性能。主要用于飞机或发动机轻合金与钢质零件相接触的结合面的防腐密封。长期使用温度为 $-50 \sim 200^{\circ} \mathrm{C}$ 。在 $250^{\circ} \mathrm{C}$ 可短期使用。

1.1 牌号及名称 XJ-15 液态密封垫。国外相近牌号及名称为 6856K 液体密封垫 (法国)。  
1.2 基本组成 聚酯树脂、防锈剂、填料。  
1.3 材料标准 Q/2B 248—1986《XJ-15液态密封垫》。  
1.4 使用工艺说明书 Q/2BZ 180-1986《XJ-15 液态密封垫使用说明书》。  
1.5 供应状态 软管包装供应。  
1.6 应用概况 已用于涡桨发动机主滑油泵结合面与涡轴发动机上有关结合面密封。  
1.7研制及生产单位 中国南方航空动力机械公司研制；株洲世林聚合物有限公司生产。  
1.8 鉴定级别及日期 1970 年由中国南方航空动力机械公司组织鉴定通过。

# 2 性能

# 2.1 物理及化学性能

2.1.1 物理性能 液态密封垫的物理性能见表2-1。  
2.1.2 化学性能 液态密封垫在 $23\mathrm{C} \pm 2\mathrm{C}$ 、相对湿度 $65\% \sim 75\%$ 环境中 $24\mathrm{h}$ ，对钢、镀锌与镀镉45号钢、LY12CZ铝合金、ZM5镁合金不腐蚀，低毒，易燃烧。  
2.1.3 红外光谱 XJ-15 液态密封垫红外光谱见图 2-1。

表2-1  

<table><tr><td>性能</td><td>指 标</td><td>实 测 值</td></tr><tr><td>外观</td><td>黄色均一粘稠液体</td><td>黄色均一粘稠液体</td></tr><tr><td>d(25℃)/(g/cm3)</td><td>1.15~1.25</td><td>1.20</td></tr><tr><td>挥发分质量分数(100℃)/%</td><td>14~16</td><td>14.7</td></tr><tr><td>灰分质量分数/%</td><td>--</td><td>21.9</td></tr></table>

图片摘要：该图主要展示 2 1。
![](images/5182282012b77c5e1d732f5b2b3156b1170f1490da9fb26a468e7b739ef518d1.jpg)  
图2-1 XJ-15液态密封垫红外光谱

# 2.2 力学性能 液态密封垫的力学性能见表2-2。

表2-2  

<table><tr><td>性能</td><td>指 标</td><td>实 测 值</td></tr><tr><td>σb/kPa</td><td>≤290</td><td>13</td></tr><tr><td>耐压力(室温)/MPa</td><td>≥7.35</td><td>7.85</td></tr></table>

# 2.3 耐环境性能 液态密封垫在温度 $23\mathrm{C} \pm 2\mathrm{C}$ 的不同介质中浸泡 $24\mathrm{h}$ 后的性能见表2-3。

表2-3  

<table><tr><td colspan="2">介 质</td><td>自来水</td><td>75 号航空汽油</td><td>2 号喷气燃料</td><td>10 号航空液压油</td><td>20 号航空润滑油</td></tr><tr><td rowspan="2">\( \Delta m/\% \)</td><td>指标</td><td></td><td>\( \leq 2 \)</td><td>\( \leq 1 \)</td><td>\( \leq 1 \)</td><td>\( \leq 1 \)</td></tr><tr><td>实测值</td><td>-8.5</td><td>-0.4</td><td>-0.3</td><td>-0.1</td><td>0.5</td></tr></table>

# 2.4 工艺性能 液态密封垫粘度 $(25^{\circ}C)$ 应为 $60.0\sim 80.0\mathrm{Pa}\cdot \mathrm{s}$ ，实测值为 $75.3\mathrm{Pa}\cdot \mathrm{s}$ ，涂布性好，具有可拆卸性。

# 3 使用工艺[]

3.1 环境条件 应在标准环境条件下制备试样和进行性能测试。在温度高于 $10\mathrm{C}$ 、相对湿度小于 $80\%$ 的条件下施工。环境中应无灰尘、无油雾、及无酸碱等腐蚀气体。  
3.2 施工方法 将XJ-15液态密封垫挤到干燥、洁净无油的待密封的结合面上，用画笔均匀地涂刷，晾干 $10\sim 15\mathrm{min}$ 。采用两次扭紧法进行组合。液态密封垫的涂布量应控制在 $200\sim 400\mathrm{g / m^2}$ 之间，涂布量不能过多，以防止组合时挤出流到内部通道中造成油路堵塞。组件或部件一经组合即可转入下道工序或进行液压试验。对于螺纹制件的密封在涂布后晾干 $10\sim 15\mathrm{min}$ 后组合，采取反复拧进与拧出 $2\sim 3$ 次的方法，以使其均匀地充填在螺纹结合面上。

# 4 其他

4.1包装 液态密封垫采用金属软管或聚乙烯塑料瓶包装，外加纸盒构成一个单元包装，若干个单元包装装入有内架的硬纸箱中。每个包装箱中应附有合格证、质量一致性检验数据单及装箱单（装箱

单应注明箱中物品名称、批号和件数）。

4.2运输液态密封垫按易燃品运输，运输始末严禁重压、重摔、水浸、雨淋、阳光曝晒。  
4.3 贮存 应贮存在温度不高于 $28\mathrm{C}$ 、距地面不少于 $0.3\mathrm{m}$ 、距热源不少于 $2\mathrm{m}$ 的干燥通风库房内。应避免阳光直射。有效贮存期为1年。  
4.4 技术安全 液态密封垫溶剂为易燃有机溶剂，沾污在手上的液态密封垫可用乙酸乙酯擦拭干净。

# 5 使用建议

选用。

# 参考文献

1 中国南方航空动力机械公司. XJ-15 液态密封垫的研制. 1986

编写 张向宇

审校 曹寿德 杨希仁

# XJ-21 液态密封垫

# 1 概述

XJ-21 液态密封垫是以植物油皂和植物油为主成分的不干性粘着型单组分密封剂。具有好的耐汽油、液压油、润滑油和喷气燃料浸泡的能力，流动性好，易于涂布施工。通常与橡胶石棉板或衬垫纸板垫片配合使用。适用于航空发动机有关结合面的密封，借以提高固体垫片的密封能力。长期使用温度为 $-55\sim 110^{\circ}\mathrm{C}$ ，在 $130^{\circ}\mathrm{C}$ 可短期使用。

1.1 牌号及名称 XJ-21 液态密封垫。国外相近牌号和名称为 50 号封口胶（原苏联）。  
1.2 基本组成 植物油皂、植物油、填料。  
1.3 材料标准 Q/2B 249—1986《XJ-21液态密封垫》。  
1.4 使用工艺说明书 Q/2BZ 181-1986《XJ-21 液态密封垫使用说明书》。  
1.5 供应状态 软管包装供应。  
1.6 应用概况 与固体垫片相配合，已用于活塞式发动机、涡轮螺旋桨发动机的压气机机匣壳体凸台、分油器油座、放气活门等结合面的密封达30年。  
1.7研制及生产单位 中国南方航空动力机械公司研制，株洲世林聚合物有限公司生产。  
1.8 鉴定级别及日期 1995年由湘江机械厂组织鉴定通过。

# 2 性能

2.1 物理及化学性能  
2.1.1 物理性能 液态密封垫的物理性能见表2-1。

表2-1  

<table><tr><td>性能</td><td>外观颜色</td><td>d(25℃)/(g/cm3)</td><td>挥发分质量分数,%</td><td>灰分质量分数/%</td><td>水溶性物质质量分数/%</td></tr><tr><td>指标</td><td>棕色粘稠膏状物</td><td>1.08~1.12</td><td>≤6.0</td><td>27~33</td><td>-</td></tr><tr><td>实测值</td><td>合格</td><td>1.09</td><td>5.3</td><td>28.3</td><td>0.89</td></tr></table>

2.1.2 化学性能 液态密封垫在 $23^{\circ} \mathrm{C} \pm 2^{\circ} \mathrm{C}$ ，相对湿度 $65\% \sim 75\%$ 条件中放置 $24 \mathrm{~h}$ ，对 LY12CZ 铝合金、ZM5 镁合金、ZQPD30 铅青铜、镀锌和镀镉钝化 45 号钢均不腐蚀，低毒，不易燃烧。

2.1.3 红外光谱 XJ-21 液态密封垫红外光谱见图 2-1。

图片摘要：该图主要展示 2 1。
![](images/c4670ffef6d20ccebe5ac3c23e0b3cc9f0501e59428a92bdc2fec0b2067aed5e.jpg)  
图2-1XJ-21液态密封垫红外光谱

2.2 力学性能 液态密封垫的力学性能见表2-2。

表2-2[1]  

<table><tr><td>性能</td><td>指 标</td><td>实 测 值</td></tr><tr><td>TS/kPa</td><td>-</td><td>20</td></tr><tr><td>耐压力1(室温)/MPa</td><td>≥1.96</td><td>&gt;1.96</td></tr></table>

① 按HB5288--1987试验。

2.3 耐环境性能 液态密封垫在不同条件下，浸泡在不同介质中的质量变化率 $\Delta m$ 实测值见表2-3。

表2-3  

<table><tr><td>介 质</td><td>75 号航空汽油</td><td>2 号喷气燃料</td><td>10 号航空液压油</td><td>20 号航空润滑油</td><td>自来水</td></tr><tr><td>浸泡条件</td><td>\( 23\ \mathrm{C} \pm 2\ \mathrm{C} \) 经 \( 48\mathrm{\;h} \)</td><td colspan="2">\( 23\ \mathrm{C} \pm 2\ \mathrm{C} \) 经 \( 24\mathrm{\;h} \)</td><td colspan="2">\( 70\ \mathrm{C} \) 经 \( 48\mathrm{\;h} \)</td></tr><tr><td>\( \Delta m/\% \)</td><td>-14.9</td><td>-9.3</td><td>-4.1</td><td>-0.2</td><td>-4.1</td></tr></table>

2.4 工艺性能 液态密封垫有好的触变性和可拆卸性。

# 3 使用工艺

3.1 环境条件 液态密封垫在标准条件下制备试样和进行性能测试。在温度不低于 $10\mathrm{C}$ 、相对湿度不大于 $80\%$ 的条件下使用，环境中应无灰尘、油雾和酸碱等腐蚀性气体。  
3.2 施工方法 使用液态密封垫时，采用油印胶辊或刮刀将其涂布在橡胶石棉板或密封衬垫纸板的两结合平面上，金属结合面应预先除油，并保持干燥，涂布好液态密封垫后，即可进行组合。组合前，涂有液态密封垫的零件不宜放置太长时间，否则，易受污染使密封性能下降。涂布好液态密封垫的零件按

规定组合之后，即可转入下道工序进行液压试验。

# 4 其他

4.1 包装 液态密封垫采用金属软管或聚乙烯塑料瓶盛装，外加纸盒，构成一个单元包装，若干个单元包装装入一个有内架的硬纸箱中、每个包装箱中应付有合格证、质量一致性检验数据单及装箱单（装箱单应注明箱中物品名称、批号和件数）。  
4.2 运输 液态密封垫按安全化工产品运输，运输始末严禁水浸、雨淋和阳光曝晒，不允许与酸碱性物质接触。  
4.3 贮存 应贮存在温度不高于 $28^{\circ} \mathrm{C}$ 、距地面不少于 $0.3 \mathrm{~m}$ 、距热源不少于 $2 \mathrm{~m}$ 的干燥通风库房内。应避免阳光直射。有效贮存期为1年。  
4.4 技术安全 皮肤上沾有液态密封垫可用沾乙醇的布擦去。

# 5 使用建议

选用。

# 参考文献

1 中国南方航空动力机械公司. XJ-21 液态密封垫性能测试报告. 1986

编写 张向宇

审校 杨希仁 曹寿德

# MF-1 液态密封胶

# 1 概述

MF-1 液态密封胶是以脱水蓖麻油、合成树脂为主成分的单组分不干性密封材料。具有良好的耐油、耐水性能, 容易拆卸, 使用方便。主要用于航空发动机结构有关贴合面的密封, 长期使用温度为 $-55 \sim 130^{\circ} \mathrm{C}$ 。

1.1 牌号和名称 MF-1 液态密封胶。  
1.2 基本组成 脱水蓖麻油、酚醛树脂、填料。  
1.3 材料标准 G/QE-1—1979《液态密封胶技术标准》; JB/T 4254—1999《液态密封胶》。  
1.4 使用说明书 《MF-1液态密封胶使用说明书》。  
1.5 供应状态 金属软管包装供应。  
1.6 应用概况 已用于涡轮发动机与导弹上不同材料相接触的螺纹或平面贴合面密封。  
1.7 研制与生产单位 广州机床研究所研制并生产。  
1.8 鉴定级别及日期 1980年3月由机械工业部组织鉴定通过。

# 2 性能[1]

# 2.1 物理及化学性能

2.1.1 物理性能 液态密封胶的物理性能见表2-1。

表2-1  

<table><tr><td>性能</td><td>指 标</td><td>实 测 值</td></tr><tr><td>外 观</td><td>灰红色粘稠状胶体</td><td>灰红色粘稠状胶体</td></tr><tr><td>d(20℃)/(g/cm3)</td><td>≤1.4</td><td>1.4</td></tr><tr><td>不挥发分质量分数/%</td><td>≥65</td><td>94</td></tr></table>

2.1.2 化学性能 液态密封胶对LY12CZ铝合金、45号钢、HT30-45铸铁、H62黄铜不腐蚀，无毒，不易燃烧，热分解温度为 $230\mathrm{C}$ 。  
2.1.3红外光谱 MF-1液态密封胶的红外光谱图见图2-1。

图片摘要：该图主要展示 2 1。
![](images/e31d0449187a17421ded94ce716fc14649edd1ec6e60461c4c941b43321a9ec1.jpg)  
图2-1 MF-1液态密封胶红外光谱

2.2 力学性能 液态密封胶的力学性能见表2-2。

表2-2  

<table><tr><td rowspan="2">性能</td><td rowspan="2">σch/kPa</td><td colspan="4">耐压性/MPa</td></tr><tr><td>室温</td><td>80℃±5℃</td><td>150℃±5℃</td><td>200℃</td></tr><tr><td>指标</td><td>-</td><td>≥8.83</td><td>≥6.86</td><td>≥3.92</td><td>-</td></tr><tr><td>实测值</td><td>74</td><td>8.83</td><td>7.85</td><td>6.86</td><td>1.37</td></tr></table>

2.3 耐环境性能 液体密封胶在不同介质中浸泡后的性能见表2-3。

表2-3  

<table><tr><td colspan="3">浸 泡 条 件</td><td colspan="2">\( \Delta m/\% \)</td></tr><tr><td>介 质</td><td>温度/℃</td><td>时间/h</td><td>指 标</td><td>实测值</td></tr><tr><td>蒸馏水</td><td rowspan="3">25</td><td rowspan="4">24</td><td>-5~5</td><td>4.79</td></tr><tr><td>120号汽油</td><td>-</td><td>-26.7</td></tr><tr><td>90号无铅汽油</td><td>-5~5</td><td>&lt;-15</td></tr><tr><td>20号机械油</td><td>80</td><td>-5~5</td><td>7.11</td></tr></table>

2.4 工艺性能 液态密封胶在标准环境条件下垂直流动性为 $4\mathrm{cm / min}$ ；涂布性、可拆卸性和去除性良好，粘度应大于 $5\mathrm{Pa} \cdot \mathrm{s}$ ，实测值为 $200\mathrm{Pa} \cdot \mathrm{s}$ 。

# 3 使用工艺

3.1 环境条件 质量检验试样制备与性能测试环境条件应为标准环境条件。密封施工应在室温、相对湿度 $45\% \sim 75\%$ 条件下进行，环境中应无灰尘、油雾和酸碱性气体。  
3.2 施工方法 液态密封胶可用刮板或其他工具涂布在已除油的洁净、干燥表面上，涂布厚度为 $0.10 \sim 0.15 \mathrm{~mm}$ ，然后把两面压紧。如贴合面间隙超过 $0.1 \mathrm{~mm}$ ，需与固体垫片配合使用，涂布后，立即组合，即可转入下道工序。允许用丙酮：乙酸丁酯 $= 1:1$ 的混合溶剂，将液体密封胶稀释成胶液后使用。可用乙醇清洗、擦净。

# 4 其他

4.1 包装 密封胶用金属软管盛装, 外用纸盒包装, 构成一个单元包装, 若干个单元包装装入有内架的硬纸箱中。每个包装箱中应附有合格证、质量一致性检验数据单及装箱单(装箱单应注明箱中物品名称、批号和数量)。  
4.2 运输 密封胶按安全化工产品运输，运输始末严禁重压、重摔、水浸、雨淋、阳光曝晒，不允许与酸碱物质一起堆放。  
4.3 贮存 密封胶应贮存在温度不高于 $28\mathrm{C}$ 、距地面不少于 $0.3\mathrm{m}$ 、距热源不少于 $2\mathrm{m}$ 的干燥通风库房内，应避免阳光直射。有效贮存期为2年。  
4.4 技术安全 皮肤上沾有密封胶可用乙醇擦拭干净，应尽量避免沾在皮肤上。

# 5 使用建议

选用。

# 参考文献

1 广州机床研究所润滑密封室. MF-1 型密封胶研制总结. 润滑与密封. 1977(4)

编写 张向宇

审校 钟汉荣 杨希仁

# 密封剂粘接底涂及其他配套材料

中
