Repository: C-zj02/CFD-claw

<div align="center">

**English** | [中文](#中文版) | [Français](README_FR.md) | [Русский](README_RU.md) | [हिन्दी](README_HI.md) | [العربية](README_AR.md) | [Português](README_PT.md)

# 🚀 Claude Code Python

**A Complete Python Reimplementation Based on Real Claude Code Source**

*From TypeScript Source → Rebuilt in Python with ❤️*

***
**🔥 Active Development • New Features Weekly 🔥**

</div>

***

## 🎯 What is This?

**Clawd Code** is a **complete Python rewrite** of Claude Code, based on the **real TypeScript source code**.

File: RAG-data/中国航空材料手册(第2版) 第9卷 涂料 镀覆层与防锈材料001-200.pdf-111b24df-83a8-4728-98fc-0754f991467e.md (part 6 of 7)
# 中国航空材料手册
4.1 包装 用 $1\mathrm{L},4\mathrm{L}$ 和 $20\mathrm{L}$ 铁桶包装并密封。  
4.2运输 按危险品运输，防止雨淋和日光曝晒。  
4.3 贮存 贮存在温度不超过 $40\mathrm{C}$ 、干燥通风的库房内，远离热源，隔绝火源，避免日光直射。贮存期12个月。  
4.4 技术安全 涂料的配制与施工应在通风良好、干燥无尘的环境中进行

# 5 使用建议

选用。

# 参考文献

1 西安油漆厂. 涂料性能数据统计资料, 1985

编写 谢永琴

审校 赵蕊

阁家相

# HWD-65 3500K高温涂料

# 1 概述

HWD-653500K高温涂料为一种瞬时抗高温热保护涂料，可常温固化。双组分包装。涂层具有极高的抗烧蚀和隔热保护效果，用于固体火箭发动机内部零件的热保护。

1.1 牌号及名称 HWD-65 3500K 高温涂料。  
1.2 基本组成 组分：高温树脂、耐火填料、有机溶剂。组分二：固化剂。  
1.3 材料标准 Q/6S 1123·2000《HWD-65 3500K高温涂料》。  
1.4 使用工艺说明书 Q/6SZ 1261-1994《HWD 65 3500K 高温涂料施工工艺说明书》。  
1.5 供应状态 两组分分装，配套供应。   
1.6 应用概况 已用于火箭发动机内部，对处于 $3500\mathrm{K}$ 高温燃气喷射区的零件进行热保护，效果良好。  
1.7研制及生产单位 北京航空材料研究院研制并生产。  
1.8 鉴定级别及日期 1994年12月4日由航空工业总公司和航天工业总公司联合鉴定通过。

# 2 性能

2.1物理及化学性能HWD653500K高温涂料的物甲及化学性能见表2-1。

表2-1  

<table><tr><td>性能</td><td>指标</td><td>实测值</td><td>性能</td><td>指标</td><td>实测值</td></tr><tr><td>干燥时间/h</td><td></td><td></td><td>120℃</td><td>≤2</td><td>通过</td></tr><tr><td>常温</td><td>-2;</td><td>通过</td><td>固体含量%</td><td>&gt;55</td><td>56</td></tr></table>

2.2力学性能HWD-653500K高温涂层的物理及力学性能见表2-2。

表2 $2^{-1}$   

<table><tr><td>性能</td><td>指标</td><td>实测值</td></tr><tr><td>柔韧性(膜厚&lt;45μm)/mm</td><td>≤1</td><td>1</td></tr><tr><td>抗冲击性(膜厚&lt;45μm)/cm</td><td>50</td><td>30</td></tr><tr><td>附着力(拉开法)/MPa</td><td>&gt;1</td><td>1</td></tr></table>

2.3 耐环境性能 HWD-65 3500K 高温涂层的耐环境性能见表 2-3。

表23：  

<table><tr><td>性能</td><td>指标</td><td>实测值</td></tr><tr><td>耐湿热性(17(±1℃,相对湿度96% 12% 7d)</td><td>不起泡、不脱落</td><td>不起泡、不脱落</td></tr></table>

2.4 工艺性能  
2.4.1 施工性能 刷涂性良好，喷涂需用大口径喷枪，  
2.4.2 配套性能 单独使用  
2.4.3 适用期 $8\mathrm{h}$ 。  
2.5 使用性能 经20多次试车试飞试验及多年使用证明性能良好，质量稳定。

# 3 使用工艺

3.1 表面准备 涂漆前零件表面经打磨、清洗处理。  
3.2 涂料配制 根据需用量, 先称取组分一, 再按包装桶上注明的组分一与组分二的配比称取组分二, 在不断搅拌下, 将组分二加入到组分一中, 并搅拌均匀。  
3.3 施工粘度 配制好的涂料粘度大于 $30\mathrm{s}$ ，适于刷涂；若用喷涂法施工可用X-7稀释剂将涂料稀释至 $20\sim 30\mathrm{s}$ 。  
3.4 干燥条件 层间干燥：常温， $1 \sim 2\mathrm{h}$ 。最后干燥：常温， $24\mathrm{h}$ 。  
3.5 注意事项 涂层厚度根据设计要求确定，涂覆次数以达到厚度为准。

# 4 其他

4.1 包装 用 $1\mathrm{L},2\mathrm{L},5\mathrm{L}$ 铁桶包装并密封。  
4.2 运输 按危险品运输，防止雨淋和日光曝晒。  
4.3 贮存 贮存在温度不超过 $40^{\circ}\mathrm{C}$ 、干燥通风的库房内，远离热源，隔绝火源，避免日光直射。  
4.4 技术安全 施工时需通风良好，禁止明火。

# 5 使用建议

推荐。

# 参考文献

1 北京航空材料研究院.HWD-653500K高温涂料的研究.1994

编写 谢永琴

审校 陈嘉珠 阎家相

# H06-106H锌黄环氧整体油箱用底漆

# 1 概述

H06-106H锌黄环氧整体油箱用底漆为双组分涂料。该底漆干燥快，施工性能好，对铝合金有良好的附着力，与XM-28密封胶相容性良好。耐油性好，对航空煤油和航空汽油无焦质影响，主要用于飞机整体油箱内部，也可用于要求耐油的部位。

1.1 牌号及名称 H06-106H 锌黄环氧整体油箱用底漆。  
1.2 基本组成 组分一：环氧预聚物、颜料。组分二：环氧加成物固化剂。  
1.3 材料标准沪Q/GHAH10-1998《SF-9整体油箱涂料（分装）》。  
1.4 使用工艺说明书 上海市涂料研究所《SF-9整体油箱涂料施工工艺》。  
1.5 供应状态 两组分分装，配套供应。   
1.6 应用概况 已用于民航机及运输机整体油箱。  
1.7 研制及生产单位 上海市涂料研究所研制并生产。  
1.8 鉴定级别及日期 1987年由上海市涂料公司鉴定通过。

# 2 性能

2.1 物理及化学性能 H06 106H 锌黄环氧整体油箱用底漆的物理及化学性能见表 2-1。

表2-1[1]   

<table><tr><td>性能</td><td>指标</td><td>实测值</td><td>性能</td><td>指标</td><td>实测值</td></tr><tr><td>细度/μm</td><td>≤10</td><td>通过</td><td>干燥时间/h</td><td></td><td></td></tr><tr><td>固体含量/%</td><td>~60</td><td>65</td><td>表干</td><td>≤0.5</td><td>20 min</td></tr><tr><td>遮盖力(下膜)/(g/m²)</td><td>≤30</td><td>20</td><td>实干</td><td>≤24</td><td>18</td></tr><tr><td>使用量/(g/m²)</td><td>50~80</td><td>70</td><td>烘干(80℃±2℃)</td><td>≤4</td><td>3</td></tr></table>

2.2力学性能 H06-106H锌黄环氧整体油箱用底漆涂层的物理及力学性能见表2-2。

表2-2  

<table><tr><td>性能</td><td>指标</td><td>实测值</td></tr><tr><td>漆膜颜色与外观</td><td>锌黄色、平整无光</td><td>锌黄色、平整无光</td></tr><tr><td>硬度(摆杆硬度)</td><td>≥0.4</td><td>通过</td></tr><tr><td>柔韧性/mm</td><td>≤1</td><td>通过</td></tr><tr><td>抗冲击性/cm</td><td>50</td><td>通过</td></tr><tr><td>附着力(划圈法)/级</td><td>≤1</td><td>1</td></tr><tr><td>180°剥离强度(与聚硫橡胶)/(N/cm)</td><td>-</td><td>≥40</td></tr></table>

2.3 耐环境性能 H06-106H 锌黄环氧整体油箱用底漆涂层的耐环境性能见表 2-3。

表2-3[ ]  

<table><tr><td>性能</td><td>指标</td><td>实测值</td></tr><tr><td>耐水性(蒸馏水,常温,24h)</td><td>无变化</td><td></td></tr><tr><td>耐盐水性(10% NaCl溶液,常温,21d)</td><td>不起泡、不发软、不脱落</td><td>无明显变化</td></tr><tr><td>耐人造海水(常温,21d)</td><td>不起泡、不发软、不起皱</td><td>无明显变化</td></tr><tr><td>耐热水性(80℃,4h)</td><td>不起泡、不发软</td><td>无明显变化</td></tr><tr><td>耐盐雾性(3% NaCl溶液,40℃±2℃,10d)</td><td>不起泡、不发软、不起皱</td><td>无明显变化</td></tr></table>

续表 2.3  

<table><tr><td>性能</td><td>指标</td><td>实测值</td></tr><tr><td>耐湿热性(10℃±2℃,相对湿度96%±2%,10d)</td><td>不起泡、不发软、不起皱</td><td>无明显变化</td></tr><tr><td>耐溶剂性(丙酮擦50次)</td><td>允许少量脱色,不露底</td><td>100次不露底</td></tr><tr><td>耐汽油性(75号航空汽油,常温,21h)</td><td>无变化</td><td>3个月无变化</td></tr><tr><td>耐煤油性(RP-2煤油,常温,21h)</td><td>无变化</td><td>3个月无变化</td></tr><tr><td>耐液压油(YH-10液压油,常温,21h)</td><td>无变化</td><td>3个月无变化</td></tr><tr><td>耐润滑油性(HP-8润滑油,常温,24h)</td><td>无变化</td><td>3个月无变化</td></tr><tr><td>耐霉菌性(14d)/级</td><td>0~1</td><td>0</td></tr><tr><td>耐酸性(10%HCl,常温,21d)</td><td>不起泡、不起皱、不发软</td><td>无明显变化</td></tr><tr><td>耐碱性(5% NaOH,常温,21d)</td><td>不起泡、不起皱、不发软</td><td>无明显变化</td></tr><tr><td>耐热性(120℃,4h)</td><td>无变化</td><td>无明显变化</td></tr><tr><td>耐寒性(-60℃,100h)</td><td>不起皱、不脱落</td><td>无明显变化</td></tr><tr><td>耐高低温交变性(100℃,20min,-60℃,20min为一周期,100周期)</td><td>不起泡、不起皱</td><td>无明显变化</td></tr></table>

# 2.4 工艺性能

2.4.1 施工性能 喷涂和刷涂性良好。  
2.4.2 配套性能 单独使用、  
2.4.3 适用期 $8\mathrm{h}$   
2.5 使用性能 已用于民航机和运输机整体油箱，效果尚好。

# 3 使用工艺

3.1 表面准备 涂漆前铝合金经阳极化或化学氧化处理。  
3.2 涂料配制 根据需要量称取组分一，按组分一和组分二的比例为 $100:50\sim 60$ 称取组分二，在不断搅拌下，将组分二加入组分一中，再充分搅拌均匀。  
3.3 施工粘度 喷涂粘度为 $15\sim 18\mathrm{s}$   
3.4干燥条件 $23\mathrm{C}\pm 2\mathrm{C},24\mathrm{h}$ 或 $80^{\circ}C,4\mathrm{h}$

# 4 其他

4.1 包装 用 $1\mathrm{L},4\mathrm{L}$ 和 $20\mathrm{L}$ 铁桶包装并密封。  
4.2 运输 按危险品运输，防止雨淋和日光曝晒。  
4.3 贮存 贮存在温度不超过 $40^{\circ} \mathrm{C}$ 、干燥通风的库房内，远离热源，隔绝火源，避免日光直射。贮存期12个月。  
4.4 技术安全 涂料的配制与施工应在通风良好、干燥无尘的环境中进行。

# 5 使用建议

选用。

# 参考文献

1上海市涂料研究所，涂料性能数据统计资料.1985

编写 郑会廉 谢永琴

审校 李洪源 陈嘉珠

# S06-1010H 聚氨酯底漆

# 1 概述

S06 1010H 聚氨酯底漆为双组分涂料，可自干，也可烘干。漆膜具有良好的力学性能和耐机用流体性，尤其能抵御整体油箱内微生物和燃油的污染，是飞机整体油箱内部专用涂料。

1.1 牌号及名称 S06 1010H 聚氨酯底漆, 原名 S06 1010H 整体油箱内用防腐底漆。  
1.2 基本组成 组分：环氧树脂、颜料、有机溶剂。组分二：脂肪族多异氰酸酯。  
1.3 材料标准 Q/6S 1229-1995《S06-1010H 整体油箱内用防腐底漆》。  
1.4 使用工艺说明书 Q/6SZ1357-1995《整体油箱内用防腐底漆施工工艺说明书》。  
1.5 供应状态 双组分分装，配套供应。  
1.6 应用概况 已在歼击机的机身外机翼整体油箱内部使用。  
1.7 研制及生产单位 北京航空材料研究院研制并生产。

# 2 性能

2.1 物理及化学性能 S06-1010H底漆的物理及化学性能见表2-1。

表2-1  

<table><tr><td>性能</td><td>指标</td><td>实测值</td></tr><tr><td>容器中状态</td><td>允许分层,易搅起,但不允许结块、结皮</td><td>有分层,易搅起,无结块、无结皮</td></tr><tr><td>固体含量/%</td><td>53~57</td><td>55</td></tr><tr><td>细度μm</td><td>≤30</td><td>&lt;30</td></tr><tr><td>干燥时间/h</td><td></td><td></td></tr><tr><td>25(±1)</td><td>≤10</td><td>10</td></tr><tr><td>107(±2)</td><td>-1</td><td>1</td></tr><tr><td>耐寒性(55(±2,2h后测柔韧性)</td><td>允许漆膜裂纹,但不允许脱落</td><td>通过</td></tr></table>

2.2力学性能 S061010II底漆涂层的力学性能见表2-2。

表2-2  

<table><tr><td>性能</td><td>指 标</td><td>实 测 值</td></tr><tr><td>柔韧性/mm</td><td>≤1</td><td>1</td></tr><tr><td>抗冲击性/cm</td><td>50</td><td>50</td></tr><tr><td>附着力(胶带法)</td><td>漆膜不脱落</td><td>通过</td></tr></table>

2.3 耐环境性能 S06-1010H底漆涂层的耐环境性能见表2-3。

表2-3  

<table><tr><td>性能</td><td>指标</td><td>实测值</td></tr><tr><td>耐水性(30d)</td><td>漆膜不起泡、不变软、不脱落、无腐蚀</td><td>通过</td></tr><tr><td>耐氯化铁(0.5%氯化铁溶液,60(±2℃,30d)</td><td>漆膜不起泡、不变软、不脱落、无腐蚀</td><td>通过</td></tr><tr><td>耐盐水/燃油性(5% NaCl 溶液与煤油1:1的混合 液,60(±2℃,10d)</td><td>漆膜不起泡、不变软、不脱落、无腐蚀</td><td>通过</td></tr><tr><td>耐微生物副产物(60(±2℃,5d)</td><td>漆膜不起泡、不变软、不脱落、无腐蚀</td><td>通过</td></tr><tr><td>耐润滑油性(1109润滑油,120(±2℃,11d)</td><td>漆膜不起泡、不变软、不脱落、无腐蚀</td><td>通过</td></tr><tr><td>耐液压油性(80℃±2℃,11d)</td><td>漆膜不起泡、不变软、不脱落、无腐蚀</td><td>通过</td></tr><tr><td>耐盐雾性(60(±2℃,500h)</td><td>漆膜不起泡、不变软、不脱落、无腐蚀</td><td>通过</td></tr><tr><td>耐燃油污染性(24(℃,48h 增重)(mg·L-1(mL))</td><td>≤20</td><td>通过</td></tr></table>

2.4 工艺性能  
2.4.1 施工性能 喷涂性能良好。  
2.4.2 配套性 与密封剂相容性良好。  
2.4.3 适用期 $6\mathrm{h}$

# 3 使用工艺

3.1 表面准备 铝合金表面经阳极化处理后在 $24\mathrm{h}$ 内涂覆底漆。  
3.2 涂料配制 根据需用量, 先称量组分一, 再按包装桶上注明的组分一与组分二的配比称取组分二, 在不断搅拌下将组分二加入到组分一中, 并搅拌均匀。  
3.3 施工粘度 用X-10稀释剂将涂料稀释至 $16\sim 22s$   
3.4 干燥条件 $25\mathrm{C} \pm 1\mathrm{C}, 10\mathrm{h}$ 或 $107\mathrm{C} \pm 2\mathrm{C}, 1\mathrm{h}$   
3.5 注意事项 配制与施工过程中切忌与水、醇、酸类物质接触。

# 4 其他

4.1 包装 用 $1\mathrm{L},2\mathrm{L},5\mathrm{L}$ 铁桶包装并密封。  
4.2 运输 按危险品运输，防止雨淋和日光曝晒。  
4.3 贮存 贮存在温度不超过 $40^{\circ} \mathrm{C}$ 、干燥通风的库房内，远离热源，隔绝火源，避免日光直射。  
4.4 技术安全 施工时通风良好，禁止明火。

# 5 使用建议

推荐。

# 参考文献

1 北京航空材料研究院. 飞机整体油箱用防腐涂料研究. 1997

编写 杨和争 何立凡

审校 陈嘉珠 谢永琴

# X04-52 铝粉缩醛烘干磁漆

# 1 概述

X04-52铝粉缩醛烘干磁漆为双组分涂料。漆膜具有良好的附着力、耐汽油、耐煤油及耐水性。适用于做油罐、贮槽及经常接触各种油介质的轻金属和钢铁零件的保护涂层。不适于在湿热带地区长期使用。

1.1 牌号及名称 X04-52 铝粉缩醛烘干磁漆，原名X04-1铝色缩醛磁漆。  
1.2 基本组成 组分一：聚乙烯醇缩醛、氨基树脂、醇酸树脂。组分二：铝粉。  
1.3 材料标准 津Q/HG 3194 1991《X04-52铝粉缩醛烘干磁漆》。  
1.4 使用工艺说明书 天津灯塔涂料公司《X04-52铝粉缩醛烘干磁漆施工说明》。

1.5 供应状态 两组分分装，配套供应。   
1-6 应用概况 从20世纪60年代开始用于飞机要求耐油部位的铝、镁、钢铁零件的表面防护。  
1.7研制及生产单位天津灯塔涂料公司研制：西安油漆厂、上海振华造漆厂生产。

# 2 性能

2.1 物理及化学性能 X04-52 磁漆的物理及化学性能见表 2-1。

表2-1  

<table><tr><td>性能</td><td>指 标</td><td>实测值</td><td>性 能</td><td>指 标</td><td>实测值</td></tr><tr><td>粘度(1号杯)/s</td><td>12~24</td><td>18</td><td>表干</td><td>≤1</td><td>-</td></tr><tr><td>固体含量(清漆)/%</td><td>≥8</td><td>9</td><td>烘干(120(±2℃))</td><td>≤4</td><td>-</td></tr><tr><td>干燥时间/h</td><td></td><td></td><td>酸值(清漆,以KOH计)/(mg/g)</td><td>≤0.2</td><td>0.1</td></tr></table>

2.2 力学性能 X04-52磁漆涂层的物理及力学性能见表2-2。

表2-2[1]  

<table><tr><td>性能</td><td>指 标</td><td>实 测 值</td></tr><tr><td>漆膜颜色与外观</td><td>铝色、平整光滑</td><td>铝色、平整光滑</td></tr><tr><td>柔韧性/mm</td><td>≤1</td><td>1</td></tr><tr><td>附着力(划圈法)/级</td><td>≤2</td><td>2</td></tr></table>

2.3 耐环境性能 X0452磁漆涂层的耐环境性能见表2-3。

表2-3  

<table><tr><td>性能</td><td>指 标</td><td>实 测 值</td></tr><tr><td>耐水性(60~70℃,5h或25℃±1℃,24h)</td><td>不膨胀,从水中取出擦干,1h后恢复原有性能</td><td>通过</td></tr><tr><td>耐煤油性(RP-1或RP-2煤油,常温,24h)</td><td>不膨胀、不溶解</td><td>通过</td></tr><tr><td>耐润滑油性(60~70℃,浸5h或25℃±1℃浸24h)</td><td>不膨胀、不溶解</td><td>通过</td></tr></table>

2.4 工艺性能 适于喷涂。  
2.5 使用性能 用于飞机耐油部位，效果尚好。

# 3 使用工艺

3.1 表面准备 涂漆前铝合金经阳极化处理，镁合金经化学氧化处理，钢铁零件经磷化处理。  
3.2 涂料配制 按清漆与铝粉的配比为 $100:2.75\sim 3$ ，将两组分混合调匀。  
3.3 施工粘度 配制好的漆用X-9稀释剂稀释到喷涂粘度 $12\sim 14s$   
3.4干燥条件第1、2层： $120\mathrm{C}\pm 2\mathrm{C},30\mathrm{min}$ ；第3层： $120^{\circ}\mathrm{C}\pm 2^{\circ}\mathrm{C},4\mathrm{h}_{\circ}$

# 4 其他

4.1 包装 用 $1\mathrm{L},4\mathrm{L}$ 和 $20\mathrm{L}$ 铁桶包装并密封。  
4.2 运输 按危险品运输，防止雨淋和日光曝晒。  
4.3 贮存 贮存在温度不超过 $40\mathrm{C}$ 、干燥通风的库房内，远离热源，隔绝火源，避免日光直射。贮存期12个月。  
4.4 技术安全 涂料的配制与施工应在通风良好、干燥无尘的环境中进行，

# 5 使用建议

限用。

# 参考文献

1 天津油漆总厂. 涂料性能数据统计资料. 1985

编写 谢永琴

审校赵蕊

# H01-32 环氧酚醛清漆

# 1 概述

1101-32环氧酚醛清漆为双组分涂料，漆膜具有良好的耐化学药品性能、耐水性和力学性能，附着力好，耐磨。适于做铝、镁零件的封闭漆及其他金属部件、化工管道、贮罐内部的保护。

1.1 牌号及名称 H0132 环氧酚醛清漆，原名为 H012 环氧酚醛清烘漆、H01-32 环氧酚醛烘干清漆。  
1.2 基本组成 环氧树脂、酚醛树脂。

# 1.3 材料标准

陕QB712-1982《H01-32环氧酚醛清漆》

津Q/HG3853-1991《H01-32环氧酚醛清漆（分装）》

# 1.4 使用工艺说明书

HB/Z 5006-1974《飞机镁合金零件涂漆工艺说明书》

HB/Z 5030 1977《航空发动机镁、铝合金零件涂漆工艺》

1.5 供应状态 西安油漆厂以单组分供应；天津灯塔涂料公司以两组分分装供应。  
1.6 应用概况 已用作飞机、发动机上铝、镁合金零件的封闭漆。  
1.7研制及生产单位 西安油漆厂、天津灯塔涂料公司研制并生产。

# 2 性能

2.1物理及化学性能 H01-32环氧酚醛清漆的物理及化学性能见表2-1。

表2-1  

<table><tr><td rowspan="2">性能</td><td colspan="2">陕QB 712</td><td colspan="2">津Q/HG 3853</td></tr><tr><td>指 标</td><td>实测值</td><td>指 标</td><td>实测值</td></tr><tr><td>粘度(涂-4杯)/s</td><td>45~80</td><td>70</td><td></td><td></td></tr><tr><td rowspan="2">固体含量/%</td><td rowspan="2">≥40</td><td rowspan="2">44</td><td>组分一:48~52</td><td>通过</td></tr><tr><td>组分二:45~49</td><td>通过</td></tr><tr><td>外观</td><td>棕黄色透明液体,无机械杂质</td><td>棕黄色透明液体,无机械杂质</td><td>--</td><td>--</td></tr><tr><td>干燥时间(185℃±5℃)/h</td><td>1.5</td><td>1.5</td><td>1.5</td><td>通过</td></tr></table>

2.2力学性能 H01-32清漆涂层的物理及力学性能见表22。

表2-2  

<table><tr><td rowspan="2">性能</td><td colspan="2">陕QB712</td><td colspan="2">津Q/HG 3853</td></tr><tr><td>指标</td><td>实测值</td><td>指标</td><td>实测值</td></tr><tr><td>漆膜颜色</td><td>-</td><td>-</td><td>金黄色</td><td>金黄色</td></tr><tr><td>硬度(摆杆硬度)</td><td>≥0.7</td><td>0.8</td><td>≥0.7</td><td>通过</td></tr><tr><td>柔韧性/mm</td><td>≤1</td><td>1</td><td>≤1</td><td>通过</td></tr><tr><td>抗冲击性/cm</td><td>50</td><td>50</td><td>50</td><td>通过</td></tr></table>

2.3 耐环境性能 H01-32 清漆涂层的耐环境性能见表 2-3。

表2-3-1  

<table><tr><td rowspan="2">性能</td><td colspan="2">陕QB 712</td><td colspan="2">津Q/HG 3853</td></tr><tr><td>指标</td><td>实测值</td><td>指标</td><td>实测值</td></tr><tr><td>耐水性(蒸馏水中煮沸,3h)</td><td>不起泡、不脱落,允许轻微变色</td><td>通过</td><td>无明显变化</td><td>通过</td></tr><tr><td>耐碱性(10% NaOH溶液,常温,24h)</td><td>不起泡、不脱落,允许轻微变色</td><td>通过</td><td>-</td><td>-</td></tr></table>

# 2.4 工艺性能

2.4.1 施工性能 喷涂、浸涂性良好。  
2.4.2 配套性能 与H04-1磁漆、H06-2底漆、H06-103H底漆配套使用。  
2.4.3 适用期 $24\mathrm{h}$ （双组分漆）。  
2.5 使用性能 已用于飞机、发动机上铝、镁合金零件多年，效果良好。

# 3 使用工艺

3.1 表面准备 镁合金表面经化学氧化处理，铝合金经阳极化处理。  
3.2 涂料配制 根据需用量称取组分一（环氧树脂），按组分一与组分二（酚醛树脂）的配比为 $6:1$ 称取组分二，将两组分混合均匀（双组分漆）。  
3.3 施工粘度 喷涂粘度为 $18\sim 20\mathrm{s}$ ；浸涂粘度为 $12\sim 15\mathrm{s}$ 。  
3.4 干燥条件 $180\mathrm{C}\pm 5\mathrm{C},1.5\mathrm{h}$

# 4 其他

4.1 包装 用 $1\mathrm{L},4\mathrm{L}$ 和20L铁桶包装并密封。  
4.2 运输 按危险品运输，防止雨淋和日光曝晒。  
4.3 贮存 贮存在温度不超过 $40\mathrm{C}$ 、干燥通风的库房内，远离热源，隔绝火源，避免日光直射。贮存期12个月。  
4.4 技术安全 涂料的配制与施工应在通风良好、干燥尤尘的环境中进行。

# 5 使用建议

推荐。

# 参考文献

1 北京航空材料研究院. 涂料性能数据统计资料. 1986

编写 谢永琴

审校赵蕊

# H01-101H 环氧聚酰胺清漆

# 1 概述

H01-101H 环氧聚酰胺清漆为双组分涂料。可常温干燥，也可烘干。漆膜具有良好的力学性能，尤其对玻璃纤维、碳纤维增强复合材料具有良好的附着力，耐水性好，对复合材料表面起封闭作用。它可以与环氧底漆、聚氨酯磁漆、聚氨酯弹性体涂料和抗静电涂料等配套使用，使用温度为 $-55 \sim 120^{\circ} \mathrm{C}$ 。主要用于飞机雷达罩等复合材料上作封闭层。

1.1 牌号及名称 H01-101H 环氧聚酰胺清漆。  
1.2 基本组成 组分一：环氧树脂、有机溶剂。组分二：聚酰胺树脂。  
1.3 材料标准 Q/6S 72-1980《H01-101H 环氧聚酰胺清漆》。  
1.4 使用工艺说明书 Q/6SZ 104-1980《H01-101H环氧聚酰胺清漆施工工艺说明书》。  
1.5 供应状态 两组分分装，配套供应。   
1.6 应用概况 已用于多种歼击机雷达罩及复合材料表面打底封闭。  
1.7 研制及生产单位 北京航空材料研究院研制并生产。  
1.8 鉴定级别及日期 1980年9月由化学工业部与第三机械工业部联合鉴定通过。

# 2 性能

2.1 物理及化学性能 H01-101H 环氧聚酰胺清漆的物理及化学性能见表 2-1。

表2-1  

<table><tr><td>性能</td><td>指 标</td><td>实测值</td><td>性 能</td><td>指 标</td><td>实测值</td></tr><tr><td>外观</td><td>淡黄色</td><td>淡黄色</td><td>干燥时间/h</td><td></td><td></td></tr><tr><td>固体含量/%</td><td></td><td></td><td>常温</td><td>≤24</td><td>通过</td></tr><tr><td>组分一</td><td>50±2</td><td>50</td><td>烘干(60~80℃)</td><td>6~8</td><td>通过</td></tr><tr><td>组分二</td><td>50±2</td><td>50</td><td></td><td></td><td></td></tr></table>

2.2力学性能 H01-101H环氧聚酰胺清漆涂层的物理及力学性能见表2-2。

表2-2  

<table><tr><td>性能</td><td>指 标</td><td>实 测 值</td></tr><tr><td>柔韧性/mm</td><td>≤1</td><td>1</td></tr><tr><td>抗冲击性/cm</td><td>50</td><td>50</td></tr><tr><td>附着力/级</td><td>≤2</td><td>2</td></tr></table>

2.3 耐环境性能 H01-101H 清漆涂层的耐环境性能见表 2-2。

表2-2.15  

<table><tr><td>性能</td><td>指 标</td><td>实 测 值</td></tr><tr><td>耐水性(蒸馏水,23(C±2(C,72 h))</td><td>不起泡、不脱落</td><td>不起泡、不脱落</td></tr></table>

2.4 工艺性能

2.4.1 施工性能 喷涂与刷涂性良好。  
2.4.2配套性能 与H06-1012H环氧底漆、各色聚氨酯磁漆、抗静电涂料配套使用。  
2-4.3 适用期 $8\mathrm{h}$   
2.5 使用性能 用于飞机雷达罩打底，使用多年，效果良好。

# 3 使用工艺

3.1 表面准备 复合材料表面用砂纸打磨或吹砂处理，并用有机溶剂清洗。  
3.2 涂料配制 根据需用量称取组分一, 再按包装桶上注明的组分一与组分二的配比称取组分二, 在不断搅拌下将组分二加入到组分一中, 并搅拌均匀。  
3.3 施工粘度 涂料用X-7稀释剂稀释到喷涂粘度 $16\sim 20\mathrm{s}$ ；刷涂粘度 $20\sim 30\mathrm{s}$ 。  
3.4 干燥条件 常温， $24\mathrm{h}$ 或 $60\sim 80^{\circ}\mathrm{C},6\sim 8\mathrm{h}$ 或 $120^{\circ}\mathrm{C},2\mathrm{h}$ 。  
3.5 注意事项 涂层厚度根据设计要求确定，涂覆次数以达到厚度为准。

# 4 其他

4.1 包装 用 $\mathrm{L},2\mathrm{L},5\mathrm{L},20$ L铁桶包装并密封。  
4.2 运输 按危险品运输，防止雨淋和日光曝晒。  
4.3 贮存 贮存在温度不超过 $40^{\circ} \mathrm{C}$ 、干燥通风的库房内，远离热源，隔绝火源，避免日光直射。  
4.4 技术安全 施工应在通风良好、干净、干燥的环境中进行，现场禁止明火。

# 5 使用建议

推荐。

# 参考文献

1 北京航空材料研究院.H01-101H环氧聚酰胺清漆的研究.1980

编写 杨和争 谢永琴

审校 陈嘉珠

# H01-103H 环氧封孔剂

# 1 概述

H01-103H 环氧封孔剂为双组分涂料，可自干，烘干性能更好。漆膜具有良好的力学性能，其韧性和附着力极好。主要用于复合材料制件喷铝后封孔，使喷铝层与复合材料粘结牢固，并防止铝氧化以保证其良好的导电性，是复合材料整体油箱防雷击综合技术中必不可少的关键材料。

1.1 牌号及名称 H01 103H 环氧封孔剂。  
1.2 基本组成 组分一：环氧树脂，丁氰橡胶、有机溶剂。组分二：聚酰胺树脂、有机溶剂。  
1.3 材料标准 Q/6S 1154 1995.H01-103H 环氧封孔剂》。  
1.4 使用工艺说明书 Q/6SZ 1282-1995《复合材料制件喷铝用封孔剂及配套涂层系统施工工艺说明书》。  
1.5 供应状态 两组分分装，配套供应。   
1.6 应用概况 已在歼击机等的复合材料制件上应用  
1.7研制及生产单位 北京航空材料研究院研制并生产。

1.8 鉴定级别及日期 1997年由航空工业总公司鉴定通过。

# 2 性能

2.1物理及化学性能 H01-103H环氧封孔剂的物理及化学性能见表2-1。

表2-1  

<table><tr><td>性能</td><td>指标</td><td>实测值</td><td>性能</td><td>指标</td><td>实测值</td></tr><tr><td rowspan="4">容器中状态组分一组分二固体含量/%组分一组分二闪点/C</td><td>淡黄粘稠液,略有乳光棕黄透明液</td><td>淡黄粘稠液,略有乳光棕黄透明液</td><td rowspan="4">干燥时间表十(25℃±1℃)/h实干25℃±1℃/d60℃±2℃/h120℃±2℃/h</td><td>≤3</td><td rowspan="4">37122</td></tr><tr><td>50±2</td><td>50</td><td>≤7</td></tr><tr><td>45±1</td><td>45</td><td>≤12</td></tr><tr><td>≥22</td><td>22</td><td>≤2</td></tr></table>

2.2力学性能 H01-103H环氧封孔剂涂层的力学性能见表2-2。

表2-2-1  

<table><tr><td>性能</td><td>指标</td><td>实测值</td></tr><tr><td>柔韧性/mm</td><td>≤1</td><td>1</td></tr><tr><td>抗冲击性/cm</td><td>50</td><td>50</td></tr><tr><td>硬度(铅笔硬度)</td><td>≤4H</td><td>4H</td></tr><tr><td>附着力(拉开法)/MPa</td><td>≥16</td><td>16</td></tr><tr><td>涂层与密封剂相容性(180°剥离)</td><td>涂层与密封剂间明显粘附破坏</td><td>通过</td></tr></table>

2.3 耐环境性能 H01 103H 环氧封孔剂的耐环境性能见表 2-3。

表2-3[ ]  

<table><tr><td>性能</td><td>指 标</td><td>实 测 值</td></tr><tr><td>耐水性(23℃±1℃,24h)</td><td>漆膜不起泡、不龟裂、不起皱</td><td>通过</td></tr><tr><td>耐液压油性(YH-10液压油,65℃±2℃,24h)</td><td>漆膜不起泡、不龟裂、不起皱</td><td>通过</td></tr><tr><td>耐燃油性(RP 3燃油,25℃±1℃,72h)</td><td>漆膜不起泡、不龟裂、不起皱</td><td>通过</td></tr><tr><td>耐润滑油性(4109润滑油,120℃±2℃,21h)</td><td>漆膜不起泡、不龟裂、不起皱</td><td>通过</td></tr></table>

2.4 工艺性能  
2.4.1 施工性能 喷涂，刷涂性能均好。  
2.4.2 配套性能 与喷铝层、508S表面处理剂、H06-1012H环氧底漆、聚氨酯面漆配套使用。  
2.4.3 适用期 $6\mathrm{h}$ 。

# 3 使用工艺

3.1 表面准备 喷铝完成以后，应在 $12\mathrm{h}$ 内除尘净化，涂刷508S表面处理剂，待其干燥后即可喷涂或刷涂封孔剂。  
3.2 涂料配制 根据需要量, 先称取组分一, 再按包装桶上注明的组分一与组分二的配比称取组分二, 在不断搅拌下, 将组分二加入到组分一中, 并搅拌均匀。

3.3 施工粘度 漆料用专用稀释剂稀释至 $16\sim 22\mathrm{s}$   
3.4干燥条件 $25\mathrm{C}\pm 1\mathrm{C},7\mathrm{d}$ 或 $60\mathrm{C}\pm 20\mathrm{C},12\mathrm{h}$ 或 $120\mathrm{C}\pm 2\mathrm{C},2\mathrm{h}_{\circ}$   
3.5 注意事项 涂层厚度根据设计要求确定，涂覆次数以达到厚度为准。

# 4 其他

4.1 包装 用 $1\mathrm{L},2\mathrm{L},5\mathrm{L}$ 铁桶包装并密封。

4.2 运输 按危险品运输，防止雨淋和日光曝晒。  
4.3 贮存 贮存在温度不超过 $40^{\circ} \mathrm{C}$ 、干燥通风的库房内，远离热源，隔绝火源，避免日光直射。  
4.4 技术安全 施工时通风良好，禁止明火。

# 5 使用建议

推荐。

# 参考文献

1 北京航空材料研究院. 复合材料制件喷铝用封孔剂及配套涂层系统相容性的工艺研究. 1995

编写 杨和争 何立凡

审校 谢永琴 陈嘉珠

# S04-109H 聚氨酯航空叶片保护磁漆

# 1 概述

S04-109H聚氨酯航空叶片保护磁漆为双组分涂料。漆膜具有优异的保光保色、耐油和“三防”性能，适用于涡喷发动机及民用通风机叶片表面，使用温度为 $50\sim 120^{\circ}C$ 。

1.1 牌号及名称 S04-109H 聚氨酯航空叶片保护磁漆，原名为 AC-2 聚氨酯航空叶片保护涂料（面漆）。  
1.2 基本组成 组分一：弹性聚氨酯。组二分：聚氨酯固化剂。  
1.3 材料标准 Q/GHAH 31 1998《AC-2聚氨酯航空叶片保护涂料》。  
1.4 使用工艺说明书 上海市涂料研究所《聚氨酯航空叶片保护涂料施工工艺》。  
1.5 供应状态 两组分分装，配套供应。   
1.6 应用概况 已用于涡喷发动机及民用通风机叶片。  
1.7 研制及生产单位 上海市涂料研究所研制并生产。  
1.8 鉴定级别及日期 1981年由上海市化学工业局与空军工程部工厂管理部联合鉴定通过。

# 2 性能

2.1 物理及化学性能 S04-109H磁漆的物理及化学性能见表2-1。

表2-1  

<table><tr><td>性能</td><td>指标</td><td>实测值</td><td>性能</td><td>指标</td><td>实测值</td></tr><tr><td>粘度(1号杯)/s</td><td>30~60</td><td>通过</td><td>干燥时间/h</td><td></td><td></td></tr><tr><td>细度/μm</td><td>≤30</td><td>通过</td><td>表干</td><td>≤1</td><td>通过</td></tr><tr><td>固体含量/%</td><td>50±2</td><td>通过</td><td>实干</td><td>≤24</td><td>通过</td></tr><tr><td></td><td></td><td></td><td>烘干(120℃)</td><td>≤2</td><td>通过</td></tr></table>

2.2力学性能 S04-109H磁漆涂层的物理及力学性能见表2-2。

表2-2[ ]  

<table><tr><td>性能</td><td>指标</td><td>实测值</td><td>性能</td><td>指标</td><td>实测值</td></tr><tr><td>漆膜颜色与外观</td><td>白色,平整光滑</td><td>白色,平整光滑</td><td>抗冲击性/cm</td><td>50</td><td>通过</td></tr><tr><td>柔韧性/mm</td><td>≤1</td><td>通过</td><td>附着力(划格法)/%</td><td>100</td><td>通过</td></tr></table>

2.3 耐环境性能 S04-109H磁漆涂层的耐环境性能见表2-3。

表23  

<table><tr><td>性能</td><td>指标</td><td>实测值</td></tr><tr><td>耐人造海水(常温,3d)</td><td>-</td><td>不起泡</td></tr><tr><td>耐盐雾性(3% NaCl 溶液,45°C±2°C·10d)</td><td></td><td>不起泡</td></tr><tr><td>耐湿热性(47°C±1°C,相对湿度96%±2%·10d)</td><td>-</td><td>不起泡</td></tr><tr><td>耐汽油性(RH-75 汽油,常温,3d)</td><td>无变化</td><td>通过</td></tr><tr><td>耐煤油性(RP-1 煤油,常温,3d)</td><td>无变化</td><td>通过</td></tr></table>

# 2.4 工艺性能

2.4.1 施工性能 喷涂和刷涂性良好。  
2.4.2 配套性能 与H06-105H底漆配套。  
2.4.3 适用期 $4\sim 6\mathrm{h}$   
2.5 使用性能 用于涡喷发动机叶片，效果尚好。

# 3 使用工艺

3.1 表面准备 涂漆前不锈钢叶片喷丸处理，铝合金叶片经喷丸后阳极化处理。  
3.2 涂料配制 根据需要量称取组分一，按组分一和组分二的比例为 $148:100$ 称取组分二，在不断搅拌下，将组分二加入组分一中，再充分搅拌调匀。  
3.3 施工粘度 喷涂粘度为 $17\sim 19~s$   
3.4 干燥条件 $23\mathrm{C} + 2\mathrm{C}, 24\mathrm{h}$ 或 $120\mathrm{C}, 2\mathrm{h}$ 。  
3.5 注意事项 在配制与施工时，切忌与水和醇类物质接触。

# 4 其他

4.1 包装 用 $1\mathrm{L},4\mathrm{L}$ 和 $20\mathrm{L}$ 铁桶包装并密封。  
4.2 运输 按危险品运输，防止雨淋和日光曝晒。  
4.3 贮存 贮存在温度不超过 $40^{\circ} \mathrm{C}$ 、干燥通风的库房内，远离热源，隔绝火源，避免日光直射。贮存期12个月。  
4.4 技术安全 涂料的配制与施工应在通风良好、干燥无尘的环境中进行。

# 5 使用建议

选用。

# 参考文献

1上海市涂料研究所，涂料性能数据统计资料.1985

编写 谢永琴

审校 李洪源 郑会廉

# J04-101H 氟橡胶叶片漆

# 1 概述

J04-101H氟橡胶叶片漆为双组分涂料。与KH550偶联剂组成的涂层系统，附着力强，漆膜平整光滑，耐磨性良好，并具有优异的耐腐蚀性。适用于发动机叶片及要求耐磨、防腐蚀的钢铁表面防护。

1.1 牌号及名称 J04 101H 氟橡胶叶片漆，原名 FT-16 钢叶片涂料。  
1.2 基本组成 组分一：氟橡胶胶液。组分二：改性异氰酸酯。  
1.3 材料标准 Q/6S 5132 1980×FT-16 钢叶片涂料》。  
1.4 使用工艺说明书 Q/6SZ 151-1980《钢叶片涂层工艺说明书》。

1.5 供应状态 两组分分装，配套供应。   
1.6 应用概况 已用于涡桨发动机压气机钢叶片。  
1.7研制及生产单位 北京航空材料研究院研制并生产。  
1.8 鉴定级别及日期 1981年由北京航空材料研究院与湘江机器厂联合鉴定通过。

# 2 性能

2.1 物理及化学性能 J04-10H 漆的干燥性能如下：烘干温度： $180 \sim 190^{\circ} \mathrm{C}$ ；烘干时间： $2 \sim 3 \mathrm{~h}$ 。  
2.2 力学性能 J04-101H 涂层的物理及力学性能见表 2-1。

表2-1[1]   

<table><tr><td>性能</td><td>指标</td><td>实测值</td></tr><tr><td>漆膜颜色与外观</td><td>浅黄色到棕黄色,半透明</td><td>浅黄色,半透明</td></tr><tr><td>柔韧性/mm</td><td>≤1</td><td>通过</td></tr><tr><td>抗冲击性/cm</td><td>50</td><td>通过</td></tr><tr><td>耐磨性(吹砂法)/(min/20 μm)</td><td>≥20</td><td>22~24</td></tr></table>

2.3 耐环境性能 J04-101H 涂层的耐环境性能见表 2-2。

表2-2[1]  

<table><tr><td>性能</td><td>指 标</td><td>实 测 值</td></tr><tr><td>耐水性(蒸馏水,常温,72h)</td><td>不起泡、不脱落</td><td>经6个月无变化</td></tr><tr><td>耐湿热性(47(±1℃,相对湿度96%/2%,72h)</td><td>不起泡、不脱落</td><td>经16d无变化</td></tr><tr><td>耐盐雾性(3%~5% NaCl溶液,40(±2℃,72h)</td><td>不起泡、不脱落</td><td>经21d无明显变化</td></tr><tr><td>耐汽油性(NY-120汽油,常温,24h)</td><td>不起泡,不变软</td><td>经16d无变化</td></tr><tr><td>耐润滑油性(HP-8与HH-20配比为75:25的混合油,常温,24h)</td><td>不变软、不起泡、不发粘</td><td>经16d无变化</td></tr><tr><td>耐寒性(-55(±5℃,1h)</td><td>柔韧性通过1mm</td><td>通过</td></tr></table>

2.4 工艺性能  
2.4.1 施工性能 喷涂和刷涂性良好。  
2.4.2 配套性能 与KH-550偶联剂配套。  
2.4.3 适用期 $24\mathrm{h}$   
2.5 使用性能 经 $1000\mathrm{h}$ 试车, 漆膜基本完整, 提高GX-8钢叶片的剩余疲劳强度 $55.8\mathrm{MPa}$ , 用于涡桨型发动机压气机叶片多年, 效果尚好。

# 3 使用工艺

3.1 表面准备 涂漆前钢叶片经喷丸或吹沙处理，并喷涂KH-550偶联剂溶液。  
3.2 涂料配制 称 20 份氟橡胶胶片, 溶于 100 份乙酸乙酯中配制成组分一, 然后加入 5 份组分二混合调匀。  
3.3 施工粘度 配制好的漆料用乙酸乙酯与环己酮(质量比为 $1:1$ )的混合溶液稀释到喷涂粘度 $15 \sim 17 \mathrm{~s}$ ; 刷涂粘度为 $30 \sim 40 \mathrm{~s}$ 。  
3.4 干燥条件 $180 \sim 190^{\circ} \mathrm{C}, 2 \sim 3 \mathrm{~h}$ 。

# 4 其他

4.1 包装 用 $1\mathrm{L},4\mathrm{L}$ 和 $20\mathrm{L}$ 铁桶包装并密封。  
4.2 运输 按危险品运输，防止雨淋和日光曝晒。  
4.3 贮存 贮存在温度不超过 $40^{\circ} \mathrm{C}$ 、干燥通风的库房内，远离热源，隔绝火源，避免日光直射。贮

存期12个月。

4.4 技术安全 涂料的配制与施工应在通风良好、干燥无尘的环境中进行。

# 5 使用建议

选用。

# 参考文献

1 北京航空材料研究院. 涂料性能数据统计资料. 1985

编写 谢永琴

审校 阎家相

# HL04-1025H 环氧聚硫隔离涂料

# 1 概述

HL04-1025H 环氧聚硫隔离涂料为双组分涂料，可自干，也可烘干。漆膜具有良好的力学性能，同时与口盖密封剂有良好的相容性。固化后，与口盖金属框不粘连，易于开启。与口盖密封剂配套，是飞机口盖防水、防漏、密封和防粘连必不可少的材料。

1.1 牌号及名称 HL04 1025H 环氧聚硫隔离涂料。  
1.2 基本组成 组分一：环氧树脂、聚硫胶、有机溶剂。组分二：聚酰胺树脂、硫化剂、有机溶剂。  
1.3 材料标准 Q/6S833—1990《机身口盖密封用隔离涂料》。  
1.4 使用工艺说明书 Q/6SZ 914-1990《机身口盖密封用隔离涂料施工工艺说明书》。  
1.5 供应状态 双组分分装，配套供应。  
1.6 应用概况 已在歼击机和轰炸机的机身口盖上应用多年，为定型材料。  
1.7 研制及生产单位 北京航空材料研究院研制并生产。  
1.8 鉴定级别及日期 1991年11月由航空航天部科学技术研究院鉴定通过。

# 2 性能

2.1 物理及化学性能 HL04-1025H 环氧聚硫隔离涂料的物理及化学性能见表 2-1。

表 $2 - 1^{[1]}$   

<table><tr><td>性能</td><td>指 标</td><td>实 测 值</td></tr><tr><td>容器中状态</td><td>均匀粘稠液体,无可见杂质</td><td>均匀粘稠液体,无可见杂质</td></tr><tr><td>固体含量/%</td><td></td><td></td></tr><tr><td>组分-</td><td>50±2</td><td>50</td></tr><tr><td>干燥时间</td><td></td><td></td></tr><tr><td>表T/h</td><td>≤12</td><td>12</td></tr><tr><td>实干</td><td></td><td></td></tr><tr><td>25℃±1℃/d</td><td>≤7</td><td>7</td></tr><tr><td>70℃±2℃/h</td><td>≤24</td><td>24</td></tr></table>

2.2力学性能 HL04-1025H环氧聚硫隔离涂层的物埋及力学性能见表2-2。

表2-2  

<table><tr><td>性能</td><td>指 标</td><td>实 测 值</td></tr><tr><td>柔韧性/mm</td><td>≤1</td><td>1</td></tr><tr><td>抗冲击性/cm</td><td>50</td><td>50</td></tr><tr><td>附着力(划圈法)/级</td><td>≤2</td><td>2</td></tr><tr><td>与密封剂的相容性(-53℃±1℃,2h)</td><td>允许漆膜裂纹,不允许剥离</td><td>通过</td></tr></table>

2.3 耐环境性能 HL04-1025H 环氧聚硫隔离涂层的耐环境性能见表 2-3。

表2-3  

<table><tr><td>性能</td><td>指标</td><td>实测值</td></tr><tr><td>耐水性(蒸馏水,25℃±1℃,72h)</td><td>漆膜不起泡、不剥落、不起皱</td><td>通过</td></tr><tr><td>耐煤油性(RP-3煤油,25℃±1℃,7d)</td><td>漆膜不起泡、不剥落、不起皱</td><td>通过</td></tr></table>

# 2.4 工艺性能

2.4.1 施工性能 刷涂性良好，也可喷涂。  
2.4.2 配套性能 与XM-5911盖密封剂配套性良好。  
2.4.3 适用期 $6\mathrm{h}$ 。

# 3 使用工艺

3.1 表面准备 涂完口盖密封剂并硫化后，即可涂刷H104-1025H环氧聚硫隔离涂料。  
3.2 涂料配制 根据需用量，先称量组分一，再按包装桶上注明的组分一与组分二的配比称取组分二，在不断搅拌下将组分二加入到组分一中，并搅拌均匀。  
3.3 施工粘度 漆料用X-7稀释剂稀释至喷涂粘度 $16\sim 20\mathrm{s}$ ；刷涂粘度 $20\sim 30\mathrm{s}$ 。  
3.4 干燥条件 $25\mathrm{C} + 1\mathrm{C},7\mathrm{d}$ 或 $70\mathrm{C}\pm 2\mathrm{C},24\mathrm{h}_{\circ}$   
3.5 注意事项 涂层厚度根据设计要求确定，涂覆次数以达到厚度为准。

# 4 其他

4.1 包装 用 $1\mathrm{L},2\mathrm{L},3\mathrm{L}$ 铁桶包装并密封。  
4-2 运输 按危险品运输，防止雨淋和日光曝晒。  
4.3 贮存 贮存在温度不超过 $40^{\circ} \mathrm{C}$ 、干燥通风的库房内，远离热源，隔绝火源，避免日光直射。  
4.4 技术安全 施工场地应通风良好，禁止明火。

# 5 使用建议

推荐。

# 参考文献

1 北京航空材料研究院. 飞机防油密封隔离涂层及工艺的研究. 1992

编写 杨和争 何立凡

审校 谢永琴 陈嘉珠

# S99-201H 防滑涂料

# 1 概述

S99-201H防滑涂料为双组分涂料，可常温固化。漆膜强度高，柔韧性、耐热性好。具有良好的耐磨、防滑、耐湿热和耐介质性能，主要用于飞机内舱地板等需防滑的部位。

1.1 牌号及名称 S99-201H 防滑涂料，原名 H-A/H-B 防滑地板漆。  
1.2 基本组成 组分一：丙烯酸改性酚醛树脂、改性剂、颜料、消光剂、防滑骨料。组分二：缩二脲。  
1.3 材料标准 Q/HSY 05-1991《H-A/H-B防滑地板漆》。  
1.4 使用工艺说明书 生冶-Z9-35《地板防滑漆涂覆生产说明书》。  
1.5 供应状态 两组分分装，配套供应。   
1.6 应用概况 已用于直升机多年。  
1.7 研制及生产单位 湖南省塑料研究所研制并生产。  
1.8 鉴定级别及日期 1991年5月15日由轻工部鉴定通过。

# 2 性能

2.1 物理及化学性能 S99-201H 防滑涂料的物理及化学性能见表 2-1。

表2-1[3]   

<table><tr><td>性能</td><td>指标</td><td>实测值</td><td>性能</td><td>指标</td><td>实测值</td></tr><tr><td>外观</td><td></td><td>通过</td><td>组分二</td><td>≥66.7</td><td></td></tr><tr><td>组分一</td><td>黑色粘稠液体</td><td></td><td>组分·中砂含量</td><td>11~15</td><td></td></tr><tr><td>组分二</td><td>浅棕色透明粘稠液体</td><td></td><td>干燥时间/h</td><td></td><td>通过</td></tr><tr><td>固体含量/%</td><td></td><td>通过</td><td>表干</td><td>≤6</td><td></td></tr><tr><td>组分一</td><td>≥25</td><td></td><td>实干</td><td>≤24</td><td></td></tr></table>

2.2 力学性能 S99-201H涂层的物理及力学性能见表2-2。

表2-2  

<table><tr><td>性能</td><td>指标</td><td>实测值</td><td>性能</td><td>指标</td><td>实测值</td></tr><tr><td>光泽%</td><td>≤10</td><td>通过</td><td>干态</td><td>≥0.96</td><td></td></tr><tr><td>柔韧性/mm</td><td>≤1</td><td>1</td><td>湿态</td><td>≥0.90</td><td></td></tr><tr><td>抗冲击性/cm</td><td>50</td><td>50</td><td>油态</td><td>≥0.90</td><td></td></tr><tr><td>摩擦系数(与橡胶)</td><td></td><td>通过</td><td>耐磨性(砂轮法)/g</td><td>≤0.02</td><td>通过</td></tr></table>

2.3 耐环境性能 S99-201H涂层的耐环境性能见表2-3。

表2-3[1]  

<table><tr><td>性能</td><td>指标</td><td>实测值</td></tr><tr><td>耐水性/(蒸馏水,25℃±1℃,6h)</td><td>无变化</td><td>通过</td></tr><tr><td>耐盐水性(25℃±2℃,3% NaCl溶液,常温,1h)</td><td>无变化</td><td>通过</td></tr><tr><td>耐汽油性(75号汽油,25℃±1℃,6h)</td><td>无变化</td><td>通过</td></tr></table>

续表2-3   

<table><tr><td>性能</td><td>指标</td><td>实测值</td></tr><tr><td>耐煤油性(RP 2煤油,25℃±1℃,24h)</td><td>无变化</td><td>通过</td></tr><tr><td>耐热性(100℃,4h)</td><td>不脱色、不变色</td><td>通过</td></tr><tr><td>耐寒性(-40℃,4h)</td><td>不开裂、保持漆膜完整</td><td>通过</td></tr></table>

# 2.4 工艺性能

2.4.1 施工性能 宜刷涂。  
2.4.2 配套性能 单独使用。  
2.5 使用性能 用于直升机多年，效果良好。

# 3 使用工艺

3.1 表面准备 涂漆前表面用100号砂纸打磨，然后用乙酸乙酯或丙酮清洗干净。  
3.2 涂料配制 先将组分一搅拌均匀，再根据需要量称取组分一，然后按规定的比例称取组分二，在不断搅拌下，将组分二加入到组分一中，并搅拌均匀。  
3.3 干燥条件 $25\mathrm{C}, 24\mathrm{h}$ 。  
3.4 注意事项 在配制和施工时，工作环境相对湿度不大于 $80\%$

# 4 其他

4.1 包装 组分一用 $4\mathrm{L}$ 铁桶包装并密封；组分二用 $1\mathrm{L}$ 铁桶包装并密封。  
4-2 运输 按危险品运输，防止雨淋和日光曝晒。  
4.3 贮存 贮存在温度不超过 $40^{\circ} \mathrm{C}$ 、干燥通风的库房内，远离热源，隔绝火源，避免日光直射。贮存期由生产之日算起为12个月。  
4.4 技术安全 涂料的配制与施工应在通风良好、干燥无尘的环境中进行，严禁明火。

# 5 使用建议

选用。

# 参考文献

1 湖南省塑料研究所．防滑涂料鉴定资料. 1991

编写 何斌 谢永琴

审校 阎家相

# B04-101H 丙烯酸伪装磁漆

# 1 概述

B04-101H丙烯酸伪装磁漆为一种迷彩伪装涂料，有植物绿、岩石黑灰、土红和天蓝四种颜色。与锶黄环氧聚酰胺底漆组成的涂层系统，具有良好的伪装和防护性能。按专用喷漆工艺说明书和规定的迷彩图案施工。适用于要求伪装的飞机蒙皮或其他需要伪装的物体表面。

1.1 牌号及名称 B04-101H丙烯酸伪装磁漆，原名飞机丙烯酸伪装漆。  
1.2 基本组成 丙烯酸树脂、颜料、填料。  
1.3 材料标准 Q/6S 297 1983《B04-101H丙烯酸伪装漆》。  
1.4 使用工艺说明书 Q/6SZ 293-1982《B04-101H丙烯酸伪装漆喷涂工艺》。  
1.5 供应状态 单组分包装供应。  
1.6 应用概况 已用于歼击机、强击机。  
1.7 研制及生产单位 北京航空材料研究院研制：北京航空材料研究院、西安油漆厂生产。  
1.8 鉴定级别及日期 1982年12月由空军工程部、航空工业部联合鉴定通过。

# 2 性能

2.1 物理及化学性能 B04-101H磁漆的物理及化学性能见表2-1。

表2-1  

<table><tr><td>性能</td><td>指标</td><td>实测值</td><td>性能</td><td>指标</td><td>实测值</td></tr><tr><td>粘度(1号杯)/s</td><td>15~35</td><td>通过</td><td>岩石黑灰色</td><td>-</td><td>≤48</td></tr><tr><td>细度/μm</td><td>≤30</td><td>通过</td><td>天蓝色</td><td>-</td><td>≤71</td></tr><tr><td>固体含量/%</td><td>25~30</td><td>通过</td><td>干燥时间/h</td><td></td><td>通过</td></tr><tr><td>遮盖力/(g/m2)</td><td></td><td></td><td>实干</td><td>≤2</td><td></td></tr><tr><td>植物绿色</td><td></td><td>≤60</td><td>烘干(40~50℃)</td><td>≤1</td><td></td></tr><tr><td>上红色</td><td></td><td>≤82</td><td></td><td></td><td></td></tr></table>

2.2力学性能 B04-101H磁漆涂层的物理及力学性能见表2-2。

表2-2  

<table><tr><td>性能</td><td>指标</td><td>实测值</td></tr><tr><td>漆膜颜色与外观</td><td>颜色符合标准光谱反射曲线,平整光滑</td><td>符合标准光谱反射曲线,平整光滑</td></tr><tr><td>光泽/%</td><td>≤5</td><td>1</td></tr><tr><td>柔韧性/mm</td><td>1</td><td>通过</td></tr><tr><td>附着力(划圈法)/级</td><td>≤1</td><td>1</td></tr><tr><td>光谱反射性</td><td>见图2-1</td><td></td></tr></table>

2.3 耐环境性能 B04-101H磁漆涂层的耐环境性能见表2-3。  
2.4 工艺性能  
2.4.1 施工性能 喷涂性良好。  
2.4.2 配套性能 与环氧底漆配套使用。  
2.5 使用性能 已用于歼击机和强击机，效果尚好。

图2-1 标准光谱反射曲线  
图片摘要：该图主要展示 2 1 标准光谱反射曲线。
![](images/b3b64ec103bf418fea3e4336ae63f6a5803085e43f03fa3402860c626240cdf9.jpg)  
1 岩石黑灰色；2-土红色；3 植物绿色

表2-3[1]  

<table><tr><td>性能</td><td>指标</td><td>实测值</td></tr><tr><td>耐水性(蒸馏水,常温,24h)</td><td>不起泡、不脱落,无其他明显变化</td><td>通过</td></tr><tr><td>耐人造海水性(常温,72h)</td><td>不起泡、不脱落,无其他明显变化</td><td>通过</td></tr><tr><td>耐湿热性(47℃±2℃,相对湿度96%±2%,72h)</td><td>不起泡、不发白,无其他明显变化</td><td>通过</td></tr><tr><td>耐汽油性(RH75号汽油,25℃±1℃,3h)</td><td>不起泡、不发粘,允许轻微变软,1h后恢复</td><td>通过</td></tr><tr><td>耐热性(120℃,50h)</td><td>...</td><td>不起泡、不龟裂、不变色</td></tr><tr><td>耐光性(6kW氙灯,60℃,100h)</td><td>...</td><td>不粉化、不褪色、不龟裂</td></tr></table>

# 3 使用工艺

3.1 表面准备 铝合金表面经阳极化处理，并喷涂底漆。  
3.2 施工粘度 用X-5稀释剂将漆料稀释到喷涂粘度 $14\sim 18\mathrm{s}$   
3.3 干燥条件 $23\mathrm{C} \pm 2\mathrm{C}, 2\mathrm{h}$ 。  
3.4 注意事项 喷涂时迷彩图案应按规定的图纸进行，

# 4 其他

4.1 包装 用 $1\mathrm{L},4\mathrm{L}$ 和 $20\mathrm{L}$ 铁桶包装并密封。  
4.2 运输 按危险品运输，防止雨淋和日光曝晒。  
4.3 贮存 贮存在温度不超过 $40^{\circ} \mathrm{C}$ 、干燥通风的库房内，远离热源，隔绝火源，避免日光直射。贮存期12个月。  
4.4 技术安全 涂料的配制与施工应在通风良好、干燥无尘的环境中进行。

# 5 使用建议

选用。

# 参考文献

1 北京航空材料研究所. 涂料性能数据统计资料. 1985

编写 江振经 谢永琴

审校 陈嘉珠 阎家相

# SW-D-6 多变色不可逆示温涂料

# 1 概述

SW-D-6多变色不可逆示温涂料，在 $780\sim 960^{\circ}C$ 范围内出现5种颜色变化，标示5种不同温度。适用于测量发动机、火焰筒、叶片等部件的温度分布。

1.1 牌号及名称 SW-D-6 多变色不可逆示温涂料。  
1.2 基本组成 有机硅树脂、示温颜料、金属无机盐。  
1.3 材料标准 Q/TLS 628-1999《780～960C多变色不可逆示温涂料》。  
1.4 使用工艺说明书 常州涂料化工研究院技术档案5.01.01.01-53.05《780～960C多变色不可逆示温涂料施工说明书》。  
1.5 供应状态 单组分供应。  
1.6 应用概况 已用于测量发动机、火焰筒、叶片等部位的温度。  
1.7 研制及生产单位 常州涂料化工研究院研制并生产。  
1.8 鉴定级别及日期 1978年12月由化工部鉴定通过。

# 2 性能

2.1 物理及化学性能 SW-D-6 涂料的物理及化学性能见表 2-1。

表2-1[1]   

<table><tr><td>性能</td><td>指标</td><td>性能</td><td>指标</td></tr><tr><td>细度/μm</td><td>≤40</td><td>洋红色</td><td>840</td></tr><tr><td>干燥时间(实干)/h</td><td>≤4</td><td>白灰色</td><td>890</td></tr><tr><td>显示温度/(°C)</td><td></td><td>棕色</td><td>915</td></tr><tr><td>橙色</td><td>790</td><td>绿色</td><td>950</td></tr></table>

2.2 力学性能  
2.3 耐环境性能  
2.4 工艺性能 可用喷涂或刷涂法施工。

# 3 使用工艺

3.1 表面准备 涂漆前表面经除油、除锈并用二甲苯等溶剂清洗干净。  
3.2 施工粘度 用专用稀释剂将涂料稀释到喷涂粘度为 $15\sim 22\mathrm{s}$ ；刷涂粘度为 $30\sim 50\mathrm{s}$ 。  
3.3 下燥条件 $23\mathrm{C},4\mathrm{h}$   
3.4 注意事项 施工时，切忌与水或油类混合，切忌与其他油漆混合。

# 4 其他

4.1 包装 用 $1\mathrm{L},4\mathrm{L}$ 铁桶包装并密封。  
4.2 运输 按危险品运输，防止雨淋和日光曝晒。  
4.3 贮存 按危险品贮存。贮存期6个月。

4.4 技术安全 涂料的配制与施工应在通风良好、干燥无尘的环境中进行。

# 5 使用建议

选用。

# 参考文献

1 常州涂料化工研究院.SW-D-6多变色不可逆示温涂料的研究.1978

编写 李洪源

审校 谢永琴

# SW-Y-6～30单变色不可逆示温涂料

# 1 概述

SW-Y-6～30单变色不可逆示温涂料为一系列产品，温度从 $50\sim 300\mathrm{C}$ 每隔10C有一个品种。具有使用简便、测温迅速的特点。其缺点是颜色变化受环境气氛的影响较大，必须在规定的使用环境下才能获得准确的数据。适用于测量飞机蒙皮、仪表的表面温度。

1.1 牌号及名称 SW-Y-6~30 单变色不可逆示温涂料。  
1.2 基本组成 虫胶树脂、有机颜料。  
1.3 材料标准 Q/TLS 622-1999《SW-Y-6~30单变色不可逆示温涂料》。  
1.4 使用工艺说明书 常州涂料化工研究院技术档案5.01.01.01-52.07《SW-Y-6～30单变色不可逆示温涂料施工说明书》。  
1.5 供应状态 单组分供应。  
1.6 应用概况 已用于测量飞机蒙皮、仪表等部位的温度。  
1.7研制及生产单位 常州涂料化工研究院研制并生产。  
1.8 鉴定级别及日期 1978年1月由化工部鉴定通过。

# 2 性能

2.1 物理及化学性能 SW-Y-6~30 涂料的物理及化学性能见表 2-1。SW-Y-6~30 涂层颜色及变色温度见表 2-2。

表2-1.  

<table><tr><td>性能</td><td>指 标</td><td>实 测 值</td></tr><tr><td>细度/μm</td><td>≤30</td><td>20~30</td></tr><tr><td>使用量/(g/m2)</td><td>≤120</td><td>通过</td></tr><tr><td>干燥时间(实干)/h</td><td>≤4</td><td>通过</td></tr></table>

2.2 力学性能  
2.3 耐环境性能  
2.4 工艺性能 喷涂性良好，也可刷涂。

表2 2  

<table><tr><td>品 种</td><td>颜 色</td><td>变色温度/℃</td><td>品 种</td><td>颜 色</td><td>变色温度/℃</td></tr><tr><td rowspan="2">SW-Y-6</td><td>浅苹果绿色</td><td>50</td><td>SW Y 19</td><td>暗湖绿色</td><td>180</td></tr><tr><td>草黄色</td><td>60</td><td></td><td>豆灰色</td><td>190</td></tr><tr><td rowspan="2">SW-Y 7</td><td>苹果绿色</td><td>60</td><td>SW-Y 20</td><td>浅绿色</td><td>190</td></tr><tr><td>草黄色</td><td>70</td><td></td><td>灰绿色</td><td>200</td></tr><tr><td rowspan="2">SW-Y-8</td><td>苹果绿色</td><td>70</td><td>SW-Y-21</td><td>浅绿色</td><td>200</td></tr><tr><td>暗苹果绿色</td><td>80</td><td></td><td>灰白色</td><td>210</td></tr><tr><td rowspan="2">SW Y-9</td><td>青莲紫色</td><td>80</td><td>SW Y-22</td><td>浅绿色</td><td>210</td></tr><tr><td>浅蓝色</td><td>90</td><td></td><td>灰绿色</td><td>220</td></tr><tr><td rowspan="2">SW-Y-10</td><td>浅青莲紫色</td><td>90</td><td>SW Y-23</td><td>浅绿色</td><td>220</td></tr><tr><td>蓝紫色</td><td>100</td><td></td><td>浅灰色</td><td>230</td></tr><tr><td rowspan="2">SW Y-11</td><td>浅青莲紫色</td><td>100</td><td>SW-Y 24</td><td>黄绿色</td><td>230</td></tr><tr><td>蓝紫色</td><td>110</td><td></td><td>茶色</td><td>240</td></tr><tr><td rowspan="2">SW-Y-12</td><td>浅肉红色</td><td>110</td><td>SW-Y 25</td><td>灰蓝色</td><td>240</td></tr><tr><td>灰肉色</td><td>120</td><td></td><td>暗白色</td><td>250</td></tr><tr><td rowspan="2">SW Y-13</td><td>红色</td><td>120</td><td>SW-Y 26</td><td>黄绿色</td><td>250</td></tr><tr><td>紫红色</td><td>130</td><td></td><td>草黄色</td><td>260</td></tr><tr><td rowspan="2">SW Y-14</td><td>红色</td><td>130</td><td>SW-Y 27</td><td>浅灰蓝色</td><td>260</td></tr><tr><td>紫红色</td><td>140</td><td></td><td>灰白色</td><td>270</td></tr><tr><td rowspan="2">SW Y-15</td><td>土白色</td><td>140</td><td>SW-Y 28</td><td>蓝灰棕色</td><td>270</td></tr><tr><td>灰白色</td><td>150</td><td></td><td>浅棕色</td><td>280</td></tr><tr><td rowspan="2">SW-Y-16</td><td>浅豆沙色</td><td>150</td><td>SW-Y 29</td><td>棕绿色</td><td>280</td></tr><tr><td>深豆沙色</td><td>160</td><td></td><td>浅棕色</td><td>290</td></tr><tr><td rowspan="2">SW-Y-17</td><td>浅豆沙色</td><td>160</td><td>SW-Y-30</td><td>暗黄绿色</td><td>290</td></tr><tr><td>深豆沙色</td><td>170</td><td></td><td>暗棕黄色</td><td>300</td></tr><tr><td rowspan="2">SW-Y-18</td><td>深豆沙色</td><td>170</td><td></td><td></td><td></td></tr><tr><td>黑色</td><td>180</td><td></td><td></td><td></td></tr></table>

# 3 使用工艺

3.1 表面准备 涂漆前表面经除油、除锈并用汽油、甲苯等溶剂清洗干净。  
3.2 施工粘度 用专用稀释剂将涂料稀释到喷涂粘度为 $15\sim 22s$ ；刷涂粘度为 $30\sim 50s$ 。  
3.3 干燥条件 $23\mathrm{C},4\mathrm{h}$   
3.4 注意事项 干膜厚度应控制在 $20 \sim 30 \mu \mathrm{m}$ 之间，漆膜力学性能差，必须在规定的使用环境下才能获得准确的数据。

# 4 其他

4.1 包装 用 $1\mathrm{L},4\mathrm{L}$ 铁桶包装并密封。  
4.2 运输 按危险品运输，防止雨淋和日光曝晒。  
4.3 贮存 按危险品贮存。贮存期6个月。  
4.4 技术安全 涂料的配制与施工应在通风良好、干燥无尘的环境中进行。

# 5 使用建议

选用。

# 参考文献

1 常州涂料化工研究院.SWY-6~30单变色不可逆示温涂料的研究.1978

编写 李洪源

审校 谢永琴

# SW-Y-31～45单变色不可逆示温涂料

# 1 概述

SW-Y-31～45单变色不可逆示温涂料为一系列产品，温度从 $300\sim 890^{\circ}C$ ，每隔 $10^{\circ}C$ 有一个品种。具有使用简便，测温迅速的特点。适用于测量发动机壁温。

1.1 牌号及名称 SWY-31～45单变色不可逆示温涂料。  
1.2 基本组成 有机硅树脂、无机颜料。  
1.3 材料标准 Q/TLS 623-1999《SW-Y-31～45单变色不可逆示温涂料》。  
1.4 使用工艺说明书 常州化工研究院技术档案5.01.01.01-49.05《SW-Y-31～45单变色不可逆示温涂料施工说明书》。  
1.5 供应状态 单组分供应。  
1.6 应用概况 已用于测量发动机壁温。  
1.7 研制及生产单位 常州涂料化工研究院研制并生产。  
1.8 鉴定级别及日期 1977年12月由化工部鉴定通过。

# 2 性能

2.1 物理及化学性能 SW-Y-31～45 涂料的物理及化学性能见表 2-1。SW-Y-31～45 涂膜颜色及变色温度见表 2-2。

表2-1  

<table><tr><td>性能</td><td>指标</td><td>实测值</td><td>性能</td><td>指标</td><td>实测值</td></tr><tr><td>细度/μm</td><td>≤30</td><td>20~30</td><td>干燥时间(实干)/h</td><td>≤4</td><td>通过</td></tr><tr><td>使用量/(g/m2)</td><td>≤150</td><td>通过</td><td>变色所需时间/min</td><td>≤3</td><td>3</td></tr></table>

2.2 力学性能  
2.3 耐环境性能  
2.4 工艺性能 喷涂性良好，也可刷涂。

表2-2  

<table><tr><td>品 种</td><td>颜 色</td><td>变色温度, \( \mathrm{C} \)</td><td>品 种</td><td>颜 色</td><td>变色温度, \( \mathrm{C} \)</td></tr><tr><td rowspan="2">SW-Y-31</td><td>浅粉色</td><td>280</td><td>SW-Y 39</td><td>黄绿色</td><td>650</td></tr><tr><td>黑色</td><td>290</td><td></td><td>蓝色</td><td>660</td></tr><tr><td rowspan="2">SW-Y-32</td><td>棕黄色</td><td>340</td><td>SW-Y-40</td><td>黄色</td><td>670</td></tr><tr><td>深棕色</td><td>350</td><td></td><td>白盖棕</td><td>680</td></tr><tr><td rowspan="2">SW-Y-33</td><td>蓝色</td><td>390</td><td>SW-Y-11</td><td>黄色</td><td>700</td></tr><tr><td>白色</td><td>400</td><td></td><td>粉色</td><td>710</td></tr><tr><td rowspan="2">SW-Y-34</td><td>浅绿色</td><td>450</td><td>SW-Y-42</td><td>黄色</td><td>740</td></tr><tr><td>白色</td><td>460</td><td></td><td>粉色</td><td>750</td></tr><tr><td rowspan="2">SW-Y-35</td><td>浅棕绿色</td><td>490</td><td>SW-Y-13</td><td>暗红色</td><td>790</td></tr><tr><td>绿色</td><td>500</td><td></td><td>棕黑色</td><td>800</td></tr><tr><td rowspan="2">SW-Y-36</td><td>浅橙色</td><td>540</td><td>SW-Y-44</td><td>橙色</td><td>840</td></tr><tr><td>黄色</td><td>550</td><td></td><td>黑色</td><td>850</td></tr><tr><td rowspan="2">SW-Y-37</td><td>稻黄色</td><td>580</td><td>SW-Y-45</td><td>浅橙色</td><td>880</td></tr><tr><td>鲜黄色</td><td>590</td><td></td><td>奶黄色</td><td>890</td></tr><tr><td rowspan="2">SW-Y-38</td><td>黄色</td><td>630</td><td></td><td></td><td></td></tr><tr><td>棕色</td><td>640</td><td></td><td></td><td></td></tr></table>

# 3 使用工艺

3.1 表面准备 涂漆前表面经除油、除锈并用汽油、二甲苯等溶剂清洗干净。  
3.2 施工粘度 用专用稀释剂将涂料稀释到喷涂粘度为 $15\sim 22s$ ；刷涂粘度为 $30\sim 50s$ 。  
3.3 干燥条件 $23\mathrm{C},4\mathrm{h}$   
3.4 注意事项 施工时，切忌与水或油类混合，切忌与其他油漆混合。

# 4 其他

4.1 包装 用 $1\mathrm{L},4\mathrm{L}$ 铁桶包装并密封。  
4.2 运输 按危险品运输，防止雨淋和日光曝晒。  
4.3 贮存 按危险品贮存。贮存期6个月。  
4.4 技术安全 涂料的配制与施工应在通风良好、干燥无尘的环境中进行。

# 5 使用建议

选用。

# 参考文献

1 常州涂料化工研究院.SW-Y-31～45单变色不可逆示温涂料的研究，1977

编写 李洪源

审校 谢永琴

# CJ-3500脱漆剂

# 1 概述

CJ3500脱漆剂是一种不含石蜡的中性强力脱漆剂，外观为不透明粘稠液体，可在水平面或垂直面上应用，不流淌，不腐蚀铝、镁、钢、镉、阳极化铝及亚铁合金，不会导致高强度钢产生氢脆，已取得民航适航可认可。可脱除多种涂层，对环氧、聚氨酯漆的脱除效果更为突出。适用于各种飞机、飞弹、坦克、汽车、军舰、通用设备和建筑等的返修。

1.1 牌号及名称 CJ3500脱漆剂，原名PR-3500脱漆机。  
1.2 基本组成 二氯甲烷、表面活性剂。  
1.3 材料标准 Q/MB-R-812·1994《CJ-3500脱漆剂》。  
1.4 使用工艺说明书 北京强京航空化学制品有限公司《飞机脱漆技术提示及说明》。  
1.5 供应状态 单组分供应。  
1.6 应用概况 已用于大型民航客机和运输机。  
1.7研制及生产单位 北京强京航空化学制品有限公司研制并生产。  
1.8 鉴定级别及日期 1992年经民航总局适航司认可。1998年经航空工业总公司鉴定通过。

# 2 性能

2.1 物理及化学性能 CJ-3500脱漆剂的物理及化学性能见表2-1。

表2-1[ ]   

<table><tr><td>性能</td><td>指 标</td><td>实 测 值</td></tr><tr><td>外观</td><td>黄褐色</td><td>黄褐色</td></tr><tr><td>pH</td><td>8.3±0.5</td><td>7.8</td></tr><tr><td>粘度/(Pa·s)</td><td>3.4~3.8</td><td>3.5</td></tr><tr><td>腐蚀性(对铝、镁、钢浸泡24h)</td><td>无腐蚀</td><td>无腐蚀</td></tr><tr><td>脱漆效率</td><td></td><td></td></tr><tr><td>底漆90%溶涨起皱时间/min</td><td>≤15</td><td>13</td></tr><tr><td>面漆100%溶涨起皱时间/min</td><td>≤15</td><td>13</td></tr></table>

2.2 力学性能  
2.3 耐环境性能  
2.4 工艺性能  
2.4.1 施工性能 喷涂、刷涂性好。  
2.4.2 配套性能 与 CJ-ALK-600、CJ-AST-H 或其他水基清洗剂配套使用。  
2.5 使用性能 经整机脱漆使用证明：脱漆效率高，易清洗，气味小，无腐蚀，性能稳定。

# 3 使用工艺

3.1 表面准备

3.1.1 预洗 将漆层表面的油污用 CJ-ALK-600 或 CJ-AST-H 或其他水基清洗剂清洗干净并干燥。

3.1.2 保护 不需脱漆的部位应用金属薄片保护，以防止脱漆剂渗入，损坏其他部件。  
3.2 施工粘度 原液直接使用，不得用任何溶剂进行稀释。  
3.3 注意事项  
3.3.1 涂敷方法 大面积脱漆时，脱漆剂的涂敷用喷涂法施工，喷涂时调整喷嘴，使脱漆剂呈大小滴状喷出，尽量减少雾状产生；窗口四周或其他敏感部位用刷涂法施工。  
3.3.2 漆皮的清理 待漆层起皱隆起后，可用低水量高压水清洗或高水量水冲洗，也可用拖擦的方法清除漆皮及脱漆剂。  
3.3.3 脱漆后表面的再清洗 用 CJ-ALK 60 或 (JAST-H 或其他无腐蚀、符合清洗要求的水基清洗剂冲洗干净。

# 4 其他

4-1 包装 用 $200\mathrm{L}$ 和 $20\mathrm{L}$ 铁桶包装并密封，  
4.2 运输 按危险品运输，防止雨淋和日光曝晒。  
4.3 贮存 贮存在温度为 $10 \sim 30^{\circ} \mathrm{C}$ 、干燥通风的库房内，远离热源和强氧化剂，隔绝火源，避免日光直射。  
4.4 技术安全 操作者应佩带防护用品，避免脱漆剂触及眼睛、皮肤及衣物，切忌内服。作业环境应通风良好，脱漆剂应远离明火，开容器时，特别注意防止脱漆剂喷出。

# 5 使用建议

推荐。

# 参考文献

1 北京强京航空化学制品有限公司.CJPR3500（原代号PR-3500）飞机保丽漆类脱漆剂.1992

编写 陆致彰 谢永琴

审校 杨和争

# CJ-3404脱漆剂

# 1 概述

CJ-3404脱漆剂是一种不含石蜡的中性强力脱漆剂，外观为不透明粘稠液体，可在水平面或垂直面上应用，不流淌，不腐蚀铝、镁、钢、镉、阳极化铝及亚铁合金，不会导致高强度钢产生氢脆，已取得民航适航可认可。可脱除丙烯酸、醇酸、聚脲烷及环氧聚酰胺等涂层。适用于飞机、导弹、坦克、汽车、军舰、设备和建筑等的脱漆返修。

1.1 牌号及名称 CJ-3404 脱漆剂，原名 PR-3404 脱漆剂。  
1.2 基本组成 二氯甲烷、表面活性剂。  
1.3 材料标准 Q/MBR248B(CJ3404脱漆剂。

1-4 使用工艺说明书 北京强京航空化学制品有限公司《飞机脱漆技术提示及说明》。  
1.5 供应状态 单组分供应。  
1.6 应用概况 已用于直升机、列击机、波音飞机的返修。  
1.7 研制及生产单位 北京强京航空化学制品有限公司研制并生产。  
1.8 鉴定级别及日期 1992年经民航总局适航司认可。

# 2 性能

2.1 物理及化学性能 CJ-3104脱漆剂的物理及化学性能见表2-1。

表21：  

<table><tr><td>性能</td><td>指 标</td><td>实 测 值</td></tr><tr><td>外观及气味</td><td>稠黄色液体,氨水味</td><td>稠黄色液体,氨水味</td></tr><tr><td>pH</td><td>6.5~8</td><td>7.5</td></tr><tr><td>粘度/(Pa·s)</td><td>3.8~1.2</td><td>4.1</td></tr><tr><td>腐蚀性(对铝、镁、钢浸泡24h)</td><td>无腐蚀</td><td>无腐蚀</td></tr><tr><td>脱漆效率</td><td></td><td></td></tr><tr><td>底漆90%溶涨起皱时间/min</td><td>≤20</td><td>15</td></tr><tr><td>面漆100%溶涨起皱时间/min</td><td>≤5</td><td>3</td></tr></table>

2.2 力学性能  
2.3 耐环境性能  
2.4 工艺性能  
2.4.1 施工性能 喷涂、刷涂性好。  
2.4.2 配套性 与 CJ-ALK-600、CJAST-H 或其他水基清洗剂配套使用。  
2.5 使用性能 经整机脱漆使用证明：脱漆效率高，易清洗，无腐蚀，性能稳定。

# 3 使用工艺

3.1 表面准备  
3.1.1 预洗 将漆层表面的油污用 CJ-ALK 600 或 CJ-AST-H 或其他水基清洗剂清洗干净并干燥。  
3.1.2 保护 不需脱漆的部位应用金属薄片保护，以防止脱漆剂渗入，损坏其他部件。  
3.2 施工粘度 原液直接使用，不得用任何溶剂进行稀释。  
3.3 注意事项  
3.3.1 涂敷方法 大面积脱漆时，采用喷涂法施工，喷涂时调整喷嘴，使脱漆剂呈小水滴状喷出，尽量减少雾状产生；窗口四周或其他敏感部位用刷涂法施工。  
3.3.2 漆皮的清理 待漆层溶涨或起皱隆起后，用低水量高压水清洗或高水量水冲洗，也可用拖擦的方法清除漆皮及脱漆剂。  
3.3.3 脱漆后表面的再清洗 用CJ-ALK-600或CJ-AST-H或其他无腐蚀、符合清洗要求的水基清洗剂冲洗干净。

# 4 其他

4.1 包装 用 $200\mathrm{L}$ 和 $20\mathrm{L}$ 铁桶包装并密封。  
4.2 运输 按危险品运输，防止雨淋和日光曝晒。
