Repository: C-zj02/CFD-claw

<div align="center">

**English** | [中文](#中文版) | [Français](README_FR.md) | [Русский](README_RU.md) | [हिन्दी](README_HI.md) | [العربية](README_AR.md) | [Português](README_PT.md)

# 🚀 Claude Code Python

**A Complete Python Reimplementation Based on Real Claude Code Source**

*From TypeScript Source → Rebuilt in Python with ❤️*

***
**🔥 Active Development • New Features Weekly 🔥**

</div>

***

## 🎯 What is This?

**Clawd Code** is a **complete Python rewrite** of Claude Code, based on the **real TypeScript source code**.

File: RAG-data/中国航空材料手册(第2版) 第9卷 涂料 镀覆层与防锈材料201-400.pdf-206a7b2a-d812-4cf4-9dbf-74f905b62b76.md (part 6 of 8)
耐热零部件涂层系统  
<table><tr><td rowspan="2">组号</td><td rowspan="2">试样号</td><td rowspan="2">涂层厚度/μm</td><td rowspan="2">试样直径/mm</td><td rowspan="2">试验条件</td><td rowspan="2">疲劳寿命/周</td><td colspan="3">统计分析</td></tr><tr><td>\( \lg N \)</td><td>x</td><td>S</td></tr><tr><td rowspan="6">T5</td><td>83</td><td rowspan="6">无涂层</td><td rowspan="6">4</td><td rowspan="12">900C390 MPa</td><td>\( 8.55\times 10^6 \)</td><td>6.982</td><td rowspan="6">7.012</td><td rowspan="6">0.103</td></tr><tr><td>84</td><td>\( 1.06\times 10^7 \)</td><td>7.025</td></tr><tr><td>85</td><td>\( 7.3\times 10^6 \)</td><td>6.863</td></tr><tr><td>86</td><td>\( 1.02\times 10^7 \)</td><td>7.009</td></tr><tr><td>87</td><td>\( 1.32\times 10^7 \)</td><td>7.121</td></tr><tr><td>88</td><td>\( &gt;1.06\times 10^7 \)</td><td>7.121</td></tr><tr><td rowspan="6">TA</td><td>11</td><td>28</td><td rowspan="6">4</td><td>\( &gt;1.2\times 10^7 \)</td><td>7.121</td><td rowspan="6">7.03</td><td rowspan="6">0.145</td></tr><tr><td>19</td><td>28</td><td>\( 5.8\times 10^6 \)</td><td>6.763</td></tr><tr><td>20</td><td>29</td><td>\( 9.7\times 10^6 \)</td><td>6.987</td></tr><tr><td>4</td><td>38</td><td>\( &gt;1.03\times 10^7 \)</td><td>7.121</td></tr><tr><td>13</td><td>39</td><td>\( &gt;1.26\times 10^7 \)</td><td>7.121</td></tr><tr><td>1</td><td>43</td><td>\( &gt;1.09\times 10^7 \)</td><td>7.121</td></tr><tr><td rowspan="6">T18</td><td>2</td><td rowspan="6">无涂层</td><td rowspan="12">9.5</td><td rowspan="12">900C340 MPa</td><td>\( 7.78\times 10^6 \)</td><td>6.891</td><td rowspan="6">6.974</td><td rowspan="6">0.032</td></tr><tr><td>10</td><td>\( 8.4\times 10^6 \)</td><td>6.924</td></tr><tr><td>17</td><td>\( 9.38\times 10^6 \)</td><td>6.972</td></tr><tr><td>18</td><td>\( &gt;1.16\times 10^7 \)</td><td>7.121</td></tr><tr><td>19</td><td>\( 1.02\times 10^7 \)</td><td>7.009</td></tr><tr><td>20</td><td>\( 8.5\times 10^6 \)</td><td>6.929</td></tr><tr><td rowspan="6">T19</td><td>11</td><td>17</td><td>\( 6.6\times 10^6 \)</td><td>6.819</td><td rowspan="6">6.598</td><td rowspan="6">0.295</td></tr><tr><td>12</td><td>24</td><td>\( 1.05\times 10^6 \)</td><td>6.021</td></tr><tr><td>13</td><td>22</td><td>\( 4.98\times 10^6 \)</td><td>6.697</td></tr><tr><td>14</td><td>20</td><td>\( 5.88\times 10^6 \)</td><td>6.731</td></tr><tr><td>15</td><td>20</td><td>\( 5.65\times 10^6 \)</td><td>6.752</td></tr><tr><td>16</td><td>21</td><td>\( 3.68\times 10^6 \)</td><td>6.565</td></tr></table>

表2-3  

<table><tr><td rowspan="2">组号</td><td rowspan="2">试样号</td><td rowspan="2">涂层厚度/μm</td><td rowspan="2">试验条件</td><td rowspan="2">疲劳寿命/周</td><td colspan="3">统计分析</td></tr><tr><td>lgN</td><td>x</td><td>s</td></tr><tr><td rowspan="5">T5</td><td>38</td><td></td><td rowspan="10">900℃380 MPa</td><td>7.127×10^6</td><td>6.853</td><td rowspan="5">6.627</td><td rowspan="5">0.674</td></tr><tr><td>39</td><td rowspan="4">无</td><td>&gt;1.074×10^7</td><td>&gt;7.031</td></tr><tr><td>40</td><td>2.689×10^5</td><td>5.430</td></tr><tr><td>58</td><td>&gt;1.004×10^7</td><td>&gt;7.008</td></tr><tr><td>57</td><td>6.197×10^6</td><td>6.792</td></tr><tr><td rowspan="5">T6</td><td>6</td><td></td><td>&gt;1.054×10^7</td><td>&gt;7.023</td><td rowspan="5">6.896</td><td rowspan="5">0.182</td></tr><tr><td>7</td><td>20</td><td>6.633×10^5</td><td>6.822</td></tr><tr><td>8</td><td></td><td>&gt;1.021×10^7</td><td>&gt;7.009</td></tr><tr><td>9</td><td>20</td><td>9.773×10^6</td><td>6.998</td></tr><tr><td>10</td><td>20</td><td>4.059×10^6</td><td>6.608</td></tr></table>

续表 $2 - 3^{11}$   

<table><tr><td rowspan="2">组号</td><td rowspan="2">试样号</td><td rowspan="2">涂层厚度/μm</td><td rowspan="2">试验条件</td><td rowspan="2">疲劳寿命/周</td><td colspan="3">统计分析</td></tr><tr><td>\( \lg N \)</td><td>x</td><td>s</td></tr><tr><td rowspan="5">T7</td><td>11</td><td>34</td><td rowspan="5">900°C380 MPa</td><td>2.774×10^6</td><td>6.443</td><td rowspan="5">6.881</td><td rowspan="5">0.241</td></tr><tr><td>12</td><td>38</td><td>7.651×10^6</td><td>6.884</td></tr><tr><td>13</td><td></td><td>&gt;1.023×10^7</td><td>&gt;7.010</td></tr><tr><td>14</td><td>39</td><td>&gt;1.053×10^7</td><td>7.015</td></tr><tr><td>15</td><td>35</td><td>8.754×10^6</td><td>6.933</td></tr><tr><td rowspan="5">T1</td><td>59</td><td rowspan="5">无</td><td rowspan="18">750°C430 MPa</td><td>1.5×10^5</td><td>5.176</td><td rowspan="5">6.439</td><td rowspan="5">0.774</td></tr><tr><td>60</td><td>5.2×10^6</td><td>6.716</td></tr><tr><td>61</td><td>1.9×10^6</td><td>6.279</td></tr><tr><td>62</td><td>&gt;1.02×10^7</td><td>&gt;7.009</td></tr><tr><td>64</td><td>&gt;1.03×10^7</td><td>&gt;7.013</td></tr><tr><td rowspan="5">T2</td><td>1</td><td>22</td><td>6.75×10^5</td><td>5.829</td><td rowspan="5">5.765</td><td rowspan="5">0.181</td></tr><tr><td>2</td><td>20</td><td>5.10×10^5</td><td>5.708</td></tr><tr><td>3</td><td>21</td><td>3.0×10^5</td><td>5.417</td></tr><tr><td>4</td><td>22</td><td>8.5×10^5</td><td>5.929</td></tr><tr><td>5</td><td>19</td><td>7.6×10^5</td><td>5.881</td></tr><tr><td rowspan="4">T3</td><td>16</td><td>34</td><td>4.5×10^5</td><td>5.653</td><td rowspan="4">5.328</td><td rowspan="4">0.428</td></tr><tr><td>17</td><td>35</td><td>5.0×10^4</td><td>4.699</td></tr><tr><td>18</td><td>35</td><td>3.1×10^5</td><td>5.491</td></tr><tr><td>19</td><td>23</td><td>2.95×10^6</td><td>5.470</td></tr><tr><td rowspan="4">T4</td><td>21</td><td>57</td><td>6.25×10^4</td><td>4.796</td><td rowspan="4">5.349</td><td rowspan="4">0.535</td></tr><tr><td>27</td><td>61</td><td>1.823×10^5</td><td>5.216</td></tr><tr><td>28</td><td>59</td><td>1.19×10^6</td><td>6.076</td></tr><tr><td>29</td><td>64</td><td>1.83×10^5</td><td>6.262</td></tr></table>

# 2.3 耐环境性能

2.3.1 抗氧化性能 在 $850 \sim 1000^{\circ} \mathrm{C}$ 范围内，涂覆AZ-2涂层的GH118和GH220合金在 $1000 \mathrm{~h}$ 内的氧化增重分别为： $0.5 \sim 0.6 \mathrm{mg/cm}^2$ 和 $0.5 \sim 0.8 \mathrm{mg/cm}^2$ 。  
2.3.2 抗燃气腐蚀性能 涂覆或不涂覆AZ-2涂层的GH220合金燃气腐蚀试验(900℃,100h)结果见表2-4。涂覆AZ-2涂层的GH118合金燃气腐蚀后旋转弯曲疲劳性能(试样直径4mm)见表2-5。

表2-4[1  

<table><tr><td>试样号</td><td>1,6,7</td><td>2,8,10</td><td>3,4,5</td><td>11,12,13</td></tr><tr><td>涂层厚度/μm</td><td>19~21</td><td>31~34</td><td>44~46</td><td>无涂层</td></tr><tr><td>腐蚀失重/(mg/cm2)</td><td>204.3</td><td>144.7</td><td>100.6</td><td>258.8</td></tr></table>

2.4 工艺性能 施加涂层后，不允许在涂层处进行机加工或焊接。

2.5 使用性能 AZ-2 涂层具有良好的抗氧化、抗腐蚀性能和综合性能, 不影响基体材料的力学性能, 满足使用要求。

表2-5  

<table><tr><td rowspan="2">组号</td><td rowspan="2">试样号</td><td rowspan="2">涂层厚度/μm</td><td rowspan="2">试验条件</td><td rowspan="2">疲劳寿命 周</td><td colspan="3">统计分析</td></tr><tr><td>\( \lg N \)</td><td>x</td><td>S</td></tr><tr><td rowspan="10">TB</td><td>31</td><td rowspan="10">无涂层</td><td rowspan="20">900°C390 MPa</td><td>6.5×10^4</td><td>4.813</td><td rowspan="10">5.363</td><td rowspan="10">0.619</td></tr><tr><td>32</td><td>1.58×10^4</td><td>6.185</td></tr><tr><td>33</td><td>1.50×10^4</td><td>5.176</td></tr><tr><td>34</td><td>5.0×10^4</td><td>4.699</td></tr><tr><td>35</td><td>1.10×10^4</td><td>6.146</td></tr><tr><td>36</td><td>5.0×10^4</td><td>4.699</td></tr><tr><td>37</td><td>9.0×10^4</td><td>5.954</td></tr><tr><td>38</td><td>8.0×10^4</td><td>5.903</td></tr><tr><td>39</td><td>6.5×10^4</td><td>1.813</td></tr><tr><td>40</td><td>2.75×10^5</td><td>5.439</td></tr><tr><td rowspan="10">TC</td><td>6</td><td>55</td><td>3.56×10^5</td><td>6.551</td><td rowspan="10">6.051</td><td rowspan="10">0.291</td></tr><tr><td>7</td><td>64</td><td>8.0×10^5</td><td>5.903</td></tr><tr><td>8</td><td>66</td><td>5.54×10^5</td><td>5.744</td></tr><tr><td>9</td><td>59</td><td>1.01×10^5</td><td>6.004</td></tr><tr><td>10</td><td>63</td><td>2.83×10^5</td><td>6.037</td></tr><tr><td>26</td><td>55</td><td>1.09×10^5</td><td>6.037</td></tr><tr><td>27</td><td>41</td><td>2.67×10^5</td><td>6.427</td></tr><tr><td>28</td><td>54</td><td>6.71×10^5</td><td>5.829</td></tr><tr><td>29</td><td>64</td><td>6.90×10^5</td><td>5.839</td></tr><tr><td>30</td><td>46</td><td>6.49×10^5</td><td>5.312</td></tr></table>

# 3 使用工艺

工件清洗、干燥 $\rightarrow$ 真空镀铝 $\rightarrow$ 扩散渗铝， $920 - 950\mathrm{C}$ ，保温 $12\mathrm{h}$ 。

# 4 其他

4.1 包装 涂覆后的零件采用无腐蚀性内包材料包装，零件之间应相互隔开。  
4.2运输包装好的零件应装入专用的木箱或硬纸箱运输，公路、铁路、水上班和航空运输均可。

# 5 使用建议

AZ-2涂层适用于工作温度在 $750\sim 900^{\circ}C$ 的GH118、GH220或其他变形高温合金制作的航空燃气涡轮叶片的防护涂层。在实际使用时，应根据基体合金的化学成分、力学性能及工作条件，合理选择工艺参数，以得到最好的性能，满足不同的使用要求。

# 参考文献

1航空工业部第621研究所，航空发动机用涂层技术标准及文件汇编.1984

编写霍晓

审校 陈孟成

# 物理气相沉积 MCrAlY 包覆型涂层

# 1 概述

MCrAlY涂层 $(\mathbf{M} - \mathbf{N}\mathrm{i},\mathbf{C}\mathrm{o}$ 或Fe等，视基材而定)是采用物理气相沉积工艺(PVD)制备的包覆型高温抗氧化、抗热腐蚀涂层。它具有涂层成分可调、与基体结合良好、对基体力学性能影响较小等特点。该类涂层既可用于发动机涡轮工作叶片和导向叶片，提高抗氧化、抗腐蚀性能，也可用于热障涂层的粘接底层。镍基高温合金已有的MCrAlY涂层有NiCrAlY、NiCrAlYSi和NiCoCrAlYHf等。

MCrAlY涂层通常采用物理沉积(PVD)制备的方法有：电子束物理气相沉积工艺（EB-PVD）、磁控溅射工艺(MSD)及真空电弧镀(VAD)等。

1.1 牌号及名称 JY1、JY4、HY1、HY3 和 HY5 高温防护涂层。  
1.2 基本组成 Ni基或Co基，含有Cr、Al、Y或Cr、Al、Y、Si、Hf等元素。  
1.3 材料标准 Q/6S 1118--1994《磁控溅射沉积 JY1 涂层标准》; Q/6S 1119-1998《耐热合金真空电弧镀 HY1 涂层质量检验》; Q/6S 1127-1994《IC6 合金导向叶片磁控溅射沉积 NiCrAlYSi 涂层标准》; Q/6S 1128-1994《IC6 合金导向叶片磁控溅射沉积 NiCrAlYSi 涂层检验标准》; Q/6S 1257-1996《IC6 合金真空电弧镀 NiCrAlYSi 涂层标准》; Q/6S 1317-1998《DZ22 合金真空电弧镀 HY1 涂层技术要求》; Q/6S 1341--1997《DZ125 合金真空电弧蒸发气相沉积 HY3(NiCrAlYSi)涂层技术要求》; Q/6S 1342--1997《真空电弧蒸发沉积 HY3(NiCrAlYSi)涂层质量检验》。  
1.4 使用工艺说明书 Q/6SZ 1193-1993《IC6合金导向叶片磁控溅射沉积 NiCrAlYSi 涂层工艺说明书》; Q/6SZ 1258-1994《磁控溅射沉积 JY1 涂层工艺说明书》; Q/6SZ 1259-1998《耐热合金真空电弧镀 HY1 涂层工艺》; Q/6SZ 1398-1996《IC6合金真空电弧镀 NiCrAlYSi 涂层工艺说明书》; Q/6SZ 1529-1997《DZ125 合金真空电弧蒸发气相沉积 HY3(NiCrAlYSi)涂层工艺说明书》。  
1.5 应用概况 JY1 和 HY1 涂层已用于航空发动机涡轮工作叶片的高温防护。JY4 和 HY3 涂层已用于航空发动机涡轮导向叶片的高温防护。  
1.6 研制及生产单位 北京航空材料研究院研制并生产。  
1.7 鉴定级别及日期 JY1 涂层于 1996 年通过航空工业总公司鉴定。HY1 涂层于 1998 年通过航空工业总公司鉴定。

# 2 性能

2.1 物理及化学性能 涂层外观为银灰色，经扩散处理后有些会发生变化，为灰色、黑灰色或灰黄色。

2.2 力学性能

2.2.1 高温持久性能 表2-1列出了DZ22合金和DZ22合金+JY1涂层高温持久性能，表2-2列出了DZ22合金+HY1涂层高温持久性能。

表21[2]  

<table><tr><td rowspan="2">试样状态</td><td>试样号</td><td>持续时间 /h</td><td>断后伸长率 %</td><td>断面收缩率 /%</td><td>试样号</td><td>持续时间 /h</td><td>断后伸长率 /%</td><td>断面收缩率 /%</td></tr><tr><td colspan="4">760 C,689 MPa</td><td colspan="4">980 C,221 MPa</td></tr><tr><td rowspan="3">DZ22合金+JY1涂层(20μm)</td><td>226-1</td><td>&gt;75.5</td><td>1.2</td><td></td><td>230-1</td><td>79.5</td><td>17.6</td><td>29.73</td></tr><tr><td>222-1</td><td>&gt;48.0</td><td>2.8</td><td></td><td>232-1</td><td>73.5</td><td>16.8</td><td>15.97</td></tr><tr><td>224-1</td><td>&gt;75.5</td><td>1.6</td><td>-</td><td>228-1</td><td>77.0</td><td>32.8</td><td>36.06</td></tr><tr><td rowspan="3">DZ22合金</td><td>226</td><td></td><td>2.0</td><td></td><td>230</td><td>71.0</td><td>-</td><td>-</td></tr><tr><td>222</td><td>&gt;48.0</td><td>2.8</td><td>-</td><td>232</td><td>93.0</td><td>-</td><td>-</td></tr><tr><td>224</td><td></td><td>2.8</td><td>-</td><td>228</td><td>70.5</td><td>-</td><td>-</td></tr></table>

表2-2[3]  

<table><tr><td rowspan="2">试样状态</td><td>试样号</td><td>持续时间 /h</td><td>断后伸长率 /%</td><td>断面收缩率 /%</td><td>试样号</td><td>持续时间 /h</td><td>断后伸长率 /%</td><td>断面收缩率 /%</td></tr><tr><td colspan="4">760 C,804 MPa</td><td colspan="4">980 C,220 MPa</td></tr><tr><td rowspan="5">DZ22合金+HY1涂层(30~34μm)</td><td>12</td><td>84.5</td><td>18.8</td><td>-</td><td>13</td><td>81.5</td><td>-</td><td>-</td></tr><tr><td>17</td><td>58.5</td><td>10.4</td><td>-</td><td>14</td><td>66.5</td><td>-</td><td>-</td></tr><tr><td>16</td><td>61.5</td><td>22.4</td><td>-</td><td>14</td><td>74.5</td><td>-</td><td>-</td></tr><tr><td>16</td><td>57.5</td><td>11.6</td><td>-</td><td>15</td><td>69.0</td><td>-</td><td>-</td></tr><tr><td>30</td><td>&gt;203</td><td>-</td><td>-</td><td>15</td><td>63.0</td><td>-</td><td></td></tr></table>

2.2.2 疲劳性能 表2-3列出了DZ22合金和DZ22合金+JY1涂层高周疲劳寿命，表2-4、表2-5列出了DZ22合金和DZ22合金+HY1涂层高周疲劳寿命。

表2-3[2]  

<table><tr><td rowspan="3">试样状态</td><td rowspan="2">疲劳寿命/周</td><td colspan="3">统计分析</td></tr><tr><td>\( \lg N \)</td><td>x̄</td><td>\( s^2 \)</td></tr><tr><td colspan="4">900 C,460.9MPa</td></tr><tr><td rowspan="5">DZ22合金+JY1涂层(50μm)</td><td>3.538×10^6</td><td>5.548 8</td><td></td><td></td></tr><tr><td>6.586×10^6</td><td>5.818 6</td><td rowspan="4">5.489 6</td><td rowspan="4">0.127 0</td></tr><tr><td>6.586×10^5</td><td>5.818 6</td></tr><tr><td>8.640×10^4</td><td>4.936 5</td></tr><tr><td>5.858×10^5</td><td>5.767 7</td></tr><tr><td rowspan="5">DZ22合金+JY1涂层(20μm)</td><td>9.000×10^5</td><td>5.954 2</td><td></td><td></td></tr><tr><td>6.450×10^5</td><td>5.809 6</td><td rowspan="4">5.854 5</td><td rowspan="4">0.018 4</td></tr><tr><td>4.500×10^5</td><td>5.653 2</td></tr><tr><td>1.000×10^4</td><td>6.000 0</td></tr><tr><td>6.850×10^5</td><td>5.855 7</td></tr><tr><td rowspan="5">DZ22合金</td><td>5.110×10^4</td><td>5.708 4</td><td></td><td></td></tr><tr><td>2.740×10^3</td><td>5.437 8</td><td rowspan="4">5.484 4</td><td rowspan="4">0.231 3</td></tr><tr><td>2.171×10^5</td><td>5.336 7</td></tr><tr><td>7.686×10^5</td><td>5.885 7</td></tr><tr><td>1.132×10^5</td><td>5.053 8</td></tr></table>

表2-43  

<table><tr><td rowspan="3">试样号</td><td rowspan="3">试样状态</td><td rowspan="2">疲劳寿命/周</td><td colspan="3">统计分析</td></tr><tr><td>\( \lg N \)</td><td>\( \overline{x} \)</td><td>\( s^2 \)</td></tr><tr><td colspan="4">900 C,422 MPa</td></tr><tr><td>2</td><td>DZ22 合</td><td>2.161×10^6</td><td>6.334 7</td><td></td><td></td></tr><tr><td>3</td><td>金 +</td><td>2.484×10^3</td><td>5.395 2</td><td></td><td></td></tr><tr><td>4</td><td>HY1 涂</td><td>0.070×10^5</td><td>5.290 0</td><td>5.968 6</td><td>0.263 0</td></tr><tr><td>5</td><td>层(30~</td><td>2.977×10^6</td><td>6.473 8</td><td></td><td></td></tr><tr><td>6</td><td>34μm)</td><td>2.215×10^6</td><td>6.345 4</td><td></td><td></td></tr><tr><td rowspan="3" colspan="2">DZ22 合金</td><td>2.650×10^6</td><td>6.423 2</td><td></td><td></td></tr><tr><td>1.050×10^6</td><td>6.021 2</td><td>5.996 2</td><td>0.129 2</td></tr><tr><td>3.500×10^6</td><td>5.544 0</td><td></td><td></td></tr></table>

表2-5[3]  

<table><tr><td rowspan="3">试样号</td><td rowspan="3">试样状态</td><td rowspan="2">疲劳寿命/周</td><td colspan="3">统计分析</td></tr><tr><td>\( \mathrm{{lgN}} \)</td><td>\( \overline{\mathrm{x}} \)</td><td>\( s^2 \)</td></tr><tr><td colspan="4">700°C,422 MPa</td></tr><tr><td>14</td><td></td><td>4.000×105</td><td>5.602 1</td><td></td><td></td></tr><tr><td>7</td><td rowspan="4">DZ22合金+HY1涂层(20~24μm)</td><td>1.190×106</td><td>6.075 5</td><td></td><td></td></tr><tr><td>8</td><td>2.250×105</td><td>5.352 2</td><td>5.730 7</td><td>0.069 6</td></tr><tr><td>10</td><td>9.550×105</td><td>5.980 0</td><td></td><td></td></tr><tr><td>11</td><td>4.400×105</td><td>5.643 4</td><td></td><td></td></tr><tr><td rowspan="5" colspan="2">DZ22合金</td><td>1.950×106</td><td>6.290 0</td><td></td><td></td></tr><tr><td>4.750×105</td><td>5.676 7</td><td></td><td></td></tr><tr><td>6.000×105</td><td>5.778 2</td><td>6.003 3</td><td>0.057 2</td></tr><tr><td>1.150×106</td><td>6.060 7</td><td></td><td></td></tr><tr><td>1.625×106</td><td>6.210 9</td><td></td><td></td></tr></table>

2.2.3 室温瞬时拉伸性能 表2-6列出了DZ22合金和DZ22合金+JY1涂层室温拉伸性能，表2-7列出了IC6合金和IC6合金+HY3涂层室温拉伸性能。

表2-6  

<table><tr><td colspan="5">DZ22合金+JY1涂层</td><td colspan="5">DZ22合金</td></tr><tr><td>试样号</td><td>规定非比例伸长应力/MPa</td><td>抗拉强度/MPa</td><td>断后伸长率/%</td><td>断面收缩率/%</td><td>试样号</td><td>规定非比例伸长应力/MPa</td><td>抗拉强度/MPa</td><td>断后伸长率/%</td><td>断面收缩率/%</td></tr><tr><td>926 1</td><td>1059</td><td>1295</td><td></td><td></td><td>926</td><td></td><td>1179</td><td>7.2</td><td>8.5</td></tr><tr><td>925-1</td><td>988</td><td>1031</td><td>7.0</td><td>10.2</td><td>925</td><td>1021</td><td>1241</td><td>6.0</td><td>8.5</td></tr><tr><td>924-1</td><td>1002</td><td>1102</td><td>8.2</td><td>12.8</td><td>924</td><td></td><td>1298</td><td>9.3</td><td>9.7</td></tr></table>

表2-7[4]  

<table><tr><td colspan="5">IC6合金+HY3涂层</td><td colspan="5">IC6合金</td></tr><tr><td>试样号</td><td>规定非比例伸长应力/MPa</td><td>抗拉强度/MPa</td><td>断后伸长率/%</td><td>断面收缩率/%</td><td>试样号</td><td>规定非比例伸长应力/MPa</td><td>抗拉强度/MPa</td><td>断后伸长率/%</td><td>断面收缩率/%</td></tr><tr><td>01</td><td>688</td><td>1263</td><td>15.7</td><td>19.7</td><td>03</td><td>747</td><td>1101</td><td>17.0</td><td>19.5</td></tr><tr><td>02</td><td>786</td><td>1130</td><td>17.6</td><td>11.0</td><td>04</td><td>770</td><td>1180</td><td>17.4</td><td>21.3</td></tr></table>

# 2.3 耐环境性能

2.3.1 抗高温氧化性能 DZ22 合金和 DZ22 合金 +HY1 涂层 1100°C 循环氧化动力学曲线示于图 2-1。DZ125 合金和 DZ125 合金 +HY3 涂层 1100°C 循环氧化动力学曲线示于图 2-2。

图片摘要：该图主要展示 2 7[4]。
![](images/72fb4504784a05c2f49c94e06edfc831afa4aca42ac1d9995565c7a28446b014.jpg)  
图2-1DZ22合金和DZ22合金+HY11100C循环氧化试样质量变化与时间的关系[3]

图片摘要：该图主要展示 2 1DZ22合金和DZ22合金+HY11100C循环氧化试样质量变化与时间的关系[3]。
![](images/9abce5a2922840eaf3da246a30d161ef9145ac9dc92f212eeaf88930f3f4fc02.jpg)  
图2-2DZ125和 $\mathrm{DZ125 + HY31100C}$ 循环氧化试样质量变化与时间的关系[5]

2.3.2 抗热腐蚀 表2-8列出了K3合金及K3合金+HY1涂层 $(30\sim 35\mu \mathrm{m})900^{\circ}\mathrm{C}$ 涂盐热腐蚀试验结果。表2-9列出了DZ125合金及DZ125合金+HY3涂层 $(22\mu \mathrm{m})900^{\circ}\mathrm{C}$ 燃气热腐蚀试验结果。

表2-8[3]  

<table><tr><td>试样状态</td><td>试验时间/h</td><td>试样质量变化/(mg/cm²)</td></tr><tr><td>K3合金</td><td>20</td><td>-61.64</td></tr><tr><td>K3合金+HY1涂层</td><td>120</td><td>0.03</td></tr></table>

表2-9[5]  

<table><tr><td>试样状态</td><td>试验时间/h</td><td>试样腐蚀速度/(g/(m2·h))</td></tr><tr><td>DZ125合金</td><td rowspan="2">100</td><td>1.168</td></tr><tr><td>DZ125合金HY3涂层</td><td>0.082</td></tr></table>

2.4 工艺性能 施加涂层后，不允许对涂层机械加工。

2.5 使用性能 采用PVD技术沉积MCrAlY涂层，容易控制和调整涂层成分，涂层组织致密，基本上不影响基材表面粗糙度。该涂层的最大特点是可以调整涂层的组成和含量，以达到有效地提高零件抗高温氧化、抗热腐蚀的能力，也可控制其成分作为热障涂层的粘接层，达到更为匹配的程度。第二个特

点是涂层制备过程中无环境污染问题，是绿色制造工程。

# 3 使用工艺

被镀工件前处理 $\rightarrow$ 装挂工件 $\rightarrow$ 抽真空 $\rightarrow$ 轰击加热、离子清洗 $\rightarrow$ 沉积涂层 $\rightarrow$ 热处理。

# 4 其他

4.1包装 零件采用干净的包装纸和塑料袋单个包装、  
4.2 运输 包装好的零件放入专用木箱或硬纸箱，零件应互相隔开，运输过程中应防止零件碰撞、划伤。

# 5 使用建议

5.1 MCrAlY涂层可用于铸造镍基高温合金、铸造钴基高温合金和定向凝固合金制造的涡轮工作叶片或导向叶片，也可用于铁基合金零件。  
5.2 MCrAlY涂层一般用于下列工作条件：工作温度不大于 $1100\mathrm{C}$ 的高温氧化环境、高温燃气热腐蚀环境。

# 参考文献

1 李金桂等．腐蚀及腐蚀控制手册．北京：国防工业出版社，1988  
2 北京航空材料研究院.JY1系列涂层研制总结.1996  
3 Wu fengjun Lijingui. Study of High Temperature Protective Performance of MCrAlY Coating on Directionally Solidified Superalloy by ARC Plasma Deposition, Proceedings of the ICSE Shanghai 97, 1997   
4 北京航空材料研究院、中国科学院腐蚀与防护研究所，铸造 $\mathrm{Ni}_{3}\mathrm{Al}$ 基合金IC6及其应用研究鉴定会资料之四.1996  
5 李建平等. DZ125 合金 HY3 涂层防护性能研究. 材料工程, 1998(7)

编写 李建平

审校 陈孟成

# 耐撞击磨损涂层

# 1 概述

两个活动的接触面在预设的运动中，因高频振动产生的摩擦磨损称为撞击磨损。磨损部位一般处于高负载、小面积、大压力的高频振动条件下，两个接触面间还附带产生相对移动、磨损的结果导致金属发生迁移，从表面磨下碎屑。为了防止这类磨损，延长使用寿命，采用一种涂层，称为耐撞击磨损涂层，这种涂层硬度高、韧性好、结合力强，并在相应工作条件下具有一定抗腐蚀能力。常用于压气机及风扇叶片阻尼凸台、涡轮叶片叶冠阻尼面或其他零件的易磨损部位。

1.1 牌号及名称 耐撞击磨损涂层的牌号及名称见表1-1。

表1-1  

<table><tr><td>类别</td><td>涂层牌号</td><td>涂层用粉末材料名称</td><td>粉末材料牌号</td><td>国外相近材料牌号</td></tr><tr><td rowspan="8">碳化物涂层</td><td>TWZ-01</td><td>碳化钨/钴包覆粉(87/13)</td><td>TNB-1</td><td>LWIN30(美)</td></tr><tr><td>TWZ-02</td><td>碳化钨/钴包覆粉(85/15)</td><td>TNB-2</td><td>LWIN40(美)</td></tr><tr><td>TWZ-03</td><td>碳化钨/钴混合粉(87/13)</td><td>TND-1</td><td>D-9(美)</td></tr><tr><td>TWZ-04</td><td>碳化钨/钴烧结粉(83/17)</td><td></td><td>Metco73F/WC-128(美)</td></tr><tr><td>TWZ 05</td><td>碳化钨/钴包覆粉(88/12)</td><td></td><td>Metco72F/WC-114(美)</td></tr><tr><td rowspan="2">TWZ-06</td><td>面层:碳化铬/镍铬粉(93/7)</td><td></td><td>Metco82VF(美)</td></tr><tr><td>底层:镍铝包覆粉(80/20)</td><td></td><td>Metco404(美)</td></tr><tr><td>TWZ-07</td><td>碳化钛/镍铬硼硅粉(40/60)</td><td>TND-2</td><td>-</td></tr><tr><td rowspan="4">钴基合金涂层</td><td rowspan="2">TWZ-11</td><td>面层:铝合金粉</td><td>TND-3</td><td>STL-3(美)</td></tr><tr><td>底层:镍铝包覆粉(80/20)</td><td></td><td>Metco404(美)</td></tr><tr><td rowspan="2">TWZ-12</td><td>面层:钴基合金粉</td><td>TND-4. Coll</td><td>X-40/Metco45C(美)</td></tr><tr><td>底层:镍铝包覆粉或丝(80/20)</td><td>NLS2082</td><td>Metco404/Metoc405(美)</td></tr></table>

注：表中列出的面层与底层组合可以根据涂层使用性能的要求改变。  
1.2 基本组成 涂层材料的化学成分见表1-2。

表1-2  

<table><tr><td rowspan="2">涂层牌号</td><td colspan="11">化学成分(质量分数)/%</td></tr><tr><td>C</td><td>Co</td><td>W</td><td>Ni</td><td>Cr</td><td>B</td><td>Si</td><td>Cr3C2</td><td>TiC</td><td>Fe</td><td>杂质</td></tr><tr><td>TWZ-01</td><td>5.0~5.6</td><td>12.0~14.0</td><td>余量</td><td>--</td><td></td><td>-</td><td>-</td><td>-</td><td>-</td><td>--</td><td></td></tr><tr><td>TWZ-02</td><td>4.8~5.2</td><td>14.0~16.0</td><td>余量</td><td>--</td><td></td><td>-</td><td>-</td><td>-</td><td>-</td><td></td><td></td></tr><tr><td>TWZ-03</td><td>4.8~5.5</td><td>13.0~14.0</td><td>余量</td><td></td><td></td><td></td><td>-</td><td>-</td><td>-</td><td>-</td><td></td></tr><tr><td>TWZ-04</td><td>4.8~5.6</td><td>15.0~18.0</td><td>余量</td><td></td><td></td><td></td><td>-</td><td></td><td></td><td>-</td><td></td></tr><tr><td>TWZ-05</td><td>&gt;5.2</td><td>11.0~13.0</td><td>&gt;81.0</td><td></td><td></td><td></td><td>-</td><td></td><td></td><td></td><td>&lt;1.0</td></tr><tr><td>TWZ-06</td><td></td><td>--</td><td></td><td>5.6</td><td>1.1</td><td>-</td><td>-</td><td>93.0</td><td>-</td><td>-</td><td></td></tr></table>

续表 $1 - 2^{+1}$   

<table><tr><td rowspan="2">涂层牌号</td><td colspan="11">化学成分(质量分数)/%</td></tr><tr><td>C</td><td>Co</td><td>W</td><td>Ni</td><td>Cr</td><td>B</td><td>Si</td><td>Cr3C2</td><td>TiC</td><td>Fe</td><td>杂质</td></tr><tr><td>TWZ-07</td><td>-</td><td>-</td><td></td><td>45.0</td><td>10.2</td><td>2.4</td><td>2.4</td><td>-</td><td>40.0</td><td>-</td><td></td></tr><tr><td>TWZ-11</td><td>0.7~1.4</td><td>余量</td><td>3.0~6.0</td><td>-</td><td>25.0~32.0</td><td>-</td><td>1.4~2.0</td><td>-</td><td>-</td><td>-</td><td></td></tr><tr><td>TWZ-12</td><td>0.8~0.9</td><td>余量</td><td>7.2~8.2</td><td>9.5~11.5</td><td>24.5~26.5</td><td></td><td>-</td><td>-</td><td>-</td><td>&lt;2.0</td><td></td></tr></table>

# 1.3 材料标准[1]

Q/6S429—1985《爆炸喷涂碳化钨涂层》

Q/9S1001—1984《等离子喷涂碳化钨/钴涂层质量检验》

Q/5B4124—1995《碳化钨/结合成粉》

MSRR9507/1《碳化钨/钴粉末》

Q/5B4011- 1994《碳化钨/钴聚合粉末》

Q/3B4039—1993《碳化钨/钴粉末》

B50TF27《碳化钨/钴粉末》

MSRR9507/3《钴基合金粉材料》

CEC/P1364《碳化铬/镍铬粉末》

CEC/E141《碳化铬/镍铬涂层》

# 1.4 使用工艺说明书

Q/6S429-1985《爆炸喷涂碳化钨涂层》

Q/9S1001—1984《等离子喷涂碳化钨/钴涂层质量检验》

Q/5B5166—1992《等离子火焰喷涂工艺说明书》

Q/3B4146-1993《等离子喷涂工艺三氧化二铝二氧化钛涂层工艺说明书》

Q/2B188-1983《等离子喷涂碳化钛-镍铬硼硅涂层工艺说明书》

Q/LM-537《涡轮叶片喷涂钴铬钨-镍铬涂层工艺说明书》

WGY-010《等离子喷涂工艺总则》

CEC/P 257-2《高速等离子喷涂工艺说明书》

1.5 供应状态 一般供应状态为粉末状涂层原料，由用户按工艺说明书进行喷涂，也可由用户提供零件，委托生产厂进行喷涂。

1.6 应用概况 涂层的应用概况见表1-3。

表1-3  

<table><tr><td>涂层牌号</td><td>应用概况</td></tr><tr><td>TWZ-01</td><td>广泛用于各种涡轮风扇叶片阻尼凸台、钛合金机匣、襟翼滑轨</td></tr><tr><td>TWZ-02</td><td>广泛用于各种涡轮风扇叶片阻尼凸台、钛合金机匣、襟翼滑轨</td></tr><tr><td>TWZ-03</td><td>已用于前传动杆及后风扇叶片阻尼台</td></tr><tr><td>TWZ-04</td><td>已用于压气机转子叶片、已用于直升机旋翼轴、垂直轴</td></tr><tr><td>TWZ-05</td><td>试用于压气机叶片阻尼凸台、前轴颈外缘</td></tr><tr><td>TWZ-06</td><td>已用于火焰筒尾段安装边</td></tr><tr><td>TWZ-07</td><td>广泛用于涡轮喷气发动机各级涡轮叶片叶冠</td></tr><tr><td>TWZ-11</td><td>已用于涡轮叶片叶冠、燃气导管前安装边</td></tr><tr><td>TWZ-12</td><td>已用于后机匣外套、涡轮封严圈</td></tr></table>

1.7 研制及生产单位 涂层的研制及生产单位见表1-4。

表1-4  

<table><tr><td>涂层牌号</td><td>研制及生产单位</td></tr><tr><td>TWZ 01</td><td>北京航空材料研究院</td></tr><tr><td>TWZ-02</td><td>北京航空材料研究院</td></tr><tr><td>TWZ-03</td><td>北京航空工艺研究所、黎明航空发动机公司</td></tr><tr><td>TWZ-04</td><td>西安航空发动机公司、哈尔滨飞机制造公司</td></tr><tr><td>TWZ-05</td><td>西安航空发动机公司、黎明航空发动机公司</td></tr><tr><td>TWZ 06</td><td>成都航空发动机公司</td></tr><tr><td>TWZ-07</td><td>南方动力机械公司</td></tr><tr><td>TWZ 11</td><td>黎明航空发动机公司</td></tr><tr><td>TWZ 12</td><td>黎明航空发动机公司、西安航空发动机公司、贵州航空发动机公司</td></tr></table>

# 1.8 鉴定级别及日期 涂层的鉴定级别及日期见表1-5。

表1-5  

<table><tr><td>涂层牌号</td><td>鉴定级别及日期</td><td>涂层牌号</td><td>鉴定级别及日期</td></tr><tr><td>TWZ-01</td><td>航空工业部1982年10月</td><td>TWZ-04</td><td>航空工业部1980年12月</td></tr><tr><td>TWZ-02</td><td>航空工业部1982年10月</td><td>TWZ-07</td><td>航空工业部1984年10月</td></tr><tr><td>TWZ-03</td><td>航空工业部1978年10月</td><td>TWZ-12</td><td>航空工业部1989年9月</td></tr></table>

# 2 性能

# 2.1 物理及化学性能

2.1.1 表面状态 涂层表面应为连续均匀的表面，无裂纹、起泡、分层和剥落等缺陷。  
2.1.2 热导率、线膨胀系数、密度、孔隙率 见表2-1。

表2-1  

<table><tr><td>涂层牌号</td><td>涂层工艺</td><td>热导率/(W/(m·K))</td><td>线膨胀系数/(10-6C-1)</td><td>密度/(g/cm3)</td><td>孔隙率/%</td></tr><tr><td>TWZ-01</td><td>爆炸喷涂</td><td>91</td><td>8.1</td><td>13.2</td><td>&lt;1.5</td></tr><tr><td>TWZ-02</td><td>爆炸喷涂</td><td>97</td><td>8.1</td><td>13.2</td><td>&lt;1.5</td></tr><tr><td>TWZ 03</td><td>等离子喷涂</td><td>121</td><td>7.8</td><td>11.8</td><td>&lt;2.0</td></tr><tr><td>TWZ-04</td><td>等离子喷涂</td><td>115</td><td>7.3</td><td>12.8</td><td>&lt;5</td></tr><tr><td>TWZ-05</td><td>等离子喷涂</td><td>110</td><td>6.8</td><td>13.0</td><td>&lt;6</td></tr><tr><td>TWZ-06</td><td>等离子喷涂</td><td>19</td><td>10.3</td><td>6.2</td><td>&lt;2</td></tr><tr><td>TWZ-07</td><td>等离子喷涂</td><td>21</td><td>7.7</td><td>5.9</td><td>&lt;8</td></tr><tr><td>TWZ-11</td><td>等离子喷涂</td><td>85</td><td>13</td><td>7.1</td><td>&lt;10</td></tr><tr><td>TWZ-12</td><td>等离子喷涂</td><td>96</td><td>12.5</td><td>7.5</td><td>&lt;8</td></tr></table>

2.1.3 金相组织 涂层显微组织应均匀，无横向裂纹、分层和与基体分离等现象。底层不允许有裂纹，面层不允许有平行于基体表面的横向裂纹及贯穿底层的纵向裂纹。被污染的界面（含氧化物砂粒）应小于 $30\%$ 。对碳化钨涂层还需检查其碳化钨相含量，TWZ-04涂层应大于 $40\%$ ，TWZ-05涂层应大于 $45\%$ 。

# 2.2 力学性能

2.2.1 结合强度、硬度 见表2-2。

表2-2  

<table><tr><td>涂层牌号</td><td>涂层工艺</td><td>结合强度/MPa</td><td>维氏硬度(HV300)</td><td>洛氏硬度(HRC)</td></tr><tr><td>TWZ-01</td><td>爆炸喷涂</td><td>&gt;93</td><td>&gt;1 050</td><td>&gt;70</td></tr><tr><td>TWZ-02</td><td>爆炸喷涂</td><td>&gt;93</td><td>&gt;1 000</td><td>&gt;69</td></tr><tr><td>TWZ-03</td><td>等离子喷涂</td><td>&gt;44</td><td>&gt;1 050</td><td>50~60</td></tr><tr><td>TWZ-04</td><td>等离子喷涂</td><td>&gt;41</td><td>&gt;750</td><td>50~55</td></tr><tr><td>TWZ-05</td><td>等离子喷涂</td><td>&gt;37.9</td><td>&gt;750</td><td>50~55</td></tr><tr><td>TWZ-06</td><td>等离子喷涂</td><td>&gt;70</td><td>&gt;600</td><td>40~42</td></tr><tr><td>TWZ-07</td><td>等离子喷涂</td><td>&gt;45</td><td>&gt;700</td><td>48~52</td></tr><tr><td>TWZ-11</td><td>等离子喷涂</td><td>25~35</td><td>&gt;500</td><td>38~45</td></tr><tr><td>TWZ-12</td><td>等离子喷涂</td><td>35~40</td><td>&gt;425</td><td>35~38</td></tr></table>

# 2.2.2 热震性能 见表2-3。

表2-3[1]  

<table><tr><td>涂层牌号</td><td>试验条件</td><td>循环次数</td><td>涂层牌号</td><td>试验条件</td><td>循环次数</td></tr><tr><td>TWZ-01</td><td>540 C≤20℃水冷</td><td>&gt;30</td><td>TWZ-06</td><td>650 C≤20℃水冷</td><td>&gt;20</td></tr><tr><td>TWZ-02</td><td>540 C≤20℃水冷</td><td>&gt;30</td><td>TWZ-07</td><td>850 C≤20℃水冷</td><td>&gt;10</td></tr><tr><td>TWZ-03</td><td>540 C≤20℃水冷</td><td>&gt;10</td><td>TWZ-11</td><td>650 C≤20℃水冷</td><td>&gt;20</td></tr><tr><td>TWZ-04</td><td>540 C≤20℃水冷</td><td>&gt;20</td><td>TWZ-12</td><td>650 C≤20℃水冷</td><td>&gt;20</td></tr><tr><td>TWZ-05</td><td>540 C≤20℃水冷</td><td>&gt;30</td><td></td><td></td><td></td></tr></table>

# 2.3 耐环境性能

2.4 工艺性能 涂层部位不能成型、焊接。成型件、焊接件应在完成成型、焊接工艺后喷涂涂层[2]。涂层部位可根据要求进行磨削等后加工。可磨耗涂层可以车削加工。  
2.5 使用性能 涂层的使用温度见表2-4。

表2-4[1]  

<table><tr><td>涂层牌号</td><td>使用温度/℃</td><td>涂层牌号</td><td>使用温度/℃</td></tr><tr><td>TWZ-01</td><td>≤540</td><td>TWZ-06</td><td>≤870</td></tr><tr><td>TWZ-02</td><td>≤510</td><td>TWZ-07</td><td>≤870</td></tr><tr><td>TWZ-03</td><td>≤500</td><td>TWZ-11</td><td>≤850</td></tr><tr><td>TWZ-04</td><td>≤500</td><td>TWZ-12</td><td>≤800</td></tr><tr><td>TWZ-05</td><td>≤500</td><td></td><td></td></tr></table>

# 3 使用工艺

喷涂工艺流程见图3-1。

图片摘要：该图主要展示 2 4[1]。
![](images/bf42556da7bfd3eddc619cfbb6282675b25e5d863e42bd9425ffe518f1c454ba.jpg)  
图3-1 喷涂工艺流程图

涂层的质量不但与喷涂材料的质量有关，而且也与喷涂工艺过程的控制有关。下面简要地介绍主要的工艺流程。

3.1 表面清理 用挥发性好的汽油或有机溶剂彻底清除待喷涂表面的油污和赃物，对于不易清洗的零件可用烘烤的方法去除油污和赃物。温度可根据不同的基体材料确定[3]。

3.2 吹砂 基本要求见表3-1。

表3-1[4-7]  

<table><tr><td>项目</td><td>基本要求</td></tr><tr><td>砂粒</td><td>1.0~1.5mm的白刚玉、棕刚玉或石英砂,砂子破碎率不应超过20%</td></tr><tr><td>压缩空气</td><td>风压0.4~0.5MPa,薄壁件为0.2~0.3MPa,压缩空气必须经过严格的油水分离,净化处理</td></tr><tr><td>吹砂表面</td><td>色泽均匀,无漏吹区,吹砂结束至喷涂开始间隔时间不应超过4h</td></tr></table>

3.3 预热 一般用喷枪预热，也可用烘箱、电炉等加热设备预热，预热温度为 $100\sim 200^{\circ}\mathrm{C}$ 。  
3.4 喷涂 喷涂参数应参考设备规定的参数进行喷涂。

# 4 其他

4.1包装喷涂零件用专用包装箱固定位置，防止碰撞。涂层表面应干净、无油污、水渍和灰尘。  
4.2 运输 运输时应小心搬运，防止涂层受到撞击。  
4.3 贮存 贮存在干净通风的库房中，避免水、油和灰尘等污染涂层表面。

# 5 使用建议

5.1 对碳化钨类涂层，当设计要求结合强度好、硬度高、气孔率小时，推荐用爆炸喷涂的 TWZ-01、TWZ-02 涂层。  
5.2 对钴基合金涂层，推荐用TWZ-12涂层，其喷涂工艺性、结合强度均优于TWZ-11涂层，在航空发动机制造中逐渐取代后者。  
5.3 对碳化钨类涂层一般无需喷涂底层。对其他涂层建议选用双层结构涂层，底层厚度一般为 $0.10 \sim 0.15 \mathrm{~mm}$ 。

# 参考文献

1 航空制造工程手册总编委会. 航空制造工程手册. 特种加工分册. 北京: 航空工业出版社, 1993  
2（日)莲井淳著，喷涂技术翻译组译．喷涂技术．北京：国防工业出版社，1978  
3 美国焊接协会编, 康毓璜等译. 热喷涂原理及应用技术. 成都: 四川科学技术出版社, 1987  
4全国热喷涂协作组编，热喷涂材料及工艺手册.1986  
5 机械制造工艺材料技术手册编写组编，机械制造工艺技术手册，北京：机械

工业出版社，1992

6 高荣发著，热喷涂．北京：化学工业出版社，1995  
7 (美)H.S. 英格赫姆著, 李海泉等译. 等离子火焰喷镀工艺. 1978

编写 杜翔 郑宏济

审校 赖师墨 陈孟成

# 耐粘着磨损涂层

# 1 概述

当两个表面发生相对滑动时，由于紧密接触，产生强大的粘着力，导致金属发生迁移，从一个表面拉出碎屑，粘附到另一表面上形成粘着磨损。粘着磨损通常发生在润滑不充分的场合，为了防止这类磨损，延长使用寿命，采用一种涂层，称为耐粘着磨损涂层，这类涂层具有硬度高、表面粗糙度低、摩擦系数低，同时有一定的耐腐蚀性。耐粘着磨损涂层常用于航空零件齿轮轴、燃油泵转子、轴颈、襟翼滑轨等易磨损的部位。

1.1 牌号及名称 耐粘着磨损涂层的牌号及名称见表1-1。

表1-1  

<table><tr><td>涂层牌号</td><td>涂层材料名称</td><td>粉末材料牌号</td><td>国外相近牌号</td></tr><tr><td rowspan="2">TNZ-01</td><td>面层:13%铬钢丝</td><td>--</td><td>Metco Loy 2号(美)</td></tr><tr><td>底层:镍铝丝(80/20)</td><td>NLS2082</td><td>Metco450(美)</td></tr><tr><td>TNZ-02</td><td>镍基白熔合金粉</td><td>--</td><td>Metco16C(美)</td></tr><tr><td>TNZ-03</td><td>钴基自熔合金粉</td><td>FCo-05</td><td>Metco18C(美)</td></tr><tr><td>TNZ-04</td><td>钼粉</td><td>FMo-1, FMo-2</td><td>Metco63(美)</td></tr><tr><td>TNZ-05</td><td>钼丝</td><td>Mo-1, Mo-2</td><td>SPRAYBOND(美)</td></tr><tr><td>TNZ-06</td><td>氧化铬粉</td><td></td><td>Metco106F(美)</td></tr></table>

1.2 基本组成 涂层材料的化学成分见表1-2。

表1-2  

<table><tr><td rowspan="2">涂层牌号</td><td colspan="14">化学成分(质量分数)/%</td></tr><tr><td>C</td><td>Cr</td><td>Ni</td><td>Mn</td><td>P</td><td>S</td><td>Si</td><td>Fe</td><td>Cu</td><td>Mo</td><td>B</td><td>Co</td><td>Cr2O3</td><td>TiO2</td></tr><tr><td>TNZ-01</td><td>0.35</td><td>13.0</td><td>0.5</td><td>0.5</td><td>&lt;0.02</td><td>&lt;0.02</td><td>&lt;0.35</td><td>余量</td><td>-</td><td>-</td><td>-</td><td>-</td><td>-</td><td>-</td></tr><tr><td>TNZ-02</td><td>0.5</td><td>16.0</td><td>余量</td><td>-</td><td>-</td><td>-</td><td>4.0</td><td>&lt;2.5</td><td>3.0</td><td>3.0</td><td>4.0</td><td>0.5</td><td>-</td><td>-</td></tr><tr><td>TNZ-03</td><td>0.2</td><td>18.0</td><td>27.0</td><td>-</td><td>-</td><td>-</td><td>3.5</td><td>&lt;2.5</td><td>-</td><td>6.0</td><td>3.0</td><td>余量</td><td>-</td><td>-</td></tr><tr><td>TNZ-04</td><td>-</td><td>-</td><td>-</td><td>-</td><td>-</td><td>-</td><td>-</td><td>-</td><td>-</td><td>99.0</td><td>-</td><td>-</td><td>-</td><td>-</td></tr><tr><td>TNZ-05</td><td>-</td><td>-</td><td>-</td><td>-</td><td>-</td><td>-</td><td>-</td><td>-</td><td>-</td><td>99.9</td><td>-</td><td>-</td><td>-</td><td>-</td></tr><tr><td>TNZ 06</td><td>-</td><td>-</td><td>-</td><td>-</td><td>-</td><td>-</td><td>-</td><td>-</td><td>-</td><td>-</td><td>-</td><td>-</td><td>98.0</td><td>2.0</td></tr></table>

1.3 材料标准[2,8,7]

MSRR9507/7《镍基合金粉标》

MSRR9507/19《钼粉》

MSRR9507/103《13%铬钢丝》

MSRR9507/102《钼丝》

# 1.4 使用工艺说明书[1,1,5]

Q/5B 5143 1992《硬面合金的涂敷工艺说明书》

Q/5B 5149—1992《燃烧火焰喷涂工艺说明书》

Q/5B 5166-1992《等离子火焰喷涂工艺说明书》

1.5 供应状态 一般供应状态为粉末状涂层原料，由用户按工艺说明书进行喷涂，也可由用户提供零件，委托生产厂进行喷涂。

1.6 应用概况 涂层的应用概况见表1-3。

表1-3[1]  

<table><tr><td>涂层牌号</td><td>应用概况</td></tr><tr><td>TNZ-01</td><td>已用于输油管组件、轴颈</td></tr><tr><td>TNZ-02</td><td>已用于空气限流活门、排气阀座；活塞杆</td></tr><tr><td>TNZ-03</td><td>已广泛用于可变计量柱塞</td></tr><tr><td>TNZ-04</td><td>已广泛用于缓冲活塞、加速控制器柱塞</td></tr><tr><td>TNZ-05</td><td>已用于滑油输油管</td></tr><tr><td>TNZ-06</td><td>已广泛用于直升机摩擦环、联轴节、尾桨操纵杆</td></tr></table>

1.7 研制及生产单位 涂层的研制及生产单位见表1-4。

表1-41：  

<table><tr><td>涂层牌号</td><td>研制及生产单位</td></tr><tr><td>TNZ-01</td><td>西安航空发动机公司</td></tr><tr><td>TNZ-02</td><td>西安航空发动机公司,长春精密仪器厂</td></tr><tr><td>TNZ-03</td><td>长春精密仪器厂</td></tr><tr><td>TNZ-04</td><td>长春精密仪器厂</td></tr><tr><td>TNZ-05</td><td>西安航空发动机公司</td></tr><tr><td>TNZ-06</td><td>北京航空工艺研究所,哈尔滨飞机制造公司,北京长空机械厂,石家庄飞机制造厂</td></tr></table>

1.8 鉴定级别及日期 涂层的鉴定级别及日期见表1-5。

表1-5[1]  

<table><tr><td>涂层牌号</td><td>鉴定级别及日期</td><td>涂层牌号</td><td>鉴定级别及日期</td></tr><tr><td>TNZ-01</td><td>航空工业部,1980年11月</td><td>TNZ-05</td><td>航空工业部,1980年11月</td></tr><tr><td>TNZ-02</td><td>航空工业部,1980年11月</td><td>TNZ-06</td><td>航空工业部,1992年11月</td></tr></table>

# 2 性能

# 2.1 物理及化学性能

2.1.1 表面状态 涂层表面应为连续均匀的表面，无裂纹、起泡、分层和剥落等缺陷。  
2.1.2 导热率、线膨胀系数、密度、孔隙率有关数据见表2-1。

表2-1  

<table><tr><td>涂层牌号</td><td>涂层工艺</td><td>热导率/(W/(m·K))</td><td>线膨胀系数/(10-6(℃-1))</td><td>密度/(g/cm3)</td><td>孔隙率/%</td></tr><tr><td>TNZ-01</td><td>火焰喷涂</td><td>24</td><td>11</td><td>6.7~7.7</td><td>&lt;20</td></tr><tr><td>TNZ-02</td><td>火焰喷焊</td><td></td><td>13.6</td><td>7.5</td><td>&lt;1</td></tr><tr><td>TNZ-03</td><td>火焰喷焊</td><td>-</td><td>13.3</td><td>7.8</td><td>&lt;1</td></tr><tr><td>TNZ 04</td><td>等离子喷涂</td><td>130</td><td>5.2</td><td>8.7~9.0</td><td>&lt;15</td></tr><tr><td>TNZ-05</td><td>火焰喷涂</td><td>137</td><td>5.1</td><td>9.6~10.0</td><td>&lt;20</td></tr><tr><td>TNZ-06</td><td>等离子喷涂</td><td>12.4</td><td>9.6</td><td>4.6~5.0</td><td>&lt;5</td></tr></table>

2.1.3 金相组织 涂层显微组织应均匀，无横向裂纹、分层和与基体界面分离现象。底层不允许有裂纹，面层不允许有平行基体表面的横向裂纹和贯穿底层的纵向裂纹。被污染的界面（含氧化和油污）应小于 $30\%$ 。对TNZ-02、TNZ-03涂层应呈完全熔化的冶金结构。如有标准金相图谱根据金相图谱检查。

2.2力学性能 几种涂层的结合强度和硬度数据见表2-2。

表2-2  

<table><tr><td>涂层牌号</td><td>涂层工艺</td><td>结合强度/MPa</td><td>维氏硬度(HV300)</td><td>洛氏硬度(HRC)</td></tr><tr><td>TNZ-01</td><td>火焰喷涂</td><td>&gt;28</td><td>-</td><td>33</td></tr><tr><td>TNZ-02</td><td>火焰喷焊</td><td>冶金结合</td><td>700</td><td>55~62</td></tr><tr><td>TNZ-03</td><td>火焰喷焊</td><td>冶金结合</td><td>600</td><td>50</td></tr><tr><td>TNZ-04</td><td>等离子喷涂</td><td>&gt;42</td><td>400</td><td>34</td></tr><tr><td>TNZ-05</td><td>火焰喷涂</td><td>&gt;28</td><td>380</td><td>38</td></tr><tr><td>TNZ-06</td><td>等离子喷涂</td><td>&gt;27</td><td>900~1 100</td><td>60~65</td></tr></table>

# 2.3 耐环境性能

2.4 工艺性能 涂层部位不能成型、焊接。成型件、焊接件应在完成成型、焊接工艺后再喷涂涂层。涂层部位可根据要求进行磨削等后加工。可磨耗涂层可以车削加工[6]。

2.5 使用性能 涂层的使用温度见表2-3。

表2-3  

<table><tr><td>涂层牌号</td><td>使用温度/℃</td><td>涂层牌号</td><td>使用温度/℃</td></tr><tr><td>TNZ-01</td><td>≤600</td><td>TNZ-04</td><td>≤350</td></tr><tr><td>TNZ-02</td><td>≤680</td><td>TNZ-05</td><td>≤350</td></tr><tr><td>TNZ-03</td><td>≤760</td><td>TNZ-06</td><td>≤540</td></tr></table>

# 3 使用工艺

喷涂工艺流程见图3-1。

图片摘要：该图主要展示 2 3。
![](images/049cbae0af8820a52baafe3c6890433a028864158aba9fce31cc0b95fa38faad.jpg)  
图3-1 喷涂工艺流程图

注：对TNZ-02、TNZ-03涂层需进行重熔处理。

# 4 其他

4.1包装喷涂零件用装入用包装箱固定位置，防止碰撞。涂层表面应干净、无油污、水渍和灰尘。  
4.2 运输 运输时应小心搬运，防止涂层受到撞击。  
4.3 贮存 贮存在干净通风的库房中，避免水、油和灰尘等污染涂层表面。

# 5 使用建议

5.1 TNZ-02、TNZ-03均为自熔性合金涂层。零件喷涂后，需经重熔处理，建议采用真空炉或保护气氛重熔。在选用此类涂层时，需要考虑零件材料的膨胀系数与材料是否匹配、零件的相变及形变量、涂层的收缩率(约 $20\%$ )等因素。  
5.2TNZ-04、TNZ-05涂层成分均为纯铝。可根据所拥有的喷涂设备来选择涂层。TNZ-04为粉末材料，需采用等离子喷涂工艺，TNZ-05为丝状材料，需采用氧乙炔火焰喷涂工艺。

# 参考文献

1 航空制造工程手册总编委会. 航空制造工程手册. 北京: 航空工业出版社, 1993  
2（日）蓬井淳著，喷涂技术翻译组译．喷涂技术．北京：国防工业出版社，1978  
3 美国焊接协会编, 麻毓璜等译. 热喷涂原理及应用技术. 成都: 四川科学技术出版社, 1987  
4全国热喷涂协作组编．热喷涂材料及工艺手册．北京：内部出版，1986  
5 机械制造工艺材料技术手册编写组编. 机械制造工艺技术手册. 北京: 机械工业出版社, 1992  
6 高荣发著，热喷涂．北京：化学工业出版社，1995  
7（美)H.S.英格赫姆著，METCOFLAMESPRAYPROCESSMANUAL.1970

编写 杜翔 孙福波

审校 赖师墨 陈孟成

# 封严涂层

# 1 概述

封严涂层是采用热喷涂技术(等离子喷涂或火焰喷涂等)喷涂于涡轮喷气发动机气流通道密封处，用以控制转子部件与静子部件之间的转动间隙的涂层。它可减少气流泄漏，提高压气机和涡轮效率，降低油耗和增加喘振裕度。根据用途可分为两类。一类是喷涂在静子部件的软质涂层（可磨耗涂层），具有硬度适中、高温性能良好、导热系数低等特点，用于压气机机匣内壁、涡轮外环内壁和导向叶片上下缘板等处。另一类是喷涂在转子部件上的硬质涂层（主动磨削层），具有硬度高、高温性能好、导热系数低的特点，主要用于叶冠封严篦齿和转子鼓筒封严篦齿等部位。

# 1.1 牌号及名称 封严涂层的牌号及名称见表1-1。

表1-1[2-8]  

<table><tr><td>类别</td><td>涂层牌号</td><td colspan="2">涂层材料名称</td><td>粉末材料牌号</td><td>相近材料牌号</td></tr><tr><td rowspan="24">可磨耗封严涂层</td><td rowspan="2">TFY-01</td><td>面层</td><td>镍包石墨(Ni-C)</td><td>KF-21/CM03</td><td>Metco307NS/308NS(美)</td></tr><tr><td>底层</td><td>镍包铝(Ni-Al)</td><td>CM01-2/KF6</td><td>Metco404NS/450NS(美)</td></tr><tr><td rowspan="2">TFY-02</td><td>面层</td><td>聚苯酯铝硅</td><td>TY205</td><td>Metco601NS(美)</td></tr><tr><td>底层</td><td>镍包铝/镍铝丝(Ni-Al)</td><td>NLS2082</td><td>Metco404/405NS(美)</td></tr><tr><td rowspan="2">TFY-03</td><td>面层</td><td>镍包硅藻土(Ni-硅藻土)</td><td>CM04</td><td>-</td></tr><tr><td>底层</td><td>镍包铝(Ni-Al)</td><td>CM01-2/KF6</td><td>Metco450NS(美)</td></tr><tr><td rowspan="2">TFY-04</td><td>面层</td><td>氮化硼陶瓷(NB陶瓷)</td><td>HGS379</td><td>Metco301NS</td></tr><tr><td>底层</td><td>镍包铝(Ni-Al)</td><td>CM01-2/KF6</td><td>Metco450NS(美)</td></tr><tr><td rowspan="2">TFY-05</td><td>面层</td><td>镍铬铝石墨/镍铜铝石墨</td><td>KF118/KF119</td><td>-</td></tr><tr><td>底层</td><td>镍铝丝(Ni-Al)</td><td>NLS2082</td><td>Metco405NS(美)</td></tr><tr><td rowspan="2">TFY-06</td><td>面层</td><td>镍铬铝硅藻土</td><td>CM46</td><td>-</td></tr><tr><td>底层</td><td>镍铝丝(Ni-Al)</td><td>NLS2082</td><td>Metco405NS(美)</td></tr><tr><td rowspan="2">TFY-07</td><td>面层</td><td>铝硅石墨(AlSi-C)</td><td>KF310 KF313</td><td>Metco310/313(美)</td></tr><tr><td>底层</td><td>镍铝丝(Ni-Al)</td><td>NLS2082</td><td>Metco405NS(美)</td></tr><tr><td rowspan="2">TFY-08</td><td>面层</td><td>氧化钇稳定氧化锆(ZrO2(Y2O3))</td><td>KF-230,LG203</td><td>Metco203NS(美)</td></tr><tr><td>底层</td><td>镍钴铬铝钇(NiCoCrAlY)</td><td>KF113</td><td>Amdry 997(美)</td></tr><tr><td rowspan="2">TFY-09</td><td>面层</td><td>金属铬铝钇(MCrAlY)</td><td></td><td>Amdry963(美)</td></tr><tr><td>底层</td><td>-</td><td>-</td><td>-</td></tr><tr><td rowspan="2">TFY-10</td><td>面层</td><td>铜银合金(CuAg)</td><td>KH1072</td><td>-</td></tr><tr><td>底层</td><td>镍包铝(Ni-Al)</td><td>KF-6</td><td>Metco450NS(美)</td></tr><tr><td rowspan="2">TFY-011</td><td>面层</td><td>铝氮化硼</td><td>-</td><td>AHB(俄)</td></tr><tr><td>底层</td><td></td><td>-</td><td>BkHA(俄)</td></tr><tr><td rowspan="2">TFY-12</td><td>面层</td><td>镍铜镉氮化硼</td><td>-</td><td>VBC-2(俄)</td></tr><tr><td>底层</td><td>--</td><td>-</td><td>9M435(俄)</td></tr><tr><td rowspan="2">主动封严涂层</td><td rowspan="2">TFY-21</td><td>面层</td><td>氧化铝氧化钛(Al2O3TiO2)</td><td>-</td><td>Metco101NS(美)</td></tr><tr><td>底层</td><td>镍包铝(Ni-Al)</td><td>KF6</td><td>Metco450NS(美)</td></tr></table>

注：表中列出的面层与底层组合可以根据涂层使用性能的要求改变。  
1.2 基本组成 底层材料的化学成分见表1-2。面层材料的化学成分见表1-3。

表1-2-2-6  

<table><tr><td rowspan="2">类别</td><td rowspan="2">材料名称</td><td colspan="8">化学成分(质量分数)/%</td></tr><tr><td>Ni</td><td>Co</td><td>Fe</td><td>Cr</td><td>Al</td><td>Y</td><td>其他</td><td>C</td></tr><tr><td rowspan="3">可磨耗封严涂层</td><td>NiAl</td><td>78.0~95.0</td><td>-</td><td>-</td><td>-</td><td>5.0~22.0</td><td>-</td><td></td><td>-</td></tr><tr><td>NiAl丝材</td><td>80.0</td><td>-</td><td>-</td><td>-</td><td>20.0</td><td>-</td><td></td><td>-</td></tr><tr><td>NiCoCrAlY</td><td>余量</td><td>23.0</td><td colspan="2">20.0</td><td>8.5</td><td>0.6</td><td>4.0</td><td>-</td></tr><tr><td>主动封严涂层</td><td>NiAl</td><td>80.0</td><td>-</td><td>-</td><td>-</td><td>20.0</td><td>-</td><td>-</td><td>-</td></tr></table>

表1-3
