Repository: C-zj02/CFD-claw

<div align="center">

**English** | [中文](#中文版) | [Français](README_FR.md) | [Русский](README_RU.md) | [हिन्दी](README_HI.md) | [العربية](README_AR.md) | [Português](README_PT.md)

# 🚀 Claude Code Python

**A Complete Python Reimplementation Based on Real Claude Code Source**

*From TypeScript Source → Rebuilt in Python with ❤️*

***
**🔥 Active Development • New Features Weekly 🔥**

</div>

***

## 🎯 What is This?

**Clawd Code** is a **complete Python rewrite** of Claude Code, based on the **real TypeScript source code**.

File: RAG-data/中国航空材料手册201-400.pdf-59ce491e-6d34-469a-9a0f-b8f1c387e43a.md (part 6 of 9)
# 参考文献
<table><tr><td>温度/℃</td><td>断裂伸长率/%</td><td>屈服伸长率/%</td></tr><tr><td>-55</td><td>4.1</td><td>-</td></tr><tr><td>23</td><td>-</td><td>7.4</td></tr><tr><td>80</td><td>-</td><td>5.4</td></tr><tr><td>100</td><td>-</td><td>3.8</td></tr></table>

2.2.5 弯曲强度 $160\mathrm{MPa}$ 。

2.2.6 冲击强度 不同温度下的冲击强度见表2-4。  
2.2.7 K因子 $3.32\sim 3.59\mathrm{MN / m}^{3 / 2[2]}$

图片摘要：该图主要展示 2 8 YB DM 10有机玻璃泊松比和温度的关系[1]。
![](images/acb84d80d4679bed956eed1530706b251c7f01c0ccbc7d3830c64fbbb34322d4.jpg)  
图2-8 YB-DM-10有机玻璃泊松比和温度的关系[1]

表2-4[1]  

<table><tr><td>温度/℃</td><td>冲击强度/(kJ/m2)</td></tr><tr><td>-55</td><td>47.6</td></tr><tr><td>16</td><td>48.8</td></tr></table>

# 2.3 耐环境性能

2.3.1 溶解性能 YB-DM-10 有机玻璃在丙酮、二氯乙烷、三氯甲烷、乙酸乙酯和四氢呋喃中会溶胀；中性肥皂水、稀释的中性洗涤剂、汽油和 8 号航空润滑油对 YB-DM-10 有机玻璃不起作用。

# 2.3.2 耐人工气候性

2.3.2.1 湿热试验 试验用板材厚度 $6.4\mathrm{mm}$ ，定向度 $68\%$ 。湿热试验条件为温度 $50^{\circ}\mathrm{C} \pm 2^{\circ}\mathrm{C}$ ，相对湿度 $\geqslant 95\%$ 。吸水率、应力-溶剂银纹、热松弛、 $100^{\circ}\mathrm{C}$ 拉伸强度与湿热试验时间的关系见表2-5。

表2-5[4]  

<table><tr><td>试验时间h</td><td>吸水率%</td><td>应力-溶剂银纹MPa</td><td>热松弛(110℃,6h)%</td><td>100℃拉伸强度MPa</td></tr><tr><td>0</td><td>-</td><td>24.6</td><td>2.2</td><td>24.7</td></tr><tr><td>120</td><td>1.02</td><td>14.3</td><td>6.0</td><td>18.5</td></tr><tr><td>240</td><td>1.34</td><td>13.8</td><td>10.5</td><td>18.4</td></tr><tr><td>480</td><td>1.51</td><td>14.4</td><td>17.6</td><td>15.0</td></tr></table>

注：吸水率试样尺寸： $50\mathrm{mm}\times 25\mathrm{mm}\times 3\mathrm{mm}$

2.3.2.2 紫外光照射试验 光源为 $\Pi \mathrm{pK}-2$ 紫外石英汞灯。透光率、雾度、交联度、拉伸强度、冲击强度、应力-溶剂银纹、热松弛与紫外光照射时间的关系见表2-6。

表 2-6[4]  

<table><tr><td>照射时间h</td><td>透光率%</td><td>雾度%</td><td>交联度</td><td>拉伸强度MPa</td><td>冲击强度kJ/m²</td><td>应力-溶剂银纹(溶剂:异丙醇)MPa</td><td>热松弛%</td></tr><tr><td>0</td><td>93</td><td>1.5</td><td>0.007 9</td><td>89.7</td><td>44.7</td><td>25.7</td><td>-</td></tr><tr><td>2.5</td><td>-</td><td>-</td><td>-</td><td>-</td><td>-</td><td>15.0</td><td>-</td></tr><tr><td>5</td><td>92</td><td>1.7</td><td>-</td><td>-</td><td>-</td><td>8.8</td><td>1.6</td></tr><tr><td>10</td><td>92</td><td>1.7</td><td>0.007 3</td><td>88.7</td><td>42.5</td><td>7.6</td><td>1.7</td></tr><tr><td>30</td><td>92</td><td>1.6</td><td>0.007 3</td><td>89.2</td><td>36.6</td><td>-</td><td>1.6</td></tr><tr><td>50</td><td>92</td><td>1.7</td><td>0.007 1</td><td>90.3</td><td>37.2</td><td>-</td><td>1.7</td></tr></table>

2.3.3 耐大气老化性 大气暴露试验在海南岛万宁；曝晒角为朝南 $45^{\circ}$ ，大气老化后的性能见表2-7。

表 2-7 [5]  

<table><tr><td rowspan="2">性 能</td><td colspan="2">大气老化试验时间/年</td><td rowspan="2">性 能</td><td colspan="2">大气老化试验时间/年</td></tr><tr><td>0</td><td>1</td><td>0</td><td>1</td></tr><tr><td>透光率/%</td><td>93</td><td>93</td><td>拉伸强度/MPa</td><td></td><td></td></tr><tr><td>雾度/%</td><td>1.7</td><td>2.8</td><td>常温</td><td>90.4</td><td>85.3</td></tr><tr><td>定向度/%</td><td>72</td><td>72</td><td>100℃</td><td>27</td><td>24.6</td></tr><tr><td>交联度/%</td><td>0.007 1</td><td>0.005 9</td><td>-55℃</td><td>172</td><td>-</td></tr><tr><td>含水量/%</td><td>0.18</td><td>0.71</td><td>屈服伸长率/%</td><td>7.4</td><td>7.2</td></tr><tr><td>应力-溶剂银纹/MPa</td><td></td><td></td><td>拉伸弹性模量/GPa</td><td>3.36</td><td>3.41</td></tr><tr><td>溶剂:乙醇</td><td>24.2</td><td>20.0</td><td>弯曲强度/MPa</td><td>160</td><td>146</td></tr><tr><td>溶剂:异丙醇</td><td>27.9</td><td>23.2</td><td>冲击强度/(kJ/m²)</td><td></td><td></td></tr><tr><td>热松弛/%</td><td></td><td></td><td>常温</td><td>48.8</td><td>48.1</td></tr><tr><td>110℃,6h</td><td>1.1</td><td>8.7</td><td>-55℃</td><td>47.6</td><td>--</td></tr><tr><td>145℃,1h</td><td>41.9</td><td>41.6</td><td>K因子/(MN/m³/²)</td><td>3.54</td><td>3.48</td></tr><tr><td></td><td></td><td></td><td>定向度/%</td><td>72</td><td>71</td></tr></table>

注：含水量试样尺寸： $50\mathrm{mm}\times 50\mathrm{mm}\times 10\mathrm{mm}$ ，试验条件： $90^{\circ}\mathrm{C},6\mathrm{d}$ 加热。

# 2.4 工艺性能

2.4.1 可加工性 YB-DM-10 有机玻璃可以机械加工, 如锯、铣、钻和铰孔等。  
2.4.2 可成形性 YB-DM-10 有机玻璃可在低于消向温度下用冷弯成形方法成形，也可以夹紧周边，在高于软化温度下吹塑成形。  
2.4.3 可胶接性 YB-DM-10 有机玻璃可用丙烯酸酯类胶粘剂与织物增强丙烯酸酯塑料粘接。  
2.4.4 可连接性 YB-DM-10 有机玻璃制成的透明件可以采用镶嵌连接或边缘刚性连接方法装配在金属骨架上。

# 3 使用工艺

3.1 成形温度 YB-DM-10板材冷弯或预成形温度 $115_{-3}^{0}\mathrm{C}$ ，吹塑成形温度 $145\mathrm{C} \pm 3\mathrm{C}$ 。  
3.2 成形毛坯加热时间 毛坯预成形加热时间不少于 $5\mathrm{min} / \mathrm{mm}$ 。吹塑温度达 $145^{\circ}\mathrm{C}$ 后加热时间 $10\sim 30\mathrm{min}$ 。  
3.3 整形规范 吹塑成形零件的整形温度为 $100_{-5}^{0}\mathrm{C}$ ，加热时间 $6\mathrm{h}$ 。

# 4 其他

4.1 包装 板材两面应覆有保护纸，紧密地包装在干燥而坚固的木箱内。  
4.2 运输 包装好的板材用铁路篷车或汽车运输，汽车运输应用防雨材料覆盖。

4.3 贮存 包装好的板材保存在没有易挥发性化学试剂的室内，相对湿度不超过 $70\%$ ，避免阳光直接照射。板材贮存期从生产日期起为2年。  
4.4 技术安全 YB-DM-10 有机玻璃无毒，吹塑温度下可能释放出甲基丙烯酸甲酯气体，成形间应装有换气通风装置。

# 5 使用建议

推荐。

# 参考文献

1 北京航空材料研究院. YB-DM-10 有机玻璃的性能数据. 2000  
2 北京航空材料研究院．高性能有机玻璃的性能．1998  
3 北京航空材料研究院. YB-DM-10 有机玻璃的可成形性. 1999  
4 北京航空材料研究院. 航空有机玻璃耐久性试验方法系统. 1998  
5 北京航空材料研究院. YB-DM-10 有机玻璃的大气暴露性能. 2000

# 浇注型工业有机玻璃

# 1 概述

浇注型工业有机玻璃是以甲基丙烯酸甲酯为主要原料，在特定的模具内进行本体聚合而成的无色或有色的透明、半透明、不透明有机玻璃板材、棒材和管材。该有机玻璃是透明性最好的塑料之一，具有良好的强度、耐气候性、绝缘性和较好的耐化学腐蚀性，易于机械加工、热塑成型和胶接。但是表面耐磨性差，易擦伤，耐热性稍低。适用于作仪器、仪表零件，飞机、车船的透明配件和电气绝缘材料、建筑材料、光学镜片及各种生活用品。

1.1 牌号及名称 浇注型工业有机玻璃板材、棒材和管材。  
1.2 基本组成 聚甲基丙烯酸甲酯、增塑剂。  
1.3 材料标准 GB/T 7134—1996《浇注型工业有机玻璃板材、棒材和管材》板材和管材的主要性能指标见表1-1。用板材机械加工成的棒材，其性能应符合板材的指标。

表1-1  

<table><tr><td rowspan="3">材料</td><td rowspan="3">性 能</td><td colspan="5">指 标</td><td rowspan="3">材 料</td><td rowspan="3">性 能</td><td colspan="5">指 标</td></tr><tr><td colspan="3">无 色</td><td colspan="2">有 色</td><td colspan="3">无 色</td><td colspan="2">有 色</td></tr><tr><td>优等品</td><td>一等品</td><td>合格品</td><td>一等品</td><td>合格品</td><td>优等品</td><td>一等品</td><td>合格品</td><td>一等品</td><td>合格品</td></tr><tr><td rowspan="10">板材</td><td>洛氏硬度(M标尺) ≥</td><td>94</td><td>90</td><td>88</td><td>78</td><td>78</td><td></td><td>溶剂银纹/h ≥</td><td>4</td><td>4</td><td>4</td><td>-</td><td>-</td></tr><tr><td>冲击强度/(kJ/m2) ≥</td><td>17</td><td>17</td><td>16</td><td>14</td><td>14</td><td></td><td>透光率/% ≥</td><td>91</td><td>91</td><td>91</td><td>-</td><td>-</td></tr><tr><td>拉伸强度/MPa ≥</td><td>70</td><td>63</td><td>61</td><td>54</td><td>54</td><td></td><td>厚度≤15 mm</td><td>90</td><td>90</td><td>90</td><td>-</td><td>-</td></tr><tr><td>断裂伸长率/% ≥</td><td>4</td><td>3</td><td>2</td><td>-</td><td>-</td><td></td><td>厚度&gt;15 mm</td><td>90</td><td>90</td><td>90</td><td>-</td><td>-</td></tr><tr><td>热变形温度/℃ ≥</td><td></td><td></td><td></td><td></td><td></td><td>管材</td><td>拉伸强度/MPa ≥</td><td></td><td></td><td></td><td></td><td></td></tr><tr><td>厚度3~4mm</td><td></td><td>78</td><td>76</td><td>75</td><td>-</td><td>-</td><td></td><td>-</td><td>53</td><td>53</td><td>-</td><td>-</td></tr><tr><td>厚度5~10mm</td><td></td><td>82</td><td>80</td><td>78</td><td>-</td><td>-</td><td></td><td>-</td><td>1</td><td>1</td><td>-</td><td>-</td></tr><tr><td>厚度&gt;10mm</td><td></td><td>84</td><td>84</td><td>78</td><td>-</td><td>-</td><td></td><td>-</td><td>-</td><td>-</td><td>-</td><td>-</td></tr><tr><td>维卡软化温度/℃ ≥</td><td></td><td></td><td></td><td></td><td></td><td></td><td>外径≤200 mm</td><td>-</td><td>90</td><td>89</td><td>-</td><td>-</td></tr><tr><td>厚度5~10mm</td><td></td><td>89</td><td>84</td><td>79</td><td>-</td><td>-</td><td></td><td>-</td><td>89</td><td>88</td><td>-</td><td>-</td></tr></table>

# 1.4 使用工艺说明书

1.5 供应状态 板材尺寸见表1-2；棒材尺寸见表1-3；管材尺寸见表1-4；棒材直径及公差见表1-5；板材厚度及公差见表1-6；管材壁厚及公差见表1-7；管材外径及公差见表1-8。

表1-2  

<table><tr><td>厚度</td><td>幅面尺寸</td></tr><tr><td>1.0 1.5</td><td>200×200~900×1000</td></tr><tr><td>2.0</td><td>300×300~1000×1300</td></tr><tr><td>3.0~6.0</td><td>400×500~1500×1700</td></tr></table>

mm   

<table><tr><td>厚度</td><td>幅面尺寸</td></tr><tr><td>7.0~10.0</td><td>400×500~1 500×1 700</td></tr><tr><td>12.0~25.0</td><td>400×500~900×1 300</td></tr><tr><td>30.0~45.0</td><td>400×500~800×1 200</td></tr></table>

表1-3 mm  

<table><tr><td>直径</td><td>长度</td></tr><tr><td>5.0~16.0</td><td>300~1 300</td></tr><tr><td>18.0~40.0</td><td>200~600</td></tr></table>

表1-4  

<table><tr><td>外径</td><td>壁厚</td><td>长度</td></tr><tr><td>20.0</td><td>2~5</td><td>300~1 300</td></tr><tr><td>25.0~60.0</td><td>3~5</td><td>300~1 300</td></tr><tr><td>65.0~100.0</td><td>4~10</td><td>300~1 300</td></tr><tr><td>110.0~200.0</td><td>5~15</td><td>300~1 300</td></tr><tr><td>250.0~500.0</td><td>8~15</td><td>500~2 000</td></tr></table>

表1-5 mm  

<table><tr><td>直径</td><td>公差</td></tr><tr><td>5.0~15.0</td><td>±0.5</td></tr><tr><td>16.0~40.0</td><td>±0.8</td></tr></table>

表1-6  
mm   

<table><tr><td rowspan="2">厚 度</td><td colspan="3">公 差</td><td rowspan="2">厚 度</td><td colspan="3">公 差</td></tr><tr><td>优等品</td><td>一等品</td><td>合格品</td><td>优等品</td><td>一等品</td><td>合格品</td></tr><tr><td>1.0</td><td>±0.2</td><td>±0.2</td><td>±0.4</td><td>12.0</td><td>±1.2</td><td>±1.2</td><td>±1.2</td></tr><tr><td>1.5</td><td>±0.2</td><td>±0.2</td><td>±0.4</td><td>14.0</td><td>±1.4</td><td>±1.4</td><td>±1.4</td></tr><tr><td>2.0</td><td>±0.4</td><td>±0.4</td><td>±0.6</td><td>15.0</td><td>±1.5</td><td>±1.5</td><td>±1.5</td></tr><tr><td>3.0</td><td>±0.4</td><td>±0.4</td><td>±0.6</td><td>16.0</td><td>±1.6</td><td>±1.6</td><td>±1.6</td></tr><tr><td>4.0</td><td>±0.5</td><td>±0.5</td><td>±0.8</td><td>18.0</td><td>±1.8</td><td>±1.8</td><td>±1.8</td></tr><tr><td>5.0</td><td>±0.5</td><td>±0.5</td><td>±0.8</td><td>20.0</td><td>±2.0</td><td>±2.0</td><td>±2.0</td></tr><tr><td>6.0</td><td>±0.6</td><td>±0.6</td><td>±0.9</td><td>25.0</td><td>±2.2</td><td>±2.5</td><td>±2.5</td></tr><tr><td>7.0</td><td>±0.6</td><td>±0.6</td><td>±0.9</td><td>30.0</td><td>±2.7</td><td>±3.0</td><td>±3.0</td></tr><tr><td>8.0</td><td>±0.7</td><td>±0.7</td><td>±1.0</td><td>35.0</td><td>±3.0</td><td>±3.5</td><td>±3.5</td></tr><tr><td>9.0</td><td>±0.7</td><td>±0.7</td><td>±1.0</td><td>40.0</td><td>±3.5</td><td>±4.0</td><td>±4.0</td></tr><tr><td>10.0</td><td>±1.0</td><td>±1.0</td><td>±1.0</td><td>45.0</td><td>±4.0</td><td>±4.5</td><td>±4.5</td></tr></table>

注：表1-6中各种厚度公差指尺寸在 $1000\mathrm{mm}\times 1300\mathrm{mm}$ 以下的板材，尺寸大于 $1000\mathrm{mm}\times 1300\mathrm{mm}$ ，小于 $1500\mathrm{mm}\times 1700\mathrm{mm}$ 、厚度 $3\sim 10\mathrm{mm}$ 的板材，其一等品和合格品的公差允许增加 $\pm 0.1\mathrm{mm}$ 。

表1-7  
mm   

<table><tr><td rowspan="2">管材壁厚</td><td colspan="2">公 差</td><td rowspan="2">管材壁厚</td><td colspan="2">公 差</td></tr><tr><td>一等品</td><td>合格品</td><td>一等品</td><td>合格品</td></tr><tr><td>2.0</td><td>±0.4</td><td>±0.6</td><td>9.0</td><td>±0.8</td><td>±1.0</td></tr><tr><td>3.0</td><td>±0.5</td><td>±0.7</td><td>10.0</td><td>±1.0</td><td>±1.2</td></tr><tr><td>4.0</td><td>±0.6</td><td>±0.8</td><td>11.0</td><td>±1.1</td><td>±1.3</td></tr><tr><td>5.0</td><td>±0.6</td><td>±0.8</td><td>12.0</td><td>±1.2</td><td>±1.4</td></tr><tr><td>6.0</td><td>±0.7</td><td>±0.9</td><td>13.0</td><td>±1.3</td><td>±1.5</td></tr><tr><td>7.0</td><td>±0.7</td><td>±0.9</td><td>14.0</td><td>±1.4</td><td>±1.6</td></tr><tr><td>8.0</td><td>±0.8</td><td>±1.0</td><td>15.0</td><td>±1.5</td><td>±1.7</td></tr></table>

mm

表1-8  

<table><tr><td>外径</td><td>公差</td><td>外径</td><td>公差</td><td>外径</td><td>公差</td></tr><tr><td>20</td><td>±1.0</td><td>75</td><td>±1.5</td><td>160</td><td>±2.0</td></tr><tr><td>25</td><td>±1.0</td><td>80</td><td>±1.5</td><td>170</td><td>±2.0</td></tr><tr><td>30</td><td>±1.0</td><td>85</td><td>±1.5</td><td>180</td><td>±2.0</td></tr><tr><td>35</td><td>±1.2</td><td>90</td><td>±1.5</td><td>190</td><td>±2.0</td></tr><tr><td>40</td><td>±1.2</td><td>95</td><td>±1.5</td><td>200</td><td>±2.0</td></tr><tr><td>45</td><td>±1.2</td><td>100</td><td>±1.5</td><td>250</td><td>±2.5</td></tr><tr><td>50</td><td>±1.2</td><td>110</td><td>±1.8</td><td>300</td><td>±3.0</td></tr><tr><td>55</td><td>±1.5</td><td>120</td><td>±1.8</td><td>400</td><td>±4.0</td></tr><tr><td>60</td><td>±1.5</td><td>130</td><td>±1.8</td><td>500</td><td>±5.0</td></tr><tr><td>65</td><td>±1.5</td><td>140</td><td>±1.8</td><td>-</td><td>-</td></tr><tr><td>70</td><td>±1.5</td><td>150</td><td>±1.8</td><td>-</td><td>-</td></tr></table>

1.6 应用概况 已在航空上广泛用作仪器、仪表零件，电气绝缘材料，光学零件和装饰材料。  
1.7研制及生产单位上海珊瑚化工厂、苏州安利化工厂、南京永丰化工厂等研制并生产。

# 2 性能

# 2.1 物理及化学性能

工业有机玻璃的物理性能典型值见表2-1。

表 2-1[1]  

<table><tr><td>性 能</td><td>典型值</td><td>性 能</td><td>典型值</td></tr><tr><td>密度/(g/cm3)</td><td>1.17~1.19</td><td>线膨胀系数/°C-1</td><td>7.0×10-5</td></tr><tr><td>折光指数</td><td>1.48~1.50</td><td>燃烧速度/(mm/min)</td><td>28</td></tr><tr><td>透光率/%</td><td>90~92</td><td>表面电阻率/Ω</td><td>&gt;1×1014</td></tr><tr><td>反射率/%</td><td>4</td><td>体积电阻率/(Ω·cm)</td><td>&gt;1×1015</td></tr><tr><td>光线全反射临界角/(°)</td><td>42.17</td><td>击穿电压/(kV/mm)</td><td>20</td></tr><tr><td>比热容/(kJ/(kg·K))</td><td>1.47</td><td>介电常数(60 Hz)</td><td>3.5~4.5</td></tr><tr><td>热导率/(W/(m·K))</td><td>0.140~0.198</td><td>介质损耗角正切(60 Hz)</td><td>0.02~0.06</td></tr></table>

# 2.2 力学性能

工业有机玻璃的力学性能典型值见表2-2。

表 2-2[1]  

<table><tr><td>性能</td><td>典型值</td><td>性能</td><td>典型值</td></tr><tr><td>拉伸强度/MPa</td><td>53.9~75.5</td><td>压缩强度/MPa</td><td>127</td></tr><tr><td>拉伸弹性模量/GPa</td><td>2.35~2.75</td><td>冲击强度(跨度40mm)/(kJ/m2)</td><td>11.8~13.7</td></tr><tr><td>断裂伸长率/%</td><td>2.5~6.0</td><td>布氏硬度/MPa</td><td>117~235</td></tr><tr><td>弯曲强度/MPa</td><td>112</td><td></td><td></td></tr></table>

# 2.3 耐环境性能

溶解性能 工业有机玻璃溶解于三氯甲烷、二氯乙烷、四氯乙烷、丙酮、甲酸、苯；部分溶解于乙酸乙酯、乙酸正丁酯、甲苯、吡啶、乙酸、环己酮、乙醇、乙酸甲酯、四氯化碳；不溶解于水、甲醇、正丁醇、异丙醇、石油醚、汽油及其他机油。

# 2.4 工艺性能

2.4.1 可加工性 工业有机玻璃可用锯、车、刨、铣、钻、磨等方法加工。厚度小于 $3\mathrm{mm}$ 的板材可用尖锐锋利的小刀划裁，厚度大于 $3\mathrm{mm}$ 的板材用圆盘锯或带锯切割。  
2.4.2 可成形性 工业有机玻璃可以用模压、吹塑和真空等方法热塑成形。  
2.4.3 可胶接性 工业有机玻璃可用含二氯乙烷、三氯甲烷等溶剂型胶粘剂粘接。也可用丙烯酸

酯或改性的丙烯酸酯型胶粘剂粘接。

2.4.4 可连接性 工业有机玻璃除可胶接外还可焊接。

# 3 使用工艺

# 4 其他

4.1包装工业有机玻璃表面用纸包覆，装在四周有衬垫物的板条或层板箱内。  
4.2 运输 包装好的工业有机玻璃在篷车内运输，不得与有机溶剂接触。  
4.3 贮存 工业有机玻璃贮存在干燥、通风，没有有机溶剂的库内。

# 5 使用建议

推荐。

# 参考文献

1 上海珊瑚化工厂．有机玻璃．上海：科学技术出版社，1979

# 飞机窗用单片硅酸盐玻璃

# 1 概述

飞机窗用单片硅酸盐玻璃是以二氧化硅为主要成分的无色或淡绿色的无机透明板材。该板材有较高的透光率，很好的耐热性、耐磨性、耐候性、化学稳定性及很宽的工作温度范围。普通平板玻璃较脆，受撞击易破碎，用作飞机窗的单片玻璃，需进行物理或化学增强，并以复合的形式应用。

飞机窗用单片硅酸盐玻璃按其化学组成、制造方法和物理性能的区别分为两种类型：I型，浮法玻璃；Ⅱ型，磨光压延玻璃（含SA-6铝硅酸盐磨光玻璃）。

1.1 牌号及名称 浮法玻璃；磨光压延玻璃；SA-6铝硅酸盐磨光玻璃。  
1.2 基本组成 飞机窗用单片硅酸盐玻璃的化学成分见表1-1。

%

表1-1  

<table><tr><td>玻璃</td><td>SiO2</td><td>Al2O3</td><td>CaO</td><td>MgO</td><td>Li2O</td><td>Na2O</td><td>K2O</td></tr><tr><td>浮法</td><td>72.0~73.0</td><td>1.3~1.5</td><td>8.2~8.9</td><td>2.9~4.0</td><td>-</td><td colspan="2">13.4~14.6</td></tr><tr><td>磨光压延</td><td>69.8</td><td>-</td><td>-</td><td>-</td><td>-</td><td>8.9</td><td>8.5</td></tr><tr><td>SA-6</td><td>49.0~65.0</td><td>10.0~26.0</td><td>2.0~8.0</td><td>-</td><td>1.0~6.0</td><td>8.0~14.0</td><td>-</td></tr><tr><td>玻璃</td><td>Fe2O3</td><td>B2O3</td><td>BaO</td><td>ZnO</td><td>Sb2O3</td><td>As2O3</td><td>SO2</td></tr><tr><td>浮法</td><td>0.17</td><td>-</td><td>-</td><td>-</td><td>-</td><td>-</td><td>0.30</td></tr><tr><td>磨光压延</td><td>-</td><td>10.0</td><td>2.2</td><td>-</td><td>0.60</td><td>-</td><td>-</td></tr><tr><td>SA-6</td><td>-</td><td>1.0~10.0</td><td>-</td><td>1.0~14.0</td><td>0.25</td><td>0.25</td><td>-</td></tr></table>

# 1.3 材料标准

GJB 502A—1998 《飞机窗用单片硅酸盐玻璃》

国外相近的材料标准：

美国军用标准MIL-G-25667B《飞机窗用单片玻璃》

日本工业标准JIS R3202—1996《浮法平板玻璃和磨光平板玻璃》

俄罗斯标准 FOCT7132—1978《浮法玻璃技术规范》

日本工业标准JIS R3222—1990《倍强度玻璃》

欧洲联盟标准 CEN/TCC 129/WGZN76E—1993《热强度玻璃》

1.4 使用工艺说明书《J6防弹玻璃生产工艺操作规程》

1.5 供应状态 两种类型的玻璃尺寸规格分别为：I型浮法玻璃，按厚度分为3,4,5,6,8,10, $12\mathrm{mm}$ 七类，其产品等级分为优等品、一级品和合格品三等。玻璃板应为矩形，尺寸一般不小于1000 $\mathrm{mm} \times 1200\mathrm{mm}$ ，不大于 $2500\mathrm{mm} \times 3000\mathrm{mm}$ ，其他尺寸由供需双方协商。尺寸公差符合表1-2规定，厚度公差符合表1-3规定。

Ⅱ型磨光压延玻璃与SA-6铝硅酸盐磨光玻璃尺寸规格见表1-4。

表1-2

mm

表1-3  

<table><tr><td rowspan="2">厚 度</td><td colspan="2">尺寸公差</td><td rowspan="2">厚 度</td><td colspan="2">尺寸公差</td></tr><tr><td>≤1 500</td><td>&gt;1 500</td><td>≤1 500</td><td>&gt;1 500</td></tr><tr><td>3,4,5,6</td><td>±3</td><td>±4</td><td>8,10,12</td><td>±4</td><td>±5</td></tr></table>

mm

表1-4  

<table><tr><td>厚 度</td><td>厚 度 公 差</td><td>厚 度</td><td>厚 度 公 差</td></tr><tr><td>3,4</td><td>±0.20</td><td>8,10</td><td>±0.35</td></tr><tr><td>5,6</td><td>+0.20-0.30</td><td>12</td><td>±0.40</td></tr></table>

mm

<table><tr><td>玻璃名称</td><td>厚度</td><td>厚度公差</td><td>长度</td><td>宽度</td><td>线公差</td></tr><tr><td>磨光压延</td><td>15,18,20,25,40</td><td>0</td><td>&lt;1 200</td><td>&lt;1 000</td><td rowspan="2">±2</td></tr><tr><td>SA-6磨光</td><td>5,6,8</td><td>-1</td><td>&lt;500</td><td>&lt;800</td></tr></table>

1.6 应用概况 浮法玻璃和磨光压延玻璃已用于制造各种类型飞机的前风挡玻璃及航测机玻璃。SA-6铝硅酸盐磨光玻璃主要用于制造对光学性能与抗鸟撞强度要求较高的飞机风挡玻璃。  
1.7研制及生产单位浮法玻璃由上海耀华皮尔金顿玻璃有限公司生产；磨光压延玻璃、SA-6铝硅酸盐磨光玻璃均由建筑材料科学研究院研制并生产。  
1.8 鉴定级别及日期 磨光压延玻璃 1974 年 10 月由国家建材局鉴定通过；SA-6 磨光玻璃于 1985 年 11 月由建筑材料科学研究院鉴定通过。

# 2 性能

# 2.1 物理及化学性能

2.1.1 外观 两种类型的玻璃均为无色或淡绿色透明板。其中浮法玻璃的外观质量符合表2-1的要求。

表2-1  

<table><tr><td colspan="2">缺陷名称</td><td>优等品</td><td>一级品</td><td>合格品</td></tr><tr><td rowspan="2">光学变形</td><td rowspan="2">光入射角</td><td>厚3mm,55°</td><td>厚3mm,50°</td><td>厚3mm,40°</td></tr><tr><td>厚≥4mm,55°</td><td>厚≥4mm,55°</td><td>厚≥4mm,45°</td></tr><tr><td rowspan="2">气泡</td><td>长0.5~1mm,每平方米允许个数</td><td>3</td><td>5</td><td>10</td></tr><tr><td>长&gt;1mm,每平方米允许个数</td><td>长1~1.5mm2</td><td>长1~1.5mm3</td><td>长1~1.5mm4长&gt;1.5~5mm2</td></tr><tr><td rowspan="2">夹杂物</td><td>长0.3~1mm,每平方米允许个数</td><td>1</td><td>2</td><td>3</td></tr><tr><td>长&gt;1mm,每平方米允许个数</td><td>长1~1.5mm50mm边部1</td><td>长1~1.5mm1</td><td>长1~2mm2</td></tr></table>

续表 2-1  

<table><tr><td colspan="2">缺陷名称</td><td>优等品</td><td>一级品</td><td>合格品</td></tr><tr><td rowspan="2">划伤</td><td>宽&gt;0.1mm,每平方米允许条数</td><td>长≤50mm1</td><td>长≤50mm2</td><td>长≤100mm6</td></tr><tr><td>宽&gt;0.1mm,每平方米允许条数</td><td>不许有</td><td>宽0.1~0.5mm,长≤50mm1</td><td>宽0.1~1mm长≤100mm3</td></tr><tr><td>线道</td><td>正面可以看到的,每片玻璃允许条数</td><td>不许有</td><td>50mm边部1</td><td>2</td></tr><tr><td>雾斑(沾锡、麻点与光畸变点)</td><td>表面擦不掉的点状或条纹斑点,每平方米允许数</td><td colspan="2">肉眼看不出</td><td>斑点状,直径≤2mm4个条纹状,宽≤2mm长≤50mm2条</td></tr></table>

2.1.2 密度 浮法玻璃为 $2.48\mathrm{g/cm^3}$ ，磨光压延玻璃为 $2.49\mathrm{g/cm^3}$ ，SA-6铝硅酸盐磨光玻璃为 $2.50\mathrm{g/cm^3}$ 。

2.1.3 透光率 浮法玻璃的透光率见表2-2。磨光压延玻璃不同厚度的透光率见表2-3。

表2-2  

<table><tr><td>厚度/mm</td><td>透光率/%</td><td>厚度/mm</td><td>透光率/%</td></tr><tr><td>3</td><td>87</td><td>8</td><td>80</td></tr><tr><td>4</td><td>86</td><td rowspan="2">10</td><td rowspan="2">78</td></tr><tr><td>5</td><td>84</td></tr><tr><td>6</td><td>83</td><td>12</td><td>75</td></tr></table>

表2-3  

<table><tr><td>厚度/mm</td><td>透光率/%</td><td>厚度/mm</td><td>透光率/%</td></tr><tr><td>5</td><td>90.0~91.5</td><td>12</td><td>89.6~90.6</td></tr><tr><td>6</td><td>90.3~91.3</td><td>15</td><td>89.4~90.4</td></tr><tr><td>8</td><td>90.1~91.1</td><td>18</td><td>89.1~90.1</td></tr><tr><td>10</td><td>89.9~90.9</td><td>20</td><td>88.9~89.9</td></tr></table>

2.1.4 折射率 浮法玻璃为 1.52, 磨光压延玻璃为 1.51, SA-6 铝硅酸盐磨光玻璃为 1.5134（黄光）。

2.1.5 热性能 硅酸盐玻璃的热性能见表2-4。

表2-4  

<table><tr><td>性能</td><td>浮法玻璃</td><td>磨光压延玻璃</td><td>SA-6玻璃</td><td>性能</td><td>浮法玻璃</td><td>磨光压延玻璃</td><td>SA-6玻璃</td></tr><tr><td>比热容/(J/(kg·K))</td><td>858</td><td>-</td><td>-</td><td>线膨胀系数/(10-6℃-1)</td><td>8.6</td><td>3.5</td><td>5.0</td></tr><tr><td>热导率/(W/(m·K))①</td><td>9.6</td><td>-</td><td>-</td><td>抗热冲击性/℃②</td><td>70~100</td><td>-</td><td>&lt;150</td></tr></table>

① 平板稳态法，试样尺寸 $250\mathrm{mm}\times 250\mathrm{mm}\times 20\mathrm{mm}$   
② 水淬，试样尺寸 $50\mathrm{mm}\times 50\mathrm{mm}\times 5\mathrm{mm}$ 。

# 2.2 力学性能

硅酸盐玻璃的力学性能见表2-5。

表2-5  

<table><tr><td colspan="2">性 能</td><td>浮法玻璃</td><td>磨光压延玻璃</td><td>SA-6磨光玻璃</td><td>性 能</td><td>浮法玻璃</td><td>磨光压延玻璃</td><td>SA-6磨光玻璃</td></tr><tr><td rowspan="4">弯曲强度/MPa</td><td>X</td><td>69.9</td><td>—</td><td>114</td><td>弯曲弹性模量/GPa</td><td>67.2</td><td>61.7</td><td>74.5</td></tr><tr><td>s</td><td>6.9</td><td>—</td><td>—</td><td>泊松比</td><td>0.24</td><td>0.20</td><td>—</td></tr><tr><td>Cv</td><td>0.10</td><td>—</td><td>—</td><td>显微硬度/MPa</td><td>4557</td><td>6870</td><td>6919</td></tr><tr><td>n</td><td>100</td><td>—</td><td>—</td><td>落球冲击/m①</td><td>&lt;0.5</td><td>—</td><td>—</td></tr></table>

① 钢球重 $227\mathrm{g}$ ，试样尺寸 $300\mathrm{mm} \times 300\mathrm{mm} \times 5\mathrm{mm}$ 。

# 2.3 耐环境性能

2.3.1 耐酸性 硅酸盐玻璃在 $100^{\circ}\mathrm{C}$ 的 $5\%$ 盐酸溶液中浸泡 $24\mathrm{h}$ ，质量损失不大于 $0.1\mathrm{mg/cm}^2$ 。  
2.3.2 耐碱性 硅酸盐玻璃在 $99^{\circ}\mathrm{C}$ 的 $5\%$ 氢氧化钠溶液中浸泡 $6\mathrm{h}$ ，质量损失不大于 $0.8\mathrm{mg/cm}^2$ 。  
2.4 工艺性能  
2.4.1 增强工艺性 浮法玻璃和磨光压延玻璃可以加热至软化点后立即用风冷或液冷的方法制成钢化玻璃。SA-6磨光玻璃在硝酸钾和硝酸钠熔盐中进行离子交换制成化学增强玻璃。  
2.4.2 可成形性 浮法玻璃与磨光压延玻璃加热至软化温度后，可用槽沉法或模压法靠自重或模具压力成形至规定的形状。  
2.4.3 可加工性 浮法玻璃与磨光压延玻璃均可以用金刚石刀或电炸切割，玻璃表面和边部可研磨和抛光。  
2.4.4 层合工艺性 浮法玻璃与磨光压延玻璃可以用聚乙烯醇缩丁醛胶片、聚甲基丙烯酸酯或硅橡胶中间层材料与其自身或与透明塑料复合制成层合玻璃或复合透明材料。

# 3 使用工艺

3.1 增强工艺 浮法玻璃的钢化工艺参数见表3-1；SA-6磨光玻璃的化学增强工艺参数见表3-2。

表3-1  

<table><tr><td rowspan="2">厚度/mm</td><td colspan="2">加 热</td><td colspan="2">冷 却</td></tr><tr><td>温度/℃</td><td>时间/min</td><td>风温/℃</td><td>时间/min</td></tr><tr><td>5</td><td>605~655</td><td>4~5</td><td>40</td><td>4</td></tr><tr><td>10</td><td>630~650</td><td>7~8</td><td>40</td><td>8~10</td></tr></table>

表3-2  

<table><tr><td>熔盐成分/%</td><td>温度/℃</td><td>时间/h</td></tr><tr><td>硝酸钾:82~90</td><td rowspan="2">400~450</td><td rowspan="2">6~8</td></tr><tr><td>硝酸钠:10~18</td></tr></table>

# 3.2 层合工艺

3.2.1 按产品规定的玻璃种类及层数，将半成品玻璃组合匹配，使光学性能符合要求。  
3.2.2 将匹配好的清洗干净的玻璃与准备好的胶片逐次叠合，合片在 $18\sim 24^{\circ}\mathrm{C}$ 、相对湿度小于 $50\%$ 的环境下进行。  
3.2.3 根据玻璃的种类和形状及聚乙烯醇缩丁醛的牌号，层合工艺参数见表3-3。

表3-3  

<table><tr><td>玻璃名称</td><td>温度/℃</td><td>升温速率/(℃/min)</td><td>压力/MPa</td><td>玻璃名称</td><td>温度/℃</td><td>升温速率/(℃/min)</td><td>压力/MPa</td></tr><tr><td>浮法磨光压延</td><td>110~160</td><td>&lt;40&lt;25</td><td>1.2~2.5</td><td>SA-6磨光</td><td>110~160</td><td>&lt;40</td><td>1.2~2.5</td></tr></table>

# 4 其他

4.1包装玻璃板之间用保护膜或软纸分隔，再用牛皮纸或塑料薄膜包覆，装在衬有减震材料的

木箱内，箱外应用铁丝或薄铁皮捆扎。

4.2 运输 飞机窗用硅酸盐玻璃按玻璃器皿运输，可以单件包装发运，或用集装箱运输。  
4.3 贮存 飞机窗用硅酸盐玻璃应贮存于干燥、通风和中性气氛的环境中，防止表面发霉。

# 5 使用建议

推荐。

# 参考文献

1 建筑材料科学研究院. 硅酸盐玻璃性能测试报告. 1985  
2 建筑材料科学研究院. 铝硅酸盐玻璃性能测试报告. 1985  
3 中国计量科学研究院. 测试结果通知书(光字第1-85038号). 1985  
4建筑材料科学研究院.J8Ⅱ前风挡玻璃生产工艺操作规程.1985  
5建筑材料科学研究院．铝硅酸盐玻璃离子交换增强工艺报告.1985  
6 GB 11614—1989 浮法玻璃

# 航空用增强硅酸盐玻璃

# 1 概述

航空用增强硅酸盐玻璃是将单片硅酸盐玻璃原片通过物理或化学方法使其玻璃表面产生压应力层面而获得增强的玻璃。采用物理方法得到增强的玻璃具有较高的抗弯强度，抗机械冲击和抗热冲击性能。强度比相同厚度的退火硅酸盐玻璃高 $2\sim 3$ 倍，破坏后碎片不呈尖角，可减少对人的伤害。化学增强玻璃通常用离子交换法制造，其强度比退火玻璃高 $6\sim 7$ 倍。增强玻璃常以多层层合或与透明塑料复合的形式使用，适用于制造飞机抗鸟撞风挡玻璃和防弹玻璃。

1.1 牌号及名称 普通钢化玻璃；磨光压延钢化玻璃；SA-6化学增强铝硅酸盐玻璃。  
1.2 基本组成 见表1-1。

%

表1-1  

<table><tr><td>玻璃名称</td><td>SiO2</td><td>Na2O</td><td>K2O</td><td>CaO</td><td>Al2O3</td><td>Li2O</td><td>B2O3</td></tr><tr><td>普通钢化</td><td>72.0~73.0</td><td colspan="2">13.4~14.6</td><td>8.2~8.9</td><td>1.3~1.5</td><td>-</td><td>-</td></tr><tr><td>磨光压延钢化</td><td>69.8</td><td>8.9</td><td>8.5</td><td>-</td><td>-</td><td>-</td><td>10.0</td></tr><tr><td>SA-6化学增强</td><td>49.0~65.0</td><td>8.0~14.0</td><td>-</td><td>2.0~8.0</td><td>10.0~26.0</td><td>1.0~6.0</td><td>1.0~10.0</td></tr></table>

# 1.3 材料标准

GB/T9963—1998《钢化玻璃》

J7Ⅲ前风挡玻璃半成品技术条件；J8Ⅱ前风挡玻璃半成品技术条件

# 1.4 使用工艺说明书

QY/157科-01—1984《J7Ⅲ前风挡玻璃生产工艺规程》

《J8Ⅱ前风挡玻璃生产工艺操作规程》

1.5 供应状态 增强玻璃的尺寸规格见表1-2。

表1-2  
mm   

<table><tr><td>玻璃名称</td><td>厚度</td><td>厚度公差</td><td>长度</td><td>宽度</td><td>线公差</td></tr><tr><td>普通钢化</td><td>5,6,8,10,12,15,18,20</td><td rowspan="2">0-1</td><td>&lt;1400</td><td>&lt;1000</td><td rowspan="2">±2</td></tr><tr><td>SA-6化学增强</td><td>5,6,8</td><td>&lt;800</td><td>&lt;500</td></tr></table>

1.6 应用概况 钢化玻璃已用于制造歼击机、轰炸机和运输机的风挡玻璃、抗鸟撞风挡玻璃。  
1.7 研制及生产单位 普通钢化玻璃：建筑材料科学研究院研制，建筑材料科学研究院、秦皇岛耀华玻璃公司工业技术玻璃厂生产；磨光压延钢化玻璃和SA-6化学增强铝硅酸盐玻璃：建筑材料科学研究院研制并生产。  
1.8 鉴定级别及日期 SA-6化学增强铝硅酸盐玻璃1985年11月由建筑材料科学研究院组织鉴定通过。

# 2 性能

# 2.1 物理及化学性能

2.1.1 外观 无色或淡绿色透明板。  
2.1.2 密度 见表2-1。  
2.1.3 透光率 见表2-1。  
2.1.4 折射率 见表2-1。

表2-1  

<table><tr><td>玻璃名称</td><td>密度/(g/cm3)</td><td>透光率/%①</td><td>折射率</td></tr><tr><td>普通钢化</td><td>2.48</td><td>86~90</td><td>1.52&#x27;</td></tr><tr><td>磨光压延钢化</td><td>2.49</td><td>90~92</td><td>1.51</td></tr><tr><td>SA-6化学增强铝硅酸盐</td><td>2.50</td><td>91~91.5</td><td>1.5134(黄光)</td></tr></table>

$①$ $5\mathrm{mm}$ 厚度的增强玻璃。

2.1.5 热性能 增强硅酸盐玻璃的热性能见表2-2。

表 2-2[1,2]  

<table><tr><td>性能</td><td>普通钢化玻璃</td><td>SA-6增强玻璃</td><td>性能</td><td>普通钢化玻璃</td><td>SA-6增强玻璃</td></tr><tr><td>比热容/(J/(kg·K))</td><td>858</td><td>—</td><td>线膨胀系数/10-6℃-1</td><td>8.6</td><td>5.0</td></tr><tr><td>热导率/(W/(m·K))①</td><td>9.6</td><td>—</td><td>抗热冲击性/℃②</td><td>170~200</td><td>250~350</td></tr></table>

① 平板稳态法，试样尺寸 $250\mathrm{mm}\times 250\mathrm{mm}\times 20\mathrm{mm}$   
② 水淬，试样尺寸 $50\mathrm{mm}\times 50\mathrm{mm}\times 5\mathrm{mm}$

# 2.2 力学性能 见表2-3。

表 2-3[1,2]  

<table><tr><td>性能</td><td>普通钢化玻璃</td><td>SA-6增强玻璃</td><td>性能</td><td>普通钢化玻璃</td><td>SA-6增强玻璃</td></tr><tr><td>弯曲强度/MPa</td><td>150~220</td><td>400~500</td><td>显微硬度/MPa</td><td>6 693</td><td>8 036</td></tr><tr><td>弯曲弹性模量/GPa</td><td>63.7</td><td>79.1</td><td>落球冲击/m①</td><td>2</td><td>&gt;4</td></tr></table>

$①$ 钢球重 $227\mathrm{g}$ ，试样尺寸 $300\mathrm{mm}\times 300\mathrm{mm}\times 5\mathrm{mm}$

# 2.3 耐环境性能

# 2.4 工艺性能

2.4.1 可加工性 SA-6 化学增强玻璃在常温下可用金刚石刀具切割和进行边部加工，但应避免划伤表面，防止硬物碰撞钢化玻璃边部。  
2.4.2 层合工艺性 各种增强玻璃可以与聚乙烯醇缩丁醛、聚甲基丙烯酸酯或硅橡胶等中间层材料采用热压或灌注方法制造层合玻璃或复合透明材料。

# 3 使用工艺

3.1 合片 将匹配好的清洗干净的增强玻璃与准备好的中间层材料逐次叠合，合片在 $18\sim 24^{\circ}\mathrm{C}$ 相对湿度小于 $50\%$ 的环境下进行。  
3.2 热压 根据聚乙烯醇缩丁醛的牌号，热压工艺参数为温度 $110\sim 160^{\circ}\mathrm{C}$ ，升温和降温速率不大于 $67^{\circ}\mathrm{C / h}$ ，压力 $1.2\sim 2.5\mathrm{MPa}$ 。

# 4 其他

4.1 包装 增强硅酸盐玻璃板之间用保护膜或软纸分隔，再用牛皮纸或塑料薄膜包覆，装在衬有减震材料的木箱内，箱外应用铁丝或薄铁皮捆扎。  
4.2 运输 增强硅酸盐玻璃按玻璃器皿运输，可以单件包装或用集装箱运输。  
4.3 贮存 增强硅酸盐玻璃应贮存于干燥、通风和中性气氛的环境中，防止表面发霉。

# 5 使用建议

推荐。

# 参考文献

1 建筑材料科学研究院. 增强硅酸盐玻璃性能测试报告. 1985  
2 建筑材料科学研究院. 铝硅酸盐玻璃性能测试报告. 1985

# 层合玻璃

# 1 概述

层合玻璃是由两层或两层以上退火的或增强的硅酸盐玻璃用透明中间层材料胶合而成的安全玻璃。常用的中间层材料为聚乙烯醇缩丁醛。层合玻璃抗冲击强度比普通平板玻璃高出几倍，破裂时碎片不飞溅，并能保持结构的完整性。适于作飞机抗鸟撞风挡玻璃和其他特种用途的安全玻璃。

1.1 牌号及名称 J7I 前风挡玻璃, J7Ⅲ 前风挡玻璃, J8I 前风挡玻璃, J8Ⅱ 前风挡玻璃, 航空测绘机玻璃。  
1.2 基本组成 层合玻璃的结构组成见表1-1。

表1-1  

<table><tr><td>层合玻璃</td><td colspan="2">结构组成</td></tr><tr><td>J7 I前风挡</td><td colspan="2">5 mm半钢化玻璃2 mmPVB中间层8 mm钢化玻璃</td></tr><tr><td>J7 II前风挡</td><td colspan="2">5 mm半钢化玻璃2 mmPVB中间层8 mm钢化玻璃2 mmPVB中间层8 mm钢化玻璃</td></tr><tr><td>J8 I前风挡</td><td rowspan="2" colspan="2">6 mm半钢化玻璃3 mmPVB中间层10 mm钢化玻璃1 mmPVB中间层10 mm钢化玻璃1 mmPVB中间层5 mm半钢化玻璃</td></tr><tr><td>J8 II前风挡</td></tr></table>

续表 1-1  

<table><tr><td>层合玻璃</td><td>结构组成</td></tr><tr><td>航空测绘机</td><td>5mm普通磨光玻璃2mmPVB中间层26mm高透光率磨光玻璃2mmPVB中间层5mm普通磨光玻璃</td></tr></table>

# 1.3 材料标准

J7I前风挡玻璃：QJZ-3《J7I前风挡玻璃技术条件》

J7Ⅲ前风挡玻璃：Q/157科-01—1984《J7Ⅲ前风挡玻璃技术条件》

J8I前风挡玻璃：《J8I前风挡玻璃技术条件》

J8Ⅱ前风挡玻璃：《J8Ⅱ前风挡玻璃技术条件》

# 1.4 使用工艺说明书

《J7Ⅲ前风挡玻璃生产工艺规程》

《J8Ⅱ前风挡玻璃生产工艺操作规程》

《J8I前风挡玻璃生产工艺操作规程》

1.5 供应状态 按供需双方商定的图纸提供。一般尺寸规格为 $(300\mathrm{mm}\times 500\mathrm{mm})\sim (700\mathrm{mm}\times$ $1000\mathrm{mm})$ ，厚度为 $10\sim 60~\mathrm{mm}$ 。可带框架供应，或不带框架供应。  
1.6 应用概况 已有几十个品种的层合玻璃分别在歼击机、轰炸机、运输机和航空测绘机上应用。  
1.7 研制及生产单位 J7I 前风挡玻璃：建筑材料科学研究院研制，国营 157厂生产；J7Ⅲ前风挡玻璃：国营 157厂研制并生产；J8I、J8Ⅱ前风挡玻璃：建筑材料科学研究院研制并生产。  
1.8 鉴定级别及日期 J7I 前风挡玻璃：1968 年 1 月由国家基本建设委员会建筑材料组鉴定通过；J7Ⅲ前风挡玻璃：1985 年 2 月由国家建筑材料工业局、航空工业部、空军工程部联合鉴定通过；J8 I 前风挡玻璃：1984 年 4 月由国家建筑材料工业局、航空工业部、空军工程部联合鉴定通过；J8 II 前风挡玻璃：1985 年 11 月由国家建筑材料工业局、航空工业部、空军工程部联合鉴定通过。

# 2 性能

# 2.1 物理及化学性能

2.1.1 外观 无色或浅黄绿色。  
2.1.2 透光率 层合玻璃的透光率见表2-1。

表 $2 - 1{}^{\left\lbrack  1 \sim  5\right\rbrack  }$   

<table><tr><td rowspan="2">玻璃名称</td><td rowspan="2">总厚度/mm</td><td colspan="2">透光率/%</td><td rowspan="2">玻璃名称</td><td rowspan="2">总厚度/mm</td><td colspan="2">透光率/%</td></tr><tr><td>指标</td><td>典型值</td><td>指标</td><td>典型值</td></tr><tr><td>J7 I前风挡</td><td>15</td><td>≥78</td><td>84</td><td>J8 II前风挡</td><td>36</td><td>≥75</td><td>75~78</td></tr><tr><td>J7 III前风挡</td><td>25</td><td>≥78</td><td>78~81</td><td>航空测绘机</td><td>40</td><td>-</td><td>87</td></tr><tr><td>J8 I前风挡</td><td>36</td><td>≥75</td><td>75~78</td><td></td><td></td><td></td><td></td></tr></table>

2.1.3角偏移及光学畸变 层合玻璃的角偏移及光学畸变见表2-2。

表2-2[1\~5] (）  

<table><tr><td rowspan="3">玻璃名称</td><td colspan="2">角偏移(瞄准区)</td><td colspan="5">光学畸变</td></tr><tr><td rowspan="2">指标</td><td rowspan="2">典型值</td><td colspan="5">基线长度/mm</td></tr><tr><td>100</td><td>200</td><td>300</td><td>400</td><td>500</td></tr><tr><td>J7 I前风挡</td><td>≤6</td><td>2~6</td><td>&lt;3</td><td>&lt;4</td><td>&lt;5</td><td>&lt;6</td><td>&lt;7</td></tr><tr><td>J7 II前风挡</td><td>≤6</td><td>2~6</td><td>&lt;3</td><td>&lt;4</td><td>&lt;5</td><td>&lt;6</td><td>&lt;7</td></tr><tr><td>J8 I前风挡</td><td>≤6</td><td>2~6</td><td>-</td><td>-</td><td>-</td><td>-</td><td>-</td></tr><tr><td>J8 II前风挡</td><td>≤4</td><td>2~4</td><td>&lt;2</td><td>&lt;3</td><td>&lt;4</td><td>&lt;5</td><td>&lt;6</td></tr><tr><td>航空测绘机</td><td>≤1</td><td>0.5~1</td><td>-</td><td>-</td><td>-</td><td>-</td><td>-</td></tr></table>

# 2.2 力学性能

# 2.3 耐环境性能 层合玻璃在包边装框状态下的耐环境性能见表2-3。

表 $2 - {3}^{\left\lbrack  1 \sim  4\right\rbrack  }$   

<table><tr><td>性能</td><td>试 验 条 件</td><td>指 标</td><td>典型值</td></tr><tr><td>耐光性</td><td>试样距GSZ-375石英汞灯50cm,照射100h</td><td rowspan="2">透光率降低≤2%</td><td rowspan="2">&lt;1%</td></tr><tr><td>耐热性</td><td>60~70℃,6h</td></tr><tr><td>耐寒性</td><td>-55~ -60℃,6h</td><td rowspan="3">试验后层合玻璃制品及夹层不允许出现超出技术条件规定的缺陷</td><td rowspan="3">合格</td></tr><tr><td>耐水喷淋性</td><td>在规定温度和压差下喷淋落水速度≥0.3cm³/(cm²·min),时间1~3min</td></tr><tr><td>耐温差压差性</td><td>按规定温度、压差、时间</td></tr></table>

# 2.4 工艺性能 可以用GS系列聚乙烯醇缩丁醛材料或GD-414室温硫化硅橡胶包边装框，制成层合玻璃风挡制品。

# 2.5 使用性能

2.5.1 抗静压强度 J7I 前风挡玻璃的耐水压和爆破强度见表 2-4。J8I 和 J8II 前风挡玻璃的抗静压强度见表 2-5。

表 2-4[6,7]  

<table><tr><td rowspan="3">试验号</td><td colspan="2">水压试验(0~392 kPa)</td><td colspan="4">爆破试验</td></tr><tr><td rowspan="2">脱胶时的压力kPa</td><td rowspan="2">脱胶时变形量/mm</td><td colspan="2">爆破强度/kPa</td><td rowspan="2">爆破时变形量/mm</td><td rowspan="2">破坏形式</td></tr><tr><td>指标</td><td>实测值</td></tr><tr><td>15781J7-16</td><td>294(脱胶面积55mm×3mm)</td><td>-</td><td rowspan="7">≥255</td><td>&gt;627</td><td>1.15</td><td>夹层局部脱胶</td></tr><tr><td>15781J7-54</td><td>235(脱胶面积80mm×3mm)</td><td>-</td><td>392</td><td>1.15</td><td>厚玻璃破</td></tr><tr><td>1578212-4</td><td>-(脱胶面积80mm×3mm)</td><td>-</td><td>647</td><td>2.03</td><td>薄、厚玻璃均破</td></tr><tr><td>1578213-2</td><td>未脱胶</td><td>-</td><td>705</td><td>-</td><td>薄玻璃破</td></tr><tr><td>1-110</td><td>未脱胶</td><td>-</td><td>274</td><td>1.19</td><td rowspan="3">均为厚玻璃破</td></tr><tr><td>5-54</td><td>235</td><td>1.15</td><td>392</td><td>1.9</td></tr><tr><td>7-2</td><td>392</td><td>-</td><td>490</td><td>-</td></tr></table>

表2-5[3,4]  

<table><tr><td rowspan="2">玻璃</td><td rowspan="2">试验条件</td><td colspan="2">破坏压力/kPa</td></tr><tr><td>指标</td><td>实测值</td></tr><tr><td>J8 I前风挡</td><td rowspan="2">常温水压</td><td rowspan="2">≥264</td><td>&gt;600</td></tr><tr><td>J8 II前风挡</td><td>&gt;300</td></tr></table>

2.5.2 疲劳寿命 J8I 和 J8II 前风挡玻璃室温下内表面增压从 $0 \sim 39.2 \mathrm{kPa}$ 反复循环 15000 次, 未出现超出技术条件允许的缺陷。

2.5.3 抗鸟撞性能 前风挡玻璃的抗鸟撞性能见表2-6。

表 $2 - 6^{\left\lbrack  2 - 4\right\rbrack  }$   

<table><tr><td rowspan="2">玻璃</td><td colspan="3">试验条件</td><td colspan="2">安全破坏速度/(km/h)</td></tr><tr><td>鸟重/kg</td><td>撞击角/(°)</td><td>温度/℃</td><td>指标</td><td>临界值</td></tr><tr><td>J7Ⅲ前风挡</td><td>1.5</td><td>30</td><td></td><td>≥530</td><td>580</td></tr><tr><td>J8Ⅰ前风挡</td><td>1.8</td><td>27</td><td>常温</td><td>≥550</td><td>670</td></tr><tr><td>J8Ⅱ前风挡</td><td>1.8</td><td>30</td><td></td><td>≥550</td><td>640</td></tr></table>

# 3 使用工艺

用GS系列材料包边装框，预热温度 $60\sim 80^{\circ}\mathrm{C}$ ，热压温度 $90\sim 120^{\circ}\mathrm{C}$ ，压力 $1.0\sim 1.8\mathrm{MPa}$ ，真空袋内压力小于 $16\mathrm{kPa}$ ；以GN-581硅橡胶作中间层的层合玻璃，用GD-414硅橡胶包边装框。用GD-414将硅橡胶垫片粘贴在金属框上，再在层合玻璃周边涂上一层GD-414，装框并在室温下放置硫化不少于24h，或在 $40^{\circ}\mathrm{C}$ 保持 $3\sim 4\mathrm{h}$ 。

# 4 其他

4.1 包装 层合玻璃表面用压敏胶纸或拷贝纸保护，再用牛皮纸或塑料薄膜包覆，装在衬有减震材料的专用包装箱内。  
4.2 运输 层合玻璃应按玻璃器皿运输。  
4.3 贮存 层合玻璃应贮存于干燥、阴凉和通风的库房内，避免日光直射。以GN-581硅橡胶为中间层的层合玻璃须远离含硫物质或含硫气氛。

# 5 使用建议

推荐。

# 参考文献

1 建筑材料科学研究院.J7I前风挡玻璃技术鉴定文件.1968  
2 国营157厂.J7Ⅲ前风挡玻璃技术鉴定文件.1985  
3 建筑材料科学研究院.J8I前风挡玻璃技术鉴定文件.1984  
4 建筑材料科学研究院.J8Ⅱ前风挡玻璃技术鉴定文件.1985  
5建筑材料科学研究院．航测机玻璃性能测试报告.1966  
6 国营157厂.J7前风挡玻璃质量攻关技术总结.1984  
7 建筑材料科学研究院．‘413'胶片用于J7前风挡玻璃的研究．1984

# 玻璃-塑料复合透明材料

# 1 概述

玻璃-塑料复合透明材料是由退火的或增强的硅酸盐玻璃与透明塑料用中间层材料粘合而成的安

全玻璃。主要特点是抗冲击，破坏时碎片不飞溅，能保持结构的完整性，与层合玻璃相比重量较轻。通过改变材料和结构，可满足各种使用要求。适于作防弹玻璃、抗鸟撞玻璃或其他特种用途。

1.1 牌号及名称 J6防弹玻璃，H6防弹(侧)玻璃，J7Ⅱ前风挡玻璃。  
1.2 基本组成 典型的复合透明材料的结构组成见表1-1。

表1-1  

<table><tr><td>玻璃名称</td><td>结构组成</td></tr><tr><td>J6防弹</td><td>5mm普通磨光玻璃2mmPVB中间层23mm高透光率磨光玻璃4mm甲基丙烯酸丁酯中间层21mmYB-2有机玻璃</td></tr><tr><td>H6防弹(侧)</td><td>15mm高透光率磨光玻璃2mmPVB中间层20mm高透光率磨光玻璃4mm甲基丙烯酸丁酯中间层25mmYB-2有机玻璃</td></tr><tr><td>J7Ⅰ前风挡</td><td>4.5mm半钢化玻璃2mmPVB中间层8mm钢化玻璃4mmGN-581中间层20mmYB-2有机玻璃</td></tr></table>

# 1.3 材料标准

GJB 501—1988《飞机防弹玻璃》

J6防弹玻璃：QJZ—1《J6防弹玻璃技术条件》

H6防弹(侧)玻璃：QJZ—6《H6防弹玻璃技术条件》

J7Ⅱ前风挡玻璃：QJZ—4《J7Ⅱ前风挡玻璃技术条件》

# 1.4 使用工艺说明书

《J6防弹玻璃生产工艺操作规程》

《H6防弹玻璃生产工艺操作规程》

《J7Ⅱ前风挡玻璃生产工艺操作规程》

1.5 供应状态 按供需双方商定的图纸提供，一般规格为 $(300\mathrm{mm} \times 500\mathrm{mm}) \sim (700\mathrm{mm} \times 1000\mathrm{mm})$ ，厚度 $50 \sim 130\mathrm{mm}$ ，可带框架或不带框架供应。  
1.6 应用概况 已有几十个品种的复合透明材料分别在歼击机、强击机、轰炸机、教练机和运输机上应用。  
1.7 研制及生产单位 J6 防弹玻璃: 建筑材料科学研究院研制, 秦皇岛耀华玻璃公司工业技术玻璃厂、国营 157 厂生产; H6 防弹 (侧) 玻璃: 建筑材料科学研究院研制, 国营 157 厂生产; J7 II 前风挡玻璃: 国营 157 厂研制并生产。  
1.8 鉴定级别及日期 J6防弹玻璃：1964年11月由航空工业部、空军工程部、建筑工程部联合鉴定通过；H6防弹(侧)玻璃：1971年由国家基本建设委员会建筑材料组鉴定通过；J7Ⅱ前风挡玻璃：1979

年4月由建筑材料工业部、航空工业部、空军工程部联合鉴定通过。

# 2 性能

# 2.1 物理及化学性能

# 2.1.1 外观 无色或浅黄绿色。

# 2.1.2 透光率 见表2-1。

# 2.1.3 角偏移 见表2-1。

表 2-1[1~3]  

<table><tr><td rowspan="2">玻璃名称</td><td rowspan="2">总厚度 mm</td><td colspan="2">透光率/%</td><td colspan="2">角偏移(瞄准区)/(°)</td></tr><tr><td>指标</td><td>典型值</td><td>指标</td><td>典型值</td></tr><tr><td>J6防弹</td><td>62</td><td>≥75</td><td>81~85</td><td>≤5</td><td>2~5</td></tr><tr><td>H6防弹(侧)</td><td>110</td><td>≥65</td><td>84~86</td><td>≤6</td><td>2~6</td></tr><tr><td>J7Ⅰ前风挡</td><td>38</td><td>≥78</td><td>80~84</td><td>≤6</td><td>2~6</td></tr></table>

# 2.2 力学性能

# 2.3 耐环境性能 复合透明材料在包边装框状态下的耐环境性能见表2-2。

表 $2 - 2^{\left\lbrack  1 \sim  3\right\rbrack  }$   

<table><tr><td>性能</td><td>试验条件</td><td>指标</td><td>典型值</td></tr><tr><td>耐光性</td><td>试样距GSZ-375石英汞灯50cm,照射100h</td><td>透光率降低≤2%</td><td>&lt;1%</td></tr><tr><td>耐热性</td><td>60℃,6h</td><td rowspan="3">试验后,复合透明材料制品及夹层,不允许出现超出技术条件规定的缺陷</td><td rowspan="3">合格</td></tr><tr><td>耐寒性</td><td>-55~ -60℃,6h</td></tr><tr><td>耐水喷淋性</td><td>在40~60℃保持6h,喷淋落水温度20~25℃,喷淋落水速度≥0.3cm³/(cm²·min),喷淋时间15min</td></tr></table>

# 2.4 工艺性能 可以用GS系列聚乙烯醇缩丁醛材料或GD-414室温硫化硅橡胶包边装框制成复合透明材料制品。

# 2.5 使用性能

# 2.5.1 防弹性能 按供需双方商定的技术条件进行射击试验，均为安全破坏。

# 2.5.2 抗鸟撞性能 J7Ⅱ前风挡玻璃的抗鸟撞性能见表2-3。

表 2-3[4]  

<table><tr><td colspan="3">试验条件</td><td colspan="2">安全破坏速度/(km/h)</td></tr><tr><td>鸟重/kg</td><td>撞击角/(°)</td><td>温度</td><td>指标</td><td>临界值</td></tr><tr><td>1.5</td><td>30</td><td>常温</td><td>≥500</td><td>548</td></tr></table>

# 3 使用工艺

用GS系列材料包边装框，预热温度 $60\sim 80^{\circ}\mathrm{C}$ ，热压温度 $90\sim 120^{\circ}\mathrm{C}$ ，压力 $1.0\sim 1.8\mathrm{MPa}$ ，真空袋内压力小于 $16\mathrm{kPa}$ ；用GD-414硅橡胶包边装框，先以GD-414将硅橡胶垫片粘贴在金属框上，再在复合透明材料周边涂上一层GD-414，装框并在室温下放置硫化不少于 $24\mathrm{h}$ ，或在 $40^{\circ}\mathrm{C}$ 保持 $3\sim 4\mathrm{h}$ 。

# 4 其他

4.1 包装 复合透明材料表面用压敏胶纸或拷贝纸保护，再用牛皮纸或塑料薄膜包覆，装箱时有机玻璃面向上，装在衬有减震材料的专用包装箱内。

4.2 运输 复合透明材料按玻璃器皿运输。  
4.3 贮存 复合透明材料应贮存于干燥、阴凉、通风和没有有机溶剂的库房内，避免日光直射。以GN-581硅橡胶为中间层的制品须远离含硫物质或含硫气氛。

# 5 使用建议

推荐。

# 参考文献

1 建筑材料科学研究院.J6防弹玻璃技术鉴定文件.1964  
2 建筑材料科学研究院.H6防弹玻璃技术鉴定文件.1971  
3 国营157厂.J7Ⅱ前风挡玻璃技术鉴定文件.1979  
4 南昌飞机制造厂.J7Ⅱ前风挡玻璃鸟撞试验报告.1978

# 电加热玻璃

# 1 概述

电加热玻璃是通电后能发热升温的玻璃制品。它是采用在层合玻璃或复合透明材料外层玻璃的内表面沉积一层具有半导体性质的透明金属氧化物膜，或在中间层材料中配置电阻丝，使其具有电加热性能。一般用温度调节器控制加热温度。其特点是：可以通电加热，使玻璃除冰防霜，并使其玻璃处于最佳工作状态；电加热元件有三种：金属氧化物膜，膜层牢固，喷膜工艺简单，但均匀性稍差；氧化铟锡膜，膜层牢固，均匀性好，电阻范围宽，但成本较高；电阻丝，均匀性好，但工艺复杂，容易产生折光。

1.1 牌号及名称 氧化锡膜电加热玻璃，氧化铟锡膜(ITO)电加热玻璃，电阻丝电加热玻璃。  
1.2 基本组成 电加热玻璃的基本组成见表1-1。

表1-1  

<table><tr><td>电加热玻璃</td><td>基本组成</td><td>导电元件</td></tr><tr><td>氧化锡膜</td><td>基材:普通钢化玻璃</td><td>Sn、SnO</td></tr><tr><td>氧化铟锡膜</td><td>中间层:PVB中间层</td><td>Sn-InO3-2x</td></tr><tr><td rowspan="2">电阻丝</td><td>基材:PVB中间层</td><td rowspan="2">康铜合金丝</td></tr><tr><td>面板:普通钢化玻璃</td></tr></table>

# 1.3 材料标准

H6电加热玻璃：QJZ-7《H6电加热玻璃技术条件》

Y8电加热玻璃：Y8JT—02-197《Y8电加热玻璃技术条件》

Y7-200A型飞机驾驶员风挡玻璃：Y7Ⅲ—JT02—03《Y7-200A型飞机驾驶员风挡玻璃技术条件》  
Y7飞机新型驾驶员风挡玻璃：Y7—JT02—464《Y7飞机驾驶员风挡玻璃技术条件》

# 1.4 使用工艺说明书

《H6电加热玻璃生产工艺操作规程》

《Y8电加热玻璃生产工艺操作规程》

《Y7-200A型飞机风挡玻璃生产工艺操作规程》

《Y7飞机新型驾驶员风挡玻璃生产工艺操作规程》

1.5 供应状态 按供需双方商定的技术条件和图纸提供。一般规格为 $(200\mathrm{mm}\times 400\mathrm{mm})\sim$ $(800\mathrm{mm}\times 1200\mathrm{mm})$ ，典型产品见表1-2。  
1.6 应用概况 已有几十个品种的电加热玻璃在轰炸机、运输机上应用。  
1.7 研制及生产单位 H6、Y7 新型、Y8、Y7-200A 电加热玻璃均由中国建筑材料科学研究院研制，H6 电加热玻璃由国营 157 厂生产，Y8 电加热玻璃由 156 厂与中国建筑材料科学研究院生产。Y7 新型和 Y7-200A 电加热玻璃由中国建筑材料科学研究院生产。  
1.8 鉴定级别及日期 H6 电加热玻璃: 1970 年 10 月由国家基本建设委员会建筑材料组鉴定通过; Y7 新型电加热玻璃: 1998 年 12 月由国家建筑材料工业局鉴定通过; Y8 电加热玻璃: 1976 年 4 月由国家建筑材料工业局鉴定通过; Y7-200A 电加热玻璃: 1997 年 5 月由国家建筑材料工业局鉴定通过。

表1-2  

<table><tr><td>电加热玻璃</td><td>最大加热面积/cm2</td><td>电加热玻璃</td><td>最大加热面积/cm2</td></tr><tr><td>H6(领航员)</td><td>2751</td><td>Y8(领航员)</td><td>2751</td></tr><tr><td>Y7新型</td><td>≥1650</td><td>Y7-200A</td><td>2765</td></tr></table>

# 2 性能

# 2.1 物理及化学性能

2.1.1 外观 氧化锡膜电加热玻璃呈浅绿或浅紫色, 透明; 氧化铟锡膜电加热玻璃无色或浅黄色, 透明; 电阻丝电加热玻璃无色, 隐约可见发丝状电阻丝, 透明。  
2.1.2 光学性能 电加热玻璃的透光率和角偏移见表2-1；以H6(领航员)电加热玻璃的结构组成进行测试，三种电加热元件对透光率的影响见表2-2。

表 2-1[1~7]

%

表 2-2[3]  

<table><tr><td rowspan="2">电加热玻璃</td><td colspan="2">透光率/%</td><td colspan="2">角偏移(瞄准区)/(°)</td></tr><tr><td>指标</td><td>典型值</td><td>指标</td><td>典型值</td></tr><tr><td>H6(领航员)</td><td>≥72</td><td>-</td><td>≤6</td><td>2~6</td></tr><tr><td>Y7新型</td><td>≥72</td><td>73.6~75.5</td><td>≤6</td><td>5~8</td></tr><tr><td>Y8(领航员)</td><td>≥72</td><td>73</td><td>≤8</td><td>5</td></tr><tr><td>Y7-200A</td><td>≥72</td><td>73</td><td>&lt;4</td><td>3</td></tr></table>

%

<table><tr><td rowspan="2">电加热元件</td><td colspan="2">透光率</td><td rowspan="2">透光率下降值</td></tr><tr><td>无加热元件</td><td>有加热元件</td></tr><tr><td>氧化锡膜</td><td rowspan="3">84.4</td><td>80.9</td><td>4.1</td></tr><tr><td>氧化铟锡膜</td><td>80.2</td><td>5.0</td></tr><tr><td>电阻丝</td><td>78.2</td><td>7.3</td></tr></table>

2.1.3 显微硬度 氧化铟锡膜的显微硬度为 $5690\mathrm{MPa}$ 。  
2.1.4 电加热特性 三种加热元件的电加热参数见表2-3。

表 $2 - 3\left\lbrack  {1 \sim  4}\right\rbrack$   

<table><tr><td rowspan="2">电加热元件</td><td colspan="2">康铜丝/mm</td><td rowspan="2">表面电阻率 Ω</td><td rowspan="2">单位电功率 W/cm2</td><td rowspan="2">适用电压 V</td></tr><tr><td>直径</td><td>网距</td></tr><tr><td>氧化锡膜</td><td>-</td><td>-</td><td>56~1000</td><td>0.05~1.30</td><td>110或195~250</td></tr><tr><td>氧化铟锡膜</td><td>-</td><td>-</td><td>10~1000</td><td>0.05~2.00</td><td>195~250</td></tr><tr><td>电阻丝</td><td>0.03</td><td>0.3~0.7</td><td>-</td><td>0.05~2.00</td><td>27</td></tr></table>

2.1.5 电热均匀性 在规定电压下通电加热，熔化表面蜡层的持续时间不超过 $5\mathrm{min}$ 。

# 2.2 力学性能

2.3 耐环境性能 氧化铟锡膜在一些常用的溶剂和洗涤剂中浸泡 $24\mathrm{h}$ ，对膜层均无作用；电加热玻璃在包边装框状态下的耐环境性能见表2-4。

表2-4[1～7]  

<table><tr><td>性能</td><td>试验条件</td><td>指标</td><td>典型值</td></tr><tr><td>耐光性</td><td>试样距GSZ-375石英汞灯50cm,照射100h</td><td>透光率降低≤2%</td><td>&lt;1%</td></tr><tr><td>耐热性</td><td>60℃,6h</td><td rowspan="7">试验后电加热玻璃制品及夹层,不允许出现超出技术条件规定的缺陷</td><td rowspan="7">合格</td></tr><tr><td>耐寒性</td><td>-55~ -60℃,6h</td></tr><tr><td>耐电热性</td><td>自动加热,保持玻璃外表面温度40℃±5℃,1h</td></tr><tr><td>耐热冲击性</td><td>-55~ -60℃,2h,通电加热保持玻璃外表面温度40℃±5℃,自动断电2~3次</td></tr><tr><td>耐温差压差性</td><td>外表面温度-55~ -60℃,内表面5~30℃,增压至54kPa,通电加热至外表面温度40+5℃,保持15min</td></tr><tr><td>耐压差性</td><td>在18℃±5℃下,从玻璃内表面增压至54kPa,保持15min</td></tr><tr><td>耐水喷淋性</td><td>60℃,6h,水温15℃±5℃,呈45°喷淋15min,落水速度&gt;0.3cm³/(cm²·min)</td></tr></table>

2.4 工艺性能 电加热玻璃可用XM-33双组分室温硫化聚硫密封剂包边材料按层合风挡玻璃的制造工艺包边装框，在 $120^{\circ}\mathrm{C}$ 以下蒸压不会损伤导电元件。  
2.5 使用性能 电加热玻璃在 $-55^{\circ} \mathrm{C}$ 的环境中通电加热 $1 \mathrm{~min}$ , 玻璃表面的冰霜即可去除。其保管使用期与层合玻璃相同。

# 3 使用工艺

用GS系列材料包边装框，热压温度 $90\sim 120^{\circ}\mathrm{C}$ ，压力 $1.0\sim 1.8\mathrm{MPa}$ ，真空袋内压力小于 $16\mathrm{kPa}$ 。用GD-414硅橡胶包边装框，室温下熟化不少于 $24\mathrm{h}$ ，或在 $40^{\circ}\mathrm{C}$ 下熟化 $3\sim 4\mathrm{h}$ 。

# 4 其他

4.1 包装 电加热玻璃的外表面用压敏胶纸或拷贝纸保护, 再用牛皮纸或塑料薄膜包覆。装箱时应将接线柱(或涂膜面)向上, 装在有减震材料的专用包装箱内。  
4.2 运输 电加热玻璃按玻璃器皿运输。  
4.3 贮存 电加热玻璃贮存于干燥、阴凉和通风良好的仓库内，避免日光直射，并远离有腐蚀性的物质或含硫气氛。

# 5 使用建议

推荐。

# 参考文献

1 建筑材料科学研究院.H6电加热玻璃技术鉴定文件.1970  
2 建筑材料科学研究院. Y8 电加热玻璃技术鉴定文件. 1976  
3建筑材料科学研究院，电加热玻璃性能测试报告.1985  
4建筑材料科学研究院．真空镀氧化铟锡膜设备及工艺技术鉴定文件.1984  
5 中国建筑材料科学研究院．Y7飞机驾驶员风挡玻璃技术条件．1996  
6 中国建筑材料科学研究院. Y7-200A 型飞机驾驶员风挡玻璃鉴定文件. 1995  
7 GJB 1678—1993 飞机电加温玻璃规范

# 聚乙烯醇缩丁醛胶片

# 1 概述

聚乙烯醇缩丁醛胶片是由聚乙烯醇缩丁醛树脂及助剂制成的薄片。按树脂配比和制造方法分为：C-413胶片(流延法生产)、E-813胶片(挤压法生产)、C-813胶片(流延法生产)和改性PVB胶片(流延法生产)四种；上述胶片均具有较高的透光率，与玻璃的粘接性能好。C-413胶片柔性和工艺性好，但耐热性和高温性能较差，广泛用于层合玻璃的中间层，使用温度为 $-60\sim 60^{\circ}\mathrm{C}$ 。E-813胶片耐热性和高温力学性能较高，但低温柔性差，适用于使用温度较高的层合玻璃，使用温度 $-60\sim 150^{\circ}\mathrm{C}$ 。C-813和改性PVB胶片耐热性、低温柔韧性和力学性能介于C-413和E-813胶片之间，工艺性能较好，使用温度 $-60\sim 140^{\circ}\mathrm{C}$ 。改性PVB胶片与玻璃的粘接力和耐久性好于其他胶片。

1.1 牌号及名称 C-413 胶片, 原名航空用流延法 413 胶片、C-413 中间膜; E-813 胶片, 原名挤压法 813 胶片、E-813 中间膜; C-813 胶片, 原名改性 813 中间膜、C-813-8 中间膜; 改性 PVB 胶片, 原名改性 PVB 中间膜。
