Repository: C-zj02/CFD-claw

<div align="center">

**English** | [中文](#中文版) | [Français](README_FR.md) | [Русский](README_RU.md) | [हिन्दी](README_HI.md) | [العربية](README_AR.md) | [Português](README_PT.md)

# 🚀 Claude Code Python

**A Complete Python Reimplementation Based on Real Claude Code Source**

*From TypeScript Source → Rebuilt in Python with ❤️*

***
**🔥 Active Development • New Features Weekly 🔥**

</div>

***

## 🎯 What is This?

**Clawd Code** is a **complete Python rewrite** of Claude Code, based on the **real TypeScript source code**.

File: RAG-data/中国航空材料手册（第2版）第1卷 结构钢 不锈钢001-200.pdf-e13c6fb0-4bce-40f1-8de5-a4197e8b2b3b.md (part 6 of 9)
# Introduction 5
# Quality Carbon Steels 7
<table><tr><td rowspan="2">工艺名称</td><td rowspan="2">正火</td><td rowspan="2">淬火</td><td rowspan="2">高温回火</td><td rowspan="2">渗碳</td><td colspan="2">渗碳后热处理</td></tr><tr><td>淬火</td><td>回火</td></tr><tr><td>加热温度</td><td>860℃±10℃</td><td>820℃±10℃</td><td>650℃±10℃</td><td>880~920℃</td><td>820℃±10℃加热,炉冷至770~790℃保温30min</td><td>140~160℃,2~2.5h</td></tr><tr><td>冷却方式</td><td>空冷</td><td>油冷(油温40~80℃)</td><td>空冷</td><td>保护气氛或保护箱中冷却</td><td>油冷(油温40~60℃)</td><td>空冷</td></tr></table>

# 6 功能考核试验

# 7 使用建议

选用。

# 参考文献

1 钢铁研究总院. 18NC16 钢的物理性能和热处理对组织、力学性能的影响. 1990  
2哈尔滨东安发动机制造公司.18CrNi4A钢的入厂复验及与意大利18NC16钢的对比分析总结.1990  
3抚顺钢厂.18NC16钢试验数据.1990  
4 北京航空材料研究所. 直升机用结构钢的研制试验总结. 1990  
5 北京航空材料研究所.18CrNi4A钢热处理工艺试验总结.1992

编写 许建武

校对 古宝珠

审定 古宝珠

# 32Cr3MoVA

# 1 概述

32Cr3MoVA是一种中碳低合金渗氮钢。该钢具有高的淬透性，良好的渗氮性能和综合力学性能。渗氮后表面可获得高的硬度和耐磨性，心部有良好的强度与韧性配合。该钢是一种具有优良综合性能的渗氮钢。该钢适用于制造直升机传动系统的锥齿轮、齿轮轴等重要零件。

1.1 材料牌号 32Cr3MoVA。  
1.2 相近牌号 32CDV13，E32CDV13（法国）。  
1.3 材料的技术标准 Z9-0116—1992 《32Cr3MoVA(32CDV13)钢热轧、锻制圆棒技术条件》。  
1.4 化学成分 见表1-1。

表1-1  
%   

<table><tr><td>C</td><td>Mn</td><td>Si</td><td>S</td><td>P</td><td>Cr</td><td>Mo</td><td>V</td><td>Ni</td></tr><tr><td>0.29~0.36</td><td>0.40~0.70</td><td>0.10~0.40</td><td>≤0.010</td><td>≤0.015</td><td>2.80~3.30</td><td>0.70~1.20</td><td>0.15~0.35</td><td>≤30</td></tr></table>

1.5 热处理制度 预备处理： $975^{\circ}\mathrm{C} \pm 10^{\circ}\mathrm{C}$ ，空冷， $670^{\circ}\mathrm{C} \pm 10^{\circ}\mathrm{C}$ ，缓冷[1]；最终处理： $950^{\circ}\mathrm{C} \pm 10^{\circ}\mathrm{C}$ ，油冷， $635^{\circ}\mathrm{C} \pm 5^{\circ}\mathrm{C}$ ，油冷或空冷。  
1.6 品种规格与供应状态   
1.6.1 品种规格 直径至 $200\mathrm{mm}$ 的热轧、锻制棒材。  
1.6.2 供应状态 正火 $+$ 高温回火。  
1.7 熔炼与铸造工艺 电弧炉或真空感应炉 $+$ 电渣重熔冶炼。  
1.8 应用概况与特殊要求 该钢已用作直升机主减速器中的太阳齿轮、主锥齿圈、齿轮轴, 尾减速器中的小锥齿轮等重要零件。

# 2 物理及化学性能

# 2.1 热性能

2.1.1 热导率 $\lambda = 35.71\mathrm{W / (m*K)}^{[1]}$   
2.1.2 比热容 $c = 502.41\mathrm{J} / (\mathrm{kg}\cdot \mathrm{K})^{[1]}$   
2.1.3 线膨胀系数 见表2-1。  
2.1.4 热扩散率 $\alpha = 911\times 10^{-8}\mathrm{m}^2 /\mathrm{s}^{[1]}$   
2.2 密度 $\rho = 7.859\mathrm{g / cm}^{3[1]}$

表 2-1[1]  

<table><tr><td>θ/℃</td><td>20~100</td><td>20~200</td><td>20~300</td><td>20~400</td><td>20~500</td></tr><tr><td>α/10-6℃-1</td><td>10.9</td><td>11.1</td><td>11.8</td><td>12.1</td><td>12.3</td></tr></table>

# 3 力学性能

3.1 技术标准规定的性能 见表3-1。

表3-1  

<table><tr><td>品种</td><td>技术标准</td><td>热处理制度</td><td>取样方向</td><td>σb/MPa</td><td>σP0.2/MPa</td><td>δ5/%</td><td>akU/(kJ/m2)</td><td>HBS</td></tr><tr><td rowspan="2">棒材</td><td rowspan="2">Z9-0116-1992</td><td rowspan="2">950℃±10℃,油冷+635℃±10℃,回火</td><td>纵向</td><td rowspan="2">1080~1280</td><td rowspan="2">≥880</td><td>≥12</td><td>≥1000</td><td rowspan="2">320~380</td></tr><tr><td>横向</td><td>≥10.8</td><td>≥800</td></tr></table>

注： $a_{\mathrm{KU}}$ 实为 $K_{\mathrm{CU}}$ （法国试样）。

# 3.2 室温及各种温度下的力学性能

# 3.2.1 硬度

# 3.2.1.1 室温硬度见表3-2。

表3-2[2]  

<table><tr><td>热处理制度</td><td>取样方向</td><td>HBS</td></tr><tr><td rowspan="2">950℃,油冷+640℃,回火</td><td>纵向</td><td>362</td></tr><tr><td>横向</td><td>359</td></tr></table>

# 3.2.1.2 不同温度淬火后的硬度变化见图3-1。

# 3.2.1.3 不同温度回火后的硬度变化见图3-2。

图片摘要：该图主要展示 3 2[2]。
![](images/d571930d2f98020d1902c35e8c8bb2ceccf44ddf45d24bda7f6bc829fa911a4e.jpg)  
图3-1 淬火温度对硬度的影响[3]

图片摘要：该图主要展示 3 1 淬火温度对硬度的影响[3]。
![](images/f150231ab9a7ca1e49a9e4bbc7f58153e5aaab80a1c90e09f4a42d73cbd46a6a.jpg)  
图3-2 回火温度对硬度的影响[3]

# 3.2.1.4 假渗氮后的心部硬度见表3-3。

表3-3[4]  

<table><tr><td colspan="2">热处理制度</td><td rowspan="2">心部硬度 HRC</td></tr><tr><td>调质</td><td>假渗氮</td></tr><tr><td rowspan="3">950℃,1.5h,油冷 630℃,3h,油冷</td><td>520C,22h</td><td>36.0</td></tr><tr><td>520C,30h</td><td>37.7</td></tr><tr><td>520C,70h</td><td>39.5</td></tr></table>

# 3.2.1.5 渗氮后表面硬度 $\mathrm{HV} \geqslant 800^{[4]}$ 。

# 3.2.2 拉伸性能

# 3.2.2.1 室温拉伸性能见表3-4。

表3-4[2]  

<table><tr><td>热处理制度</td><td>取样方向</td><td>σb/MPa</td><td>σP0.2/MPa</td><td>δs/%</td></tr><tr><td>950℃±10℃,油冷</td><td>纵向</td><td>1190</td><td>1030</td><td>17.5</td></tr><tr><td>635℃±10℃,回火</td><td>横向</td><td>1175</td><td>1120</td><td>16.9</td></tr></table>

注：表中纵向数据为20批、40个数据的平均值；横向数据为14批、28个数据的平均值。

# 3.2.2.2 棒材(直径 $70\mathrm{mm})1 / 2$ 半径处取样的拉伸性能见表3-5。

表3-5[2]  

<table><tr><td>热处理制度</td><td>原材料尺寸/mm</td><td>σb/MPa</td><td>σP0.2/MPa</td><td>δ5/%</td></tr><tr><td>945℃,油冷+640℃,3h,水冷</td><td>70</td><td>1205</td><td>1050</td><td>16.5</td></tr></table>

3.2.2.3 淬火温度对拉伸性能的影响见图3-3。  
3.2.2.4 回火温度对拉伸性能的影响见图3-4。  
3.2.2.5 假氮化后的拉伸性能见表3-6。

表3-6[4]  

<table><tr><td colspan="2">热处理制度</td><td rowspan="2">σb/MPa</td><td rowspan="2">σP0.2/MPa</td><td rowspan="2">δ5/%</td></tr><tr><td>调质</td><td>假氮化</td></tr><tr><td rowspan="3">945℃,1.5h,油冷+630℃,3h,油冷</td><td>520℃,22h</td><td>1205</td><td>1135</td><td>16.5</td></tr><tr><td>520℃,30h</td><td>1190</td><td>1065</td><td>16.4</td></tr><tr><td>520℃,70h</td><td>1220</td><td>1140</td><td>16.5</td></tr></table>

图片摘要：该图主要展示 3 6[4]。
![](images/4b3fde65b05bfa2f713cb6c8d017010a6f22f6e65f09e493d1ceb62b0932540d.jpg)  
图3-3 淬火温度对拉伸性能的影响[3]

图片摘要：该图主要展示 3 3 淬火温度对拉伸性能的影响[3]。
![](images/3c01355231badcf86f62eb1bc77ab4af6bcac1c996797669dd8ffa186382a3e7.jpg)  
图3-4 回火温度对拉伸性能的影响[3]

# 3.2.3 冲击性能

3.2.3.1 室温冲击韧性见表3-7。

表3-7[2]  

<table><tr><td>热处理制度</td><td>取样方向</td><td>akU/(kJ/m2)</td></tr><tr><td>950℃,油冷</td><td>纵向</td><td>1160</td></tr><tr><td>640℃,回火</td><td>横向</td><td>1020</td></tr></table>

注：表中纵向数据为20批、40个数据的平均值；横向数据为14批、28个数据的平均值。 $a_{\mathrm{KU}}$ 实为 $K_{\mathrm{CU}}$ （法国试样）。

3.2.3.2 棒材(直径 $70\mathrm{mm})1 / 2$ 半径处取样的冲击韧性见表3-8。

表3-8[2]  

<table><tr><td>热处理制度</td><td>原材料尺寸/mm</td><td>aKU/(kJ/m2)</td></tr><tr><td>945℃,油冷+640℃,3h,水冷</td><td>70</td><td>1140</td></tr></table>

注： $a_{\mathrm{KU}}$ 实为 $K_{\mathrm{CU}}$ （法国试样）。

3.2.3.3 不同温度淬火对冲击韧性的影响见图3-5。  
3.2.3.4 不同温度回火对冲击韧性的影响见图3-6。

图片摘要：该图主要展示 3 5 淬火温度对冲击韧性的影响[3]。
![](images/2d5a23a9a30c0a23e939a361b153c2d1b600080ae80a2f61b786ddc4b5dfd73b.jpg)  
热处理状态：淬火 $+635^{\circ}\mathrm{C}$ ，回火  
图3-5 淬火温度对冲击韧性的影响[3]

图片摘要：该图主要展示 3 5 淬火温度对冲击韧性的影响[3]。
![](images/f61ed8577499c18ca14545361e6517d15dc70badeb41bee8858e071f14d031cb.jpg)  
热处理状态： $950^{\circ}\mathrm{C}$ ，淬火十回火  
图3-6 回火温度对冲击韧性的影响[3]

# 3.2.3.5 假渗氮后的冲击韧性见表3-9。

表3-9[4]  

<table><tr><td colspan="2">热处理制度</td><td rowspan="2">akU/(kJ/m2)</td></tr><tr><td>调质</td><td>假渗氮</td></tr><tr><td rowspan="3">945℃,1.5h,油冷+630℃,3h,油冷</td><td>520℃,22h</td><td>980</td></tr><tr><td>520℃,30h</td><td>1117</td></tr><tr><td>520℃,70h</td><td>1000</td></tr></table>

注： $a_{\mathrm{KU}}$ 实为 $K_{\mathrm{CU}}$ （法国试样）。

# 3.2.3.6 低温冲击韧性见表3-10。

表 3-10[5]  

<table><tr><td>试验温度/℃</td><td>-78</td><td>-60</td><td>-40</td><td>0</td><td>20</td></tr><tr><td>akU/(kJ/m2)</td><td>1080</td><td>1480</td><td>1640</td><td>1680</td><td>1720</td></tr></table>

注：试样热处理状态 $940^{\circ}\mathrm{C}$ ，油冷 $+640^{\circ}\mathrm{C}$ ，回火。 $a_{\mathrm{KU}}$ 实为 $K_{\mathrm{Cu}}$ （法国试样）。

# 3.2.4 扭转与剪切性能 室温扭转性能见表3-11。

表3-11[6]  

<table><tr><td>热处理制度</td><td>τb/MPa</td><td>τ0.3/MPa</td></tr><tr><td>950℃,油冷+635℃,水冷</td><td>1020</td><td>755</td></tr></table>

# 3.3 持久和蠕变性能

# 3.4 疲劳性能

# 3.4.1 高周疲劳

# 3.4.1.1 室温旋转变曲疲劳曲线见图3-7。

# 3.4.2 低周疲劳 见表3-12。

图片摘要：该图主要展示 3 7 旋转弯曲光滑和缺口试样 曲线[1]。
![](images/500340fa29b66439b7f1a60f30f20dcc8f9b20f52e118b15f5c470118279c845.jpg)  
热处理状态： $950^{\circ}C$ ，油冷 $+635^{\circ}C$ ，回火  
图3-7 旋转弯曲光滑和缺口试样 $S - N$ 曲线[1]

表 3-12[5]  

<table><tr><td>热处理制度</td><td>试样形状</td><td>加载系数K</td><td>应力比R</td><td>循环次数/周</td></tr><tr><td rowspan="4">950℃,淬火+635℃,回火</td><td rowspan="4">缺口处直径d=8.5mm,缺口根部曲率半径r=0.75mm</td><td rowspan="4">0.8</td><td rowspan="4">0.1</td><td>1850</td></tr><tr><td>2129</td></tr><tr><td>2603</td></tr><tr><td>2668</td></tr></table>

续表 3-12  

<table><tr><td>热处理制度</td><td>试样形状</td><td>加载系数K</td><td>应力比R</td><td>循环次数/周</td></tr><tr><td rowspan="12">950℃,淬火+635℃,回火</td><td rowspan="12">缺口处直径d=8.5mm,缺口根部曲率半径r=0.75mm</td><td rowspan="4">0.7</td><td rowspan="12">0.1</td><td>4541</td></tr><tr><td>5527</td></tr><tr><td>5220</td></tr><tr><td>4775</td></tr><tr><td rowspan="4">0.6</td><td>8166</td></tr><tr><td>5511</td></tr><tr><td>8440</td></tr><tr><td>11140</td></tr><tr><td rowspan="4">0.5</td><td>&gt;10000</td></tr><tr><td>&gt;10000</td></tr><tr><td>&gt;10000</td></tr><tr><td>&gt;10000</td></tr></table>

注： $K = \sigma_{\mathrm{max}} / \sigma_{\mathrm{bH}}$

# 3.5 弹性性能

3.5.1 弹性模量 $E = 211\mathrm{GPa}^{[1]}$

3.5.2 切变模量 $G = 82.4\mathrm{GPa}^{[1]}$

3.5.3 泊松比 $\mu = 0.28^{[1]}$ 。

# 3.6 断裂性能

3.6.1 断裂韧度 用 $J$ 积分法测定的断裂韧度见表3-13。 $J_{\mathrm{R}}$ 曲线见图3-8。

图片摘要：该图主要展示 3 8 曲线[1]。
![](images/eec4b69123fef07d3235a24d004e6e30f0c9f0a34fb07e396398d6d8c0eb93a6.jpg)  
图3-8 $J_{\mathrm{R}}$ 曲线[1]

表 3-13[4]  

<table><tr><td>试样号</td><td>试样尺寸/mm</td><td>a/mm</td><td>Δa/mm</td><td>JR/(N/mm)</td><td>JP/(N/mm)</td><td>JK/(N/mm)</td></tr><tr><td>K1</td><td>20×24</td><td>13.15</td><td>0.515</td><td>110.25</td><td>160.72</td><td>270.97</td></tr><tr><td>K2</td><td>20×24</td><td>12.85</td><td>0.100</td><td>91.63</td><td>30.87</td><td>12.25</td></tr><tr><td>K3</td><td>20×24</td><td>13.10</td><td>0.100</td><td>105.35</td><td>62.72</td><td>168.56</td></tr><tr><td>K4</td><td>20×24</td><td>12.85</td><td>0.075</td><td>22.05</td><td>25.48</td><td>108.78</td></tr><tr><td>K5</td><td>20×24</td><td>13.45</td><td>0.320</td><td>108.78</td><td>91.63</td><td>200.41</td></tr><tr><td>K6</td><td>20×24</td><td>13.30</td><td>0.380</td><td>109.27</td><td>103.88</td><td>213.64</td></tr></table>

# 4 组织结构

4.1 相变温度 见表4-1。  
4.2 时间-温度-组织转变曲线 见图4-1。  
4.3 合金组织结构 调质处理后组织为回火索氏体。经渗氮后，表层形成一定的回火索氏体加氮化物。

表4-1[1]  

<table><tr><td>相变点</td><td>Ac1</td><td>Ac3</td><td>Ms</td><td>Mf</td></tr><tr><td>温度/℃</td><td>795</td><td>835</td><td>310</td><td>170</td></tr></table>

图片摘要：该图主要展示 4 1[1]。
![](images/3e01f1e422208b670a7ec9a18be3325f2a2bbede36ab8b522b2dd6be302a915f.jpg)  
图4-1 连续冷却转变曲线[1]

# 5 工艺性能与要求

5.1 成形性能 热压力加工性能良好，锻造最高加热温度为 $1180^{\circ}\mathrm{C}$ ，终锻温度应不低于 $850^{\circ}\mathrm{C}$ ，锻后缓冷[7]。

# 5.2 焊接性能

# 5.3 零件热处理工艺

5.3.1 热处理工艺参数 按Q/1BYJ70—1991《直升机用结构钢氮化热处理工艺说明书》规定，见表5-1。

表5-1  

<table><tr><td>名称</td><td>正火</td><td>退火</td><td>淬火</td><td>回火</td><td>稳定化</td><td>渗氮</td></tr><tr><td>加热温度/℃</td><td>970~980</td><td>670</td><td>950</td><td>600~660</td><td>580~600,10~12h</td><td>520</td></tr><tr><td>冷却方式</td><td>空冷</td><td>空冷</td><td>油冷</td><td>油冷或空冷</td><td>炉冷</td><td>炉冷</td></tr></table>

# 5.3.2 末端淬透性曲线 见表5-2及图5-1。

表5-2[4]  

<table><tr><td>距水冷端距离/mm</td><td>5</td><td>9</td><td>15</td><td>25</td><td>40</td></tr><tr><td>标准规定</td><td>49~</td><td>48.5~</td><td>48~</td><td>47~</td><td>46~</td></tr><tr><td>HRC范围</td><td>58</td><td>57</td><td>56.5</td><td>56</td><td>55</td></tr><tr><td rowspan="2">HRC实测值</td><td>50.5~</td><td>50.5~</td><td>49~</td><td>49~</td><td>49~</td></tr><tr><td>54</td><td>54.5</td><td>54</td><td>53</td><td>52.5</td></tr></table>

注：实测值为7批、13个数据的试验结果。

# 5.4 表面处理工艺 零件可镀镉和锰基磷化。

图片摘要：该图主要展示 5 2[4]。
![](images/290a95e0b5e59c6d05054878e330aa19bd48669f3fb41db18e57b93fe97509a5.jpg)  
图5-1 末端淬透性曲线[2]

# 6 功能考核试验

该钢制成的太阳齿轮主锥齿圈轴随直升机主减速器通过了 $54\mathrm{h}40\mathrm{min}$ 疲劳试车，满足试车大纲的要求。长期等效试车1500h以上。

# 7 使用建议

选用。

# 参考文献

1 冶金部钢铁研究总院．直升机用32Cr3MoVA钢研究报告.1990  
2哈尔滨东安发动机制造公司.32Cr3MoVA钢的入厂复验及与法国32CDV13和E32CDV13钢对比分析总结.1990  
3 北京航空材料研究所. 32Cr3MoVA(32CDV13)钢热处理工艺研究总结. 1992  
4哈尔滨东安发动机制造公司，海豚国产化材料32Cr3MoVA氮化工艺试验技术总结.1990  
5抚顺钢厂.32Cr3MoVA(32CDV13)钢全面性能总结，1990  
6 北京航空材料研究所. 直升机用结构钢的研制试验总结. 1990  
7 Z9/Z2205—1992 结构钢锻造工艺说明书

编写 许建武

校对 古宝珠

审定 古宝珠

# 38CrMoAlA

# 1 概述

38CrMoAlA是一种常用的渗氮钢，有很好的渗氮性能和力学性能。渗氮后表面有高的硬度和好的耐磨性能，心部有很好的强度与韧性的配合。该钢的淬透性较高，切削性能尚好，但冷变形塑性低，焊接性能较差，并有脱碳倾向。该钢主要用于制造尺寸精确、要求有高的耐磨性和疲劳强度的渗氮零件，如汽缸套、底套、齿轮、螺栓、轴和转子等。

1.1 材料牌号 38CrMoAlA。

1.2 相近牌号 38XMIOA（俄罗斯），6470E（美国），SACM645（日本），905M39（En41B）（英国），45CAD6-12（法国）[1]。  
1.3 材料的技术标准 见表1-1。

表1-1  

<table><tr><td>品种</td><td>技术标准</td></tr><tr><td>棒材</td><td>GB/T 3078-1994《优质结构钢冷拉钢材技术条件》GJB 1951-1994《航空用优质结构钢棒规范》HB 5269-1983《航空用高级优质结构钢钢棒》</td></tr><tr><td>管材</td><td>GJB 2608-1996《航空用结构钢厚壁无缝钢管规范》</td></tr><tr><td>锻件</td><td>HB 5024-1989《航空用钢钢锻件》</td></tr></table>

1.4 化学成分 见表1-2。

表1-2  
%   

<table><tr><td>C</td><td>Mn</td><td>Si</td><td>S</td><td>P</td><td>Cr</td><td>Mo</td><td>Al</td><td>Ni</td></tr><tr><td>0.35~0.42</td><td>0.30~0.60</td><td>0.17~0.37</td><td>≤0.015</td><td>≤0.025</td><td>1.35~1.65</td><td>0.15~0.25</td><td>0.70~1.10</td><td>≤0.40</td></tr></table>

1.5 热处理制度 $930\sim 950^{\circ}\mathrm{C}$ ，油或温水冷 $+600\sim 670^{\circ}\mathrm{C}$ ，油或水冷。  
1.6 品种规格与供应状态   
1.6.1 品种规格 见表1-3中各标准的规定。

表1-3  

<table><tr><td rowspan="2">状态</td><td colspan="5">技术标准</td></tr><tr><td>圆钢</td><td>六角钢</td><td>方钢</td><td>扁钢</td><td>钢管</td></tr><tr><td>热轧</td><td>GB/T 702-1986</td><td>GB/T 705-1989</td><td>GB/T 702-1986</td><td>GB/T 704-1988</td><td>GB/T 8162-1999</td></tr><tr><td>冷轧(拉)</td><td>GB/T 905-1994</td><td>GB/T 905-1994</td><td>GB/T 905-1994</td><td>-</td><td>GB/T 8163-1999</td></tr><tr><td>锻造</td><td>GB/T 908-1987</td><td>-</td><td>GB/T 908-1987</td><td>GB/T 16761-1997</td><td>-</td></tr></table>

1.6.2 供应状态 热轧、退火或高温回火状态供应。  
1.7 熔炼与铸造工艺 以电弧炉熔炼，电弧炉十电渣重熔或真空自耗重熔。  
1.8 应用概况与特殊要求 长期以来被广泛用于制造航空发动机上的渗氮零件, 特别是在较高温度下工作的受磨损和承受负荷大的零件, 如汽缸筒、底套、主动齿轮、轴类等。

# 2 物理及化学性能

# 2.1 热性能

2.1.1 热导率 $\lambda = 37.67\mathrm{W / (m\cdot^{\circ}C)^{[2]}}$   
2.1.2 线膨胀系数 见表2-1。  
2.2 密度 $\rho = 7.71\mathrm{g / cm^3}$

表2-1[3]   

<table><tr><td>θ/℃</td><td>20~100</td><td>20~200</td><td>20~300</td><td>20~400</td><td>20~500</td><td>20~600</td></tr><tr><td>α/10-6℃-1</td><td>12.3</td><td>13.1</td><td>13.3</td><td>13.5</td><td>13.5</td><td>13.8</td></tr></table>

# 3 力学性能

3.1 技术标准规定的性能 见表3-1。

表3-1  

<table><tr><td rowspan="2">品种</td><td rowspan="2">技术标准</td><td rowspan="2">热处理制度</td><td>σb/MPa</td><td>σP0.2/MPa</td><td>δ5/%</td><td>ψ/%</td><td>akU/(kJ/m2)</td><td rowspan="2">HBS</td></tr><tr><td colspan="5">不小于</td></tr><tr><td rowspan="5">棒材</td><td rowspan="3">GJB 1951-1994HB 5269-1983</td><td>退火或高温回火</td><td>-</td><td>-</td><td>-</td><td>-</td><td>-</td><td>156~229</td></tr><tr><td rowspan="2">930~950℃,油或温水冷+600~670℃,油或水冷</td><td>930</td><td>785</td><td>15</td><td>50</td><td>980</td><td>285~229</td></tr><tr><td>980</td><td>835</td><td>15</td><td>50</td><td>880</td><td>302~341</td></tr><tr><td rowspan="2">GB 3078-1994</td><td>冷拉</td><td>-</td><td>-</td><td>-</td><td>-</td><td>-</td><td>≤269</td></tr><tr><td>退火</td><td>-</td><td>-</td><td>-</td><td>-</td><td>-</td><td>≤229</td></tr></table>

续表 3-1  

<table><tr><td rowspan="2">品种</td><td rowspan="2">技术标准</td><td rowspan="2">热处理制度</td><td>σb/MPa</td><td>σP0.2/MPa</td><td>δ5/%</td><td>ψ/%</td><td>akU/(kJ/m2)</td><td rowspan="2">HBS</td></tr><tr><td colspan="5">不小于</td></tr><tr><td rowspan="2">管材</td><td rowspan="2">GJB 2608-1996</td><td>热轧或退火</td><td>—</td><td>—</td><td>—</td><td>—</td><td>—</td><td>≤302</td></tr><tr><td>930~950℃,油或温水冷+600~670℃,油或水冷</td><td>980</td><td>835</td><td>15</td><td>50</td><td>880</td><td>302~341</td></tr><tr><td rowspan="3">锻件</td><td rowspan="3">HB 5024-1989</td><td>930~960℃,空冷+600~650℃,空冷</td><td>—</td><td>—</td><td>—</td><td>—</td><td>—</td><td>156~229</td></tr><tr><td rowspan="2">930~950℃,油或温水冷+600~670℃,油或水冷</td><td>930</td><td>785</td><td>15</td><td>50</td><td>980</td><td>285~321</td></tr><tr><td>980</td><td>835</td><td>15</td><td>50</td><td>885</td><td>302~341</td></tr></table>

# 3.2 室温及各种温度下的力学性能

# 3.2.1 拉伸性能

# 3.2.1.1 棒材室温拉伸性能生产检验数据统计见表3-2。

表3-2[4]  

<table><tr><td>项 目</td><td>σb/MPa</td><td>σP0.2/MPa</td><td>δ5/%</td><td>ψ/%</td></tr><tr><td>X</td><td>1030</td><td>895</td><td>17.0</td><td>61.8</td></tr><tr><td>s</td><td>39.14</td><td>42.06</td><td>1.22</td><td>5.62</td></tr><tr><td>CV</td><td>0.038</td><td>0.047</td><td>0.072</td><td>0.091</td></tr></table>

注：表中数据为45个炉号、88个试验数据的统计结果。

# 3.2.1.2 不同温度回火拉伸性能的变化见图3-1。

# 3.2.1.3 不同直径钢坯热处理后的拉伸性能见图3-2。

图片摘要：该图主要展示 3 1 回火温度对拉伸性能的影响[3]。
![](images/b52f4720ef12f6c8d17db497fa5ac93427de344c3254633e2daf35b821199ca1.jpg)  
图3-1 回火温度对拉伸性能的影响[3]

图片摘要：该图主要展示 3 1 回火温度对拉伸性能的影响[3]。
![](images/08e816b0d6f88582804c3c9e240eed4ad6a5fa98bbd32f27f9edec7f0968d28a.jpg)  
热处理状态： $940^{\circ}\mathrm{C}$ ，水淬 $+650^{\circ}\mathrm{C}$ ，回火  
图3-2 不同尺寸钢坯热处理后的拉伸性能[5]

3.2.1.4 试验温度对拉伸性能的影响见图3-3。

# 3.2.2 冲击性能

3.2.2.1 室温冲击韧性见表3-3。

表3-3[4]  

<table><tr><td rowspan="2">项 目</td><td colspan="3">aKU/(kJ/m2)</td></tr><tr><td>X</td><td>s</td><td>Cv</td></tr><tr><td>930~950℃,淬火+640~650℃,回火</td><td>118</td><td>13.96</td><td>0.118</td></tr></table>

注：表中数据为45个炉号、88个试验数据的统计结果。

3.2.2.2 不同温度回火冲击韧性的变化见图3-4。  
3.2.2.3 试验温度对冲击韧性的影响见图3-5。

图片摘要：该图主要展示 3 3 试验温度对拉伸性能的影响[3]。
![](images/cbd69becaa79f0af583c01d91de41405158b2834a208d21170ef6cb099a68cfa.jpg)  
热处理状态： $930\sim 940^{\circ}C$ ，油冷 $+600\mathrm{C}$ ，空冷

图片摘要：该图主要展示 3 3 试验温度对拉伸性能的影响[3]。
![](images/dfc76827cd464e5b381985861f4490922f69ad8b96047264426685edac9f73af.jpg)  
图3-3 试验温度对拉伸性能的影响[3]  
图3-4 回火温度对冲击韧性的影响[3]

图3-5 试验温度对冲击韧性的影响[3]  
图片摘要：该图主要展示 3 5 试验温度对冲击韧性的影响[3]。
![](images/f62b58ad84f2e627beef9d5a5311903257eadfe286b26b2ba88e16de95ab73eb.jpg)  
热处理状态： $930\sim 940\mathrm{C}$ ，油冷 $+600\mathrm{C}$ ，空冷

3.2.3 其他性能 渗氮层的耐磨性能见表3-4。

表3-4[6]  

<table><tr><td rowspan="2">序号</td><td colspan="2">气体渗氮</td><td colspan="2">离子渗氮</td></tr><tr><td>磨损失重/g</td><td>硬度 HR15-N</td><td>磨损失重/g</td><td>硬度 HR15-N</td></tr><tr><td>1</td><td>0.0030</td><td>95.0</td><td>0.00135</td><td>94.0</td></tr><tr><td>2</td><td>0.0029</td><td>95.0</td><td>0.00163</td><td>93.5</td></tr><tr><td>3</td><td>0.0030</td><td>95.0</td><td>0.00142</td><td>94.0</td></tr><tr><td>4</td><td>0.0040</td><td>95.0</td><td>0.00106</td><td>93.5</td></tr><tr><td>5</td><td>-</td><td>-</td><td>0.00130</td><td>92.0</td></tr><tr><td>6</td><td>-</td><td>-</td><td>0.00130</td><td>92.0</td></tr></table>

# 3.3 持久和蠕变性能

# 3.3.1 高温蠕变性能 见表3-5。

表3-5[3]  

<table><tr><td>θ/℃</td><td>450</td><td>500</td><td>550</td></tr><tr><td>σ1/100000 /MPa</td><td>196</td><td>82</td><td>14</td></tr></table>

# 3.4 疲劳性能

# 3.4.1 高周疲劳

# 3.4.1.1 旋转弯曲光滑和缺口试样 $S - N$ 曲线见图3-6。

# 3.4.1.2 渗氮后光滑试样旋转弯曲疲劳强度见表3-6。

# 3.5 弹性性能

# 3.5.1 弹性模量 $E = 199\mathrm{GPa}^{[5]}$

图3-6 旋转弯曲光滑 $(K_{\mathrm{t}} = 1)$ 和缺口 $(K_{\mathrm{t}} = 2.4)$ 试样 $S - N$ 曲线[3]  
图片摘要：该图主要展示 3 6 旋转弯曲光滑 和缺口 试样 曲线[3]。
![](images/b6a64cb5fbfe53cb40bde4c6490dc801174a36a2230b4c164dcac569136ed93e.jpg)  
热处理状态： $850\mathrm{C}$ ，淬火 $+580\mathrm{C}$ ，空冷

表3-6[6]  

<table><tr><td rowspan="2">序号</td><td colspan="3">气体渗氮</td><td colspan="3">离子渗氮</td></tr><tr><td>疲劳应力/MPa</td><td>循环次数/周</td><td>渗层深度/mm</td><td>疲劳应力/MPa</td><td>循环次数/周</td><td>渗层深度/mm</td></tr><tr><td>1</td><td>685</td><td>10^7(未断)</td><td>0.546</td><td>590</td><td>10^7(未断)</td><td>0.46~0.48</td></tr><tr><td>2</td><td>695</td><td>10^7(未断)</td><td>0.57</td><td>590</td><td>10^7(未断)</td><td>0.455</td></tr><tr><td>3</td><td>700</td><td>10^7(未断)</td><td>0.57</td><td>635</td><td>10^7(未断)</td><td>0.53~0.576</td></tr><tr><td>4</td><td>705</td><td>10^7(未断)</td><td>0.546</td><td>655</td><td>10^7(未断)</td><td>0.58~0.60</td></tr><tr><td>5</td><td>720</td><td>5.55×10^7(未断)</td><td>0.56</td><td>685</td><td>10^7(未断)</td><td>0.50</td></tr><tr><td>6</td><td>720</td><td>10^7(未断)</td><td>0.53</td><td>705</td><td>10^7(未断)</td><td>0.53~0.55</td></tr><tr><td>7</td><td>730</td><td>3.6×10^5(未断)</td><td>0.543</td><td>725</td><td>1.5×10^4(断)</td><td>0.53</td></tr><tr><td>8</td><td>725</td><td>2.2×10^6(未断)</td><td>0.543</td><td>-</td><td>-</td><td>-</td></tr></table>

注：气体渗氮试样硬度(HR15-N)为 $94\sim 95$ ；离子渗氮试样硬度(HR15-N)为 $93\sim 94$ 。

# 4 组织结构

# 4.1 相变温度 见表4-1。

# 4.2 时间-温度-组织转变曲线 见图4-1和图4-2。

# 4.3 合金组织结构 在调质状态下的组织为回火索氏体。零件经渗氮处理后，表层形成一定深度的含氮索氏体+氮化物组织。

表4-1[3]  

<table><tr><td>相变点</td><td>Ac1</td><td>Ac3</td><td>Ar1</td><td>Ar3</td><td>Ms</td></tr><tr><td>θ/℃</td><td>760</td><td>885</td><td>675</td><td>740</td><td>360</td></tr></table>

图片摘要：该图主要展示 4 1[3]。
![](images/5023627b8e203226cc990daac2578eef89e7b3bd1641be4593bd7b3c9ef96937.jpg)  
用钢成分： $w(\mathrm{C}) = 0.38\% ;w(\mathrm{Si}) = 0.42\% ;w(\mathrm{Mn})$   
$= 0.46\% ;w(\mathrm{Cr}) = 1.38\% ;w(\mathrm{Mo}) = 0.23\%$   
$w(\mathrm{Al}) = 0.82\%$ 奥氏体化温度： $930^{\circ}\mathrm{C}$

图4-1 等温转变曲线[3]

图4-2 连续冷却转变曲线[3]   
图片摘要：该图主要展示 4 2 连续冷却转变曲线[3]。
![](images/718bb541d1a66cf6d887ac380bd35dabffda2bda9ee457a1e600b71e5c994aee.jpg)  
用钢成分： $w(\mathrm{C}) = 0.38\% ;w(\mathrm{Si}) = 0.42\% ;w(\mathrm{Mn})$   
$= 0.46\% ;w(\mathrm{Cr}) = 1.38\% ;w(\mathrm{Mo}) = 0.23\%$   
$w(\mathrm{Al}) = 0.82\%$ 奥氏体化温度： $930^{\circ}C$

# 5 工艺性能与要求

5.1 成形性能 冷变形塑性低, 但热压力加工性能良好, 热压力加工的加热温度为 $1130 \sim 1180^{\circ} \mathrm{C}$ , 开锻(轧)温度为 $1050 \sim 1150^{\circ} \mathrm{C}$ , 终锻(轧)温度不低于 $900^{\circ} \mathrm{C}$ , 锻后缓冷。

# 5.2 焊接性能

# 5.3 零件热处理工艺

5.3.1 热处理工艺参数 按HB/Z136—1988《航空结构钢热处理说明书》规定，见表5-1。

表5-1[7]  

<table><tr><td>名称</td><td>退火</td><td>正火</td><td>高温回火</td><td>淬火</td><td>回火</td><td>渗氮</td></tr><tr><td>加热温度/℃</td><td>940</td><td>940</td><td>650~680</td><td>930~950</td><td>600~670</td><td>500~600</td></tr><tr><td>冷却方法</td><td>炉冷</td><td>空冷</td><td>空冷</td><td>油或温水冷</td><td>油或水冷</td><td>炉冷</td></tr></table>

5.3.2 末端淬透性曲线 见图5-1。

5.3.3 截面淬透性曲线 见图5-2。

5.3.4 渗氮温度与渗层深度和表面硬度的关系 见图5-3。

5.3.5 渗氮时间与渗层深度和表面硬度的关系 见图5-4。

# 5.4 表面处理工艺

5.5 切削加工与磨削性能 切削加工性能尚好，调质处理后，当HBS为 $187\sim 212$ 时，相对切削加工性为 $90\%$ ；当HBS为 $285\sim 320$ 时，相对切削加工性为 $55\%$ [4]。

图片摘要：该图主要展示 5 1 末端淬透性曲线[5]。
![](images/714b5847821c26528fa6fb9249341a1e7bf8619f57c2d622d846f28ca06a7171.jpg)  
用钢成分： $w(\mathrm{C}) = 0.33\% ;w(\mathrm{Mn}) = 0.70\%$   
$w(\mathrm{Cr}) = 1.42\% ;w(\mathrm{Mo}) = 0.25\% ;w(\mathrm{Al})$   
$= 1.0\%$ 奥氏体化温度： $850^{\circ}C$

图片摘要：该图主要展示 5 1 末端淬透性曲线[5]。
![](images/153030555ef14a08e5153c8147ebc27325db57b2ba9765fbebaca16634468469.jpg)  
图5-1 末端淬透性曲线[5]  
图5-3 渗氮温度对渗层深度和表面硬度的影响[7]

图片摘要：该图主要展示 5 3 渗氮温度对渗层深度和表面硬度的影响[7]。
![](images/826352c56112029cb64d504b4d0b58a0438c0fa61bb5a89f23aa3c9829d85b12.jpg)  
试样尺寸为 $d50\mathrm{mm} \times 50\mathrm{mm}$ 。  
试样经 $930^{\circ}\mathrm{C}$ 保温1.5h，水淬

图片摘要：该图主要展示 5 3 渗氮温度对渗层深度和表面硬度的影响[7]。
![](images/9d143949920ef0b7c019ceb6f61a3c8fe4df43c8ff338cd82fe01c0522675482.jpg)  
图5-2 截面淬透性曲线[3]

图片摘要：该图主要展示 5 2 截面淬透性曲线[3]。
![](images/bed4bce9d48ea3eb506942bc208550e68fca95d3cc2aed095c76925e11ae3abd.jpg)  
图5-4 渗氮时间对渗层深度和表面硬度的影响[7]

# 6 功能考核试验

# 7 使用建议

选用。

# 参考文献

1 林慧国,周人俊编.世界钢号手册.北京:机械工业出版社,1985  
2 BHAM. 航空材料手册: 第一册 结构钢与铸铁. 1965.104~106

3 手册编写组．合金钢钢种手册：第一册．北京：冶金工业出版社，1983.288～294  
4 安大锻造厂，黎阳公司厂等．生产检验数据汇编．1988～1998  
5 古里亚耶夫 AII 等. 汽车构造钢手册. 北京: 机械工业出版社, 1964.271~275  
6 手册编写委员会. 机械工程手册: 第三卷. 北京: 机械工业出版社, 1982.117~118  
7 手册编写组．热处理手册：第一分册．北京：冶金工业出版社，1983.416～417

编写 宋宇文 吴英辅

校对吕日红

审定 樊国福 何冰

# 5Ni12Mn5Cr3Mo

# 1 概述

5Ni12Mn5Cr3Mo是奥氏体耐热钢，该钢不但具有较高的强度、韧性、塑性和良好的冷热成形性，还具有较好的抗氧化性和耐蚀性，可进行氮化处理，提高表面耐磨性。该钢不能通过热处理强化，一般在氮化后使用。该钢切削加工性能良好，多用于制造航空发动机燃油调节器中的衬套、活塞等重要零件。

1.1 材料牌号 5Ni12Mn5Cr3Mo。  
1.2 相近牌号 Z50NMC12、Z55NMC12·05（法国），S/NMC（英国）。  
1.3 材料的技术标准 Z9-0125—1987 《5Ni12Mn5Cr3Mo(Z50NMC12)钢棒材技术条件》。  
1.4 化学成分 见表1-1。

0%

表1-1  

<table><tr><td>C</td><td>Mn</td><td>Si</td><td>S</td><td>P</td><td>Cr</td><td>Ni</td><td>Mo</td></tr><tr><td>0.50~0.70</td><td>4.00~5.50</td><td>≤0.70</td><td>≤0.025</td><td>≤0.035</td><td>2.50~4.00</td><td>11.00~12.50</td><td>≤0.70</td></tr></table>

1.5 热处理制度 $850^{\circ}\mathrm{C}$ ，空冷。  
1.6 品种规格与供应状态   
1.6.1 品种规格 见表1-2中各标准的规定。

表1-2  

<table><tr><td rowspan="2">状态</td><td colspan="2">技术标准</td></tr><tr><td>圆钢</td><td>六角钢</td></tr><tr><td>热轧</td><td>GB/T 702-1986</td><td>-</td></tr><tr><td>冷拉</td><td>GB/T 905-1994</td><td>GB/T 905-1994</td></tr><tr><td>锻造</td><td>GB/T 908-1987</td><td>-</td></tr></table>

1.6.2 供应状态 退火或冷拉。  
1.7 熔炼与铸造工艺 电弧炉 $+$ 电渣重熔工艺熔炼。亦可采用其他先进方法熔炼。  
1.8 应用概况与特殊要求 已用于制造涡轮涡轴发动机上的喷嘴、衬套；燃油调节器上的同步活

塞、计量活塞和活塞环等氮化件。

# 2 物理及化学性能

# 2.1 热性能

# 2.1.1 线膨胀系数 见表2-1。

表2-1[1]   

<table><tr><td>θ/℃</td><td>20~200</td><td>20~400</td><td>20~600</td><td>20~800</td></tr><tr><td>α/10-6℃-1</td><td>20.2</td><td>21</td><td>21.3</td><td>21.6</td></tr></table>

2.2 密度 $\rho (20^{\circ}\mathrm{C}) = 8.19\mathrm{g / cm}^{3[1]}$   
2.3 电性能  
2.4 磁性能 在退火状态下无磁性。

# 3 力学性能

# 3.1 技术标准规定的性能 见表3-1。

表3-1  

<table><tr><td rowspan="2">技术标准</td><td rowspan="2">热处理制度</td><td rowspan="2">毛坯直径/mm</td><td>σb/MPa</td><td>σP0.2/MPa</td><td>δs/%</td></tr><tr><td colspan="3">不小于</td></tr><tr><td rowspan="3">Z9-0125-1987</td><td>850℃±10℃,空冷</td><td>25</td><td>700~900</td><td>300</td><td>40</td></tr><tr><td rowspan="2">冷拉状态</td><td>≤20</td><td>900~1100</td><td>780</td><td>30</td></tr><tr><td>20~30</td><td>830~1030</td><td>590</td><td>25</td></tr></table>

# 3.2 室温及各种温度下的力学性能

# 3.2.1 拉伸性能

3.2.1.1 室温拉伸性能统计值见表3-2。  
3.3 持久和蠕变性能  
3.4 疲劳性能  
3.5 弹性性能  
3.5.1 弹性模量 $E = 196\mathrm{GPa}^{[1]}$   
3.5.2 切变模量 $G = 79.5\mathrm{GPa}^{[1]}$

表3-2[2]  

<table><tr><td>热处理制度</td><td>项目</td><td>σb/MPa</td><td>σP0.2/MPa</td><td>δ5/%</td></tr><tr><td rowspan="2">850℃±10℃,空冷</td><td>X</td><td>805</td><td>320</td><td>47.7</td></tr><tr><td>s</td><td>18.0</td><td>15.2</td><td>3.8</td></tr></table>

注：表中拉伸性能为3个炉号、36个生产检验数据的统计值。

# 4 组织结构

# 4.1 相变温度

4.2 时间-温度-组织转变曲线  
4.3 合金组织结构 退火状态下为奥氏体 $+$ 碳化物。

# 5 工艺性能与要求

5.1 成形性能 冷热成形性能良好。始锻、轧温度分别为 $1180\mathrm{C}$ 和 $1120\mathrm{C}$ ，终锻(轧)温度应高于 $900\mathrm{C}$ 。  
5.2 焊接性能 不宜焊接。  
5.3 零件热处理工艺 零件热处理工艺参数见表5-1。

表5-1  

<table><tr><td>工艺名称</td><td>退 火</td><td>稳定化处理</td><td>渗 氮</td></tr><tr><td>加热温度/℃</td><td>850</td><td>700,6h</td><td>550</td></tr><tr><td>冷却方式</td><td>空冷</td><td>空冷</td><td>炉冷</td></tr></table>

5.4 表面处理工艺 可涂覆尼氟隆进行润滑和表面防护。  
5.5 切削加工与磨削性能 切削加工性能一般，采用合金刀具，切削效果良好。

# 6 功能考核试验

# 7 使用建议

推荐。

# 参考文献

1抚顺钢厂.5Ni12Mn5Cr3Mo钢试制总结   
2 北京长空机械厂. 试验报告. 1993

编写 桂治斌

校对 陈荣桂

审定 古宝珠

# 30Cr3MoA

# 1 概述

30Cr3MoA是一种氮化钢。该钢经调质处理后不仅具有较高的抗拉强度，高的韧性、塑性及良好的淬透性，而且钢的过热敏感性、脱碳倾向及回火脆性倾向均较低。该钢经氮化处理后，表面硬度高，耐磨性好，且氮化层脆性较小，适于制造齿轮、轴类等重要受力零件。

1.1 材料牌号 30Cr3MoA。  
1.2 相近牌号 30CD12(法国), 31CrMo12(ISO)。  
1.3 材料的技术标准 Z9-0118—1992 《30Cr3MoA结构钢棒材技术条件》。  
1.4 化学成分 见表1-1。

$\%$

表1-1  

<table><tr><td>C</td><td>Mn</td><td>Si</td><td>S</td><td>P</td><td>Cr</td><td>Mo</td><td>Ni</td><td>Cu</td></tr><tr><td>0.28~0.35</td><td>0.40~0.70</td><td>0.10~0.40</td><td>≤0.010</td><td>≤0.015</td><td>2.80~3.30</td><td>0.30~0.50</td><td>≤0.30</td><td>≤0.20</td></tr></table>

1.5 热处理制度 $900^{\circ}\mathrm{C} \pm 10^{\circ}\mathrm{C}$ ，油淬 $+630^{\circ}\mathrm{C} \pm 5^{\circ}\mathrm{C}$ ，油冷。  
1.6 品种规格与供应状态

1.6.1 品种规格 见表1-2中各标准的规定。

表1-2  

<table><tr><td rowspan="2">状态</td><td colspan="4">技术标准</td></tr><tr><td>圆钢</td><td>六角钢</td><td>方钢</td><td>扁钢</td></tr><tr><td>热轧</td><td>GB/T 702-1986</td><td>GB/T 705-1989</td><td>GB/T 702-1986</td><td>GB/T 704-1988</td></tr><tr><td>冷轧</td><td>GB/T 905-1994</td><td>-</td><td>GB/T 905-1994</td><td>-</td></tr><tr><td>锻造</td><td>GB/T 908-1987</td><td>-</td><td>GB/T 908-1987</td><td>GB/T 16761-1997</td></tr></table>

1.6.2 供应状态 退火状态交货，硬度 $\mathrm{HBS} \leqslant 248$ 。  
1.7 熔炼与铸造工艺 电弧炉 $+$ 电渣重熔工艺熔炼，亦可采用其他先进方法熔炼。  
1.8 应用概况与特殊要求 已用于制造直升机的重要零件, 如起落架系统的上齿件、顶杆、摇臂, 涡轴发动机的齿轮、轴、联轴节, 航空燃油调节器的传动齿轮等氮化件。

# 2 物理及化学性能

# 2.1 热性能

2.1.1 热导率 $\lambda = 45.6\mathrm{W / (m}\cdot \mathrm{^{\circ}C)}^{[1]}$   
2.1.2 比热容 $c = 515\mathrm{J} / (\mathrm{kg}\cdot \mathrm{^\circ C})^{[1]}$   
2.1.3 线膨胀系数 见表2-1。  
2.1.4 热扩散率 $\alpha = 0.113\times 10^{-4}\mathrm{m}^2 /\mathrm{s}^{[1]}$   
2.2 密度 $\rho = 7.86\mathrm{g / cm}^{3[1]}$

表2-1[1]   

<table><tr><td>θ/℃</td><td>20~100</td><td>20~200</td><td>20~300</td><td>20~400</td><td>20~500</td></tr><tr><td>α/10-6℃-1</td><td>10.8</td><td>11.0</td><td>11.7</td><td>12.1</td><td>12.2</td></tr></table>

# 3 力学性能

# 3.1 技术标准规定的性能 见表3-1。

表3-1  

<table><tr><td>热处理制度</td><td>σb/MPa</td><td>σP0.2/MPa</td><td>δs/%</td><td>ψ/%</td><td>aKU/(kJ/m²)</td><td>aKV/(kJ/m²)</td></tr><tr><td>900℃±10℃,油冷</td><td rowspan="2">930~1080</td><td rowspan="2">≥780</td><td rowspan="2">≥14</td><td rowspan="2">≥50</td><td rowspan="2">≥1000</td><td rowspan="2">≥1000</td></tr><tr><td>630℃±5℃,油冷</td></tr></table>

注： $a_{\mathrm{KU}}$ 实为 $K_{\mathrm{CU}}$ （法国试样）。

# 3.2 室温及各种温度下的力学性能

# 3.2.1 硬度

3.2.1.1 不同温度淬火后的硬度变化见表3-2。

表3-2[2]  

<table><tr><td colspan="2">热处理制度</td><td rowspan="2">HRC</td><td colspan="2">热处理制度</td><td rowspan="2">HRC</td></tr><tr><td>淬火</td><td>回火</td><td>淬火</td><td>回火</td></tr><tr><td>870℃,40min,油冷</td><td rowspan="2">630℃,2h,油冷</td><td>29.3</td><td>930℃,40min,油冷</td><td rowspan="2">630℃,2h,油冷</td><td>29.7</td></tr><tr><td>900℃,40min,油冷</td><td>29.9</td><td>960℃,40min,油冷</td><td>28.4</td></tr></table>

# 3.2.1.2 不同温度回火后的硬度变化见表3-3。

表3-3[2]  

<table><tr><td colspan="2">热处理制度</td><td rowspan="2">HRC</td><td colspan="2">热处理制度</td><td rowspan="2">HRC</td></tr><tr><td>淬火</td><td>回火</td><td>淬火</td><td>回火</td></tr><tr><td rowspan="7">900℃,40min,油冷</td><td>200℃,2h,油冷</td><td>50.2</td><td rowspan="7">900℃,40min,油冷</td><td>550℃,2h,油冷</td><td>40.3</td></tr><tr><td>250℃,2h,油冷</td><td>48.2</td><td>580℃,2h,油冷</td><td>36.5</td></tr><tr><td>300℃,2h,油冷</td><td>47.5</td><td>610℃,2h,油冷</td><td>33.3</td></tr><tr><td>350℃,2h,油冷</td><td>46.3</td><td>630℃,2h,油冷</td><td>31.3</td></tr><tr><td>400℃,2h,油冷</td><td>45.2</td><td>650℃,2h,油冷</td><td>29.6</td></tr><tr><td>450℃,2h,油冷</td><td>44.0</td><td>680℃,2h,油冷</td><td>24.5</td></tr><tr><td>500℃,2h,油冷</td><td>43.2</td><td></td><td></td></tr></table>

# 3.2.2 拉伸性能

# 3.2.2.1 室温拉伸性能统计值见表3-4。

表3-4[2]  

<table><tr><td>项 目</td><td>热处理制度</td><td>σb/MPa</td><td>σP0.2/MPa</td><td>δ5/%</td><td>ψ/%</td></tr><tr><td>X</td><td>900℃±10℃,油淬</td><td>1000</td><td>860</td><td>18.7</td><td>71.6</td></tr><tr><td>s</td><td>630℃±5℃,油冷</td><td>29.7</td><td>26.5</td><td>1.5</td><td>2.7</td></tr></table>

注：表中拉伸性能为9个炉号、46个生产检验数据的统计值。

# 3.2.2.2 不同温度淬火后的拉伸性能见图3-1。

# 3.2.2.3 不同温度回火后的拉伸性能见表3-5及图3-2。

表3-5[2]  

<table><tr><td colspan="2">热处理制度</td><td rowspan="2">σb/MPa</td><td rowspan="2">σP0.2/MPa</td><td rowspan="2">δ5/%</td><td rowspan="2">ψ/%</td></tr><tr><td>淬火</td><td>回火</td></tr><tr><td rowspan="13">900℃,40min,油冷</td><td>200℃,2h,油冷</td><td>1805</td><td>1360</td><td>12.0</td><td>44.8</td></tr><tr><td>250℃,2h,油冷</td><td>1685</td><td>1345</td><td>11.4</td><td>48.3</td></tr><tr><td>300℃,2h,油冷</td><td>1650</td><td>1335</td><td>11.3</td><td>51.0</td></tr><tr><td>350℃,2h,油冷</td><td>1590</td><td>1310</td><td>11.5</td><td>51.0</td></tr><tr><td>400℃,2h,油冷</td><td>1550</td><td>1300</td><td>12.3</td><td>51.8</td></tr><tr><td>450℃,2h,油冷</td><td>1485</td><td>1265</td><td>13.0</td><td>52.8</td></tr><tr><td>500℃,2h,油冷</td><td>1425</td><td>1230</td><td>13.3</td><td>53.1</td></tr><tr><td>550℃,2h,油冷</td><td>1295</td><td>1155</td><td>15.0</td><td>58.9</td></tr><tr><td>580℃,2h,油冷</td><td>1140</td><td>1005</td><td>16.7</td><td>66.5</td></tr><tr><td>610℃,2h,油冷</td><td>1045</td><td>890</td><td>19.0</td><td>69.2</td></tr><tr><td>630℃,2h,油冷</td><td>985</td><td>830</td><td>19.1</td><td>70.9</td></tr><tr><td>650℃,2h,油冷</td><td>930</td><td>790</td><td>19.7</td><td>71.9</td></tr><tr><td>680℃,2h,油冷</td><td>820</td><td>690</td><td>23.7</td><td>74.4</td></tr></table>

注：表列数据均为3个试验数据的平均值。

图片摘要：该图主要展示 3 5[2]。
![](images/d2a38d84f0103d68fbcf3abfc9dfa8fd86d84dfd5de142e302691d010c7b829b.jpg)  
图3-1 淬火温度对拉伸性能的影响[2]

图3-2 回火温度对力学性能的影响[2]  
图片摘要：该图主要展示 3 2 回火温度对力学性能的影响[2]。
![](images/3343e8012ba4be21c633b17a091f3e11cf9f4adc1e4d73e3ba63225752588f0f.jpg)  
热处理状态： $900^{\circ}\mathrm{C}$ ，40min，油淬十回火

3.2.2.4 强度-硬度关系曲线见图3-3。

3.2.2.5 假渗氮后的拉伸性能见表3-6及图3-4。

表3-6[2]  

<table><tr><td>假氮化前处理</td><td>假氮化</td><td>σb/MPa</td><td>σP0.2/MPa</td><td>δ5/%</td><td>ψ/%</td></tr><tr><td rowspan="3">900℃,40min,油冷+630℃,2h,油冷</td><td>500℃,60h</td><td>1025</td><td>820</td><td>18.6</td><td>69.0</td></tr><tr><td>520℃,60h</td><td>1025</td><td>850</td><td>17.3</td><td>68.0</td></tr><tr><td>530℃,60h</td><td>1020</td><td>805</td><td>17.5</td><td>68.9</td></tr></table>

注：表列数据均为3个试样的平均值。

图片摘要：该图主要展示 3 6[2]。
![](images/417017397602534281aa6aff09fb09b2504829b91b5a970ca1c6985a95107c16.jpg)  
图3-3 强度-硬度关系曲线[3]

图片摘要：该图主要展示 3 3 强度 硬度关系曲线[3]。
![](images/ea645ce35dabdca924098b5bd4a0d633eec7157bc323ecf49f2d5f69d7a1ec37.jpg)  
图3-4 假渗氮温度与拉伸性能的关系[2]

# 3.2.3 冲击性能

3.2.3.1 室温冲击韧性统计值见表3-7。

表3-7[2]  

<table><tr><td>项 目</td><td>热处理制度</td><td>aKU/(kJ/m2)</td><td>aKV/(kJ/m2)</td></tr><tr><td>X</td><td rowspan="2">900℃±10℃,油冷+630℃±5℃,油冷</td><td>1765</td><td>1738</td></tr><tr><td>s</td><td>362</td><td>94</td></tr></table>

注：表中 $a_{\mathrm{KV}}$ 为7个炉号、13个生产检验数据的统计值； $a_{\mathrm{KU}}$ 为13个炉号、27个生产检验数据的统计值， $a_{\mathrm{KU}}$ 实为 $K_{\mathrm{CU}}$ （法国试样）。

# 3.2.3.2 不同温度回火后的冲击韧性见表3-8及图3-5。

表3-8[2]  

<table><tr><td colspan="2">热处理制度</td><td rowspan="2">akU/(kJ/m2)</td><td colspan="2">热处理制度</td><td rowspan="2">akU/(kJ/m2)</td></tr><tr><td>淬火</td><td>回火</td><td>淬火</td><td>回火</td></tr><tr><td rowspan="7">900℃,40min,油冷</td><td>200℃,2h,油冷</td><td>678</td><td rowspan="7">900℃,40min,油冷</td><td>550℃,2h,油冷</td><td>872</td></tr><tr><td>250℃,2h,油冷</td><td>600</td><td>580℃,2h,油冷</td><td>1202</td></tr><tr><td>300℃,2h,油冷</td><td>449</td><td>610℃,2h,油冷</td><td>1414</td></tr><tr><td>350℃,2h,油冷</td><td>463</td><td>630℃,2h,油冷</td><td>1550</td></tr><tr><td>400℃,2h,油冷</td><td>451</td><td>650℃,2h,油冷</td><td>1627</td></tr><tr><td>450℃,2h,油冷</td><td>536</td><td>680℃,2h,油冷</td><td>1853</td></tr><tr><td>500℃,2h,油冷</td><td>602</td><td></td><td></td></tr></table>

注：表列数据均为3个试样的平均值， $a_{\mathrm{KU}}$ 实为 $K_{\mathrm{CU}}$ （法国试样）。  
3.2.3.3 低温冲击韧性见图3-6。  
3.2.3.4 假渗氮后的冲击韧性见图3-7。  
3.2.4 扭转与剪切性能 室温扭转性能见表3-9。

表3-9[1]  

<table><tr><td>热处理制度</td><td>τP/MPa</td><td>τ0.3/MPa</td><td>τb/MPa</td></tr><tr><td>900℃,油冷+630℃,空冷</td><td>485</td><td>600</td><td>850</td></tr></table>

图片摘要：该图主要展示 3 9[1]。
![](images/4e2239d35f99e5c9fec21e50dbf489dcf1564f4d6dcb5f60aa2051c98ec4a76d.jpg)  
图3-5 回火温度对冲击韧性的影响[2]

图片摘要：该图主要展示 3 5 回火温度对冲击韧性的影响[2]。
![](images/4450288df865d43875c33aa05683f27f3cb0a67793c507525b0a8a265ba00100.jpg)  
热处理状态： $900\mathrm{C}$ ，油淬 $+630\mathrm{C}$ ，回火  
图3-6 低温对冲击韧性的影响[1]

# 3.3 持久和蠕变性能

# 3.4 疲劳性能

3.4.1 高周疲劳 试样经 $900^{\circ}\mathrm{C} \pm 10^{\circ}\mathrm{C}$ 油冷 $+630^{\circ}\mathrm{C} \pm 5^{\circ}\mathrm{C}$ 油冷后，旋转变曲光滑疲劳极限 $\sigma_{-1} = 440\mathrm{MPa}$ ，缺口疲劳极限 $\sigma_{-1\mathrm{H}} = 315\mathrm{MPa}$ 。

3.4.2 低周疲劳 低周疲劳性能见图3-8。

# 3.5 弹性性能

3.5.1 弹性模量 $E = 211\mathrm{GPa}^{[1]}$   
3.5.2 切变模量 $G = 82.3\mathrm{GPa}^{[1]}$   
3.5.3 泊松比 $\mu = 0.28^{[1]}$ 。

# 3.6 断裂性能

3.6.1 断裂韧度 试样经 $900^{\circ}\mathrm{C}$ 油淬 $+630^{\circ}\mathrm{C}$ 回火后， $K_{\mathrm{IC}} = 160\mathrm{MPa}\sqrt{\mathrm{m}}^{[1]}$ 。

图片摘要：该图主要展示 3 7 假渗氮温度对冲击韧性的影响[2]。
![](images/43a04ee89c22e47dd8d776a17b51b9b780bf9fa50ea182a80759a722ec536aff.jpg)  
图3-7 假渗氮温度对冲击韧性的影响[2]

# 3.6.2 疲劳裂纹扩展速率 见图3-9。

图片摘要：该图主要展示 3 7 假渗氮温度对冲击韧性的影响[2]。
![](images/21550f46a1cdfa9cdbbd1f19d025ef83fd866db86a244e6de645357e68863f66.jpg)  
熔炼方法：电弧炉十电渣重熔试样缺口处直径 $D = 8.5\mathrm{mm}$ 缺口底部半径 $R = 0.75\mathrm{mm}$   
热处理状态： $900^{\circ}\mathrm{C}$ ，油淬 $+630^{\circ}\mathrm{C}$ ，回火

图3-8 低周疲劳曲线[1]

图3-9 三点弯曲加载 $\mathrm{da} / \mathrm{d}N - \Delta K$ 曲线[1]  
图片摘要：该图主要展示 3 9 三点弯曲加载 曲线[1]。
![](images/aa00fba7907aecd2031998eb8d5f943cb63ed585212a543fde6544bfc884debe.jpg)  
熔炼方法：电弧炉十电渣重熔   
$R = 0.1, f = 5000\mathrm{Hz}, P_{\max} = 7845\mathrm{N}$

热处理状态： $900^{\circ}\mathrm{C}$ ，油淬 $+630^{\circ}\mathrm{C}$ ，油冷

# 4 组织结构

# 4.1 相变温度 见表4-1。

# 4.2 时间-温度-组织转变曲线 见图4-1。

# 4.3 合金组织结构 调质状态下为回火索氏体组织。

表4-1[1]  

<table><tr><td>相变点</td><td>Ac1</td><td>Ac3</td><td>相变点</td><td>Ms</td><td>Mf</td></tr><tr><td>θ/℃</td><td>765</td><td>810</td><td>θ/℃</td><td>335</td><td>175</td></tr></table>

图片摘要：该图主要展示 4 1[1]。
![](images/7b3335c00425e94b0749d560a2cf8763d0a7f4f31f2c5a9a940c987391b385e7.jpg)  
图4-1 连续冷却转变曲线[1]

# 5 工艺性能与要求

5.1 成形性能 热加工成形性能良好。始锻、轧温度分别为 $1200^{\circ}\mathrm{C}$ 和 $1180^{\circ}\mathrm{C}$ ，终锻(轧)温度不低于 $850^{\circ}\mathrm{C}$ ，锻(轧)后缓冷。  
5.2 焊接性能 不适宜焊接。  
5.3 零件热处理工艺  
5.3.1 热处理工艺参数 见表5-1。

表5-1  

<table><tr><td>工艺名称</td><td>退火</td><td>正火</td><td>高温回火</td><td>淬火</td><td>回火</td><td>稳定化处理</td><td>渗氮</td></tr><tr><td>加热温度/℃</td><td>825</td><td>900</td><td>700</td><td>900</td><td>630</td><td>530~550</td><td>490~520</td></tr><tr><td>冷却方式</td><td>炉冷</td><td>空冷</td><td>空冷</td><td>油冷</td><td>油冷或空冷</td><td>炉冷</td><td>炉冷</td></tr></table>

注：形状复杂和对尺寸变形有严格要求的制件，氮化前应在保护气氛或真空炉中进行稳定化处理。

5.3.2 末端淬透性曲线 见图5-1。  
5.3.3 不同软化工艺后的硬度 见表5-2。

表5-2[2]  

<table><tr><td rowspan="2" colspan="2">软化工艺</td><td colspan="2">硬度</td><td rowspan="2" colspan="2">软化工艺</td><td colspan="2">硬度</td></tr><tr><td>HRC</td><td>HBS</td><td>HRC</td><td>HBS</td></tr><tr><td rowspan="2">900℃,40min,空冷+680℃</td><td>2h,空冷</td><td>23.3</td><td>-</td><td>900℃,40min,空冷+710℃</td><td>4h,空冷</td><td>17.5</td><td>212</td></tr><tr><td>4h,空冷</td><td>21.6</td><td>-</td><td rowspan="2">900℃,40min,空冷+740℃</td><td>2h,空冷</td><td>16.2</td><td>202</td></tr><tr><td>900℃,40min,空冷+710℃</td><td>2h,空冷</td><td>21.0</td><td>-</td><td>4h,空冷</td><td>13.8</td><td>190</td></tr></table>

# 5.3.4 渗氮温度与渗层深度和表面硬度的关系 见表5-3及图5-2。

图片摘要：该图主要展示 5 2[2]。
![](images/6f7753aac55614f7b2e9c755edbebefee865241f017536b014cf0987ecd0b72b.jpg)  
图5-1 末端淬透性曲线[2]

图片摘要：该图主要展示 5 1 末端淬透性曲线[2]。
![](images/ca7269298ce9b2013f56477aeeab0edd41cec971e83898e06488375d7c8853f0.jpg)  
图5-2 渗氮温度对渗层硬度与深度的影响[2]

表5-3[2]  

<table><tr><td>渗氮前处理</td><td>渗氮温度/℃</td><td>渗氮时间/h</td><td>氨分解率/%</td><td>渗层深度①/mm</td><td>渗层最高硬度HV</td><td>心部硬度HV</td></tr><tr><td rowspan="3">900℃,40min,油冷+630℃,2h,油冷</td><td>500</td><td>60</td><td>15~38</td><td>~0.35</td><td>875</td><td>310</td></tr><tr><td>520</td><td>60</td><td>22~40</td><td>~0.34</td><td>835</td><td>310</td></tr><tr><td>530</td><td>60</td><td>33~40</td><td>~0.39</td><td>830</td><td>310</td></tr></table>

① 渗层深度按由表面至硬度比心部硬度高150HV处的垂直距离计算。

5.3.5 渗氮时间与渗层深度的关系 见表5-4和图5-3。

表5-4[4]  

<table><tr><td rowspan="3">渗氮时间/h</td><td colspan="4">渗层深度/mm</td></tr><tr><td colspan="4">渗氮温度/C</td></tr><tr><td>480</td><td>500</td><td>520</td><td>540</td></tr><tr><td>10</td><td>0.133</td><td>0.143</td><td>0.152</td><td>0.160</td></tr><tr><td>15</td><td>0.164</td><td>0.175</td><td>0.187</td><td>0.195</td></tr><tr><td>20</td><td>0.188</td><td>0.20</td><td>0.215</td><td>0.225</td></tr><tr><td>25</td><td>0.212</td><td>0.23</td><td>0.243</td><td>0.25</td></tr><tr><td>30</td><td>0.23</td><td>0.248</td><td>0.261</td><td>0.275</td></tr><tr><td>35</td><td>0.25</td><td>0.269</td><td>0.285</td><td>0.295</td></tr></table>

5.4 表面处理工艺 可采用等离子喷镀氧化铬提高耐磨性；可涂覆尼氟隆进行润滑和表面防护；光滑表面可镀镉或镀铬，但随后需进行除氢处理。

5.5 切削加工与磨削性能 机械加工性能尚好。

图片摘要：该图主要展示 5 4[4]。
![](images/87822cde8712b3db5053f744225dfe16416e5fe42c14f8992687b18e550ea244.jpg)  
图5-3 渗氮时间与渗层深度的关系[1]

# 6 功能考核试验

# 7 使用建议

选用。

# 参考文献

1 30Cr3MoA钢课题组．直升机用30Cr3MoA钢全面性能总结.1992   
2 北京航空材料研究所.30Cr3MoA钢热处理工艺研究.1992  
3 Z9/Z 2207—1992 《15CrMnMoVA(E)、18CrNi4A、30Cr3MoA、30Ni4Cr-MoA、32Cr3MoVA及35Cr2Ni4MoA(E)钢热处理工艺说明书》  
4哈尔滨飞机制造公司.30Cr3MoA钢氮化工艺研究报告.1990

编写 桂治斌

校对 陈荣桂

审定 古宝珠

# 15CrMnMoVA/E

# 1 概述

15CrMnMoVA/E是一种低碳低合金贝氏体钢。该钢有二次硬化现象，淬火加高温回火后具有高的强度，好的塑性和韧性，良好的冲压性能和焊接性能；经调质处理后，可焊接任何复杂的构件，焊后无需进行热处理。该钢淬透性较低，适于制造截面较小的焊接件和钣金件。

1.1 材料牌号 15CrMnMoVA/E。  
1.2 相近牌号 15CDV6(法国)。  
1.3 材料的技术标准 见表1-1。

表1-1  

<table><tr><td>品种</td><td>技术标准</td></tr><tr><td>棒材</td><td>Z9-0121-1992《15CrMnMoVA/E钢棒材技术条件》</td></tr><tr><td>板材</td><td>Z9-0113-1992《15CrMnMoVA 钢板材技术条件》</td></tr><tr><td>管材</td><td>Z9-0130-1996《15CrMnMoVA/E钢管材技术条件》</td></tr></table>

1.4 化学成分 见表1-2。

0%

表1-2  

<table><tr><td>C</td><td>Mn</td><td>Si</td><td>S</td><td>P</td><td>Cr</td><td>Mo</td><td>V</td></tr><tr><td>0.12~0.18</td><td>0.80~1.10</td><td>≤0.20</td><td>≤0.010</td><td>≤0.015</td><td>1.25~1.50</td><td>0.80~1.00</td><td>0.20~0.30</td></tr></table>

1.5 热处理制度 (1) $975^{\circ} \mathrm{C}$ , 油淬 $+650^{\circ} \mathrm{C}$ , 回火; (2) $965 \sim 985^{\circ} \mathrm{C}$ , 空冷 $+620 \sim 650^{\circ} \mathrm{C}$ , 空冷; (3) $965 \sim 985^{\circ} \mathrm{C}$ , 油冷 $+595 \sim 635^{\circ} \mathrm{C}$ , 空冷; (4) $965 \sim 985^{\circ} \mathrm{C}$ , 水冷 $+600 \sim 630^{\circ} \mathrm{C}$ , 空冷; (5) $965 \sim 985^{\circ} \mathrm{C}$ , 油冷 $+600 \sim 630^{\circ} \mathrm{C}$ , 空冷。

1.6 品种规格与供应状态

1.6.1 品种规格 可生产各种规格的棒、板、管、丝材。

1.6.2 供应状态 退火。

1.7 熔炼与铸造工艺 15CrMnMoVA 钢采用电弧炉 + 电渣重熔; 15CrMnMoVE 钢采用真空重熔或电渣重熔冶炼。  
1.8 应用概况与特殊要求 已用于制造钣金冲压件、压力壳体和焊接结构件。在直升机上用于制造主减悬挂组件、操纵杆、连杆和涡轮轴发动机上的功率轴管子、前支架等。

# 2 物理及化学性能

2.1 热性能  
2.1.1 熔化温度范围 熔点在 $1530^{\circ}\mathrm{C}$ 左右。  
2.1.2 热导率 见表2-1。

表2-1[1]   

<table><tr><td>θ/℃</td><td>20</td><td>100</td><td>200</td><td>300</td><td>400</td><td>500</td><td>600</td></tr><tr><td>λ/(W/(m·℃))</td><td>44.4</td><td>43.5</td><td>42.3</td><td>40.6</td><td>38.4</td><td>35.7</td><td>32.7</td></tr></table>

# 2.1.3 比热容 见表2-2。

表2-2[1]
