Repository: C-zj02/CFD-claw

<div align="center">

**English** | [中文](#中文版) | [Français](README_FR.md) | [Русский](README_RU.md) | [हिन्दी](README_HI.md) | [العربية](README_AR.md) | [Português](README_PT.md)

# 🚀 Claude Code Python

**A Complete Python Reimplementation Based on Real Claude Code Source**

*From TypeScript Source → Rebuilt in Python with ❤️*

***
**🔥 Active Development • New Features Weekly 🔥**

</div>

***

## 🎯 What is This?

**Clawd Code** is a **complete Python rewrite** of Claude Code, based on the **real TypeScript source code**.

File: RAG-data/中国航空材料手册（第2版）第1卷 结构钢 不锈钢201-400.pdf-e7919636-f8a8-4d18-b6d7-bc6f6dd9c03b.md (part 6 of 10)
表3-21[2]  
热处理状态： $920^{\circ}\mathrm{C}$ 加热， $180^{\circ}\mathrm{C}$ ，等温淬火 $+260^{\circ}\mathrm{C}$   
空冷。 $\sigma_{\mathrm{b}} = 1885\mathrm{MPa}$

图3-40 应力集中元件疲劳性能曲线[1]

表3-43[1]  

<table><tr><td>热处理制度</td><td>K值(σmax/σw)</td><td>σmax/MPa</td><td>σmin/MPa</td><td>N/周</td><td>破断部位</td></tr><tr><td rowspan="6">920℃加热,180℃,等温淬火+260℃空冷</td><td>1</td><td>2460</td><td>-</td><td>一次弯断</td><td rowspan="6">沿焊缝处破坏</td></tr><tr><td>0.4</td><td>970</td><td>97</td><td>20000→5700断</td></tr><tr><td>0.5</td><td>1230</td><td>123</td><td>20000→4100断</td></tr><tr><td></td><td></td><td></td><td>20000→5800断</td></tr><tr><td></td><td></td><td></td><td>20000→2100断</td></tr><tr><td></td><td></td><td></td><td>20000→5400断</td></tr></table>

图片摘要：该图主要展示 3 43[1]。
![](images/c3de88f9077037811228580b98f5a4321f60eac953621c11e96c67493ebecb5e.jpg)  
图3-41 对接焊缝圆筒元件简图

3.7.4.2 加强焊缝圆筒增幅弯曲疲劳性能数据和元件型式见表3-44和图3-42。

表3-44[1]  

<table><tr><td>热处理制度</td><td>K值(σmax/σw)</td><td>σmax/MPa</td><td>σmin/MPa</td><td>N/周</td><td>破断部位</td></tr><tr><td rowspan="7">920℃加热,180℃,等温淬火+260℃空冷</td><td>1</td><td>3110</td><td>--</td><td>一次弯断</td><td>沿焊缝处破坏</td></tr><tr><td>0.27</td><td>1015</td><td>102</td><td>20000→3100断</td><td rowspan="6">沿A-A截面破坏</td></tr><tr><td rowspan="2">0.34</td><td rowspan="2">1275</td><td rowspan="2">127</td><td>20000→1400断</td></tr><tr><td>20000→1200断</td></tr><tr><td>0.27</td><td>1015</td><td>102</td><td>19100断</td></tr><tr><td>0.37</td><td>1390</td><td>139</td><td>9800断</td></tr><tr><td>0.32</td><td>1195</td><td>119</td><td>19200断</td></tr></table>

图片摘要：该图主要展示 3 44[1]。
![](images/bac1d74bcf932e439e0d82155c813bd9aba6640554de05f05e59b6d6a656add0.jpg)  
图3-42 加强焊缝圆筒元件简图

3.7.4.3 螺纹圆筒增幅弯曲疲劳性能数据和元件型式见表3-45和图3-43。

表3-45[1]  

<table><tr><td>热处理制度</td><td>K值(σmax/σw)</td><td>σmax/MPa</td><td>σmin/MPa</td><td>N/周</td><td>破断部位</td></tr><tr><td rowspan="7">920℃加热,180℃,等温淬火+260℃空冷</td><td>1</td><td>3020</td><td>-</td><td>一次弯断</td><td rowspan="7">沿螺纹中部破坏</td></tr><tr><td>0.33</td><td>980</td><td>98</td><td>16600断</td></tr><tr><td rowspan="3">0.27</td><td rowspan="2">805</td><td rowspan="2">81</td><td>20000→2700断</td></tr><tr><td>20000→1600断</td></tr><tr><td rowspan="3">980</td><td rowspan="3">98</td><td>20000→3300断</td></tr><tr><td rowspan="2">0.33</td><td>20000→500断</td></tr><tr><td>20000→100断</td></tr></table>

图片摘要：该图主要展示 3 45[1]。
![](images/b3d5a4013dd2aaa368a1e2f32d0005ba9e77987a42ac2d585496ba0826dcbfc5.jpg)  
图3-43 螺纹圆筒元件简图

3.7.4.4齿形圆筒增幅弯曲疲劳性能数据和元件型式见表3-46和图3-44。

表3-46[1]  

<table><tr><td>热处理制度</td><td>K值(σmax/σw)</td><td>σmax/MPa</td><td>σmin/MPa</td><td>N/周</td><td>破断部位</td></tr><tr><td rowspan="6">920℃加热,180℃,等温淬火+260℃空冷</td><td>1</td><td>2945</td><td>-</td><td>一次弯断</td><td rowspan="6">沿A-A截面破坏</td></tr><tr><td>0.39</td><td>1135</td><td>113</td><td>1300断</td></tr><tr><td>0.25</td><td>750</td><td>75</td><td>4400断</td></tr><tr><td>0.13</td><td>375</td><td>38</td><td rowspan="3">2000→6000→200断</td></tr><tr><td>0.19</td><td>560</td><td>56</td></tr><tr><td>0.25</td><td>750</td><td>75</td></tr></table>

图片摘要：该图主要展示 3 46[1]。
![](images/6fa1b2c31d6df4527bd36c8ae64ae107b47d2522039a5b820ee4b2788ec47419.jpg)  
图3-44 齿形圆筒元件简图

# 4 组织结构

# 4.1 相变温度 见表4-1。

表4-1[1]  

<table><tr><td>相变点</td><td>Ac1</td><td>Ac3</td><td>Ms</td></tr><tr><td>θ/℃</td><td>780</td><td>830</td><td>288~300</td></tr></table>

# 4.2 时间-温度-组织转变曲线 见图4-1和图4-2。

图片摘要：该图主要展示 4 1[1]。
![](images/54bd0355411d321f89da541721fc20430b99e5a1c1cbcc2c64c5470c3a8f06fd.jpg)  
图4-1 等温转变曲线[12]

图片摘要：该图主要展示 4 1 等温转变曲线[12]。
![](images/1c40a35d762cefffd0304a270254a85439ced5a9f40321811d780a73b501149f.jpg)  
图4-2 连续冷却转变曲线[13]

4.3 合金组织结构 等温退火组织为片状珠光体，完全退火为珠光体和铁素体组织，正火高温回火组织为回火索氏体。使用状态下的组织主要是回火马氏体、下贝氏体及少量的残余奥氏体。

# 5 工艺性能与要求

5.1 成形性能 热压力加工成形性能良好。热压力加工温度：钢锭的加热温度为 $1200^{\circ}\mathrm{C}$ ，钢坯的加热温度为 $1150^{\circ}\mathrm{C}$ （电渣钢）或 $1180^{\circ}\mathrm{C}$ （电弧炉钢和双真空钢）；终锻温度大于 $850^{\circ}\mathrm{C}$ ，锻后灰冷或缓冷。钢锭经锻压至成材的最小锻压比应不小于5，在规定的温度内，一次行程的变形率可达 $70\% \sim 90\%$ ；对过热较敏感，易产生低倍粗晶组织，当发现低倍粗晶时，可采用 $950^{\circ}\mathrm{C}$ 和 $920^{\circ}\mathrm{C}$ 两次正火予以消除。

# 5.2 焊接性能

5.2.1 焊接工艺要点 该钢的焊接裂纹倾向性较大，因此，零件在焊接时，应严格按焊接工艺说明书执行。零件的焊接可采用手工电弧焊、氢原子焊、等离子焊和真空电子束焊，但不允许用气焊。手工电弧焊用的焊条为HT-2H18CrMoA或HT-3/H18CrMoA。氢原子焊用的焊丝为H18CrMoA。为了防止产生焊接裂纹，零件在焊前应预热，预热温度不低于 $300^{\circ}\mathrm{C}$ ，焊后必须放入 $680^{\circ}\mathrm{C}$ 炉中进行高温回火。在进行厚件焊接时，除了采取上述预热措施外，还要控制每道焊层之间的层间温度，以防止产生热裂纹等缺陷。

# 5.2.2 对接接头室温力学性能 见表5-1。

表5-1[14]  

<table><tr><td rowspan="2">焊接方法</td><td rowspan="2">焊条或焊丝牌号</td><td rowspan="2">热处理制度</td><td rowspan="2">厚度/mm</td><td colspan="2">焊缝力学性能</td></tr><tr><td>σb/MPa</td><td>akU/(kJ/m2)</td></tr><tr><td rowspan="4">电弧焊</td><td>HT-2/H18CrMoA</td><td rowspan="2">焊后基体热处理至:σb=1760~1960MPa</td><td>≤20</td><td>≥1180</td><td>≥490</td></tr><tr><td>HT-3/H18CrMoA</td><td>≤15</td><td>≥1080</td><td>≥490</td></tr><tr><td>HT-4/HGH41</td><td>焊前基体热处理至:σb=1760~1960MPa</td><td>≤15</td><td>≥539</td><td>≥980</td></tr><tr><td>H18CrMoA</td><td>焊后基体热处理至:σb=1760~1960MPa</td><td>≤10</td><td>≥883</td><td>≥780</td></tr></table>

# 5.2.3 不同焊接方法对焊缝接头强度的影响 见表5-2。

表5-2[1,14]  

<table><tr><td>焊接方法</td><td>焊条牌号</td><td>热处理制度</td><td>接头强度σb/MPa</td></tr><tr><td rowspan="4">手工电弧焊</td><td rowspan="3">HT-2/H18CrMoA</td><td>920℃,油淬+260℃,空冷</td><td>1525</td></tr><tr><td>920℃加热,180℃,等温淬火+260℃,空冷</td><td>1445</td></tr><tr><td>920℃加热,300℃,等温淬火,空冷</td><td>1415</td></tr><tr><td>HT-3/H18CrMoA</td><td>920℃加热,180℃,等温淬火+220℃,空冷</td><td>1495</td></tr><tr><td>氢原子焊</td><td>H18CrMoA</td><td>920℃加热,180℃,等温淬火+220℃,空冷</td><td>1175</td></tr></table>

注：试样厚度为 $5\mathrm{mm}$ 。

# 5.2.4 不同方法焊后焊缝的冲击韧性 见表5-3。

表5-3[1,14]  

<table><tr><td>焊接方法</td><td>焊条牌号</td><td>热处理制度</td><td>aKU/(kJ/m²)</td></tr><tr><td rowspan="4">手工电弧焊</td><td rowspan="3">HT-2/H18CrMoA</td><td>920℃,油淬+260℃,空冷</td><td>600</td></tr><tr><td>920℃加热,180℃,等温淬火+260℃,空冷</td><td>650</td></tr><tr><td>920℃加热,300℃,等温淬火,空冷</td><td>670</td></tr><tr><td>HT-3/H18CrMoA</td><td>920℃加热,180℃,等温淬火+220℃,空冷</td><td>720</td></tr><tr><td>氢原子焊</td><td>H18CrMoA</td><td>920℃加热,180℃,等温淬火+220℃,空冷</td><td>1440</td></tr></table>

注：焊板厚度为 $12\mathrm{mm}$ 。

# 5.2.5 手工电弧焊对接接头的低周疲劳性能 见表5-4。

表5-4[14]  

<table><tr><td>热处理制度</td><td>焊条牌号</td><td>接头σb/MPa</td><td>K值(σmax/σbH)</td><td>σmax/MPa</td><td>σmin/MPa</td><td>f/Hz</td><td>N/周</td></tr><tr><td rowspan="2">920℃加热,180℃,等温淬火+260℃,空冷</td><td rowspan="3">HT-2/H18CrMoA</td><td rowspan="2">1430</td><td>0.5</td><td>715</td><td>72</td><td rowspan="3">8.3</td><td>63675</td></tr><tr><td>0.6</td><td>860</td><td>86</td><td>22150</td></tr><tr><td>920℃加热,300℃,等温淬火,空冷</td><td>1395</td><td>0.5</td><td>695</td><td>70</td><td>64480</td></tr></table>

注：焊板厚度为 $14\mathrm{mm}$ 。

# 5.3 零件热处理工艺

# 5.3.1 热处理工艺参数 见表5-5。

表5-5[15]  

<table><tr><td>名称</td><td>完全退火</td><td>等温退火</td><td>高温回火</td><td>正火</td><td>淬火</td><td>等温淬火</td><td>回火</td></tr><tr><td>加热温度/℃</td><td>920</td><td>920</td><td>700~740</td><td>950~920</td><td>920</td><td>920</td><td>200~300</td></tr><tr><td>冷却方法</td><td>炉冷至550~500℃空冷</td><td>700℃等温后空冷</td><td>空冷</td><td>空冷</td><td>油冷</td><td>180~230℃硝盐中等温后,空冷</td><td>空冷</td></tr></table>

# 5.3.2 两端封闭管的等温淬火淬透性曲线 见图5-1。

图片摘要：该图主要展示 5 5[15]。
![](images/cea35d825de14b1edb736ead9f23306bfd6b5e217a1eecf385a77100fcc96487.jpg)  
图5-1 两端封闭管等温淬透性曲线[2]

# 5.3.3 不同温度等温淬火的截面淬透性曲线 见图 $5-2 \sim$ 图5-5。

图片摘要：该图主要展示 5 1 两端封闭管等温淬透性曲线[2]。
![](images/cd07db0f2fa20e3e1a1c9bfc425a3bf18f97de3aae6578c520bbbaf2f9c6f020.jpg)  
图5-2 $180^{\circ}\mathrm{C}$ 等温淬火的截面淬透性曲线[2]

图片摘要：该图主要展示 5 2 等温淬火的截面淬透性曲线[2]。
![](images/4988b72502638cee451a2c8569dce9c533885f3d8a7953b8354120b55d6ea878.jpg)  
图5-3 $250\mathrm{C}$ 等温淬火的截面淬透性曲线[2]

5.3.4 该钢具有良好的淬透性，在油中可淬透圆柱体或正方体至 $80\mathrm{mm}$ ，型材至 $60\mathrm{mm}$ ，双面冷却的板材和管材至 $40\mathrm{mm}$ ，单面冷却的管材至 $20\mathrm{mm}$ ；在 $180\sim 230^{\circ}\mathrm{C}$ 等温淬火可淬透。圆柱体或正方体至 $50\mathrm{mm}$ ，单面冷却的管材至 $20\mathrm{mm}$ ；在 $300^{\circ}\mathrm{C}$ 等温淬火可淬透圆柱体或正方体至 $40\mathrm{mm}$ 。

# 5.4 表面处理工艺

5.4.1 表面防护方法 零件的表面防护可采用磷化、镀铬、喷锌、发蓝或者直接涂漆处理，不允许镀锌。零件经镀铬后，应立即在 $200\sim 300^{\circ}\mathrm{C}$ 除氢 $24\mathrm{h}$ 。经磷化处理的零件应在 $130\sim 150^{\circ}\mathrm{C}$ 进行除氢

处理。

5.4.2 镀铬次数对室温拉伸性能的影响 见表5-6。

图片摘要：该图主要展示 5 4 等温淬火的截面淬透性曲线[2]。
![](images/4c2c26facf483f794fb13a936a31d4fe99b2d5d399e2b3be89cc3a36e7ffc500.jpg)  
图5-4 $300^{\circ}\mathrm{C}$ 等温淬火的截面淬透性曲线[2]

图片摘要：该图主要展示 5 4 等温淬火的截面淬透性曲线[2]。
![](images/2f78ad693c1386fa149948295ea0c3c020c0b1ed70753b5d90caa2d44ac13a1b.jpg)  
图5-5 $320^{\circ}\mathrm{C}$ 等温淬火的截面淬透性曲线[2]

表5-6[1]  

<table><tr><td>热处理制度</td><td>镀铬次数</td><td>σb/MPa</td><td>δ5/%</td><td>ψ/%</td></tr><tr><td rowspan="4">920℃加热,180℃,等温淬火,空冷+260℃,空冷</td><td>未镀铬</td><td>1890</td><td>9.6</td><td>41.9</td></tr><tr><td>1次</td><td>1885</td><td>9.4</td><td>35.0</td></tr><tr><td>2次</td><td>1880</td><td>8.6</td><td>34.0</td></tr><tr><td>3次</td><td>1870</td><td>8.5</td><td>36.2</td></tr></table>

# 5.4.3 镀铬次数对低周疲劳性能的影响 见表5-7。

表5-7[1]  

<table><tr><td>热处理制度</td><td>镀铬次数</td><td>K(σmax/σbH)值</td><td>f/Hz</td><td>N/周</td></tr><tr><td rowspan="4">920℃加热,180℃,等温淬火,空冷+260℃,空冷</td><td>未镀铬</td><td rowspan="4">0.6</td><td rowspan="4">0.17</td><td>2367</td></tr><tr><td>1次</td><td>1544</td></tr><tr><td>2次</td><td>1504</td></tr><tr><td>3次</td><td>1354</td></tr></table>

# 5.4.4 镀铬次数对延迟破坏性能的影响 见表5-8。

表5-8[1]  

<table><tr><td rowspan="2">热处理制度</td><td rowspan="2">施加应力/MPa</td><td colspan="3">延迟破坏时间/h</td></tr><tr><td>1次镀铬</td><td>2次镀铬</td><td>3次镀铬</td></tr><tr><td rowspan="3">920℃加热,180℃,等温淬火,空冷+260℃空冷</td><td>σbH=2615,75%×σbH</td><td>240,未断</td><td>257,未断</td><td>264,未断</td></tr><tr><td>85%×σbH</td><td>-</td><td>311.5,未断</td><td>208.5,未断</td></tr><tr><td>90%×σbH</td><td>-</td><td>504,未断</td><td>295,未断</td></tr></table>

# 5.5 切削加工与磨削性能

5.5.1 退火状态下具有良好的机械加工性能，其加工用的刀具和工艺可参照30CrMnSiNi2A钢。经淬火、回火后硬度较高，HRC可达 $51.0\sim 3.5$ ，应采用牌号为YT2型硬质合金刀具进行加工。车削、铣削和铰孔等工艺可参照40CrMnSiMoVA钢切削加工参考资料的有关规定执行。  
5.5.2 淬火回火后经磨削及高速铰孔等机械加工的零件，必须在 $200\sim 250^{\circ}\mathrm{C}$ 进行一次消除应力回火。

# 6 功能考核试验

6.1 全尺寸起落架静力破坏试验结果 见表6-1。

表 6-1[16~18]  

<table><tr><td>飞机类型</td><td>试验加载方式</td><td>零件种类</td><td>静力加载状态</td><td>静力超载状态</td><td>破坏部位</td><td>结论</td></tr><tr><td rowspan="4">歼击机</td><td rowspan="4">全部设计加载方式</td><td rowspan="2">前起落架</td><td rowspan="2">100%通过</td><td>120%</td><td>未破坏</td><td rowspan="2">合格</td></tr><tr><td>124%</td><td>外筒破坏</td></tr><tr><td>主起落架</td><td>100%通过</td><td>130%</td><td>外筒破坏</td><td>合格</td></tr><tr><td>主起落架①</td><td>100%通过</td><td>115%</td><td>未破坏</td><td>合格</td></tr><tr><td>强击机</td><td>全部设计加载方式</td><td>主起落架</td><td>100%通过</td><td>165.7%</td><td>主支柱上部接头破坏</td><td>合格</td></tr></table>

① 改进设计后试验结果。

6.2 全尺寸起落架动力落震试验结果 见表6-2。

表 6-2[16~17]  

<table><tr><td>飞机类型</td><td>零件种类</td><td>落震次数</td><td>破坏部位</td><td>结论</td></tr><tr><td rowspan="2">歼击机</td><td>前起落架</td><td>6000次</td><td>结构件无破坏</td><td rowspan="2">合格</td></tr><tr><td>主起落架</td><td>12053次</td><td>结构无破坏</td></tr><tr><td rowspan="2">强击机</td><td rowspan="2">主起落架</td><td>6000次</td><td>在支柱杯体焊缝处有2条裂纹</td><td rowspan="2">合格</td></tr><tr><td>6500次</td><td>沿主支柱上部接头处断裂</td></tr></table>

6.3 改进设计后全尺寸起落架疲劳试验 试验载荷谱是实测载荷谱基础上，根据其增重情况进行修改编制的。该试验完成42000次起落疲劳试验相当于7000个起落寿命，主体件未损伤。试验加载至25000次起落时，无任何损伤，试验至31000次起落再分解检查发现下扭力臂耳片门形槽根部出现约 $10\mathrm{mm}$ 浅裂纹，机轮半轴法兰盘边孔出现裂纹，把该孔螺栓拿掉，扭力臂上裂纹未进行处理继续试验至42000次主体件仍未损伤。

# 7 使用建议

选用。

# 参考文献

1 北京航空材料研究所. 40CrMnSiMoVA(GC-4) 超高强度钢性能汇集. 1976  
2 沈阳飞机制造公司.40CrMnSiMoVA 钢热处理补充试验总结.1975  
3 沈阳飞机制造公司.40CrMnSiMoVA 钢试验报告.1989～1996  
4 北京航空材料研究所. 40CrMnSiMoVA 钢生产检验报告汇编: 结 018-88. 1986  
5 北京航空材料研究所. 40CrMnSiMoVA 钢试验记录本: 371 号. 1967~1972. 25~36  
6 北京航空材料研究所.40CrMnSiMoVA 钢 $d300\mathrm{mm}$ 棒材检验总结.1981

7 北京航空材料研究所. 航空金属材料疲劳性能手册. 1981. 180～190  
8 北京航空材料研究所.航空金属材料断裂性能手册：第一册.1981.12～26  
9 北京航空材料研究所. 航空金属材料应力腐蚀开裂测试方法及其数据汇编. 1984.80～82,157～159  
10 北京航空材料研究所. 航空金属材料疲劳裂纹扩展速率手册. 1984. $40 \sim 58$   
11 北京航空材料研究所. 40CrMnSiMoVA 钢 $\mathrm{da} / \mathrm{d}N$ 、 $\Delta K_{\mathrm{th}}$ 试验总结. 1975  
12 北京航空材料研究所. 40CrMnSiMoVA 钢等温转变曲线测定技术总结. 1980  
13 北京航空材料研究所. 40CrMnSiMoVA 钢连续转变曲线测定技术总结. 1985  
14 北京航空材料研究所, 红旗机械厂, 西安飞机制造公司等编. 航空材料焊接性能手册. 北京: 国防工业出版社, 1978.53~61  
15 北京航空材料研究所.40CrMnSiMoVA 钢热处理工艺说明书.1980  
16 航空工业部六〇一研究所. 40CrMnSiMoVA 钢歼击机起落架研制总结及外场使用概况. 1983  
17 南昌飞机制造公司.40CrMnSiMoVA钢制强击机主载强度试验总结.1967  
18 航空工业部六〇一研究所. GC-4 钢起落架 $300^{\circ} \mathrm{C}$ 等温工艺应用研究工作总结. 1992

编写 张连荣 王俊丽

校对 古宝珠

审定 赵振业

# 40CrNi2Si2MoVA

# 1 概述

40CrNi2Si2MoVA是一种低合金超高强度钢。该钢具有高淬透性、抗回火能力、超高强度兼有优良的横向塑性、断裂韧度、抗疲劳性能、抗应力腐蚀性能，适宜制造飞机起落架、机体零件、接头和轴等结构零件。该钢对缺口和氢脆较敏感，一般不推荐焊接。

1.1 材料牌号 40CrNi2Si2MoVA(300M)。  
1.2 相近牌号 300M,4340M(美国)。  
1.3 材料的技术标准 见表1-1。

表1-1  

<table><tr><td>品种</td><td>技术标准</td></tr><tr><td>棒材</td><td>Q/6S 526-1991《300M钢棒技术条件》BZ-44-1101B-0《300M钢棒技术条件》</td></tr><tr><td>锻件</td><td>Q/6S 528-1992《300M钢制锻件标准》</td></tr></table>

1.4 化学成分 见表1-2。  
1.5 热处理制度 $925^{\circ}\mathrm{C}$ ，正火 $+$ 高温回火 $+870^{\circ}\mathrm{C}$ ，油淬 $+300^{\circ}\mathrm{C}$ ，空冷，回火两次。

%

表1-2  

<table><tr><td>C</td><td>Mn</td><td>Si</td><td>S</td><td>P</td><td>Cr</td><td>Ni</td><td>Mo</td><td>V</td><td>Cu</td></tr><tr><td>0.38~0.43</td><td>0.60~0.90</td><td>1.45~1.80</td><td>≤0.010</td><td>≤0.010</td><td>0.70~0.95</td><td>1.65~2.00</td><td>0.30~0.50</td><td>0.05~0.10</td><td>≤0.35</td></tr></table>

# 1.6 品种规格与供应状态

1.6.1 品种规格 棒材： $300\mathrm{mm}$ 以下锻压圆钢和方钢； $200\mathrm{mm}$ 热轧圆钢棒。  
1.6.2 供应状态 棒材：退火。锻件：正火加高温回火。  
1.7 熔炼与铸造工艺 真空感应加真空自耗重熔工艺熔炼。  
1.8 应用概况与特殊要求 已用于多种飞机起落架。该钢的缺口敏感性较大，设计应避免高应力集中；对氢脆和应力腐蚀敏感，需予以注意。一般不推荐焊接。

# 2 物理及化学性能

# 2.1 热性能

2.1.1 熔化温度范围 熔点为 $1504^{\circ}\mathrm{C}$   
2.1.2 热导率 见图2-1。  
2.1.3 比热容 见图2-2。

图片摘要：该图主要展示 2 1 导热系数 温度曲线。
![](images/6c8eff6b0fa9501303daa4065778865c532662e3091dd12bf4448036eaca6d0c.jpg)  
图2-1 导热系数-温度曲线

图片摘要：该图主要展示 2 1 导热系数 温度曲线。
![](images/90f364051bb2796fc84dedcbfc96406f1f608697b4b4fbcdc9a281d7a33676d3.jpg)  
图2-2 比热-温度曲线

# 2.1.4 线膨胀系数 见表2-1。

表2-1  

<table><tr><td>θ/℃</td><td>28~100</td><td>28~200</td><td>28~300</td><td>28~400</td><td>28~500</td><td>28~600</td></tr><tr><td>α/10-8℃-1</td><td>11.9</td><td>11.8</td><td>12.6</td><td>12.9</td><td>13.4</td><td>13.4</td></tr></table>

2.2 密度 $\rho = 7.74\mathrm{g / cm^3}$

# 2.3 电性能

# 2.4 磁性能

2.4.1 930℃正火、700℃回火、HRC29试样的磁化曲线 见图2-3。  
2.4.2 870°C淬火、300°C回火、HRC53试样的磁化曲线 见图2-4。

图片摘要：该图主要展示 2 3 HRC29试样的磁化曲线。
![](images/094a97203a25acf2efbf6277d1e5511075204b90674fe3ad759778d61592225d.jpg)  
真空感应+真空自耗重熔  
$H_{\mathrm{m}} = 14323.9\mathrm{A / m},B_{\mathrm{m}} = 1.81\mathrm{T},H_{\mathrm{c}} = 803.7\mathrm{A / m}$   
$B_{\mathrm{r}} = 1.34\mathrm{T},HB_{\mathrm{m}} = 580.9\mathrm{A / m}\cdot \mathrm{T},$   
$\mu_{\mathrm{m}} = 610.4\mathrm{H / m}$   
热处理状态： $930^{\circ}\mathrm{C}$ ，正火 $+700^{\circ}\mathrm{C}$ ，回火

图2-3 HRC29试样的磁化曲线

图2-4 HRC53试样的磁化曲线  
图片摘要：该图主要展示 2 4 HRC53试样的磁化曲线。
![](images/e5f034aaca2d401a479cf64e27e1ae2545a6acf2ec7a4cea499a8f42de7992fd.jpg)  
真空感应 $+$ 真空自耗重熔  
$H_{\mathrm{m}} = 14483.1\mathrm{A / m},B_{\mathrm{m}} = 1.57\mathrm{T},H_{\mathrm{c}} = 2872.7\mathrm{A / m},$   
$B_{\mathrm{r}} = 1.02\mathrm{T},HB_{\mathrm{m}} = 533.2\mathrm{A / m}\cdot \mathrm{T},$   
$\mu_{\mathrm{m}} = 198\mathrm{H / m}$

热处理状态： $870^{\circ}C$ ，淬火 $+300^{\circ}C$ ，回火

# 3 力学性能

# 3.1 技术标准规定的性能 见表3-1。

表3-1  

<table><tr><td rowspan="3">品种</td><td rowspan="3">技术标准</td><td rowspan="3">热处理制度</td><td rowspan="3">取样方向</td><td rowspan="3">坯料公称横截面积/mm2</td><td rowspan="2">σb/MPa</td><td rowspan="2">σP0.2/MPa</td><td rowspan="2">δ5/%</td><td colspan="2">ψ/%</td></tr><tr><td>平均</td><td>单个</td></tr><tr><td colspan="5">不小于</td></tr><tr><td rowspan="5">棒材</td><td rowspan="5">Q/6S 526-1991BZ-44-1101B-0</td><td rowspan="5">870℃,油淬+300℃,空冷,回火二次</td><td>纵向</td><td>全部</td><td>1860</td><td>1515</td><td>8</td><td>—</td><td>30</td></tr><tr><td rowspan="4">横向</td><td>≤64500</td><td>1860</td><td>1515</td><td>—</td><td>30</td><td>25</td></tr><tr><td>&gt;64500~93000</td><td>1860</td><td>1515</td><td>—</td><td>25</td><td>20</td></tr><tr><td>&gt;93000~145000</td><td>1860</td><td>1515</td><td>—</td><td>20</td><td>15</td></tr><tr><td>&gt;145000</td><td>1860</td><td>1515</td><td>—</td><td>15</td><td>10</td></tr></table>

# 3.2 室温及各种温度下的力学性能

# 3.2.1 硬度 不同温度回火后的硬度变化见图3-1。

图3-1 回火温度与硬度关系曲线  
图片摘要：该图主要展示 3 1 回火温度与硬度关系曲线。
![](images/259652fd692d9556fa3eb66693e53469e50347e7b21d85bed3124b21ff950cb5.jpg)  
真空感应+真空自耗重熔  
热处理状态： $870^{\circ}\mathrm{C}$ ，油淬十  
$300\mathrm{C}$ ，空冷，回火二次

# 3.2.2 挫伸性能

3.2.2.1 油淬后棒材室温拉伸性能见表3-2，拉伸应力-应变曲线见图3-2。

表3-2  

<table><tr><td>项 目</td><td>热处理制度</td><td>钢棒直径/mm</td><td>SK/MPa</td><td>σb/MPa</td><td>σP0.2/MPa</td><td>σP0.01/MPa</td><td>δ5/%</td><td>ψ/%</td></tr><tr><td>S</td><td rowspan="3">870℃,油淬+300℃,空冷,回火二次</td><td rowspan="3">20</td><td rowspan="3">2908</td><td>1860</td><td>1515</td><td rowspan="3">1240</td><td>8</td><td>30</td></tr><tr><td>X</td><td>1965</td><td>1630</td><td>11.5</td><td>48.8</td></tr><tr><td>s</td><td>38</td><td>32</td><td>0.88</td><td>3.56</td></tr></table>

注：表中数据为12个炉号、38个试验数据统计结果。

3.2.2.2 等温淬火后棒材室温拉伸性能见表3-3，拉伸应力-应变曲线见图3-3。

表3-3  

<table><tr><td>项目</td><td>材料直径/mm</td><td>热处理制度</td><td>σb/MPa</td><td>σP0.2/MPa</td><td>δ5/%</td><td>ψ/%</td></tr><tr><td>max</td><td rowspan="3">20</td><td rowspan="3">870℃加热+270℃,等温淬火+300℃,空冷,回火二次</td><td>1775</td><td>1390</td><td>15.4</td><td>55.5</td></tr><tr><td>min</td><td>1765</td><td>1355</td><td>13.0</td><td>52.2</td></tr><tr><td>X</td><td>1770</td><td>1375</td><td>14.2</td><td>53.9</td></tr></table>

注：表中数据为10个试样试验数据计算的结果。

图片摘要：该图主要展示 3 3。
![](images/b4bda6c12fceaddab73ec0b1385d3750e610dd72c99d4ecfe78451ca49b53bf2.jpg)  
真空感应十真空自耗重熔热处理状态： $870^{\circ}C$ ，油淬 $+300^{\circ}C$ 空冷，回火二次  
图3-2 拉伸应力-应变曲线

图片摘要：该图主要展示 3 2 拉伸应力 应变曲线。
![](images/0c38750ac1fab64c9e9ac5ccf6496a92797ef43df1fd4fb9b595c2883d6339a2.jpg)  
真空感应 $+$ 真空自耗重熔  
热处理状态： $870\mathrm{C}$ 加热， $270\mathrm{C}$ 等温淬火 $+300\mathrm{C}$ ，空冷，回火二次  
图3-3 拉伸应力-应变曲线

# 3.2.2.3 锻件拉伸性能见表3-4。

表3-4  

<table><tr><td>锻件名称尺寸/mm</td><td>取样方向</td><td>取样位置</td><td>σb/MPa</td><td>σP0.2/MPa</td><td>δ5/%</td><td>ψ/%</td></tr><tr><td rowspan="8">外筒大头部384×152中部φ143小头部φ150总长1180</td><td rowspan="3">L-T</td><td>大头部</td><td>1965</td><td>1660</td><td>10.7</td><td>46.4</td></tr><tr><td>中部</td><td>1950</td><td>1650</td><td>10.3</td><td>47.0</td></tr><tr><td>小头部</td><td>1950</td><td>1665</td><td>10.4</td><td>45.5</td></tr><tr><td rowspan="3">T-L</td><td>大头部</td><td>1965</td><td>1690</td><td>6.3</td><td>25.5</td></tr><tr><td>中部</td><td>1985</td><td>1670</td><td>8.8</td><td>32.3</td></tr><tr><td>小头部</td><td>1975</td><td>1700</td><td>7.6</td><td>29.8</td></tr><tr><td rowspan="2">斜向</td><td rowspan="2">大头部</td><td>1995</td><td>1700</td><td>10.9</td><td>44.7</td></tr><tr><td>1980</td><td>1695</td><td>9.1</td><td>39.9</td></tr></table>

续表3-4   

<table><tr><td>锻件名称尺寸/mm</td><td>取样方向</td><td>取样位置</td><td>σb/MPa</td><td>σP0.2/MPa</td><td>δ5/%</td><td>ψ/%</td></tr><tr><td rowspan="4">活塞杆大头部190×145小头部∅110总长879</td><td rowspan="2">L-T</td><td>大头部</td><td>1920</td><td>-</td><td>11.6</td><td>49.4</td></tr><tr><td>小头部</td><td>1920</td><td>-</td><td>11.3</td><td>49.4</td></tr><tr><td rowspan="2">T-L</td><td>大头部</td><td>1920</td><td>-</td><td>9.7</td><td>36.5</td></tr><tr><td>小头部</td><td>1910</td><td>-</td><td>9.6</td><td>30.7</td></tr></table>

注：表中拉伸为3个试样的平均值。热处理状态： $870\mathrm{C}$ ，油淬 $+300\mathrm{C}$ ，空冷，回火二次。

# 3.2.2.4 回火温度对拉伸性能的影响见图3-4。

# 3.2.2.5 不同等温淬火温度对拉伸性能的影响见图3-5。

图片摘要：该图主要展示 3 4 回火温度与拉伸性能的关系。
![](images/d5e64ec6b7ae2409ccfea530de79ecfd16d50b9627ab06997a7cbdad03cdb2ac.jpg)  
热处理状态： $870^{\circ}\mathrm{C}$ ，油淬十不同温度，回火2h，空冷

图3-4 回火温度与拉伸性能的关系

图3-5 等温淬火温度对拉伸性能的影响  
图片摘要：该图主要展示 3 5 等温淬火温度对拉伸性能的影响。
![](images/5840117f1c5e1e54d7bca9d017c8e693c069780c2af9d406a0878d05760db52e.jpg)  
热处理状态： $870\mathrm{C}$ 加热 $+$ 不同温度等温1h，空冷 $+300\mathrm{C}$ ，空冷，回火二次

# 3.2.2.6 大规格棒材不同取样部位的室温拉伸性能见表3-5。

表3-5  

<table><tr><td>热处理制度</td><td>棒材规格/mm</td><td>取样方向</td><td>取样部位</td><td>σb/MPa</td><td>σP0.2/MPa</td><td>δ5/%</td><td>ψ/%</td></tr><tr><td rowspan="4">870℃,油淬+300C,空冷,回火二次</td><td rowspan="4">∅300</td><td rowspan="2">纵向</td><td>中心</td><td>1960</td><td>1625</td><td>10.4</td><td>41.6</td></tr><tr><td>1/2R</td><td>1975</td><td>1640</td><td>10.6</td><td>41.7</td></tr><tr><td rowspan="2">横向</td><td rowspan="2">中心</td><td>1895~1955</td><td>1550~1715</td><td>7.8~10.6</td><td>30.5~39.8</td></tr><tr><td>1925</td><td>1630</td><td>8.6</td><td>34.8</td></tr></table>

注：表中纵向性能为4个试样的试验数据均值，横向性能为6个炉号、12个试样的试验数据统计结果。

# 3.2.2.7 各种温度下的拉伸性能见图3-6(a)和(b)。

# 3.2.2.8 含碳量与拉伸性能关系见图3-7。

# 3.2.3 压缩性能 压缩屈服强度见表3-6，压缩应力-应变曲线见图3-8。

表3-6  

<table><tr><td>热处理制度</td><td>σ-ρ0.2/MPa</td></tr><tr><td>870℃,油淬+300℃,空冷,回火二次</td><td>1820</td></tr></table>

注：表中性能为5个试样的试验数据均值。

# 3.2.4 冲击性能

# 3.2.4.1 油淬后棒材室温冲击韧性见表3-7。

(a)   
图片摘要：该图主要展示 3 6 试验温度与拉伸性能的关系。
![](images/9b4250d1a88f69b9b0f032a7e901fe362e03d542db1d3c6571bbd6a2767f7174.jpg)  
热处理状态： $870\mathrm{C}$ ，油淬 $+300\mathrm{C}$ 空冷，回火二次

(b)   
图片摘要：该图主要展示 3 6 试验温度与拉伸性能的关系。
![](images/ed73672d670456dee90c5e6d295c1060c49bc9cd5fb935818237b300635ccd31.jpg)  
热处理状态： $870\mathrm{C}$ 加热 $+270\mathrm{C}$ 等温，空冷 $+300\mathrm{C}$ ，空冷，回火二次

图3-6 试验温度与拉伸性能的关系  
图片摘要：该图主要展示 3 6 试验温度与拉伸性能的关系。
![](images/b20ec178e342865c49682a8a7816d629a37d70997c667f68c371a0b74d7ec3a1.jpg)  
热处理状态： $870\mathrm{C}$ ，油淬 $+300^{\circ}C$ 空冷，回火二次

图3-7 含碳量对拉伸性能的影响[1]

图3-8 压缩应力-应变曲线  
图片摘要：该图主要展示 3 8 压缩应力 应变曲线。
![](images/ce6e35cf1748544859653801bf10d266f9804bf2866d33232bb9ac5aa0874638.jpg)  
热处理状态： $870\mathrm{C}$ ，油淬 $+300\mathrm{C}$ 空冷，回火二次

表3-7  

<table><tr><td>热处理制度</td><td>钢材规格/mm</td><td colspan="4">aKU/(kJ/m2)</td></tr><tr><td rowspan="2">870℃,油淬+300℃,空冷,回火二次</td><td rowspan="2">14×14</td><td>S</td><td>X</td><td>s</td><td>CV</td></tr><tr><td>490</td><td>755</td><td>68.9</td><td>0.091</td></tr></table>

注：表中数据为12个炉号、32个试验数据统计结果。

# 3.2.4.2 等温淬火后棒材室温冲击韧性见表3-8。

表3-8  

<table><tr><td rowspan="2">热处理制度</td><td colspan="3">aKU/(kJ/m2)</td></tr><tr><td>max</td><td>min</td><td>X</td></tr><tr><td>870℃,加热+270℃,等温淬火+300℃,空冷,回火二次</td><td>1036</td><td>989</td><td>1005.6</td></tr></table>

# 3.2.4.3 锻件室温冲击韧性见表3-9。

表3-9  

<table><tr><td>锻件名称 尺寸/mm</td><td>取样方向</td><td>取样位置</td><td>aKU/(kJ/m2)</td></tr><tr><td rowspan="8">外筒大头部384×152中部ø143小头部ø150总长1180</td><td rowspan="3">L-T</td><td>大头部</td><td>721</td></tr><tr><td>中部</td><td>725</td></tr><tr><td>小头部</td><td>755</td></tr><tr><td rowspan="3">T-L</td><td>大头部</td><td>402</td></tr><tr><td>中部</td><td>538</td></tr><tr><td>小头部</td><td>520</td></tr><tr><td rowspan="2">斜向</td><td rowspan="2">大头部</td><td>725</td></tr><tr><td>685</td></tr><tr><td rowspan="4">活塞杆大头部190×145小头部ø110总长879</td><td rowspan="2">L-T</td><td>大头部</td><td>756</td></tr><tr><td>小头部</td><td>752</td></tr><tr><td rowspan="2">T-L</td><td>大头部</td><td>601</td></tr><tr><td>小头部</td><td>458</td></tr></table>

注：热处理状态 $870^{\circ}\mathrm{C}$ ，油淬 $+300^{\circ}\mathrm{C}$ ，空冷，回火二次。

3.2.4.4 回火温度对冲击韧性的影响见图3-9。  
3.2.4.5 大规格 $(d = 300\mathrm{mm})$ 棒材的室温冲击性能见表3-10。

表3-10  

<table><tr><td>热处理制度</td><td>取样部位</td><td>取样方向</td><td>\( {a}_{\mathrm{{KU}}}/\left( {\mathrm{{kJ}}/{\mathrm{m}}^{2}}\right) \)</td></tr><tr><td rowspan="2">870°C,油淬 + 300°C, 空冷,回火二次</td><td rowspan="2">心部</td><td>纵向</td><td>665</td></tr><tr><td>横向</td><td>375</td></tr></table>

注：纵向性能为2个炉号、8个试样试验数据的平均值，横向性能为1个炉号、2个试样试验数据的平均值。

图3-9 回火温度与冲击韧性的关系  
图片摘要：该图主要展示 3 9 回火温度与冲击韧性的关系。
![](images/fa576fc948279881d2dd7d7bf7e2910a396e5d5ef6dbcd10b1a1064765817679.jpg)  
热处理状态： $870\mathrm{C}$ ，油淬十不同温度，回火二次，空冷

# 3.2.4.6 各种温度下的冲击韧性见表3-11和图3-10。

表3-11  

<table><tr><td>热处理制度</td><td>试验温度/℃</td><td>akU/(kJ/m2)</td><td>热处理制度</td><td>试验温度/℃</td><td>akU/(kJ/m2)</td></tr><tr><td rowspan="8">870℃,油淬+300℃,空冷,回火二次</td><td>-60</td><td>701</td><td rowspan="8">870℃加热+270℃,等温淬火+300℃,空冷,回火二次</td><td>-70</td><td>840</td></tr><tr><td>-40</td><td>745</td><td>-40</td><td>871</td></tr><tr><td>-20</td><td>790</td><td>-20</td><td>917</td></tr><tr><td>0</td><td>750</td><td>0</td><td>905</td></tr><tr><td>20</td><td>775</td><td>100</td><td>1076</td></tr><tr><td>100</td><td>855</td><td>200</td><td>1155</td></tr><tr><td>200</td><td>860</td><td>250</td><td>1065</td></tr><tr><td>250</td><td>810</td><td></td><td></td></tr></table>

注：低温冲击试验保温时间为 $15\mathrm{min}$ ，高温冲击试验保温时间为 $30\mathrm{min}$ 。

3.2.4.7 含碳量对冲击韧性的影响见图3-11。

图片摘要：该图主要展示 3 11。
![](images/bf7a1c143dced93c48a89b8696200848817aae1202a0fda3140c4a808db1dbf3.jpg)  
热处理状态： $870^{\circ}\mathrm{C}$ ，油淬 $+300^{\circ}\mathrm{C}$ ，空冷，回火二次

图3-10 试验温度与冲击韧性的关系

图3-11 含碳量对冲击韧性的影响[1]  
图片摘要：该图主要展示 3 11 含碳量对冲击韧性的影响[1]。
![](images/43c6533cfba7dc821db984503d15de660321860193947a28cf864a42a84a4baa.jpg)  
热处理状态： $870^{\circ}C$ ，油淬 $+300^{\circ}C$ ，空冷，回火二次

# 3.2.5 扭转与剪切性能

# 3.2.5.1 室温扭转性能见表3-12。

表3-12  

<table><tr><td>热处理制度</td><td>G/GPa</td><td>τp/MPa</td><td>τ0.01/MPa</td><td>τ0.3/MPa</td><td>τb/MPa</td></tr><tr><td>870℃,油淬+300℃,空冷,回火二次</td><td>-</td><td>-</td><td>853</td><td>1150</td><td>1615</td></tr><tr><td>870℃加热+270℃,等温淬火+300℃,空冷,回火二次</td><td>78.6</td><td>660</td><td>-</td><td>1000</td><td>1545</td></tr></table>

# 3.2.5.2 室温剪切性能见表3-13。

表3-13  

<table><tr><td>热处理制度</td><td>τ/MPa</td></tr><tr><td>870℃,油淬+300℃,空冷,回火二次</td><td>1285</td></tr><tr><td>870℃加热+270℃,等温淬火 +300℃,空冷,回火二次</td><td>1170</td></tr></table>

# 3.2.6 应力集中

3.2.6.1 缺口应力集中系数 $(K_{\mathrm{t}})$ 与拉伸性能关系见表3-14。

表3-14  

<table><tr><td>热处理制度</td><td>缺口根部半径/mm</td><td>应力集中系数Kt</td><td>σbH/MPa</td><td>σbH/σb</td></tr><tr><td rowspan="3">870℃,油淬+300℃,空冷,回火二次</td><td>0.10</td><td>5.2</td><td>2320</td><td>1.21</td></tr><tr><td>0.20</td><td>3.8</td><td>2520</td><td>1.31</td></tr><tr><td>0.30</td><td>3.2</td><td>2530</td><td>1.32</td></tr></table>

注：试样直径 $d_0 = 10\mathrm{mm}$ ，V型缺口深度 $1.0\mathrm{mm}$ 。

# 3.2.6.2 缺口倾斜拉伸性能见图3-12。

# 3.3 持久和蠕变性能

# 3.4 疲劳性能

# 3.4.1 高周疲劳

3.4.1.1 油淬不同 $K_{\mathrm{r}}$ 值的轴向加载棒材试样疲劳试验原始数据和中值 $S - N$ 曲线及等寿命曲线分别见表3-15和图3-13～图3-20。

图3-12 缺口倾斜拉伸性能  
图片摘要：该图主要展示 3 12 缺口倾斜拉伸性能。
![](images/31701355ee0de31eaa4553a8b3adb231ddc52b835f054e39a7758af0def71f85.jpg)  
热处理状态： $870^{\circ}\mathrm{C}$ ，油淬 $+300\mathrm{C}$ ，空冷，回火二次

表3-15  

<table><tr><td>试验方法</td><td>σmax/MPa</td><td>疲劳寿命N/10^3周</td><td>平均对数疲劳寿命X</td><td>s</td><td>中值疲劳寿命N50/10^3周</td></tr></table>

$K_{t} = 1$ $R = -1$   

<table><tr><td rowspan="5">成组
试验</td><td>1225</td><td>38 30 30</td><td>4.511</td><td>0.059</td><td>32.5</td></tr><tr><td>1130</td><td>122 83 45 45 95 62 65</td><td>4.874</td><td>0.1530</td><td>74.8</td></tr><tr><td>1081</td><td>40</td><td></td><td></td><td></td></tr><tr><td>1030</td><td>107 296 154 257 269</td><td>5.303</td><td>0.1879</td><td>201.0</td></tr><tr><td>920</td><td>4865 410 5569 229</td><td>6.101</td><td>0.7181</td><td>1262.9</td></tr><tr><td rowspan="4">升降法</td><td>900</td><td>&gt;10000 &gt;10000 390 202 &gt;10000 &gt;10000</td><td rowspan="4" colspan="3">指定寿命N=10^7σ=890MPa</td></tr><tr><td>885</td><td>1602 &gt;10000 10000</td></tr><tr><td>865</td><td>4933 2377 &gt; 10000 &gt;10000</td></tr><tr><td>845</td><td>&gt;10000 &gt;10000</td></tr></table>

$K_{\mathrm{t}} = 1$ $R = 0.06$   

<table><tr><td rowspan="9">成组试验</td><td>1665</td><td colspan="8">57 24 65 25 30 61</td><td>4.6016</td><td>0.2041</td><td>39.9</td></tr><tr><td>1570</td><td colspan="8">72 51 35 46</td><td>4.6929</td><td>0.1295</td><td>49.3</td></tr><tr><td>1470</td><td colspan="8">45 436 45 94 41 154 63 80</td><td>4.9712</td><td>0.3802</td><td>93.6</td></tr><tr><td></td><td colspan="8">698 90 30 90 30 90 76 116</td><td></td><td></td><td></td></tr><tr><td>1375</td><td colspan="8">1193 132 130 134 740 46 1884</td><td>5.4636</td><td>0.6046</td><td>290.8</td></tr><tr><td>1335</td><td colspan="8">125</td><td></td><td></td><td></td></tr><tr><td>1295</td><td colspan="8">3055</td><td></td><td></td><td></td></tr><tr><td>1275</td><td colspan="8">2379</td><td></td><td></td><td></td></tr><tr><td>1255</td><td colspan="8">2868</td><td></td><td></td><td></td></tr><tr><td rowspan="5">升降法</td><td>1215</td><td colspan="8">419 4373</td><td rowspan="5" colspan="3">指定寿命N=10^7σ=1165MPa</td></tr><tr><td>1195</td><td colspan="8">&gt;10000 6996</td></tr><tr><td>1175</td><td colspan="8">&gt;10000 1325 34</td></tr><tr><td>1155</td><td colspan="8">1547 2654 &gt;10000 3615 &gt;10000</td></tr><tr><td>1140</td><td colspan="8">&gt;10000 &gt;10000 &gt;10000</td></tr></table>

$K_{\mathrm{t}} = 1$ $R = 0.5$   

<table><tr><td rowspan="8">成组试验升降法</td><td>1865</td><td colspan="8">69 50 73</td><td>4.8004</td><td>0.0887</td><td>63.2</td></tr><tr><td>1765</td><td colspan="8">72 57 247 81 93 125 90</td><td>4.9906</td><td>0.2059</td><td>97.7</td></tr><tr><td>1665</td><td colspan="8">188 2507 95 97 1210 378 646</td><td>5.5869</td><td>0.5454</td><td>386.3</td></tr><tr><td>1630</td><td colspan="8">136 245 428</td><td>5.3847</td><td>0.2490</td><td>242.5</td></tr><tr><td>1610</td><td colspan="8">320 512 259 &gt;10000 &gt;10000</td><td rowspan="4" colspan="3">指定寿命N=10^7σ=1600MPa</td></tr><tr><td></td><td colspan="8">&gt;10000 138</td></tr><tr><td>1590</td><td colspan="8">338 &gt;10000 208 &gt;10000 &gt;10000 &gt;10000</td></tr><tr><td>1570</td><td colspan="8">&gt;10000 &gt;10000</td></tr></table>

$K_{t} = 2$ $R = -1$   

<table><tr><td rowspan="6">成组
试验</td><td>685</td><td>16</td><td>25</td><td>27</td><td>27</td><td>32</td><td>33</td><td>36</td><td>37</td><td></td><td>4.452</td><td>0.118</td><td>28.29</td></tr><tr><td>640</td><td>47</td><td>57</td><td>75</td><td>75</td><td></td><td></td><td></td><td></td><td></td><td>4.795</td><td>0.099</td><td>62.31</td></tr><tr><td>590</td><td>43</td><td>53</td><td>62</td><td>64</td><td>98</td><td>126</td><td>132</td><td>150</td><td>166</td><td>5.026</td><td>0.255</td><td>106.19</td></tr><tr><td></td><td>218</td><td>242</td><td></td><td></td><td></td><td></td><td></td><td></td><td></td><td></td><td></td><td></td></tr><tr><td>540</td><td>78</td><td>444</td><td>567</td><td>664</td><td>848</td><td>3063</td><td>5228</td><td></td><td></td><td></td><td></td><td>848</td></tr><tr><td></td><td>6970</td><td>9729</td><td></td><td></td><td></td><td></td><td></td><td></td><td></td><td></td><td></td><td></td></tr></table>

续表 3-15  

<table><tr><td>试验方法</td><td>σmax/MPa</td><td>疲劳寿命N/10^3周</td><td>平均对数疲劳寿命X</td><td>s</td><td>中值疲劳寿命N50/10^3周</td></tr><tr><td rowspan="5">升降法</td><td>530</td><td>98</td><td rowspan="5" colspan="3">指定寿命N=10^7</td></tr><tr><td>520</td><td>&gt;10000 277</td></tr><tr><td>510</td><td>1388 9133 381 6771</td></tr><tr><td>500</td><td>&gt;10000 255 &gt;10000 &gt;10000 1525 &gt;10000</td></tr><tr><td>490</td><td>&gt;10000 &gt;10000</td></tr></table>

$K_{\mathrm{t}} = 2$ $R = 0.06$   

<table><tr><td rowspan="6">成组试验</td><td>980</td><td>26 27 34 49 65</td><td></td><td></td><td></td><td></td><td></td><td></td><td></td><td>4.576</td><td>0.172</td><td>37.69</td></tr><tr><td>930</td><td>21 29 29 34 40 65 91</td><td></td><td></td><td></td><td></td><td></td><td></td><td></td><td>4.593</td><td>0.221</td><td>39.19</td></tr><tr><td>885</td><td>29 30 31 41 373 58 58 68 74</td><td></td><td></td><td></td><td></td><td></td><td></td><td></td><td>4.933</td><td>0.408</td><td>85.77</td></tr><tr><td></td><td>76 85 179 302 478</td><td></td><td></td><td></td><td></td><td></td><td></td><td></td><td></td><td></td><td></td></tr><tr><td>785</td><td>169 1657 1697 2631 2975</td><td></td><td></td><td></td><td></td><td></td><td></td><td></td><td></td><td></td><td></td></tr><tr><td>765</td><td>6014</td><td></td><td></td><td></td><td></td><td></td><td></td><td></td><td></td><td></td><td></td></tr><tr><td rowspan="5">升降法</td><td>755</td><td>2590</td><td></td><td></td><td></td><td></td><td></td><td></td><td></td><td></td><td></td><td></td></tr><tr><td>745</td><td>&gt;10000 7509</td><td></td><td></td><td></td><td></td><td></td><td></td><td></td><td rowspan="4" colspan="3">指定寿命N=10^7σ=735MPa</td></tr><tr><td>735</td><td>3051 4220 &gt;10000</td><td></td><td></td><td></td><td></td><td></td><td></td><td></td></tr><tr><td>725</td><td>&gt;10000 1586 &gt;10000</td><td></td><td></td><td></td><td></td><td></td><td></td><td></td></tr><tr><td>715</td><td>&gt;10000</td><td></td><td></td><td></td><td></td><td></td><td></td><td></td></tr></table>

$K_{\mathrm{t}} = 2$ $R = 0.5$   

<table><tr><td rowspan="3">成组
试验</td><td>1175</td><td>48 53 98 110 122</td><td>4.905</td><td>0.188</td><td>80.33</td></tr><tr><td>1130</td><td>87 91 112 158</td><td>5.037</td><td>0.118</td><td>108.80</td></tr><tr><td>1080</td><td>90 98 310 6418 &gt;10000</td><td></td><td></td><td></td></tr><tr><td rowspan="5">升降法</td><td>990</td><td>300</td><td rowspan="5" colspan="3">指定寿命N=10^7</td></tr><tr><td>980</td><td>&gt;10000 155 138</td></tr><tr><td>970</td><td>160 &gt;10000 456 424</td></tr><tr><td>960</td><td>&gt;10000 &gt;10000 &gt;10000 142</td></tr><tr><td>950</td><td>&gt;10000</td></tr></table>

$K_{\mathrm{t}} = 3$ $R = -1$   

<table><tr><td rowspan="5">成组试验</td><td>540</td><td>55 34 36 61</td><td></td><td></td><td></td><td></td><td></td><td></td><td></td><td>4.6534</td><td>0.1281</td><td>45.02</td></tr><tr><td>490</td><td>246 37 1643 165 46 377 201 73 104</td><td></td><td></td><td></td><td></td><td></td><td></td><td></td><td>5.1894</td><td>0.4133</td><td>154.69</td></tr><tr><td></td><td>107 293 116 191 99</td><td></td><td></td><td></td><td></td><td></td><td></td><td></td><td></td><td></td><td></td></tr><tr><td>440</td><td>109 99 603 572 126 143 718 99</td><td></td><td></td><td></td><td></td><td></td><td></td><td></td><td></td><td></td><td>718</td></tr><tr><td></td><td>128 1429 &gt;10000 480 &gt;10000</td><td></td><td></td><td></td><td></td><td></td><td></td><td></td><td></td><td></td><td></td></tr><tr><td rowspan="4">升降法</td><td>430</td><td>881</td><td></td><td></td><td></td><td></td><td></td><td></td><td></td><td rowspan="2" colspan="3">指定寿命N=10^7</td></tr><tr><td>420</td><td>125 &gt;10000 2960 263</td><td></td><td></td><td></td><td></td><td></td><td></td><td></td></tr><tr><td>410</td><td>1647 &gt;10000 386 &gt;10000 &gt;10000</td><td></td><td></td><td></td><td></td><td></td><td></td><td></td><td rowspan="2" colspan="3">σ=415MPa</td></tr><tr><td>400</td><td>&gt;10000 &gt;10000</td><td></td><td></td><td></td><td></td><td></td><td></td><td></td></tr></table>

$K_{t} = 3$ $R = 0.06$   

<table><tr><td rowspan="7">成组
试验</td><td>885</td><td>23</td><td></td><td></td><td></td><td></td><td></td><td></td><td></td><td></td><td></td></tr><tr><td>725</td><td>44</td><td>74</td><td>37</td><td>45</td><td></td><td></td><td></td><td>4.6835</td><td>0.1295</td><td>48.25</td></tr><tr><td>685</td><td>53</td><td>44</td><td>64</td><td>49</td><td></td><td></td><td></td><td>4.7160</td><td>0.0686</td><td>52.00</td></tr><tr><td>645</td><td>93</td><td>184</td><td>65</td><td>172</td><td>4077</td><td>69</td><td>2826</td><td>5.2715</td><td>0.6863</td><td>186.86</td></tr><tr><td></td><td>89</td><td>65</td><td>59</td><td></td><td></td><td></td><td></td><td></td><td></td><td></td></tr><tr><td>610</td><td>3408</td><td>128</td><td>737</td><td>3067</td><td>96</td><td></td><td></td><td>5.7952</td><td>0.7351</td><td>624.07</td></tr><tr><td>590</td><td>3863</td><td></td><td></td><td></td><td></td><td></td><td></td><td></td><td></td><td></td></tr></table>

续表 3-15  

<table><tr><td>试验方法</td><td>σmax/MPa</td><td>疲劳寿命N/10^3周</td><td>平均对数
疲劳寿命X</td><td>s</td><td>中值疲劳寿命
N50/10^3周</td></tr><tr><td rowspan="3">升降法</td><td>570</td><td>3365 82 8879</td><td rowspan="2" colspan="3">指定寿命N=10^7</td></tr><tr><td>560</td><td>3179 4969 &gt;10000 &gt;10000 7146</td></tr><tr><td>550</td><td>&gt;10000 &gt;10000 &gt;10000</td><td colspan="3">σ=560MPa</td></tr></table>

$K_{\mathrm{t}} = 3$ $R = 0.5$   

<table><tr><td rowspan="8">成组试验</td><td>930</td><td>54 77 91 41 63</td><td></td><td></td><td></td><td></td><td></td><td></td><td></td><td>4.7980</td><td>0.1345</td><td>62.81</td></tr><tr><td>885</td><td>91 124 1265 44 384 54 99 125 67 91</td><td></td><td></td><td></td><td></td><td></td><td></td><td></td><td>4.9917</td><td>0.4062</td><td>98.12</td></tr><tr><td></td><td>57 47 71 41</td><td></td><td></td><td></td><td></td><td></td><td></td><td></td><td></td><td></td><td></td></tr><tr><td>835</td><td>54 82 72 72 91 2964 270 6637</td><td></td><td></td><td></td><td></td><td></td><td></td><td></td><td>5.3806</td><td>0.8137</td><td>240.24</td></tr><tr><td>785</td><td>3475 240 &gt;10000 122 187</td><td></td><td></td><td></td><td></td><td></td><td></td><td></td><td></td><td></td><td></td></tr><tr><td>775</td><td>84</td><td></td><td></td><td></td><td></td><td></td><td></td><td></td><td></td><td></td><td></td></tr><tr><td>755</td><td>851</td><td></td><td></td><td></td><td></td><td></td><td></td><td></td><td></td><td></td><td></td></tr><tr><td>735</td><td>176</td><td></td><td></td><td></td><td></td><td></td><td></td><td></td><td></td><td></td><td></td></tr><tr><td rowspan="4">升降法</td><td>725</td><td>97</td><td></td><td></td><td></td><td></td><td></td><td></td><td></td><td rowspan="2" colspan="3">指定寿命N=10^7</td></tr><tr><td>715</td><td>104 &gt;10000 240 113</td><td></td><td></td><td></td><td></td><td></td><td></td><td></td></tr><tr><td>705</td><td>269 &gt;10000 &gt;10000 &gt;10000</td><td></td><td></td><td></td><td></td><td></td><td></td><td></td><td rowspan="2" colspan="3">σ=710MPa</td></tr><tr><td>695</td><td>&gt;10000</td><td></td><td></td><td></td><td></td><td></td><td></td><td></td></tr></table>

$K_{\mathrm{t}} = 5$ $R = 0.06$   

<table><tr><td rowspan="8">成组试验升降法</td><td>450</td><td>43 43 52 37</td><td></td><td></td><td></td><td>4.6377</td><td>0.0605</td><td>43.429</td></tr><tr><td>400</td><td>85 106 67 52</td><td></td><td></td><td></td><td>4.8742</td><td>0.1332</td><td>74.852</td></tr><tr><td>350</td><td>165 147 149 327 230</td><td></td><td></td><td></td><td>5.2868</td><td>0.1495</td><td>193.576</td></tr><tr><td>320</td><td>312</td><td></td><td></td><td></td><td></td><td></td><td></td></tr><tr><td>310</td><td>370 1879</td><td></td><td></td><td></td><td rowspan="2" colspan="3">指定寿命N=10^7</td></tr><tr><td>305</td><td colspan="4">2713 &gt;10000 1468 &gt;10000 264</td></tr><tr><td>300</td><td colspan="4">&gt;10000 &gt;10000 327 &gt;658 322 &gt;10000</td><td rowspan="2" colspan="3">σ=300MPa</td></tr><tr><td>295</td><td colspan="4">&gt;10000 &gt;10000 &gt;10000</td></tr></table>

$K_{\mathrm{t}} = 5$ $R = 0.5$   

<table><tr><td rowspan="6">成组试验</td><td>700</td><td>25 43 47 61</td><td>4.6222</td><td>0.1628</td><td>41.899</td></tr><tr><td>650</td><td>105 83 102 52</td><td>4.9162</td><td>0.1410</td><td>82.455</td></tr><tr><td>600</td><td>139 158 140 235</td><td>5.2147</td><td>0.1073</td><td>163.952</td></tr><tr><td>550</td><td>256</td><td></td><td></td><td></td></tr><tr><td>530</td><td>337</td><td></td><td></td><td></td></tr><tr><td>520</td><td>651</td><td></td><td></td><td></td></tr><tr><td rowspan="3">升降法</td><td>510</td><td>1293 &gt;10000 424 112</td><td rowspan="3" colspan="3">指定寿命N=10^7σ=505MPa</td></tr><tr><td>500</td><td>&gt;10000 1658 &gt;10000 128 &gt;10000</td></tr><tr><td>490</td><td>&gt;10000 &gt;10000</td></tr></table>

$K_{\mathrm{t}} = 5$ $R = -1$   

<table><tr><td rowspan="4">成组
试验</td><td>300</td><td>66 66 63 49</td><td>4.7822</td><td>0.0620</td><td>60.556</td></tr><tr><td>280</td><td>92 108 92 153</td><td>5.0364</td><td>0.1041</td><td>108.748</td></tr><tr><td>250</td><td>232 331 194 315</td><td>5.4178</td><td>0.1103</td><td>261.732</td></tr><tr><td>230</td><td>520</td><td></td><td></td><td></td></tr><tr><td rowspan="5">升降法</td><td>225</td><td>552</td><td rowspan="4" colspan="3">指定寿命N=10^7</td></tr><tr><td>220</td><td>&gt;10000 1747 5467</td></tr><tr><td>215</td><td>2061 5323 &gt;10000 2233 &gt;10000</td></tr><tr><td>210</td><td>&gt;10000 &gt;10000 2321 &gt;10000</td></tr><tr><td>205</td><td>&gt;10000</td><td colspan="3">σ=215MPa</td></tr></table>

图片摘要：该图片与真空感应 真空自耗重熔；材料规格：φ25棒材这部分内容相关。
![](images/3aa17b22359140a4aa240dc612816114e3fa2a1d5b1c3e8873fe0ef9852186dc.jpg)  
真空感应 $+$ 真空自耗重熔  
材料规格：φ25棒材  
试样形状：纵向圆试样   
轴向加载， $f = 166\mathrm{Hz},K_{\mathrm{t}} = 1$   
热处理状态： $870^{\circ}\mathrm{C}$ ，油淬 $+300\mathrm{C}$ ，空冷，  
回火二次。 $\sigma_{\mathrm{b}} = 1950\mathrm{MPa}$

图3-13 轴向加载光滑 $(K_{\mathrm{t}} = 1)$ 试样中值 $S - N$ 曲线  
图片摘要：该图主要展示 3 13 轴向加载光滑 试样中值 曲线。
![](images/206138a5c0ec10040afc803253119c7b5e1a9c576ae27e6c4e0b1ee51ef3bd0d.jpg)  
真空感应 $+$ 真空自耗重熔  
材料规格： $\phi 25$ 榜材  
试样形状：纵向圆试样   
轴向加载， $f = 166\mathrm{Hz},K_{1} = 3$   
热处理状态： $870\mathrm{C}$ ，油淬 $+300\mathrm{C}$ ，空冷，  
回火二次。 $\sigma_{\mathrm{b}} = 1950\mathrm{MPa}$
