Repository: C-zj02/CFD-claw

<div align="center">

**English** | [中文](#中文版) | [Français](README_FR.md) | [Русский](README_RU.md) | [हिन्दी](README_HI.md) | [العربية](README_AR.md) | [Português](README_PT.md)

# 🚀 Claude Code Python

**A Complete Python Reimplementation Based on Real Claude Code Source**

*From TypeScript Source → Rebuilt in Python with ❤️*

***
**🔥 Active Development • New Features Weekly 🔥**

</div>

***

## 🎯 What is This?

**Clawd Code** is a **complete Python rewrite** of Claude Code, based on the **real TypeScript source code**.

File: RAG-data/中国航空材料手册（第2版）第1卷 结构钢 不锈钢401-600.pdf-6e2d7ff1-ef90-4734-9199-41b1e26d8b5e.md (part 6 of 10)
表3-1  
图3-14 高温旋转弯曲缺口 $(K_{\mathrm{t}} = 2.4)$ 试样 $S - N$ 曲线[2]  
图片摘要：该图主要展示 3 14 高温旋转弯曲缺口 试样 曲线[2]。
![](images/daac903e9d70837f0056af36feb94a7fa01fde1b1f2de1791d4be8e8c3699e5f.jpg)  
热处理状态： $1170\mathrm{C}$ ，油淬 $+580\mathrm{C}$ ，回火； $\sigma_{\mathrm{b}} = 1200\mathrm{MPa}$

3.4.1.6 680°C回火后的高温旋转变弯曲光滑 $(K_{\mathrm{t}} = 1)$ 试样 $S - N$ 疲劳曲线见图3-15。  
3.4.1.7 680℃回火后的高温旋转弯曲缺口 $(K_{\mathrm{t}} = 2.4)$ 试样疲劳曲线见图3-16。

图片摘要：该图主要展示 3 14 高温旋转弯曲缺口 试样 曲线[2]。
![](images/017a6efeba342744b23f5b79d635cee783a2b60a4357909bcd67c9449b5ec5f8.jpg)  
热处理状态： $1170^{\circ}\mathrm{C}$ ，油淬 $+680^{\circ}\mathrm{C}$ ，回火； $\sigma_{\mathrm{b}} = 1025\mathrm{MPa}$

图3-15 $680^{\circ}\mathrm{C}$ 回火后的高温旋转弯曲光滑 $(K_{\mathrm{t}} = 1)$ 试样 $S - N$ 曲线[2]  
图3-16 高温旋转变曲缺口  
图片摘要：该图主要展示 3 16 高温旋转变曲缺口。
![](images/0dad175242401a70f72dc528ef8229e209a77508d449f67231c1a6a26a38236a.jpg)  
$(K_{t} = 2.4)$ 试样疲劳曲线[2]

# 3.4.2 低周疲劳

# 3.4.2.1 $580^{\circ}\mathrm{C}$ 回火后的低周疲劳性能见表3-12。

表3-12[5]  

<table><tr><td>K</td><td>σmax/MPa</td><td>σmin/MPa</td><td>f/Hz</td><td>N/周</td><td>K</td><td>σmax/MPa</td><td>σmin/MPa</td><td>f/Hz</td><td>N/周</td></tr><tr><td>1</td><td>1610</td><td>-</td><td rowspan="3">0.17</td><td>一次拉断</td><td>0.6</td><td>965</td><td>95</td><td>0.17</td><td>23359,17419,23364</td></tr><tr><td>0.8</td><td>1290</td><td>130</td><td>4159,4510,4263</td><td rowspan="2">0.5</td><td rowspan="2">805</td><td rowspan="2">80</td><td rowspan="2">-</td><td rowspan="2">80116,60719,&gt;107830</td></tr><tr><td>0.7</td><td>1125</td><td>115</td><td>7732,7994,7993</td></tr></table>

注： $K = \sigma_{\mathrm{max}} / \sigma_{\mathrm{bH}}$

# 3.4.3 特种疲劳

# 3.4.3.1 冷热疲劳性能见表3-13。

表3-13[1,6]  

<table><tr><td>合金牌号</td><td>试验条件</td><td>缺口半径/mm</td><td>N/周</td><td>裂纹长度/mm</td></tr><tr><td>GH 2036</td><td rowspan="4">试样加热到550℃,保温52s,入水冷却11s,为一周期,反复循环</td><td rowspan="4">0.1</td><td rowspan="4">2500</td><td>1.44</td></tr><tr><td>GH 141</td><td>1.27</td></tr><tr><td>GH 34</td><td>0.57</td></tr><tr><td>1Cr12Ni2WMoVNb</td><td>0.10</td></tr></table>

# 3.4.3.2 680℃回火后的光滑 $(K_{\mathrm{t}} = 1)$ 试样蠕变-疲劳复合强度见图3-17。

图3-17 光滑 $(K_{\mathrm{t}} = 1)$ 试样蠕变-疲劳复合强度[1]  
图片摘要：该图主要展示 3 17 光滑 试样蠕变 疲劳复合强度[1]。
![](images/5be1d4a5ee3b9af5a35ad9717c033e89dbc3568d24fc0f62299c68e4e5a00384.jpg)  
1—波峰载荷保持时间 $t_1 = 5\mathrm{min}$ /波谷载荷保持时间 $t_2 = 1\mathrm{min}$   
2—波峰载荷保持时间 $t_1 = 10\mathrm{min}$ /波谷载荷保持时间 $t_2 = 1\mathrm{min}$   
3—波峰载荷保持时间 $t_1 = 30\mathrm{min}$ /波谷载荷保持时间 $t_2 = 1\mathrm{min}$   
$\theta = 580^{\circ}\mathrm{C}$   
$\sigma = 540\mathrm{MPa},K_{\mathrm{t}} = 1$   
热处理状态： $1170^{\circ}\mathrm{C}$ ，油淬 $+680\mathrm{C}$ ，回火；  
$\sigma_{\mathrm{b}} = 1025\mathrm{MPa}$

3.4.3.3 680℃回火后的缺口 $(K_{\mathrm{t}} = 2.4)$ 试样蠕变-疲劳复合强度见图3-18。

图片摘要：该图主要展示 3 18 缺口 试样蠕变 疲劳复合强度[7]。
![](images/981e83bb86596b49dbae4e00e15ef198ff1484b89f9b63dadedb5c120412d2b7.jpg)  
图3-18 缺口 $(K_{\mathrm{t}} = 2.4)$ 试样蠕变-疲劳复合强度[7]

1—波峰载荷保持时间 $t_1 = 5\mathrm{min}$ /波谷载荷保持时间 $t_2 = 1\mathrm{min}$   
2—波峰载荷保持时间 $t_1 = 10\mathrm{min}$ /波谷载荷保持时间 $t_2 = 1\mathrm{min}$   
3—波峰载荷保持时间 $t_1 = 30\mathrm{min}$ /波谷载荷保持时间 $t_2 = 1\mathrm{min}$

$$
K _ {\mathrm {t}} = 2. 4;
$$

$$
\theta = 5 0 0 ^ {\circ} \mathrm {C};
$$

$$
\sigma = 7 8 5 \mathrm {M P a};
$$

热处理状态： $1170^{\circ}\mathrm{C}$ ，油淬 $+680^{\circ}\mathrm{C}$ ，回火； $\sigma_{\mathrm{b}} = 1025\mathrm{MPa}$

3.4.3.4压气机叶片(新叶片与使用不同时间的叶片)的振动疲劳极限见表3-14。

表3-14[8]  

<table><tr><td>叶片状态</td><td>新叶片</td><td>使用250h后的叶片</td><td>使用2000h后的叶片</td></tr><tr><td>σ振/MPa</td><td>530</td><td>380</td><td>345</td></tr></table>

# 3.5 弹性性能

3.5.1 弹性模量 不同温度下的动态弹性模量 $E_{\mathrm{D}}$ 和静态弹性模量 $\pmb{E}$ 见表3-15及表3-16。

表 3-15[2]  

<table><tr><td>θ/℃</td><td>20</td><td>100</td><td>200</td><td>300</td><td>400</td><td>500</td><td>550</td><td>600</td><td>650</td></tr><tr><td>ED/GPa</td><td>208</td><td>205</td><td>199</td><td>192</td><td>184</td><td>174</td><td>166</td><td>160</td><td>154</td></tr></table>

注：热处理状态 $1170^{\circ}\mathrm{C}$ 淬火 $+580^{\circ}\mathrm{C}$ 回火。

表3-16[2]  

<table><tr><td colspan="2">θ/℃</td><td>20</td><td>300</td><td>400</td><td>500</td><td>550</td><td>600</td><td>650</td></tr><tr><td rowspan="3">E/GPa</td><td>580℃,回火(棒材)</td><td>195</td><td>171</td><td>165</td><td>157</td><td>144</td><td>121</td><td>-</td></tr><tr><td>680℃,回火(棒材)</td><td>199</td><td>182</td><td>176</td><td>142</td><td>133</td><td>122</td><td>102</td></tr><tr><td>580℃,回火(板材)</td><td>197</td><td>178</td><td>164</td><td>143</td><td>-</td><td>108</td><td>-</td></tr></table>

注：热处理状态 $1170^{\circ}\mathrm{C}$ ，油淬十回火。

# 3.5.2 切变模量 见表3-17。

表3-17[2]  

<table><tr><td>θ/℃</td><td>20</td><td>100</td><td>200</td><td>300</td><td>400</td><td>500</td><td>550</td><td>600</td><td>650</td></tr><tr><td>G/GPa</td><td>80</td><td>78</td><td>76</td><td>74</td><td>70</td><td>66</td><td>63</td><td>61</td><td>57</td></tr></table>

# 3.5.3 泊松比 $\mu = 0.30$

# 3.6 断裂性能

3.6.1 断裂韧度 不同温度回火后的断裂韧度 $K_{\mathrm{IC}}$ 见图3-19。

# 3.6.2 疲劳裂纹扩展速率

3.6.2.1 在 $3.5\% \mathrm{NaCl}$ 溶液中，裂纹起始时间 $(N_{\mathrm{i}})$ 随回火温度的变化见图3-20。

图片摘要：该图主要展示 3 19 回火温度对断裂韧度 的影响[9]。
![](images/3e3b18746ceac132292afa3aa6bb69a112354c3a3119a040a46e6e7a8f0b0cc9.jpg)  
热处理状态： $1150^{\circ}\mathrm{C}$ ，油淬十回火

图3-19 回火温度对断裂韧度 $K_{\mathrm{IC}}$ 的影响[9]  
图片摘要：该图主要展示 3 19 回火温度对断裂韧度 的影响[9]。
![](images/0c700dd363f6703ee2a3dfe497de63e631dedca7e7ae345709500c20fd2c631c.jpg)  
试样：缺口半径 $r = 0.06\mathrm{mm},K_{\mathrm{t}} = 6.7$   
3.5%NaCl溶液

$$
\begin{array}{l} a _ {0} = 0. 2 \mathrm {m m}, \Delta \sigma = 1 8 0 \mathrm {M P a} \\ R = - 1, f = 1 4 0 \mathrm {H z} \\ \end{array}
$$

热处理状态： $1150^{\circ}\mathrm{C}$ ，油淬十回火

图3-20 裂纹起始 $N_{\mathrm{i}}$ 随回火温度的变化[9]

3.6.2.2 在 $3.5\% \mathrm{NaCl}$ 溶液中，裂纹扩展速率 $\mathrm{d}\alpha /\mathrm{d}N$ 随回火温度的变化见图3-21。

图3-21 回火温度对 $\mathrm{da} / \mathrm{d}N$ 的影响[9]  
图片摘要：该图主要展示 3 21 回火温度对 的影响[9]。
![](images/b40bff4cb1d6ac3def7a5378b0ebb5afd6bab67612bb8148e40d0c6ae4200815.jpg)  
3.5%NaCl溶液   
$R = -1, f = 140\mathrm{Hz}$

热处理状态： $1150^{\circ}\mathrm{C}$ ，油淬十回火

# 4 组织结构

# 4.1 相变温度 见表4-1。

表4-1[2]  

<table><tr><td>相变点</td><td>Ac1</td><td>Ac3</td><td>Ms</td><td>Mf</td></tr><tr><td>θ/ C</td><td>760</td><td>810</td><td>290</td><td>122</td></tr></table>

# 4.2 时间-温度-组织转变曲线

4.3 合金组织结构 淬火状态下的组织为板条马氏体和少量的δ-铁素体(少于 $5\%$ )，经 $300^{\circ}\mathrm{C}$ 回火，析出针状的 $\mathrm{Fe}_3\mathrm{C}$ 型碳化物；经 $450\sim 500^{\circ}\mathrm{C}$ 回火，析出 $\mathrm{M}_7\mathrm{C}_3$ （主要为 $\mathrm{Cr}_7\mathrm{C}_3$ )型碳化物和少量的细针状 $\mathbf{M}_2\mathbf{X}$ 型碳化物；经 $500\sim 600^{\circ}\mathrm{C}$ 回火，析出 $\mathbf{M}_2\mathbf{X}$ 和 $\mathrm{M}_{23}\mathrm{C}_6$ 型碳化物；经 $600\sim 700^{\circ}\mathrm{C}$ 回火，钢中的沉淀相以 $\mathbf{M}_{23}\mathbf{C}_6$ 型碳化物为主。

# 5 工艺性能与要求

# 5.1 成形性能

5.1.1 热压力加工工艺 锻造温度范围为 $1160\sim 900^{\circ}\mathrm{C}$ ，锻后炉冷或热灰中冷却。

# 5.2 焊接性能

5.2.1 氩弧焊性能 采用氩弧焊焊接裂纹倾向性很小，可制造复杂的焊接结构。氩弧焊对接强度系数大于 $98\%$ ，断后伸长率大于 $10\%$ 。  
5.2.2 点焊性能 采用二次脉冲点焊的单点抗剪强度大于 $12260\mathrm{N},500^{\circ}\mathrm{C}$ 时大于9800N。该钢可以与1Cr11Ni2W2MoV、1Cr17Ni2钢组合点焊[2]。

# 5.3 零件热处理工艺

5.3.1 零件在最终热处理前可进行一次预备热处理，其规范为 $1140\sim 1160^{\circ}\mathrm{C}$ 正火 $+670\sim 710^{\circ}\mathrm{C}$ 回火。  
5.3.2 零件的最终热处理为淬火温度: $1140 \sim 1160^{\circ} \mathrm{C}$ , 回火温度可根据不同使用要求而定, 要求强度大于 $1275 \mathrm{MPa}$ , 使用温度低于 $300^{\circ} \mathrm{C}$ 者, 建议采用 $300^{\circ} \mathrm{C}$ 回火; 要求强度大于 $1080 \mathrm{MPa}$ , 使用温度低于 $550^{\circ} \mathrm{C}$ 者, 建议采用 $570 \sim 600^{\circ} \mathrm{C}$ 回火; 要求强度大于 $880 \mathrm{MPa}$ , 使用温度低于 $600^{\circ} \mathrm{C}$ 者, 建议采用 $670 \sim 710^{\circ} \mathrm{C}$ 回火。淬火时, 冷却速度应尽可能快, 最好用油冷, 少用空冷。  
5.3.3 该钢的回火脆性区为 $400\sim 530^{\circ}\mathrm{C}$ ，零件应避免在该温度区间内回火。

# 6 功能考核试验

航空涡轮发动机压气机叶片、盘经2000h试车通过；涡轮发动机使用已逾3000h。

# 7 使用建议

选用。

# 参考文献

1 北京航空材料研究所. 热强不锈钢 GX-8 工业试制全面性能鉴定. 1967  
2 北京航空材料研究所.热强不锈钢性能数据汇编.1968  
3 北京航空材料研究所.马氏体不锈钢制压气机叶片最佳热处理工艺的选定. 1981  
4 北京航空材料研究所. 不锈钢性能数据表. 1986  
5 北京航空材料研究所.GX-8热强不锈钢的研究总结.1974  
6 北京航空材料研究所.马氏体不锈钢的研制报告.1974  
7 周洪范. 几种金属材料的蠕变-疲劳交互作用及断裂分析. 航空材料, 1980 (5): 10  
8 李文澜.提高钢制压气机叶片寿命的途径.1981

9涂柏林.马氏体不锈钢疲劳断裂性能的研究.航空材料，1982(2)：39

编写 钟培道 钟平

校对 古宝珠

审定 古宝珠

# 1Cr12Ni3Mo2V

# 1 概述

1Cr12Ni3Mo2V是一种 $12\%$ 铬型马氏体热强不锈钢。该钢具有较高的中温抗蠕变性能、抗疲劳性能和抗腐蚀性能，满意的焊接性能和成形性能，可在 $500^{\circ}\mathrm{C}$ 以下使用。适用于制造航空发动机的低压压气机一级转子轴机匣、燃烧室外套、安装边和支承座等。

1.1 材料牌号 1Cr12Ni3Mo2V。  
1.2 相近牌号 H46、FV448、S/SJ2、S/SJV（英国），E-Z12CNDV12（法国）。  
1.3 材料的技术标准 见表1-1。

表1-1  

<table><tr><td>品种</td><td>技术标准</td></tr><tr><td>棒材</td><td>Z9-0112-1992《1Cr12Ni3Mo2VE优质不锈钢棒材技术条件》</td></tr><tr><td>叶片棒材</td><td>6502WS9-6503-1996《1Cr12Ni3Mo2VN(S/SJ2)不锈钢热轧、锻制和冷拉棒材》5066</td></tr><tr><td>转动件棒材</td><td>6508WS9-6510-1996《S/SJV不锈钢棒暂行技术条件》</td></tr><tr><td>板材</td><td>Z9-0108-1992《1Cr12Ni3Mo2VA不锈钢板材技术条件》</td></tr><tr><td>冷轧板材</td><td>WS9-6504薄板-1996《1Cr12Ni3Mo2VN(S/SJ2)不锈钢冷轧薄板暂行技术条件》</td></tr></table>

1.4 化学成分 见表1-2。

%

表1-2  

<table><tr><td>标准</td><td>C</td><td>Mn</td><td>Si</td><td>S</td><td>P</td><td>Cr</td><td>Ni</td><td>Mo</td><td>V</td><td>N</td></tr><tr><td>Z9 标准</td><td rowspan="2">0.08~0.13</td><td rowspan="2">0.50~0.90</td><td rowspan="2">≤0.35</td><td>≤0.015</td><td>≤0.025</td><td rowspan="2">11.00~12.50</td><td rowspan="2">2.00~3.00</td><td rowspan="2">1.50~2.00</td><td rowspan="2">0.25~0.40</td><td rowspan="2">0.020~0.040</td></tr><tr><td>WS9 标准</td><td>≤0.025</td><td>≤0.030</td></tr></table>

1.5 热处理制度 见表1-3。

表1-3  

<table><tr><td rowspan="3">品种</td><td rowspan="3">技术标准</td><td colspan="4">热处理制度</td></tr><tr><td colspan="2">淬火</td><td colspan="2">回火</td></tr><tr><td>加热</td><td>冷却</td><td>加热</td><td>冷却</td></tr><tr><td>叶片棒材</td><td>WS9-6502-1996</td><td rowspan="3">1050℃</td><td rowspan="2">空冷</td><td rowspan="2">650℃</td><td rowspan="3">空冷</td></tr><tr><td rowspan="2">普通棒材</td><td>WS9-6503-1996</td></tr><tr><td>WS9-6510-1996</td><td>油或空冷</td><td>300~370℃</td></tr></table>

续表 1-3  

<table><tr><td rowspan="3">品种</td><td rowspan="3">技术标准</td><td colspan="4">热处理制度</td></tr><tr><td colspan="2">淬火</td><td colspan="2">回火</td></tr><tr><td>加热</td><td>冷却</td><td>加热</td><td>冷却</td></tr><tr><td>紧固件棒材</td><td>WS9-5066-1996</td><td rowspan="5">1050℃</td><td>空冷</td><td>560~590℃</td><td rowspan="5">空冷</td></tr><tr><td>转动件棒材</td><td>WS9-6508-1996</td><td>油冷</td><td>560~570℃+550~560℃</td></tr><tr><td>冷轧薄板材</td><td>WS9-6504-1996</td><td>空冷</td><td>650℃</td></tr><tr><td>板材</td><td>Z9-0108-1992</td><td>空冷或油冷</td><td>650℃±5℃,1h</td></tr><tr><td>棒材</td><td>Z9-0112-1992</td><td>空冷</td><td>620℃±5℃,2h</td></tr></table>

# 1.6 品种规格与供应状态

1.6.1 品种规格 圆棒: $d20 \sim 150\mathrm{mm}$ ; 冷拉圆棒材: $d10 \sim 35\mathrm{mm}$ ; 冷轧板材: $\delta 0.5 \sim 4.0\mathrm{mm}$ ; 冷拉丝材: $d1.0 \sim 5.0\mathrm{mm}$ 。  
1.6.2 供应状态 机加工圆棒材以退火状态供应；热加工圆棒、转动件圆棒及冷拉普通圆棒均经退火并去氧化皮后供应；紧固件及叶片圆棒经冷拉、退火并去氧化皮后供应；冷轧板材经退火、酸洗、矫平并切边后供应。  
1.7 熔炼与铸造工艺 采用电弧炉 $+$ 电渣重熔或电弧炉 $+$ 真空自耗重熔等方法熔炼。  
1.8 应用概况与特殊要求 已在航空发动机上用于制造压气机转子轴、高压机匣、扩散机匣等重要零件。

# 2 物理及化学性能

# 2.1 热性能

2.1.1 线膨胀系数 见表2-1。

表 2-1[2]  

<table><tr><td>θ/℃</td><td>25~100</td><td>25~200</td><td>25~300</td><td>25~400</td><td>25~500</td><td>25~600</td></tr><tr><td>α/10-6℃-1</td><td>9.97</td><td>10.23</td><td>10.61</td><td>11.00</td><td>11.71</td><td>11.94</td></tr></table>

2.2 密度 $\rho = 7.84\mathrm{g / cm^3}$   
2.3 电性能  
2.4 磁性能  
2.5 化学性能  
2.5.1 抗氧化性能 见表2-2。

表 2-2[1]  

<table><tr><td>试验温度/℃</td><td>500</td><td>600</td><td>650</td></tr><tr><td>平均氧化速率/(g/m2·h)</td><td>0.0041</td><td>0.0076</td><td>0.0085</td></tr></table>

2.5.2 耐腐蚀性能 见表2-3。

表2-3[2]  

<table><tr><td colspan="3">σb/MPa</td><td colspan="3">δ5/%</td></tr><tr><td>试验前</td><td>试验后</td><td>损失率/%</td><td>试验前</td><td>试验后</td><td>损失率</td></tr><tr><td>1015</td><td>1013</td><td>0</td><td>14.5</td><td>14.1</td><td>2.8</td></tr></table>

注：试验按HCS209—1966《金属材料及其防护层盐雾腐蚀试验方法》进行，对比试验前后两组试样的拉伸性能以评定耐腐蚀性能。

# 3 力学性能

# 3.1 技术标准规定的性能 见表3-1。

表3-1  

<table><tr><td rowspan="3">品种</td><td rowspan="3">技术标准</td><td rowspan="3">热处理制度</td><td>σb</td><td>σP0.2</td><td>σbH</td><td>δ5</td><td>ψ</td><td rowspan="2">HBS</td><td rowspan="2">A K V1/ J</td><td rowspan="2">σ4500.15/100/ MPa</td></tr><tr><td colspan="3">MPa</td><td colspan="2">%</td></tr><tr><td colspan="8">不小于</td></tr><tr><td>棒材</td><td>Z9-0112-1992</td><td>1050℃±10℃,空淬+620℃±5℃,2h,空冷</td><td>1000~1150</td><td>800</td><td>-</td><td>10</td><td>-</td><td>-</td><td>akU(kJ/m2)≥1000</td><td>-</td></tr><tr><td>板材</td><td>Z9-0108-1992</td><td>1050℃±10℃,空淬或油淬+650℃±5℃,1h,空冷</td><td>930~1130</td><td>750</td><td>-</td><td>14</td><td>-</td><td>-</td><td>-</td><td></td></tr><tr><td>叶片棒材</td><td>WS9-6502-1996</td><td>1050℃,空冷+650℃,空冷</td><td>930~1130</td><td>760</td><td>1545</td><td>14</td><td>-</td><td>285~330</td><td rowspan="2">61</td><td>465</td></tr><tr><td>普通棒材</td><td>WS9-6503-1996</td><td>1050℃,空冷+650℃,空冷</td><td>930~1130</td><td>760</td><td>-</td><td>14</td><td>-</td><td>285~330</td><td>-</td></tr><tr><td>紧固件棒材</td><td>WS9-5066-1996</td><td>1050℃,空冷+560~590℃,空冷</td><td>1100~1300</td><td>900</td><td>-</td><td>8</td><td>实测</td><td>320~390</td><td>40</td><td>-</td></tr><tr><td>转动件棒材</td><td>WS9-6508-1996</td><td>1050℃,油淬+560~570℃,空冷+550~560℃,空冷</td><td>1080~1240</td><td>900</td><td>1700</td><td>8</td><td>50</td><td>340~375</td><td>34</td><td>470</td></tr><tr><td>普通棒材</td><td>WS9-6510-1996</td><td>1050℃,空冷+300~370℃,空冷</td><td>1310~1470</td><td>990</td><td>-</td><td>9</td><td>30</td><td>390~430</td><td>40</td><td>-</td></tr><tr><td>δ&lt;0.5mm冷轧板</td><td rowspan="2">WS9-6504-1996</td><td rowspan="2">1050℃,空冷+650℃,空冷</td><td rowspan="2">930~1130</td><td rowspan="2">760</td><td rowspan="2">-</td><td>8</td><td rowspan="2">-</td><td rowspan="2">HV320~380</td><td rowspan="2">-</td><td rowspan="2">-</td></tr><tr><td>δ0.5~1.6mm冷轧板</td><td>9</td></tr></table>

① 实为艾氏冲击试样。

# 3.2 室温及各种温度下的力学性能

3.2.1 硬度 棒材经 $1050^{\circ}\mathrm{C}$ 淬火 $+350^{\circ}\mathrm{C}$ 回火后的硬度HBS为408；板材经 $1050^{\circ}\mathrm{C}$ 淬火 $+650^{\circ}\mathrm{C}$ 回火后的硬度HBS为330。

# 3.2.2 拉伸性能

3.2.2.1 棒材和板材室温拉伸性能生产检验数据统计见表3-2。

表3-2  

<table><tr><td>品种</td><td>热处理制度</td><td>项目</td><td>σb/MPa</td><td>σP0.2/MPa</td><td>δ5/%</td><td>ψ/%</td></tr><tr><td rowspan="4">棒材</td><td rowspan="2">1050℃,空冷+650℃,空冷</td><td>X̄</td><td>1050</td><td>875</td><td>17</td><td>61</td></tr><tr><td>s</td><td>20.6</td><td>22.7</td><td>0.37</td><td>4.4</td></tr><tr><td rowspan="2">1050℃,空冷+350℃,空冷</td><td>X̄</td><td>1375</td><td>1075</td><td>15.5</td><td>63.5</td></tr><tr><td>s</td><td>46.3</td><td>30.6</td><td>2.3</td><td>0.58</td></tr><tr><td rowspan="2">板材</td><td rowspan="2">1050℃,空冷+650℃,空冷</td><td>X̄</td><td>1020</td><td>910</td><td>11.5</td><td>-</td></tr><tr><td>s</td><td>51.2</td><td>93</td><td>4.4</td><td>-</td></tr></table>

# 3.2.2.2 淬火温度对拉伸性能的影响见表3-3及图3-1。

表3-3[3]  

<table><tr><td colspan="2">热处理制度</td><td>σb</td><td>σP0.2</td><td>δ5</td><td>ψ</td><td colspan="2">热处理制度</td><td>σb</td><td>σP0.2</td><td>δ5</td><td>ψ</td></tr><tr><td>淬火</td><td>回火</td><td colspan="2">MPa</td><td colspan="2">%</td><td>淬火</td><td>回火</td><td colspan="2">MPa</td><td colspan="2">%</td></tr><tr><td rowspan="2">800℃,空淬</td><td rowspan="6">620℃,空冷</td><td>920</td><td>800</td><td>19</td><td>66.5</td><td rowspan="2">950℃,空淬</td><td rowspan="6">620℃,空冷</td><td>1000</td><td>895</td><td>17</td><td>61</td></tr><tr><td>910</td><td>800</td><td>20.5</td><td>66.5</td><td>1075</td><td>930</td><td>14.5</td><td>61.5</td></tr><tr><td rowspan="2">850℃,空淬</td><td>1020</td><td>925</td><td>19</td><td>63</td><td rowspan="2">1000℃,空淬</td><td>980</td><td>940</td><td>14</td><td>60</td></tr><tr><td>1020</td><td>935</td><td>17</td><td>64</td><td>1100</td><td>980</td><td>15</td><td>60.5</td></tr><tr><td rowspan="2">900℃,空淬</td><td>1100</td><td>985</td><td>17</td><td>60.5</td><td rowspan="2">1050℃,空淬</td><td>1070</td><td>930</td><td>17.5</td><td>60.5</td></tr><tr><td>1120</td><td>990</td><td>17</td><td>60.5</td><td>1075</td><td>930</td><td>17.5</td><td>59.5</td></tr></table>

3.2.2.3 不同介质淬火对拉伸性能的影响见表3-4。  
3.2.2.4 不同温度回火对拉伸性能的影响见表3-5和图3-2。

图片摘要：该图主要展示 3 3[3]。
![](images/a8874150b01a590918c61dfea79e8159433abf710bd398c03736c7a032c480a3.jpg)  
图3-1 淬火温度对拉伸性能的影响[2]

图3-2 回火温度对拉伸性能的影响[2]  
图片摘要：该图主要展示 3 2 回火温度对拉伸性能的影响[2]。
![](images/bb8822e538aab4780d0d338629e66ceed84698de6655fc624dc1fa3791c3df7b.jpg)  
热处理状态： $1050\%$ ，空冷十回火2h

表3-4[2,3]  

<table><tr><td>热处理制度</td><td>σb/MPa</td><td>σP0.2/MPa</td><td>δs/%</td><td>ψ/%</td></tr><tr><td>1050℃,40min,空冷+650℃,2h,空冷</td><td>1060</td><td>855</td><td>16.3</td><td>58.5</td></tr><tr><td>1050℃,40min,空冷+620℃,2h,空冷</td><td>1075</td><td>930</td><td>17.5</td><td>60.0</td></tr><tr><td>1050℃,40min,油淬+650℃,2h,空冷</td><td>1040</td><td>840</td><td>16.5</td><td>62.5</td></tr><tr><td>1050℃,40min,油冷+620℃,2h,空冷</td><td>1055</td><td>950</td><td>16</td><td>60.5</td></tr><tr><td>1050℃,40min,水冷+620℃,2h,空冷</td><td>900</td><td>-</td><td>-</td><td>-</td></tr></table>

表3-5[3]  

<table><tr><td colspan="2">热处理制度</td><td rowspan="2">σb/MPa</td><td rowspan="2">σP0.2/MPa</td><td rowspan="2">δ5/%</td><td rowspan="2">ψ/%</td></tr><tr><td>淬火</td><td>回火</td></tr><tr><td rowspan="4">1050℃,空淬</td><td rowspan="2">320℃,空冷</td><td>1340</td><td>1215</td><td>15</td><td>59</td></tr><tr><td>1340</td><td>1230</td><td>15</td><td>59</td></tr><tr><td rowspan="2">420℃,空冷</td><td>1370</td><td>1240</td><td>14</td><td>58</td></tr><tr><td>1420</td><td>1275</td><td>14</td><td>58</td></tr></table>

续表3-5   

<table><tr><td colspan="2">热处理制度</td><td rowspan="2">σb/MPa</td><td rowspan="2">σP0.2/MPa</td><td rowspan="2">δ5/%</td><td rowspan="2">ψ/%</td></tr><tr><td>淬火</td><td>回火</td></tr><tr><td rowspan="6">1050℃,空淬</td><td rowspan="2">520℃,空冷</td><td>1370</td><td>1230</td><td>17</td><td>61.5</td></tr><tr><td>.1400</td><td>1230</td><td>17</td><td>63</td></tr><tr><td rowspan="2">620℃,空冷</td><td>1070</td><td>930</td><td>17.5</td><td>60.5</td></tr><tr><td>1075</td><td>930</td><td>17.5</td><td>59.5</td></tr><tr><td rowspan="2">720℃,空冷</td><td>960</td><td>820</td><td>16</td><td>63</td></tr><tr><td>995</td><td>880</td><td>16</td><td>61.5</td></tr></table>

# 3.2.2.5 高温拉伸性能见表3-6、图3-3和图3-4。

表3-6[3]  

<table><tr><td rowspan="2">热处理制度</td><td rowspan="2">θ/℃</td><td>σb</td><td>σP0.2</td><td>δ5</td><td>ψ</td><td rowspan="2">热处理制度</td><td rowspan="2">θ/℃</td><td>σb</td><td>σP0.2</td><td>δ5</td><td>ψ</td></tr><tr><td colspan="2">MPa</td><td colspan="2">%</td><td colspan="2">MPa</td><td colspan="2">%</td></tr><tr><td rowspan="3">1050℃,空淬+620℃,空冷</td><td>20</td><td>1070</td><td>930</td><td>17.5</td><td>60</td><td rowspan="3">1050℃,空淬+620℃,空冷</td><td>500</td><td>770</td><td>700</td><td>17.2</td><td>65.5</td></tr><tr><td>200</td><td>965</td><td>855</td><td>15.8</td><td>65.3</td><td>650</td><td>420</td><td>390</td><td>27.2</td><td>85.6</td></tr><tr><td>350</td><td>900</td><td>810</td><td>13.8</td><td>63</td><td>800</td><td>169</td><td>151</td><td>87.4</td><td>93</td></tr></table>

图片摘要：该图主要展示 3 6[3]。
![](images/5438e9323e68a216f11ca926f5548d0304fb0a1fbdd284db6f9898449801e511.jpg)  
热处理状态： $1050^{\circ}\mathrm{C}$ ，空冷 $+650^{\circ}\mathrm{C}$ ，空冷

图片摘要：该图主要展示 3 6[3]。
![](images/5954b80bec69c099a480b4c2363aaa56d4dc9d5b8a7bbc03d9f2f0d5aa59355d.jpg)  
热处理状态： $1050^{\circ}\mathrm{C}$ ，空冷 $+650^{\circ}\mathrm{C}$ ，空冷  
图3-4 试验温度对拉伸性能的影响[2]  
图3-3 试验温度对拉伸性能的影响[2]

# 3.2.3 冲击性能

# 3.2.3.1 不同热处理制度的棒材室温冲击韧性生产检验数据统计见表3-7。

表3-7[2]  

<table><tr><td>品种</td><td>热处理制度</td><td>项目</td><td>akU/(kJ/m2)</td><td>品种</td><td>热处理制度</td><td>项目</td><td>akU/(kJ/m2)</td></tr><tr><td rowspan="2">棒材</td><td rowspan="2">1050℃,空淬+650℃,空冷</td><td>X̄</td><td>985</td><td rowspan="2">棒材</td><td rowspan="2">1050℃,空淬+350℃,空冷</td><td>X̄</td><td>640</td></tr><tr><td>s</td><td>856</td><td>s</td><td>178</td></tr></table>

# 3.2.3.2 不同温度淬火对冲击韧性的影响见表3-8。

# 3.2.3.3 不同介质淬火对冲击韧性的影响见表3-9。

表3-8[3]  

<table><tr><td colspan="2">热处理制度</td><td rowspan="2">akU/(kJ/m2)</td><td colspan="2">热处理制度</td><td rowspan="2">akU/(kJ/m2)</td></tr><tr><td>淬火</td><td>回火</td><td>淬火</td><td>回火</td></tr><tr><td>800℃,空淬</td><td rowspan="3">620℃,空冷</td><td>1490</td><td>950℃,空淬</td><td rowspan="3">620℃,空冷</td><td>780</td></tr><tr><td>850℃,空淬</td><td>1140</td><td>1000℃,空淬</td><td>800</td></tr><tr><td>900℃,空淬</td><td>906</td><td>1050℃,空淬</td><td>680</td></tr></table>

表3-9[2]  

<table><tr><td>热处理制度</td><td>akU/(kJ/m2)</td><td>热处理制度</td><td>akU/(kJ/m2)</td></tr><tr><td>1050℃,40min,空冷+650℃,2h,空冷</td><td>1325</td><td>1050℃,40min,油淬+650℃,2h,空冷</td><td>1179</td></tr></table>

3.2.3.4 不同温度回火对冲击韧性的影响见图3-5。  
3.2.3.5 低温冲击韧性见图3-6。

# 3.3 持久和蠕变性能

图3-5 回火温度对艾氏冲击韧性的影响[2]  
图片摘要：该图主要展示 3 5 回火温度对艾氏冲击韧性的影响[2]。
![](images/bd6add92671b5547cd30781a37ba6784b6eb60e4821a028e0b1ce5fe73584771.jpg)  
热处理状态： $1050\%$ ，空冷 $+$ 回火2h，空冷

3.3.1 高温持久性能 见表3-10和图3-7。  
3.3.2 高温蠕变性能 见表3-11。

表3-10[2]  

<table><tr><td rowspan="2">热处理制度</td><td rowspan="2">θ/℃</td><td>σ100</td><td>σ300</td><td>σ1000</td></tr><tr><td colspan="3">MPa</td></tr><tr><td rowspan="4">1050℃,40min,空冷+650℃,2h,空冷</td><td>450</td><td>610</td><td>590</td><td>550</td></tr><tr><td>500</td><td>510</td><td>470</td><td>430</td></tr><tr><td>550</td><td>390</td><td>335</td><td>285</td></tr><tr><td>600</td><td>215</td><td>-</td><td>-</td></tr></table>

表3-11[1]  

<table><tr><td>热处理制度</td><td>θ/℃</td><td>σ/MPa</td><td>t/h</td><td>εp/%</td></tr><tr><td rowspan="5">1050℃,40min,空冷+650℃,2h,空冷</td><td>450</td><td>455</td><td rowspan="5">100</td><td>0.136</td></tr><tr><td>450</td><td>420</td><td>0.11</td></tr><tr><td>500</td><td>315</td><td>0.112~0.123</td></tr><tr><td>500</td><td>295</td><td>0.104</td></tr><tr><td>600</td><td>103</td><td>0.07~0.098</td></tr></table>

图片摘要：该图主要展示 3 11[1]。
![](images/20c5ef696516c56ff988f4e7f522dcc4803a493426868a4c491852e8511ed8d8.jpg)  
图3-6 低温与冲击韧性的关系[1]

图片摘要：该图主要展示 3 6 低温与冲击韧性的关系[1]。
![](images/d87831251470d2eff4cab225fbb4a0e256cb0da296b030f40c798216a3ad02b4.jpg)  
热处理状态： $1050^{\circ}\mathrm{C}$ ，40min，空冷 $+650^{\circ}\mathrm{C},2\mathrm{h}$ ，空冷  
图3-7 Larson-Miller曲线[4]

# 3.4 疲劳性能

# 3.4.1 高周疲劳

3.4.1.1 高温旋转弯曲光滑 $(K_{\mathrm{t}} = 1)$ 试样疲劳性能见表3-12。

3.4.1.2 旋转弯曲光滑试样疲劳曲线见图3-8。  
3.4.1.3 旋转弯曲缺口试样疲劳曲线见图3-9。

·采用升降法求得疲劳极限 $\sigma_{-1\mathrm{H}} = 310\mathrm{MPa}$ 。

3.4.2 特种疲劳 板材振动疲劳性能见表3-13。

图片摘要：该图主要展示 3 8 室温旋转弯曲光滑 试样 曲线[1]。
![](images/84dc4926a8a7470353d219ea17fc32875f0c4a12744ae4de65ddcc7ea76a1b33.jpg)  
热处理状态： $1050^{\circ}\mathrm{C}$ ，淬火 $+620^{\circ}\mathrm{C}$ ，回火  
图3-8 室温旋转弯曲光滑 $(K_{\mathrm{t}} = 1)$ 试样 $S - N$ 曲线[1]

表3-12[2]  

<table><tr><td>热处理制度</td><td>θ/℃</td><td>σ-1/MPa</td></tr><tr><td rowspan="3">1050℃,40min,空冷+650℃,2h,空冷</td><td>200</td><td>400</td></tr><tr><td>400</td><td>430</td></tr><tr><td>500</td><td>385</td></tr></table>

注：循环次数 $10^{7}$ 。

图片摘要：该图主要展示 3 12[2]。
![](images/ebe0af736b17346e6cd6c34b915aad4a03bf39d61528f22f19da9756bb34ef6f.jpg)  
热处理状态： $1050^{\circ}\mathrm{C}$ ，淬火 $+620^{\circ}\mathrm{C}$ ，回火  
图3-9 室温旋转弯曲缺口 $(K_{\mathrm{t}} = 2)$ 试样疲劳曲线[1]

表3-13[1]  

<table><tr><td>板δ</td><td>振幅</td><td rowspan="2">试验时间</td><td rowspan="2">N/周</td><td>板δ</td><td>振幅</td><td rowspan="2">试验时间</td><td rowspan="2">N/周</td></tr><tr><td colspan="2">mm</td><td colspan="2">mm</td></tr><tr><td rowspan="4">2.5</td><td rowspan="4">±4</td><td>1h25min</td><td>0.2448×10^6</td><td rowspan="4">2.5</td><td rowspan="4">±4</td><td>58min</td><td>0.1670×10^6</td></tr><tr><td>7h25min</td><td>1.2528×10^6</td><td>39h20min</td><td>6.7968×10^6</td></tr><tr><td>57h53min 未断</td><td>&gt;10^7</td><td>1h35min</td><td>0.2736×10^6</td></tr><tr><td>59h50min 未断</td><td>&gt;10^7</td><td>66h30min 未断</td><td>&gt;10^7</td></tr></table>

注：热处理状态 $1050^{\circ}\mathrm{C}$ ，空冷 $+650^{\circ}\mathrm{C}$ ，空冷。

# 3.5 弹性性能

3.5.1 弹性模量 见表3-14。

表3-14[1]  

<table><tr><td>θ/℃</td><td>20</td><td>100</td><td>200</td><td>300</td><td>400</td><td>500</td><td>600</td></tr><tr><td>E/GPa</td><td>209</td><td>205</td><td>201</td><td>194</td><td>184</td><td>174</td><td>163</td></tr></table>

# 4 组织结构

4.1 相变温度 见表4-1。

表4-1[1]  

<table><tr><td>相变点</td><td>Acl</td><td>Ac3</td><td>Ms</td><td>Mf</td></tr><tr><td>θ/°C</td><td>715</td><td>815</td><td>305</td><td>140</td></tr></table>

# 4.2 时间-温度-组织转变曲线

4.3 合金组织结构 淬火状态的组织为马氏体，回火后的组织为回火马氏体+弥散的碳化物相。高温回火后组织为回火索氏体。

# 5 工艺性能与要求

# 5.1 成形性能

5.1.1 热加工成形性能良好，加热温度为 $1130\sim 1170^{\circ}\mathrm{C}$ ，开锻温度为 $1030\sim 1070^{\circ}\mathrm{C}$ ，终锻温度应高于 $850^{\circ}\mathrm{C}$ ，锻后应缓冷。  
5.1.2 冷变形塑性较差。  
5.1.3 板材深冲压性能 极限拉伸系数为1.9。  
5.2 焊接性能 焊接性能良好，可采用氩弧焊和手工电弧焊，焊接接头性能见表5-1。

表5-1[1]  

<table><tr><td>θ/℃</td><td>20</td><td>300</td><td>400</td><td>500</td><td>550</td><td>600</td></tr><tr><td>σb/MPa</td><td>935</td><td>835</td><td>835</td><td>670</td><td>565</td><td>455</td></tr><tr><td>δ5/%</td><td>15.0</td><td>9.9</td><td>7.1</td><td>14.6</td><td>18.3</td><td>24.6</td></tr></table>

5.3 零件热处理工艺 (1) $1050^{\circ}\mathrm{C} \pm 10^{\circ}\mathrm{C}$ , 空冷或油冷 $+620^{\circ}\mathrm{C} \pm 5^{\circ}\mathrm{C}$ , 空冷; (2) $1050^{\circ}\mathrm{C} \pm 10^{\circ}\mathrm{C}$ , 空冷或油冷 $+650^{\circ}\mathrm{C} \pm 5^{\circ}\mathrm{C}$ , 空冷; (3) $1050^{\circ}\mathrm{C} \pm 10^{\circ}\mathrm{C}$ , 空冷或油冷 $+300 \sim 370^{\circ}\mathrm{C}$ , 空冷; (4) $1050^{\circ}\mathrm{C} \pm 10^{\circ}\mathrm{C}$ , 空冷或油冷 $+550 \sim 570^{\circ}\mathrm{C}$ , 空冷。

# 5.4 表面处理工艺

5.5 切削加工与磨削性能 切削加工和磨削加工工艺性能良好，不粘刀。

# 6 功能考核试验

# 7 使用建议

选用。

# 参考文献

1抚顺钢厂，北京钢铁研究总院，北京航空材料研究院.E-Z12CNDV12不锈钢研制总结.1990  
2抚顺钢厂.F143、F144钢试制总结·1980   
3抚顺钢厂.E-Z12CNDV12不锈钢研制总结.1990   
4 北京航空材料研究院．斯贝(MK202型)发动机材料及热加工工艺情况分析.1982

编写 高会友 陈荣桂

校对 桂治斌

审定 古宝珠

# 1Cr10Co6MoVNb

# 1 概述

1Cr10Co6MoVNb是一种 $12\%$ 铬型马氏体热强不锈钢。该钢具有较高的热强性能、抗蠕变性能、热稳定性、抗氧化性能和疲劳强度。适用于制造航空发动机的高压压气机盘、转子叶片、隔圈及密封圈等重要部件。

1.1 材料牌号 1Cr10Co6MoVNb。  
1.2 相近牌号 FV535，H53、S/SAV（英国）。  
1.3 材料的技术标准 见表1-1。

表1-1  

<table><tr><td>品种</td><td>技术标准</td></tr><tr><td>热加工用棒材</td><td>WS9-6519 6521—1996《1Cr10Co6MoVNbN钢热加工用棒材》</td></tr><tr><td>锻件</td><td>WS9-6519锻件—1996《1Cr10Co6MoVNbN钢盘锻件》</td></tr></table>

1.4 化学成分 见表1-2。

%

表1-2  

<table><tr><td>C</td><td>Mn</td><td>Si</td><td>S</td><td>P</td><td>Cr</td><td>Ni</td></tr><tr><td>0.06~0.11</td><td>0.60~1.15</td><td>0.10~0.70</td><td>≤0.020</td><td>≤0.028</td><td>9.80~11.20</td><td>0.20~0.80</td></tr><tr><td>Mo</td><td>V</td><td>Nb</td><td>Co</td><td>B</td><td colspan="2">N</td></tr><tr><td>0.50~1.00</td><td>0.10~0.35</td><td>0.20~0.45</td><td>5.00~7.00</td><td>0.004~0.012</td><td colspan="2">0.010~0.035</td></tr></table>

1.5 热处理制度 $1170^{\circ}\mathrm{C} \pm 10^{\circ}\mathrm{C}$ ，油淬 $+600 \sim 650^{\circ}\mathrm{C}$ ，空冷，回火两次。  
1.6 品种规格与供应状态   
1.6.1 品种规格 $d20\sim 200\mathrm{mm}$ 热轧圆棒。  
1.6.2 供应状态 退火并去氧化皮。  
1.7 熔炼与铸造工艺 采用电弧炉 + 真空自耗电极重熔或真空感应 + 真空自耗电极重熔。  
1.8 应用概况与特殊要求 已用于航空、舰艇和发电用发动机高压压气机盘、转子叶片、隔圈等零件。用作压气机叶片时表面需涂防护涂层。

# 2 物理及化学性能

2.1 热性能

2.1.1 熔化温度范围 $1500^{\circ}\mathrm{C}$   
2.1.2 热导率 见表2-1。

表2-1[1]   

<table><tr><td>θ/℃</td><td>100</td><td>200</td><td>300</td><td>400</td><td>500</td><td>550</td><td>600</td><td>700</td><td>750</td></tr><tr><td>λ/(W/(m·℃))</td><td>24.7</td><td>25.5</td><td>26.4</td><td>27.2</td><td>27.6</td><td>28.1</td><td>28.1</td><td>28.5</td><td>28.5</td></tr></table>

2.1.3 比热容 见表2-2。

2.1.4 线膨胀系数 见表2-3。  
2.2 密度 $\rho = 7.85\mathrm{g / cm^3}$

表 2-2[1]  

<table><tr><td>θ/℃</td><td>20</td><td>100</td><td>200</td><td>300</td><td>400</td><td>500</td><td>550</td><td>600</td><td>700</td><td>750</td></tr><tr><td>c/(J/(kg·℃))</td><td>395</td><td>416</td><td>454</td><td>487</td><td>521</td><td>651</td><td>739</td><td>1058</td><td>865</td><td>714</td></tr></table>

2.3 电性能 电阻率 $\rho = 71.9 \times 10^{-8} \Omega \cdot \mathrm{m}$ 。  
2.4 磁性能

表2-3[2]  

<table><tr><td>θ/℃</td><td>20~100</td><td>20~200</td><td>20~300</td><td>20~400</td><td>20~500</td><td>20~600</td></tr><tr><td>α/10-6℃-1</td><td>9.5</td><td>9.9</td><td>10.4</td><td>10.7</td><td>11.1</td><td>11.4</td></tr></table>

2.5 化学性能

2.5.1 抗氧化性能 见表2-4。  
2.5.2 耐腐蚀性能 在 $3.5\% \mathrm{NaCl}$ 溶液中的交替腐蚀性能见表2-5。

表2-4[1]  

<table><tr><td>试验温度/℃</td><td colspan="5">700</td><td></td></tr><tr><td>保持时间/h</td><td>25</td><td colspan="2">50</td><td colspan="2">75</td><td>100</td></tr><tr><td>氧化增重/(g/m2)</td><td>0.23</td><td colspan="2">0.99</td><td colspan="2">1.13</td><td>1.135</td></tr><tr><td>氧化速率/(g/(m2·h))</td><td>0.0092</td><td colspan="2">0.0198</td><td colspan="2">0.0151</td><td>0.0135</td></tr><tr><td>外观</td><td colspan="2">均匀,有金属光泽</td><td colspan="2">均匀</td><td colspan="2">均匀,灰棕色</td></tr><tr><td>结论</td><td colspan="6">在700℃下属于完全抗氧化级</td></tr></table>

表2-5[1]  

<table><tr><td>试验前试样平均质量/g</td><td>试验后试样平均质量/g</td><td>平均质量损失/g</td><td>平均单位面积失重/(g/cm2)</td></tr><tr><td>19.21</td><td>19.08</td><td>0.13</td><td>0.0048</td></tr></table>

注：试样在 $35^{\circ}\mathrm{C} \pm 1^{\circ}\mathrm{C} 3.5\% \mathrm{NaCl}$ 溶液中浸泡 $5\mathrm{min}$ ，取出自然干燥 $25\mathrm{min}$ ，按此循环，48d后取出进行测定。

# 3 力学性能

3.1 技术标准规定的性能 见表3-1。

表3-1  

<table><tr><td rowspan="2">技术标准</td><td rowspan="2">热处理制度</td><td>σb</td><td>σP0.2</td><td>δ5</td><td>ψ</td><td>σ∅H</td><td>σ5500.15/100</td><td rowspan="2">HBS</td></tr><tr><td colspan="2">MPa</td><td colspan="2">%</td><td colspan="2">MPa</td></tr><tr><td>WS9-6519 6519-6521</td><td>1170℃±10℃,油淬+600~650℃空冷,回火两次</td><td rowspan="2">1000~1140</td><td rowspan="2">≥880</td><td rowspan="2">≥12</td><td rowspan="2">≥40</td><td rowspan="2">≥1540</td><td>325</td><td rowspan="2">321~352</td></tr><tr><td>WS9-6519 锻件-1996</td><td>1170℃±10℃,油淬+610℃±5℃,5h,空冷+(-70)℃±10℃,≥15min+610~640℃,5h,空冷</td><td>-</td></tr></table>

① 缺口拉伸强度仅适用于盘、轴及叶片用棒。

3.2 室温及各种温度下的力学性能

3.2.1 硬度

3.2.1.1 $1170^{\circ}\mathrm{C}$ 油淬 $+600\sim 650^{\circ}\mathrm{C}$ 回火两次后的硬度HBS为 $335^{[2]}$   
3.2.1.2 $1170^{\circ}\mathrm{C}$ 油淬 $+$ 不同温度回火5h后的硬度变化见图3-1。  
3.2.1.3 不同温度长期时效后的硬度曲线见图3-2a和图3-2b。

# 3.2.2 拉伸性能

# 3.2.2.1 室温拉伸性能生产检验数据统计见表3-2。

表3-2[4]  

<table><tr><td>项目</td><td>σb/MPa</td><td>σP0.2/MPa</td><td>σbH/MPa</td><td>δ5/%</td><td>ψ/%</td></tr><tr><td>S</td><td>1000~1140</td><td>≥880</td><td>≥1540</td><td>≥12</td><td>≥40</td></tr><tr><td>X̄</td><td>1090</td><td>970</td><td>1990</td><td>17</td><td>60</td></tr><tr><td>s</td><td>41.70</td><td>38.0</td><td>-</td><td>1.80</td><td>1.68</td></tr><tr><td>CV</td><td>3.80</td><td>3.90</td><td>-</td><td>0.10</td><td>0.13</td></tr></table>

注：1 热处理状态 $1170^{\circ}\mathrm{C}$ ，油淬 $+600\sim 650^{\circ}\mathrm{C}$ ，空冷，回火两次。  
2 表中数据为 32 个炉号、48 个试验数据统计结果； $\sigma_{\mathrm{bH}}$ 为 5 个试验数据的平均值。

图片摘要：该图主要展示 3 2[4]。
![](images/781866ca001fa309f34d96e5f6d0bed8ce9c066e8eb7c6a780443b15d8758051.jpg)  
a. $550^{\circ} \mathrm{C}$

图片摘要：该图主要展示 3 1 回火温度对硬度的影响[3]。
![](images/3abb3eabf441e9cf61086b1151c6fea9e36de09716ab594a412328df1b2f05db.jpg)  
热处理状态： $1170^{\circ}\mathrm{C}$ ，油淬十指定温度回火5h

图3-1 回火温度对硬度的影响[3]

图3-2 不同温度长期回火后的硬度变化[3]  
图片摘要：该图主要展示 3 2 不同温度长期回火后的硬度变化[3]。
![](images/3356ca7db2abafb2008317f2aaaab76edd501ccda1f0507ca98fa087161e2d5f.jpg)  
热处理状态： $1170\mathrm{C},30\mathrm{min}$ ，油淬 $+620^{\circ}\mathrm{C},2\mathrm{h}$ ，空冷 $+640^{\circ}\mathrm{C},2\mathrm{h}$ ，空冷

b. $600^{\circ} \mathrm{C}$

# 3.2.2.2 不同淬火温度对室温拉伸性能的影响见图3-3。

# 3.2.2.3 不同温度回火对室温拉伸性能的影响见图3-4。

图片摘要：该图主要展示 3 3 淬火温度对室温拉伸性能的影响[3]。
![](images/6e3ead2c1de1a2a2f849557436098c241877a4e68b8a681ee8eb00d69cfba8c9.jpg)  
热处理状态：指定温度淬火 $+620^{\circ}\mathrm{C}$   
2h，空冷 $+640\mathrm{C}$ ，2h，空冷

图3-3 淬火温度对室温拉伸性能的影响[3]

图3-4 回火温度对室温拉伸性能的影响[3]  
图片摘要：该图主要展示 3 4 回火温度对室温拉伸性能的影响[3]。
![](images/083d6ccdfd4c95748edbaf8fefe98ddbe3070b2533500e5fc616a001db9e36f0.jpg)  
热处理状态： $1170\mathrm{C}$ ，油淬十指定温度回火两次

# 3.2.2.4 不同温度第二次回火对室温拉伸性能的影响见图3-5。

# 3.2.2.5 不同温度下的拉伸性能见图3-6。

图片摘要：该图主要展示 3 4 回火温度对室温拉伸性能的影响[3]。
![](images/4aebf8e49b38326842093ed86abadbb8f49a8f3ad93a2284a8259512e44a0871.jpg)  
图3-5 第二次回火温度对室温拉伸性能的影响[3]

图片摘要：该图主要展示 3 5 第二次回火温度对室温拉伸性能的影响[3]。
![](images/fbaf7839402cab3a669a5c52e190391171b8460c3b8f81eea59e4cee214d881b.jpg)  
图3-6 试验温度对拉伸性能的影响[2]

# 3.2.3 冲击性能

3.2.3.1 不同淬火温度对室温冲击韧性的影响见图3-7。  
3.2.3.2 不同温度回火对室温冲击韧性的影响见图3-8。

图片摘要：该图主要展示 3 6 试验温度对拉伸性能的影响[2]。
![](images/2e89c5489025cd78b68e19d48d8c78a393b053e1822030c592e999e2d85d8bb6.jpg)  
图3-7 淬火温度对室温冲击韧性的影响[3]

图片摘要：该图主要展示 3 7 淬火温度对室温冲击韧性的影响[3]。
![](images/18cb3d74cf3e551151f92fed6879bdbdd2e09c894b00f2c5aef14b9d09e9fdb4.jpg)  
图3-8 回火温度对室温冲击韧性的影响[3]

# 3.3 持久和蠕变性能

3.3.1 高温持久性能 见图3-9。  
3.3.2 高温蠕变性能  
3.3.2.1 不同温度下的蠕变性能见表3-3。

表3-3[1]  

<table><tr><td>θ/℃</td><td>σ/MPa</td><td>t/h</td><td>δt/%</td><td>δe/%</td><td>δP/%</td></tr><tr><td>450</td><td>580</td><td rowspan="3">100</td><td>0.428</td><td>0.331</td><td>0.097</td></tr><tr><td>500</td><td>495</td><td>0.371</td><td>0.300</td><td>0.071</td></tr><tr><td>550</td><td>325</td><td>0.282</td><td>0.213</td><td>0.068</td></tr></table>

注：热处理状态 $1170^{\circ}\mathrm{C}$ ，油淬 $+600\sim 650^{\circ}\mathrm{C}$ ，空冷，回火两次。

3.3.2.2 不同温度淬火对蠕变性能的影响见图3-10。  
3.3.2.3 不同温度回火对蠕变性能的影响见图3-11。

图片摘要：该图主要展示 3 9 Larson Miller曲线[1]。
![](images/b9a76dad1ec665e96083eaf2721139a454416ba52ab41849f738232ce5738994.jpg)  
图3-9 Larson-Miller曲线[1]

图片摘要：该图主要展示 3 9 Larson Miller曲线[1]。
![](images/ddbe2051e758f576524f77798414c66d91499cdebf4ba1de269a12c5d2ee5e7c.jpg)  
图3-10 淬火温度对蠕变性能的影响[3]

图片摘要：该图主要展示 3 10 淬火温度对蠕变性能的影响[3]。
![](images/40cc7d84de1d9c94bfca3c61066f71a82a783753498898c8fb974e75627b4aa8.jpg)  
热处理状态： $1170^{\circ}\mathrm{C}$ ，油淬十指定温度回火两次。  
图3-11 回火温度对蠕变性能的影响[3]

# 3.4 疲劳性能

3.4.1 高周疲劳 室温旋转变曲疲劳曲线见图3-12。  
3.4.2 低周疲劳 室温低周疲劳曲线见图3-13。

图片摘要：该图主要展示 3 11 回火温度对蠕变性能的影响[3]。
![](images/4eb2dce1ebadd59c1670fc50d63a166a467afe992d2bab47ea99947174154591.jpg)  
热处理状态： $1170^{\circ}\mathrm{C}$ ，油淬 $+600\sim 650^{\circ}\mathrm{C}$ ，回火两次  
图3-12 旋转弯曲疲劳曲线[1]

图片摘要：该图主要展示 3 12 旋转弯曲疲劳曲线[1]。
![](images/beab3e0253ae13ecf6b891ed0e98a0329ab2d57133b3f0a5657c9d041096d3a9.jpg)  
热处理状态： $1170\mathrm{C}$ ，油淬 $+600\sim 650\mathrm{C}$   
回火两次。 $\sigma_{\mathrm{bH}} = 1628\mathrm{MPa}$   
图3-13 低周疲劳曲线[1]

# 3.5 弹性性能

3.5.1 弹性模量 $E = 216\mathrm{GPa}^{[2]}$   
3.5.2 切变模量 $G = 86\mathrm{GPa}^{[2]}$   
3.5.3 泊松比 $\mu = 0.26^{[2]}$ 。

# 4 组织结构

# 4.1 相变温度 见表4-1。

表4-1  

<table><tr><td>相变点</td><td>Ac1</td><td>Ac3</td><td>Ms</td><td>Mf</td></tr><tr><td>θ/℃</td><td>760</td><td>815</td><td>360</td><td>180</td></tr></table>

4.2 时间-温度-组织转变曲线  
4.3 合金组织结构 淬火回火后的组织为：板条马氏体和第二相： $\mathrm{Nb}(\mathrm{C}, \mathrm{N})$ 、 $\mathrm{M}_{2} \mathrm{X}$ 、 $\mathrm{M}_{23} \mathrm{C}_{6}$ 和 $\mathrm{M}_{3} \mathrm{C}$ 碳化物。

# 5 工艺性能与要求

5.1 成形性能 热加工性能良好，加热温度为 $1150^{\circ}\mathrm{C}$ ，开锻温度 $1050^{\circ}\mathrm{C}$ ，终锻温度不低于 $850^{\circ}\mathrm{C}$ ，锻后应缓冷。  
5.2 焊接性能  
5.3 零件的热处理工艺 $1170^{\circ}\mathrm{C}$ ，油淬 $+600\sim 650^{\circ}\mathrm{C},2\mathrm{h}$ ，空冷，回火两次。  
5.4 表面处理工艺  
5.5 切削加工与磨削性能 具有良好的切削加工及磨削性能，可以进行车、刨、铣、钻及磨削加工。

# 6 功能考核试验

# 7 使用建议

选用。

# 参考文献

1 北京航空材料研究所．斯贝(MK202)发动机材料及热加工工艺情况分析．1982  
2抚顺钢厂.S/SAV耐蠕变马氏体不锈钢试制总结.1980   
3 北京钢铁研究总院. 抗蠕变马氏体不锈钢(S/SAV)的性能和显微组织结构的研究. 1980  
4 西安航空发动机公司等.1Cr10Co6MoVNbN钢生产检验数据. $1989\sim 1999$

编写 高会友 刘桂英

校对 程怀瑞

审定 金建军

# 0Cr17Ni4Cu4Nb

# 1 概述

0Cr17Ni4Cu4Nb是一种马氏体沉淀硬化不锈钢。该钢具有较高的强度、耐腐蚀、抗氧化和可焊性。适用于制造 $400^{\circ}\mathrm{C}$ 以下工作的高强度耐蚀零件，如飞机、导弹的紧固件，发动机涡轮机匣的前后安装边和阀门部件等。

1.1 材料牌号 0Cr17Ni4Cu4Nb。  
1.2 相近牌号 Z5CNU17-04(法国), SUS630(日本), AISI630、17-4PH(美国)。

# 1.3 材料的技术标准 见表1-1。

表1-1  

<table><tr><td>品种</td><td>技术标准</td></tr><tr><td rowspan="3">棒材</td><td>GB/T 1220-1992《不锈钢棒》</td></tr><tr><td>GJB2294-1995《航空用不锈钢及耐热钢棒规范》</td></tr><tr><td>Z9-0123-1987《0Cr17Ni4Cu4Nb 不锈钢棒材技术条件》</td></tr></table>

# 1.4 化学成分 见表1-2。

%

表1-2  

<table><tr><td>C</td><td>Mn</td><td>Si</td><td>S</td><td>P</td><td>Cr</td><td>Ni</td><td>Cu</td><td>Nb</td></tr><tr><td>≤0.07</td><td>≤1.0</td><td>≤1.0</td><td>≤0.025</td><td>≤0.035</td><td>15.00~17.50</td><td>3.00~5.00</td><td>3.00~5.00</td><td>0.15~0.45</td></tr></table>

# 1.5 热处理制度 $1020\sim 1060^{\circ}\mathrm{C}$ 固溶 $+450\sim 580^{\circ}\mathrm{C}$ 时效 $4\mathrm{h}$ 。

# 1.6 品种规格与供应状态

# 1.8 应用概况与特殊要求

# 1.8.2 特殊要求

1.6.1 品种规格 热轧材 $d8\sim 250\mathrm{mm}$ ，方 $8\sim 120\mathrm{mm}$ ；锻材 $d55\sim 250\mathrm{mm}$ ，方 $55\sim 200\mathrm{mm}$ 。板材、带材、丝材、饼材、环件、锻件、铸件、精密铸件等协商供应。  
1.6.2 供应状态 通常以退火车光状态供应，也可以在固溶或过时效状态下供应。热轧材与锻件也可以在锻、轧状态下供应。退火处理后硬度 $\mathrm{HBS} \leqslant 363$ 。  
1.7 熔炼与铸造工艺 采用电弧炉或电弧炉 $+$ 电渣重熔冶炼或真空感应 $+$ 真空自耗重熔。  
1.8.1 应用概况 已用作发动机反推装置精铸件、涡轮机匣的前后安装边等。  
1.8.2.1 冶炼时必须严格控制化学成分，特别是铜及铌，以免性能明显波动。  
1.8.2.2 时效期间尺寸会产生微量变化， $480^{\circ}\mathrm{C}$ 时效尺寸收缩约为 $0.04\% \sim 0.06\%$ ， $620^{\circ}\mathrm{C}$ 时效约收缩 $0.08\% \sim 0.10\%$ 。使用中应予注意。

# 2 物理及化学性能

# 2.1 热性能

2.1.1 熔化温度范围 $1400\sim 1440^{\circ}\mathrm{C}^{[2]}$   
2.1.2 热导率 见表2-1。

表 2-1[1]  

<table><tr><td>θ/℃</td><td>20</td><td>100</td><td>200</td><td>300</td><td>400</td><td>500</td></tr><tr><td>λ/(W/(m·℃))</td><td>15.9</td><td>17.2</td><td>18.8</td><td>20.1</td><td>21.4</td><td>23.0</td></tr></table>

# 2.1.3 比热容 $c = 502\mathrm{J} / (\mathrm{kg}\cdot \mathrm{C})^{[1]}$

2.1.4 线膨胀系数 见表2-2。

表 2-2[1]  

<table><tr><td>θ/℃</td><td>20~100</td><td>20~200</td><td>20~300</td><td>20~400</td><td>20~500</td><td>20~600</td></tr><tr><td>α/10-6℃-1</td><td>11.1</td><td>11.1</td><td>11.3</td><td>11.7</td><td>12.0</td><td>12.4</td></tr></table>

# 2.2 密度 见表2-3。

# 2.3 电性能

2.3.1 电阻率 见表2-4。  
2.4 磁性能 磁导率见表2-5。

表2-3[2]  

<table><tr><td>材料状态</td><td>固溶状态</td><td>480℃时效</td></tr><tr><td>ρ/(g/cm3)</td><td>7.78</td><td>7.8</td></tr></table>

表2-4  

<table><tr><td>材料状态</td><td>固溶状态</td><td>480°C 时效</td></tr><tr><td>\( \rho /\left( {{10}^{-8}\Omega  \cdot  \mathrm{m}}\right) \)</td><td>98</td><td>77</td></tr></table>

表2-5[2]  

<table><tr><td rowspan="2">材料状态</td><td colspan="2">下列条件时的μ/(10-6H/m)</td><td rowspan="2">μmax/(10-6H/m)</td></tr><tr><td>7958A/m</td><td>15316A/m</td></tr><tr><td>固溶状态</td><td>93</td><td>60</td><td>119</td></tr><tr><td>480℃时效</td><td>126</td><td>75</td><td>197</td></tr></table>

# 2.5 化学性能

2.5.1 抗氧化性能 中温抗氧化性能与普通奥氏体不锈钢相近。  
2.5.2 耐腐蚀性能 耐大气腐蚀和耐酸腐蚀能力明显优于马氏体不锈钢，而与某些奥氏体不锈钢相当。对氢脆不敏感，但在高强度状态下，有可能产生应力腐蚀。该钢在还原性酸，特别是硫酸中耐腐蚀性良好。在海水中的腐蚀减重约为0Cr17Ni7Al钢的 $30\%$ ，而与1Cr18Ni9钢相当。在高温高压水中的缝隙腐蚀性能大致与1Cr18Ni9Nb钢相当。在人造海水和大气中放置两年，试样表面几乎无腐蚀痕迹。

# 3 力学性能

3.1 技术标准规定的性能 见表3-1。

表3-1  

<table><tr><td rowspan="3">品种</td><td rowspan="3">技术标准</td><td colspan="2">热处理制度</td><td>\( \sigma_{\mathrm {b}} \)</td><td>\( σ_{\mathrm {P0.2}} \)</td><td>\( \delta_{5} \)</td><td>\( \psi \)</td><td rowspan="3">\( a_{\mathrm {KU}}/(\mathrm {kJ}/\mathrm {m}^{2}) \)</td><td rowspan="3">HBS</td></tr><tr><td rowspan="2">固溶处理</td><td rowspan="2">时效处理</td><td colspan="2">MPa</td><td colspan="2">%</td></tr><tr><td colspan="4">不小于</td></tr><tr><td rowspan="10">棒材</td><td>Z9-0123—1987</td><td>1040°C±10°C,30min,空冷</td><td>580°C±5°C,4h,空冷</td><td>1000~1200</td><td>870</td><td>10</td><td>40</td><td>1000(d≤50mm)600(d&gt;50mm)</td><td>290~350</td></tr><tr><td rowspan="5">GJB2294—1995</td><td rowspan="5">1020~1060°C,水冷</td><td>-</td><td>-</td><td>-</td><td>-</td><td>-</td><td>-</td><td>≤363</td></tr><tr><td>470~490°C,空冷</td><td>1310</td><td>1180</td><td>10</td><td>40</td><td>-</td><td>≥375</td></tr><tr><td>540~560°C,空冷</td><td>1070</td><td>1000</td><td>12</td><td>45</td><td>-</td><td>≥331</td></tr><tr><td>570~590°C,空冷</td><td>1000</td><td>865</td><td>13</td><td>45</td><td>-</td><td>≥302</td></tr><tr><td>610~630°C,空冷</td><td>930</td><td>725</td><td>16</td><td>50</td><td>-</td><td>≥277</td></tr><tr><td rowspan="4">GB/T 1220—1992</td><td rowspan="4">1020~1060°C,快冷</td><td>480°C,4h,空冷</td><td>1310</td><td>1180</td><td>10</td><td>40</td><td>-</td><td>RC≥40</td></tr><tr><td>550°C,4h,空冷</td><td>1060</td><td>1000</td><td>12</td><td>45</td><td>-</td><td>RC≥35</td></tr><tr><td>580°C,4h,空冷</td><td>1000</td><td>865</td><td>13</td><td>45</td><td>-</td><td>RC≥31</td></tr><tr><td>620°C,4h,空冷</td><td>930</td><td>725</td><td>16</td><td>50</td><td>-</td><td>RC≥28</td></tr></table>

3.2 室温及各种温度下的力学性能

3.2.1 硬度 不同温度时效后的硬度见图3-1。  
3.2.2 拉伸性能  
3.2.2.1 不同温度时效后的室温拉伸性能见表3-2。  
3.2.2.2 时效温度和时效时间对室温拉伸性能的影响见图3-2及表3-3。  
3.2.2.3 高温拉伸性能见图3-3。

表3-2[1]
