Repository: C-zj02/CFD-claw

<div align="center">

**English** | [中文](#中文版) | [Français](README_FR.md) | [Русский](README_RU.md) | [हिन्दी](README_HI.md) | [العربية](README_AR.md) | [Português](README_PT.md)

# 🚀 Claude Code Python

**A Complete Python Reimplementation Based on Real Claude Code Source**

*From TypeScript Source → Rebuilt in Python with ❤️*

***
**🔥 Active Development • New Features Weekly 🔥**

</div>

***

## 🎯 What is This?

**Clawd Code** is a **complete Python rewrite** of Claude Code, based on the **real TypeScript source code**.

File: RAG-data/中国航空材料手册（第2版）第3卷 铝合金 镁合金001-200.pdf-252c2fa7-3f8f-4d7a-a23b-2d3605ea6996.md (part 6 of 11)
# 中国航空材料手册
![](images/2b28540acffbcad03d73b00de3efd745ad704eab007cb815a1a642d32f912eac.jpg)  
图3-46 2A12T4状态板材(LT)， $\delta 2\mathrm{mm}$ ，CT试样室温裂纹扩展阻力曲线 $K_{\mathrm{R}} - \Delta a$

图片摘要：该图主要展示 3 46 2A12T4状态板材(LT)， ，CT试样室温裂纹扩展阻力曲线。
![](images/eced7d85ae10b5c0214ac1f400e02c1ba878fbfb181f9dae3593f3001e36c2bd.jpg)  
图3-47 2A12T4状态板材（TL）， $\delta 2\mathrm{mm}$ ，CT试样室温裂纹扩展阻力曲线 $K_{R} = \Delta a$

# 3.6.2 疲劳裂纹扩展速率

3.6.2.1 板材疲劳裂纹扩展速率见图 $3 - 48\sim$ 图3-50。  
3.6.2.2 T4状态专用大型材的疲劳裂纹扩展速率见图3-51和图3-52。  
3.6.2.3 T4状态板材长期热暴露(稳定化处理)对疲劳裂纹扩展速率的影响见图3-53和图3-54。  
3.6.2.4 T4状态板材在腐蚀环境下的疲劳裂纹扩展速率见图3-55和图3-56。

图片摘要：该图主要展示 3 48 2A12T4状态铝合金板材 数据，。
![](images/30bda868501161c4dc0724d933d4b752334f774ee5c5c639f81f0e6432b2d731.jpg)  
图3-48 2A12T4状态铝合金板材 $(\delta 2.5\mathrm{mm})\mathrm{da} / \mathrm{d}N - \Delta K$ 数据， $R = 0^{[20]}$

材料：2A12； 试样类型：CCT；

状态/热处理：T4； 试样厚度： $2\mathrm{mm}$

规格：板材 $(\delta 2\mathrm{mm})$ ； 试样宽度： $100\mathrm{mm}$

取样方向：LT； 试验频率： $5\sim 15\mathrm{Hz}$

抗拉强度 $\sigma_{\mathrm{b}}:443\mathrm{MPa}$ 试验环境：实验室空气：

规定非比例应力 $\sigma_{\mathrm{P0.2}}:322\mathrm{MPa}$ ；试样件数：3

图片摘要：该图片与材料：2A12； 试样类型：CCT；；状态/热处理：T4； 试样厚度：这部分内容相关。
![](images/964b5e7e8c347ab9946701cbc5d00a963dfd241cef690d3af7b26a37c969422a.jpg)

材料：2A12； 试样类型：CCT；

状态/热处理：T4； 试样厚度： $2.5\mathrm{mm}$

规 格：板材 $(\delta 2.5\mathrm{mm})$ ； 试样宽度： $100\mathrm{mm}$

取样方向：LT； 试验频率： $5\sim 15\mathrm{Hz}$

拉伸强度 $\sigma_{\mathrm{b}}:443\mathrm{MPa}$ ； 试验环境：实验室空气：

规定非比例应力 $\sigma_{\mathrm{P0,2}}:322\mathrm{MPa}$ ；试样件数：3

图片摘要：该图主要展示 3 49·2A12T4状态铝合金板材 数据，。
![](images/e89b2e458239fe481eaa5d139133783fdad2061311aae1b5e53b3e44034958b1.jpg)  
图3-49·2A12T4状态铝合金板材 $(\delta 2.5\mathrm{mm})\mathrm{da} / \mathrm{d}N - \Delta K$ 数据， $R = 0.5^{[20]}$

材料：2A12； 试样类型：CCT；

状态/热处理：T4； 试样厚度： $2.5\mathrm{mm}$

规 格：板材 $(\delta 2.5\mathrm{mm})$ ； 试样宽度： $100\mathrm{mm}$

取样方向：LT； 试验频率： $5\sim 15\mathrm{Hz}$

拉伸强度 $\sigma_{\mathrm{b}}:443\mathrm{MPa}$ ； 试验环境：实验室空气：

规定非比例应力 $\sigma_{\mathrm{P0,2}}:322\mathrm{MPa}$ ；试样件数：3

图片摘要：该图主要展示 3 50 2A12T4状态铝合金板材 数据，。
![](images/075f136b21328a336071eaae6705b25ce7c7699c05935de572feddbadf381577.jpg)  
图3-50 2A12T4状态铝合金板材 $(\delta 2.5\mathrm{mm})\mathrm{da} / \mathrm{d}N - \Delta K$ 数据， $R = -1^{[20]}$   
图3-51 2A12T4状态YU专用大型材（TL向） $\mathrm{da} / \mathrm{d}N - \Delta K$ 数据， $R = 0.1^{[6]}$

图片摘要：该图主要展示 3 51 2A12T4状态YU专用大型材（TL向） 数据，。
![](images/f4efe48f8d1e658b76adeec666d869a872c6dc838d9a390fed9c84a91b0b2838.jpg)  
图3-52 2A12T4状态YU专用大型材（TL向） $\mathrm{da} / \mathrm{d}N - \Delta K$ 数据， $R = 0.1^{[6]}$

图片摘要：该图主要展示 3 52 2A12T4状态YU专用大型材（TL向） 数据，。
![](images/eaff0a9db15cbd121cc0ca6871d1446bc9f1770ae189dd2a41b3a4abce7d1faf.jpg)

材料：2A12； 试样类型：CCT；

状态/热处理： $T4 + 150\mathrm{C}$ ， 试样厚度： $2\mathrm{mm}$

$$
7 5 \mathrm {h} + 1 7 5 \mathrm {C}, 5 \mathrm {h};
$$

规格：板材（ $\delta 2\mathrm{mm}$ ）；试样宽度： $100\mathrm{mm}$ ；

取样方向：I.T； 试验频率： $5\sim 15\mathrm{Hz}$

拉伸强度 $\sigma_{\mathrm{b}}:474\mathrm{MPa}$ ； 试验环境：实验室空气；

规定非比例应力 $\sigma_{\mathrm{P0.2}}:420\mathrm{MPa}$ ；试样件数：3

图片摘要：该图主要展示 3 532A12T4状态 铝合金板材 数据，。
![](images/1b8e2c115bc581212377b63c21f2d3672277ac81f0b4feea3240e49ae0f46f55.jpg)  
图3-532A12T4状态 $+150\mathrm{C},75\mathrm{h} + 175\mathrm{C},5\mathrm{h}$ 铝合金板材 $(\delta 2\mathrm{mm})\mathrm{da} / \mathrm{d}N - \Delta K$ 数据， $R = 0.4^{[2]}$

材料：2A12； 试样类型：CCT；

状态/热处理： $\mathrm{T4 + 150C,75h}$ 试样厚度： $2\mathrm{mm}$

$$
+ 1 7 5 \mathrm {C}, 5 \mathrm {h}:
$$

规 格：板材 $(\delta 2\mathrm{mm})$ ； 试样宽度： $100\mathrm{mm}$

取样方向：LT； 试验频率： $5\sim 15\mathrm{Hz}$

拉伸强度 $\sigma_{\mathrm{b}}:474\mathrm{MPa}$ ； 试验环境：实验室空气；

规定非比例应力 $\sigma_{\mathrm{P}_{1,2}}:420\mathrm{MPa}$ ；试样件数：3

图3-542A12T4状态 $+150\mathrm{C},75\mathrm{h} + 175\mathrm{C},5\mathrm{h}$ 铝合金板材 $(\delta 2\mathrm{mm})\mathrm{da} / \mathrm{d}N - \Delta K$ 数据， $R = (0,6^{[20]}$

图片摘要：该图主要展示 3 542A12T4状态 铝合金板材 数据，。
![](images/aab4c097f24edb21973a2147d5d8668bd3f47b6dcab6a9e6716992443d42e347.jpg)  
图3-552A12T4状态铝合金(LT向)板材在潮湿空气中的 $\mathrm{da} / \mathrm{d}N - \Delta K$ 数据及Paris公式拟合线[10]

材料：2A12； 试样类型：CCT：

状态/热处理：T4； 试样厚度： $4\mathrm{mm}$

规格：板材 $(\delta 4\mathrm{mm})$ ； 试样宽度： $100\mathrm{mm}$

取样方向：LT； 试验频率： $5\sim 10\mathrm{Hz}$

拉伸强度 $\sigma_{\mathrm{b}}:474\mathrm{MPa}$ ； 试验温度：室温：

规定非比例应力 $\sigma_{\mathrm{P0.2}}:420\mathrm{MPa}$ ；试样件数：3；

试验环境： $\mathrm{RH}\geq 90\%$ 潮湿空气  

<table><tr><td>Paris 公式</td><td>\( R \)</td><td>\( C \)</td><td>\( n \)</td><td>\( {\Delta K} \) 适用范围/ \( \mathrm{{MPa}}\sqrt{\mathrm{m}} \)</td></tr><tr><td>\( \mathrm{d}a/\mathrm{d}N = \) \( {\left( \Delta K\right) }^{\mathrm{n}} \)</td><td>0.1</td><td>1. \( {2082} \times  {10}^{-7} \)</td><td>3.0387</td><td>6~18</td></tr></table>

图片摘要：该图主要展示 3 56 2A12T4状态合金(LT向)板材在盐溶液中的 数据[2]。
![](images/49c7569f8e06abb58e4c05bdc409c6863534cb60faae73aa00fab339efb3cda5.jpg)  
图3-56 2A12T4状态合金(LT向)板材在盐溶液中的 $\mathrm{da} / \mathrm{d}N - \Delta K$ 数据[2]

材料：2A12； 试样类型：CCT；

状态/热处理：T4； 试样厚度： $4\mathrm{mm}$

规格：板材 $(\delta 4\mathrm{mm})$ ； 试样宽度： $100\mathrm{mm}$

取样方向：LT； 试验频率： $5,10\mathrm{Hz}$

拉伸强度 $\sigma_{\mathrm{b}}:474\mathrm{MPa}$ 试验温度：室温：

规定非比例应力 $\sigma_{\mathrm{P0.2}}:420\mathrm{MPa}$ ；试样件数：2；

试验环境： $3.5\% \mathrm{NaCl}$ 溶液： $R = 0.1;f = 1.8\mathrm{Hz}$

# 4 组织结构

# 4.1 相变温度

# 4.2 时间-温度-组织转变曲线

4.3 合金组织结构 合金组织中，除铝基 $\alpha$ 固溶体外，可存在以下三种质点相：

（1）粗大质点相，是由铸锭凝固过程中形成的，大小约 $10\sim 30\mu \mathrm{m}$ ，粗大质点相分为两种类型，一种是含杂质Fe、Si的不可溶相，其组成可能为 $(\mathrm{CuFeMn})\mathrm{Al}_{6}$ 、 $(\mathrm{CuFeMn})_{3}\mathrm{Si}_{2}\mathrm{Al}_{15}$ 、 $\mathrm{CuFeAl_7}$ 等；另一种是热处理中未溶解的可溶相，如 $\theta (\mathrm{CuAl}_2)$ 、S $(\mathrm{Al_2CuMg})$ 等。粗大质点相会降低制品的延性和韧性，对合金有害。  
（2）中等尺寸质点相，是含有抗再结晶元素 $\mathrm{Mn}$ 的质点相，尺寸小于 $0.5\mu \mathrm{m}$ ，其组成可能为 $\mathrm{Al}_{20}\mathrm{Mn}_{3}\mathrm{Cu}_{2}$ 或 $\mathrm{Al}_{12}(\mathrm{MnFe})_{3}\mathrm{Si}$ ，该种质点相是在铸锭均化过程中析出的，能抑制再结晶，强化合金。  
（3）弥散质点相，主要有人工时效时析出的 $S^{\prime}$ 相，尺寸小于 $0.1\mu \mathrm{m}$ ，它是合金的主要强化相。其大小及分布情况对合金性能有很大的影响。

# 5 工艺性能与要求

5.1 成形性能 能够冷成形, 其最易成形的状态是退火状态。固溶热处理状态也有与退火状态相近的成形能力。该合金淬火后, 具有较快的强化速度, 孕育期约 $30 \sim 60 \mathrm{~min}$ , 淬火后能保持较好的塑性时间为 $1.5 \mathrm{~h}$ 。低温下, 能在较长时间内保持新淬火状态的塑性。固溶热处理及自然时效的材料一般仅适用柔和的成形, 如弯曲、适当的拉伸等。固溶热处理及人工时效的材料很少使用成形。热变形性良好, 在 $350 \sim 450^{\circ} \mathrm{C}$ 内的热态下具有最高的塑性。  
5.2 焊接性能 熔焊性能较差。用该合金作焊料进行气焊和氩弧焊时，有形成结晶裂缝的倾向。用4A01合金作焊料时，则形成裂缝的倾向会显著降低。焊缝气密性合格。如果焊后不进行热处理，则焊接接头强度为基体材料的 $60\% \sim 75\%$ 。如果焊后重新热处理，则为 $90\% \sim 95\%$ ，而焊缝的塑性降低。

该合金在各热处理状态下，具有好的接触焊接性能。不推荐退火状态的材料使用接触焊。

5.3 零件热处理工艺 对过烧比较敏感的合金，考虑到变形程度小的大型零件，比变形程度大的零件有较低的过烧温度，对厚度大于 $30\mathrm{mm}$ 制品的固溶热处理，建议采用规定加热温度的下限，对厚度小于 $4\mathrm{mm}$ 的板材，建议采用规定加热温度的上限。为避免力学性能和耐腐蚀性能的降低，淬火转移时间一般不超过15s。零件淬火时要保持工件间的适当间隔确保均匀的冷却。

# 5.4 表面处理工艺

5.5 切削加工及磨削性能 固溶热处理加时效状态的合金，具有良好的机械加工性能，退火状态的机械加工性能差些。固溶热处理加时效状态的材料，可用车、铣、镗或其他方法进行加工。固溶热处理加时效状态的材料，易于磨削，退火状态的材料，有粘附砂轮的倾向，因而得不到像硬状态那样好的光亮表面。

# 参考文献

1 KATTUS J. R, AEROSPACE STRUCTURAL METALS HANDBOOK, Vol. 3, Code 3203. Battelle, Columbus, Ohio, 1983   
2 CTPYKTVPA II CBOCTBA HOvTPA6PHKATOB13 AIOHMnH eBBaCIIaBOB cnpabouHHK nopeI JHBaoBa BAMe raHyprnHO 1974,ctp,97,98,114,116, 248,249   
3 铝合金LY12板材性能与组织的研究．北京航空材料研究所.1981  
4铝合金LY12板材性能数据汇编．北京航空材料研究所.1981  
5LY12T62型材人工时效制度和性能指标的确定．北京航空材料研究所  
6 专用大型材性能研究技术报告. 北京航空材料研究院. 1991(12)  
7 AJIOMHHIEBIE CIIABbl, IIpOMblIeHHbIe IeOpMHPyEmbl, CIeueHHbIe H IIHTeHbIe a JIOHMHHbIe BJIaBbl, cIIpaBOuHoe pyKcBOcTBo IOI peI. KBacoBΦ, H. φpMdlHJep H, MetaIpyprna, 1972, crp. 416, 409, 530, 532, 446, 447   
8 东北轻合金加工厂，铝合金预拉伸板研制 中英预拉伸板对比试验总结. 1984  
9 峨嵋机械厂. 工厂生产检验数据: 变铝 03-86.1985  
10 松陵公司．工厂生产检验数据：变铝01-86.1986  
11 洪都机械厂．工厂生产检验数据：变铝02-86.1986  
12 松陵公司生产检验数据（工厂数据情况小结有关部分）. 北京航空材料研究所. 1984  
13 铝合金棒材粗晶环试验总结. 北京航空材料研究所. 1972  
14 KyPRAIOB B.Γ, cMOHHeB B, H, BnKoCTb paApYHeHn a JOMHHHeBmA CHIAOB.MaTHy prHn, 1976, cTp, 113, 124   
15 西北铝加工厂. 工业生产检验数据: 钼镁合金 12-99.1999  
16 附H. AIOHMIIeBbIe JepMHPyeMbIe KOH cTpy KIOHOHbIe CIIaBbl, Metany prn,1979,ctp.121   
17 南京金城机械有限公司．工业生产检验数据：铝镁合金07-9.1999  
18 西南铝加工厂 工业生产检验数据：铝镁合金 13-99.1999  
19 LB733耐蚀铝合金研究报告.北京航空材料研究所.1983  
20 北京航空材料研究所. 航空金属材料疲劳裂纹扩展速率手册. 1984.  
21 JeHHep. n.n. 成分和组织对 116 变形铝合金性能的影响：轻金属．重庆四三O二信箱技术情报室．1983

# 2A14

# 1 概述

2A14合金铝-铜-镁-硅系，可热处理强化。固溶热处理加人工时效后的强度高于2A50合金，同时具有中等的塑性。化学成分中的铜含量比2A50合金增加了一倍多，所以耐腐蚀性比2A50合金差，因此宜用于制造截面较厚的高载荷零件。合金的焊接性能合格，在深冷温度下不呈脆性，所以可用来制作深冷工作条件下的焊接零件。

1.1 材料牌号 2A14。  
1.2 相近牌号 Ak8(俄罗斯), 2014(美国), L87(英国)  
1.3 材料的技术标准

GB/T3190—1996 《变形铝及铝合金化学成分》

GB/T3880—1997 《铝及铝合金轧制板材》

GB/T3191—1998《铝及铝合金挤压棒材》

GJB 1741-1993 《铝合金预拉伸板材规范》

GJB 2054—1994 《航空航天用铝合金挤压棒材规范》

GJB 2507-1995 《航空航天用铝合金挤压型材规范》

GJB 2351-1995 《航空航天用铝合金锻件规范》

HB 5202--1982 《航空用铝及铝合金挤压棒材》

HB 5204--1982 《航空用铝合金锻件和模锻件》

1.4 化学成分 合金化学成分按GB/T3190—1996，见表1-1。

表1-1  

<table><tr><td rowspan="2">Si</td><td rowspan="2">Fe</td><td rowspan="2">Cu</td><td rowspan="2">Mn</td><td rowspan="2">Mg</td><td rowspan="2">Cr</td><td rowspan="2">Ni</td><td rowspan="2">Zn</td><td rowspan="2">Ti</td><td rowspan="2">Zr</td><td colspan="2">其他</td><td rowspan="2">Al</td></tr><tr><td>单个</td><td>合计</td></tr><tr><td>0.6~1.2</td><td>0.7</td><td>3.9~4.8</td><td>0.40~1.0</td><td>0.4~0.8</td><td>-</td><td>0.10</td><td>0.30</td><td>0.15</td><td>-</td><td>0.05</td><td>0.10</td><td>余量</td></tr></table>

# 1.5 热处理制度

1.5.1 退火 按HB/Z5126—1979《变形铝合金热处理》，合金的不完全退火制度为： $350\sim 380\mathrm{C}$ ，保温 $1\sim 3\mathrm{h}$ ，空冷。  
1.5.2 固溶热处理加时效 按HB/Z5126—1979，固溶热处理温度为： $495\sim 505\mathrm{C}$ ，水冷。室温自然时效不少于 $96\mathrm{h}$ ；人工时效温度： $150\sim 165\mathrm{C},4\sim 15\mathrm{h}$ 。淬火和人工时效之间间隔：小于3h或大于 $48\mathrm{h}$

1.6 品种规格与供应状态 见表1-2。

表1-2  

<table><tr><td>技术标准</td><td>品种</td><td>供应状态</td><td>常用规格 mm</td></tr><tr><td>GB/T 3880-1997</td><td>板材</td><td>O,T4,T6F,H112</td><td>&gt;0.5~+0.04.5~150.0</td></tr><tr><td>GJB 1741-1993</td><td>预拉伸板材</td><td>T651</td><td>6.5~25.0</td></tr></table>

续表 1-2  

<table><tr><td>技术标准</td><td colspan="2">品种</td><td>供应状态</td><td>常用规格/mm</td></tr><tr><td rowspan="8">GB/T 3191-1998</td><td rowspan="4">普通棒材</td><td rowspan="2">圆棒</td><td>F,H12</td><td>5~600</td></tr><tr><td>T6</td><td>5~150</td></tr><tr><td rowspan="2">方棒、六角棒</td><td>F,H12</td><td>5~200</td></tr><tr><td>T6</td><td>5~120</td></tr><tr><td rowspan="4">高强棒材</td><td rowspan="2">圆棒</td><td>F,H12</td><td>20~460</td></tr><tr><td>T6</td><td>20~120</td></tr><tr><td rowspan="2">方棒、六角棒</td><td>F,H12</td><td>20~400</td></tr><tr><td>T6</td><td>20~100</td></tr><tr><td rowspan="8">GJB 2054-1994</td><td rowspan="4">普通棒材</td><td rowspan="2">圆棒</td><td>F,H12</td><td>5~450</td></tr><tr><td>T6</td><td>5~150</td></tr><tr><td rowspan="2">方棒、六角棒</td><td>F,H12</td><td>5~200</td></tr><tr><td>T6</td><td>5~120</td></tr><tr><td rowspan="4">高强棒材</td><td rowspan="2">圆棒</td><td>F,H12</td><td>20~50</td></tr><tr><td>T6</td><td>20~50</td></tr><tr><td rowspan="2">方棒、六角棒</td><td>F,H12</td><td>20~400</td></tr><tr><td>T6</td><td>20~100</td></tr><tr><td>HB 5202-1982</td><td colspan="2">挤压棒材</td><td>F,H112,T6</td><td>d≤240</td></tr><tr><td>GJB 2351-1995</td><td rowspan="2" colspan="2">自由锻件、模锻件</td><td rowspan="2">T4,T5</td><td rowspan="2">按协议</td></tr><tr><td>HB 5204-1982</td></tr><tr><td>GJB 2507-1995</td><td colspan="2">挤压型材</td><td>F,H112,T4,T6</td><td>所有厚度</td></tr></table>

1.7 熔炼与铸造工艺 一般采用坩埚炉、反射炉熔炼，用半连续法进行铸造。熔炼温度为 $700 \sim 750^{\circ} \mathrm{C}$ ，铸造温度为 $690 \sim 735^{\circ} \mathrm{C}$ 。把硅含量控制在成分范围的上限，并使铁质量分数小于 $0.5\%$ ，可提高铸造性能及制品的最终性能。该合金铸造性能良好，可铸成大型铸锭。  
1.8 应用概况与特殊要求 该合金用于制造形状复杂的自由锻件和模锻件。此外，还可用于大型框架、桥梁、大型外壳、货车构件，以及铆钉和其他构件。

# 2 物理及化学性能

# 2.1 热性能

2.1.1 熔化温度范围 $638\sim 510C^{[1]}$   
2.1.2 热导率 见表2-1。  
2.1.3 比热容 见表2-2。  
2.1.4 线膨胀系数 见表2-3。  
2.2 密度 $\rho = 2.8\mathrm{g / cm^3}$   
2.3 电性能 合金在T6状态的电阻率 $\rho = 43\mathrm{n}\Omega \cdot \mathrm{m}$

表2-1  

<table><tr><td>\( \theta /{}^{ \circ  } \)</td><td>20</td><td>100</td><td>200</td><td>30°</td><td>40°</td></tr><tr><td>\( \lambda /\left( {\mathrm{W} \cdot  \left( {\mathrm{m} \cdot  \mathrm{C}}\right) }\right) \)</td><td>159</td><td>168</td><td>176</td><td>180</td><td>180</td></tr></table>

表2-2  

<table><tr><td>θ/°C</td><td>100</td><td>200</td><td>300</td><td>400</td></tr><tr><td>c/(J/(kg·°C))</td><td>838</td><td>880</td><td>964</td><td>1090</td></tr></table>

表23  

<table><tr><td>θ/°C</td><td>-50~20</td><td>20~100</td><td>20~200</td><td>20~300</td><td>100~200</td><td>200~300</td></tr><tr><td>α/10-6°C-1</td><td>21.6</td><td>22.5</td><td>23.6</td><td>24.5</td><td>24.7</td><td>26.5</td></tr></table>

2.4 磁性能 无磁性。

2.5 化学性能

2.5.1 耐腐蚀性能 合金耐腐蚀性不高，有晶间腐蚀、应力腐蚀倾向，所以应避免采用薄截面零件。腐蚀的防护取决于零件的用途，可采用阳极氧化、涂覆和涂料涂层。

# 3 力学性能

3.1 技术标准规定的性能 见表3-1和表3-2

表31  

<table><tr><td>技术标准</td><td>品种</td><td>供应状态</td><td>试样状态</td><td>\( \delta \) 或 \( d/\mathrm{{mm}} \)</td><td>\( {\sigma }_{\mathrm{b}}/\mathrm{{MPa}} \)</td><td>\( {\sigma }_{{1.2}}/\mathrm{{MPa}} \)</td><td>\( c/\% \)</td></tr><tr><td rowspan="5">GB/T 3880-1997</td><td rowspan="5">工艺包铝板材</td><td>O</td><td>O</td><td>0.5~10.0</td><td>≤245</td><td>-</td><td>10</td></tr><tr><td>T6</td><td>T6</td><td>0.5~10.0</td><td>≥430</td><td>≥340</td><td>&lt;5</td></tr><tr><td rowspan="2">H112</td><td rowspan="2">T62</td><td>&gt;4.5~12.5</td><td>≥430</td><td>≥340</td><td>&lt;5</td></tr><tr><td>&gt;12.5~40.0</td><td>≥430</td><td>≥340</td><td>&lt;5</td></tr><tr><td>F</td><td>-</td><td>&gt;</td><td>-</td><td>-</td><td>-</td></tr><tr><td rowspan="2">GJB 1741-1993</td><td rowspan="2">不包铝预拉伸板材</td><td rowspan="2">T651</td><td rowspan="2">T651</td><td>6.5~12.0</td><td rowspan="2">\( \geq {160}^{ \dagger } \)</td><td rowspan="2">\( \geq {405}^{ \dagger } \)</td><td>\( 7^{\circ } \)</td></tr><tr><td>&gt;12.0~25.0</td><td>\( 5^{\circ } \)</td></tr><tr><td rowspan="3">GB/T 3191-1998①</td><td rowspan="2">普通棒材</td><td rowspan="2">H112,T6</td><td rowspan="2">T62,T6</td><td>≤22</td><td>≥440</td><td>-</td><td>&lt;10</td></tr><tr><td>&gt;22~150</td><td>≥450</td><td></td><td>≥10</td></tr><tr><td>高强棒材</td><td>H112,T6</td><td>T62,T6</td><td>20~120</td><td>≥460</td><td></td><td>&lt;8</td></tr><tr><td rowspan="4">GJB 2054-1994</td><td rowspan="3">普通棒材</td><td>H112,T6</td><td>T6</td><td>5~22</td><td>≥440</td><td>-</td><td>≥10</td></tr><tr><td>H112,T6</td><td>T6</td><td>&gt;22~150</td><td>≥450</td><td>-</td><td>≥10</td></tr><tr><td>H112</td><td>T6</td><td>&gt;150~250</td><td>≥380</td><td>-</td><td>&lt;8</td></tr><tr><td>高强棒材</td><td>H112,T6</td><td>T6</td><td>20~150</td><td>≥460</td><td>-</td><td>≥8</td></tr><tr><td rowspan="3">HB 5202-1982</td><td rowspan="3">挤压棒材</td><td rowspan="3">T6</td><td rowspan="3">T6</td><td>≤22</td><td>≥440</td><td>-</td><td>≥10</td></tr><tr><td>23~160</td><td>≥450</td><td>-</td><td>≥10</td></tr><tr><td>161~240</td><td>≥430</td><td>-</td><td>≥8</td></tr><tr><td rowspan="4">GJB 2507-1995</td><td rowspan="4">挤压型材</td><td>T4</td><td>T4</td><td>所有厚度</td><td>≥375</td><td>≥205</td><td>≥10</td></tr><tr><td rowspan="2">H112,T6</td><td rowspan="2">T6</td><td>≤10</td><td>≥410</td><td>≥365</td><td rowspan="2">≥7.0</td></tr><tr><td>&gt;10</td><td>≥450</td><td>≥375</td></tr><tr><td>O</td><td>O</td><td>所有厚度</td><td>195~275</td><td>-</td><td></td></tr></table>

注：直径大于 $150\mathrm{mm}$ 棒材性能附实测结果。  
① 为 $\delta_{10}$ 数据。  
② 标距为 $50\mathrm{mm}$ 。  
③ 标距为 $5D$ 。  
④ 如对伸长率 $(\delta_{10})$ 要求大于等于 $6 \%$ 时，其抗拉强度 $(\sigma_{1})$ 和规定非比例伸长应力 $(\sigma_{\mathrm{P0.2}})$ 分别不低于 $440\mathrm{MPa}$ 和 $335\mathrm{MPa}$ 。

表3-2  

<table><tr><td rowspan="3">技术标准</td><td rowspan="3">品种</td><td rowspan="3">状态</td><td rowspan="3">重量/kg</td><td colspan="3">1</td><td colspan="3">LT</td><td colspan="3">ST</td><td>HB50-10-1000</td></tr><tr><td>σb/MPa</td><td>σP0.2/MPa</td><td>δs/%</td><td>σb/MPa</td><td>σP0.2/MPa</td><td>δs/%</td><td>σb/MPa</td><td>δs/%</td><td></td><td></td></tr><tr><td colspan="10">不小于</td></tr><tr><td rowspan="7">GJB 2351-1995</td><td rowspan="2">自由锻件</td><td rowspan="3">T4</td><td rowspan="2">≤750&gt;750</td><td>380</td><td>245</td><td>10.0</td><td>365</td><td></td><td>8.0</td><td>325</td><td>4.0</td><td></td><td></td></tr><tr><td>375</td><td>235</td><td>8.0</td><td>355</td><td></td><td>7.0</td><td>325</td><td>4.0</td><td></td><td></td></tr><tr><td>模锻件</td><td>-</td><td>380</td><td>245</td><td>11.0</td><td>365</td><td>235</td><td>8.0</td><td>345</td><td>6.0</td><td></td><td></td></tr><tr><td rowspan="2">自由锻件</td><td rowspan="4">T6</td><td rowspan="2">≤30&gt;30</td><td>410</td><td>-</td><td>8.0</td><td>355</td><td></td><td>1.0</td><td>335</td><td>5.0</td><td>4.0</td><td></td></tr><tr><td>380</td><td>-</td><td>6.0</td><td>355</td><td></td><td>4.0</td><td>335</td><td>2.0</td><td>4.0</td><td></td></tr><tr><td rowspan="2">模锻件</td><td rowspan="2">≤30&gt;30</td><td>430</td><td>315</td><td>10.0</td><td>390</td><td></td><td>6.0</td><td>355</td><td>4.0</td><td>4.0</td><td></td></tr><tr><td>410</td><td>295</td><td>8.0</td><td>390</td><td></td><td>6.0</td><td>355</td><td>3.0</td><td>4.0</td><td></td></tr><tr><td rowspan="5">HB 5204-1982</td><td rowspan="2">自由锻件</td><td rowspan="3">T4</td><td rowspan="2">≤750&gt;750</td><td>380</td><td>245</td><td>10.0</td><td>365</td><td></td><td>8.0</td><td>325</td><td>4.0</td><td></td><td></td></tr><tr><td>375</td><td>-</td><td>8.0</td><td>355</td><td></td><td>7.0</td><td>325</td><td>4.0</td><td></td><td></td></tr><tr><td>模锻件</td><td>-</td><td>380</td><td>245</td><td>11.0</td><td>365</td><td>235</td><td>8.0</td><td>345</td><td>6.0</td><td></td><td></td></tr><tr><td>自由锻件</td><td rowspan="2">T6</td><td>-</td><td>410</td><td>-</td><td>8.0</td><td>355</td><td></td><td>4.0</td><td>335</td><td>3.0</td><td>4.0</td><td></td></tr><tr><td>模锻件</td><td>-</td><td>430</td><td>315</td><td>10.0</td><td>390</td><td></td><td>6.0</td><td>355</td><td>4.0</td><td>4.0</td><td></td></tr></table>

注：按GJB2351—1995规定：热处理厚度大于 $150\mathrm{mm}$ 的锻件其性能由供需双方议定。

# 3.2 室温及各种温度下的力学性能

3.2.1 硬度 小型模锻件在T6状态下的HBS135。

# 3.2.2 拉伸性能

3.2.2.1 室温拉伸性能见表3-3。

表33  

<table><tr><td rowspan="3">品种</td><td rowspan="3">试样状态</td><td rowspan="3">规格/mm</td><td rowspan="3">试样方向</td><td colspan="5">σb</td><td rowspan="3">δ/%</td><td rowspan="3">p</td><td rowspan="3">来源</td></tr><tr><td>X</td><td>max</td><td>min</td><td>s</td><td rowspan="2">CV</td></tr><tr><td colspan="4">MPa</td></tr><tr><td rowspan="3">挤压棒材</td><td rowspan="3">T6</td><td>d14~20</td><td rowspan="9">L</td><td>500</td><td>514</td><td>488</td><td></td><td></td><td>11.3</td><td>H</td><td></td></tr><tr><td>d35~140</td><td>497</td><td>543</td><td>450</td><td>20.2</td><td></td><td>13.9</td><td>S1</td><td>12</td></tr><tr><td>d160</td><td>475</td><td>-</td><td></td><td></td><td></td><td>12.8</td><td>9</td><td></td></tr><tr><td rowspan="3">挤压棒材</td><td rowspan="3">T6</td><td>d8~22</td><td>506</td><td>599</td><td>445</td><td>30.3</td><td></td><td></td><td>46</td><td></td></tr><tr><td>d23~160</td><td>492</td><td>527</td><td>451</td><td>21.5</td><td></td><td>14.0</td><td>H1</td><td></td></tr><tr><td>d&gt;160~480</td><td>459</td><td>506</td><td>392</td><td>29.3</td><td></td><td>12.6</td><td>35</td><td></td></tr><tr><td>高强棒材</td><td>T6</td><td>d75~160</td><td>484</td><td>527</td><td>460</td><td>20</td><td></td><td>14.9</td><td>55</td><td>13</td></tr><tr><td rowspan="2">挤压棒材</td><td rowspan="2">T6</td><td>d60~180</td><td>504</td><td>-</td><td>-</td><td>-</td><td></td><td>12.6</td><td>18</td><td></td></tr><tr><td>d190~300</td><td>481</td><td>-</td><td>-</td><td>-</td><td></td><td>11.8</td><td>H</td><td></td></tr><tr><td rowspan="3">自由锻件</td><td rowspan="3">T6</td><td rowspan="3">500~1800kg</td><td>L</td><td>446</td><td>405</td><td>494</td><td></td><td></td><td>16</td><td>18</td><td></td></tr><tr><td>LT</td><td>411</td><td>353</td><td>462</td><td></td><td></td><td>6.5</td><td>18</td><td>5</td></tr><tr><td>ST</td><td>423</td><td>385</td><td>167</td><td></td><td></td><td>8.7</td><td>18</td><td></td></tr></table>

注：所示规格的挤压棒材和自由锻件都以H112状态供应。

# 3.2.2.1.1 稳定化处理后的室温拉伸性能见表3-4。

表3-4  

<table><tr><td rowspan="2">品种</td><td rowspan="2">状态</td><td colspan="2">稳定化处理</td><td rowspan="2">σb/MPa</td><td rowspan="2">σP0.2/MPa</td><td rowspan="2">c/%</td></tr><tr><td>θ/C</td><td>t/h</td></tr><tr><td rowspan="12">锻件</td><td rowspan="12">T6</td><td rowspan="3">130i</td><td>10</td><td>510</td><td>431</td><td>7</td></tr><tr><td>100</td><td>520</td><td>422</td><td>8</td></tr><tr><td>1000</td><td>520</td><td>431</td><td>8</td></tr><tr><td rowspan="3">150</td><td>10</td><td>500</td><td>451</td><td>8</td></tr><tr><td>100</td><td>495</td><td>456</td><td>7</td></tr><tr><td>1000</td><td>490</td><td>441</td><td>8</td></tr><tr><td rowspan="3">175</td><td>10</td><td>510</td><td>402</td><td>9</td></tr><tr><td>100</td><td>490</td><td>392</td><td>9</td></tr><tr><td>1000</td><td>451</td><td>373</td><td>10</td></tr><tr><td rowspan="3">200</td><td>10</td><td>422</td><td>363</td><td>10</td></tr><tr><td>100</td><td>314</td><td>255</td><td>12</td></tr><tr><td>1000</td><td>265</td><td>177</td><td>16</td></tr></table>

① 系薄板性能。

# 3.2.2.2 各种温度下的力学性能见表 $3-5\sim$ 表3-7，图3-1、图3-2。

表3-5  

<table><tr><td>品种</td><td>状态</td><td>方向</td><td>规格/mm</td><td>θ/°C</td><td>σb/MPa</td><td>σP0.2/MPa</td><td>δs/%</td><td>δ10/%</td><td>ψ′</td></tr><tr><td rowspan="4">挤压棒材</td><td rowspan="11">T6</td><td rowspan="7">L</td><td rowspan="4">φ50</td><td>20</td><td>530</td><td>451</td><td>12</td><td>-</td><td>-</td></tr><tr><td>-70</td><td>539</td><td>481</td><td>12</td><td>-</td><td>-</td></tr><tr><td>-196</td><td>647</td><td>569</td><td>14</td><td>-</td><td>-</td></tr><tr><td>-253</td><td>765</td><td>618</td><td>14</td><td>-</td><td>-</td></tr><tr><td rowspan="3">挤压型材</td><td rowspan="3">30~50</td><td>20</td><td>481</td><td>441</td><td>-</td><td>7</td><td>15</td></tr><tr><td>-70</td><td>500</td><td>451</td><td>-</td><td>8</td><td>16</td></tr><tr><td>-196</td><td>598</td><td>520</td><td>-</td><td>10</td><td>14</td></tr><tr><td rowspan="4">板材</td><td rowspan="4">LT</td><td rowspan="4">3</td><td>20</td><td>461</td><td>402</td><td>10</td><td>-</td><td>-</td></tr><tr><td>-70</td><td>481</td><td>422</td><td>10</td><td>-</td><td>-</td></tr><tr><td>-196</td><td>549</td><td>451</td><td>14</td><td>-</td><td>-</td></tr><tr><td>-253</td><td>628</td><td>510</td><td>17</td><td>-</td><td>-</td></tr></table>

表3-6  

<table><tr><td>品种</td><td>状态</td><td>方向</td><td>规格/mm</td><td>θ/°</td><td>σb/MPa</td><td>σP0.2/MPa</td><td>δs-1%</td></tr><tr><td rowspan="5">锻件</td><td rowspan="5">T6</td><td rowspan="5">L</td><td rowspan="5">大型</td><td>20</td><td>471</td><td>373</td><td>11</td></tr><tr><td>150</td><td>373</td><td>284</td><td>19</td></tr><tr><td>175</td><td>343</td><td>...</td><td>18</td></tr><tr><td>200</td><td>294</td><td>226</td><td>18</td></tr><tr><td>250</td><td>196</td><td>...</td><td></td></tr></table>

表3-7  

<table><tr><td>品种</td><td>状态</td><td>方向</td><td>规格/mm</td><td>θ/°C</td><td>σL/MPa</td><td>σPb,2/MPa</td><td>δ5/%</td><td>c10/°</td></tr><tr><td rowspan="4">厚板</td><td rowspan="7">T6</td><td rowspan="4">L</td><td rowspan="4">25~50</td><td>20</td><td>451</td><td>402</td><td>10</td><td></td></tr><tr><td>100</td><td>431</td><td>382</td><td>15</td><td></td></tr><tr><td>150</td><td>373</td><td>275</td><td>18</td><td></td></tr><tr><td>200</td><td>314</td><td>...</td><td>...</td><td></td></tr><tr><td rowspan="3">薄板</td><td rowspan="3">LT</td><td rowspan="3">2</td><td>20</td><td>422</td><td>36.3</td><td>...</td><td>11</td></tr><tr><td>200</td><td>304</td><td>23.5</td><td>...</td><td>12</td></tr><tr><td>250</td><td>196</td><td>16.5</td><td>...</td><td>12</td></tr></table>

# 3.2.2.2.1 稳定化处理后的高温拉伸性能见表3-8、表3-9，图3-1、图3-2。

表3-8  

<table><tr><td rowspan="2">品种</td><td rowspan="2">状态</td><td colspan="2">稳定化处理</td><td rowspan="2">σb/MPa</td><td rowspan="2">δ10/%</td><td rowspan="2">品种</td><td rowspan="2">状态</td><td colspan="2">稳定化处理</td><td rowspan="2">σ1/MPa</td><td rowspan="2">δ</td></tr><tr><td>θ/C</td><td>t/h</td><td>θ/C</td><td>t/h</td></tr><tr><td rowspan="6">锻件</td><td rowspan="6">T6</td><td rowspan="2">20</td><td rowspan="2">0.5</td><td rowspan="2">471</td><td rowspan="2">10</td><td rowspan="6">锻件</td><td rowspan="6">T6</td><td rowspan="2">205</td><td>0.5</td><td>294</td><td>13</td></tr><tr><td>100</td><td>226</td><td>20</td></tr><tr><td rowspan="2">150</td><td>0.5</td><td>373</td><td>17</td><td rowspan="2">260</td><td>0.5</td><td>186</td><td>18</td></tr><tr><td>100</td><td>363</td><td>15</td><td>100</td><td>98</td><td>8</td></tr><tr><td rowspan="2">175</td><td>0.5</td><td>343</td><td>18</td><td rowspan="2">315</td><td>0.5</td><td>69</td><td>50</td></tr><tr><td>100</td><td>314</td><td>16</td><td>100</td><td>59</td><td>50</td></tr></table>

图片摘要：该图主要展示 3 8。
![](images/c1c7825b635be3cd38f3d09e879025b35829ef84916b32523f85034d8e4d54db.jpg)  
图3-1 T6状态棒材在试验温度下保温0.5h的拉伸性能

图片摘要：该图主要展示 3 1 T6状态棒材在试验温度下保温0.5h的拉伸性能。
![](images/acc8049cff3c4df26dfa98cd5d9666a623a7e62bd6b1d70499afad44ce9e200b.jpg)  
图3-2 T6状态棒材在试验温度保温100h的拉伸性能

表3-9  

<table><tr><td rowspan="2">品种</td><td rowspan="2">状态</td><td colspan="2">稳定化处理</td><td rowspan="2">σb/MPa</td><td rowspan="2">σPo.2/MPa</td><td rowspan="2">δ/%</td><td rowspan="2">品种</td><td rowspan="2">状态</td><td colspan="2">稳定化处理</td><td rowspan="2">σb/MPa</td><td rowspan="2">σPo.2/MPa</td></tr><tr><td>θ/C</td><td>t/h</td><td>θ/C</td><td>t/h</td></tr><tr><td rowspan="8">锻件</td><td rowspan="8">T6</td><td rowspan="3">130°</td><td>10</td><td>456</td><td>402</td><td>8</td><td rowspan="8">锻件</td><td rowspan="8">T6</td><td rowspan="2">175</td><td rowspan="2">1000</td><td rowspan="2">294</td><td rowspan="2">235</td></tr><tr><td>100</td><td>456</td><td>402</td><td>8</td></tr><tr><td>1000</td><td>451</td><td>402</td><td>8</td><td rowspan="3">200</td><td>10</td><td>275</td><td>245</td></tr><tr><td rowspan="3">150</td><td>10</td><td>451</td><td>412</td><td>9</td><td>100</td><td>226</td><td>175</td></tr><tr><td>100</td><td>441</td><td>412</td><td>9</td><td>1000</td><td>157</td><td>118</td></tr><tr><td>1000</td><td>412</td><td>373</td><td>10</td><td rowspan="3">250</td><td>10</td><td>118</td><td>98</td></tr><tr><td rowspan="2">175</td><td>10</td><td>392</td><td>373</td><td>12</td><td>100</td><td>103</td><td>78</td></tr><tr><td>100</td><td>353</td><td>255</td><td>12</td><td>1000</td><td>88</td><td>69</td></tr></table>

① 系薄膜性能。

# 3.2.3 冲击性能 见表3-10和表3-11。

表310  

<table><tr><td>品种</td><td>状态</td><td>规格/mm</td><td>组织</td><td>aRU/(kJ/m2)</td></tr><tr><td>厚板</td><td rowspan="7">T6</td><td>δ20</td><td>再结晶</td><td>186</td></tr><tr><td>挤压带材</td><td>截面146×168</td><td>再结晶</td><td>166</td></tr><tr><td>挤压带材</td><td>截面146×168</td><td>未再结晶</td><td>157</td></tr><tr><td>模锻件</td><td>-</td><td>多边化晶体</td><td>176</td></tr><tr><td>模锻件</td><td>-</td><td>混合晶</td><td>166</td></tr><tr><td>挤压棒材</td><td>d180</td><td>再结晶</td><td>117</td></tr><tr><td>挤压棒材</td><td>d180</td><td>未再结晶</td><td>117</td></tr></table>

表3-11  

<table><tr><td>品种</td><td>状态</td><td>规格/mm</td><td>挤压温度/℃</td><td>试样方向</td><td>aKU/(kJ/m2)</td></tr><tr><td rowspan="3">挤压带材</td><td rowspan="11">T6</td><td rowspan="3">截面146×168</td><td rowspan="3">450</td><td>L</td><td>157</td></tr><tr><td>LT</td><td>69</td></tr><tr><td>ST</td><td>49</td></tr><tr><td rowspan="3">挤压带材</td><td rowspan="3">截面146×168</td><td rowspan="3">350</td><td>L</td><td>167</td></tr><tr><td>LT</td><td>59</td></tr><tr><td>ST</td><td>49</td></tr><tr><td rowspan="3">模锻件</td><td rowspan="3">-</td><td rowspan="3">-</td><td>L</td><td>167</td></tr><tr><td>LT</td><td>107</td></tr><tr><td>ST</td><td>78</td></tr><tr><td rowspan="2">挤压棒材</td><td rowspan="2">d180</td><td rowspan="2">-</td><td>L</td><td>177</td></tr><tr><td>R</td><td>29</td></tr></table>

3.2.4扭转与剪切性能 大型模锻件、锻件的 $\tau_{\mathrm{b}} = 343\mathrm{MPa},\tau = 284\mathrm{MPa}$   
3.3 持久和蠕变性能 见表3-12、图3-3。

表3-12  

<table><tr><td>品种</td><td>状态</td><td>θ/C</td><td>σ0.2/10/MPa</td></tr><tr><td rowspan="3">挤压件和锻件</td><td rowspan="3">T6</td><td>100</td><td>397</td></tr><tr><td>125</td><td>--</td></tr><tr><td>150</td><td>284</td></tr><tr><td>品种</td><td>状态</td><td>σ0.2/100/MPa</td><td>σ0.2/1000/MPa</td></tr><tr><td rowspan="3">挤压件和锻件</td><td rowspan="3">T6</td><td>392</td><td>382</td></tr><tr><td>--</td><td>353</td></tr><tr><td>255</td><td>226</td></tr></table>

图片摘要：该图主要展示 3 12。
![](images/27809361dc14a96a325f3aedd9f3411bb76874b904bec5b0dc06b50c7a0b94d3.jpg)  
图3-3 T6状态棒材的持久和蠕变性能

# 3.4 疲劳性能

3.4.1 高周疲劳 T6 状态的小型锻件的 $\sigma_{-1} = 123\mathrm{MPa}(N = 5\times 10^{8}$ 周）。不同温度下的 $\sigma_{+}$ 见表3-13。

表3-13  

<table><tr><td>品种</td><td>状态</td><td>θ/C</td><td>t/h</td><td>N/周</td><td>σ1/MPa</td><td>来源</td></tr><tr><td rowspan="8">锻件</td><td rowspan="10">T6</td><td>205</td><td>0.5</td><td>10^7</td><td>103</td><td></td></tr><tr><td>260</td><td>0.5</td><td>10^7</td><td>64</td><td></td></tr><tr><td>315</td><td>0.5</td><td>10^7</td><td>49</td><td></td></tr><tr><td>25</td><td>-</td><td>5×10^8</td><td>124</td><td></td></tr><tr><td>150</td><td>-</td><td>5×10^8</td><td>93</td><td></td></tr><tr><td>200</td><td>-</td><td>5×10^7</td><td>62</td><td>[6]</td></tr><tr><td>260</td><td>-</td><td>5×10^8</td><td>37</td><td></td></tr><tr><td>315</td><td>-</td><td>5×10^8</td><td>34</td><td></td></tr><tr><td>不包铝板材</td><td>20</td><td>-</td><td>5×10^8</td><td>125</td><td></td></tr><tr><td>包铝板材</td><td>20</td><td>-</td><td>5×10^8</td><td>104</td><td>[6]</td></tr></table>

# 3.4.1.1 高周轴向拉伸疲劳性能见图3-4。

图3-4 2A14合金T6状态棒材 $S - N$ 曲线[8]  
图片摘要：该图主要展示 3 4 2A14合金T6状态棒材 曲线[8]。
![](images/d425238a8eaedbfa474b524be38384052396be359ea34ac508e9b1420e190951.jpg)  
棒材 $d = 25\mathrm{mm}$ 轴向加载；

$$
R = 0. 1;
$$

$$
f = 1 3 5 \mathrm {H z};
$$

$$
\sigma_ {b} = 5 4 1 \mathrm {M P a}:
$$

$$
\text {试 样} K _ {1} = 1;
$$

$$
\text {工 作 部 分 直 径} d = 7 \mathrm {m m};
$$

$$
\text {试 样} K _ {t} = 3;
$$

$$
\text {带 缺 口 工 作 部 分 直 径} d = 8. 2 6 \mathrm {m m};
$$

$$
6 0 ^ {\circ} \text {角}, \text {顶 尖 半 径} R = 0. 4 3
$$

# 3.5 弹性性能

3.5.1 弹性模量 T6状态的模锻件、锻件、板材的 $E = 71\mathrm{GPa}$ 。厚板在不同试验温度下的弹性模量见表3-14。

表3-14  

<table><tr><td>θ/°C</td><td>-196</td><td>-70</td><td>20</td><td>100</td><td>150</td><td>200</td><td>250</td></tr><tr><td>E/GPa</td><td>72.0</td><td>70.1</td><td>67.7</td><td>-</td><td>-</td><td>53.9</td><td>49.0</td></tr></table>

3.5.2 切变模量 T6状态的小型模锻件的切变模量 $G = 27\mathrm{GPa}$ 。

3.5.3 泊松比 $\mu = 0.33$

3.6 断裂性能

3.6.1断裂韧度减少合金中铁含量可提高其断裂韧度，例如，把锻件中铁的质量分数从 $0.45\%$ 减少到 $0.20\%$ ，其纵向的 $K_{\mathrm{IC}}$ 从 $28\mathrm{MPa}\sqrt{\mathrm{m}}$ 增加到 $37\mathrm{MPa}\sqrt{\mathrm{m}}^{[7]}$ 。其他制品数据见表3-15、表3-16。

表3-15  

<table><tr><td>品种</td><td>状态</td><td>规格/mm</td><td>组织</td><td>\( {K}_{\mathrm{R}}/\mathrm{{MPa}}\sqrt{\mathrm{m}} \)</td></tr><tr><td>厚板</td><td>T6</td><td>820</td><td>再结晶</td><td>35</td></tr><tr><td>挤压带材</td><td>T6</td><td>截面 \( {146} \times  {168} \)</td><td>再结晶 未再结晶</td><td>31 35</td></tr></table>

表316  

<table><tr><td>品种</td><td>状态</td><td>规格/mm</td><td>挤压温度/℃</td><td>试样方向</td><td>\( {K}_{\mathrm{{IC}}}/\mathrm{{MPa}} \times  \mathrm{m} \)</td></tr><tr><td rowspan="6">挤压带材</td><td rowspan="6">T6</td><td rowspan="6">截面 \( {146} \times  {168} \)</td><td rowspan="3">450</td><td>LT</td><td>37</td></tr><tr><td>TL</td><td>39</td></tr><tr><td>ST</td><td>20</td></tr><tr><td rowspan="3">350</td><td>LT</td><td>31</td></tr><tr><td>TL</td><td>27</td></tr><tr><td>ST</td><td>20</td></tr></table>

# 4 组织结构

# 4.1 相变温度

# 4.2 时间-温度-组织转变曲线

4.3 合金组织结构 在退火状态时的相组成为： $\alpha-\mathrm{Al}, \mathrm{~S}$ 相 $(\mathrm{Al}_{2} \mathrm{CuMg})$ 、 $\mathrm{CuAl}_{2} 、 \mathrm{Mg}_{2} \mathrm{Si} 、 \mathrm{AlMnFeSi}$ 或 $\mathrm{AlMnSi}$ ，有时可发现 W 相 $(\mathrm{AlCu}_{4} \mathrm{Mg}_{5} \mathrm{Si}_{4})$ 。所含 S 相较 2A10 合金多，所含共晶体比 2A11 合金、2A12 合金多，有利于铸造。合金的基本强化相为： $\mathrm{CuAl}_{2} 、 \mathrm{~S}$ 相、 $\mathrm{Mg}_{2} \mathrm{Si}$ 和 W 相。

# 5 工艺性能与要求

5.1 成形性能 在热加工温度范围内，工艺塑性较好，此时铸锭可允许不大于 $50\%$ 的变形。变形毛料在锤上变形允许不大于 $60\%$ 的变形程度，压力机上变形允许不大于 $80\%$ 的变形程度。可以制造形状复杂的锻件和模锻件。  
5.2 焊接性能 合金板材可用点焊或滚焊焊接，熔焊时形成热裂纹的倾向较大。把合金基体金属中的铁的质量分数限制在 $0.3\%$ 以下，并加入钛的质量分数为 $0.1\% \sim 0.15\%$ ，同时采用钛的质量分数为 $0.15\% \sim 0.30\%$ 的6A02合金作添加材料，可保证合金的熔焊性能合格。熔焊时也可采用铜、镁、锰元素含量与2A14合金相符的添加材料，但硅的质量分数应在 $1.5\% \sim 2.5\%$ ，钛的质量分数应在 $0.15\% \sim 0.3\%$ ，铁的质量分数应在 $0.1\% \sim 0.15\%$ 内[6]。合金焊接件在各种温度下的性能见表5-1。

表5-1  

<table><tr><td rowspan="2">品种</td><td rowspan="2">状态</td><td rowspan="2">θ/°C</td><td colspan="2">σb/MPa</td><td rowspan="2">σ100mm
σ100mm</td></tr><tr><td>基体金属</td><td>焊缝金属</td></tr><tr><td rowspan="3">薄板</td><td rowspan="3">T6</td><td>20</td><td>431</td><td>363</td><td>0.85</td></tr><tr><td>-196</td><td>530</td><td>461</td><td>0.87</td></tr><tr><td>-253</td><td>628</td><td>530</td><td>0.84</td></tr></table>

5.3 零件热处理工艺 为减少壁厚在 $30\mathrm{mm}$ 以下，形状复杂的零件，在淬火时产生的变形翘曲，淬火用水温宜控制在 $60\sim 80^{\circ}C$ 。  
5.4 表面处理工艺 同一般铝合金。  
5.5 切削加工及磨削性能 切削加工性能较好。

# 6 功能考核试验

# 7 使用建议

选用。

# 参考文献

1 CnpaBOuHHK IIO MaIHHocTPOHTe.HbHM MaTepHa.Iam, TOM2, IOI peJ. IHOuHHA AIEKCEEBa F. H., MAIIITI3, 1959, ctp. 15, 39   
2 西北铝加工厂，工业生产检验数据：铝镁合金12-99.1999  
3 西南铝加工厂. 工业生产检验数据: 铝镁合金 13-99.1999  
4 西南铝加工厂．工业生产检验数据：变铝13-86.1986  
5 北京航空材料研究所, LD10合金锻件力学性能汇集: 变铝 06-86.1986  
6 AIOHmHHHeBbI cIIaBBI IpOMbHI.IHHbIe IeΦopMHyEbIe, CneueHHbIe HJIHTeHHbIe aHOMHHHeBbI cIIaBBI cnpaBOuHoe pyKOBODTRO,HOJpeI.KBOCOBΦ.1,   
ΦpHrpHHepH.11.H,Meta.HyprH,1972,CTp.445,431,432,448,449,452,422, 421,440,85,430   
7 KydpBIOB B.Γ.,CMoJIeHHeB B.II.Bra3KocTb pa3pyHHeHnA.bOMHHHeBBIX CHIaBOB,Meta.LIypHnH,1976,ctp.181,182,180   
8 航空金属材料疲劳性能手册. 北京航空材料研究所. 1981.166

# 2A16

# 1 概述

2A16合金是铝-铜-锰系热处理强化铝合金。具有高的耐热性，在 $250\sim 350^{\circ}C$ 温度内具有高的持久强度。其室温强度比2A12合金低。可在 $250\sim 350^{\circ}C$ 温度下长期工作。具有良好的焊接性能，可进行点焊、滚焊和氩弧焊。在热态下有较高的塑性。合金无挤压效应，所以挤压半成品纵向和横向性能很接近。合金淬火后在室温下时效效应很慢，孕育期长，根据使用情况，可进行不同的人工时效处理。可用于制造在室温及高温下工作的零件及焊接件。

1.1 材料牌号 2A16。  
1.2 相近牌号 1120（俄罗斯），2219（美国）。

1.3 材料的技术标准

GB/T3190—1996 《变形铝及铝合金化学成分》

GB/T3193--1982《铝及铝合金热轧板》

GB/T3191—1982《铝及铝合金挤压棒材》

GB/T3191—1998 《铝及铝合金挤压棒材》

YS/T 212-1994 《可热处理强化的铝合金板》

YS/T214-1994 《可热处理强化的铝合金大规格板》

GJB 2053-1994 《航空航天用铝合金薄板规范》

GJB 2662-1996 《航空航天用铝合金厚板规范》

GJB 2054-1994 《航空航天用铝合金棒材规范》

GJB 2507-1995 《航空航天用铝合金挤压型材规范》

GJB 2351-1995 《航空航天用铝合金锻件规范》

HB 5301-1985《LY12MCS、LY16MCGS铝合金板材》

HB 5202-1982 《航空用铝及铝合金挤压棒材》

HB 5300-1985《LY12MCS、LY12CS、LY16MCGS铝合金挤压型材》

HB 5204--1982 《航空用铝合金锻件和模锻件》

① GB/T3880—1997代替GB/T3193—1982，但GB/T3880—1997中没有2A16合金。GJB2662—1996中有些材料规格未包括。  
② GB/T3191—1998及GJB2054—1994中有些材料规格未包括。

1.4 化学成分 合金化学成分按GB/T3190—1996，见表1-1。

表1-1  

<table><tr><td rowspan="2">Si</td><td rowspan="2">Fe</td><td rowspan="2">Cu</td><td rowspan="2">Mn</td><td rowspan="2">Mg</td><td rowspan="2">Cr</td><td rowspan="2">Zn</td><td rowspan="2">Ti</td><td rowspan="2">Zr</td><td colspan="2">其他</td><td rowspan="2">Al</td></tr><tr><td>单个</td><td>合计</td></tr><tr><td>0.30</td><td>0.30</td><td>6.0~7.0</td><td>0.40~0.80</td><td>0.05</td><td>-</td><td>0.10</td><td>0.10~0.20</td><td>0.20</td><td>0.05</td><td>0.10</td><td>余量</td></tr></table>

1.5 热处理制度 按HB/Z5126—1979《变形铝合金热处理》的规定。

1.5.1 退火 不完全退火制度： $350 \sim 380^{\circ} \mathrm{C}$ ，保温 $1 \sim 3 \mathrm{~h}$ ，空冷。完全退火制度： $390 \sim 450^{\circ} \mathrm{C}$ ，保温 $0.5 \sim 1.5 \mathrm{~h}$ ，以不大于 $30^{\circ} \mathrm{C} / \mathrm{h}$ 的冷却速度冷至 $260^{\circ} \mathrm{C}$ 以下，再空冷。

1.5.2 固溶热处理加时效

1.5.2.1 固溶热处理 固溶热处理温度 $530\sim 540^{\circ}C$ ，水冷。

1.5.2.2 人工时效 人工时效制度 I: $160 \sim 170^{\circ} \mathrm{C}$ , 保温 $10 \sim 16 \mathrm{~h}$ , 空冷, 适用于高温短时工作的制品; II: $200 \sim 220^{\circ} \mathrm{C}$ , 保温 $12 \mathrm{~h}$ , 空冷。适用于更高温长时间工作制品。

另外，HB5300-1985中规定：M型材，经固溶热处理后，在 $190\mathrm{C}\pm 5\mathrm{C},18\mathrm{h}$ 人工时效。

HB5301—1985中规定：M板材，经固溶热处理后，在 $190\mathrm{C}\pm 5\mathrm{C},18\mathrm{h}$ 人工时效。

1.6 品种规格与供应状态 见表1-2。

表1-2  

<table><tr><td>技术标准</td><td>品种</td><td>供应状态</td><td>δ或d/mm</td></tr><tr><td>YS/T 212-1994</td><td rowspan="3">板材</td><td>O,T4,T6,T62</td><td>0.3~10</td></tr><tr><td>GJB 2053-1994</td><td>O,T4,T6,T62</td><td>1.0~4.0</td></tr><tr><td>HB 5301-1985</td><td>MCGS</td><td>1.0~2.5</td></tr><tr><td>YS/T 214-1994</td><td>大规格板</td><td>O,T4,T6,T62</td><td>0.5~10</td></tr><tr><td>GB/T 3193-1982</td><td rowspan="2">厚板</td><td>H112,T4,T6</td><td>11~80</td></tr><tr><td>GJB 2662-1996</td><td>O,H112,T4,T6</td><td>&gt;4~1011~40</td></tr><tr><td>GB/T 3191-1982</td><td rowspan="2">棒材</td><td>H112,T6</td><td>≤240</td></tr><tr><td>GB/T 3191-1998</td><td>H112,T6</td><td>≤150</td></tr></table>

续表 1-2  

<table><tr><td>技术标准</td><td>品种</td><td>供应状态</td><td>δ或d/mm</td></tr><tr><td>GJB 2054-1994</td><td rowspan="2">棒材</td><td>H112,T6</td><td>5~150</td></tr><tr><td>HB 5202-1982</td><td>H112,T6</td><td>≤240</td></tr><tr><td>GJB 2507-1995</td><td rowspan="2">型材</td><td>H112,O,T6</td><td>见[1]</td></tr><tr><td>HB 5300-1985</td><td>MCGS1</td><td>壁厚1.0~1.5</td></tr><tr><td>GJB 2351-1995</td><td rowspan="2">锻件</td><td rowspan="2">T6</td><td rowspan="2">按协议</td></tr><tr><td>HB 5204-1982</td></tr></table>

① 状态，固溶热处理后于 $190\mathrm{C} \pm 5\mathrm{C}$ 时效 $18\mathrm{h}$ 。国标中无该状态。

1.7 熔炼与铸造工艺 合金可用反射炉熔炼，用半连续铸造法铸造成圆锭或扁锭。熔炼温度 $700 \sim 750^{\circ} \mathrm{C}$ 。铸造温度：圆锭为 $720 \sim 730^{\circ} \mathrm{C}$ 。  
1.8 应用概况与特殊要求 合金具有高的耐热性及良好的焊接性能。可用作制造在 $250 \sim 350^{\circ} \mathrm{C}$ 工作的零件, 如圆盘、发动机叶片等。板材用作制造在室温和高温下工作的焊接零件, 如容器、气密座舱等。

俄罗斯米格型飞机曾采用J20合金制作机头罩、机翼整体油箱、机身内部结构件及焊接件等共约60余项[2]。国内也用ZA16合金不同半成品制作后机身蒙皮、内部结构件及焊接件。

近年来在使用中发现2A16合金薄板 $(\delta 1.0\sim 2.5\mathrm{mm})$ 及小型材，在 $165\mathrm{C}$ 人工时效后，有严重的晶间腐蚀和应力腐蚀倾向，而在 $210\mathrm{C}$ 人工时效，虽然改善了耐蚀性能，但室温抗拉强度低。为此，又研究了一种人工时效制度： $190\mathrm{C},18\mathrm{h}$ 。经处理后有较好的综合性能，现已分别列入HB5301-1985和HB5300-1985中。

# 2 物理及化学性能

# 2.1 热性能

2.1.1 熔化温度范围 $543\sim 643\mathrm{C}^{[5]}$   
2.1.2 热导率 见表2-1。  
2.1.3 线膨胀系数 见表 $2 - 2^{[6]}$   
2.2 密度 $\rho = 2.84\mathrm{g / cm^3}$   
2.3 电性能 电阻率 $\rho = 61\mathrm{n}\Omega \cdot \mathrm{m}^{[6]}$   
2.4 磁性能 无磁性。

表 $2 - 1^{[6]}$   

<table><tr><td>\( \theta /\left( {{}^{ \circ  }\mathrm{C}}\right) \)</td><td>25</td><td>100</td><td>200</td><td>300</td><td>400</td></tr><tr><td>\( \lambda /\left( {\mathrm{W}/\left( {\mathrm{m} \cdot  \mathrm{C}}\right) }\right) \)</td><td>138</td><td>142</td><td>147</td><td>155</td><td>159</td></tr></table>

表2-2[6]  

<table><tr><td>θ/°C</td><td>20~100</td><td>100~200</td><td>200~300</td><td>300~400</td></tr><tr><td>α/10-6°C-1</td><td>22.6</td><td>24.7</td><td>27.3</td><td>30.2</td></tr></table>

# 2.5 化学性能

2.5.1 耐腐蚀性能 合金含铜量比2A12合金高，因此合金耐腐蚀性能比2A12合金差些

固溶热处理加人工时效状态的包铝板材，其耐腐蚀性能比相同状态的挤压制品的耐腐蚀性能好些。焊接零件焊缝的耐腐蚀稳定性差，焊接后须阳极化处理并涂漆保护，如不能进行阳极化时，则涂漆保护

厚度 $\delta 1.0\sim 2.5\mathrm{mm}$ 薄板及小型材在 $190^{\circ}C$ 保温 $18\mathrm{h}$ 时效后，只有轻微的晶间腐蚀倾向，耐应力腐蚀性能也大大改善。

合金（状态板材固溶处理并经不同时效制度时效后，再在氯化钠水溶液中腐蚀后的拉伸性能损失率见表2-3。

合金（状态薄板固溶热处理后，再经不同时效制度处理后的拉伸应力腐蚀性能见表2-4。

表2-3  

<table><tr><td rowspan="2">品种</td><td rowspan="2">状态</td><td rowspan="2">δ/mm</td><td colspan="2">损失率/%</td></tr><tr><td>σb</td><td>δ</td></tr><tr><td rowspan="12">板材</td><td>165℃,12h人工时效</td><td>1.8</td><td>30.0</td><td>74.5</td></tr><tr><td>190℃,18h人工时效</td><td>2.0</td><td>17.0</td><td>70.0</td></tr><tr><td>210℃,12h人工时效</td><td>2.0</td><td>12.5</td><td>61.0</td></tr><tr><td>190℃,12h人工时效</td><td rowspan="9">2.0</td><td>7.5</td><td>54.3</td></tr><tr><td>190℃,18h人工时效</td><td>14.5</td><td>66.0</td></tr><tr><td>210℃,12h人工时效</td><td>6.4</td><td>54.0</td></tr><tr><td>190℃,12h时效,再经250℃,50h稳定化</td><td>6.2</td><td>33.5</td></tr><tr><td>190℃,18h时效,再经250℃,50h稳定化</td><td>7.5</td><td>47.5</td></tr><tr><td>210℃,12h时效,再经250℃,50h稳定化</td><td>6.6</td><td>50.0</td></tr><tr><td>190℃,12h时效,再经300℃,50h稳定化</td><td>8.3</td><td>42.1</td></tr><tr><td>190℃,18h时效,再经300℃,50h稳定化</td><td>5.5</td><td>31.5</td></tr><tr><td>210℃,12h时效,再经300℃,50h稳定化</td><td>6.1</td><td>35.0</td></tr></table>

注：按HCS206-1960方法试验。

表2-4[3]
