Repository: C-zj02/CFD-claw

<div align="center">

**English** | [中文](#中文版) | [Français](README_FR.md) | [Русский](README_RU.md) | [हिन्दी](README_HI.md) | [العربية](README_AR.md) | [Português](README_PT.md)

# 🚀 Claude Code Python

**A Complete Python Reimplementation Based on Real Claude Code Source**

*From TypeScript Source → Rebuilt in Python with ❤️*

***
**🔥 Active Development • New Features Weekly 🔥**

</div>

***

## 🎯 What is This?

**Clawd Code** is a **complete Python rewrite** of Claude Code, based on the **real TypeScript source code**.

File: RAG-data/中国航空材料手册（第2版）第3卷 铝合金 镁合金201-400.pdf-3ed7167a-d291-496d-8323-b8e053139e56.md (part 6 of 12)
表3-12  
<table><tr><td>品种</td><td>状态</td><td>规格/mm</td><td>R</td><td>f/(周/min)</td><td>K</td><td>σmax/MPa</td><td>N/周</td><td>来源</td></tr><tr><td rowspan="2">棒材</td><td rowspan="2">T6</td><td rowspan="2">d 20</td><td rowspan="2">0.1</td><td rowspan="2">10</td><td rowspan="2">0.7</td><td>440</td><td>2775~4074</td><td>[12]</td></tr><tr><td>515</td><td>992~1182</td><td>[13]</td></tr><tr><td>前梁模锻件</td><td>T6</td><td>-</td><td>0.1</td><td>10</td><td>0.7</td><td>480</td><td>1747~1910</td><td>[14]</td></tr></table>

# 3.5 弹性性能

3.5.1 弹性模量 见表3-17和图3-7。

3.5.1.1 压缩时弹性模量见表3-18。

3.5.2 切变模量 见表3-19。

3.5.3 泊松比 $\mu = 0.31^{[5]}$ 。

# 3.6 断裂性能

# 3.6.1 断裂韧度

表3-17  

<table><tr><td>品种</td><td>状态</td><td>规格/mm</td><td>θ/C</td><td>G/GPa</td><td>来源</td><td>品种</td><td>状态</td><td>规格/mm</td><td>θ/C</td><td>G/GPa</td><td>来源</td></tr><tr><td rowspan="7">板材</td><td rowspan="7">T6</td><td rowspan="7">-</td><td>-196</td><td>73</td><td rowspan="7">[5]</td><td rowspan="4">挤压制品</td><td rowspan="4">T6</td><td rowspan="4">-</td><td>100</td><td>63</td><td rowspan="4">[5]</td></tr><tr><td>-70</td><td>69</td><td>150</td><td>60</td></tr><tr><td>20</td><td>66</td><td>200</td><td>56</td></tr><tr><td>100</td><td>61</td><td>250</td><td>48</td></tr><tr><td>150</td><td>55</td><td rowspan="6">挤压棒材</td><td rowspan="6">T6</td><td rowspan="6">d60</td><td>20</td><td>69</td><td rowspan="6">[5]</td></tr><tr><td>200</td><td>50</td><td>100</td><td>63</td></tr><tr><td>250</td><td>46</td><td>150</td><td>60</td></tr><tr><td rowspan="3">挤压制品</td><td rowspan="3">T6</td><td rowspan="3">-</td><td>-196</td><td>77</td><td rowspan="3">[5]</td><td>200</td><td>58</td></tr><tr><td>-70</td><td>74</td><td>250</td><td>50</td></tr><tr><td>20</td><td>71</td><td>300</td><td>43</td></tr></table>

表3-18  

<table><tr><td>品种</td><td>状态</td><td>θ/C</td><td>Ec/GPa</td><td>品种</td><td>状态</td><td>θ/C</td><td>Ec/GPa</td></tr><tr><td rowspan="2">包铝板材</td><td rowspan="2">T6</td><td>20</td><td>65</td><td rowspan="2">包铝板材</td><td rowspan="2">T6</td><td>150</td><td>58</td></tr><tr><td>100</td><td>62</td><td>200</td><td>53</td></tr></table>

表3-19  

<table><tr><td>品种</td><td>状态</td><td>θ/C</td><td>G/GPa</td><td>品种</td><td>状态</td><td>θ/C</td><td>G/GPa</td></tr><tr><td rowspan="3">大梁型材</td><td rowspan="3">T6</td><td>20</td><td>26</td><td rowspan="3">大梁型材</td><td rowspan="3">T6</td><td>200</td><td>20</td></tr><tr><td>100</td><td>24</td><td>250</td><td>15</td></tr><tr><td>150</td><td>22</td><td>300</td><td>11</td></tr></table>

# 3.6.1.1 平面应变断裂韧度 $K_{\mathrm{IC}}$ 值见表3-20。

表3-20[15]  

<table><tr><td rowspan="2">品种</td><td rowspan="2">状态</td><td rowspan="2">d/mm</td><td colspan="2">试样</td><td rowspan="2">KIC/(MN/m-1)</td></tr><tr><td>类型</td><td>方向</td></tr><tr><td rowspan="2">棒材</td><td rowspan="2">固溶处理470℃+人工时效140℃,16h</td><td>65,125</td><td>三点弯曲</td><td>L-R</td><td>34~38</td></tr><tr><td>70,80</td><td>三点弯曲</td><td>L-C</td><td>31~34</td></tr></table>

续表 3-20  

<table><tr><td rowspan="2">品 种</td><td rowspan="2">状态</td><td rowspan="2">d/mm</td><td colspan="2">试 样</td><td rowspan="2">\( {K}_{\mathrm{{IC}}}/\left( {\mathrm{{MN}}/{\mathrm{m}}^{2}}\right) \)</td></tr><tr><td>类型</td><td>方向</td></tr><tr><td rowspan="2">型材</td><td rowspan="2">固溶处理 470 C + 人工时效 \( {140}\mathrm{C},{16}\mathrm{\;h} \)</td><td rowspan="2">-</td><td>CT CT</td><td>T-L T-S</td><td>25 27</td></tr><tr><td>三点弯曲</td><td>L-T T-S T-L</td><td>37 25 21</td></tr><tr><td>型材</td><td>固溶处理 470 C + 人工时效 \( {120}\mathrm{C},3\mathrm{\;h} + {160}\mathrm{C},3\mathrm{\;h} \)</td><td>-</td><td></td><td>T-S</td><td>26</td></tr></table>

# 3.6.1.2 平面应力断裂韧度 $K_{\mathrm{C}}$ 值见表3-21。

表3-21[16]  

<table><tr><td>状态</td><td>\( {\sigma }_{{\mathrm{p}}_{0.2}}/\mathrm{{MPa}} \)</td><td>\( {K}_{\mathrm{C}}/\left( {\mathrm{{MN}}/{\mathrm{m}}^{3/2}}\right) \)</td></tr><tr><td>T6</td><td>471</td><td>50,64</td></tr></table>

# 3.6.1.3 $K_{\mathrm{R}} - \Delta a$ 曲线 见图3-8。

图片摘要：该图主要展示 3 21[16]。
![](images/9570739b0b5724bf9b6ca0f1ce78540f6b72bd40f7f3c9410f65dcdbb809bc5a.jpg)  
图3-7 T6状态 $d60\mathrm{mm}$ 的棒材的静力弹性模量 $\pmb{E}$ 及动力弹性模量 $E_0$ 和试验温度之间的关系[3]

图片摘要：该图主要展示 3 7 T6状态 的棒材的静力弹性模量 及动力弹性模量 和试验温度之间的关系[3]。
![](images/eaf9135a2cb6923f6e2b8385da7aa486fc3a6c5ce568d2b02f82c5f33002cf7c.jpg)  
图3-8 7A04板材T6状态试样的 $K_{\mathrm{R}} - \Delta a$ 散点图

# 3.6.2 应力腐蚀断裂韧度 见表3-22。

# 3.6.3 疲劳裂纹扩展速率 见图 $3 - 9\sim$ 图3-13。

表3-2219  

<table><tr><td rowspan="2">品种</td><td rowspan="2">规格/mm</td><td rowspan="2">热处理制度</td><td rowspan="2">环境条件</td><td rowspan="2">σP0.2/MPa</td><td colspan="2">试样</td><td rowspan="2">K1N= (MN/m)</td></tr><tr><td>类型</td><td>取向</td></tr><tr><td rowspan="4">厚板</td><td rowspan="4">δ30</td><td>固溶处理+120C,24h</td><td rowspan="4">3.5% NaCl 溶液,35℃</td><td>553</td><td>DCB</td><td>S-L</td><td>2.8</td></tr><tr><td>固溶处理+140C,16h</td><td>540</td><td>DCB</td><td>S-L</td><td>8.9</td></tr><tr><td>固溶处理+120C,3h+160C,3h</td><td>538</td><td>DCB</td><td>S-L</td><td>13.9</td></tr><tr><td>固溶处理+107C,7h+175C,10h</td><td>390</td><td>DCB</td><td>S-L</td><td>20.3</td></tr><tr><td rowspan="3">型材</td><td rowspan="3"></td><td>固溶处理+120C,24h</td><td rowspan="3">3.5% NaCl 溶液,35℃</td><td>643</td><td>DCB</td><td>T-L</td><td>2~3.1</td></tr><tr><td>固溶处理+140C,16h</td><td>630</td><td>DCB</td><td>T-L</td><td>11.5~14</td></tr><tr><td>固溶处理+120C,3h+160C,3h</td><td>595</td><td>DCB</td><td>T-L</td><td>13.3~14.9</td></tr></table>

图片摘要：该图主要展示 3 2219。
![](images/d26acbb0986e37f1eb40e77bc6b5009c9449ab1347779c5a114355e4b8a70dc2.jpg)  
材料：7A04；  
状态/热处理：T6；  
规 格：板材（ $\delta 3\mathrm{mm}$ ）；  
取样方向：L.T；  
抗拉强度： $\sigma_{\mathrm{b}}$ 579MPa；  
屈服强度： $\sigma_{\mathrm{P0.2}}$ 526MPa；  
试样类型：CCT；  
试样厚度： $3\mathrm{mm}$   
试样宽度： $100\mathrm{mm}$   
试验频率： $5\sim 15\mathrm{Hz}$   
试验环境：实验室空气；  
试样件数：2

图3-97A04铝合金板材 $(\delta 3\mathrm{mm})\mathrm{da} / \mathrm{d}N - \Delta K$ 数据， $R = 0,1^{[18]}$   
图片摘要：该图主要展示 3 97A04铝合金板材 数据，。
![](images/164c986b072e6893e51d8d08c873abd49e48daec45c3b4f52d2bfec11603f5d4.jpg)  
材料：7A04；  
状态/热处理：T6；  
规 格：板材 $(\delta 3\mathrm{mm})$ ：  
取样方向：LT；  
抗拉强度： $\sigma_{\mathrm{b}}$ 579MPa；  
屈服强度： $\sigma_{\mathrm{P0.2}}$ 526MPa；  
试样类型：CCT；  
试样厚度： $3\mathrm{mm}$   
试样宽度： $100\mathrm{mm}$   
试验频率： $5\sim 15\mathrm{Hz}$   
试验环境：实验室空气：  
试样件数：1

图3-10 7A04铝合金板材 $(\delta 3\mathrm{mm})\mathrm{d}a / \mathrm{d}N - \Delta K$ 数据， $R = 0.5^{[18]}$

图3-117A04铝合金板材 $(\delta 3\mathrm{mm})\mathrm{da} / \mathrm{d}N - \Delta K$ 数据， $R = -0.4^{[18]}$   
图片摘要：该图主要展示 3 117A04铝合金板材 数据，。
![](images/ed9dd1ced164be8108157dead4735fcee89c534a919fe64cc97b71ce1166db5f.jpg)  
材料：7A04；  
状态/热处理：T6：  
规 格：板材 $(\delta 3\mathrm{mm})$   
取样方向：LT；  
抗拉强度： $\sigma_{\mathrm{b}}$ 579MPa；  
屈服强度： $\sigma_{\mathrm{P0.2}}$ 526MPa；  
试样类型：CCT；  
试样厚度： $3\mathrm{mm}$   
式样宽度： $100\mathrm{mm}$   
式验频率： $5\sim 15\mathrm{Hz}$   
试验环境：实验室空气：  
试样件数：2

图片摘要：该图片与材料：7A04；；状态/热处理：T6；这部分内容相关。
![](images/fa7464c674d748c0020cb80297a50e77e31a04204c0f2a4a60a9fafef9c77871.jpg)  
材料：7A04；  
状态/热处理：T6；  
规 格：板材 $(\delta 3\mathrm{mm})$ ：  
取样方向：LT；  
抗拉强度： $\sigma_{\mathrm{b}}$ 579MPa；  
屈服强度： $\sigma_{\mathrm{P0.2}}$ 526MPa：  
试样类型：CCT；  
试样厚度： $3\mathrm{mm}$   
试样宽度： $100\mathrm{mm}$   
试验频率： $5\sim 15\mathrm{Hz}$   
试验环境：实验室空气：  
试样件数：5

图3-127A04铝合金板材 $(\delta 3\mathrm{mm})\mathrm{da} / \mathrm{d}N - \Delta K$ 数据及Paris公式拟合线， $R = 0.1,0.5, - 0.4$

图3-137A04铝合金板材 $(\delta 3\mathrm{mm})\mathrm{da} / \mathrm{d}N - \Delta K$ 数据及Walker公式拟合线， $R = 0.1,0.5,\dots (0.4)$   
图片摘要：该图主要展示 3 137A04铝合金板材 数据及Walker公式拟合线，。
![](images/d41f538804fdbfc70c92b3f2b79d6ea934c6d90d84c443f39ef09da9e1e1e872.jpg)  
材料：7A04；  
状态/热处理：T6；  
规 格：板材（ $(\delta 3\mathrm{mm})$ ：  
取样方向：LT；  
抗拉强度： $\sigma_{\mathrm{b}}$ $579\mathrm{MPa}$   
屈服强度： $\sigma_{\mathrm{P0.2}}$ 526MPa；  
试样类型：CCT；  
试样厚度： $3\mathrm{mm}$   
试样宽度： $100\mathrm{mm}$   
试验频率： $5\sim 15\mathrm{Hz}$   
试验环境：实验室空气；  
试样件数：5

# 4 组织结构

# 4.1 相变温度

# 4.2 时间-温度-组织转变曲线

4.3 合金组织结构 在半连续铸造7A04合金铸锭内，除了有 $\alpha$ 固溶体、 $\mathrm{T}(\mathrm{AlZnMgCu})$ 及 $\mathrm{S}(\mathrm{CuMgAl}_2)$ 相外，还有少量的 $\mathrm{Mg}_2\mathrm{Si}$ 、AlMnFeSi及(FeMn) $\mathrm{Al}_6$ 等相。在固溶处理时，合金处于 $\alpha + S$ 区内，在 $100\sim 200^{\circ}\mathrm{C}$ 时效温度范围内处于 $\alpha + S + \mathrm{MgZn}_2 + T$ 四相区内[6]。

# 5 工艺性能与要求

# 5.1 成形性能

该合金能进行冷、热态成形。在热加工温度范围内，铸锭可允许不大于 $50\%$ 的镦粗变形，变形毛料在压力机上，允许不大于 $80\%$ 的镦粗变形；锤上变形允许不大于 $60\%$ 。可制造形状复杂的模锻件和冲压件。锻造和模锻温度范围 $380 \sim 430^{\circ} \mathrm{C}$ [20]。

5.1.1 校形性能 该合金在退火和新淬火状态下的塑性, 与同状态下的LY12合金相近, 在人工时效状态下塑性显著地降低。在新淬火状态下, 校形比在淬火后前 $6\mathrm{h}$ 内进行要容易。在人工时效状态下允许校形, 可在冷态或预热后进行。对零件或半成品进行热校形时, 模具加热至 $130\mathrm{C} \pm 15\mathrm{C}$ . 而零件本身加热至 $130\mathrm{C} \pm 10\mathrm{C}$ 或至 $150\mathrm{C} \pm 10\mathrm{C}$ 。在 $130\mathrm{C} \pm 10\mathrm{C}$ 加热, 其保温时间不超过 $10 \sim 12\mathrm{h}$ ; 而在 $150\mathrm{C} \pm 10\mathrm{C}$ 时不超过 $7\mathrm{h}$ 。零件热校形后变形并不显著。

该合金挤压壁板以人工时效状态供应，若壁板校形在人工时效状态下进行，则不必加热，若在新淬火后进行，则须加热。

# 5.2 焊接性能 点焊焊接性能良好，气焊不合格。

5.3 零件热处理工艺 该合金薄板要求淬火时有足够快的冷却速度和尽可能短的转移时间，否则室温拉伸性能的强度会显著下降见表5-1。

表5-1  

<table><tr><td>淬火时转移时间/s</td><td>σb/MPa</td><td>σP0.2/MPa</td><td>δ/%</td><td>淬火时转移时间/s</td><td>σb/MPa</td><td>σP0.2/MPa</td><td>δ/%</td></tr><tr><td>5</td><td>525</td><td>493</td><td>11.2</td><td>30</td><td>451</td><td>376</td><td>12.4</td></tr><tr><td>10</td><td>515</td><td>476</td><td>10.7</td><td>40</td><td>419</td><td>347</td><td>11.5</td></tr><tr><td>20</td><td>507</td><td>452</td><td>10.3</td><td>60</td><td>396</td><td>310</td><td>11.6</td></tr></table>

3种不同人工时效制度所处理的制品性能不尽相同。 $120\mathrm{C}24\mathrm{h}$ 时效制度，使制品的拉伸强度和延伸率，高于其他两种时效制度所得的同类性能，这个制度适用于包铝薄板。 $120\mathrm{C}3\mathrm{h} + 160\mathrm{C}3\mathrm{h}$ 双阶段时效处理所得抗应力腐蚀性能最佳，而拉伸性能最差，这个制度还使制品有最佳的低周轴向拉伸疲劳性能。 $140\mathrm{C}16\mathrm{h}$ 时效制度可用于包铝板材、挤压制品和锻件等，这种制度处理过的制品的拉伸性能、抗应力腐蚀性能和低周轴向拉伸疲劳性能水平，是3种时效制度中居中的1种，适用于处理粗厚的制品。由于 $120\mathrm{C}3\mathrm{h} + 160\mathrm{C}3\mathrm{h}$ 时效制度，具有高的生产率和良好的综合性能，只要处理所得制品的拉伸性能能满足技术标准要求，采用这一时效制度是可取的，实际上也日益得到推广。详见表5-2。

表5-2-5-6  

<table><tr><td rowspan="2">时效制度</td><td colspan="3">拉伸性能</td><td colspan="2">低周轴向拉伸疲劳性能</td><td colspan="2">耐应力腐蚀性能</td></tr><tr><td>σb/MPa</td><td>σP0.2/MPa</td><td>δ/%</td><td>σmax/MPa</td><td>N/周</td><td>试验介质</td><td>断裂时间/d</td></tr><tr><td>120℃,24h</td><td>530</td><td>456</td><td>14.9</td><td>371</td><td>1698</td><td rowspan="3">3%NaCl溶液</td><td>5,4,4,4,7</td></tr><tr><td>149℃,16h</td><td>517</td><td>464</td><td>12.3</td><td>364</td><td>2589</td><td>4,9,9,7,2+</td></tr><tr><td>120℃,3h + 160℃,3h</td><td>510</td><td>456</td><td>12.2</td><td>356</td><td>2815</td><td>54,54,54,54</td></tr></table>

5.4 表面处理工艺 同一般铝合金。  
5.5 切削加工及磨削性能 切削加工性能良好。

# 6 功能考核试验

# 7 使用建议

选用

# 参考文献

1 西南铝加工厂. 工艺操作规程. 1980  
2 铝及铝、镁合金挤压型材图册. 中国有色金属工业总公司. 1984  
3 BNAM. 航空材料手册第二册: 有色合金. 1965  
4 CnpaBOuHHK Ho MaHHIOCTpOHTe.FbHbIM MaTePHJaM, TOM2, HOppeI. IHOUHa A JeKceBa F. H. MAHIH3, 1995, cTp. 15, 43   
5 AJIOMHHHeBbIe cHbI. IpOMbIeHHbIe deΦopMHpyeMbIe, cHueHHbIe HHTeHHbIe aJIOMIHHeBbIe cHbABy. CIIpaBOOHoe pyKoHOCTBO, NOppei. KBaCOB $\Phi$ . H., ΦpHuaHep II. II.,Meta.Iuypn1, 1972. ctrp. 503, 504, 444, 448, 436, 416, 453, 452, 421, 420, 422, 440, 415, 159   
6 AIOHMHHeBBie cHbB. CrpykTy pa HcBOHCTBa No.typhiapHKaTOB 13 aIOHMHHHeBBX. C1-DAOB, CnpaBOOHK, nopei. HhBaHOBA B. A., Meta.Irtpn, 1974, crp. 341, 134, 132   
7 西南铝加工厂，工业生产检验数据：变铝12-86.1986  
8南昌飞机制造公司．工业生产检验数据：变铝02-86.1985  
9沈阳飞机制造公司．工业生产检验数据：变铝01-86.1985  
10 成都飞机制造公司．工业生产检验数据：变铝 03-86.1985  
11 北京航空材料研究所. 航空金属材料疲劳性能手册. 1981. 157  
12 北京航空材料研究所．批生产LC4和807合金直径 $20\mathrm{mm}$ 挤压圆棒性能对比·1967  
13 北京航空材料研究所, LC4 与 807 台金对比试验小结. 1970  
14 北京航空材料研究所，对于LC4合金锻件紊乱流线的研究.1967  
15 北京航空材料研究所．航空金属材料断裂韧性手册（第一册）  
16 KyaipnOB B. I., CmoJeHueB B. II. B3KoCTb pa3pyHeHHa HOMHHHeBBIX CHIaBOB, MeTa.IhyprHra, 1976, cTp. 251   
17 北京航空材料研究所. 航空金属材料板材 $K_{\mathrm{K}}$ 曲线手册. 1984.  
18 吴学仁．金属材料力学性能手册．航空工业出版社，1996.  
19 北京航空材料研究所．金属材料应力腐蚀开裂测试方法及其数据汇编．1984  
20 北京航空材料研究所. 航空金属材料疲劳裂纹扩展速率手册. 1984.

# 7A09

# 1 概述

7A09合金是铝-锌-镁-铜系可热处理强化的高强度变形铝合金。它在T6状态的强度最高，是我国目前使用的强度最高的铝合金之一。可生产供应各种规格的板材、棒材、型材、厚壁管材及锻件。该合金的化学成分比7A04合金合理，综合性能较好，再加上它有四种热处理状态可供选用，所以远比7A04合金优越。是飞机主要受力构件设计的优选材料。

在退火或固溶热处理状态下，在常温具有良好的成形性能。在固溶热处理加入工时效状态下，成形性能较低，但随着温度提高，成形性能得到改善。可以进行电阻焊，但不宜熔焊。

在T6状态下，该合金具有满意的断裂韧度。它在T73过时效状态的强度及屈服强度均较T6状态低，但具有优异的耐应力腐蚀性能，且具有较高的断裂韧度。T76是一种适用于抗剥落腐蚀的状态。CGS3同时具有高的强度和高的耐应力腐蚀性能。

该合金的抗拉强度比2A12及2A14铝合金高，而且耐应力腐蚀性能也比后两个合金好，因此，使用7A09合金可以减轻飞机重量，提高飞机的安全性。但其疲劳强度并不按比例提高，因此，在设计主要承受疲劳载荷的部件时，要仔细考虑这个问题。

温度升高时合金的强度降低，长期使用温度一般不超过 $125\mathrm{C}$ 。

1.1 材料牌号 7A09。  
1.2 相近牌号 7075（美国）。  
1.3 材料的技术标准

GB3191-1982 《铝及铝合金挤压棒》

GB/T4437—1984 《铝及铝合金热挤压管》  
YS/T212—1994 《可热处理强化的铝合金板》  
YS/T 214--1994 《可热处理强化的铝合金大规格板》  
GJB 2053-1994 《航空航天用铝合金薄板规范》  
GJB 1741-1993 《铝合金预拉伸板规范》  
GJB 2662-1996 《航空航天用铝合金厚板规范》  
GJB 2054-1994 《航空航天用铝合金棒材规范》  
GJB 2056-1994 《铝合金阶段变截面型材规范》  
GJB 2507-1995 《航空航天用铝合金挤压型材规范》  
GJB2381—1995 《航空航天用铝及铝合金挤压管材规范》  
GJB 1057-1990 《LC9铝合金过时效锻件》  
GJB 2351-1995 《航空航天用铝合金锻件规范》  
HB 5202-1982 《航空用铝及铝合金挤压棒材》  
Q/6S 824-1997 《LC9CGS1铝合金过时效挤压棒材》  
Q/S321-1991 《LC9CGS1铝合金棒材》  
Q/6S 1352—1997 《LC9CGS3 铝合金挤压棒材》  
Q/S320-1991 《LC9CGS3铝合金棒材》  
Q/6S 1490-1999 《LC9CGS3铝合金专用DQ17 $^{09}$ 型材》

# 1.4 化学成分 见表1-1。

表1-1  

<table><tr><td rowspan="2">Si</td><td rowspan="2">Fe</td><td rowspan="2">Cu</td><td rowspan="2">Mn</td><td rowspan="2">Mg</td><td rowspan="2">Cr</td><td rowspan="2">Zn</td><td rowspan="2">Ti</td><td colspan="2">其他杂质</td><td rowspan="2">Al</td></tr><tr><td>单个</td><td>总计</td></tr><tr><td>0.5</td><td>0.5</td><td>1.2~2.0</td><td>0.15</td><td>2.0~3.0</td><td>0.16~0.30</td><td>5.1~6.1</td><td>0.10</td><td>0.05</td><td>0.10</td><td>余量</td></tr></table>

# 1.5 热处理制度

# 1.5.1 退火 按HB/Z5126—1979《变形铝合金热处理》的规定。

不完全退火： $290\sim 320\mathrm{C},2\sim 4\mathrm{h}$ ，空冷。

完全退火： $390\sim 430\mathrm{C},0.5\sim 1.5\mathrm{h}$ ，以不大于 $30\mathrm{C / h}$ 的冷却速度冷至 $200\mathrm{C}$ 以下，然后空冷

# 1.5.2 固溶热处理加时效

# 1.5.2.1固溶热处理固溶热处理温度 $460\sim 475^{\circ}C$ 。包铝板材的处理温度应靠下限，重复处理次数不应超过两次，以免合金元素扩散穿透包铝层，降低板材的耐腐蚀性能。

合金经固溶热处理后，在冷水或温水，或其他适宜的冷却剂中迅速冷却。操作应尽量快，特别是薄板零件，转移时间不应大于 $15s$ 。

# 1.5.2.2 一般人工时效 处理成T6状态：

板材： $135\mathrm{C}\pm 5\mathrm{C},8\sim 16\mathrm{h}_{\circ}$

除板材之外的其他材料： $140\mathrm{C}\pm 5\mathrm{C},16\mathrm{h}_{\circ}$

# 1.5.2.3 过时效 按Q/6S2167-1990《LC9合金零件生产工艺说明书》（北京航空材料研究院）的规定。

板材处理成T73状态：

第一阶段时效 $110\mathrm{C}\pm 5\mathrm{C},6\sim 8\mathrm{h};$

第二阶段时效 $165\mathrm{C} \pm 5\mathrm{C}, 24 \sim 30\mathrm{h}$ 。

挤压件处理成T73状态：

第一阶段时效 $110\mathrm{C}\pm 5\mathrm{C},6\sim 8\mathrm{h}$

第二阶段时效 $177\mathrm{C}\pm 5\mathrm{C},8\sim 12\mathrm{h}_{\circ}$

锻件处理成T73状态：

第一阶段时效 $110\mathrm{C} \pm 5\mathrm{C}, 6 \sim 8\mathrm{h}$

第二阶段时效 $177\mathrm{C}\pm 5\mathrm{C},8\sim 10\mathrm{h}_{\circ}$

# 1.6 品种规格与供应状态 见表1-2。

表1-2  

<table><tr><td>技术标准</td><td>品种</td><td>供应状态</td><td>δ或d/mm</td></tr><tr><td rowspan="4">YS/T 212-1994GJB 2053-1994</td><td rowspan="4">板材</td><td>O</td><td rowspan="4">0.5~10</td></tr><tr><td>T6</td></tr><tr><td>T62</td></tr><tr><td>T9</td></tr><tr><td rowspan="3">YS/T 214-1994</td><td rowspan="3">大规格板</td><td>O</td><td rowspan="3">0.5~10</td></tr><tr><td>T6</td></tr><tr><td>T62</td></tr><tr><td rowspan="4">GJB 2662-1996</td><td rowspan="4">厚板</td><td>O</td><td rowspan="4">7~40</td></tr><tr><td>H112</td></tr><tr><td>T6</td></tr><tr><td>T62</td></tr></table>

续表 1-2  

<table><tr><td>技术标准</td><td>品种</td><td>供应状态</td><td>δ或d/mm</td></tr><tr><td>GJB 1741-1993</td><td>预拉伸板材</td><td>BCSYU1</td><td>6.5~25</td></tr><tr><td>待订</td><td>厚板</td><td>T73T7351</td><td>5~80</td></tr><tr><td>GB 3191-1982GJB 2054-1994HB 5202-1982</td><td rowspan="3">挤压棒材</td><td>H112T6</td><td>250</td></tr><tr><td>Q/6S 824-1997Q/S 321-1991</td><td>T73</td><td>125</td></tr><tr><td>Q/6S 1352-1997Q/S 320-1991</td><td>CGS32</td><td>160</td></tr><tr><td>GJB 2054-1994HB 5202-1982</td><td>高强度挤压棒材</td><td>H112T6</td><td>240</td></tr><tr><td rowspan="2">GJB 2507-1995</td><td rowspan="4">挤压型材</td><td>H112O</td><td rowspan="3">见[5]</td></tr><tr><td>T6</td></tr><tr><td>待订</td><td>T73</td></tr><tr><td>Q/6S 1490-1999</td><td>CGS32</td><td>DQ17109</td></tr><tr><td>GJB 2056-1994</td><td>阶段变截面型材</td><td>T6</td><td>见[5]</td></tr><tr><td>GB/T 4437-1984GJB 2381-1995</td><td>挤压管材</td><td>H112T6</td><td>250</td></tr><tr><td>GJB 2351-1995</td><td rowspan="2">锻件</td><td>T6</td><td rowspan="2">按协议</td></tr><tr><td>GJB 1057-1990GJB 2351-1995</td><td>T73CGS32</td></tr></table>

① GB/T 16475—1996 中,无相应代号取代。  
② GB/T 16475-1996中，T74不能取代CGS3状态，CGS3状态的强度大于T76状态。

1.7 熔炼与铸造工艺 该合金可以在燃气的、燃油的或用电的反射炉或坩埚中熔炼。熔炼温度为 $710 \sim 750^{\circ} \mathrm{C}$ 。铸造温度为 $710 \sim 750^{\circ} \mathrm{C}$ , 铸锭尺寸较小时应选用较低的铸造温度。

1.8 应用概况与特殊要求

1.8.1 该合金适合制造飞机的各种重要用途的受力构件。已在歼击机、中程轰炸机、运输机及教练机等飞机上大量应用。用来制作前起落架、机翼前梁、大梁、机身对接框支臂、支柱、隔板、肋板、主梁接头、平尾上下壁板、液压系统作动筒、液压油箱的活塞杆、内外筒等关键件及重要件。  
1.8.2 T73状态比T6状态的断裂韧度高，裂纹扩展速率低，按一般规律T73状态的疲劳强度应该提高，但是用常规试验方法测得的疲劳强度并未提高，说明在这种条件下，疲劳裂纹增长阶段不是最重要的。当裂纹增长阶段比较重要时，如大面积的薄板，T73状态的疲劳强度将优于T6状态。

# 2 物理及化学性能

2.1 热性能

2.1.1 熔化温度范围 $477\sim 638\mathrm{C}$   
2.1.2 热导率 7A09T6 状态的热导率见表 2-1。

T73状态的热导率比T6状态略高，在 $25\mathrm{C}$ 时， $\lambda = 156\mathrm{W / (m\bullet C)}$ 。

2.1.3 比热容 T6 状态的比热容见表 2-2。

2.1.4 线膨胀系数 T6状态的线膨胀系数见表2-3。

2.2 密度 $\rho = 2.8\mathrm{g / cm}^{3[6]}$

表2-1[6]   
表2-2[6]  

<table><tr><td>\( \theta /\mathrm{C} \)</td><td>50</td><td>100</td><td>125</td><td>200</td></tr><tr><td>\( \lambda /\left( {\mathrm{W}/\left( {\mathrm{m} \cdot  \mathrm{C}}\right) }\right) \)</td><td>134</td><td>142</td><td>147</td><td>178</td></tr></table>

<table><tr><td>θ/C</td><td>50</td><td>100</td><td>150</td><td>175</td><td>200</td></tr><tr><td>c/(J/(kg·°C))</td><td>888</td><td>904</td><td>988</td><td>1063</td><td>1056</td></tr></table>

表2-3  

<table><tr><td>θ/°C</td><td>20~100</td><td>20~125</td><td>20~150</td><td>20~20</td></tr><tr><td>a/10-6°C-1</td><td>23.6</td><td>23.3</td><td>23.5</td><td>24.0</td></tr></table>

2.3 电性能 T6 状态的室温电导率 $\gamma = 18.5\mathrm{MS / m}$ ；T73 状态的室温电导率 $\gamma = 22.4$ ；24.4MS/m；CGS3 状态的室温电导率 $\gamma = 19.7 \sim 22.3\mathrm{MS / m}$ 。

2.4 磁性能 无磁性。

2.5 化学性能

2.5.1 耐腐蚀性能

2.5.1.1 合金除应力腐蚀以外的一般的耐腐蚀性能与2A12铝合金相似。  
2.5.1.2 合金在T6状态时，高向具有应力腐蚀敏感性。横向和纵向的应力腐蚀门槛值大于 $300\mathrm{MPa}$ 。因此，T6的各种产品横向和纵向的耐应力腐蚀能力可以满足要求。

当产品对耐应力腐蚀性能要求高时，以采用T73状态的为宜。这种状态合金的强度虽然比T6状态的约低 $10\%$ ，但高向的应力腐蚀门槛值大于 $300\mathrm{MPa}$ ，横向和纵向的则等于它的抗拉强度值。

对于既要求高强度，又要考虑应力腐蚀性能的零件，则以使用CGS3状态的合金为宜。这种状态的合金既具有高的强度，又具有较高的耐应力腐蚀性能。CGS3铝合金模锻件的高向应力腐蚀门槛值约为 $210\mathrm{MPa}$ 。

腐蚀防护取决于零件的用途，可采用阳极化、化学和涂料涂层。

2.5.1.3 T6状态合金薄板(2.0mm)的横向拉伸试样的应力腐蚀断裂时间数据见表2-4。

表2-4[6]  

<table><tr><td>时效时间/h</td><td>σP0.2/MPa</td><td>试验应力/MPa</td><td>剩余强度/MPa</td><td>断裂时间/h</td><td>时效时间/h</td><td>σP0.2/MPa</td><td>试验应力/MPa</td><td>剩余强度/MPa</td><td>断裂时间/h</td></tr><tr><td rowspan="5">8</td><td rowspan="5">455</td><td rowspan="5">340</td><td rowspan="5">429436</td><td>&gt;720</td><td rowspan="5">12</td><td rowspan="5">455</td><td rowspan="5">340</td><td>463</td><td>453</td></tr><tr><td>&gt;720</td><td rowspan="4">459</td><td rowspan="4">-17</td></tr><tr><td>&gt;720</td></tr><tr><td>&gt;720</td></tr><tr><td>367</td></tr><tr><td rowspan="4">12</td><td rowspan="4">455</td><td rowspan="4">340</td><td rowspan="4">463459</td><td>&gt;720</td><td rowspan="4">16</td><td rowspan="4">459</td><td rowspan="4">343</td><td>331</td><td>&gt;720</td></tr><tr><td>&gt;720</td><td>415</td><td>&gt;720</td></tr><tr><td>&gt;720</td><td>429</td><td>&gt;720</td></tr><tr><td></td><td></td><td>&gt;720</td></tr></table>

注：1 固溶热处理温度： $460\mathrm{C}$ 。  
2 时效温度： $135\mathrm{C}$ 。  
3 试验应力取屈服强度的 $75\%$ 。  
4试验方法按HB5254—1983《变形铝合金拉伸应力腐蚀试验方法》。

2.5.1.4 CGS3、T73状态合金棒材的应力腐蚀寿命见表2-5。

表2-5[7.8]  

<table><tr><td rowspan="2">合金状态</td><td rowspan="2">试验应力/MPa</td><td colspan="2">断裂时间/d</td></tr><tr><td>\( \phi100\text{mm}棒材^1 \)</td><td>\( \phi65\text{mm}棒材^2 \)</td></tr><tr><td rowspan="7">CGS3</td><td>165</td><td>&gt;66, &gt;66, &gt;66, &gt;66</td><td>--</td></tr><tr><td>180</td><td>&gt;66, &gt;66, &gt;66, &gt;66, &gt;66</td><td>&gt;90, &gt;90, &gt;90, &gt;90</td></tr><tr><td>205</td><td>&gt;66, &gt;66, &gt;66, &gt;66, &gt;66</td><td>&gt;90, &gt;90, &gt;90, &gt;90</td></tr><tr><td>245</td><td>&gt;66, &gt;66, &gt;66, &gt;66</td><td>&gt;90, &gt;90, &gt;90, &gt;90</td></tr><tr><td>275</td><td>&gt;66, &gt;66, &gt;66, &gt;66</td><td>--</td></tr><tr><td>300</td><td>&gt;66, &gt;66, &gt;66, &gt;66</td><td>--</td></tr><tr><td>400</td><td>&gt;66, &gt;66, &gt;66, &gt;66</td><td>&gt;90, &gt;90, &gt;90</td></tr><tr><td rowspan="6">T73</td><td>300</td><td>&gt;67, &gt;67, &gt;67, &gt;67, &gt;67</td><td>--</td></tr><tr><td>310</td><td>&gt;45, &gt;45, &gt;45, &gt;45, &gt;45</td><td>&gt;45, &gt;45, &gt;45, &gt;45, &gt;45</td></tr><tr><td>340</td><td>&gt;67, &gt;67, &gt;67, &gt;67, &gt;67</td><td>&gt;90, &gt;90, &gt;90, &gt;90</td></tr><tr><td>380</td><td>&gt;67, &gt;67, &gt;67, &gt;67, &gt;67</td><td>&gt;90, &gt;90, &gt;90, &gt;90</td></tr><tr><td>420</td><td>&gt;67, &gt;67, &gt;67, &gt;67, &gt;67</td><td>&gt;90, &gt;90, &gt;90, &gt;90</td></tr><tr><td>440</td><td>&gt;67, &gt;67, &gt;67, &gt;67, &gt;67</td><td>&gt;90, &gt;90, &gt;90</td></tr></table>

注：1 周向C环形试样。  
2试验方法按HB5259—1983《铝合金C环试样应力腐蚀试验方法》。 $3.5\% \mathrm{NaCl}$ 溶液，交替浸蚀。

① T73 为 $\phi 80\mathrm{mm}$ 棒材。

$②$ T73为 $\phi 55\mathrm{mm}$ 棒材。

# 2.5.1.5 7A09铝合金前起落架大型自由锻件的应力腐蚀寿命见表2-6。

表2-6[2]  

<table><tr><td>状态</td><td>γ/(MS/m)</td><td>σ/MPa</td><td>断裂时间/d</td><td>状态</td><td>γ/(MS/m)</td><td>c/MPa</td><td>断裂时间/d</td></tr><tr><td rowspan="3">T73</td><td rowspan="3">&gt;22.0</td><td>304</td><td>10根试样皆大于80</td><td rowspan="8">T6</td><td rowspan="8">~18.5</td><td rowspan="2">196</td><td>57</td></tr><tr><td>343</td><td>10根试样皆大于80</td><td>5</td></tr><tr><td>382</td><td>10根试样皆大于80</td><td rowspan="6">245</td><td>3</td></tr><tr><td rowspan="5">T6</td><td rowspan="5">~18.5</td><td>147</td><td>5根试样皆大于80</td><td>3</td></tr><tr><td rowspan="4">196</td><td>&gt;80</td><td>3</td></tr><tr><td>&gt;80</td><td>3</td></tr><tr><td>&gt;80</td><td>4</td></tr><tr><td></td><td>4</td></tr></table>

注：1 采用高向C环试样。  
2 在 $35^{\circ} \mathrm{C}, 3.5 \% \mathrm{NaCl}$ 水溶液中，交替腐蚀（空气中 $50 \mathrm{~min}$ ，溶液中 $10 \mathrm{~min}$ ）。

# 2.5.1.6 T73、CGS3状态合金模锻件的应力腐蚀寿命表2-7和见图2-1。

表2-7  

<table><tr><td>合金状态</td><td>试样方向</td><td>试验应力/MPa</td><td>断裂时间/d</td></tr><tr><td rowspan="6">T73</td><td rowspan="6">横向</td><td>290</td><td>&gt;90, &gt;90, &gt;90, &gt;90</td></tr><tr><td>345</td><td>&gt;90, &gt;90, &gt;90, &gt;90</td></tr><tr><td>368</td><td>&gt;90, &gt;90, &gt;90, &gt;90</td></tr><tr><td>391</td><td>&gt;90, &gt;90, &gt;90, &gt;90</td></tr><tr><td>414</td><td>&gt;90, &gt;90, &gt;90, &gt;90</td></tr><tr><td>437</td><td>&gt;90, &gt;90, &gt;90, &gt;90, &gt;90</td></tr></table>

续表2-7   

<table><tr><td>合金状态</td><td>试样方向</td><td>试验应力/MPa</td><td>断裂时间/d</td></tr><tr><td rowspan="6">CGS3</td><td rowspan="6">横向</td><td>185</td><td>&gt;90, &gt;90, &gt;90, &gt;90</td></tr><tr><td>205</td><td>&gt;90, &gt;90, &gt;90, &gt;90</td></tr><tr><td>255</td><td>&gt;90, &gt;90, &gt;90, &gt;90</td></tr><tr><td>305</td><td>&gt;90, &gt;90, &gt;90, &gt;90</td></tr><tr><td>360</td><td>&gt;90, &gt;90, &gt;90, &gt;90</td></tr><tr><td>460</td><td>&gt;90, &gt;90, &gt;90, &gt;90</td></tr></table>

注：1 C环试样。  
2 $3.5\% \mathrm{NaCl}$ 水溶液，交替浸蚀，在空气中 $50\mathrm{min}$ ，溶液中 $10\mathrm{min}$ 。

图片摘要：该图主要展示 2 1CGS3状态合金机翼前梁模锻件的应力腐蚀寿命[3]。
![](images/80164ec00ee61cf96f95e9c9ad1b48878a3fb1572997eaf39616d230a8b35422.jpg)  
图2-1CGS3状态合金机翼前梁模锻件的应力腐蚀寿命[3]

图中给出了7A04T6状态同种零件的数据，均为高向C环试样， $3.5\% \mathrm{NaCl}$ 溶液，试验温度 $35^{\circ}C$ ，交替浸蚀，在空气中 $50\mathrm{min}$ ，溶液中 $10\mathrm{min}$ 。

2.5.1.7 合金T73、CGS3状态及7A04铝合金模锻件海洋大气应力腐蚀寿命见表2-8。

表2-8  

<table><tr><td>合金及状态</td><td>试验应力/MPa</td><td>断裂时间/d</td></tr><tr><td rowspan="3">7A09T73</td><td>390</td><td></td></tr><tr><td>345</td><td>全部&gt;3652(10年)</td></tr><tr><td>305</td><td></td></tr><tr><td rowspan="4">7A09CGS3</td><td>390</td><td>1087,1397,3364,3364,&gt;3652</td></tr><tr><td>345</td><td>3240,3240,3364,&gt;3652,&gt;3652</td></tr><tr><td>245</td><td>1663,&gt;3652,&gt;3652,&gt;3652</td></tr><tr><td>225</td><td>全部&gt;3652(10年)</td></tr><tr><td rowspan="6">7A04T6</td><td>345</td><td>100,100,100,100,100</td></tr><tr><td>295</td><td>100,100,129,130,130</td></tr><tr><td>245</td><td>96,98,98,100,130</td></tr><tr><td>195</td><td>130,144,144,185,185</td></tr><tr><td>165</td><td>129,137,148,330,333</td></tr><tr><td>135</td><td>719,730,735,&gt;3652,&gt;3652</td></tr></table>

注：1 高向C环试样。试验地点：海南万宁县海滨。

2 7A09CGS3, $\sigma_{\mathrm{b}} = 566\mathrm{MPa}$ $\sigma_{\mathrm{P0.2}} = 516\mathrm{MPa}$   
3 7A09T73, $\sigma_{\mathrm{b}} = 517\mathrm{MPa}$ $\sigma_{\mathrm{Pt.2}} = 455\mathrm{MPa}$   
4 $7\mathrm{A}04\mathrm{T}6,\sigma_{\mathrm{b}} = 609\mathrm{MPa},\sigma_{\mathrm{P0.2}} = 558\mathrm{MPa}$

# 3 力学性能

# 3.1 技术标准规定的力学性能

# 3.1.1 技术标准规定的板材、棒材、型材及管材的力学性能见表3-1。

表3-1  

<table><tr><td>技术标准</td><td>品种</td><td>状态</td><td>δ或d/mm</td><td>试样方向</td><td>σb/MPa</td><td>σp0.2/MPa</td><td>δ%</td></tr><tr><td rowspan="6">YS/T 212-1994</td><td rowspan="12">板材</td><td>O</td><td>0.5~10.0</td><td rowspan="12">横向</td><td>≤245</td><td>-</td><td>10</td></tr><tr><td rowspan="2">T6</td><td>0.5~2.5</td><td>480</td><td>410</td><td>7</td></tr><tr><td>&gt;2.5~10.0</td><td>490</td><td>420</td><td>7</td></tr><tr><td>T9</td><td>1.2~6.5</td><td>520</td><td>460</td><td>6</td></tr><tr><td rowspan="2">T62</td><td>0.5~2.5</td><td>470</td><td>400</td><td>7</td></tr><tr><td>&gt;2.5~10.0</td><td>480</td><td>410</td><td>7</td></tr><tr><td rowspan="6">GJB 2053-1994</td><td>O</td><td>1.0~6.5</td><td>≤245</td><td>-</td><td>10</td></tr><tr><td rowspan="2">T6</td><td>1.0~2.5</td><td>480</td><td>410</td><td>7</td></tr><tr><td>&gt;2.5~6.5</td><td>490</td><td>420</td><td>7</td></tr><tr><td>T9</td><td>2.0~4.0</td><td>520</td><td>460</td><td>6</td></tr><tr><td rowspan="2">T62</td><td>1.0~2.5</td><td>470</td><td>400</td><td>7</td></tr><tr><td>&gt;2.5~6.5</td><td>480</td><td>410</td><td>7</td></tr><tr><td rowspan="5">YS/T 214-1994</td><td rowspan="5">大规格板</td><td>O</td><td>0.5~10.0</td><td rowspan="5">横向</td><td>≤245</td><td>-</td><td>10</td></tr><tr><td rowspan="2">T6</td><td>0.5~2.5</td><td>480</td><td>410</td><td>7</td></tr><tr><td>&gt;2.5~10.0</td><td>490</td><td>420</td><td>7</td></tr><tr><td rowspan="2">T62</td><td>0.5~2.5</td><td>470</td><td>390</td><td>7</td></tr><tr><td>&gt;2.5~10.0</td><td>480</td><td>400</td><td>7</td></tr><tr><td rowspan="7">GJB 2662-1996</td><td rowspan="7">厚板</td><td>O</td><td>7~10</td><td rowspan="6">横向</td><td>≤245</td><td>-</td><td>10</td></tr><tr><td>T6</td><td>7~10</td><td>490</td><td>420</td><td>7</td></tr><tr><td>T62</td><td>7~10</td><td>480</td><td>410</td><td>7</td></tr><tr><td rowspan="3">T61</td><td>7~10</td><td>490</td><td>410</td><td>6</td></tr><tr><td>&gt;10~25</td><td>490</td><td>410</td><td>4</td></tr><tr><td>&gt;25~40</td><td>490</td><td>410</td><td>3</td></tr><tr><td>T6</td><td>35~40</td><td>高向</td><td>390</td><td>-</td><td>2</td></tr><tr><td rowspan="2">GJB 1741-1993</td><td rowspan="2">预拉伸板</td><td rowspan="2">BCSYU</td><td>6.5~12</td><td rowspan="2">横向</td><td>540</td><td>460</td><td>92</td></tr><tr><td>&gt;12~25</td><td>540</td><td>470</td><td>74</td></tr><tr><td rowspan="3">待定</td><td rowspan="3">不包铝板</td><td rowspan="3">T73</td><td>1~6</td><td rowspan="3">横向</td><td>460</td><td>380</td><td>8</td></tr><tr><td>6.1~25</td><td>470</td><td>390</td><td>7</td></tr><tr><td>25~50</td><td>470</td><td>390</td><td>6</td></tr></table>

续表3-1   

<table><tr><td>技术标准</td><td>品种</td><td>状态</td><td>δ或d/mm</td><td>试样方向</td><td>σb/MPa</td><td>σp0.2/MPa</td><td>δ/°</td></tr><tr><td rowspan="3">GB 3191-1982</td><td rowspan="9">挤压棒材</td><td rowspan="3">T6</td><td>≤22</td><td rowspan="9">纵向</td><td>490</td><td>370</td><td>7</td></tr><tr><td>23~160</td><td>530</td><td>400</td><td>6</td></tr><tr><td>&gt;160</td><td>510</td><td>400</td><td>5</td></tr><tr><td rowspan="3">GJB 2054-1994</td><td rowspan="2">T61</td><td>5~22</td><td>490</td><td>370</td><td>7</td></tr><tr><td>&gt;22~150</td><td>530</td><td>400</td><td>6</td></tr><tr><td>T61</td><td>&gt;150~250</td><td>500</td><td>400</td><td>4</td></tr><tr><td rowspan="3">HB 5202-1982</td><td rowspan="3">T6</td><td>≤22</td><td>510</td><td>420</td><td>7</td></tr><tr><td>23~160</td><td>550</td><td>460</td><td>6</td></tr><tr><td>161~240</td><td>530</td><td>460</td><td>5</td></tr><tr><td rowspan="3">HB 5202-1982</td><td rowspan="6">高强度挤压棒材</td><td rowspan="2">T65</td><td>23~54</td><td rowspan="6">纵向</td><td>550</td><td>460</td><td>6</td></tr><tr><td>55~150</td><td>560</td><td>490</td><td>6</td></tr><tr><td>T65</td><td>151~240</td><td>560</td><td>490</td><td>5</td></tr><tr><td rowspan="3">GJB 2054-1994</td><td rowspan="2">T63</td><td>20~100</td><td>550</td><td>450</td><td>6</td></tr><tr><td>&gt;100~150</td><td>530</td><td>430</td><td>6</td></tr><tr><td>T65</td><td>20~150</td><td>550</td><td>450</td><td>6</td></tr><tr><td rowspan="3">Q/6S 824-1997Q/S 321-1991</td><td rowspan="6">挤压棒材</td><td rowspan="3">T73</td><td>≤38</td><td rowspan="6">纵向</td><td>485</td><td>420</td><td>7</td></tr><tr><td>&gt;38~76</td><td>475</td><td>410</td><td>7</td></tr><tr><td>&gt;76~125</td><td>470</td><td>395</td><td>6</td></tr><tr><td rowspan="3">Q/6S 1352-1997Q/S 320-1991</td><td rowspan="3">CGS3</td><td>≤22</td><td>490</td><td>375</td><td>7</td></tr><tr><td>23~160</td><td>530</td><td>405</td><td>6</td></tr><tr><td>&gt;160</td><td>510</td><td>405</td><td>5</td></tr><tr><td rowspan="3">GJB 2507-1995</td><td rowspan="3">挤压型材</td><td>O</td><td>所有</td><td rowspan="3">纵向</td><td>≤275</td><td>-</td><td>10</td></tr><tr><td rowspan="2">T6</td><td>≤10.0</td><td>500</td><td>440</td><td>6</td></tr><tr><td>&gt;10.0</td><td>540</td><td>460</td><td>6</td></tr><tr><td>Q/6S 1490-1999</td><td>挤压型材</td><td>CGS3</td><td>≤10</td><td>纵向</td><td>500</td><td>440</td><td>6</td></tr><tr><td rowspan="2">GJB 2056-1994</td><td rowspan="2">阶段变截面型材</td><td rowspan="2">T6</td><td rowspan="2">见[1]</td><td>纵向</td><td>480</td><td>410</td><td>6</td></tr><tr><td>横向</td><td>-</td><td>-</td><td>6</td></tr><tr><td rowspan="2">GB/T 4437-1984</td><td rowspan="4">挤压管材</td><td rowspan="2">T6</td><td>≤120</td><td rowspan="4">纵向</td><td>530</td><td>400</td><td>6</td></tr><tr><td>&gt;120</td><td>510</td><td>400</td><td>5</td></tr><tr><td rowspan="2">GJB 2381-1995</td><td rowspan="2">T6</td><td>25~120</td><td>530</td><td>400</td><td>6</td></tr><tr><td>&gt;120~250</td><td>510</td><td>400</td><td>5</td></tr></table>

① 于 H112 状态供应。  
② 标距为 $50\mathrm{mm}$ 。  
③ 标距为 $5D$ 。  
① 可于 H112 或 T6 状态供应。  
⑤ 于T6状态供应。

# 3.1.2 技术标准规定的锻件的力学性能见表3-2。

表3-2  

<table><tr><td>技术标准</td><td>品种</td><td>状态</td><td>质量/kg</td><td>试样方向</td><td>σb/MPa</td><td>σP0.2/MPa</td><td>δ5/%</td><td>HBS</td></tr><tr><td rowspan="6">GJB 2351 - 1995</td><td rowspan="3">模锻件</td><td rowspan="6">T6</td><td rowspan="6"></td><td>纵向</td><td>530</td><td>440</td><td>6</td><td rowspan="3">130</td></tr><tr><td>横向</td><td>450</td><td>-</td><td>4</td></tr><tr><td>高向</td><td>425</td><td></td><td>3</td></tr><tr><td rowspan="3">自由锻件</td><td>纵向</td><td>510</td><td>420</td><td>6</td><td rowspan="3">130</td></tr><tr><td>横向</td><td>440</td><td></td><td>3</td></tr><tr><td>高向</td><td>420</td><td></td><td>2</td></tr><tr><td rowspan="6">GJB 1057 - 1990GJB 2351 - 1995</td><td rowspan="3">模锻件</td><td rowspan="6">T73</td><td rowspan="6"></td><td>纵向</td><td>455</td><td>385</td><td>7</td><td rowspan="3">130</td></tr><tr><td>横向</td><td>440</td><td>370</td><td>4</td></tr><tr><td>高向</td><td>425</td><td>-</td><td>3</td></tr><tr><td rowspan="3">自由锻件</td><td>纵向</td><td>455</td><td>385</td><td>6</td><td rowspan="3">130</td></tr><tr><td>横向</td><td>440</td><td>370</td><td>3</td></tr><tr><td>高向</td><td>420</td><td>-</td><td>2</td></tr><tr><td rowspan="12">GJB 2351 - 1995</td><td rowspan="6">模锻件</td><td rowspan="12">CGS3</td><td rowspan="3">≤30</td><td>纵向</td><td>510</td><td>430</td><td>6</td><td rowspan="3">130</td></tr><tr><td>横向</td><td>450</td><td>-</td><td>4</td></tr><tr><td>高向</td><td>425</td><td>-</td><td>3</td></tr><tr><td rowspan="3">&gt;30</td><td>纵向</td><td>510</td><td>430</td><td>6</td><td rowspan="3">130</td></tr><tr><td>横向</td><td>450</td><td>-</td><td>4</td></tr><tr><td>高向</td><td>425</td><td>-</td><td>2</td></tr><tr><td rowspan="6">自由锻件</td><td rowspan="3">≤30</td><td>纵向</td><td>490</td><td>110</td><td>6</td><td rowspan="3">130</td></tr><tr><td>横向</td><td>440</td><td></td><td>3</td></tr><tr><td>高向</td><td>420</td><td>-</td><td>2</td></tr><tr><td rowspan="3">&gt;30</td><td>纵向</td><td>490</td><td>110</td><td>5</td><td rowspan="3">130</td></tr><tr><td>横向</td><td>440</td><td>-</td><td>3</td></tr><tr><td>高向</td><td>420</td><td>-</td><td>2</td></tr><tr><td rowspan="12">GJB 1057 - 1990</td><td rowspan="6">模锻件</td><td rowspan="12">CGS3</td><td rowspan="3">≤30</td><td>纵向</td><td>510</td><td>430</td><td>6</td><td rowspan="3">130</td></tr><tr><td>横向</td><td>450</td><td>-</td><td>4</td></tr><tr><td>高向</td><td>410</td><td>-</td><td>3</td></tr><tr><td rowspan="3">&gt;30</td><td>纵向</td><td>510</td><td>430</td><td>6</td><td rowspan="3">130</td></tr><tr><td>横向</td><td>450</td><td>-</td><td>4</td></tr><tr><td>高向</td><td>410</td><td>-</td><td>2</td></tr><tr><td rowspan="6">自由锻件</td><td rowspan="3">≤30</td><td>纵向</td><td>490</td><td>410</td><td>6</td><td rowspan="3">125</td></tr><tr><td>横向</td><td>440</td><td></td><td>3</td></tr><tr><td>高向</td><td>390</td><td>-</td><td>2</td></tr><tr><td rowspan="3">&gt;30</td><td>纵向</td><td>490</td><td>410</td><td>5</td><td rowspan="3">125</td></tr><tr><td>横向</td><td>440</td><td></td><td>3</td></tr><tr><td>高向</td><td>390</td><td>-</td><td>2</td></tr></table>

# 3.2 室温及各种温度下的力学性能

# 3.2.1 硬度

3.2.1.1 不包铝产品，O状态，典型值HBS58。

3.2.1.2 不包铝产品，T6状态，典型值HBS165[6]。  
3.2.1.3 不包铝产品，T73状态，典型值HBS145[2-3]。  
3.2.1.4 不包铝产品，CGS3状态，典型值HBS157[3]。  
3.2.2 拉伸性能  
3.2.2.1 T6状态合金厚度 $\delta 0.5\sim 2.5\mathrm{mm}$ 包铝板材的室温拉伸性能见表3-3。

表3-3[6]  

<table><tr><td colspan="7">σb</td><td colspan="7">σP0.2</td><td rowspan="3">δ/%</td><td rowspan="3">s</td></tr><tr><td>A</td><td>B</td><td>X</td><td>max</td><td>min</td><td>s</td><td rowspan="2">CV</td><td>A</td><td>B</td><td>X</td><td>max</td><td>min</td><td>v</td><td rowspan="2">CV</td></tr><tr><td colspan="6">MPa</td><td colspan="6">MPa</td></tr><tr><td>500</td><td>510</td><td>532</td><td>570</td><td>480</td><td>12.6</td><td>0.024</td><td>445</td><td>460</td><td>485</td><td>520</td><td>430</td><td>15.4</td><td>0.032</td><td>6~15</td><td>455</td></tr></table>

3.2.2.2 T6状态合金厚度 $\delta 2.0\mathrm{mm}$ 包铝板材的室温拉伸性能见表3-4。

表3-4  

<table><tr><td>σb/MPa</td><td>σP0.2/MPa</td><td>σ0.7/MPa</td><td>σ1.85/MPa</td><td>δ10/%</td><td>n</td></tr><tr><td>517~533/525</td><td>439~463/455</td><td>455</td><td>135</td><td>11.8~12.8/12.2</td><td>10</td></tr></table>

注： $\sigma_{\mathrm{P0.7}}$ 及 $\sigma_{\mathrm{P0.85}}$ 是五个试样的平均值。

3.2.2.3 经不同固溶热处理保温时间的T6状态合金厚度 $\delta 2.0\mathrm{mm}$ 板材的室温拉伸性能见表35.

表3-5  

<table><tr><td>固溶保温时间/min</td><td>σb/MPa</td><td>σP0.2/MPa</td><td>δ5/%</td><td>固溶保温时间/min</td><td>σb/MPa</td><td>σP0.2/MPa</td><td>δ</td></tr><tr><td>5</td><td>500</td><td>435</td><td>16.5</td><td>15</td><td>505</td><td>440</td><td>16.5</td></tr><tr><td>7</td><td>500</td><td>430</td><td>15.5</td><td>20</td><td>505</td><td>435</td><td>16.5</td></tr><tr><td>10</td><td>500</td><td>440</td><td>16.5</td><td>25</td><td>500</td><td>435</td><td>16.5</td></tr></table>

3.2.2.4 T6状态合金厚度 $\delta 6.0\mathrm{mm}$ 的厚板的室温拉伸性能见表3-6。

表 $3 - 6^{[10,11]}$   

<table><tr><td colspan="7">σb</td><td colspan="7">σPb.2</td><td rowspan="3">δ/%</td><td rowspan="3">η</td></tr><tr><td>A</td><td>B</td><td>X</td><td>max</td><td>min</td><td>s</td><td rowspan="2">Cv</td><td>A</td><td>B</td><td>X</td><td>max</td><td>min</td><td>s</td><td rowspan="2">Cv</td></tr><tr><td colspan="6">MPa</td><td colspan="6">MPa</td></tr><tr><td>535</td><td>550</td><td>568</td><td>616</td><td>525</td><td>11.6</td><td>0.020</td><td>455</td><td>475</td><td>502</td><td>549</td><td>444</td><td>17.1</td><td>0.034</td><td>10.2</td><td>130</td></tr></table>

3.2.2.5 T6状态合金厚度 $\delta 20\mathrm{mm}$ 的厚板的室温拉伸性能见表3-7。

表3-712  

<table><tr><td>品种</td><td>状态</td><td>σb/MPa</td><td>σP0.2/MPa</td><td>δ5/%</td><td>η</td></tr><tr><td>厚板</td><td>T6</td><td>546~597/581</td><td>476~546/519</td><td>9~16/12.6</td><td>8</td></tr></table>

3.2.2.6 T6状态合金棒材的室温拉伸性能见表3-8。

表3-8[6.12.13]  

<table><tr><td>状态</td><td>d/mm</td><td>σb/MPa</td><td>σP0.2/MPa</td><td>σ0.7/MPa</td><td>σ0.85/MPa</td><td>δ5/%</td><td>n</td></tr><tr><td rowspan="2">T6</td><td>22</td><td>610~640</td><td>555~595/575</td><td>-</td><td>-</td><td>8.2~11.5</td><td>48</td></tr><tr><td>25</td><td>645</td><td>605</td><td>610</td><td>595</td><td>17.2</td><td>7</td></tr><tr><td rowspan="2">T6</td><td>60~160</td><td>589~647</td><td>-</td><td>-</td><td>-</td><td>8~13</td><td>12</td></tr><tr><td>180</td><td>609~619/614</td><td>-</td><td>-</td><td>-</td><td>10~12</td><td>4</td></tr></table>

# 3.2.2.7 T73状态合金棒材的室温拉伸性能见表3-9。

表3-9[6.8.13]  

<table><tr><td>状态</td><td>d/mm</td><td>σb/MPa</td><td>σP0.2/MPa</td><td>σ0.7/MPa</td><td>σ0.85/MPa</td><td>δ5/%</td><td>n</td></tr><tr><td rowspan="6">T73</td><td>22</td><td>505~530/525</td><td>435~470/465</td><td>-</td><td>-</td><td>7.8~11.4/9.7</td><td>12</td></tr><tr><td>50</td><td>490~520/515</td><td>395~455/410</td><td>-</td><td>-</td><td>9.8~12.6/11.4</td><td>18</td></tr><tr><td>55</td><td>568</td><td>512</td><td>-</td><td>-</td><td>10.8</td><td>4</td></tr><tr><td rowspan="2">80</td><td>527~544/537</td><td>462~484/476</td><td>465~487/479</td><td>451~478/471</td><td>10~11.2/10.7</td><td>12</td></tr><tr><td>495~545/520</td><td>430~490/445</td><td>-</td><td>-</td><td>10.9~12.2/11.1</td><td>12</td></tr><tr><td>120</td><td>515</td><td>450</td><td>-</td><td>-</td><td>10.3</td><td>6</td></tr></table>

# 3.2.2.8 CGS3状态合金棒材的室温拉伸性能见表3-10。

表3-10[7]  

<table><tr><td>状态</td><td>d/mm</td><td>σb/MPa</td><td>σP0.2/MPa</td><td>σ0.7/MPa</td><td>σ0.85/MPa</td><td>δ5/%</td><td>n</td></tr><tr><td rowspan="2">CGS3</td><td>65</td><td>575</td><td>513</td><td>-</td><td>-</td><td>10</td><td>4</td></tr><tr><td>100</td><td>558~576/567</td><td>493~519/507</td><td>496~522/511</td><td>486~515/503</td><td>9.4~10.4/9.9</td><td>12</td></tr></table>

# 3.2.2.9 T6状态合金型材的室温拉伸性能见表3-11。

表3-11[6]  

<table><tr><td colspan="7">σb</td><td colspan="7">σP0.2</td><td rowspan="3">δ/%</td><td rowspan="3">p</td></tr><tr><td>A</td><td>B</td><td>X</td><td>max</td><td>min</td><td>s</td><td rowspan="2">CV</td><td>A</td><td>B</td><td>X</td><td>max</td><td>min</td><td>s</td><td rowspan="2">CV</td></tr><tr><td colspan="6">MPa</td><td colspan="6">MPa</td></tr><tr><td>505</td><td>530</td><td>567</td><td>620</td><td>500</td><td>24.2</td><td>0.042</td><td>465</td><td>495</td><td>528</td><td>600</td><td>470</td><td>23.9</td><td>0.045</td><td>9</td><td>45.4</td></tr></table>

# 3.2.2.10 T6状态合金前起落架下接头自由锻件的室温拉伸性能见表3-12。

表3-12  

<table><tr><td>试样方向</td><td>σb/MPa</td><td>σP0.2/MPa</td><td>δ5/%</td><td>n</td></tr><tr><td>纵向</td><td>550</td><td>495</td><td>11.5</td><td>5</td></tr><tr><td>横向</td><td>530</td><td>475</td><td>6.0</td><td>5</td></tr><tr><td>高向</td><td>525</td><td>475</td><td>4.0</td><td>5</td></tr></table>

# 3.2.2.11 合金T6状态前起落架外筒自由锻件的室温拉伸性能见表3-13。

表3-132  

<table><tr><td>试样方向</td><td>σb/MPa</td><td>σF0.2/MPa</td><td>δs/%</td><td>n</td></tr><tr><td>纵向</td><td>545</td><td>485</td><td>10.0</td><td>3</td></tr><tr><td>高向</td><td>510</td><td>465</td><td>3.5</td><td>5</td></tr></table>

3.2.2.12 T73状态合金前起落架外筒自由锻件的室温拉伸性能见表3-14。

表3-142-14   

<table><tr><td>状态</td><td>重量/kg</td><td>试样方向</td><td>σb/MPa</td><td>σP1/MPa</td><td>σPo.2/MPa</td><td>σL1/MPa</td><td>σ0.80/MPa</td><td>δ5/°C</td></tr><tr><td rowspan="3">自由锻件</td><td rowspan="3">600</td><td>纵向</td><td>460~515/490</td><td>335</td><td>380~445/420</td><td>385</td><td>380</td><td>8.1~15.2/11.5</td></tr><tr><td>横向</td><td>480</td><td>340</td><td>395</td><td>400</td><td>390</td><td>11</td></tr><tr><td>高向</td><td>455</td><td>330</td><td>405</td><td>410</td><td>390</td><td>3.0</td></tr></table>

$U$ 都是三个试样的平均值。

3.2.2.13 T73状态合金大型模锻件的室温拉伸性能见表3-15。

表3-15
