Repository: C-zj02/CFD-claw

<div align="center">

**English** | [中文](#中文版) | [Français](README_FR.md) | [Русский](README_RU.md) | [हिन्दी](README_HI.md) | [العربية](README_AR.md) | [Português](README_PT.md)

# 🚀 Claude Code Python

**A Complete Python Reimplementation Based on Real Claude Code Source**

*From TypeScript Source → Rebuilt in Python with ❤️*

***
**🔥 Active Development • New Features Weekly 🔥**

</div>

***

## 🎯 What is This?

**Clawd Code** is a **complete Python rewrite** of Claude Code, based on the **real TypeScript source code**.

File: RAG-data/中国航空材料手册（第2版）第3卷 铝合金 镁合金401-579.pdf-9a6e24d9-cc20-4880-b6c7-8edb9dba44bb.md (part 6 of 9)
表5-4  

# 3.2.3 压缩性能

3.2.3.1 室温压缩屈服极限见表3-6。  
3.2.3.2 退火板材室温和高温压缩应力-应变曲线（具有典型性能的厚 $2\mathrm{mm}$ 的板材）见图3-3。

# 3.2.4 冲击性能

3.2.4.1 退火板材室温冲击韧性 $a_{\mathrm{KU}} = 98\mathrm{kJ / m}^{2}$

3.2.4.2 挤压条材室温冲击韧性

$$
\alpha_ {\mathrm {K I} ^ {+}} = 9 8 \mathrm {k J / m ^ {2}} 。
$$

3.2.5 弯曲性能见表3-7。  
3.2.6 扭转与剪切性能 见表3-8。  
3.2.7 应力集中  
3.2.7.1 缺口敏感性 见表3-9。  
3.3 持久和蠕变性能  
3.3.1 高温持久性能

表3-6  

<table><tr><td>品种</td><td>状态</td><td>\( \delta /\mathrm{{mm}} \)</td><td>取样 方向</td><td>\( {\sigma }_{{\mathrm{P}}_{0.2}}/\mathrm{{MPa}} \)</td><td>来源</td></tr><tr><td rowspan="2">热轧板材</td><td rowspan="2">R</td><td rowspan="2">25~29</td><td>横向</td><td>86</td><td></td></tr><tr><td>纵向</td><td>88</td><td></td></tr><tr><td>冷轧退火板材</td><td>M</td><td>0.8~2.0</td><td>纵向</td><td>98</td><td></td></tr><tr><td>挤压条材</td><td>R</td><td>\( S \leq  {10}{\mathrm{\;{cm}}}^{2} \)</td><td>纵向</td><td>69</td><td></td></tr></table>

表3-7  

<table><tr><td colspan="2">θ/°C</td><td>20</td><td>150</td><td>200</td><td>250</td><td>300</td><td>350</td></tr><tr><td rowspan="2">最小弯曲半径R</td><td>纵向</td><td>5~6s</td><td>4~5s</td><td>3~4s</td><td>2.5~3s</td><td>2~2.5s</td><td>1.5~2s</td></tr><tr><td>横向</td><td>4.5~5s</td><td>3.3~3.5s</td><td>2.5~3s</td><td>2~2.5s</td><td>1.5~2s</td><td>1.5~2s</td></tr></table>

注：弯曲角 $< 90^{\circ}$ 时弯曲半径 $R = n \cdot s$ ，其中 $s$ 为材料的厚度。

表3-8[10]  

<table><tr><td>品种</td><td>状态</td><td>δ/mm</td><td>取样方向</td><td>τb/MPa</td><td>τPo.3/MPa</td><td>τ/MPa</td><td>扭转角/(°)</td></tr><tr><td rowspan="2">挤压带材</td><td rowspan="2">R</td><td rowspan="2">20</td><td>纵向</td><td>186</td><td>59</td><td>147</td><td>340</td></tr><tr><td>横向</td><td>176</td><td>59</td><td>147</td><td>345</td></tr></table>

表3-9  

<table><tr><td rowspan="2">品种</td><td rowspan="2">d/mm</td><td rowspan="2">状态</td><td rowspan="2">加载方法</td><td colspan="2">σbH/σb</td><td colspan="3">σbH/MPa</td></tr><tr><td>--70℃</td><td>20℃</td><td>0°</td><td>4°</td><td>6°</td></tr><tr><td>挤压棒材</td><td>25</td><td>R</td><td>静载荷</td><td>1.08</td><td>1.19</td><td>343</td><td>181</td><td>88</td></tr></table>

注：缺口 $r_{\mathrm{H}} = 0.1\mathrm{mm},K_{\mathrm{t}} = 4.0$

# 3.3.1.1 高温持久强度极限见表3-10。

表3-10[10]  

<table><tr><td>品种</td><td>状态</td><td>δ或d/mm</td><td>取样方向</td><td>θ/C</td><td>σ100/MPa</td><td>品种</td><td>状态</td><td>δ或d/mm</td><td>取样方向</td><td>θ/C</td><td>σ100/MPa</td></tr><tr><td rowspan="4">棒材</td><td rowspan="4">R</td><td rowspan="4">25</td><td rowspan="4">纵向</td><td>100</td><td>137</td><td rowspan="4">退火板材</td><td rowspan="4">M</td><td rowspan="4">1.5</td><td rowspan="4">横向</td><td>100</td><td>127</td></tr><tr><td>150</td><td>118</td><td>150</td><td>148</td></tr><tr><td>200</td><td>74</td><td>200</td><td>19</td></tr><tr><td>250</td><td>34</td><td>250</td><td>20</td></tr></table>

注：M状态退火温度 $350\mathrm{C}$ ，保温 $30\mathrm{min}$ 。

# 3.3.1.2 棒材持久强度曲线见图3-4。

# 3.3.2 高温蠕变性能

# 3.3.2.1 挤压棒材 $100\mathrm{C}$ 时的蠕变曲线见图3-5。

图片摘要：该图主要展示 3 3 退火板材 室温和高温压缩应力 应变曲线。
![](images/6a31389ef5af6ff0f42ed24bdda3bcbcfd991eeca751db93db410768df3718fc.jpg)  
图3-3 退火板材 $(\delta 2\mathrm{mm})$ 室温和高温压缩应力-应变曲线

图片摘要：该图主要展示 3 3 退火板材 室温和高温压缩应力 应变曲线。
![](images/b13d78f0483f492fb3ebf1cc4470d4820bb46891f7c8be75b24ff83a43c31ac8.jpg)

图片摘要：该图主要展示 3 3 退火板材 室温和高温压缩应力 应变曲线。
![](images/be27815c202ec059d27fb109881f44d0cff8889dc727a593246b3b8122eff859.jpg)  
图3-4 直径 $25\mathrm{mm}$ 的挤压棒材持久强度曲线  
图3-5 直径 $25\mathrm{mm}$ 挤压棒材 $100C$ 时的蠕变曲线[10]

3.3.2.2 挤压棒材 $150\mathrm{C}$ 时的蠕变曲线见图3-6。  
3.3.2.3 挤压棒材 $200\mathrm{C}$ 时的蠕变曲线见图3-7。

图片摘要：该图主要展示 3 5 直径 挤压棒材 时的蠕变曲线[10]。
![](images/b74fbd8b6a1ceb50ae243510b082ed5a5fa79b4ee155a1c3afa7f19771e2f177.jpg)  
图3-6 直径 $25\mathrm{mm}$ 挤压棒材 $150C$ 时的蠕变曲线[10]

图片摘要：该图主要展示 3 6 直径 挤压棒材 时的蠕变曲线[10]。
![](images/edc8e839930d4b850627ee34b25ad2bdd9698e133353bcddd31a165e0b32b392.jpg)  
图3-7 直径 $25\mathrm{mm}$ 挤压棒材 $200^{\circ}$ 时的蠕变曲线[10]

3.3.2.4 退火板材 $(\delta 2\mathrm{mm})100\mathrm{C}$ 时的蠕变曲线见图3-8   
3.3.2.5 退火板材 $(\delta 2\mathrm{mm})200\mathrm{C}$ 时的蠕变曲线见图3-9

图片摘要：该图主要展示 3 7 直径 挤压棒材 时的蠕变曲线[10]。
![](images/1db541081680cc9e71a01227b33d1600dc6aa97ffa021181f525276a5a3837ec.jpg)  
图3-8 厚 $2\mathrm{mm}$ 退火板材在 $100C$ 的蠕变曲线

图片摘要：该图主要展示 3 8 厚 退火板材在 的蠕变曲线。
![](images/1daed7cf4b91d2ae878ec1a97b9f728c72d47c2ea42c7afbbf55dab6a2c88c11.jpg)  
图3-9 厚 $2\mathrm{mm}$ 退火板材在 $200C$ 的蠕变曲线

# 3.3.2.6 高温蠕变强度极限见表3-11。

表3-11  

<table><tr><td>品种</td><td>θ/°C</td><td>σ0.1~200/MPa</td><td>σ0.2~200/MPa</td><td>品种</td><td>θ/°C</td><td>σ0.1~200/MPa</td><td>σ0.2~200/MPa</td></tr><tr><td rowspan="3">挤压制品</td><td>30</td><td>117</td><td>129</td><td rowspan="3">挤压制品</td><td>200</td><td>24</td><td>25</td></tr><tr><td>100</td><td>84</td><td>90</td><td rowspan="2">250</td><td rowspan="2">&lt;9.8</td><td rowspan="2">&lt;9.8</td></tr><tr><td>150</td><td>81</td><td>86</td></tr></table>

# 3.4 疲劳性能

# 3.4.1 高周疲劳

# 3.4.1.1 旋转弯曲疲劳极限见表3-12。

表3-12  

<table><tr><td>品种</td><td>\( \delta /\mathrm{{mm}} \)</td><td>状态</td><td>\( \theta /\mathrm{C} \)</td><td>\( N/ \) 周</td><td>\( {\sigma }_{-1}/\mathrm{{MPa}} \)</td></tr><tr><td>板材</td><td>0.8~2.0</td><td>M</td><td>20</td><td>\( 2 \times  {10}^{7} \)</td><td>69</td></tr></table>

# 3.4.2 低周疲劳

# 3.4.2.1 退火板材 $(\delta 2\mathrm{mm})$ 低周疲劳曲线见图3-10。

# 3.4.3 特种疲劳

# 3.4.3.1 腐蚀疲劳极限见表3-13。

表3-13[3]  

<table><tr><td>腐蚀介质</td><td>N/周</td><td>σ-1/MPa</td></tr><tr><td>空气中</td><td>2×10^7</td><td>78</td></tr><tr><td>自来水中</td><td>2×10^7</td><td>49</td></tr></table>

# 3.5 弹性性能

# 3.5.1 弹性模量

图片摘要：该图主要展示 3 13[3]。
![](images/e70e77dc5c20ed6b0ffa9f565aa6acc1cc4e75cbde9451db6190b87b32eb3cda.jpg)  
图3-10 厚 $2\mathrm{mm}$ 退火板材低周疲劳曲线

# 3.5.1.1 退火板材在不同温度下的弹性模量见表3-14。

表3-14  

<table><tr><td>θ/°C</td><td>20</td><td>75</td><td>100</td><td>125</td><td>150</td><td>200</td><td>250</td></tr><tr><td>E/GPa</td><td>40.2</td><td>37.3</td><td>34.3</td><td>30.9</td><td>30.4</td><td>29.4</td><td>27.5</td></tr></table>

注：板材厚度 $\delta 2.0\mathrm{mm}$ ，横向试样。

# 3.5.2 切变模量 见表3-15。

# 3.5.3 泊松比 $\mu = 0.34^{[1a]}$

表3-15²  

<table><tr><td>品种</td><td>规格</td><td>状态</td><td>E/GPa</td><td>G/GPa</td></tr><tr><td>板材</td><td>δ0.8~2.0mm</td><td>M</td><td>36.3</td><td>13.6</td></tr><tr><td>挤压条材</td><td>S≤10cm²</td><td>R</td><td>40.2</td><td>15.7</td></tr></table>

# 4 组织结构

# 4.1 相变温度

# 4.2 时间-温度-组织转变曲线

4.3 合金组织结构 在镁固溶体中存在有锰的偏析, 低倍腐蚀后呈暗灰色细长条状, 高倍观察呈颗粒状聚集, 每个颗粒尺寸较小 (一般在 $50\mu \mathrm{m}$ 以下), 这些颗粒界面清晰, 颗粒不受高倍浸蚀剂的浸蚀, 其结构为 $\beta (\mathrm{Mn})$ , 在 $\beta (\mathrm{Mn})$ 中还溶有总和为 $2\%$ 的铁和铝。由于铈含量少, 只有在放大1000倍以上观察时, 才有可能看到晶界上存在很少量暗黑色的第二相 $\mathrm{Mg}_{9}\mathrm{Ce}$ 化合物。

# 5 工艺性能与要求

# 5.1 成形性能 见表5-1。

表5-1  

<table><tr><td>热加工成形方法</td><td>变形温度范围/℃</td><td>变形速率</td><td>允许变形程度/%</td></tr><tr><td>挤压</td><td>380~420</td><td>5~20m/min</td><td>80~96</td></tr><tr><td>厚板轧制</td><td>430~480</td><td>1.4m/s</td><td>每一道次≤35</td></tr><tr><td>板材轧制</td><td>350~480</td><td>1.2m/s</td><td>每一道次≤25</td></tr><tr><td>锻锤模锻</td><td>350~450</td><td>-</td><td>-</td></tr><tr><td>液压机模锻</td><td>300~450</td><td>-</td><td>-</td></tr><tr><td>退火板材冲压</td><td>280~350</td><td>-</td><td>-</td></tr><tr><td>半冷作硬化板材冲压</td><td>230~250</td><td>-</td><td>-</td></tr></table>

注：挤压前，铸锭在 $490\mathrm{C}$ 均匀化处理12h。

5.2 焊接性能 合金焊接性能良好，可以满意进行氩弧焊和电阻焊。焊接后的零件必须按5.3的规定消除焊接应力。

5.3 零件热处理工艺 见表5-2。

表5-2  

<table><tr><td>品种</td><td>热处理</td><td>θ/℃</td><td>t/h</td><td>冷却介质</td></tr><tr><td>板材</td><td>退火</td><td>320~350</td><td>0.5</td><td>空气</td></tr><tr><td>板材</td><td>不完全退火</td><td>260~290</td><td>0.5</td><td>空气</td></tr><tr><td>焊接接头</td><td>消除应力退火</td><td>250~280</td><td>0.5</td><td>空气</td></tr></table>

5.4 表面处理工艺 变形镁合金半成品在制成后10昼夜内必须进行化学氧化处理。在大气条件下工作的镁合金零件和组合件需用非金属无机涂层和油漆保护，非金属无机涂层能保证油漆涂层对金属有良好的附着力并可提高腐蚀防护效果。  
5.5 切削加工与磨削性能 与其他镁合金一样具有优良的切削加工性能。详情见MB2合金5.5。

# 6 功能考核试验

# 7 使用建议

选用。

# 参考文献

1 北京航空材料研究所．航空材料学．上海科学技术出版社，1985  
2 OCT 1901-75 变形镁合金热处理制度. 北京航空材料研究院译. 1997  
3 HopTHoH·K·II,He6eReB·A·A. 镁合金手册：工艺与性质，冶金工业出版社，1959  
4 峨眉机械厂.MB8型材生产检验记录：变镁01-86.1986   
5 南昌飞机制造公司.MB8合金型材、棒材生产检验记录：变镁02-86.1986  
6 上海新江机器厂.MB8合金板材生产检验记录：变镁03-86.1986  
7 东北轻合金有限责任公司．工业生产检验数据：铝镁合金06-99.1999  
8 陕西飞机制造公司．工业生产检验数据：铝镁合金09-99.1999  
9 西安飞机工业公司．工业生产检验数据：铝镁合金02-99.1999  
10 BHAM. 航空材料手册（第二册）：有色合金. 1965

# MB15

# 1 概述

MB15是镁-锌-锆系可热处理强化的高强度变形镁合金。该合金的工艺塑性低于中等强度的MB2、MB3、MB8合金，因此生产的品种限于挤压制品、锻件和模锻件。合金热成形后通常在人工时效状态下使用，其室温强度、屈服强度优于其他镁合金，且切削加工性能良好，但焊接性能较差。可用于 $125\mathrm{C}$ 以下工作的零件，如飞机长桁、操纵系统零件、航空轮毂等。

1.1 材料牌号 MB15。  
1.2 相近牌号 ZK60A(美国), ZW6(英国), MA14(俄罗斯), DIN97153·5161(德国), AFNOR G-Z5Zr(法国)。

# 1.3 材料的技术标准

GB/T5153—1985 《加工镁及镁合金牌号和化学成分》

GB/T5155—1985 《镁合金挤压棒》

GB/T5156—1985 《镁合金热挤压型材》

HB 5203-1982 《航空用镁合金挤压型材》

HB 6690-1992 《镁合金锻件》

1.4 化学成分 见表1-1。

表1-1  

<table><tr><td colspan="3">合金元素</td><td colspan="8">杂质 不大于</td></tr><tr><td>Zn</td><td>Zr</td><td>Mg</td><td>Al</td><td>Mn</td><td>Cu</td><td>Ni</td><td>Si</td><td>Fe</td><td>Be</td><td>其他总和</td></tr><tr><td>5.0~6.0</td><td>0.30~0.9</td><td>余量</td><td>0.05</td><td>0.10</td><td>0.05</td><td>0.005</td><td>0.05</td><td>0.05</td><td>0.01</td><td>0.3(1)</td></tr></table>

# 1.5 热处理制度

1.5.1 R状态：热挤压或热锻状态。  
1.5.2 S状态：热挤压或热锻后人工时效 $165\sim 175\mathrm{C}$ ，保温 $10\sim 24\mathrm{h}$ ，空气冷[1]。  
1.5.3 CS状态：固溶热处理 $495\sim 502\mathrm{C}$ ，保温2h，空气冷。人工时效 $145\sim 155\mathrm{C},24\mathrm{h}$ ，空气冷

1.6 品种规格与供应状态 见表1-2。

表1-2  

<table><tr><td>技术标准</td><td>品种</td><td>状态</td><td>δ或d/mm</td><td>技术标准</td><td>品种</td><td>状态</td><td>δ或d mm</td></tr><tr><td>GB/T 5155-1985</td><td>棒材</td><td>S</td><td>8~130</td><td>HB 5203-1982</td><td>型材</td><td>S</td><td></td></tr><tr><td>GB/T 5156-1985</td><td>型材</td><td>S</td><td></td><td>HB 6690-1992</td><td>锻件及模锻件</td><td>S</td><td></td></tr></table>

1.7 熔炼与铸造工艺 通常在煤气反射炉或钢制坩埚电阻炉中熔炼。使用熔剂保护和精炼。使用镁锆中间合金加入锆，为了减少锆的损失，需严格控制原材料中铝、硅、铁、锰等杂质的含量。铸锭采用水冷半连续铸造的方法。铸造过程中用二氧化硫气体保护以防止氧化和燃烧，二氧化硫气体保护性好但有害人体健康并污染环境。推荐采用含有六氟化硫的二氧化碳混合气体或其他惰性气体保护。  
1.8 应用概况与特殊要求 该合金已成批生产。主要用于制作飞机长桁及操纵系统的摇臂、支座等受力构件。

# 2 物理及化学性能

# 2.1 热性能

2.1.1 熔化温度范围 $520\sim 635\mathrm{C}^{[2]}$

2.1.2 热导率 见图2-1。

2.1.3 比热容 见图2-2。

2.1.4 线膨胀系数 见表2-1。

2.2 密度 $\rho = 1.8\mathrm{g / cm}^3$

# 2.3 电性能

2.3.1 电阻率 见表2-2。

2.3.2 电导率 见表2-3。

# 2.4 磁性能 无磁性。

# 2.5 化学性能

2.5.1 抗氧化性能 未经表面处理的材料在大气中容易氧化，生成的氧化膜不致密，不能起保护作用。

表2-1  

<table><tr><td>θ/°C</td><td>20~100</td><td>100~200</td><td>20~200</td></tr><tr><td>α/10-6°C-1</td><td>20.9</td><td>22.6</td><td>21.8</td></tr></table>

表2-2[2]  

<table><tr><td>θ/ (°C)</td><td>20</td><td>38</td><td>93</td><td>149</td><td>204</td><td>260</td></tr><tr><td>ρ/(nΩ·m)</td><td>56.9</td><td>59.9</td><td>70.1</td><td>80.3</td><td>90.2</td><td>99.1</td></tr></table>

注：测试状态 T5(人工时效)。

图片摘要：该图主要展示 2 2[2]。
![](images/df9c72ceeffdac6f41f72f6d422fb2fc615f61366468c7f979e86057f0c49478.jpg)  
图2-1 挤压件T5

图片摘要：该图主要展示 2 1 挤压件T5。
![](images/2acbe7f9c7619b999be38594a183405e3245959b6f1e205cacab37fd30d471e6.jpg)  
（人工时效）状态热导率[2]   
图2-2 比热容

表2-3  

<table><tr><td>θ/°C</td><td>20</td><td>38</td><td>93</td><td>149</td><td>204</td><td>260</td></tr><tr><td>r/%IACS</td><td>30.4</td><td>28.8</td><td>24.6</td><td>21.5</td><td>19.2</td><td>17.1</td></tr></table>

注：测试状态T5（人工时效）。

2.5.2 耐腐蚀性能 合金应力腐蚀倾向不大。和其他镁合金一样在工业、海洋和潮湿环境下会发生应力腐蚀、普通腐蚀和点腐蚀。但经合适的表面处理和涂漆后，除不宜长期浸在水中外，可在各种自然环境中使用。  
2.6 阻尼性能 当应力等于屈服强度的 $10\%$ 的条件下，合金在热压和时效状态的比阻尼能力等于0.2，比其他镁合金低。

# 3 力学性能

3.1 技术标准规定的性能 见表3-1。

表3-1  

<table><tr><td rowspan="2">技术标准</td><td rowspan="2">品种</td><td rowspan="2">状态</td><td rowspan="2">δ或d/mm</td><td rowspan="2">取样方向</td><td>σb/MPa</td><td>σP0.2/MPa</td><td>δ</td></tr><tr><td colspan="3">不小于</td></tr><tr><td rowspan="2">GB/T 5155-1985</td><td rowspan="2">棒材</td><td rowspan="2">S</td><td>8~100</td><td rowspan="2">纵向</td><td>315</td><td>245</td><td>6.0</td></tr><tr><td>&gt;100~130</td><td>305</td><td>235</td><td>6.0</td></tr></table>

续表3-1   

<table><tr><td rowspan="2">技术标准</td><td rowspan="2">品种</td><td rowspan="2">状态</td><td rowspan="2">δ或d/mm</td><td rowspan="2">取样方向</td><td>σb/MPa</td><td>σp0.2/MPa</td><td>δ/°</td></tr><tr><td colspan="3">不小于</td></tr><tr><td>GB/T 5156-1985HB 5203-1982</td><td>型材</td><td>S</td><td></td><td>纵向</td><td>315</td><td>245</td><td>7.0</td></tr><tr><td rowspan="4">HB 6690-1992</td><td rowspan="2">自由锻件</td><td rowspan="2">S</td><td rowspan="4">δ≤100(m≤30kg)</td><td>纵向</td><td>275</td><td>195</td><td>6.0</td></tr><tr><td>横向</td><td>255</td><td>-</td><td>5.0</td></tr><tr><td rowspan="2">模锻件</td><td rowspan="2">S</td><td>纵向</td><td>295</td><td>215</td><td>8.0</td></tr><tr><td>横向</td><td>265</td><td>-</td><td>6.0</td></tr></table>

注：棒材、自由锻件及模锻件均为 $\delta_{5}$ ，型材为 $\delta_{10}$ ，壁厚 $\delta >7.0\mathrm{mm}$ 型材取圆试样为 $\delta_{3}$ 。

# 3.2 室温及各种温度下的力学性能

# 3.2.1 硬度 见表3-2。

表3-2[5-4]  

<table><tr><td>品种</td><td>状态</td><td>d/mm</td><td>HBS</td><td>品种</td><td>状态</td><td>d/mm</td><td>HBS</td></tr><tr><td>棒材</td><td>S</td><td>30~95</td><td>71</td><td>锻件</td><td>S</td><td>-</td><td>70~75</td></tr><tr><td>型材</td><td>S</td><td>-</td><td>70</td><td>-</td><td>-</td><td>-</td><td></td></tr></table>

# 3.2.2 拉伸性能

# 3.2.2.1 室温拉伸性能见表3-3和表3-4。

表3-31.5  

<table><tr><td rowspan="3">品种</td><td rowspan="3">状态</td><td rowspan="3">d或m</td><td colspan="9">σb</td><td rowspan="3">δ</td></tr><tr><td>A</td><td>B</td><td>X</td><td>min</td><td>max</td><td>s</td><td rowspan="2">Cv</td><td rowspan="2">n</td><td></td></tr><tr><td colspan="6">MPa</td><td></td></tr><tr><td>棒材</td><td>S</td><td>18~125mm</td><td>310</td><td>325</td><td>340</td><td>315</td><td>367</td><td>10.82</td><td>0.031</td><td>302</td><td>14.1</td><td></td></tr><tr><td>型材</td><td>S</td><td>-</td><td>290</td><td>310</td><td>333</td><td>289</td><td>373</td><td>17.30</td><td>0.052</td><td>314</td><td>14.1</td><td></td></tr><tr><td>模锻件</td><td>S</td><td>m≤30kg</td><td>190</td><td>305</td><td>326</td><td>294</td><td>353</td><td>12.87</td><td>0.039</td><td>150</td><td>13.9</td><td></td></tr><tr><td rowspan="3">品种</td><td rowspan="3">状态</td><td rowspan="3">d或m</td><td colspan="9">σb</td><td></td></tr><tr><td>A</td><td>B</td><td>X</td><td>min</td><td>max</td><td>s</td><td rowspan="2">Cv</td><td rowspan="2">n</td><td></td><td></td></tr><tr><td colspan="6">MPa</td><td></td><td></td></tr><tr><td>棒材</td><td>S</td><td>18~125mm</td><td>255</td><td>275</td><td>300</td><td>257</td><td>343</td><td>17.25</td><td>0.057</td><td>200</td><td></td><td></td></tr><tr><td>型材</td><td>S</td><td>-</td><td>225</td><td>250</td><td>287</td><td>245</td><td>343</td><td>21.96</td><td>0.076</td><td>184</td><td></td><td></td></tr><tr><td>模锻件</td><td>S</td><td>m≤30kg</td><td>-</td><td>-</td><td>-</td><td>-</td><td>-</td><td>-</td><td>-</td><td>-</td><td></td><td></td></tr></table>

表3-4  

<table><tr><td rowspan="3">品种</td><td rowspan="3">状态</td><td rowspan="3">d/mm</td><td colspan="4">σb</td><td colspan="4">σP0.2</td><td colspan="4">δ</td><td rowspan="3">来源</td></tr><tr><td>X</td><td>min</td><td>max</td><td rowspan="2">n</td><td>X</td><td>min</td><td>max</td><td rowspan="2">n</td><td>X</td><td>min</td><td>max</td><td rowspan="2">n</td></tr><tr><td colspan="3">MPa</td><td colspan="3">MPa</td><td colspan="3">MPa</td></tr><tr><td>棒材</td><td>S</td><td>32~80</td><td>339</td><td>326</td><td>352</td><td>28</td><td>-</td><td>-</td><td>-</td><td>-</td><td>13.4</td><td>9.3</td><td>17.5</td><td>28</td><td>6</td></tr><tr><td>棒材</td><td rowspan="2">S</td><td>20~100</td><td>335</td><td>316</td><td>349</td><td>14</td><td>298</td><td>284</td><td>316</td><td>14</td><td>12.2</td><td>10.0</td><td>15.0</td><td>14</td><td rowspan="2">7</td></tr><tr><td>模锻件</td><td>-</td><td>324</td><td>319</td><td>330</td><td>10</td><td>253</td><td>242</td><td>264</td><td>10</td><td>16.4</td><td>15.2</td><td>18.8</td><td>10</td></tr></table>

# 3.2.2.2 不同状态和尺寸的挤压制品与锻件的拉伸性能见表3-5。

表3-5  

<table><tr><td>品种</td><td>状态</td><td>横截面积/cm2</td><td>σb/MPa</td><td>σPc,2/MPa</td><td>δ1/ε</td></tr><tr><td rowspan="7">棒材和型材</td><td rowspan="3">S</td><td>&lt;12.90</td><td>365</td><td>303</td><td>11</td></tr><tr><td>12.90~19.35</td><td>358</td><td>296</td><td>12</td></tr><tr><td>19.36~32.25</td><td>352</td><td>290</td><td>14</td></tr><tr><td rowspan="4">R</td><td>&lt;12.90</td><td>338</td><td>262</td><td>14</td></tr><tr><td>12.90~19.35</td><td>338</td><td>255</td><td>14</td></tr><tr><td>19.36~32.25</td><td>338</td><td>248</td><td>14</td></tr><tr><td>32.26~258</td><td>331</td><td>255</td><td>9</td></tr><tr><td rowspan="2">空心型材</td><td>S</td><td rowspan="2">--</td><td>345</td><td>276</td><td>11</td></tr><tr><td>R</td><td>317</td><td>234</td><td>12</td></tr><tr><td rowspan="2">锻件</td><td>S</td><td rowspan="2">--</td><td>303</td><td>207</td><td>16</td></tr><tr><td>CS</td><td>324</td><td>269</td><td>11</td></tr></table>

3.2.2.3 试验温度对挤压制品拉伸性能的影响见图3-1。  
3.2.2.4 试验温度对锻件拉伸性能的影响见图3-2。

图片摘要：该图主要展示 3 5。
![](images/ebe26b0ba6fcae680b679a85b606904c009a984a17b7546ecb3b7546ea4fcc03.jpg)  
图3-1 试验温度对挤压制品拉伸性能的影响[2]

图片摘要：该图主要展示 3 1 试验温度对挤压制品拉伸性能的影响[2]。
![](images/df5295796891ea1d3193f9f4435088a82e2edaa923045393715ccc124f07bde3.jpg)  
图3-2 温度对锻件拉伸性能的影响

3.2.2.5 挤压制品室温拉伸应力-应变曲线见图3-3。  
3.2.2.6 试验温度及应变速率对挤压制品拉伸性能的影响见图3-4和图3-5。

图片摘要：该图主要展示 3 2 温度对锻件拉伸性能的影响。
![](images/5a82273e94586a572dc0827d097a8dde3073f9236a66de53b5b87119310a6938.jpg)  
图3-3 挤压制品室温拉伸应力-应变曲线[2]

图片摘要：该图主要展示 3 3 挤压制品室温拉伸应力 应变曲线[2]。
![](images/bae91349134067ba142864a2fb2493722a39356b06933117b483eb19aa53ef15.jpg)  
图3-4 温度及应变速率对F（热挤压）状态挤压制品拉伸性能的影响

图片摘要：该图主要展示 3 4 温度及应变速率对F（热挤压）状态挤压制品拉伸性能的影响。
![](images/d291e39ac4f09f2f83594f76049a9e9ac23d8bde1795ae9b20f0328a4201231d.jpg)  
图3-5 温度及应变速率对T5（人工时效）状态挤压制品拉伸性能的影响

3.2.2.7 挤压坏料制作的锻件室高温应力-应变曲线见图3-6。  
3.2.2.8 铸造坏料制作的锻件室、高温应力-应变曲线见图3-7。

# 3.2.3 压缩性能

3.2.3.1 不同状态和尺寸的挤压制品与锻件的压缩屈服极限见表3-6。

表3-6  

<table><tr><td>品种</td><td>状态</td><td>横截面积/cm²</td><td>σPct.2/MPa</td><td>品种</td><td>状态</td><td>横截面积/cm²</td><td>σPct.2/MPa</td></tr><tr><td rowspan="7">棒材及型材</td><td rowspan="4">S</td><td>&lt;12.90</td><td>248</td><td rowspan="2">棒材及型材</td><td rowspan="2">R</td><td rowspan="2">32.26~258</td><td rowspan="2">159</td></tr><tr><td>12.90~19.36</td><td>214</td></tr><tr><td rowspan="2">19.36~32.25</td><td rowspan="2">207</td><td rowspan="2">空心型材</td><td>S</td><td>-</td><td>200</td></tr><tr><td>R</td><td>-</td><td>172</td></tr><tr><td rowspan="3">R</td><td>&lt;12.90</td><td>228</td><td rowspan="3">锻件</td><td rowspan="2">S</td><td rowspan="2">-</td><td rowspan="2">195</td></tr><tr><td>12.90~19.35</td><td>193</td></tr><tr><td>19.36~32.25</td><td>186</td><td>R</td><td>-</td><td>172</td></tr></table>

左图T5（人工时效）状态；  
右图T6（固溶热处理加人工时效）状态  
图3-6 挤压坏料在 $315\mathrm{C}$ 锻造的锻件  
图片摘要：该图主要展示 3 6 挤压坏料在 锻造的锻件。
![](images/4d1dbd13ea6b712f4f4909fa95657e854736b1de02510eb2e8427b9de6774d67.jpg)  
室温和高温应力-应变曲线[2]

图片摘要：该图主要展示 3 6 挤压坏料在 锻造的锻件。
![](images/796b939379e95926c7e3ca75800edd76ba604ed3b0af7c0ffbefcfcdb8744b00.jpg)  
左图T5（人工时效）状态；  
右图T6（固溶热处理加工时效）状态  
图3-7 铸造坏料在427C锻造的锻件室温和高温应力-应变曲线

3.2.3.2 温度对挤压制品压缩屈服极限的影响见图3-8。  
3.2.3.3 挤压制品室温及压缩应力-应变曲线见图3-9。

图片摘要：该图主要展示 3 7 铸造坏料在427C锻造的锻件室温和高温应力 应变曲线。
![](images/5fbf033f84db095cae078e82317986a45949dd2c8fe8915ae47739046a856d91.jpg)  
图3-8 温度对挤压制品压缩屈服强度的影响[2]

图片摘要：该图主要展示 3 8 温度对挤压制品压缩屈服强度的影响[2]。
![](images/e175b3c0cec69fd1732b6a21fa66cf5136d55bdce2c506fbba9918d5824b5e93.jpg)  
图3-9 挤压制品室温压缩应力-应变曲线

3.2.4 冲击性能

3.2.4.1 棒材室温冲击韧性 $a_{\mathrm{KU}} = 88\mathrm{kJ / m}^{2[8]}$   
3.2.5 弯曲性能 见表3-7。  
3.2.6 扭转与剪切性能  
3.2.6.1 挤压制品及锻件的室温扭转性能与剪切强度见表3-8。

表3-7  

<table><tr><td>合 金</td><td>品 种</td><td>状态</td><td>\( \theta /\mathrm{C} \)</td><td>\( t/\mathrm{h} \)</td><td>典型的弯曲半径</td></tr><tr><td rowspan="4">MB15</td><td rowspan="6">挤压带板 截面尺寸: \( {2.29}\mathrm{\;{mm}} \times  {22.2}\mathrm{\;{mm}} \)</td><td rowspan="2">R</td><td>21</td><td>-</td><td>12t</td></tr><tr><td>288</td><td>0.5</td><td>204</td></tr><tr><td rowspan="2">S</td><td>21</td><td>-</td><td>12t</td></tr><tr><td>204</td><td>0.5</td><td>6 6t</td></tr><tr><td rowspan="2">MB2</td><td rowspan="2">R</td><td>21</td><td>-</td><td>24t</td></tr><tr><td>288</td><td>1</td><td>1 5t</td></tr></table>

注： $t$ 一挤压带板的厚度，弯曲角 $90^{\circ}$

表3-8  

<table><tr><td>品种</td><td>规格</td><td>状态</td><td>τPb.3/MPa</td><td>τh/MPa</td><td>τ&#x27; MPa</td></tr><tr><td>挤压棒材</td><td>---</td><td rowspan="5">S</td><td>122</td><td>230</td><td>1.6</td></tr><tr><td>挤压型材</td><td>---</td><td>127</td><td>240</td><td>1.6</td></tr><tr><td>挤压条材</td><td>---</td><td>122</td><td>226</td><td>1.7</td></tr><tr><td>锻件</td><td>重量≤50kg</td><td>118</td><td>216</td><td>1.7</td></tr><tr><td>模锻件</td><td>重量≤30kg</td><td>122</td><td>226</td><td>1.7</td></tr></table>

# 3.2.7 承载性能

# 3.2.7.1 挤压制品及锻件纵向承载性能见表3-9。

表39  

<table><tr><td>品种</td><td>状态</td><td>横截面积/cm²</td><td>σbru/MPa</td><td>σbry/MPa</td><td>品种</td><td>状态</td><td>横截面积/cm²</td><td>σbru/MPa</td><td>σbry/MPa</td></tr><tr><td rowspan="6">棒材及型材</td><td rowspan="4">S</td><td>&lt;12.90</td><td>545</td><td>407</td><td rowspan="3">棒材及型材</td><td rowspan="3">R</td><td>19.36~32.25</td><td>524</td><td>338</td></tr><tr><td>12.90~19.35</td><td>538</td><td>365</td><td rowspan="2">32.26~258</td><td rowspan="2">517</td><td rowspan="2">305</td></tr><tr><td rowspan="2">19.36~32.25</td><td rowspan="2">531</td><td rowspan="2">358</td></tr><tr><td rowspan="3">锻件</td><td rowspan="2">S</td><td rowspan="2">--</td><td rowspan="2">400</td><td rowspan="2">290</td></tr><tr><td rowspan="2">R</td><td>&lt;12.90</td><td>524</td><td>386</td></tr><tr><td>12.90~19.35</td><td>524</td><td>345</td><td>R</td><td>--</td><td>448</td><td>31</td></tr></table>

注：边缘距离与孔径比值 $e / D = 2$

# 3.2.8 应力集中

# 3.2.8.1 低温对缺口拉伸强度的影响见图3-10。

图片摘要：该图主要展示 3 10 低温对T5(人工时效)状态挤压制品缺口拉伸强度的影响[2]。
![](images/e135b26ef212e703180403dfe6291c71331af35b861875368980decb2e95a759.jpg)  
图3-10 低温对T5(人工时效)状态挤压制品缺口拉伸强度的影响[2]

# 3.2.8.2 缺口敏感性见表3-10。

表3-10  

<table><tr><td>品种</td><td>截面尺寸/mm</td><td>状态</td><td>加载方法</td><td>-70 C</td><td>\( - {10}^{ \circ  }\mathrm{C} \)</td><td>\( {20}^{ \circ  }\mathrm{C} \)</td><td>\( K \)</td></tr><tr><td rowspan="2">挤压条材</td><td rowspan="2">\( {80} \times  {140} \)</td><td rowspan="2">S</td><td>静载荷 \( {\sigma }_{\mathrm{{HH}}}/{\sigma }_{\mathrm{L}} \)</td><td>1. 11</td><td>1.08</td><td>1.2</td><td>4.4</td></tr><tr><td>动载荷 \( {\sigma }_{-1}/{\sigma }_{-1\mathrm{H}} \)</td><td>...</td><td>...</td><td>1.5</td><td>2.2</td></tr></table>

注：静载荷缺口 $r_{\mathrm{H}} = 0.1\mathrm{mm}$ ，缺口角 $60^{\circ}$ ；动载荷缺口 $r_{\mathrm{H}} = 0.75\mathrm{mm}$ 。

# 3.3 持久和蠕变性能

# 3.3.1 高温蠕变性能

# 3.3.1.1 锻件的蠕变强度极限见表3-11。

表3-11[2]  

<table><tr><td>品 种</td><td>状态</td><td>\( \theta /{}^{ \circ  }\mathrm{C} \)</td><td>\( {\sigma }_{0.1 - {100}}/\mathrm{{MPa}} \)</td><td>\( {\sigma }_{0.2/100}/\mathrm{{MPa}} \)</td><td>\( {\sigma }_{0.5/1}\mathrm{{MPa}} \)</td></tr><tr><td rowspan="4">锻件</td><td rowspan="2">S</td><td>149</td><td>6. 2</td><td>9.0</td><td>15.8</td></tr><tr><td>204</td><td>1.4</td><td>2.1</td><td>3.7</td></tr><tr><td rowspan="2">CS</td><td>149</td><td>22.8</td><td>26. 2</td><td>42.7</td></tr><tr><td>204</td><td>8. 3</td><td>10. 3</td><td>15.8</td></tr></table>

注：CS固溶热处理加人工时效。

# 3.4 疲劳性能

# 3.4.1 高周疲劳

# 3.4.1.1 室温旋转弯曲疲劳极限见表3-12。

表3-12  

<table><tr><td>品种</td><td>状态</td><td>d/mm</td><td>K1</td><td>N/周</td><td>σ-1/MPa</td><td>σ_m/MPa</td></tr><tr><td rowspan="2">棒材</td><td rowspan="2">S</td><td rowspan="2">25</td><td>1</td><td>2×10^7</td><td>167</td><td></td></tr><tr><td>2</td><td>2×10^7</td><td>--</td><td>9-1</td></tr></table>

注：光滑疲劳试样直径 $d = 9.5\mathrm{mm}$ ，缺口疲劳试样 $R = 0.75\mathrm{mm}$ ，频率 $f = 50\mathrm{Hz}$ ，用升降法计算疲劳极限

# 3.4.2 低周疲劳

# 3.4.2.1 挤压型材室温低周疲劳见表3-13。

表3-13  

<table><tr><td>品种</td><td>状态</td><td>θ/C</td><td>R</td><td>f/Hz</td><td>K</td><td>σmax/MPa</td><td>N/周</td></tr><tr><td rowspan="3">型材</td><td rowspan="3">S</td><td rowspan="3">20</td><td rowspan="3">0.1</td><td rowspan="3">0.2</td><td>0.7</td><td>242</td><td>1957</td></tr><tr><td>0.6</td><td>207</td><td>3941</td></tr><tr><td>0.4</td><td>138</td><td>14701</td></tr></table>

# 3.5 弹性性能

# 3.5.1 弹性模量

3.5.1.1 棒材的室温静态弹性模量 $E = 44\mathrm{GPa}^{[10]}$

3.5.1.2 试验温度对静态弹性模量的影响见图3-11。

# 3.5.2 切变模量

3.5.2.1 挤压制品压缩切变模量见图3-12。  
3.5.2.2 挤压制品压缩割线模量见图3-13。

图3-11 温度对静态弹性模量的影响  
图片摘要：该图主要展示 3 11 温度对静态弹性模量的影响。
![](images/211afc395401678ff8cb0750bf049a50411ff253a67e54446cd494b6253477e6.jpg)  
- 挤压制品；▲一锻件；T5（人工时效）状态

3.5.2.3 刚性模量 $E = 16.5\mathrm{GPa}^{[2]}$   
3.5.3 泊松比 $\mu = 0.35^{[2]}$

图片摘要：该图主要展示 3 11 温度对静态弹性模量的影响。
![](images/e4c4a7b1820731e40d242edff19550392c639e952cfbf794aa411123e81c2cdf.jpg)  
图3-12 挤压制品T5（人工时效）状态不同截面尺寸的压缩切变模量[2]

图片摘要：该图主要展示 3 12 挤压制品T5（人工时效）状态不同截面尺寸的压缩切变模量[2]。
![](images/2118d6ab1044b65751c506cc4233daa41fb1feeb29a6c19b26516e439bf9add4.jpg)  
图3-13 挤压制品T5（人工时效）状态不同截面尺寸压缩割线模量[2]

# 4 组织结构

# 4.1 相变温度

# 4.2 时间-温度-组织转变曲线

4.3 合金组织结构 合金凝固时，锆质点及富锆固溶体首先成核，从而细化了晶粒。晶界处为亮灰色富锌固溶体。挤压制品的显微组织中可以看到许多白色的富锆条带。正是这些富锆条带抑制了合金在加热及压力加工过程中的晶粒长大。但是不适当的挤压和锻造工艺可导致挤压制品、锻件和模锻件产生粗晶环或粗晶组织，使力学性能明显降低。

# 5 工艺性能与要求

5.1 成形性能 在 $280 \sim 400^{\circ} \mathrm{C}$ 温度范围内合金具有良好的塑性。挤压温度范围为 $300 \sim 350^{\circ} \mathrm{C}$ [12]。锻造温度见表5-1。锤头和锻模应预热到 $350 \sim 250^{\circ} \mathrm{C}$ 。锻件毛边的切边温度不低于 $250^{\circ} \mathrm{C}$ ，为防止晶粒长大引起锻造期间产生裂纹必须避免过热。为了获得细晶组织在最后一次的锻造变形量不小于 $20\%$ 。

表5-1  

<table><tr><td rowspan="2">锻造方法</td><td colspan="2">锻造温度范围/℃</td></tr><tr><td>锤</td><td>压力机</td></tr><tr><td>自由锻</td><td>400~310</td><td>400~280</td></tr><tr><td>模锻</td><td>400~320</td><td>400~280</td></tr></table>

5.2 焊接性能 合金焊接性能较差，氯弧焊或其他气体保护的电弧焊时，合金有热裂倾向，因此不推荐电弧焊。但能满意地进行电阻焊，其中点焊应用较多，点焊后具有较好的静强度，但是疲劳强度较低。  
5.3 零件热处理工艺 挤压半成品、锻件和模锻件制成的零件通常在人工时效状态下使用。人工时效工艺国内外不完全一致，见表5-2。人工时效状态的材料经成形或焊接后需要消除零件的内应力。

消除应力处理可以按照以下制度： $150\mathrm{C}$ 保温1h，空气冷却。

表5-2  

<table><tr><td>国 别</td><td>品 种</td><td>状态</td><td>\( \theta /\mathrm{C} \)</td><td>\( t/\mathrm{h} \)</td><td>来源</td></tr><tr><td rowspan="2">中国</td><td>挤压半成品</td><td rowspan="2">S</td><td>165~175</td><td>10</td><td rowspan="2">[12]</td></tr><tr><td>锻件和模锻件</td><td>160~170</td><td>24</td></tr><tr><td>俄罗斯</td><td>挤压半成品锻件和模锻件</td><td>T1</td><td>165~175</td><td>10~24</td><td>[1]</td></tr><tr><td>美国</td><td>挤压半成品锻件和模锻件</td><td>T5</td><td>145~155</td><td>24</td><td>[2,9]</td></tr></table>

5.4 表面处理工艺 零件表面经化学氧化处理和涂漆保护后，在大气条件下能可靠的工作，其他详见MB3合金5.4。  
5.5 切削加工与磨削性能 合金具有优良的切削加工性能，可采用较大的速度和进刀量加工。详见MB2合金5.5。合金还可以用浓度 $5\%$ 以上的硫酸、硝酸或盐酸溶液进行化学铣切。

# 6 功能考核试验

# 7 使用建议

选用。

# 参考文献

1 OCT 1901-75 变形镁合金热处理制度. 中国航空工业总公司航空材料研究院译. 1997  
2 William F. Brown, Jr. Aerospace structural Metals Handbook, Vol. 3, Code 3506, 1994   
3 成都飞机工业公司.MB15合金生产检验记录：变镁01-86.19-36  
4哈尔滨东安发动机制造公司，工业生产检验数据：铝镁合金11-99.1999  
5 南昌飞机制造公司.MB15合金生产检验记录：变镁02-86.1936  
6 洪都航空工业集团有限责任公司．工业生产检验数据：铝镁合金01-99.1999  
7 东北轻合金有限责任公司. 工业生产检验数据: 铝镁合金 06-99.1999  
8 北京航空材料研究院.MB25变形镁稀土合金的研究.1982  
9 ASM, Metals Handbook 10th Ed, Vol. 2, 1990   
10 北京航空材料研究院，MB25稀土高强镁合金装机应用及性能、组织研究，1986  
11 北京航空材料研究所．航空材料学．上海科学技术出版社，1985

编写 余应梅

# MB22

# 1 概述

MB22是镁-钇-锌-锆系热强变形镁合金，主要制成板材。其室温拉伸强度略高于MB3合金，高温屈服强度、高温瞬时强度和压缩屈服强度明显优于其他镁合金（如MB3、MB8）。合金具有良好的成形和焊接性能，无应力腐蚀倾向。该合金可推荐用于 $300\mathrm{C}$ 以下短期工作的航空结构件。

1.1 材料牌号 MB22。  
1.2 相近牌号  
1.3 材料的技术标准 LTJ 401—1984 《MB22 镁合金板材专用技术条件》(洛阳铜加工厂)  
1.4 化学成分 合金的化学成分按LTJ401—1984，见表1-1。

表1-1  

<table><tr><td colspan="4">合金元素</td><td colspan="7">杂质 不大于</td></tr><tr><td>Y1</td><td>Zn</td><td>Zr</td><td>Mg</td><td>Cu</td><td>Fe</td><td>Si</td><td>Ni</td><td>K</td><td>Na</td><td>Cu</td></tr><tr><td>2.9~3.5</td><td>1.2~1.6</td><td>0.45~0.8</td><td>余量</td><td>0.01</td><td>0.01</td><td>0.01</td><td>0.005</td><td>0.2</td><td>0.05</td><td>0.02</td></tr></table>

① 钇含量是指钇与稀土元素总量。

1.5 热处理制度 该合金板材不经热处理，通常以热轧状态供应。

1.6 品种规格与供应状态 见表1-2。

表1-2  

<table><tr><td>技术标准</td><td>品种</td><td>状态</td><td>厚度/mm</td></tr><tr><td>LTJ 401-1984</td><td>板材</td><td>热轧</td><td>40</td></tr></table>

1.7 熔炼与铸造工艺 通常在钢制坩埚电阻炉或煤气反射炉中熔炼。熔炼时使用熔剂保护和精炼。合金中钇以镁-钇中间合金加入，锆以镁-锆中间合金加入。为了减少钇的损失，可采用特种熔剂保护和精炼。采用水冷半连续铸造，铸造时为了防止铸锭底裂，可用熔化了的纯镁铺底，并用二氧化硫或含六氟化硫的混合气体保护，以防止氧化及燃烧。

1.8 应用概况与特殊要求 该合金已经鉴定并可生产，可用作飞行器等受力构件。

# 2 物理及化学性能

2.1 热性能  
2.2 密度  
2.3 电性能  
2.4 磁性能  
2.5 化学性能

2.5.1 耐腐蚀性能 合金无应力腐蚀倾向, 拉伸应力腐蚀性能见表 2-1。由表中可以看出, MB22 合金耐应力腐蚀性能优于应力腐蚀倾向小的 MB15 合金。但是长期在工业和海洋大气环境下容易发生腐蚀, 因此使用时需经化学氧化处理和涂漆防护。

表 $2 - 1^{1 - 2}$   

<table><tr><td>合 金</td><td>品 种</td><td>状态</td><td>σP0.2/MPa</td><td>试验应力/MPa</td><td>断裂时间/h</td></tr><tr><td>MB22</td><td>板材</td><td>R</td><td>182</td><td>127</td><td>708~1538</td></tr><tr><td>MB15</td><td>型材</td><td>S</td><td>264</td><td>185</td><td>33.34,35.38,66</td></tr></table>

注：腐蚀溶液为 $0.5\%$ 氯化钠，温度为 $35\mathrm{C}\pm 1\mathrm{C}$ 。试验应力为 $0.7\sigma_{\mathrm{P0.2}}$ 。

# 3 力学性能

# 3.1 技术标准规定的性能 见表3-1。

表3-1  

<table><tr><td rowspan="3">技术标准</td><td rowspan="3">品种</td><td rowspan="3">状态</td><td rowspan="3">δ/mm</td><td rowspan="3">取样方向</td><td>σb/MPa</td><td>σP0.2/MPa</td><td>σP0.2/MPa</td><td>δ5/%</td><td>σb/MPa</td></tr><tr><td colspan="5">不小于</td></tr><tr><td colspan="4">20℃</td><td>250℃</td></tr><tr><td>LITJ 401-1984</td><td>板材</td><td>R</td><td>40</td><td>纵向横向</td><td>245</td><td>155</td><td>135</td><td>7.0</td><td>168</td></tr></table>

# 3.2 室温及各种温度下的力学性能

# 3.2.1 拉伸性能

3.2.1.1室温拉伸性能见表3-2。由此表中比较可以看出，MB22合金抗拉强度高于MB2、MB8合金，略高于MB3合金，屈服强度明显优于MB2、MB3和MB8合金。

表 $3 - 2^{[3\sim 7]}$   

<table><tr><td>合金</td><td>品种</td><td>状态</td><td>δ/mm</td><td>取样方向</td><td>σb/MPa</td><td>σP0.2/MPa</td><td>δs%</td></tr><tr><td rowspan="2">MB22</td><td rowspan="7">热轧板材</td><td rowspan="7">R</td><td rowspan="2">40</td><td>纵向</td><td>277</td><td>212</td><td>8.9</td></tr><tr><td>横向</td><td>273</td><td>222</td><td>8.8</td></tr><tr><td>MB2</td><td>12~30</td><td>纵向</td><td>249</td><td>156</td><td>10.1</td></tr><tr><td rowspan="2">MB3</td><td rowspan="2">27.0</td><td>纵向</td><td>261</td><td>161</td><td>14.2</td></tr><tr><td>横向</td><td>264</td><td>167</td><td>14.8</td></tr><tr><td rowspan="2">MB8</td><td rowspan="2">25~29</td><td>纵向</td><td>249</td><td>155</td><td>18.2</td></tr><tr><td>横向</td><td>247</td><td>151</td><td>17.4</td></tr></table>

# 3.2.1.2 高温拉伸性能见表3-3。

3.2.1.3 高温快速拉伸性能见表3-4。

表3-3  

<table><tr><td>品种</td><td>状态</td><td>δ/mm</td><td>θ/℃</td><td>取样方向</td><td>σb/MPa</td><td>δ5/%</td><td>品种</td><td>状态</td><td>δ/mm</td><td>θ/℃</td><td>取样方向</td><td>σb/MPa</td><td>δ5/%</td></tr><tr><td rowspan="4">板材</td><td rowspan="4">R</td><td rowspan="4">40</td><td rowspan="2">250</td><td>纵向</td><td>194</td><td>17</td><td rowspan="4">板材</td><td rowspan="4">R</td><td rowspan="4">40</td><td rowspan="2">350</td><td>纵向</td><td>106</td><td>100</td></tr><tr><td>横向</td><td>189</td><td>23</td><td>横向</td><td>125</td><td>48</td></tr><tr><td rowspan="2">300</td><td>纵向</td><td>151</td><td>41</td><td rowspan="2">400</td><td>纵向</td><td>64</td><td>111</td></tr><tr><td>横向</td><td>150</td><td>39</td><td>横向</td><td>67</td><td>100</td></tr></table>

注：试样加热至试验温度后保温 $30\mathrm{min}$ ，以 $5\mathrm{mm / min}$ 拉伸速度拉至破坏。

表3-4  

<table><tr><td>品种</td><td>状态</td><td>δ/mm</td><td>θ/C</td><td>取样方向</td><td>σb/MPa</td><td>σP0.2/MPa</td><td>δ5/%</td><td>品种</td><td>状态</td><td>δ/mm</td><td>θ/C</td><td>取样方向</td><td>σb/MPa</td><td>σP0.2/MPa</td><td>δ5/%</td></tr><tr><td rowspan="4">板材</td><td rowspan="4">R</td><td rowspan="4">40</td><td rowspan="2">175</td><td>纵向</td><td>209</td><td>159</td><td>20</td><td rowspan="4">板材</td><td rowspan="4">R</td><td rowspan="4">40</td><td rowspan="2">300</td><td>纵向</td><td>165</td><td>131</td><td>36</td></tr><tr><td>横向</td><td>205</td><td>148</td><td>21</td><td>横向</td><td>162</td><td>126</td><td>33</td></tr><tr><td rowspan="2">250</td><td>纵向</td><td>192</td><td>146</td><td>20</td><td rowspan="2">400</td><td>纵向</td><td>84</td><td>63</td><td>66</td></tr><tr><td>横向</td><td>189</td><td>140</td><td>23</td><td>横向</td><td>86</td><td>64</td><td>65</td></tr></table>

注：试样以 $5\mathrm{C} / \mathrm{s}$ 加热速度加热至试验温度后，即以 $30\mathrm{mm / min}$ 拉伸速度拉至破坏。

# 3.2.2 压缩性能

3.2.2.1 室温压缩性能见表3-5。由表中比较可以看出，MB22合金室温压缩屈服强度明显优于MB2、MB3、MB8合金。

表3-5-7  

<table><tr><td>合金</td><td>品种</td><td>状态</td><td>δ/mm</td><td>取样方向</td><td>σPct.2/MPa</td><td>合金</td><td>品种</td><td>状态</td><td>δ/mm</td><td>取样方向</td><td>σPct.2/MPa</td></tr><tr><td rowspan="2">MB22</td><td rowspan="2">热轧板材</td><td rowspan="4">R</td><td rowspan="2">40</td><td>纵向</td><td>170</td><td>MB3</td><td rowspan="3">热轧板材</td><td rowspan="3">R</td><td>32.0</td><td>横向</td><td>93</td></tr><tr><td>横向</td><td>174</td><td rowspan="2">MB8</td><td rowspan="2">25~29</td><td>纵向</td><td>88</td></tr><tr><td>MB2</td><td>棒材</td><td>d≤100</td><td>纵向</td><td>98</td><td>横向</td><td>86</td></tr><tr><td>MB3</td><td>热轧板材</td><td>23.0</td><td>纵向</td><td>95</td><td></td><td></td><td></td><td></td><td></td><td></td></tr></table>

# 3.3 持久和蠕变性能

# 3.4 疲劳性能

# 3.5 弹性性能

# 3.5.1 弹性模量

3.5.1.1 静态弹性模量 见表3-6。

表362.3.8  

<table><tr><td>品种</td><td>状态</td><td>δ/mm</td><td>θ/C</td><td>取样方向</td><td>E/GPa</td><td>品种</td><td>状态</td><td>δ/mm</td><td>θ/C</td><td>取样方向</td><td>E/C,Pa</td></tr><tr><td rowspan="4">板材</td><td rowspan="4">R</td><td rowspan="4">40</td><td rowspan="2">20</td><td>纵向</td><td>-</td><td rowspan="4">板材</td><td rowspan="4">R</td><td rowspan="4">40</td><td rowspan="2">250</td><td>纵向</td><td>39.7</td></tr><tr><td>横向</td><td>44.4</td><td>横向</td><td>38.5</td></tr><tr><td rowspan="2">175</td><td>纵向</td><td>41.2</td><td rowspan="2">300</td><td>纵向</td><td>36.8</td></tr><tr><td>横向</td><td>40.7</td><td>横向</td><td>35.8</td></tr></table>

3.5.1.2 动态弹性模量 见表3-7。

表3.7.8  

<table><tr><td>品种</td><td>状态</td><td>δ/mm</td><td>θ/C</td><td>取样方向</td><td>ED/GPa</td><td>品种</td><td>状态</td><td>δ/mm</td><td>θ/C</td><td>取样方向</td><td>ED/GPa</td></tr><tr><td rowspan="6">板材</td><td rowspan="6">R</td><td rowspan="6">40</td><td rowspan="2">20</td><td>纵向</td><td>45.3</td><td rowspan="6">板材</td><td rowspan="6">R</td><td rowspan="6">40</td><td rowspan="2">200</td><td>纵向</td><td>41.3</td></tr><tr><td>横向</td><td>44.7</td><td>横向</td><td>41.0</td></tr><tr><td rowspan="2">100</td><td>纵向</td><td>43.7</td><td rowspan="2">250</td><td>纵向</td><td>40.9</td></tr><tr><td>横向</td><td>43.3</td><td>横向</td><td>40.0</td></tr><tr><td rowspan="2">150</td><td>纵向</td><td>42.2</td><td rowspan="2">300</td><td>纵向</td><td>38.9</td></tr><tr><td>横向</td><td>41.8</td><td>横向</td><td>38.5</td></tr></table>

注：动态弹性模量采用动态音频法测定。

# 4 组织结构

# 4.1 相变温度

# 4.2 时间-温度-组织转变曲线

4.3 合金组织结构 合金热轧状态的显微组织为 $\alpha\text{-Mg}$ 固溶体及 $\beta(\mathrm{Mg}_3\mathrm{Y})$ 相组成。由于 $\mathrm{Mg}_3\mathrm{Y}$ 化合物具有很高的热稳定性，能阻碍高温应力作用下的变形，故高温性能优于其他镁合金。局部区域有错的偏析物或称“锆偏析”。低倍腐蚀后，锆偏析为暗灰色，沿轧制方向成细条状或针状分布。高倍观察为不连续的粒状或多角块状化合物分散在基体中。

正常的显微组织为中等晶粒再结晶组织，晶粒边界有残留的 $\mathrm{Mg}_9\mathrm{Y}$ 化合物。

# 5 工艺性能与要求

5.1 成形性能 在 $350 \sim 450^{\circ} \mathrm{C}$ 温度范围内具有高的塑性，在 $400^{\circ} \mathrm{C}$ 下反复短时间退火后，对强度影响不大，有利于零件的热成形。常温下零件需要校正时，局部区域变形不能施加冲击载荷，必须缓慢加载。  
5.2 焊接性能 合金可氩弧焊，焊接强度为基体材料的 $70\% \sim 80\%$ 。在一定的预热措施下可以补焊，也可以堆焊。  
5.3 热处理工艺 热轧板材不经热处理使用。  
5.4 表面处理工艺 通常采用表面氧化处理后涂漆防护。  
5.5 切削加工及磨削性能 机械加工性能良好。

# 6 功能考核试验

# 7 使用建议

推荐。

# 参考文献

1 北京航空材料研究所.MB22镁合金室温性能和应力腐蚀试验.1979  
2 北京航空材料研究所. MB25稀土高强镁合金装机应用及性能、组织研究. 1986  
3 上海新江机器厂.MB22镁合金试验总结.1979  
4 上海新江机械厂.MB2合金生产检验记录：变镁04-86.1986  
5 上海新江机械厂.MB3合金生产检验记录：变镁04-86.1986  
6 洛阳铜合金加工厂.MB3 镁合金生产检验记录：变镁 04-86.1986  
7上海新江机械厂.MB8合金板材生产检验记录：变镁03-86.1986   
8 上海新江机器厂.MB22试验记录.1986

编写 余应梅

# MB25

# 1 概述

MB25是镁-锌-锆-钇系高强度变形镁合金。通常不经热处理，于热挤压或热锻压状态供应。但亦可在人工时效状态下使用。主要用于加工挤压制品及模锻件。室温拉伸强度、屈服强度、高温瞬时强度均优于高强度镁合金MB15。

合金的塑性、韧性及耐腐蚀性能与镁合金MB15相近。合金在室温下工艺塑性差，高温时工艺塑性好，因此零件的压力加工成形需在加热状态下进行。合金切削加工性能良好。由于合金焊接性能较差，不推荐用作焊接零件。可代替部分中等强度的铝合金用于飞机的受力构件，是目前宇航工业中新型的结

构材料。

1.1 材料牌号 MB25。  
1.2 相近牌号

# 1.3 材料的技术标准

Q/6S333-1983 《MB25 镁合金挤压型、棒材和锻件、模锻件暂行标准》

Q/S301-1982 《MB25镁合金挤压型、棒材和锻件、模锻件暂行标准》

HB 6690—1992 《镁合金锻件》

1.4 化学成分 合金的化学成分按Q/6S333—1983，见表1-1。

表1-1  

<table><tr><td colspan="4">合金元素</td><td colspan="8">杂质 不大于</td></tr><tr><td>Zn</td><td>Zr</td><td>Yb</td><td>Mg</td><td>Fe</td><td>Si</td><td>Cu</td><td>Ni</td><td>Mn</td><td>Be</td><td>Al</td><td>其他总和</td></tr><tr><td>5.5~6.4</td><td>≥0.45</td><td>0.7~1.7</td><td>余量</td><td>0.05</td><td>0.05</td><td>0.05</td><td>0.005</td><td>0.1</td><td>0.02</td><td>0.05</td><td>0.2</td></tr></table>

① 铁以镁-钇中间合金加入，钇的混合稀土品位应大于或等于 $85\%$

# 1.5 热处理制度

1.5.1 R状态：热挤压或热锻压状态。

1.5.2 S状态：热挤压后人工时效，时效制度为 $170\mathrm{C}$ ，保温 $10\mathrm{h}$ ，空冷。

1.6 品种规格与供应状态 见表1-2。

1.7 熔炼与铸造工艺 通常在钢制坩埚电阻炉或煤气反射炉中熔炼。熔炼时使用熔剂保护和精炼。合金元素加入方法：锆以镁-锆中间合金，钇以

<table><tr><td>技术标准</td><td>品种</td><td>状态</td><td>规格</td></tr><tr><td>Q/6S 333-1983</td><td>型材</td><td>R</td><td></td></tr><tr><td>Q/S 301-1982</td><td>棒材</td><td>R</td><td>d≤40mm</td></tr><tr><td rowspan="2">HB 6690-1992</td><td>锻件</td><td>R</td><td></td></tr><tr><td>模锻件</td><td>R</td><td></td></tr></table>

镁-钇中间合金加入。为了减少稀土元素钇的损失，需控制含有氧化镁的熔剂数量或使用特种熔剂。在半连续铸造过程中为了防止氧化及燃烧，采用二氧化硫或含六氟化硫的混合气体保护。铸造速度稍低于MB15合金。

1.8 应用概况与特殊要求 该合金已通过技术鉴定和装机应用，并已代替部分中等强度的铝合金及高强度镁合金MB15，用于飞机的机身长桁及操纵系统的摇臂、支座等受力构件。使用温度一般不超过 $150^{\circ}\mathrm{C}$ 。

# 2 物理及化学性能

# 2.1 热性能

2.1.1 熔化温度范围 熔点为 $638\mathrm{C}\pm 7\mathrm{C}$   
2.1.2 线膨胀系数 见表2-1。

表2-1  

<table><tr><td>θ/°C</td><td>20~100</td><td>20~200</td><td>20~300</td></tr><tr><td>α/10-6°C-1</td><td>26.2</td><td>27.1</td><td>27.4</td></tr></table>

2.2 密度 $\rho = 1.85\mathrm{g / cm}^{3[2]}$   
2.3 电性能  
2.4 磁性能 无磁性。  
2.5 化学性能

2.5.1 抗氧化性能 大气条件下合金容易氧化。表面生成的氧化膜不致密，不能起保护作用

2.5.2 耐腐蚀性能 应力腐蚀倾向小。表面经氧化处理及涂漆保护，在大气条件下能可靠地工作合金应力腐蚀试验结果见表2-2。

表2-2  

<table><tr><td>品种</td><td>状态</td><td>σP0.2/MPa</td><td>试验应力/MPa</td><td>断裂时间/h</td></tr><tr><td rowspan="4">型材</td><td rowspan="4">S</td><td>304</td><td>152</td><td>&gt;92, &gt;106, &gt;119.120</td></tr><tr><td>303</td><td>182</td><td>&gt;71.87, 94.96, 133</td></tr><tr><td>295</td><td>177</td><td>53, &gt;34.74, &gt;82, &gt;89</td></tr><tr><td>294</td><td>206</td><td>25, &gt;34.48, 49, &gt;76.95</td></tr></table>

注：腐蚀介质为 $0.5\%$ 氯化钠，参照HB5254-1983方法。

# 3 力学性能

# 3.1 技术标准规定的性能 见表3-1。

表3-1  

<table><tr><td>技术标准</td><td>品种</td><td>状态</td><td>d/mm</td><td>取样方向</td><td>σb/MPa</td><td>σP1.2/MPa</td><td>δ/%</td></tr><tr><td>Q/6S 333-1983</td><td>棒材</td><td>R</td><td>≤40</td><td>纵向</td><td>345</td><td>275</td><td>7.0</td></tr><tr><td>Q/S 301-1982</td><td>型材</td><td>R</td><td></td><td>纵向</td><td>335</td><td>275</td><td>6.0</td></tr><tr><td rowspan="2">HB 6690-1992</td><td>自由锻件</td><td>R</td><td>按外形尺寸</td><td>纵向</td><td>305</td><td>225</td><td>6.0</td></tr><tr><td>模锻件</td><td>R</td><td>按图纸</td><td>纵向</td><td>325</td><td>240</td><td>7.0</td></tr></table>

注：型材为 $\delta_{10}\%$ ；壁厚 $\delta >7.0\mathrm{mm}$ 的型材取圆试样 $\delta_{5}\%$ ；棒材、锻件及模锻件均为 $\delta \%$ 。

# 3.2 室温及各种温度下的力学性能

3.2.1 硬度 HBS≥65。

3.2.2 拉伸性能

3.2.2.1 室温拉伸性能见表3-2。  
3.2.2.2 挤压棒材的高温瞬时强度见表3-3。  
3.2.2.3 挤压棒材高温抗拉强度见图3-1。  
3.2.2.4 挤压型材高温抗拉强度见表3-4。

表3-3[2]  

<table><tr><td>品种</td><td>状态</td><td>d/mm</td><td>θ/°C</td><td>σb/MPa</td><td>δs/%</td></tr><tr><td rowspan="3">棒材</td><td rowspan="3">R</td><td rowspan="3">25</td><td>150</td><td>206</td><td>38</td></tr><tr><td>200</td><td>151</td><td>45</td></tr><tr><td>250</td><td>102</td><td>62</td></tr></table>

表3-4[2]  

<table><tr><td>品种</td><td>状态</td><td>θ/C</td><td>σb/MPa</td><td>δ10/%</td></tr><tr><td rowspan="2">型材</td><td rowspan="2">R</td><td>150</td><td>192</td><td>43</td></tr><tr><td>200</td><td>108</td><td>62</td></tr></table>

<table><tr><td>品种</td><td>状态</td><td>d/mm</td><td>σb/MPa</td><td>σP0.2/MPa</td><td>δ</td></tr><tr><td rowspan="2">棒材</td><td rowspan="2">R</td><td>25</td><td>365</td><td>316</td><td>13</td></tr><tr><td>50</td><td>357</td><td>301</td><td>13</td></tr><tr><td>型材</td><td>R</td><td>-</td><td>349</td><td>308</td><td>16</td></tr><tr><td>模锻件</td><td>R</td><td>-</td><td>338</td><td>-</td><td>13</td></tr></table>

图片摘要：该图主要展示 3 4[2]图3 1 温度对挤压棒材抗拉强度的影响 3.2.2.5 挤压型材拉伸应力 应变曲线见图3 2 3.2.3 冲。
![](images/ea54156a9b57c2996a02192e054819177565cd4eece499901861a1ab2f80f93e.jpg)  
图3-1 温度对挤压棒材抗拉强度的影响

3.2.2.5 挤压型材拉伸应力-应变曲线见图3-2   
3.2.3 冲击性能 挤压棒材冲击韧性 $a_{\mathrm{KU}} = 81\mathrm{kJ / m^{2[2]}}$   
3.2.4 扭转与剪切性能 挤压棒材室温剪切强度 $\tau = 175\mathrm{MPa}^{[2]}$ 。

图片摘要：该图主要展示 3 1 温度对挤压棒材抗拉强度的影响。
![](images/761b3a24f080a918a55f25418a0248e3faf1e686bd984f6a66a0a93ae3d3bd8d.jpg)  
图3-2 挤压型材拉伸应力-应变曲线[2]

# 3.3 持久和蠕变性能

# 3.4 疲劳性能

# 3.4.1 高周疲劳

# 3.4.1.1 室温旋转弯曲疲劳极限见表3-5。

# 3.4.2 低周疲劳

# 3.4.2.1 挤压型材室温低周疲劳见表3-6。

表3-6[3]  

<table><tr><td>品种</td><td>状态</td><td>θ/°C</td><td>R</td><td>f/Hz</td><td>K</td><td>σmax/MPa</td><td>N/周</td></tr><tr><td rowspan="3">型材</td><td rowspan="3">R</td><td rowspan="3">20</td><td rowspan="3">0.1</td><td rowspan="3">0.2</td><td>0.7</td><td>242</td><td>1944</td></tr><tr><td>0.6</td><td>207</td><td>4193</td></tr><tr><td>0.4</td><td>138</td><td>15060</td></tr></table>

# 3.4.2.2 挤压型材低周疲劳见图3-3。

# 3.5 弹性性能

# 3.5.1 弹性模量
