Repository: C-zj02/CFD-claw

<div align="center">

**English** | [中文](#中文版) | [Français](README_FR.md) | [Русский](README_RU.md) | [हिन्दी](README_HI.md) | [العربية](README_AR.md) | [Português](README_PT.md)

# 🚀 Claude Code Python

**A Complete Python Reimplementation Based on Real Claude Code Source**

*From TypeScript Source → Rebuilt in Python with ❤️*

***
**🔥 Active Development • New Features Weekly 🔥**

</div>

***

## 🎯 What is This?

**Clawd Code** is a **complete Python rewrite** of Claude Code, based on the **real TypeScript source code**.

File: RAG-data/中国航空材料手册（第2版）第6卷 复合材料 胶粘剂001-200.pdf-3e33123b-8300-49bd-bd07-20183c8fa8b4.md (part 6 of 8)
# 中国航空机械手册
注：疲劳件固化时间延长 $60\mathrm{min}$

# 4 其他

4.1 包装 每卷预浸带应用聚乙烯薄膜包覆并密封之，预浸料外包装应为硬质包装箱，并用软固定隔开，防止碰撞。  
4.2 运输 按非危险品运输，包装箱应平放，防止受潮，避免碰撞或剧烈震动。宜在低温条件下长途运输。  
4.3 贮存 预浸带可以在 $-18^{\circ} \mathrm{C}$ 条件下存放 6 个月以上, $\leqslant 25^{\circ} \mathrm{C}$ 条件下存放 $\leqslant 10 \mathrm{~d}$ 。

# 5 使用建议

选用。

# 参考文献

1 北京航空材料研究院.5232/RC10.800高温固化环氧树脂预浸带研制报告.1998

编写 郭扬 马连勇

审校 张凤翻 沈超

# 5251 RTM 用高温固化改性环氧树脂及其复合材料

# 1 概述

5251树脂是 $160^{\circ}\mathrm{C}$ 固化的改性环氧树脂体系。适用于RTM成形工艺。5251树脂具有优异的工艺性、良好的力学性能和电性能，可于 $-55\sim 155^{\circ}\mathrm{C}$ 长期工作。5251/EW-210复合材料适用于制造实芯半波壁结构的雷达罩。

1.1 牌号及名称 5251 RTM用高温固化改性环氧树脂及其复合材料。  
1.2 基本组成 5251树脂体系、EW-210无碱斜纹玻璃布。  
1.3 材料标准  
1.4 使用工艺说明书 Q/6S 1494—1996《雷达罩制造工艺说明书》。  
1.5 供应状态 5251树脂体系按甲乙两组分分装供应。  
1.6 应用概况 已批量用于飞机机载雷达天线罩和潜艇雷达天线罩。

1.7 研制及生产单位 北京航空材料研究院研制并生产。  
1.8 鉴定级别及日期 1993年6月通过空军科技部鉴定。

# 2 性能

# 2.1 物理及化学性能

2.1.1 树脂体系的物理性能 树脂体系色泽均匀, 无可见杂质, 其物理性能见表 2-1。

表 2-1[1]  

<table><tr><td>性能</td><td>典型值</td><td colspan="2">性能</td><td>典型值</td></tr><tr><td>树脂浇铸体介电常数(9370MHz)</td><td>3.0</td><td rowspan="2">树脂粘度/(Pa·s)</td><td>20℃</td><td>3.30~3.40</td></tr><tr><td>树脂浇铸体介电损耗角正切(9370MHz)</td><td>0.0217</td><td>40℃</td><td>0.50~0.55</td></tr></table>

2.1.2 5251/EW-210复合材料物理性能 5251/EW-210复合材料的物理性能见表2-2。

表 2-2[1]  

<table><tr><td>性能</td><td>典型值</td><td>性能</td><td>典型值</td></tr><tr><td>介电常数(9370 MHz)</td><td>4.08</td><td rowspan="2">纤维体积分数/%</td><td rowspan="2">43.0~46.0</td></tr><tr><td>介电损耗角正切(9370 MHz)</td><td>0.0217</td></tr><tr><td>密度/(g/cm3)</td><td>1.69~1.76</td><td>干态玻璃化温度/(DMA)℃</td><td>230</td></tr></table>

2.2力学性能 5251/EW-210复合材料的常温力学性能典型值见表2-3。高温力学性能典型值见表2-4。

表2-3[1]  

<table><tr><td rowspan="2">性 能</td><td colspan="2">典型值</td><td rowspan="2">试验方法</td></tr><tr><td>经向</td><td>纬向</td></tr><tr><td>拉伸强度/MPa</td><td>340</td><td>245</td><td>GB/T 1446-1983</td></tr><tr><td>拉伸弹性模量/GPa</td><td>19.5</td><td>12.0</td><td></td></tr><tr><td>泊松比</td><td>0.155</td><td>0.13</td><td></td></tr><tr><td>压缩强度/MPa</td><td>425</td><td>330</td><td>GB/T 1448-1983</td></tr><tr><td>压缩弹性模量/GPa</td><td>18.6</td><td>14.7</td><td></td></tr><tr><td>弯曲强度/MPa</td><td>460</td><td>330</td><td>GB/T 1449-1983</td></tr><tr><td>弯曲弹性模量/GPa</td><td>17.5</td><td>14.5</td><td></td></tr><tr><td>层间剪切强度/MPa</td><td>48.3</td><td>43.8</td><td>GB/T 1450.1-1983</td></tr><tr><td>纵横剪切强度/MPa</td><td>94</td><td>-</td><td>GB/T 3355-1982</td></tr><tr><td>纵横剪切弹性模量/GPa</td><td>3.5</td><td>-</td><td></td></tr><tr><td>挤压强度/MPa</td><td>340</td><td>-</td><td>-</td></tr><tr><td>冲击强度/(J/cm2)</td><td>32</td><td>-</td><td>GB/T 1451-1983</td></tr></table>

表2-4[1]  

<table><tr><td rowspan="3">性 能</td><td colspan="4">典型值</td></tr><tr><td colspan="2">130℃,30 min</td><td colspan="2">155℃,30 min</td></tr><tr><td>经向</td><td>纬向</td><td>经向</td><td>纬向</td></tr><tr><td>拉伸强度/MPa</td><td>295</td><td>230</td><td>320</td><td>230</td></tr><tr><td>拉伸弹性模量/GPa</td><td>18.2</td><td>13.0</td><td>18.2</td><td>12.5</td></tr><tr><td>压缩强度/MPa</td><td>285</td><td>225</td><td>300</td><td>220</td></tr><tr><td>压缩弹性模量/GPa</td><td>18.3</td><td>15.5</td><td>21.0</td><td>14.9</td></tr></table>

续表2-4   

<table><tr><td rowspan="3">性 能</td><td colspan="4">典型值</td></tr><tr><td colspan="2">130℃,30 min</td><td colspan="2">155℃,30 min</td></tr><tr><td>经向</td><td>纬向</td><td>经向</td><td>纬向</td></tr><tr><td>弯曲强度/MPa</td><td>440</td><td>330</td><td>460</td><td>320</td></tr><tr><td>弯曲弹性模量/GPa</td><td>17.5</td><td>14.5</td><td>17.5</td><td>14.3</td></tr><tr><td>纵横剪切强度/MPa</td><td>67</td><td>-</td><td>60</td><td>-</td></tr><tr><td>纵横剪切弹性模量/GPa</td><td>2.26</td><td>-</td><td>1.72</td><td>-</td></tr></table>

2.4 工艺性能 5251 树脂体系具有优异的工艺性能。树脂粘度适中, 易于气泡排出, 树脂贮存期长, 可重复使用。树脂最佳压注温度为 $40^{\circ} \mathrm{C}$ , 5251 树脂在不同温度下粘度见图 2-1。5251 树脂在 $40^{\circ} \mathrm{C}$ 时粘度-时间变化见图 2-2。树脂在 $40^{\circ} \mathrm{C}$ 时工作寿命大于 $36 \mathrm{~h}$ , 5251 树脂在不同贮存期后粘度-温度的变化见图 2-3。

图片摘要：该图主要展示 2 1 5251树脂体系粘度 温度曲线。
![](images/9f22ad657c692331c44f8dc773599cd415293b49870575855423a79a2efc9930.jpg)  
图2-1 5251树脂体系粘度-温度曲线

图片摘要：该图主要展示 2 1 5251树脂体系粘度 温度曲线。
![](images/2e55b07b08473d7396f2093029619788214e3eda5987b752ed088755ea77c671.jpg)  
图2-2 5251树脂体系 $40\mathrm{C}$ 的粘度-时间曲线

图片摘要：该图主要展示 2 2 5251树脂体系 的粘度 时间曲线。
![](images/4427dc4a2c45af40636b176b8844e49252a8fc17e1a39cc697793bed6e192ba5.jpg)  
图2-3 5251树脂体系在不同存放时间后的粘度-温度曲线

# 2.5 使用性能

2.5.1 相容性 使用 H01-101H 环氧底漆、S04-9501H. Y 抗雨蚀涂层和 S04-9101H 聚氨酯面漆经飞机多次飞行考核，相容性良好。  
2.5.2 功能考核试验 5251/EW-210高温改性环氧玻璃纤维织物RTM成形的复合材料从1995

$\sim 1998$ 年先后制成机载雷达天线罩和潜艇天线罩，经使用考核，工作情况良好。

# 3 使用工艺

5251树脂体系用于EW-210玻璃纤维织物复合材料制件的成形工艺采用RTM方法，其各阶段的成形工艺参数见表3-1。

表3-1  

<table><tr><td>工艺阶段</td><td>温度及时间要求</td><td>升温速率</td></tr><tr><td>树脂预热阶段</td><td>35~45℃</td><td>0.5~3℃/min</td></tr><tr><td>树脂压注阶段</td><td>30~40℃一般在30h内完成</td><td>保温</td></tr><tr><td>固化阶段</td><td>160℃±5℃,4h</td><td>1~3℃/min</td></tr><tr><td>后处理阶段</td><td>180℃±5℃,4h</td><td>1~3℃/min</td></tr></table>

# 4 其他

4.1 包装 树脂体系分A、B两组分分别盛装在塑料桶中。在每个包装桶上应有明显的标识，标明材料牌号、数量、生产日期、批号、生产厂家。  
4.2 运输 树脂按一般化学品要求运输。在运输中应避免倒置，避免碰撞或剧烈震动。玻璃纤维织物运输时应平放，防止受潮。  
4.3 贮存 5251 树脂 A、B 两组分应单独贮存。贮存温度范围为： $-18 \sim 30^{\circ} \mathrm{C}$ 。贮存时应放置在清洁、干燥、通风的环境中，避免阳光直接照射。A 组分贮存期为 1 年；B 组分贮存期为半年。

# 5 使用建议

选用。

# 参考文献

1 北京航空材料研究院．飞机雷达罩材料选择研究．1996

编写 魏新

审校 唐邦铭 兰立文

# 5258/SW-220A高温固化环氧树脂玻璃布预浸料及其复合材料

# 1 概述

5258/SW-220A高温固化环氧树脂玻璃布预浸料由SW-220A玻璃布浸渍 $175^{\circ}\mathrm{C}$ 固化的5258改性环氧树脂制成。预浸料具有优异的断裂韧性、耐水性、抗化学性、抗疲劳性及优良的电性能。贮存期长，工艺性好，制造蜂窝夹层结构时，不需要胶膜。可采用热压罐法和真空袋法制造复合材料层合板、夹层板

及其构件，适于制造雷达天线罩。可在 $-55\sim 100^{\circ}\mathrm{C}$ 工作。

1.1 牌号及名称 5258/SW-220A高温固化环氧树脂玻璃布预浸料及其复合材料。  
1.2 基本组成 5258环氧树脂体系、SW-220A玻璃布。  
1.3 材料标准 Q/6S 1400—1998《5258/SW-220A 环氧树脂玻璃布预浸料》。  
1.4 使用工艺说明书 Q/6SZ 1588—1998《5258/SW-220A 环氧树脂玻璃布预浸料使用工艺说明书》。  
1.5 供应状态 以卷状供应，长度不小于 $40\mathrm{m}$ ，宽度 $900\sim 920\mathrm{mm}$ 。  
1.6 应用概况 已用于飞机雷达天线罩和气象雷达罩的内、外蒙皮及层压结构雷达罩制造。  
1.7 研制及生产单位 北京航空材料研究院研制并生产。  
1.8 鉴定级别及日期 1998年6月26日由海军装备部鉴定通过。

# 2 性能

# 2.1 物理及化学性能

2.1.1 预浸料的外观 预浸料质量应均匀、平整，不应有影响加工、铺层的缺陷，不应有外来杂质、未浸透干纱、树脂和固化剂等小颗粒，预浸料布边不应卷曲和折叠，布面无皱折和富胶区。  
2.1.2 树脂体系的红外光谱 5258树脂体系的红外光谱见图2-1。

图片摘要：该图主要展示 2 1 5258树脂体系红外光谱图。
![](images/8220812a3c0f45c67bd18e42b65a6810d7618773cd22ea7603b5f92062673adc.jpg)  
图2-1 5258树脂体系红外光谱图

2.1.3 树脂体系的物理性能 5258树脂体系的玻璃化转变温度为 $138\mathrm{C}$ 。  
2.1.4 预浸料的物理性能 5258/SW-220A 环氧树脂玻璃布预浸料的物理性能见表 2-1。

表2-1[1]   

<table><tr><td>性能</td><td>指 标</td><td>试验方法</td></tr><tr><td>挥发分质量分数/%</td><td>≤1.5</td><td>JC/T 776-1985(1996)</td></tr><tr><td>凝胶时间(175℃)/min</td><td>13~17</td><td>JC/T 774-1985(1996)</td></tr><tr><td>单位面积纤维质量/(g/m2)</td><td>230±20</td><td>GB/T 3855-1983</td></tr><tr><td>树脂/%</td><td>38±3</td><td>JC/T 780-1987(1996)</td></tr></table>

2.1.5 电性能 5258/SW-220A 环氧树脂玻璃布预浸料层合板在 $9\mathrm{GHz}$ 下的室温干态电性能见表2-2。

表2-2[1]  

<table><tr><td>性能</td><td>典型值</td><td>试验方法</td></tr><tr><td>介电常数</td><td>4.35</td><td rowspan="2">GB/T 5597-1985</td></tr><tr><td>介电损耗角正切</td><td>0.015</td></tr></table>

2.2力学性能 5258/SW-220A环氧树脂玻璃布预浸料层合板的室温干态力学性能见表2-3。

表2-3[1]  

<table><tr><td>性 能</td><td>典型值</td><td>试验方法</td></tr><tr><td>拉伸强度/MPa</td><td></td><td rowspan="6">ASTM D 3039M:1993</td></tr><tr><td>经向</td><td>545</td></tr><tr><td>纬向</td><td>492</td></tr><tr><td>拉伸弹性模量/GPa</td><td></td></tr><tr><td>经向</td><td>25.9</td></tr><tr><td>纬向</td><td>21.9</td></tr><tr><td>压缩强度/MPa</td><td></td><td rowspan="6">ASTM D 695M:1991</td></tr><tr><td>经向</td><td>508</td></tr><tr><td>纬向</td><td>425</td></tr><tr><td>压缩弹性模量/GPa</td><td></td></tr><tr><td>经向</td><td>27.4</td></tr><tr><td>纬向</td><td>24.5</td></tr><tr><td>弯曲强度/MPa</td><td></td><td rowspan="6">ASTM D 790M:1993</td></tr><tr><td>经向</td><td>863</td></tr><tr><td>纬向</td><td>701</td></tr><tr><td>弯曲弹性模量/GPa</td><td></td></tr><tr><td>经向</td><td>27.7</td></tr><tr><td>纬向</td><td>22.1</td></tr><tr><td>层间剪切强度/MPa</td><td></td><td rowspan="3">IGC 02.46-235A:1985</td></tr><tr><td>经向</td><td>77.2</td></tr><tr><td>纬向</td><td>71.4</td></tr></table>

# 2.3 耐环境性能

2.3.1 耐湿热性 按GJB 150.11—1986《军用设备环境试验方法 盐雾试验》规定的要求，5258/SW-220A环氧树脂玻璃布预浸料层合板在相对湿度 $95\%$ 、温度 $70^{\circ}\mathrm{C}$ 的湿热条件下，老化 $1000\mathrm{h}$ 后的室温力学性能见表2-4。

表2-4[1]  

<table><tr><td>性能</td><td>典型值</td><td>试验方法</td></tr><tr><td>经向弯曲强度/MPa</td><td>566</td><td rowspan="4">ASTM D 790M:1993</td></tr><tr><td>经向弯曲弹性模量/GPa</td><td>24.9</td></tr><tr><td>纬向弯曲强度/MPa</td><td>449</td></tr><tr><td>纬向弯曲弹性模量/GPa</td><td>20.9</td></tr><tr><td>经向层间剪切强度/MPa</td><td>63.3</td><td rowspan="2">IGC 02.46-235A:1985</td></tr><tr><td>纬向层间剪切强度/MPa</td><td>54.4</td></tr></table>

2.3.2 耐盐雾性 按GJB150.11—1986《军用设备环境试验方法盐雾试验》规定的要求，5258/SW-220A环氧树脂玻璃布预浸料层合板经 $96\mathrm{h}$ 盐雾试验后，试件表面未发现腐蚀现象，盐雾试验后层合板的室温力学性能见表2-5。

表2-5[1]  

<table><tr><td>性能</td><td>典型值</td><td>试验方法</td></tr><tr><td>经向弯曲强度/MPa</td><td>787</td><td rowspan="4">ASTM D 790M:1993</td></tr><tr><td>经向弯曲弹性模量/GPa</td><td>24.7</td></tr><tr><td>纬向弯曲强度/MPa</td><td>671</td></tr><tr><td>纬向弯曲弹性模量/GPa</td><td>21.5</td></tr><tr><td>经向层间剪切强度/MPa</td><td>77.3</td><td rowspan="2">IGC 02.46-235A:1985</td></tr><tr><td>纬向层间剪切强度/MPa</td><td>75.7</td></tr></table>

2.3.3 耐霉菌性 按GJB150.11—1986《军用设备环境试验方法盐雾试验》规定的要求，使用黑曲霉、黄曲霉、杂色曲霉、绳状曲霉和球毛壳霉五种霉菌，在MJ-902型霉菌试验箱内，经28d循环后，5258/SW-220A环氧树脂玻璃布预浸料层合板试件表面均未发现长霉现象，长霉等级为0级。  
2.4 工艺性能 粘性较差，铺贴预浸料时需要电吹风加热。  
2.5 使用性能 5258/SW-220A 环氧树脂玻璃布预浸料与Nomex蜂窝有较好的粘接性，在制备夹层板时不需使用胶粘材料（如胶膜、载体胶膜等）即可实现蒙皮材料与Nomex蜂窝的良好粘接。

# 3 使用工艺

# 3.1 热压罐成形工艺

下料 下料时应将预浸料两边各去掉 $5\mathrm{mm}$ ，然后用样板下料。裁剪时要使用直角尺以保证布的经纬向。

铺层组合 将模具表面清洁干净，均匀涂上脱模剂，亦可贴脱模布。按规定铺层，将预浸料铺贴在模具上，每铺一层都要用手或专用工具轻轻按压，使各层之间贴合紧密。若自粘性不够，应使用电吹风辅助加热。

固化工艺 固化工艺如图3-1所示。

图片摘要：该图主要展示 3 1 固化工艺。
![](images/ef02655b89669db70d8f91c316bf90e1846742c336bab9d56396cb505d7630ed.jpg)  
图3-1 固化工艺

# 4 其他

4.1 包装 预浸料两面用厚 $0.1\mathrm{mm}$ 带色压花聚乙烯膜覆盖，然后卷在直径为 $90\sim 100\mathrm{mm}$ 硬质筒上，产品封装在不透气的塑料袋内。  
预浸料外包装用硬质包装箱，两端用软固定隔开，包装箱上标明预浸料牌号、批号、数量、制造日期和生产单位，并注明小心轻放、防潮和方向标记。  
4.2 运输 预浸料可以用现行任何一种带篷运输工具运输。运输过程中应防止碰撞损伤密封塑料袋。  
4.3 贮存 预浸料在不高于 $30\mathrm{C}$ 条件下密封贮存，贮存期（从制造日起）为1年。  
4.4 技术安全 5258/SW-220A 环氧树脂玻璃布预浸料无毒、无味，不会给操作者健康带来危害。

# 5 使用建议

选用。

# 参考文献

1 北京航空材料研究院．飞机雷达罩研究报告．1997

编写 刘艳 蔡鲜龄

审校 张凤翻

5258/TK-3-39、5258/TC 8/3-K-TO

# 高温固化环氧树脂石英布预浸料及其复合材料

# 1 概述

5258/TK-3-39、5258/TC 8/3-K-TO 高温固化环氧树脂石英布预浸料由 TK-3-39 和 TC 8/3-K-TO 石英布浸渍 $175\mathrm{C}$ 固化的 5258 改性环氧树脂制成。预浸料具有优异的断裂韧性、耐水性、抗化学性、抗疲劳性及优良的电性能，贮存期长、工艺性好，制造蜂窝夹层结构时，不需要胶膜。可采用热压罐法和真空袋法制造复合材料层合板、夹层板及其构件。适于制造雷达天线罩。可在 $-55\sim 100\mathrm{C}$ 工作。

1.1 牌号及名称 5258/TK-3-39、5258/TC 8/3-K-TO 高温固化环氧树脂石英布预浸料及其复合材料。  
1.2 基本组成 5258 环氧树脂体系、TK-3-39 石英布、TC 8/3-K-TO 石英布。

# 1.3 材料标准

Q/6S 1402—1998《TC 8/3-K-TO/5258 环氧树脂石英布预浸料》   
Q/6S 1403--1998《5258/TK-3-39 环氧树脂石英布预浸料》

# 1.4 使用工艺说明书

Q/6SZ 1590-1998《TC8/3-K-TO/5258环氧树脂石英布预浸料使用工艺说明书》  
Q/6SZ 1591-1998《5258/TK-3-39环氧树脂石英布预浸料使用工艺说明书》

1.5 供应状态 以卷状供应，长度不小于 $40\mathrm{m}$ ，宽度 $900\sim 920\mathrm{mm}$ 。  
1.6 应用概况 已用于飞机雷达天线罩和气象雷达罩的内、外蒙皮及层压结构雷达罩制造。  
1.7 研制及生产单位 北京航空材料研究院研制并生产。  
1.8 鉴定级别及日期 1998年6月26日由海军装备部鉴定通过。

# 2 性能

# 2.1 物理及化学性能

2.1.1 预浸料的外观 预浸料质量应均匀、平整，不应有影响加工、铺层的缺陷，不应有外来杂质、未浸透干纱、树脂和固化剂等小颗粒，预浸料布边不应卷曲和折叠，布面无皱折和富胶区。  
2.1.2 树脂体系的红外光谱 5258树脂体系的红外光谱见图2-1。

图片摘要：该图主要展示 2 1 5258树脂体系红外光谱图。
![](images/7118cd5eb96d9bb4471b7cecad45919ce982370000162c015db32f584665ff07.jpg)  
图2-1 5258树脂体系红外光谱图

2.1.3 树脂体系的物理性能 5258树脂体系的玻璃化转变温度为 $138\mathrm{C}$ 。  
2.1.4 预浸料的物理性能 5258/TK-3-39、5258/TC 8/3-K-TO 环氧树脂石英布预浸料的物理性能见表 2-1。

表2-1  

<table><tr><td rowspan="2">性 能</td><td colspan="2">指 标</td><td rowspan="2">试验方法</td></tr><tr><td>5258/TK-3-39</td><td>5258/TC 8/3-K-TO</td></tr><tr><td>挥发分质量分数/%</td><td colspan="2">≤1.5</td><td>JC/T 776-1985(1996)</td></tr><tr><td>凝胶时间(175℃)/min</td><td colspan="2">13~17</td><td>JC/T 774-1985(1996)</td></tr><tr><td>单位面积纤维质量/(g/m2)</td><td>112±15</td><td>290±20</td><td>GB/T 3855-1983</td></tr><tr><td>树脂/%</td><td>42±3</td><td>38±3</td><td>JC/T 780-1987(1996)</td></tr></table>

2.1.5 电性能 5258/TK-3-39、5258/TC 8/3-K-TO 环氧树脂石英布预浸料层合板在 $9\mathrm{GHz}$ 下的室温干态电性能见表2-2。

表2-2  

<table><tr><td rowspan="2">性 能</td><td colspan="2">典型值</td><td rowspan="2">试验方法</td></tr><tr><td>5258/TK-3-39</td><td>5258/TC 8/3-K-TO</td></tr><tr><td>介电常数</td><td>3.53</td><td>3.37</td><td rowspan="2">GB/T 5597-1985</td></tr><tr><td>介电损耗角正切</td><td>0.006</td><td>0.006</td></tr></table>

2.2力学性能5258/TK-3-39、5258/TC8/3-K-TO环氧树脂石英布预浸料层合板的室温干态力学性能见表2-3。

表2-3[1]  

<table><tr><td rowspan="2">性 能</td><td colspan="2">典型值</td><td rowspan="2">试验方法</td></tr><tr><td>5258/TK-3-39</td><td>5258/TC 8/3-K-TO</td></tr><tr><td>拉伸强度/MPa</td><td></td><td></td><td rowspan="6">ASTM D 3039M:1993</td></tr><tr><td>经向</td><td>—</td><td>640</td></tr><tr><td>纬向</td><td>—</td><td>420</td></tr><tr><td>拉伸弹性模量/GPa</td><td></td><td></td></tr><tr><td>经向</td><td>—</td><td>26.2</td></tr><tr><td>纬向</td><td>—</td><td>21.5</td></tr><tr><td>压缩强度/MPa</td><td></td><td></td><td rowspan="6">ASTM D 695M:1991</td></tr><tr><td>经向</td><td>—</td><td>506</td></tr><tr><td>纬向</td><td>—</td><td>352</td></tr><tr><td>压缩弹性模量/GPa</td><td></td><td></td></tr><tr><td>经向</td><td>—</td><td>26.5</td></tr><tr><td>纬向</td><td>—</td><td>20.6</td></tr><tr><td>弯曲强度/MPa</td><td></td><td></td><td rowspan="6">ASTM D 790M:1993</td></tr><tr><td>经向</td><td>664</td><td>810</td></tr><tr><td>纬向</td><td>—</td><td>605</td></tr><tr><td>弯曲弹性模量/GPa</td><td></td><td></td></tr><tr><td>经向</td><td>25.0</td><td>30.9</td></tr><tr><td>纬向</td><td>—</td><td>29.1</td></tr><tr><td>经向层间剪切强度/MPa</td><td>71.2</td><td>72.2</td><td rowspan="2">IGC 02.46-235A:1985</td></tr><tr><td>纬向层间剪切强度/MPa</td><td>—</td><td>56.6</td></tr></table>

# 2.3 耐环境性能

2.3.1 耐湿热性 按GJB 150.11—1986《军用设备环境试验方法 盐雾试验》规定的要求，5258/TK-3-39、5258/TC 8/3-K-TO 环氧树脂石英布预浸料层合板水煮 $48\mathrm{h}$ 后的室温力学性能见表2-4。

表2-4  

<table><tr><td rowspan="2">性能</td><td colspan="2">典型值</td><td rowspan="2">试验方法</td></tr><tr><td>5258/TK-3-39</td><td>5258/TC 8/3-K-TO</td></tr><tr><td>弯曲强度/MPa</td><td></td><td></td><td rowspan="6">ASTM D 709M:1993</td></tr><tr><td>经向</td><td>438</td><td>558</td></tr><tr><td>纬向</td><td>-</td><td>351</td></tr><tr><td>弯曲弹性模量/GPa</td><td></td><td></td></tr><tr><td>经向</td><td>22.6</td><td>27.9</td></tr><tr><td>纬向</td><td>-</td><td>20.6</td></tr><tr><td>层间剪切强度/MPa</td><td></td><td></td><td rowspan="3">IGC 02.46-235A:1985</td></tr><tr><td>经向</td><td>47.7</td><td>55.4</td></tr><tr><td>纬向</td><td>-</td><td>41.4</td></tr></table>

2.3.2 耐霉菌性 按GJB150.11—1986《军用设备环境试验方法 盐雾试验》规定的要求，使用黑曲霉、黄曲霉、杂色曲霉、绳状曲霉和球毛壳霉五种霉菌，在MJ-902型霉菌试验箱内，经28d循环后，5258/TK-3-39、5258/TC8/3-K-TO环氧树脂石英布预浸料层合板试件表面均未发现长霉现象，长霉等级为0级。  
2.4 工艺性能 粘性较差，铺贴预浸料时需要电吹风加热。  
2.5 使用性能 5258/TK-3-39、5258/TC 8/3-K-TO 环氧树脂石英布预浸料与 Nomex 蜂窝有较好的粘接性，在制备夹层板时不需使用胶粘材料（如胶膜、载体胶膜等）即可实现蒙皮材料与 Nomex 蜂

窝的良好粘接。

# 3 使用工艺

# 3.1 热压罐成形工艺

下料 下料时应将预浸料两边各去掉 $5\mathrm{mm}$ ，然后用样板下料。裁剪时要使用直角尺以保证布的经纬向。

铺层组合 将模具表面清洁干净，均匀涂上脱模剂，亦可贴脱模布。按规定铺层，将预浸料铺贴在模具上，每铺一层都要用手或专用工具轻轻按压，使各层之间贴合紧密。若自粘性不够，应使用电吹风辅助加热。

固化工艺 固化工艺如图3-1所示。

图片摘要：该图主要展示 3 1 固化工艺。
![](images/dbf49df76b7f931f7533ff348cbde281f90488e36971ec64d1eef08086cf5e67.jpg)  
图3-1 固化工艺

# 4 其他

4.1 包装 预浸料两面用厚 $0.1\mathrm{mm}$ 带色压花聚乙烯膜覆盖，然后卷在直径为 $90\sim 100\mathrm{mm}$ 硬质筒上，最后产品密封在不透气的塑料袋内。

预浸料外包装用硬质包装箱，两端用软固定隔开，包装箱上标明预浸料牌号、批号、数量、制造日期和生产单位，并注明小心轻放、防潮和方向标记。

4.2 运输 预浸料可以用现行任何一种带篷运输工具运输。运输过程中应防止碰撞，以免损伤密封塑料袋。

4.3 贮存 预浸料在不高于 $30^{\circ}\mathrm{C}$ 条件下密封贮存，贮存期（从制造日起）为1年。

4.4 技术安全 5258/TK-3-39、5258/TC 8/3-K-TO 环氧树脂玻璃布预浸料无毒、无味，不会给操作者健康带来危害。

# 5 使用建议

选用。

# 参考文献

1 北京航空材料研究院．飞机雷达罩研究报告．1997

编写 蔡鲜龄 陆松

审校 张凤翻 彭志文

# 5288/HT8、5288/HT7S高温固化环氧树脂单向碳纤维预浸料及其复合材料

# 1 概述

5288/HT8、5288/HT7S高温固化环氧树脂单向碳纤维预浸料是以5288环氧树脂体系为基体，HT8、HT7S碳纤维为增强材料，通过溶液法制成的单向纤维预浸料，可用热压罐法、模压法、软模法等成形复合材料。制成的复合材料具有优良的韧性和综合性能，适于制造飞机主承力结构件，可于 $-55\sim$ $130^{\circ}\mathrm{C}$ 长期工作。

1.1 牌号及名称 5288/HT8、5288/HT7S高温固化环氧树脂单向碳纤维预浸料及其复合材料。  
1.2 基本组成 5288环氧树脂及HT8、HT7S碳纤维。  
1.3 材料标准 Q/6S 1620—2001《5288/HT8高温固化环氧碳纤维预浸料技术标准》。  
1.4 使用工艺说明书 Q/6SZ1760-2001《5288/HT8环氧碳纤维复合材料热压罐法成形工艺》。  
1.5 供应状态 幅宽 $500 \sim 700 \mathrm{~mm}$ , 长 $1500 \sim 3400 \mathrm{~mm}$ , 或连续带状, 幅宽 $300 \mathrm{~mm}, 1000 \mathrm{~mm}$ , 长 $100 \mathrm{~m}$ 。  
1.6 应用概况 翼身组合体机翼蒙皮复合材料候选材料。  
1.7 研制及生产单位 北京航空材料研究院研制并生产。

# 2 性能

# 2.1 物理及化学性能

2.1.1 预浸料的外观 预浸料表面平整, 色泽及树脂分布均匀, 无明显富树脂区及贫树脂区, 纤维排列平直, 无皱折或断丝, 无树脂颗粒、毛团等。  
2.1.2 树脂体系的红外光谱 5288树脂体系的红外光谱见图2-1。

图片摘要：该图主要展示 2 1 5288树脂体系红外光谱图。
![](images/76a343fb8b4c3e68887d425764531e3e8595ea1549cb87ab8738679d63edc4c6.jpg)  
图2-1 5288树脂体系红外光谱图

2.1.3 树脂体系的物理性能 树脂体系密度为 $1.26\mathrm{g / m^3}$ ，玻璃化转变温度为 $220^{\circ}C$ 。  
2.1.4 预浸料的物理性能 5288/HT8、5288/HT7S预浸料的物理性能见表2-1。

表2-1[1]   

<table><tr><td rowspan="2">性能</td><td colspan="2">指 标</td><td rowspan="2">试验方法</td></tr><tr><td>5288/HT8</td><td>5288/HT7S</td></tr><tr><td>树脂质量分数/%</td><td>35±3</td><td>33±3</td><td>JC/T 780-1987(1996)</td></tr><tr><td>挥发分质量分数/%</td><td>≤1.5</td><td>≤1.5</td><td>JC/T 776-1985(1996)</td></tr><tr><td>单位面积纤维质量/(g/m2)</td><td>138±5</td><td>130±5</td><td>JC/T 780-1987(1996)</td></tr><tr><td>单层预浸料压厚/mm</td><td>0.128±0.006</td><td>0.125±0.006</td><td>GB/T 3855-1983</td></tr></table>

2.1.5 复合材料层合板的物理性能 5288/HT8 复合材料层合板（热压罐法成形）的物理性能见表2-2。

表2-2  

<table><tr><td>性能</td><td>典型值</td><td>试验方法</td></tr><tr><td>纤维体积分数/%</td><td>60±3</td><td>GB/T 3366-1996</td></tr><tr><td>空隙率/%</td><td>1.0</td><td>GB/T 3365-1982</td></tr><tr><td>密度/(g/cm³)</td><td>1.59</td><td>GB/T 1463-1982</td></tr></table>

# 2.2 力学性能

2.2.1 树脂体系的力学性能 5288树脂体系的力学性能见表2-3。

表2-3  

<table><tr><td>性 能</td><td>典型值</td></tr><tr><td>拉伸强度/MPa</td><td>98</td></tr><tr><td>拉伸弹性模量/GPa</td><td>3.5</td></tr><tr><td>断裂伸长率/%</td><td>4.3</td></tr></table>

2.2.2 复合材料层合板力学性能 5288/HT8、5288/HT7S复合材料层合板的常规力学性能见表2-4。

表2-4  

<table><tr><td rowspan="2">性 能</td><td colspan="2">典型值</td><td rowspan="2">试验方法</td></tr><tr><td>5288/HT8</td><td>5288/HT7S</td></tr><tr><td>拉伸强度/MPa纵向</td><td>2 630</td><td>2 880</td><td rowspan="6">GB/T 3354-1996</td></tr><tr><td>横向</td><td>62</td><td>66</td></tr><tr><td>拉伸弹性模量/GPa纵向</td><td>172</td><td>146</td></tr><tr><td>横向</td><td>7.0</td><td>9.69</td></tr><tr><td>纵向拉伸泊松比 γ12</td><td>0.35</td><td>0.334</td></tr><tr><td>横向拉伸断裂伸长率/%</td><td>—</td><td>0.75</td></tr><tr><td>压缩强度/MPa纵向</td><td>1 480</td><td>1 470</td><td rowspan="4">GB/T 3856-1983</td></tr><tr><td>横向</td><td>213</td><td>210</td></tr><tr><td>压缩弹性模量/GPa纵向</td><td>169</td><td>128</td></tr><tr><td>横向</td><td>8.1</td><td>11.0</td></tr><tr><td>纵横剪切强度/MPa</td><td>109</td><td>—</td><td rowspan="2">GB/T 3355-1982</td></tr><tr><td>纵横剪切弹性模量/GPa</td><td>3.9</td><td>—</td></tr><tr><td>层间剪切强度/MPa</td><td>107</td><td>—</td><td>GB/T 3357-1996</td></tr></table>

续表 2-4  

<table><tr><td rowspan="2">性 能</td><td colspan="2">典型值</td><td rowspan="2">试验方法</td></tr><tr><td>5288/HT8</td><td>5288/HT7S</td></tr><tr><td>纵向弯曲强度/MPa</td><td>1 830</td><td>1 770</td><td rowspan="2">参照GB/T 3356-1996</td></tr><tr><td>纵向弯曲弹性模量/GPa</td><td>151</td><td>120</td></tr><tr><td>带孔拉伸强度/MPa</td><td>464</td><td>—</td><td>HB 6740-1993</td></tr><tr><td>带孔压缩强度/MPa</td><td>274</td><td>—</td><td>HB 6741-1993</td></tr><tr><td>边缘分层/(J/m2)</td><td>371</td><td>—</td><td>HB 7071-1994</td></tr><tr><td>I型极限应变能释放率/(J/m2)</td><td>470</td><td>—</td><td>HB 7402-1996</td></tr><tr><td>II型极限应变能释放率/(J/m2)</td><td>765</td><td>—</td><td>HB 7403-1996</td></tr><tr><td>冲击后压缩强度CAI(4.45 J/mm)/MPa</td><td>272</td><td>260</td><td>BSS-7260</td></tr></table>

# 2.3 耐环境性能 5288/HT8复合材料的耐湿热性能见表2-5。

表2-5  

<table><tr><td>性能</td><td>典型值</td><td>试验方法</td></tr><tr><td>纵向弯曲强度/MPa</td><td></td><td rowspan="8">参照GB/T 3356-1996</td></tr><tr><td>干态,室温</td><td>1830</td></tr><tr><td>干态,130℃</td><td>1780</td></tr><tr><td>湿态,130℃</td><td>1112</td></tr><tr><td>纵向弯曲弹性模量/GPa</td><td></td></tr><tr><td>干态,室温</td><td>151</td></tr><tr><td>干态,130℃</td><td>134</td></tr><tr><td>湿态,130℃</td><td>137</td></tr><tr><td>层间剪切强度/MPa</td><td></td><td rowspan="4">GB/T 3357-1996</td></tr><tr><td>干态,室温</td><td>107</td></tr><tr><td>干态,130℃</td><td>58</td></tr><tr><td>湿态,130℃</td><td>45</td></tr></table>

注：湿态为 $95\sim 100^{\circ}\mathrm{C}$ 软化水中浸泡 $48\mathrm{h}$

# 2.4 工艺性能

2.4.1 粘度-温度曲线 5288 树脂体系的粘度-温度曲线见图 2-2。  
2.4.2 凝胶时间 预浸料在 $180^{\circ}\mathrm{C}$ 下的凝胶时间为 $18\mathrm{min} \pm 5\mathrm{min}$ 。  
2.4.3 凝胶时间-温度曲线 5288树脂体系的凝胶时间-温度曲线见图2-3。  
2.4.4 树脂流动度 预浸料树脂流动度 $16\% \pm 6\%$   
2.4.5 粘性 预浸料粘性适中。

图片摘要：该图主要展示 2 2 5288树脂体系粘度 温度曲线。
![](images/54aa4be8f3de1ed3057757d26846f033c14724b206948c837621e39b46e6112c.jpg)  
图2-2 5288树脂体系粘度-温度曲线

图片摘要：该图主要展示 2 2 5288树脂体系粘度 温度曲线。
![](images/6b61ad9a5e826a1f582e09b5bf40a4f8a42997e2d2853489f92251408ec5c5fc.jpg)  
图2-3 5288树脂体系凝胶时间-温度曲线

# 3 使用工艺

复合材料层合板成形工艺采用热压罐法，复合材料层合板工艺过程见图3-1。

复合材料板材后处理工艺：

1）板材在热压罐中带压后处理：在固化完后再于 $200^{\circ}\mathrm{C}$ 处理 $2\mathrm{h}$ （带压）后，随炉冷却。  
2）板材在烘箱中后处理： $200^{\circ}\mathrm{C}, 2\mathrm{h}$ 后随炉冷却。

图片摘要：该图主要展示 3 1 复合材料层板热压罐成形工艺。
![](images/c0e8f32bfee85c8645893119a05e0af1591718a3b93db109c9b78be285bdde2f.jpg)  
图3-1 复合材料层板热压罐成形工艺

# 4 其他

4.1 包装 每卷预浸料应用聚乙烯薄膜包覆并密封，预浸料外包装应为硬质包装箱，并用软固定隔开，防止碰撞。  
4.2运输 按非危险品运输，包装箱平放，防止受潮，避免碰撞或剧烈震动。  
4.3 贮存 $-18^{\circ}C$ 下可存放1年，室温3周。

# 5 使用建议

推荐。

# 参考文献

1 北京航空材料研究院.5288 韧性环氧树脂基体研究.1999

编写 唐邦铭

审校 张凤翻

# NY9200G/HT3 环氧树脂单向

# 碳纤维预浸料及其复合材料

# 1 概述

NY9200G/HT3环氧树脂单向碳纤维预浸料是以NY9200G环氧树脂体系浸渍HT3单向碳纤维

制成的，可用热压罐法、模压法成形复合材料制件。其复合材料具有力学性能好，耐介质性能优异等特点，可在 $120^{\circ}\mathrm{C}$ 以下工作。

1.1 牌号及名称 NY9200G/HT3 环氧树脂单向碳纤维预浸料及其复合材料。  
1.2 基本组成 环氧树脂、固化剂、促进剂、助剂、HT3碳纤维。  
1.3 材料标准JT3200-951—1996《NY9200/HT3中高温固化环氧碳纤维预浸料》。  
1.4 使用工艺说明书 NYS 6510—1996《NY9200/HT3复合材料制造工艺说明书》。  
1.5 供应状态 预浸料以片状形式供应，最大宽度为 $0.8\mathrm{m}$ ，长度 $2.88\mathrm{m}$ 。  
1.6 应用概况 已用于教练机、农用机、强击机等飞机的垂直安定面、方向舵、尾缘条、梁、肋、隔板、口盖、风动泵叶片等。  
1.7 研制及生产单位 江西洪都航空工业集团有限责任公司研制并生产。  
1.8 鉴定级别及日期 1996年1月14日由中国航空工业总公司鉴定通过。

# 2 性能

# 2.1 物理及化学性能

2.1.1 预浸料的外观 预浸料应表面平整，质地均匀，无气泡和杂质，纤维应是平行连续，无结扣和皱褶。  
2.1.2 树脂体系的红外光谱 预浸料未固化树脂体系的红外光谱见图2-1。

图片摘要：该图主要展示 2 1 NY9200G树脂体系红外光谱图[1]。
![](images/5002378baa1d633bc34064891465059fb3cd4b38856fa493fe00ce0fc4feab7c.jpg)  
图2-1 NY9200G树脂体系红外光谱图[1]

2.1.3 树脂体系的物理性能 NY9200G 环氧树脂浇铸体的密度为 $1.23\mathrm{g/cm^3}$ 。  
2.1.4 预浸料的物理性能 NY9200G/HT3 预浸料的物理性能见表 2-1。

表 2-1[1]  

<table><tr><td>性能</td><td>指 标</td><td>试验方法</td></tr><tr><td>树脂质量分数/%</td><td>40±3</td><td>GB/T 3855-1983</td></tr><tr><td>挥发分质量分数/%</td><td>&lt;2&gt;</td><td>JC/T 776-1985(1996)</td></tr><tr><td>单位面积纤维质量/(g/m2)</td><td>140±3</td><td>GB/T 3855-1983附录B</td></tr><tr><td>单层预浸料压厚/mm</td><td>0.125±0.006</td><td></td></tr></table>

2.1.5 复合材料层合板的物理性能NY9200G/HT3复合材料层合板（热压罐法成形)的物理性能见表2-2和图2-2。

表2-2  

<table><tr><td>性能</td><td>典型值</td><td>试验方法</td></tr><tr><td>纤维体积分数/%</td><td>65±5</td><td>GB/T 3366-1996</td></tr><tr><td>空隙率/%</td><td>&lt;1.5</td><td>GB/T 3365-1982</td></tr><tr><td>玻璃化转变温度/℃</td><td>150[2]</td><td>DSC法</td></tr></table>

图片摘要：该图主要展示 2 2。
![](images/53691b90f97f34e167809f1e357ea8a41de4f75f3c80f9350587d9f395bf6e47.jpg)  
图2-2 NY9200G/HT3复合材料层合板的吸湿特性

2.2力学性能 NY9200G/HT3复合材料层合板的力学性能见表2-3和表2-4，韧性性能见表2-5。

表2-3[2]  

<table><tr><td>性能</td><td>指标 ≥</td><td>平均值</td><td>B基值</td><td>试验方法</td></tr><tr><td>经向拉伸强度/MPa</td><td>1600</td><td>1716</td><td>1432</td><td>GB/T 3354-1999</td></tr><tr><td>经向拉伸弹性模量/GPa</td><td>115</td><td>143</td><td>136</td><td>GB/T 3354-1999</td></tr><tr><td>泊松比</td><td>-</td><td>0.306</td><td>-</td><td>GB/T 3354-1999</td></tr><tr><td>经向压缩强度/MPa</td><td>1100</td><td>1430</td><td>1174</td><td>GB/T 3356-1999</td></tr><tr><td>经向压缩弹性模量/GPa</td><td>120</td><td>143</td><td>136</td><td>GB/T 3356-1999</td></tr><tr><td>纬向拉伸强度/MPa</td><td>40</td><td>63</td><td>48</td><td>GB/T 3354-1999</td></tr><tr><td>纬向拉伸弹性模量/GPa</td><td>8.0</td><td>9.3</td><td>8.8</td><td>GB/T 3354-1999</td></tr><tr><td>纬向压缩强度/MPa</td><td>135</td><td>232</td><td>209</td><td>GB/T 3356-1999</td></tr><tr><td>纬向压缩弹性模量/GPa</td><td>8.0</td><td>9.3</td><td>8.8</td><td>GB/T 3356-1999</td></tr><tr><td>纵横剪切强度/MPa</td><td>-</td><td>89</td><td>77</td><td>GB/T 3355-1982</td></tr><tr><td>纵横剪切弹性模量/GPa</td><td>-</td><td>4.9</td><td>4.6</td><td>GB/T 3355-1982</td></tr><tr><td>层间剪切强度/MPa</td><td>80</td><td>102</td><td>92</td><td>JC/T 773-1982(1996)</td></tr><tr><td>经向弯曲强度/MPa</td><td>1600</td><td>1802</td><td>1613</td><td>GB/T 3356-1999</td></tr><tr><td>经向弯曲弹性模量/GPa</td><td>115</td><td>141</td><td>134</td><td>GB/T 3356-1999</td></tr></table>

表2-4[2]  

<table><tr><td rowspan="2">性 能</td><td colspan="6">典型值</td><td rowspan="2">试验方法</td></tr><tr><td>25℃</td><td>80℃</td><td>100℃</td><td>130℃</td><td>150℃</td><td>170℃</td></tr><tr><td>经向弯曲强度/MPa</td><td>1647</td><td>140</td><td>1430</td><td>1348</td><td>1258</td><td>1101</td><td>GB/T 3356-1999</td></tr><tr><td>经向弯曲弹性模量/GPa</td><td>142</td><td>143</td><td>136</td><td>145</td><td>139</td><td>143</td><td>GB/T 3356-1999</td></tr><tr><td>层间剪切强度/MPa</td><td>90</td><td>79</td><td>74</td><td>64</td><td>59</td><td>53</td><td>JC/T 773-1982(1996)</td></tr></table>

表2-5[2]  

<table><tr><td colspan="2">性 能</td><td>典型值</td><td>试验方法</td></tr><tr><td rowspan="2">损伤容限</td><td>开孔拉伸强度/MPa</td><td>322</td><td>HB 6740-1993</td></tr><tr><td>开孔压缩强度/MPa</td><td>309</td><td>HB 6741-1993</td></tr><tr><td rowspan="4">断裂韧性</td><td>冲击后压缩强度/MPa(4.45 J/mm)</td><td>173</td><td>HB 6739-1993</td></tr><tr><td>冲击后压缩强度/MPa(6.67 J/mm)</td><td>144</td><td>HB 6739-1993</td></tr><tr><td>I型极限应变能释放率/(J/m²)</td><td>175</td><td>HB 6740-1993</td></tr><tr><td>II型极限应变能释放率/(J/m²)</td><td>348</td><td>HB 6741-1993</td></tr></table>

# 2.3 耐环境性能

2.3.1 耐湿热老化性能 NY9200G/HT3 复合材料层合板在温度为 $55^{\circ}\mathrm{C} \pm 2^{\circ}\mathrm{C}$ ，相对湿度 $\geqslant 95\%$ 下的耐湿热老化性能见表2-6。

表 2-6[1]  

<table><tr><td rowspan="2">性 能</td><td colspan="7">典型值</td><td rowspan="2">试验方法</td></tr><tr><td>初始</td><td>72 h</td><td>120 h</td><td>240 h</td><td>500 h</td><td>1 000 h</td><td>1 338 h</td></tr><tr><td>经向弯曲强度/MPa</td><td>1 628</td><td>1 580</td><td>1 575</td><td>1 632</td><td>1 569</td><td>1 560</td><td>1 537</td><td>GB/T 3356-1999</td></tr></table>

2.3.2 耐介质性能 NY9200G/HT3 复合材料层合板的耐介质性能见图 2-3。

图片摘要：该图主要展示 2 6[1]。
![](images/0fb8312d15249e487fb0c80bdc3bf6767d431bd44f39dec5cf6fd6a74a38f68c.jpg)  
图2-3 NY9200G/HT3复合材料层合板的耐介质性能[1]

2.4 工艺性能 NY9200G/HT3 预浸料的工艺性能见表 2-7 和表 2-8。

表2-7[1.3]  

<table><tr><td>性能</td><td>典型值</td><td>试验方法</td></tr><tr><td>预浸料起始反应温度/℃</td><td>118</td><td>DSC法</td></tr><tr><td>失粘周期/d</td><td>30</td><td>HB 5392-1987</td></tr><tr><td>树脂流动度(175℃)/%</td><td>20.5</td><td>JC/T 775-1985(1996)</td></tr><tr><td>粘度为0.1Pa·s以下时温度范围/℃</td><td>90~135</td><td>HB 5392-1987</td></tr><tr><td>树脂体系在工业丙酮中的溶解性</td><td>优</td><td></td></tr></table>

注：树脂流动度为在 $18\sim 28^{\circ}C$ 下存放30d所测值。

表 2-8[1]  

<table><tr><td rowspan="2">性 能</td><td colspan="7">典型值</td><td rowspan="2">试验方法</td></tr><tr><td>80℃</td><td>90℃</td><td>100℃</td><td>110℃</td><td>120℃</td><td>130℃</td><td>140℃</td></tr><tr><td>凝胶时间/min</td><td>260</td><td>200</td><td>150</td><td>115</td><td>78</td><td>50</td><td>40</td><td>HB 5392-1987</td></tr></table>

# 2.5 使用性能

# 2.5.1 机械加工性能

钻孔 NY9200G/HT3 复合材料及制件采用硬质合金钻头, 钻孔转速为 $17500 \mathrm{r} / \mathrm{min}$ , 出口处垫木质板或硬聚氯乙烯板。

锪窝 NY9200G/HT3 复合材料及制件采用三刃式整体硬质合金钻，锪窝钻速为 $1800 \mathrm{r} / \mathrm{min}$ 以下。

铰孔 NY9200G/HT3 复合材料及制件采用硬质合金铰刀, 铰削余量为 $0.15 \sim 0.25 \mathrm{~mm}$ , 铰刀转速为 $17500 \mathrm{r} / \mathrm{min}$ 以下。

切割 NY9200G/HT3 复合材料及制件采用金刚石砂轮片，切割方向为顺切，冷却介质为水，转速为 $1600 \mathrm{r} / \mathrm{min}$ ，进给速度 $300 \sim 500 \mathrm{~mm} / \mathrm{min}$ 。

2.5.2 相容性 采用热喷涂法将纯铝喷至复合材料表面并涂封口胶，其拉脱强度大于 $5\mathrm{MPa}$ ；在盐雾气氛下，放置 $28\mathrm{d}$ ，无气泡，无脱落现象。

2.5.3 连接性能 复合材料试件的铺层形式见表2-9，其连接强度试验结果见表2-10。

表2-9  

<table><tr><td>试件号</td><td>总厚度/mm</td><td>总层数</td><td>铺层顺序</td></tr><tr><td>I</td><td>3.5</td><td>28</td><td>[±45°/90°/(0°)3/(±45°)2/(0°)2/±45°]s</td></tr><tr><td>II</td><td>3.0</td><td>24</td><td>[(±45°)2/(0°)3/±45°/(0°)3]s</td></tr><tr><td>III</td><td>2.5</td><td>20</td><td>[±45°/(0°)4/±45°/(0°)2]s</td></tr><tr><td>IV</td><td>1.5</td><td>12</td><td>[±45°/90°/0°/±45°]s</td></tr></table>

表 2-10[4]  

<table><tr><td>试件号</td><td>钉孔配合</td><td>宽×厚/(mm×mm)</td><td>孔损伤起始载荷/N</td><td>最大载荷/N</td><td>孔变形4%载荷/N</td><td>挤压强度/MPa</td><td>挤压应力(孔损伤开始)/MPa</td><td>挤压应力(孔变形4%) /MPa</td></tr><tr><td>I</td><td>φ6.4H9/h8</td><td>40×3.5</td><td>9250</td><td>15433</td><td>5933</td><td>688</td><td>411</td><td>265</td></tr><tr><td>II</td><td>φ5.0H9/h8</td><td>40×3.0</td><td>7870</td><td>12700</td><td>4675</td><td>848</td><td>525</td><td>313</td></tr><tr><td>III</td><td>φ5.0H9/h8</td><td>40×2.5</td><td>6475</td><td>10635</td><td>3674</td><td>853</td><td>518</td><td>295</td></tr><tr><td>IV</td><td>φ6.4H9/h8</td><td>40×1.5</td><td>4475</td><td>6320</td><td>3516</td><td>657</td><td>465</td><td>368</td></tr></table>

# 3 使用工艺

复合材料可采用热压罐法或模压法成形，详见NYS6510—1996。典型的固化工艺参数见图3-1。

图3-1 典型固化工艺参数  
图片摘要：该图主要展示 3 1 典型固化工艺参数。
![](images/d7ebcc3393668d341b40b63a4ad1651f70f56b9c25ab4992a43bf7ded8495129.jpg)  
1—真空压力；2—罐内压力；3—温度

# 4 其他

4.1 包装 预浸料表面用无硅脱模纸覆盖，并用聚乙烯薄膜包覆并密封之；外包装应用硬质包装箱，防止碰撞。  
4.2 运输 预浸料在长途运输时必须采用专门冷藏设备，其温度应保持在 $-5^{\circ} \mathrm{C}$ 以下；包装箱应平放，并有“小心轻放、防止受潮”的说明和标志。  
4.3 贮存 预浸料在密封状态下，贮存期见表4-1。

表4-1  

<table><tr><td>贮存温度/℃</td><td>25</td><td>5</td><td>-18</td></tr><tr><td>贮存时间/月</td><td>3</td><td>12</td><td>18</td></tr></table>

4.4 技术安全 制备预浸料时，工作人员应穿白色洁净的工作服和清洁的工作鞋，并戴口罩。室内保证符合HB5342—1992标准中规定的温湿度和尘埃度的要求，且有完好的通风设施。

# 5 使用建议

选用。

# 参考文献

1 江西洪都航空工业集团.NY9200树脂体系的研制总结.1995.  
2 北京航空航天大学.NY9200G树脂体系性能测试报告.1995.  
3 北京航空航天大学.NY9200G树脂体系热分析特性测试报告.1995.  
4 江西洪都航空工业集团.NY9200G/HT3复合材料层压板连接强度报告. 1999

编写 龙国荣

审校 彭志文 张凤翻

# F·BG-2-10/EW-60改性环氧树脂玻璃布预浸料及其复合材料

# 1 概述

F·BG-2-10/EW-60改性环氧树脂玻璃布预浸料是用阻燃增韧剂改性环氧树脂浸渍EW-60玻璃布而制备的预浸料。可用真空袋法、热压罐法和模压法制备复合材料制件。复合材料具有优异的断裂韧性、阻燃性、耐环境性和介电性能。适用于飞机雷达罩防雷击分流条载体材料。可于 $155\mathrm{C}$ 下短时工作或在 $110^{\circ}\mathrm{C}$ 下长期工作。

1.1 牌号及名称 F·BG-2-10/EW-60 改性环氧树脂玻璃布预浸料及其复合材料。  
1.2 基本组成 阻燃增韧改性E型环氧树脂体系、KH-550硅烷偶联剂前处理EW-60玻璃布。  
1.3 材料标准 Q/31GJ-6-37—1998《F·BG-2-10/EW-60改性环氧树脂玻璃布预浸料标准》。  
1.4 使用工艺说明书 Q/31GJ-4-37—1998《飞机雷达罩防雷击系统载体材料生产说明书》。  
1.5 供应状态 预浸料以带状形式成卷供应，宽度 $200\sim 300 \mathrm{~mm}$ ，长度 $20 \mathrm{~m}$ 。  
1.6 应用概况 已用于多种飞机雷达罩防雷击分流条并装机飞行，情况良好。  
1.7 研制及生产单位 航空工业总公司复合材料特种结构研究所研制并生产。  
1.8 鉴定级别及日期 1999年1月21日由中国航空工业总公司鉴定通过。

# 2 性能

# 2.1 物理及化学性能

2.1.1 预浸料的外观 预浸料的表面平整，颜色均匀一致，树脂分布均匀，无明显富树脂区和贫树脂区，表面无大的树脂或填料颗粒，纤维排列平直，无皱褶或破损。  
2.1.2 预浸料的物理性能 见表2-1。

表2-1  

<table><tr><td>性能</td><td>指 标</td><td>试验方法</td></tr><tr><td>树脂质量分数/%</td><td>49±3</td><td>GB/T 2577-1989</td></tr><tr><td>玻璃化转变温度/℃</td><td>236</td><td>DSC法</td></tr></table>

2.1.3 复合材料层合板的物理性能 F·BG-2-10/EW-60 复合材料层合板（真空袋法成形）的物理性能见表 2-2。

表2-2  

<table><tr><td>性能</td><td>典型值</td><td>试验方法</td></tr><tr><td>密度/(g/m3)</td><td>1.75</td><td>GB/T 1463-1988</td></tr><tr><td>吸水率/%</td><td>0.8</td><td>GB/T 1462-1988</td></tr><tr><td>阻燃性</td><td>I级</td><td>GB/T 2408-1982</td></tr><tr><td>介电常数</td><td>3.52</td><td>波导短路法,频率9370 MHz</td></tr><tr><td>介质损耗角正切</td><td>0.020</td><td>波导短路法,频率9370 MHz</td></tr></table>

2.2力学性能F·BG-2-10/EW-60复合材料层合板(真空袋法成形)的力学性能见表2-3。

表2-3[1]  

<table><tr><td rowspan="2">性能</td><td colspan="2">典型值</td><td rowspan="2">试验方法</td></tr><tr><td>室温</td><td>155℃</td></tr><tr><td>拉伸强度/MPa</td><td>252</td><td>223</td><td>GB/T 1447-1983</td></tr><tr><td>拉伸弹性模量/GPa</td><td>15.3</td><td>12.6</td><td>GB/T 1447-1983</td></tr><tr><td>弯曲强度/MPa</td><td>222</td><td>197</td><td>GB/T 1449-1983</td></tr><tr><td>弯曲弹性模量/GPa</td><td>14.5</td><td>11.0</td><td>GB/T 1449-1983</td></tr><tr><td>冲击强度/(J/cm²)</td><td>8.32</td><td>-</td><td>GB/T 1451-1983</td></tr><tr><td>挤压强度/MPa</td><td>213</td><td>-</td><td>GB/T 7559-1987</td></tr></table>

2.3 耐环境性能 F·BG-2-10/EW-60 复合材料具有优异的耐候性能，经湿热老化、盐雾、霉菌、砂尘试验后外观无色泽变化，性能良好。  
2.4 工艺性能 预浸料无粘性、可采用加热法铺层。  
2.5 使用性能

2.5.1 机械加工性能

钻孔 可采用普通钻头或硬质合金钻头，钻孔转速 $700\sim 750~\mathrm{r / min}$ 。

切割 薄板可采用剪板机或手工裁剪。

2.5.2 连接性能 可采用压铆机进行铆接。

# 3 使用工艺

预浸料制备工艺及复合材料薄板成形工艺见T-艺40-01《防雷击载体材料制造工艺规程》。复合材料真空袋法成形工艺参数见表3-1。

表3-1  

<table><tr><td>升温速度/(℃/min)</td><td>成形压力/MPa</td><td>加压温度/℃</td><td>成形温度/℃</td><td>保温时间/h</td></tr><tr><td>1~3</td><td>0.1</td><td>125±5</td><td>200±5</td><td>4</td></tr></table>

# 4 其他

4.1 包装 预浸料用聚乙烯薄膜密封包装后放入专用纸箱内。  
4.2 运输 运输过程防止受潮，避免明火和重物挤压。  
4.3 贮存 预浸料自出厂之日起常温下贮存期不超过 $15\mathrm{d},0\sim 7^{\circ}\mathrm{C}$ 贮存期不超过1个月。

# 5 使用建议

选用。

# 参考文献

1 中国航空工业总公司复合材料特种结构研究所.机载雷达天线罩雷电防护技术研究材料工艺研究技术总结报告.1992.

编写 戴长林 董存峰

审校 张凤翻 彭志文

# F·JN-2-01/M-90和F·JN-2-01/EW-210 环氧树脂玻璃布预浸料及其复合材料

# 1 概述

F·JN-2-01/M-90和F·JN-2-01/EW-210环氧树脂玻璃布预浸料是以低粘度、无溶剂的F·JN-2-01三官能团环氧树脂体系浸渍玻璃布制成的预浸料，可用真空袋热压罐法、真空袋低压法、模压法成形复合材料。其复合材料具有优良的介电性能、力学性能和耐环境性能，可作为驻点温度为 $155^{\circ}\mathrm{C}$ 以下的飞机雷达罩或其他电磁窗材料使用。

1.1 牌号及名称 F·JN-2-01/M-90 和 F·JN-2-01/EW-210 环氧树脂玻璃布预浸料及其复合材料。  
1.2 基本组成 低粘度、无溶剂 $\mathbf{F} \cdot \mathbf{JN}-2-01$ 三官能团环氧树脂体系，M-90玻璃布，EW-210玻璃布。

# 1.3 材料标准

Q/31GJ-6-31—1997《F·JN-2-01/M-90环氧树脂玻璃布预浸料技术标准》  
Q/31GJ-6-32—1998《F·JN-2-01/EW-210环氧树脂玻璃布预浸料技术标准》

# 1.4 使用工艺说明书

Q/31GJ-4-31—1997《F·JN-2-01/M-90环氧树脂玻璃布预浸料使用工艺说明书》

Q/31GJ-4-32—1998《F·JN-2-01/EW-210环氧树脂玻璃布预浸料使用工艺说明书》

1.5 供应状态 预浸料以 $900\mathrm{mm}\times 2000\mathrm{mm}$ 的尺寸供应。  
1.6 应用概况 F·JN-2-01/M-90 环氧树脂玻璃布预浸料已用于歼击机机头雷达罩、电视天线罩。F·JN-2-01/EW-210 环氧树脂玻璃布预浸料已用于歼击轰炸机机头雷达罩。  
1.7 研制及生产单位 中国航空工业总公司复合材料特种结构研究所研制并生产。  
1.8 鉴定级别及日期 F·JN-2-01/M-90 环氧树脂玻璃布预浸料于 1987 年 12 月 10 日由航空工业部鉴定通过。F·JN-2-01/EW-210 环氧树脂玻璃布预浸料于 1995 年 7 月由航空工业总公司鉴定通过。

# 2 性能

# 2.1 物理及化学性能

2.1.1 预浸料的外观 预浸料树脂分布均匀, 无明显的富树脂区或贫树脂区, 无流胶或硬斑。玻璃布平整、无皱褶、无油线及其他污染。

2.1.2 树脂体系的红外光谱 F·JN-2-01 三官能团环氧树脂体系的红外光谱见图 2-1。

图片摘要：该图主要展示 2 1 F·JN 2 01三官能团环氧树脂体系红外光谱图。
![](images/78a8118d7adfe419f110f776e6f344cd00f13b7389a8a113d3c7fd58bd3e249c.jpg)  
图2-1 F·JN-2-01三官能团环氧树脂体系红外光谱图

2.1.3 预浸料的物理性能 F·JN-2-01/M-90 和 F·JN-2-01/EW-210 环氧树脂玻璃布预浸料的物理性能见表 2-1。

表2-1  

<table><tr><td rowspan="2">性能</td><td colspan="2">典型值</td></tr><tr><td>F·JN-2-01/M-90</td><td>F·JN-2-01/EW-210</td></tr><tr><td>树脂质量分数/%</td><td>52±2</td><td>52±2</td></tr><tr><td>单位面积纤维质量/(g/m²)</td><td>90±9</td><td>210±21</td></tr><tr><td>单层预浸料压厚/mm</td><td>0.10±0.01</td><td>0.24±0.024</td></tr></table>

2.1.4 复合材料层合板的物理性能 F·JN-2-01/M-90 和 F·JN-2-01/EW-210 复合材料层合板（真空袋低压法成形）的物理性能见表 2-2。

表 2-2[1,2]  

<table><tr><td>性能</td><td>典型值</td><td>测试方法</td></tr><tr><td>树脂质量分数/%</td><td>44~48</td><td>GB/T 2577-1989</td></tr><tr><td>密度/(g/m3)</td><td>1.67~1.73</td><td>GB/T 1463-1988</td></tr><tr><td>玻璃化转变温度/℃</td><td>≥213</td><td>DSC法</td></tr><tr><td>介电常数</td><td>4.0±0.1</td><td>波导短路法(10 GHz)</td></tr><tr><td>介质损耗角正切</td><td>≤0.019</td><td>波导短路法(10 GHz)</td></tr></table>

2.2力学性能F·JN-2-01/M-90复合材料层合板(真空袋低压法成形)的力学性能见表2-3。F·JN-2-01/EW-210复合材料层合板(真空袋低压法成形)的力学性能见表2-4。

表2-3  

<table><tr><td rowspan="2">性 能</td><td colspan="3">典型值</td><td rowspan="2">测试方法</td><td rowspan="2">性能</td><td colspan="3">典型值</td><td rowspan="2">测试方法</td></tr><tr><td>室温</td><td>125℃</td><td>155℃</td><td>室温</td><td>125℃</td><td>155℃</td></tr><tr><td>拉伸弹性模量/GPa</td><td></td><td></td><td></td><td>GB/T 1447-1983</td><td>弯曲强度/MPa经向</td><td>415</td><td>305</td><td>256</td><td>GB/T 1449-1983</td></tr><tr><td>经向</td><td>17.6</td><td>15.7</td><td>14.7</td><td></td><td>纬向</td><td>395</td><td>333</td><td>250</td><td></td></tr><tr><td>纬向</td><td>19.4</td><td>15.7</td><td>15.6</td><td></td><td>纵横剪切弹性模量/GPa</td><td>2.3</td><td>2.0</td><td>1.3</td><td>GB/T 3355-1982</td></tr><tr><td>拉伸强度/MPa</td><td></td><td></td><td></td><td>GB/T 1447-1983</td><td></td><td></td><td></td><td></td><td></td></tr><tr><td>经向</td><td>249</td><td>226</td><td>221</td><td></td><td>纵横剪切强度/MPa</td><td>102</td><td>83</td><td>64</td><td></td></tr><tr><td>纬向</td><td>275</td><td>218</td><td>185</td><td></td><td></td><td></td><td></td><td></td><td></td></tr><tr><td>压缩强度/MPa</td><td></td><td></td><td></td><td>GB/T 1448-1983</td><td>层间剪切强度/MPa</td><td>7.9</td><td>7.3</td><td>7.2</td><td>GB/T 1450.1-1983</td></tr><tr><td>经向</td><td>344</td><td>236</td><td>184</td><td></td><td></td><td></td><td></td><td></td><td></td></tr><tr><td>纬向</td><td>316</td><td>236</td><td>210</td><td></td><td>经向泊松比</td><td>0.134</td><td>-</td><td>-</td><td>GB/T 1447-1983</td></tr><tr><td>挤压强度/MPa</td><td></td><td></td><td></td><td>GB/T 7559-1987</td><td></td><td></td><td></td><td></td><td></td></tr><tr><td>经向</td><td>274</td><td>212</td><td>176</td><td></td><td></td><td></td><td></td><td></td><td></td></tr><tr><td>纬向</td><td>263</td><td>186</td><td>176</td><td></td><td></td><td></td><td></td><td></td><td></td></tr></table>

表 2-4[1,2]  

<table><tr><td>性能</td><td>典型值</td><td>试验方法</td><td>性能</td><td>典型值</td><td>试验方法</td></tr><tr><td>拉伸弹性模量/GPa</td><td></td><td>GB/T 1447-1983</td><td>弯曲弹性模量/MPa</td><td></td><td>GB/T 1449-1983</td></tr><tr><td>经向</td><td>17.6</td><td></td><td>经向</td><td>21.1</td><td></td></tr><tr><td>纬向</td><td>16.5</td><td></td><td>纬向</td><td>17.4</td><td></td></tr><tr><td>拉伸强度/MPa</td><td></td><td>GB/T 1447-1983</td><td>弯曲强度/MPa</td><td></td><td>GB/T 1449-1983</td></tr><tr><td>经向</td><td>302</td><td></td><td>经向</td><td>415</td><td></td></tr><tr><td>纬向</td><td>236</td><td></td><td>纬向</td><td>340</td><td></td></tr><tr><td>压缩弹性模量/GPa</td><td></td><td>GB/T 1448-1983</td><td>挤压强度/MPa</td><td></td><td>GB/T 7559-1987</td></tr><tr><td>经向</td><td>20.5</td><td></td><td>经向</td><td>235</td><td></td></tr><tr><td>纬向</td><td>21.5</td><td></td><td>纬向</td><td>260</td><td></td></tr><tr><td>压缩强度/MPa</td><td></td><td>GB/T 1448-1983</td><td>纵横剪切强度/MPa</td><td>162</td><td>GB/T 3355-1982</td></tr><tr><td>经向</td><td>230</td><td></td><td>层间剪切强度/MPa</td><td>7.44</td><td>GB/T 1450.1-1983</td></tr><tr><td>纬向</td><td>266</td><td></td><td>经向泊松比</td><td>0.13</td><td>GB/T 1447-1983</td></tr></table>

2.3 耐环境性能 F·JN-2-01/M-90 复合材料层合板（真空袋低压法成形）具有良好的耐热老化性能，经 $(125^{\circ}\mathrm{C}, 100\mathrm{h}) + (155^{\circ}\mathrm{C}, 10\mathrm{h})$ 的热老化后，在 $155^{\circ}\mathrm{C}$ 下的力学性能见表2-5。

表2-5  

<table><tr><td>性能</td><td>典型值</td><td>试验方法</td><td>性能</td><td>典型值</td><td>试验方法</td></tr><tr><td>拉伸弹性模量/GPa</td><td></td><td>GB/T 1447-1983</td><td>弯曲强度/MPa</td><td></td><td>GB/T 1449-1983</td></tr><tr><td>经向</td><td>14.7</td><td></td><td>经向</td><td>288</td><td></td></tr><tr><td>纬向</td><td>14.7</td><td></td><td>纬向</td><td>285</td><td></td></tr><tr><td>拉伸强度/MPa</td><td></td><td>GB/T 1447-1983</td><td>挤压强度/MPa</td><td></td><td>GB/T 7559-1987</td></tr><tr><td>经向</td><td>208</td><td></td><td>经向</td><td>193</td><td></td></tr><tr><td>纬向</td><td>148</td><td></td><td>纬向</td><td>188</td><td></td></tr><tr><td>压缩强度/MPa</td><td></td><td>GB/T 1448-1983</td><td>纵横剪切弹性模量/GPa</td><td>1.65</td><td>GB/T 3355-1982</td></tr><tr><td>经向</td><td>183</td><td></td><td>纵横剪切强度/MPa</td><td>74</td><td>GB/T 3355-1982</td></tr><tr><td>纬向</td><td>192</td><td></td><td>层间剪切强度/MPa</td><td>6.58</td><td>GB/T 1450.1-1983</td></tr><tr><td></td><td></td><td></td><td>经向泊松比</td><td>0.198</td><td>GB/T 1447-1983</td></tr></table>

F·JN-2-01/EW-210复合材料层合板(真空袋低压法成形)具有良好的耐热老化性能，经 $100\mathrm{C}$ ， $150\mathrm{h}$ 的热老化后，在室温下的力学性能见表2-6。

表2-6  

<table><tr><td>性 能</td><td>典型值</td><td>试验方法</td><td>性 能</td><td>典型值</td><td>试验方法</td></tr><tr><td>拉伸弹性模量/GPa</td><td></td><td>GB/T 1447-1983</td><td>弯曲弹性模量/GPa</td><td></td><td>GB/T 1449-1983</td></tr><tr><td>经向</td><td>16.7</td><td></td><td>经向</td><td>20.5</td><td></td></tr><tr><td>纬向</td><td>13.7</td><td></td><td>纬向</td><td>16.6</td><td></td></tr><tr><td>拉伸强度/MPa</td><td></td><td>GB/T 1447-1983</td><td>弯曲强度/MPa</td><td></td><td>GB/T 1449-1983</td></tr><tr><td>经向</td><td>285</td><td></td><td>经向</td><td>388</td><td></td></tr><tr><td>纬向</td><td>230</td><td></td><td>纬向</td><td>355</td><td></td></tr><tr><td>压缩弹性模量/GPa</td><td></td><td>GB/T 1448-1983</td><td>挤压强度/MPa</td><td></td><td>GB/T 7559-1983</td></tr><tr><td>经向</td><td>19.6</td><td></td><td>经向</td><td>260</td><td></td></tr><tr><td>纬向</td><td>18.7</td><td></td><td>纬向</td><td>277</td><td></td></tr><tr><td>压缩强度/MPa</td><td></td><td>GB/T 1448-1983</td><td>纵横剪切强度/MPa</td><td>82.6</td><td>GB/T 3355-1983</td></tr><tr><td>经向</td><td>220</td><td></td><td>层间剪切强度/MPa</td><td>9.9</td><td>GB/T 1450.1-1983</td></tr><tr><td>纬向</td><td>285</td><td></td><td>经向泊松比</td><td>0.12</td><td>GB/T 1447-1983</td></tr></table>

2.4 工艺性能 树脂粘度适中，成形压力低，适用于多种叠层板成形方法。

# 2.5 使用性能

2.5.1 机械加工性能 F·JN-2-01/M-90 和 F·JN-2-01/EW-210 复合材料的机械加工性能与一般热固形树脂基复合材料相同，无特殊需要。  
2.5.2 相容性 复合材料与油漆的相容性好，适用于复合材料表面保护所用的各种油漆。

# 3 使用工艺

成形工艺采用真空袋低压法：F·JN-2-01/M-90复合材料见Q/31GJ-4-31—1997；F·JN-2-01/EW-210复合材料见Q/31GJ-4-32—1998。典型的成形工艺参数如下：

升温速度： $0.5\sim 1.5\mathrm{C / min}$ ；加压温度： $80^{\circ}C$ ；成形压力： $0.1\mathrm{MPa}$ ；固化温度与时间： $(80^{\circ}\mathrm{C},$ $100\mathrm{min}) + (120^{\circ}\mathrm{C},2\mathrm{h}) + (165^{\circ}\mathrm{C},3\mathrm{h})$ 。后处理条件： $180^{\circ}\mathrm{C},10\mathrm{h}$

# 4 其他

4.1 包装 预浸料应用聚乙烯薄膜包覆并密封。  
4.2 运输 预浸料应于 $-18^{\circ}\mathrm{C}$ 环境中冷藏运输。  
4.3 贮存 预浸料应于 $-18\mathrm{C}$ 环境中保存，存放期为6个月。在室温下存放不得超过 $24\mathrm{h}$ 。

# 5 使用建议

选用。

# 参考文献
