Repository: C-zj02/CFD-claw

<div align="center">

**English** | [中文](#中文版) | [Français](README_FR.md) | [Русский](README_RU.md) | [हिन्दी](README_HI.md) | [العربية](README_AR.md) | [Português](README_PT.md)

# 🚀 Claude Code Python

**A Complete Python Reimplementation Based on Real Claude Code Source**

*From TypeScript Source → Rebuilt in Python with ❤️*

***
**🔥 Active Development • New Features Weekly 🔥**

</div>

***

## 🎯 What is This?

**Clawd Code** is a **complete Python rewrite** of Claude Code, based on the **real TypeScript source code**.

File: RAG-data/中国航空材料手册（第2版）第6卷 复合材料 胶粘剂201-400.pdf-91ccc02e-4039-43e0-a1c7-e92029e84568.md (part 6 of 9)
续表2-5   
<table><tr><td rowspan="2">性 能</td><td colspan="4">剪切强度/MPa ≥</td><td rowspan="2">不均匀扯离强度/(kN/m) ≥</td></tr><tr><td>-40℃</td><td>室温</td><td>150℃</td><td>200℃</td></tr><tr><td>指标</td><td>18</td><td>20</td><td>15</td><td>6</td><td>26</td></tr></table>

1.4 使用工艺说明书《HS-1胶工艺说明书》。  
1.5 供应状态 三个组分分装供应。  
1.6 应用概况 已用于固体火箭发动机喷管的胶接，以及刀具的胶接。  
1.7 研制及生产单位 哈尔滨工业大学研制并生产。  
1.8 鉴定级别及日期 1983年6月由上海航天局鉴定通过。

# 2 性能 $[1\sim 5]$

# 2.1 物理及化学性能

2.1.1 红外光谱 见图2-1。

图片摘要：该图主要展示 2 1 HS 1胶粘剂红外光谱图。
![](images/76240a83fff0ea8fbb5731ce4c4bb8f33ab0efe1f6f6df178f8b908454be4709.jpg)  
图2-1 HS-1胶粘剂红外光谱图

2.1.2 外观 A 组分为棕色粘稠液体，B 组分为深黄色半固体，C 组分为黄色液体。  
2.1.3 热性能 固化物玻璃化转变温度为 $130\sim 140^{\circ}\mathrm{C}$   
2.2力学性能 除非另有说明，被粘物为LY12CZ铝合金，表面经化学氧化处理。胶接试样的力学性能如下。  
2.2.1 剪切强度 被粘物为45号钢，表面经喷砂处理。胶接试样在不同温度下的剪切强度见表2-1。

表2-1  

<table><tr><td>试验温度</td><td>室温</td><td>150℃</td><td>200℃</td></tr><tr><td>剪切强度/MPa</td><td>24.7~29.8/26.4</td><td>18.3~21.0/19.9</td><td>8.5~11.7/9.8</td></tr></table>

2.2.2 不均匀扯离强度 室温时为 $\frac{31\sim 38}{33}\mathrm{kN / m}$

# 2.3 耐环境性能

2.3.1 耐高低温交变性能 胶接试样随冰箱温度冷却至 $-40^{\circ}\mathrm{C}$ ，保温 $2\mathrm{h}$ ，然后自然升温至室温，再升温至 $50^{\circ}\mathrm{C}$ ，保温 $2\mathrm{h}$ ，自然冷却至室温，如此反复循环20次，胶接强度变化见表2-2。

表2-2  

<table><tr><td rowspan="2">交变次数</td><td colspan="3">剪切强度/MPa</td><td rowspan="2">不均匀扯离强度/(kN/m)</td></tr><tr><td>室温</td><td>150℃</td><td>200℃</td></tr><tr><td rowspan="2">0</td><td>29.6~30.4</td><td>20.1~20.3</td><td>9.6~11.2</td><td>37~40</td></tr><tr><td>29.8</td><td>20.1</td><td>10.4</td><td>38</td></tr><tr><td rowspan="2">20</td><td>21.4~27.3</td><td>18.8~21.2</td><td>9.2~10.3</td><td>35~45</td></tr><tr><td>25.4</td><td>20.2</td><td>9.4</td><td>40</td></tr></table>

2.4 工艺性能 按A组分：B组分：C组分 $= 60:40:1$ 配胶 $20\sim 30\mathrm{g}$ ，于 $60^{\circ}\mathrm{C}$ 恒温水浴中测得的凝胶时间为 $40\mathrm{min}$ ，在 $20^{\circ}\mathrm{C}$ 时的适用期为 $5\sim 6\mathrm{h}$ 。  
2.5 使用性能 已用于方口拉刀等刀具的胶接。胶接固体火箭发动机喷管，经热试车后的喷管残骸分解观察，胶层均匀、致密、无缺陷。

# 3 使用工艺[2~4]

3.1 预装 待胶接零件在进行表面处理前需进行预装，配合间隙为 $0.1\sim 0.2\mathrm{mm}$ 。  
3.2 表面处理 铝合金表面用机械打磨或化学氧化处理，钢件经喷砂处理。  
3.3 固化 涂胶后，在室温放置 $16\sim 24\mathrm{h}$ ， $120^{\circ}\mathrm{C}$ 固化 $3\mathrm{h}$ 或在 $60^{\circ}\mathrm{C}$ 保温 $1\mathrm{h}$ ， $120^{\circ}\mathrm{C}$ 固化 $3\mathrm{h}$ 或在 $130^{\circ}\mathrm{C}$ 固化 $3\mathrm{h}$ 。固化压力为 $0.01\sim 0.05\mathrm{MPa}$ 。

# 4 其他

4.1 包装 三个组分分别于玻璃瓶或聚乙烯塑料桶或镀锌铁桶中密闭包装。  
4.2 运输 按非危险品运输。  
4.3 贮存 要求在 $15^{\circ} \mathrm{C}$ 以下密封贮存，贮存期为半年，过期后经复验合格仍可继续使用。贮存性能见表4-1。

表4-1  

<table><tr><td rowspan="2">10~15℃下贮存时间/d</td><td colspan="3">剪切强度/MPa</td><td rowspan="2">不均匀扯离强度/(kN/m)</td></tr><tr><td>室温</td><td>150℃</td><td>200℃</td></tr><tr><td>0</td><td>29.6~30.4/29.8</td><td>20.1~20.3/20.2</td><td>9.2~11.2/10.4</td><td>37~40/38</td></tr><tr><td>122</td><td>23.2~24.1/23.5</td><td>18.1~19.1/18.4</td><td>11.5~12.2/11.8</td><td>29~32/30</td></tr><tr><td>153</td><td>22.1~23.3/22.6</td><td>17.9~18.5/18.1</td><td>12.7~13.5/13.1</td><td>27~35/30</td></tr><tr><td>183</td><td>25.0~27.8/26.2</td><td>18.6~21.5/19.6</td><td>8.5~10.5/9.6</td><td>28~34/31</td></tr></table>

# 5 使用建议

选用。

# 参考文献

1 魏月贞, 王淑英, 杨为奉. CTBN 增韧三官能环氧树脂的固化工艺及其固化机理的研究. 粘接, 1983(4):5~9  
2哈尔滨工业大学高分子材料教研室.HS-1胶研制报告.1983

3哈尔滨工业大学，新力机器厂.固体火箭发动机喷管用胶粘剂的研制和应用总结报告.1983  
4 新力机器厂.HS-1胶在固体火箭发动机喷管上应用的工艺扩大试验报告. 1983  
5 新力机器厂.HS-1胶在固体火箭发动机喷管上使用报告.1983

编写 杨为奉 张志谦

审校 郑瑞琪 赖士洪

# J-31-1 胶粘剂

# 1 概述

J-31-1胶粘剂系双组分环氧型粘稠液状胶粘剂。可在 $60\sim 80^{\circ}\mathrm{C}$ 固化，具有接头强度高，电性能好，耐介质和耐老化性能优良的特点。适用于各种金属材料、石墨、陶瓷、玻璃钢及碳纤维复合材料等的胶接。可在 $-60\sim 150^{\circ}\mathrm{C}$ 使用。

1.1 牌号及名称 J-31-1无溶剂耐温环氧胶粘剂。  
1.2 基本组成 A组分：改性环氧树脂、无机填料；B组分：芳胺固化剂。  
1.3 材料标准 Q/HSY055—1994《J-31-1无溶剂耐温环氧胶粘剂》。

主要性能指标见表1-1。被粘物为LY12CZ铝合金，表面经化学氧化处理。

表1-1  

<table><tr><td>试验温度/℃</td><td>-60</td><td>20</td><td>150</td></tr><tr><td>剪切强度/MPa ≥</td><td>18.0</td><td>20.0</td><td>10.0</td></tr></table>

1.4 使用工艺说明书 《J-31-1无溶剂耐温环氧胶粘剂使用工艺说明书》。  
1.5 供应状态 双组分分别包装，配套供应。  
1.6 应用概况 已用于飞机发动机上的浸青铜石墨件与铝合金、不锈钢的胶接。  
1.7 研制及生产单位 黑龙江省石油化学研究院研制并生产。  
1.8 鉴定级别及日期 1995年6月由化学工业部和航空工业总公司联合鉴定通过。

# 2 性能[1]

# 2.1 物理及化学性能

2.1.1 红外光谱 见图 $2 - 1\sim$ 图2-2。

图片摘要：该图主要展示 2 1 J 31 1胶粘剂A组分红外光谱图。
![](images/1df5e901270cef06feb6b8a439e0b115c07a9f876f75ef7fa6abfe61fb51b8e9.jpg)  
图2-1 J-31-1胶粘剂A组分红外光谱图

图片摘要：该图主要展示 2 1 J 31 1胶粘剂A组分红外光谱图。
![](images/7c3442898a8922d78b9ffadee79aabe7bc301aa1527147d35457166eca55974b.jpg)  
图2-2 J-31-1胶粘剂B组分红外光谱图

2.1.2 外观 A 组分为浅黄色透明粘稠状液体，B 组分为浅黄色粉末。  
2.1.3 介电性能 $20^{\circ}\mathrm{C}$ 下测定：介电强度为 $39\mathrm{kV / mm}$ ；介电常数为2.24；介质损耗角正切为0.0027。  
2.1.4 硬度 按GB/T9342测定，固化后胶层的硬度为 $108\mathrm{N}$ 。  
2.1.5 热性能 固化后胶层的玻璃化转变温度为 $156^{\circ}\mathrm{C}$ ，粘流温度为 $382^{\circ}\mathrm{C}$ 。  
2.1.6 适用期一次配胶量为 $40\mathrm{g}$ 时，在 $25^{\circ}\mathrm{C} \pm 5^{\circ}\mathrm{C}$ 下的适用期为 $4 \sim 6\mathrm{h}$ 。  
2.2力学性能 除非另有说明，被粘物为LY12CZ铝合金，表面经化学氧化处理。胶接试样的力学性能如下。  
2.2.1 剪切强度 经化学氧化表面处理的铝合金标准试样在不同温度下的剪切强度见表2-1，其他被粘物的剪切强度见表2-2。

表2-1  

<table><tr><td>试验温度/℃</td><td>-60</td><td>20</td><td>150</td><td>200</td></tr><tr><td>剪切强度/MPa</td><td>24.6</td><td>23.7</td><td>11.6</td><td>4.3</td></tr></table>

表2-2  

<table><tr><td>被粘材料</td><td>表面处理方法</td><td>20℃剪切强度/MPa</td><td>被粘材料</td><td>表面处理方法</td><td>20℃剪切强度/MPa</td></tr><tr><td>不锈钢</td><td>喷砂</td><td>23.6</td><td>钛合金</td><td>化学处理</td><td>23.1</td></tr><tr><td>45号钢</td><td>喷砂</td><td>26.7</td><td>石墨</td><td>砂纸打磨</td><td>试样断裂</td></tr><tr><td>青铜</td><td>化学处理</td><td>19.4</td><td>陶瓷</td><td>砂纸打磨</td><td>试样断裂</td></tr><tr><td>镀锌铁</td><td>脱脂</td><td>16.7</td><td>玻璃钢</td><td>砂纸打磨</td><td>试样断裂</td></tr><tr><td>LY12CZ铝合金</td><td>磷酸阳极化</td><td>24.6</td><td>碳纤维复合材料</td><td>砂纸打磨</td><td>试样断裂</td></tr></table>

2.2.2 不均匀扯离强度 $20^{\circ}\mathrm{C}$ 下的强度为 $36.0\sim 42.0\mathrm{kN / m}$ 。  
2.2.3 平面拉伸强度 $20^{\circ}\mathrm{C}$ 下的强度为 $56.0\sim 62.0\mathrm{MPa},150^{\circ}\mathrm{C}$ 下的强度为 $25.0\sim 30.0\mathrm{MPa}$ 。  
2.2.4 双搭剪强度 $20^{\circ}\mathrm{C}$ 下的强度为 $27.0\sim 31.4\mathrm{MPa},150^{\circ}\mathrm{C}$ 下的强度为 $13.0\sim 14.0\mathrm{MPa}$ 。  
2.2.5 弯曲强度 按GB/T9341的规定进行测定， $20^{\circ}\mathrm{C}$ 下的弯曲强度为 $100\sim 130\mathrm{MPa}$ 。  
2.2.6 拉伸强度 按GB/T1040的规定进行测定， $20^{\circ}\mathrm{C}$ 下拉伸强度为 $56\sim 60\mathrm{MPa}$   
2.2.7 压缩强度 按GB/T1041的规定进行测定， $20^{\circ}\mathrm{C}$ 下压缩强度为 $260\sim 270\mathrm{MPa}$ 。

# 2.3 耐环境性能

2.3.1 耐湿热老化性能 胶接试样经温度 $55^{\circ}\mathrm{C}$ ，相对湿度 $100\%$ 老化后 $20^{\circ}\mathrm{C}$ 的剪切强度变化见表2-3。

表2-3  

<table><tr><td>老化时间/h</td><td>0</td><td>50</td><td>106</td><td>207</td><td>500</td><td>1 050</td></tr><tr><td>剪切强度/MPa</td><td>24.4</td><td>25.2</td><td>26.4</td><td>24.6</td><td>23.7</td><td>24.1</td></tr></table>

# 2.3.2 耐介质性能 见表2-4。

表2-4  

<table><tr><td>介 质</td><td>室温浸泡时间/d</td><td>20℃剪切强度/MPa</td><td>介质</td><td>室温浸泡时间/d</td><td>20℃剪切强度/MPa</td></tr><tr><td>空白</td><td>0</td><td>23.7</td><td>10号航空液压油</td><td>7</td><td>23.9</td></tr><tr><td>自来水</td><td>30</td><td>21.4</td><td>8号航空润滑油</td><td>7</td><td>24.7</td></tr><tr><td>人造海水</td><td>30</td><td>21.9</td><td>工业乙酸乙酯</td><td>7</td><td>21.2</td></tr><tr><td>95号汽油</td><td>7</td><td>24.5</td><td>工业酒精</td><td>7</td><td>20.7</td></tr><tr><td>1号喷气燃料</td><td>7</td><td>25.3</td><td></td><td></td><td></td></tr></table>

# 2.3.3 耐热老化性能 胶接试样在 $150^{\circ}\mathrm{C}$ 、不同老化时间的试验结果见表2-5。

表2-5  

<table><tr><td>老化时间/h</td><td>0</td><td>30</td><td>50</td><td>100</td><td>205</td><td>309</td><td>501</td><td>1046</td></tr><tr><td>20℃剪切强度/MPa</td><td>-</td><td>23.4</td><td>26.7</td><td>26.4</td><td>24.9</td><td>25.2</td><td>25.4</td><td>24.2</td></tr></table>

# 2.3.4 库房贮存老化 胶接试样在温度 $-30\sim 30^{\circ}\mathrm{C}$ ，相对湿度 $45\% \sim 85\%$ 的仓库贮存不同时间后的剪切强度见表2-6。

表2-6  

<table><tr><td>老化时间/年</td><td>0</td><td>0.5</td><td>1</td><td>2</td><td>3</td></tr><tr><td>20℃剪切强度/MPa</td><td>23.6</td><td>23.7</td><td>24.2</td><td>23.1</td><td>22.7</td></tr></table>

# 2.4 工艺性能 使用时待粘表面不需涂底胶，涂一薄层胶后静止片刻即可叠合、定位进行加热固化。胶料中含有一定粒径的支撑填料，可保持固化时胶层厚度对压力不敏感。

# 2.5 使用性能 已用于飞机发动机上的浸青铜石墨件与铝合金及不锈钢的胶接，满足使用要求。

# 3 使用工艺[2]

# 3.1 表面处理 待胶接件表面在涂胶前需要进行表面处理。铝合金以磷酸阳极化为宜，化学氧化次之。磷酸阳极化按HB/Z197《结构胶接铝合金磷酸阳极化工艺规范》进行。

其他金属及非金属材料待胶接表面的处理方法按《J-31-1无溶剂耐温环氧胶粘剂使用工艺说明书》要求或通过试验进行选择。

# 3.2 配胶 在一洁净容器中，将A、B组分按 $100:25$ 的比例依次称入。为使组分混合均匀，A组分应先预热到 $60\sim 70^{\circ}\mathrm{C}$ ，趁热加入B组分并迅速搅拌均匀，冷却到室温时，即可涂胶。

3.3 涂胶 在被粘表面涂一薄层即可，涂后静置 $5\sim 10\mathrm{min}$ 。  
3.4叠合 完成静置的工件可立即叠合，加压、定位，清除挤出的余胶。  
3.5 固化 固化时胶接面施加接触压力，固化温度与时间参照表3-1。

表3-1[1]  

<table><tr><td>固化温度/℃</td><td>60</td><td>80</td><td>100</td><td>140</td><td>180</td></tr><tr><td>固化时间/min</td><td>900</td><td>180</td><td>150</td><td>40</td><td>10</td></tr></table>

# 4 其他

4.1 包装 A组分以马口铁桶包装，B组分用聚乙烯塑料瓶包装，外加纸箱或木箱包装。  
4.2 运输 按非危险品运输，运输过程防止曝晒、雨淋。  
4.3 贮存 贮存在温度低于 $30^{\circ}\mathrm{C}$ ，相对湿度不大于 $75\%$ 的室内，避免阳光直接照射，远离火源和热源。自生产之日起，有效贮存期为1年。过期胶料经检验合格后仍可使用，其检验有效期为1个月，总贮存期不得超过2年。胶料室温贮存稳定性能典型值见表4-1。

表4-1[1]  

<table><tr><td rowspan="2">检验周期</td><td colspan="2">剪切强度/MPa</td><td rowspan="2">检验周期</td><td colspan="2">剪切强度/MPa</td></tr><tr><td>20℃</td><td>150℃</td><td>20℃</td><td>150℃</td></tr><tr><td>原始</td><td>23.7</td><td>11.2</td><td>18个月</td><td>22.4</td><td>11.4</td></tr><tr><td>6个月</td><td>23.2</td><td>10.9</td><td>20个月</td><td>23.6</td><td>10.7</td></tr><tr><td>12个月</td><td>21.4</td><td>10.6</td><td></td><td></td><td></td></tr></table>

4.4 技术安全 胶料配制完毕后，应尽快使其冷却到室温。固化时要确保工件达到规定的固化温度和时间。

# 5 使用建议

选用。

# 参考文献

1 黑龙江省科学院石油化学研究所.J-31-1无溶剂耐温环氧胶粘剂研制报告. 1994  
2 航空工业总公司503厂.J-31-1无溶剂耐温环氧胶粘剂用户使用报告.1995

编写 张恩天 王超

审校 郑瑞琪 张巧华

# J-88胶粘剂

# 1 概述

J-88胶粘剂系以环氧树脂和混合胺为主体材料的双组分糊状胶粘剂，可于 $120^{\circ}\mathrm{C}$ 下 $20\mathrm{min}$ 固化。适用于金属-金属、金属-层压材料以及层压材料之间的胶接，可在常温下长期使用。

1.1 牌号及名称 J-88中温固化胶粘剂。  
1.2 基本组成 A组分：双酚A环氧树脂；B组分：低分子量聚酰胺树脂、混合芳胺等。  
1.3 材料标准 Q/HSY015—1992《J-88中温固化胶粘剂》。

主要性能指标见表1-1。被粘物为LY12CZ铝合金，表面经铬-硫酸化学氧化处理。

表1-1  

<table><tr><td>试验温度/℃</td><td>-55±2</td><td>23±2</td><td colspan="2">80±2</td></tr><tr><td>剪切强度/MPa ≥</td><td>23.0</td><td>24.0</td><td>5.4</td><td>4.4①</td></tr></table>

① 经 $70^{\circ}\mathrm{C} \pm 2^{\circ}\mathrm{C}$ ，相对湿度 $95\% \sim 100\%$ ， $500\mathrm{h}$ 湿热老化。

# 1.4 使用工艺说明书

Q/HSY·Z015—1992《J-88中温固化胶粘剂使用工艺说明书》

Q/10D·Y166—1991《J-88胶粘剂胶接工艺说明书》

1.5 供应状态 膏状，A、B两组分分别包装，成套供应。  
1.6 应用概况 已用于直升机旋翼毂上下夹板组件在模压成形时，各填块间、填块与玻璃纤维预浸带及预浸带与预浸碳布之间的胶接。  
1.7 研制及生产单位 黑龙江省石油化学研究院研制并生产。  
1.8 鉴定级别及日期 1991年1月由航空航天部和化学工业部联合科研鉴定通过。

# 2 性能[1]

# 2.1 物理及化学性能

2.1.1红外光谱 A组分红外光谱见图2-1,B组分红外光谱见图2-2。

图片摘要：该图主要展示 2 1 J 88胶粘剂A组分红外光谱图。
![](images/df42031ee358cbfdaecb397c0c092c11e6901e3d1c8273bf1457bf8c48486433.jpg)  
图2-1 J-88胶粘剂A组分红外光谱图

图片摘要：该图主要展示 2 1 J 88胶粘剂A组分红外光谱图。
![](images/9310b2e2b54f2acd098498f4646104ffb01145de91cd2b93442b7edb8a11e45e.jpg)  
图2-2 J-88胶粘剂B组分红外光谱图

2.1.2 外观 A 组分为黄色粘稠状液体，B 组分为深棕色粘稠状液体。

2.1.3 粘度 在 $23^{\circ}\mathrm{C} \pm 2^{\circ}\mathrm{C}$ 下，A、B组分混合料的粘度为 $9400\mathrm{mPa}\cdot \mathrm{s}$ 。  
2.1.4 适用期 在 $23^{\circ}\mathrm{C} \pm 2^{\circ}\mathrm{C}$ 下， $100\mathrm{g}$ 混合料的适用期为 $110\mathrm{min}$ 。  
2.2力学性能 除非另有说明，被粘物为LY12CZ铝合金，表面经铬-硫酸化学氧化处理。胶接试样的力学性能如下。  
2.2.1 剪切强度 见表2-1。

表2-1  

<table><tr><td>试验温度/℃</td><td>-55±2</td><td>23±2</td><td>80±2</td></tr><tr><td>剪切强度/MPa</td><td>26.9</td><td>31.7~32.0/31.8</td><td>13.8~15.4/14.8</td></tr></table>

# 2.3 耐环境性能

2.3.1 耐湿热老化性能 胶接试样经温度 $70^{\circ}\mathrm{C}$ ，相对湿度大于 $95\%$ 老化 $1000\mathrm{h}$ 后的性能见表2-2。  
2.3.2 耐盐雾性能 见表2-3。

表2-2  

<table><tr><td rowspan="2">试验温度/℃</td><td colspan="2">剪切强度/MPa</td></tr><tr><td>老化前</td><td>老化后</td></tr><tr><td>23±2</td><td>32.2</td><td>25.3</td></tr><tr><td>80±2</td><td>10.7</td><td>5.3</td></tr></table>

表2-3  

<table><tr><td rowspan="2">试验条件</td><td colspan="2">剪切强度/MPa</td></tr><tr><td>室温</td><td>80℃</td></tr><tr><td>原始值</td><td>32.2</td><td>10.7</td></tr><tr><td>5%氯化钠溶液,35℃,30d</td><td>33.7</td><td>7.9</td></tr></table>

2.3.3 耐介质性能 见表2-4。

表2-4  

<table><tr><td rowspan="2">介 质</td><td rowspan="2">浸泡条件</td><td colspan="2">剪切强度/MPa</td></tr><tr><td>室温</td><td>80℃</td></tr><tr><td>空气</td><td>室温,90d</td><td>32.2</td><td>10.7</td></tr><tr><td>碳氢化合物</td><td>40℃,90d</td><td>29.8</td><td>11.8</td></tr><tr><td>10号航空液压油</td><td>70℃,90d</td><td>27.9</td><td>7.1</td></tr></table>

2.4 工艺性能 该胶室温下粘度适中, 涂布后可自动流平, 不易流淌。一次性涂胶后稍加晾置, 即可叠合工件。经室温预固化后再加热固化, 胶粘剂不易挤出。  
2.5 使用性能 用于直升机旋翼毂上下夹板组件，各填块、填块与玻璃纤维预浸带及预浸碳布的胶接，通过了飞行考核试验并已批量生产。

# 3 使用工艺

3.1 表面处理 铝合金以磷酸阳极化为宜，化学氧化次之。磷酸阳极化按HB/Z197《结构胶接铝合金磷酸阳极化工艺规范》进行。其他材料的胶接表面处理方法按使用要求通过试验进行选择。  
3.2 配胶 配制比例为A组分：B组分 $= 1:0.8$ ，大量用胶时宜分批配制。  
3.3 涂胶 根据设计要求或按使用工艺说明书，表面处理后 $8\mathrm{h}$ 内进行涂胶。  
3.4 固化 固化条件为温度 $120^{\circ}\mathrm{C} \pm 2^{\circ}\mathrm{C}$ ，时间 $20\mathrm{min}$ ，压力 $15\mathrm{kPa}$ 。

# 4 其他

4.1 包装 A、B组分分别用聚乙烯塑料容器或马口铁桶包装密封，配套供应。  
4.2 运输 按非危险品运输。

4.3 贮存 以原包装密封贮存在阴凉、干燥、避光处。自生产之日起，在 $15^{\circ} \mathrm{C}$ 以下贮存期为1年。过期的胶液经检验合格仍可使用，其检验有效期为1个月，总贮存期不超过2年。  
4.4 技术安全 配胶及用胶时应在通风处进行并戴手套及口罩。如有胶粘剂或其组分溅落到皮肤上，应立即用蘸有乙酸乙酯的棉球将皮肤拭净，然后用肥皂水清洗皮肤并用自来水冲洗干净。

# 5 使用建议

选用。

# 参考文献

1 黑龙江省科学院石油化学研究所.J-88中温固化胶粘剂研究报告.1991

编写 张恩天

审校 郑瑞琪 胡咏川

# J-27-1 耐高温胶粘剂

# 1 概述

J-27-1 耐高温胶粘剂系高温固化、双组分散性环氧型糊状胶粘剂。胶接接头强度高, 耐热、耐介质、耐老化性能优良。适用于各种金属材料及耐热非金属材料的胶接, 主要用于飞机或导弹发动机中石墨制品、石棉制品、陶瓷制品与各种金属的胶接。可在 $-60 \sim 230^{\circ} \mathrm{C}$ 长期使用。

1.1 牌号及名称 J-27-1 无溶剂耐高温环氧胶粘剂，原名 J-27 耐高温胶粘剂。  
1.2 基本组成 A组分：改性环氧树脂、无机填料；B组分：芳胺固化剂。  
1.3 材料标准 Q/HSY054—1994《J-27-1无溶剂耐高温环氧胶粘剂》。

主要性能指标见表1-1。被粘物为LY12CZ铝合金，表面经磷酸阳极化处理。

表1-1  

<table><tr><td>试验温度/℃</td><td>-60</td><td>20</td><td>200</td><td>232</td></tr><tr><td>剪切强度/MPa ≥</td><td>16.0</td><td>16.0</td><td>14.0</td><td>6.0</td></tr></table>

1.4 使用工艺说明书 《J-27-1无溶剂耐高温环氧胶粘剂使用工艺说明书》。  
1.5 供应状态 双组分分别包装，成套供应。  
1.6 应用概况 已用于飞机发动机上铝合金、钢与石墨等材料的胶接。  
1.7 研制及生产单位 黑龙江省石油化学研究院研制并生产。  
1.8 鉴定级别及日期 1995年6月由化学工业部鉴定通过。

# 2 性能[1]

2.1 物理及化学性能  
2.1.1 红外光谱 见图 $2-1 \sim$ 图2-2。

图片摘要：该图主要展示 2 1 J 27 1耐高温胶粘剂A组分红外光谱图。
![](images/864113e21eda27e2fea2a99048e76218f318d6e01fafeee880df621d61deeb73.jpg)

图片摘要：该图主要展示 2 1 J 27 1耐高温胶粘剂A组分红外光谱图。
![](images/d93757cf7bc31548149fd1e3b93337df6faff2e057ea2225f3f98f8786b87ea9.jpg)  
图2-1 J-27-1耐高温胶粘剂A组分红外光谱图  
图2-2 J-27-1耐高温胶粘剂B组分红外光谱图

2.1.2 外观 A 组分为浅棕红色透明粘稠状液体，B 组分为白色或微黄色粉末。  
2.1.3 适用期一次配胶量为 $100\mathrm{g}$ 的胶液，室温下的适用期为 $2\sim 3$ 周。  
2.2力学性能 除非另有说明，被粘物为LY12CZ铝合金，表面经磷酸阳极化处理。胶接试样的力学性能如下。  
2.2.1 剪切强度 铝合金试样表面经化学氧化处理，不同温度下的剪切强度见表2-1；被粘物为其他材料的胶接剪切强度见表2-2。

表2-1  

<table><tr><td>试验温度/℃</td><td>-60</td><td>20</td><td>200</td><td>232</td></tr><tr><td>剪切强度/MPa</td><td>20.4</td><td>16.1~19.9/18.3</td><td>13.4~19.6/17.6</td><td>7.5~8.9/8.2</td></tr></table>

表2-2  

<table><tr><td rowspan="2">被粘材料</td><td colspan="4">剪切强度 /MPa</td><td rowspan="2">被粘材料</td><td colspan="4">剪切强度 /MPa</td></tr><tr><td>-60℃</td><td>室温</td><td>200℃</td><td>232℃</td><td>-60℃</td><td>室温</td><td>200℃</td><td>232℃</td></tr><tr><td>马氏体不锈钢</td><td>19.7</td><td>18.9</td><td>17.2</td><td>7.2</td><td>石墨</td><td>-</td><td>7.6(试样断)</td><td>试样断</td><td>试样断</td></tr><tr><td>普通不锈钢</td><td>19.2</td><td>21.9</td><td>17.4</td><td>7.6</td><td>陶瓷</td><td>-</td><td>7.6(试样断)</td><td>试样断</td><td>试样断</td></tr><tr><td>45号钢</td><td>17.9</td><td>22.3</td><td>14.6</td><td>7.9</td><td>玻璃钢</td><td>-</td><td>7.6(试样断)</td><td>试样断</td><td>试样断</td></tr><tr><td>黄铜</td><td>13.4</td><td>16.2</td><td>14.2</td><td>6.4</td><td>碳纤维复合材料</td><td>-</td><td>7.6(试样断)</td><td>试样断</td><td>试样断</td></tr></table>

# 2.3 耐环境性能

2.3.1 耐湿热老化性能 胶接试样经温度 $55^{\circ}\mathrm{C}$ ，相对湿度 $100\%$ 老化后的性能见表2-3。

表2-3  

<table><tr><td rowspan="2">老化时间/h</td><td colspan="3">剪切强度/MPa</td></tr><tr><td>室温</td><td>200℃</td><td>232℃</td></tr><tr><td>0</td><td>19.9</td><td>18.4</td><td>8.9</td></tr><tr><td>1 128</td><td>20.0</td><td>13.7</td><td>6.2</td></tr></table>

2.3.2 耐盐雾性能 胶接试样经温度 $35^{\circ}\mathrm{C}, 5\%$ 氯化钠溶液喷盐雾试验的试验结果见表2-4。

表2-4  

<table><tr><td rowspan="2">喷盐雾时间/d</td><td colspan="3">剪切强度/MPa</td></tr><tr><td>室温</td><td>200℃</td><td>232℃</td></tr><tr><td>0</td><td>16.4</td><td>13.4</td><td>8.7</td></tr><tr><td>15</td><td>16.1</td><td>13.1</td><td>8.0</td></tr><tr><td>30</td><td>16.9</td><td>14.0</td><td>7.6</td></tr></table>

2.3.3 耐介质性能 见表2-5。

表2-5  

<table><tr><td rowspan="2">介 质</td><td rowspan="2">室温浸泡时间/d</td><td colspan="3">剪切强度/MPa</td><td rowspan="2">介 质</td><td rowspan="2">室温浸泡时间/d</td><td colspan="3">剪切强度/MPa</td></tr><tr><td>室温</td><td>200℃</td><td>232℃</td><td>室温</td><td>200℃</td><td>232℃</td></tr><tr><td>空 白</td><td>0</td><td>19.3</td><td>19.7</td><td>8.2</td><td>10号航空液压油</td><td>90</td><td>22.0</td><td>18.0</td><td>6.0</td></tr><tr><td>自来水</td><td>90</td><td>20.8</td><td>18.6</td><td>6.0</td><td>1号喷气燃料</td><td>90</td><td>20.2</td><td>18.5</td><td>9.4</td></tr><tr><td>苯(分析纯)</td><td>90</td><td>20.6</td><td>14.3</td><td>11.1</td><td>95号汽油</td><td>90</td><td>19.9</td><td>17.7</td><td>7.3</td></tr><tr><td>8号航空润滑油</td><td>90</td><td>20.7</td><td>13.4</td><td>8.8</td><td></td><td></td><td></td><td></td><td></td></tr></table>

2.3.4 耐沸水性能 胶接试样经 $100^{\circ}\mathrm{C}$ 水煮 $72\mathrm{h}$ ，剪切强度的变化见表2-6。

表2-6  

<table><tr><td rowspan="2">水煮时间/h</td><td colspan="3">剪切强度/MPa</td></tr><tr><td>室温</td><td>200℃</td><td>232℃</td></tr><tr><td>0</td><td>16.1</td><td>19.6</td><td>7.7</td></tr><tr><td>72</td><td>21.5</td><td>12.9</td><td>5.7</td></tr></table>

2.3.5 耐热老化性能 见图2-3。

图片摘要：该图主要展示 2 6。
![](images/de6766e2a3e716f5acc387b20e601827f4a730c6a4739c3377db85d5f69e91f6.jpg)  
图2-3J-27-1耐高温胶粘剂 $200^{\circ}C$ 热老化时间与剪切强度的关系

2.4 工艺性能 固化过程中，胶的流动性适中且由于胶中有固定粒径的无机填料作支撑，对固化

压力不敏感。

2.5 使用性能 已用于浸青铜石墨与铝合金、不锈钢的胶接，满足飞机发动机使用要求。

# 3 使用工艺[2]

3.1 表面处理 铝合金以磷酸阳极化为宜, 化学氧化次之。磷酸阳极化按 HB/Z 197 《结构胶接铝合金磷酸阳极化工艺规范》进行。  
其他材料的胶接表面处理方法按《J-27-1无溶剂耐高温环氧胶粘剂使用工艺说明书》的要求或通过试验进行选择。  
3.2 配胶 配胶前先将A组分粘稠液体加热至 $60\sim 70^{\circ}\mathrm{C}$ ，然后趁热按 $\mathrm{A}:\mathrm{B} = 100:36$ 加入B组分细粉，迅速搅拌均匀即可使用。  
3.3涂胶在待胶接面上涂一薄层胶液，尽快叠合工件、加压定位，擦去挤出的余胶。  
3.4 固化 固化条件为温度 $180\sim 190^{\circ}\mathrm{C}$ ，时间 $3\mathrm{h}$ ，压力 $0.1\sim 0.3\mathrm{MPa}$ 。

# 4 其他

4.1包装A组分以马口铁桶密封包装，B组分用聚乙烯塑料桶或袋封装，外加纸箱或木箱包装。  
4.2 运输 按非危险品运输。  
4.3 贮存 以密闭的原包装贮存于室内，远离火源和热源，避免阳光直接照射。自生产之日起室温有效贮存期为1年，超过有效贮存期的胶经检验合格后仍可使用，其检验有效期为1个月，总贮存期不得超过2年。  
4.4 技术安全 铝合金以磷酸阳极化处理为宜，各种钢材以喷砂处理为佳。涂胶时工件表面的温度不宜太低。固化时要确保工件上胶接部位达到规定的固化温度、压力及时间。

# 5 使用建议

选用。

# 参考文献

1 黑龙江省科学院石油化学研究所.J-27-1无溶剂耐高温环氧胶粘剂研制报告.1994  
2 关长参, 李奇力. J-27 高温环氧胶. 化学与粘合, 1990(3): 161~163

编写 张恩天 关长参

审校 郑瑞琪 张巧华

# KH-505胶粘剂

# 1 概述

KH-505胶粘剂系糊状耐高温有机硅型非结构胶。可用于钢、陶瓷等非承力结构的胶接以及螺栓、小轴、螺钉等的紧固，可在 $-55\sim 400^{\circ}\mathrm{C}$ 长期使用。

1.1 牌号及名称 KH-505胶粘剂，原名HA-4304胶。

1.2 基本组成 有机硅树脂、无机填料、溶剂。  
1.3 材料标准 KH-505胶粘剂的主要性能指标见表1-1。

表1-1  

<table><tr><td rowspan="2">性能</td><td colspan="2">指 标</td></tr><tr><td>室 温</td><td>425℃</td></tr><tr><td>剪切强度/MPa ≥</td><td></td><td></td></tr><tr><td>原始</td><td>8.0</td><td>3.0</td></tr><tr><td>400℃,200 h 老化后</td><td>-</td><td>3.0</td></tr><tr><td>-55℃→425℃交变10次后</td><td>-</td><td>3.0</td></tr></table>

1.4 使用工艺说明书《HA-4301胶及HA-4304胶性能及使用工艺说明书》。  
1.5 供应状态 以液态供应。  
1.6 应用概况 已用于航空附件。  
1.7 研制及生产单位 中国科学院化学研究所研制并生产。  
1.8 鉴定级别及日期 1965年6月21日由中国科学院化学研究所组织鉴定通过。

# 2 性能[1~2]

# 2.1 物理及化学性能

# 2.1.1 外观 白色糊状物。

2.1.2 电性能 $23\sim 286^{\circ}C$ 体积电阻率大于 $2\times 10^{3}\Omega \cdot \mathrm{m}$

# 2.2 力学性能

2.2.1 剪切强度 碳钢经除锈除油, 胶接剪切强度室温时为 $\frac{9.0 \sim 11.0}{10.0} \mathrm{MPa}$ , $425^{\circ} \mathrm{C}$ 时为 $\frac{3.7 \sim 4.2}{3.9} \mathrm{MPa}$ 。

2.2.2 疲劳性能 按MJT-69525A专用技术条件进行，试验结果见表2-1。

表2-1  

<table><tr><td>振动频率/Hz</td><td>过载</td><td>温度/℃</td><td>时间/h</td><td>输入空气压力/MPa</td><td>转换次数/次</td><td>振动循环/次</td></tr><tr><td rowspan="2">20</td><td rowspan="2">1.8g</td><td>20±10</td><td>16</td><td rowspan="2">0.8</td><td>512</td><td rowspan="2">2×10^6未坏</td></tr><tr><td>100±10</td><td>12</td><td>384</td></tr><tr><td rowspan="2">50</td><td rowspan="2">2.0g</td><td>200±10</td><td>12</td><td rowspan="2">0.8</td><td>384</td><td rowspan="2">3.5×10^6未坏</td></tr><tr><td>300±10</td><td>7.5</td><td>240</td></tr><tr><td rowspan="2">80</td><td rowspan="2">2.5g</td><td>350±10</td><td>10.5</td><td rowspan="2">0.8</td><td>336</td><td rowspan="2">4.5×10^6未坏</td></tr><tr><td>400±10</td><td>5.0</td><td>144</td></tr></table>

2.2.3 持久性能 胶接碳钢的剪切试样在温度 $425^{\circ}\mathrm{C}$ ，剪切应力 $1.5\mathrm{MPa}$ 作用下，经 $30\mathrm{h}$ 试样未破坏。

# 2.3 耐环境性能

2.3.1 耐热老化性能 胶接碳钢试样经 $400^{\circ}\mathrm{C}$ 老化 $200\mathrm{h}$ 后，在 $425^{\circ}\mathrm{C}$ 测定剪切强度为 $\frac{2.9\sim 3.3}{3.1}\mathrm{MPa}$ 。  
2.3.2 耐高低温交变性能 胶接碳钢的试样经 $-55^{\circ}\mathrm{C} \rightarrow 425^{\circ}\mathrm{C}$ 交变10次后，在 $425^{\circ}\mathrm{C}$ 测定剪切强度为 $\frac{2.9 \sim 3.3}{3.1}\mathrm{MPa}$ 。

# 3 使用工艺

3.1 表面处理 被粘金属表面必须除锈除油。表面粗糙度不得超过 $6.3\mu \mathrm{m}$ ，光滑表面可用砂纸打磨或经喷砂处理。涂胶前用有机溶剂（如甲苯、香蕉水，汽油、丙酮）彻底擦洗。  
3.2 涂胶 KH-505 胶在长期存放后无机填料会沉淀，用前需将胶粘剂搅拌均匀。涂两次胶。先涂一薄层，室温晾干、约 $30\mathrm{min}$ 后涂第二次，于室温晾干 $30\mathrm{min}$ 后再在 $100^{\circ}\mathrm{C} \pm 5^{\circ}\mathrm{C}$ 烘约 $20\mathrm{min}$ ，然后趁热粘合。  
3.3 固化 固化条件为温度 $270^{\circ}\mathrm{C} \pm 5^{\circ}\mathrm{C}$ ，时间 $3\mathrm{h}$ ，压力 $0.5\mathrm{MPa}$ 。

# 4 其他

4.1 包装 用玻璃瓶或塑料瓶包装。  
4.2 运输 按易燃品运输。  
4.3 贮存 密封贮存于温度不高于 $30^{\circ}\mathrm{C}$ ，相对湿度不大于 $75\%$ 的室内，远离火源、热源，避免阳光直接照射。自生产之日起有效贮存期为1年。

# 5 使用建议

选用。

# 参考文献

1 中国科学院化学研究所. 有机硅高温胶粘剂研究工作报告. 1965  
2 兰州航空电器厂.HA4304耐高温有机硅胶使用性能鉴定报告.1966

编写 余云照

审校 郑瑞琪

# J-151 耐高温胶粘剂

# 1 概述

J-151 耐高温胶粘剂系改性酚醛-丁腈橡胶型液状胶粘剂。胶接接头强度高, 耐高温、耐介质和耐老化性能优良。可高温快速固化, 适用于金属和复合材料以及石棉橡胶等材料制成的刹车片、制动器等的胶接。可在 $-60 \sim 200^{\circ} \mathrm{C}$ 长期使用。

1.1 牌号及名称 J-151 耐高温胶粘剂。  
1.2 基本组成 酚醛树脂、丁腈橡胶、配合剂。  
1.3 材料标准 Q/HSY078—1997《J-151耐高温胶粘剂》。

主要性能指标见表1-1。被粘物为LY12CZ铝合金，表面经磷酸阳极化处理。

1.4 使用工艺说明书 《J-151 耐高温胶粘剂使用工艺说明书》。  
1.5 供应状态 胶液，单组分包装。  
1.6 应用概况 已用于直升机飞行控制系统中航空力矩限制器钢齿轮与摩擦片的胶接。

表1-1  

<table><tr><td>试验温度/℃</td><td>20</td><td>200</td></tr><tr><td>剪切强度/MPa ≥</td><td>20.0</td><td>7.0</td></tr></table>

1.7 研制及生产单位 黑龙江省石油化学研究院研制并生产。  
1.8 鉴定级别及日期 1997年10月由化学工业部鉴定通过。

# 2 性能[1]

# 2.1 物理及化学性能

# 2.1.1 红外光谱 见图2-1。

图片摘要：该图主要展示 2 1 J 151耐高温胶粘剂红外光谱图。
![](images/9e2e256a4f01fa059c0ac8a0f543647d340f1ca6d16a9a95398d05e0476c889a.jpg)  
图2-1 J-151耐高温胶粘剂红外光谱图

# 2.1.2 外观 红褐色粘稠液体。

2.2力学性能除非另有说明，被粘物为LY12CZ铝合金，表面经磷酸阳极化处理。胶接试样的力学性能如下。  
2.2.1 剪切强度 不同温度下的剪切强度见表2-1，胶接不同被粘物的剪切强度见表2-2。

表2-1  

<table><tr><td>试验温度/℃</td><td>-60</td><td>20</td><td>150</td><td>200</td><td>250</td><td>300</td><td>350</td></tr><tr><td>剪切强度/MPa</td><td>22.7~24.6/23.5</td><td>23.4~27.1/25.3</td><td>16.8~19.5/16.9</td><td>10.9~14.8/13.4</td><td>10.7~13.0/12.4</td><td>6.9~8.0/7.4</td><td>3.6~4.3/4.0</td></tr></table>

表2-2  

<table><tr><td rowspan="2">被粘物</td><td rowspan="2">表面处理方法</td><td colspan="2">剪切强度/MPa</td><td rowspan="2">被粘物</td><td rowspan="2">表面处理方法</td><td colspan="2">剪切强度/MPa</td></tr><tr><td>20℃</td><td>200℃</td><td>20℃</td><td>200℃</td></tr><tr><td>LY12CZ</td><td>打磨后化学氧化</td><td>24.5</td><td>10.9</td><td>酚醛玻璃钢</td><td>脱脂后打磨</td><td>13.2(试片断)</td><td>-</td></tr><tr><td>45号钢</td><td>脱脂后打磨</td><td>24.3</td><td>8.5</td><td>碳纤维复合材料</td><td>脱脂后打磨</td><td>16.8(试片断)</td><td>-</td></tr><tr><td>不锈钢</td><td>脱脂后打磨</td><td>24.3</td><td>9.8</td><td>石棉橡胶刹车片</td><td>脱脂后打磨</td><td>13.2(试片断)</td><td>-</td></tr><tr><td>黄铜</td><td>脱脂后打磨</td><td>21.4</td><td>7.9</td><td></td><td></td><td></td><td></td></tr></table>

2.2.2 剥离强度 $20^{\circ}\mathrm{C}$ 下的板-板 $90^{\circ}$ 剥离强度为 $\frac{5.8\sim 6.9}{6.2}\mathrm{kN / m}$ ，试件中薄板厚度为 $0.3\mathrm{mm}$ ，厚板厚度为 $3.0\mathrm{mm}$ 。

2.2.3 平面拉伸强度 $20^{\circ}\mathrm{C}$ 下的平面拉伸强度为 $\frac{33.4\sim 37.0}{35.5}\mathrm{MPa}$ 。

# 2.3 耐环境性能

2.3.1 耐湿热老化性能 胶接试样经温度 $70^{\circ}\mathrm{C}$ ，相对湿度 $100\%$ 老化后的性能见表2-3。

表2-3  

<table><tr><td colspan="2">老化时间/h</td><td>0</td><td>500</td><td>1 000</td><td>2 000</td></tr><tr><td rowspan="2">剪切强度/MPa</td><td>20℃</td><td>24.7</td><td>23.4</td><td>21.6</td><td>20.8</td></tr><tr><td>200℃</td><td>11.4</td><td>10.9</td><td>9.8</td><td>9.7</td></tr></table>

# 2.3.2 耐介质性能 见表2-4。

表2-4  

<table><tr><td>介 质</td><td>室温浸泡时间/d</td><td>20℃剪切强度/MPa</td><td>介 质</td><td>室温浸泡时间/d</td><td>20℃剪切强度/MPa</td></tr><tr><td>空 白</td><td>0</td><td>23.4</td><td>4109号航空润滑油</td><td>7</td><td>23.6</td></tr><tr><td>自来水</td><td>30</td><td>22.6</td><td>95号汽油</td><td>7</td><td>23.4</td></tr><tr><td>人造海水</td><td>30</td><td>22.3</td><td>8号航空润滑油</td><td>7</td><td>22.9</td></tr><tr><td>1号喷气燃料</td><td>7</td><td>23.6</td><td>10号航空液压油</td><td>7</td><td>23.0</td></tr></table>

# 2.3.3 耐热老化性能 见表2-5。

表2-5  

<table><tr><td colspan="2">200℃热老化时间/h</td><td>0</td><td>24</td><td>48</td><td>168</td><td>336</td><td>720</td></tr><tr><td rowspan="2">剪切强度/MPa</td><td>20℃</td><td>23.7</td><td>25.7</td><td>29.5</td><td>21.6</td><td>19.9</td><td>15.8</td></tr><tr><td>200℃</td><td>11.5</td><td>12.6</td><td>13.2</td><td>12.3</td><td>13.9</td><td>11.5</td></tr></table>

2.3.4 库房贮存老化 胶接试样经温度 $-30\sim 30^{\circ}\mathrm{C}$ ，相对湿度 $45\% \sim 85\%$ 仓库贮存后的性能变化见表2-6。

表2-6  

<table><tr><td colspan="2">贮存老化时间/年</td><td>0</td><td>0.5</td><td>1</td><td>2</td><td>3</td></tr><tr><td rowspan="2">剪切强度/MPa</td><td>20℃</td><td>24.6</td><td>24.3</td><td>23.5</td><td>23.0</td><td>23.4</td></tr><tr><td>·200℃</td><td>12.8</td><td>12.2</td><td>12.0</td><td>12.2</td><td>12.0</td></tr></table>

2.4 工艺性能 使用时不需涂底胶，在被粘表面涂胶两遍后需晾干或烘干，然后加热、加压固化。固化条件对胶接试样力学性能的影响见表2-7。

表2-7  

<table><tr><td rowspan="2">固化温度/℃</td><td rowspan="2">固化压力/MPa</td><td rowspan="2">固化时间/h</td><td colspan="2">剪切强度/MPa</td></tr><tr><td>20℃</td><td>200℃</td></tr><tr><td>130</td><td>0.5</td><td>3.0</td><td>19.6</td><td>9.9</td></tr><tr><td>150</td><td>0.5</td><td>0.5</td><td>24.4</td><td>11.4</td></tr><tr><td>150</td><td>0.5</td><td>1.0</td><td>24.3</td><td>11.5</td></tr><tr><td>160</td><td>0.5</td><td>0.5</td><td>25.3</td><td>11.8</td></tr><tr><td>160</td><td>0.5</td><td>1.0</td><td>25.6</td><td>11.8</td></tr><tr><td>160</td><td>0.5</td><td>2.0</td><td>24.8</td><td>11.7</td></tr></table>

2.5 使用性能 用于直升机飞行控制系统中航空力矩限制器钢齿轮与摩擦片部件的胶接，通过了检测考核试验，已小批量生产。

# 3 使用工艺

3.1 表面处理 铝合金以磷酸阳极化为宜, 化学氧化、铬酸阳极化次之。磷酸阳极化按 HB/Z 197《结构胶接铝合金磷酸阳极化工艺规范》进行。其他材料的胶接表面处理方法按《J-151 耐高温胶粘剂使用工艺说明书》要求或通过试验进行选择。  
3.2 涂胶 在被粘表面涂胶液两遍，每涂一遍后晾置 $20\mathrm{min}$ 。  
3.3叠合涂两遍胶的表面需晾置一夜或在 $70^{\circ}\mathrm{C}$ 下烘干 $25\mathrm{min}$ 后立即叠合，加压固定。  
3.4 固化 固化压力为 $0.35 \sim 1.0 \mathrm{MPa}$ ，固化温度与时间参照表3-1。

表3-1[1]  

<table><tr><td>固化温度/℃</td><td>150</td><td>180</td><td>200</td></tr><tr><td>固化时间/min</td><td>30</td><td>10</td><td>5</td></tr></table>

# 4 其他

4.1 包装 以清洁、干燥的马口铁桶包装密封。  
4.2 运输 按一般易燃品运输，运输时严防雨淋、日光曝晒。  
4.3 贮存 贮存于温度 $10 \sim 30^{\circ} \mathrm{C}$ , 相对湿度不大于 $75\%$ 的室内, 避免阳光直射, 远离热源、火源。自胶液生产之日起, 有效贮存期为半年。过期胶液经检验合格后仍可使用, 检验有效期为 1 个月, 总贮存期不超过 1 年。胶液室温贮存 6 个月和 8 个月的性能检验结果见表 4-1。

表4-1[1]  

<table><tr><td rowspan="2">室温贮存时间/月</td><td colspan="2">剪切强度 /MPa</td></tr><tr><td>20℃</td><td>200℃</td></tr><tr><td>0</td><td>24.4</td><td>11.9</td></tr><tr><td>6</td><td>25.6</td><td>10.8</td></tr><tr><td>8</td><td>25.0</td><td>10.0</td></tr></table>

4.4 技术安全 为使胶液的粘度适于涂胶，可用乙酸乙酯加以稀释。被粘表面叠合前要按要求使胶层中溶剂挥发干净。固化时要确保工件达到规定的固化温度、时间和压力。

# 5 使用建议

选用。

# 参考文献

1 黑龙江省科学院石油化学研究所.J-151耐高温胶粘剂研制报告.1997

编写 张恩天 王超

审校 郑瑞琪 姜作义

# SY-14 胶粘剂

# 1 概述

SY-14胶粘剂系高温固化改性环氧膜状结构胶。该胶胶接接头强度高，综合力学性能好，耐介质和耐老化性能优良。适用于金属、复合材料及石墨等的承力板-板胶接，无孔峰窝夹层结构的胶接，以及胶接-铆接、胶接-螺栓复合连接。也可用做纤维-铝合金层板复合材料的基体。SY-14胶粘剂以A级或B级提供使用，A级适于承力结构件的胶接，B级适于一般结构件的胶接，均可在 $-55\sim 175^{\circ}C$ 长期使用， $200^{\circ}C$ 短期使用。

1.1 牌号及名称 SY-14胶粘剂，原名自力-4胶。  
1.2 基本组成 环氧树脂、聚砜树脂、潜伏性固化剂。  
1.3 材料标准 Q/6S 104—1988《SY-14胶粘剂》。

主要性能指标见表1-1。被粘物为LY12CZ铝合金，表面经磷酸阳极化处理。蜂窝芯规格：68-3-0.05(LF2Y)N。

表1-1  

<table><tr><td rowspan="2">胶膜级别</td><td colspan="4">剪切强度/MPa≥</td><td colspan="2">板-板90°剥离强度/(kN/m)≥</td><td colspan="2">板-芯90°剥离强度/(kN/m)≥</td></tr><tr><td>-55℃</td><td>室温</td><td>150℃</td><td>175℃</td><td>室温</td><td>150℃</td><td>室温</td><td>150℃</td></tr><tr><td>A级</td><td>27.5</td><td>29.4</td><td>17.7</td><td>15.7</td><td>5.9</td><td>3.9</td><td>4.4</td><td>2.5</td></tr><tr><td>B级</td><td>-</td><td>29.4</td><td>-</td><td>-</td><td>4.9</td><td>-</td><td>-</td><td>-</td></tr></table>

1.4 使用工艺说明书 Q/6SZ 140—1988《SY-14胶粘剂胶接工艺》。  
1.5 供应状态 以胶膜供应，厚度分 $0.25\mathrm{mm} \pm 0.05\mathrm{mm}$ 和 $0.35\mathrm{mm} \pm 0.05\mathrm{mm}$ 两种。  
1.6 应用概况 已用于歼击机、轰炸机的襟翼、副翼、水平尾翼、方向舵及通讯卫星和洲际导弹等的蜂窝夹层结构的胶接，还用于飞机碳纤维复合材料结构和雷达罩的胶接。  
1.7 研制及生产单位 北京航空材料研究院研制并生产。  
1.8 鉴定级别及日期 1984年8月由航空工业部鉴定通过。

# 2 性能[1~6]

# 2.1 物理及化学性能

2.1.1 红外光谱 见图2-1。

图片摘要：该图主要展示 2 1 SY 14胶粘剂红外光谱图。
![](images/29ffee0565dda4419e43468c2d437ab38fbd27f875a87c3fa09ce1505aadbb8e.jpg)  
图2-1 SY-14胶粘剂红外光谱图

2.1.2 外观 米黄色无载体胶膜。

2.1.3 密度 $1.16\mathrm{g} / \mathrm{cm}^3$

2.1.4 挥发物质量分数 不大于 $1.0\%$

2.2力学性能除非另有说明，被粘物为LY12CZ铝合金，表面经磷酸阳极化处理。胶接试样的力学性能如下。  
2.2.1 剪切强度 不同温度的剪切强度见表2-1；批量生产检验的剪切强度数据统计处理结果见表2-2；胶接其他材料的剪切强度见表2-3，除了镁-镁和碳纤维复合材料是被粘物破坏外，其余均为胶粘剂内聚破坏。

表2-1  

<table><tr><td rowspan="2">表面处理</td><td colspan="6">剪切强度/MPa</td></tr><tr><td>-55℃</td><td>室温</td><td>130℃</td><td>150℃</td><td>175℃</td><td>200℃</td></tr><tr><td>磷酸阳极化</td><td>35.0~37.6/35.9</td><td>33.9~38.4/35.9</td><td>31.0~36.8/32.6</td><td>26.9~28.3/27.3</td><td>22.3~23.8/22.9</td><td>8.4~12.1/9.6</td></tr><tr><td>化学氧化</td><td>31.1~34.3/32.9</td><td>32.9~34.3/33.6</td><td>27.7~29.9/28.3</td><td>24.1~25.7/24.8</td><td>10.2~15.0/12.7</td><td>5.0~6.4/5.6</td></tr><tr><td>铬酸阳极化</td><td>-</td><td>34.8~38.2/35.3</td><td>-</td><td>22.8~26.0/25.3</td><td>-</td><td>-</td></tr><tr><td>混合酸阳极化</td><td>-</td><td>32.3~43.9/37.2</td><td>-</td><td>23.0~30.2/25.6</td><td>-</td><td>-</td></tr></table>

表2-2  

<table><tr><td rowspan="2">试验温度/℃</td><td colspan="6">剪切强度</td></tr><tr><td>A基值/MPa</td><td>B基值/MPa</td><td>S基值/MPa</td><td>x/MPa</td><td>s/MPa</td><td>n</td></tr><tr><td>室温</td><td>31.1</td><td>35.5</td><td>29.4</td><td>41.1</td><td>3.90</td><td>220</td></tr><tr><td>150℃</td><td>21.6</td><td>24.9</td><td>17.7</td><td>29.2</td><td>2.95</td><td>220</td></tr></table>

表2-3  

<table><tr><td>被粘物</td><td>铜-铜</td><td>钢-铜</td><td>钢-钢</td><td>镁-镁</td><td>钛-钛</td><td>碳纤维复合材料</td></tr><tr><td>室温剪切强度/MPa</td><td>34.2</td><td>35.5</td><td>48.6</td><td>12.8</td><td>58.0</td><td>29.9</td></tr></table>

2.2.2 不均匀扯离强度 铝合金表面经化学氧化处理的胶接不均匀扯离强度，室温为 $\frac{58.9\sim 73.6}{66.7}\mathrm{kN / m};150^{\circ}C$ 为 $\frac{43.2\sim 50.0}{47.0}\mathrm{kN / m}$ 。

2.2.3剥离强度见表2-4。批量生产检验的板-板 $90^{\circ}$ 剥离强度数据统计处理结果见表2-5。

表2-4  

<table><tr><td rowspan="2">性 能</td><td colspan="6">典型值</td></tr><tr><td>-55℃</td><td>室温</td><td>130℃</td><td>150℃</td><td>170℃</td><td>175℃</td></tr><tr><td>板-板90°剥离强度①/(kN/m)</td><td>6.5~7.7/7.4</td><td>7.2~8.1/7.6</td><td>-</td><td>5.5~6.5/5.9</td><td>-</td><td>3.1~3.7/3.4</td></tr><tr><td>T形剥离强度②/(kN/m)</td><td>-</td><td>3.2~3.8/3.5</td><td>3.5~4.7/4.0</td><td>2.5~3.5/2.8</td><td>1.2~2.0/1.5</td><td>-</td></tr><tr><td>板-芯90°剥离强度③/(kN/m)</td><td>5.9~6.6/6.2</td><td>4.9~7.8/6.1</td><td>-</td><td>2.5~3.9/3.3</td><td>-</td><td>3.4~4.8/4.2</td></tr><tr><td>蜂窝滚筒剥离强度③/(N·m/m)</td><td>-</td><td>108~113/110</td><td>-</td><td>-</td><td>-</td><td>-</td></tr></table>

① 薄板厚度为 $0.3\mathrm{mm}$ ，厚板厚度为 $3\sim 4\mathrm{mm}$ 。  
② 薄板厚度为 $0.3 \mathrm{~mm}$ 。  
③ 蜂窝芯规格：68-3-0.05(LF2Y)N，面板为 $0.3\mathrm{mm}$ LY12CZ。

表2-5  

<table><tr><td rowspan="2">试验温度/℃</td><td colspan="6">板-板90°剥离强度</td></tr><tr><td>A基值/(kN/m)</td><td>B基值/(kN/m)</td><td>S基值/(kN/m)</td><td>x/(kN/m)</td><td>s/(kN/m)</td><td>n</td></tr><tr><td>室温</td><td>4.97</td><td>5.83</td><td>5.89</td><td>6.94</td><td>0.770</td><td>210</td></tr><tr><td>150℃</td><td>4.60</td><td>5.45</td><td>3.92</td><td>6.58</td><td>0.736</td><td>95</td></tr></table>

2.2.4 平面拉伸强度 见表2-6。复合材料夹层结构元件试验破坏形式均呈复合材料层间破坏或铝蜂窝芯破坏。

表2-6  

<table><tr><td rowspan="2">试 样</td><td colspan="5">蜂窝平面拉伸强度/MPa</td></tr><tr><td>-55℃</td><td>室温</td><td>130℃</td><td>150℃</td><td>175℃</td></tr><tr><td>面板:铝合金芯材:68-3-0.05(LF2Y)NR</td><td>6.2</td><td>6.3</td><td>-</td><td>6.4</td><td>4.6</td></tr><tr><td>面板:碳纤维复合材料芯材:68-3-0.05(LF2Y)NR</td><td>5.5</td><td>5.7</td><td>4.9</td><td>3.9</td><td>3.0</td></tr></table>

2.2.5 弯曲强度 胶接蜂窝元件室温弯曲强度和模量见表 $2-7\sim$ 表2-10。表2-7中的弯曲强度按下式计算：

$$
\sigma_ {\mathrm {w}} = \frac {3 P l (H + h)}{4 b \left(H ^ {3} - h ^ {3}\right)}
$$

式中： $\sigma_{\mathrm{w}}$ ——弯曲强度， $\mathrm{MPa}$

$P$ ——最大破坏载荷，N；

$l$ ——试样中间跨度，cm；

$H$ ——夹层结构全高, $\mathrm{cm}$ ;

$h$ ——夹芯材料高度, $\mathrm{cm}$ ;

$b$ ——夹层结构宽度, $\mathrm{cm}$ 。

表2-7  

<table><tr><td rowspan="2">试样尺寸/(mm×mm×mm)</td><td colspan="3">弯曲强度/MPa</td></tr><tr><td>27-5-0.03(LF2Y)N</td><td>33-4-0.03(LF2Y)N</td><td>66-3-0.05(LF2Y)N</td></tr><tr><td>300×75×16</td><td>151~191/172</td><td>236~266/252</td><td>451~488/468</td></tr><tr><td>300×40×16</td><td>137~163/148</td><td>192~234/216</td><td>410~433/421</td></tr></table>

表2-8  

<table><tr><td rowspan="2">面板厚度/mm</td><td rowspan="2">试样尺寸/(mm×mm×mm)</td><td colspan="5">四点弯曲强度/MPa</td></tr><tr><td colspan="2">48-3-0.03(LF2Y)N</td><td colspan="2">33-4-0.03(LF2Y)N</td><td>27-5-0.03(LF2Y)N</td></tr><tr><td>0.3</td><td>200×75×15.6</td><td colspan="2">0.80</td><td colspan="2">0.78</td><td>0.45</td></tr><tr><td>0.5</td><td>200×75×16.0</td><td colspan="2">1.75</td><td colspan="2">—</td><td>1.00</td></tr><tr><td rowspan="2">面板厚度/mm</td><td rowspan="2">试样尺寸/(mm×mm×mm)</td><td colspan="5">四点弯曲强度/MPa</td></tr><tr><td>66-3-0.05(LF2Y)N</td><td colspan="2">56-3-0.04(LF2Y)N</td><td>44-4-0.05(LF2Y)N</td><td>40-5-0.05(LF2Y)N</td></tr><tr><td>0.3</td><td>200×75×15.6</td><td>1.28</td><td colspan="2">0.89</td><td>—</td><td>0.83</td></tr><tr><td>0.5</td><td>200×75×16.0</td><td>4.15</td><td colspan="2">—</td><td>1.79</td><td>—</td></tr></table>

注：试验参照 MIL-STD-401《夹层结构和芯材的通用试验方法》进行。

表2-9  

<table><tr><td colspan="2">试样规格</td><td rowspan="2">性能</td><td colspan="3">典型值</td></tr><tr><td>面板厚度/mm</td><td>SY-L3 耐久芯</td><td>-55°C</td><td>室温</td><td>150°C</td></tr><tr><td rowspan="2">0.4</td><td rowspan="2">33-4-0.03(LF2Y)NR</td><td>弯曲破坏载荷/kN</td><td>1.26</td><td>1.13</td><td>0.958</td></tr><tr><td>弯曲强度/MPa</td><td>70.2</td><td>62.9</td><td>53.4</td></tr><tr><td rowspan="2">0.3</td><td rowspan="2">27-5-0.03(LF2Y)NR</td><td>弯曲破坏载荷/kN</td><td>0.861</td><td>0.767</td><td>0.685</td></tr><tr><td>弯曲强度/MPa</td><td>64.0</td><td>57.8</td><td>51.0</td></tr><tr><td rowspan="2">0.3</td><td rowspan="2">52-3-0.04(LF2Y)NR</td><td>弯曲破坏载荷/kN</td><td>2.23</td><td>2.27</td><td>1.71</td></tr><tr><td>弯曲强度/MPa</td><td>166</td><td>169</td><td>127</td></tr></table>

注：试样尺寸: $200 \mathrm{~mm} \times 75 \mathrm{~mm}$ , 芯高 $15 \mathrm{~mm}$ ; 试验形式: 四点弯曲加载, 下面两点跨距 $150 \mathrm{~mm}$ , 加载速度 $5 \mathrm{~mm} / \mathrm{min}$ 。

表2-10  

<table><tr><td colspan="2">试样规格</td><td colspan="2">纵向</td><td colspan="2">横向</td></tr><tr><td>面板厚度/mm</td><td>SY-L3 耐久芯</td><td>弯曲强度/MPa</td><td>弯曲模量/MPa</td><td>弯曲强度/MPa</td><td>弯曲模量/MPa</td></tr><tr><td>0.4</td><td>27-5-0.03(LF2Y)N</td><td>0.390</td><td>76.8</td><td>0.282</td><td>44.1</td></tr><tr><td>0.3</td><td>33-4-0.03(LF2Y)N</td><td>0.488</td><td>98.6</td><td>0.398</td><td>56.1</td></tr><tr><td>0.3</td><td>52-3-0.04(LF2Y)N</td><td>1.27</td><td>232</td><td>0.741</td><td>147</td></tr><tr><td>0.5</td><td>68-3-0.05(LF2Y)N</td><td>1.95</td><td>257</td><td>1.16</td><td>191</td></tr></table>

注：试验形式：三点弯曲加载；强度试验试样为尺寸 $200\mathrm{mm}\times 75\mathrm{mm}$ ，跨距 $150\mathrm{mm}$ ；模量试验试样尺寸为 $530\mathrm{mm}\times 75\mathrm{mm}$ ，跨距 $300\mathrm{mm}$ ；蜂窝芯高度均为 $15\mathrm{mm}$ 。

2.2.6 疲劳性能 剪切疲劳试样尺寸见图2-2。老化前及经温度 $55\mathrm{C}$ ，相对湿度 $100\%$ 老化后的室温疲劳性能见表2-11。

图片摘要：该图主要展示 2 10。
![](images/e625c0c99064c8bd85f9bdff59bdeeb7d6b1de2213c4df419d04bb5dd62588f9.jpg)  
图2-2 疲劳试样尺寸

表2-11  

<table><tr><td>老化时间/h</td><td>剪切强度/MPa</td><td>频率/Hz</td><td>疲劳应力/MPa</td><td>试样数量/个</td><td>循环次数/次</td><td>剩余剪切强度/MPa</td></tr><tr><td rowspan="3">0</td><td rowspan="3">64.3</td><td rowspan="3">130</td><td>11.8</td><td>4</td><td>1.00×10^7</td><td>63.2</td></tr><tr><td>14.7</td><td>3</td><td>1.00×10^7</td><td>61.4</td></tr><tr><td>17.7</td><td>2</td><td>1.00×10^7</td><td>62.1</td></tr></table>

续表 2-11  

<table><tr><td>老化时间/h</td><td>剪切强度/MPa</td><td>频率/Hz</td><td>疲劳应力/MPa</td><td>试样数量/个</td><td>循环次数/次</td><td>剩余剪切强度/MPa</td></tr><tr><td rowspan="3">3000</td><td rowspan="3">49.6</td><td rowspan="3">115</td><td>14.7</td><td>2</td><td>1.00×10^7</td><td>48.6</td></tr><tr><td>17.7</td><td>1</td><td>1.00×10^7</td><td>31.1</td></tr><tr><td>17.7</td><td>2</td><td>9.53×10^6</td><td>--</td></tr></table>

2.2.7 蠕变性能 试样及其老化条件与2.2.6疲劳性能相同，老化前后在不同温度和不同持久应力作用时间为 $200\mathrm{h}$ 的蠕变性能见表2-12。SY-14胶/SY-L3耐久芯蜂窝夹层结构蠕变性能见表2-13。

表2-12  

<table><tr><td>老化时间/h</td><td>试验温度/℃</td><td>剪切强度/MPa</td><td>持久应力/MPa</td><td>试样数量/个</td><td>残余变形/mm</td></tr><tr><td rowspan="2">0</td><td>室温</td><td>64.3</td><td>19.6</td><td>4</td><td>0.132</td></tr><tr><td>150</td><td>37.1</td><td>9.8</td><td>3</td><td>0.042</td></tr><tr><td rowspan="3">3000</td><td rowspan="2">室温</td><td rowspan="2">49.6</td><td>11.8</td><td>3</td><td>0.037</td></tr><tr><td>14.7</td><td>2</td><td>0.080</td></tr><tr><td>150</td><td>27.1</td><td>9.8</td><td>5</td><td>0.055</td></tr></table>

表2-13  

<table><tr><td colspan="2">试样规格</td><td rowspan="2">破坏载荷/kN</td><td rowspan="2">持久负荷/kN</td><td rowspan="2">作用时间/h</td><td rowspan="2">初始挠度/mm</td><td rowspan="2">最大挠度/mm</td><td rowspan="2">蠕变量/mm</td></tr><tr><td>面板厚度/mm</td><td>SY-L3耐久芯</td></tr><tr><td rowspan="2">0.3</td><td rowspan="2">52-3-0.04(LF2Y)NR</td><td rowspan="2">1.267</td><td>1.08</td><td>192</td><td>0.580</td><td>0.605</td><td>0.025</td></tr><tr><td>1.08</td><td>192</td><td>0.410</td><td>0.412</td><td>0.002</td></tr><tr><td rowspan="2">0.4</td><td rowspan="2">33-4-0.03(LF2Y)NR</td><td rowspan="2">0.670</td><td>0.570</td><td>192</td><td>0.440</td><td>0.462</td><td>0.022</td></tr><tr><td>0.570</td><td>192</td><td>0.470</td><td>0.493</td><td>0.023</td></tr><tr><td rowspan="2">0.3</td><td rowspan="2">27-5-0.03(LF2Y)NR</td><td rowspan="2">0.480</td><td>0.408</td><td>192</td><td>0.320</td><td>0.332</td><td>0.012</td></tr><tr><td>0.408</td><td>192</td><td>0.340</td><td>0.358</td><td>0.018</td></tr></table>

注：试样尺寸 $200\mathrm{mm}\times 75\mathrm{mm}$ ，芯高 $15\mathrm{mm}$ ，三点弯曲加载，跨距 $150~\mathrm{mm}$ ，持久负荷是破坏载荷的 $85\%$ 。

# 2.3 耐环境性能

2.3.1 耐湿热老化性能 胶接试样经温度 $55^{\circ}\mathrm{C}$ ，相对湿度 $100\%$ 老化后的性能见表2-14和表2-15。表面处理对湿热老化性能的影响见图2-3。

表2-14  

<table><tr><td rowspan="2">性 能</td><td rowspan="2">试验温度/℃</td><td colspan="5">典型值</td></tr><tr><td>0h</td><td>2000h</td><td>3000h</td><td>6000h</td><td>15000h</td></tr><tr><td rowspan="3">剪切强度/MPa</td><td>室温</td><td>35.3~37.3/36.8</td><td>-</td><td>35.1~37.3/36.5</td><td>34.3~38.3/36.5</td><td>35.0~38.3/36.5</td></tr><tr><td>150</td><td>27.5~30.7/29.5</td><td>-</td><td>17.6~22.5/20.5</td><td>18.1~20.1/19.3</td><td>13.9~20.4/17.4</td></tr><tr><td>175</td><td>20.2~25.2/21.9</td><td>13.4~14.7/14.1</td><td>11.4~15.2/13.5</td><td>12.0~12.8/12.2</td><td>-</td></tr><tr><td>板-板90°剥离强度/(kN/m)</td><td>室温</td><td>7.2~8.1/7.6</td><td>-</td><td>7.6~8.3/7.9</td><td>8.1~8.5/8.3</td><td>7.4~8.1/7.7</td></tr></table>

表2-15  

<table><tr><td rowspan="2" colspan="2">性 能</td><td colspan="4">典型值</td></tr><tr><td>0 h</td><td>1 000 h</td><td>2 000 h</td><td>3 000 h</td></tr><tr><td rowspan="4">板-芯90°剥离强度</td><td>x/(kN/m)</td><td>6.6</td><td>6.5</td><td>5.7</td><td>6.8</td></tr><tr><td>s/(kN/m)</td><td>0.67</td><td>0.42</td><td>0.36</td><td>0.42</td></tr><tr><td>CV</td><td>0.10</td><td>0.07</td><td>0.06</td><td>0.06</td></tr><tr><td>n</td><td>20</td><td>20</td><td>20</td><td>20</td></tr></table>

图2-3 不同表面处理对SY-14胶粘剂湿热老化性能的影响  
图片摘要：该图主要展示 2 3 不同表面处理对SY 14胶粘剂湿热老化性能的影响。
![](images/0fe27813ccae5ed9b28d504424901ad2d5a4adb5df84c711903c48bdcd8ce49d.jpg)  
1—磷酸阳极化，室温剪切强度；2—铬酸阳极化，室温剪切强度；  
3—化学氧化，室温剪切强度；4—磷酸阳极化， $150^{\circ}\mathrm{C}$ 剪切强度；  
5—化学氧化， $150^{\circ}\mathrm{C}$ 剪切强度；6—铬酸阳极化， $150^{\circ}\mathrm{C}$ 剪切强度

2.3.2 耐盐雾性能 胶接试样经 $35^{\circ}\mathrm{C}, 5\%$ 氯化钠溶液，喷盐雾试验 $30\mathrm{d}$ 后的试验结果见表2-16；蜂窝夹层结构经 $55^{\circ}\mathrm{C}$ 水浸 $30\mathrm{d}$ 和喷盐雾 $30\mathrm{d}$ 后的试验结果见表2-17。

表2-16  

<table><tr><td rowspan="2">试验条件</td><td colspan="3">板-板90°剥离强度/(kN/m)</td><td rowspan="2">-55℃剪切强度/MPa</td></tr><tr><td>-55℃</td><td>室温</td><td>150℃</td></tr><tr><td>空白</td><td>6.2</td><td>7.8</td><td>7.2</td><td>35.4</td></tr><tr><td>喷盐雾30d后</td><td>5.7</td><td>7.6</td><td>6.8</td><td>35.8</td></tr></table>

表2-17  

<table><tr><td colspan="2">试 样 规 格</td><td colspan="3">蜂窝夹层弯曲强度/MPa</td></tr><tr><td>面板厚度/mm</td><td>SY-L3 耐久芯</td><td>空 白</td><td>55℃水浸 30 d 后</td><td>喷盐雾 30 d 后</td></tr><tr><td>0.3</td><td>27-5-0.03(LF2Y)N</td><td>57.8</td><td>57.1</td><td>54.3</td></tr><tr><td>0.4</td><td>33-4-0.03(LF2Y)N</td><td>62.9</td><td>57.2</td><td>60.0</td></tr><tr><td>0.3</td><td>52-3-0.04(LF2Y)N</td><td>169</td><td>156</td><td>149</td></tr></table>

2.3.3 耐介质性能 见表2-18和表2-19。

表2-18
