Repository: C-zj02/CFD-claw

<div align="center">

**English** | [中文](#中文版) | [Français](README_FR.md) | [Русский](README_RU.md) | [हिन्दी](README_HI.md) | [العربية](README_AR.md) | [Português](README_PT.md)

# 🚀 Claude Code Python

**A Complete Python Reimplementation Based on Real Claude Code Source**

*From TypeScript Source → Rebuilt in Python with ❤️*

***
**🔥 Active Development • New Features Weekly 🔥**

</div>

***

## 🎯 What is This?

**Clawd Code** is a **complete Python rewrite** of Claude Code, based on the **real TypeScript source code**.

File: RAG-data/中国航空材料手册（第2版）第6卷 复合材料 胶粘剂401-564.pdf-3a19026b-3bba-43a8-9c09-9dc9be8e6347.md (part 6 of 6)
图片摘要：该图主要展示 2 1 J 60粉状发泡胶红外光谱图。
![](images/78c78e8a98a70f1c8a3da049524bb88fe0fbf9c20cb9f8902575402302e3ce79.jpg)  
图2-12 425胶胶焊与铆接低频拉剪疲劳曲线

# 2.3 耐环境性能[4]

2.3.1 耐湿热老化性能 胶接试样经温度 $55^{\circ}\mathrm{C} \pm 5^{\circ}\mathrm{C}$ ，相对湿度 $95\% \pm 5\%$ 老化后的性能见表2-2。

表2-2  

<table><tr><td colspan="2">老化时间/d</td><td>0</td><td>10</td><td>50</td><td>100</td><td>130</td></tr><tr><td rowspan="3">剪切强度/MPa</td><td>-60℃</td><td>26.5</td><td>20.4</td><td>20.6</td><td>-</td><td>19.9</td></tr><tr><td>室温</td><td>26.7</td><td>24.3</td><td>27.2</td><td>27.5</td><td>22.3</td></tr><tr><td>60℃</td><td>25.3</td><td>20.1</td><td>19.9</td><td>16.2</td><td>13.8</td></tr><tr><td>不均匀扯离强度/(kN/m)</td><td>室温</td><td>63.7</td><td>51.0</td><td>53.9</td><td>55.9</td><td>45.1</td></tr></table>

# 2.3.2 耐介质性能 见表2-3。

表2-3  

<table><tr><td rowspan="2">介 质</td><td rowspan="2">试验温度/℃</td><td colspan="5">室温浸泡后的剪切强度/MPa</td></tr><tr><td>0 d</td><td>30 d</td><td>90 d</td><td>180 d</td><td>270 d</td></tr><tr><td rowspan="3">1号喷气燃料</td><td>-60</td><td>18.2</td><td>-</td><td>-</td><td>19.4</td><td>-</td></tr><tr><td>室温</td><td>29.8</td><td>23.5</td><td>28.5</td><td>29.0</td><td>26.6</td></tr><tr><td>60</td><td>26.4</td><td>-</td><td>24.3</td><td>24.9</td><td>22.3</td></tr><tr><td rowspan="3">10号航空液压油</td><td>-60</td><td>18.2</td><td>-</td><td>-</td><td>19.3</td><td>-</td></tr><tr><td>室温</td><td>29.8</td><td>22.9</td><td>28.9</td><td>29.2</td><td>26.9</td></tr><tr><td>60</td><td>26.4</td><td>-</td><td>25.0</td><td>24.0</td><td>22.6</td></tr><tr><td rowspan="3">人造海水</td><td>-60</td><td>18.2</td><td>-</td><td>-</td><td>15.5</td><td>-</td></tr><tr><td>室温</td><td>29.8</td><td>24.8</td><td>31.9</td><td>27.3</td><td>26.7</td></tr><tr><td>60</td><td>26.4</td><td>-</td><td>25.0</td><td>22.5</td><td>20.4</td></tr></table>

# 2.3.3 耐沸水性能 见表2-4。

表2-4  

<table><tr><td>水煮时间/h</td><td>0</td><td>24</td><td>48</td><td>60</td></tr><tr><td>剪切强度(60℃)/MPa</td><td>24.6</td><td>18.4</td><td>15.0</td><td>15.8</td></tr></table>

2.3.4 耐大气老化性能 胶接和胶焊试样分别投放在海口、广州、南昌、哈尔滨四个试验站进行大气曝晒试验的剪切强度结果见表2-5。海口试验站因铝合金严重腐蚀，3年后已无法测得结果。

表2-5  

<table><tr><td rowspan="2">地点</td><td rowspan="2">连接形式</td><td rowspan="2">试验温度/℃</td><td colspan="6">不同曝晒时间的剪切强度/MPa</td></tr><tr><td>0年</td><td>0.5年</td><td>1年</td><td>2年</td><td>3年</td><td>5年</td></tr><tr><td rowspan="5">哈尔滨</td><td rowspan="3">胶接</td><td>-55</td><td>25.4</td><td>-</td><td>-</td><td>-</td><td>-</td><td>16.2</td></tr><tr><td>室温</td><td>30.0</td><td>20.4</td><td>25.7</td><td>22.6</td><td>20.7</td><td>20.7</td></tr><tr><td>60</td><td>23.1</td><td>18.2</td><td>20.6</td><td>21.5</td><td>21.3</td><td>22.8</td></tr><tr><td rowspan="2">胶焊</td><td>室温</td><td>26.0</td><td>27.8</td><td>25.1</td><td>26.5</td><td>-</td><td>26.5</td></tr><tr><td>60</td><td>17.3</td><td>16.7</td><td>10.4</td><td>17.1</td><td>-</td><td>17.3</td></tr><tr><td rowspan="5">南昌</td><td rowspan="3">胶接</td><td>-55</td><td>25.4</td><td rowspan="5">-</td><td rowspan="5">-</td><td rowspan="5">-</td><td rowspan="5">-</td><td>21.8</td></tr><tr><td>室温</td><td>30.0</td><td>25.2</td></tr><tr><td>60</td><td>23.1</td><td>19.5</td></tr><tr><td rowspan="2">胶焊</td><td>室温</td><td>26.0</td><td>22.2</td></tr><tr><td>60</td><td>17.3</td><td>12.9</td></tr><tr><td rowspan="5">广州</td><td rowspan="3">胶接</td><td>-55</td><td>25.4</td><td>-</td><td>-</td><td>-</td><td>-</td><td rowspan="5">-</td></tr><tr><td>室温</td><td>30.0</td><td>24.1</td><td>22.4</td><td>16.8</td><td>19.2</td></tr><tr><td>60</td><td>23.1</td><td>18.3</td><td>15.2</td><td>14.8</td><td>11.2</td></tr><tr><td rowspan="2">胶焊</td><td>室温</td><td>26.0</td><td>25.1</td><td>24.5</td><td>20.5</td><td>18.7</td></tr><tr><td>60</td><td>17.3</td><td>14.6</td><td>10.6</td><td>12.8</td><td>10.2</td></tr></table>

续表2-5   

<table><tr><td rowspan="2">地点</td><td rowspan="2">连接形式</td><td rowspan="2">试验温度/℃</td><td colspan="6">不同曝晒时间的剪切强度/MPa</td></tr><tr><td>0年</td><td>0.5年</td><td>1年</td><td>2年</td><td>3年</td><td>5年</td></tr><tr><td rowspan="5">海口</td><td rowspan="3">胶接</td><td>-50</td><td>25.4</td><td>-</td><td rowspan="3">-</td><td rowspan="2">-</td><td>-</td><td rowspan="5">-</td></tr><tr><td>室温</td><td>30.0</td><td>25.4</td><td>3.9</td></tr><tr><td>60</td><td>23.1</td><td>20.9</td><td>7.7</td><td>-</td></tr><tr><td rowspan="2">胶焊</td><td>室温</td><td>26.0</td><td>26.1</td><td rowspan="2">-</td><td>8.6</td><td rowspan="2">-</td></tr><tr><td>60</td><td>17.3</td><td>14.6</td><td>5.9</td></tr></table>

2.4 工艺性能 适用期， $20^{\circ}\mathrm{C}$ 时为 $2\mathrm{h}$ ， $35^{\circ}\mathrm{C}$ 时为 $1\mathrm{h}$ 。  
2.5 使用性能[5~6]用该胶生产歼击机发动机舱检查口盖5架分，进行随机考核试验，经8年飞行 $511\mathrm{h}$ 和 $700\mathrm{h}$ 后未发现脱胶现象，换回部件测试性能均超过指标值。用该胶胶接的轰炸机全机静力试验，破坏载荷为设计值的 $110\%$ 以上，破坏发生在非胶焊区域。

# 3 使用工艺

3.1 表面处理 胶焊件用硝酸光化或磷化处理。  
3.2 矫形 凡点焊后变形大的零部件，在注胶前必须进行矫形，保证配合间隙均匀且不大于 $0.6\mathrm{mm}$ 。注胶部位应留有 $4\sim 10\mathrm{mm}$ 边距。  
3.3 配胶组分配比为A组分：B组分：C组分：D组分 $= 148:24:10:2$ 。先称取B、C组分加热至 $50\sim 60^{\circ}C$ ，搅拌均匀，冷至室温后再加入A、D组分，搅拌均匀。每次配胶量应不大于 $700\mathrm{g}$ 。  
3.4 注胶[7] 环境温度应不低于 $15\mathrm{C}$ ，相对湿度应小于 $75\%$ 。采用先点焊后注胶方式，注胶量应保证胶液填满间隙并流出缝外 $2\sim 5\mathrm{mm}$ 。采用先涂胶后点焊时，涂胶量应保证点焊后挤出胶液宽度为 $2\sim 3\mathrm{mm}$ 。  
3.5 固化 预固化条件为 $15 \sim 20^{\circ} \mathrm{C}, 72 \mathrm{~h}$ ; 或 $20 \sim 25^{\circ} \mathrm{C}, 72 \sim 48 \mathrm{~h}$ ; 或 $25 \sim 30^{\circ} \mathrm{C}, 48 \sim 24 \mathrm{~h}$ 。固化条件为 $130^{\circ} \mathrm{C} \pm 5^{\circ} \mathrm{C}, 3 \mathrm{~h}$ 。

# 4 其他

4.1 包装 各组分用塑料瓶或马口铁罐封装，外加木箱包装。  
4.2 运输 按非危险品运输。  
4.3 贮存 密封贮存于温度不大于 $30^{\circ}\mathrm{C}$ ，相对湿度不大于 $75\%$ 的仓库内，避免阳光直接照射，远离热源、火源。自生产之日起贮存期为1年。过期胶液经复验合格可继续使用。  
4.4 技术安全 配胶和烘房应装置良好的排风设备。操作时宜戴橡胶手套，注意防止与皮肤直接接触。一旦接触，应及时清洗。

# 5 使用建议

选用。

# 参考文献

1上海市化工局职业病防治所.425胶急性毒性试验报告.1975   
2 上海市合成树脂研究所.425胶研究总结.1984  
3 南昌飞机制造公司.425胶疲劳强度试验报告.1984  
4 北京航空材料研究所,南昌飞机制造公司.425胶老化试验报告.1984  
5南昌飞机制造公司.425胶用于歼击机外访调查及随机考核报告.1984  
6 南昌飞机制造公司，北京航空材料研究所，哈尔滨飞机制造公司，上海市合成树脂研究所.425胶及其在飞机1类承力构件上的应用工作总结.1984  
7 南昌飞机制造公司，北京航空材料研究所，上海市合成树脂研究所.425胶工艺试验总结.1984

编写 徐子仁

审校 赖士洪 郑瑞琪

# AT型特种压敏胶粘带

# 1 概述

AT型特种压敏胶粘带包括AT-1压敏胶粘带、AT-M-9聚酰亚胺绝缘压敏胶粘带、YmS压敏绝缘胶粘带和M型双面耐温压敏胶粘带四种牌号。AT-1压敏胶粘带系以聚四氟乙烯玻璃漆布为基材，涂敷丙烯酸酯压敏胶粘剂制成。该胶粘带具有耐老化、耐盐雾、耐航空煤油及汽油等特点，可在 $-50\sim 130^{\circ}\mathrm{C}$ 长期使用。AT-M-9压敏胶粘带系以聚酰亚胺薄膜为基材，涂敷共聚丙烯酸酯压敏胶粘剂制成。该胶粘带适用于电器设备的绝缘捆扎及电缆包扎绝缘，可在 $-60\sim 200^{\circ}\mathrm{C}$ 长期使用。YmS压敏胶粘带系以聚酰亚胺薄膜为基材，涂敷硅酮型压敏胶粘剂制成。该胶粘带适用于高低温的绝缘包扎、遮盖、粘贴、防粘高温密封等以及H级电机、电器、仪表的绝缘包扎，也可用于电缆电磁线圈的绝缘修理，可在 $-60\sim 200^{\circ}\mathrm{C}$ 长期使用。M型双面耐温压敏胶粘带系以聚酰亚胺薄膜为载体，双面涂敷耐热丙烯酸酯压敏胶粘剂制成。该胶粘带具有耐气候老化、耐热、耐盐雾、耐航空燃油等特点，广泛用于航空航天工业部门，可在 $-50$ $\sim 150^{\circ}\mathrm{C}$ 长期使用。

1.1 牌号及名称 AT-1 压敏胶粘带, 简称 AT-1 胶带; AT-M-9 聚酰亚胺绝缘压敏胶粘带, 简称 AT-M-9 胶带; YmS 压敏绝缘胶粘带, 简称 YmS 胶带; M 型双面耐温压敏胶粘带, 简称 M 型双面胶带。

1.2 基本组成 见表1-1。

表1-1  

<table><tr><td>牌 号</td><td>基 本 组 成</td></tr><tr><td>AT-1胶带</td><td>聚四氟乙烯玻璃漆布、丙烯酸酯树脂、交联剂</td></tr><tr><td>AT-M-9胶带</td><td>聚酰亚胺薄膜、丙烯酸酯树脂、交联剂</td></tr><tr><td>YmS胶带</td><td>聚酰亚胺薄膜、硅酮树脂、交联剂</td></tr><tr><td>M型双面胶带</td><td>聚酰亚胺薄膜、丙烯酸酯树脂、交联剂</td></tr></table>

# 1.3 材料标准

Q/GHAE53—1995《AT-1胶带》

Q/GHAE54—1995《AT-M9胶带》

Q/GHAE26—1993《YmS胶带》

主要性能指标见表1-2。

表1-2  

<table><tr><td rowspan="2">性能</td><td colspan="4">指 标</td></tr><tr><td>AT-1胶带</td><td>AT-M9胶带</td><td>YmS胶带</td><td>M型双面胶带</td></tr><tr><td>基材厚度/mm</td><td>0.15±0.01</td><td>(0.03,0.04,0.05)±0.01</td><td>(0.03,0.04,0.05)±0.01</td><td>0.04±0.01</td></tr><tr><td>胶带厚度/mm</td><td>0.18±0.01</td><td>(0.06,0.07,0.08)±0.01</td><td>(0.06,0.07,0.08)±0.01</td><td>0.10±0.02</td></tr><tr><td>胶带宽度/mm</td><td>—</td><td>3.2,6.8,20,25</td><td>15,20,25</td><td>10~40</td></tr><tr><td>胶带长度/m ≥</td><td>—</td><td>15</td><td>15</td><td>15</td></tr><tr><td>180°剥离强度/(N/2.5mm) ≥</td><td>7.0</td><td>5.0</td><td>4.0</td><td>5.0</td></tr><tr><td>剪切强度/kPa ≥</td><td>—</td><td>—</td><td>—</td><td>150</td></tr><tr><td>初粘性(钢球) ≥</td><td>12</td><td>—</td><td>—</td><td>—</td></tr></table>

续表 1-2  

<table><tr><td rowspan="2">性 能</td><td colspan="4">指 标</td></tr><tr><td>AT-1胶带</td><td>AT-M9胶带</td><td>YmS胶带</td><td>M型双面胶带</td></tr><tr><td>持粘性/h ≥</td><td>2.0</td><td>—</td><td>—</td><td>—</td></tr><tr><td>体积电阻率/(Ω·cm) ≥</td><td>—</td><td>1.0×10^15</td><td>1.0×10^13</td><td>—</td></tr><tr><td>击穿强度/(MV/m) ≥</td><td>—</td><td>70</td><td>70</td><td>—</td></tr><tr><td>介质损耗角正切(50 Hz) ≤</td><td>—</td><td>1.0×10^-2</td><td>1.0×10^-2</td><td>—</td></tr><tr><td>介电强度/(kV/mm)</td><td>—</td><td>3~4</td><td>3~4</td><td>—</td></tr><tr><td>拉伸强度/MPa ≥</td><td>25</td><td>50</td><td>50</td><td>—</td></tr><tr><td>伸长率/% ≥</td><td>—</td><td>30</td><td>30</td><td>—</td></tr></table>

# 1.4 使用工艺说明书

1.5 供应状态 通常以卷状供货，也可根据客户要求供货。  
1.6 应用概况 AT-1 胶带已用于直升机主旋翼轴表面保护。AT-M-9 胶带用于捆扎大气数据计算机的震动筒压力传感器的漆包线圈, 也用作其他电器设备绝缘包扎。YmS 胶带可作为 H 级耐热绝缘材料, 主要用于电机电缆的绝缘包扎、修理。M 型双面胶带是新型飞机试飞测试的配套材料, 用于粘贴示温片和固体传感器及热电偶等。  
1.7 研制及生产单位 上海市合成树脂研究所研制并生产。  
1.8 鉴定级别及日期 AT-1 胶带于 1994 年 9 月由化学工业部组织鉴定通过。AT-M-9 胶带于 1994 年 9 月由化学工业部组织鉴定通过。YmS 胶带于 1986 年 11 月由上海化学工业局组织鉴定通过。M 型双面胶带于 1987 年 12 月由上海化学工业局组织鉴定通过。

# 2 性能[1]

2.1 物理及化学性能 介电性能见表2-1。

表2-1  

<table><tr><td rowspan="2">介电性能</td><td colspan="4">典型值</td></tr><tr><td>AT-1胶带</td><td>AT-M-9胶带</td><td>YmS胶带</td><td>M型双面胶带</td></tr><tr><td>体积电阻率/(Ω·cm)</td><td>—</td><td>1.0×10^15~1.0×10^16</td><td>1.0×10^15</td><td>—</td></tr><tr><td>击穿强度/(MV/m)</td><td>—</td><td>99~110</td><td>90~110</td><td>—</td></tr><tr><td>介质损耗角正切(50 Hz)</td><td>—</td><td>(3.0~5.3)×10^-2</td><td>(7.5~8.8)×10^-3</td><td>—</td></tr><tr><td>介电强度/(kV/mm)</td><td>—</td><td>3.2~3.3</td><td>2.8~3.2</td><td>—</td></tr></table>

2.2 力学性能 见表2-2。

表2-2  

<table><tr><td rowspan="2">力学性能</td><td colspan="4">典型值</td></tr><tr><td>AT-1胶带</td><td>AT-M-9胶带</td><td>YmS胶带</td><td>M型双面胶带</td></tr><tr><td>180°剥离强度/(N/2.5mm)</td><td>7.5~10.0</td><td>7.5~10.0</td><td>5.0~6.6</td><td>6.0~8.0</td></tr><tr><td>剪切强度/kPa</td><td>-</td><td>-</td><td>-</td><td>190~210</td></tr><tr><td>初粘性(钢球)</td><td>15~19</td><td>-</td><td>-</td><td>-</td></tr><tr><td>持粘性/h ≥</td><td>3</td><td>-</td><td>-</td><td>-</td></tr><tr><td>拉伸强度/MPa</td><td>40~60</td><td>65~90</td><td>60~90</td><td>-</td></tr><tr><td>伸长率/%</td><td>-</td><td>36~58</td><td>38~50</td><td>-</td></tr></table>

2.3 耐环境性能 耐介质性能见表2-3。

表2-3  

<table><tr><td>压敏胶粘带</td><td>AT-1胶带</td><td>AT-M-9胶带</td><td>YmS胶带</td><td>M型双面胶带</td></tr><tr><td>耐介质性能</td><td>经受了盐雾、航空煤油及汽油的试验考核</td><td>在45号变压器油、150℃及压力为5.9MPa的试验条件下考核通过</td><td>用割线法计算耐热指数,实测值为176~191℃</td><td>剥离试片浸泡于45号变压器油中3个月后,未发现油从边缘渗入胶层,实测剥离强度为8.7N/2.5mm(原始值为7.9N/2.5mm)</td></tr></table>

# 2.4 工艺性能

2.5 使用性能 AT-1 压敏胶粘带, 除用于直升机主旋翼轴保护外, 在民用工业中, 用作塑料封口机的隔热防粘带, 也可作脱膜材料。AT-M-9 压敏胶粘带, 可用于航空仪表中粘接界面材料及骨架组件。YmS 压敏胶粘带已用于 H 级线圈缠绕, 绝缘包扎, 通讯卫星的抛物面天线及反射器边缘封口, 各类机电产品的绝缘及修补, $25 \mathrm{~kW}$ 气轮发动机的转子线圈上做匝间绝缘及 $200 \mathrm{~kW}$ 气轮发动机的转子线圈的端部及引线绝缘等。M 型双面胶粘带应用于测量飞机的空气动力分布及机翼压力分布和测量蒙皮表面温度以及细型导线在蒙皮表面走线及热电偶的固定等试飞任务中。在地面试验的基础上, 装机通过高空高速、大马赫数综合试飞 277 架次, 合计 $18 \mathrm{~h}$ 的飞行考核试验。用 M 型双面胶带固定的热电偶经受了 $300^{\circ} \mathrm{C} 1 \mathrm{~h}$ 的恒温试验及在后机身固定热电偶, 在环境和结构温度超过 $200^{\circ} \mathrm{C}$ 的情况下, 经受了一年半近 100 架次的试飞试验。此外, M 型双面胶带在卫星上, 用作粘贴加热电器元件。

# 3 使用工艺

使用本系列压敏胶粘带时，应先对被粘物表面进行脱脂清洗，然后将胶粘带按一定角度贴于被粘物一端，再用橡皮辊或手指稍加压力，慢慢向前移动，尽可能将粘贴界面的气泡赶出，以保证粘贴效果。如在粘贴后静置 $6\mathrm{h}$ 以上或 $80^{\circ}\mathrm{C}$ 左右恒温 $1\mathrm{h}$ ，更有利于保证高温粘接强度。

# 4 其他

4.1 包装 除特殊要求外，均采用玻璃纸包装。  
4.2 运输 按非危险品运输。  
4.3 贮存 在室温下贮存，需防晒、防潮、防压、防尘，防止与挥发性溶剂存放在一起。贮存期1年，超期复验合格后仍可使用。  
4.4 技术安全 除被粘物表面一定要清洁及脱脂外，打开胶卷时，切忌手指触及胶面。

# 5 使用建议

选用。

# 参考文献

1 上海合成树脂研究所. YmS 压敏胶粘带. 1984

编写 李衍祥

审校 赖士洪

# PS型保护胶粘带

# 1 概述

PS型保护胶粘带包括PS-5外层保护胶粘带和SR-1内层保护胶粘带两种牌号。PS-5外层保护胶粘带系以丙烯酸酯型为压敏胶，聚氨酯薄膜为基材制成的压敏胶粘带。用该胶粘带贴在聚氨酯薄膜上具有较好的粘接力、可剥性、耐介质性和耐磨性。SR-1内层保护胶粘带包括涂有丁腈橡胶胶液的聚氨酯胶膜、底胶及底剂三个组分，具有初粘力强、粘接强度高、耐海水、耐机油等特性。

1.1 牌号及名称 PS-5 聚氨酯外层保护胶粘带，SR-1 内层保护胶粘带。  
1.2 基本组成 见表1-1。

表1-1  

<table><tr><td colspan="2">牌 号</td><td>基 本 组 成</td></tr><tr><td colspan="2">PS-5</td><td>聚氨酯薄膜、聚丙烯酸酯共聚体、交联剂、防粘纸</td></tr><tr><td rowspan="3">SR-1</td><td>A组分</td><td>丁腈橡胶、掺合树脂和配合剂(底胶)</td></tr><tr><td>B组分</td><td>涂有丁腈橡胶为主胶液的聚氨酯薄膜</td></tr><tr><td>C组分</td><td>作为金属表面处理用的底剂</td></tr></table>

# 1.3 材料标准

Q/GHAE38—1993《PS-5胶粘带》

Q/GHAE37—1993《SR-1胶粘带》

主要性能指标见表1-2。

表1-2  

<table><tr><td rowspan="2">性 能</td><td colspan="2">指 标</td></tr><tr><td>PS-5胶粘带</td><td>SR-1胶粘带</td></tr><tr><td>胶带厚度/mm</td><td>0.35~0.40</td><td>-</td></tr><tr><td>胶带宽度/mm</td><td>101±1</td><td>-</td></tr><tr><td>不挥发物质量分数/%</td><td>-</td><td>25~35</td></tr><tr><td>室温180°剥离强度/(kN/m) ≥</td><td>0.15</td><td>2.8</td></tr><tr><td>初粘性,球号</td><td>10</td><td>-</td></tr><tr><td>持粘性/h ≥</td><td>10</td><td>-</td></tr><tr><td>拉伸强度/MPa ≥</td><td>50</td><td>-</td></tr><tr><td>耐海水性能</td><td>-</td><td>30d后胶层不脱开、不起层</td></tr></table>

# 1.4 使用工艺说明书

1.5 供应状态 PS-5 胶粘带: 带有防粘纸衬垫的压敏胶粘带或胶粘片供应。SR-1 胶粘带: 带有防粘纸衬垫的胶膜和胶液 (包括底胶和底剂两种)。  
1.6 应用概况 PS-5外层保护胶粘带已用于直升机主桨叶的前缘外层保护，SR-1内层保护胶粘带已用于直升机主桨叶的前缘内层保护。  
1.7 研制及生产单位 上海市合成树脂研究所研制并生产。  
1.8 鉴定级别及日期 1991年9月由化学工业部和航空航天工业部联合鉴定通过。

# 2 性能[1.2]

# 2.1 物理及化学性能

2.1.1 外观 PS-5 外层保护胶粘带呈无色或微黄色透明或半透明状态。SR-1 内层保护胶粘带中 A 组分为红褐色粘稠液体，B 组分呈红褐色，表面平整无皱折（整卷允许有少量皱折），C 组分为淡棕色溶液。  
2.1.2 不挥发物质量分数 SR-1 内层保护胶粘带中 A 组分为 $25\% \sim 35\%$ , C 组分为 $13\% \sim 15\%$ .  
2.1.3 密度 PS-5 外层保护胶粘带为 $1.20 \sim 1.27 \mathrm{~g} / \mathrm{cm}^{3}$ 。  
2.1.4 胶层厚度 PS-5 外层保护胶粘带的胶层厚度为 $0.05 \sim 0.06 \mathrm{~mm}$ , SR-1 内层保护胶粘带中 B 组分膜中胶的厚度为 $0.16 \sim 0.22 \mathrm{~mm}$ 。  
2.2力学性能测试PS-5外层保护胶粘带的性能时被粘物为1Cr18Ni9Ti不锈钢板，表面除去油污，用1号砂纸打磨处理。测试SR-1内层保护胶粘带的性能时被粘物为LY12CZ铝合金，表面除去油污，用1号砂纸打磨或铬酸阳极化处理。两种胶粘带的力学性能见表2-1。

表2-1  

<table><tr><td>胶粘带</td><td>性能</td><td colspan="2">典型值</td><td>测试标准</td></tr><tr><td rowspan="3">PS-5外层保护胶粘带</td><td>室温180°剥离强度/(kN/m)</td><td colspan="2">0.2</td><td>GB/T 2792</td></tr><tr><td>初粘性,球号</td><td colspan="2">12</td><td>GB/T 4851</td></tr><tr><td>持粘性/h</td><td colspan="2">48</td><td>GB/T 4852</td></tr><tr><td>SR-1内层保护胶粘带</td><td>室温180°剥离强度/(kN/m)</td><td>3.0①</td><td>3.5②</td><td>GB/T 2792</td></tr></table>

① 1号砂纸打磨处理。  
$②$ 饱酸阳极化处理。

# 2.3 耐环境性能

2.3.1 耐湿热老化性能 PS-5 外层保护胶粘带的胶接试样经 $60^{\circ}\mathrm{C}$ ，相对湿度不大于 $98\%$ 老化后的性能见表 2-2。

表2-2  

<table><tr><td>老化时间/h</td><td>-</td><td>48</td><td>216</td><td>744</td></tr><tr><td>室温180°剥离强度/(kN/m)</td><td>0.175</td><td>0.230</td><td>0.220</td><td>0.180</td></tr></table>

2.3.2 耐介质性能 SR-1 内层保护胶粘带的胶接试样在室温下各种介质中浸泡 $30 \mathrm{~d}$ 后的性能见表 2-3。PS-5 外层保护胶粘带的胶接试样在人造海水中于室温下浸泡后的性能见表 2-4。

表2-3  

<table><tr><td>介 质</td><td>天然海水</td><td>润滑油</td><td>柴 油</td></tr><tr><td>室温180°剥离强度/(kN/m)</td><td>2.1</td><td>2.2</td><td>1.8</td></tr></table>

注：铝合金表面为铬酸阳极化处理。

表2-4  

<table><tr><td>4%氯化钠溶液浸泡时间/h</td><td>0</td><td>3</td><td>7</td><td>18</td><td>30</td><td>52</td></tr><tr><td>室温180°剥离强度/(kN/m)</td><td>0.175</td><td>0.200</td><td>0.210</td><td>0.200</td><td>0.240</td><td>0.245</td></tr></table>

2.3.3 耐热老化性能 PS-5 外层保护胶粘带的胶接试样的耐热老化性能见表 2-5。

表2-5  

<table><tr><td>60℃热老化时间/h</td><td>-</td><td>48</td><td>216</td><td>744</td></tr><tr><td>室温180°剥离强度/(kN/m)</td><td>0.175</td><td>0.255</td><td>0.295</td><td>0.270</td></tr></table>

2.3.4 耐高低温交变性能 PS-5 外层保护胶粘带的胶接试样的耐高低温交变性能见表 2-6。交变条件为 $-60^{\circ} \mathrm{C} 30 \mathrm{~min}$ 、室温 $10 \mathrm{~min}, 60^{\circ} \mathrm{C} 30 \mathrm{~min}$ 作为一个循环。

表2-6  

<table><tr><td>高低温交变次数</td><td>-</td><td>9</td></tr><tr><td>室温180°剥离强度/(kN/m)</td><td>0.175</td><td>0.200</td></tr></table>

2.3.5 贮存性能 在干燥通风的室温条件下PS-5外层保护胶粘带贮存1年的性能见表2-7。

表2-7  

<table><tr><td>性能</td><td>典型值</td></tr><tr><td>持粘性/h ≥</td><td>48</td></tr><tr><td>室温180°剥离强度/(kN/m)</td><td>0.15</td></tr></table>

# 3 使用工艺

3.1 PS-5外层保护胶粘带的使用工艺 被粘贴的聚氨酯膜表面(即SR-1内保护膜的背面)用丙酮擦洗干净，晾干后，将已裁剪成一定尺寸的外保护胶粘带的防粘纸撕掉，先贴住一端，然后用手或器具把胶带慢慢地贴合，应避免贴合时产生孔隙而影响粘接力。  
3.2 SR-1内层保护胶粘带的使用工艺  
3.2.1 表面处理 LY12CZ 铝合金表面除油，1 号砂纸打磨，脱脂晾干处理。  
3.2.2 涂胶 经处理过的铝合金表面上均匀地涂一层底剂，晾干约 $5\sim 10\mathrm{min}$ 后涂上底胶（如太稠可用丁酮稀释），晾置约 $45\sim 60\mathrm{min}$ 至胶层基本干燥不粘手(涂胶环境：室温 $25^{\circ}C$ ，相对湿度不大于 $75\%$ )。  
3.2.3 贴胶膜 剪裁相应的胶膜带用丁酮润湿表面，然后用手或橡胶辊将两个贴合面压贴平整，同时除去气泡，室温放置。  
3.2.4 固化 $25^{\circ} \mathrm{C}$ 不少于 $5 \sim 7 \mathrm{~d}$ , 可稍加压力。如室温低于 $25^{\circ} \mathrm{C}$ , 湿度大于 $75 \%$ 时应适当延长固化时间。

# 4 其他

4.1 包装 PS-5 外层保护胶粘带用塑料袋装, SR-1 内层保护胶粘带中的底胶及底剂为罐装, 胶膜用塑料袋装。  
4.2 运输 PS-5 外层保护胶粘带需放在防晒、防潮、干燥通风的环境中运输。SR-1 内层保护胶粘带中的胶膜为非危险品，底胶及底剂为易燃易爆物，应按危险品的有关规定办理运输。  
4.3 贮存 PS-5 外层保护胶粘带和 SR-1 内层保护胶粘带中各组分应贮存在防晒、防潮、阴晾干燥的环境中，底胶与底剂贮存期为 1 年，胶膜为 6 个月。  
4.4 技术安全 使用PS-5外层保护胶粘带时，被粘表面要除油脂，粘贴时尽量避免手接触胶面。使用SR-1内保护胶膜时，涂胶环境要通风，同时环境要清洁干净，防止灰尘沾污涂胶的表面。

# 5 使用建议

选用。

# 参考文献

1 上海合成树脂研究所. PS-5 聚氨酯外层保护胶粘带试验总结. 1991  
2 上海合成树脂研究所. SR-1胶粘剂试验总结. 1991

编写 冯世英

审校 赖士洪 郑瑞琪

# 铁锚705胶粘剂

# 1 概述

铁锚705胶粘剂系酚醛-丁腈型胶粘剂。具有良好的耐冲击、耐水、耐油、耐老化、耐辐照等性能，适用于金属材料以及玻璃纤维增强塑料、丁腈橡胶等的粘接。可在 $-55\sim 100^{\circ}\mathrm{C}$ 长期使用。

1.1 牌号及名称 铁锚705胶粘剂，原名JX-5胶粘剂。  
1.2 基本组成 酚醛树脂、丁腈橡胶、交联剂、填料。  
1.3 材料标准 Q/GHPK8—1997《铁锚牌705胶粘剂》。

胶接LY12CZ铝合金试样的主要性能指标为室温剪切强度不小于 $15.0\mathrm{MPa}$ ，室温不均匀扯离强度不小于 $35.0\mathrm{kN / m}$ 。

1.4 使用工艺说明书 《铁锚牌705胶粘剂胶接工艺》。  
1.5 供应状态 以胶液供应。  
1.6 应用概况 已用于坦克炮弹发射器的胶接、导弹传热部位的胶接和火箭隔热防护板胶接。  
1.7 研制及生产单位 上海橡胶制品研究所研制，上海新光化工厂生产。  
1.8 鉴定级别及日期 1972年由上海橡胶工业公司鉴定通过。

# 2 性能[1]

# 2.1 物理及化学性能

2.1.1 外观 乳白色均匀胶液。  
2.1.2 不挥发物质量分数 $25\% \sim 30\%$   
2.2力学性能 除非另有说明，被粘物为LY12CZ铝合金，表面经化学氧化处理。胶接试样的力学性能如下。  
2.2.1 剪切强度 不同温度下的剪切强度见表2-1，胶接不同材料的剪切强度见表2-2。

表2-1  

<table><tr><td>试验温度/℃</td><td>-60</td><td>20</td><td>60</td><td>100</td><td>150</td><td>200</td><td>250</td></tr><tr><td>剪切强度/MPa</td><td>35.9</td><td>22.2</td><td>15.8</td><td>11.6</td><td>7.1</td><td>6.1</td><td>5.9</td></tr></table>

表2-2  

<table><tr><td>被粘物</td><td>铝合金</td><td>不锈钢</td><td>合金钢</td><td>玻璃纤维增强塑料</td></tr><tr><td>剪切强度/MPa</td><td>20.4</td><td>25.8</td><td>23.8</td><td>被粘物破坏</td></tr></table>

2.2.2 不均匀扯离强度 室温时为 $58.1\mathrm{kN / m}$   
2.2.3 剥离强度 室温时为 $6.2\mathrm{kN / m}$   
2.3 耐环境性能  
2.3.1 耐介质性能 在室温介质中浸泡 $15\mathrm{d}$ 后的性能见表2-3。  
2.3.2 耐热老化性能 见表2-4。

表2-3  

<table><tr><td>介 质</td><td>喷气燃料</td><td>自来水</td><td>人造海水</td><td>乙酸乙酯</td><td>乙醇</td><td>10%氢氧化钠溶液</td><td>10%硫酸</td></tr><tr><td>剪切强度/MPa</td><td>19.2</td><td>17.2</td><td>18.5</td><td>8.6</td><td>14.8</td><td>16.6</td><td>3.1</td></tr></table>

表2-4  

<table><tr><td>150℃热老化时间/h</td><td>48</td><td>96</td><td>144</td></tr><tr><td>剪切强度/MPa</td><td>30.4</td><td>30.3</td><td>26.9</td></tr></table>

# 3 使用工艺

3.1 表面处理 被粘物表面用砂布打磨，用有机溶剂清洗。  
3.2 涂胶 涂胶三次，每次涂胶后在室温晾置时间为 $30\mathrm{min}$ 。  
3.3 固化 固化条件为温度 $160^{\circ}\mathrm{C}$ ，时间 $4\mathrm{h}$ ，压力 $0.2\mathrm{MPa}$ 。

# 4 其他

4.1 包装 用白铁皮罐包装。  
4.2 运输 按易燃品运输。  
4.3 贮存 密封贮存于温度不高于 $30^{\circ}\mathrm{C}$ ，相对湿度不大于 $75\%$ 的室内。自生产之日起贮存期为半年。  
4.4 技术安全 避免阳光直接照射，远离火源、热源。

# 5 使用建议

选用。

# 参考文献

1 上海橡胶制品研究所.JX-5胶粘剂研制报告.1973

编写 谢以刚

审校 赖士洪 郑瑞琪

# 铁锚801胶粘剂

# 1 概述

铁锚801胶粘剂系单组分室温固化的酚醛-氯丁胶粘剂。具有良好的初始粘接力和固化速度快的特点，并有良好的粘接性、柔软性、绝缘性、耐油等性能，适用于皮革、橡胶、帆布、木材、纸、塑料和金属材料的粘接。

1.1 牌号及名称 铁锚801胶粘剂。

1.2 基本组成 酚醛树脂、氯丁橡胶。  
1.3 材料标准 Q/GHPK 20—1997《铁锚牌 801 强力胶》。

主要性能指标见表1-1。被粘物为LY12CZ铝合金与帆布，室温固化时间为 $48\mathrm{h}$ 。

表1-1  

<table><tr><td rowspan="2">性 能</td><td colspan="2">指 标</td></tr><tr><td>铁锚801胶粘剂</td><td>铁锚801-1胶粘剂</td></tr><tr><td>外观</td><td>土黄色粘稠液</td><td>土黄色粘稠液</td></tr><tr><td>粘度/(Pa·s)</td><td>2~5</td><td>1~3</td></tr><tr><td>不挥发物质量分数/%</td><td>25~30</td><td>22~26</td></tr><tr><td>剥离强度/(kN/m) ≥</td><td>3.1</td><td>2.8</td></tr></table>

1.4 使用工艺说明书 《铁锚牌801强力胶使用说明书》。  
1.5 供应状态 以单组分胶液供应。  
1.6 应用概况 已用于航空保温管道泡沫塑料、航天气象卫星零件以及汽车内饰件、门窗封条的粘接。  
1.7 研制及生产单位 上海新光化工厂研制并生产。  
1.8 鉴定级别及日期 1993年4月由上海市化学工业局组织鉴定通过。

# 2 性能[1]

# 2.1 物理及化学性能

2.1.1 外观 土黄色粘稠液。  
2.1.2 粘度 铁锚801胶的粘度为 $2\sim 5\mathrm{Pa}\cdot \mathrm{s}$ ，铁锚801-1胶的粘度为 $1\sim 3\mathrm{Pa}\cdot \mathrm{s}$ 。  
2.1.3 不挥发物质量分数 铁锚801胶为 $25\% \sim 30\%$ ，铁锚801-1胶为 $22\% \sim 26\%$ 。  
2.2力学性能被粘物为LY12CZ铝合金，表面需经打毛处理。胶接试样的力学性能如下。  
2.2.1 剪切强度 胶接不同材料的剪切强度见表2-1。  
2.2.2 剥离强度 不同露置时间下的剥离强度见表2-2。

表2-1  

<table><tr><td>被粘物</td><td>放置时间/d</td><td>剪切强度/MPa</td><td>胶接工艺</td></tr><tr><td>丁腈橡胶-铝合金</td><td>3</td><td>1.18</td><td rowspan="4">(1)表面打毛,溶剂擦净; (2)涂胶两次; (3)晾置15min; (4)胶接</td></tr><tr><td>丁腈橡胶-钢</td><td>3</td><td>1.03</td></tr><tr><td>铝-铝</td><td>5</td><td>4.16</td></tr><tr><td>聚丙烯-聚丙烯</td><td>10</td><td>2.20</td></tr></table>

表2-2  

<table><tr><td>露置时间/min</td><td>剥离强度/(kN/m)</td><td>胶接工艺</td></tr><tr><td>5</td><td>4.44</td><td rowspan="5">涂两遍胶,每次露置时间10min,室温20℃固化48h后测试,被粘物为铝-帆布</td></tr><tr><td>10</td><td>4.92</td></tr><tr><td>15</td><td>5.00</td></tr><tr><td>20</td><td>4.80</td></tr><tr><td>30</td><td>3.60</td></tr></table>

# 2.3 耐环境性能

2.3.1 耐介质性能 胶接试样浸泡于室温介质中 $5\mathrm{d}$ 后的性能见表2-3。

表2-3  

<table><tr><td>胶接材料</td><td>介 质</td><td>浸泡时间/d</td><td>剥离强度/(kN/m)</td><td>胶接工艺</td></tr><tr><td>丁腈橡胶-铝</td><td>水</td><td>6</td><td>3.72</td><td rowspan="9">(1)表面打毛,溶剂擦净;(2)涂胶两次;(3)晾置15min;(4)固化3d后浸泡</td></tr><tr><td>帆布-铝</td><td>水</td><td>6</td><td>7.12</td></tr><tr><td>丁腈橡胶-铝</td><td>油</td><td>6</td><td>3.84</td></tr><tr><td>帆布-铝</td><td>油</td><td>6</td><td>8.32</td></tr><tr><td>丁腈橡胶-丁腈橡胶</td><td>10%氯化钠溶液</td><td>6</td><td>3.40</td></tr><tr><td>丁腈橡胶-丁腈橡胶</td><td>10%盐酸</td><td>6</td><td>3.76</td></tr><tr><td>丁腈橡胶-铝</td><td>空白</td><td>6</td><td>4.72</td></tr><tr><td>帆布-铝</td><td>空白</td><td>6</td><td>4.00</td></tr><tr><td>丁腈橡胶-丁腈橡胶</td><td>空白</td><td>6</td><td>3.16</td></tr></table>

# 3 使用工艺

3.1 表面处理 被粘物表面用有机溶剂清洗或砂布打磨。  
3.2 涂胶 涂胶两次，每次涂胶后在室温下晾置 $15\mathrm{min}$ 。  
3.3 施压 滚压10次。  
3.4 固化 室温固化数小时可达一定强度，2d后将达最高强度。

# 4 其他

4.1 包装 $15\mathrm{g}$ 牙膏管装， $90\mathrm{g}$ 小圆罐装， $1\mathrm{L}$ 圆罐装， $17\mathrm{kg}$ 方罐装。  
4.2 运输 按易燃品运输。  
4.3 贮存 密封贮存于温度不高于 $30^{\circ}\mathrm{C}$ ，相对湿度不大于 $75\%$ 的室内。自生产之日起，贮存期为半年。过期经检验合格后仍可使用。  
4.4 技术安全 远离火源、热源，避免阳光直接照射。

# 5 使用建议

选用。

# 参考文献

1 上海新光化工厂．铁锚801强力胶试制总结.1993

编写 谢以刚

审校 赖士洪 郑瑞琪

# 铁锚101和101-1胶粘剂

# 1 概述

铁锚101和101-1胶粘剂均为双组分室温固化聚氨酯胶粘剂。具有良好的粘接性、柔软性、耐水性、耐油性和耐磨性，耐弱酸，用于粘接铝、铁、钢、玻璃、陶瓷、木材、皮革、塑料、泡沫塑料、织物等。101-1胶粘剂在 $-15^{\circ}C$ 不结冻，均可在 $-73\sim 100^{\circ}C$ 使用。

1.1 牌号及名称 铁锚101胶粘剂，又名乌利当胶。  
1.2 基本组成 A组分：改性线型带羟基聚酯树脂；B组分：改性异氰酸酯。  
1.3 材料标准 Q/GHPK 21—1997《铁锚101胶》。

主要性能指标见表1-1。A组分：B组分 $= 100:20$ ，固化条件为 $100^{\circ}\mathrm{C},4\mathrm{h}$ 。

表1-1  

<table><tr><td rowspan="3">性 能</td><td colspan="4">指 标</td></tr><tr><td colspan="2">铁锚101胶粘剂</td><td colspan="2">铁锚101-1胶粘剂</td></tr><tr><td>A组分</td><td>B组分</td><td>A组分</td><td>B组分</td></tr><tr><td>外观</td><td colspan="4">无色或淡黄色半透明粘稠液</td></tr><tr><td rowspan="2">不挥发物质量分数/%</td><td>28~32</td><td>58~62</td><td>28~32</td><td>58~62</td></tr><tr><td>48~52</td><td></td><td>48~52</td><td></td></tr><tr><td>粘度(涂-4粘度计)/s</td><td>40~90</td><td>-</td><td>40~90</td><td>-</td></tr><tr><td>异氰酸根质量分数/%</td><td>-</td><td>11~13</td><td>-</td><td>11~13</td></tr><tr><td>剪切强度/MPa ≥</td><td colspan="2">9</td><td colspan="2">9</td></tr><tr><td>结冻温度/℃ ≤</td><td>-</td><td>-</td><td colspan="2">-10℃48h不结冻</td></tr></table>

1.4 使用工艺说明书 《聚氨酯粘合剂(101胶)使用说明书》。  
1.5 供应状态 两个组分分装，配套供应。  
1.6 应用概况 已用于导弹燃料的封口，各类机器标牌的粘贴，仪器仪表外壳与塑料的胶接，中软性泡沫塑料与织物的胶接。  
1.7 研制及生产单位 铁锚 101 胶由上海市合成树脂研究所研制, 上海新光化工厂生产; 铁锚 101-1 胶由上海新光化工厂研制并生产。  
1.8 鉴定级别及日期 铁锚 101 胶 1965 年 11 月由上海市合成树脂研究所组织鉴定通过。铁锚 101-1 胶 1994 年由上海市化工局组织鉴定通过。

# 2 性能[1~4]

# 2.1 物理及化学性能

2.1.1 红外光谱 见图 $2-1 \sim$ 图2-2。

图片摘要：该图主要展示 2 1 铁锚101胶粘剂A组分红外光谱图。
![](images/5150caf6eb19f2cc5a9fb55cb4f5d39160b1e5ce915804e131c9dd042d95a3f2.jpg)  
图2-1 铁锚101胶粘剂A组分红外光谱图

图片摘要：该图主要展示 2 1 铁锚101胶粘剂A组分红外光谱图。
![](images/d8418fa047d832ddc7c05208e0729303c7518bdafcb69d25563c431386cc3e30.jpg)  
图2-2 铁锚101胶粘剂B组分红外光谱图

2.1.2 外观 A 组分为无色或茶色半透明粘稠液，B 组分为黄色粘稠液。

2.1.3 粘度 A组分用涂-4粘度计在 $25^{\circ}\mathrm{C}$ 下为 $40\sim 90\mathrm{s}$ 。

2.1.4 干燥剩余物质量分数 A组分为 $28\% \sim 32\%$ ，B组分为 $58\% \sim 62\%$ 。

2.2力学性能 除非另有说明，被粘物为LY12CZ铝合金，表面经化学氧化处理。胶接试样的力学性能如下。

2.2.1 剪切强度 不同温度下的剪切强度见表2-1，胶接不同材料的剪切强度见表2-2。

表2-1  

<table><tr><td>试验温度/℃</td><td>-73</td><td>29</td><td>50</td><td>70</td><td>100</td></tr><tr><td>剪切强度/MPa</td><td>24.0</td><td>12.0</td><td>9.2</td><td>7.9</td><td>7.4</td></tr></table>

注：A组分：B组分 $= 100:50$

表2-2  

<table><tr><td>被粘物</td><td>铝合金</td><td>软钢</td><td>木材</td><td>硬聚氯乙烯</td><td>层压板</td><td>玻璃纤维增强塑料</td><td>皮革</td></tr><tr><td>剪切强度/MPa</td><td>7.2</td><td>5.4</td><td>8.6</td><td>6.1</td><td>8.4</td><td>6.7</td><td>3.9</td></tr></table>

注：A组分：B组分 $= 100:10$

2.2.2 T形剥离强度 见表2-3。

表2-3  

<table><tr><td>被粘物</td><td>A组分:B组分</td><td>T形剥离强度/(kN/m)</td></tr><tr><td>牛皮-牛皮</td><td>100:5</td><td>&gt;2.9</td></tr><tr><td>聚氯乙烯软泡沫塑料-铝</td><td>100:10</td><td>&gt;2.2</td></tr><tr><td>玻璃布基人造革-人造革</td><td>100:50</td><td>2.9</td></tr><tr><td>棉帆布-棉帆布</td><td>100:10</td><td>8.1</td></tr></table>

# 2.3 耐环境性能

2.3.1 耐湿热老化性能 胶接试样经温度 $50^{\circ}\mathrm{C}$ ，相对湿度大于 $95\%$ ，老化4d后室温剪切强度由原来的 $7.2\mathrm{MPa}$ 降至 $4.9\mathrm{MPa}$ （A组分：B组分 $= 100:10$ ）。

2.3.2 耐介质性能 见表2-4和表2-5。

表2-4  

<table><tr><td>介 质</td><td>室温浸泡时间/h</td><td>剪切强度/MPa</td></tr><tr><td>空白</td><td>0</td><td>7.2</td></tr><tr><td>自来水</td><td>96</td><td>5.0</td></tr><tr><td>汽油</td><td>96</td><td>6.8</td></tr><tr><td>喷气燃料</td><td>72</td><td>4.4</td></tr><tr><td>润滑油</td><td>72</td><td>4.7</td></tr></table>

表2-5  

<table><tr><td>介 质</td><td>室温浸泡时间/h</td><td>剪切强度/MPa</td></tr><tr><td>空白</td><td>-</td><td>6.1</td></tr><tr><td>30%硫酸</td><td>7</td><td>4.8</td></tr><tr><td>10%硫酸</td><td>7</td><td>5.9</td></tr><tr><td>31%盐酸</td><td>7</td><td>1.4</td></tr><tr><td>30%氢氧化钠溶液</td><td>7</td><td>4.3</td></tr></table>

注：被粘物为硬聚氯乙烯塑料。

2.3.3 耐热老化性能 胶接试样经 $70^{\circ}\mathrm{C}$ 热老化 $10\mathrm{d}$ 后，室温剪切强度由原来 $7.2\mathrm{MPa}$ 提高到 $8.9\mathrm{MPa}$ 。

2.4 工艺性能 A组分：B组分 $= 100:50$ 时，室温下适用期为 $3\sim 4\mathrm{h}$ 。

# 3 使用工艺

3.1 表面处理 一般金属经喷砂或砂布打磨，溶剂脱脂。铝合金最好经化学氧化处理。  
3.2 配胶 对不同被粘物可根据表3-1选择不同的配比。B组分越多，固化越快，胶层越硬。

表3-1  

<table><tr><td>被粘物</td><td>A、B组分配比</td></tr><tr><td>纸张、皮革、木材</td><td>100:5~10</td></tr><tr><td>一般使用</td><td>100:10~20</td></tr><tr><td>金属</td><td>100:10~50</td></tr></table>

3.3 涂胶 第一次涂胶后室温晾置 $5\sim 10\mathrm{min}$ ，涂第二次胶再晾置 $5\sim 10\mathrm{min}$ 后粘接。  
3.4 固化 固化条件为温度 $100\mathrm{C}$ ，时间 $4\mathrm{h}$ ，压力 $0.03\sim 0.05\mathrm{MPa}$ 或室温， $5\sim 6\mathrm{d}$ 。

# 4 其他

4.1 包装 玻璃瓶装或铁桶装。  
4.2 运输 按易燃品运输。  
4.3 贮存 密封贮存于温度不高于 $30^{\circ}\mathrm{C}$ ，相对湿度不大于 $75\%$ 的仓库内，远离火源、热源，避免阳光直接照射。A组分贮存期为1年，B组分贮存期为半年。

# 5 使用建议

选用。

# 参考文献

1上海市合成树脂研究所，聚氨基甲酸酯粘合剂试验总结报告.1964  
2上海市合成树脂研究所，上海溶剂厂．聚氨酯粘合剂(非结构型)总结报告.1965  
3 上海市合成树脂研究所，上海溶剂厂．聚氨酯粘合剂粘合性能报告.1965  
4 上海新光化工厂. 铁锚 101-1 胶试验总结. 1994

编写 谢以刚

审校 赖士洪 姜作义

# JX-6胶粘剂

# 1 概述

JX-6胶粘剂系双组分酚醛改性丁腈非结构用胶。可室温固化，适用于棉帆布、聚酰胺、丁腈橡胶、玻璃纤维织物、聚三氟氯乙烯薄膜等的粘接或与合金钢、铝等金属材料的粘接。

1.1 牌号及名称 JX-6胶粘剂。  
1.2 基本组成 A组分：丁腈橡胶；B组分：间苯二酚甲醛树脂。  
1.3 材料标准 《JX-6胶粘剂暂行技术条件》。

主要性能指标为室温拉伸强度不小于 $1100\mathrm{kPa}$ ，被粘物为LY12CZ铝合金与棉帆布，试样搭接尺寸为 $9\mathrm{cm} \times 10\mathrm{cm}$ 。

1.4 使用工艺说明书 《JX-6胶粘剂使用说明书》。

1.5 供应状态 两个组分分装，配套供应。  
1.6 应用概况 已作为飞机静力试验用胶粘剂。  
1.7研制及生产单位上海橡胶制品研究所研制，上海橡胶制品研究所、上海制笔零件三厂生产。   
1.8 鉴定级别及日期 1972年6月由上海橡胶制品研究所组织鉴定通过。

# 2 性能[1]

2.1 物理及化学性能  
2.1.1 外观 A 组分为乳白色均匀橡胶胶液，B 组分为棕红色均匀树脂溶液。  
2.1.2 干燥剩余物质量分数 $28\%$   
2.2 力学性能 室温拉伸强度为 $1200\mathrm{kPa}$ , LY12CZ 铝合金与棉帆布胶接试样的搭接尺寸为 $9\mathrm{cm} \times 10\mathrm{cm}$ 。  
2.3 耐环境性能  
2.4 工艺性能 在室温条件下的适用期不少于 $8\mathrm{h}$ 。

# 3 使用工艺

3.1 表面处理 铝合金LY12CZ经阳极化处理，使用前用乙酸乙酯清洗表面。用剪刀修整帆布凸出的线头、余线，使用前用乙酸乙酯清洗表面。  
3.2 配胶 按A组分：B组分 $= 56:10$ 准确称取，置于盛器中，并充分搅拌均匀。  
3.3 涂胶 在温度 $25^{\circ}\mathrm{C} \pm 5^{\circ}\mathrm{C}$ 、相对湿度小于 $80\%$ 的环境中涂胶。用底纹平笔分别在处理过的被粘物表面上涂四层胶液，每涂一层后晾置 $35\mathrm{min}$ ，涂第四层胶后晾置 $35\mathrm{min}$ 即可搭接，然后用手辊滚压。  
3.4 固化 固化条件为温度 $40\mathrm{C}$ ，时间 $72\mathrm{h}$ ，压力为接触压力。

# 4 其他

4.1 包装 A、B组分分别封装在白铁罐或玻璃瓶内。  
4.2 运输 按易燃品运输。  
4.3 贮存 密封贮存在阴凉通风处，贮存期为3个月。

# 5 使用建议

选用。

# 参考文献

1 上海橡胶制品研究所.JX-6胶粘剂试验总结.1972

编写 孙国安 周木英

审校 郑瑞琪 张巧华

# JX-12胶粘剂

# 1 概述

JX-12胶粘剂系双组分酚醛改性丁腈非结构用胶。可室温固化或 $40\sim 70^{\circ}\mathrm{C}$ 固化，耐水、耐油性好。适用于帆布与铝合金及钢、PVC、丁腈橡胶等材料的粘接。胶接件可在 $-40\sim 120^{\circ}\mathrm{C}$ 使用。

1.1 牌号及名称 JX-12胶粘剂。  
1.2 基本组成 A组分：丁腈橡胶；B组分：间苯二酚甲醛树脂。  
1.3 材料标准 Q/GHAG 29—1998《JX-12耐水胶粘剂》。

主要性能指标见表1-1。

表1-1  

<table><tr><td>性能</td><td>指标</td></tr><tr><td>剥离强度/(kN/m) ≥ (4号帆布与LY12CZ铝合金粘接)</td><td>2.7</td></tr><tr><td>粘合强度(拉伸法)/MPa ≥ (4号帆布与LY12CZ铝合金粘接)</td><td>4.9</td></tr><tr><td>剪切强度/MPa ≥ (LY12CZ铝合金与LY12CZ铝合金粘接)</td><td>3.0</td></tr></table>

1.4 使用工艺说明书 《JX-12耐水胶粘剂使用工艺说明书》。  
1.5 供应状态 两组分分装，配套供应。   
1.6 应用概况 已作为飞机防滑层、飞机水槽疲劳试验用胶粘剂及潜艇水下发射的导弹天线窗盖板与壳体的粘接。  
1.7 研制及生产单位 上海橡胶制品研究所研制并生产。  
1.8 鉴定级别及日期 1987年9月由上海橡胶制品研究所组织鉴定通过。

# 2 性能[1]

2.1 物理及化学性能  
2.1.1 外观 A 组分为黑褐色粘稠液体，B 组分为棕红色均匀树脂溶液。  
2.1.2 干燥剩余物质量分数 A组分为 $21\% \sim 25\%$ ，B组分为 $66\% \sim 74\%$ 。  
2.2 力学性能

# 2.2.1 剥离强度 帆布与LY12CZ铝合金粘接的剥离强度见表2-1。

表2-1  

<table><tr><td>固化条件</td><td>浸水条件</td><td>剥离强度/(kN/m)</td></tr><tr><td>40℃,72h</td><td>40℃,48h</td><td>4.7</td></tr><tr><td>60℃,48h</td><td>40℃,48h</td><td>4.3</td></tr><tr><td>70℃,9h</td><td>40℃,48h</td><td>4.3</td></tr><tr><td>70℃,24h</td><td>40℃,48h</td><td>4.3</td></tr></table>

2.2.2 剪切强度 试样由LY12CZ铝合金与LY12CZ铝合金粘接，固化温度为 $70^{\circ}\mathrm{C}$ ，固化时间为 $9\mathrm{h}$ 。不同试验条件的剪切强度见表2-2。

表2-2  

<table><tr><td>试 验 条 件</td><td>剪切强度/MPa</td><td>试 验 条 件</td><td>剪切强度/MPa</td></tr><tr><td>空白</td><td>4.1</td><td>70℃浸水,7d</td><td>3.1</td></tr><tr><td>湿热老化(45℃,相对湿度95%,6d)</td><td>3.3</td><td>室温浸50号润滑油,15d</td><td>4.4</td></tr><tr><td>室温浸水,15d</td><td>4.1</td><td>100℃热老化,1d</td><td>7.8</td></tr><tr><td>40℃浸水,7d</td><td>3.9</td><td></td><td></td></tr></table>

2.3 耐环境性能 胶接试件在 $70^{\circ}\mathrm{C}$ 时浸水 $24\mathrm{h}$ 后，粘合强度(拉伸法)的变化见表2-3。试样固化条件为 $70^{\circ}\mathrm{C}, 72\mathrm{h}$ 。

表2-3  

<table><tr><td>被粘材料</td><td>粘合强度(浸水前)/MPa</td><td>粘合强度(70℃水浸,24h后)/MPa</td></tr><tr><td>丁腈橡胶-LY12CZ铝合金</td><td>1.8</td><td>3.8</td></tr><tr><td>LY12CZ铝合金-LY12CZ铝合金</td><td>4.1</td><td>4.4</td></tr><tr><td>钢-钢</td><td>4.7</td><td>2.8</td></tr><tr><td>4号帆布-LY12CZ铝合金</td><td>7.3</td><td>4.2</td></tr><tr><td>钢-PVC</td><td>4.9</td><td>4.4</td></tr></table>

2.4 工艺性能 两组分配制后，在温度为 $15\sim 20^{\circ}\mathrm{C}$ ，相对湿度 $50\% \sim 75\%$ 的条件下，适用期不少于 $8\mathrm{h}$ 。

# 3 使用工艺

3.1 表面处理 铝合金LY12CZ先用1号砂布打毛，使用前用乙酸乙酯清洗表面。用剪刀修整帆布凸出的线头、余线，使用前用乙酸乙酯清洗表面。  
3.2 配胶 按A组分：B组分 $= 10:1$ 准确称取，置于盛器中，并充分搅拌均匀。  
3.3 涂胶 在温度 $15\sim 25^{\circ}C$ ，相对湿度不大于 $75\%$ 的环境中涂胶。用底纹笔涂胶三次，第一、第二次涂胶后停放 $30\mathrm{min}$ ，第三次涂胶后停放 $20\mathrm{min}$ 后进行粘合，然后用手辊滚压。  
3.4 固化 固化条件为温度 $70^{\circ}\mathrm{C}$ ，时间 $9\mathrm{h}$ ，压力为接触压力。

# 4 其他

4.1 包装 A、B组分分别封装在马口铁罐或玻璃瓶内。  
4.2 运输 按易燃品运输。  
4.3 贮存 密封贮存在阴凉通风处，贮存期为6个月。超过6个月后每次使用前 $1\sim 2d$ 重新检验合格后，则仍可使用。

# 5 使用建议

选用。

# 参考文献

1 上海橡胶制品研究所.JX-12耐水胶粘剂试制总结.1987

编写 张建庆 周木英

审校 郑瑞琪 张巧华

# JX-15 胶粘剂

# 1 概述

JX-15胶粘剂系单组分酚醛改性氯丁、丁腈橡胶的非结构用胶。具有室温固化、初粘性好的特点，适用于天然橡胶、氯丁橡胶、丁腈橡胶等橡胶之间的粘接，也适用于橡胶与金属的粘接以及帆布、塑料、陶瓷、玻璃钢之间的粘接。胶接件可在 $-60\sim 100^{\circ}\mathrm{C}$ 使用。

1.1 牌号及名称 JX-15胶粘剂。  
1.2 基本组成 氯丁橡胶、丁腈橡胶、叔丁酚甲醛树脂。  
1.3 材料标准 沪Q/HG16-372—1980《JX-15胶粘剂》。

丁腈5171与LY12CZ铝合金粘接 $48\mathrm{h}$ 后的主要性能指标见表1-1。

表1-1  

<table><tr><td>性能</td><td>指标</td></tr><tr><td>剥离强度/(kN/m) ≥</td><td>2.15</td></tr><tr><td>粘合强度(拉伸法)/MPa ≥</td><td>1.27</td></tr></table>

1.4 使用工艺说明书 《JX-15胶粘剂使用说明书》。  
1.5 供应状态 单组分供应。  
1.6 应用概况 已用于歼击机起落架蓄压大球口的粘接和密封，也用于聚丙烯与铭牌的粘接。  
1.7 研制及生产单位 上海橡胶制品研究所研制并生产。  
1.8 鉴定级别及日期 1977年9月由上海橡胶制品研究所组织鉴定通过。

# 2 性能[1]

2.1 物理及化学性能  
2.1.1 外观 棕褐色均匀液体，无外来杂质。  
2.1.2 干燥剩余物质量分数 $30\% \sim 34\%$   
2.2. 力学性能 丁腈5171与LY12CZ铝合金粘接的力学性能见表2-1。

表2-1  

<table><tr><td rowspan="2">性 能</td><td colspan="2">典型值</td></tr><tr><td>室温粘接24h后</td><td>室温粘接48h后</td></tr><tr><td>剥离强度/(kN/m)</td><td>1.96</td><td>2.45</td></tr><tr><td>粘合强度(拉伸法)/MPa</td><td>1.08</td><td>1.27</td></tr></table>

2.3 耐环境性能 丁腈橡胶5171与LY12CZ铝合金室温粘接 $24\mathrm{h}$ 后，再于室温下的10号液压油中浸泡 $24\mathrm{h}$ ，剥离强度为 $1.96\mathrm{kN / m}$ 。  
2.4 工艺性能 JX-15 为单组分胶粘剂, 使用方便, 但使用后应立即加盖, 避免溶剂挥发。

# 3 使用工艺

3.1 表面处理 橡胶和塑料用2号砂布打毛，使用前用乙酸乙酯清洗表面。  
3.2 涂胶 在温度 $15\sim 25^{\circ}C$ ，相对湿度不大于 $75\%$ 的环境中，用底纹平笔在洁净的被粘物表面各涂胶两次，第一次涂胶后干燥 $20\mathrm{min}$ ，第二次涂胶后干燥 $10\mathrm{min}$ 。然后将两粘接面贴合，用手辊滚压。  
3.3 固化 固化条件为温度 $25^{\circ}\mathrm{C}$ ，时间 $48\mathrm{h}$ ，压力为接触压力。

# 4 其他

4.1 包装 封装在马口铁容器内。  
4.2 运输 按易燃品运输。  
4.3 贮存 密封贮存在阴凉干燥处，贮存期为6个月。超过6个月后每次使用前 $1\sim 2$ d重新检验合格后仍可使用。

# 5 使用建议

选用。

# 参考文献

1 上海橡胶制品研究所.JX-15胶粘剂研究试制总结.1977

编写 张建庆 周木英

审校 郑瑞琪 张巧华

# J-87胶粘剂

# 1 概述

J-87胶粘剂系以丁腈橡胶、酚醛树脂为主体材料的单组分胶粘剂。具有耐介质性能好，干燥速度快等优点，适用于织物、非金属材料与金属材料的粘接。

1.1 牌号及名称 J-87丁腈橡胶胶粘剂。

1.2 基本组成 丁腈橡胶、酚醛树脂。  
1.3 材料标准 Q/HSY 014—1992《J-87丁腈橡胶胶粘剂》。

主要性能指标见表1-1。

表1-1  

<table><tr><td>性能</td><td>指标</td></tr><tr><td>粘度(23℃±2℃)/(Pa·s)</td><td>0.8~1.8</td></tr><tr><td>干燥剩余物质量分数/%</td><td>17.0~22.0</td></tr><tr><td>铝-布胶接180°剥离强度(23℃±2℃)/(N/2.5cm)≥</td><td>25.0</td></tr></table>

1.4 使用工艺说明书 《J-87丁腈橡胶胶粘剂使用工艺说明书》。  
1.5 供应状态 粘稠液体，桶装。  
1.6 应用概况 已用于直升机主减速器支架的粘接等。  
1.7 研制及生产单位 黑龙江省科学院石油化学研究院研制并生产。  
1.8 鉴定级别及日期 1990年9月18日由化学工业部鉴定通过。

# 2 性能[1]

# 2.1 物理及化学性能

2.1.1 红外光谱 见图2-1。

图片摘要：该图主要展示 2 1 J 87胶粘剂红外光谱图。
![](images/745f94207e089cae9099934846d68ae9596b714832613f9fbca81ee873bc2439.jpg)  
图2-1 J-87胶粘剂红外光谱图

2.1.2 外观 琥珀色液体。  
2.1.3 粘度 $23^{\circ}\mathrm{C} \pm 2^{\circ}\mathrm{C}, 1.0\mathrm{Pa} \cdot \mathrm{s}$   
2.1.4 干燥剩余物质量分数 $20.4\%$   
2.2 力学性能  
2.2.1 剥离强度 铝-布胶接 $180^{\circ}$ 剥离强度在 $23^{\circ} \mathrm{C} \pm 2^{\circ} \mathrm{C}$ 时为 $\frac{43.5 \sim 46.6}{44.0} \mathrm{~N} / 2.5 \mathrm{~cm}$ 。  
2.3 耐环境性能  
2.3.1 耐盐水和耐碳氢化合物性能 试样采用2024PL/T3铝合金板，尺寸为 $70\mathrm{mm}\times 150\mathrm{mm}\times$ $0.8\mathrm{mm}$ ，表面用丁酮清洗除油污。在试样表面浸涂一层J-87胶，室温下垂吊 $48\mathrm{h}$ ，然后将其分别浸泡在 $3\%$ 氯化钠溶液、异辛烷和甲苯混合的溶液中，浸泡 $20\mathrm{d}$ 。取出试样，观察胶层表面，不出现软化、气泡、裂缝、溶解及对金属不产生腐蚀现象。  
2.4 工艺性能 胶液粘度适中，易涂敷，不粘期短，便于施工。  
2.5 使用性能 用于直升机主减速器支杆粘接，已装机飞行 $1000\mathrm{h}$ 。

# 3 使用工艺[2]

铝合金表面用丁酮清洗以除掉表面的油污、灰尘和杂物。铝板和帆布分别刷涂四层胶液，每次刷涂间隔 $30\mathrm{min}$ ，第四次刷涂 $5\mathrm{min}$ 后叠合，室温固化 $24\mathrm{h}$ 。如刷涂有困难，可加适量的乙酸乙酯稀释。

# 4 其他

4.1 包装 用 $0.5\mathrm{kg}$ 或 $1.0\mathrm{kg}$ 塑料桶密封包装。  
4.2 运输 按易燃品运输。  
4.3 贮存 避光、远离热源保存。自生产之日起室温贮存期为1年。  
4.4 技术安全 施工环境要通风良好。胶液取用后要及时加盖，避免溶剂挥发。

# 5 使用建议

选用。

# 参考文献

1 黑龙江省科学院石油化学研究所.J-87丁腈橡胶胶粘剂研制报告.1990  
2哈尔滨飞机制造公司.J-87丁腈橡胶胶粘剂试制材料试验报告.1990

编写 胡咏川

审校 郑瑞琪 张恩天

# J-93胶粘剂

# 1 概述

J-93胶粘剂系改性氯丁橡胶为主体的单组分液状胶。对氯丁橡胶和铝合金具有较高的胶接强度和优良的耐水性能，可在常温下工作。

1.1 牌号及名称 J-93改性氯丁橡胶胶粘剂。  
1.2 基本组成 氯丁橡胶、KH-550、萜烯树脂。  
1.3 材料标准 Q/HSY 020—1992《J-93改性氯丁橡胶胶粘剂》。

主要性能指标见表1-1。

表1-1  

<table><tr><td>性能</td><td>指标</td></tr><tr><td>密度(20℃)/(g/cm3) ≥</td><td>0.87</td></tr><tr><td>粘度(20℃)/(mPa·s)</td><td>1000~2000</td></tr><tr><td>胶接铝合金-氯丁橡胶90°剥离强度/(N/cm) ≥</td><td>20.0</td></tr></table>

1.4 使用工艺说明书 《J-93改性氯丁橡胶胶粘剂使用工艺说明书》。  
1.5 供应状态 粘稠液体，桶装。

1.6 应用概况 已用于直升机整流罩与密封条的粘接、导线通道的粘接。  
1.7 研制及生产单位 黑龙江省石油化学研究院研制并生产。  
1.8 鉴定级别及日期 1991年2月8日由化学工业部鉴定通过。

2 性能[1,2]

2.1 物理及化学性能

2.1.1 外观 浅棕色液体。  
2.1.2 密度 $0.89\mathrm{g / cm^3}$   
2.1.3 粘度 $20^{\circ}\mathrm{C}, 1300 \sim 1785 \mathrm{mPa} \cdot \mathrm{s}$ 。

2.2 力学性能 被粘物为 2024 PL/T3 或 LY12CZ 铝合金和氯丁橡胶板, 厚度为 $2.5 \sim 3.0 \mathrm{~mm}$ 。铝合金表面用溶剂除去油污后, 用砂纸打磨, 再用溶剂清洗干净。氯丁橡胶表面用甲苯除去脱模剂, 再用砂纸打磨, 最后用丙酮擦拭。在处理过的表面涂两遍胶粘剂后叠合。固化压力 $3 \sim 7 \mathrm{~N} / \mathrm{cm}^{2}$ , 室温固化 48 h, $90^{\circ}$ 剥离强度为 $\frac{21.3 \sim 26.4}{23.8} \mathrm{~N} / \mathrm{cm}$ 。

2.3 耐环境性能 将 $90^{\circ}$ 剥离试样置于室温水中浸泡3个月，胶层不脱落。  
2.4 工艺性能 胶液粘度适中，易涂敷，不粘期短，便于施工。  
2.5 使用性能 用于直升机机身橡胶件粘接，已装机飞行 $1000\mathrm{h}$ 。

# 3 使用工艺

3.1 表面处理 铝合金表面用丙酮或丁酮擦去油污后，用砂纸打磨，用溶剂擦拭干净；氯丁橡胶板表面用甲苯除去附着的脱模剂，用砂纸打磨，然后用丙酮或丁酮擦拭干净。  
3.2 涂胶 在处理好的表面上均匀地涂刷一层胶液，晾置至不粘手时（在 $20^{\circ}\mathrm{C}$ 下 $30\sim 40\mathrm{min}$ ），再均匀地涂第二遍胶，当手触摸稍有粘感时叠合。  
3.3 固化 固化温度为室温，压力为接触压力，时间为 $48\mathrm{h}$ （室温低于 $18\mathrm{C}$ 时，固化时间为 $72\mathrm{h}$ ）。

# 4 其他

4.1 包装 用塑料桶封装后再套上聚乙烯袋封装。  
4.2 运输 按易燃品运输。  
4.3 贮存 以原包装贮存，贮存期为 $5^{\circ} \mathrm{C}$ 下1年，常温累计外置时间1周。  
4.4 技术安全 施工环境要通风良好。胶液取用后要及时加盖，避免溶剂挥发。

# 5 使用建议

选用。

# 参考文献

1 黑龙江省科学院石油化学研究所.J-93改性氯丁橡胶胶粘剂研究报告.1991  
2哈尔滨飞机制造公司.J-93改性氯丁橡胶胶粘剂试制材料试验报告.1991

编写 胡咏川

审校 郑瑞琪 张恩天

# GPS-2胶粘剂

# 1 概述

GPS-2胶粘剂系双组分室温硫化硅橡胶胶粘剂，具有优良的电性能、抗湿性和耐候性，适用于粘接硅橡胶制品和硬铝。胶接件可在 $-55\sim 200^{\circ}\mathrm{C}$ 使用。

1.1 牌号及名称 GPS-2胶粘剂。  
1.2 基本组成 A组分：糊状硅橡胶；B组分：硫化促进体系。  
1.3 材料标准 Q/GHAG 25—1998《GPS-2室温硫化硅橡胶胶粘剂》。

主要性能指标见表1-1。

表1-1  

<table><tr><td>性 能</td><td>指 标</td></tr><tr><td>拉伸强度/MPa</td><td>2.2</td></tr><tr><td>扯断伸长率/%</td><td>180</td></tr><tr><td>扯断永久变形/%</td><td>3</td></tr><tr><td>邵尔A硬度</td><td>40±5</td></tr><tr><td>粘合强度(拉伸法,6146硅橡胶与LY12CZ铝合金)/MPa</td><td>1.5</td></tr></table>

1.4 使用工艺说明书 《GPS-2 硅橡胶腻子使用说明书》。  
1.5 供应状态 两组分分装，配套供应。   
1.6 应用概况 已用于轰炸机、教练机中发射器、风罩的粘接和密封。  
1.7 研制及生产单位 上海橡胶制品研究所研制并生产。  
1.8 鉴定级别及日期 1970年10月由上海橡胶制品研究所组织鉴定通过。

# 2 性能[1]

# 2.1 物理及化学性能

2.1.1 外观 A 组分为砖红色糊状物，B 组分为浅黄色透明液体。  
2.1.2 脆性温度 硫化胶的脆性温度不高于 $-60^{\circ}\mathrm{C}$ 。  
2.2力学性能 硫化胶的力学性能见表2-1，在不同温度下的粘合强度见表2-2。

表2-1  

<table><tr><td>性 能</td><td>典型值</td></tr><tr><td>拉伸强度/MPa</td><td>2.3</td></tr><tr><td>扯断伸长率/%</td><td>190</td></tr><tr><td>扯断永久变形/%</td><td>0</td></tr><tr><td>邵尔A硬度</td><td>41</td></tr><tr><td>粘合强度(拉伸法,6146硅橡胶与LY12CZ铝合金)/MPa ≥</td><td>1.9</td></tr></table>

表2-2  

<table><tr><td>试验温度/℃</td><td>-55</td><td>室温</td><td>100</td><td>150</td><td>200</td></tr><tr><td>拉伸强度/MPa</td><td>4.61</td><td>1.57~2.06</td><td>1.09</td><td>0.78~0.88</td><td>0.39~0.49</td></tr><tr><td>破坏状况</td><td>橡胶断裂</td><td>橡胶断裂</td><td>橡胶断裂</td><td>粘合层破坏</td><td>粘合层破坏</td></tr></table>

2.3 耐环境性能  
2.4 工艺性能 在 $20^{\circ}\mathrm{C} \pm 2^{\circ}\mathrm{C}$ ，相对湿度 $60\% \sim 70\%$ 条件下适用期不少于 $1\mathrm{h}$ 。

# 3 使用工艺

3.1 表面处理 被粘物用丙酮等溶剂清洗，晾干待用。  
3.2 配胶 按A组分：B组分 $= 9:1$ 配胶，充分搅拌均匀。  
3.3 涂胶 在经清洁处理的粘合面上,涂上一薄层胶,室温下晾置 $15\mathrm{min}$ 左右。待略粘时贴合两粘合面,在接触压力下进行固化,约7d达最佳状态。

# 4 其他

4.1包装按A、B组分及表面处理剂分别包装，封装在马口铁筒或塑料容器内。  
4.2 运输 按有毒化学品、易燃品、危险品运输。  
4.3 贮存 密封贮存在阴凉通风处，贮存期为6个月。

# 5 使用建议

选用。

# 参考文献

1 上海橡胶制品研究所. GPS-2 室温硫化硅橡胶胶粘剂统计数据. 1998

编写 孙国安 周木英

审校 郑瑞琪 张巧华

# E-12X胶粘剂

# 1 概述

E-12X胶粘剂系中温固化的双组分环氧胶粘剂。韧性和耐热性较好，适用于铝及铝合金、钢与橡胶、聚四氟乙烯的粘接。

1.1 牌号及名称 E-12X胶粘剂，原名A12环氧树脂胶粘剂。  
1.2 基本组成 A组分：环氧树脂、填料；B组分：复合胺固化剂、填料。  
1.3 材料标准 XQ/SB 05—1995《E-12X环氧胶粘剂》。

主要性能指标为：室温适用期不少于 $3\mathrm{h}$ ，浇注体密度为 $1.36\mathrm{g/cm^3} \pm 0.06\mathrm{g/cm^3}$ ，浇注体邵尔D硬度不小于80。

1.4 使用工艺说明书 《E-12X胶粘剂使用工艺说明书》。  
1.5 供应状态 双组分分装。  
1.6 应用概况 已用于空-空导弹聚四氟乙烯环与铝合金盖的粘接，O型橡胶圈与柱塞的粘接等。  
1.7研制及生产单位 航空航天工业部工程塑料应用研究室、西北工业大学高分子材料教研室研

制并生产。

1.8 鉴定级别及日期 1990年7月由航空航天工业部鉴定通过。

# 2 性能[1.2]

# 2.1 物理及化学性能

2.1.1 红外光谱 见图 $2 - 1\sim$ 图2-2。

图片摘要：该图主要展示 2 1 E 12X胶粘剂A组分红外光谱图。
![](images/80d1b8871e8e07fc9b024ab0934c821407c4e302bb6bf385a911eff246c7a5bf.jpg)  
图2-1 E-12X胶粘剂A组分红外光谱图

图片摘要：该图主要展示 2 1 E 12X胶粘剂A组分红外光谱图。
![](images/59839b82fc5660ad98400fd0d4e39fc10ab1067493ab9fce18ce92c33d0fb372.jpg)  
图2-2 E-12X胶粘剂B组分红外光谱图

2.1.2 外观 A 组分为灰白色粘稠液体, 无明显颗粒和杂质; B 组分为棕色粘稠液体, 无明显颗粒和杂质。  
2.1.3 密度 浇注体密度为 $1.36\mathrm{g} / \mathrm{cm}^3 \pm 0.06\mathrm{g} / \mathrm{cm}^3$ 。  
2.2 力学性能  
2.2.1 硬度 浇注体邵尔D硬度不小于80。  
2.2.2 剪切强度 见表2-1。

表2-1  

<table><tr><td rowspan="2">A、B组分配比</td><td colspan="2">剪切强度/MPa ≥</td></tr><tr><td>铝合金(未经阳极化处理)</td><td>铝合金(经阳极化处理)</td></tr><tr><td>3:2</td><td>15</td><td></td></tr><tr><td>1:1</td><td>14</td><td>22</td></tr><tr><td>2:3</td><td>15</td><td></td></tr></table>

# 2.3 耐环境性能

# 2.4 工艺性能

2.5 使用性能 用A组分：B组分 $= 2:3$ 的E-12X胶粘剂粘接经磷酸阳极化表面处理的铝合金后盖和经钠-萘法表面处理的聚四氟乙烯环，将装配好的零件放入 $70^{\circ}\mathrm{C}$ 的烘箱中，用压块压紧，固化 $2\mathrm{h}$ 。固化后零件的粘接力大于 $9.8\mathrm{N}$ 。

# 3 使用工艺

3.1 环氧胶的配制 按XQ/SB05—1995《E-12X环氧胶粘剂》的配制方法进行。  
3.2 表面处理 铝合金制件采用磷酸阳极化处理。聚四氟乙烯制件采用钠-萘法表面处理。橡胶件及其他金属件在氟里昂TF中进行超声波处理。  
3.3 粘接 不同零件的粘接按照各自的工艺要求涂胶、贴合。  
3.4 固化 固化工艺条件见表3-1。

表3-1  

<table><tr><td>A、B组分配比</td><td>固化温度/℃</td><td>固化时间/h</td></tr><tr><td>3:2</td><td>95±5</td><td>0.5</td></tr><tr><td>1:1</td><td>75±5</td><td>2.00±0.25</td></tr><tr><td>2:3</td><td>75±5</td><td>2.00±0.25</td></tr></table>

# 4 其他

4.1 包装 两组分用玻璃瓶、镀锌铁筒或塑料桶分别包装。  
4.2 运输 按非危险品运输。运输过程中不得扔摔、冲击、日晒、雨淋。  
4.3 贮存 贮存于冷藏箱中，存放期为半年。到期后经检验合格仍可使用。

# 5 使用建议

选用。

# 参考文献

1 航空航天工业部工程塑料应用研究室, 西北工业大学高分子材料教研室. 双组分E-12X环氧树脂胶粘剂研制报告. 1990  
2 航空航天工业部014中心.E-12X环氧树脂胶粘剂工艺试验报告.1989

编写 孙曼灵

审校 郑瑞琪

赖士洪

# J-101胶粘剂

# 1 概述

J-101胶粘剂系 $90^{\circ}\mathrm{C}$ 固化、双组分环氧型糊状结构胶。具有胶接接头强度高，力学性能好，耐介质和耐老化等特点，在胶层厚度达到 $1.6\mathrm{mm}$ 时仍具有较高的胶接强度。适用于配合间隙较大的金属或非金属零件的胶接与密封。可在 $-55\sim 80^{\circ}\mathrm{C}$ 下长期使用。

1.1 牌号及名称 J-101 环氧树脂高强度结构胶粘剂。  
1.2 基本组成 A组分：环氧树脂、端羧基丁腈橡胶；B组分：多醚胺类固化剂、叔胺催化剂、增强剂等。  
1.3 材料标准 Q/HSY 027—1992《J-101环氧树脂高强度结构胶粘剂》。

主要性能指标见表1-1。被粘物为LY12CZ铝合金，表面经化学氧化处理。

表1-1  

<table><tr><td rowspan="2">性 能</td><td rowspan="2">胶层厚度/mm</td><td colspan="3">剪切强度/MPa ≥</td><td>浮动剥离强度/(kN/m) ≥</td></tr><tr><td>-55℃</td><td>室温</td><td>80℃</td><td>室温</td></tr><tr><td rowspan="2">指 标</td><td>1.6</td><td>25.0</td><td>33.0</td><td>15.0</td><td>-</td></tr><tr><td>0.12</td><td>30.0</td><td>35.0</td><td>15.0</td><td>2.5</td></tr></table>

1.4 使用工艺说明书 《J-101环氧树脂高强度结构胶粘剂使用工艺说明书》。  
1.5 供应状态 A组分为粘稠树脂状，B组分为液体。两组分分别包装，配套供应。   
1.6 应用概况 已应用于直升机尾传动轴管(铝合金)与花键接头(合金钢)的胶接-螺钉复合连接。  
1.7 研制及生产单位 黑龙江省石油化学研究院研制并生产。  
1.8 鉴定级别及日期 1992年9月由化学工业部鉴定通过。

# 2 性能[1,2]

# 2.1 物理及化学性能

2.1.1 红外光谱 见图 $2-1 \sim$ 图2-2。

图片摘要：该图主要展示 2 1 J 101胶粘剂A组分的红外光谱图。
![](images/116b06a8a149e70415c97db1db75b4b93d5a8099f703ecd6cbfebb91d8b52a15.jpg)  
图2-1 J-101胶粘剂A组分的红外光谱图

图片摘要：该图主要展示 2 1 J 101胶粘剂A组分的红外光谱图。
![](images/8041fedc9253397e8ed83113fa97c1644446f402dca521b59908652e30759370.jpg)  
图2-2 J-101胶粘剂B组分的红外光谱图

2.1.2 外观 A 组分为黄色粘稠液体，B 组分为黑棕色可流动性液体。  
2.1.3 粘度在 $23^{\circ}\mathrm{C} \pm 2^{\circ}\mathrm{C}$ 下，A组分为 $100\mathrm{Pa} \cdot \mathrm{s} \pm 15\mathrm{Pa} \cdot \mathrm{s}$ ，B组分为 $0.5\mathrm{Pa} \cdot \mathrm{s} \pm 0.1\mathrm{Pa} \cdot \mathrm{s}$ 。  
2.1.4 适用期一次配胶量为 $30\mathrm{g}$ 时，室温下的适用期为 $30\mathrm{min}$ 。  
2.2力学性能除非另有说明，被粘物为 $2024\mathrm{PL} / \mathrm{T}_{3}$ 铝合金，表面经铬-硫酸化学氧化处理。胶接试样的力学性能如下。  
2.2.1 剪切强度 不同被粘物及不同胶层厚度的铝合金标准试样在不同温度下的剪切强度见表2-1。

表2-1  

<table><tr><td rowspan="2">被粘物</td><td rowspan="2">胶层厚度/mm</td><td colspan="3">剪切强度/MPa</td></tr><tr><td>-55℃</td><td>室温</td><td>80℃</td></tr><tr><td rowspan="2">1.6mm厚2024PL/T3铝合金</td><td>0.10±0.02</td><td>-</td><td>47.0~47.5/47.2</td><td>22.2~23.0/22.6</td></tr><tr><td>1.6</td><td>-</td><td>25.6~25.7/25.7</td><td>19.6~21.3/20.4</td></tr><tr><td rowspan="2">3.0mm厚LY12CZ铝合金</td><td>0.10±0.02</td><td>-</td><td>38.0~49.7/40.6</td><td>19.5~27.6/23.6</td></tr><tr><td>1.6</td><td>35.0~38.4/36.1</td><td>36.0~39.4/39.0</td><td>22.9~27.6/23.0</td></tr></table>

2.2.2 浮滚剥离强度 连续4批胶液的室温浮滚剥离强度为 $\frac{3.11\sim 3.72}{3.67}\mathrm{kN / m}$ 。  
2.2.3 疲劳性能 剪切疲劳试样的尺寸见图2-3，剪切疲劳性能见表2-2。

图片摘要：该图主要展示 2 1。
![](images/ad41c7fb310d191349caae04ea5f5f7dcf9fb854f87c15f8d82ff47e40df2635.jpg)

图片摘要：该图主要展示 2 3 剪切疲劳试样的尺寸。
![](images/90cdd05dd4f1a4f3a02629145ace61e390d3dcb00a18bf78fad942a3fd50c656.jpg)  
图2-3 剪切疲劳试样的尺寸

表2-2  

<table><tr><td>试验温度/℃</td><td>波形</td><td>频率/Hz</td><td>最大应力/MPa</td><td>最小应力/MPa</td><td>循环次数</td><td>试样件数</td><td>结果</td></tr><tr><td>70±2</td><td>矩形</td><td>30</td><td>5.6</td><td>0.56</td><td>10^7</td><td>9</td><td>无断裂</td></tr></table>

# 2.3 耐环境性能

2.3.1 耐湿热老化性能 胶接试样经温度 $70^{\circ}\mathrm{C}$ ，相对湿度 $100\%$ 老化后的性能见表2-3。

表2-3  

<table><tr><td colspan="2">老化时间/d</td><td>0</td><td>30</td></tr><tr><td rowspan="2">剪切强度/MPa</td><td>室温</td><td>39.0~45.3/41.6</td><td>35.8~40.0/37.7</td></tr><tr><td>80℃</td><td>19.5~27.6/23.0</td><td>18.4~22.1/20.0</td></tr></table>

2.3.2 耐盐雾性能 试样薄板厚度为 $0.5\mathrm{mm}$ ，厚板厚度为 $2.0\mathrm{mm}$ 。剥离试样经温度 $35^{\circ}\mathrm{C}, 5\%$ 氯化钠溶液 $30\mathrm{d}$ 喷盐雾试验后的试验结果见表2-4。

表2-4  

<table><tr><td>盐雾时间/d</td><td>试验温度/℃</td><td>浮动剥离强度/(kN/m)</td><td>腐蚀面积/%</td></tr><tr><td>0</td><td>室温</td><td>4.39~6.48/5.66</td><td>0</td></tr><tr><td>30</td><td>室温</td><td>5.22~6.12/5.54</td><td>&lt;10</td></tr></table>

2.3.3 耐介质性能 被粘物为厚度 $1.6\mathrm{mm}$ 的 $2024\mathrm{PL} / \mathrm{T}_{3}$ 铝合金。胶接试样经介质浸泡后，剪切强度的变化见表2-5。

表2-5  

<table><tr><td rowspan="2">介 质</td><td rowspan="2">浸泡温度/℃</td><td rowspan="2">浸泡时间/d</td><td colspan="2">剪切强度/MPa</td></tr><tr><td>室温</td><td>80℃</td></tr><tr><td rowspan="4">70%异辛烷+30%甲苯①</td><td rowspan="4">40</td><td rowspan="2">0</td><td>41.4~52.0</td><td>19.8~25.4</td></tr><tr><td>47.5</td><td>22.2</td></tr><tr><td rowspan="2">90</td><td>38.3~44.4</td><td>22.2~25.8</td></tr><tr><td>41.8</td><td>24.5</td></tr><tr><td rowspan="4">10号航空液压油</td><td rowspan="4">70</td><td rowspan="2">0</td><td>41.4~52.0</td><td>19.8~25.4</td></tr><tr><td>47.5</td><td>22.2</td></tr><tr><td rowspan="2">90</td><td>35.3~45.0</td><td>21.8~24.0</td></tr><tr><td>39.5</td><td>23.2</td></tr></table>

# $①$ 为体积分数

2.3.4 贮存性能 室温条件下贮存9个月后室温下的剪切强度为 $36.4\mathrm{MPa}$ ， $80^{\circ}\mathrm{C}$ 下的剪切强度为 $17.8\mathrm{MPa}$ 。贮存前的室温剪切强度为 $40.9\mathrm{MPa}$ 。  
2.4 工艺性能 A、B 两组分按比例混合后胶液粘度适中, 立面涂胶及进行厚胶层粘接时, 胶液可自动流平且基本不流淌。  
2.5 使用性能 用于胶接直升机尾传动轴管，在 $65^{\circ}\mathrm{C} \pm 2^{\circ}\mathrm{C}, 786\mathrm{N} \cdot \mathrm{m}$ 扭矩作用下通过了纯扭转脉动疲劳试验，周期最长可达 $2.183 \times 10^{5}$ 。用7件直升机尾轴管在 $65^{\circ}\mathrm{C} \pm 2^{\circ}\mathrm{C}$ 下进行脉动扭矩疲劳试验，测得平均疲劳强度为 $283\mathrm{N} \cdot \mathrm{m}$ 。

# 3 使用工艺

3.1 表面处理 待胶接零件表面处理以磷酸阳极化为宜，铬酸阳极化、化学氧化次之。磷酸阳极化按HB/Z197《结构胶接铝合金磷酸阳极化工艺规范》进行。  
3.2 配胶 按A组分：B组分 $= 100:23$ 称取，称出后尽快搅拌混合均匀。

3.3 涂胶 涂胶量应根据配合间隙大小确定，控制在零件合拢后边缘处刚好挤出一条均匀的胶埋为宜。  
3.4 固化 固化条件为温度 $90^{\circ}\mathrm{C} \pm 5^{\circ}\mathrm{C}$ ，时间 $2\mathrm{h}$ ，压力为接触压力。薄胶层胶接部件可在涂胶后立即叠合并加热固化；厚胶层胶接部件则需在涂胶叠合后于室温下至少停放 $8\mathrm{h}$ ，待胶粘剂预固化后，再进行加热固化。部件固化后一般停放 $12\mathrm{h}$ 后再转入下道工序。

# 4 其他

4.1包装A、B组分分别用玻璃瓶包装密封。运输时外加防震、防潮的纸箱或木箱。  
4.2运输 按非危险品运输。  
4.3 贮存 两组分分装，密封贮存于室温低于 $30^{\circ}\mathrm{C}$ ，相对湿度不大于 $75\%$ 的室内，避免阳光直射，远离热源、火源。自生产之日起室温有效贮存期为6个月。过期的胶经检验合格后仍可使用，其检验有效期为1个月。总贮存期不超过1年。  
4.4 技术安全 B组分为液态胺类固化剂，取用后应立即加盖密封，防止空气中的二氧化碳对固化剂的侵蚀。

# 5 使用建议

选用。

# 参考文献

1 黑龙江省科学院石油化学研究所.J-101环氧树脂高强度结构胶粘剂研制报告.1992  
2 航空航天工业部国营120厂.J-101胶粘剂应用考核试验意见.1992

编写 张恩天

审校 郑瑞琪

# GHJ-01(Z)胶粘剂

# 1 概述

GHJ-01(Z)胶粘剂系室温固化双组分环氧胶粘剂。该胶粘度低，适用期长，毒性低，刺激性小，固化后胶层具有柔性，胶缝内应力小，光学透明性好。适用于胶接组装光学玻璃透镜、棱镜、偏振片及其他光学零器件。可在 $-55\sim 80^{\circ}\mathrm{C}$ 长期使用。

1.1 牌号及名称 GHJ-01(Z)光学用环氧型胶粘剂。  
1.2 基本组成 A组分：改性双酚A型环氧树脂；B组分：改性胺类固化剂。  
1.3 材料标准 化Q/E01-44—1990《光学用环氧型胶粘剂》。

主要性能指标见表1-1。

表1-1  

<table><tr><td rowspan="2">性 能</td><td colspan="2">指 标</td><td rowspan="2">性 能</td><td colspan="2">指 标</td></tr><tr><td>A组分</td><td>B组分</td><td>A组分</td><td>B组分</td></tr><tr><td>色度,APHA ≤粘度(25℃)/(mPa·s)清洁度</td><td>150800合格</td><td>15023~33合格</td><td>环氧当量胺值(以KOH计)/(mg/g)</td><td>189-</td><td>-580~620</td></tr></table>

1.4 使用工艺说明书 《光学用环氧型胶粘剂GHJ-01(Z)使用说明书》。  
1.5 供应状况 双组分计量包装供应。  
1.6 应用概况 用于歼击机的平视显示器中大物镜的胶接组装，已使用8年。还用于其他光学玻璃器件的胶接组装。  
1.7 研制及生产单位 晨光化工研究院研制并生产。  
1.8 鉴定级别及日期 1984年12月由兵器工业部鉴定通过。

# 2 性能[1]

# 2.1 物理及化学性能

2.1.1 红外光谱 见图 $2-1 \sim$ 图2-2。

图片摘要：该图主要展示 2 1 GHJ 01(Z)胶粘剂A组分红外光谱图。
![](images/8fe708b3fd1d93d309986b996ce134719257c98b0d3dac97d09b2986711ff65d.jpg)  
图2-1 GHJ-01(Z)胶粘剂A组分红外光谱图

图片摘要：该图主要展示 2 1 GHJ 01(Z)胶粘剂A组分红外光谱图。
![](images/4c7bacf3480de41791eb31709c9a86999b45e4164cab2b45e205fab1907c9f44.jpg)  
图2-2GHJ-01(Z)胶粘剂B组分红外光谱图

2.1.2 外观 A组分和B组分皆为近无色透明液体。

2.1.3 清洁度 可见尘粒数小于或等于1个 $/ \mathrm{mL}$ 。

2.1.4 折光率 $(n_{\mathrm{B}}^{5})$ 固化前A组分和B组分分别为 $1.54\sim 1.55$ 和1.47，固化后为1.56。

2.1.5 适用期 $25^{\circ} \mathrm{C}$ 下 $10 \mathrm{~g}$ 胶粘剂的适用期为 $1 \mathrm{~h}$ （混合胶液粘度升至 $500 \mathrm{mPa} \cdot \mathrm{s}$ ）。

2.1.6 凝胶固定时间 $25^{\circ} \mathrm{C}$ 下为 $8 \mathrm{~h}, 40^{\circ} \mathrm{C}$ 下为 $4 \mathrm{~h}, 60^{\circ} \mathrm{C}$ 下为 $2 \mathrm{~h}$ 。

2.1.7 透光率 可见光区胶层透过率大于 $90\%$

2.2 力学性能

2.2.1 剪切强度 胶接LY12CZ铝合金的 $25^{\circ}\mathrm{C}$ 剪切强度为 $12.6\mathrm{MPa}$ ，胶接抛光平板玻璃的 $25^{\circ}\mathrm{C}$ 压缩剪切强度为 $25.5\mathrm{MPa}$ 。

2.2.2 剥离强度 胶接厚度为 $0.3\mathrm{mm}$ 铝合金(LY12CZ)的T型剥离强度最大值为 $1.7\mathrm{kN / m}$ 。

2.2.3 拉伸强度 固化后的本体拉伸强度为 $26.5\mathrm{MPa}$ 。

2.2.4 断裂伸长率 固化后本体断裂伸长率为 $97.6\% (25^{\circ}C)$

2.3 耐环境性能

2.3.1 耐介质性能 在室温下不同介质中浸泡8d后的室温剪切强度变化见表2-1。

表2-1  

<table><tr><td>介 质</td><td>空白</td><td>自来水</td><td>人造海水</td><td>乙醇</td><td>清洗液①</td><td>汽油</td></tr><tr><td>剪切强度/MPa</td><td>12.6</td><td>12.2</td><td>11.9</td><td>9.6</td><td>8.5</td><td>13.8</td></tr></table>

① 乙醇和乙醚混合物（体积比 $50:50$ ）。

2.3.2 耐大气老化性能 胶接的光学元件经广州地区亚热带气候自然老化考核 2 年, 胶接件无开胶无黄变等现象发生。

# 3 使用工艺

3.1 预装 胶接零件表面处理前应进行预装，胶接面的配合间隙应符合有关技术文件要求。  
3.2 表面处理 采用清洗液清洗被粘光学玻璃元件表面，或按被粘光学玻璃元件指定的表面处理方法进行处理。  
3.3 涂胶 借助清洁注射器将一瓶B组分全部注入一瓶A组分中，然后小心反复倒置至呈均匀状态(无丝状物)。用清洁的滴管将胶液滴在被粘元件的粘接表面上，贴合并排除气泡。  
3.4 固化 推荐固化条件为 $25^{\circ}\mathrm{C}, 7\mathrm{d}$ 或 $40^{\circ}\mathrm{C}, 2\mathrm{d}$ 或 $60 \sim 80^{\circ}\mathrm{C}, 3\mathrm{h}$ 。

# 4 其他

4.1 包装 A 组分封装于西林瓶内(净重 $2.6 \mathrm{~g}$ ), B 组分封装安瓿瓶中(净重 $1 \mathrm{~g}$ )。  
4.2 运输 属非危险品，运输过程中要求防雨、防压。  
4.3 贮存 室温避光贮存。自生产之日起，贮存期为1年。  
4.4 技术安全 当A组分和(或)B组分在贮存中出现结晶状微粒时，使用前应将其加热至结晶物消失，可在 $70\sim 80^{\circ}\mathrm{C}$ 下烘 $2\mathrm{h}$ ，被加热的组分品质不变。操作环境的相对湿度应低于 $50\%$ 。

# 5 使用建议

选用。

# 参考文献

1晨光化工研究院．低毒低刺激性光学用环氧胶粘剂的研制.1984

编写 田兴和

审校 郑瑞琪 乔海涛
