Repository: C-zj02/CFD-claw

<div align="center">

**English** | [中文](#中文版) | [Français](README_FR.md) | [Русский](README_RU.md) | [हिन्दी](README_HI.md) | [العربية](README_AR.md) | [Português](README_PT.md)

# 🚀 Claude Code Python

**A Complete Python Reimplementation Based on Real Claude Code Source**

*From TypeScript Source → Rebuilt in Python with ❤️*

***
**🔥 Active Development • New Features Weekly 🔥**

</div>

***

## 🎯 What is This?

**Clawd Code** is a **complete Python rewrite** of Claude Code, based on the **real TypeScript source code**.

File: RAG-data/航空航天科技出版工程  4  材料技术001-200.pdf-f2d740c7-2132-4b50-af3d-2678ab3849be.md (part 6 of 9)
4.1 多学科机身设计，力学与声学的集成 13  
4.2 机身的隔音 14
以下章节首先是对常见陶瓷基复合材料的介绍，包括：第2节讨论获得陶瓷基复合材料损伤容限采用的方法；对纤维、基体和涂层的可用材料以及特殊航空航天部件不同材料选择依据作了概述。第3节简要提及加工方法。第4节叙述常见层合增强结构形成的复合材料的典型性能。第5、6节探讨三维（three-dimensional，3D）增强结构纺织复合材料的最新进展以及针对预测其性能和寿命的错综复杂情况而采用的处理方法。

# 2 陶瓷基复合材料：损伤容限型脆性材料

陶瓷基复合材料的一个关键特征就是它们能够组合两种脆性成分（高强度纤维和基体）而生成一

种非脆性的损伤容限型的复合材料。非脆性表现为发生在完全断裂之前的伴随非线性变形的一种“类

似木头”的断裂。图1给出了陶瓷基复合材料应力、应变响应的例子和断裂复合材料的图像。

图片摘要：该图片与似木头”的断裂。图1给出了陶瓷基复合材料应力、应变响应的例子和断裂复合材料的图像。；种非脆性的损伤容限型的复合材料。非脆性表现为发生在完全断裂之前的伴随非线性变这部分内容相关。
![](images/ccda76928f03fdd49790b4386e5510269e04761964edec7ea06be5941f1bc703.jpg)  
(a)

图片摘要：该图主要展示 1（a)，（b）几种类型陶瓷基复合材料的典型应力 应变曲线（在平行于一组纤维的单向面内拉伸作用下均衡0/90铺层的SiC。
![](images/30fe431c5c8eefd7f706c1804d466a14cf75e3042042f7d96d2c02c16c0b0fcb.jpg)  
（b）

图片摘要：该图主要展示 1（a)，（b）几种类型陶瓷基复合材料的典型应力 应变曲线（在平行于一组纤维的单向面内拉伸作用下均衡0/90铺层的SiC。
![](images/01222ec86a5e694469a0b32369d634bb2966ef79efc49a2cf5f9bd312b76c462.jpg)  
（c）

图片摘要：该图主要展示 1（a)，（b）几种类型陶瓷基复合材料的典型应力 应变曲线（在平行于一组纤维的单向面内拉伸作用下均衡0/90铺层的SiC。
![](images/75184674df7238f8ea9d4bdf066a17d680bc29b8cee5f6a32afc2397440721d4.jpg)  
(d)   
图1（a)，（b）几种类型陶瓷基复合材料的典型应力-应变曲线（在平行于一组纤维的单向面内拉伸作用下均衡0/90铺层的SiC-SiC和氧化物复合材料）；（c），（d）纤维拔出的断裂复合材料图像SiC-SiC数据来自文献（Morscher，2010)，莫来石 $/\mathrm{Al}_{2}\mathrm{O}_{3}$ 数据来自文献Mattioni等，2005

复合材料第一次表现出这种特性是在20世纪60年代末，它由碳纤维和玻璃基复合，后来在20世纪80年代初，由硅-碳纤维和玻璃-陶瓷复合（Sambell等，1972；Prewo和Brennan，1980）。对于以上两种材料体系，超过某个临界值的拉伸载荷会造成基体有分散的开裂而不引起纤维断裂。在这两种情况下，纤维和基体间的界面足够薄弱以至于基体内靠近纤维的裂纹会导致纤维和基体剥离而不会穿过界面进入纤维。第一次开裂之后，进一步的载荷增长伴随着纤维断裂所需的非线性应变，最终将导致复合材料失效。

碳（Carbon，C）玻璃以及碳化硅（silicon carbide，SiC）玻璃陶瓷复合材料内观察到的裂纹偏移机制可通过以下方式获得，通过选择与纤维结

合得不紧密的基体材料，或者通过给原本就薄弱的（如分层或者多孔材料）或者与纤维或基体结合不牢固的纤维涂上涂层。不论哪种情形，防止裂纹增长而进入纤维的条件均可以表示成一个比值的临界值（最大值），即界面或者涂层材料的断裂韧性与纤维韧性的比值（He和Hutchinson，1989）。临界比值依赖于纤维和基体的相对弹性模量。对许多陶瓷基复合材料而言，纤维和基体的弹性模量相似，其临界比值接近0.25。

即使纤维和基体间的结合很牢固，如果基体的强度和刚度足够低，纤维和基体的损伤也可以解耦（Tu、Lange和Evans，1996）。在这种情况下，随着裂纹靠近纤维，基体裂纹附近的应力增大，造成基体在主裂纹到达纤维前发生第二次开裂。这种机

制使得通过引入基体内多孔性来设计损伤容限型复合材料成为可能。表现出类似木头断裂的坚韧复合材料现已证实使用了薄弱界面和多孔基体的两种方法，并应用到高温材料的多种组合中。

# 3 材料选择和加工

# 3.1 航空航天应用材料选择

目前，令人关注的陶瓷复合材料分为性能显著不同的两类。一类基于SiC，包含碳或SiC纤维和SiC基基体，它们常常含有添加剂，用于氧化保护（DiCarlo等，2006）；另一类由氧化物组成，包括氧化铝、二氧化硅、莫来石和稀土磷酸盐中的一种或多种选择出来的氧化铝或莫来石纤维和基体（Zok，2006）。这两类之间的选择涉及性能和环境稳定性二者间的权衡：SiC基复合材料比氧化物复合材料更耐高温（前者约 $1600^{\circ}\mathrm{C}$ ，后者约 $1200^{\circ}\mathrm{C}$ ），且高速断裂强度是后者的两倍，热传导率也比后者高，而后者在燃烧和其他氧化环境下更加稳定。

相对于金属材料，SiC基陶瓷复合材料在航空航天高热流推进系统应用所依赖的关键材料特性是其高温下的比强度（强度与重量的比值），温度范围为 $1000^{\circ}\mathrm{C}\sim 1600^{\circ}\mathrm{C}$ ，其潜在优势是比强度是金属材料的2倍（图2）。C-SiC和SiC-SiC复合材料的强度值是承受面内载荷的层合二维（two-dimensional，2D）复合材料的典型数值（400MPa）。厚度方向的强度要小一个量级，所以与金属相比不具有竞争性。因此，能够布置增强纤维成三维结构以匹配应力的空间分布对陶瓷起着决定性的作用。

图2 根据温度选择高比强度材料  
图片摘要：该图主要展示 2 根据温度选择高比强度材料。
![](images/5b5cedd55261eb21878668bf0a4a272ae560fabf86df9ef1b590faf9323bd249.jpg)  
复制于 Marshall 和 Cox (2008) © Annual overviews

与SiC基陶瓷不同，氧化物复合材料只具有比强度高于超合金这一个边际优势，这一优点只存在于一个狭窄的温度范围内（图2）。但氧化物复合材料较低的热传导率使得它们成为隔热结构的首选，包括太空飞行器和超声速飞行器的热保护系统。它们还有一个比较大的优势——在氧化环境下的稳定性，这使得它们成为陆基发电用气体涡轮部件的首选，这种部件所需的寿命超过 $20000\mathrm{h}$

航空航天推进用气体涡轮内的部件，所需寿命要短一到两个量级，在大多数情况下使用SiC-SiC复合材料更为有利，但有一个附加条件，即大多数发动机需有环境障涂层的保护。氧化物复合材料在承受中等温度和低的机械和热应力的部件上依然有竞争力。对于火箭发动机和高超声速联合循环发动机，寿命更要短三个量级，可以使用涂过层的碳纤维。在此应用上，碳纤维SiC基复合材料和SiC-SiC复合材料难分伯仲。

# 3.2 纤维

陶瓷基复合材料的性能和制造时使用的温度，受制于纤维高温下的强度和稳定性。目前可用的氧化物纤维是多晶的，晶粒尺寸约为 $100\mathrm{nm}$ 。这些纤维可在高达近 $1200^{\circ}C$ 的情况下长时间应用（Hay等，1999）。当温度更高时，它们易受持续载荷影响而发生蠕变，且随着晶粒增长，强度快速减小。人们已尝试发展在高温下微观结构能稳定地抵抗蠕变的氧化物纤维，其中包括多晶YAG纤维、单晶蓝宝石纤维丝和共晶单丝纤维（如 $\mathrm{Al_2O_3 / YAG}$ 、 $\mathrm{Al_2O_3 / }$ $\mathrm{ZrO_2}$ ），但还没有一个投入商业生产。

可用SiC纤维有几种类型，因其化学组成和微观结构不同，高温性能大不相同。这些纤维一般由聚合物先驱体形成，如聚碳硅烷。根据使用的加工方法和热处理形式，微观结构由非晶相和纳米结晶相的不同混合构成。耐高温（ $1400^{\circ}\mathrm{C}\sim 1600^{\circ}\mathrm{C})$ 最强的纤维具有与纯SiC非常接近的成分，且能完全结晶（Yuan和DiCarlo，1996）。碳纤维在更高温度下依然稳定。

# 3.3 界面涂层

作为损伤容限的先决条件，允许剥离的纤维涂层或基体材料的选择是有限制的。碳纤维和SiC纤维复合材料内，涂层的唯一选择就是热解碳和氮化硼（BoronNitride，BN）\*，两者都是由薄弱分层

多晶结构构成的。这些涂层经化学气相沉积，能提供控制良好的、单个纤维厚度在 $0.1\sim 1\mu \mathrm{m}$ [图3(a)]的统一涂层。剥离和基体裂纹的偏向不仅能发生在界面上（涂层/纤维或者基体/涂层），还能

在涂层自身内部发生（Morscher等，2004）。涂层对燃烧环境下氧化反应的敏感性会导致复合材料韧性的下降，这是一个重大的问题。BN涂层经常掺杂硅以提高其抗氧化性。

图片摘要：该图主要展示 3 纤维涂层位置。
![](images/d8c48d0423d728ea103c81e1bc80f0bd7699450ce6e44cc300214a7594563598.jpg)  
(a)

（b）  
图3 纤维涂层位置  
图片摘要：该图主要展示 3 纤维涂层位置。
![](images/8f640c596df022fa945ae57e76e783e154f90bb1d1963abfba845b3259f4daf0.jpg)  
（a）具BN涂层的SiC-SiC复合材料；（b） $\mathrm{Al_2O_3}$ 纤维以及由镧-独居石（浅色相）和 $\mathrm{Al_2O_3}$ （深色相）构成的基体组成的氧化物复合材料

对于氧化物复合材料，氧化铝和莫来石纤维上的稀土磷酸盐（如镧-独居石）涂层已被证实能满足第2节中讨论过的剥离条件（Morgan和Marshall，1995）。稀土磷酸盐形成结合薄弱的界面，且是它们与其他许多氧化物的兼容相。然而，这些材料加工成单个纤维上的统一的薄涂层比加工SiC纤维上的碳和BN涂层更具挑战性。最有希望的方法是通过来自溶液先驱体的受控沉积来进行涂层（Fair，Hay和Boakye，2007）。另一种使用上取得一些成功的方法是跳过形成单一涂层的步骤，而是通过用稀土磷酸盐作为整个基体，或者是形成氧化物材料（如氧化铝）和稀土磷酸盐的混合基体，这样一来后面这种成型在基体加工过程中就会保持在纤维表面的原来位置[图3（b)]。

# 3.4 基体材料

有潜能的基体材料的选择更为广泛。然而到目前为止，对于碳或者SiC纤维复合材料，大部分包含SiC基基体，而氧化物复合材料绝大部分包含氧化铝、莫来石和镧-独居石组合形成的基体。选择成分和纤维类似的基体有利于避免因热膨胀系数相

异而造成的应力和相关的开裂。

# 3.5 加工方法

制造陶瓷基复合材料基体已有许多加工方法，如浸进预浸料，或者是通过渗透纤维预成型。然而，生产最优基体的加工条件（温度、压力和化学条件）也常常使纤维退化，加工方法的选择通常涉及权衡纤维性能与基体强度、热传导率和相对密度（多孔性）。最常用的方法如下。

（1）化学气相渗透工艺（Chemical Vapor Infiltration，CVI）形成SiC基体。这项技术可在纤维预成型所有表面上沉积出近乎统一的稠密结晶SiC层。其限制性是在预成型内部纤维束之间更大的空间被填充之前，反应气体进入预成型内部的过程总是会因表面附近的稠密性而受阻；产生的相对较大孔洞对复合材料性能有不利影响，尤其会影响用单向层或薄机织织物堆叠形成的复合材料的层间强度。

（2）熔体渗透（MeltInfiltration，MI）方式，基于熔融硅渗透，用来形成SiC-SiC复合材料的Si/SiC基体。这可以有几种变体。一种包含第一次

用纤维涂层和足够的化学气相渗透工艺得到的SiC渗透纤维预成型来形成包围纤维束的保护层，再渗透SiC颗粒到纤维束间的空间，最后渗透熔融SiC到颗粒间的空间形成两相Si/SiC基体。其他种类包含渗透碳到纤维束间的空间，然后用熔融硅活性渗透形成SiC。这些方法的优点是可以形成充分稠密的基体，导致热传导率和基体强度相对较高。但是目前熔体渗透得到的复合材料的高温性能受到基体内残余硅元素存在的限制，使得长期暴露在高于 $1400^{\circ}C$ 温度时复合材料性能退化（硅沿着给予保护的SiC晶界移动并与纤维涂层反应）（DiCarlo等，2006）。

（3）聚合物渗透和热解（PolymerInfiltrationandPyrolysis，PIP）来形成SiC和氧化物基体。这种方法用液体聚合物（或者包含其他惰性粒子的聚合物浆液）渗透纤维预成型，该聚合物能在合适的气体环境下热解形成所需的基体。聚碳硅烷或聚碳硅氮烷用以形成SiC或者Si-C-N基体；聚硅氧烷用来形成硅基或Si-Al-O基基体。选择最优聚合物先驱体和热处理条件，热解时重量减轻就小，而密度增加（因此体积收缩）大，这会导致基体开裂，且如果基体孔隙度低，则需要多个渗透/热处理周期。

（4）浆液或浆液/先驱体法用以形成氧化物复合材料。这种方法包含渗透惰性粒子浆液连同（或不连同）溶液先驱体到纤维预成型内（一起或按次序），去除液体，热处理烧结。去除液体时会发生先驱体沉淀（含水的或有机的）。因为去除液体时有相对大的体积损失，因此需要多个周期的渗透和热处理来实现低孔隙度。然而，许多应用中需要隔热，多孔性是有利的，烧结步骤中的目标就变成了不引起局部致密化情况下的基体加固。这种方法形成的复合材料基体的例子包括 $\mathrm{Al_2O_3}$ 和 $\mathrm{Al}_{2}\mathrm{O}_{3}$ /莫来石（来自莫来石和 $\mathrm{Al}_{2}\mathrm{O}_{3}$ 粒子的不同组合，连同或不连同铝氯氧化物先驱体）、 $\mathrm{Al}_{2}\mathrm{O}_{3} / \mathrm{LaPO}_{4}$ （来自 $\mathrm{Al}_{2}\mathrm{O}_{3}$ 粒子和/或用于 $\mathrm{LaPO}_4$ 的含水溶液先驱体中的 $\mathrm{LaPO_4}$ ）。

# 4 单向或层合二维增强陶瓷基复合材料的性能

大部分陶瓷基复合材料的开发用到了层合结构，单向纤维层或机织织物叠层。机织织物由带子般的纤维束组成，每一纤维束具有 $500\sim 3000$ 单丝，机织形式简单（缎纹或平纹梭织）。两种方法

中纤维都按选定的面内方向排列，因此使得纤维这些方向上提供更高的刚度和强度，使形成的复合材料具有较高的面内性能，并允许纤维紧密压紧。然而，良好的面内性能是以欠佳的厚度方向的强度和韧性为代价的。如果纤维和基体间界面薄弱，这种代价将更加极端。典型地，层间强度按比例系数 $10\sim 100$ 小于面内强度。

均衡0/90铺层的C-SiC、SiC-SiC和氧化物复合材料在平行于一组纤维的单向面内拉伸下的典型应力-应变响应如图1所示。两个特征响应很明显。含强基体的复合材料（含有来自熔体渗透和化学气相渗透工艺的基体的SiC-SiC）呈现出一个明显的屈服点，对应着基体内多个裂纹的突然形成。屈服点以下的响应接近线弹性，具有相对较高的弹性模量，而屈服点以上非线性大应变会在纤维失效前产生。含较弱基体的复合材料（含有来自聚合物渗透和热解的基体的SiC-SiC和C-SiC、氧化物复合材料）没有明显的屈服点。相反，初始刚度较低，应力-应变曲线的斜率不断减小直至失效。所有SiC-SiC复合材料的极限强度都类似：接近 $400\mathrm{MPa}$ 其相应的纤维强度约 $2\mathrm{GPa}$ ，载荷方向排列着约为体积 $20\%$ 的纤维。氧化物复合材料的极限强度较低，接近 $250\mathrm{MPa}$ ，相应纤维强度约 $1.2\mathrm{GPa}$

# 5 三维织物增强陶瓷基复合材料

过去10年见证了用三维纤维增强制造陶瓷基复合材料部件的纺织方法的成熟。这些部件不如传统二维陶瓷基复合材料脆弱而易过早脆性失效，尤其是通过分层。创新的纺织方法能够使整个部件中随着增强材料的局部重排而形成复杂的特征。因此，一种新的陶瓷材料/结构出现了，称为整体纺织陶瓷结构（Marshall和Cox，2008）。

由于纺织方法高度自适应，整体纺织陶瓷结构可包含功能完全不同的部件，如气密性、受控蒸发、承压能力、柔韧性、受控热膨胀等，且部件结构迥异，包括单一面板、三明治结构、平面部件和环形部件。整体纺织陶瓷结构的关键特征包括以下几点：

（1）纤维束被机织成三维形式以消除分层失效；  
（2）三维增强的坚固性允许制造非常薄的面板 $(<  1\mathrm{mm})$ ，薄板能维持极端的热梯度；  
（3）三维结构能使热陶瓷面板无黏合地连接到

其他结构，如通过机织连接器连接到面板上，而不是尝试将它们黏合到面板表面；

（4）整体上形成孔和其他特征而不切断纤维。

# 5.1 坚固的薄陶瓷基复合材料面板

涡轮、火箭和超燃冲压发动机内的许多燃烧部件需要薄壳结构，厚度方向经受如同面内一样大的

热梯度。制造由与其他纤维束连在一起的多层纤维束构成的薄复合材料面板（厚度为 $0.5\sim 2\mathrm{mm}$ ）有几种纺织方法，连着的纤维束要么穿过面板厚度方向，要么以某种方式连接邻近层，后一种方式会消除分层这种潜在的失效方式。图4中展示了这种纤维结构的几个例子。

图片摘要：该图主要展示 4 整体机织薄面板。
![](images/d0ea91d302302ed5b829f43bf098cb9935254a5b348482d2d457051bb7c85aff.jpg)  
(a)

（c）  
图4 整体机织薄面板  
图片摘要：该图主要展示 4 整体机织薄面板。
![](images/75722e951629b3acaff06121225502646ae89a8ef82bcadac8e8e04e7cc2aa77.jpg)  
(a) SiC纤维三层角度互锁预成型，俯视图，横截面示意图垂直于纬向表明单胞内所有经向纤维束的投影，预成型的横截面；  
（b）三维正交机织；（c）层间角度互锁机织

接下来讨论基于双层和三层角度互锁机织的复合材料结构。这些复合材料面板的坚固性已在燃烧环境下被证实，该环境下可产生高达 $1500^{\circ}\mathrm{C} / \mathrm{mm}$ 的热梯度。

# 5.2 三维陶瓷基复合材料结构举例

# 5.2.1 涡轮发动机燃烧室衬里

如同很多高温加热的面板一样，涡轮发动机燃烧室衬里必须包含与连接和冷却相关的复杂结构特征，包括用于多孔冷却的成倾斜角度的小孔（蒸发孔）和用于发动薄膜冷却流经衬里表面或者可容纳燃料喷射器或者空气喷嘴的大孔或兜状开口。

按规定形式机织牺牲棒或纤维束成纤维预成型就形成了蒸发孔[图5（a)]。通过织机，这些牺牲纤维束可自动定位，因此从效率上讲是首选，尤其是需要成千上万的蒸发孔时。牺牲纤维束可由碳纤维或者芳纶纤维组成。在预成型经过陶瓷基体加工第一阶段机械稳定之后，它们就被蚀刻或

焚烧掉。在三维纺织中，蒸发孔可以在与衬里表面所夹小达 $20^{\circ}$ 的角度上形成，并具有界限清楚地进入和退出特征[图5（b)]。单一大孔可由心轴周围纤维束的机械变形形成。用于发动薄膜冷却流经衬里表面所需的一排排大孔可由以下两者综合制成：间隔的心轴和为了在织物中创造缝隙的一些纤维束的遗漏。

热陶瓷基复合材料面板和冷却器周围结构之间的连接件设计需适应热应变和系统派生的机械载荷，这些载荷起因于流过衬里后面的冷却气体和衬里前面的燃烧气体间的压力差。传统方法依赖于边缘支撑，因此把约束放到了衬里的几何结构和厚度上。纺织复合材料的运用开创了设计替代性支撑系统的可能性，该系统基于分布在面板背面的多连接点。穿过面板的压降通常相当小（ $0.03 \sim 0.07$ MPa），允许使用只需相对少构件就能连接衬里和支撑结构的柔性桁架结构（图6）。合适的柔性桁架结构通过其相对自由的膨胀与收缩可让衬里和支撑结构间的差热应变得以调节。

图片摘要：该图片与热陶瓷基复合材料面板和冷却器周围结构之间的连接件设计需适应热应变和系统派生的机械载荷，这些载荷起因于流过衬里后面的冷却气体和衬里前面的燃烧气体间的压力差。传统方这部分内容相关。
![](images/beb22de9365c1396c2700605f9a0dec3e20d85d10c945f84a4e04225bde6f25c.jpg)  
(a)

图片摘要：该图主要展示 5 薄纺织陶瓷基复合材料面板穿孔而不破坏纤维。
![](images/124e2daab94cf7cbbc6b369c6279d3f561c288c4f1928dd13aea30b13d1bebb3.jpg)  
（b）

图片摘要：该图主要展示 5 薄纺织陶瓷基复合材料面板穿孔而不破坏纤维。
![](images/4afafa9b8b07eb2ca945a51e20d6e4a235f1f291dfe5f610404a0f23a60a5a39.jpg)  
（c）

(d)   
图5 薄纺织陶瓷基复合材料面板穿孔而不破坏纤维  
图片摘要：该图主要展示 5 薄纺织陶瓷基复合材料面板穿孔而不破坏纤维。
![](images/2a1ce52610ac959db00dd085df78702731b9c21c8a479afb9f12997f59fa11bf.jpg)  
（a）牺牲碳纤维束机织到衬里预成型的典型模式；（b），（c），（d）基体渗透后SiC-SiC复合材料面板内生成的蒸发孔（观察角度与面板近 $20^{\circ}$ ）

图片摘要：该图主要展示 5 薄纺织陶瓷基复合材料面板穿孔而不破坏纤维。
![](images/79976c0d37ccde261d93a79b6fbac536b2433112453acad7f9ad21ceb2c604d0.jpg)  
(a)

图片摘要：该图主要展示 5 薄纺织陶瓷基复合材料面板穿孔而不破坏纤维。
![](images/62f744788c38e7b8f979a62bb29668fff17b452c922c6135621f4395dd2f3269.jpg)  
（b）

图片摘要：该图主要展示 6（a）热陶瓷基复合材料面板和冷包围结构之间的柔性支撑系统；（b），（c）纺织SiC SiC复合材料面板的连接位置；（d。
![](images/1eb8d2c04fdb52a635530ada6e2ed00ee0190b1b9895422a515ad45dc098279e.jpg)  
(d）

图片摘要：该图主要展示 6（a）热陶瓷基复合材料面板和冷包围结构之间的柔性支撑系统；（b），（c）纺织SiC SiC复合材料面板的连接位置；（d。
![](images/a0b769467d131ca34dab89f69c0ccb850f1b8b497cdd022d82ed11ccf73a3905.jpg)  
（c）

图片摘要：该图主要展示 6（a）热陶瓷基复合材料面板和冷包围结构之间的柔性支撑系统；（b），（c）纺织SiC SiC复合材料面板的连接位置；（d。
![](images/85f3d848b007a733971f2b916450e194cfaefc1b8424a386fb9e338bcefd5375.jpg)  
（e）  
图6（a）热陶瓷基复合材料面板和冷包围结构之间的柔性支撑系统；（b），（c）纺织SiC-SiC复合材料面板的连接位置；（d）SiC-SiC燃烧室衬里；（e）子图（d）中衬里的凉面陈列一排排的连接支柱

对于牢固的连接器而言，一个成功范例是其在材料选择和机械功能性上有相当大的灵活性，

由一个或多个纤维束组成，这些纤维束从衬里增强材料中拉出成环，支撑或支撑锚可以插入环中

（图6）。支撑可以是纤维束或合金线。支撑和支撑锚体系近似一种平滑铰接情况，最大程度减小了弯曲应力集中。

如图6所示的SiC-SiC复合材料衬里是针对捕获涡流燃烧室概念的实验测试台开发的。主要特征有以下几点：

（1）方形涡腔，创造环流保存腔内气体混合物直到燃烧良好，且腔壁必须包含大孔以允许燃料、助燃空气和冷却气体通过；

（2）成千上万的蒸发孔覆盖在衬里，与衬里表面夹角近 $20^{\circ}$

（3）一排排相对大的孔，薄膜冷却流穿过它而被发动以保护下游的衬里。衬里通过柔性桁架连接到冷却器合金支撑结构上，桁架由焊接到穿过衬里锚定环的合金棒上的合金支撑组成（图6）。这种衬里在燃烧室测试台（图6）中已被成功检测，测试条件是通过一个典型的运行中的涡轮发动机，就地观察燃烧流的模式以证实冷却孔、驱动孔和薄膜冷却槽的性能。一旦有了设计这种热结构的能力，纺织复合材料就给燃烧室本质上的重新设计带来了可能，包括超致密燃烧室，可引起冷却燃烧室室壁所需的压缩空气分数大大减少且在热力学效率和排放水平上有了突破。

5.2.2 热交换器（火箭喷管和超燃冲压发动机燃烧室通流部分）

火箭喷管和超燃冲压发动机燃烧室通流部分是对交通工具设计有关键影响的大型结构。它们常需暴露在极端的燃烧环境下，在这种环境下材料如果不经烧蚀或冷却就无法幸存。液体火箭，如航天飞机主发动机，具有再生冷却喷管，面板面临着喷管内部相当灼热的火箭尾焰（自由流温度近 $3300^{\circ}\mathrm{C}$ ），面板通过通往燃烧室的燃料在其背面冷却。超燃冲压发动机也需要类似的冷却机制。为了让燃料能够注入燃烧室，燃料必须在高压下保存，通常对于火箭发动机为 $30\sim 40\mathrm{MPa}$ ，超燃冲压发动机为 $5\sim$ $15\mathrm{MPa}$

这些应用中的材料使用陶瓷基复合材料（C-SiC或SiC-SiC）代替金属材料可减少超过2倍的构件重量。这种大幅度的减少成为可能是因为陶瓷复合材料在高温下的比强度比那些竞争的金属高数倍（图2）。然而，极端的热环境和可再生冷却喷管的冷却剂压力容器的需求使得它们的设计和制造成为一个挑战。

图7中展示了两种纺织复合溶液。圆柱管结构提供了更高效的压力容器，这对火箭喷管是至关重要的，它的燃油压力极大。出于这个原因，航天飞机主发动机的喷管加工成钟形，通过不锈钢管的集成钎焊，每一根管子与轴向剖面对齐且沿长度方向具有不同直径以形成所需的钟形。对于超燃冲压发动机应用而言，矩形通道是首选且可行的，它的燃油压力低，需要面向燃烧的光滑平坦表面。在两种情况下，根据所加热流和复合材料性能（承温能力和厚度方向导热系数），热面板的厚度都被限制在近 $1\mathrm{mm}$ 以内。根据系统对燃料流经通道时产生压降的修正，通道直径需施加一个下限，而根据压力需要和复合材料强度需加一个上限。

如图7所示，通道结构是完整成型的，纤维束不断地从某一通道的热壁面通过连接区域或者间壁进入下一通道的冷壁面，因此通道的分离和冷热部件的分离被当作失效机制排除掉。纤维束的厚度（纤度）和间隔都经过选定，以使通道的环向纤维束数与轴向的之比为2。因为C-SiC复合材料或者SiC-SiC复合材料的强度与平行于载荷方向排列的纤维体积分数近似成正比，故强度比与受压圆柱体的应力分量相匹配。通道朝外的壁面内部纤维束的互锁三维模式可抑制壁面内的分层失效，在热梯度大时至关重要。通过控制机织参数（如纤维束通过织机综片的通路、纤维束内的张力和将纤维压紧到一起所用的力），管壁内纤维束间的间隔可以最小化，因此未充分增强的陶瓷基体必含的压力区域就可以避免掉。

如图7所示，复合材料结构面板的热性能和机械性能在飞行条件这一典型条件下测得。测试包含连接复合材料管到用以高压冷却剂供应和回送的合金集合管上，还包含将面板一面暴露在燃烧尾焰下，这些尾焰来自美国航空航天局（NationalAeronauticsandSpaceAdministration，NASA）格伦（Glenn）研究中心的小型火箭燃烧室和美国空军实验室的超燃冲压发动机燃烧室。模拟助推火箭发动机和超燃冲压发动机运行条件面板可幸存多个周期。

# 5.2.3 热保护系统

典型的整体构造纺织热保护系统包含低密度的易碎陶瓷芯层，基于强度和抗破坏性，芯层一面或两面为纺织复合材料面板（图8）。多孔的芯材料可包括刚性构架，包括用于航天飞机铺砖的陶

图片摘要：该图片与典型的整体构造纺织热保护系统包含低密度的易碎陶瓷芯层，基于强度和抗破坏性，芯层一面或两面为纺织复合材料面板（图8）。多孔的芯材料可包括刚性构架，包括用于航天飞机这部分内容相关。
![](images/c6d1cda864e961cb2f9bc0feabed8ab3c84df21a802f07e2f0cb3c0c1ca6c167.jpg)  
(a)

图片摘要：该图主要展示 7用作高效冷却复合材料结构的整体机织通道预成型。
![](images/4d31283e5fcbd990f622acd1ef82faa912681e5e23a86617979c91149e92038d.jpg)  
（b）

图片摘要：该图主要展示 7用作高效冷却复合材料结构的整体机织通道预成型。
![](images/5c26359796f2648a2e21753a5f735e4a4414597fa53401c1f02e11fda8baae0d.jpg)  
（c）

(d)   
图7用作高效冷却复合材料结构的整体机织通道预成型  
图片摘要：该图主要展示 7用作高效冷却复合材料结构的整体机织通道预成型。
![](images/2139fec5a01954fab44897e0c539135818b3f1c8fd0871045001a0c7ec444b0c.jpg)  
(a)，（b）火箭喷管；（c），（d）超燃冲压发动机燃烧室室壁

瓷短纤维、压成毡的散纤维、陶瓷泡沫和气凝胶。面板通常采用氧化物基体加强的三维机织增强材料。具有弱界面的独居石基复合材料和多孔基体系统结合互锁结构，都能够为面板提供足够的韧性，使其在热保护应用中幸存。然而，关键的设计要求是确保面板不从芯材中分离。图8所示的整体机织的类通道结构提供了一个坚固的方案。另外，也可以设计具有大载荷承载能力的面板结构。它们都可以以不同的形状生产，无论是实体壁还是一排排连接面板的支柱，都能提供导电性、强度和重量的最优平衡。

图片摘要：该图主要展示 7用作高效冷却复合材料结构的整体机织通道预成型。
![](images/e5c6a54996f46cf0855a16f9d997320a2bd2e407a9422aa0934899acf0bcbf36.jpg)  
图8 基于氧化物复合材料整体机织类通道结构的结构性热保护系统

# 6 三维织物增强陶瓷基复合材料性能的建模

虽然具有复杂增强结构的陶瓷基复合材料明显拓宽了结构陶瓷材料的性能包络，但赋予其韧性和增强了的输运性能的高复杂度也造成了最优材料设

计和性能预测方面的特殊挑战。它们是复杂的异质结构，单一纤维束层级上具有高度各向异性。面临的挑战如图9所示，图9所示为通过散斑干涉法得到的均匀载荷作用下一C-SiC复合材料面内应变云图，单一纤维束层级上可看到局部应变的巨大变化。

结构设计的现代工程方法基于有限元分析，利用适合于精确代表结构体的几何结构的众多小计算单元，预计有应力集中的区域单元密度必须足够高。通过赋予材料属性，其空间通常是均匀的；体元中材料的变化小，如合金中的晶粒和复合材料中的纤维，在均质材料描述中平均，建模才能完成。

均匀化的正确性取决于材料的异质性相比结构特征要小。在整体纺织陶瓷结构中情况不同：关键特征如冷却孔和连接件由单一或仅仅很少的纤维束构造。纤维束本身就是高度各向异性的，通常纤维方向比横向刚度和强度要大。纤维束以不同角度横跨另一纤维束，因此复合材料在纤维束规模上是不均匀的，这种异质性相比结构特征而言并不小。材料均匀化导致了应力预测上的显著误差。

为了能准确预测，必须考虑纤维束结构。但这又带来了一项挑战：典型的整体纺织陶瓷部件中有非常多的纤维束，因而纤维束的表示必须高效，否则问题将庞大到无法解决。二元模型（Binary Model）（Yang等，2005；Cox，Carter和Fleck，1994）是纺织陶瓷复合材料的一种有效表述，它用

图9均布拉伸载荷下的具有两层角度互锁增强的薄C-SiC复合材料的面内应变  
图片摘要：该图主要展示 9均布拉伸载荷下的具有两层角度互锁增强的薄C SiC复合材料的面内应变。
![](images/d9e2b4ba037753dba8d2fd1338b4bf7fb3c99f742b8a222722b2eaa9dd74817e.jpg)  
（a）复合材料表面的光学图像[许可下复制于Berbon等（2002） $\odot$ American Ceramic Society]；（b）拉伸应变散斑干涉示意图[许可下复制于Berbon等（2002） $\odot$ American Ceramic Society]；（c）运用二元模型公式预测的类似材料的应变[复制于Flores等（2010） $\odot$ Elsevier]

一维弹簧单元代表纤维束，弹簧布置在真实纤维束的正确三维交织模式上。弹簧单元嵌入到传统的固体单元中，用以建模部件形状。如果因纺织品异质性而产生的局部应力场在与单一纤维束宽度相当的计量长度上平均，则用这种简单的模型预测它们的变化是准确的（9，12）①。这样计量平均的应力首选应用包括纺织复合材料在内的具有内置增韧机制材料的失效准则（13—15）①。图9（c）展示了预测纺织对应变空间分布的影响。

# 7 结论

利用纺织手段制造具有三维纤维增强的陶瓷基复合材料结构的可行性已经确立。纺织方法能设计单个部件的最优纤维结构来匹配使用中预期的热载荷和机械载荷。这些方法也使部件中复杂特征整体成型成为可能。火箭喷管、涡轮燃烧室、超燃冲压发动机燃烧室和热保护系统的原型部件已经制造出来，并在典型的热/机械环境下测试过，证实了其在系统重量和性能上的潜在优点。

将这类陶瓷基复合材料结构的全部潜能在航空航天系统中实现并被接受还需要在以下几个领域进行进一步发展。

（1）部件和纺织复合材料集成设计。如果部件设计能适应开发与调节整体纺织陶瓷结构的功能和局限性，而不是简单地用陶瓷材料代替系统中的合金零件，则系统就保持不变，且系统优点一般会有一个显著提高。

（2）产品质量和一致性的保证，尤其是纺织预成型中纤维束的布置和最优纤维填充的实现。目前，可用模型不足以弄清预成型中干纤维束的交织和变形，也不足以为纺织制造参数与预成型中纤维束的最终位置和形状之间提供联系。  
（3）候选设计的性能预测。预测性能和寿命是具有挑战性的，因为整体纺织设计对于特别的应用往往是独一无二的，具有位于关键特征附近的可变结构，关键特征如冷却孔和连接件，它们没有使用用以建立材料性质数据的大试样来代表，这使得开发高保真建模能力至关重要。

# 相关章节

第2卷第82章

第2卷第83章

第2卷第84章

第2卷第90章

第4卷第180章

第4卷第182章

第4卷第186章

第4卷第191章

第4卷第192章

第4卷第193章

第4卷第194章

# 参考文献

(a) ASD News: Mar 10, 2009; (b) Aviation Week, March 9, 2009.   
Berbon, M. Z., Rugg, K. L., Dakhhah, M. S. and Marshall, D. B. (2002) Effect of weave architecture on tensile properties and local strain heterogeneity in thin-sheet C-SiC composites. J. Am. Ceram. Soc., 85, 2039-2048.   
Cox，B.N.，Carter，W.C.andFleck，N.A.（1994）Acta MetallurgicaMaterialia，42，3463-3479.   
DiCarlo, J. A., Yun, H. M., Morscher, G. N. and Bhatt, R. T. (2006) SiC/SiC composites for $1200^{\circ}\mathrm{C}$ and above, in Handbook of Ceramic Composites, Springer, Berlin, 77-98.   
Fair, G.E., Hay, R.S. and Boakye, E.E. (2007) Precipitation coating of monazite onwoven ceramic fibers: I. Feasibility. J. Am. Ceram. Soc., 90, 448-455.   
Flores，S.，Evans，A.G.，Zok，F.W.，Genet，M.，Cox，B.N.，Marshall，D.B.，Sudre，O.and Yang，Q.（2010）Treating matrix nonlinearity in the binary model formulation for 3D ceramic composite structures. Composites，Part A，41，222-229.   
Hay, R. S., Boakye, E. E., Petry, M. D., Von Lehmden, K. and Welch, J. (1999) Grain growth and tensile strength of 3MNextel 720TM after thermal exposure. Ceram. Eng. Sci. Proc., 20, 153-163.   
He, M. Y. and Hutchinson, J. W. (1989) Crack deflection at an interface between dissimilar materials. Int. J. Solid Struct., 25, 1053-1067.   
Marshall, D. B. and Cox, B. (2008) Integral textile ceramic structures. Annu. Rev. Mater. Res., 38, 425-443.   
Mattoni, M. A., Yang, J. Y., Levi, C. G., Zok, F. W. and Zawada, L. P. (2005) Effects of combustor rig exposure on a porous-matrix oxide composite. Int. J. Appl. Ceram. Technol., 2, 133-140.

Morgan，P.E.D.and Marshall，D.B.（1995）Ceramic composites of monazite and alumina.J.Am.Ceram.Soc.，78，1553-1563.   
Morscher, G.N., Yun, H.M., DiCarlo, J.A. and Thomas-Ogbuji, L. (2004) Effect of a boron nitride interphase that debonds between the interphase and the matrix in SiC/SiC composites. J. Am. Ceram. Soc., 87, 104-112.   
Morscher, G. N. (2010) Tensile creep and rupture of 2D-woven SiC/SiC composites for high temperature applications J. Euro. Ceram. Soc., 30, 2209-2221.   
Prewo, K. M. and Brennan, J. J. (1980) High strength silicon carbide fiber reinforced glass matrix composites. J. Mater. Sci., 15, 463-68.   
Sambell, R. A. J., Briggs, A., Phillips, D. C. and Bowen, DH. (1972) Carbon fiber composites with ceramic and glass matrices. Part 2-continuous fibers. J. Mater. Sci., 7, 676-681.   
Tu, W. C. Lange, F. F. and Evans, A. G. (1996) Concept for a damage-tolerant ceramic composite with "strong" interfaces. J. Am. Ceram. Soc., 2, 417-424.   
Yang, Q.D., Rugg, K.L., Cox, B.N. and Marshall, D.B. (2005) Evaluation of macroscopic and local strains in a three-dimensional woven C/SiC composite. J. Am. Ceram. Soc., 88, 719-725.   
Yuan, H. M. and DiCarlo, J. A. (1996) Time/temperature dependent tensile strength of SiC and $\mathrm{Al_2O_3}$ -based fibers. NASA Technical Memorandum 107370.   
Zawada, L., Ojard, G., Bouillon, E., Spriet, P. and Logan, C. (2007) Evaluation of ceramic matrix composite exhaust nozzle divergent seals. In Proceedings 43rd AIAA/ASME/SAE/ASEE Joint Propulsion Conference. Zok, F.W. (2006) Developments in oxide fiber composites. J. Am. Ceram. Soc., 89, 3309-3324.

本章译者：方常青，孙慧玉（南京航空航天大学航空宇航学院）

# 三维贯穿层合（Translaminar）增强和三维纺织复合材料

Alexander E. Bogdanovich

3TEX股份有限公司，卡瑞市，北卡罗来纳州，美国

# 1 引言

在航空航天工业中，先进复合材料如今主要的发展趋势是实现“出罐”（Out-of-Autoclave）制造技术。这种技术可以在显著降低工艺成本和生产时间的前提下，制造与基准预浸渍带层合板性能水平相同的复合材料。制造未来商用飞机的大型复合材料部件需要更高的生产效率，然而，RTM的固有缺陷限制了其制造具有复杂形状和多向纤维结构的大结构件的能力。目前，为了克服热压罐的高依赖性，行业内一直在研究各种新的制造工艺和新材料。真空辅助树脂传递模塑（VARTM）工艺非常适用于各种复杂的纺织预制件及其零组件的制造，包括开放式固化真空袋预浸（OCVBP）这样的特殊情况。

新一代“预浸”材料的发展目标是使用真空袋压力成型技术制造具有更高纤维体积含量的复合材料结构件。进行VARTM固化的理想环境是将黏合和压紧在一个“一体化”的步骤内全部完成，这样不仅可以使复合材料在经、纬两个主方向上都具有良好的传热效率，而且能够制造具有复杂形状的大型部件，同时节约了相当可观的成本。该研究方向最初获得成功（当时这项制造方法仅仅用于制造二级飞机结构）是基于近年来三维纺织预成型制造技术和新树脂体系的发展，尤其是被称为无皱褶纤维织物（Non-Crimp Fabrics，NCF）的可用性促进了这一技术的快速发展，而从更精确的纺织角度

NCF 被命名为三维经编针织物（3D Warp-Knitted，3DWK）。同样地，其余类似的三维纺织物也在飞机制造商的考虑范畴内，像三维正交无皱褶织物（3D Orthogonal Non-Crimp Weaves，3DONCW）和三维编织物（3DBraids，3DB）。3DONCW 预制件具有的重要优势之一就是可以制造比 3DWK 更大单层厚度的预制件。与 3DWK 类似的是，3DONCW 预制件的特点是平面内为直纤维，而由于无皱褶，故即使在相对较大的厚度时依旧表现出卓越的一致性。3DONCW 面内纤维的平直度保证了其高于 3DWK 的面内模量，而这种结构导致这两种织物复合材料的面内模量高于三维连锁机织（3D Interlock Weave，3DIW）复合材料或二维平纹机织（2D Plain Weave，2DPW）层合板。

任何纺织预制件都有一个共同的优点，即单独预制件的铺设只需由RTM或者VARTM工艺处理，而无分层铺设步骤。与传统的铺设层板和部件装配制造相比，即大大简化了整个制造周期，节约了大量成本。从而可能使目前从零件设计、制造随后组装的部件制造理念，逐步过渡为单个部件整体制造乃至整个结构整体制造的结构化制造理念。当然，这也将要求制定和实施新的测试方法、新的设计方法以及新的预测结构分析工具。为了防止未知分层现象的存在而导致灾难性故障，目前对于关键结构件的设计方法是过于安全的。在完全消除任何可能载荷、任何分层破坏扩展的前提下，纺织预制件更高的设计许用值可以大大降低复合材料的结构重量，同时检查、修理和更换的成本也得以大大降

低。该方法实施的关键，则是如何对这种新型无分层复合材料结构承载能力进行准确可靠的理论预测。

如果使用非常薄（通常在 $0.125\sim 0.140~\mathrm{mm}$ 的预浸带，则必须采用复合层压工艺，因为任何实际结构的厚度都远超过几微米。一方面，纤维增强薄层预浸带有其固有优势，比如沿厚度方向上，不同铺设方向的单层具有的弹性性能不同，而实际上，直纤维的形式可达到最高纤维体积含量，因此也可达到最高的面内刚度和强度。另一方面，连续铺层会导致相邻纤维层间形成纯基体区，这也是各种严重的结构问题的根源，其中最严重的问题就是分层。如果在结构中发生层间剥离，同时满足分层在结构中能够传播，就会导致内、外层层裂屈曲，并在自由边界、开孔、两端、重叠搭接接头以及其他应力集中区处分层。值得注意的是，这也会导致冲击后的下壁出现压缩现象。分层会严重降低复合材料的使用寿命，特别是疲劳寿命。此外，也会对传统层压复合材料的螺栓和胶接等连接强度产生不利影响。

当然，上面提到的问题并不是罕见。自20世纪90年代初以来，很多文献都对此进行了广泛讨论，探寻航空工业急需可以成功取代传统预浸带层合板热压罐的制造技术[关于该方向的一些重要文献可以参见Hogg、Ahmadnia和Guild，1993；Dransfield、Bailie和Mai，1994；Dexter和Hasko，1996；Brandt、Drechsler和Arendts，1996；Mouritz、Leong和Herszberg，1997；Bibo、Hogg和Kemp，1997；Bibo等，1998；Dickinson、Farley和Hinders，1999；Mouritz，1999；Leong等，2000；Tong、Mouritz和Bannister，2002；Partridge、Cartie和Bonnington，2003]。具体来说，Dransfield、Bailie和Mai（1994），Mouritz、Leong和Herszberg（1997），Dickinson、Farley和Hinders（1999）等的文献，以及Tong、Mouritz和Bannister（2002）编纂的工具书中均介绍了缝合技术；Dickinson、Farley和Hinders（1999），Tong、Mouritz和Bannister（2002），Partridge、Cartie和Bonnington（2003）分别提出和介绍了Z向针刺成型技术；Hogg、Ahmadnia和Guild（1993），Dexter和Hasko（1996），Bibo、Hogg和Kemp（1997），Bibo等（1998），Leong等（2000），Tong、Mouritz和Bannister（2002）等综述了3DWK技术；Brandt、

Drechsler 和 Arends（1996），Mouritz 等（1999），Tong、Mouritz 和 Bannister（2002）等则综述了 3DIW 技术；Mouritz 等就缝合、3DIW、3DB 和 3DWK 各自的优缺点进行了广泛的综述。

上述文献中，包括Tong、Mouritz和Bannister（2002），均没有提到3DONCW技术。因此，本章主要致力于介绍3DONCW技术，而只提其余几项技术。在Mohamed等（2001）、Bogdanovich（2007）、Mohamed和Bogdanovich（2009）的工作中仅仅提及的3DONCW技术的一些关键性问题将在本章中进行详细阐述。本章还将致力于研究不同三维机织纤维结构，并比较各种具有代表性的复合材料的性能。

# 2 贯穿层合复合材料

# 2.1 定义

众所周知，缝合成型技术和Z向针刺成型技术能够大大提高层间断裂韧性（如阻滞分层的扩展、减少冲击损伤并提高损伤容限），通常可以将层间性能提高到一个更高的数量级。因此，接下来需要关心的就是平面内的性质。面内拉伸、压缩的静态和疲劳性能研究是三维层合复合材料研究的首要问题。单向机织、编织以及针织预制件增强复合材料也有类似问题。虽然两者存在着明显的根本差异，但是也不乏某些相似之处，本部分中将会揭示这些共同点。下面简要回顾缝合技术和Z向针刺成型技术的主要内容。

对于“三维增强”（缝合和Z向针刺成型技术）预制带和纤维布层合板，以及整体三维纺织增强（机织、编织和针织）复合材料，首先必须强调的是，这两者具有根本的差异。前者是为了达到结构需要的厚度，利用缝线或者刚性短针通过叠层工艺将预制的二维预浸带层或纤维布成品制成复合材料；后者在其制造过程中，面外增强纤维（根据不同的纺织形式被称为“Z向纱线”“接结纱”“经纱”“平针线”“编织纱”等）与其他方向（面内）的纤维一样相互交织或交叉，从而使织物形成一个不分层的整体结构。设想如果在注入树脂之前将面外增强相从整体三维纺织预制件中去除，那么整个预制件将会土崩瓦解，只剩下个别未解除束缚的纱线组成的网状结构。显然，在缝合编织物预制件中不可能发生这样的情况，每个织物单层仍会保持其

完整性。

Dickinson、Farley 和 Hinders（1999，2000）提出了一种对两种情况下“三维增强”进行合理区分的方法，即术语上将缝合和Z向针复合材料命名为贯穿层合增强（Translaminar-reinforced，TLR）复合材料。根据上述定义，TLR复合材料是多层二维层合板在厚度方向或者Z向具有穿过层板厚度的纤维增强相的复合材料。更进一步讲，TLR可以是缝合层合板的连续缝线，或者是Z向纤维材料中不连续的棒或者引脚。他们认为，如果上述关于TLR复合材料的定义得以普及，那么这方面的术语问题都将会迎刃而解。

# 2.2 穿过层板厚度的缝合复合材料

20世纪90年代，多铺层未固化预浸带层合板和织物层板的厚度方向缝合技术得到了深入的研究和发展，它被认为是可以防止二维层合板分层的主要方法之一。总体而言，该技术投入实际应用的道路是长期而艰苦的。大量实验研究表明，干燥的织物预制件比未固化的预浸带容易缝合得多。因此，这个新技术领域的最新发展主要集中在缝合干燥织物预制件方面。在过去的几年中，国内外利用机械辅助实现全自动大型复杂预制件的缝合技术均有长足进步。

缝合技术首先需要关心的主要是其额外的制造成本，文献中就这个问题已经提出了很好的解决方法，这里不再赘述。第二个需要关心的是缝合复合材料的力学性能对比其他TRL复合材料具有明显的下降。事实上，当锋利的大直径针头穿过层板厚度进入叠层的预浸带层板或干燥的织物时，必然会造成面内纤维的部分损伤甚至破裂，同时原纤维结构发生的畸变也是不可避免的。因此，必然会产生如下问题：缝合复合材料在此过程中损失多少面内拉伸、压缩刚度和强度、耐疲劳性，同时其他力学性能会受到什么影响呢？Dransfield、Bailie和Mai（1994），Bibo等（1998），Dickinson、Farley和Hinders（1999），Mouritz、Leong和Herszberg（1997）均根据大量的实验数据进行了总结和评论，这些在Tong、Mouritz和Bannister（2002）的文献中也有提及。总而言之，上述及未提及的文献均指出，缝合技术并不能很好地应用于预浸带层压板。当针头携带缝线反复地（通常针脚间距较短）穿过已经成型的预浸料层压板时，必然会严重损伤面内密集而精细的纤维。无数的微观断裂产生并形

成一个微应力集中的起源，这加剧了层板加载下新损伤进一步形成、聚结，并转化为宏观损伤或宏观裂纹。

此外，缝合过程中围绕每个针脚会产生相对较大的全树脂区，形成贯通厚度的“通道”。这些通道会形成附加的应力集中，因此在这些地方纯聚合物基体需抵抗裂纹的形成、传播和聚结。低载荷水平下疲劳裂纹的形成和扩展，就是其中一个重要的例子。对于缝合预浸带层合板而言，面内纤维损伤和贯穿厚度的纯树脂通道这两者通常会导致面内刚度和强度（尤其是在压缩情况下）相当大的损失，其余像耐疲劳性和耐久性等重要特性也会有所下降。

在大量实验数据的基础上，许多学者，尤其是早期的研究表明，除了成功增强I型（和相对小的Ⅱ型）层间断裂韧性和抑制复合材料层压板的宏观分层现象外，缝合会或多或少地损害材料的其他机械性能。而部分其余文献给出了一些更中肯的结论，特别是Mouritz和Cox（2000）全面地综合大量缝合复合材料的实验数据发现，在压缩、拉伸、弯曲和剪切载荷下，“对每个单层来说，缝合后刚度、强度和疲劳强度通常降低不超过 $10\% \sim 20\%$ ，而在一些情况下，材料性能保持不变或者略有提升”。Aumerich、Priole和Sun（2003）另外得出了不同铺层顺序的缝合角铺设层合板的静态和疲劳性能实验数据。同时，Tong、Mouritz和Bannister（2002）在这一领域的发展水平下进行了如下总结：“缝合技术对复合材料性能的影响尚未有完整明晰的结论，这也就使得这种材料得到认可和广泛应用困难重重。”

# 2.3 Z向针刺成型复合材料

与缝合技术相比，Z向针刺成型技术是一项相当年轻且非常不同的贯穿厚度增强的技术方法。尽管这两种技术方法有着本质区别，但是就其主平面内力学性能的影响来说，两者成型的复合材料有相似之处。Partridge、Cartie和Bonnington（2003）指出：“在贯穿厚度增强的复合材料发展过程中，Z向针刺成型复合材料是跟随着缝合复合材料的步伐前进的。”目前，已知的文献资料中，上述综述文章提供了Z向针刺成型材料关于生产流程、设备信息、材料使用以及力学性能最全面的信息。此外，Mouritz和Cox（2006）及Marasco等（2006）分别针对层合板和夹芯板复合材料详细地介绍了Z向针刺成型复合材料的新制造技术。

自20世纪90年代初，Foster-Miller公司开始发展一种新的产品形式，其目的是通过所谓的“Z向纤维”来贯穿厚度，增强复合材料结构。事实上，Z向纤维可能是单向拉挤复合材料或者短金属棒。Freitas等（1994）对最初Foster-Miller公司使用的Z向纤维附着过程和材料进行了详尽的报告。几种预浸料结构中，Z向纤维被证明能够附着到未固化的预浸料层，尤其是在热压罐中固化周期基体材料的最小黏度点处。附着温度最低为 $66^{\circ}\mathrm{C}$ ，最高为 $398^{\circ}C$ 。除了石墨/环氧树脂层合平板和碳-碳T形加筋板（两者凸缘区域均用碳/环氧树脂Z向纤维增强）外，Freitas等（1994）还制造了石墨/环氧夹芯板结构，证明了该项技术的成功。此外，Foster-Miller公司的机械测试和性能表征均展示了令人鼓舞的结果。拉伸强度保持率可以达到 $93\% \sim$ $98\%$ ，拉伸弹性模量几乎不变，抗压强度基本上保持不变。 $18\times$ 、 $12\times$ 、 $2\times$ 三种Z向纤维增强复合材料的层间断裂韧性分别比各自未加入Z向纤维的有所提高。根据Z向纤维含量不同，引起边缘分层的临界载荷增加 $72\% \sim 94\%$ ，CAI强度提高 $50\%$ 。在模拟冰雹冲击试验中，不同Z向纤维含量的复合材料分层面积对比无Z向纤维基线板分别减少了 $44\%$ 和 $57\%$ 。共固化法兰接头区以Z向纤维增强的T形加筋板保持完好，而相邻的无Z向纤维而仅共固化的T形肋立刻从层板中脱离。

现代的Z向针刺成型方法可以利用超声进行辅助。高频声波作用可以激发针销，然后针销以很小的向下的力从其泡沫载体进入到未固化的预浸层板（Partridge、Cartie和Bonnington，2003）。该方法使层压板和夹芯板复合材料增强相能够正交于复合层的平面，或者与复合层平面成一定角度。Z向针通常有尖锐的顶端，这样可以减少引针进入基体材料时造成的面内纤维束损伤。插针过程伴随着局部加热，从而降低基体树脂的黏度，有利于Z向针销插入在纤维束之间，进而减少面内纤维损伤。Chang、Mouritz和Cox（2006）以及Marasco等（2006）的文章中详尽介绍了Z向插针过程。

Z向针能够大幅度提高层间断裂韧性，改善复合材料层合板损伤容限。然而，与贯穿厚度缝合复合材料相似的问题也存在于Z向针刺成型复合材料中：如果Z向针刺成型复合材料的面内拉伸、压缩刚度和强度、疲劳寿命和其他力学性能会下降的话，其损伤程度是多少？文献中关于这个问题的答案很少，而且结果不一致。仅有Partridge、Cartie

和 Bonnington（2003），Steeves 和 Fleck（2006），Marasco 等（2006），Chang、Mouritz 和 Cox（2006），Mouritz（2007），以及 Chang、Mouritz 和 Cox（2007）对该复合材料的具体力学性能进行了综述。正如预期的那样，Z 向针刺和缝合对复合材料面内力学性能的影响有许多相似之处，但就影响程度而言，Z 向针刺情况下可能产生的负面影响较小。这一结论可通过上述文献中得到的实验数据来证实。

在缝合复合材料的情况下，面内刚度的下降归因于面内纤维的变形和可能的纤维损伤，以及Z向针插入造成的全树脂区的存在。当然，面内压缩强度可以通过Z向针的插入而降低。Steeves和Fleck（2006）用平面正四面形列阵研究了Z向针垂直 $(90^{\circ})$ 插入铺层平面的单向层压板。Z向针刺成型的单向层压板在面内压缩情况下会提前失效，且会有损失 $30\%$ 的压缩强度，这是因为Z向针引脚附近的纤维会产生微屈曲。同时观察发现，部分Z向针明显地插入铺层丝束中，伴随着不可见的纤维断裂将其分割成两部分（这在缝合情况下基本不可能存在）。由于沿纤维拉伸的单向复合材料的主要失效形式是面内纤维间的层间剥离，丝束分裂及与之相牵连的纤维起伏是产生这种失效模式的主要原因，而且可能显著地降低面内拉伸强度（降低了 $27\%$ ）。Z向针正交层合板的拉伸强度损失程度较轻，为 $11\% \sim 14\%$

Chang、Mouritz和Cox（2006）发现，Z向针复合材料的杨氏模量仅略有降低，而拉伸静强度则下降得很明显。准各向同性层合板的强度损失较少，说明单向Z向针复合材料是最容易损失面内拉伸强度的。Mouritz（2007）对Z向针刺成型碳/环氧树脂层合板进行了实验研究，结果表明，随着Z向针列阵密度和直径的提高，面内抗压模量、静强度和疲劳强度均降低。同时，抗压性能的恶化程度依赖于层合板铺层方式，而单向层合板的压缩性能最差。Chang、Mouritz和Cox（2007）研究了材料为碳纤维和环氧树脂的Z向针五束缎纹机织层合板的静强度和疲劳弯曲性能。研究证明，Z向针对层合板的抗弯模量影响并不大，但无论是针脚列阵的密度还是针的直径提高，抗弯强度和疲劳寿命均随之稳步下降。

上述对贯穿厚度缝合与Z向针成型复合材料的性能和机理研究，对理解三维纺织复合材料的力学行为极为重要，下一节的主题就是对三维纺织复合

材料的研究。这些研究有助于关联面内和贯穿厚度纤维结构各自的力学性能，同时能更好地理解所获得的实验结果。Z向针刺成型相关的局部几何效应（破坏或者面内纤维束剥离）在3DONCW复合材料中均不存在，而Z向针脚处和Z纱的面内纤维局部波纹则是两种复合材料均具有的一个共同特点。同时，全树脂区域会在Z向针脚和Z向纱线周围成型，这显示了两种复合材料的相似之处，但两者成型原理明显不同。

# 3 复合材料三维整体式纺织预制件

# 3.1 三维整体式预制件的定义

显然，任何由一个以上的铺层制成“整体”的复合材料结构均存在分层的可能性，不同的层会在相对较弱的“层间界面”发生分离。当然，“层间”这个词也可以适用于异种材料的任何分离面；然而，区分“宏观”和“微观”界面是非常重要的。“整体预制件”和“整体复合材料”的概念在这里定义为，某种材料结构内部可能不均匀（像纤维增强复合材料一样），而且存在微观界面，但没有任何宏观界面。这个定义明确地区分了三维整体（单一铺层）织物（机织、编织和针织）和TLR复合材料。制成的复合材料可以根据厚度分为“薄层”和“厚板”。传统的预浸带层合板、TLR复合材料以及三维整体纺织复合材料都可以是薄层或者厚板，因此厚度因素并不能区别某个复合材料是“多层的”（“层压的”）、TLF或者是三维整体式预制件增强复合材料。此外，三维增强纺织物通过层压成型的厚板复合材料属于层合纺织复合材料。三维纺织层通过缝合成型的复合材料则属于TLR复合材料的范畴。例如，几层SDWK织物通常会通过缝合以达到复合材料的厚度要求，这样的复合材料应该被归为3DWK织物层的TLR复合材料。因此，从各自的定义来看，比如30层PW、8层3DWK或者两层三维纺织层成型的层合板复合材料，其实没有本质的区别。这三种复合材料均存在宏观界面。因此，它们都不是整体复合材料。如果对几种预制件应用缝合或者Z向针成型，则变成了（二维或者三维的）TLR纺织层板。在此回顾复合材料层压板的宏观分层问题，我们可以得出这样的结论：有两种方法可以防止分层，一种是TLR方法，另一种是三维整体式纺织预制件。在本章第2

节中回顾了第一种方法，而在这一节中将进一步讲述第二种方法。

# 3.2 纺织增强相的不同类型

现有的纺织预制件主要可以分为三种：机织、编织和针织。它们各自又可以分为二维（2D）和三维（3D）两类。“三维”这个术语不能与“三向”相混淆。例如，三向（三轴）编织物基本上是二维的，而三维编织物可以是四向甚至是五向的。简单来讲，二维和三维纺织物的主要区别在于，前者包含的纺织物中指定方向上只有一组纱线（即单纱线层），而后者包括所有包含了两组甚至更多的纱线层的纺织物。如图1（a）所示，二维编织物只包含两个方向的交织纱（一个是经纱方向，一个是纬纱方向）。与之相反，三维编织物在不同厚度包含了两个及两个以上的经纱和纬纱交织层。如图1（b）所示，在3DIW中，这些纱线层利用一些专用的经纱（通常称为“接结纱”，英文表示为“binder yarns”或者“warp weavers”）交织起来。因此，三维交错机织过程将部分经纱重定向到面外，作为面外增强相。这自然降低了面内纤维体积含量，而且造成了必然的纤维卷曲和主要增强相的波纹形状。同时，通过在厚度方向不断交叉经纱层和纬纱层形成接结，3DIW可以看作是代表性2DW的直接扩展。两者面内纱线均具有特征性的卷曲。

为了简便，将图1（c）中的3DONCW进一步命名为三维正交编织物（3D Orthogonal Weave，3DOW）。在这种复合材料中，面内纤维层与额外独立插入的纱线（通常称为Z向纱线）交织。Z向纱线的存在自然而然地降低了面内纤维体积含量和各个平面复合材料的性能。这类三维织物含有两个或者两个以上不交叉的平面，这些平面由经纱和纬纱编织而成，并且由一组贯穿厚度的Z向纱线捆绑在一起。这种织物是在专业的三维编织机中成型的。

在二维双向编织（2D Biaxial Braid，2DBB）中，有纱线方向为 $\pm \theta$ 的层。在二维三向编织（2D Triaxial Braid，2DTB）中，纱线走向与织物成型方向成 $0^{\circ}$ 的附加层，如图1（d）所示。在这种情况下，三组纱线彼此交织形成整体预制件。与之相反的是，三维编织（3DB）织物包含两个或两个以上偏离指定轴向的纱线走向（四个方向是最常见的）。此外， $0^{\circ}$ 纱线层可以合并在3DB结构中，如图1（e）所示。2DB和3DB预制件都有高度交织的纤维结构特征，这是复合材料获得高性能的一个严重障碍。

图片摘要：该图片与在二维双向编织（2D Biaxial Braid，2DBB）中，有纱线方向为 的层。在二维三向编织（2D Triaxial Braid，2DTB）中，纱线走向与这部分内容相关。
![](images/69c41182bd11f47a2619c8e22fc118078dc531161d3ddc78ada1cff0779078f4.jpg)  
(a)

图片摘要：该图片与在二维双向编织（2D Biaxial Braid，2DBB）中，有纱线方向为 的层。在二维三向编织（2D Triaxial Braid，2DTB）中，纱线走向与这部分内容相关。
![](images/326e7201d20c535328e2cac793664829268646ff3b27a80401cf91d83347fc94.jpg)  
（b）

图片摘要：该图片与在二维双向编织（2D Biaxial Braid，2DBB）中，有纱线方向为 的层。在二维三向编织（2D Triaxial Braid，2DTB）中，纱线走向与这部分内容相关。
![](images/29d95252eae3cdccf5085e5618c045ed0cdfb4db5ce725f9933089c121159d13.jpg)

图片摘要：该图主要展示 1几种工艺的纺织品图解。
![](images/0e1234623a15368bc830fbe7968d85d3649de527523509f92fb41dadb9230d32.jpg)  
（e）

图片摘要：该图主要展示 1几种工艺的纺织品图解。
![](images/7818e95537f7b2ce9a9056bb2b60d0357543e1507520b057f7a2ca9711ede318.jpg)  
（c）

(d)   
图1几种工艺的纺织品图解  
图片摘要：该图主要展示 1几种工艺的纺织品图解。
![](images/1be1b0ba9ff4e32f491cb517978a13a254bbb4e36987fc687b8d82412202c302.jpg)  
（a）二维平纹机织；（b）三维连锁机织；（c）三维正交机织；（d）二维三向编织；（e）三维编织

3DWK织物中平行的面内包含多个直纱线层，纱线走向与编织方向夹角为 $\pm \theta$ （双向织物中）或者 $0^{\circ}$ 、 $\pm 90^{\circ}$ （四向织物中）。通常角 $\theta$ 取值为 $45^{\circ}$ 。平面名义直纱线层通过针织线（通常为聚酯材料）交织成整体。3DWK工艺可在几种类型的工业三维经编机中实现（详细介绍见Hogg、Ahmadnia和Guild，1993；Dexter和Hasko，1996；Bibo、Hogg和Kemp，1997；Bibo等，1998；Leong等，2000；Tong、Mouritz和Bannister，2002）。3DWK较薄，且其缝线（主要目的是固定面内纱线）对面外力学性能没有明显的增益。

# 4 二维和三维纺织增强复合材料的设计

# 4.1 纺织复合材料的关键问题

设计较厚的不分层复合材料时，需要解决两个主要问题：①实现总厚度符合要求的预制件；②与预浸带层合板相比，纺织复合材料不可避免地会损失“主要”（平面）的性能但是增强了“次要”（面外）性能，如层间断裂韧性（可以防止宏观分层），这两者相互矛盾，必须加以权衡。对于第一个问题，主要有三种解决方法：①将相应数量的薄层二维纺织物缝合成所需要厚度的预制件；②将相对少得多的三维纺织物缝合成所需厚度的预制件；③制

造单层整体式预制件。上述的方法①或者方法②与预浸带层合板纺织物类似，将未固化的单层纺织预浸料堆叠到需要的厚度，然后在热压罐中Z向针刺并固化成型。同时，方法③显然是可取的，因为它并不需要额外的缝合或者Z向针刺成型过程。对此，又产生了下一个问题：制造这样符合厚度要求的单层预制件，需要什么样的特殊纺织工艺和机器？一般来说，三维机织、三维针织和三维编织技术对织物厚度和/或宽度有其内在的局限，根据其局限性来选择合适的纺织工艺。具体而言，3DB编织物在两个参数上都有严重的局限性：厚度通常小于 $1\mathrm{cm}$ ，宽度不超过几十厘米。3DWK、3DIW和3DOW织物则可能有更大的宽度，达到几米。而三种工艺达到最大时厚度也是不一样的，依赖于各自特定的制造机器。在通常情况下，3DWK织物的厚度在毫米范围内，而3DIW和3DOW织物可以制成厚度达几厘米的预制件（后者可以达到的极限厚度约为 $10~\mathrm{cm}$ 。更重要的是，厚度和宽度限制是相互关联的。这些数据提供了如何最优设计复合材料的指导依据。例如，要制造 $5\sim 10\mathrm{mm}$ 厚度的预制件，那么单层3DOW、3DIW，或者缝合几层3DWK、 $10\sim 20$ 层的2DW都可以考虑。

第二个问题则是更难解决的，即如何更好地折中面内和面外力学性能，以达到所需的复合材料性能。这是因为，既能防止纺织复合材料分层又能拥

有与传统预浸带层合板相媲美的面内力学性能，对于现有的任何二维或三维织物预制件都是无法同时达到的。造成这种现象的原因主要有以下几点。

（1）各种贯穿厚度增强纤维/缝线的存在都会降低面内纤维体积含量（通常减至 $45\% \sim 60\%$ ，在此范围变化主要取决于织物类型和复合材料制造工艺）。  
（2）部分制造工艺必然产生面内纤维弯曲（特别是在3DIW和3DB中）。  
（3）面内缺少偏轴纤维（例如3DIW和3DOW中）。  
（4）偏轴纤维布置角度选择的限制（例如3DWK中）。  
（5）在制造过程中，各种随机或者系统原因会引起纤维结构不规整（称为生产误差）。

接下来将对第一个因素的影响进行详细说明。

# 4.2 Z向纱线尺寸的影响

为了说明3DONCW复合材料中Z向纱线尺寸的影响，可以参考下面Bogdanovich（2005，2007）中讲述的几种可能性设计的3DOW。3TEX公司将不同尺寸和材料制造的3DOW预制件以商标3WEAVE商业化推广。具体而言，3TEX公司经常采用的Z向碳纤维纱线在 $1\sim 6K$ 范围（其他产品中应用的Z向纱线可达到96K）。Z向纱线所占空间大

小和相关纱线间基体体积的大小依赖Z向纱线的尺寸。存在Z向纱线，就会占用面内一定的体积，如果不存在则会被面内增强相所占用。这也造成面内纤维的局部波纹，进而形成较弱的纯基体材料区。当然，通过使用尽可能小的Z向纱线，可以最小化上述这些负面影响（目前商用的最小碳纤是1K）。

图2中显示了织物结构的五种设计，其中经纱层均使用相同的 $24K$ 碳纤维纱线，中间层纬纱为双倍的 $12K$ 碳纤维纱线，外侧纬纱层为双倍的 $6K$ 碳纤维纱线。这五种设计都提供了一个“平衡”的预制件（即经向和纬向总纤维体积含量总是保持相等的）。Z向纱线的尺寸都是变化的：它逐渐从图2（a）中的 $12K$ 、图2（b）中的 $6K$ 图2（c）中的 $3K$ 、图2（d）中的 $1K$ 减至图2（e）中的 $0.1K$ 。设计图2（a）～（d）中的碳纤维纱线是常规可实现的，而设计图2（e）的实用性只能通过碳纳米管合股的细纱（直径为 $50\sim 100~\mu \mathrm{m}$ ）及其三维编织物（直径为 $250\sim 300\mu \mathrm{m}$ ）证明，复合材料在3TEX公司特殊的自动“微织”机中实施三维正交编织工艺（详细介绍见Bogdanovich等的文献）。图2的设计图解揭示了面内纱线之间的空间和间隙囊随着Z向纱线尺寸的减小而减小的情况。有趣的是，如果忽略情况图2（e）下几乎不可见的Z向纱线，则3DW复合材料结构与传统的5个单向层合板非常相似。

图片摘要：该图主要展示 2中显示了织物结构的五种设计，其中经纱层均使用相同的 碳纤维纱线，中间层纬纱为双倍的 碳纤维纱线，外侧纬纱层为双倍的 碳。
![](images/726c74fae00b972af2f852e59b59c546350a47461604c70b046e2756b7c400ef.jpg)  
(a)

图片摘要：该图主要展示 2中显示了织物结构的五种设计，其中经纱层均使用相同的 碳纤维纱线，中间层纬纱为双倍的 碳纤维纱线，外侧纬纱层为双倍的 碳。
![](images/f0eeabada6b0f794d0fe10166f55242017b0f5e753cf4a894527283953d78f91.jpg)  
（b）

图片摘要：该图主要展示 2中显示了织物结构的五种设计，其中经纱层均使用相同的 碳纤维纱线，中间层纬纱为双倍的 碳纤维纱线，外侧纬纱层为双倍的 碳。
![](images/74917397d3927584c68179fb7febe67fa59274b2cf18ddfde6561f42dabee3b8.jpg)  
（c）

图片摘要：该图主要展示 2 不同Z向纱线尺寸的3DOW织物几何模型。
![](images/69f6714ee38c78c6795eaaf8f03b4b4fe8750e23432bbf5d09cf534eca127843.jpg)  
(d)

（e）  
图2 不同Z向纱线尺寸的3DOW织物几何模型  
图片摘要：该图主要展示 2 不同Z向纱线尺寸的3DOW织物几何模型。
![](images/b005bcc78bcccd84ddf2d4bc71048a1534c7dbce0c333a1c5ec966025cd9d5ef.jpg)  
(a) $12K$ ；(b) $6K$ ；(c) $3K$ ；(d) $1K$ ；(e) $0.1K$

针对图2（a）～（e）五种复合材料，在图3中，定量地介绍了其主要特性。根据图2所示相应的几何模型，直接测定了每种情况下的几何参数和纤维体积含量，弹性模量则通过定位刚度平均法预测。所有情况下的纱线填充因子为0.7，对碳纤维T300和典型环氧树脂的性能进行了弹性模量的预测。图3（a）显示了Z向纤维体积含量的增长基本呈线性，而图3（b）中树脂囊体积百分比的增长则呈非线性： $12K$ 时对应的体积百分比为 $22\%$ ， $1K$ 时为 $8\%$ ，而 $0.1K$ 时不到 $3\%$ 。此外，从图3（c）中可以看到，即使 $K$ 值很小，总纤维体积含量 $(V_{\mathrm{f}})$ 也会有明显的非线性变化。 $V_{\mathrm{f}}$ 的值从 $K = 12$ 时的

$49\%$ ，到 $K = 6$ 时的 $55\%$ ，到 $K = 3$ 时的 $59\%$ ，到 $K = 1$ 时的 $63\%$ ，到 $K = 0.1$ 时的 $67.5\%$ 。当然这一特性增长到 $70\%$ （对所有单向纤维复合材料进行的假设）时， $K$ 趋于0。图3（d）进一步说明了经向和纬向的弹性模量与总纤维体积含量相似，均随 $K$ 的变化而变化。当 $K = 0.1$ 时，面内弹性模量达到 $80\mathrm{GPa}$ ，这个值与 $V_{\mathrm{f}}$ 接近 $70\%$ 的典型T300/环氧树脂层压板相近。而目前实际生产出的平衡的3WEAVE碳纤维复合材料却还达不到这个值。图3（d）也表明随着 $K$ 值增加，Z向弹性模量呈线性提高： $K = 0.1$ 时模量为 $10\mathrm{GPa}$ ，到 $K = 12$ 时模量为 $22\mathrm{GPa}$

图片摘要：该图主要展示 2 不同Z向纱线尺寸的3DOW织物几何模型。
![](images/88fcc3fdd4ac2f0f3cec8af4f1c02e7fa87130fa4226c1d343764587a5066c7b.jpg)

图片摘要：该图主要展示 3（a）Z向纱线纤维体积含量的增长曲线；（b）树脂囊体积百分比的增长曲线；（c）某碳纤维复合材料中总纤维体积含量；（d）。
![](images/a6e05e4b73ec10ca261ba0f4f18b8dd2d93af9fd9f091e0e421cf55e962b1ec8.jpg)

图片摘要：该图主要展示 3（a）Z向纱线纤维体积含量的增长曲线；（b）树脂囊体积百分比的增长曲线；（c）某碳纤维复合材料中总纤维体积含量；（d）。
![](images/f1fcda223d6e94a7b67adf304ffc0d2d6fd08a7e829afb7a63a680a1c1118567.jpg)

图3（a）Z向纱线纤维体积含量的增长曲线；（b）树脂囊体积百分比的增长曲线；（c）某碳纤维复合材料中总纤维体积含量；（d）经向、纬向弹性模量与Z向纱线尺寸的关系  
图片摘要：该图主要展示 3（a）Z向纱线纤维体积含量的增长曲线；（b）树脂囊体积百分比的增长曲线；（c）某碳纤维复合材料中总纤维体积含量；（d）。
![](images/6640ca8d7f3238c637325a4681fea804b155fe4f71694e01bf0b5fc375f4e425.jpg)  
转载自Bogdanovich，2005

这些结果说明，通过减小Z向纱线的尺寸，复合材料的总纤维体积含量和相应的面内弹性模量可以得到大大提高。同时，大大减小间隙基体区的体积，对面内强度特性有增强作用。3TEX公司内部的3DMOSAIC代码拥有渐进破坏建模的能力，可以预测3DOW复合材料单位体积元所有有效的强度性能（Bogdanovich，2009），所得出的结果与图3中的强度特性相同。这样，也可以得到其他研究方面的结果。

# 4.3 预制件纤维结构的影响

我们下一个目标是结合不同种类的三维机织预制件，在复合材料纤维结构中寻找其产生的性能的根源。当然，这些归根到底还是取决于各自特定的纺织工艺和预成型制造所用的设备。毋庸置疑的是，如果不深入了解增强相的具体结构的话，根本无法定性和定量地预测纺织复合材料产品的结构性能。显然，取得这样的认知，必须越来越熟悉至少

各自的纺织工艺方法和制造设备（Mohamed 和 Bogdanovich（2009）对此进行了详细讨论）。

具体来说，3DIW织物是在必需的二维机织设备和机器中生产的。最早期3DIW大多数的应用需要高温碳和陶瓷基体，而其主要设计要求并不是实现尽可能高的纤维体积含量和/或保证面内尽可能直的纱线以最大化面内刚度和强度。在这样的情况下，高度卷曲、波浪状、不规整的3DIW织物结构也通常能被认可。例如Tong、Mouritz和Bannister（2002）所总结的，3DIW织物结构的高变化性和随机性均会反映在其复合材料性能上。Mouritz等（1999）在考虑3DIW复合材料的应用时，得出以下结论：“尽管具有相当大的优势和潜力，很多3DW复合材料无法得到商业应用。只有在建筑、飞机和船舶工业中的少数特殊结构中，它们得以应用或者测试，而这些应用场合是传统层合板和金属材料在成本和/或性能上无法承担的。”1999年，3DOW织物及其复合材料尚未得到商业化。

事实上，制造厚层复杂三维纺织结构，对发展

相应的专业三维编织机器和设备提出了很高的要求。北卡罗来纳州立大学纺织学院开发了由计算机控制的全自动三维编织同时多纬纱插入的织造（Mohamed 和 Zhang，1992）。根据 Mohamed（1990）的描述，图 4（a）示意了一种新型三维编织工艺和设备。从一开始，这项工艺本质上是三维的，因为不涉及建立贯穿厚度方向的纺织层，所以不会也不能使用任何传统的二维编织设备。每个织造循环中会形成一个多层厚织物单元。此类三维机织预制件内部经纱和纬纱方向纤维无卷曲，这是因为纱线层之间没有相互交错，同时施加了使其尽可能保持直线的预拉伸控制。经纱尾端并不要求从开口机构的综片中穿过，从而大大减少了织造过程中的纤维损伤。只有 Z 向纱线在织造过程中需要上下移动，也就是需要穿过综片，以致大大受损。自 1998 年以来，3TEX 公司将这项技术运用到商业化生产中，目前使用的商标是 3WEAVE®。图 4（b）显示的是 3TEX 公司的一台工业三维正交织造机。

图片摘要：该图主要展示 4（a）3DOW织造机；（b）操作中的3TEX某型工业3DOW织造机。
![](images/31c2cd90dc5458c7c0fa2a211c9a9fcd6419946f9c22c0363a2b3555f41dcd48.jpg)  
(a)

（b）  
图4（a）3DOW织造机；（b）操作中的3TEX某型工业3DOW织造机  
图片摘要：该图主要展示 4（a）3DOW织造机；（b）操作中的3TEX某型工业3DOW织造机。
![](images/79c722f31ac05f27a57e04a178aec3d4e773d8db2888d15934166ca5c0c58dec.jpg)  
科学研究会 Mohamed（1990） $\langle \widehat{\mathbb{C}}\rangle$ Sigma Xi 授予上图的转载许可

即使对于比较大厚度的材料，3WEAVE预制件也是很适合的。相比叠层平纹织物或者二维编织物通过缝合成型的复合材料，它们对所要达到的相同厚度具有更高的一致性。因此，3WEAVE预制件适合通过RTM和VARTM方法成型厚度较大、单曲面或双曲复合材料。正如前面所指出的，制造的这些预制件中的面内纱线（经纱和纬纱）几乎都是直的。图5中，碳纤维复合材料（Z向纱线材料为 $3K$ 碳纤维）只有在纬纱方向的外层能够观察到轻微的弯曲，这些局部卷曲存在于与Z向纱线的交叉区域。图6所示进一步说明了1K的Z向纱线碳

纤维复合材料中经纱方向纱线的平直度。比较图5和图6可以明显看出，图6中Z向纱线占据更少的空间。图7所示又进一步表明，这种复合材料中Z向纱线有着近方形的横截面，并且被两个相邻的面内纱线所容纳。值得注意的是，插入Z向纱线并不会产生明显的面内纤维断裂，只有直纤维的轻微弯曲。从图7中还可以观察到一个有趣的现象，两个纯基体区域存在于Z向纱线的两边。这些区域的形状为“三角形”，其基线长度与Z向纱线的横向尺寸相同。尽管在图7中没有显示，但从织物的结构可以知道，这些基体区域只会穿过经纱层或纬

图片摘要：该图主要展示 4（a）3DOW织造机；（b）操作中的3TEX某型工业3DOW织造机。
![](images/a513977e601b4e8604f0ef59f4a08e987fc6ef07b58c4658d294b11a5aacd097.jpg)  
(a)

（b）  
图5经纱和纬纱为 $12K$ 、Z向纱线为3K的3WEAVE碳纤维复合材料的横截面  
图片摘要：该图主要展示 5经纱和纬纱为 、Z向纱线为3K的3WEAVE碳纤维复合材料的横截面。
![](images/c4ed4a75a7d8b9d050179a929e7de622c784f7d6c1aeb4273109d35266df9900.jpg)  
（a）经向-Z向平面；（b）纬向-Z向平面。图中显示了经向（a）和纬向（b）纱线的平直度，同时指明了Z向纱线的典型路径

图片摘要：该图主要展示 5经纱和纬纱为 、Z向纱线为3K的3WEAVE碳纤维复合材料的横截面。
![](images/331ea7d7c45305fd0c36c012c6b24134441c33f1af7540dcf4be7ee0de3eb72c.jpg)  
(a)

（b）  
图6经纬纱为 $12\mathrm{K}$ 、Z向纱线为1K的3WEAVE碳纤维复合材料经-Z横截面在不同放大倍率下的显微照片  
图片摘要：该图主要展示 6经纬纱为 、Z向纱线为1K的3WEAVE碳纤维复合材料经 Z横截面在不同放大倍率下的显微照片。
![](images/cb7c4c42a92a10101f785b5d4b9621039f279ecc2c0b2c8eaa2914b2a49982e9.jpg)  
产权属于 Linda Starink（英国 QinetiQ）

图片摘要：该图主要展示 6经纬纱为 、Z向纱线为1K的3WEAVE碳纤维复合材料经 Z横截面在不同放大倍率下的显微照片。
![](images/8f8d7f5a0f4026c5b9785bde0260c8b3b81f8797d76a6b12401b8c0693c23e61.jpg)  
(a)

（b）  
图7经纬纱为 $12K$ 、Z向纱线为1K的3WEAVE碳纤维复合材料交叉经-纬横截面在不同放大倍率下的显微照片；暗的区域是基体  
图片摘要：该图主要展示 7经纬纱为 、Z向纱线为1K的3WEAVE碳纤维复合材料交叉经 纬横截面在不同放大倍率下的显微照片；暗的区域是基体。
![](images/2fd8b135ff7a4494d00c4b93e9871ccdd2ecf261cd81b6660226721d65c278d6.jpg)  
产权属于 Linda Starink（英国 QinetiQ 公司）

纱层的厚度扩展，相应地，其横截面形状也交替发生变化。而这些基体区与部分学者在单向Z向针成型复合材料中发现的一些连续的长基体通道并不一样。最终，随着Z向纱线横截面趋于0，基体区的

体积也趋于0，进而得到由几个经纱和纬纱方向增强的交替层组成的紧凑的三维正交网络。

现在，在累积了本章缝合、Z向针成型和三维正交织造复合材料方面的大量知识后，读者能够提

出三种方法中两两之间的一些相似之处，当然，也会质疑即使尽可能地减小Z向纱线对面内纤维结构影响而产生的微小弯曲，如图7所示，面内的静强度和疲劳强度还是会受到一定程度的负面影响。Lomov等（2009）、Ivanov等（2009）进行的实验研究和Bogdanovich（2009）进行的渐进损伤理论分析相互吻合得很好，都表明对于代表性的3DOW复合材料的损伤起源于Z向纱线内部或与间隙基体区的边界处。因此，Z向纱线的减少不仅能增加面内弹性模量（图3），而且可以提高失效发生的阈值，进而延迟最终破坏。

# 5 力学性能的比较

Brandt等（1992），Arendts、Drechsler和Brandt（1993），以及Brandt、Drechsler和Arendts（1996）对不同二维和三维编织碳纤维复合材料进行了最全面和最新的比较性实验研究。德国慕尼黑的Messerschmitt-Bolkow-Blohm（MBB）中心实验室使用三种类型的纺织预制件制成不同的碳纤维/环氧树脂复合材料。这些预制件分别是：堆层的2DPW织物、单层的3DIW织物和单层的3DOW织物。后者是北卡罗来纳州立大学于1991年，用其第一个实验性的自动三维编织机织造出来的。Arendts、Drechsler和Brandt（1993）称其使用的3DIW技术为“老式的”或者“第一代三维织物”，而称3DOW技术为“新三维织物”。采用“预浸渍技术”制备了2DPW层合复合材料。采用3DIW和3DOW两种整体预制件的复合材料是通过填充预制件制备的，第一步是将预制件放置在液体环氧树脂膜下的真空模坏中，然后在热压罐中巩

固成型。这三种复合材料样品厚度都在 $6\mathrm{mm}$ 左右，纤维体积含量均在 $50\% \sim 55\%$ 。在MBB实验室中，进行了拉伸、压缩、层间强度测试和冲击后压缩等力学测试。

除了引用 Brandt、Drechsler 和 Arends（1996）的实验数据外，Tong、Mouritz 和 Bannister（2002）及 Dickinson 和 Bogdanovich（2002）的实验结果也反映在图 8 和图 9 中，进行了不同碳/环氧复合材料的对比。图 8（a）显示了经纱方向拉伸模量的实验结果，2DPW 层合板明显优于两种三维整体预制件复合材料；2DPW 和 3DOW 之间相差 $10\% \sim 14\%$ ，而 2DPW 和 3DIW 之间相差 $26\% \sim 37\%$ 。图 8（b）比较了纬纱方向拉伸模量，结果表明，3DOW 复合材料优于 2DPW 和 3DIW 复合材料。3DOW 和 2DPW 之间相差不大，但 3DOW 和 3DIW 的拉伸模量之间差异非常明显，超过 $20\%$ 。图 9 中揭示了各个样品经纱和纬纱方向的面内拉伸强度数据，说明 3DOW 复合材料具有明显优势。根据实验数据，3DOW 在这两个方向上的拉伸强度值比 2DPW 和 3DIW 都要高得多。

Arendts、Drechsler和Brandt（1993）指出，最令其惊讶的是“即使是在拉伸性能上，先进的三维编织复合材料都优于二维基准层合板”。他们还预测“新三维编织复合材料将内部纤维的卷曲降到最少后，在强度和刚度上完全可以与预浸带层合板一较高下”。在此基础上，Brandt、Drechsler和Arendts（1996）得出结论：“采用的织造工艺对复合材料的性能有着巨大影响”；“如果考虑纤维损伤、曲率和取向对纺织工艺进行优化，三维复合材料将具有非常优异的特性”。

图片摘要：该图主要展示 8不同纺织增强碳/环氧树脂复合材料的经向（a）和纬向（b）面内弹性模量比较。
![](images/aa98b8253a4f002ffd3cdb0a54b221eb4b5209132ee0ade33fa09a37f534a0bf.jpg)  
(a)

（b）  
图8不同纺织增强碳/环氧树脂复合材料的经向（a）和纬向（b）面内弹性模量比较  
图片摘要：该图主要展示 8不同纺织增强碳/环氧树脂复合材料的经向（a）和纬向（b）面内弹性模量比较。
![](images/85382df54c417df81862c88f079059439a16ed884c20c29aeea9049ce16981f7.jpg)  
多层平纹机织、3DIW-1、3DOW-1的数据引用自Brandt、Drechsler和Arendts（1996）；3DIW-2的数据引用自Tong、Mouritz和Bannister（2002）；3DOW-2的数据引用自Dickinson、Bogdanovich（2002）

图片摘要：该图主要展示 8不同纺织增强碳/环氧树脂复合材料的经向（a）和纬向（b）面内弹性模量比较。
![](images/f85865edd66934f8e88f4e41df41e4bed9d503859571c891c9637f2a64eadde5.jpg)

图9不同纺织增强碳/环氧树脂复合材料的经向和纬向面内拉伸强度比较  
图片摘要：该图主要展示 9不同纺织增强碳/环氧树脂复合材料的经向和纬向面内拉伸强度比较。
![](images/3764a90e903580b31c566ffd9fad6f008e110eb0efd356a3dd70b39075b25e7f.jpg)  
多层平纹机织、3DIW-1、3DOW-1的数据引用自Brandt、Drechsler和Arendts（1996）；3DIW-2的数据引用自Tong、Mouritz和Bannister（2002）；3DOW-2的数据引用自Dickinson、Bogdanovich（2002）

图10进一步说明了3DOW复合材料具有优异的力学性能。这部分实验数据取自Brandt、Drechsler和Arendts（1996）。在图10中，对两种三维纺织复合材料（一种增强相为3DOW、一种为3DIW）的实验结果根据相应的2DPW层合板的数据进行归一化处理。可以看到，除了两个特性上（经向拉伸模量和纬向层间剪切强度），3DOW复合材料在其他性能上都优于2DPW层合

板。尤其是冲击后压缩和冲击能量吸收特性上，3DOW复合材料具有明显优势。同时，图10所示的实验结果也说明，3DOW复合材料的显示所有性能都比3DIW复合材料高。对比三种材料的等效性能，其结果充分说明了纺织预制件的纤维结构对制备的复合材料性能有极大的影响。而纤维结构又是由织造工艺和具体实现织造的特定设备所决定的。

图片摘要：该图主要展示 10进一步说明了3DOW复合材料具有优异的力学性能。这部分实验数据取自Brandt、Drechsler和Arendts（。
![](images/bddf349f4545c5f4615ac1934e418067a2ba2411339d2767a9820d6b266fa89e.jpg)  
图10多层平纹机织、3DIW和3DOW增强碳/环氧树脂复合材料的面内拉伸强度、拉伸模量、层间剪切强度（ILSS）、抗压强度、冲击后抗压强度（CAI）和两种不同冲击能量水平下的冲击吸能特性所有数据取自Brandt、Drechsler和Arendts（1996），并归一化为各自二维纺织复合材料的特性

基于所能获得的实验数据，我们可以推测三维纺织复合材料的“主”（面内）和“次”（面外）性能是能够达到完美结合的，只要面内的纤维保持平直度，同时贯穿厚度的纤维数量减至最低以防止初始裂纹（Bogdanovich，2007）。三维整体纺织预制件分别可以由两种技术制备：无褶皱三维正交织造和无褶皱三维经编技术。当然，两者都有各自的缺点，部分缺点已经在本章中进行过讨论。3DOW

织物唯一的主要不足是缺乏离轴纤维；而3DWK织物则有两个主要缺点，一是受厚度限制，二是其贯穿厚度的非结构性缝线。

# 6 结论
