Repository: C-zj02/CFD-claw

<div align="center">

**English** | [中文](#中文版) | [Français](README_FR.md) | [Русский](README_RU.md) | [हिन्दी](README_HI.md) | [العربية](README_AR.md) | [Português](README_PT.md)

# 🚀 Claude Code Python

**A Complete Python Reimplementation Based on Real Claude Code Source**

*From TypeScript Source → Rebuilt in Python with ❤️*

***
**🔥 Active Development • New Features Weekly 🔥**

</div>

***

## 🎯 What is This?

**Clawd Code** is a **complete Python rewrite** of Claude Code, based on the **real TypeScript source code**.

File: RAG-data/航空航天科技出版工程  4  材料技术201-400.pdf-2ea5adfe-3bb0-4bfb-acef-54d9ecee196b.md (part 6 of 10)
成。三明治结构的中间层由边界共用的 $\mathrm{Al}^{3+}$ 八面体或者 $\mathrm{Mg}^{2+}$ 八面体构成，两侧层由顶角共享的 $\mathrm{Si}^{4+}$ 四面体形成。该独立层的厚度约为 $0.96\mathrm{nm}$ ，其横向尺寸可以为 $10\sim 100\mathrm{nm}$ 。
![](images/7b2fa733a671dd8936efbdcb430b724dc48e3a5d07c06d8f2623b44b81cb7933.jpg)  
图2 Ti-6/4合金晶粒尺寸与应变速率和 $m$ 值之间的关系自Ghosh和Hamilton（1979）Kluwer学术出版社转载

的互相滑动或旋转而聚合累积产生的。等轴晶粒仍然会保持等轴，并且微观结构呈带状的区域会演变出更加等轴的特征，相应地晶体结构就会减少。如果晶体边界滑动出现在刚性晶粒群中，那么晶体边界区域就会出现孔洞或凹腔。然而，钛合金在超塑性流动过程中通常不会出现空穴，所以晶体边界的滑动需要通过其他方式进行调节。

最有可能的调节过程涉及了扩散以及（或者）滑移和位错的爬升。尽管人们已经很努力地提出一些理论来解释超塑性的微观结构以及力学特性，但都不是非常成功。Pilling 和 Ridley 于 1989 年总结了其中的一些理论。

区域Ⅲ：当高应变速率 $m$ 值大约为0.2时，变形是因为恢复作用的位错蠕变而产生的（蠕变呈幂律形式）。应变是通过晶粒中的滑移位错来累积的，但这取决于诸如其他位错、溶质以及析出相之类的障碍物通过的速率。通常假设位错爬升是控制速率的过程，该区域超塑性流动时观察到的活化能类似于晶格扩散的活化能，并且应变速率对于晶粒尺寸并不十分敏感。观察到的其他特征有滑移线，以及晶粒中大的位错密度的发展，同时晶体结构增加并且会出现很明显的晶粒伸长。

# 4 超塑性材料的特性：本构关系

超塑性行为可以通过下面几种方式中的部分或全部进行描述。

# 4.1 $m$ 值的测量

在理想情况下，即微观结构保持不变时，屈服应力真正的数值 $\sigma$ 能够通过一系列常应变速率的拉伸试验及测量稳态载荷的方式测得。从式（2）中

可以看出，实际应力与实际应变速率的对数图像的斜率能确定 $m$ 的值。然而，因为晶粒增长导致屈服应力会随着应变增加，所以很难从常应变速率试验中获得一个对于大多数工程材料来说都有意义的屈服应力数值。

这种情况下，有一种可以确定某种材料呈现超塑性特征时应变速率范围的试验，即进行一系列的应变速率跳跃试验。为了获得 $m$ 相对于应变的函数，拉伸试样会以常应变速率，如 $5 \times 10^{-4} \mathrm{~s}^{-1}$ 进行变形。对于一个小区间的应变（如0.1）来说，经过适当应变之后，应变速率相比于原始速率会进行小幅的提升（ $10\% \sim 25\%$ ），之前相应地对于同一个小区间而言应变较初始速率减小相同的量，这样持续的速率扰动直至达到一个合理的应变范围。由此得到的载荷变化以及应力变化使得应变速率的敏感性 $m$ 可以由式（3）推导得出：

$$
m = \frac {\partial (\log \sigma)}{\partial (\log \dot {\varepsilon})} \approx \frac {\Delta \log \sigma}{\Delta \log \dot {\varepsilon}} \tag {3}
$$

式中，应力数值通过高应变速率段和低应变速率段的插值得出。其他可用方法详见参考文献（Pilling和Ridley，1989）。

# 4.2 拉伸试验

拉伸试验测量了一系列应变速率下材料失效时的伸长率（图3）。除了失效时的伸长率之外，还涉及超塑性流动时材料的硬化、应力流水平以及超塑性成型所需的压强。失效试件的金相检验还能够给出变形时微观结构的变化信息。

图片摘要：该图主要展示 3钛合金IMI550失效时的伸长率与应变速率的关系。
![](images/a874c0e7d42cdee62f22a045adf7a4c7932aabbcc974ba89debc447116fba620.jpg)  
图3钛合金IMI550失效时的伸长率与应变速率的关系

# 4.3 双轴锥测试

超塑性成型标准化测试的形成促进了双轴锥测试方法的产生。薄板设计膨胀成具有一定角度（约 $57^{\circ}$ ）的锥形模具，从而在膨胀后的薄板与模具边界接触之后，在保持恒定压强的条件下得到恒定的平均应变速率。试验中测出的参数包括极点处的曲率

半径和厚度以及圆锥的高度。从试验中得出的材料的屈服应力、应变以及应变速率为超塑性成型的建模提供了有用的数据。圆锥试验同样广泛运用在超塑性薄板材料的验收试验中，此时当圆锥受到以时间为周期变化的压力时，圆锥需要提升到预设的高度。

# 4.4 本构关系

将超塑性视为一种蠕变类型时，可以表示为：

$$
\dot {\varepsilon} = k _ {1} \sigma^ {n} \tag {4}
$$

式中，应力的指数 $n$ 等于 $1 / m$ 。式（4）可以扩展为式（5）的标准形式：

$$
\dot {\varepsilon} = A \frac {D G b}{k T} \left(\frac {b}{d}\right) ^ {p} \left(\frac {\sigma}{G}\right) ^ {n} \tag {5}
$$

这种本构关系通常用来描述高温变形，其中 $D$ 是适宜的扩散系数[为 $D_0\exp (-Q_s / RT)$ ； $D_0$ 是频率因子； $Q_{s}$ 为活化能； $R$ 是气体常数； $G$ 是剪切模量； $b$ 是伯格斯矢量（Burgers vector）； $k$ 是波尔兹曼常数； $T$ 是绝对温度； $d$ 是晶粒尺寸； $p$ 是晶粒尺寸倒数的指数（区域Ⅱ中通常是2或3）。变形是由以 $\sigma$ 或者 $\sigma^{*} = \sigma -\sigma^{0}$ 表示的外加应力场的剪切应力部分产生的，其中 $\sigma^{*}$ 是有效应力， $\sigma^0$ 是极限应力。 $A$ 是机制相关常数。给材料建立一种本构关系是任何超塑性成型进程模式中必不可少的环节，为了建立这一关系，必须确定材料的参数 $m$ 、 $p$ 、 $Q$ 以及 $\sigma^0$ 。Pilling与Ridley于1989年，Ridley于2003年已经给出了关于确定这些参数的步骤的方法。

从式（5）可以看出它遵循恒定应力和温度，即：

$$
\dot {\varepsilon} \propto 1 / d ^ {p} \tag {6}
$$

因为 $p$ 通常为 $2\sim 3$ ，所以晶粒尺寸的减小对应变速率的巨大影响是显而易见的，即晶粒尺寸减小一个数量级会导致超塑性应变速率增长 $10^{2}\sim 10^{3}$ 倍。或者对于一个给定的应变速率来说，尽管可能的晶粒尺寸的降低会伴随着屈服应力的增加，但可以使超塑性成型在较低的温度下进行。

# 5 超塑性合金

在对超塑性行为的研究中，金属材料必须能够被加工成精细的等轴晶体结构，并且这种晶体结构在超塑性变形时需要保持相对稳定。

# 5.1 超塑性合金的类型

目前主要有两种超塑性合金类型：伪单相和复相合金。

伪单相合金中第二相所占体积小于 $10\%$ 。这种材料能被加工形成细小晶粒的弥散形式，通常被称为弥散相，因而重结晶后的合金会因细小晶粒的钉扎效应而获得晶粒细化。弥散相还会在后期的超塑性成型中抑制晶粒的生长。铝合金是伪单相超塑性材料中最重要的一类合金。

复相合金是通过热力学加工形成细小晶粒或相尺寸的合金。导致微观结构稳定性的原因是拥有大致同等比例的两种或者多种化学和结构上不同的相。这类材料包括 $\alpha/\beta$ 钛合金、 $\alpha/\gamma$ 不锈钢以及大量的低共熔合金。商业上这类合金中最重要的是 $\alpha/\beta$ 钛合金，目前研究最多的为 Ti-6/4（第 4 卷第 175 章）。

# 5.2 钛合金晶粒细化的影响

纯钛合金在 $882^{\circ}C$ 时会发生同素异形转变，即从较低温度下的密排六方（close-packed hexagonal，cph） $\alpha$ 相转变成较高温度的体心立方（body-centered cubic，bcc） $\beta$ 相。能够使 $\alpha$ 相稳定从而提高 $\alpha/\beta$ 的转变线的元素相对较少，其中包括Al、N、O和C元素；能够降低 $\alpha/\beta$ 的转变线并且稳定 $\beta$ 相的元素包括V和Mo，同时Fe、Co、Ni和H也能促进 $\beta$ 共析体的形成。Zr、Sn以及Si元素对这两种相的影响都相对中立。在包含 $6\%$ 质量分数的Al以及 $4\%$ 质量分数V的 $\alpha/\beta$ 合金中，除了对于 $\beta$ 转变线温度的影响外，Al元素还能够强化 $\alpha$ 相，同时降低合金的密度（见第4卷第176章）。

# 5.3 影响钛合金超塑性性能的因素

Ti合金中的超塑性性能取决于一系列的因素，包括晶粒尺寸、晶粒分布和长宽比、 $\alpha$ 和 $\beta$ 相的相对比例、晶粒增长的速率、初始材料的质地以及不均匀性。这样一系列的因素反映了人们对钛合金超塑性的关注程度。晶粒尺寸的增加会导致区域Ⅱ（超塑性区域）转移到应变速率较低的位置以及屈服应力的增加。

$\alpha$ 和 $\beta$ 相具有完全不同的变形特征。密排六方 $\alpha$ 相的滑移系非常少，且其自扩散系数比体心立方 $\beta$ 相的少两个数量级。因此，可以设想 $\beta$ 相体积分数越大，超塑性性能影响越好。然而， $\beta$ 相含量较高的合金的晶粒生长速率都较高，而高含量的、较硬且灵活性较低的 $\alpha$ 相则可以使晶粒的生长速率降至最低。 $\beta$ 相体积分数变化对失效伸长率的影响研究表明，其最佳体积分数是 $40\% \sim 50\%$ （Paton和Hamilton，1985）。

# 6 加工钛合金以形成超塑性微观结构：各向异性/结构

# 6.1 加工

表1中列出了一些加工后具有超塑性性能的复式钛合金的成分。

表 1 一些 $\alpha /\beta$ 钛合金超塑性成型的温度及其最大工作温度  

<table><tr><td>构成%（质量分数）</td><td>超塑性成型 温度/℃</td><td>使用温度 /℃</td></tr><tr><td>Ti-4.5Al-3V-2Fe-2Mo (SP700)</td><td>750~800</td><td>约250</td></tr><tr><td>Ti-6Al-4V</td><td>880~920</td><td>300</td></tr><tr><td>Ti-4Al-4Mo-2Sn-0.5Si (IMI550)</td><td>875~900</td><td>400</td></tr><tr><td>Ti-6Al-2Sn-4Zr-2Mo (Ti6242)</td><td>850~940</td><td>500</td></tr><tr><td>Ti-8Al-1Mo-1V (Ti-811)</td><td>940~1010</td><td>370~450</td></tr><tr><td>Ti-5.8Al-4Sn-3.5Zr-0.7Nb-0.5Mo-0.3Si-0.05C (IMI 834)</td><td>950~990</td><td>600</td></tr><tr><td>Ti-14Al-19Nb-3V-2Mo (Super a2)</td><td>960~990</td><td>650</td></tr><tr><td>γ-base合金等，Ti-48Al, Ti-Al-Cr, Ti-Al-Nb-Cr</td><td>1000~1200</td><td>800~900</td></tr></table>

Paton和Hamilton在1985年就已经指出， $\alpha/\beta$ 钛合金在没有任何特殊加工步骤的情况下就可以具有有效的超塑性性能，其标准磨制材料的伸长率超过 $1000\%$ 。双重 $\alpha/\beta$ 钛合金通常是通过自耗电极的真空电弧熔化后以铸锭形式加工生成的。在超过 $\beta$ 转变线 $100^{\circ}\mathrm{C} \sim 150^{\circ}\mathrm{C}$ 锻造时，铸态组织会被破坏。随后将材料冷却至室温，此时 $\alpha$ 相在先前的 $\beta$ 相晶界上析出，同时魏氏（Widmanstatten） $\alpha$ 相在晶粒中形成，从而使结构变为方平状（weave structure）。

二次加工涉及锻造/挤压/厚板或者薄板轧制，同时在 $\beta$ 转换线以下的温度中进行，才能够在转变 $\beta$ 相的基体中形成精细等轴 $\alpha$ 相的微观结构（晶粒尺寸约 $5 / 10~\mu \mathrm{m})$ 。Semiatin、Seetharaman和Weiss于1997年讨论了控制晶界和魏氏 $\alpha$ 相球状化的动力学机制。用于超塑性成型的薄板材料经常以轧制退火形式生成，涉及 $\alpha +\beta$ 加工，以及之后的 $700^{\circ}C$ 左右的退火和空冷。其微观结构由不完全重结晶的 $\alpha$ 相和一小部分的 $\beta$ 相组成。

值得注意的是，流程建模在从固化阶段到板材生产的现代金属的制造业中受到了越来越多的关注。Venkatesh等于2009年介绍了关于钛合金加工的计算模型的建立（见第4卷第175章和第189章）。

# 6.2 各向异性/结构

$\alpha/\beta$ 钛合金通常会显示出各向异性的特性，这主要是由在加工过程中密排六方 $\alpha$ 相中的晶体结构，以及/或者是包括了连续对齐 $\alpha$ 晶粒的微观带状结构造成的。在超塑性成型时，这可能会形成各向异性的屈服应力和应变速率。然而，能够观察到，在超塑性流动中会出现渐进无序的 $\alpha$ 相结构，此时各向异性主要是由连续的 $\alpha$ 晶粒对齐造成的。在较高超塑性应变速率或者较低温度的情况下，可以注意到变形过渡到了滑移-控制变形（区域Ⅲ变形）。在 $\alpha$ 相比重相对较小且温度接近 $\beta$ 转变线时，变形几乎是各向同性的。有人已经提出在超塑性变形中，微观结构的作用比晶体结构更为重要。

因此，为了使各向异性降到最低，重要的是在 $\alpha/\beta$ 钛合金超塑性成型加工时形成两相的细小无序化分布晶粒。

# 6.3 降低超塑性成型温度

Ti-6/4是最主要的、用来研究超塑性成型和超塑性成型/扩散压合的合金。原因是它是最早开发的合金之一，并且它有一系列有效的性能，同时设计者们对于这种材料已经有了大量的研究经验且能够自信地运用这种合金。然而，该合金超塑性成型的温度一般都非常高，成型的速率很低且它们的最大工作温度又不是很高。因此，现在对于超塑性成型，人们更多地关注到其他钛合金，这些钛合金有较高的工作温度、较大的模量①、较低的成型温度、更高的成型速率，并且在某些情况下可能需要成型后热处理

仍有很多种方法能降低超塑性成型的温度，其中包括以下几种。

（1）通过填密加工生成细小的晶粒，从而使得超塑性成型能在较低的温度下进行，约 $770^{\circ}\mathrm{C}$ ，或者采用和式（5）一样的较高应变速率。Hefti于2010年提出运用俄罗斯VSMPO与波音公司联合开发的超细晶粒Ti-6/4薄板材料（约 $1\mu \mathrm{m}$ ）进行低温超塑性成型/扩散压合。  
（2）氢是一种非常有效的 $\beta$ 稳定物，其作用已经在Ti-6/4和其他合金上得到证明，临时氢化作用能够使超塑性成型温度降低约 $100^{\circ}\mathrm{C}$ 。然而，超塑性成型之后，仍需要在较高温度下真空排气移除氢以避免形成脆性氢化物。  
（3）选择与少量诸如 $\mathrm{Cr}$ 、Mn、Fe、Co和Ni之类的高扩散性 $\beta$ 共析体元素进行合金化会导致 $\beta$ 相的扩散系数比Ti本身的扩散系数大两个数量级。因此，增加少量的上述元素可以使超塑性成型温度减少超过 $100^{\circ}C$ 。合金SP700就是基于此设计出来的，Wisbey等于1995年就已经研究过这种材料的超塑性行为。

# 7 超塑性成型——加工及设备

超塑性成型是一种基本的薄板成型加工工艺，在这一工艺中，流动应力使得气压驱动成型成为可能。对于钛合金来说，主要有两种加工方法：如图4所示的简单凹模成型以及热片材垂帘成型（见第4卷第176章）。

图片摘要：该图片与超塑性成型是一种基本的薄板成型加工工艺，在这一工艺中，流动应力使得气压驱动成型成为可能。对于钛合金来说，主要有两种加工方法：如图4所示的简单凹模成型以及热片材垂这部分内容相关。
![](images/e3f8d7990798d092e40b3374d56665a13ec4bad639b0fde466b201736183a6c5.jpg)  
(a)

图片摘要：该图片与超塑性成型是一种基本的薄板成型加工工艺，在这一工艺中，流动应力使得气压驱动成型成为可能。对于钛合金来说，主要有两种加工方法：如图4所示的简单凹模成型以及热片材垂这部分内容相关。
![](images/a29371055c57f1f2220b8ec190ba9b3fee88a19739dd2391107e6b4c87018be2.jpg)  
（b）  
凸模

图片摘要：该图主要展示 4（a）简单凹模成型；（b）热片材垂帘成型的演示。
![](images/f72087615b53010548023b1c1579e94f4f9bfc5092fef000b66cd1330c18c3d1.jpg)  
修剪边

图片摘要：该图主要展示 4（a）简单凹模成型；（b）热片材垂帘成型的演示。
![](images/018e2ed7a098cbb55c6f175a9d5c6641b80afe1c90411fe34cbbbdca3e36bd47.jpg)  
修剪边  
图4（a）简单凹模成型；（b）热片材垂帘成型的演示  
由J.M.Story提供图片

# 7.1 简单的凹模成型

形成薄板结构的过程中，毛坯的周边需要施加刚性固定，并用高温压紧机压紧以提供良好的气密性。气压的应用能够使合金膨胀成腔形模具。然而，固定边的约束会在薄板中形成变化的应力系统。变异的应力系统会导致整个薄板中厚度方向应变的改变，其最薄的厚度出现在顶点处。尽管在 $m = 1$ 时也会出现厚度变化，但是 $m$ 值越大，合金加工过程中产生的差异薄化作用就会越小，同时随着圆顶高度的增加而减小。

一旦膨胀薄板的圆顶与凹凸模曲面接触，它就会因摩擦和成型压力而被固定在型腔上，并且抑制这一区域进一步变薄。持续的变形会逐渐导致更多的自由区域和模具接触。因为模具的角落是最后被填充的，故这些区域会出现最大的应变。在使用压强成型过程中，其速率需要使薄板上诱导出的应变速率保持在超塑性范围中。

# 7.2 热片材垂帘成型

将一个高温的固定薄板拉伸成嵌有一个或多个凸模的凹模。膨胀薄板的极点区域会最早与凸模接触，同时持续施压会使薄板成褶皱状垂在凸模之上，因为它膨胀成了凹形环状区域。这一加工过程可以得到一种更加均匀的材料厚度，尤其是环形空隙的高度和毛坯尺寸相比很小的时候。

无论是选择凹模成型还是热片材垂帘成型，都可能会受到材料是内部尺寸为关键尺寸或是外部尺寸为关键尺寸的影响。正如图4所示，若外部形状被指定为关键尺寸，那么就会选择凹模成型。若是内部形状为关键因素，那么就会选择使用热片材垂帘成型。如果将大量的凸模模具放置在凹模成型模具中，则可以同时生产多个相似原件或者给定部件的不同部分。

# 7.3 超塑性成型的仿真和控制

从经济性的角度来看，超塑性成型有一个很重要的问题，即速度。如果材料呈现出大 $m$ 值超塑性特性，应变速率就比较小。改善材料、改变加工过程或者优化成型周期可以使成型时间减少。最常用的优化成型周期的方法为数值模拟，通常为利用有限元方法来形成能够在大 $m$ 值区域保持应变速率的压力时间序列。这一方法已经成为很多出版刊物的基础，并且Wood和Bonet已经在1996年提

出了这一课题。

# 8 扩散压合

扩散压合（DB）是一种固态的接合过程，在这一过程中两个拟定表面会在施加中等压力之后在高温下密切接触。接触表面微观凸起部分的塑性塌陷会产生一个界面空隙的平面阵列。蠕变和扩散过程使得原子从相邻区域移动到空隙中以减小体积。随着时间的推移，这些空隙会完全被消除，从而在原接触面形成原子对原子的接触。

扩散压合能在真空或者惰性气体环境中，或者一定条件下的空气中被用来焊接同种或者异种金属。施加的黏合压力需要使被黏合部分没有或者产生很小的宏观变形。在同种金属的黏合过程中，因为没有熔解过程，所以黏合的微观结构与远离黏合的区域相同，并且有和母材一样的力学性能。

在超塑性的过程中，诸如Ti-6/4之类的钛合金的扩散压合经常被用于薄板材料的选择性黏合以形成三明治结构，这种结构能够膨胀形成细胞结构。细胞结构的外形取决于形成最初三明治结构的薄板数量（可能是2、3或者4），以及黏合和未黏合区域的特性。因为细胞结构有很多空的空间，故这些空间密度较低，且有较大的抗扭刚度以及强度重量比。

# 8.1 扩散黏合的建模

已经有很多研究人员进行了单轴扩散压合的建模，Pilling和Ridley（1989）给出了这些建模过程（见第4卷第176章）的综述。尽管运用的接触表面具有不同的几何外形，但均假设这些表面的凸起部分在尖端接触以形成相似空隙的阵列。各种建模均研究了在扩散压合过程中消除典型空隙的方法。在Guo和Ridley（1987）所建立的模型中，假设空隙具有与实验观察相一致的椭圆形形态，并且其塌缩过程包括体积的以及带有蠕变、刚性崩溃以及表面扩散的界面扩散。晶粒尺寸和相比率（phase ratio）的影响也需要加以考虑。在考虑到可用材料性能数据不确定性的情况下，模型的预测结果与Ti-6/4极少的实验数据吻合良好，如图5所示。Pilling（1988）建立了一个均衡条件下的扩散压合模型，预示了会有一个比单轴扩散压合（平面应变）更加快速的黏结过程。

图5 $927^{\circ}C$ 下Ti-6/4的单轴扩散压合实验和模型预测结果（实线）的对比  
图片摘要：该图主要展示 5 下Ti 6/4的单轴扩散压合实验和模型预测结果（实线）的对比。
![](images/a80186f485df5526583e352c4eed44d17f8cbf945e9979d169986f69fb4a3bbf.jpg)  
自 Guo 和 Ridley（1987）© Manye 出版社转载

# 8.2 扩散压合步骤和设备

扩散压合通常在包括单轴压合或热均衡压力压合（Hot Isostatic Pressure，HIP）的两个步骤之一进行，正如Moulson所研究的（1996）。

# 8.2.1 单轴压合

单轴压合涉及沿着单轴的压力施加，通常是通过惰性气体。压合的部分被约束在一个由热压板施压的压合器上。组件的加热是由一系列安装在上方和下方压板上的电子元件棒提供的。压合装备中配置了一套冷却系统。碾压板和模具是由高温奥氏体不锈钢和具有良好耐高温强度、蠕变以及抗氧化性能的高镍钢制成的。下方的碾压板通常是固定的，而上方的碾压板则通过液压油缸移动以进行模具的加载。液压油缸同时给模具提供了密封，以防止气体的泄漏。有很多种压合设计，有些碾压板的尺寸达到 $2\mathrm{m}\times 3\mathrm{m}$ ，并且还有将压板安装在导轨上且能够移动到任意加工台的龙门压力机。Whittingham于2001年介绍了超塑性成型/扩散压合压板的设计和制造，如图6所示。

压合过程所用的气体是高纯氩。输气系统输送低压气体到模具型腔中以防止模具表面的氧化，并且为扩散压合过程以及扩散压合之后的超塑性成型过程输送高压气体，而不会输送给单个超塑性成型模具。

图片摘要：该图主要展示 6用于SPF和/或者DB/SPF的现代压板式挤压机经许可转载自Whittingham（2001）TransTech出版社。
![](images/ea62af0f32b3959a22b8a83a200a513e44a452f636f0629835e6979191849566.jpg)  
图6用于SPF和/或者DB/SPF的现代压板式挤压机经许可转载自Whittingham（2001）TransTech出版社

一个元件的制作从薄板材料的切割和定位孔的钻取开始。定位孔的精确度非常重要，因为定位孔要用来确保“中途分道”操作的准确对齐，并用来确定扩散压合在压合模具上的位置。在被切下的薄板材料于侵蚀槽中进行化学清洗，水洗及烘干之后，材料就可以进行丝网印刷了。在这个过程中，通常是用带有高分子黏合剂的氧化钇作为“中途分道”化合物，将这些化合物应用在薄板的特定区域以防止黏合。这就能保证这些区域在扩散压合/超塑性成型过程中超塑性成型的分离。

在丝网印刷之后薄板就会被固定在压合模具上。每套模具组合包括2、3或者4个薄板，具体数目取决于最终扩散压合/超塑性成型成品的构型。扩散压合部分会在加载之前被镀上一层氮化硼之类的隔离剂，因为在每个模具中可能有高达4个扩散黏合部分，这会减缓它们之间的分离及其从模具上的脱离。压合工具会转变成压板式挤压机，这种挤压机对于Ti-6/4典型的压合条件为：温度 $910^{\circ}\mathrm{C}$ 压强 $2.1\mathrm{MPa}$ （300psi），压合时间 $90\mathrm{min}$ 。压合温度的增加会加速压合过程，但同时也会导致晶粒增长，这对于后续的超塑性成型有着不利的影响。

钛合金扩散压合的高温要求模具用耐高温合金材料制成。这些材料需要通过铸造生成，成本较

高，而且制作周期长。在使用中，模具会遇到很多问题，包括表面氧化及氧化物附着，而热循环产生的应力会导致材料破裂，从而导致模具的失效。近些年来，已经有人开始在模具中加入陶瓷镶块以减少模具损耗并延长模具寿命。

# 8.2.2 热等静压压合

压合的薄板材料被密封在一个弹性容器中，该容器中的气体被排空，且被固定在含有通常是高纯氩作为气体介质的压力容器中。随着压力容器中气体的压强增加，压合表面很快被挤压在一起。只要薄板的表面条件、温度以及压强合适，就会使平板材料接触表面扩散压合。

目前有两种主要的压力容器类型：锻造单片及绕线式。对于后者，高强度合金钢丝会缠绕在内衬上，从而使其始终为压缩状态。钢丝同时被缠绕在围合偏转线圈上。锻造单片压力容器是由韧性低的合金钢制成的。压力容器材料主要的性能要求是抗拉伸强度、断裂韧性以及与温度和压力循环相关的抗疲劳性能。因为压力容器中储藏了弹性应变能，故使得其断裂韧性十分重要。

至关重要的是需要保证在压合过程中不发生快速的灾难性故障，因此要做到两点：一是要求材料必须足够坚韧，以致当容器在使用时出现的小到不能被探测到的裂纹时，不会因疲劳而增长到容器寿命中快速断裂时的临界尺寸；二是材料快速断裂的临界尺寸过大，以至于在到达临界尺寸之前容器壁就穿孔了。

对于锻造容器条件第一种情况比较常见，而绕线式容器的设计需求其在破坏前即发生断裂。

压合过程的热源通常都需要在压力容器内安装钼或者石墨加热元件。隔热板将压力容器与热源阻隔开来。加压气体氩必须是高浓度的，以避免热源的氧化。压力容器会通过外置的水冷设备冷却。压合在与之前给出的单轴压合相似的条件下进行。压合之后，在单独设备中超塑性成型得到最终结构之前，将零件从压合容器中移除并进行可能的无损检测（Non-Destructive Testing，NDT）。

# 8.3 $\alpha$ -晶格

值得注意的是，钛合金在氧气和氮气中具有很高的活性。这些成分，尤其是氧气，可以在高温下扩散到材料的表面以使 $\alpha^{-}$ 相稳定，并形成硬而脆的

$\alpha$ 晶格。扩散污染的程度取决于压合过程的模式以及材料在加热和冷却过程中暴露在气体中的时间。 $\alpha$ 晶格必须使用 $\mathrm{HF} / \mathrm{HNO}_3$ 通过化学铣削从成型部分的表面移除。重要的是，这一过程中任何氢气的提取都不能超过一个特定的水平，否则就需要通过真空热循环来提取。

# 8.4 扩散压合测试

扩散压合的接合品质能够用无损检测和/或者金相测试（图7）来评估。然而，压合产品的质量可以通过比较产品和经过模拟压合热处理工艺周期的母材的力学性能来确定。

图片摘要：该图主要展示 7Ti 6/4不完全均衡的压合会呈现出界面空隙： 2.1MPa（300psi）， ，表面粗糙度 为。
![](images/a1662f1c5ed1eb6f96d7e72a13ed267fc468b0a47165f435631cfe32909608fa.jpg)  
图7Ti-6/4不完全均衡的压合会呈现出界面空隙： $890^{\circ}\mathrm{C}$ 2.1MPa（300psi）， $300\mathrm{min}$ ，表面粗糙度 $R_{\mathrm{a}}$ 为 $0.5\mu \mathrm{m}$

超声波测试能够检测到较大的空隙，但是比较难检测到 $5\mu \mathrm{m}$ 左右的小空隙，因为所用仪器的波长比探测尺寸略大。同时，对于薄板材料来说传输时间太短。尽管X射线照相技术可以用在相对较薄的薄板材料上，但是它的分辨率太低。然而，无损检测检查仪的分辨率目前正逐渐得到改善。

要测量大扩散压合的强度，需要使失效发生在黏合界面区域，同时必须选择相应的测试试件。大黏合区域进行的测试包括拉伸、旋转梁疲劳以及冲击，部分强度和母材进行比较。然而，实际上，母材拉伸强度在界面接触仅为 $85\%$ 的情况下就能达到。

对于测量较厚区域黏合部分最有效的测试是冲击测试，此时不完全界面接触会导致较小的黏合强度。对于无法进行冲击试验的薄板材料上形成的黏合部分，约束拉伸和压缩剪切力测试可以用来防止出现平面外弯曲。需再次强调的是，母材抗断强度高并不能保证会形成优质黏合区，或者是保证黏合

区不会开裂，即在后续超塑性成型时不会脱落。对于热脱落（hot peel）的抵抗能力是用来评估薄板之间扩散压合性能的很实用的测试。

所有的测试步骤都应该用金相测验进行补充，这种测验可以检测出非常小的黏合线空隙。作为质量控制的一种手段，可以在扩散压合或者扩散压合/超塑性成型制造的元件上加上“吊耳”，这样不仅可以用来进行金相测验或者其他测验，还可以很容易地除去。

进行严格的过程控制已经是被广泛认可的事实，通过界定一系列黏合参数，比如时间、温度、压强、表面粗糙度以及后黏合热处理来保证压合的完整性，正如前面大量的实验所证实的，可以保证母材基体特性的优化。

# 8.5 超塑性成型以及扩散压合/超塑性成型的好处与劣势

钛合金的超塑性成型或者扩散压合/超塑性成型使得复杂元件的生产可以从简单的初始毛坯开始，如图8所示。和常规制作方法相比，这种方法具有相当的优势，其中包括较高的材料利用率、多级制造的消除、模具的减少、尺寸精确以及再现性好等。同时设计自由性更大，结构性能得到改进并且能降低总成本。在扩散压合的情况下，通过其他方法生成力学性能优越的细胞结构会比较困难，同时也较昂贵。

图片摘要：该图主要展示 8带有4层板扩散压合结构的Ti 6/4导管截面。
![](images/b473b997889ffff7199b2894cd93925992fc212d51472eb31569bd0e8bb04315.jpg)  
图8带有4层板扩散压合结构的Ti-6/4导管截面

和之前的常规结构相比，使用这种方法能够明显减少部件和紧固件的数量。如图9所示，该图取自一早期成果，图中显示的发动机短舱框架部件的最初设计（LHS）涉及了需要组装的9个零件和100个紧固件，而重新设计的结构（RHS）为通过扩散压合/超塑性成型制造出来的焊珠加强的整体元件（Williamson，1982）。

这一方法的劣势包括高温需求下的高能耗、昂贵的模具、制作新模具时间长以及模具所承受的热

图片摘要：该图主要展示 8带有4层板扩散压合结构的Ti 6/4导管截面。
![](images/59ba0282d1ab4c20eb566c45325c1cfbaa83904dc1f32730e3ea30b7653cbcdb.jpg)

图片摘要：该图主要展示 8带有4层板扩散压合结构的Ti 6/4导管截面。
![](images/9ec0d760985aa45d9575d52929e39e8ffd29e8b3a99f0a30b887e74805b1130e.jpg)  
图9 B1飞行器重新设计的发动机短舱结构部件选自Williamson（1982）TMS-AIME

损耗。Bernhart等（2003）已经研究了基于先进材料建模的超塑性成型模具设计，同时Hocquette也于2005年研究了对于浇铸超塑性成型模具的设计和材料的发展。

# 9 超塑性成型/扩散压合技术的应用

民用和军用的航空应用中有很多主要由Ti-6/4制成的部件，其中包括大的机舱结构、发动机进气口表面、发动机桨叶的导边、机翼维修面板（2薄板扩散压合/超塑性成型结构）以及逃生舱（4薄板扩散压合/超塑性成型结构），用来保护飞行器结构不受热废气损伤的热防护层、升降机罐、襟翼轨道梁以及副翼。

扩散压合/超塑性成型的一个很重要的应用就是宽弦风扇叶片的制造。早期Ti-6/4锻造的风扇叶片较窄且硬，为了提高发动机的效率，劳斯莱斯公司发展了较之前宽 $40\%$ 的叶片，并且制成了空心的结构，以减轻重量。“1”代宽弦叶片为钛蜂窝核心外置钛合金板，空心率为 $25\%$ 。在制作过程中，面板和核心通过用 $\mathrm{Cu - Ni}$ 箔片过渡液相扩散压合接合在一起。“2”代风扇叶片是因大型发动机而出现的。

这种叶片包含了超塑性成型波状夹芯，同时它比第一代要轻 $15\%$ 。叶片是由外置钛合金板以及

中间的Ti膜薄板材料制成的。外置的面板在既定模式下选择性地涂上防护层。扩散压合部分是在精确模具之间超塑性形成的，从而形成了内部的槽纹以及外部的空气动力学形状。Trent500、700和800的发动机拥有“2”代风扇叶片；而Trent900发动机有长约 $3\mathrm{m}$ 的风扇尺寸（图10），使用了空心达 $45\%$ 的改进的“3”代风扇叶片。劳斯莱斯公司在宽弦风扇叶片上的设计和制造已由Turner和Andrews在2005年进行综述。

图片摘要：该图主要展示 10Trent900涡轮风扇中的由扩散压合/超塑性成型制作的宽弦风扇叶片。
![](images/cb3c699e9014c07d63ceee50d879cbf4125986ce81eb8fd9a14da3b49f3d85a7.jpg)  
图10Trent900涡轮风扇中的由扩散压合/超塑性成型制作的宽弦风扇叶片

# 10 结论

带有特定的力学性能组合，以及能够将超塑性成型与扩散压合结合的能力，使 $\alpha/\beta$ 钛合金在航空领域始终占有一定的市场。然而，钛薄板合金用于生产其成本太过昂贵，而且在扩散压合以及超塑性成型时需要较为昂贵的设备。目前使用最为广泛的是 Ti-6/4，因为扩散压合、超塑性成型是在约 $900^{\circ}\mathrm{C}$ 下进行的，因而模具及压板均需承受这样的高温。其使用故障包括表面氧化、氧化物附着以及由于冷却应力导致的低周疲劳。高温同样容易导致成品中易碎的 $\alpha$ 相的生成，这种 $\alpha$ 相必须通过化学铣削的方法去除。超细晶粒（ $1\mu \mathrm{m}$ ）的 Ti-6/4 的使用能够使超塑性成型/扩散压合在 $770^{\circ}\mathrm{C}$ 的温度下进行。尽管这会进一步增加材料的消耗，但是由于模具出现的问题少， $\alpha$ 相的消除以及能耗的减少可以抵消其负面影响。同时，拥有低成型温度且能够满足 Ti-6/4 后续保养性能的钛合金也是可以使用的，但是这种材料丰富的使用经验使得人们很难将其应用在除此之外的其他领域中。

# 致谢

感谢K.Sotoudeh博士在插图准备上所做的贡献。

# 参考文献

Bernhart，G.，Nazaret，F.，Martinier，A.，Gao，C.，Garriga-Majo，D.，Cutard，T.and Lours，P.（2003）Mater.Sci.Forum，447-448，123-130.   
Ghosh, A. K. and Hamilton, C. H. (1979) Met. Trans A, 10, 699-706.   
Guo, Z. X. and Ridley, N. (1987) Mater. Sci. Technol., 3, 945-954.   
Hamilton, C. H. and Asconi, L. A. (1975) U.S. Patents 3920175 (18th November 1975), and [3927817] (23rd December 1975).   
Hefti, L. D. (2010) Trans. Tech. Publ. 433, 49-55.   
Hocquette，A.，Moreau，J.，Durbin，M.，Lombardi，J.and Howell，J.(2005）4thEurop.Conf.on Superplastic Forming，IOM Communications Ltd，London,103-112.   
Lee，D.and Backofen，W.A.（1967）TMS-AIME，239,1034-1040.  
Moulson, N. (1996) M. Sc. thesis, University of Manchester.   
Paton, N. E. and Hamilton, C. H. (1985) Titanium Science and Technology, 2 (ed G. Luterjing et al.), DGM, Oberursel, 649-672.   
Pilling，J.(1988)Mater. Sci. Eng.，100，137-144.  
Pilling, J. and Ridley, N. (1989) Superplasticity in Crystalline Solids, Institute of Metals, London.   
Ridley, N. (2003) Superplastic Forming, Handbook of Aluminum, Vol. I Physical Metallurgy and Processes, Marcel Dekker, New York, 1105-1157.   
Semiatin, S. L., Seetharaman, V. and Weiss, I. (1997) Hot Working of Titanium Alloys-An Overview, Advances in Science and Technology of Titanium Alloy Processing, TMS, Warrendale.   
Turner, M. W. and Andrews, I. J. (2005) 4th Europ. Conf. on Superplastic Forming IOM Communications Ltd, London, 39-46.   
Venkatesh, V., Wilson, A., Kamal, M., Thomas, M. and Lambert, D. (2009) J. Metals, 61, 45-50.   
Weisert, E. D. and Stacher, G. W. (1982) in Superplastic Forming of Structural Alloys, (eds N. E. Paton and C. H. Hamilton), TMSAIME, Warrendale, 273-289.

Whittingham，R.（2001）Mater.Sci.Forum，357-359,29-34.   
Williamson, J. R. (1982) in Superplastic Forming of Structural Alloys, (eds N. E. Paton and C. H. Hamilton), TMS-AIME, Warrendale, 291-306.   
Wisbey，A.，Williams，B.C.，Ubhi，H.S.，Geary，B.，

Davies, D.P., Ward-Close, C.M. and Bowen, A.W. (1995) in Superplasticity; 60 years after Pearson, (ed N. Ridley), Instit. Mater, London, pp. 324-337.   
Wood，R.D.andBonet，J.（1996）J.Mater.Process. Technol.，60，45-53.

本章译者：古兴瑾（南京航空航天大学航空宇航学院）

# 机翼组件的近净成型构造

Xinhua Wu

英国伯明翰大学，IRC材料，伯明翰市，英国

# 1 引言

随着钛、镍等金属消耗量的急速增长，同时也为了减少二氧化碳排放和资源浪费，净成型制造在网状构件中起着越来越重要的作用。传统工艺中钛合金与镍合金的采购和所用的飞行比一般大于 $10:1$ ，表明需要大量的铸块和复杂的加工才能得到最终需要的形状。这不仅会造成贵金属的大量浪费，还会在将 $90\%$ 的材料变成机械碎片时排放大量的二氧化碳。因此，净成型成为一种令人瞩目的生产方式。本章将重点介绍两种净成型生产方法：激光直接沉积法（DLD）和净成型热等静压法(NSHIPping)。由于这两种生产工艺可以使用客户指定的现有的金属粉末，并且这两种方法所制造出来材料的机械性能也最有可能符合航空业的要求。因此，它们将成为航空制造业的有力竞争者。

# 1.1 激光直接沉积法

激光直接沉积法是工业技术上的通用叫法，是用激光作为热源将粉末融化，使其能被注入（例如吹入）激光的焦点或者层叠在一块垫板上。激光的移动遵循零件的计算机辅助设计（CAD）文件所规定的路径，通过一层层的激光扫描，一个三维零件就建成了。

当吹入粉末时，零件便从一个合适的基层开始构建，并且相比于上层的叠放层来说，这种基层可以更有效地冷却底层的叠放层，我们稍后将对这种结论作详细讨论。这种技术通常被称作激光工程净

成型（LENS）、激光附加制造业（LAM）和激光直接制作（DLF）。在这里，我们用到了DLF这个缩写。DLF的历史和发展过程可以在Griffith等（2000）、Xue和Islam（2002）及Wu等（2004a，2004b）中找到。这种技术可以有效地修复零件或者为大型基础或预成型的零件添加所需的部分。精密的修复适用于航空发动机的压缩机和涡轮叶片、密封部位和装配（Mazumder等，2000）。这种为基础构件添加特性的功能已经在用一种移动手套箱构建大型Ti-6Al-4V零件中得到验证（Arcella、Abbott和House，1998）。DLF是一种比粉末层技术快得多的技术，因为它相比于粉末层技术来说，有着10倍的层或Z方向增量，并且有着更高的融化速度用以降低表面的表面粗糙度。因而，DLF设备的这种灵巧功能的最新技术将会克服表面粗糙问题，稍后会对此做详细论述。

激光粉末层处理通常被称作选择性激光融化(SLM)、选择性激光烧结(SLS)或者DLD。DLD对于不同的人来说意义不同，因此为了避免混淆，在本章中我们将使用SLM来表示激光粉末层沉积。它可以被看作快速原型的改进，并且两者之间的区别仅在于材料的用途，即通过SLM制造的是真实的工程产品而不是零件原型。

通常快速原型的生产过程是基于聚合物的粉末。而SLM使用的是现有的金属粉末，如铁、钴铬、镍、钛粉等，因此具有建造工程组件的潜力。使用DLF或者SLM制造的零件实例如图1所示，并且通过SLM制造出的零件的表面粗糙度符合零件使用的标准，无须进行再次加工。

图片摘要：该图主要展示 1 激光直接沉积法的零件图样。
![](images/2a18f7ed4cf98419a09d82b0fb016d6733e9370fe82db6767785063331fec96e.jpg)  
(a)

图片摘要：该图主要展示 1 激光直接沉积法的零件图样。
![](images/0b806dd19b58cb7c0d64c631730c515b78e0bc7a48e2330f7a1c8a4f05fdc291.jpg)  
（b）

（c）  
图1 激光直接沉积法的零件图样  
图片摘要：该图主要展示 1 激光直接沉积法的零件图样。
![](images/ff55dafdbc7caae83748824dadc13cc5c37d5fd2816204b1a10e4c14379ba966.jpg)  
(a)，（b）DLF技术制造的部件图样；（c）SLM制造的零件图样

直接激光沉积的关键问题是对微观结构、机械性能、表面粗糙度、重复性和效率/成本的控制。

# 1.2 净成型热等静压法

热等静压法是在容器内对组件施加高温高压，用以去除其中的空隙，使粉末更加密实。这和闭合铸件气孔所使用的方法相同。净成型热等静压法是用一个容器，通过计算机模型预设好的几何形状塑造零件。容器中充满金属粉末，如钛镍合金，通过排气、密封处理，然后进行热等静压操作。容器的设计需考虑从特定的喷嘴中喷出的浓度为 $65\%$ 的粉末的致密化程度和进行热等静压操作时容器的塑性变形。在通常情况下，会用低碳钢制造这种容器或容器内部工具。如果模型合适，制造出的零件就会符合客户所要求的尺寸规格。所使用金属粉末的尺寸一般在 $50\sim 200~\mu \mathrm{m}$ 。镍合金粉末一般符合这种尺寸要求，所需的钛粉末也可以使用传统的雾化设备通过气体雾化或者等离子旋转电极工艺（PREP）获得。通过这些方法，很容易得到平均氧含量低于 $1500\mathrm{ppm}$ 的钛粉。制造一个组件所需要的粉末质量通常低于组件净重的1.2倍。净成型热等静压法相比于传统的铸块方法在工业生产中用于制造大组件的小零件方面有着显著的优势，因为它将采购与用于飞行的材料比率从10大幅下降到了1.2。

在俄罗斯（Katorgin等，2003）和欧洲（Baccino等，2000），科学家已经对净成型热等静压法做了大量的研究。后来又延伸到了美国（Bampton等，2005），最近又到了英国（Yuan等，2007）。净成型热等静压法目前所面临的问题是制造符合尺寸精度的容器的加工成本（这些容器会被腐蚀或者被加工掉而不能重复利用）和热等静压组件表面性

能对整体性能的影响。从组件性能的角度来看，表面性能是一个很重要的方面，因为大多数已完成的组件中会存在类热等静压表面。类热等静压表面一般是由于进行热等静压加工时容器和金属粉末的界面反应所形成的。后面会对这方面做详细论述。

# 2 净成型制造业在航空航天工业中的应用

# 2.1 直接激光沉积的应用

DLD技术是通过熔化金属粉末实现的，激光根据CAD文件所设定的路径移动。通过这个过程的性质，我们会考虑到密度、未熔化的粉末以及环境的影响（通常指惰性气体，例如氩），这一切都会影响成品组件的机械性能。在DLF情况下，微观结构的匀质性是一个重要因素，因为在制造零件时，融化的粉末会越来越远离散热器。因此，冷却速度会沿着零件的高度逐渐变慢，从而导致微观结构越来越粗糙。这些问题（密度、未熔化的金属粉末、微观结构的匀质性）都会受到加工参数的强烈影响，因此优化试验参数是必要的：激光扫描速度、激光扫描间距、激光强度、Z方向增量（层高）和粉末进料速率。

由于相邻的激光路径重叠不足，或者由于周围的氩气或者原本粉末中混有气体，多孔结构会在熔融液珠固化时形成。加工参数的优化可以除去大多数的空隙，从而获得密实度为 $99.9\%$ 的零件。然而，未熔化的颗粒对机械性能的影响比空隙更大，并且未熔化的金属粉末可能出现在零件的任何一个部位。优化加工工艺可以减少未熔化金属粉末的数量，但不能保证完全消除。对工程零件来说，提倡

使用热等静压加工，因为在适当的热等静压环境下，可以有效地将未熔化的颗粒和基体连接起来。

通过DLD处理过的材料的微观结构主要取决于合金成分和材料的受热过程，在DLF（吹入粉末）时，零件每个位置的受热过程都将导致微观结构的变化。这种微观结构的变化在 $Z$ 方向上最明显，因为零件主要是通过基板冷却。图2所示的是在不同环境下薄壁Ti-6Al-4V样品的温度曲线以及相应的微观结构。详细的受热历史和不同微观结构的图样分析可以在Qian、Mei和Wu（2005）中找到。

可以看到，在图2（a）、（b）、（d）位置的微观结构中包含针状马氏体，这是样品在 $\beta$ 相场中从马氏体相变温度 $980^{\circ}\mathrm{C}$ （Ahmed和Rack，1998）以 $420^{\circ} / \mathrm{s}$ 的速度冷却所形成的。相反，图2（c）位置形成了普通的Ti-6Al-4V微观结构，这个位置的冷却速率测量值为 $30^{\circ} / \mathrm{s}$

DLF加工的材料的微观结构会随着加工条件的不同而显著变化，尤其是在合金中，如Ti-6Al-4V。实际上，相比于微观结构，宏观结构对材料性能的影响更加显著。图3所示为扫描速度对DLF

图2通过DLF制造的Ti-6Al-4V样品的温度曲线以及相应的微观结构  
图片摘要：该图主要展示 2通过DLF制造的Ti 6Al 4V样品的温度曲线以及相应的微观结构。
![](images/6105f6b0864e5fde294292f4a2776d309ee2f19ce8dc241d95f54d2c8ee59e72.jpg)  
其中，横坐标为时间，纵坐标为温度。从左到右的曲线分别表示（a）底部；（b）离底部 $3\mathrm{mm}$ 远处；（c）离底部 $14\mathrm{mm}$ 远处（离顶部 $6\mathrm{mm}$ 远）和（d）最高处（离底部 $20\mathrm{mm}$ 远处）激光扫描速度为 $600~\mathrm{mm / min}$ 、激光功率为516W、粉末喷入速率为 $18\mathrm{g / min}$ 的DLF构件转载自Qian、Mei和Wu（2005）@曼尼出版社

图片摘要：该图主要展示 2通过DLF制造的Ti 6Al 4V样品的温度曲线以及相应的微观结构。
![](images/742274a0540f01441f4121e6b0de0463105a06802973560df35693f07e66e2ee.jpg)  
(a)

图片摘要：该图主要展示 2通过DLF制造的Ti 6Al 4V样品的温度曲线以及相应的微观结构。
![](images/65c634a5fc1c956246bd4fce2957b9e16096d2714ea046ad0c3e9b492da274d8.jpg)  
（b）

（c）  
图3光学照片所示为在粉末喷入速度为 $18\mathrm{g / min}$ 、激光强度为432W时DLF下的柱状晶粒的尺寸随激光扫描速度的增加而减小。激光扫描速度为：（a） $300~\mathrm{mm / min}$ ；（b） $600~\mathrm{mm / min}$ ；（c） $900~\mathrm{mm / min}$   
图片摘要：该图主要展示 3光学照片所示为在粉末喷入速度为 、激光强度为432W时DLF下的柱状晶粒的尺寸随激光扫描速度的增加而减小。激光扫描速度。
![](images/e58175fe48b3646f1b60c74f8952f167b8855eb53fc83333177af22fe65e75b0.jpg)  
经许可转载自Wu等（2004b）。样品取自离底部相同的位置。  
转载自Qian、Mei和Wu（2005）@曼尼出版社

处理过的柱状晶粒尺寸的影响。柱状晶粒一般会存在于 DLF 样品中，如 Ti-6Al-4V，因为底部就像一个散热器，而凝聚在冷却底座上的结晶在 DLF 过程中会选择性增长，这些柱状晶粒会被最初的 $\beta$ 晶界分开，从而导致沿横向（垂直于构建的方向）的延展性降低。当使用更高能量的激光来增加沉积速率，并且粉末喷入速率为 $10\mathrm{kg / h}$ 时，这种柱状晶粒会更加明显，并且会产生很长的晶粒（Arcella、Abbott 和 House，1998）。

高的加工速率是DLD工艺制造大型样品在经济上可行性的关键所在。然而，除非可以增加冷却速度，否则材料的力学性能会沿 $Z$ 向显著降低，这也会相应地降低该方法的可行性。

激光粉末层处理进程中，针对SLM工艺，主要工业成分为钴铬、钢、镍合金，热对其宏观结构的影响比使用DLF生产的Ti-6Al-4V要小。通过SLM生产的零件的尺寸一般小于 $200\mathrm{mm}\times 200$ mm，常常具有薄壁特性，从而能降低热的影响。使用SLM工艺生产三维钛合金零件的技术正处在发展阶段，这主要是由于很难在SLM室中做到预期的10ppm的氧含量控制。然而，镍合金零件已可以得到很好的尺寸控制，从而用于常规制造。图4

所示为几种SLM中从工艺参数对尺寸精度、表面粗糙度、热裂解、机械性能以及其他一些方面的影响的角度进行数据评估的样本。尺寸精度和表面粗糙度已经被证实会被扫描间距和扫描速率直接影响（Wang、Wu和Clark，2009）。

在SLM中，对顺利生产有重大影响的参数是顶部表面的凹陷深度［图5（a)]。大的凹陷将使生产终止，因为用于抚平粉末的叶片无法将随后各层的蓬松粉末抚平。我们发现，顶部的凹陷（半月板的高度）会受到激光功率密度的影响［图5(b)]。因此，为了得到光滑的零件，我们必须限制所输入的激光功率的密度。

对SLM来说，优化工艺参数是非常必要的。图6所示为在未进行优化的条件下采用SLM加工的镍合金的典型拉伸曲线，未熔化的粉末微粒在断裂面上十分普遍，这就导致了其抗拉伸和疲劳性能的减弱。图6（b）所示为使用相同的工艺，通过对扫描间距、扫描速度和能量密度进行优化后加工的产品的拉伸曲线。由图可见，应力-应变一致性有了显著的提高，并且断裂面上未熔化的微粒较少。之前已经提到，热等静压法可以保证未熔化粉末的固定性，从而不会导致部件机械性能的减弱

图片摘要：该图主要展示 4SLM样品，已被用于评估试验变量对样品形貌和性能的影响。
![](images/d07936dcca820a55dc9db753d31b852d682553ed66c23eac43c8290f0bcab68f.jpg)

图4SLM样品，已被用于评估试验变量对样品形貌和性能的影响  
图片摘要：该图主要展示 4SLM样品，已被用于评估试验变量对样品形貌和性能的影响。
![](images/f41ff85522b351bdbecbc4542a3d66af23c09f9d41d0156608a48a361328c77f.jpg)  
转载自 Wang、Wu 和 Clark (2009) @ 曼尼出版社

图片摘要：该图主要展示 4SLM样品，已被用于评估试验变量对样品形貌和性能的影响。
![](images/98451c951c51de510ff621e2ba2ecfc9e16963cecab6206c744b31df0ee8515a.jpg)  
(a)

（b）  
图5SLM试样凹陷分析  
图片摘要：该图主要展示 5SLM试样凹陷分析。
![](images/ec1948a13dfd6fd92d4fa3923c9bf927949e490bfa644b3054aeb099fcf9823f.jpg)  
（a）进行SLM操作时凹陷的性质；（b）凹陷处半月板的高度与所用激光功率密度的关系转载自Wang、Wu和Clark（2009）@曼尼出版社

图片摘要：该图主要展示 5SLM试样凹陷分析。
![](images/986bd721f5a1a60a75e15d9d1686583ae9b85b9cdc0abf63ac1b1a7abffb810a.jpg)  
(a)

图片摘要：该图主要展示 5SLM试样凹陷分析。
![](images/13749663d8de8e9395ff4a6f14e377ec0450a6bf390109382e6ef5a1de32c058.jpg)  
（b）

（c）  
图6SLM试样拉伸分析  
图片摘要：该图主要展示 6SLM试样拉伸分析。
![](images/5e6da80cf9b07c96d7bd52e9aa515e4ff8d7870562cb303295ef85528b1f067c.jpg)  
（a）从图5中SLM试样得到的拉伸曲线。试样（中心、边角等）构建方向的位置和指向已被标出；（b）通过优化加工条件改进后的SLM产品拉伸性能的可再现性；（c）典型的断裂面展示出（a）中通过未优化条件生产出的试样表面的一些未熔化粉末转载自Wang、Wu和Clark（2009）@曼尼出版社

DLD应用在航空工业上所面临的主要问题集中在机械性能、表面粗糙度、重现性和效率/成本方面，可能被用来解决这些问题的方法总结如下。

（1）机械性能。对DLF吹入粉末工艺来说，使柱状晶粒不再变长非常重要，无论是通过增加制冷/制热还是通过增加热源或者基垫等方法加以实现。这些或者其他方法的实用性目前仍在检验中。显然，我们应该避免过快的沉积速率，还要对一些关键组件进行热等静压后处理。在满足以上条件的情况下，如果沉积速率不是太高，并且生产环境得到优化，就可以得到具有足够优良机械性能的组件。和SLM相似，当工艺得到足够优化后，其产品机械性能就会赶得上那些锻造材料。  
（2）表面粗糙度。表面粗糙度会随着制造速率和效率的增加而下降。保持高生产效率必须使用大激光光斑尺寸和增层，DLF生产过程中激光粉末床上的增层厚度一般为 $250\sim 350~\mu \mathrm{m}$ 。而要得到实用的表面粗糙度，要求在激光粉末床上的增层厚度不大于 $20~\mu \mathrm{m}$ ，这将导致加工过程十分缓慢。为了得到比较好的表面和高加工速率，比较理想的解决方法是在表面使用较小的激光光斑尺寸，而在内部使用较大的激光光斑尺寸。

（3）重现性。重现性不仅体现在单个零件，还体现在一组零件之间。很显然，要想使一组零件具有一致性，就必须对加工环境进行优化，对粉末输入进行控制。对大型组件来说，通过DLF生产，由于冷却速率会沿着高度下降，组件顶部的微观结构就会变得粗糙（Wu等，2004b），残余应力水平也会随位置变化（Griffith等，1999）。为了控制这些因素，采用一个通过闭环控制实现的在线温度曲线控制系统和可控的冷却与加热系统是很有必要的，这种工艺控制技术还需要进一步发展。  
（4）效率/成本。DLD的效率和成本是紧密相关的。如上所述，当考虑到机械性能和表面粗糙度时，任何效率的增加都会使这两方面发生变化。当使用快速沉积时，就需要用后热等静压处理来闭合孔隙。然而，我们不得不注意一些可能形成柱状结晶的材料，如Ti-6Al-4V，同时，还需要考虑沉积速率对机械性能的影响以及之前提到过的热量供给。

# 2.2 净成型热等静压在航空航天中的应用

如之前所述，通过净成型热等静压可以直接利用粉末生产出复杂的组件，其粉末成分主要是Ti-6Al-4V或其他一些高温镍合金如RR1000和

MarM 247。在论述净成型热等静压在航空航天中的应用时，我们会对使用 Ti-6Al-4V 和其他的一些镍合金所得到的结果一一进行讨论。

# 2.2.1 Ti-6Al-4V的净成型热等静压

图7展示了Ti-6Al-4V的零件试样。这里展示的直径在 $1\mathrm{m}$ 之内、高度在 $1\mathrm{m}$ 左右的发动机外壳是使用商用Ti-6Al-4V粉末做成的。零件的最大尺寸仅取决于可用的HIP设备的尺寸。本试样展示出了净成型热等静压的几个方面，下面我们将一一进行介绍。

图片摘要：该图主要展示 7展示了Ti 6Al 4V的零件试样。这里展示的直径在 之内、高度在 左右的发动机外壳是使用商用Ti 6Al 4V粉末做。
![](images/61d818ec5c42e627032c61e150a2db7a2ee226c3b4232f137c820b317eacabbc.jpg)  
图7通过净成型热等静压法使用商用PREP Ti-6Al-4V粉末制造的发动机外壳。其直径大概为 $1\mathrm{m}$ ，高为 $1\mathrm{m}$ 。很显然，该零件的端部凸起和空洞已经使用本章中所提及的热等静压后处理加工过

（1）零件的设计。零件的设计在操作过程中会和往常一样受到很多因素的限制，其中一点就是零件成型最终需要通过机器达成。如图7所示，该壳体圆周浮雕的形状被机器的制造能力所限制。因此，它们通常是直边，这样可以用净成型热等静压法制造它们的节圆以使零件的重量大大减轻。这是净成型热等静压在航空工业应用中非常简单却又非常明显的优势。

（2）模具的设计。按规格要求模拟缩减的能力非常有限，尤其是生产复杂形状产品时（Baccino等，2000；Yuan等，2007）。一种简单的方法使得在这种不可避免的局限性下建模成为可能，即确保尺寸不能被精确模拟区域的热等静压的后处理非常简单，图7中的凸缘在热等静压处理之后又被加工。另外，我们可以看到，图7中轮毂上的孔洞也是在热等静压处理之后被加工出来的，因为它是庑殿式组件上简单的钻孔。

（3）类热等静压零件的表面粗糙度。当我们移除模具的时候就可以得到很好的零件主体上的表面粗糙度，然而，热等静压法已被用来继续提高表面

粗糙度。如果使用传统的热等静压法，随着温度和压强的逐渐上升，零件表面就会逐渐出现一些粉末颗粒，如图8（a）所示，Ti-6Al-4V粉末已经延伸到低碳钢模具上。如果一开始就提高热等静压的温度，并且施以压强，其所制造出的样品的表面就会比用传统的热等静压法光滑得多，就像图（b）那样。这是因为在高温下Ti-6Al-4V比钢的强度低得多，从而可以在施以压强时使Ti-6Al-4V粉末界面微粒变得光滑（UK Patent，2008）。

图片摘要：该图主要展示 8 Ti 6Al 4V热等静压试样的横截面。
![](images/1268e8990cb7f50953deae989b7f9b63c058611ce6a54303ae01089debcb169c.jpg)

(a)   
（b）  
图8 Ti-6Al-4V热等静压试样的横截面  
图片摘要：该图主要展示 8 Ti 6Al 4V热等静压试样的横截面。
![](images/6ee002975f1f55ec08b6cad182636abe683acfc88e3c594cea7ef958038ee179.jpg)  
（a）温度和压强逐渐上升；（b）在加压前将温度提高，很显然，图（b）的表面较为光滑  
来源：UK Patent (2008)

# 2.2.2 热等静压试样的微观结构和机械性能

使用热等静压加工的Ti-6Al-4V的微观结构和机械性能已经被广泛研究（Davidson等，2006；Zhang等，2009），有关净成型热等静压的结果在此也做了总结。热等静压试样的颗粒性能和包含类热等静压表面的试样性能都已经做了测试，并且和其他工艺制造的Ti-6Al-4V做了比较。

（1）Ti-6Al-4V粉末净成型热等静压试样的微观结构和机械性能。

Ti-6Al-4V类热等静压和使用 $\alpha +\beta$ 锻造的

Ti-6Al-4V的微观结构有很大不同，图9所示为Ti-6Al-4V粉末在 $930^{\circ}C$ 热等静压（小于 $\beta$ 转变的 $1000^{\circ}\mathrm{C})$ 下和锻造试样的微观结构比较。类HIP试样的构造为一个 $\alpha$ 和 $\beta$ 的类似等轴晶体围绕在薄板条 $\alpha$ 周围，在 $\beta$ 内还存在一些等轴 $\alpha$ 晶粒（Zhang等，2009）区域。这个等轴区域对应于初始微粒边界和微粒内的 $\beta$ 晶界。这主要是由于粉末的马氏体结构和马氏体热处理产生的，即热等静压处理时生成稍微变粗的 $\alpha$ 薄板条结构。微粒的边界区域在热等静压处理时严重变形，并且重新结晶，生成等轴微观结构（Zhang等，2009）。两相区的铸造材料在 $\beta$ 晶粒内包含精细初级 $\alpha$ 晶粒，并且最初的 $\beta$ 晶粒变成粗的 $\alpha$ 边界和板条（Lutjering和Williams，2003）。

图片摘要：该图主要展示 9 反向散射扫描电子显微镜照片。
![](images/a7133990f1b4792aff357c9042fc52946c087668b153356926ef5b9c4cfa5f02.jpg)

图片摘要：该图主要展示 9 反向散射扫描电子显微镜照片。
![](images/28607e7d111a2996544772f4397e2c33571cc0b0df1d714e0c0c4e24a52c5087.jpg)  
(a)   
（b）  
图9 反向散射扫描电子显微镜照片

（a）类热等静压Ti-6Al-4V粉末；（b）锻造的 $\alpha +\beta$ 相区

表1列出了热等静压和铸造试样的典型拉伸、疲劳、断裂韧性性能。很显然，两者性能相近。

（2）类热等静压的微观结构和包含类热等静压表面的Ti-6Al-4V热等静压试样的机械性能。

当典型的净成型热等静压组件含有较多的类热等静压表面时，类热等静压表面和其他一些因素显然会对试样的性能有很大影响。这种表面是热等静压加工后酸浸铁容器的结果，并且可能会被扩散影

表 1 热等静压和铸造 Ti-6Al-4V 的机械性能  

<table><tr><td>处理路径</td><td>0.2%屈服力/MPa</td><td>极限抗张强度(UTS)/MPa</td><td>伸长率/%</td><td>断裂韧度/(MPa·m1/2)</td></tr><tr><td>930℃时100 MPa压强下4h的热等静压处理</td><td>900</td><td>970</td><td>20</td><td>75</td></tr><tr><td>在920℃~940℃下锻造并且进行热处理</td><td>875</td><td>965</td><td>15</td><td>60</td></tr></table>

响，如在热等静压加工时由于扩散从铁进入结构内的铁和碳。

如上所述，类似于锯齿状粉末晶粒的粗糙表面可以通过变换热等静压参数变得光滑，同时这也会影响到附近的表面微观结构，从而会对疲劳性能有显著提高。我们已经发现，在表面附近 $\alpha$ 的体积分数会有很小但是很重要的增加，它的深度和热等静压处理时碳（强大的 $\alpha$ 稳定剂）的扩散距离相当。这是从Ti-6Al-4V中发现的最显著的变化，被认为是与容器材料相互作用而产生的。

我们已经讨论了关于含有类净成型热等静压表面零件的性能。我们发现，整体试样的拉伸强度（加工后去除了热等静压表面）和其他含有类热等静压表面的试样类似。

通过改进过的热等静压生产的并且含有类热等静压表面的试样的疲劳性能比把热等静压表面除去的试样抗疲劳性能好得多，如图10所示。

图片摘要：该图主要展示 10含有类热等静压表面和不含有类热等静压表面的热等静压Ti 6Al 4V的疲劳性能。疲劳强度的提高被认为是在表面附近含有。
![](images/16e52015a7945333ee260de5ad55d9da1c5a0a1d206c5469b5c1b570bbd3f52c.jpg)  
图10含有类热等静压表面和不含有类热等静压表面的热等静压Ti-6Al-4V的疲劳性能。疲劳强度的提高被认为是在表面附近含有大量的 $\alpha$ 晶粒

# 2.2.3 镍粉末的净成型热等静压

对镍粉末合金的净成型热等静压的研究（例如，Katorgin等，2003；Vlasova、Vaulin和Grits，2008）比对Ti-6Al-4V的研究多得多，并且这方面的研究意义更大，因为在生产镍合金时，

使用净成型热等静压工艺可以大大降低成本。在对镍合金的研究中遇到的问题和Ti-6Al-4V中的相似，但是它们的微观结构却大不相同。超级镍合金含有碳或者其他沉淀，还会在热等静压操作中或操作后形成 $\gamma^\prime$ 沉淀，这主要取决于选取热等静压处理条件或后热等静压处理条件。遇到的主要难题之一是，当把这些合金加工成净成型时，碳合金已经存在于预先的微粒边界上，因此微粒间的连接会被减弱。这种在微粒边界上出现沉淀的趋势将会受到合金成分的影响（Larson，1976；Williams，1977）。很多研究者付出了巨大的努力来寻找一种热等静压方法，来产生由后热处理控制的微观结构，以及能够和热机械处理材料相当的性能。他们所得到的数据具有很大的价值和借鉴意义，尤其是Ti-6Al-4V热等静压试样的性能和热机械处理材料的性能已经具有一定的可比性。由于在热等静压处理和冷却过程中有着复杂的突变过程，因此需要做大量的工作来优化后热等静压热处理，这些工作现在正在进行。

# 2.2.4 对净成型热等静压的一些思考

通过对2.1章节的思考我们发现，对于将净成型热等静压零件应用到航空器的利弊的评估，需要考虑几个问题。首先最明显的就是成本问题。如同前面所述，粉末的价格比铸块高得多，因此需要极高的用于飞行和采购比。事实上，在当前的发展状况下，通过热等静压生产净成型零件的主要成本之一就是模具，而且通常要加工两次来保证尺寸精度。如果可以制作精度更高的模具，就没有必要进行两次迭代，模具的花费就会减半。虽然全世界已经付出巨大努力来改进模具，但是目前的成果还只是降低成本和/或者对模具进行再次利用。

传统的模具是将低碳钢加工到一定的精度制成，因此，在零件规格要求允许的条件下，在热等静压加工时允许有一定的尺寸变化。另外，还需要大量的这种精度的模具，因为在加工时模具会被加工掉或者被腐蚀掉。一般地，模具的消耗大概会占总消耗量的 $50\%$ 。另一种方法是使用低成本的模具，这样生产出来的零件很接近净成型，但是需要进行热等静压后处理。在所有的加工中，最终的目的就是使成本最低，使贵重材料浪费得最少。而且，很有必要对生产净成型或类净成型零件可选方案的成本进行评估。就像之前图7中提到的，发动机壳在生产后还需要一些后处理和钻孔，这也是生产零件时成本最高的一个环节。

对DLD的一些关键问题的讨论同样也适用于净成型热等静压加工，下面就做一些简单介绍。

（1）机械性能。如同调查中记录的Ti-6Al-4V和镍超级合金一样，通过类热等静压或者热等静压加热处理的机械性能和在热机床处理的材料相当。在两种情况下，都应该对镍合金的后热等静压热处理设置最佳的热等静压环境。  
（2）表面粗糙度。由Ti-6Al-4V粉末所引起的锯齿状结构已经通过改变热等静压条件消除，由于在热等静压环境下碳的扩散，所以抗疲劳性能有了显著的提高。如果碳的扩散起着消极的作用，那么就需要使用超低碳钢或者无碳钢容器。但是，就目前来讲，没必要做这种改变，因为这将使成本增加，并且使用无碳钢的话，移除模具也会有一定的难度。  
（3）重现性。尺寸的控制和热等静压粉末的性能如预期的可再现，并且已被认同，其证据就是一组连续的组件具有相似的尺寸和性质——比铸件时隔离开进行凝固的情况下好得多，并且在大零件上更为适用。很明显，热等静压加工粉末在这方面比其他技术更具有优势。  
（4）效率/成本。净成型热等静压生产的效率和成本都在很大程度上取决于模具的花费（无论是否需要进行二次迭代）和粉末的花费。这并不是一个会被大量应用的工艺，但是很适用于供应量在1000个以上或者每年都会有需求的零件上。

# 3 结论

净成型生产，或者更准确地说，类净成型生产使用的DLD或者HIPping方法显然是两种不同的生产工艺，它们在各方面都得到了快速的发展，尤其是在航空航天等材料成本很高的领域。DLD的发展需要进行程序控制，如今，可以对多种可变参数进行反馈控制的设备也已经被研发出来，因此可以控制微观结构、表面粗糙度和DLD生产时产生的内部应力水平。净成型热等静压的发展，长期来看，需要高性能的模具，即使用三维模具直接得到预期的形状而不需要二次迭代。在短期内，其发展主要为使用低成本模具不直接得到净成型产品，同时保证最终的加工比较简单，从而降低花费。

# 致谢

在此，我要感谢同行们让我引用了他们发表的或

未发表的论文，以及多年来给予我的帮助与合作。

# 相关章节

第6卷第301章

# 参考文献

Ahmed, T. and Rack, H. (1998) Phase transformations during cooling in $\alpha + \beta$ titanium alloys. Mater. Sci. Eng., 43, 206-211.   
Arcella, F. G., Abbott, D. H. and House, M. A. (1998) Proceedings of Powder Met World Conference Granada, Spain, 1998.   
Baccino, R., Moret, F., Fellerin, F., Guichard, D. and Raisson, G. (2000) High performance and high complexity net shape parts for gas turbines: the ISOPREC powder metallurgy process. Mater. Des., 21, 345-350.   
Bampton，C.，Goodwin，W.，Daam，T.V.，Greeger，G.andJames，S.(2005）Net-shapeHIPpowder metallurgy components for rocket engines,in Proceedings of International Conference on Hot Isostatic Pressing (HIP'05)(ed.X.Wu)，French Metallurgy and Materials Society，Paris，pp.53-62.   
Davidson，A.，Zhang，K.，Yuan，W.，Mei，J.，Hurley，P.，Bache M.R.，Loretto，M.H.，Voice，W.E.and Wu，X.(2006）The influence of surface layer on the properties of HIPped Ti-6Al-4V.Mat.Sci.Tech.，22，553-560.  
Griffith, M. L., Schlienger, M. E., Harwell, L. D., Oliver, M. S., Baldwin, M. D., Ensz, M. T., Essien, M., Brooks, J., Robino, C. V., Smugeresky, J. E., Hofmeister, W. H., Wert, M. J. and Nelson, D. V. (1999) Understanding thermal behavior in the LENS process. Mater. Des., 20, 107-113.   
Griffith, M. L., Ensz, M. T., Pusker, J. D., Robino, C. V., Brooks, J. A., Philiber, J. A., Smugeresky, J. E. and Hofmeister, W. H. (2000) Solid freeform and additive fabrication-2000, in Materials Research Society Symposium Proceedings (eds S. C. Danforth, D. Dimos and F. B. Prinz), vol. 625, Materials Research Society, Warrendale, pp. 9-20.   
Katorgin, B. I., Derkach, G. G., Kashkarov, A. M., Gromyko, B. M., Zheleziak, O. N., Kozykov, B. A. and Zaitzev, M. V. (2003) Proceedings of International Conference on Hot Isostatic Pressing (HIP'02) (eds N. Anoshkin, G. Garibov, O. Fatkullin, Ye. Kachanov, A. Kazberovich and V. Samarov), Published by JSC, All-Russia Institute of

Light Alloys (VILS), Moscow, pp. 71-83.   
Larson, J. M. (1976) Carbide morphology in P/M In-792. Metall. Trans. A, 7A, 1497-1502.   
Lutjering, G. and Williams, J. (2003) Titanium, Springer, NewYork.   
Mazumder, J., Dutta, D., Kikuchi, N. and Gosh, A. (2000) Closed loop direct metal deposition: art to part. Optics Lasers Eng., 34, 397-414.   
Qian, L., Mei, J. and Wu, X. (2005) The influence of position and laser power on the thermal history in a direct laser fabricated Ti alloy. Mat. Sci. Tech., 21, 597-605.   
UK Patent (2008) UK Patent Application 0807703.   
Vlasova, O. N., Vaulin, D. D. and Grits, N. M. (2008) Production of P/M EP741NP disk featured by a fine-grained structure and improved performance characterisation, in Proceedings of International Conference on Hot Isostatic Pressing (HIP'08) (ed. S. J. Mashl), published by The International HIP Committee, California, USA pp. 105-109.   
Wang, F., Wu, X. and Clark, D. (2009) On direct laser deposited Hastelloy X-dimension, surface finish, microstructure and mechanical properties. Mat. Sci. Tech. (in print).   
Williams，D.L.（1977）Hot isostatic pressed alloy APK1，a nickelbase superalloy.Powder Metall.，2，84-89.   
Wu, X., Sharman, R., Mei, J. and Voice, W. (2004a) Microstructure and properties of a laser fabricated burn-resistant Ti alloy. Mater. Des., 25, 137-144.   
Wu, X., Liang, J., Mei, J. and Mitchell, C. (2004b) Microstructures of laser deposited Ti-6Al-4V. Mater. Des., 25, 103-109.   
Xue, L. and Islam, M. (2002) Proceedings 2002 of International Conference on Metal Powder Deposition for Rapid Manufacturing (eds D. M. Keicher, J. W. Sears and J. E. Smugeresky), Metal Powder Industries Federation, Princeton, NJ, pp. 61-68.   
Yuan, W. X., Mei, J., Samarov, V., Seliverstov, D. and Wu, X. (2007) Computer modeling and tooling design for net shaped components using hot isostatic pressing. J. Mater. Process. Technol., 182, 39-49.   
Zhang, K., Mei, J., Wain, N. and Wu, X. (2009) Effect of HIPping parameters on the microstructure and properties of powder Ti6Al4V HIPped samples. Metall. Trans.

# 热障涂层

Shiladitya Paul

TWI，冶金、腐蚀与堆焊技术集团，剑桥，英国

# 1 引言

随着高新材料和先进涡轮生产工艺的发展，喷气式发动机的性能正在逐步提高。提高涡轮进气口温度能显著提高效率和发动机输出功率。为了加强应用于结构零件的合金材料，科学家们正在研制一种可行的涂层技术，从而能够作为用于飞机推进、发电和船舶推进的发动机零件的隔热层。热障涂层（TBCs）从20世纪60年代开始就被用来加强发动机性能，并且在20世纪80年代早期在商业上被应用到燃气涡轮发动机的低风险区域（Miller，1987）。如今，科学家们将焦点转移到了暴露于高温高压下的零件，这些零件若使用有效的热障涂层，发动机性能将大幅提高，提高效果与发展两至三代高温合金相当（图1）。

图片摘要：该图主要展示 1随着技术发展涡轮组件工作温度不断提高。
![](images/4f1e9a95ed7e4e1197fc06f3f9144af689e6a3b57f9362672f8a306a908a560d.jpg)  
图1随着技术发展涡轮组件工作温度不断提高

热障涂层的基本功能是对基础合金零件（喷嘴

导向叶片、燃烧器、涡轮机叶片等）提供热保护。 $100\sim 150~\mu \mathrm{m}$ 厚的热障涂层结合内制冷设备可使高温合金基础组件的表面温度降低 $100^{\circ}C\sim 300^{\circ}C$ 随着温度的降低，基础金属组件的氧化速率和蠕变随之下降，从而使现代燃气涡轮发动机在其金属组件软化温度以下的效率大幅提高。

典型的热障涂层由 $100\sim 500~\mu \mathrm{m}$ 厚的陶瓷材料构成，通过空气等离子喷涂（APS）或者电子束物理气相沉积（EB-PVD）覆盖在之前已经沉淀在合金零件上的抗氧化黏合涂层合金上（一般为MCrAlY，其中 $\mathrm{M = N_i}$ 或者Co或者两者都含有）。由于各个涂层的物理性质、隔热性质和机械性能的不同，这种多成分结构零件的复杂性显而易见。各个涂层的差异可能会限制其在极端温度、热循环和高热机械载荷下的应用。尽管热障涂层面临这些挑战，但依然通过良好的材料组合和工程设计应用到了现代燃气涡轮发动机中。

工业燃气涡轮机（IGTs）用于不同条件下的发电和飞机发动机控制时，所需要的热障涂层也不同。典型的涡轮进口温度（TEP）一般为 $1300^{\circ}\mathrm{C}$ 和 $1500^{\circ}C$ ，因此IGT和飞机发动机的表面最高温度会分别超过 $1000^{\circ}C$ 和 $1250^{\circ}C$ 。IGT的预期工作时长为 $30000\mathrm{h}$ ，飞机发动机也会持续运作数千周，这和经常在侵蚀环境中起降的次数相当（Pad-ture、Gell和Jordan，2002）。

燃气式涡轮发动机的工作环境会导致热障涂层微观结构变化。这些热机械应力诱导的微观结构变化可能会导致热障涂层过早失效。主要失效原因包括： $①$ 热膨胀失配引起的应力； $②$ 黏结层氧化为氧

化物（成为热增长氧化物或者TGO），紧接着是它的增长和退化；③来自外部的伤害（FOD）；④不断变化的微观结构、界面形貌、组合物以及该组件包括热障涂层的属性。上述的复杂性使得热障涂层的寿命预测十分困难，由于缺乏可靠的寿命预测模型，热障涂层在没有显著优势的情况下一般不作为首选（Gleeson，2006）。

人们认为要想改善热障涂层并能够充分发挥它们的显著性能，就必须对TBC材料及其失效机理有基本的认识。因此，通过参考相关文件，我们将通过对TBC领域的解剖，简要论述其失效机理和未来的前景。

# 2 热障涂层系统

# 2.1 介绍

尽管在陶瓷和金属材料领域已经做了大量的研究工作，但没有一种单一材料能够符合TBC的多功能需求，这也导致了多种“涂层系统”的发展。目前，通用的热障涂层系统是将 $100\sim 500~\mu \mathrm{m}$ 厚的由氧化钇稳固的氧化锆（YSZ）顶层通过APS沉积或通过EB-PVD结合到黏结涂层，作为黏结涂层的氧化涂层先前已经沉积到了热合金基板上（图2）。

图2TBC系统在热梯度中的示意图  
图片摘要：该图主要展示 2TBC系统在热梯度中的示意图。
![](images/81c8920c3a13742990ca53b73afe237d82378323510adbc61fdc847e8dd4ce98.jpg)  
（在工作时的变化（a）；通过（b）EB-PVD和（c）APS沉积的顶部涂层的微观结构）

之后的几节，我们将详细介绍黏结涂层和顶部涂层。关于高温合金的加工工艺、微观结构和性质的详细介绍可见第4卷第 $192\sim 194$ 章。

# 2.2 黏结层

TBC系统中的金属黏结层主要有两个作用：一是保护零件不被氧化和热腐蚀；二是改进顶层和底层金属构件间的黏附性。

黏结层一般为MCrAlY（ $\mathrm{M} = \mathrm{Ni}$ 或者Co或者两者都含有）或者铂改进过的铝化物（PtNiAl）的

热喷涂或气相沉积层。需要使用黏结层的原因主要是氧化锆顶层在较高的温度下会出现较高的氧离子电导率。使用中间层的好处是可以提供较好的黏结性以及最大限度地减少由异种材料的接合产生的很难估量的热应力（例如，陶瓷顶涂层和金属基底）。热涂层复合材料，如NiCrAlY，在TBC技术出现之前已经得到了较好的发展，并且已作为抗氧化和耐腐蚀材料使用。

MCrAlY热涂层通常包括两个阶段的混合（ $\beta-$ NiAl与 $\gamma -\mathrm{Ni}$ 固溶物或者 $\gamma^{\prime} - \mathrm{Ni}_{3}\mathrm{Al}$ ，有时也会添

加一小部分钇来提高TGO的黏附性。我们一般认为，通过添加像钇或者镜这样的元素会影响氧化铝的增长机制，从而减少TGO中的残余应力，提高黏附性，延长TBC的寿命（Jones，1996）。

铂优化过的铝化物涂层（例如PtNiAl）一般通过第一电沉积将铂沉积到高温合金零件中，然后在富含铝的空气中退火。在之后的步骤中，当镍从它与铝和铂反应生成的PtNiAl涂层中扩散出去时，铝会扩散到合金的表面。

当暴露在高温氧化环境中（作为航空发动机来使用）时，黏结层通常会形成 $\alpha -\mathrm{Al}_2\mathrm{O}_3$ 。这种热增长氧化具有很低的氧扩散，从而进一步减缓底部材料的氧化。TGO的形成和增长一般伴随着TBC系统的失效。失效的标准由时间和温度所导致的TGO临界厚度来衡量。

# 2.3 顶部涂层

# 2.3.1 总论

顶部涂层的主要作用是对底部组件提供热保护，这在涡轮设计术语中叫低导热率材料。另外，理想的顶部涂层材料还应该具有高耐热降解性（在燃烧的气体环境中保持稳定）、与TGO的热力学相容性以及相匹配的热膨胀系数等其他属性（Schulz等，2003）。陶瓷材料的热膨胀系数不能和基底相匹配时，顶部涂层就会被设计具有高应变耐受性以减少因应变失配产生的应力。应变合规的重要性如图3所示，一些重要的TBC材料的热膨胀系数和对应热导率的图像被交叉绘制。

图片摘要：该图主要展示 3TBC系统主要成分的热膨胀系数和热导率。
![](images/36285601a5dce78f8f93c3e02c4cdf4c2f3d4309e407f2e5d5b2b7ee5b56c895.jpg)  
图3TBC系统主要成分的热膨胀系数和热导率

# 2.3.2 发展历史

最早应用于航空领域的涂层包括熔块釉和氧化铝。由于种种原因（熔块釉的低熔点和应变耐受性以及氧化铝的相变和相关的开裂等），这些材料已不适合作为先进的热障涂层材料。氧化锆，一种具有低热导率和较高热膨胀系数的材料（可作为TBC工程应用的材料），也会发生相变。立方萤石相（ $\mathrm{C - ZrO_2}$ ）在高温下很稳定，但是在 $2730^{\circ}C$ 以下会变成四方晶相。四方晶相（ $\mathrm{t - ZrO_2}$ ）在1100℃以内很稳定，但当经历无扩散马氏体相变后会变为单斜相（ $\mathrm{m - ZrO_2}$ ），并伴随着 $4\%$ 的体积变化。这将严重影响涂层的稳定性，因为由体积变化产生的应力可能导致涂层开裂。为了避免这种灾难性的变化，在此以前一般会添加异阶氧化物。例如， $\mathrm{CaO}$ 、 $\mathrm{MgO}$ 和 $\mathrm{Y_2O_3}$ 。等离子喷涂 $\mathrm{ZrO_2}$ 开始含有 $12\% \sim 20\%$ 比重的 $\mathrm{Y_2O_3}$ ，再将 $\mathrm{Y_2O_3}$ 的含量修改为 $6\% \sim 8\%$ 以获得无与伦比的热循环寿命（Miller，1987）。氧化锆通过上述添加 $\mathrm{Y_2O_3}$ 的方法来保持稳定性也被称为氧化钇稳定的氧化锆或者缩写为YSZ。该组合物具有如此卓越的热循环寿命的原因依然有待研究。亚稳四方相（目前已知的），一般也被称为非可变形的四方晶相，即使在 $1400^{\circ}C$ 的环境中也具有长期稳定性（Clarke和Levi，2003）。除了产生一种亚稳相，等离子喷涂和后来的由孔洞组成的EB-PVD顶部涂层进一步加强了热障涂层的实用性，从而减轻了其在热循环过程中产生的应力。除了应变容忍度外，空隙也有效地降低了热传导和顶部涂层的质量，从而减少了寄生重量。

# 2.3.3 热传导机制

未来发动机高效设计的关键因素就是降低穿过陶瓷顶部涂层的热量。电绝缘材料，如氧化锆，只允许通过声子和光子传输热量（在高温下），它们的散射能有效降低热传导。陶瓷TBC的热传输机制在图4中已经给出总结。拜德所得出的声子和格波 $(\kappa_{\mathrm{ph}})$ 对热传导的贡献可表示为：

$$
\kappa_ {\mathrm {p h}} = \frac {1}{3} c V \lambda_ {\mathrm {p h}} \tag {1}
$$

式中， $c$ 为单位体积的比热； $V$ 为声子速度； $\lambda_{\mathrm{ph}}$ 为声子的平均自由程。

另外，从式（1）我们可以得出，减少声子散射的平均自由程可以降低热传导。YSZ的异常低

图4在氧化锆面漆的传热机制  
图片摘要：该图主要展示 4在氧化锆面漆的传热机制。
![](images/3950624c02e3ddaa310335a569ac5d36a3bc42c88278748c860421f9f018f476.jpg)  
来源：Golosnoy、Cipitria和Clyne，2009

的并且几乎与温度无关的热导率一般归因于其接近原子间距的极短的声子平均自由程（Clarke和Levi，2003）。未来的发动机设计要求更高的涡轮入口温度，因此了解控制元件辐射的因素十分重要。尽管YSZ对于波长为 $0.5\sim 5\mu \mathrm{m}$ 的热辐射显著，但 $1250^{\circ}C$ 时通过涂层的辐射传热仍然能达到总热通量的 $10\%$ 左右（Nicholls等，2002）。这种基于辐射的贡献可表示为：

$$
\kappa_ {\mathrm {r a d}} = \frac {1 6}{3} \sigma n ^ {2} T ^ {3} \lambda_ {\mathrm {r a d}} \tag {2}
$$

式中， $\sigma$ 为斯蒂芬-玻尔兹曼常数； $n$ 为折射率； $T$ 为绝对温度； $\lambda_{\mathrm{rad}}$ 为光子的平均自由程。

当散射（由于微观结构的存在）增加时，光子的平均自由程会减小。如果辐射渗透深度比微观结构特征尺寸（如晶粒或孔隙）大得多，晶界和孔隙就会变成活跃的散射中心。精细的微观结构因此往往会增加散射和减少传播。减少热辐射传导的另一种有效手段是引入一个反射面层。

# 2.3.4 不同的顶部涂层组合物
