Repository: C-zj02/CFD-claw

<div align="center">

**English** | [中文](#中文版) | [Français](README_FR.md) | [Русский](README_RU.md) | [हिन्दी](README_HI.md) | [العربية](README_AR.md) | [Português](README_PT.md)

# 🚀 Claude Code Python

**A Complete Python Reimplementation Based on Real Claude Code Source**

*From TypeScript Source → Rebuilt in Python with ❤️*

***
**🔥 Active Development • New Features Weekly 🔥**

</div>

***

## 🎯 What is This?

**Clawd Code** is a **complete Python rewrite** of Claude Code, based on the **real TypeScript source code**.

File: RAG-data/航空金属材料疲劳性能手册001-200.pdf-31c42238-0a15-48e9-b018-5843f3c6fdd9.md (part 6 of 9)
# 航空金属材料
<table><tr><td></td><td>σmax(公斤/毫米2)</td><td colspan="5">N(103)</td><td>X</td><td>S</td><td>N50(103)</td></tr><tr><td rowspan="8">升降法</td><td>23.9</td><td>1075.0</td><td>305.0</td><td>1825.0</td><td></td><td></td><td colspan="3" rowspan="2">指定寿命 N=10^7</td></tr><tr><td>23.2</td><td>3280.0</td><td>&gt;10000</td><td>6776.5</td><td>&gt;10000</td><td>8577.0</td></tr><tr><td></td><td>8155.0</td><td></td><td></td><td></td><td></td><td colspan="3" rowspan="6">σ=22.83公斤/毫米2</td></tr><tr><td>22.5</td><td>&gt;10000</td><td>&gt;10000</td><td>6500.0</td><td>&gt;10000</td><td></td></tr><tr><td>21.81</td><td>7869.0</td><td>&gt;10000</td><td></td><td></td><td></td></tr><tr><td>21.11</td><td>&gt;10000</td><td></td><td></td><td></td><td></td></tr><tr><td></td><td></td><td></td><td></td><td></td><td></td></tr><tr><td></td><td></td><td></td><td></td><td></td><td></td></tr><tr><td rowspan="8">成组试验</td><td>45</td><td>29.5</td><td>40.8</td><td>43.0</td><td>44.7</td><td>52.7</td><td rowspan="2">4.6891</td><td rowspan="2">0.1233</td><td rowspan="2">48.88</td></tr><tr><td></td><td>58.0</td><td>65.6</td><td>70.2</td><td></td><td></td></tr><tr><td>41.8</td><td>60.0</td><td>65.0</td><td>80.5</td><td>85.5</td><td>89.6</td><td rowspan="2">4.9371</td><td rowspan="2">0.1055</td><td rowspan="2">86.51</td></tr><tr><td></td><td>102.0</td><td>102.3</td><td>125.0</td><td></td><td></td></tr><tr><td>37.1</td><td>150.0</td><td>173.5</td><td>225.5</td><td>239.0</td><td>246.5</td><td rowspan="4">5.4032</td><td rowspan="4">0.1749</td><td rowspan="3">253.0</td></tr><tr><td></td><td>270.5</td><td>318.0</td><td>565.0</td><td></td><td></td></tr><tr><td>34.8</td><td>415.0</td><td>420.0</td><td>1050.0</td><td>1319.0</td><td>2500.0</td></tr><tr><td></td><td>2572.0</td><td>3040.0</td><td>4788.0</td><td>6818.0</td><td>7520.0</td><td>2536.0</td></tr><tr><td rowspan="8">升降法</td><td>33.4</td><td>778.0</td><td>5160.0</td><td></td><td></td><td></td><td colspan="3" rowspan="2">指定寿命 N=10^7</td></tr><tr><td>32.9</td><td>4336.0</td><td>&gt;10000</td><td>5220.0</td><td>&gt;10000</td><td></td></tr><tr><td>32.5</td><td>2666.0</td><td>4056.5</td><td>8400.0</td><td>400.0</td><td>&gt;10000</td><td colspan="3" rowspan="6">σ=32.6公斤/毫米2</td></tr><tr><td></td><td>&gt;10000</td><td></td><td></td><td></td><td></td></tr><tr><td>32</td><td>&gt;10000</td><td>&gt;10000</td><td>&gt;10000</td><td>&gt;10000</td><td></td></tr><tr><td></td><td></td><td></td><td></td><td></td><td></td></tr><tr><td></td><td></td><td></td><td></td><td></td><td></td></tr><tr><td></td><td></td><td></td><td></td><td></td><td></td></tr><tr><td rowspan="13">成组试验</td><td>27.3</td><td>6.8</td><td>7.2</td><td>7.9</td><td></td><td></td><td>3.8625</td><td>0.0329</td><td>7.286</td></tr><tr><td>19.3</td><td>19.54</td><td>35.0</td><td>38.0</td><td>39.0</td><td></td><td>4.5015</td><td>0.1418</td><td>31.73</td></tr><tr><td>18</td><td>34.5</td><td>44.0</td><td>46.0</td><td>49.0</td><td>77.4</td><td></td><td></td><td></td></tr><tr><td></td><td>80.2</td><td>119.8</td><td></td><td></td><td></td><td>4.7722</td><td>0.1893</td><td>59.18</td></tr><tr><td>14.4</td><td>92.4</td><td>163.7</td><td>222.4</td><td>248.9</td><td></td><td>5.2307</td><td>0.1927</td><td>170.1</td></tr><tr><td>13.5</td><td>208.0</td><td>246.8</td><td>255.2</td><td>681.0</td><td>1002.0</td><td></td><td></td><td></td></tr><tr><td></td><td>1054.0</td><td>1077.0</td><td>1462.0</td><td>1666.0</td><td></td><td>5.8214</td><td>0.3544</td><td>662.8</td></tr><tr><td>11.8</td><td>285.0</td><td>688.4</td><td>&gt;10000</td><td>&gt;10000</td><td></td><td></td><td></td><td></td></tr><tr><td>10.9</td><td>1050.0</td><td>684.8</td><td>1890.0</td><td>&gt;10000</td><td></td><td></td><td></td><td></td></tr><tr><td></td><td>1157.5</td><td></td><td></td><td></td><td></td><td colspan="3">指定寿命 N=10^7</td></tr><tr><td>10</td><td>9260.0</td><td>&gt;10000</td><td>&gt;10000</td><td>&gt;10000</td><td>&gt;10000</td><td colspan="3" rowspan="3">σ=11.1公斤/毫米2</td></tr><tr><td></td><td>&gt;10000</td><td></td><td></td><td></td><td></td></tr><tr><td>9.1</td><td>&gt;10000</td><td></td><td></td><td></td><td></td></tr><tr><td colspan="2">(4) Kt=3</td><td>R=0.5</td><td colspan="2">CZ 预拉伸</td><td></td><td></td><td></td></tr><tr><td rowspan="8">成组试验</td><td>33.5</td><td>10.5</td><td>14.9</td><td>15.1</td><td></td><td></td><td>4.1244</td><td>0.0895</td><td>13.22</td></tr><tr><td>27.4</td><td>29.2</td><td>32.3</td><td>33.7</td><td></td><td></td><td>4.5007</td><td>0.0320</td><td>31.68</td></tr><tr><td>20.3</td><td>115.0</td><td>118.0</td><td>137.16</td><td>144.78</td><td>150.0</td><td>5.1213</td><td>0.0523</td><td>132.2</td></tr><tr><td>18.0</td><td>214.9</td><td>237.6</td><td>327.6</td><td></td><td></td><td>5.4078</td><td>0.0956</td><td>255.7</td></tr><tr><td>16.8</td><td>263.2</td><td>329.3</td><td>748.8</td><td></td><td></td><td>5.6041</td><td>0.2391</td><td>401.9</td></tr><tr><td>15.6</td><td>429.0</td><td>466.8</td><td>548.0</td><td>565.0</td><td>629.76</td><td></td><td></td><td></td></tr><tr><td></td><td>885.0</td><td>1380.0</td><td>&gt;10000</td><td>&gt;10240</td><td></td><td></td><td></td><td>629.8</td></tr><tr><td>15</td><td>872.5</td><td>3550.0</td><td>3860.0</td><td>8591.7</td><td></td><td></td><td></td><td>3180.0</td></tr><tr><td rowspan="5">升降法</td><td>14.5</td><td>836.0</td><td>2662.5</td><td>4220.0</td><td>&gt;10000</td><td></td><td></td><td></td><td></td></tr><tr><td>14.3</td><td>997.5</td><td>&gt;10000</td><td>&gt;10000</td><td>1752.0</td><td>2360.0</td><td colspan="3">指定寿命 N=10^7σ=14.32公斤/毫米^2</td></tr><tr><td></td><td>&gt;10000</td><td></td><td></td><td></td><td></td><td></td><td></td><td></td></tr><tr><td>14</td><td>&gt;10000</td><td>&gt;10000</td><td>&gt;10000</td><td></td><td></td><td></td><td></td><td></td></tr><tr><td></td><td colspan="2">(5) Kt=5</td><td>R=0.1</td><td colspan="2">CZ 预拉伸</td><td></td><td></td><td></td></tr><tr><td rowspan="9">成组试验</td><td>25.2</td><td>3.9</td><td>4.1</td><td>4.1</td><td>4.5</td><td>4.9</td><td></td><td></td><td></td></tr><tr><td></td><td>5.5</td><td></td><td></td><td></td><td></td><td>3.6501</td><td>0.0566</td><td>4.467</td></tr><tr><td>20.1</td><td>8.3</td><td>8.5</td><td>8.5</td><td>10.0</td><td></td><td>3.9445</td><td>0.0373</td><td>8.800</td></tr><tr><td>15.1</td><td>26.5</td><td>27.0</td><td>30.0</td><td>30.5</td><td>32.5</td><td></td><td></td><td></td></tr><tr><td></td><td>33.0</td><td>34.5</td><td></td><td></td><td></td><td>4.4835</td><td>0.0435</td><td>30.44</td></tr><tr><td>10.1</td><td>205.5</td><td>270.0</td><td>298.0</td><td>307.5</td><td>324.0</td><td></td><td></td><td></td></tr><tr><td></td><td>367.0</td><td>400.0</td><td>472.0</td><td></td><td></td><td>5.5072</td><td>0.1103</td><td>321.5</td></tr><tr><td>9.1</td><td>371.5</td><td>405.5</td><td>447.0</td><td>579.5</td><td>681.5</td><td></td><td></td><td></td></tr><tr><td></td><td>895.5</td><td>1798.5</td><td>2234.5</td><td>8100.0</td><td>&gt;10000</td><td></td><td></td><td>788.5</td></tr><tr><td rowspan="6">升降法</td><td>9.6</td><td>9550.0</td><td>396.0</td><td></td><td></td><td></td><td></td><td></td><td></td></tr><tr><td>9.1</td><td>405.5</td><td>&gt;10000</td><td>447.0</td><td></td><td></td><td colspan="3">指定寿命 N=10^7σ=8.47公斤/毫米^2</td></tr><tr><td>8.6</td><td>5455.0</td><td>8106.0</td><td>&gt;10000</td><td>706.5</td><td></td><td></td><td></td><td></td></tr><tr><td>8.1</td><td>5570.0</td><td>&gt;10000</td><td>1020.0</td><td>&gt;10000</td><td>196.5</td><td></td><td></td><td></td></tr><tr><td>7.6</td><td>&gt;10000</td><td>&gt;10000</td><td>&gt;10000</td><td></td><td></td><td></td><td></td><td></td></tr><tr><td></td><td colspan="2">(6) Kt=5</td><td>R=0.5</td><td colspan="2">CZ 预拉伸</td><td></td><td></td><td></td></tr><tr><td rowspan="8">成组试验</td><td>35.2</td><td>4.9</td><td>5.0</td><td>5.4</td><td>5.9</td><td>6.2</td><td></td><td></td><td></td></tr><tr><td></td><td>6.4</td><td></td><td></td><td></td><td></td><td>3.7485</td><td>0.0487</td><td>5.604</td></tr><tr><td>25.2</td><td>17.8</td><td>18.9</td><td>19.4</td><td>20.9</td><td>25.4</td><td></td><td></td><td></td></tr><tr><td></td><td>25.9</td><td>26.2</td><td></td><td></td><td></td><td>4.3387</td><td>0.0717</td><td>21.81</td></tr><tr><td>15.1</td><td>107.4</td><td>115.6</td><td>129.0</td><td>141.5</td><td>158.5</td><td></td><td></td><td></td></tr><tr><td></td><td>177.0</td><td>192.5</td><td></td><td></td><td></td><td>5.1554</td><td>0.0942</td><td>143.0</td></tr><tr><td>12.6</td><td>217.5</td><td>304.0</td><td>349.5</td><td>374.0</td><td>431.5</td><td></td><td></td><td></td></tr><tr><td></td><td>628.0</td><td>641.5</td><td>897.0</td><td></td><td></td><td>5.6412</td><td>0.2003</td><td>437.7</td></tr><tr><td rowspan="5">升降法</td><td>11.07</td><td>1106.0</td><td>1270.0</td><td></td><td></td><td></td><td></td><td></td><td></td></tr><tr><td>10.82</td><td>&gt;10000</td><td>900.0</td><td></td><td></td><td></td><td colspan="3">指定寿命 N=10^7σ=10.58公斤/毫米^2</td></tr><tr><td>10.57</td><td>4150.0</td><td>685.0</td><td>1110.0</td><td>&gt;10000</td><td></td><td></td><td></td><td></td></tr><tr><td>10.32</td><td>&gt;10000</td><td>2440.0</td><td>&gt;10000</td><td>&gt;10000</td><td></td><td></td><td></td><td></td></tr><tr><td>10.06</td><td>&gt;10000</td><td></td><td></td><td></td><td></td><td></td><td></td><td></td></tr><tr><td rowspan="2"></td><td rowspan="2">σmax(公斤/毫米2)</td><td colspan="5">N(10^3)</td><td>X</td><td>S</td><td>N50(10^3)</td></tr><tr><td colspan="8">(7) Kt=1 R=0.1 CZ+人工时效</td></tr><tr><td rowspan="4">成组试验</td><td>46.6</td><td>4.2</td><td>4.5</td><td>4.7</td><td>5.1</td><td></td><td>3.6640</td><td>0.0353</td><td>4.614</td></tr><tr><td>39.2</td><td>17.9</td><td>18.8</td><td>23.4</td><td>26.5</td><td>39.1</td><td>4.3823</td><td>0.1363</td><td>24.112</td></tr><tr><td>29.4</td><td>74.0</td><td>131.0</td><td>134.0</td><td>138.0</td><td>156.5</td><td></td><td></td><td></td></tr><tr><td></td><td>215.0</td><td>230.0</td><td></td><td></td><td></td><td>5.1632</td><td>0.1630</td><td>145.6</td></tr><tr><td rowspan="9">升降法</td><td>27.2</td><td>160.0</td><td></td><td></td><td></td><td></td><td></td><td></td><td></td></tr><tr><td>26.46</td><td>146.0</td><td>172.5</td><td>&gt;10000</td><td>&gt;1000</td><td></td><td colspan="3">指定寿命 N=10^6</td></tr><tr><td>25.73</td><td>&gt;1000</td><td>832.0</td><td>491.5</td><td>&gt;1000</td><td></td><td colspan="3">σ=25.73公斤/毫米^2</td></tr><tr><td>24.99</td><td>4469.0</td><td>420.5</td><td>205.5</td><td>&gt;1000</td><td></td><td></td><td></td><td></td></tr><tr><td>24.26</td><td>1173</td><td>2457.5</td><td>336.5</td><td></td><td></td><td></td><td></td><td></td></tr><tr><td>23.52</td><td>&gt;10000</td><td>8185.0</td><td>&gt;10000</td><td>559.0</td><td></td><td colspan="3">指定寿命 N=10^7</td></tr><tr><td>22.79</td><td>&gt;10000</td><td>2059.0</td><td>&gt;10000</td><td></td><td></td><td colspan="3">σ=23.4公斤/毫米^2</td></tr><tr><td>22.06</td><td>&gt;10000</td><td></td><td></td><td></td><td></td><td></td><td></td><td></td></tr><tr><td></td><td colspan="8">(8) Kt=1 R=0.5 CZ+人工时效</td></tr><tr><td rowspan="4">成组试验</td><td>48</td><td>17.0</td><td>17.9</td><td>20.0</td><td>21.5</td><td>25.5</td><td>4.3427</td><td>0.0875</td><td>22.01</td></tr><tr><td></td><td>25.9</td><td>29.0</td><td></td><td></td><td></td><td></td><td></td><td></td></tr><tr><td>36.8</td><td>153.5</td><td>157.5</td><td>195.5</td><td>212.5</td><td>232.5</td><td>5.3156</td><td>0.1249</td><td>206.8</td></tr><tr><td></td><td>335.0</td><td></td><td></td><td></td><td></td><td></td><td></td><td></td></tr><tr><td rowspan="8">升降法</td><td>33.81</td><td>220.0</td><td>407.5</td><td>344.5</td><td></td><td></td><td colspan="3">指定寿命 N=10^6</td></tr><tr><td>33.32</td><td>493.0</td><td>&gt;1000</td><td>&gt;1000</td><td>532.0</td><td>&gt;1000</td><td colspan="3">σ=33.41公斤/毫米^2</td></tr><tr><td>32.83</td><td>&gt;1000</td><td>&gt;1000</td><td></td><td></td><td></td><td></td><td></td><td></td></tr><tr><td>31.85</td><td>7250.0</td><td>302.0</td><td>668.0</td><td></td><td></td><td></td><td></td><td></td></tr><tr><td>31.36</td><td>7063.0</td><td>3455.0</td><td>&gt;10000</td><td>&gt;10000</td><td>688.0</td><td colspan="3">指定寿命 N=10^7</td></tr><tr><td>30.87</td><td>3622.5</td><td>&gt;10000</td><td>&gt;10000</td><td>908.0</td><td></td><td colspan="3">σ=31.16公斤/毫米^2</td></tr><tr><td>30.38</td><td>&gt;10000</td><td>&gt;10000</td><td></td><td></td><td></td><td></td><td></td><td></td></tr><tr><td></td><td colspan="8">(9) Kt=3 R=0.1 CZ+人工时效</td></tr><tr><td rowspan="8">成组试验</td><td>33</td><td>2.4</td><td>2.6</td><td>2.7</td><td></td><td></td><td>3.4088</td><td>0.0262</td><td>2.564</td></tr><tr><td>26.4</td><td>4.4</td><td>4.6</td><td>5.5</td><td>5.6</td><td>6.2</td><td></td><td></td><td></td></tr><tr><td></td><td>6.3</td><td>6.4</td><td>6.5</td><td></td><td></td><td>3.7507</td><td>0.0659</td><td>5.632</td></tr><tr><td>19.8</td><td>11.4</td><td>12.5</td><td>15.2</td><td>16.1</td><td>16.5</td><td></td><td></td><td></td></tr><tr><td></td><td>16.5</td><td>17.6</td><td>18.5</td><td>19.8</td><td>20.4</td><td>4.2096</td><td>0.081</td><td>16.20</td></tr><tr><td>13.2</td><td>49.0</td><td>50.0</td><td>60.5</td><td>66.0</td><td>77.5</td><td></td><td></td><td></td></tr><tr><td></td><td>135.5</td><td>161.5</td><td>172.5</td><td>180.0</td><td>192.0</td><td></td><td></td><td></td></tr><tr><td></td><td>262.5</td><td>272.5</td><td>375.0</td><td>656.0</td><td></td><td>5.1600</td><td>0.3447</td><td>144.6</td></tr><tr><td rowspan="6">升降法</td><td>11.23</td><td>205.0</td><td></td><td></td><td></td><td></td><td></td><td></td><td></td></tr><tr><td>10.57</td><td>233.0</td><td>1758.0</td><td>430.0</td><td>474.5</td><td>425.0</td><td colspan="3">指定寿命 N=10^6</td></tr><tr><td></td><td>&gt;10000</td><td></td><td></td><td></td><td></td><td colspan="3">σ=10.31公斤/毫米^2</td></tr><tr><td>9.91</td><td>736.5</td><td>&gt;10000</td><td>&gt;10000</td><td>5500.0</td><td>3580.0</td><td></td><td></td><td></td></tr><tr><td></td><td>&gt;10000</td><td>&gt;10000</td><td></td><td></td><td></td><td colspan="3">指定寿命 N=10^7</td></tr><tr><td>9.25</td><td>&gt;10000</td><td>&gt;10000</td><td></td><td></td><td></td><td colspan="3">σ=10.05公斤/毫米^2</td></tr><tr><td rowspan="2"></td><td rowspan="2">σmax(公斤/毫米2)</td><td colspan="5">N(103)</td><td>X</td><td>S</td><td>N50(103)</td></tr><tr><td>(10)</td><td>Kt=3</td><td>R=0.5</td><td colspan="2">CZ+人工时效</td><td></td><td></td><td></td></tr><tr><td rowspan="13">成组试验升降法</td><td rowspan="2">39.6</td><td>5.0</td><td>5.5</td><td>5.7</td><td>5.8</td><td>6.8</td><td rowspan="2">3.7767</td><td rowspan="2">0.0627</td><td rowspan="2">5.980</td></tr><tr><td>7.4</td><td></td><td></td><td></td><td></td></tr><tr><td rowspan="2">26.4</td><td>22.7</td><td>23.6</td><td>25.6</td><td>27.5</td><td>29.7</td><td rowspan="2">4.4371</td><td rowspan="2">0.0608</td><td rowspan="2">27.36</td></tr><tr><td>31.4</td><td>32.6</td><td></td><td></td><td></td></tr><tr><td rowspan="2">19.8</td><td>64.1</td><td>71.6</td><td>75.5</td><td>82.5</td><td>85.0</td><td rowspan="2">4.9042</td><td rowspan="2">0.0613</td><td rowspan="2">80.21</td></tr><tr><td>93.5</td><td>94.0</td><td></td><td></td><td></td></tr><tr><td>13.87</td><td>362.5</td><td>378.0</td><td>301.5</td><td>247.5</td><td></td><td colspan="3">指定寿命 N=10^6</td></tr><tr><td rowspan="2">13.54</td><td>383.5</td><td>&gt;10000</td><td>&gt;10000</td><td>1408.0</td><td>480.0</td><td colspan="3" rowspan="2">σ=13.58公斤/毫米²</td></tr><tr><td>460.0</td><td>7500.0</td><td></td><td></td><td></td></tr><tr><td>13.21</td><td>&gt;10000</td><td>&gt;10000</td><td>1615.0</td><td></td><td></td><td colspan="3">指定寿命 N=10^7</td></tr><tr><td>12.88</td><td>356.0</td><td>300.5</td><td></td><td></td><td></td><td colspan="3" rowspan="2">σ=13.32公斤/毫米²</td></tr><tr><td>12.55</td><td>&gt;10000</td><td></td><td></td><td></td><td></td></tr><tr><td></td><td>(11)</td><td>Kt=5</td><td>R=-0.5</td><td colspan="2">CZ预拉伸</td><td></td><td></td><td></td></tr><tr><td rowspan="28">成组试验升降法</td><td rowspan="3">13.1</td><td>18.8</td><td>28.0</td><td>32.2</td><td>52.0</td><td>61.2</td><td rowspan="7">4.7657</td><td rowspan="7">0.2584</td><td rowspan="7">58.307</td></tr><tr><td>63.0</td><td>63.0</td><td>63.3</td><td>71.8</td><td>90.6</td></tr><tr><td>105.0</td><td>166.8</td><td></td><td></td><td></td></tr><tr><td rowspan="5">10.84</td><td>58.8</td><td>72.6</td><td>78.0</td><td>92.0</td><td>99.6</td></tr><tr><td>107.8</td><td>108.5</td><td>115.8</td><td>126.4</td><td>129.0</td></tr><tr><td>130.5</td><td>132.0</td><td>138.5</td><td>141.8</td><td>143.0</td></tr><tr><td>175.5</td><td>177.2</td><td>181.8</td><td>228.4</td><td>258.0</td></tr><tr><td>269.5</td><td>285.5</td><td>344.0</td><td></td><td></td><td rowspan="7">5.1504</td><td rowspan="7">0.1974</td><td rowspan="7">141.375</td></tr><tr><td rowspan="7">8.4</td><td>157.4</td><td>192.8</td><td>197.8</td><td>226.5</td><td>268.6</td></tr><tr><td>282.0</td><td>294.6</td><td>302.0</td><td>320.4</td><td>334.5</td></tr><tr><td>341.5</td><td>345.0</td><td>349.5</td><td>357.5</td><td>360.0</td></tr><tr><td>370.5</td><td>382.0</td><td>383.7</td><td>384.0</td><td>420.8</td></tr><tr><td>427.4</td><td>509.5</td><td>703.5</td><td>806.0</td><td>1742.0</td></tr><tr><td>3329.0</td><td>&gt;10000</td><td>&gt;10000</td><td>&gt;10000</td><td>&gt;10000</td></tr><tr><td>&gt;10000</td><td></td><td></td><td></td><td></td><td rowspan="14"></td><td rowspan="14"></td><td rowspan="14">370.5</td></tr><tr><td>8.2</td><td>142.3</td><td></td><td></td><td></td><td></td></tr><tr><td>8.0</td><td>&gt;10000</td><td></td><td></td><td></td><td></td></tr><tr><td>7.8</td><td>857.5</td><td>&gt;10000</td><td></td><td></td><td></td></tr><tr><td>7.6</td><td>306.5</td><td>&gt;10000</td><td>&gt;10000</td><td></td><td></td></tr><tr><td>7.4</td><td>&gt;10000</td><td>1220.5</td><td>5406</td><td>&gt;10000</td><td></td></tr><tr><td>7.2</td><td>6700</td><td>&gt;10000</td><td>&gt;10000</td><td></td><td></td></tr><tr><td>7.0</td><td>&gt;10000</td><td></td><td></td><td></td><td></td></tr><tr><td>6.0</td><td>1096.2</td><td>1033</td><td>3172</td><td>8914</td><td></td></tr><tr><td rowspan="2">5.8</td><td>1156</td><td>2644.4</td><td>&gt;10000</td><td>&gt;3000</td><td>859.2</td></tr><tr><td>4813</td><td>&gt;10000</td><td>4599</td><td>1899.5</td><td></td></tr><tr><td rowspan="2">5.6</td><td>&gt;3000</td><td>&gt;3000</td><td>&gt;10000</td><td>5505.5</td><td>&gt;10000</td></tr><tr><td>5846.5</td><td></td><td></td><td></td><td></td></tr><tr><td>5.4</td><td>&gt;10000</td><td>3268.5</td><td></td><td></td><td></td></tr></table>

# 5. 中值S-N曲线

图片摘要：该图主要展示 2 2 1LY12B铝合金预拉伸厚板光滑试件S N曲线。
![](images/ce3bbb6514b0b30b866179f797991e73e72653f0ce6c9100ed982eb62af403a3.jpg)  
图2-2-1LY12B铝合金预拉伸厚板光滑试件S-N曲线

图片摘要：该图主要展示 2 2 1LY12B铝合金预拉伸厚板光滑试件S N曲线。
![](images/1a0db3ef050959f6929bae3b1ce45caa42e4d00916a321b01d71ed04368274d5.jpg)  
图2-2-2LY12B铝合金预拉伸厚板缺口（ $\mathrm{K}_{\mathrm{t}} = 3$ ）试件S-N曲线

图片摘要：该图主要展示 2 2 2LY12B铝合金预拉伸厚板缺口（ ）试件S N曲线。
![](images/2807889cab9c2ff9aaa029364a16f574a0deacef7cfb9c0a9b01760060b4d511.jpg)  
图2-2-3LY12B铝合金预拉伸厚板缺口（ $\mathrm{K}_{\mathrm{t}} = 5$ ）试件S-N曲线

图片摘要：该图主要展示 2 2 3LY12B铝合金预拉伸厚板缺口（ ）试件S N曲线。
![](images/056612e079b102ec3f5309b12f4416616b3ff86f52df661160701b7161b88288.jpg)  
图2-2-4LY12B铝合金预拉伸厚板缺口（ $\mathrm{K}_{\mathrm{t}} = 5$ ）试件S-N曲线

图片摘要：该图主要展示 2 2 4LY12B铝合金预拉伸厚板缺口（ ）试件S N曲线。
![](images/ebcf5d3ae80b5b752e495360ab02bdc74a8cc7eb825256422d66dc4255268803.jpg)  
图2-2-5LY12B铝合金预拉伸厚板光滑试件S-N曲线

图片摘要：该图主要展示 2 2 5LY12B铝合金预拉伸厚板光滑试件S N曲线。
![](images/70b48adfacaf85668e5a71f7782a8307d24e1c98258d6ce753c56d79fb3290f2.jpg)  
图2-2-6LY12B铝合金预拉伸厚板缺口（ $\mathrm{K}_{\mathrm{t}} = 3$ ）试件S-N曲线

图片摘要：该图主要展示 2 2 6LY12B铝合金预拉伸厚板缺口（ ）试件S N曲线。
![](images/ccddd179c83bb1d8895b38fb8445a85ef01ccd0336c048a908f22836cd0a8591.jpg)  
图2-2-7LY12B铝合金预拉伸厚板光滑试件等寿命曲线

图片摘要：该图主要展示 2 2 7LY12B铝合金预拉伸厚板光滑试件等寿命曲线。
![](images/1df7800678f24ff11f4d2f29f88478afa8971648973021ab23b6704e148965ea.jpg)  
图2-2-8LY12B铝合金预拉伸厚板缺口（ $\mathbf{K}_{\mathrm{t}} = 3$ ）试件等寿命曲线

图片摘要：该图主要展示 2 2 8LY12B铝合金预拉伸厚板缺口（ ）试件等寿命曲线。
![](images/3d8e13cae3b4a5a6040d03de896b1cde4a1391f5a8600de4acc2e854e6f996dd.jpg)  
图2-2-9LY12B铝合金预拉伸厚板缺口（ $\mathrm{K}_{\mathrm{t}} = 5$ ）试件等寿命曲线

图片摘要：该图主要展示 2 2 9LY12B铝合金预拉伸厚板缺口（ ）试件等寿命曲线。
![](images/5246ca4c75ef2307e1a78226ac377e0f3a52dc41408599e386bae50259c49048.jpg)  
图2-2-10 LY12B铝合金预拉伸厚板光滑试件等寿命曲线

图片摘要：该图主要展示 2 2 10 LY12B铝合金预拉伸厚板光滑试件等寿命曲线。
![](images/6f65d1227b62bc7d94411be30914236a2e1af7377c3a11d2b23aa6e160d4ab5d.jpg)  
图2-2-11LY12B铝合金预拉伸厚板缺口（ $\mathrm{K}_{\mathrm{t}} = 3$ ）试件等寿命曲线  
试验：六二处 股承维 冯庆祥 云马机械厂盛涌

# 三 LY12CS铝合金板材（轴向加载）

# 1. 材料

（1）牌号和规格：LY12CS铝板，厚度2.5毫米。  
（2）化学成分：

<table><tr><td>成分</td><td>Cu</td><td>Mg</td><td>Mn</td><td>Fe</td><td>Al</td></tr><tr><td>含量%</td><td>4.59</td><td>1.51</td><td>0.64</td><td>0.27</td><td>余量</td></tr></table>

# 2. 试件

（1）取样：纵向取样。  
（2）形状： $\mathbf{K}_{\mathrm{t}} = 1$ 、 $\mathbf{K}_{\mathrm{t}} = 3$ ，见图3-1-2、图3-1-8。  
（3）热处理：淬火人工时效。  
（4）机械性能：

<table><tr><td>σb公斤/毫米2</td><td>σ0.2 公斤/毫米2</td><td>δ10 %</td></tr><tr><td>43.7~44.2</td><td>37.1~37.7</td><td>6.6~7.8</td></tr></table>

# 3. 试验条件

（1）疲劳试验机：PLG2Z型2吨高频疲劳试验机。  
（2）加载方式：轴向加载， $\mathbf{R} = 0.1$ 、0.5。  
（3）试验频率： $140\mathrm{Hz}$   
（4）试验温度及环境：在室温空气中进行。

# 4. 试验原始数据：

<table><tr><td></td><td>σmax(公斤/毫米2)</td><td colspan="5">N(10^3)</td><td>X</td><td>S</td><td>N50(10^3)</td></tr><tr><td rowspan="9">成组试验升降法</td><td rowspan="2">40</td><td>12.2</td><td>15.3</td><td>22.1</td><td>23.6</td><td>31.8</td><td>4.3460</td><td>0.1876</td><td>22.18</td></tr><tr><td>38.5</td><td></td><td></td><td></td><td></td><td rowspan="2">5.0827</td><td rowspan="2">0.0481</td><td rowspan="2">121.0</td></tr><tr><td>23</td><td>103.9</td><td>116.1</td><td>122.9</td><td>124.0</td><td>141.0</td></tr><tr><td>15</td><td>501.5</td><td></td><td></td><td></td><td></td><td></td><td></td><td></td></tr><tr><td>14.5</td><td>&gt;1000</td><td>731.5</td><td>837.5</td><td>&gt;1000</td><td></td><td colspan="3">指定寿命 N = 10^6</td></tr><tr><td>14.0</td><td>4392.5</td><td>1129.5</td><td>1165.5</td><td></td><td></td><td colspan="3">σ = 14.17公斤/毫米^2</td></tr><tr><td>13.5</td><td>8550.0</td><td>1680.5</td><td>&gt;10000</td><td>&gt;10000</td><td></td><td colspan="3">指定寿命 N = 10^7</td></tr><tr><td>13.0</td><td>&gt;10000</td><td>&gt;10000</td><td>7391.0</td><td>&gt;10000</td><td></td><td colspan="3">σ = 13.33公斤/毫米^2</td></tr><tr><td>12.5</td><td>&gt;10000</td><td></td><td></td><td></td><td></td><td></td><td></td><td></td></tr><tr><td rowspan="3">成组试验升降法</td><td>42</td><td>50.0</td><td>52.0</td><td>57.5</td><td>73.9</td><td>86.0</td><td>4.7955</td><td>0.1020</td><td>62.46</td></tr><tr><td>32</td><td>189.6</td><td>204.6</td><td>253.2</td><td>356.6</td><td>378.4</td><td>5.4244</td><td>0.1367</td><td>265.8</td></tr><tr><td>26</td><td>793.5</td><td></td><td></td><td></td><td></td><td></td><td></td><td></td></tr><tr><td></td><td>σmax(公斤/毫米2)</td><td colspan="5">N(103)</td><td>X</td><td>S</td><td>N50(103)</td></tr><tr><td rowspan="7"></td><td>25.5</td><td>733.5</td><td>747.5</td><td>&gt;1000</td><td>&gt;1000</td><td></td><td colspan="3" rowspan="6">指定寿命 N=106σ=25.44公斤/毫米2指定寿命 N=107σ=21.14公斤/毫米2</td></tr><tr><td>25.0</td><td>&gt;1000</td><td>&gt;1000</td><td>&gt;1000</td><td></td><td></td></tr><tr><td>22.0</td><td>8345.5</td><td>8802.5</td><td></td><td></td><td></td></tr><tr><td>21.5</td><td>&gt;10000</td><td>&gt;10000</td><td>9765.0</td><td></td><td></td></tr><tr><td>21.0</td><td>&gt;10000</td><td>6216.0</td><td>2434.0</td><td></td><td></td></tr><tr><td>20.5</td><td>&gt;10000</td><td>5625.5</td><td></td><td></td><td></td></tr><tr><td colspan="9">(3)Kt=3 R=0.1</td></tr><tr><td rowspan="13">成组试验升降法</td><td rowspan="2">14</td><td>21.4</td><td>22.4</td><td>24.6</td><td>26.6</td><td>36.2</td><td>4.4380</td><td>0.1043</td><td>27.42</td></tr><tr><td>37.4</td><td></td><td></td><td></td><td></td><td>4.6988</td><td>0.1843</td><td>49.98</td></tr><tr><td>12</td><td>36.6</td><td>37.6</td><td>42.8</td><td>51.6</td><td>102.6</td><td>5.1701</td><td>0.0735</td><td>148.0</td></tr><tr><td>10</td><td>118.4</td><td>132.7</td><td>151.0</td><td>165.0</td><td>181.0</td><td rowspan="3">5.5169</td><td rowspan="3">0.1476</td><td rowspan="3">328.8</td></tr><tr><td>8</td><td>295.0</td><td>217.8</td><td>315.4</td><td>340.2</td><td>557.0</td></tr><tr><td>6.8</td><td>816.8</td><td>900.5</td><td></td><td></td><td></td></tr><tr><td>6.5</td><td>396.0</td><td>&gt;1000</td><td>861.0</td><td>833.5</td><td>&gt;1000</td><td colspan="3" rowspan="6">指定寿命 N=106σ=6.36公斤/毫米2指定寿命 N=107σ=5.58公斤/毫米2</td></tr><tr><td>6.2</td><td>779.0</td><td>&gt;1000</td><td>758.0</td><td>779.0</td><td>&gt;1000</td></tr><tr><td>5.9</td><td>9145.0</td><td>8940.0</td><td>&gt;10000</td><td>2356.5</td><td>1587.5</td></tr><tr><td>5.6</td><td>&gt;10000</td><td>&gt;10000</td><td>3077.0</td><td>&gt;10000</td><td>1020.0</td></tr><tr><td>5.3</td><td>1827.5</td><td>&gt;10000</td><td>5945.5</td><td>&gt;10000</td><td></td></tr><tr><td>5.0</td><td>&gt;10000</td><td>&gt;10000</td><td></td><td></td><td></td></tr><tr><td colspan="9">(4)Kt=3 R=0.5</td></tr><tr><td rowspan="14">成组试验升降法</td><td>21</td><td>36.0</td><td>46.5</td><td>49.8</td><td>57.3</td><td>58.5</td><td>4.6893</td><td>0.0852</td><td>48.89</td></tr><tr><td>18</td><td>42.6</td><td>56.7</td><td>75.0</td><td>75.3</td><td>123.0</td><td>4.8949</td><td>0.1957</td><td>78.50</td></tr><tr><td></td><td>139.5</td><td></td><td></td><td></td><td></td><td>5.1705</td><td>0.1011</td><td>148.1</td></tr><tr><td>16</td><td>110.7</td><td>119.7</td><td>171.0</td><td>172.8</td><td>181.8</td><td>5.3449</td><td>0.1558</td><td>221.3</td></tr><tr><td>14</td><td>141.9</td><td>163.8</td><td>247.2</td><td>279.6</td><td>330.0</td><td rowspan="3">5.5379</td><td rowspan="3">0.0734</td><td rowspan="3">345.1</td></tr><tr><td>12.6</td><td>289.0</td><td>303.0</td><td>343.0</td><td>368.0</td><td>442.5</td></tr><tr><td>11</td><td>444.5</td><td>660.0</td><td>460.5</td><td></td><td></td></tr><tr><td>10.5</td><td>580.0</td><td>&gt;1000</td><td>925.5</td><td>&gt;1000</td><td>837.5</td><td colspan="3" rowspan="6">指定寿命 N=106σ=10.39公斤/毫米2指定寿命 N=107σ=8.36公斤/毫米2</td></tr><tr><td>10</td><td>&gt;1000</td><td>895.0</td><td>&gt;1000</td><td>&gt;1000</td><td></td></tr><tr><td>9.5</td><td>&gt;1000</td><td></td><td></td><td></td><td></td></tr><tr><td>8.7</td><td>1795.5</td><td>1076.0</td><td>9619.0</td><td></td><td></td></tr><tr><td>8.4</td><td>1202.5</td><td>&gt;10000</td><td>3336.5</td><td>&gt;10000</td><td>3439.5</td></tr><tr><td></td><td>&gt;10000</td><td>1247.0</td><td></td><td></td><td></td></tr><tr><td>8.1</td><td>&gt;10000</td><td>&gt;10000</td><td>&gt;10000</td><td>&gt;10000</td><td>&gt;10000</td><td></td><td></td><td></td></tr></table>

# 5. 中值S-N曲线

图片摘要：该图主要展示 2 3 1 LY12CS铝合金板材光滑试件S N曲线。
![](images/649221082e64d97b69f95020d79a90dc9b317c8095e97d96bbb58b5d10f77b1e.jpg)  
图2-3-1 LY12CS铝合金板材光滑试件S-N曲线

图片摘要：该图主要展示 2 3 1 LY12CS铝合金板材光滑试件S N曲线。
![](images/432dcf32d68f804476c62f9c5e55200c2ac59eb9dbf779d1c64d7075e6c6bc06.jpg)  
图2-3-2LY12CS铝合金板材缺口（ $\mathrm{K}_{\mathrm{t}} = 3$ ）试件S-N曲线

图片摘要：该图主要展示 2 3 2LY12CS铝合金板材缺口（ ）试件S N曲线。
![](images/94833646d319b2612a6372443aa7e77c01fe5c7e91eb053c14e8598c7a93fbf6.jpg)  
6. 等寿命曲线  
图2-3-3 LY12CS铝合金板材光滑试件等寿命曲线

图片摘要：该图主要展示 2 3 3 LY12CS铝合金板材光滑试件等寿命曲线。
![](images/4e810112567d8d772071503af1b9281548531788ff588177d78fe5767fedbda3.jpg)

# 试验：彤辉机械厂：刘朗儒

# 四 LY12CZ阳极化铝合金板材（轴向加载）

# 1. 材料

（1）牌号和规格：LY12CZ板材，厚度2.5毫米。  
（2）化学成分：

<table><tr><td>成 分</td><td>Cu</td><td>Mg</td><td>Mn</td><td>Al</td></tr><tr><td>含 量 %</td><td>4.2</td><td>1.5</td><td>0.4</td><td>余 量</td></tr></table>

# 2. 试件

（1）取样：纵向取样。  
（2）形状： $\mathbf{K}_{\mathrm{t}} = 1.16$ ，见图3-1-5。  
（3）热处理：淬火自然时效。无色硬阳极化处理，膜层厚度： $20\sim 22\mu$   
（4）机械性能：

<table><tr><td>σb 公斤/毫米2</td><td>σ0.2 公斤/毫米2</td><td>δ10 %</td></tr><tr><td>41.5</td><td>27.5</td><td>13</td></tr></table>

# 3. 试验条件

（1）疲劳试验机：10HFP422型10吨高频疲劳试验机。  
（2）加载方式：轴向加载， $\mathbf{R} = 0.1$   
（3）试验频率： $90\mathrm{Hz}$   
（4）试验温度及环境：在室温空气中进行。

# 4. 试验原始数据：

<table><tr><td></td><td>σmax(公斤/毫米2)</td><td colspan="5">N (10^3)</td><td>X</td><td>S</td><td>N50(10^3)</td></tr><tr><td rowspan="12">成组试验升降法</td><td rowspan="2">21.2</td><td>82.0</td><td>82.0</td><td>85.0</td><td>92.0</td><td>92.0</td><td rowspan="2">4.9757</td><td rowspan="2">0.0526</td><td rowspan="2">94.56</td></tr><tr><td>96.0</td><td>96.0</td><td>99.0</td><td>107.0</td><td>121.0</td></tr><tr><td rowspan="2">17.7</td><td>124.0</td><td>130.0</td><td>134.0</td><td>134.0</td><td>138.0</td><td rowspan="2">5.1597</td><td rowspan="2">0.0521</td><td rowspan="2">144.0</td></tr><tr><td>140.0</td><td>147.0</td><td>160.0</td><td>166.0</td><td>181.0</td></tr><tr><td rowspan="2">15</td><td>202.0</td><td>227.0</td><td>272.0</td><td>276.0</td><td>295.0</td><td rowspan="2">5.4722</td><td rowspan="2">0.0955</td><td rowspan="2">296.6</td></tr><tr><td>296.0</td><td>317.0</td><td>354.0</td><td>382.0</td><td>409.0</td></tr><tr><td rowspan="2">12.8</td><td>526.0</td><td>662.0</td><td>723.0</td><td>867.0</td><td>1029.0</td><td rowspan="2">5.9808</td><td rowspan="2">0.1448</td><td rowspan="2">956.7</td></tr><tr><td>1036.0</td><td>1077.0</td><td>1277.0</td><td>1373.0</td><td>1462.0</td></tr><tr><td>12.3</td><td>&lt;10000</td><td>&lt;10000</td><td></td><td></td><td></td><td rowspan="3" colspan="3">指定寿命 N = 10^7σ = 11.30公斤/毫米^2</td></tr><tr><td rowspan="2">11.5</td><td>&lt;10000</td><td>&lt;10000</td><td>&lt;10000</td><td>&lt;10000</td><td></td></tr><tr><td>&gt;10000</td><td>&lt;10000</td><td></td><td></td><td></td></tr><tr><td>10.8</td><td>&gt;10000</td><td>&gt;10000</td><td>&gt;10000</td><td>&gt;10000</td><td>&gt;10000</td><td></td><td></td><td></td></tr></table>

# 5. 中值S-N曲线

图2-4-1 LY12CZ阳极化板材光滑试件S-N曲线  
图片摘要：该图主要展示 2 4 1 LY12CZ阳极化板材光滑试件S N曲线。
![](images/394131b2e321b60b245bc3c9750774f627e0074bbe14e938b4f39087f2e34aea.jpg)  
试验：北京航空学院 黄学增

# 五 LY12CZ铝合金板材（轴向加载）

# 1. 材料

（1）牌号和规格：LY12CZ铝合金包铝板材，厚度1.0毫米。  
（2）化学成分：

<table><tr><td>成 分</td><td>Mg</td><td>Cu</td><td>Mn</td><td>Al</td></tr><tr><td>含 量 %</td><td>1.62</td><td>4.56</td><td>0.49</td><td>余 量</td></tr></table>

# 2. 试件

（1）取样：纵向取样。  
（2）形状： $\mathrm{K}_{\mathrm{t}} = 1, 2.5$ ，见图3-1-1(a)、图3-1-1(b)。  
（3）热处理：淬火自然时效。  
（4）机械性能：

<table><tr><td>σb 公斤/毫米2</td><td>σ0.2 公斤/毫米2</td><td>δ5 %</td></tr><tr><td>46</td><td>36</td><td>20</td></tr></table>

# 3. 试验条件

（1）疲劳试验机：AMSLER型2吨高频疲劳试验机。  
（2）加载方式：轴向加载

$\mathrm{K}_{\mathrm{t}} = 1$ ， $\sigma_{\mathrm{m}} = 7,9,11.5$ 公斤/毫米²

$\mathrm{K}_{\mathrm{t}} = 2.5$ ， $\sigma_{\mathrm{m}} = 4.87,9,10.5,11.5$ 公斤/毫米

（3）试验频率： $35\sim 240\mathrm{Hz}$   
（4）试验温度及环境：在室温空气中进行。

# 4. 试验原始数据：

<table><tr><td></td><td>σmax(公斤/毫米2)</td><td colspan="5">N (10^3)</td><td>X</td><td>S</td><td>N50(10^3)</td></tr><tr><td rowspan="9">成组试验升降法</td><td rowspan="2">20</td><td>167</td><td>262</td><td>273</td><td>278</td><td>279</td><td rowspan="2">5.4136</td><td rowspan="2">0.0991</td><td rowspan="2">259.2</td></tr><tr><td>327</td><td></td><td></td><td></td><td></td></tr><tr><td rowspan="2">18</td><td>318</td><td>398</td><td>449</td><td>557</td><td>740</td><td rowspan="4">5.7116</td><td rowspan="4">0.1557</td><td rowspan="3">514.7</td></tr><tr><td>794</td><td></td><td></td><td></td><td></td></tr><tr><td rowspan="2">16</td><td>743</td><td>789</td><td>1038</td><td>1273</td><td>1425</td></tr><tr><td>1444</td><td></td><td></td><td></td><td></td><td>1081</td></tr><tr><td rowspan="2">15</td><td>6523</td><td>5814</td><td>&gt;10000</td><td>6143</td><td>4089</td><td colspan="3" rowspan="3">指定寿命 N = 10^7σ = 15.0公斤/毫米^2</td></tr><tr><td>&gt;10000</td><td></td><td></td><td></td><td></td></tr><tr><td>14</td><td>&gt;10000</td><td>&gt;10000</td><td></td><td></td><td></td></tr><tr><td></td><td>σmax(公斤/毫米2)</td><td colspan="5">N (103)</td><td>X</td><td>S</td><td>N50(103)</td></tr><tr><td rowspan="8">成组试验</td><td rowspan="2">24</td><td>93</td><td>94</td><td>100</td><td>107</td><td>112</td><td rowspan="2">5.0512</td><td rowspan="2">0.0579</td><td rowspan="2">112.5</td></tr><tr><td>120</td><td>120</td><td>120</td><td>130</td><td>138</td></tr><tr><td rowspan="2">21</td><td>135</td><td>162</td><td>170</td><td>180</td><td>181</td><td rowspan="2">5.3106</td><td rowspan="2">0.1259</td><td rowspan="2">204.4</td></tr><tr><td>202</td><td>209</td><td>232</td><td>318</td><td>338</td></tr><tr><td rowspan="2">19</td><td>349</td><td>395</td><td>410</td><td>418</td><td>521</td><td rowspan="2">5.7366</td><td rowspan="2">0.1373</td><td rowspan="2">545.4</td></tr><tr><td>574</td><td>731</td><td>743</td><td>747</td><td>812</td></tr><tr><td rowspan="2">18</td><td>793</td><td>834</td><td>971</td><td>1045</td><td>1237</td><td rowspan="2">6.1885</td><td rowspan="2">0.2406</td><td rowspan="2">1544</td></tr><tr><td>1636</td><td>2119</td><td>2296</td><td>3241</td><td>3587</td></tr><tr><td rowspan="3">升降法</td><td rowspan="2">17</td><td>4593</td><td>3652</td><td>2437</td><td>5979</td><td rowspan="3">2690</td><td colspan="3" rowspan="3">指定寿命 N=107σ=16.83公斤/毫米2</td></tr><tr><td>&gt;10000</td><td>1086</td><td>&gt;10000</td><td>5165</td></tr><tr><td>16</td><td>&gt;10000</td><td>&gt;10000</td><td>&gt;10000</td><td></td></tr><tr><td colspan="10">(3)Kt=1 σm=11.5公斤/毫米2</td></tr><tr><td rowspan="6">成组试验</td><td>25</td><td>41</td><td>142</td><td>159</td><td>175</td><td></td><td>5.0524</td><td>0.2954</td><td>112.8</td></tr><tr><td rowspan="2">23</td><td>106</td><td>192</td><td>219</td><td>343</td><td>404</td><td>5.4320</td><td>0.2732</td><td>270.5</td></tr><tr><td>633</td><td></td><td></td><td></td><td></td><td>5.6318</td><td>0.1517</td><td>428.4</td></tr><tr><td>21</td><td>263</td><td>423</td><td>530</td><td>571</td><td></td><td rowspan="2">6.2350</td><td rowspan="2">0.1287</td><td rowspan="2">1718</td></tr><tr><td>19</td><td>1343</td><td>1506</td><td>1522</td><td>1702</td><td>2857</td></tr><tr><td>17</td><td>&gt;10000</td><td>&gt;10000</td><td></td><td></td><td></td><td></td><td></td><td></td></tr><tr><td colspan="10">(4)Kt=2.5 σm=4.87公斤/毫米2</td></tr><tr><td rowspan="14">成组试验</td><td rowspan="2">20</td><td>40</td><td>41</td><td>42</td><td>42</td><td>55</td><td rowspan="2">4.7295</td><td rowspan="2">0.1034</td><td rowspan="2">53.64</td></tr><tr><td>61</td><td>62</td><td>67</td><td>67</td><td>73</td></tr><tr><td rowspan="2">17</td><td>80</td><td>99</td><td>111</td><td>122</td><td>128</td><td rowspan="2">5.0825</td><td rowspan="2">0.0843</td><td rowspan="2">120.9</td></tr><tr><td>130</td><td>131</td><td>131</td><td>134</td><td>163</td></tr><tr><td rowspan="2">15</td><td>137</td><td>142</td><td>143</td><td>161</td><td>163</td><td rowspan="2">5.2076</td><td rowspan="2">0.0463</td><td rowspan="2">161.3</td></tr><tr><td>164</td><td>171</td><td>173</td><td>176</td><td>191</td></tr><tr><td rowspan="2">13</td><td>156</td><td>188</td><td>190</td><td>221</td><td>228</td><td rowspan="2">5.3774</td><td rowspan="2">0.1251</td><td rowspan="2">238.4</td></tr><tr><td>232</td><td>237</td><td>288</td><td>312</td><td>428</td></tr><tr><td rowspan="2">12</td><td>265</td><td>294</td><td>345</td><td>356</td><td>360</td><td rowspan="2">5.6302</td><td rowspan="2">0.2064</td><td rowspan="2">426.7</td></tr><tr><td>387</td><td>397</td><td>401</td><td>715</td><td>1320</td></tr><tr><td rowspan="2">11.5</td><td>535</td><td>729</td><td>769</td><td>774</td><td>847</td><td rowspan="2">6.0326</td><td rowspan="2">0.2445</td><td rowspan="2">1078</td></tr><tr><td>883</td><td>1443</td><td>1444</td><td>1541</td><td>3802</td></tr><tr><td rowspan="2">11.0</td><td>8134</td><td>&gt;10000</td><td>&gt;10000</td><td>8343</td><td>6050</td><td colspan="3" rowspan="2">指定寿命 N=107σ=10公斤/毫米2</td></tr><tr><td>2136</td><td>&gt;10000</td><td>&gt;10000</td><td></td><td></td></tr><tr><td colspan="10">(5)Kt=2.5 σm=9公斤/毫米2</td></tr><tr><td rowspan="2">成组试验</td><td rowspan="2">21</td><td>28</td><td>37</td><td>37</td><td>45</td><td>53</td><td rowspan="2">4.7013</td><td rowspan="2">0.1390</td><td rowspan="2">50.27</td></tr><tr><td>53</td><td>62</td><td>69</td><td>69</td><td>72</td></tr><tr><td rowspan="12">升降法</td><td colspan="9">(5)Kt=2.5 σm=9公斤/毫米2</td></tr><tr><td rowspan="2">19</td><td>75</td><td>75</td><td>80</td><td>84</td><td>84</td><td rowspan="2">4.9614</td><td rowspan="2">0.0787</td><td rowspan="2">91.49</td></tr><tr><td>90</td><td>98</td><td>98</td><td>116</td><td>129</td></tr><tr><td rowspan="2">17</td><td>136</td><td>137</td><td>137</td><td>142</td><td>149</td><td rowspan="2">5.1866</td><td rowspan="2">0.0476</td><td rowspan="2">153.7</td></tr><tr><td>159</td><td>160</td><td>163</td><td>181</td><td>181</td></tr><tr><td rowspan="2">15</td><td>221</td><td>313</td><td>391</td><td>394</td><td>421</td><td rowspan="2">5.6536</td><td rowspan="2">0.1696</td><td rowspan="2">450.3</td></tr><tr><td>440</td><td>500</td><td>559</td><td>750</td><td>829</td></tr><tr><td rowspan="2">14</td><td>804</td><td>828</td><td>972</td><td>1015</td><td>1159</td><td rowspan="2">6.2144</td><td rowspan="2">0.3363</td><td rowspan="2">1638</td></tr><tr><td>1343</td><td>1489</td><td>3160</td><td>3258</td><td>8863</td></tr><tr><td rowspan="2">13</td><td>&gt;10000</td><td>&gt;10000</td><td>2493</td><td>2975</td><td>&gt;10000</td><td colspan="3" rowspan="3">指定寿命 N=107σ=13.07公斤/毫米2</td></tr><tr><td>2904</td><td>&gt;10000</td><td></td><td></td><td></td></tr><tr><td>12</td><td>&gt;10000</td><td>&gt;10000</td><td></td><td></td><td></td></tr><tr><td rowspan="13">成组试验</td><td colspan="9">(6)Kt=2.5 σm=10.5公斤/毫米2</td></tr><tr><td rowspan="2">22</td><td>55</td><td>55</td><td>62</td><td>66</td><td>66</td><td rowspan="2">4.8285</td><td rowspan="2">0.0573</td><td rowspan="2">67.38</td></tr><tr><td>71</td><td>72</td><td>74</td><td>79</td><td>79</td></tr><tr><td rowspan="2">19.5</td><td>66</td><td>75</td><td>99</td><td>102</td><td>103</td><td rowspan="2">5.0249</td><td rowspan="2">0.1163</td><td rowspan="2">105.9</td></tr><tr><td>108</td><td>109</td><td>134</td><td>135</td><td>162</td></tr><tr><td>17.5</td><td>192</td><td>275</td><td></td><td></td><td></td><td rowspan="3">5.6330</td><td rowspan="3">0.0838</td><td rowspan="3">429.5</td></tr><tr><td rowspan="2">16</td><td>317</td><td>382</td><td>379</td><td>389</td><td>392</td></tr><tr><td>412</td><td>450</td><td>501</td><td>565</td><td>582</td></tr><tr><td rowspan="2">15</td><td>3849</td><td>2049</td><td>2553</td><td>1545</td><td>270</td><td colspan="3" rowspan="5">指定寿命 N=107σ=14.5公斤/毫米2</td></tr><tr><td>1585</td><td>&gt;10000</td><td>4444</td><td>1039</td><td></td></tr><tr><td>14.5</td><td>8302</td><td>4244</td><td>3653</td><td></td><td></td></tr><tr><td>14</td><td>&gt;10000</td><td>&gt;10000</td><td>3740</td><td>&gt;10000</td><td>&gt;10000</td></tr><tr><td>13</td><td>&gt;10000</td><td></td><td></td><td></td><td></td></tr><tr><td rowspan="12">成组试验</td><td colspan="9">(7)Kt=2.5 σm=11.5公斤/毫米2</td></tr><tr><td rowspan="2">24</td><td>31</td><td>31</td><td>33</td><td>35</td><td>35</td><td rowspan="2">4.5663</td><td rowspan="2">0.0630</td><td rowspan="2">36.84</td></tr><tr><td>36</td><td>38</td><td>42</td><td>43</td><td>48</td></tr><tr><td rowspan="2">21</td><td>58</td><td>62</td><td>67</td><td>84</td><td>91</td><td rowspan="2">4.9341</td><td rowspan="2">0.1147</td><td rowspan="2">85.91</td></tr><tr><td>92</td><td>98</td><td>103</td><td>104</td><td>132</td></tr><tr><td rowspan="2">19</td><td>107</td><td>128</td><td>150</td><td>175</td><td>175</td><td rowspan="2">5.2224</td><td rowspan="2">0.0916</td><td rowspan="2">166.9</td></tr><tr><td>177</td><td>189</td><td>195</td><td>198</td><td>206</td></tr><tr><td rowspan="2">17</td><td>339</td><td>397</td><td>403</td><td>541</td><td>542</td><td rowspan="2">5.7244</td><td rowspan="2">0.1241</td><td rowspan="2">530.1</td></tr><tr><td>549</td><td>567</td><td>609</td><td>619</td><td>939</td></tr><tr><td rowspan="2">16</td><td>786</td><td>973</td><td>1060</td><td>1063</td><td>1107</td><td rowspan="2">6.1005</td><td rowspan="2">0.1784</td><td rowspan="2">1261</td></tr><tr><td>1154</td><td>1231</td><td>1417</td><td>1460</td><td>3615</td></tr><tr><td>15</td><td>&gt;10000</td><td>3730</td><td>&gt;10000</td><td>&gt;10000</td><td>&gt;10000</td><td colspan="3">指定寿命 N=107σ=15.3公斤/毫米2</td></tr></table>

# 5. 中值S-N曲线

图片摘要：该图主要展示 2 5 1 LY12CZ铝合金板材光滑试件S N曲线。
