Repository: C-zj02/CFD-claw

<div align="center">

**English** | [中文](#中文版) | [Français](README_FR.md) | [Русский](README_RU.md) | [हिन्दी](README_HI.md) | [العربية](README_AR.md) | [Português](README_PT.md)

# 🚀 Claude Code Python

**A Complete Python Reimplementation Based on Real Claude Code Source**

*From TypeScript Source → Rebuilt in Python with ❤️*

***
**🔥 Active Development • New Features Weekly 🔥**

</div>

***

## 🎯 What is This?

**Clawd Code** is a **complete Python rewrite** of Claude Code, based on the **real TypeScript source code**.

File: RAG-data/飞机结构腐蚀老化控制与日历延寿技术.pdf-9d760627-bd41-4d52-91fc-2ca3a92a387d.md (part 6 of 6)
# 飞机结构腐蚀/老化控制与日历延寿技术
（1）加速试验环境谱的选取和预腐蚀时间的确定。参考第5章，针对飞机结构疲劳关键件，采用5.2.1.3节的周期浸润加速环境谱。由于缺乏钛合金焊接材料的相关数据，无法准确给出当量加速关系，从而参考飞机结构常用的钢、铝材料的当量加速关系暂定预腐蚀时间。钢、铝材料的当量加速关系一般小于 $12\mathrm{h}/$ 年，而现代飞机使用年限要求一般在30年左右，从而为充分的考虑预腐蚀时间的影响，本章取最长预腐蚀试验时间为30天，并认为预腐蚀30天对应外场使用30年以上。  
（2）加速腐蚀试验安排。为充分研究预腐蚀对钛合金焊接件寿命的影响，应在 $0\sim 30$ 天内合理的安排时间间隔，进行多组不同预腐蚀时间的加速腐蚀试验。但是，由于钛合金焊接件加工费用昂贵，而疲劳寿命随预腐蚀时间的延长一般呈下降趋势，本章拟先进行30天的预腐蚀试验，若试件有明显腐蚀现象，寿命有明显变化，再进行适当的补充试验。若试件无腐蚀现象，寿命变化不明显，则不进行补充试验。

# 2）预腐蚀后的疲劳试验

为了充分的说明预腐蚀影响，应该在预腐蚀不同时间后进行各种谱型和若干应力水平下的试验，同样限于财力、物力方面的限制，本章仅进行一种谱型和

应力水平下的试验, 参考我国某型飞机定寿时的载荷谱, 本试验取为等幅谱, 应力水平为 $(\sigma_{\max}, \sigma_{\min}) = (613.2, 51.8)$ MPa。由于电子束焊接件寿命很长, 对其进行截尾寿命试验, 截尾寿命取为 $10^{6}$ 次。

# 8.3.1.2 试件

取BT20板材，按如下加工过程：下料 $\rightarrow$ 线切割成形 $\rightarrow$ 酸洗 $\rightarrow$ 焊接 $\rightarrow$ 焊缝区磨削、侧边磨削及棱角打磨 $\rightarrow$ 热处理（真空炉 $650\% \sim 680\%$ 保温1.5h） $\rightarrow$ 喷砂处理加工焊接件。

焊缝形状为横焊缝，并对试件表面进行喷砂处理，试件形状、尺寸见图8-1。

图片摘要：该图主要展示 8 1 钛合金焊接件。
![](images/f06e91bf26b20bf109c53dd94fa36f8f252788c4a553d303612b86b66cad2d85.jpg)  
图8-1 钛合金焊接件

# 8.3.1.3 试验内容

试验内容包括：

（1）氩弧焊喷砂试件在周期浸润加速试验环境谱下预腐蚀0天和30天的试验，以及随后的等幅谱下的疲劳试验。  
(2) 电子束焊喷砂试件在周期浸润加速试验环境谱下预腐蚀0天和30天的试验, 以及随后的等幅谱下的疲劳试验。

试验内容及安排见表8-1。

表 8-1 试验内容  

<table><tr><td rowspan="2">试件形式</td><td colspan="2">等幅疲劳试件数</td></tr><tr><td>预腐蚀0天</td><td>预腐蚀30天</td></tr><tr><td>BT20钛合金氩弧焊喷砂试件</td><td>5</td><td>6</td></tr><tr><td>BT20钛合金电子束焊喷砂试件</td><td>8</td><td>5</td></tr></table>

# 8.3.1.4 加速试验环境谱

采用周期浸润环境谱，其具体构成见5.2.1.3节。

# 8.3.1.5 疲劳载荷谱

疲劳试验采用等幅交变载荷进行，载荷计算公式如下：

$$
P = \sigma \cdot F \tag {8-1}
$$

式中： $\sigma$ 为等幅应力水平， $(\sigma_{\max}, \sigma_{\min}) = (613.2, 51.8)$ MPa； $F$ 为试件焊接部位横截面积，由于破坏部位在焊缝附近，为了消除焊缝厚度差异导致疲劳寿命的差异，试验前分别测量每个试件焊缝两侧最小截面处尺寸，计算对应的载荷水平。

# 8.3.1.6 试验装置和试验条件

# 1）加速腐蚀试验装置和条件

加速腐蚀试验在ZJF-75G周期浸润腐蚀试验箱中进行，该试验箱通过中国航天科技集团公司第一计量测试研究所检测，湿度范围为 $(95\pm 5)\%$ ，温度控制精度为 $\pm 2^{\circ}\mathrm{C}$ ，湿度控制精度为 $\pm 3\%$ 。试验箱如图8-2所示。

图片摘要：该图主要展示 8 2 ZJF 75G周期浸润试验箱。
![](images/a9eac3bd86600af0e48edf14eeed2745f5f766e9e866678333d5ae8ed3597390.jpg)  
图8-2 ZJF-75G周期浸润试验箱

试验过程中，试件水平放置在由惰性材料制成的试件搁架上，直接接受红外灯照射；为避免环境箱工作室环境不均匀对试件的影响，每12h随机交换试件位置一次，每48h更换溶液一次。

# 2）疲劳试验装置和条件

疲劳试验在MTS880-500kN疲劳试验机上进行，载荷谱的施加由TestStarIIs控制系统实现。试验机经中国航空工业集团公司北京长城计量测试研究所定期检定，静载误差小于 $1\%$ ，动载误差小于 $2\%$ 。

疲劳试验在室温大气下进行，采取轴向拉一拉方式，正弦波，频率 $6\mathrm{Hz}$ 。试验装置如图8-3所示。

# 8.3.1.7 试验过程

（1）在正式试验载荷谱下进行一般环境下的疲劳试验，试验做至试件断裂或达到 $10^{6}$ 次终止。  
(2) 加速腐蚀试验前, 采用丙酮或无水乙醇清洗试件表面油污, 然后用去离子水进行清洗, 烘干。  
(3) 进行 $720 \mathrm{~h}$ 的加速腐蚀试验, 试验过程中对试件腐蚀情况进行观察和记

图片摘要：该图主要展示 8 3MTS880 500kN疲劳试验机。
![](images/fc60878f1c285b8b1543096ae9963df7af192fd75f1c394e347f32e682209dc0.jpg)  
图8-3MTS880-500kN疲劳试验机

录;试验后马上用去离子水对试件进行清洗,烘干后进行试验载荷谱下的疲劳试验,试验做至试件断裂或达到 $10^{6}$ 次终止。

# 8.3.2 试验结果

# 8.3.2.1 腐蚀试验结果

试验过程中未发现溶液 $\mathsf{pH}$ 值有变化，试件表面也无气泡、变色现象，腐蚀试验结束后对试件表面进行观察，未发现任何腐蚀现象。

# 8.3.2.2 氩弧焊试件试验结果

# 1）未预腐蚀疲劳试验寿命

氩弧焊试件未预腐蚀疲劳试验寿命见表8-2。试件图如图8-4、图8-6所示。

表8-2 氩弧焊试件未预腐蚀疲劳试验数据  

<table><tr><td>试件编号</td><td>寿命N/次</td></tr><tr><td>01</td><td>55348</td></tr><tr><td>02</td><td>37492</td></tr><tr><td>03</td><td>97343</td></tr><tr><td>04</td><td>75352</td></tr><tr><td>05</td><td>28942</td></tr></table>

图片摘要：该图主要展示 8 2 氩弧焊试件未预腐蚀疲劳试验数据。
![](images/9f381ddfc7bf589285f7c642d788fea9ae2a28be277807420bddbb76aa541ca8.jpg)  
图8-4 未预腐蚀氩弧焊试件

图片摘要：该图主要展示 8 4 未预腐蚀氩弧焊试件。
![](images/431ab0bfb76f7e164293555e216279f348b76147e70bdd4f4983cd9c92a6e2b7.jpg)  
图8-5 未预腐蚀氢弧焊断裂试件

图片摘要：该图主要展示 8 5 未预腐蚀氢弧焊断裂试件。
![](images/250963294e9a144ca3fb32aee883a27694d78efc050c82303f3378a203352458.jpg)  
图8-6 未预腐蚀氢弧焊试件断口

# 2）预腐蚀疲劳试验寿命

氩弧焊试件预腐蚀疲劳试验寿命见表8-3，试件图如图 $8 - 7\sim$ 图8-9所示。

图片摘要：该图主要展示 8 6 未预腐蚀氢弧焊试件断口。
![](images/0c8028b0c399bfe70bd72f5b190a8d40fc03153a979c5ff8ea6304e47ed49b9a.jpg)  
图8-7 预腐蚀30天后氩弧焊试件

表 8-3 氙弧焊试件预腐蚀疲劳试验数据  

<table><tr><td>编号</td><td>寿命N/次</td><td>编号</td><td>寿命N/次</td></tr><tr><td>C1</td><td>51815</td><td>C4</td><td>45593</td></tr><tr><td>C2</td><td>70128</td><td>C5</td><td>28745</td></tr><tr><td>C3</td><td>42808</td><td>C6</td><td>60568</td></tr></table>

图片摘要：该图主要展示 8 3 氙弧焊试件预腐蚀疲劳试验数据。
![](images/7d82379f64ed576861c2e592acacc0e724076fb2543bb7ddd2692d953074b129.jpg)  
图8-8 预腐蚀30天后的氩弧焊断裂试件

图片摘要：该图主要展示 8 8 预腐蚀30天后的氩弧焊断裂试件。
![](images/6f41e0dfcfaa5be993c7bc9173018b8a2d6e57ac4de3ce28ec2aaabedf7ab944.jpg)  
图8-9 预腐蚀30天后的氩弧焊试件断口

# 8.3.2.3 电子束焊试件试验结果

# 1）未预腐蚀疲劳试验寿命

未预腐蚀疲劳试验寿命见表8-4，试件图如图 $8 - 10\sim$ 图8-12所示。

表8-4 电子束焊试件未预腐蚀疲劳试验数据  

<table><tr><td>试件编号</td><td>寿命N/次</td></tr><tr><td>01</td><td>529969</td></tr><tr><td>02</td><td>979152</td></tr><tr><td>03</td><td>969363</td></tr><tr><td>04</td><td>566841</td></tr><tr><td>05</td><td>825103</td></tr><tr><td>06</td><td>&gt;1000000</td></tr><tr><td>07</td><td>&gt;1000000</td></tr><tr><td>08</td><td>&gt;1000000</td></tr></table>

图片摘要：该图主要展示 8 4 电子束焊试件未预腐蚀疲劳试验数据。
![](images/1bda50b3eec27c639b23c8368df4ca1d27065e626b12967977ab24a8633334fb.jpg)  
图8-10 未预腐蚀电子束焊试件

图片摘要：该图主要展示 8 10 未预腐蚀电子束焊试件。
![](images/812a770268d6e7d5a2e10460eb1ac080903dbc80e10232007ec88aca391ec404.jpg)  
图8-11 未预腐蚀电子束焊断裂试件

图片摘要：该图主要展示 8 11 未预腐蚀电子束焊断裂试件。
![](images/d36e77e1450b06c0790da7484c9da069eef7ac6009d135cf8bb5eec2ee03ba69.jpg)  
图8-12 未预腐蚀电子束焊试件断口

# 2）预腐蚀疲劳试验寿命

预腐蚀疲劳试验寿命见表8-5。试件图如图8-13~图8-15所示。

图片摘要：该图主要展示 8 12 未预腐蚀电子束焊试件断口。
![](images/086504964a0bc8875f2d99ebf483daf7e4a11f649e1be925a0abfcf39f41c805.jpg)  
图8-13 预腐蚀30天后的电子束焊试件

表8-5 电子束焊试件预腐蚀疲劳试验数据  

<table><tr><td>编号</td><td>寿命N/次</td></tr><tr><td>C1</td><td>966576</td></tr><tr><td>C2</td><td>865130</td></tr><tr><td>C3</td><td>412448</td></tr><tr><td>C4</td><td>610466</td></tr><tr><td>C5</td><td>&gt;1000000</td></tr></table>

图片摘要：该图主要展示 8 5 电子束焊试件预腐蚀疲劳试验数据。
![](images/123c5e61bf62f00949b593c44480a7a4c266df15770e493a45c8866f582a84fe.jpg)  
图8-14 预腐蚀30天后的电子束焊断裂试件

图片摘要：该图主要展示 8 14 预腐蚀30天后的电子束焊断裂试件。
![](images/d2a25016611841ba6551657191c91c7842da15a74c926fad5676bc873334101e.jpg)  
图8-15 预腐蚀30天后的电子束焊试件断口

# 8.3.3 环境腐蚀对钛合金焊接件影响分析

# 8.3.3.1 环境腐蚀对钛合金焊接件腐蚀损伤分析

（1）试验过程中定期观察，未发现钛合金氩弧焊和电子束焊接试件产生腐蚀损伤。  
(2) 疲劳试验结束后, 对破坏断口进行观察, 未发现腐蚀损伤。

显然，对飞机结构常用的使用环境，周期浸润环境谱下加速腐蚀30天未产生明显的腐蚀损伤，表明钛合金焊接件具有比较好的抗腐蚀性能。

# 8.3.3.2 对疲劳寿命影响的分析

# 8.3.3.2.1 疲劳寿命分布参数估计方法

# 1）疲劳寿命分布特性

对军用飞机结构而言，常假设疲劳寿命服从对数正态分布，并且疲劳寿命分布形式不受预腐蚀时间的影响，其概率密度函数如下：

$$
f (N (T)) = \frac {\lg e}{\sqrt {2 \pi} N (T) \sigma (T)} \mathrm {e} ^ {- \frac {1}{2} \left[ \frac {\lg N (T) - \mu (T)}{\sigma (T)} \right] ^ {2}} \tag {8-2}
$$

式中： $N(T)$ 为预腐蚀 $T$ 时间后的疲劳寿命； $\mu (T)$ 为对数疲劳寿命数学期望； $\sigma (T)$ 为预腐蚀 $T$ 时间后的对数疲劳寿命标准差。

# 2）完全寿命分布参数估计方法

若疲劳寿命均为完全寿命，采用极大似然法估计分布参数，对数中值寿命和对数标准差的估计值为：

$$
\hat {\mu} (T) = \frac {1}{n _ {T}} \sum_ {i = 1} ^ {n _ {T}} \lg N _ {i} (T)
$$

$$
\hat {\sigma} (T) = \sqrt {\frac {1}{n _ {T} - 1} \sum_ {i = 1} ^ {n _ {T}} \left(\lg N _ {i} (T) - \hat {\mu}\right) (T) ^ {2}} \tag {8-3}
$$

# 3）截尾寿命分布参数估计

若疲劳寿命为截尾寿命数据，本章采用如下两种方法进行估计：

(1) 假定截尾寿命为完全寿命, 则按完全寿命分布参数估计方法处理。

② 秩统计方法。将疲劳寿命对数值 $x_{i} = \lg N_{i}(T)$ ，按从小到大的顺序排列为：

$$
x _ {1} <   x _ {2} <   \dots <   x _ {i} <   \dots <   x _ {n}
$$

式中： $i$ 是观测值由小到大按照顺序排列的“序数”； $n$ 为成组试验试件总数。

则 $x_{i}$ 对应的母体存活率 $p$ 估计量或累积频率估计量为 $\hat{p}_i = 1 - \frac{i}{n + 1}$ 。而

$$
x _ {P} = \boldsymbol {\mu} + \boldsymbol {\sigma} \cdot u _ {P} \tag {8-4}
$$

由 $\hat{p}_i$ 查标准正态表，可以得到其对应的分位值 $u_i$ ，从而构造数据对 $(u_i, x_i)$ ，按最小二乘法进行参数估计。

# 8.3.3.2.2 氯弧焊试件疲劳寿命统计对比

# 1）疲劳寿命分布参数估计值

按完全寿命分布参数估计方法，得到预腐蚀不同时间后的疲劳寿命分布参数估计值见表8-6。

表8-6 氩弧焊试件疲劳寿命相关参数  

<table><tr><td>时间T/天</td><td>μ(T)</td><td>σ(T)</td></tr><tr><td>0</td><td>4.7288</td><td>0.2151</td></tr><tr><td>30</td><td>4.6819</td><td>0.1348</td></tr></table>

# 2）统计对比分析

取显著度 $\alpha = 0.05$ ，按F检验法进行方差齐性检验：

$$
F = \left(\frac {0 . 2 1 5 1}{0 . 1 3 4 8}\right) ^ {2} = 2. 5 5 <   F _ {0. 0 2 5} (5 - 1, 6 - 1) = 7. 3 9
$$

表明上述两组数据具有方差齐性，并有总体标准差 $s_w = 0.1751$ 。

取显著度 $\alpha = 0.05$ ，按 $t$ 检验法进行疲劳寿命对比分析

$$
t = \left| \frac {4 . 7 2 8 8 - 4 . 6 8 1 9}{0 . 1 7 5 1 \sqrt {\frac {1}{5} + \frac {1}{6}}} \right| = 0. 4 4 2 3 <   t _ {0. 0 2 5} (5 - 1 + 6 - 1) = 2. 2 6 2
$$

检验表明，预腐蚀30天后，钛合金氩弧焊接件的疲劳寿命无明显变化。

# 8.3.3.3 电子束焊试件疲劳寿命统计对比

# 1）疲劳寿命分布参数估计

按秩统计方法得到电子束焊试件预腐蚀不同时间后的疲劳寿命分布参数估计值见表8-7。

# 2）统计对比分析

取显著度 $\alpha = 0.05$ ，按F检验法进行方差齐性检验：

$$
F = \left(\frac {0 . 1 6 3 1}{0 . 1 1 4 9}\right) ^ {2} = 2. 0 1 <
$$

$$
F _ {0. 0 2 5} (5 - 1, 8 - 1) = 5. 5 2
$$

表8-7 电子束焊试件疲劳寿命相关参数  

<table><tr><td>时间T/天</td><td>μ(T)</td><td>σ(T)</td></tr><tr><td>0</td><td>5.9819</td><td>0.2285</td></tr><tr><td>30</td><td>5.8972</td><td>0.2740</td></tr></table>

表明上述两组数据具有方差齐性，并有总体标准差 $s_w = 0.1345$ 。

取显著度 $\alpha = 0.05$ ，按 $t$ 检验法进行疲劳寿命对比分析

$$
t = \left| \frac {5 . 9 2 1 5 - 5 . 8 6 4 7}{0 . 1 3 4 5 \sqrt {\frac {1}{8} + \frac {1}{5}}} \right| = 0. 7 4 0 7 <   t _ {0. 0 2 5} (8 - 1 + 5 - 1) = 2. 2 0 1
$$

检验表明，预腐蚀30天后，钛合金电子束焊接件的疲劳寿命无明显变化。

若将不完全寿命作为完全寿命，同样可以得到上述结论。

# 8.3.4 结论

周期浸润加速试验环境谱下氩弧焊接件和电子束焊接件预腐蚀30天后的腐蚀损伤对比和等幅疲劳试验结果分析表明，在飞机结构常用的使用环境下，钛合金焊接件不会产生明显的腐蚀损伤，预腐蚀对钛合金焊接件结构疲劳寿命基本无影响。

# 8.4 环境腐蚀对钛合金异金属连接件腐蚀损伤及寿命影响及防腐措施有效性研究

# 8.4.1 试验概述

# 8.4.1.1 试件

试件设计详细内容见文献[6], 包括钛一铝、钛一钢两类连接件, 其中每类又分为未防腐和防腐两种, 其中, 未防腐件直接将含孔板件用钛合金螺栓装配为对称拉伸试件, 而防腐件则对不同类型试件按如下工艺处理:

（1）钛一铝连接件。TA15钛合金板表面蓝色阳极化，LY12铝合金板表面进行阳极化处理，涂H06-2底漆，螺栓孔湿装配。  
(2）钛一钢连接件。TA15钛合金板表面蓝色阳极化，30CrMnSiA钢板表面镀锌钝化后涂H61-1耐热漆，螺栓孔湿装配。

试件类型见表8-8，试件图如图 $8 - 16\sim$ 图8-19所示。

表8-8 试件类型  

<table><tr><td>序号</td><td colspan="2">试件类型</td><td>试件编号</td><td>简称</td></tr><tr><td>1</td><td rowspan="2">钛-铝连接件</td><td>未防腐</td><td>LS-200-0-*</td><td>钛-铝未防腐件</td></tr><tr><td>2</td><td>防腐</td><td>FLS-200-0-*</td><td>钛-铝防腐件</td></tr><tr><td>3</td><td rowspan="2">钛-钢连接件</td><td>未防腐</td><td>LS-300-0-*</td><td>钛-钢未防腐件</td></tr><tr><td>4</td><td>防腐</td><td>FLS-300-0-*</td><td>钛-钢防腐件</td></tr></table>

图片摘要：该图主要展示 8 8 试件类型。
![](images/155cdd7533bfc30083d6bede8dcb18e54e435e61542a077e88a96d4c0e06ee66.jpg)  
图8-16 钛一铝未防腐件

图片摘要：该图主要展示 8 16 钛一铝未防腐件。
![](images/f148e7f92ca754c691762f811edf01f6e7189353950a136c0b18e5772b78164f.jpg)  
图8-17 钛一铝防腐件

图片摘要：该图主要展示 8 17 钛一铝防腐件。
![](images/63483d8cea6ab0f80f50f61e61a027fa65fd25fbaf8dde8bf13a85b5c642a0fd.jpg)  
图8-18 钛一钢未防腐件

图片摘要：该图主要展示 8 18 钛一钢未防腐件。
![](images/c3a130e96bc64f3005c303d37edfe92ba534a6aac9a17c29cc086b4b12c0e772.jpg)  
图8-19 钛一钢防腐件

# 8.4.1.2 加速腐蚀试验

# 8.4.1.2.1 加速腐蚀试验内容、装置、方法和过程

# 1）加速腐蚀试验内容

对上述两类4种试件，初步拟定的试验安排如下：

# （1）钛一铝连接件。

① 对钛一铝未防腐件, 取预腐蚀时间 $t_1$ , 进行一组试件的腐蚀试验; $t_1$ 应根据试验过程中的试件腐蚀情况进行调整;  
② 对钛一铝防腐件，进行预腐蚀时间为 $t_1$ 和 $t_2 (t_1 < t_2)$ 的成组腐蚀试验。

# (2）钛一钢连接件。

① 对钛一钢未防腐件, 取预腐蚀时间 $t_3$ , 进行一组试件的腐蚀试验; $t_3$ 应根据试验过程中的试件腐蚀情况进行调整;  
② 对钛一铝防腐件, 进行预腐蚀时间为 $t_{3}$ 和 $t_{4}(t_{3} < t_{4})$ 的成组腐蚀试验。

试验内容初步安排见表8-9。

表 8-9 试验内容初步安排  

<table><tr><td rowspan="2" colspan="2">试件</td><td colspan="4">预腐蚀时间</td></tr><tr><td>t1</td><td>t2</td><td>t3</td><td>t4</td></tr><tr><td rowspan="2">钛一铝连接件</td><td>未防腐件</td><td>一组若干件</td><td></td><td></td><td></td></tr><tr><td>防腐件</td><td>一组若干件</td><td>一组若干件</td><td></td><td></td></tr><tr><td rowspan="2">钛一钢连接件</td><td>未防腐件</td><td></td><td></td><td>一组若干件</td><td>一组若干件</td></tr><tr><td>防腐件</td><td></td><td></td><td>一组若干件</td><td>一组若干件</td></tr></table>

# 2）加速腐蚀试验方法

（1）加速试验环境谱。取与8.3.1.4节相同的加速试验环境谱。

# (2）试验周期的选取。

① 对钛合金异金属连接件而言，该谱的当量加速关系不明确，从而无法准确给出对应外场服役若干年的加速时间，同样参考文献[5]中给出的常用的钢、铝材料的当量加速关系，取外场服役20年，从偏保守的角度出发，初步拟定加速腐蚀时间为10天左右。  
② 试验周期应根据试验过程中试件的腐蚀损伤情况进行调整，试验过程中仔细观察、记录试件的腐蚀情况，一旦产生明显的腐蚀损伤，则停止预腐蚀试验；  
③ $t_2, t_4$ 应分别为 $t_1, t_2$ 的 1.5 倍 $\sim 2.0$ 倍，以达到约相当于外场服役 30 年 $\sim 40$ 年的效果。

试验过程中定期观察试件的腐蚀情况，结果发现钛一铝试件在预腐蚀 $48\mathrm{h}$ 后产生了明显的腐蚀，并综合8.4.1.3节中预腐蚀疲劳试验结果将腐蚀时间调

整为: $t_1 = 48\mathrm{h}, t_2 = 85\mathrm{h}$ ; 而钛一钢试件在预腐蚀 $24\mathrm{h}$ 产生了明显的腐蚀损伤, 综合8.4.1.3节中预腐蚀试验结果, 将试验内容进行了相应的调整, 调整为: $t_3 = 24\mathrm{h}, t_4 = 0$ 。

# 8.4.1.2.2 预腐蚀试验设备

预腐蚀试验在ZJF-75G周期浸润环境箱中进行，试验设备详见8.3.1.6节。

# 8.4.1.2.3 预腐蚀试验要求

（1）定期测量溶液 $\mathbf{pH}$ 值，适时补充酸液，以防止溶液 $\mathbf{pH}$ 值的过大波动；每2天更换溶液一次。  
（2）定期检查、记录试件的腐蚀情况。  
(3) 试验结束后, 立即采用取离子水对试件进行清洗, 烘干后保存在干燥皿中。

# 8.4.1.2.4 试验结果

上述两类4种试件预腐蚀试验现象记录分别见表8-10和表8-11，试件如图 $8 - 20\sim$ 图8-23所示。

表 8-10 钛一铝试件腐蚀现象记录  

<table><tr><td>腐蚀时间/h</td><td>未防腐件LS-200-*</td><td>防腐件FLS-200-*</td></tr><tr><td>0</td><td colspan="2">pH~=4.0,开始试验</td></tr><tr><td>11</td><td>LS-200试件铝片表面可见气泡和蚀坑</td><td>FLS-200试件的垫片周围可见气泡,未见蚀坑</td></tr><tr><td>16</td><td>LS-200试件铝片侧壁有气泡,表面蚀坑增多,装配缝隙有一定量白色物质</td><td>FLS-200试件无明显变化</td></tr><tr><td>16</td><td colspan="2">加入稀H2SO4,调pH值(pH值由约4.5调至约4.0)</td></tr><tr><td>19</td><td>LS-200试件铝片表面蚀坑增多,有气泡</td><td>FLS-200试件的垫片周围有气泡</td></tr><tr><td>20</td><td></td><td>FLS-200试件铝片涂层起泡,试件背面无明显变化</td></tr><tr><td rowspan="2">35</td><td>LS-200试件铝片表面蚀坑明显增多,表面和侧面有腐蚀产物</td><td>FLS-200试件侧面有腐蚀产物</td></tr><tr><td colspan="2">pH=4.3</td></tr><tr><td>37</td><td colspan="2">加入稀H2SO4,调pH值(pH值由约4.3调至约4.0)</td></tr><tr><td rowspan="2">48</td><td colspan="2">pH=4.1,更换溶液</td></tr><tr><td>取出试件详细观察:LS-200试件铝片表面可见腐蚀斑,装配缝隙有腐蚀产物,部分螺栓表面涂层脱落</td><td>FLS-200,试件铝片表面涂层起泡较多,试件装配缝隙有腐蚀产物;但相对于LS-200试件明显少,部分螺栓表面涂层脱落,部分试件表面涂层有脱层现象</td></tr><tr><td rowspan="2">59</td><td>LS-200-07~09试件铝片表面蚀坑连成一片,腐蚀产物较多</td><td>FLS-200-10~13试件铝片表面涂层均起泡,15试件未发现明显气泡</td></tr><tr><td colspan="2">pH=4.1</td></tr><tr><td>64</td><td></td><td>FLS-200试件铝片表面涂层均起泡</td></tr><tr><td>69</td><td colspan="2">加入稀H2SO4,调pH值(pH值由约4.5调至约4.0)</td></tr><tr><td>73</td><td>LS-200试件铝片表面可见严重的黑色腐蚀斑</td><td>FLS-200试件铝片表面涂层起泡明显增多,螺栓表面涂层大部分均已脱落</td></tr><tr><td>83</td><td>LS-200试件铝片边缘成黑色</td><td>FLS-200试件铝片表面涂层起泡明显增多</td></tr><tr><td>85</td><td>LS-200试件铝片表面有明显的黑色腐蚀斑,白色的腐蚀产物,试件铝片边缘腐蚀严重,装配缝隙间有白色腐蚀产物</td><td>FLS-200试件装配缝隙间少量白色腐蚀产物,试件铝片表面涂层起泡比较明显,涮洗过程中涂层有轻微脱落</td></tr></table>

图片摘要：该图主要展示 8 10 钛一铝试件腐蚀现象记录。
![](images/10442a6303f6f53da0372b4592b204da76a607f087875d58fc3e8540f287cb6a.jpg)

图片摘要：该图主要展示 8 10 钛一铝试件腐蚀现象记录。
![](images/f13fb0554768b202acb1b38c535dcc317cf1a05ece5f43f53e443c42fa0b0081.jpg)

图片摘要：该图主要展示 8 10 钛一铝试件腐蚀现象记录图8 20 钛一铝未防腐件试验图 图8 21 钛一铝防腐件试验图 表 8 11 钛一钢试。
![](images/e6abe6c367e086112d49b8c488eb862c56d2a1862e113c77812523e734491e67.jpg)  
图8-20 钛一铝未防腐件试验图  
图8-21 钛一铝防腐件试验图

表 8-11 钛一钢试件腐蚀现象记录  

<table><tr><td>腐蚀时间/h</td><td>LS-300-04~06</td><td>FLS-300-05~07</td></tr><tr><td>0</td><td colspan="2">pH ~ = 4.0,开始试验</td></tr><tr><td>2h</td><td>LS-300试件表面可见棕黑色腐蚀斑</td><td>FLS-300试件表面有小气泡</td></tr><tr><td>12</td><td>LS-300试件表面产生严重的锈斑,缝隙间有较多腐蚀产物</td><td>气泡增多</td></tr><tr><td>18</td><td>LS-300试件表面可见黑色斑点</td><td>FLS-300试件表面有较严重的气泡</td></tr><tr><td rowspan="2">22</td><td>LS-300试件表面有严重的腐蚀锈斑,装配缝隙间有锈</td><td>FLS-300试件表面有较多的气泡,装配缝隙间有白色的物质</td></tr><tr><td colspan="2">注入稀H2SO4,调pH值(pH值由约4.5调至约4.2)</td></tr><tr><td rowspan="2">24</td><td colspan="2">取出试件</td></tr><tr><td>LS-300试件表面腐蚀锈斑比较严重,布满棕红色锈斑,表面涂层脱落</td><td>FLS试件表面涂层部分脱落,涮洗过程中表面涂层脱落严重</td></tr></table>

图片摘要：该图主要展示 8 11 钛一钢试件腐蚀现象记录。
![](images/b9365128adde77bbe3f79a2cc5051323500d96a9af002f641595072afa63e7a8.jpg)  
图8-22 钛一钢未防腐件试验图

图片摘要：该图主要展示 8 22 钛一钢未防腐件试验图。
![](images/2efd03430844c5ef5c2ce7c6ce1226e5bde4c380683e0c15c019574513da8eb4.jpg)  
图8-23 钛一钢防腐件试验图

# 8.4.1.3 预腐蚀后的疲劳试验

# 8.4.1.3.1 疲劳试验内容、方法与装置

# 1）试验内容

需要进行未预腐蚀试件和8.4.1.2中预腐蚀不同时间后的试件在等幅谱下的疲劳试验，根据试验内容和试验过程中的现象，完成的试验内容见表8-12。

表 8-12 试验内容  

<table><tr><td rowspan="2" colspan="2">试件</td><td rowspan="2">室温疲劳</td><td colspan="3">预腐蚀时间</td></tr><tr><td>24h</td><td>48h</td><td>85h</td></tr><tr><td rowspan="2">钛-铝连接件</td><td>未防腐件</td><td>4</td><td></td><td>2</td><td>2</td></tr><tr><td>防腐件</td><td>5</td><td></td><td>2</td><td>2</td></tr><tr><td rowspan="2">钛-钢连接件</td><td>未防腐件</td><td>2</td><td>2</td><td></td><td></td></tr><tr><td>防腐件</td><td>2</td><td>3</td><td></td><td></td></tr></table>

# 2）载荷谱

疲劳试验采用等幅谱，应力比为 $R = 0.1$ ，对应的载荷按下式计算：

$$
P = \sigma \cdot F \tag {8-4}
$$

式中： $\sigma$ 为交变应力（MPa），要求在该等幅谱下未预腐蚀试件的裂纹萌生寿命约为 $5 \times 10^{4}$ 次 $\sim 10^{5}$ 次， $\sigma$ 通过摸索试验确定； $F$ 为试件钛合金基体材料的有效净截面积（ $\mathrm{mm}^2$ ）。

在进行正式试验时, 为了能够在断口上形成可供判读的疲劳条带, 以确定裂纹萌生寿命, 采用了标识谱, 标识谱由二级块谱构成, 通过试验摸索定为 3000:4000

（标识载荷 $(R = 0.75)$ 循环3000次，正式交变载荷循环4000次，反复交替进行），同时为了节省试验时间，采用正式试验应力水平预疲劳若干次后再施加标识载荷。

# 3）疲劳试验设备

疲劳试验在MTS880-500kN疲劳试验机上进行，见8.3.1.6节。

# 4）疲劳试验要求

（1）采用轴向加载方法，试件夹持端直接夹持在试验机的卡头上。  
(2）疲劳试验波形采用正弦波，试验频率为 $f = 5 \sim 10\mathrm{Hz}$ 。  
(3) 疲劳试验在室温大气环境下进行。  
（4）试验做至试件断裂，试验结束后记录试件总寿命。  
（5）试验结束后对试件断口进行分析和判读，将试件保存在干燥皿中。

# 8.4.1.3.2 预腐蚀疲劳试验结果

钛一铝未防腐连接件、钛一铝防腐连接件、钛一钢未防腐连接件、钛一钢防腐连接件疲劳试验结果分别见表 $8-13\sim$ 表8-16。

由于连接件断口表面受污染，部分试件裂纹萌生寿命无法判读得到。

表 8-13 钛一铝未防腐连接件试验结果  

<table><tr><td>试件号</td><td>预腐蚀t/h</td><td>裂纹萌生寿命/次</td><td>总寿命/次</td></tr><tr><td>LS-200-01</td><td>0</td><td></td><td>126119</td></tr><tr><td>LS-200-02</td><td>0</td><td></td><td>122665</td></tr><tr><td>LS-200-03</td><td>0</td><td>98106</td><td>122299</td></tr><tr><td>LS-200-04</td><td>0</td><td></td><td>&gt;155523</td></tr><tr><td>LS-200-05</td><td>48</td><td>49194</td><td>69330</td></tr><tr><td>LS-200-06</td><td>48</td><td>46395</td><td>70504</td></tr><tr><td>LS-200-07</td><td>85</td><td>37863</td><td>70656</td></tr><tr><td>LS-200-08</td><td>85</td><td>39883</td><td>55119</td></tr></table>

表 8-14 钛一铝防腐连接件试验结果  

<table><tr><td>试件号</td><td>预腐蚀t/h</td><td>裂纹萌生寿命/次</td><td>总寿命/次</td></tr><tr><td>FLS-200-01</td><td>0</td><td></td><td>55824</td></tr><tr><td>FLS-200-02</td><td>0</td><td></td><td>91572</td></tr><tr><td>FLS-200-03</td><td>0</td><td>53116</td><td>73897</td></tr></table>
