Repository: C-zj02/CFD-claw

<div align="center">

**English** | [中文](#中文版) | [Français](README_FR.md) | [Русский](README_RU.md) | [हिन्दी](README_HI.md) | [العربية](README_AR.md) | [Português](README_PT.md)

# 🚀 Claude Code Python

**A Complete Python Reimplementation Based on Real Claude Code Source**

*From TypeScript Source → Rebuilt in Python with ❤️*

***
**🔥 Active Development • New Features Weekly 🔥**

</div>

***

## 🎯 What is This?

**Clawd Code** is a **complete Python rewrite** of Claude Code, based on the **real TypeScript source code**.

File: RAG-data/飞机设计手册_第3册_材料(上).pdf-54954277-eebe-4c95-a16a-63bea705142d.md (part 6 of 12)
续表 6-2  
<table><tr><td>厚度及公差</td><td>宽度及公差</td><td>长度及公差</td><td>厚度及公差</td><td>宽度及公差</td><td>长度及公差</td></tr><tr><td>2.0±0.30</td><td></td><td></td><td>12.0±1.00</td><td></td><td></td></tr><tr><td>2.5±0.30</td><td></td><td></td><td>14.0±1.00</td><td></td><td></td></tr><tr><td>3.0±0.30</td><td></td><td></td><td>15.0±1.20</td><td></td><td></td></tr><tr><td>3.5±0.35</td><td></td><td></td><td>16.0±1.30</td><td></td><td></td></tr><tr><td>4.0±0.40</td><td></td><td></td><td>18.0±1.40</td><td></td><td></td></tr><tr><td>4.5±0.45</td><td></td><td></td><td>20.0±1.50</td><td></td><td></td></tr><tr><td>5.0±0.50</td><td>≥700+15</td><td>≥1800+30</td><td>22.0±1.60</td><td>≥700+15</td><td>≥1800+300</td></tr><tr><td>5.5±0.55</td><td></td><td></td><td>25.0±1.80</td><td></td><td></td></tr><tr><td>6.0±0.60</td><td></td><td></td><td>28.0±2.00</td><td></td><td></td></tr><tr><td>6.5±0.65</td><td></td><td></td><td>30.0±2.10</td><td></td><td></td></tr><tr><td>7.0±0.70</td><td></td><td></td><td>32.0±2.10</td><td></td><td></td></tr><tr><td>7.5±0.75</td><td></td><td></td><td>35.0±2.10</td><td></td><td></td></tr><tr><td>8.0±0.80</td><td></td><td></td><td>38.0±2.30</td><td></td><td></td></tr><tr><td>8.5±0.85</td><td></td><td></td><td>40.0±2.40</td><td></td><td></td></tr><tr><td>10.0±1.00</td><td></td><td></td><td></td><td></td><td></td></tr></table>

# b. 软聚氯乙烯挤出板材

软聚氯乙烯挤出板材的标准性能见表9-15。

软聚氯乙烯挤出板材的规格见表9-16。

表 9-15 软聚氯乙烯板材的标准性能  

<table><tr><td colspan="2">性能</td><td>指标</td></tr><tr><td colspan="2">加热损失率,%低温对折</td><td>10无裂纹</td></tr><tr><td>腐蚀速率(25±2℃,8h)</td><td>40% NaOH水溶液,g/m240%HNO3水溶液,g/m230%H2SO4水溶液,g/m235%HCl水溶液,g/m2</td><td>±1.0±6.0±1.0±6.0</td></tr><tr><td colspan="2">拉伸强度(纵、横向),MPa断裂伸长率(纵、横向),%邵氏硬度</td><td>13.720075~85</td></tr></table>

表 9-16 软聚氯乙烯挤出板材的规格 (mm)  

<table><tr><td>厚度及公差</td><td>宽度公差</td><td>长度</td><td>厚度及公差</td><td>宽度公差</td><td>长度</td></tr><tr><td>1.0±0.2</td><td rowspan="5">±15</td><td rowspan="5">&gt;2000</td><td>6.0±0.5</td><td rowspan="5">±15</td><td rowspan="5">&gt;2000</td></tr><tr><td>2.0±0.2</td><td>7.0±0.5</td></tr><tr><td>3.0±0.3</td><td>8.0±0.5</td></tr><tr><td>4.0±0.4</td><td>9.0±0.5</td></tr><tr><td>5.0±0.5</td><td>10.0±0.5</td></tr></table>

# c. 硬聚氯乙烯管材

硬聚氯乙烯管材的标准性能见表9-17。

硬聚氯乙烯管材的规格见表9-18。

表 9-17 硬聚氯乙烯管材的标准性能  

<table><tr><td colspan="2">性能</td><td>指 标</td></tr><tr><td colspan="2">密 度, g/cm3软化点(维卡),C≥</td><td>1.40~1.6079</td></tr><tr><td>弯 曲 度</td><td>外径≤32mm,%外径40~200mm,%≤外径&gt;250mm,%≤</td><td>不规定1.00.5</td></tr><tr><td>尺寸变化率</td><td>沿长度方向,%沿圆周方向,%</td><td>±4.0±2.5</td></tr><tr><td colspan="2">20℃充液压34.3MPa,保持1h</td><td>不破裂,不渗漏</td></tr><tr><td colspan="2">扁 平 (压至外径1/2)</td><td>不破裂,无裂缝</td></tr><tr><td>腐蚀速率(60±2C,5h)</td><td>38%~42% NaOH水溶液,g/m238%~42%HNO3水溶液,g/m228%~32%H2SO4水溶液,g/m228%~32%HCl水溶液,g/m2</td><td>±1.5±1.5±1.5±1.5</td></tr><tr><td colspan="2">丙酮浸泡(20±2C,2h)</td><td>无脱层和碎裂</td></tr></table>

表 9-18 硬聚氯乙烯管材的规格  

<table><tr><td rowspan="3">外径mm</td><td rowspan="3">外径公差mm</td><td colspan="8">压力等级</td><td rowspan="3">长度及公差mm</td></tr><tr><td colspan="2">0.49MPa</td><td colspan="2">0.59MPa</td><td colspan="2">0.98MPa</td><td colspan="2">1.57MPa</td></tr><tr><td>壁厚及公差mm</td><td>近似重量kg/m</td><td>壁厚及公差mm</td><td>近似重量kg/m</td><td>壁厚及公差mm</td><td>近似重量kg/m</td><td>壁厚及公差mm</td><td>近似重量kg/m</td></tr><tr><td>10</td><td>±0.2</td><td></td><td></td><td></td><td></td><td></td><td></td><td>2.0-0.4</td><td>0.05</td><td></td></tr><tr><td>12</td><td>±0.2</td><td></td><td></td><td></td><td></td><td></td><td></td><td>2.0-0.4</td><td>0.10</td><td></td></tr><tr><td>16</td><td>±0.2</td><td></td><td></td><td></td><td></td><td></td><td></td><td>2.0-0.4</td><td>0.14</td><td></td></tr><tr><td>20</td><td>±0.3</td><td></td><td></td><td></td><td></td><td>2.0+0.4</td><td>0.17</td><td>2.3+0.5</td><td>0.21</td><td></td></tr><tr><td>25</td><td>±0.3</td><td></td><td></td><td></td><td></td><td>2.0+0.4</td><td>0.18</td><td>2.8+0.5</td><td>0.32</td><td></td></tr><tr><td>32</td><td>±0.3</td><td></td><td></td><td></td><td></td><td>2.4+0.5</td><td>0.36</td><td>3.6+0.6</td><td>0.52</td><td>4000±50</td></tr><tr><td>40</td><td>±0.4</td><td></td><td></td><td>2.0-0.4</td><td>0.36</td><td>3.0+0.6</td><td>0.57</td><td>4.5+0.9</td><td>0.91</td><td>6000±50</td></tr><tr><td>50</td><td>±0.4</td><td></td><td></td><td>2.4+0.5</td><td>0.60</td><td>3.7+0.7</td><td>0.88</td><td>5.6+1.1</td><td>1.27</td><td></td></tr><tr><td>63</td><td>±0.5</td><td></td><td></td><td>3.0+0.6</td><td>0.92</td><td>4.7+0.9</td><td>1.40</td><td>7.1+1.2</td><td>2.01</td><td></td></tr><tr><td>75</td><td>±0.5</td><td></td><td></td><td>3.6+0.7</td><td>1.43</td><td>5.5+1.1</td><td>2.25</td><td>8.4+1.4</td><td>2.82</td><td></td></tr><tr><td>90</td><td>±0.7</td><td>3.5+0.7</td><td>1.47</td><td>4.3+0.9</td><td>1.56</td><td>6.6+1.1</td><td>2.53</td><td>10.1+1.7</td><td>3.84</td><td></td></tr><tr><td>110</td><td>±0.8</td><td>4.2+0.8</td><td>2.18</td><td>5.3+1.0</td><td>2.68</td><td>8.1-1.3</td><td>3.82</td><td></td><td></td><td></td></tr><tr><td>125</td><td>±1.0</td><td>4.8+1.0</td><td>2.85</td><td>6.0+1.1</td><td>3.45</td><td>9.2-1.5</td><td>4.63</td><td></td><td></td><td></td></tr><tr><td>140</td><td>±1.0</td><td>5.4+1.1</td><td>3.65</td><td>6.7+1.1</td><td>4.28</td><td>10.3+1.7</td><td>6.65</td><td></td><td></td><td></td></tr><tr><td>160</td><td>±1.2</td><td>6.2+1.1</td><td>5.03</td><td>7.7-1.2</td><td>6.01</td><td></td><td></td><td></td><td></td><td></td></tr><tr><td>180</td><td>±1.4</td><td>6.9+1.1</td><td>5.79</td><td>8.6+1.4</td><td>7.6</td><td></td><td></td><td></td><td></td><td></td></tr></table>

续表 9-18  

<table><tr><td rowspan="3">外径mm</td><td rowspan="3">外径公差mm</td><td colspan="8">压力等级</td><td rowspan="3">长度及公差mm</td></tr><tr><td colspan="2">0.49MPa</td><td colspan="2">0.59MPa</td><td colspan="2">0.98MPa</td><td colspan="2">1.57MPa</td></tr><tr><td>壁厚及公差mm</td><td>近似重量kg/m</td><td>壁厚及公差mm</td><td>近似重量kg/m</td><td>壁厚及公差mm</td><td>近似重量kg/m</td><td>壁厚及公差mm</td><td>近似重量kg/m</td></tr><tr><td>200</td><td>±1.5</td><td>7.7-1.2</td><td>7.16</td><td>9.6-1.5</td><td>9.37</td><td></td><td></td><td></td><td></td><td>4000±50</td></tr><tr><td>225</td><td>±1.8</td><td>8.6-1.4</td><td>9.04</td><td>10.8-1.7</td><td>10.52</td><td></td><td></td><td></td><td></td><td>6000±50</td></tr><tr><td>250</td><td>±1.8</td><td>9.6-1.5</td><td>11.98</td><td></td><td></td><td></td><td></td><td></td><td></td><td></td></tr><tr><td>280</td><td>±2.0</td><td>10.7-1.7</td><td>13.97</td><td></td><td></td><td></td><td></td><td></td><td></td><td></td></tr></table>

# d. 软聚氯乙烯管材

软聚氯乙烯管材的标准性能见表9-19。

软聚氯乙烯管材的规格见表9-20。

表 9-19 软聚氯乙烯管材的标准性能  
表 9-20 软聚氯乙烯管材的规格  

<table><tr><td rowspan="2" colspan="2">性 能</td><td colspan="2">指 标</td></tr><tr><td>电器套管</td><td>流体输送管</td></tr><tr><td rowspan="2">击穿强度</td><td>d=1~6mm, kV/mm</td><td>20</td><td></td></tr><tr><td>d=18~40mm, kV/mm</td><td>40</td><td></td></tr><tr><td colspan="2">体积电阻率 (20C),Ω·m ≥</td><td>1×10^13</td><td></td></tr><tr><td colspan="2">耐寒性 (-10±2℃)</td><td>合格</td><td>合格</td></tr><tr><td colspan="2">拉伸强度,MPa ≥</td><td>14.7</td><td>14.7</td></tr><tr><td colspan="2">断裂伸长率,% ≥</td><td>200</td><td>200</td></tr><tr><td rowspan="2">热老化(120±2C,6h)</td><td>拉伸强度变化率,% ≤</td><td></td><td>±20</td></tr><tr><td>断裂伸长率变化,% ≤</td><td></td><td>±40</td></tr><tr><td rowspan="2">使用压力MPa</td><td>d=3~10mm</td><td></td><td>0.25</td></tr><tr><td>d=12~50mm</td><td></td><td>0.20</td></tr></table>

(mm)

<table><tr><td colspan="2">电 器 套 管</td><td colspan="2">流体输送管</td></tr><tr><td>内径及公差</td><td>壁厚及公差</td><td>内径及公差</td><td>壁厚及公差</td></tr><tr><td>1.0±0.20</td><td>0.4±0.05</td><td></td><td></td></tr><tr><td>1.5±0.25</td><td>0.4±0.05</td><td></td><td></td></tr><tr><td>2.0±0.25</td><td>0.4±0.05</td><td></td><td></td></tr><tr><td>2.5±0.25</td><td>0.4±0.05</td><td></td><td></td></tr><tr><td>3.0±0.25</td><td>0.4±0.05</td><td>3.0±0.25</td><td>1.0±0.20</td></tr><tr><td>3.5±0.25</td><td>0.4±0.05</td><td></td><td></td></tr><tr><td>4.0±0.25</td><td>0.6±0.10</td><td>4.0±0.25</td><td>1.0±0.20</td></tr><tr><td>4.5±0.25</td><td>0.6±0.10</td><td></td><td></td></tr><tr><td>5.0±0.25</td><td>0.6±0.10</td><td>5.0±0.25</td><td>1.0±0.20</td></tr><tr><td>6.0±0.30</td><td>0.6±0.10</td><td>6.0±0.30</td><td>1.0±0.20</td></tr><tr><td>7.0±0.30</td><td>0.6±0.10</td><td>7.0±0.30</td><td>1.0±0.20</td></tr><tr><td>8.0±0.50</td><td>0.6±0.10</td><td>8.0±0.50</td><td>1.5±0.30</td></tr><tr><td>9.0±0.50</td><td>0.6±0.10</td><td>9.0±0.50</td><td>1.5±0.30</td></tr><tr><td>10.0±0.50</td><td>0.7±0.10</td><td>10.0±0.50</td><td>1.5±0.30</td></tr><tr><td>12.0±0.50</td><td>0.7±0.10</td><td>12.0±0.50</td><td>1.5±0.30</td></tr><tr><td>14.0±0.50</td><td>0.7±0.10</td><td>14.0±0.50</td><td>2.0±0.30</td></tr><tr><td>16.0±0.80</td><td>0.9±0.10</td><td>16.0±0.80</td><td>2.0±0.30</td></tr><tr><td>18.0±0.90</td><td>1.2±0.15</td><td></td><td></td></tr><tr><td>20.0±1.0</td><td>1.2±0.15</td><td>20.0±1.0</td><td>2.5±0.40</td></tr><tr><td>22.0±1.0</td><td>1.2±0.15</td><td></td><td></td></tr></table>

续表 9-20  

<table><tr><td colspan="2">电 器 套 管</td><td colspan="2">流体输送管</td></tr><tr><td>内径及公差</td><td>壁厚及公差</td><td>内径及公差</td><td>壁厚及公差</td></tr><tr><td>25.0±1.0</td><td>1.2±0.15</td><td>25.0±1.0</td><td>3.0±0.40</td></tr><tr><td>28.0±1.0</td><td>1.4±0.20</td><td>5</td><td></td></tr><tr><td>30.0±1.3</td><td>1.4±0.20</td><td>30.0±1.3</td><td>3.5±0.40</td></tr><tr><td>34.0±1.3</td><td>1.4±0.20</td><td></td><td></td></tr><tr><td>36.0±1.3</td><td>1.4±0.20</td><td></td><td></td></tr><tr><td>40.0±2.0</td><td>1.8±0.20</td><td>40.0±2.0</td><td>4.0±0.40</td></tr><tr><td></td><td></td><td>50.0±2.0</td><td>5.0±0.40</td></tr></table>

# （5）聚四氟乙烯塑料

# a. 聚四氟乙烯树脂

聚四氟乙烯树脂的标准性能见表9-21。

聚四氟乙烯树脂的物理、化学及力学性能典型值见表9-22。

表 9-21 聚四氟乙烯树脂的标准性能  

<table><tr><td rowspan="2">牌 性 号 能</td><td colspan="3">悬浮聚合</td><td colspan="2">分散聚合</td></tr><tr><td>SFX-1 一级</td><td>SFX-1 二级</td><td>SFX-1 三级</td><td>SFF-1-1</td><td>SFF-1-2</td></tr><tr><td>热失重,% ≤</td><td>0.03</td><td>0.04</td><td>0.05</td><td>0.8</td><td>0.8</td></tr><tr><td>体积电阻率,Ω·m ≥</td><td>1.0×10^15</td><td>1.0×10^15</td><td></td><td>1.0×10^14</td><td></td></tr><tr><td>介电系数(1MHz)</td><td>1.8~2.2</td><td>1.8~2.2</td><td></td><td>1.8~2.2</td><td></td></tr><tr><td>介质损耗角正切(1MHz) ≤</td><td>2.5×10^-4</td><td>2.5×10^-4</td><td></td><td>2.5×10^-4</td><td></td></tr><tr><td>击穿强度,kV/mm ≥</td><td>60</td><td></td><td></td><td></td><td></td></tr><tr><td>拉伸强度(不淬火),MPa ≥</td><td>22.6</td><td>21.6</td><td>19.6</td><td>15.7</td><td>13.7</td></tr><tr><td>断裂伸长率(不淬火),% ≥</td><td>250</td><td>250</td><td>250</td><td>350~500</td><td>500</td></tr></table>

表 9-22 聚四氟乙烯树脂的物理、化学及力学性能典型值  

<table><tr><td rowspan="2" colspan="2">性 能</td><td colspan="2">典型值</td></tr><tr><td>SFX-1</td><td>SFF-1</td></tr><tr><td rowspan="18">物理、化学性能</td><td>密度,g/cm³</td><td>2.18</td><td>2.18</td></tr><tr><td>粒度,μm</td><td>203</td><td></td></tr><tr><td>热变形温度(1.82MPa),℃</td><td>58</td><td>58</td></tr><tr><td>软化点(维卡),℃</td><td>110</td><td>110</td></tr><tr><td>热分解温度,℃</td><td>470</td><td>470</td></tr><tr><td>热失重,%</td><td></td><td>0.27</td></tr><tr><td>线膨胀系数,K-1 20~60°C</td><td>10.3×10-5</td><td></td></tr><tr><td>20~100°C</td><td>10.5×10-5</td><td></td></tr><tr><td>20~150°C</td><td>10.4×10-5</td><td></td></tr><tr><td>20~200°C</td><td>12.8×10-5</td><td></td></tr><tr><td>燃烧性(水平燃烧),级</td><td>1</td><td>1</td></tr><tr><td>氧指数, &gt;</td><td>95</td><td>95</td></tr><tr><td>表面电阻率,Ω</td><td>1014~1016</td><td>1014~1016</td></tr><tr><td>体积电阻率,Ω·m</td><td>1016</td><td>1016</td></tr><tr><td>介电强度,kV/mm</td><td>126</td><td></td></tr><tr><td>介电常数(1MHz)</td><td>1.92~2.05</td><td>1.92~2.05</td></tr><tr><td>介质损耗角正切(1MHz)</td><td>(1.2~2.5)×10-4</td><td>(1.2~2.5)×10-4</td></tr><tr><td>耐电弧性,s &gt;</td><td>300</td><td>300</td></tr></table>

续表 9-22  

<table><tr><td rowspan="2" colspan="2">性能</td><td colspan="2">典型值</td></tr><tr><td>SFX-1</td><td>SFF-1</td></tr><tr><td rowspan="5">力学性能</td><td>拉伸强度,MPa</td><td>30.4</td><td>17.7</td></tr><tr><td>断裂伸长率,%</td><td>316</td><td>471</td></tr><tr><td>压缩强度(25℃,变形1%),MPa</td><td>4.9~5.8</td><td>4.9~5.8</td></tr><tr><td>冲击韧度,kJ/m²</td><td>不断</td><td>不断</td></tr><tr><td>泊松比</td><td>0.46</td><td>0.46</td></tr></table>

# b. 聚四氟乙烯板材

聚四氟乙烯板材在拉伸过程中的应力-应变曲线见图9-1。

图片摘要：该图主要展示 9 1 聚四氟乙烯板材在拉伸过程中的应力 应变曲线。
![](images/212fbc204766903d3b021b7bfa2cdcf811cdd77c30712529ba26316a36ac0d74.jpg)  
图9-1 聚四氟乙烯板材在拉伸过程中的应力-应变曲线

聚四氟乙烯板材的标准性能见表9-23。

表 9-23 聚四氟乙烯板材的标准性能  

<table><tr><td>性 能 牌 号</td><td>SFB-1</td><td>SFB-2</td><td>SFB-3</td></tr><tr><td>耐电压,kV/mm</td><td>10</td><td></td><td></td></tr><tr><td>密度,g/cm³</td><td>2.10~2.30</td><td>2.10~2.30</td><td>2.10~2.30</td></tr><tr><td>拉伸强度,MPa ≥</td><td>14.7</td><td>14.7</td><td>14.7</td></tr><tr><td>断裂伸长率,% ≥</td><td>150</td><td>150</td><td>150</td></tr></table>

聚四氟乙烯板材的物理、化学性能典型值见表9-24。

表 9-24 聚四氟乙烯板材的物理、化学性能典型值  

<table><tr><td>性能</td><td>典型值</td></tr><tr><td>密度, g/cm3</td><td>2.18</td></tr><tr><td>吸水性,%</td><td>0.002</td></tr><tr><td>热变形温度(1.82MPa), C</td><td>58</td></tr><tr><td>软化点(维卡), C</td><td>110</td></tr><tr><td>线膨胀系数,K-1</td><td>1.0×10-4</td></tr><tr><td></td><td>1.1×10-4</td></tr><tr><td></td><td>1.1×10-4</td></tr><tr><td></td><td>1.3×10-4</td></tr></table>

续表 9-24  

<table><tr><td>性能</td><td>典型值</td></tr><tr><td>燃烧性能(水平燃烧),级</td><td>1</td></tr><tr><td>表面电阻率,Ω</td><td>1.6×10^14</td></tr><tr><td>体积电阻率,Ω·m</td><td>3.7×10^15</td></tr><tr><td>介电常数(1MHz)</td><td>2.07</td></tr><tr><td>介质损耗角正切(1MHz)</td><td>1.6×10^-4</td></tr><tr><td>耐电弧性,s</td><td>300</td></tr></table>

聚四氟乙烯板材在不同温度下的体积电阻率典型值见表9-25。

表 9-25 聚四氟乙烯板材在不同温度下的  
体积电阻率典型值   

<table><tr><td>温 度,C</td><td>体积电阻率,Ω·m</td></tr><tr><td>23</td><td>1.2×10^16</td></tr><tr><td>50</td><td>3.5×10^15</td></tr><tr><td>75</td><td>2.1×10^15</td></tr><tr><td>100</td><td>1.7×10^15</td></tr><tr><td>130</td><td>1.2×10^15</td></tr><tr><td>160</td><td>3.8×10^14</td></tr><tr><td>190</td><td>2.9×10^12</td></tr><tr><td>220</td><td>1.2×10^12</td></tr></table>

聚四氟乙烯板材在不同频率下的介电常数和介质损耗角正切典型值见表9-26。

表 9-26 聚四氟乙烯板材在不同频率下的  
介电常数和介质损耗角正切典型值   

<table><tr><td>频率,Hz</td><td>介电常数</td><td>介质损耗角正切</td></tr><tr><td>60</td><td>1.92</td><td>2.5×10-4</td></tr><tr><td>110</td><td>2.00</td><td>1.3×10-4</td></tr><tr><td>103</td><td>2.05</td><td>2.2×10-4</td></tr><tr><td>104</td><td>2.01</td><td>1.0×10-4</td></tr><tr><td>105</td><td>2.01</td><td>1.0×10-4</td></tr><tr><td>106</td><td>2.00</td><td>1.2×10-4</td></tr></table>

聚四氟乙烯板材在不同温度下的力学性能典型值见表9-27。

表 9-27 聚四氟乙烯板材在不同温度下的  
力学性能典型值   

<table><tr><td rowspan="2">性能</td><td colspan="8">温度,℃</td></tr><tr><td>-60</td><td>-50</td><td>0</td><td>25</td><td>50</td><td>100</td><td>180</td><td>200</td></tr><tr><td>拉伸强度,MPa</td><td></td><td>40.3</td><td>25.8</td><td>27.1</td><td></td><td>18.4</td><td></td><td></td></tr><tr><td>断裂伸长率,%</td><td></td><td>41</td><td>105</td><td>238</td><td></td><td>344</td><td></td><td></td></tr><tr><td>压缩强度,MPa</td><td></td><td>22.5</td><td>15.5</td><td>12.6</td><td>7.7</td><td>5.3</td><td></td><td>3.2</td></tr><tr><td>压缩弹性模量,MPa</td><td></td><td>451</td><td>314</td><td>275</td><td>186</td><td>118</td><td></td><td>67</td></tr><tr><td>弯曲强度,MPa</td><td></td><td>62.8</td><td>29.8</td><td>20.3</td><td>13.0</td><td>9.4</td><td></td><td></td></tr><tr><td>冲击韧度(缺口),kJ/m²</td><td>14.7</td><td></td><td>13.8</td><td>20.3</td><td></td><td>&gt;69.0</td><td>&gt;34.4</td><td></td></tr></table>

聚四氟乙烯板材在 $10\pm 5\mathrm{C}$ 的酸、碱中浸渍48h后的重量变化典型值见表9-28。

表 9-28 聚四氟乙烯板材在 $10 \pm 5^{\circ} \mathrm{C}$ 的酸、碱中浸渍 48h 后的重量变化典型值  

<table><tr><td>浸 溃 液</td><td>重 量 变 化 %</td></tr><tr><td>HNO3(68%)</td><td>±0.02</td></tr><tr><td>HCl(36%)</td><td>无变化</td></tr><tr><td>H2SO4(95%)</td><td>无变化</td></tr><tr><td>NaOH(20%)</td><td>无变化</td></tr></table>

聚四氟乙烯板材在 $250\mathrm{C}$ 经不同时间处理后的介电性能和力学性能典型值见表9-29。

表9-29 聚四氟乙烯板材在250C经不同时间处理后的介电性能和力学性能典型值  

<table><tr><td rowspan="2" colspan="2">性 能</td><td colspan="5">处理时间,d</td></tr><tr><td>0</td><td>25</td><td>50</td><td>75</td><td>100</td></tr><tr><td rowspan="3">介电性能</td><td>体积电阻率,Ω·m</td><td>1.2×1016</td><td>2.1×1015</td><td>5.3×1014</td><td>3.6×1014</td><td>4.8×1014</td></tr><tr><td>介电常数(1MHz)</td><td>2.07</td><td>2.02</td><td>2.07</td><td>2.05</td><td>2.00</td></tr><tr><td>介质损耗角正切(1MHz)</td><td>1.2×10-4</td><td>1.4×10-4</td><td>9.1×10-4</td><td>1.6×10-4</td><td>2.0×10-4</td></tr><tr><td rowspan="4">力学性能</td><td>拉伸强度,MPa</td><td>32.2</td><td>31.4</td><td>31.5</td><td>30.9</td><td>32.4</td></tr><tr><td>断裂伸长率,%</td><td>369</td><td>347</td><td>329</td><td>340</td><td>377</td></tr><tr><td>弯曲强度,MPa</td><td>21.9</td><td>20.9</td><td>22.0</td><td>19.5</td><td>19.7</td></tr><tr><td>冲击韧度,kJ/m2</td><td>20.3</td><td>21.4</td><td>22.7</td><td>20.3</td><td>20.7</td></tr></table>

聚四氟乙烯板材在室温空气中辐照后的力学性能（在重水堆孔道内辐照）典型值见表9-30。

表 9-30 聚四氟乙烯板材在室温空气中辐照后的力学性能典型值  

<table><tr><td rowspan="2">性能</td><td colspan="3">辐照剂量,Ci/kg</td></tr><tr><td>0</td><td>1.29×10^3</td><td>1.29×10^3</td></tr><tr><td>拉伸强度,MPa</td><td>31.3</td><td>13.1</td><td>13.2</td></tr><tr><td>断裂伸长率,%</td><td>370</td><td>148</td><td>6</td></tr></table>

聚四氟乙烯板材的规格见表9-31。

表 9-31 聚四氟乙烯板材的规格 (mm)  

<table><tr><td>厚度</td><td>厚度公差</td><td>宽.度</td><td>长度</td><td>厚度</td><td>厚度公差</td><td>宽度</td><td>长度</td></tr><tr><td>0.5</td><td>±0.08</td><td>60~1500</td><td>≥500</td><td>4.0</td><td>+0.40-0.20</td><td>120~150</td><td>120~450</td></tr><tr><td>0.6</td><td>±0.09</td><td>60~1500</td><td>≥500</td><td>5.0</td><td>+0.50-0.25</td><td>120~450</td><td>120~450</td></tr><tr><td>0.7</td><td>±0.11</td><td>60~1500</td><td>≥500</td><td>6.0</td><td>+0.60-0.30</td><td>120~450</td><td>120~450</td></tr><tr><td>0.8</td><td>±0.12</td><td>60~1500</td><td>≥500</td><td>7.0</td><td>+0.70-0.55</td><td>120~450</td><td>120~450</td></tr><tr><td>0.9</td><td>±0.14</td><td>60~1500</td><td>≥500</td><td>8.0</td><td>+0.80-0.40</td><td>120~450</td><td>120~450</td></tr><tr><td>1.0</td><td>±0.20</td><td>60~1500</td><td>≥500</td><td>9.0</td><td>+0.90-0.45</td><td>120~450</td><td>120~450</td></tr><tr><td>1.2</td><td>±0.24</td><td>50~1500</td><td>≥500</td><td>10.0</td><td>+1.00-0.55</td><td>120~450</td><td>120~450</td></tr><tr><td>1.5</td><td>±0.30</td><td>60~1500</td><td>≥500</td><td>11.0</td><td>+1.10-0.55</td><td>120~450</td><td>120~450</td></tr><tr><td>2.0</td><td>±0.40</td><td>60~1500</td><td>≥500</td><td>12.0</td><td>+1.20-0.60</td><td>120~450</td><td>120~450</td></tr><tr><td>2.5</td><td>±0.50</td><td>60~1500</td><td>≥500</td><td>13.0</td><td>+1.30-0.65</td><td>120~450</td><td>120~450</td></tr><tr><td>3.0</td><td>±0.06</td><td>120~450</td><td>120~450</td><td>14.0</td><td>+1.40-0.70</td><td>120~450</td><td>120~450</td></tr></table>

续表 9-31  

<table><tr><td>厚度</td><td>厚度公差</td><td>宽度</td><td>长度</td><td>厚度</td><td>厚度公差</td><td>宽度</td><td>长度</td></tr><tr><td>15.0</td><td>+1.50-0.75</td><td>120~450</td><td>120~450</td><td>38.0</td><td>±1.90</td><td>120~450</td><td>120~450</td></tr><tr><td>16.0</td><td>+1.60-0.80</td><td>120~450</td><td>120~450</td><td>40.0</td><td>±2.00</td><td>120~450</td><td>120~450</td></tr><tr><td>17.0</td><td>+1.70-0.85</td><td>120~450</td><td>120~450</td><td>45.0</td><td>±2.25</td><td>120~450</td><td>120~450</td></tr><tr><td>18.0</td><td>+1.80-0.90</td><td>120~450</td><td>120~450</td><td>50.0</td><td>±2.50</td><td>120~450</td><td>120~450</td></tr><tr><td>19.0</td><td>+1.90-0.95</td><td>120~450</td><td>120~450</td><td>55.0</td><td>±2.75</td><td>120~450</td><td>120~450</td></tr><tr><td>20.0</td><td>+2.00-1.00</td><td>120~450</td><td>120~450</td><td>60.0</td><td>±3.00</td><td>120~450</td><td>120~450</td></tr><tr><td>22.0</td><td>+2.20-1.10</td><td>120~450</td><td>120~450</td><td>65.0</td><td>±3.25</td><td>120~450</td><td>120~450</td></tr><tr><td>24.0</td><td>+2.40-1.20</td><td>120~450</td><td>120~450</td><td>70.0</td><td>±3.50</td><td>120~450</td><td>120~450</td></tr><tr><td>26.0</td><td>+2.60-1.15</td><td>120~450</td><td>120~450</td><td>75.0</td><td>±3.75</td><td>120~450</td><td>120~450</td></tr><tr><td>28.0</td><td>+2.80-1.40</td><td>120~450</td><td>120~450</td><td>80.0</td><td>±4.00</td><td>300~450</td><td>300~450</td></tr><tr><td>30.0</td><td>+3.00-1.50</td><td>120~450</td><td>120~450</td><td>85.0</td><td>±4.25</td><td>300~450</td><td>300~450</td></tr><tr><td>32.0</td><td>±1.60</td><td>120~450</td><td>120~450</td><td>90.0</td><td>±4.50</td><td>300~450</td><td>300~450</td></tr><tr><td>34.0</td><td>±1.70</td><td>120~450</td><td>120~450</td><td>95.0</td><td>±4.75</td><td>300~450</td><td>300~450</td></tr><tr><td>36.0</td><td>±1.80</td><td>120~450</td><td>120~450</td><td>100.0</td><td>±5.00</td><td>300~450</td><td>300~450</td></tr></table>

注：特殊规格供需双方可协商而定。  
c. 聚四氟乙烯管材   
聚四氟乙烯管材的标准性能见表9-32。

表 9-32 聚四氟乙烯管材的标准性能  

<table><tr><td colspan="2">性能 牌 号</td><td>SFG-1</td><td>SFG-2</td></tr><tr><td colspan="2">密度, g/cm³</td><td>2.10~2.30</td><td>2.10~2.30</td></tr><tr><td colspan="2">拉伸强度,MPa</td><td>19.6</td><td>14.7</td></tr><tr><td colspan="2">断裂伸长率,%</td><td>100</td><td>150</td></tr><tr><td colspan="2">交流击穿电压,kV ≥</td><td></td><td></td></tr><tr><td colspan="2">壁厚0.2mm</td><td>6</td><td></td></tr><tr><td colspan="2">壁厚0.3mm</td><td>8</td><td></td></tr><tr><td colspan="2">壁厚0.4mm</td><td>10</td><td></td></tr><tr><td colspan="2">壁厚0.5mm</td><td>12</td><td></td></tr><tr><td colspan="2">壁厚1.0mm</td><td>18</td><td></td></tr></table>

聚四氟乙烯管材的击穿电压及力学性能典型值见表9-33。

表 9-33 聚四氟乙烯管材的击穿电压及  
力学性能典型值   

<table><tr><td>温度,C</td><td>管材规格,mm</td><td>击穿电压,kV①</td><td>拉伸强度,MPa①</td><td>断裂伸长率,%①</td></tr><tr><td rowspan="4">常温</td><td>0.5×0.2</td><td>9.0~14.5/12.3</td><td>40.2~83.8/55.0</td><td>102~449/240</td></tr><tr><td>0.8×0.2</td><td>9.0~14.8/12.8</td><td>40.0~61.5/47.9</td><td>207~348/275</td></tr><tr><td>1.0×0.2</td><td>9.0~13.5/11.6</td><td>43.4~61.7/52.7</td><td>167~346/271</td></tr><tr><td>1.0×0.3</td><td>9.0~17.0/13.2</td><td>29.2~52.6/40.2</td><td>221~537/320</td></tr></table>

续表 9-33  

<table><tr><td>温度, \( ^\circ \mathrm{C} \)</td><td>管材规格, \( \mathrm{{mm}} \)</td><td>击穿电压,kV</td><td>拉伸强度,MPa</td><td>断裂伸长率,%</td></tr><tr><td rowspan="4">常温</td><td>1.4×0.2</td><td>8.3~13.0/10.6</td><td>39.8~59.6/45.1</td><td>200~315/251</td></tr><tr><td>3.0×1.0</td><td>15.2~30.0/24.1</td><td>25.2~28.8/27.2</td><td>239~300/258</td></tr><tr><td>6.0×1.0</td><td>19</td><td>35.5</td><td>373</td></tr><tr><td>10.0×1.0</td><td>25</td><td>29.8</td><td>400</td></tr><tr><td>-55</td><td>6.5×1.4</td><td></td><td>64.0</td><td>119</td></tr><tr><td>15</td><td>6.5×1.4</td><td></td><td>30.4</td><td>370</td></tr><tr><td>130</td><td>6.5×1.4</td><td></td><td>16.0</td><td>280</td></tr><tr><td>200</td><td>6.5×1.4</td><td></td><td>11.0</td><td>280</td></tr></table>

① 分子表示范围，分母表示平均值。

聚四氟乙烯管材经液体浸渍后的重量变化典型值见表9-34。

表 9-34 聚四氟乙烯管材经液体浸渍  
后的重量变化典型值   

<table><tr><td rowspan="2">浸渍液</td><td colspan="2">重量变化,%</td></tr><tr><td>φ10.0mm×1.0mm</td><td>φ6.0mm×1.5mm</td></tr><tr><td>HNO3(60%)水溶液</td><td>0.041</td><td></td></tr><tr><td>NaOH(40%)水溶液</td><td>0.058</td><td>0.016</td></tr><tr><td>丙酮</td><td>0.167</td><td>0.097</td></tr></table>

聚四氟乙烯管材的规格见表9-35。

(mm)

表 9-35 聚四氟乙烯管材的规格  

<table><tr><td rowspan="2">分 类</td><td rowspan="2">规 格</td><td colspan="2">内 径</td><td colspan="2">壁 厚</td><td rowspan="2">长 度</td></tr><tr><td>基本尺寸</td><td>允许公差</td><td>基本尺寸</td><td>允许公差</td></tr><tr><td rowspan="24">SFG-1</td><td>0.5×0.2</td><td>0.5</td><td>±0.1</td><td>0.2</td><td>±0.06</td><td rowspan="24">≥200</td></tr><tr><td>0.5×0.3</td><td>0.5</td><td>±0.1</td><td>0.3</td><td>±0.08</td></tr><tr><td>0.6×0.2</td><td>0.6</td><td>±0.1</td><td>0.2</td><td>±0.06</td></tr><tr><td>0.6×0.3</td><td>0.6</td><td>±0.1</td><td>0.3</td><td>±0.08</td></tr><tr><td>0.7×0.2</td><td>0.7</td><td>±0.1</td><td>0.2</td><td>±0.06</td></tr><tr><td>0.7×0.3</td><td>0.7</td><td>±0.1</td><td>0.3</td><td>±0.08</td></tr><tr><td>0.8×0.2</td><td>0.8</td><td>±0.1</td><td>0.2</td><td>±0.06</td></tr><tr><td>0.8×0.3</td><td>0.8</td><td>±0.1</td><td>0.3</td><td>±0.08</td></tr><tr><td>0.9×0.2</td><td>0.9</td><td>±0.1</td><td>0.2</td><td>±0.06</td></tr><tr><td>0.9×0.3</td><td>0.9</td><td>±0.1</td><td>0.3</td><td>±0.08</td></tr><tr><td>1.0×0.2</td><td>1.0</td><td>±0.1</td><td>0.2</td><td>±0.06</td></tr><tr><td>1.0×0.3</td><td>1.0</td><td>±0.1</td><td>0.3</td><td>±0.08</td></tr><tr><td>1.2×0.2</td><td>1.2</td><td>±0.2</td><td>0.2</td><td>±0.06</td></tr><tr><td>1.2×0.3</td><td>1.2</td><td>±0.2</td><td>0.3</td><td>±0.08</td></tr><tr><td>1.2×0.4</td><td>1.2</td><td>±0.2</td><td>0.4</td><td>±0.10</td></tr><tr><td>1.4×0.2</td><td>1.4</td><td>±0.2</td><td>0.2</td><td>±0.06</td></tr><tr><td>1.4×0.3</td><td>1.4</td><td>±0.2</td><td>0.3</td><td>±0.08</td></tr><tr><td>1.4×0.4</td><td>1.4</td><td>±0.2</td><td>0.4</td><td>±0.10</td></tr><tr><td>1.6×0.2</td><td>1.6</td><td>±0.2</td><td>0.2</td><td>±0.06</td></tr><tr><td>1.6×0.3</td><td>1.6</td><td>±0.2</td><td>0.3</td><td>±0.08</td></tr><tr><td>1.6×0.4</td><td>1.6</td><td>±0.2</td><td>0.4</td><td>±0.10</td></tr><tr><td>1.8×0.2</td><td>1.8</td><td>±0.2</td><td>0.2</td><td>±0.06</td></tr><tr><td>1.8×0.3</td><td>1.8</td><td>±0.2</td><td>0.3</td><td>±0.08</td></tr><tr><td>1.8×0.4</td><td>0.8</td><td>±0.1</td><td>0.4</td><td>±0.10</td></tr></table>

续表 9-35  

<table><tr><td rowspan="2">分 类</td><td rowspan="2">规 格</td><td colspan="2">内 径</td><td colspan="2">壁 厚</td><td rowspan="2">长 度</td></tr><tr><td>基本尺寸</td><td>允许公差</td><td>基本尺寸</td><td>允许公差</td></tr><tr><td rowspan="42">SFG-1</td><td>2.0×0.2</td><td>0.8</td><td>±0.1</td><td>0.2</td><td>±0.06</td><td rowspan="42">≥200</td></tr><tr><td>2.0×0.3</td><td>0.9</td><td>±0.1</td><td>0.3</td><td>±0.08</td></tr><tr><td>2.0×0.4</td><td>0.9</td><td>±0.1</td><td>0.4</td><td>±0.10</td></tr><tr><td>2.0×1.0</td><td>1.0</td><td>±0.1</td><td>1.0</td><td>±0.30</td></tr><tr><td>2.2×0.2</td><td>2.0</td><td>±0.1</td><td>0.2</td><td>±0.06</td></tr><tr><td>2.2×0.3</td><td>2.2</td><td>±0.2</td><td>0.3</td><td>±0.06</td></tr><tr><td>2.2×0.4</td><td>2.2</td><td>±0.2</td><td>0.4</td><td>±0.08</td></tr><tr><td>2.4×0.2</td><td>2.4</td><td>±0.2</td><td>0.2</td><td>±0.06</td></tr><tr><td>2.4×0.3</td><td>2.4</td><td>±0.2</td><td>0.3</td><td>±0.08</td></tr><tr><td>2.4×0.4</td><td>2.4</td><td>±0.1</td><td>0.4</td><td>±0.10</td></tr><tr><td>2.6×0.2</td><td>2.6</td><td>±0.2</td><td>0.2</td><td>±0.06</td></tr><tr><td>2.6×0.3</td><td>2.6</td><td>±0.2</td><td>0.3</td><td>±0.08</td></tr><tr><td>2.6×0.4</td><td>2.6</td><td>±0.2</td><td>0.4</td><td>±0.10</td></tr><tr><td>2.8×0.2</td><td>2.8</td><td>±0.2</td><td>0.2</td><td>±0.06</td></tr><tr><td>2.8×0.3</td><td>2.8</td><td>±0.2</td><td>0.3</td><td>±0.08</td></tr><tr><td>2.8×0.4</td><td>2.8</td><td>±0.2</td><td>0.4</td><td>±0.10</td></tr><tr><td>3.0×0.2</td><td>3.0</td><td>±0.3</td><td>0.2</td><td>±0.06</td></tr><tr><td>3.0×0.3</td><td>3.0</td><td>±0.3</td><td>0.3</td><td>±0.08</td></tr><tr><td>3.0×0.4</td><td>3.0</td><td>±0.3</td><td>0.4</td><td>±0.10</td></tr><tr><td>3.0×0.5</td><td>3.0</td><td>±0.3</td><td>0.5</td><td>±0.16</td></tr><tr><td>3.0×1.0</td><td>3.0</td><td>±0.3</td><td>1.0</td><td>±0.3</td></tr><tr><td>3.2×0.2</td><td>3.2</td><td>±0.3</td><td>0.2</td><td>±0.06</td></tr><tr><td>3.2×0.3</td><td>3.2</td><td>±0.3</td><td>0.3</td><td>±0.08</td></tr><tr><td>3.2×0.4</td><td>3.2</td><td>±0.3</td><td>0.4</td><td>±0.10</td></tr><tr><td>3.2×0.5</td><td>3.2</td><td>±0.3</td><td>0.5</td><td>±0.16</td></tr><tr><td>3.4×0.2</td><td>3.4</td><td>±0.3</td><td>0.2</td><td>±0.06</td></tr><tr><td>3.4×0.3</td><td>3.4</td><td>±0.3</td><td>0.3</td><td>±0.08</td></tr><tr><td>3.4×0.4</td><td>3.4</td><td>±0.3</td><td>0.4</td><td>±0.10</td></tr><tr><td>3.4×0.5</td><td>3.4</td><td>±0.3</td><td>0.5</td><td>±0.16</td></tr><tr><td>3.6×0.2</td><td>3.6</td><td>±0.3</td><td>0.2</td><td>±0.06</td></tr><tr><td>3.6×0.3</td><td>3.6</td><td>±0.3</td><td>0.3</td><td>±0.08</td></tr><tr><td>3.6×0.4</td><td>3.6</td><td>±0.3</td><td>0.4</td><td>±0.10</td></tr><tr><td>3.6×0.5</td><td>3.6</td><td>±0.3</td><td>0.5</td><td>±0.16</td></tr><tr><td>3.8×0.2</td><td>3.8</td><td>±0.3</td><td>0.2</td><td>±0.06</td></tr><tr><td>3.8×0.3</td><td>3.8</td><td>±0.3</td><td>0.3</td><td>±0.08</td></tr><tr><td>3.8×0.4</td><td>3.8</td><td>±0.3</td><td>0.4</td><td>±0.10</td></tr><tr><td>3.8×0.5</td><td>3.8</td><td>±0.3</td><td>0.5</td><td>±0.16</td></tr><tr><td>4.0×0.2</td><td>4.0</td><td>±0.3</td><td>0.2</td><td>±0.06</td></tr><tr><td>4.0×0.3</td><td>4.0</td><td>±0.3</td><td>0.3</td><td>±0.08</td></tr><tr><td>4.0×0.4</td><td>4.0</td><td>±0.3</td><td>0.4</td><td>±0.10</td></tr><tr><td>4.0×0.5</td><td>4.0</td><td>±0.3</td><td>0.5</td><td>±0.16</td></tr><tr><td>4.0×1.0</td><td>4.0</td><td>±0.3</td><td>1.0</td><td>±0.30</td></tr><tr><td rowspan="6">SFG-2</td><td>5.0×0.5</td><td>5.0</td><td>±0.5</td><td>0.5</td><td>±0.30</td><td rowspan="6">≥200</td></tr><tr><td>5.0×1.0</td><td>5.0</td><td>±0.5</td><td>1.0</td><td>±0.30</td></tr><tr><td>5.0×1.5</td><td>5.0</td><td>±0.5</td><td>1.5</td><td>±0.30</td></tr><tr><td>5.0×2.0</td><td>5.0</td><td>±0.5</td><td>2.0</td><td>±0.30</td></tr><tr><td>6.0×0.5</td><td>6.0</td><td>±0.5</td><td>0.5</td><td>±0.30</td></tr><tr><td>6.0×1.0</td><td>6.0</td><td>±0.5</td><td>1.0</td><td>±0.30</td></tr></table>

续表 9-35  

<table><tr><td rowspan="2">分 类</td><td rowspan="2">规 格</td><td colspan="2">内 径</td><td colspan="2">壁 厚</td><td rowspan="2">长 度</td></tr><tr><td>基本尺寸</td><td>允许公差</td><td>基本尺寸</td><td>允许公差</td></tr><tr><td rowspan="44">SFG-2</td><td>6.0×1.5</td><td>6.0</td><td>±0.5</td><td>1.5</td><td>±0.30</td><td rowspan="44">≥200</td></tr><tr><td>6.0×2.0</td><td>6.0</td><td>±0.5</td><td>2.0</td><td>±0.30</td></tr><tr><td>7.0×0.5</td><td>7.0</td><td>±0.5</td><td>0.5</td><td>±0.30</td></tr><tr><td>7.0×1.0</td><td>7.0</td><td>±0.5</td><td>1.0</td><td>±0.30</td></tr><tr><td>7.0×1.5</td><td>7.0</td><td>±0.5</td><td>1.5</td><td>±0.30</td></tr><tr><td>7.0×2.0</td><td>7.0</td><td>±0.5</td><td>2.0</td><td>±0.30</td></tr><tr><td>8.0×0.5</td><td>8.0</td><td>±0.5</td><td>0.5</td><td>±0.30</td></tr><tr><td>8.0×1.0</td><td>8.0</td><td>±0.5</td><td>1.0</td><td>±0.30</td></tr><tr><td>8.0×1.5</td><td>8.0</td><td>±0.5</td><td>1.5</td><td>±0.30</td></tr><tr><td>8.0×2.0</td><td>8.0</td><td>±0.5</td><td>2.0</td><td>±0.30</td></tr><tr><td>9.0×1.0</td><td>9.0</td><td>±0.5</td><td>1.0</td><td>±0.30</td></tr><tr><td>9.0×1.5</td><td>9.0</td><td>±0.5</td><td>1.5</td><td>±0.30</td></tr><tr><td>9.0×2.0</td><td>9.0</td><td>±0.5</td><td>2.0</td><td>±0.30</td></tr><tr><td>10.0×1.0</td><td>10.0</td><td>±0.5</td><td>1.0</td><td>±0.30</td></tr><tr><td>10.0×1.5</td><td>10.0</td><td>±0.5</td><td>1.5</td><td>±0.30</td></tr><tr><td>10.0×2.0</td><td>10.0</td><td>±0.5</td><td>2.0</td><td>±0.30</td></tr><tr><td>11.0×1.0</td><td>11.0</td><td>±0.5</td><td>1.0</td><td>±0.30</td></tr><tr><td>11.0×1.5</td><td>11.0</td><td>±0.5</td><td>1.5</td><td>±0.30</td></tr><tr><td>11.0×2.0</td><td>11.0</td><td>±0.5</td><td>2.0</td><td>±0.30</td></tr><tr><td>12.0×1.0</td><td>12.0</td><td>±0.5</td><td>1.0</td><td>±0.30</td></tr><tr><td>12.0×1.5</td><td>12.0</td><td>±0.5</td><td>1.5</td><td>±0.30</td></tr><tr><td>12.0×2.0</td><td>12.0</td><td>±0.5</td><td>2.0</td><td>±0.30</td></tr><tr><td>13.0×1.5</td><td>13.0</td><td>±1.0</td><td>1.5</td><td>±0.30</td></tr><tr><td>13.0×2.0</td><td>13.0</td><td>±1.0</td><td>2.0</td><td>±0.30</td></tr><tr><td>14.0×1.5</td><td>14.0</td><td>±1.0</td><td>1.5</td><td>±0.30</td></tr><tr><td>14.0×2.0</td><td>14.0</td><td>±1.0</td><td>2.0</td><td>±0.30</td></tr><tr><td>15.0×1.5</td><td>15.0</td><td>±1.0</td><td>1.5</td><td>±0.30</td></tr><tr><td>15.0×2.0</td><td>15.0</td><td>±1.0</td><td>2.0</td><td>±0.30</td></tr><tr><td>16.0×1.5</td><td>16.0</td><td>±1.0</td><td>1.5</td><td>±0.30</td></tr><tr><td>16.0×2.0</td><td>16.0</td><td>±1.0</td><td>2.0</td><td>±0.30</td></tr><tr><td>17.0×1.5</td><td>17.0</td><td>±1.0</td><td>1.5</td><td>±0.30</td></tr><tr><td>17.0×2.0</td><td>17.0</td><td>±1.0</td><td>2.0</td><td>±0.30</td></tr><tr><td>18.0×1.5</td><td>18.0</td><td>±1.0</td><td>1.5</td><td>±0.30</td></tr><tr><td>18.0×2.0</td><td>18.0</td><td>±1.0</td><td>2.0</td><td>±0.30</td></tr><tr><td>19.0×1.5</td><td>19.0</td><td>±1.0</td><td>1.5</td><td>±0.30</td></tr><tr><td>19.0×2.0</td><td>19.0</td><td>±1.0</td><td>2.0</td><td>±0.30</td></tr><tr><td>20.0×1.5</td><td>20.0</td><td>±1.0</td><td>1.5</td><td>±0.30</td></tr><tr><td>20.0×2.0</td><td>20.0</td><td>±1.0</td><td>2.0</td><td>±0.30</td></tr><tr><td>25.0×1.5</td><td>25.0</td><td>±1.0</td><td>1.5</td><td>±0.30</td></tr><tr><td>25.0×2.0</td><td>25.0</td><td>±1.0</td><td>2.0</td><td>±0.30</td></tr><tr><td>25.0×2.5</td><td>25.0</td><td>±1.5</td><td>2.5</td><td>±0.30</td></tr><tr><td>30.0×1.5</td><td>30.0</td><td>±1.0</td><td>1.5</td><td>±0.30</td></tr><tr><td>30.0×2.0</td><td>30.0</td><td>±1.0</td><td>2.0</td><td>±0.30</td></tr><tr><td>30.0×2.5</td><td>30.0</td><td>±1.5</td><td>2.5</td><td>±0.30</td></tr></table>

注：特殊规格经供需双方协商而定。  
d. 聚四氟乙烯棒材   
聚四氟乙烯棒的性能见表9-36。

表 9-36 聚四氟乙烯棒的性能  

<table><tr><td rowspan="2">性 能 牌号</td><td colspan="2">指 标</td><td>典型值</td></tr><tr><td>SFBN-1</td><td>SFBN-2</td><td>SFBN</td></tr><tr><td>密度,g/cm3</td><td>2.1~2.3</td><td>2.1~2.3</td><td></td></tr><tr><td>拉伸强度,MPa</td><td>13.7</td><td></td><td>27.1</td></tr><tr><td>断裂伸长率,%</td><td>≥140</td><td></td><td>238</td></tr><tr><td>压缩强度,MPa</td><td></td><td></td><td>12.6</td></tr><tr><td>压缩弹性模量,MPa</td><td></td><td></td><td>286</td></tr><tr><td>弯曲强度,MPa</td><td></td><td></td><td>20.3</td></tr><tr><td>弯曲弹性模量,MPa</td><td></td><td></td><td>710</td></tr><tr><td>冲击韧度,kJ/m2</td><td></td><td></td><td>20.3</td></tr><tr><td>硬度(布氏),MPa</td><td></td><td></td><td>45.37</td></tr></table>

聚四氟乙烯棒在不同温度下的压缩应力-应变曲线见图9-2。

聚四氟乙烯棒的压缩变形曲线见图9-3。

图片摘要：该图主要展示 9 36 聚四氟乙烯棒的性能。
![](images/d513c07441bb3c25f2d68ee7b26054a08f152a01db97cde675f3b0f8e577ff41.jpg)  
图9-2 聚四氟乙烯棒在不同温度下的压缩应力-应变曲线

图片摘要：该图主要展示 9 2 聚四氟乙烯棒在不同温度下的压缩应力 应变曲线。
![](images/b0deb0b1473e2dffcd146c43c38a2a03c68063762dbf9e0b820afae4460518f4.jpg)  
图9-3 聚四氟乙烯棒的压缩变形曲线

聚四氟乙烯棒的规格见表9-37。

(mm)

表 9-37 聚四氟乙烯棒的规格  

<table><tr><td>牌 号</td><td>直径</td><td>直径公差</td><td>长度</td><td>长度公差</td><td>牌 号</td><td>直径</td><td>直径公差</td><td>长度</td><td>长度公差</td></tr><tr><td rowspan="13">SFBN-1</td><td>1</td><td>±0.4</td><td></td><td></td><td rowspan="4">SFBN-1</td><td>14</td><td>±0.5</td><td rowspan="4">≥100</td><td></td></tr><tr><td>2</td><td>±0.4</td><td></td><td></td><td>15</td><td>±0.5</td><td></td></tr><tr><td>3</td><td>±0.4</td><td></td><td></td><td>16</td><td>±0.5</td><td></td></tr><tr><td>4</td><td>±0.5</td><td></td><td></td><td></td><td></td><td></td></tr><tr><td>5</td><td>±0.5</td><td></td><td></td><td rowspan="9">SFBN-2</td><td>18</td><td>+1.0-0.5</td><td rowspan="9">100</td><td>±5.0</td></tr><tr><td>6</td><td>±0.5</td><td></td><td></td><td>20</td><td>+1.0-0.5</td><td></td></tr><tr><td>7</td><td>±0.5</td><td>≥100</td><td></td><td>22</td><td>+1.0-0.5</td><td></td></tr><tr><td>8</td><td>±0.5</td><td></td><td></td><td>24</td><td>+1.0-0.5</td><td></td></tr><tr><td>9</td><td>±0.5</td><td></td><td></td><td>26</td><td>+1.0-0.5</td><td></td></tr><tr><td>10</td><td>±0.5</td><td></td><td></td><td>28</td><td>+1.0-0.5</td><td></td></tr><tr><td>11</td><td>±0.5</td><td></td><td></td><td>30</td><td>+1.0-0.5</td><td></td></tr><tr><td>12</td><td>±0.5</td><td></td><td></td><td>32</td><td>+1.0-0.5</td><td></td></tr><tr><td>13</td><td>±0.5</td><td></td><td></td><td>34</td><td>+1.0-0.5</td><td></td></tr></table>

续表 9-37  

<table><tr><td>牌 号</td><td>直径</td><td>直径公差</td><td>长度</td><td>长度公差</td><td>牌 号</td><td>直径</td><td>直径公差</td><td>长度</td><td>长度公差</td></tr><tr><td rowspan="35">SFBN-2</td><td rowspan="2">36</td><td>+1.0</td><td rowspan="16">100</td><td rowspan="35">±5.0</td><td rowspan="35">SFBN-2</td><td>110</td><td rowspan="2">+6.0</td><td rowspan="34">100</td><td rowspan="34">±5.0</td></tr><tr><td>-0.5</td><td>-0.5</td></tr><tr><td rowspan="2">38</td><td>+1.0</td><td>120</td><td rowspan="2">+6.0</td></tr><tr><td>-0.5</td><td>-0.5</td></tr><tr><td rowspan="2">40</td><td>+1.0</td><td>130</td><td rowspan="2">+6.0</td></tr><tr><td>-0.5</td><td>-0.5</td></tr><tr><td rowspan="2">42</td><td>+1.5</td><td>140</td><td rowspan="2">+6.0</td></tr><tr><td>-0.5</td><td>-0.5</td></tr><tr><td rowspan="2">44</td><td>+1.5</td><td>150</td><td rowspan="2">+6.0</td></tr><tr><td>-0.5</td><td>-0.5</td></tr><tr><td rowspan="2">46</td><td>+1.5</td><td>160</td><td rowspan="2">+6.0</td></tr><tr><td>-0.5</td><td>-0.5</td></tr><tr><td rowspan="2">48</td><td>+1.5</td><td>170</td><td rowspan="2">+6.0</td></tr><tr><td>-0.5</td><td>-0.5</td></tr><tr><td rowspan="2">50</td><td>+1.5</td><td>180</td><td rowspan="2">+6.0</td></tr><tr><td>-0.5</td><td>-0.5</td></tr><tr><td rowspan="2">55</td><td>+3.0</td><td rowspan="19">100</td><td>190</td><td rowspan="2">+6.0</td></tr><tr><td>-0.5</td><td>-0.5</td></tr><tr><td rowspan="2">60</td><td>+3.0</td><td>200</td><td rowspan="2">+6.0</td></tr><tr><td>-0.5</td><td>-0.5</td></tr><tr><td rowspan="2">65</td><td>+3.0</td><td>220</td><td rowspan="2">+10.0</td></tr><tr><td>-0.5</td><td>-0.5</td></tr><tr><td rowspan="2">70</td><td>+3.0</td><td>240</td><td rowspan="2">+10.0</td></tr><tr><td>-0.5</td><td>-0.5</td></tr><tr><td rowspan="2">75</td><td>+3.0</td><td>260</td><td rowspan="2">+10.0</td></tr><tr><td>-0.5</td><td>-0.5</td></tr><tr><td rowspan="2">80</td><td>+3.0</td><td>280</td><td rowspan="2">+10.0</td></tr><tr><td>-0.5</td><td>-0.5</td></tr><tr><td rowspan="2">85</td><td>+3.0</td><td>300</td><td rowspan="2">+10.0</td></tr><tr><td>-0.5</td><td>-0.5</td></tr><tr><td rowspan="2">90</td><td>+3.0</td><td>350</td><td rowspan="2">+10.0</td></tr><tr><td>-0.5</td><td>-0.5</td></tr><tr><td rowspan="2">95</td><td>+3.0</td><td>400</td><td rowspan="2">+10.0</td></tr><tr><td>-0.5</td><td>-0.5</td></tr><tr><td>100</td><td>+3.0</td><td></td><td></td><td></td><td></td></tr></table>

注：特殊规格可经双方协商而定。

# e. 聚四氟乙烯薄膜

聚四氟乙烯薄膜的标准性能见表9-38。

表 9-38 聚四氟乙烯薄膜的标准性能  

<table><tr><td rowspan="2">性 号 能</td><td>SFM-1</td><td colspan="2">SFM-2</td><td colspan="2">SFM-3</td></tr><tr><td>定向</td><td>半定向</td><td>不定向</td><td>定向</td><td>不定向</td></tr><tr><td>介质损耗角正切(1MHz)</td><td rowspan="2">3.0×10-4</td><td></td><td></td><td rowspan="3">3.0×10-4</td><td></td></tr><tr><td>厚度≤0.01mm</td><td></td><td></td><td></td></tr><tr><td>&gt;0.01mm</td><td>2.5×10-4</td><td></td><td></td><td></td></tr><tr><td>介电常数(1MHz)</td><td>1.8~2.2</td><td></td><td></td><td>1.8~2.2</td><td></td></tr><tr><td>直流击穿电压强度,kV/mm</td><td>200</td><td>60</td><td>40</td><td rowspan="2">60</td><td rowspan="2">30</td></tr><tr><td>平均值</td><td>40</td><td>6</td><td>4</td></tr><tr><td>最低值</td><td>30.0</td><td>20.0</td><td>10.0</td><td>3.0</td><td>10.0</td></tr><tr><td>拉伸强度,MPa</td><td>30</td><td>60</td><td>100</td><td rowspan="2">30</td><td rowspan="2">100</td></tr><tr><td>断裂伸长率,%</td><td>30</td><td>60</td><td>100</td></tr></table>

聚四氟乙烯薄膜的性能典型值见表9-39。

表 9-39 聚四氟乙烯薄膜的性能典型值  

<table><tr><td colspan="2">性 能</td><td>薄膜类型</td><td>厚 度,mm</td><td>典型值①</td></tr><tr><td rowspan="5">物 理 性 能</td><td rowspan="5">体积电阻率,×1015Ω·m</td><td rowspan="2">不定向</td><td>0.1</td><td>1.2~2.7/1.8</td></tr><tr><td>0.04</td><td>2.8~6.4/4.5</td></tr><tr><td rowspan="3">定向</td><td>0.04</td><td>1.3~8.8/4.5</td></tr><tr><td>0.015</td><td>1.4~2.1/1.6</td></tr><tr><td>0.010</td><td>1.0~3.1/1.8</td></tr></table>

续表 9-39
