Repository: C-zj02/CFD-claw

<div align="center">

**English** | [中文](#中文版) | [Français](README_FR.md) | [Русский](README_RU.md) | [हिन्दी](README_HI.md) | [العربية](README_AR.md) | [Português](README_PT.md)

# 🚀 Claude Code Python

**A Complete Python Reimplementation Based on Real Claude Code Source**

*From TypeScript Source → Rebuilt in Python with ❤️*

***
**🔥 Active Development • New Features Weekly 🔥**

</div>

***

## 🎯 What is This?

**Clawd Code** is a **complete Python rewrite** of Claude Code, based on the **real TypeScript source code**.

File: RAG-data/飞机设计手册_第3册_材料(上).pdf-8f0fcc05-71f6-4a18-812c-fa0e64a9cb29.md (part 6 of 15)
表 12-10 胶粘剂的化学类型及主要特性  
<table><tr><td rowspan="2">名 称</td><td rowspan="2">胶料牌号</td><td rowspan="2">生胶类型</td><td colspan="3">规格</td><td rowspan="2">使用范围</td></tr><tr><td>内径mm</td><td>壁 厚mm</td><td>长度m</td></tr><tr><td rowspan="4">耐油中硬度纯胶管</td><td>5160</td><td>丁腈-18生胶</td><td>2~60</td><td>1.25~8.0</td><td>特殊要求时&lt;10</td><td>燃油、汽油、变压器油中,40~130℃;仪表油中,-50~130℃;HP-8、HH-20 滑油中,-45~130℃;空气中,-30~100℃,短时间(6h)可达130℃</td></tr><tr><td>5270</td><td>丁腈-26生胶</td><td>2~60</td><td>1.25~8.0</td><td>&lt;10</td><td>滑油、汽油中,-30~100℃</td></tr><tr><td>5460</td><td>丁腈-40生胶</td><td>2~60</td><td>1.25~8.0</td><td>&lt;10</td><td>燃油、汽油、滑油、水和空气中,-30~100℃</td></tr><tr><td>5860</td><td>丁腈-18和氟丁橡胶并用</td><td>2~40</td><td>1.25~8.0</td><td></td><td>空气中,-55~100℃,短时间(24h)可达150℃。用于耐热、耐老化导管和导线套管</td></tr><tr><td rowspan="10">耐油高硬度纯胶管</td><td>4172</td><td>氯丁生胶</td><td>2~60</td><td>1.25~8.0</td><td>&lt;10</td><td>燃油、汽油、变压器油中,-40~130℃;仪表油中,-50~130℃;HP-8、HH-20 油中,-45~130℃;空气中,-30~100℃,短时间(6h)可达130℃</td></tr><tr><td>5170</td><td rowspan="3">丁腈-18生胶</td><td rowspan="3">2~60</td><td rowspan="3">1.25~8.0</td><td rowspan="3">&lt;2特殊要求时&lt;10</td><td>酒精-甘油混合液中,-40℃~100℃;燃油、YH-10液压油、仪表油中,-55~100℃</td></tr><tr><td>5171</td><td rowspan="2">酒精-甘油混合液中,-40~100℃;HP-8、HH-20 滑油中,-50~100℃</td></tr><tr><td>5172</td></tr><tr><td rowspan="2">5470</td><td rowspan="2">丁腈-40生胶</td><td>2~60</td><td>1.25~8.0</td><td rowspan="2">&lt;10</td><td rowspan="2">汽油、空气、水和滑油中,-30~100℃;燃油中,-40~100℃</td></tr><tr><td>3~40</td><td>1.25~8.0</td></tr><tr><td rowspan="2">5471</td><td rowspan="2">丁腈-40-1、丁腈-26-1生胶</td><td>3~40</td><td>1.5~8.0</td><td rowspan="2">φ25以下&lt;5φ25以上&lt;2</td><td rowspan="3">汽油、燃油、空气、水和滑油中,-30~100℃</td></tr><tr><td>2~60</td><td>1.25~8.0</td></tr><tr><td>5480</td><td>丁腈-40生胶</td><td>2~60</td><td>1.25</td><td>&lt;10</td></tr><tr><td>5870</td><td>丁腈-18、丁腈-26、聚硫胶并用</td><td>3~402~60</td><td>1.5~8.01.25~8.0</td><td>&lt;10</td><td>酒精-甘油混合液中,-50~100℃;燃油、汽油、变压器油中,-55~100℃</td></tr><tr><td>绝缘中硬度纯胶管</td><td>4160</td><td>氯丁生胶</td><td>2~60</td><td>1.25~8.0</td><td>φ7以下&gt;5φ2以上≤2</td><td>空气、滑油、汽油中,-30~120℃;耐水、耐光、耐臭氧</td></tr><tr><td>耐酸碱纯胶管</td><td>360</td><td>松香软丁苯生胶、1号烟片并用</td><td>2~40</td><td>1.5~8.0</td><td></td><td>空气、水、酸碱中,-30~70℃;水蒸气中,-30~120℃。用作耐热、耐酸碱导管</td></tr></table>

2）规格及尺寸公差 胶管的规格及尺寸公差见表13-55。

(mm)

表 13-55 航空用纯胶管规格及尺寸公差  

<table><tr><td colspan="2">内径</td><td colspan="2">壁 厚</td></tr><tr><td>公称尺寸</td><td>公差</td><td>公称尺寸</td><td>公差</td></tr><tr><td>2.0</td><td>±0.5</td><td>1.25</td><td></td></tr><tr><td>3.0,4.5</td><td>±0.5</td><td>1.25,2.0</td><td></td></tr><tr><td>6.0</td><td>±0.5</td><td>1.25,2.0,3.0</td><td>2.0以下为±0.4</td></tr><tr><td>8.0</td><td>±1.0</td><td>1.25,2.0,3.0</td><td>3~5之间为±0.5</td></tr><tr><td>10.0</td><td>±1.0</td><td>1.25,2.0,3.0</td><td>6~8之间为±0.8</td></tr><tr><td>12.0</td><td>±1.0</td><td>2.0,3.0,4.0,5.0</td><td></td></tr><tr><td>16.0</td><td>±1.5</td><td>2.0,3.0,4.0,5.0</td><td></td></tr><tr><td>20.0,24.0</td><td>±1.5</td><td>2.0,3.0,4.0,5.0,6.0,8.0</td><td></td></tr><tr><td>28.0,32.0,36.0,40.0</td><td>±1.5</td><td>3.0,4.0,5.0,6.0,8.0</td><td></td></tr></table>

3）外观质量 不允许有裂纹、气泡、孔眼、划伤。壁厚在 $1.25 \sim 4\mathrm{mm}$ 的胶管，允许有不大于 $0.3\mathrm{mm}$ 的杂质或凹陷，但每米长不多于5处；壁厚在 $4.5 \sim 10\mathrm{mm}$ 的胶管，允许有不大于 $0.5\mathrm{mm}$ 的杂质或凹陷，但每米长不多于5个；胶管的椭圆度，不大于公称内径的 $30\%$ 。表面允许有不显著的粗糙度和轻微印痕。  
4）胶料的性能 通用纯胶管用胶料的硫化胶性能见表13-56和13.2.1各种胶料硫化后性能的有关部分。

表 13-56 纯胶管胶料的性能指标  

<table><tr><td>性能</td><td>1157</td><td>1164</td><td>3381</td><td>3382</td><td>5251</td><td>5270</td></tr><tr><td>拉伸强度,MPa≥</td><td>9.8</td><td>9.8</td><td>4.9</td><td>4.9</td><td>5.9</td><td>7.8</td></tr><tr><td>扯断伸长率,%≥</td><td>350</td><td>350</td><td>200</td><td>200</td><td>600</td><td>450</td></tr><tr><td>扯断永久变形,%≤</td><td>35</td><td>30</td><td>25</td><td>25</td><td>30</td><td>30</td></tr><tr><td>硬度(邵尔A型),度</td><td>45±5</td><td>60±5</td><td>75±5</td><td>80±5</td><td>45±5</td><td>65±5</td></tr><tr><td>脆性温度,℃≤</td><td>-50</td><td>-50</td><td></td><td></td><td></td><td></td></tr><tr><td>老化系数(按伸长率计)≥</td><td></td><td></td><td></td><td></td><td></td><td></td></tr><tr><td>90℃×24h</td><td>0.7</td><td></td><td></td><td></td><td></td><td></td></tr><tr><td>100℃×48h</td><td></td><td></td><td></td><td>0.7</td><td></td><td></td></tr><tr><td>耐20%硫酸、氢氧化钠系数≥</td><td>0.80</td><td>0.96</td><td>0.75</td><td></td><td></td><td></td></tr><tr><td>(18~28℃×24h)</td><td></td><td></td><td></td><td></td><td></td><td></td></tr><tr><td>重量变化(18~28℃×24h),%</td><td></td><td></td><td></td><td></td><td></td><td></td></tr><tr><td>NY-120</td><td></td><td></td><td></td><td></td><td>-5~+5</td><td>0~+20</td></tr><tr><td>HH-20</td><td></td><td></td><td></td><td></td><td>-4~+4</td><td>0~4</td></tr><tr><td>标准试片硫化时间,min</td><td></td><td></td><td></td><td></td><td></td><td></td></tr><tr><td>151±2℃</td><td>10</td><td>15</td><td>20</td><td>20</td><td>20</td><td>25</td></tr><tr><td>143±1℃</td><td>15</td><td>20</td><td>30</td><td>30</td><td>30</td><td>40</td></tr></table>

b. 绝缘低硬度硅橡胶管 由硅橡胶胶料经压出或模压硫化而成。适于在空气、臭氧、滑油等条件下工作的耐热导管、绝缘套管及其他零件。工作温度为 $-60 \sim 250^{\circ} \mathrm{C}$ 。6141 胶管还可在 $150^{\circ} \mathrm{C}$ 滑油中工作 $100 \mathrm{~h}$ 。

1）牌号 6141、6143、6144、6146绝缘低硬度硅橡胶管。  
2）规格及尺寸公差 硅橡胶胶管内径、壁厚及其公差见表13-57。

表 13-57 航空用硅胶管规格及尺寸公差 (mm)  

<table><tr><td colspan="2">内径</td><td colspan="2">壁 厚</td></tr><tr><td>公称尺寸</td><td>公差</td><td>公称尺寸</td><td>公差</td></tr><tr><td>0.5</td><td>±0.15</td><td>0.5</td><td>-0.1~0.2</td></tr><tr><td>1.0,1.5,2.0</td><td>±0.25</td><td>1.0</td><td>±0.25</td></tr><tr><td>3.0,4.0,5.0</td><td>±0.50</td><td>1.0</td><td>-0.25~0.5</td></tr><tr><td>6.5,8.0,10.0</td><td>±0.70</td><td>1.0</td><td>-0.25~0.65</td></tr><tr><td>12.0,14.0,16.0</td><td>±1.0</td><td>1.0</td><td>-0.3~1.0</td></tr><tr><td>18.0</td><td>±1.5</td><td>2.0</td><td>-0.3~1.0</td></tr><tr><td>20.0,22.0,24.0</td><td>±1.8</td><td>2.5,3.0,4.0,5.0</td><td>-0.5~1.0</td></tr><tr><td>26.0,28.0,30.0</td><td>±2.0</td><td>3.0,4.0,5.0,6.0</td><td>-0.7~1.0</td></tr></table>

3）外观质量 不允许有裂纹、气泡、表面欠硫现象及深度超过 $0.2\mathrm{mm}$ 的麻坑，允许表面有不超过壁厚负公差尺寸的划伤、杂质及杂质脱落后形成的凹坑及滑石粉的痕迹和不显著的粗糙度。胶管允许有轻微的扭转椭圆，其椭圆度不超过内径公称尺寸的 $40\%$ ；直径 $20\sim 24\mathrm{mm}$ 、壁厚大于 $2.5\mathrm{mm}$ ，其椭圆不超过 $50\%$ ，壁厚小于 $2.5\mathrm{mm}$ 及直径大于 $26\mathrm{mm}$ ，其椭圆度不作检查。  
4）胶料性能 制造硅橡胶胶管用的6141、6143、6144、6146胶料，其硫化胶性能见13.2.1各种胶料硫化后性能的有关部分。  
c. 氯磺化聚乙烯套管 由氯磺化聚乙烯胶料经压出、硫化而成的纯胶管，用作飞机导线接头标志套管及电缆保护套，工作温度为 $-30\sim 150^{\circ}\mathrm{C}$ 。

1）规格及尺寸公差 见表13-58。

表 13-58 氯磺化聚乙烯套管的规格和公差 (mm)  

<table><tr><td>胶管内径</td><td>壁厚及公差</td></tr><tr><td>3.0,3.5,4.0,4.5,5.0,6.0</td><td>0.5±0.15</td></tr><tr><td>7.0,8.0,9.0,10.0,12.0,14.0,16.0,18.0,20.0,22.0</td><td>0.8±0.2</td></tr></table>

2）外观质量 胶管外观质量见通用纯胶管外观质量。  
3）性能 制造胶管用氯磺化聚乙烯性能见表13-59，胶管成品的性能见表13-60。

表 13-59 氯磺化聚乙烯的性能  

<table><tr><td>性能</td><td>指标</td><td>性能</td><td>指标</td></tr><tr><td>拉伸强度,MPa≥</td><td>10.8</td><td>耐介质性能重量变化,%</td><td></td></tr><tr><td>扯断伸长率,%≥</td><td>400</td><td>RP-2 18~28 C×24h</td><td>0~12</td></tr><tr><td>硬度(邵尔A型),度</td><td>60~70</td><td>YH-10 18~28 C×24h</td><td>-1~5</td></tr><tr><td>脆性温度,C≤</td><td>-30</td><td>耐热老化性能(150 C×24h)</td><td></td></tr><tr><td>表面电阻,Ω≥</td><td>1011</td><td>拉伸强度,MPa≥</td><td>7.8</td></tr><tr><td>体积电阻率,Ω·cm≥</td><td>1012</td><td>扯断伸长率,%≥</td><td>360</td></tr><tr><td>介电强度(工频),kV/mm≥</td><td>20</td><td>表面电阻,Ω≥</td><td>1011</td></tr><tr><td></td><td></td><td>体积电阻率,Ω·cm≥</td><td>1010</td></tr><tr><td></td><td></td><td>介电强度(工频),kV/mm≥</td><td>.20</td></tr></table>

表 13-60 氯磺化聚乙烯胶管的性能  

<table><tr><td>性能</td><td>指标</td></tr><tr><td>耐热性:105℃×72h老化,室温下左右弯曲90°,10次在150、160、180、200℃老化1h后,室温下左右弯曲90°,10次</td><td>外观无变化、不裂</td></tr><tr><td>耐寒性:乙醇-干冰中冷冻5min,ø15mm棒弯折180°,不出现裂纹温度,℃</td><td>&lt;-70</td></tr><tr><td>耐油性:105℃×72h HH-20、变压器油、RP-2介质浸泡后介电强度(工频),kV/mm:初始值</td><td>20.6</td></tr><tr><td>经150℃×24h老化后</td><td>20.4</td></tr></table>

d. 电缆保护套管 由高抗撕氟硅橡胶胶料经压出、硫化而成，适于做空气、燃油系统的电缆保护套管，工作温度 $-55\sim 200^{\circ}\mathrm{C}$ 。

1）牌号 G441 电缆保护套管。  
2）规格 保护套管的规格（内径 $\times$ 壁厚， $\mathrm{mm}$ ）： $14 \times 1.5, 16 \times 1.5, 20 \times 2, 24 \times 2$ 四种，每根套管长度为 $3\mathrm{m}$ 。  
3）外观质量 见企业标准沪XYS-022-84JT的规定。  
4）性能 制造保护套管的氟硅橡胶G441胶料硫化后的性能见13.2.1各种胶料硫化后性能的有关部分。  
e. 真空低硬度纯胶管 由1147天然橡胶胶料经压出、硫化而成。适于做真空系统的连接导管。当内径和壁厚为 $1:1$ 或接近 $1:1$ 时, 真空度可达 $133\mu \mathrm{Pa}$ 。工作温度为 $-40\sim 50^{\circ}C$ 。

1）牌号 1147 真空低硬度纯胶管。

2）规格及尺寸公差 真空低硬度纯胶管的内径 $3\sim 30\mathrm{mm}$ ，壁厚 $3\sim 16\mathrm{mm}$ ，长度在 $2\mathrm{m}$ 以下，其公差要求见表13-61。

(mm)

表 13-61 真空低硬度纯胶管规格和公差  

<table><tr><td colspan="2">内径</td><td colspan="2">壁厚</td><td colspan="2">内径</td><td colspan="2">壁厚</td><td rowspan="2">长度</td><td rowspan="2">公差</td></tr><tr><td>公称尺寸</td><td>公差</td><td>公称尺寸</td><td>公差</td><td>公称尺寸</td><td>公差</td><td>公称尺寸</td><td>公差</td></tr><tr><td>3</td><td rowspan="6">±0.5</td><td>3</td><td>±0.5</td><td>12</td><td rowspan="3">±0.75</td><td>10</td><td rowspan="4">±1.2</td><td rowspan="6">&lt;500500~1000&gt;1000</td><td rowspan="6">±20±50±80</td></tr><tr><td>4</td><td>4</td><td rowspan="2">±0.75</td><td>14</td><td rowspan="2">12</td></tr><tr><td>6</td><td>6</td><td>15</td></tr><tr><td>8</td><td>8</td><td rowspan="2">±1.0</td><td>16</td><td>±1.0</td><td rowspan="2">13</td></tr><tr><td>9</td><td>9</td><td>20</td><td>±1.5</td><td rowspan="2">±2.0</td></tr><tr><td>10</td><td>10</td><td>±1.2</td><td>25</td><td>±2.0</td><td>15~20</td></tr></table>

3）外观质量 外表面允许有深度不大于 $0.8\mathrm{mm}$ 的外来杂质或机械损伤印痕，并允许有轻微的污染和水包布面产生的布纹痕迹，内表面允许有不大于 $0.3\mathrm{mm}$ 的不光滑度，胶管椭圆度允许在直径公差范围内。

4）性能 1147胶料硫化后的性能见表13-62。

表 13-62 真空胶管胶料的性能  

<table><tr><td>性能</td><td>指标</td></tr><tr><td>拉伸强度,MPa</td><td>16.7</td></tr><tr><td>扯断伸长率,%</td><td>550</td></tr><tr><td>扯断永久变形,%</td><td>20</td></tr><tr><td>硬度(邵尔A型),度</td><td>45~55</td></tr><tr><td>脆性温度,C</td><td>-50</td></tr><tr><td>恒定压缩永久变形(70℃×22h,压缩30%),%</td><td>30</td></tr><tr><td>老化系数(按伸长率计,90℃×24h)</td><td>0.70</td></tr></table>

f. 耐氧气纯胶管 由1145、1162天然橡胶经压出成形、硫化而成，用以输送氧气。

1）牌号 1145 耐氧气低硬度纯胶管、1162 耐氧气中硬度纯胶管。  
2）规格及尺寸公差 1145、1162 胶管规格见表 13-63。

表 13-63 耐氧气胶管的规格及尺寸公差 (mm)  

<table><tr><td>牌 号</td><td>1145</td><td>1162</td></tr><tr><td>内径范围</td><td>3±0.5~50±1.5</td><td>2±0.5~60±1.5</td></tr><tr><td>壁厚范围</td><td>1.25±0.4~6±0.8</td><td>1.25±0.4~8±0.8</td></tr></table>

3）外观质量 胶管外观质量见通用纯胶管外观质量。  
4）性能 制造胶管的1145、1162胶料硫化后的性能见表13-64。

表 13-64 氧气胶管胶料的性能  

<table><tr><td>牌号</td><td>拉伸强度MPa≥</td><td>扯断伸长率,%≥</td><td>扯断永久变形,%≤</td><td>硬度(邵尔A型)度</td><td>老化系数(按伸长率计90℃×24h),≥</td><td>脆性温度℃≤</td><td>撕裂强度kN/m≥</td><td>颜色,成形方法</td></tr><tr><td>1145</td><td>19.6</td><td>700</td><td>20</td><td>33~43</td><td>0.75</td><td>-55</td><td>20</td><td>浅灰色,压延、模压、压出</td></tr><tr><td>1162</td><td>11.8</td><td>300</td><td>20</td><td>55~65</td><td>0.80</td><td>-55</td><td>-</td><td>黑色,压延、模压、压出</td></tr></table>

# （2）夹布橡胶管

a. 5T通用型夹布胶管由内胶层、两层或数层中间夹布层和外胶层组成。用作输送水、空气和各种油类用的连接管和导管。工作压力为 $0.49 \sim 0.98 \mathrm{MPa}$ , 工作温度 $-45 \sim 120^{\circ} \mathrm{C}$ 。

1）牌号及主体材料 5T通用型夹布胶管，内、外胶层：氯丁和丁腈生胶并用胶料，夹布层（两层或数层）：亚麻布。  
2）规格及尺寸公差 见表13-65，标准不包括的胶管尺寸规格见表13-66。

表 13-65 航空用 5T 型夹布胶管的规格及尺寸公差 (mm)  

<table><tr><td rowspan="3">序号</td><td rowspan="3">胶管编号</td><td rowspan="3">内径</td><td colspan="2">胶层厚度</td><td rowspan="3">壁厚</td><td rowspan="3">序号</td><td rowspan="3">胶管编号</td><td rowspan="3">内径</td><td colspan="2">胶层厚度</td><td rowspan="3">壁厚</td></tr><tr><td>内胶层</td><td>外胶层</td><td>内胶层</td><td>外胶层</td></tr><tr><td colspan="2">≥</td><td colspan="2">≥</td></tr><tr><td>1</td><td>5T4-10</td><td>4±0.5</td><td>1.4</td><td>0.5</td><td>3.5±0.75</td><td>14</td><td>5T28-10</td><td>28±1.0</td><td rowspan="13">1.9</td><td rowspan="13">0.9</td><td rowspan="2">5.0±0.75</td></tr><tr><td>2</td><td>5T5-10</td><td>5±0.5</td><td>1.9</td><td>0.5</td><td>4.0±0.75</td><td>15</td><td>5T30-10</td><td>30±1.0</td></tr><tr><td>3</td><td>5T6-10</td><td>6±0.5</td><td rowspan="2">1.4</td><td rowspan="2">0.5</td><td rowspan="2">3.5±0.75</td><td>16</td><td>5T45-10</td><td>45±1.0</td><td>6.0±1.0</td></tr><tr><td>4</td><td>5T8-10</td><td>8±0.5</td><td>17</td><td>5T50-10</td><td>50±1.0</td><td rowspan="2">7.0±1.0</td></tr><tr><td>5</td><td>5T10-10</td><td>10±0.5</td><td>1.9</td><td>0.5</td><td rowspan="3">4.0±0.75</td><td>18</td><td>5T55-10</td><td>55±1.0</td></tr><tr><td>6</td><td>5T12-10</td><td>12±0.5</td><td rowspan="2">1.4</td><td rowspan="2">0.9</td><td>19</td><td>5T60-5</td><td>60±1.0</td><td rowspan="7">6.0±1.0</td></tr><tr><td>7</td><td>5T14-10</td><td>14±0.5</td><td>20</td><td>5T63-5</td><td>63±1.0</td></tr><tr><td>8</td><td>5T16-10</td><td>16±0.5</td><td rowspan="6">1.9</td><td rowspan="6">0.9</td><td rowspan="6">5.0±0.75</td><td>21</td><td>5T65-5</td><td>65±1.0</td></tr><tr><td>9</td><td>5T18-10</td><td>18±0.5</td><td>22</td><td>5T70-5</td><td>70±1.0</td></tr><tr><td>10</td><td>5T20-10</td><td>20±0.5</td><td>23</td><td>5T75-5</td><td>75±1.0</td></tr><tr><td>11</td><td>5T22-10</td><td>22±0.5</td><td>24</td><td>5T80-5</td><td>80±1.0</td></tr><tr><td>12</td><td>5T24-10</td><td>24±0.5</td><td>25</td><td>5T90-5</td><td>90±1.0</td></tr><tr><td>13</td><td>5T26-10</td><td>26±0.5</td><td>26</td><td>5T100-5</td><td>100±1.0</td><td>7.0±1.0</td></tr></table>

注：胶管内胶层与布间的粘附强度为 $0.98\mathrm{kN / m}$ ，胶管内胶布间的粘附强度为 $1.18\mathrm{kN / m}$ 。

表 13-66 标准外 5T 型夹布胶管的规格及尺寸公差  

<table><tr><td rowspan="2">序号</td><td rowspan="2">胶管编号</td><td>内径</td><td>外径</td><td rowspan="2">胶管长度m</td><td rowspan="2">序号</td><td rowspan="2">胶管编号</td><td>内径</td><td>外径</td><td rowspan="2">胶管长度m</td></tr><tr><td colspan="2">mm</td><td colspan="2">mm</td></tr><tr><td>1</td><td>5T4-5</td><td>4±0.5</td><td>12±1.5</td><td rowspan="7">≤2</td><td>35</td><td>5T38-5</td><td>38±0.5</td><td>53±2.0</td><td rowspan="12">2~10</td></tr><tr><td>2</td><td>5T6-5</td><td>6±0.5</td><td>11±1.5</td><td>36</td><td>5T40-5</td><td>40±0.5</td><td>48±2.0</td></tr><tr><td>3</td><td>5T6-5</td><td>6±0.5</td><td>14±1.5</td><td>37</td><td>5T40-5</td><td>40±0.5</td><td>50±2.0</td></tr><tr><td>4</td><td>5T8-5</td><td>8±0.5</td><td>16±1.5</td><td>38</td><td>5T40-5</td><td>40±0.5</td><td>55±2.0</td></tr><tr><td>5</td><td>5T9-5</td><td>9±0.5</td><td>14±1.5</td><td>39</td><td>5T42-5</td><td>42±1.0</td><td>52±2.0</td></tr><tr><td>6</td><td>5T9.5-5</td><td>9.5±0.5</td><td>16.5±1.5</td><td>40</td><td>5T42-5</td><td>42±1.0</td><td>57±2.0</td></tr><tr><td>7</td><td>5T10-5</td><td>10±0.5</td><td>17±1.5</td><td>41</td><td>5T45-5</td><td>45±1.0</td><td>55±2.0</td></tr><tr><td>8</td><td>5T12-5</td><td>12±0.5</td><td>22±1.5</td><td rowspan="8">2~10</td><td>42</td><td>5T48-5</td><td>48±1.0</td><td>58±2.0</td></tr><tr><td>9</td><td>5T12-5</td><td>12±0.5</td><td>24±1.5</td><td>43</td><td>5T48-5</td><td>48±1.0</td><td>60±2.0</td></tr><tr><td>10</td><td>5T14-5</td><td>14±0.5</td><td>24±1.5</td><td>44</td><td>5T51-5</td><td>51±1.0</td><td>61±2.0</td></tr><tr><td>11</td><td>5T16-5</td><td>16±0.5</td><td>22±1.5</td><td>45</td><td>5T51-5</td><td>51±1.0</td><td>66±2.0</td></tr><tr><td>12</td><td>5T16-5</td><td>16±0.5</td><td>24±1.5</td><td>46</td><td>5T51-5</td><td>51±1.0</td><td>65±2.0</td></tr><tr><td>13</td><td>5T18-5</td><td>18±0.5</td><td>26±1.5</td><td>47</td><td>5T54-5</td><td>54±1.0</td><td>64±2.0</td><td rowspan="7">2</td></tr><tr><td>14</td><td>5T20-5</td><td>20±0.5</td><td>28±1.5</td><td>48</td><td>5T54-5</td><td>54±1.0</td><td>68±2.0</td></tr><tr><td>15</td><td>5T22-5</td><td>22±0.5</td><td>30±1.5</td><td>49</td><td>5T55-5</td><td>55±1.0</td><td>67±2.0</td></tr><tr><td>16</td><td>5T24-5</td><td>24±0.5</td><td>32±1.5</td><td rowspan="2">≤2</td><td>50</td><td>5T58-5</td><td>58±1.0</td><td>68±2.0</td></tr><tr><td>17</td><td>5T24-5</td><td>24±0.5</td><td>33±1.5</td><td>51</td><td>5T60-5</td><td>70±1.0</td><td>60±2.0</td></tr><tr><td>18</td><td>5T25-5</td><td>25±0.5</td><td>33±1.5</td><td rowspan="3">2~10</td><td>52</td><td>5T61-5</td><td>61±1.0</td><td>71±2.0</td></tr><tr><td>19</td><td>5T25-5</td><td>25±0.5</td><td>38±1.5</td><td>53</td><td>5T61-5</td><td>61±1.0</td><td>75±2.0</td></tr><tr><td>20</td><td>5T25-5</td><td>25±0.5</td><td>42±1.5</td><td>54</td><td>5T63-5</td><td>63±1.0</td><td>73±2.0</td><td>2~10</td></tr><tr><td>21</td><td>5T27-5</td><td>27±0.5</td><td>35±1.5</td><td rowspan="5">≤2</td><td>55</td><td>5T66-5</td><td>66±1.0</td><td>76±2.0</td><td>2</td></tr><tr><td>22</td><td>5T27-5</td><td>27±0.5</td><td>40±1.5</td><td>56</td><td>5T68-5</td><td>68±1.0</td><td>78±2.0</td><td rowspan="3">≤2</td></tr><tr><td>23</td><td>5T30-5</td><td>30±0.5</td><td>38±1.5</td><td>57</td><td>5T70-5</td><td>70±1.0</td><td>80±2.0</td></tr><tr><td>24</td><td>5T30-5</td><td>30±0.5</td><td>43±1.5</td><td>58</td><td>5T75-5</td><td>75±1.0</td><td>85±2.0</td></tr><tr><td>25</td><td>5T30-5</td><td>30±0.5</td><td>44±1.5</td><td>59</td><td>5T76-5</td><td>76±1.0</td><td>86±2.0</td><td rowspan="2">2~10</td></tr><tr><td>26</td><td>5T32-5</td><td>32±0.5</td><td>40±2.0</td><td rowspan="9">2~10</td><td>60</td><td>5T76-5</td><td>76±1.0</td><td>88±2.0</td></tr><tr><td>27</td><td>5T32-5</td><td>32±0.5</td><td>42±2.0</td><td>61</td><td>5T80-5</td><td>80±1.0</td><td>90±2.0</td><td rowspan="5">≤2</td></tr><tr><td>28</td><td>5T32-5</td><td>32±0.5</td><td>47±2.0</td><td>62</td><td>5T90-5</td><td>90±1.0</td><td>97±2.0</td></tr><tr><td>29</td><td>5T35-5</td><td>35±0.5</td><td>43±2.0</td><td>63</td><td>5T90-5</td><td>90±1.0</td><td>100±2.0</td></tr><tr><td>30</td><td>5T35-5</td><td>35±0.5</td><td>45±2.0</td><td>64</td><td>5T100-5</td><td>100±1.0</td><td>114±2.0</td></tr><tr><td>31</td><td>5T35-5</td><td>35±0.5</td><td>50±2.0</td><td>65</td><td>5T102-5</td><td>102±1.0</td><td>112±2.0</td></tr><tr><td>32</td><td>5T38-5</td><td>38±0.5</td><td>46±2.0</td><td>66</td><td>5T102-5</td><td>102±1.0</td><td>114±2.0</td><td rowspan="2">2~10</td></tr><tr><td>33</td><td>5T38-5</td><td>38±0.5</td><td>48±2.0</td><td>67</td><td>5T22-5</td><td>22±0.5</td><td>34±1.5</td></tr><tr><td>34</td><td>5T38-5</td><td>38±0.5</td><td>50±2.0</td><td></td><td></td><td></td><td></td><td></td></tr></table>

3）外观质量 胶管内表面不允许有裂纹、气泡、气孔、尺寸大于 $0.3\mathrm{mm}$ 的杂质和深度大于 $0.3\mathrm{mm}$ 的芯棒印痕，允许不大于 $0.5\mathrm{mm}$ 的滑石粉印痕和明疤；外表面不允许有气泡、气

孔、露布、离层、尺寸大于 $0.5\mathrm{mm}$ 的杂质、深度大于 $0.5\mathrm{mm}$ 的色布印痕。 $10\mathrm{m}$ 长以上胶管色布印痕及杂质不大于 $0.8\mathrm{mm}$ 。

4）性能 5T通用型胶管用胶料硫化后的性能见表13-67。

表 13-67 5T 通用型胶管胶料的性能  

<table><tr><td>性能</td><td>指标</td></tr><tr><td>拉伸强度,MPa</td><td>≥7.0</td></tr><tr><td>扯断伸长率,%</td><td>≥300</td></tr><tr><td>扯断永久变形,%</td><td>≤15</td></tr><tr><td>硬度(邵尔A型),度</td><td>65±5</td></tr><tr><td>脆性温度,℃</td><td>≤-50</td></tr><tr><td>老化系数(70℃×144h,按伸长率计)</td><td>≥0.75</td></tr><tr><td>耐介质性能(体积变化),%</td><td></td></tr><tr><td>NY-120+苯(重量比75:25),室温×24h</td><td>≤35</td></tr><tr><td>HH-20,130℃×24h</td><td>±6</td></tr><tr><td>冬柴油,70℃×24h</td><td>0~30(保证)</td></tr><tr><td>夏柴油,70℃×24h</td><td>0~30(保证)</td></tr></table>

成品性能 表13-65内序号18(5T55-10)前的胶管工作压力为 $0.98\mathrm{MPa}$ ，试验压力为 $1.47\mathrm{MPa}$ ，爆破压力为 $2.94\mathrm{MPa}$ ，序号19(5T60-5)后的胶管工作压力为 $0.49\mathrm{MPa}$ ，试验压力为 $0.78\mathrm{MPa}$ ，爆破压力为 $1.4\mathrm{MPa}$ 。

b. 飞机静压系统专用胶管（异型胶管）由内胶层、外夹布层组成，供飞机静压系统连接用，使用介质为空气，压力为 $0.29\mathrm{MPa}$ ，工作温度为 $-30\sim 60^{\circ}\mathrm{C}$ 。

1）牌号及主体材料 飞机静压系统专用胶管，内胶层为天然橡胶，夹布层为3层胶布。  
2）规格和尺寸公差 内径 $5_{-0.3}^{0}\mathrm{mm}$ ，外径 $13 \pm 0.5\mathrm{mm}$ ，胶管的形状按使用方和生产厂商定的图纸规定。  
3）外观质量 胶管内表面不允许有裂纹、气泡和大于 $0.3\mathrm{mm}$ 的杂质及深度大于 $0.5\mathrm{mm}$ 的滑石粉印痕或明疤，内壁不允许有残留毛边和缩小孔径的现象；外表面不允许有气泡、离层和大于 $0.5\mathrm{mm}$ 的杂质；胶管的对接处允许外直径加厚至 $18\mathrm{mm}$ ；胶管夹布层不允许有接头。  
4）性能 制造静压专用胶管的胶料硫化后的性能见表13-68。成品性能为0.29MPa压力下保持3min，应保证密封。

表 13-68 静压专用胶管胶料硫化后的性能  

<table><tr><td>性能</td><td>指标</td></tr><tr><td>拉伸强度,MPa</td><td>≥8.8</td></tr><tr><td>扯断伸长率,%</td><td>≥300</td></tr><tr><td>扯断永久变形,%</td><td>≤30</td></tr><tr><td>硬度(邵尔A型),度</td><td>75±5</td></tr><tr><td>脆性温度,℃</td><td>≤-35</td></tr><tr><td>老化系数(90℃×24h,按伸长率计)</td><td>≥0.6</td></tr></table>

c. 气源车充气橡胶软管 由内胶层、中间胶层、增强层、活动保护套及螺旋胶条组成，作为大型客机气源车输送压缩空气的导管。工作压力为 $0.4\mathrm{MPa}$ ，最高工作温度为 $250^{\circ}\mathrm{C}$ 。

1）牌号和主体材料 气源车充气橡胶软管，内、中胶层：6144A 硅橡胶胶料；螺旋胶条：422 天然与氯磺化聚乙烯并用胶料；增强层：聚酯纤维编织物；活动保护套：聚酯纤维针织网套。  
2）规格及尺寸公差 见表13-69。

表 13-69 气源车充气橡胶管的规格及尺寸公差  

<table><tr><td>序号</td><td>内径尺寸及公差mm</td><td>内、中胶层总厚度mm</td><td>胶层粤织物间粘附强度kN/m</td></tr><tr><td>1</td><td>90±2</td><td>≥3.5</td><td>≥0.59</td></tr><tr><td>2</td><td>100±2</td><td>≥3.5</td><td>≥0.59</td></tr></table>

3）外观质量 应符合Q/SX6-57-75的要求。  
4）性能 制造软管用内、中层胶料的硫化胶的性能见表13-70。

表 13-70 气源车充气橡胶管胶料的性能  

<table><tr><td>牌 号</td><td>性 能</td><td>初 始</td><td>\( {250}^{ \circ  }\mathrm{C} \times  {72}\mathrm{\;h} \) 老化后</td></tr><tr><td rowspan="4">6144A 胶料</td><td>拉伸强度,MPa≥</td><td>3.9</td><td>3.4</td></tr><tr><td>扯断伸长率,%≥</td><td>200</td><td>180</td></tr><tr><td>硬度 (邵尔 A 型),度</td><td>\( {35} \sim  {55} \)</td><td></td></tr><tr><td>脆性温度, \( {}^{ \circ  }\mathrm{C} \leq \)</td><td>-50</td><td></td></tr></table>

成品性能 橡胶软管的爆破压力为 $1.96\mathrm{MPa}$ 。

d. 耐氧气增强胶管 由内胶层、增强层和外露胶布层组成，供氧气仪表与呼吸面罩连接用。

1）牌号和主体材料 耐氧气增强胶管，胶料：天然橡胶胶料；增强层：胶布及螺旋钢丝。第一组氧气胶管结构：内胶层、外胶层、螺旋钢丝层、外露胶布层。第二组氧气胶管结构：内胶层、外胶层、螺旋钢丝、夹布层、外露胶布层。  
2）规格及尺寸公差 第一、二组氧气胶管的规格及尺寸公差见13-71和13-72。标准外的氧气胶管见表13-73。

表 13-71 航空用第一组氧气胶管的规格及尺寸公差 (mm)  

<table><tr><td>胶管编号</td><td>内径</td><td>外径</td><td>胶管长度</td><td>钢丝直径</td></tr><tr><td>33-10-长度</td><td>10±0.5</td><td>10±1.0</td><td>185,250,300,390,520,820,1000</td><td rowspan="6">0.4~0.5</td></tr><tr><td>33-12-长度</td><td>12±0.5</td><td>18±1.0</td><td>140,150,300,390,520,820,1000</td></tr><tr><td>33-14-长度</td><td>14±0.5</td><td>20±1.0</td><td>140,300,390,520,820,1000</td></tr><tr><td>33-18-长度</td><td>18±0.5</td><td>24±1.0</td><td>500</td></tr><tr><td>33-20-长度</td><td>20±0.5</td><td>26±1.0</td><td>150,200,250,300,360,500,600710,880,1020,1245,1520,2000</td></tr><tr><td>33-25-长度</td><td>25±0.5</td><td>31±1.0</td><td>410</td></tr></table>

注：内胶层数厚1.5mm，外胶层数厚1.2mm，钢丝螺距2.5±0.5mm，管头长度35±5mm(33-10-250胶管25±5mm)。

表 13-72 航空用第二组氧气胶管的规格及尺寸公差  

<table><tr><td rowspan="2">胶管编号</td><td>内径</td><td>外径</td><td>内胶层厚度</td><td>外胶层厚度</td><td>胶管长度</td><td>钢丝直径</td><td rowspan="2">夹布层数</td><td rowspan="2">工作压力MPa</td></tr><tr><td colspan="6">mm</td></tr><tr><td>34-8-长度</td><td>8±0.5</td><td>14±1.0</td><td>1.1</td><td>1.0</td><td>75,185,250,450,500750,960,1000,1500,2000</td><td>0.4~0.5</td><td>1</td><td>0.78</td></tr><tr><td rowspan="2">34-10-长度</td><td rowspan="2">10±0.5</td><td rowspan="2">17±1.0</td><td rowspan="2">1.5</td><td rowspan="2">1.0</td><td>185,250</td><td>0.4~0.6</td><td rowspan="2">1</td><td rowspan="2">0.78</td></tr><tr><td>300,370</td><td>0.5~0.6</td></tr><tr><td rowspan="2">34-12-长度</td><td rowspan="2">12±0.5</td><td rowspan="2">20±1.0</td><td rowspan="2">1.5</td><td rowspan="2">1.2</td><td>395</td><td rowspan="2">0.5~0.6</td><td>2</td><td>0.98</td></tr><tr><td>1000,2000</td><td>1</td><td>0.78</td></tr><tr><td>34-14-长度</td><td>14±0.5</td><td>21±1.0</td><td>1.5</td><td>1.0</td><td>500</td><td>0.5~0.6</td><td>1</td><td>0.78</td></tr><tr><td>34-20-长度</td><td>20±0.5</td><td>27±1.0</td><td>1.5</td><td>1.0</td><td>360</td><td>0.5~0.6</td><td>1</td><td>0.78</td></tr></table>

表 13-73 标准外的氧气胶管的规格及尺寸公差  

<table><tr><td rowspan="2">胶管编号</td><td>内径</td><td>外径</td><td>内胶层厚度</td><td>外胶层厚度</td><td>胶管长度</td><td>管头长度</td><td rowspan="2">工作压力MPa</td></tr><tr><td colspan="6">mm</td></tr><tr><td rowspan="3">34-8×14-长度</td><td rowspan="3">8±0.5</td><td rowspan="3">14±1.0</td><td rowspan="3">1.1±0.1</td><td rowspan="3">1.0±0.1</td><td>80,110,150,230,240275</td><td>18~20</td><td rowspan="3">0.78</td></tr><tr><td>455</td><td>20~25</td></tr><tr><td>900,1020,1120</td><td>45±10(仅一端)</td></tr><tr><td rowspan="2">33-20×26-长度</td><td rowspan="2">20±0.5</td><td rowspan="2">26±1.0</td><td rowspan="2">1.5±0.1</td><td rowspan="2">1.2±0.1</td><td>200</td><td>23~26</td><td rowspan="2">0.03</td></tr><tr><td>300,1000,1040</td><td>30~40</td></tr></table>

注：钢丝直径 $0.6\mathrm{mm}$ ，钢丝螺距 $2.5 \pm 0.5\mathrm{mm}$ ，夹布层数1。

3）外观质量 胶管的内表面应光滑，并除去滑石粉，不允许有杂质和深度大于 $0.3\mathrm{mm}$ 的芯棒印痕；胶管的外表面不允许有分层、卷边和大于 $0.5\mathrm{mm}$ 胶布搭接高度。允许有不大于 $0.5\mathrm{mm}$ 因胶布搭接引起的壁厚增加，也允许因螺旋钢丝固定包布引起的外径增大。每根胶管上的螺旋钢丝串位不允许超过2处，位移大小不超过1/2螺距。胶管弯曲时螺旋钢丝不应松动和串位。  
4）性能 氧气胶管用胶料不应含有砷、汞、铅和其他对人体有害物质，其硫化后的性能见表13-74。

表 13-74 氧气胶管用胶料的性能  

<table><tr><td>性能</td><td>指标</td></tr><tr><td>拉伸强度,MPa</td><td>≥12.7</td></tr><tr><td>扯断伸长率,%</td><td>≥650</td></tr><tr><td>扯断永久变形,%</td><td>≤32</td></tr><tr><td>老化系数(70℃×48h,按伸长率计)</td><td>≥0.8</td></tr></table>

胶管的成品性能应无会引起不愉快的气味。在 $-50^{\circ} \mathrm{C}$ 保持 $2 \mathrm{~h}$ 后其外表面不出现裂纹、折断，第一组胶管管端能扩张至直径的 $120 \%$ ，第二组胶管管端能扩张至直径的 $105 \%$ ，管头不应有裂纹和断裂现象，胶管应柔软、有弹性，在 $100 \mathrm{~mm}$ 长管段上应能承受392N的负荷，卸荷后变形不大于外径的 $5 \%$ ，当胶管受压内壁相贴时，螺旋钢丝不应折断。

# （3）棉线编织橡胶管

a. 棉线编织胶管 由内胶层、棉线编织层、中间胶层及外胶层组成。某些胶管在两层棉线编织层间还缠有螺旋钢丝。供飞机发动机、仪表、附件及其他装备的液压、冷气、燃油、滑油系统作连接管和导管用。分Y、H型两种：Y型胶管输送液压油、防冻液、变压器油、酒精-甘油混合液等介质时，工作温度为 $-55\sim 100^{\circ}\mathrm{C}$ ，输送水时为 $80^{\circ}\mathrm{C}$ 以下，输送氧气时为 $-55\sim 55^{\circ}\mathrm{C}$ ；H型胶管输送滑油时工作温度为 $-40\sim 100^{\circ}\mathrm{C}$ 。

1）牌号和主体材料Y型液压系统用棉线编织胶管；H型滑油系统用棉线编织胶管。内胶层：Y型为5070丁腈橡胶胶料；H型为5172丁腈橡胶胶料；外胶层：Y、H型均为5860丁腈、氯丁并用胶料；骨架层：21.5S/7、21.5S/10、21.5S/5X3、21.5S/4X4棉线。胶管的结构分五组：第一组胶管结构为内胶层、一层棉线编织层、外胶层；第二组胶管结构为内胶层、螺旋钢丝层、二层棉线编织层；第三组胶管结构为内胶层、二层棉线编织层、外胶层；第四组胶管结构为内胶层、三层棉线编织层；第五组胶管结构为内胶层、二层棉线编织层。

2）规格及尺寸公差 第一组胶管结构和技术特性见表13-75，第二组见表13-76，第三组见表13-77，第四组见表13-78，第五组见表13-79。

表 13-75 第一组棉线编织胶管的规格及尺寸公差  

<table><tr><td rowspan="2">胶管编号</td><td>内径</td><td>外径</td><td rowspan="2">最小弯曲半径mm</td><td rowspan="2">单位重量kg/m</td></tr><tr><td colspan="2">mm</td></tr><tr><td>11Y3-15,11H3-15</td><td>3±0.3</td><td>9+1.0-0.6</td><td>20</td><td>0.11</td></tr><tr><td>11Y4-15,11H4-15</td><td>4±0.8</td><td>10+1.0-0.6</td><td>20</td><td>0.12</td></tr><tr><td>11Y6-15,11H6-15</td><td>6±0.3</td><td>13+1.0-0.6</td><td>40</td><td>0.15</td></tr><tr><td>11Y8-15,11H8-15</td><td>8±0.3</td><td>15.5+1.0-0.6</td><td>50</td><td>0.23</td></tr><tr><td>11Y10-15,11H10-15</td><td>10±0.5</td><td>17.5+1.0-0.6</td><td>65</td><td>0.28</td></tr><tr><td>11Y12-15,11H12-15</td><td>12±0.5</td><td>20±1.0</td><td>90</td><td>0.30</td></tr><tr><td>11Y14-15,11H14-15</td><td>14±0.5</td><td>23±1.0</td><td>90</td><td>0.33</td></tr><tr><td>11Y16-15,11H16-15</td><td>16±0.5</td><td>25±1.0</td><td>100</td><td>0.38</td></tr><tr><td>11Y18-15,11H18-15</td><td>18±0.5</td><td>27.5±1.0</td><td>140</td><td>0.42</td></tr><tr><td>11Y19-15</td><td>19±0.5</td><td>28.5±1.0</td><td>150</td><td>0.42</td></tr><tr><td>11Y20-15,11H20-15</td><td>20±0.5</td><td>29±1.0</td><td>170</td><td>0.43</td></tr><tr><td>11Y22-15,11H22-15</td><td>22±0.5</td><td>31.5±1.2</td><td>180</td><td>0.50</td></tr><tr><td>11Y25-15,11H25-15</td><td>25±0.5</td><td>34±1.2</td><td>200</td><td>0.55</td></tr><tr><td>11Y28-15,11H28-15</td><td>28±0.5</td><td>38±1.2</td><td>250</td><td>0.65</td></tr><tr><td>11Y30-15,11H30-15</td><td>30±0.5</td><td>40±1.2</td><td>250</td><td>0.68</td></tr><tr><td>11Y32-15,11H32-15</td><td>32±0.5</td><td>42±1.2</td><td>270</td><td>0.80</td></tr></table>

注：内胶层厚 $\geqslant 1.2\mathrm{mm}$ ，内胶层厚度差 $\leqslant 0.3\mathrm{mm}$ ；壁厚公差：内径 $3\sim 22\mathrm{mm}$ ， $\leqslant 0.5\mathrm{mm}$ ，内径 $25\sim 32\mathrm{mm}$ ， $\leqslant 1.0\mathrm{mm}$ ；工作压力 $1.5\mathrm{MPa}$ 。

表 13-76 第二组棉线编织胶管的规格及尺寸公差  

<table><tr><td rowspan="2">胶管编号</td><td>内径</td><td>外径</td><td rowspan="2">最小弯曲半径mm</td><td rowspan="2">单位重量kg/m</td></tr><tr><td colspan="2">mm</td></tr><tr><td>12Y10-15,12H10-15</td><td>10±0.5</td><td>18.5±1.0</td><td>100</td><td>0.27</td></tr><tr><td>12Y12-15,12H12-15</td><td>12±0.5</td><td>20.5±1.0</td><td>120</td><td>0.31</td></tr><tr><td>12Y14-15,12H14-15</td><td>14±0.5</td><td>22.5±1.0</td><td>130</td><td>0.36</td></tr><tr><td>12Y16-15,12H16-15</td><td>16±0.5</td><td>27.5±1.0</td><td>140</td><td>0.50</td></tr><tr><td>12Y18-15,12H18-15</td><td>18±0.5</td><td>29.5±1.0</td><td>150</td><td>0.55</td></tr><tr><td>12Y20-15,12H20-15</td><td>20±0.5</td><td>31.5±1.0</td><td>160</td><td>0.60</td></tr><tr><td>12Y22-15,12H22-15</td><td>22±0.5</td><td>33.5±1.2</td><td>180</td><td>0.65</td></tr><tr><td>12Y25-15,12H25-15</td><td>25±0.5</td><td>36.5±1.2</td><td>200</td><td>0.75</td></tr><tr><td>12Y28-15,12H28-15</td><td>28±0.5</td><td>40.5±1.2</td><td>220</td><td>0.85</td></tr><tr><td>12Y30-15,12H30-15</td><td>30±0.5</td><td>42.5±1.2</td><td>250</td><td>0.95</td></tr><tr><td>12Y32-15,12H32-15</td><td>32±0.5</td><td>44.5±1.2</td><td>280</td><td>1.05</td></tr><tr><td>12Y35-15,12H35-15</td><td>35±0.5</td><td>48±1.5</td><td>300</td><td>1.15</td></tr><tr><td>12Y40-15,12H40-15</td><td>40±0.5</td><td>53±1.5</td><td>350</td><td>1.40</td></tr><tr><td>12Y42-15,12H42-15</td><td>42±0.5</td><td>55±1.5</td><td>400</td><td>1.50</td></tr><tr><td>12Y50-15,12H50-15</td><td>50±0.5</td><td>68±1.5</td><td>500</td><td>1.80</td></tr><tr><td>12Y54-15,12H54-15</td><td>54±0.5</td><td>67±1.5</td><td>550</td><td>2.00</td></tr></table>

注：内胶层厚 $\geqslant 1.2\mathrm{mm}$ ，内胶层厚度差 $\leqslant 0.3\mathrm{mm}$ ；壁厚公差：内径 $10\mathrm{mm},\leqslant 0.5\mathrm{mm}$ ，内径 $12\sim 54\mathrm{mm},\leqslant 1.0\mathrm{mm}$ ；工作压力 $1.5\mathrm{MPa}$ 。

表 13-77 第三组棉线编织胶管的规格及尺寸公差  

<table><tr><td rowspan="2">胶管编号</td><td>内径</td><td>外径</td><td rowspan="2">工作压力MPa</td><td rowspan="2">最小弯曲半径mm</td><td rowspan="2">单位重量kg/m</td></tr><tr><td colspan="2">mm</td></tr><tr><td>13Y35-16,13H35-16</td><td>35±0.5</td><td>45.5±1.5</td><td>1.6</td><td>300</td><td>1.20</td></tr><tr><td>13Y38-16,13H38-16</td><td>38±0.5</td><td>52±1.5</td><td>1.6</td><td>330</td><td>1.40</td></tr><tr><td>13Y40-15,13H40-15</td><td>40±0.5</td><td>54±1.5</td><td>1.5</td><td>350</td><td>1.45</td></tr><tr><td>13Y42-15,13H42-15</td><td>42±0.8</td><td>56±1.5</td><td>1.5</td><td>350</td><td>1.50</td></tr><tr><td>13Y45-15,13H45-15</td><td>45±0.8</td><td>55.5±2.0</td><td>1.5</td><td>400</td><td>1.70</td></tr><tr><td>13Y48-15,13H48-15</td><td>48±0.8</td><td>62±1.5</td><td>1.5</td><td>480</td><td>1.80</td></tr><tr><td>13Y50-16,13H50-16</td><td>50±0.8</td><td>64±1.5</td><td>1.6</td><td>500</td><td>2.00</td></tr><tr><td>13Y51-15,13H51-15</td><td>51±0.8</td><td>65±1.5</td><td>1.5</td><td>500</td><td>2.10</td></tr><tr><td>13Y54-15,13H54-15</td><td>54±0.8</td><td>68±1.5</td><td>1.5</td><td>550</td><td>2.25</td></tr><tr><td>13Y58-15,13H58-15</td><td>58±0.8</td><td>72±1.5</td><td>1.5</td><td>600</td><td>2.30</td></tr><tr><td>13Y65-15,13H65-15</td><td>65±0.8</td><td>80±2.0</td><td>1.5</td><td>700</td><td>2.50</td></tr></table>

注：内胶层厚 $\geqslant 1.2\mathrm{mm}$ ，内胶层厚度差 $\leqslant 0.3\mathrm{mm}$ ；壁厚公差 $\leqslant 1.5\mathrm{mm}$ 。

表 13-78 第四组棉线编织胶管的规格及尺寸公差  

<table><tr><td rowspan="2">胶管编号</td><td>内径</td><td>外径</td><td rowspan="2">工作压力MPa</td><td rowspan="2">最小弯曲半径mm</td><td rowspan="2">单位重量kg/m</td></tr><tr><td colspan="2">mm</td></tr><tr><td>14Y4-120,14H4-120</td><td>4±0.3</td><td>15±0.5</td><td>11.8</td><td>50</td><td>0.20</td></tr><tr><td>14Y6-100,14H6-100</td><td>6±0.3</td><td>17±0.5</td><td>9.8</td><td>55</td><td>0.25</td></tr><tr><td>14Y8-85,14H8-85</td><td>8±0.3</td><td>20±0.5</td><td>8.3</td><td>60</td><td>0.35</td></tr><tr><td>14Y10-85,14H10-85</td><td>10±0.3</td><td>21.5+0.8/0.2</td><td>8.3</td><td>75</td><td>0.45</td></tr><tr><td>14Y12-70,14H12-70</td><td>12±0.3</td><td>24±1.0</td><td>6.9</td><td>80</td><td>0.50</td></tr><tr><td>14Y14-70,14H14-70</td><td>14±0.3</td><td>27±1.0</td><td>6.9</td><td>90</td><td>0.55</td></tr><tr><td>14Y16-70,14H16-70</td><td>16±0.3</td><td>29±1.0</td><td>6.9</td><td>100</td><td>0.60</td></tr><tr><td>14Y18-60,14H18-60</td><td>18±0.5</td><td>32±1.0</td><td>5.9</td><td>120</td><td>0.70</td></tr><tr><td>14Y20-60,14H20-60</td><td>20±0.5</td><td>34±1.0</td><td>5.9</td><td>150</td><td>0.75</td></tr><tr><td>14Y22-50,14H22-50</td><td>22±0.5</td><td>36.5±1.0</td><td>4.9</td><td>170</td><td>0.85</td></tr><tr><td>14Y25-50,14H25-50</td><td>25±0.5</td><td>39.5±1.2</td><td>4.9</td><td>200</td><td>0.95</td></tr><tr><td>14Y28-30,14H28-30</td><td>28±0.5</td><td>42.5±1.2</td><td>2.9</td><td>220</td><td>1.00</td></tr><tr><td>14Y30-30,14H30-30</td><td>30±0.5</td><td>44.5±1.2</td><td>2.9</td><td>235</td><td>1.10</td></tr><tr><td>14Y32-30,14H32-30</td><td>32±0.5</td><td>46.5±1.2</td><td>2.9</td><td>250</td><td>1.20</td></tr><tr><td>14Y35-15,14H35-15</td><td>35±0.5</td><td>48±1.2</td><td>1.5</td><td>300</td><td>1.25</td></tr><tr><td>14Y40-15,14H40-15</td><td>40±0.5</td><td>53±1.5</td><td>1.5</td><td>350</td><td>1.30</td></tr><tr><td>14Y42-15,14H42-15</td><td>42±0.8</td><td>55±1.5</td><td>1.5</td><td>380</td><td>1.50</td></tr><tr><td>14Y50-15,14H50-15</td><td>50±0.8</td><td>63±1.5</td><td>1.5</td><td>500</td><td>1.80</td></tr><tr><td>14Y54-15,14H54-15</td><td>54±0.8</td><td>67±1.5</td><td>1.5</td><td>550</td><td>1.90</td></tr></table>

注：内胶层厚：内径 $10\sim 32\mathrm{mm}$ ， $\geqslant 1.5\mathrm{mm}$ ，内径 $35\sim 54\mathrm{mm}$ ， $\geqslant 1.2\mathrm{mm}$ ；内胶层厚度差 $\leqslant 0.3\mathrm{mm}$ ；壁厚公差 $\leqslant 1.0\mathrm{mm}$ 。

表 13-79 第五组棉线编织胶管的规格及尺寸公差  

<table><tr><td rowspan="2">胶管编号</td><td>内径</td><td>外径</td><td rowspan="2">最小弯曲半径mm</td><td rowspan="2">单位重量kg/m</td></tr><tr><td colspan="2">mm</td></tr><tr><td>15Y3-15,15H3-15</td><td>3±0.3</td><td>9+0.8</td><td>20</td><td>0.10</td></tr><tr><td>15Y4-15,15H4-15</td><td>4±0.3</td><td>10+0.8</td><td>20</td><td>0.13</td></tr><tr><td>15Y6-15,15H6-15</td><td>6±0.3</td><td>13.5+0.8</td><td>40</td><td>0.16</td></tr><tr><td>15Y7-30,</td><td>7±0.3</td><td>16±1.0</td><td>40</td><td>0.25</td></tr><tr><td>15Y8-15,15H8-15</td><td>8±0.3</td><td>15.5+1.0</td><td>50</td><td>0.23</td></tr><tr><td>15Y10-15,15H10-15</td><td>10±0.5</td><td>17.5+1.0</td><td>65</td><td>0.28</td></tr><tr><td>15Y12-15,15H12-15</td><td>12±0.5</td><td>19.5+1.0</td><td>80</td><td>0.30</td></tr><tr><td>15Y14-15,15H14-15</td><td>14±0.5</td><td>21.5±1.0</td><td>90</td><td>0.32</td></tr><tr><td>15Y16-15,15H16-15</td><td>16±0.5</td><td>25±1.0</td><td>100</td><td>0.38</td></tr><tr><td>15Y18-15,15H18-15</td><td>18±0.5</td><td>27±1.0</td><td>140</td><td>0.42</td></tr><tr><td>15Y20-15,15H20-15</td><td>20±0.5</td><td>29±1.0</td><td>170</td><td>0.45</td></tr><tr><td>15Y22-15,15H22-15</td><td>22±0.5</td><td>31±1.2</td><td>180</td><td>0.47</td></tr><tr><td>15Y25-15,15H25-15</td><td>25±0.5</td><td>34±1.2</td><td>200</td><td>0.50</td></tr><tr><td>15Y28-15,15H28-15</td><td>28±0.5</td><td>38±1.2</td><td>230</td><td>0.55</td></tr><tr><td>15Y30-15,15H30-15</td><td>30±0.5</td><td>40±1.2</td><td>250</td><td>0.65</td></tr><tr><td>15Y32-15,15H32-15</td><td>32±0.5</td><td>42±1.2</td><td>270</td><td>0.80</td></tr></table>

注：内胶厚 $\geqslant 1.2\mathrm{mm}$ ，内胶厚厚度差 $\leqslant 0.3\mathrm{mm}$ ，壁厚公差：内径 $3\sim 10\mathrm{mm},\leqslant 0.5\mathrm{mm}$ ，内径 $12\sim 32\mathrm{mm},\leqslant 1.0\mathrm{mm}$ ；工作压力除15Y-30胶管为2.9MPa外，其他均为1.5MPa。

3）外观质量 胶管内表面应光滑，无裂纹、明疤、气泡、气孔、重皮、药粒和大于 $0.3\mathrm{mm}$ 的芯棒印痕，允许有不大于 $0.15\mathrm{mm}$ 的杂质。外表面应无裂纹、气泡、离层和露棉线层，不允许有深度大于 $0.3\mathrm{mm}$ 的包布印痕和深度大于 $0.3\mathrm{mm}$ 的外胶层搭接印痕及大于 $0.3\mathrm{mm}$ 的杂质。无外胶层的胶管外纺织层上涂层应均匀，编织层应排列紧密，每根线受力均匀。胶管不允许有超过外径公差范围的波纹度和椭圆度。  
4）性能 胶管用胶料硫化后的性能见表13-80，其内胶层和耐介质性能见表13-81，内胶层与编织层间粘附强度不小于 $1.67\mathrm{kN / m}$ 。

表 13-80 棉线编织胶管用胶料的性能  

<table><tr><td rowspan="2">性 能</td><td colspan="2">内胶层</td><td>外胶层</td></tr><tr><td>Y型 5070</td><td>H型 5172</td><td>Y、H型 5860</td></tr><tr><td>拉伸强度,MPa≥</td><td>10.8</td><td>7.4</td><td>8.8</td></tr><tr><td>扯断伸长率,%≥</td><td>200</td><td>220</td><td>300</td></tr><tr><td>扯断永久变形,%≤</td><td>10</td><td>8</td><td>10</td></tr><tr><td>硬度(邵尔A型),度</td><td>73±5</td><td>73±5</td><td>62±5</td></tr><tr><td>老化系数(按伸长率计,70℃×144h)≥</td><td>0.6</td><td>0.75</td><td>0.65</td></tr><tr><td>脆性温度,℃≤</td><td>-55</td><td>-48</td><td>-55</td></tr><tr><td>压缩应力松弛系数≥</td><td></td><td></td><td></td></tr><tr><td>YH-10,100℃×70h,压缩30%</td><td>0.2</td><td></td><td></td></tr><tr><td>RP-2,70℃×22h,压缩30%</td><td>0.4</td><td></td><td></td></tr><tr><td>HH-20,130℃×70h,压缩30%</td><td></td><td>积累</td><td></td></tr></table>

表 13-81 棉线编织胶管内胶层的耐介质性能  

<table><tr><td rowspan="2">介 质</td><td colspan="2">试验条件</td><td colspan="2">重量变化,%</td></tr><tr><td>温度,℃</td><td>时间,h</td><td>Y型</td><td>H型</td></tr><tr><td>HY-120+苯(重量比75:25)</td><td>18~28</td><td>24</td><td>0~18</td><td></td></tr><tr><td>RP-2</td><td>70</td><td>24</td><td>-2~6</td><td></td></tr><tr><td>YH-10</td><td>100</td><td>24</td><td>-4~4</td><td></td></tr><tr><td>HH-20</td><td>130</td><td>24</td><td></td><td>-5~3</td></tr></table>

成品性能 各型号胶管在最低工作温度下保持 $4\mathrm{h}$ 后，胶管内表面不应产生裂纹。胶管在1.25倍工作压力下进行密封性检查时，不应出现渗油、凸起和其他不密封现象。在3倍工作压力下进行爆破试验时，胶管不应破裂。

5）使用工艺 应根据输送介质和使用温度选择合适的胶管型号和组别。胶管的型号和组别标志见表13-82。

表 13-82 棉线编织胶管的型号和组别标志  

<table><tr><td>胶管型号和组别</td><td>胶管外表面颜色</td><td>标志颜色</td></tr><tr><td>Y型</td><td>黑色</td><td>黄色</td></tr><tr><td>H型1、3组</td><td>黑色</td><td>白色</td></tr><tr><td>H型2、4、5组</td><td>棕色</td><td>白色</td></tr></table>

b. 耐 4109 合成滑油编织胶管 由内、外胶层和增强层组成, 用于直升机输送 4109 合成滑油的导管, 工作温度为 $-40 \sim 100^{\circ} \mathrm{C}$ 。

1）牌号和主体材料 耐4109合成滑油编织胶管。内胶层：丁腈-40和氯醇橡胶并用胶料；外胶层：氯丁和氯醇橡胶并用胶料；增强层：锦纶线编织层。  
2）规格尺寸 两种规格：内径 $14\mathrm{mm}$ ，外径 $24\mathrm{mm}$ ；内径 $10\mathrm{mm}$ ，外径 $19\mathrm{mm}$ 。  
3）外观质量 应符合企业标准Q/SX6-71-78规定。  
4）性能 制造胶管内、外胶层的胶料，其硫化胶性能见表13-83。

表 13-83 耐 4109 合成滑油编织胶管胶料的性能指标  

<table><tr><td>性能</td><td>内层胶</td><td>外层胶</td></tr><tr><td>拉伸强度,MPa ≥</td><td>12.7</td><td>7.48</td></tr><tr><td>扯断伸长率,% ≥</td><td>250</td><td>250</td></tr><tr><td>扯断永久变形,% ≤</td><td>8</td><td>15</td></tr><tr><td>硬度(邵尔A型),度</td><td>67±5</td><td>66±5</td></tr><tr><td>脆性温度,℃ ≤</td><td>-35</td><td>-35</td></tr><tr><td>重量变化(4109合成油,100℃×24h浸泡后),%</td><td>0~6</td><td></td></tr></table>

# （4）钢丝编织橡胶管

a. 钢丝编织胶管 由内胶层、钢丝编织层、辅助棉线编织层、中间胶层和外胶层组成。供飞机发动机的液压、冷气、燃油、滑油系统作连接管和导管用。分Y、R、H三种型号：Y型胶管输送液压油、仪表油、空气和酒精-甘油混合液，最高工作温度为 $100^{\circ}\mathrm{C}$ ；R型胶管输送煤油和汽油，最高工作温度为 $100^{\circ}\mathrm{C}$ ；H型胶管输送滑油、机油、锭子油和驻退液，工作温度为 $-40\sim 100^{\circ}\mathrm{C}$ 。

1）牌号及主体材料Y型液压系统钢丝编织胶管，R型燃油系统钢丝编织胶管，H型滑油系统钢丝编织胶管。内胶层：Y型为5174丁腈胶料；H型为5172丁腈胶料；R型为5071丁腈胶料。外胶层均为5860丁腈、氯丁并用胶料。骨架层： $\phi 0.3\mathrm{mm}$ 钢丝(光拉钢丝和镀铜钢丝）。  
2）规格尺寸和技术特性 胶管按结构形式分两组：第一组胶管由内胶层、外胶层、棉线编织层、中间胶层、一层钢丝编织层组成，其规格尺寸和技术特性见表13-84。第二组胶管由内胶层、外胶层、棉线编织层、中间胶层、两层钢丝编织层组成，其规格尺寸及技术特性见表13-85。

表 13-84 第一组钢丝编织胶管的规格尺寸和技术特性  

<table><tr><td rowspan="2">组别</td><td rowspan="2">胶管编号</td><td>胶管内径</td><td>胶管外径</td><td>内胶层厚度≥</td><td>钢丝编织层数量</td><td>最小弯曲半径</td><td rowspan="2">工作压力MPa</td><td rowspan="2">钢丝层与胶层粘附强度kN/m</td><td rowspan="2">单位重量(参考)kg/m</td></tr><tr><td colspan="5">mm</td></tr><tr><td rowspan="5">第一组</td><td>21Y4-150</td><td>4+0.4-0.1</td><td>14.5±1.0</td><td>1.5</td><td>11.2±0.6</td><td>25</td><td>14.7</td><td>1.96</td><td>0.40</td></tr><tr><td>21Y6-150</td><td>6+0.5-0.1</td><td>16.5±1.0</td><td>1.5</td><td>12.8±0.6</td><td>25</td><td>14.7</td><td>1.96</td><td>0.45</td></tr><tr><td>21Y6-125</td><td>6±0.2</td><td>15.0+2.0</td><td>1.2</td><td>11.4±0.4</td><td>25</td><td>12.2</td><td>1.96</td><td>0.37</td></tr><tr><td>21R8-100</td><td>8±0.2</td><td>18.0+2.0</td><td>1.2</td><td>14±0.6</td><td>50</td><td>9.8</td><td>1.96</td><td>0.53</td></tr><tr><td>21R10-100</td><td>10±0.2</td><td>20.0+2.0</td><td>1.2</td><td>16±0.6</td><td>60</td><td>9.8</td><td>1.96</td><td>0.55</td></tr></table>

注：内胶屧厚度差 $\leqslant 0.3\mathrm{mm}$ ，胶管壁厚差 $\leqslant 1.0\mathrm{mm}$

表 13-85 第二组钢丝编织胶管的规格尺寸和技术特性  

<table><tr><td rowspan="3">组别</td><td rowspan="3">胶管编号</td><td rowspan="2">胶管内径</td><td rowspan="2">胶管外径</td><td rowspan="2">内胶层厚度≥</td><td colspan="2">钢丝直径</td><td rowspan="2">最小弯曲半径</td><td rowspan="3">工作压力MPa</td><td rowspan="3">钢丝层与胶层粘附强度kN/m</td><td rowspan="3">单位重量(kg/m)</td></tr><tr><td>第一层</td><td>第二层</td></tr><tr><td colspan="6">mm</td></tr><tr><td rowspan="6">第二组</td><td>22Y8-211</td><td>8+0.5-0.1</td><td>21±1.0</td><td>1.5</td><td>13.8</td><td>16.6±0.8</td><td>100</td><td>20.7</td><td>3</td><td>0.850</td></tr><tr><td>22Y10-150</td><td>10±0.5</td><td>23±1.0</td><td>1.5</td><td>15.8</td><td>18.6±0.8</td><td>150</td><td>14.7</td><td>3</td><td>0.920</td></tr><tr><td>22Y12-125</td><td>12±0.5</td><td>25±1.0</td><td>1.5</td><td>17.8</td><td>20.6±0.8</td><td>150</td><td>12.2</td><td>3</td><td>1.050</td></tr><tr><td>22Y16-125</td><td>16±0.5</td><td>29±1.0</td><td>1.5</td><td>21.8</td><td>24.6±0.8</td><td>200</td><td>12.2</td><td>4</td><td>1.260</td></tr><tr><td>22R16-125</td><td>16±0.4</td><td>30+1.0-0.5</td><td>1.4</td><td>22.0</td><td>24.6±0.8</td><td></td><td>12.2</td><td>4</td><td>1.100</td></tr><tr><td>22H17-110</td><td>17+0.6-0.8</td><td>28±1.0</td><td>1.2</td><td>21.4</td><td>24.2±0.8</td><td>200</td><td>10.8</td><td>4</td><td>1.260</td></tr></table>
