Repository: C-zj02/CFD-claw

<div align="center">

**English** | [中文](#中文版) | [Français](README_FR.md) | [Русский](README_RU.md) | [हिन्दी](README_HI.md) | [العربية](README_AR.md) | [Português](README_PT.md)

# 🚀 Claude Code Python

**A Complete Python Reimplementation Based on Real Claude Code Source**

*From TypeScript Source → Rebuilt in Python with ❤️*

***
**🔥 Active Development • New Features Weekly 🔥**

</div>

***

## 🎯 What is This?

**Clawd Code** is a **complete Python rewrite** of Claude Code, based on the **real TypeScript source code**.

File: RAG-data/飞机设计手册_第3册_材料(上).pdf-b682dd4b-9a57-40b3-918c-8461b7ef82cf.md (part 6 of 9)
$(\mathrm{kJ} / \mathrm{m}^{2})$
图4-34 2124-T851状态厚板 $200^{\circ}\mathrm{C}$ 高温拉伸应力-应变曲线

图片摘要：该图主要展示 4 34 2124 T851状态厚板 高温拉伸应力 应变曲线。
![](images/3f8bc7e0e28b69a38e643536c0056da2a4ef0acaf16af2040c34bfab86d0c874.jpg)  
图4-35 2124-T851状态厚板经 $125^{\circ}\mathrm{C} / 100\mathrm{h}$ 稳定化后的 $125^{\circ}\mathrm{C}$ 高温拉伸应力-应变曲线

图片摘要：该图主要展示 4 35 2124 T851状态厚板经 稳定化后的 高温拉伸应力 应变曲线。
![](images/cb07cc85693de5837fe19bdb134a1b2b29ebf94ca88919cdde6cb902557ccbf7.jpg)  
图4-36 2124-T851状态厚板经 $150^{\circ}\mathrm{C} / 100\mathrm{h}$ 稳定化后的 $150^{\circ}\mathrm{C}$ 高温拉伸应力-应变曲线

图片摘要：该图主要展示 4 36 2124 T851状态厚板经 稳定化后的 高温拉伸应力 应变曲线。
![](images/cba594986d4f09e2c718b688e62c72f110f082336d12bf7bc217861f2d1a5a2f.jpg)  
图4-37 2124-T851状态厚板经 $175^{\circ}\mathrm{C} / 100\mathrm{h}$ 稳定化后的 $175^{\circ}\mathrm{C}$ 高温拉伸应力-应变曲线

图片摘要：该图主要展示 4 37 2124 T851状态厚板经 稳定化后的 高温拉伸应力 应变曲线。
![](images/5cb2c275042107579ac46c4bf155c8f8476b925f788ea098fabdd7b7b973f5e9.jpg)  
图4-38 2124-T851-状态厚板经 $200^{\circ}\mathrm{C} / 100\mathrm{h}$ 稳定化后的 $200^{\circ}\mathrm{C}$ 高温拉伸应力-应变曲线

图片摘要：该图主要展示 4 38 2124 T851 状态厚板经 稳定化后的 高温拉伸应力 应变曲线。
![](images/d62f9563ac7acb0512282aa4a2c86a73107fe15e0d7ff9c00ea72e39f48a6920.jpg)  
图4-39 2124-T851状态厚板室温压缩应力-应变曲线

图片摘要：该图主要展示 4 39 2124 T851状态厚板室温压缩应力 应变曲线。
![](images/66172dcbb55fd8aee8fc4ffb9750861f41f81b18e037fd9b8164859f423f5fb9.jpg)

图片摘要：该图主要展示 4 39 2124 T851状态厚板室温压缩应力 应变曲线。
![](images/3d4cf4a5252a78ed0dd208dafa74d644cd18d14e276fb37bfa2781106413f8c7.jpg)  
图4-40 2124-T351状态厚板室温压缩应力-应变曲线

图片摘要：该图主要展示 4 40 2124 T351状态厚板室温压缩应力 应变曲线。
![](images/cb58d435c173b25250324e2b1f11702fcdffc2bfa62bd6b34f0e91eeb0ed545e.jpg)  
图4-42LD7棒材CS状态纵向试样室温、高温应力-应变曲线

图片摘要：该图主要展示 4 42LD7棒材CS状态纵向试样室温、高温应力 应变曲线。
![](images/fb99d8512651b80e434366d6b7b1cc24988270bb81f6982103460886871c2407.jpg)  
图4-43 LC4厚度 $\delta < 2.5\mathrm{mm}$ 包铝板材CS状态下的应力-应变曲线（取技术标准最小值）

图片摘要：该图主要展示 4 43 LC4厚度 包铝板材CS状态下的应力 应变曲线（取技术标准最小值）。
![](images/82331699b4c99c24e197335f9d439063df7c30103973599911e44eb312d6ccb1.jpg)  
图4-44 LC4大梁型材CS状态下纵向试样应力-应变曲线 $(\sigma_{\mathrm{b}} = 588\mathrm{MPa})$

图片摘要：该图主要展示 4 44 LC4大梁型材CS状态下纵向试样应力 应变曲线。
![](images/14bdc6dc73a8454d3453ead94d0323f37aa301f188fbcc7f739b3a4a03b05f41.jpg)  
图4-45 LC9CS铝合金直径 $d = 25\mathrm{mm}$ 棒材的室温拉伸应力-应变曲线

图片摘要：该图主要展示 4 45 LC9CS铝合金直径 棒材的室温拉伸应力 应变曲线。
![](images/f569fda9ace2d0c60b5a233d53e2270284b7603668eaa2c0e7a975bb48ecf65b.jpg)  
图4-46 LC9CS铝合金直径 $d = 80\mathrm{mm}$ 棒材的压缩应力-应变曲线（每条曲线是一个试样的试验结果）

图片摘要：该图主要展示 4 46 LC9CS铝合金直径 棒材的压缩应力 应变曲线（每条曲线是一个试样的试验结果）。
![](images/c983f9d9025ebf3435a2fe60ab31b3dfca15ec5c06def799638f4ef64ceeb5e1.jpg)  
图4-47 LC9CS铝合金 $600\mathrm{kg}$ 大型自由锻件纵向试样拉伸应力-应变曲线

$$
\sigma_ {b} = 569 \mathrm {MPa}, \sigma_ {0.2} = 510 \mathrm {MPa}, \delta = 15.7 \%, \psi = 35.5 \%
$$

图片摘要：该图主要展示 4 47 LC9CS铝合金 大型自由锻件纵向试样拉伸应力 应变曲线。
![](images/deeecd717f79b6add6d23c8eb168cf09df5ad05c065db0b68ceb35208c82bfa1.jpg)  
图4-48 LC9CgS1铝合金 $600\mathrm{kg}$ 大型自由锻件纵向试样的拉伸应力-应变曲线

$$
\sigma_ {b} = 485 \mathrm {MPa}, \sigma_ {0.2} = 409 \mathrm {MPa}, \delta = 13.5 \%, \psi = 36 \%
$$

图片摘要：该图主要展示 4 48 LC9CgS1铝合金 大型自由锻件纵向试样的拉伸应力 应变曲线。
![](images/4de090d27dbcb1549e179a095db2dd0d87988490dac0a49e6e136bc91425977e.jpg)  
图4-49 LC9CgS1铝合金 $600\mathrm{kg}$ 大型自由锻件高向试样的拉伸应力-应变曲线 $\sigma_{\mathrm{b}} = 449\mathrm{MPa},\sigma_{0.2} = 382\mathrm{MPa},\delta = 5.4\% ,\psi = 5\%$

图片摘要：该图主要展示 4 49 LC9CgS1铝合金 大型自由锻件高向试样的拉伸应力 应变曲线。
![](images/2aad971ab6016795ed60445d7efb2a3f1db62ad9340785fe914cbde63a6d7b24.jpg)  
图4-50 LC9CgS1铝合金机翼前梁大型模锻件的压缩应力-应变曲线

图片摘要：该图主要展示 4 50 LC9CgS1铝合金机翼前梁大型模锻件的压缩应力 应变曲线。
![](images/d8c17d2313976a397f5da42b7fe7eb949734576497074d2d7c9ac532fa15f575.jpg)  
图4-51 LC9CgS3铝合金机翼前梁大型模锻件的压缩应力-应变曲线

图片摘要：该图主要展示 4 51 LC9CgS3铝合金机翼前梁大型模锻件的压缩应力 应变曲线。
![](images/03d725d48ec1836b2beb091a5a43db65a04713ffb213121352bac86e0c4c722c.jpg)  
图4-52 7075-T76状态包铝薄板室温拉伸应力-应变曲线

图片摘要：该图主要展示 4 52 7075 T76状态包铝薄板室温拉伸应力 应变曲线。
![](images/5f6506027313fb97bab5559f681df8dd8f24da6d845d871ffca642d2edaf45ff.jpg)  
图4-53 7075-T76状态包铝薄板高温拉伸应力-应变曲线

图片摘要：该图主要展示 4 53 7075 T76状态包铝薄板高温拉伸应力 应变曲线。
![](images/9aab3c6dfb1528cded98269f685697cc31b290002990550d63afc31356fe272a.jpg)  
图4-54 7075-T76状态包铝薄板经 $125^{\circ}\mathrm{C} / 100\mathrm{h}$ 稳定化处理后室温与高温拉伸应力-应变曲线

图片摘要：该图主要展示 4 54 7075 T76状态包铝薄板经 稳定化处理后室温与高温拉伸应力 应变曲线。
![](images/7baf67363bbbb4aed314de3c97e1c96cf594826d61ad992d9b517290d3f9fedd.jpg)  
图4-55 7075-T73510状态挤压矩形棒材室温拉伸应力-应变曲线

图片摘要：该图主要展示 4 55 7075 T73510状态挤压矩形棒材室温拉伸应力 应变曲线。
![](images/8a1f66b4c12221f995f8a2127b884b2d8782d285a28f12b92d20696b55f63193.jpg)  
图4-56 7075-T73510状态挤压矩形棒材高温拉伸应力-应变曲线

图片摘要：该图主要展示 4 56 7075 T73510状态挤压矩形棒材高温拉伸应力 应变曲线。
![](images/2dcd4fbc490d4e73da60f6ab36a0273e0d23e2b671b053218e3cc51f9301ac7f.jpg)  
图4-57 7075-T73510状态挤压矩形棒材室温压缩应力-应变曲线

图片摘要：该图主要展示 4 57 7075 T73510状态挤压矩形棒材室温压缩应力 应变曲线。
![](images/17d98a15c12bccdb73dbd4a48778835c8a5cd3e199494c57eedcb428150f35c4.jpg)  
图4-58 7475-T6状态包铝薄板室温拉伸应力-应变曲线

图片摘要：该图主要展示 4 58 7475 T6状态包铝薄板室温拉伸应力 应变曲线。
![](images/17fe769cf135ef6c3f7ccbbb0bf78932522a7c243e16c4ea93e88bb575594860.jpg)  
图4-59 7475-T76状态包铝薄板室温拉伸应力-应变曲线

图片摘要：该图主要展示 4 59 7475 T76状态包铝薄板室温拉伸应力 应变曲线。
![](images/6ed95c628c13379e16856d0accaa0447119405d505336266f66d4da015311f13.jpg)  
图4-60 7475-T651状态厚板室温拉伸应力-应变曲线

图片摘要：该图主要展示 4 60 7475 T651状态厚板室温拉伸应力 应变曲线。
![](images/0f791c41de95014042329bccbf5815ac7f1ae410e7f7f4d598cf5c5d8618fc18.jpg)  
图4-61 7475-T651状态厚板室温拉伸应力-应变曲线

图片摘要：该图主要展示 4 61 7475 T651状态厚板室温拉伸应力 应变曲线。
![](images/2bd2e41a8a90ef7fa8cb84beaed4d065a506aea64fa6c429f0df866944fdee70.jpg)  
图4-62 7475-T7651状态厚板室温拉伸应力-应变曲线

图片摘要：该图主要展示 4 62 7475 T7651状态厚板室温拉伸应力 应变曲线。
![](images/2e3ae5e03df9094608e241729d3d52802df40c5cc1b12b8105030fcc41a12842.jpg)  
图4-63 7475-T7651状态厚板室温拉伸应力-应变曲线

图片摘要：该图主要展示 4 63 7475 T7651状态厚板室温拉伸应力 应变曲线。
![](images/295a74251eedebe251529990ad47b9badfb9428b9efbfe792e31d408ff88a684.jpg)  
图4-64 7475-T7351状态厚板室温拉伸应力-应变曲线

图片摘要：该图主要展示 4 64 7475 T7351状态厚板室温拉伸应力 应变曲线。
![](images/283caab8670bc0f5e59d1a8e0d87a3bf08f487887129216f36167774b2274f9a.jpg)  
图4-65 7475-T7351状态厚板塞温拉伸应力-应变曲线

图片摘要：该图主要展示 4 65 7475 T7351状态厚板塞温拉伸应力 应变曲线。
![](images/5d4ceb9fad42c2a2058da6033dc731612a3f3920a7dc5fe91d329261e779dd8d.jpg)  
图4-66 7475-T651状态厚板室温压缩应力-应变曲线

图片摘要：该图主要展示 4 66 7475 T651状态厚板室温压缩应力 应变曲线。
![](images/7749dc5b8452359535049c3c23dff43d911fe2edeff56b4e992dfcb30d9c4478.jpg)  
图4-67 7475-T7651状态厚板室温压缩应力-应变曲线

图片摘要：该图主要展示 4 67 7475 T7651状态厚板室温压缩应力 应变曲线。
![](images/7718c0a99708b24c746fddf4ddff4b166851fe6758c50b64060889d251cba174.jpg)  
图4-68 7475-T7351状态厚板室温压缩应力-应变曲线

图片摘要：该图主要展示 4 68 7475 T7351状态厚板室温压缩应力 应变曲线。
![](images/81d39389fbc691d6ec26bb3d885909599aca8220849f388f65daa5d6f742c3e7.jpg)  
图4-69 ZL101-T6合金拉伸应力-应变曲线

# 4.4.5 热暴露后的室温和高温力学性能

# （1）棒材热暴露后的室温和高温力学性能见表4-23。

表 4-23 榛材热暴露后的室温和高温力学性能  

<table><tr><td rowspan="2">牌 号</td><td rowspan="2">状态</td><td rowspan="2">dmm</td><td colspan="2">热暴露条件</td><td rowspan="2">试验温度C</td><td>σb</td><td>σ0.2</td><td>σ0.7</td><td>σ0.85</td><td>δ</td></tr><tr><td>θ,C</td><td>t,h</td><td colspan="4">MPa</td><td>%</td></tr><tr><td rowspan="14">LD7</td><td rowspan="14">CS</td><td rowspan="14">120</td><td rowspan="4" colspan="2">未处理</td><td>20</td><td>367</td><td>255</td><td>245</td><td>219</td><td>16.2</td></tr><tr><td>125</td><td>342</td><td>240</td><td>224</td><td>204</td><td>17.2</td></tr><tr><td>175</td><td>326</td><td>219</td><td>204</td><td>184</td><td>17.7</td></tr><tr><td>215</td><td>296</td><td>204</td><td>194</td><td>173</td><td>13.8</td></tr><tr><td rowspan="3" colspan="2">100 C、75h+125 C、5h</td><td>20</td><td>383</td><td>255</td><td>245</td><td>230</td><td>15.6</td></tr><tr><td>100</td><td>367</td><td>245</td><td>235</td><td>214</td><td>17.4</td></tr><tr><td>125</td><td>357</td><td>240</td><td>230</td><td>209</td><td>14.7</td></tr><tr><td rowspan="3" colspan="2">150 C、75h+175 C、5h</td><td>20</td><td>367</td><td>265</td><td>245</td><td>224</td><td>16.0</td></tr><tr><td>150</td><td>326</td><td>235</td><td>224</td><td>204</td><td>12.0</td></tr><tr><td>175</td><td>306</td><td>224</td><td>219</td><td>200</td><td>13.2</td></tr><tr><td rowspan="4" colspan="2">175 C、75h+215 C、5h</td><td>20</td><td>362</td><td>260</td><td>250</td><td>224</td><td>8.0</td></tr><tr><td>125</td><td>331</td><td>255</td><td>240</td><td>209</td><td>9.9</td></tr><tr><td>175</td><td>321</td><td>224</td><td>214</td><td>189</td><td>12.0</td></tr><tr><td>215</td><td>265</td><td>204</td><td>200</td><td>179</td><td>11.5</td></tr><tr><td rowspan="8">LC4</td><td rowspan="8">CS</td><td rowspan="8"></td><td rowspan="4">100</td><td>10</td><td>20</td><td>559</td><td>500</td><td></td><td></td><td>11</td></tr><tr><td>100</td><td>20</td><td>559</td><td>500</td><td></td><td></td><td>11</td></tr><tr><td>1000</td><td>20</td><td>539</td><td>500</td><td></td><td></td><td>11</td></tr><tr><td>10000</td><td>20</td><td>520</td><td>471</td><td></td><td></td><td>11</td></tr><tr><td rowspan="4">150</td><td>10</td><td>20</td><td>539</td><td>490</td><td></td><td></td><td>11</td></tr><tr><td>100</td><td>20</td><td>539</td><td>461</td><td></td><td></td><td>11</td></tr><tr><td>1000</td><td>20</td><td>363</td><td>265</td><td></td><td></td><td>11</td></tr><tr><td>10000</td><td>20</td><td>275</td><td>186</td><td></td><td></td><td>14</td></tr></table>

续表 4-23  

<table><tr><td rowspan="2">牌 号</td><td rowspan="2">状态</td><td rowspan="2">dmm</td><td colspan="2">热暴露条件</td><td rowspan="2">试验温度℃</td><td>σb</td><td>σ0.2</td><td>σ0.7</td><td>σ0.85</td><td>δ</td></tr><tr><td>θ,℃</td><td>t,h</td><td colspan="4">MPa</td><td>%</td></tr><tr><td rowspan="8">LC4</td><td rowspan="8">CS</td><td rowspan="8"></td><td rowspan="4">175</td><td>10</td><td>20</td><td>510</td><td>461</td><td></td><td></td><td>11</td></tr><tr><td>100</td><td>20</td><td>383</td><td>294</td><td></td><td></td><td>11</td></tr><tr><td>1000</td><td>20</td><td>275</td><td>177</td><td></td><td></td><td>13</td></tr><tr><td>10000</td><td>20</td><td>245</td><td>137</td><td></td><td></td><td>16</td></tr><tr><td rowspan="4">200</td><td>10</td><td>20</td><td>402</td><td>353</td><td></td><td></td><td>12</td></tr><tr><td>100</td><td>20</td><td>304</td><td>147</td><td></td><td></td><td>12</td></tr><tr><td>1000</td><td>20</td><td>245</td><td>137</td><td></td><td></td><td>15</td></tr><tr><td>10000</td><td>20</td><td>226</td><td>108</td><td></td><td></td><td>16</td></tr></table>

（2）板材热暴露后的室温和高温力学性能见表4-24。

表 4-24 板材热暴露后的室温和高温力学性能  

<table><tr><td rowspan="2">牌 号</td><td rowspan="2">状态</td><td rowspan="2">dmm</td><td colspan="2">热暴露条件</td><td rowspan="2">试验温度℃</td><td>σb</td><td>σ0.2</td><td>δ</td></tr><tr><td>θ,℃</td><td>t,h</td><td colspan="2">MPa</td><td>%</td></tr><tr><td rowspan="31">LY12 . MCZ</td><td rowspan="31">MCZ</td><td rowspan="31">2</td><td></td><td></td><td>20</td><td>438</td><td>279</td><td>18.4</td></tr><tr><td rowspan="4">100</td><td rowspan="2">50</td><td>20</td><td>428</td><td>276</td><td>20.5</td></tr><tr><td>100</td><td>406</td><td>284</td><td>18.5</td></tr><tr><td rowspan="2">100</td><td>20</td><td>434</td><td>282</td><td>21.5</td></tr><tr><td>100</td><td>402</td><td>271</td><td>19.6</td></tr><tr><td rowspan="4">125</td><td rowspan="2">50</td><td>20</td><td>429</td><td>277</td><td>21.2</td></tr><tr><td>125</td><td>396</td><td>268</td><td>20</td></tr><tr><td rowspan="2">100</td><td>20</td><td>436</td><td>284</td><td>22.1</td></tr><tr><td>125</td><td>397</td><td>272</td><td>20</td></tr><tr><td rowspan="6">150</td><td rowspan="2">10</td><td>20</td><td>424</td><td>269</td><td>20.2</td></tr><tr><td>150</td><td>380</td><td>258</td><td></td></tr><tr><td rowspan="2">50</td><td>20</td><td>433</td><td>281</td><td>21.8</td></tr><tr><td>150</td><td>384</td><td>277</td><td>20.4</td></tr><tr><td rowspan="2">100</td><td>20</td><td>436</td><td>354</td><td>9.1</td></tr><tr><td>150</td><td>385</td><td>307</td><td>14.1</td></tr><tr><td rowspan="6">175</td><td rowspan="2">10</td><td>20</td><td>430</td><td>296</td><td>20.2</td></tr><tr><td>175</td><td>368</td><td>305</td><td>13.8</td></tr><tr><td rowspan="2">50</td><td>20</td><td>390</td><td>332</td><td>5.5</td></tr><tr><td>175</td><td>313</td><td>274</td><td>9.8</td></tr><tr><td rowspan="2">100</td><td>20</td><td>369</td><td>294</td><td>7.4</td></tr><tr><td>175</td><td>283</td><td>241</td><td>8.4</td></tr><tr><td rowspan="6">200</td><td rowspan="2">10</td><td>20</td><td>381</td><td>303</td><td>6.7</td></tr><tr><td>200</td><td>281</td><td>248</td><td>8.8</td></tr><tr><td rowspan="2">50</td><td>20</td><td>358</td><td>269</td><td>7.4</td></tr><tr><td>200</td><td>243</td><td>210</td><td>10</td></tr><tr><td rowspan="2">100</td><td>20</td><td>356</td><td>268</td><td>7.2</td></tr><tr><td>200</td><td>238</td><td>209</td><td>10.5</td></tr><tr><td rowspan="4">225</td><td rowspan="2">10</td><td>20</td><td>351</td><td>261</td><td>8.2</td></tr><tr><td>225</td><td>218</td><td>195</td><td>8.9</td></tr><tr><td rowspan="2">50</td><td>20</td><td>344</td><td>251</td><td>7.9</td></tr><tr><td>225</td><td>206</td><td>181</td><td>9.0</td></tr><tr><td rowspan="2"></td><td rowspan="2">MCS</td><td rowspan="2"></td><td></td><td></td><td>20</td><td>433</td><td>369</td><td>7.6</td></tr><tr><td>125</td><td>50</td><td>125</td><td>373</td><td>323</td><td>8.8</td></tr></table>

续表 4-24  

<table><tr><td rowspan="2">牌 号</td><td rowspan="2">状态</td><td rowspan="2">dmm</td><td colspan="2">热暴露条件</td><td rowspan="2">试验温度℃</td><td>σb</td><td>σ0.8</td><td>δ</td></tr><tr><td>θ,C</td><td>t,h</td><td colspan="2">MPa</td><td>%</td></tr><tr><td rowspan="34">LY12</td><td rowspan="34">MCS</td><td rowspan="34">2</td><td rowspan="6">150</td><td rowspan="2">10</td><td>20</td><td>426</td><td>371</td><td>7.0</td></tr><tr><td>150</td><td>355</td><td>309</td><td>9.3</td></tr><tr><td rowspan="2">50</td><td>20</td><td>415</td><td>362</td><td>7.5</td></tr><tr><td>150</td><td>354</td><td>308</td><td>8.9</td></tr><tr><td rowspan="2">100</td><td>20</td><td>419</td><td>358</td><td>7.3</td></tr><tr><td>150</td><td>333</td><td>283</td><td>8.7</td></tr><tr><td rowspan="6">175</td><td rowspan="2">10</td><td>20</td><td>423</td><td>372</td><td>7.1</td></tr><tr><td>175</td><td>318</td><td>277</td><td>7.2</td></tr><tr><td rowspan="2">50</td><td>20</td><td>391</td><td>333</td><td>6.9</td></tr><tr><td>175</td><td>288</td><td>246</td><td>10</td></tr><tr><td rowspan="2">100</td><td>20</td><td>378</td><td>311</td><td>6.7</td></tr><tr><td>175</td><td>275</td><td>232</td><td></td></tr><tr><td rowspan="6">200</td><td rowspan="2">10</td><td>20</td><td>392</td><td>329</td><td>7.7</td></tr><tr><td>200</td><td>278</td><td>242</td><td>8.9</td></tr><tr><td rowspan="2">50</td><td>20</td><td>373</td><td>301</td><td>6.8</td></tr><tr><td>200</td><td>249</td><td>220</td><td>8.1</td></tr><tr><td rowspan="2">100</td><td>20</td><td>365</td><td>281</td><td>8.1</td></tr><tr><td>200</td><td>247</td><td>211</td><td>11.8</td></tr><tr><td rowspan="6">225</td><td rowspan="2">10</td><td>20</td><td>364</td><td>282</td><td>7.6</td></tr><tr><td>225</td><td>228</td><td>203</td><td>7.1</td></tr><tr><td rowspan="2">50</td><td>20</td><td>345</td><td>257</td><td>7.6</td></tr><tr><td>225</td><td>214</td><td>179</td><td>11</td></tr><tr><td rowspan="2">100</td><td>20</td><td>327</td><td>228</td><td>8.4</td></tr><tr><td>225</td><td>192</td><td>167</td><td>10.6</td></tr><tr><td rowspan="6">250</td><td rowspan="2">10</td><td>20</td><td>340</td><td>245</td><td>7.6</td></tr><tr><td>250</td><td>172</td><td>145</td><td>8.8</td></tr><tr><td rowspan="2">50</td><td>20</td><td>307</td><td>201</td><td>8.4</td></tr><tr><td>250</td><td>156</td><td>135</td><td>9.4</td></tr><tr><td rowspan="2">100</td><td>20</td><td>285</td><td>173</td><td>9.4</td></tr><tr><td>250</td><td>148</td><td>119</td><td>11</td></tr><tr><td rowspan="4">275</td><td rowspan="2">10</td><td>20</td><td>289</td><td>167</td><td>10.1</td></tr><tr><td>275</td><td>133</td><td>108</td><td>10.4</td></tr><tr><td rowspan="2">50</td><td>20</td><td>275</td><td>153</td><td>9.9</td></tr><tr><td>275</td><td>119</td><td>95</td><td>14.8</td></tr><tr><td rowspan="12"></td><td rowspan="12">CZ</td><td rowspan="12"></td><td rowspan="4">125</td><td rowspan="2">100</td><td>20</td><td>441</td><td>314</td><td>16</td></tr><tr><td>125</td><td>402</td><td>284</td><td>19</td></tr><tr><td rowspan="2">1000</td><td>20</td><td>471</td><td>343</td><td>10</td></tr><tr><td>125</td><td>392</td><td>284</td><td>21</td></tr><tr><td rowspan="4">150</td><td rowspan="2">100</td><td>20</td><td>422</td><td>314</td><td>15</td></tr><tr><td>150</td><td>373</td><td>365</td><td>24</td></tr><tr><td rowspan="2">1000</td><td>20</td><td>412</td><td>343</td><td>10</td></tr><tr><td>150</td><td>353</td><td>304</td><td></td></tr><tr><td rowspan="4">175</td><td rowspan="2">100</td><td>20</td><td>422</td><td>353</td><td>10</td></tr><tr><td>175</td><td>324</td><td>265</td><td>16</td></tr><tr><td rowspan="2">1000</td><td>20</td><td>353</td><td>255</td><td>13</td></tr><tr><td>175</td><td>294</td><td>245</td><td></td></tr></table>

续表 4-24  

<table><tr><td rowspan="2">牌 号</td><td rowspan="2">状态</td><td rowspan="2">dmm</td><td colspan="2">热暴露条件</td><td rowspan="2">试验温度℃</td><td>σb</td><td>σ0.2</td><td>δ</td></tr><tr><td>θ,℃</td><td>t,h</td><td colspan="2">MPa</td><td>%</td></tr><tr><td rowspan="20">LY12</td><td rowspan="6">CZ</td><td rowspan="6"></td><td rowspan="4">200</td><td rowspan="2">100</td><td>20</td><td>324</td><td>235</td><td>7</td></tr><tr><td>200</td><td>265</td><td>235</td><td>11</td></tr><tr><td rowspan="2">1000</td><td>20</td><td>294</td><td>167</td><td>18</td></tr><tr><td>200</td><td>206</td><td>177</td><td></td></tr><tr><td rowspan="2">250</td><td>100</td><td>20</td><td>265</td><td>157</td><td>16</td></tr><tr><td>1000</td><td>20</td><td>226</td><td>147</td><td>20</td></tr><tr><td rowspan="14">CZY</td><td rowspan="14"></td><td rowspan="3">125</td><td rowspan="2">100</td><td>20</td><td>471</td><td>382</td><td>15</td></tr><tr><td>125</td><td>422</td><td>329</td><td>13</td></tr><tr><td>500</td><td>20</td><td>461</td><td>373</td><td>16</td></tr><tr><td rowspan="3">150</td><td rowspan="2">100</td><td>20</td><td>471</td><td>441</td><td>6</td></tr><tr><td>150</td><td>412</td><td>353</td><td>13</td></tr><tr><td>500</td><td>20</td><td>451</td><td>422</td><td>6</td></tr><tr><td rowspan="3">175</td><td rowspan="2">100</td><td>20</td><td>461</td><td>412</td><td>7.</td></tr><tr><td>175</td><td>333</td><td>294</td><td>14</td></tr><tr><td>500</td><td>20</td><td>402</td><td>314</td><td>6</td></tr><tr><td rowspan="3">200</td><td rowspan="2">100</td><td>20</td><td>412</td><td>353</td><td>10</td></tr><tr><td>200</td><td>275</td><td>230</td><td>12</td></tr><tr><td>500</td><td>20</td><td>353</td><td>265</td><td>7</td></tr><tr><td rowspan="2">250</td><td>100</td><td>20</td><td>279</td><td>142</td><td>15</td></tr><tr><td>500</td><td>20</td><td>235</td><td>103</td><td>18</td></tr><tr><td rowspan="24">2024</td><td rowspan="12">T62</td><td rowspan="12">1.5</td><td rowspan="4">125</td><td rowspan="4">100</td><td>20</td><td>440</td><td>372</td><td>10.1</td></tr><tr><td>125</td><td>379</td><td>334</td><td>14</td></tr><tr><td>175</td><td>336</td><td>298</td><td>20.3</td></tr><tr><td>250</td><td>206</td><td>180</td><td>18</td></tr><tr><td rowspan="4">175</td><td rowspan="4">100</td><td>20</td><td>375</td><td>313</td><td>7.5</td></tr><tr><td>125</td><td>316</td><td>274</td><td>17</td></tr><tr><td>175</td><td>271</td><td>241</td><td>16</td></tr><tr><td>250</td><td>200</td><td>171</td><td>16.6</td></tr><tr><td rowspan="4">250</td><td rowspan="4">100</td><td>20</td><td>271</td><td>158</td><td>9.8</td></tr><tr><td>125</td><td>231</td><td>149</td><td>22</td></tr><tr><td>175</td><td>186</td><td>134</td><td>30</td></tr><tr><td>250</td><td>135</td><td>105</td><td>31</td></tr><tr><td rowspan="12">T81</td><td rowspan="12">1.5</td><td rowspan="4">125</td><td rowspan="4">100</td><td>20</td><td>442</td><td>404</td><td>7.4</td></tr><tr><td>125</td><td>375</td><td>345</td><td>14.3</td></tr><tr><td>175</td><td>322</td><td>291</td><td>17.9</td></tr><tr><td>250</td><td>222</td><td>184</td><td>23.8</td></tr><tr><td rowspan="4">175</td><td rowspan="4">100</td><td>20</td><td>429</td><td>384</td><td>7</td></tr><tr><td>125</td><td>356</td><td>323</td><td>15.3</td></tr><tr><td>175</td><td>309</td><td>281</td><td>17.8</td></tr><tr><td>250</td><td>219</td><td>185</td><td>20.5</td></tr><tr><td rowspan="4">250</td><td rowspan="4">100</td><td>20</td><td>270</td><td>166</td><td>10.1</td></tr><tr><td>125</td><td>233</td><td>159</td><td>18.4</td></tr><tr><td>175</td><td>182</td><td>135</td><td>28</td></tr><tr><td>250</td><td>128</td><td>103</td><td>32.8</td></tr></table>

续表 4-24  

<table><tr><td rowspan="2">牌 号</td><td rowspan="2">状态</td><td rowspan="2">dmm</td><td colspan="2">热暴露条件</td><td rowspan="2">试验温度℃</td><td>σb</td><td>σ0.2</td><td>δ</td></tr><tr><td>θ,C</td><td>t,h</td><td colspan="2">MPa</td><td>%</td></tr><tr><td rowspan="24">2024</td><td rowspan="12">T351</td><td rowspan="12">23</td><td rowspan="4">125</td><td rowspan="4">100</td><td>20</td><td>476</td><td>352</td><td>15.8</td></tr><tr><td>125</td><td>430</td><td>310</td><td>15.4</td></tr><tr><td>175</td><td>393</td><td>291</td><td>15.5</td></tr><tr><td>250</td><td>276</td><td>250</td><td>10.9</td></tr><tr><td rowspan="4">175</td><td rowspan="4">100</td><td>20</td><td>476</td><td>421</td><td>6.2</td></tr><tr><td>125</td><td>416</td><td>380</td><td>7.9</td></tr><tr><td>175</td><td>368</td><td>344</td><td>9.9</td></tr><tr><td>250</td><td>271</td><td>244</td><td>11.2</td></tr><tr><td rowspan="4">250</td><td rowspan="4">100</td><td>20</td><td>277</td><td>158</td><td>10.4</td></tr><tr><td>125</td><td>252</td><td>146</td><td>11.7</td></tr><tr><td>175</td><td>203</td><td>127</td><td>21.5</td></tr><tr><td>250</td><td>133</td><td>100</td><td>27.4</td></tr><tr><td rowspan="12">T851</td><td rowspan="12">23</td><td rowspan="4">125</td><td rowspan="4">100</td><td>20</td><td>496</td><td>444</td><td>7.5</td></tr><tr><td>125</td><td>442</td><td>428</td><td>8.5</td></tr><tr><td>175</td><td>404</td><td>390</td><td>6.8</td></tr><tr><td>250</td><td>316</td><td>307</td><td>7.5</td></tr><tr><td rowspan="4">175</td><td rowspan="4">100</td><td>20</td><td>480</td><td>423</td><td>6.7</td></tr><tr><td>125</td><td>422</td><td>402</td><td>6.7</td></tr><tr><td>175</td><td>394</td><td>375</td><td>6.2</td></tr><tr><td>250</td><td>297</td><td>279</td><td>6.9</td></tr><tr><td rowspan="4">250</td><td rowspan="4">100</td><td>20</td><td>292</td><td>164</td><td>10.5</td></tr><tr><td>125</td><td>261</td><td>164</td><td>11.6</td></tr><tr><td>175</td><td>223</td><td>157</td><td>12.8</td></tr><tr><td>250</td><td>168</td><td>139</td><td>15</td></tr><tr><td rowspan="8">2124</td><td rowspan="8">T851</td><td rowspan="8">23</td><td rowspan="2">125</td><td rowspan="2">100</td><td>20</td><td>477</td><td>440</td><td>7.7</td></tr><tr><td>125</td><td>422</td><td>400</td><td>9.5</td></tr><tr><td rowspan="2">150</td><td rowspan="2">100</td><td>20</td><td>480</td><td>438</td><td>7.5</td></tr><tr><td>150</td><td>390</td><td>373</td><td>12</td></tr><tr><td rowspan="2">175</td><td rowspan="2">100</td><td>20</td><td>460</td><td>403</td><td>8</td></tr><tr><td>175</td><td>343</td><td>320</td><td>14.5</td></tr><tr><td rowspan="2">200</td><td rowspan="2">100</td><td>20</td><td>432</td><td>357</td><td>8.2</td></tr><tr><td>200</td><td>293</td><td>268</td><td>17.2</td></tr><tr><td rowspan="20">LY16</td><td rowspan="20">MCS(190℃,18h时效)</td><td rowspan="5">1.2</td><td></td><td></td><td>20</td><td>364</td><td>259</td><td>11</td></tr><tr><td>175</td><td>25</td><td>20</td><td>362</td><td>263</td><td>10</td></tr><tr><td>200</td><td>25</td><td>20</td><td>332</td><td>227</td><td>10</td></tr><tr><td>225</td><td>25</td><td>20</td><td>312</td><td>195</td><td>11</td></tr><tr><td>250</td><td>25</td><td>20</td><td>292</td><td>176</td><td>13</td></tr><tr><td rowspan="15">1.8</td><td></td><td></td><td>20</td><td>379</td><td>278</td><td>8</td></tr><tr><td rowspan="2">150</td><td rowspan="2">50</td><td>20</td><td>383</td><td>275</td><td>8.8</td></tr><tr><td>150</td><td>308</td><td>241</td><td>11</td></tr><tr><td rowspan="3">175</td><td>25</td><td>175</td><td>280</td><td>219</td><td>17</td></tr><tr><td rowspan="2">50</td><td>20</td><td>376</td><td>258</td><td>8</td></tr><tr><td>175</td><td>259</td><td>206</td><td>10</td></tr><tr><td rowspan="3">200</td><td>25</td><td>20</td><td>241</td><td>178</td><td>18.5</td></tr><tr><td rowspan="2">50</td><td>20</td><td>349</td><td>229</td><td>8.5</td></tr><tr><td>200</td><td>224</td><td>170</td><td>10</td></tr><tr><td rowspan="3">225</td><td>25</td><td>225</td><td>217</td><td>160</td><td>19.7</td></tr><tr><td rowspan="2">50</td><td>20</td><td>331</td><td>211</td><td>10.5</td></tr><tr><td>225</td><td>187</td><td>150</td><td>10.5</td></tr><tr><td rowspan="3">250</td><td>25</td><td>250</td><td>179</td><td>137</td><td>20.8</td></tr><tr><td rowspan="2">50</td><td>20</td><td>309</td><td>185</td><td>11</td></tr><tr><td>250</td><td>155</td><td>124</td><td>12.5</td></tr></table>

续表 4-24  

<table><tr><td rowspan="2">牌 号</td><td rowspan="2">状态</td><td rowspan="2">dmm</td><td colspan="2">热暴露条件</td><td rowspan="2">试验温度℃</td><td>σb</td><td>σ0.2</td><td>δ</td></tr><tr><td>θ,℃</td><td>t,h</td><td colspan="2">MPa</td><td>%</td></tr><tr><td rowspan="42">LY16</td><td rowspan="6">MCS(190℃,18h时效)</td><td rowspan="4">1.8</td><td rowspan="2">275</td><td rowspan="2">50</td><td>20</td><td>293</td><td>166</td><td>11</td></tr><tr><td>275</td><td>129</td><td>99</td><td>12.2</td></tr><tr><td rowspan="2">300</td><td rowspan="2">50</td><td>20</td><td>273</td><td>143</td><td>13</td></tr><tr><td>300</td><td>97</td><td>76</td><td>11.9</td></tr><tr><td rowspan="2">2.0</td><td>250</td><td>50</td><td>250</td><td>173</td><td></td><td>19.5</td></tr><tr><td>300</td><td>50</td><td>300</td><td>119</td><td></td><td>24.8</td></tr><tr><td rowspan="36">MCS(210℃,12h时效)</td><td rowspan="5">12</td><td></td><td></td><td>20</td><td>324</td><td>207</td><td>11</td></tr><tr><td>175</td><td>25</td><td>20</td><td>323</td><td>214</td><td>10</td></tr><tr><td>200</td><td>25</td><td>20</td><td>308</td><td>210</td><td>11</td></tr><tr><td>225</td><td>25</td><td>20</td><td>307</td><td>192</td><td>12</td></tr><tr><td>250</td><td>25</td><td>20</td><td>295</td><td>184</td><td>13</td></tr><tr><td rowspan="19">1.8</td><td></td><td></td><td>20</td><td>350</td><td>236</td><td>9</td></tr><tr><td rowspan="2">150</td><td rowspan="2">50</td><td>20</td><td>363</td><td>245</td><td>9</td></tr><tr><td>150</td><td>288</td><td>215</td><td></td></tr><tr><td rowspan="3">175</td><td>25</td><td>175</td><td>272</td><td>202</td><td>13.4</td></tr><tr><td rowspan="2">50</td><td>20</td><td>356</td><td>234</td><td>8.6</td></tr><tr><td>175</td><td>255</td><td>197</td><td>10</td></tr><tr><td rowspan="3">200</td><td>25</td><td>200</td><td>248</td><td>177</td><td>19.4</td></tr><tr><td rowspan="2">50</td><td>20</td><td>345</td><td>226</td><td>9</td></tr><tr><td>200</td><td>206</td><td>170</td><td>9.5</td></tr><tr><td rowspan="3">225</td><td>25</td><td>225</td><td>210</td><td>156</td><td>19.4</td></tr><tr><td rowspan="2"></td><td>20</td><td>332</td><td>203</td><td>10</td></tr><tr><td>225</td><td>183</td><td>144</td><td>8.7</td></tr><tr><td rowspan="4">250</td><td>5</td><td>20</td><td>321</td><td>192</td><td>11</td></tr><tr><td>25</td><td>250</td><td>195</td><td>145</td><td>23.6</td></tr><tr><td rowspan="2">50</td><td>20</td><td>312</td><td>188</td><td>11</td></tr><tr><td>250</td><td>155</td><td>124</td><td>12.6</td></tr><tr><td rowspan="2">275</td><td rowspan="2">50</td><td>20</td><td>302</td><td>175</td><td>12</td></tr><tr><td>275</td><td>155</td><td>124</td><td>12.5</td></tr><tr><td>300</td><td>50</td><td>20</td><td>272</td><td>143</td><td>13</td></tr><tr><td rowspan="7">2.0</td><td></td><td></td><td>20</td><td>365</td><td>251</td><td>10</td></tr><tr><td rowspan="2">200</td><td rowspan="2">50</td><td>20</td><td>345</td><td>223</td><td>10</td></tr><tr><td>200</td><td>208</td><td>153</td><td>11</td></tr><tr><td rowspan="2">250</td><td rowspan="2">50</td><td>20</td><td>317</td><td>195</td><td>13</td></tr><tr><td>250</td><td>160</td><td>124</td><td>12.6</td></tr><tr><td rowspan="2">300</td><td rowspan="2">50</td><td>20</td><td>282</td><td>153</td><td>13.6</td></tr><tr><td>300</td><td>111</td><td>84</td><td>17.6</td></tr><tr><td rowspan="5"></td><td>150</td><td>100</td><td>150</td><td>314</td><td>196</td><td>18</td></tr><tr><td rowspan="2">200</td><td>25</td><td>200</td><td>255</td><td>177</td><td>16</td></tr><tr><td>100</td><td>200</td><td>235</td><td>147</td><td>14</td></tr><tr><td rowspan="2">250</td><td>25</td><td>250</td><td>167</td><td>108</td><td>19</td></tr><tr><td>50</td><td>250</td><td>157</td><td>98</td><td>20</td></tr></table>

续表 4-24  

<table><tr><td rowspan="2">牌 号</td><td rowspan="2">状态</td><td rowspan="2">dmm</td><td colspan="2">热暴露条件</td><td rowspan="2">试验温度℃</td><td>σb</td><td>σ0.2</td><td>δ</td></tr><tr><td>θ,℃</td><td>t,h</td><td colspan="2">MPa</td><td>%</td></tr><tr><td rowspan="46">LD7</td><td rowspan="46">CS</td><td rowspan="22">2</td><td rowspan="5">125</td><td>100</td><td>20</td><td>412</td><td>343</td><td>9</td></tr><tr><td>1000</td><td>20</td><td>421</td><td>343</td><td>8</td></tr><tr><td>5000</td><td>20</td><td>402</td><td>343</td><td>7</td></tr><tr><td>10000</td><td>20</td><td>402</td><td>343</td><td>7</td></tr><tr><td>30000</td><td>20</td><td>402</td><td>363</td><td>7</td></tr><tr><td rowspan="8">150</td><td rowspan="2">0.5</td><td>20</td><td>402</td><td>343</td><td>9</td></tr><tr><td>150</td><td>352</td><td>304</td><td>11.5</td></tr><tr><td rowspan="2">100</td><td>20</td><td>402</td><td>343</td><td>7</td></tr><tr><td>150</td><td>358</td><td>304</td><td>11</td></tr><tr><td>1000</td><td>20</td><td>412</td><td>363</td><td>5.5</td></tr><tr><td>5000</td><td>20</td><td>382</td><td>333</td><td>6</td></tr><tr><td>10000</td><td>20</td><td>382</td><td>284</td><td>6</td></tr><tr><td>30000</td><td>20</td><td>373</td><td>294</td><td>6</td></tr><tr><td rowspan="5">175</td><td rowspan="2">0.5</td><td>20</td><td>402</td><td>343</td><td>9</td></tr><tr><td>175</td><td>343</td><td>275</td><td>17.5</td></tr><tr><td rowspan="2">100</td><td>20</td><td>392</td><td>338</td><td>5.5</td></tr><tr><td>175</td><td>323</td><td>276</td><td>13.5</td></tr><tr><td>1000</td><td>20</td><td>392</td><td>323</td><td>6</td></tr><tr><td rowspan="4">200</td><td rowspan="2">0.5</td><td>20</td><td>397</td><td>343</td><td>7.5</td></tr><tr><td>200</td><td>313</td><td>265</td><td>16</td></tr><tr><td rowspan="2">100</td><td>20</td><td>373</td><td>318</td><td>6</td></tr><tr><td>200</td><td>280</td><td>235</td><td>15</td></tr><tr><td rowspan="24">锻坯轧板</td><td rowspan="6">125</td><td>100</td><td>20</td><td>441</td><td>412</td><td>7</td></tr><tr><td>1000</td><td>20</td><td>451</td><td>421</td><td>7</td></tr><tr><td>5000</td><td>20</td><td>441</td><td>412</td><td>6</td></tr><tr><td>10000</td><td>20</td><td>441</td><td>382</td><td>5</td></tr><tr><td>20000</td><td>20</td><td>421</td><td>373</td><td>7</td></tr><tr><td>30000</td><td>20</td><td>412</td><td>363</td><td>7</td></tr><tr><td rowspan="6">150</td><td>100</td><td>20</td><td>441</td><td>412</td><td>7</td></tr><tr><td>1000</td><td>20</td><td>431</td><td>402</td><td>7</td></tr><tr><td>5000</td><td>20</td><td>412</td><td>373</td><td>6</td></tr><tr><td>10000</td><td>20</td><td>412</td><td>343</td><td>5</td></tr><tr><td>20000</td><td>20</td><td>392</td><td>323</td><td>6</td></tr><tr><td>30000</td><td>20</td><td>373</td><td>304</td><td>6</td></tr><tr><td rowspan="6">175</td><td>100</td><td>20</td><td>412</td><td>392</td><td>7</td></tr><tr><td>1000</td><td>20</td><td>412</td><td>363</td><td>7</td></tr><tr><td>5000</td><td>20</td><td>402</td><td>323</td><td>6</td></tr><tr><td>10000</td><td>20</td><td>382</td><td>304</td><td>6</td></tr><tr><td>20000</td><td>20</td><td>373</td><td>284</td><td>6</td></tr><tr><td>30000</td><td>20</td><td>353</td><td>265</td><td>6</td></tr><tr><td rowspan="6">195</td><td>100</td><td>20</td><td>412</td><td>373</td><td>6</td></tr><tr><td>1000</td><td>20</td><td>392</td><td>309</td><td>7</td></tr><tr><td>5000</td><td>20</td><td>373</td><td>294</td><td>6</td></tr><tr><td>10000</td><td>20</td><td>363</td><td>284</td><td>6</td></tr><tr><td>20000</td><td>20</td><td>353</td><td>265</td><td>6</td></tr><tr><td>30000</td><td>20</td><td>333</td><td>235</td><td>6</td></tr></table>

续表 4-24  

<table><tr><td rowspan="2">牌 号</td><td rowspan="2">状态</td><td rowspan="2">dmm</td><td colspan="2">热暴露条件</td><td rowspan="2">试验温度℃</td><td>σb</td><td>σ0.2</td><td>δ</td></tr><tr><td>θ,C</td><td>t,h</td><td colspan="2">MPa</td><td>%</td></tr><tr><td rowspan="32">LC4</td><td rowspan="32">CS</td><td rowspan="32">.</td><td rowspan="8">100</td><td rowspan="2">10</td><td>20</td><td>500</td><td>432</td><td>11</td></tr><tr><td>100</td><td>427</td><td>383</td><td>12</td></tr><tr><td rowspan="2">100</td><td>20</td><td>500</td><td>432</td><td>11</td></tr><tr><td>100</td><td>427</td><td>383</td><td></td></tr><tr><td rowspan="2">1000</td><td>20</td><td>481</td><td>432</td><td>11</td></tr><tr><td>100</td><td>427</td><td>383</td><td></td></tr><tr><td rowspan="2">10000</td><td>20</td><td>461</td><td>402</td><td>11</td></tr><tr><td>100</td><td>397</td><td>363</td><td>16</td></tr><tr><td rowspan="8">150</td><td rowspan="2">10</td><td>20</td><td>490</td><td>432</td><td>11</td></tr><tr><td>150</td><td>353</td><td>319</td><td></td></tr><tr><td rowspan="2">100</td><td>20</td><td>441</td><td>402</td><td>11</td></tr><tr><td>150</td><td>309</td><td>280</td><td></td></tr><tr><td rowspan="2">1000</td><td>20</td><td>324</td><td>226</td><td>11</td></tr><tr><td>150</td><td>206</td><td>177</td><td></td></tr><tr><td rowspan="2">10000</td><td>20</td><td>245</td><td>167</td><td>14</td></tr><tr><td>150</td><td>172</td><td>132</td><td>29</td></tr><tr><td rowspan="8">175</td><td rowspan="2">10</td><td>20</td><td>461</td><td>392</td><td>11</td></tr><tr><td>175</td><td>265</td><td>240</td><td></td></tr><tr><td rowspan="2">100</td><td>20</td><td>343</td><td>255</td><td>11</td></tr><tr><td>175</td><td>186</td><td>172</td><td></td></tr><tr><td rowspan="2">1000</td><td>20</td><td>245</td><td>147</td><td>13</td></tr><tr><td>175</td><td>128</td><td>103</td><td></td></tr><tr><td rowspan="2">10000</td><td>20</td><td>226</td><td>118</td><td>16</td></tr><tr><td>175</td><td>123</td><td>93</td><td>37</td></tr><tr><td rowspan="8">200</td><td rowspan="2">10</td><td>20</td><td>378</td><td>304</td><td>12</td></tr><tr><td>200</td><td>191</td><td>157</td><td></td></tr><tr><td rowspan="2">100</td><td>20</td><td>275</td><td>167</td><td>12</td></tr><tr><td>200</td><td>123</td><td>108</td><td></td></tr><tr><td rowspan="2">1000</td><td>20</td><td>216</td><td>118</td><td>15</td></tr><tr><td>200</td><td>98</td><td>83</td><td></td></tr><tr><td rowspan="2">10000</td><td>20</td><td>206</td><td>98</td><td>16</td></tr><tr><td>200</td><td>88</td><td>79</td><td>44</td></tr><tr><td rowspan="14">LC9</td><td rowspan="14">CS</td><td rowspan="14">5.5</td><td rowspan="6">100</td><td rowspan="2">50</td><td>20</td><td>580</td><td></td><td>11.2</td></tr><tr><td>100</td><td>515</td><td></td><td>15.1</td></tr><tr><td rowspan="2">100</td><td>20</td><td>555</td><td></td><td>7.8</td></tr><tr><td>100</td><td>485</td><td></td><td>13.6</td></tr><tr><td rowspan="2">150</td><td>20</td><td>560</td><td></td><td>9.8</td></tr><tr><td>100</td><td>490</td><td>。</td><td>16.3</td></tr><tr><td rowspan="6">125</td><td rowspan="2">50</td><td>20</td><td>545</td><td>485</td><td>8.6</td></tr><tr><td>125</td><td>460</td><td></td><td>18</td></tr><tr><td rowspan="2">100</td><td>20</td><td>540</td><td>480</td><td>10.8</td></tr><tr><td>125</td><td>450</td><td></td><td>15.1</td></tr><tr><td rowspan="2">150</td><td>20</td><td>545</td><td>480</td><td>11.3</td></tr><tr><td>125</td><td>445</td><td></td><td>17.8</td></tr><tr><td rowspan="2">- 150</td><td rowspan="2">50</td><td>20</td><td>515</td><td>440</td><td>10</td></tr><tr><td>150</td><td>385</td><td></td><td>13.2</td></tr></table>

续表 4-24  

<table><tr><td rowspan="2">牌 号</td><td rowspan="2">状态</td><td rowspan="2">dmm</td><td colspan="2">热暴露条件</td><td rowspan="2">试验温度℃</td><td>σb</td><td>σ0.2</td><td>δ</td></tr><tr><td>θ,C</td><td>t,h</td><td colspan="2">MPa</td><td>%</td></tr><tr><td rowspan="10">LC9</td><td rowspan="10">CS</td><td rowspan="10">5.5</td><td rowspan="4">150</td><td rowspan="2">100</td><td>20</td><td>480</td><td>440</td><td>10.4</td></tr><tr><td>150</td><td>355</td><td></td><td>12.8</td></tr><tr><td rowspan="2">150</td><td>20</td><td>450</td><td>370</td><td>10.2</td></tr><tr><td>150</td><td>330</td><td></td><td>16.9</td></tr><tr><td rowspan="6">175</td><td rowspan="2">50</td><td>20</td><td>410</td><td>310</td><td>10.2</td></tr><tr><td>175</td><td>260</td><td></td><td>11.3</td></tr><tr><td rowspan="2">100</td><td>20</td><td>380</td><td>280</td><td>10.5</td></tr><tr><td>175</td><td>245</td><td></td><td>13</td></tr><tr><td rowspan="2">50</td><td>20</td><td>365</td><td>260</td><td>10.5</td></tr><tr><td>175</td><td>230</td><td></td><td>14.1</td></tr><tr><td rowspan="18">7075</td><td rowspan="12">T76</td><td rowspan="12">2.0</td><td rowspan="4">125</td><td rowspan="4">100</td><td>20</td><td>507</td><td>446</td><td>11.5</td></tr><tr><td>125</td><td>397</td><td>367</td><td>20.3</td></tr><tr><td>175</td><td>310</td><td>268</td><td>25.3</td></tr><tr><td>250</td><td>143</td><td>126</td><td>35.5</td></tr><tr><td rowspan="4">175</td><td rowspan="4">100</td><td>20</td><td>385</td><td>286</td><td>10.4</td></tr><tr><td>125</td><td>280</td><td>251</td><td>26.3</td></tr><tr><td>175</td><td>217</td><td>189</td><td>28.1</td></tr><tr><td>250</td><td>136</td><td>118</td><td>39.8</td></tr><tr><td rowspan="4">250</td><td rowspan="4">100</td><td>20</td><td>248</td><td>114</td><td>15.7</td></tr><tr><td>125</td><td>201</td><td>109</td><td>41</td></tr><tr><td>175</td><td>134</td><td>99</td><td>67.3</td></tr><tr><td>250</td><td>85</td><td>72</td><td>75</td></tr><tr><td rowspan="6">T7351</td><td rowspan="6">25</td><td rowspan="2">125</td><td rowspan="2">50</td><td>20</td><td>541</td><td>476</td><td>10.8</td></tr><tr><td>125</td><td>446</td><td>427</td><td>12.0</td></tr><tr><td rowspan="2">150</td><td rowspan="2">50</td><td>20</td><td>496</td><td>415</td><td>10.6</td></tr><tr><td>150</td><td>368</td><td>347</td><td>12.8</td></tr><tr><td rowspan="2">175</td><td rowspan="2">50</td><td>20</td><td>427</td><td>324</td><td>10.7</td></tr><tr><td>175</td><td>270</td><td>254</td><td>17.4</td></tr><tr><td rowspan="18">7475</td><td rowspan="16">T6</td><td rowspan="16">2.0</td><td rowspan="4">100</td><td rowspan="2">50</td><td>20</td><td>545</td><td>480</td><td>14.9</td></tr><tr><td>100</td><td>484</td><td>434</td><td>21.6</td></tr><tr><td rowspan="2">100</td><td>20</td><td>544</td><td>482</td><td>14.2</td></tr><tr><td>100</td><td>482</td><td>435</td><td>21.4</td></tr><tr><td rowspan="4">125</td><td rowspan="2">50</td><td>20</td><td>531</td><td>475</td><td>14.2</td></tr><tr><td>125</td><td>435</td><td>397</td><td>26.9</td></tr><tr><td rowspan="2">100</td><td>20</td><td>531</td><td>470</td><td>12.9</td></tr><tr><td>125</td><td>429</td><td>395</td><td>28.1</td></tr><tr><td rowspan="4">150</td><td rowspan="2">50</td><td>20</td><td>490</td><td>425</td><td>11.8</td></tr><tr><td>150</td><td>343</td><td>318</td><td>25.2</td></tr><tr><td rowspan="2">100</td><td>20</td><td>454</td><td>379</td><td>11.7</td></tr><tr><td>150</td><td>320</td><td>301</td><td>26.5</td></tr><tr><td rowspan="4">175</td><td rowspan="2">50</td><td>20</td><td>390</td><td>298</td><td>11.0</td></tr><tr><td>175</td><td>232</td><td>213</td><td>27.2</td></tr><tr><td rowspan="2">100</td><td>20</td><td>346</td><td>249</td><td>11.9</td></tr><tr><td>175</td><td>198</td><td>183</td><td>33.7</td></tr><tr><td rowspan="2">T76</td><td rowspan="2">2.0</td><td rowspan="2">100</td><td rowspan="2">50</td><td>20</td><td>491</td><td>430</td><td>12.4</td></tr><tr><td>100</td><td>415</td><td>387</td><td>21.1</td></tr></table>

续表 4-24
