Repository: C-zj02/CFD-claw

<div align="center">

**English** | [中文](#中文版) | [Français](README_FR.md) | [Русский](README_RU.md) | [हिन्दी](README_HI.md) | [العربية](README_AR.md) | [Português](README_PT.md)

# 🚀 Claude Code Python

**A Complete Python Reimplementation Based on Real Claude Code Source**

*From TypeScript Source → Rebuilt in Python with ❤️*

***
**🔥 Active Development • New Features Weekly 🔥**

</div>

***

## 🎯 What is This?

**Clawd Code** is a **complete Python rewrite** of Claude Code, based on the **real TypeScript source code**.

File: RAG-data/飞机设计手册_第3册_材料(上).pdf-f8d5ccf1-8280-4e6b-8d53-db7ba1b3e911.md (part 6 of 11)
# 飞机设计手册
c. 低周疲劳性能 棒材的室温低周疲劳性能见表1-42，板材的室温低周疲劳性能见表1-43。

表 1-42 30CrMnSiA 钢棒材的室温低周疲劳性能  

<table><tr><td rowspan="2">热处理制度</td><td rowspan="2">试样尺寸mm</td><td rowspan="2">K=σmax/σbH</td><td>σmax</td><td>σmin</td><td rowspan="2">fHz</td><td rowspan="2">N周</td></tr><tr><td colspan="2">MPa</td></tr><tr><td rowspan="5">900℃油淬+520℃回火</td><td rowspan="5">d=25</td><td>1.0</td><td>1505</td><td></td><td></td><td>一次拉断</td></tr><tr><td>0.8</td><td>1200</td><td>120</td><td>0.17</td><td>2483</td></tr><tr><td>0.7</td><td>1050</td><td>105</td><td>0.17</td><td>4408</td></tr><tr><td>0.6</td><td>900</td><td>90</td><td>0.17</td><td>8790</td></tr><tr><td>0.5</td><td>750</td><td>75</td><td>0.17</td><td>27176</td></tr></table>

表 1-43 30CrMnSiA 钢板材的室温低周疲劳性能  

<table><tr><td rowspan="2">板材厚度mm</td><td rowspan="2">热处理制度</td><td rowspan="2">表面状态</td><td rowspan="2">σbHMPa</td><td rowspan="2">K=σmax/σbH</td><td>σmax</td><td>σmin</td><td rowspan="2">fHz</td><td rowspan="2">N周</td></tr><tr><td colspan="2">MPa</td></tr><tr><td rowspan="4">δ=1.5</td><td rowspan="2">890℃油淬+510℃回火</td><td>不镀锌</td><td rowspan="2">1125</td><td rowspan="2">0.7</td><td rowspan="2">785</td><td rowspan="2">78</td><td rowspan="2">0.17</td><td>9831</td></tr><tr><td>三次镀锌一次除氢</td><td>9275</td></tr><tr><td rowspan="2">890℃油淬+390℃等温</td><td>不镀锌</td><td rowspan="2">1195</td><td rowspan="2">0.7</td><td rowspan="2">835</td><td rowspan="2">83</td><td rowspan="2">0.17</td><td>7351</td></tr><tr><td>三次镀锌一次除氢</td><td>3925</td></tr></table>

# (8）30CrMnSiNi2A钢

a. 轴向加载疲劳性能 榜材等温淬火不同 $K_{\mathrm{r}}$ 值的轴向加载疲劳性能和中值 $S - N$ 曲线及等寿命图见表1-44和图1-40、图1-41、图1-42、图1-43和图1-44。

表 1-44 30CrMnSiNi2A 钢棒材的等温轴向加载疲劳性能  

<table><tr><td>热处理制度</td><td colspan="3">σR(N=10^7),MPa</td></tr><tr><td>900℃加热,210℃等温+250℃回火,空冷</td><td colspan="2">Kt=1,R=0.1</td><td>1108</td></tr><tr><td rowspan="2">900℃加热,230℃等温+250℃回火,空冷</td><td rowspan="2">Kt=3</td><td>R=0.1</td><td>-484</td></tr><tr><td>R=0.445</td><td>573</td></tr><tr><td rowspan="3">900℃加热,230℃等温+260℃回火,空冷</td><td rowspan="3">Kt=5</td><td>R=0.5</td><td>510</td></tr><tr><td>R=0.1</td><td>329</td></tr><tr><td>R=-0.5</td><td>245</td></tr></table>

图片摘要：该图主要展示 1 44 30CrMnSiNi2A 钢棒材的等温轴向加载疲劳性能。
![](images/44f4a23bcabf31253898b156ff8be30c8c1a979e150b92559a01e716f738ebe6.jpg)  
图1-40 30CrMnSiNi2A钢棒材光滑 $(K_{\mathrm{r}} = 1)$ 试样的中值 $S - N$ 曲线热处理制度为 $900^{\circ}C$ 加热， $210^{\circ}C$ 等温 $+250^{\circ}C$ 回火，空冷， $\sigma_{\mathrm{b}} = 1584\mathrm{MPa}$ 试验条件为轴向加载， $R = 0.1,f = 133\mathrm{Hz}$

图片摘要：该图主要展示 1 40 30CrMnSiNi2A钢棒材光滑 试样的中值 曲线热处理制度为 加热， 等温 回火，空冷， 试验条件为轴向加。
![](images/34fb03b58ee20bcbe09360844826bb7f23407026464b59039ce7cb210979195a.jpg)  
图1-41 30CrMnSiNi2A钢棒材缺口 $(K_{\mathrm{t}} = 3)$ 试样的中值 $S - N$ 曲线

热处理制度为 $900\mathrm{C}$ 加热， $230^{\circ}C$ 等温 $+250^{\circ}C$ 回火，空冷；试验条件为轴向加载， $R = 0.1,0.455;f = 133\mathrm{Hz}$

图1-42 30CrMnSiNi2A钢棒材缺口  
图片摘要：该图主要展示 1 42 30CrMnSiNi2A钢棒材缺口。
![](images/2e2bae5d4203f6c4e16782f63933a882375632b17555f6428ef2fb3171bcf48a.jpg)  
$(K_{1} = 5)$ 试样的中值 $S - N$ 曲线  
热处理制度为 $900\mathrm{C}$ 加热， $230\mathrm{C}$ 等温 $+260\mathrm{C}$ 回火，空冷，  
试验条件为轴向加载， $R = 0.1,0.5, - 0.5,f = 133\mathrm{Hz}$

图1-43 30CrMnSiNi2A钢棒材缺口  
图片摘要：该图主要展示 1 43 30CrMnSiNi2A钢棒材缺口。
![](images/b557ba52e1a4863472dff5db1fdf983416bc14b665b99bc7dfdea7441c811c08.jpg)  
$(K_{t} = 3)$ 试样的等寿命曲线

图1-44 30CrMnSiNi2A钢棒材缺口  
图片摘要：该图主要展示 1 44 30CrMnSiNi2A钢棒材缺口。
![](images/c485c113589c3b35d80391d4b54a684fb5403b74be42b3de9bdb2780807b501b.jpg)  
$(K_{\mathrm{t}} = 5)$ 试样的等寿命曲线

b. 棒材油淬轴向加载缺口试件的疲劳性能和中值 $S - N$ 曲线见表1-45和图1-45。

图片摘要：该图主要展示 1 44 30CrMnSiNi2A钢棒材缺口。
![](images/4def636dd308d678aac90dfc6503fcaac9413d925704fba254d23f2cfbad13f3.jpg)  
图1-45 30CrMnSiNi2A钢棒材缺口 $(K_{\mathrm{t}} = 3)$ 试样的中值 $S - N$ 曲线热处理制度： $1 - 900^{\circ}\mathrm{C}$ 油淬 $+370^{\circ}\mathrm{C}$ 回火，空冷； $2 - 900^{\circ}\mathrm{C}$ 油淬 $+320^{\circ}\mathrm{C}$ 回火，空冷试验条件为轴向加载， $R = 0.1, f = 160\mathrm{Hz}$

表 1-45 30CrMnSiNi2A 钢棒材油淬缺口试件的疲劳性能  

<table><tr><td>热处理制度</td><td colspan="2">σR(N=10^7),MPa</td></tr><tr><td>900℃油淬+370℃回火,空冷,σb=1417MPa</td><td>Kt=3</td><td>383</td></tr><tr><td>900℃油淬+320℃回火,空冷,σb=1550MPa</td><td>R=0.1</td><td>353</td></tr></table>

c. 轴向加载板状缺口试件的疲劳性能、中值 $S - N$ 曲线见表1-46和图1-46。

表 1-46 30CrMnSiNi2A 钢板状缺口轴向加载的疲劳性能  

<table><tr><td>热处理制度</td><td colspan="3">σR(N=107),MPa</td></tr><tr><td>900℃加热,210℃等温+250℃回火,空冷</td><td>K1=3</td><td>R=0.1</td><td>181</td></tr></table>

d. 锻件油淬轴向加载不同 $K_{\mathrm{t}}$ 值 $(R = 0.1, 0.5, -1)$ 的疲劳 $S-N$ 曲线见图1-47、图1-48、图1-49，不同 $K_{\mathrm{t}}$ 值的等寿命图见图1-50、图1-51、图1-52。

图1-46 30CrMnSiNi2A钢板状缺口  
图片摘要：该图主要展示 1 46 30CrMnSiNi2A钢板状缺口。
![](images/cdb36538e3ad4b1755c9e875627bbbb313aaa272a00f5e2593741e2d3766cb42.jpg)  
$(K_{\mathrm{r}} = 3)$ 试样的 $S - N$ 曲线  
热处理制度为 $900\mathrm{C}$ 加热， $210\mathrm{C}$ 等温 $+250\mathrm{C}$ 回火，空冷  
试验条件为轴向加载， $R = 0.1,f = 100\sim 130\mathrm{Hz}$

图1-47 30CrMnSiNi2A钢锻件  
图片摘要：该图主要展示 1 47 30CrMnSiNi2A钢锻件。
![](images/07e2e3d80702a4d7a1c78fbe8c65bff388e9e8769493daff7565432d6cab7bd9.jpg)  
$(K_{1} = 1)$ 的 $S - N$ 曲线

图片摘要：该图主要展示 1 47 30CrMnSiNi2A钢锻件。
![](images/524d987c7ee2c51d19e9f6566bbf963c6951b5116d115746e5ca290b688f7567.jpg)

图片摘要：该图主要展示 1 47 30CrMnSiNi2A钢锻件。
![](images/9c69b3affa372d10966f6f376586b281abde664a4f691a772fdada667d222f34.jpg)  
图1-48 $30\mathrm{CrMnSiNi2A}$ 钢锻件 $(K_{\mathrm{t}} = 2)$ 的 $S - N$ 曲线  
图1-49 30CrMnSiNi2A钢锻件 $(K_{\mathrm{r}} = 3)$ 的 $S - N$ 曲线

图片摘要：该图主要展示 1 49 30CrMnSiNi2A钢锻件 的 曲线。
![](images/52cebc092eb527811498d685439a65836984429b5406c72e284cd08e3dc0525d.jpg)  
图1-50 30CrMnSiNi2A钢锻件 $(K_{\mathrm{r}} = 1)$ 的等寿命图

图片摘要：该图主要展示 1 50 30CrMnSiNi2A钢锻件 的等寿命图。
![](images/5660f1deea0c83e9e182c5a5654e5f3b0aa4b641c090144a66516526630e899e.jpg)  
图1-51 30CrMnSiNi2A钢锻件 $(K_{\mathrm{t}} = 2)$ 的等寿命图

图1-52 30CrMnSiNi2A钢锻件  
图片摘要：该图主要展示 1 52 30CrMnSiNi2A钢锻件。
![](images/b64fb29967c5a4d565d392497d2375302ef9d6cd799ae2ce061b77e9d8c00e62.jpg)  
$(K_{t} = 3)$ 的等寿命图

e. 锻材板状缺口试件等温淬火轴向加载的疲劳性能、中值 $S - N$ 曲线和等寿命图见表1-47、图1-53和图1-54。

表 1-47 锻材板状缺口试件等温轴向加载的疲劳性能  

<table><tr><td>热处理状态</td><td colspan="3">σR(N=10^6),MPa</td></tr><tr><td rowspan="2">900℃加热,200℃等温,水冷+250℃回火,空冷</td><td rowspan="2">Kt=2.9</td><td>R=0.1</td><td>333</td></tr><tr><td>R=0.5</td><td>494</td></tr></table>

图片摘要：该图主要展示 1 47 锻材板状缺口试件等温轴向加载的疲劳性能。
![](images/0b1838414640b44a0e38673e8c15d69f7d1e15225defa59f5fa5385c611660b7.jpg)  
图1-53 30CrMnSiNi2A钢锻材缺口 $(K_{\mathrm{t}} = 2.9)$ 试样的中值 $S - N$ 曲线热处理制度为 $900\mathrm{C}$ 油淬， $200\mathrm{C}$ 等温，水冷 $+250\mathrm{C}$ 回火，空冷试验条件为轴向加载， $R = 0.1,0.5;f = 0.6\sim 36\mathrm{Hz}$

图片摘要：该图主要展示 1 53 30CrMnSiNi2A钢锻材缺口 试样的中值 曲线热处理制度为 油淬， 等温，水冷 回火，空冷试验条件为轴向。
![](images/dd2ac64cfcfc7f609e68915c01ac425d42675f90b2a98813104b2e2e1d2f808a.jpg)  
图1-54 30CrMnSiNi2A钢锻材板状缺口 $(K_{\mathrm{t}} = 2.9)$ 试样的等寿命曲线

f. 低周疲劳性能 不同热处理制度的低周疲劳性能见表1-48和图1-55、图1-56、图1-57、图1-58。

热处理制度： $900\mathrm{C}$ 油淬 $+270\mathrm{C}$ 回火， $\sigma_{\mathrm{b}} = 1667\mathrm{MPa}$ ； $900\mathrm{C}$ 加热， $230\mathrm{C}$ 等温 $+230\mathrm{C}$ 回火， $\sigma_{\mathrm{b}} = 1569\mathrm{MPa}$ 。采用轴向加载， $f = 0.17\mathrm{Hz}$ 。

表 1-48 ${30}\mathrm{{CrMnSi}}\mathrm{{Ni}}2\mathrm{\;A}$ 钢的低周疲劳性能  

<table><tr><td rowspan="2">热处理制度</td><td colspan="2">K=0.7</td><td colspan="2">K=0.6</td></tr><tr><td>σmax,MPa</td><td>N,周</td><td>σmax,MPa</td><td>N,周</td></tr><tr><td>900℃加热,230℃等温+230℃回火,空冷</td><td>1510</td><td>925</td><td>1271</td><td>1553</td></tr><tr><td>900℃油淬+275℃回火,空冷</td><td></td><td></td><td>1289</td><td>2520</td></tr></table>

图片摘要：该图主要展示 1 48 钢的低周疲劳性能。
![](images/091773131edbe2d908e19c1988be937c2a8371a84a9c541e0eb203d52e52e75f.jpg)  
图1-55 30CrMnSiNi2A钢油淬后不同 $K$ 值的低周疲劳性能曲线

图片摘要：该图主要展示 1 55 30CrMnSiNi2A钢油淬后不同 值的低周疲劳性能曲线。
![](images/98f4a91b045d141141923a9981d3560fe1faf7defb1a3fb937d977d27da7ae7c.jpg)

图片摘要：该图主要展示 1 55 30CrMnSiNi2A钢油淬后不同 值的低周疲劳性能曲线图1 56 30CrMnSiNi2A 钢油淬后不同应。
![](images/246419d30084992b0a37636ed5a1e6a210eecc454d2c621a4f3ffa32e59b5d33.jpg)  
图1-56 30CrMnSiNi2A 钢油淬后不同应力的低周疲劳性能曲线  
图1-57 30CrMnSiNi2A钢230C等温淬火后不同 $K$ 值的低周疲劳性能曲线

图片摘要：该图主要展示 1 57 30CrMnSiNi2A钢230C等温淬火后不同 值的低周疲劳性能曲线。
![](images/77af0a5edeafbf24ab2316b038b5c1a958900397153fc471bdb0b73ca8f9d848.jpg)  
图1-58 30CrMnSiNi2A钢 $^{230}\mathrm{C}$ 等温淬火后不同应力的低周疲劳性能曲线g. 不同油淬加热温度和回火温度的低周疲劳性能见表1-49。

表 1-49 30CrMnSiNi2A 钢不同油淬热处理的低周疲劳性能  

<table><tr><td rowspan="2">热处理制度</td><td>σmax</td><td>σmin</td><td rowspan="2">K=σmax/σmin</td><td rowspan="2">总循环次数</td></tr><tr><td colspan="2">MPa·</td></tr><tr><td rowspan="2">880℃油淬,270℃回火,空冷</td><td>2241.56</td><td></td><td>1</td><td>一次拉断</td></tr><tr><td>1344.94</td><td>134.49</td><td>0.6</td><td>2082</td></tr><tr><td rowspan="2">890℃油淬,270℃回火,空冷</td><td>2259.14</td><td></td><td>1</td><td>一次拉断</td></tr><tr><td>1355.48</td><td>135.55</td><td>0.6</td><td>2408</td></tr><tr><td rowspan="2">900℃油淬,200℃回火,空冷</td><td>2324.15</td><td></td><td>1</td><td>一次拉断</td></tr><tr><td>1162.08</td><td>116.21</td><td>0.5</td><td>4376</td></tr><tr><td rowspan="2">900℃油淬,250℃回火,空冷</td><td>2299.56</td><td></td><td>1</td><td>一次拉断</td></tr><tr><td>1149.78</td><td>114.98</td><td>0.5</td><td>6152</td></tr><tr><td rowspan="2">900℃油淬,270℃回火,空冷</td><td>2280.3</td><td></td><td>1</td><td>一次拉断</td></tr><tr><td>1140.15</td><td>114.02</td><td>0.5</td><td>4067</td></tr><tr><td rowspan="2">900℃加热,280℃回火,空冷</td><td>2259.14</td><td></td><td>1</td><td>一次拉断</td></tr><tr><td>1129.57</td><td>112.96</td><td>0.5</td><td>3131</td></tr><tr><td rowspan="2">900℃油淬,300℃回火,空冷</td><td>2225.74</td><td></td><td>1</td><td>一次拉断</td></tr><tr><td>1112.87</td><td>111.29</td><td>0.5</td><td>4947</td></tr><tr><td rowspan="2">900℃油淬,350℃回火,空冷</td><td>2166.29</td><td></td><td>1</td><td>一次拉断</td></tr><tr><td>1083.15</td><td>108.32</td><td>0.5</td><td>6890</td></tr><tr><td rowspan="2">900℃油淬,400℃回火,空冷</td><td>1986.64</td><td></td><td>1</td><td>一次拉断</td></tr><tr><td>993.32</td><td>99.33</td><td>0.5</td><td>8499</td></tr><tr><td rowspan="2">900℃加热,220℃等温,250℃回火,空冷</td><td>2229.34</td><td></td><td>1</td><td>一次拉断</td></tr><tr><td>1337.6</td><td>133.76</td><td>0.6</td><td>2593</td></tr><tr><td rowspan="2">940℃正火,900℃油淬,270℃回火,空冷</td><td>2250.35</td><td></td><td>1</td><td>一次拉断</td></tr><tr><td>1350.21</td><td>135.02</td><td>0.6</td><td>2492</td></tr><tr><td rowspan="5">900℃油淬,270℃回火,空冷</td><td>2223.3</td><td></td><td>1</td><td>一次拉断</td></tr><tr><td>666.99</td><td>60.70</td><td>0.3</td><td>24035</td></tr><tr><td>889.32</td><td>88.93</td><td>0.4</td><td>12734</td></tr><tr><td>1333.98</td><td>133.40</td><td>0.6</td><td>2575</td></tr><tr><td>1556.31</td><td>155.63</td><td>0.7</td><td>1762</td></tr></table>

# （9）40CrMnSiMoVA 钢

a. 旋转弯曲疲劳性能 不同热处理制度下的旋转弯曲疲劳极限见表1-50。

表 1-50 40CrMnSiMoVA 钢的旋转弯曲疲劳性能  

<table><tr><td>热处理状态</td><td>试样形式</td><td>σ-1,MPa</td></tr><tr><td rowspan="2">920℃油淬+260℃回火,空冷</td><td>光滑</td><td>775</td></tr><tr><td>缺口</td><td>559~569</td></tr><tr><td rowspan="2">920℃加热,180℃等温,空冷+260℃回火,空冷</td><td>光滑</td><td>628</td></tr><tr><td>缺口</td><td>471</td></tr><tr><td rowspan="2">920℃加热,300℃等温,空冷</td><td>光滑</td><td>628</td></tr><tr><td>缺口</td><td>471</td></tr></table>

b. 轴向加载疲劳性能 180C等温缺口试件疲劳性能和中值 $S - N$ 曲线见表1-51和图1-59。

表 1-51 40CrMnSiMoVA 钢棒材 180 C 等温的缺口疲劳性能  

<table><tr><td>热处理制度</td><td colspan="2">σR(N=10^7),MPa</td></tr><tr><td rowspan="7">920℃加热,180℃等温+260℃回火,空冷</td><td rowspan="7">Kt=3</td><td rowspan="7">R=0.1</td></tr><tr></tr><tr></tr><tr></tr><tr></tr><tr></tr><tr></tr></table>

图片摘要：该图主要展示 1 51 40CrMnSiMoVA 钢棒材 180 C 等温的缺口疲劳性能。
![](images/cf0a20573505a6dc4f3497a12eca2f5b0069db48dac6a07686928dbc8f2591e4.jpg)  
图1-59 40CrMnSiMoVA钢棒材缺口 $(K_{\mathrm{t}} = 3)$ 试样的中值 $S - N$ 曲线热处理状态为 $920^{\circ}\mathrm{C}$ 加热， $180^{\circ}\mathrm{C}$ 等温 $+260^{\circ}\mathrm{C}$ 回火，空冷试验条件为轴向加载， $R = 0.1, f = 10 \sim 130\mathrm{Hz}$

c. $300\mathrm{C}$ 等温的疲劳 $S - N$ 曲线见图1-60、图1-61、图1-62、图1-63、图1-64和图1-65。

图片摘要：该图主要展示 1 59 40CrMnSiMoVA钢棒材缺口 试样的中值 曲线热处理状态为 加热， 等温 回火，空冷试验条件为轴向加载，。
![](images/0a1ba4d6bbb518ee0e87c119bf8ebfb078eadbde1b0c21799630294d44f1ff94.jpg)  
图1-60 40CrMnSiMoVA钢300C等温轴向加载光滑试件的 $S - N$ 曲线 $(R = 0.1)$

图片摘要：该图主要展示 1 60 40CrMnSiMoVA钢300C等温轴向加载光滑试件的 曲线。
![](images/2817acd6c47f70fbd20ef86f52e628955ac3300b4a8fa27ae5de28b0305dbd26.jpg)  
图1-61 40CrMnSiMoVA钢300C等温轴向加载光滑试件的 $S - N$ 曲线 $(R = -1)$

图片摘要：该图主要展示 1 61 40CrMnSiMoVA钢300C等温轴向加载光滑试件的 曲线。
![](images/677e7076c1857aee1a3fda437da510cf9f8f6dd4393099c600e1888229fddcc8.jpg)  
图1-62 40CrMnSiMoVA钢300C等温轴向加载缺口试样的 $S - N$ 曲线 $(K_{\mathrm{t}} = 2,R = 0.1)$

图片摘要：该图主要展示 1 62 40CrMnSiMoVA钢300C等温轴向加载缺口试样的 曲线。
![](images/33187d4c2846fed7b4637fe7c3032421a9b98146a691d7a9c5221218a8d87634.jpg)  
图1-63 $40\mathrm{CrMnSiMoVA}$ 钢 $300\mathrm{C}$ 等温轴向加载缺口试样的 $S - N$ 曲线 $(K_{t} = 2, R = -1)$

图片摘要：该图主要展示 1 63 钢 等温轴向加载缺口试样的 曲线。
![](images/a8b2d4d7c21631c419a8b71681fa8c4ee55641e8da9399dea1f0a2f8d657b127.jpg)  
图1-64 40CrMnSiMoVA钢 $300\mathrm{C}$ 等温轴向加载缺口试样的 $S - N$ 曲线 $(K_{\mathrm{t}} = 3,R = 0.1)$

图片摘要：该图主要展示 1 64 40CrMnSiMoVA钢 等温轴向加载缺口试样的 曲线。
![](images/49143f9b137cab5bdd1825dc39f60b5ff265410ea61840e633a00bf578ae4ec1.jpg)  
图1-65 40CrMnSiMoVA钢 $300\mathrm{C}$ 等温轴向加载缺口试样的 $S - N$ 曲线 $(K_{t} = 3,R = -1)$

d. 低周疲劳性能 不同热处理制度下的低周疲劳性能曲线见图1-66、图1-67、图1-68、图1-69、图1-70和图1-71。

试验所用试样 $d_{\mathrm{o}} = 10\mathrm{mm}, d_{\mathrm{H}} = 8.5\mathrm{mm}, r_{\mathrm{H}} = 0.75\mathrm{mm}$ ；试验条件：轴向加载， $f = 0.17\mathrm{Hz}$ 。

图片摘要：该图主要展示 1 65 40CrMnSiMoVA钢 等温轴向加载缺口试样的 曲线。
![](images/fc6ca49d07d993c6e6888a78eb93b50fb51c9dfd6d951a28eb901ff0347145e1.jpg)  
图1-66 40CrMnSiMoVA钢油淬后不同应力的低周疲劳曲线热处理状态为 $900\mathrm{C}$ 油淬 $+260\mathrm{C}$ 回火，空冷； $\sigma_{\mathrm{b}} = 1922\mathrm{MPa}$

图片摘要：该图主要展示 1 66 40CrMnSiMoVA钢油淬后不同应力的低周疲劳曲线热处理状态为 油淬 回火，空冷；。
![](images/1967d149f4260bedec656d41be82cbcc941821412e812f2834cbf3f993033ab7.jpg)  
图1-67 40CrMnSiMoVA钢不同 $K$ 值的低周疲劳曲线热处理制度为 $920\mathrm{C}$ 油淬 $+260\mathrm{C}$ 回火，空冷

图片摘要：该图主要展示 1 67 40CrMnSiMoVA钢不同 值的低周疲劳曲线热处理制度为 油淬 回火，空冷。
![](images/53cd6358ff7fdd676014e6d8c0ddf78f42e916903a60632040c0ec8d3d84c0e0.jpg)  
图1-68 40CrMnSiMoVA钢 $180\mathrm{C}$ 等温不同应力的低周疲劳性能曲线热处理制度为 $920\mathrm{C}$ 加热， $180\mathrm{C}$ 等温 $+260\mathrm{C}$ 回火； $\sigma_{\mathrm{b}} = 1878\mathrm{MPa}$

图片摘要：该图主要展示 1 68 40CrMnSiMoVA钢 等温不同应力的低周疲劳性能曲线热处理制度为 加热， 等温 回火；。
![](images/266d8a215f475bda4bf99cec8a383a5de7a0e3bf34aa040b1b6a2b0d996cf07d.jpg)  
图1-69 40CrMnSiMoVA钢 $180\mathrm{C}$ 等温不同 $K$ （加载系数）值的低周疲劳曲线热处理制度为 $920^{\circ}\mathrm{C}$ 加热， $180^{\circ}\mathrm{C}$ 等温 $+260^{\circ}\mathrm{C}$ 回火，空冷

图片摘要：该图主要展示 1 69 40CrMnSiMoVA钢 等温不同 （加载系数）值的低周疲劳曲线热处理制度为 加热， 等温 回火，空冷。
![](images/604e2a04b85b16044f88e90dccdb5ba73794f7d1a4fbbba00a6575deddfddadf.jpg)  
图1-70 40CrMnSiMoVA钢 $300\mathrm{C}$ 等温后不同应力的低周疲劳性能曲线热处理制度为 $920\mathrm{C}$ 加热， $300\mathrm{C}$ 等温 $\mathrm{lh}$ ，空冷； $\sigma_{\mathrm{b}} = 1765\mathrm{MPa}$

图片摘要：该图主要展示 1 70 40CrMnSiMoVA钢 等温后不同应力的低周疲劳性能曲线热处理制度为 加热， 等温 ，空冷；。
![](images/2d47c9692881199254f02e51b8e4e6afa632ef7e13debf41a4c7594c4eda960a.jpg)  
图1-71 40CrMnSiMoVA钢 $300\mathrm{C}$ 等温后不同 $K$ 值的低周疲劳曲线热处理制度为 $920\mathrm{C}$ 加热， $300\mathrm{C}$ 等温1h，空冷

# （10）40CrNi2Si2MoVA 钢

a. 旋转弯曲疲劳性能 不同表面状态试样的旋转弯曲疲劳性能和中值 $S - N$ 曲线见表1-52和图1-72、图1-73、图1-74和图1-75。

材料规格：改锻的 $\phi 20\mathrm{mm}$ 棒材；取样方向：L-T；热处理状态： $870\mathrm{C}$ 油淬 $+300\mathrm{C}$ 回火2次，空冷；加载方法：旋转弯曲加载， $f = 50\mathrm{Hz}$ 。

表 1-52 40CrNi2Si2MoVA 钢旋转变曲疲劳性能 $\left( {{K}_{1} = 1,R =  - 1}\right)$   

<table><tr><td>热处理状态</td><td>表面状态</td><td>σR(N=10^7),MPa</td></tr><tr><td rowspan="8">870℃油淬+300℃回火2次,空冷</td><td>光滑试样喷丸强化</td><td>1025</td></tr><tr><td>光滑试样电解抛光</td><td>785</td></tr><tr><td>光滑试样脱碳处理及喷丸强化</td><td>885</td></tr><tr><td>光滑试样脱碳处理</td><td>730</td></tr><tr><td>光滑试样喷丸强化及镀铬处理</td><td>865</td></tr><tr><td>光滑试样镀铬处理</td><td>265</td></tr><tr><td>表面粗车(Ra3.2)及喷丸强化</td><td>960</td></tr><tr><td>表面粗车(Ra3.2)</td><td>690</td></tr></table>

图片摘要：该图主要展示 1 52 40CrNi2Si2MoVA 钢旋转变曲疲劳性能。
![](images/480eda5186084547a65202fe5e010cede599acd7de25297f6a267015236f3de5.jpg)  
图1-73 40CrNi2Si2MoVA钢脱碳及脱碳后喷丸的 $S - N$ 曲线

图片摘要：该图主要展示 1 73 40CrNi2Si2MoVA钢脱碳及脱碳后喷丸的 曲线。
![](images/892ff052c0a0694569d60e66637de36cb3896f1fb812a2d4361c85d09ad38a85.jpg)  
图1-72 40CrNi2Si2MoVA钢光滑试样喷丸强化及电解抛光的 $S - N$ 曲线

图片摘要：该图主要展示 1 72 40CrNi2Si2MoVA钢光滑试样喷丸强化及电解抛光的 曲线。
![](images/529d8c9acaf97f8a17bb7b8cbc4db266f18a06121ddf98ff88df07a6b1a7480e.jpg)  
图1-75 40CrNi2Si2MoVA钢粗车及粗车后喷丸的 $S - N$ 曲线

图片摘要：该图主要展示 1 75 40CrNi2Si2MoVA钢粗车及粗车后喷丸的 曲线。
![](images/84cbe582c91270edd06ae398a9a54a3056e437908f0de79ea25c9fce6646c7bd.jpg)  
图1-74 40CrNi2Si2MoVA钢镀铬及喷丸后镀铬的 $S - N$ 曲线

b. 轴向加载疲劳性能 不同表面粗糙度试样轴向加载疲劳性能见表1-53，中值 $S - N$ 曲线和等寿命图见图1-76、图1-77、图1-78、图1-79、图1-80、图1-81、图1-82、图1-83和图1-84。

材料规格：改锻的 $\phi 25\mathrm{mm}$ 棒材；取样方向：L-T；热处理状态： $870\mathrm{C}$ 油淬 $+300\mathrm{C}$ 回火2次，空冷；试样加工：热处理后横向磨削，表面粗糙度 $R_{\mathrm{a}}0.4\mu \mathrm{m}$ 、精车 $R_{\mathrm{a}}1.6\sim 3.2\mu \mathrm{m}$ 、粗车 $R_{\mathrm{a}}6.3\sim$ $12.5\mu \mathrm{m}$ ；试验条件：轴向加载， $f = 166\mathrm{Hz}$ 。

表 1-53 40CrNi2Si2MoVA 钢轴向加载的疲劳性能  

<table><tr><td rowspan="2">热处理状态</td><td colspan="3">试验状态</td><td rowspan="2">σR(N=10^7),MPa</td></tr><tr><td>Kt</td><td>R</td><td>Ra,μm</td></tr><tr><td rowspan="14">870℃油淬+300℃回火2次,空冷</td><td>1</td><td>-1</td><td>0.4</td><td>890</td></tr><tr><td>1</td><td>0.06</td><td>0.4</td><td>1165</td></tr><tr><td>1</td><td>0.5</td><td>0.4</td><td>1600</td></tr><tr><td>2</td><td>-1</td><td>0.4</td><td>505</td></tr><tr><td>2</td><td>0.06</td><td>0.4</td><td>735</td></tr><tr><td>2</td><td>0.5</td><td>0.4</td><td>970</td></tr><tr><td>3</td><td>-1</td><td>0.4</td><td>415</td></tr><tr><td>3</td><td>0.06</td><td>0.4</td><td>560</td></tr><tr><td>3</td><td>0.5</td><td>0.4</td><td>710</td></tr><tr><td>1</td><td>0.06</td><td>1.6~3.2</td><td>725</td></tr><tr><td>1</td><td>0.06</td><td>6.3~12.5</td><td>555</td></tr><tr><td>5</td><td>0.06</td><td>0.4</td><td>300</td></tr><tr><td>5</td><td>0.5</td><td>0.4</td><td>505</td></tr><tr><td>5</td><td>-1</td><td>0.4</td><td>215</td></tr></table>

c. 应变疲劳性能。应变疲劳试验数据见表1-54，应变疲劳参数见表1-55，单调应力-应变数据见表1-56，循环应力-应变数据见表1-57。

表 1-54 40CrNi2Si2MoVA 钢的应变疲劳试验数据  

<table><tr><td rowspan="2">No</td><td>△εt/2</td><td>△εd/2</td><td>△εp/2</td><td>△εe/2</td><td>△σ/2</td><td rowspan="2">2Nf</td><td rowspan="2">n</td></tr><tr><td colspan="4">%</td><td>MPa</td></tr><tr><td>1</td><td>6.488</td><td>3.0</td><td>5.685</td><td>0.803</td><td>1960</td><td>26</td><td>3</td></tr><tr><td>2</td><td>5.402</td><td>2.5</td><td>4.474</td><td>0.928</td><td>2135</td><td>43</td><td>3</td></tr><tr><td>3</td><td>4.358</td><td>2.0</td><td>3.495</td><td>0.863</td><td>2040</td><td>66</td><td>3</td></tr><tr><td>4</td><td>3.561</td><td>1.6</td><td>2.685</td><td>0.876</td><td>2045</td><td>105</td><td>3</td></tr><tr><td>5</td><td>3.177</td><td>1.4</td><td>2.279</td><td>0.898</td><td>2045</td><td>108</td><td>1</td></tr><tr><td>6</td><td>2.355</td><td>1.0</td><td>1.536</td><td>0.819</td><td>1885</td><td>249</td><td>3</td></tr><tr><td>7</td><td>1.964</td><td>0.8</td><td>1.110</td><td>0.854</td><td>1820</td><td>370</td><td>2</td></tr><tr><td>8</td><td>1.529</td><td>0.6</td><td>0.787</td><td>0.742</td><td>1705</td><td>738</td><td>1</td></tr><tr><td>9</td><td>1.312</td><td>0.5</td><td>0.575</td><td>0.737</td><td>1670</td><td>843</td><td>3</td></tr><tr><td>10</td><td>1.0017</td><td></td><td>0.2695</td><td>0.7322</td><td>1460</td><td>2012</td><td>3</td></tr><tr><td>11</td><td>0.7973</td><td></td><td>0.1093</td><td>0.6880</td><td>1365</td><td>4141</td><td>4</td></tr><tr><td>12</td><td>0.5942</td><td></td><td>0.0167</td><td>0.5775</td><td>1155</td><td>13612</td><td>6</td></tr><tr><td>13</td><td>0.4113</td><td></td><td>0</td><td>0.4113</td><td>840</td><td>53300</td><td>3</td></tr></table>

注：试样材料：改锻的 $\phi 25\mathrm{mm}$ 棒材  
取样方向：L-T  
热处理： $870^{\circ}\mathrm{C}$ 油淬 $+300\%$ 回火2次，空冷  
加载方式：轴向加载  
应变速率： $\dot{\varepsilon} = 3\times 10^{-3}\sim 6\times 10^{-3}s^{-1}$

图片摘要：该图主要展示 1 77 40CrNi2Si2MoVA钢 的 曲线。
![](images/bb8d7c789691208fa54ba3ad345cda246c4e3696d51a25307c61ca455a336017.jpg)  
图1-77 40CrNi2Si2MoVA钢 $K_{\mathrm{t}} = 2$ 的 $S - N$ 曲线

图片摘要：该图主要展示 1 77 40CrNi2Si2MoVA钢 的 曲线。
![](images/18e4385c2ac886f1536248b6340d712c1886e9c49184e7f57cb7512528bb6db7.jpg)  
图1-76 40CrNi2Si2MoVA钢 $K_{\mathrm{t}} = 1$ 的 $S - N$ 曲线

图片摘要：该图主要展示 1 76 40CrNi2Si2MoVA钢 的 曲线。
![](images/f5ac45b932692b008e82ff2ba15231071eee92d4c0454f6929b33c11cb190367.jpg)  
图1-79 40CrNi2Si2MoVA钢 $K_{\mathrm{t}} = 5$ 的 $S - N$ 曲线

图片摘要：该图主要展示 1 79 40CrNi2Si2MoVA钢 的 曲线。
![](images/c1fbb92825def2ee408e71d1b1bb0657423df317d4fddeff5e002c2ff67f6a84.jpg)  
图1-78 40CrNi2Si2MoVA钢 $K_{\mathrm{t}} = 3$ 的 $S - N$ 曲线

图片摘要：该图主要展示 1 78 40CrNi2Si2MoVA钢 的 曲线。
![](images/8d87ba5c7077d810042845eeaed1a0b6e6107932dc32161efa8b5fcdd3baa01c.jpg)  
图1-80 40CrNi2Si2MoVA钢不同粗糙度的 $S-N$ 曲线

图片摘要：该图主要展示 1 80 40CrNi2Si2MoVA钢不同粗糙度的 曲线。
![](images/ee0d8572f428e9b1465aa51bf489bbcd1f8321e004a194108f390f38f5e08588.jpg)  
图1-81 40CrNi2Si2MoVA钢 $K_{\mathrm{t}} = 1$ 的等寿命图

图片摘要：该图主要展示 1 81 40CrNi2Si2MoVA钢 的等寿命图。
![](images/92b6036be752aeef68f812df7af512e5763e6776dce6bd3fa001a47938ae66bb.jpg)  
图1-82 40CrNi2Si2MoVA钢 $K_{\mathrm{t}} = 2$ 的等寿命图

图片摘要：该图主要展示 1 82 40CrNi2Si2MoVA钢 的等寿命图。
![](images/10b22e0323195a371010236c47b98b87339aa43cab4914a1145636614ceb431c.jpg)

图片摘要：该图主要展示 1 82 40CrNi2Si2MoVA钢 的等寿命图。
![](images/2daaff666eb3f40a3f941a8941aec288320227132586687a511c735661de10a3.jpg)  
图1-83 40CrNi2Si2MoVA钢 $K_{\mathrm{t}} = 3$ 的等寿命图  
图1-84 40CrNi2Si2MoVA钢 $K_{\mathrm{t}} = 5$ 的等寿命图

表 1-55 40CrNi2Si2MoVA 钢的应变疲劳参数  

<table><tr><td>σi, MPa</td><td>b</td><td>εi&#x27;, %</td><td>c</td><td>K&#x27;, MPa</td><td>n&#x27;</td></tr><tr><td>2575</td><td>-0.087</td><td>80.4</td><td>0.7467</td><td>3001.3</td><td>0.115</td></tr></table>

表 1-56 40CrNi2Si2MoVA 钢的单调应力-应变数据  

<table><tr><td>σ,MPa</td><td>ε,mm/mm</td><td>σ,MPa</td><td>ε,mm/mm</td></tr><tr><td>205</td><td>0.001</td><td>1435</td><td>0.0079</td></tr><tr><td>410</td><td>0.002</td><td>1630</td><td>0.0110</td></tr><tr><td>605</td><td>0.003</td><td>1765</td><td>0.0150</td></tr><tr><td>800</td><td>0.004</td><td>1830</td><td>0.0190</td></tr><tr><td>1050</td><td>0.0053</td><td>1885</td><td>0.0270</td></tr><tr><td>1260</td><td>0.0065</td><td>1900</td><td>0.0345</td></tr></table>

表 1-57 40CrNi2Si2MoVA 钢的循环应力-应变数据  

<table><tr><td>△σ/2,MPa</td><td>△ε/2,mm/mm</td><td>△σ/2,MPa</td><td>△ε/2,mm/mm</td></tr><tr><td>415</td><td>0.002</td><td>1645</td><td>0.0109</td></tr><tr><td>850</td><td>0.004</td><td>1665</td><td>0.0128</td></tr><tr><td>1250</td><td>0.006</td><td>1725</td><td>0.0150</td></tr><tr><td>1525</td><td>0.0079</td><td>1715</td><td>0.0158</td></tr></table>

d. 应变-寿命曲线见图1-85，单调、循环应力-应变曲线见图1-86，循环应力幅-寿命曲线见图1-87，稳定应力幅-塑性应变分量曲线见图1-88，非玛申特性见图1-89，应变疲劳关系式见表1-58。

图片摘要：该图主要展示 1 57 40CrNi2Si2MoVA 钢的循环应力 应变数据。
![](images/440c4206c293e9830f8ae691249e0507d5c65ef4e523e07f9a112feff74cb961.jpg)  
图1-85 40CrNi2Si2MoVA钢的应变-寿命曲线

图片摘要：该图主要展示 1 85 40CrNi2Si2MoVA钢的应变 寿命曲线。
![](images/14053ad6636df83804824790c317a14d166446bf106d8cb8d284c64baa431934.jpg)  
图1-86 40CrNi2Si2MoVA钢的单调、循环应力-应变曲线

图片摘要：该图主要展示 1 86 40CrNi2Si2MoVA钢的单调、循环应力 应变曲线。
![](images/c157ccbeb22508c7709844532a059c1638eca545bedc8603f40ffc38429e25ed.jpg)  
图1-87 40CrNi2Si2MoVA钢的循环应力幅-寿命曲线

图片摘要：该图主要展示 1 87 40CrNi2Si2MoVA钢的循环应力幅 寿命曲线。
![](images/5c2a815b3a76799d186d4a6ab957159f9fcdef10854bbb016cbd4a5e9609d4df.jpg)

图片摘要：该图主要展示 1 87 40CrNi2Si2MoVA钢的循环应力幅 寿命曲线。
![](images/c41423cae33990228e04354102a3d5a65563fb16b188da5d4c50780572f533a2.jpg)  
图1-88 40CrNi2Si2MoVA钢的稳定应力幅-塑性应变分量曲线  
图1-89 40CrNi2Si2MoVA钢的非玛申特性

表 1-58 40CrNi2Si2MoVA 钢的应变疲劳关系式  

<table><tr><td>项目</td><td>关系式</td></tr><tr><td>稳定应力幅-塑性应变</td><td>△σ/2=3001.3(△εp/2)0.115</td></tr><tr><td>总应变-断裂寿命</td><td>△εt/2=0.0129(2Nt)-0.08699+0.8041(2Nt)-0.74667</td></tr></table>

e. 低周疲劳性能 周期强度见表1-59。

表 1-59 40CrNi2Si2MoVA 钢的周期强度  

<table><tr><td rowspan="2">K=σmax/σbH</td><td>σmax</td><td>σmin</td><td rowspan="2">频率次/min</td><td colspan="2">总循环次数</td></tr><tr><td colspan="2">MPa</td><td>N</td><td>平均</td></tr><tr><td>1</td><td>2449.3</td><td></td><td></td><td></td><td></td></tr><tr><td rowspan="3">0.7</td><td rowspan="3">1714.2</td><td rowspan="3">171.42</td><td rowspan="3">15</td><td>437</td><td rowspan="3">500</td></tr><tr><td>464</td></tr><tr><td>601</td></tr><tr><td rowspan="3">0.6</td><td rowspan="3">1470.0</td><td rowspan="3">147.00</td><td rowspan="3">15</td><td>1239</td><td rowspan="3">1290</td></tr><tr><td>1484</td></tr><tr><td>1148</td></tr><tr><td rowspan="3">0.5</td><td rowspan="3">1224.8</td><td rowspan="3">122.48</td><td rowspan="3">15</td><td>3419</td><td rowspan="3">3334</td></tr><tr><td>3423</td></tr><tr><td>3162</td></tr><tr><td rowspan="3">0.4</td><td rowspan="3">979.82</td><td rowspan="3">97.98</td><td rowspan="3">15</td><td>12711</td><td rowspan="3">12139</td></tr><tr><td>11734</td></tr><tr><td>11912</td></tr></table>

（11）70号钢

旋转弯曲疲劳性能 $\sigma_{-1} = 466\mathrm{MPa}(\sigma_{\mathrm{b}} = 843\mathrm{MPa},N = 10^{7})$

(12) $65\mathrm{Mn}$

旋转弯曲疲劳性能 $\sigma_{-1},\sigma_{-1H}$ 见图1-90。

(13) 60Si2MnA

旋转弯曲疲劳性能 旋转弯曲光滑试件的 $P-S-N$ 曲线见图1-91，缺口试件的 $P-S-N$ 曲线见图1-92。

图片摘要：该图主要展示 1 90 65Mn钢的疲劳极限。
![](images/79755aedea4f70edbc9ad7594203709f053d92da383bffe2e1e802f905fcadb4.jpg)  
图1-90 65Mn钢的疲劳极限

热处理制度为正火，试样形状为光滑试样 $d = 15\mathrm{mm}$ ，缺口试样的缺口深度为 $3.5\mathrm{mm}$

图片摘要：该图主要展示 1 90 65Mn钢的疲劳极限。
![](images/6d796f339c36cf6ba55eb22b251b58285e356d79c5029b33e6361079c520f643.jpg)  
图1-91 60Si2MnA钢旋转弯曲光滑试样的 $P - S - N$ 曲线热处理制度为 $870\mathrm{C}$ 油淬 $+460\mathrm{C}$ 回火试验条件为旋转弯曲， $R = -1,f = 83.33\mathrm{Hz}$

图片摘要：该图主要展示 1 91 60Si2MnA钢旋转弯曲光滑试样的 曲线热处理制度为 油淬 回火试验条件为旋转弯曲，。
![](images/5758d3e4b02f3da704f5cde6305af4fc4b522dee71237eacc50c578611672723.jpg)  
图1-92 60Si2MnA钢缺口 $(K_{\mathrm{t}} = 2)$ 试样的 $P - S - N$ 曲线热处理制度为 $870^{\circ}\mathrm{C}$ 油淬 $+460^{\circ}\mathrm{C}$ 回火试验条件为旋转弯曲， $R = -1,f = 83.33\mathrm{Hz}$

# (14) $50\mathrm{CrVA}$

旋转弯曲疲劳性能 不同温度回火后的旋转弯曲疲劳极限 $\sigma_{-1}$ 见表1-60。

表 1-60 50CrVA 钢的旋转弯曲疲劳性能  

<table><tr><td rowspan="2">热处理制度</td><td>σb</td><td>σ0.2</td><td>σ-1</td></tr><tr><td colspan="3">MPa</td></tr><tr><td>850℃油淬+475℃回火</td><td>1620</td><td>1586</td><td>679</td></tr><tr><td>850℃油淬+550℃回火</td><td>1331</td><td>1282</td><td>662</td></tr><tr><td>850℃油淬+600℃回火</td><td>1136</td><td>1069</td><td>634</td></tr></table>

# (15) GCr15

a. 旋转弯曲疲劳性能 $\sigma_{-1}$ 见表1-61。

表 1-61 GCr15 钢的旋转弯曲疲劳性能  

<table><tr><td>热处理状态</td><td>规 格</td><td>HRC</td><td>\( {\sigma }_{-1},\mathrm{{MPa}} \)</td></tr><tr><td>840 C 油淬 + 160 C 回火 2h</td><td>棒 材</td><td>63~64</td><td>735</td></tr></table>

b. 特种疲劳 接触疲劳性能见表1-62和图1-93。

表 1-62 GCr15 钢的接触疲劳性能  

<table><tr><td rowspan="2">热处理制度</td><td colspan="3">疲劳寿命N,周</td></tr><tr><td>最高值</td><td>最低值</td><td>平均值</td></tr><tr><td>840℃油淬+150℃回火2h</td><td>22.1×10^7</td><td>6.2×10^5</td><td>8.8×10^7</td></tr></table>

注：1.试验在8502型对滚式接触疲劳试验机上进行，应力 $\sigma_{\mathrm{k}} = 5590\mathrm{MPa}$ ，转速 $10300\mathrm{r / min}$ ，3号锭子油润滑。  
2. 试样尺寸 $\phi 20\mathrm{mm}$ 圆棒。

图片摘要：该图主要展示 1 62 GCr15 钢的接触疲劳性能。
![](images/2f544ae51c054ee4fc89fc5d18d9aaec1feaeedff5f1fd13999439c5e64928f6.jpg)  
图1-93 GCr15钢4384N负荷条件下的接触疲劳寿命

(16) ZG22CrMnMo

a. 旋转弯曲疲劳性能 不同热处理状态的 $\sigma_{-1}$ 和 $\sigma_{-1\mathrm{H}}$ 见表1-63。

表 1-63 ZG22CrMnMo 钢的疲劳极限  

<table><tr><td rowspan="2">热处理制度</td><td rowspan="2">循环基数</td><td>σ-1</td><td>σ-1H</td></tr><tr><td colspan="2">MPa</td></tr><tr><td>900℃油淬+520℃回火2h</td><td rowspan="3">10^7</td><td>431</td><td>262</td></tr><tr><td>900℃油淬+230℃回火3h</td><td>490</td><td></td></tr><tr><td>900℃油淬+300℃等温1h</td><td>490</td><td></td></tr></table>

b. 低周疲劳性能 不同热处理状态的低周疲劳性能见表1-64。

表 1-64 ZG22CrMnMo 钢的低周疲劳性能  

<table><tr><td rowspan="2">热处理制度</td><td rowspan="2">K=σmax/σbH</td><td>σmax</td><td>σmin</td><td rowspan="2">fHz</td><td rowspan="2">N周</td></tr><tr><td colspan="2">MPa</td></tr><tr><td rowspan="5">900℃油淬+520℃回火2h</td><td>1</td><td>1529</td><td></td><td></td><td>一次拉断</td></tr><tr><td>0.7</td><td>1070</td><td>107</td><td rowspan="4">0.167</td><td>3858</td></tr><tr><td>0.6</td><td>917</td><td>91.7</td><td>5227</td></tr><tr><td>0.5</td><td>764</td><td>76.4</td><td>8988</td></tr><tr><td>0.4</td><td>611</td><td>61.1</td><td>28377</td></tr><tr><td rowspan="5">900℃油淬+230℃回火3h</td><td>1</td><td>1957</td><td></td><td></td><td>一次拉断</td></tr><tr><td>0.7</td><td>1370</td><td>137.0</td><td rowspan="4">0.167</td><td>1567</td></tr><tr><td>0.6</td><td>1174</td><td>117.4</td><td>2616</td></tr><tr><td>0.5</td><td>979</td><td>97.9</td><td>3626</td></tr><tr><td>0.4</td><td>783</td><td>78.3</td><td>13067</td></tr><tr><td rowspan="5">900℃油淬+300℃等温1h</td><td>1</td><td>1956</td><td></td><td></td><td>一次拉断</td></tr><tr><td>0.7</td><td>1369</td><td>136.9</td><td rowspan="4">0.167</td><td>970</td></tr><tr><td>0.6</td><td>1173</td><td>117.3</td><td>2382</td></tr><tr><td>0.5</td><td>978</td><td>97.8</td><td>5278</td></tr><tr><td>0.4</td><td>782</td><td>78.2</td><td>15053</td></tr></table>

(17) ZG27CrMnSiNi

a. 旋转弯曲疲劳 不同热处理状态的 $\sigma_{-1}$ 见表1-65。

表 1-65 ZG27CrMnSiNi 钢的疲劳极限  

<table><tr><td>热处理制度</td><td>σb,MPa</td><td>σ-1,MPa</td><td>σ-1/σb</td></tr><tr><td>890℃加热,300℃等温</td><td>1569</td><td>588</td><td>0.37</td></tr><tr><td>890℃油淬+200℃回火</td><td>1628</td><td>510</td><td>0.31</td></tr><tr><td>890℃油淬+500℃回火</td><td>1010</td><td>441</td><td>0.43</td></tr></table>

b. 低周疲劳性能见表1-66。

表 1-66 ZG27CrMnSiNi 钢的低周疲劳性能  

<table><tr><td rowspan="2">热处理制度</td><td rowspan="2">K=σmax/σbH</td><td>σmax</td><td>σmin</td><td rowspan="2">f
Hz</td><td rowspan="2">N
周</td></tr><tr><td colspan="2">MPa</td></tr><tr><td rowspan="5">900℃油淬+230℃回火</td><td>1</td><td>2065</td><td></td><td></td><td>一次拉断</td></tr><tr><td>0.7</td><td>1446</td><td>144.6</td><td></td><td>1269</td></tr><tr><td>0.6</td><td>1239</td><td>123.9</td><td>0.167</td><td>2477</td></tr><tr><td>0.5</td><td>1033</td><td>103.3</td><td></td><td>5199</td></tr><tr><td>0.4</td><td>826</td><td>82.6</td><td></td><td>12525</td></tr></table>

# 1.4.7 断裂性能

# （1）18Cr2Ni4WA钢

a. 断裂韧度 $J_{\mathrm{R}}$ 阻力曲线确定的材料延性断裂韧度见表1-67, $J_{\mathrm{R}}$ 曲线方程： $J_{\mathrm{R}} = 10.05 + 38.62 \Delta a$ 。

表 1-67 18Cr2Ni4WA 钢的延性断裂韧度  

<table><tr><td>表观起裂韧度 Ji
N/mm</td><td>条件起裂韧度J
N/mm</td><td>条件断裂韧度J0.2
N/mm</td><td>剩余标准差ΔJ</td></tr><tr><td>113</td><td>132</td><td>188</td><td>12.10</td></tr></table>

注：热处理制度为 $870\mathrm{C}$ 油淬 $+560\mathrm{C}$ 回火。

b. 表面裂纹断裂韧度 见表1-68。试验采用板材拉伸试样，L-S方向， $L / W = 2$ 或1.5；材料强度 $\sigma_{\mathrm{b}} = 1116\mathrm{MPa}$ 。

表 1-68 18Cr2Ni4WA 钢的表面裂纹断裂韧度  

<table><tr><td rowspan="2">热处理制度</td><td colspan="4">试样</td><td>σ</td><td>σr</td><td>Kq</td><td>Kq</td></tr><tr><td>B, mm</td><td>W, mm</td><td>a/B</td><td>a/C</td><td colspan="2">MPa</td><td colspan="2">MN/m3/2</td></tr><tr><td rowspan="10">860℃淬火+520℃回火</td><td>5.95</td><td>36.3</td><td>0.512</td><td>0.512</td><td>996</td><td>996</td><td>100.1</td><td>98.9</td></tr><tr><td>6.00</td><td>36.2</td><td>0.513</td><td>0.526</td><td>971</td><td>971</td><td>96.4</td><td></td></tr><tr><td>6.01</td><td>36.2</td><td>0.502</td><td>0.513</td><td>1006</td><td>1006</td><td>99.5</td><td></td></tr><tr><td>6.02</td><td>36.2</td><td>0.507</td><td>0.520</td><td>999</td><td>999</td><td>98.5</td><td></td></tr><tr><td>5.99</td><td>36.2</td><td>0.508</td><td>0.515</td><td>1002</td><td>1002</td><td>99.5</td><td></td></tr><tr><td>6.02</td><td>48.3</td><td>0.515</td><td>0.525</td><td>1040</td><td>1040</td><td>103.7</td><td>103.9</td></tr><tr><td>5.98</td><td>48.3</td><td>0.527</td><td>0.517</td><td>1027</td><td>1027</td><td>105.0</td><td></td></tr><tr><td>6.01</td><td>48.3</td><td>0.523</td><td>0.525</td><td>1027</td><td>1027</td><td>104.5</td><td></td></tr><tr><td>5.99</td><td>48.3</td><td>0.513</td><td>0.522</td><td>1037</td><td>1037</td><td>102.8</td><td></td></tr><tr><td>6.00</td><td>48.3</td><td>0.523</td><td>0.520</td><td>1027</td><td>1027</td><td>103.5</td><td></td></tr></table>

续表 1-68  

<table><tr><td rowspan="2">热处理制度</td><td colspan="4">试样</td><td>σ</td><td>σr</td><td>Kq</td><td>Kq</td></tr><tr><td>B,mm</td><td>W,mm</td><td>a/B</td><td>a/C</td><td colspan="2">MPa</td><td colspan="2">MN/m3/2</td></tr><tr><td rowspan="10">860℃淬火+520℃回火</td><td>6.02</td><td>60.2</td><td>0.512</td><td>0.526</td><td>1052</td><td>1052</td><td>104.0</td><td>103.4</td></tr><tr><td>5.99</td><td>60.4</td><td>0.531</td><td>0.544</td><td>1049</td><td>1049</td><td>104.0</td><td></td></tr><tr><td>6.00</td><td>60.4</td><td>0.543</td><td>0.543</td><td>1040</td><td>1040</td><td>105.7</td><td></td></tr><tr><td>5.90</td><td>60.4</td><td>0.504</td><td>0.543</td><td>1062</td><td>1062</td><td>101.2</td><td></td></tr><tr><td>5.99</td><td>60.5</td><td>0.507</td><td>0.548</td><td>1060</td><td>1060</td><td>101.2</td><td></td></tr><tr><td>6.06</td><td>60.4</td><td>0.536</td><td>0.542</td><td>1050</td><td>1050</td><td>105.8</td><td>105.1</td></tr><tr><td>6.06</td><td>60.4</td><td>0.550</td><td>0.560</td><td>1034</td><td>1034</td><td>106.2</td><td></td></tr><tr><td>6.00</td><td>60.3</td><td>0.545</td><td>0.549</td><td>1047</td><td>1047</td><td>106.3</td><td></td></tr><tr><td>6.05</td><td>60.4</td><td>0.548</td><td>0.548</td><td>1045</td><td>1047</td><td>105.1</td><td></td></tr><tr><td>6.04</td><td>60.4</td><td>0.537</td><td>0.579</td><td>1056</td><td>1056</td><td>102.1</td><td></td></tr></table>

注： $\sigma$ 一为计算应力； $\sigma_{\mathrm{r}}$ 一为剩余强度。  
c. 疲劳裂纹扩展速率 见表1-69。

表 1-69 18Cr2Ni4WA 钢的疲劳裂纹扩展速率  

<table><tr><td>牌 号</td><td>热处理制度</td><td>da/dN(均值)</td><td>Symax(最大剩余标准差)</td><td>r(相关系数)</td></tr><tr><td>18Cr2Ni4WA</td><td>870℃油淬+560℃回火</td><td>9.56×10-11(ΔK)3.21</td><td>0.0660</td><td>0.953</td></tr></table>

d. 应力强度因子门槛值 $\Delta K_{\mathrm{th}} = 4.22\mathrm{MN} / \mathrm{m}^{3 / 2}$   
(2) $18 \mathrm{Mn} 2 \mathrm{CrMoBA}$ 钢   
疲劳裂纹扩展速率见图1-94，图1-95和图1-96。

图片摘要：该图主要展示 1 69 18Cr2Ni4WA 钢的疲劳裂纹扩展速率。
![](images/491a6faa65536c23f80e63ed7991aba9a344c7c90110672f0507e9b1b62a065c.jpg)  
图1-94 18Mn2CrMoBA钢320C回火后的疲劳裂纹扩展速率试样回火前经 $920^{\circ}C$ 空淬

图片摘要：该图主要展示 1 94 18Mn2CrMoBA钢320C回火后的疲劳裂纹扩展速率试样回火前经 空淬。
![](images/2dfbb74d8c8d507b81ae8decd8dbe63573ebcc387d76e716cd71f2627dcb48b8.jpg)  
图1-95 18Mn2CrMoBA钢 $400\mathrm{C}$ 回火后的疲劳裂纹扩展速率试样回火前经 $920\mathrm{C}$ 空淬

图片摘要：该图主要展示 1 95 18Mn2CrMoBA钢 回火后的疲劳裂纹扩展速率试样回火前经 空淬。
![](images/4750b274d9da5b6ba1bc11ba0f390091ff6a2b44b9668ce119a63655607ea06a.jpg)  
图1-96 18Mn2CrMoBA钢570C回火后的疲劳裂纹扩展速率试样回火前经 $920^{\circ}\mathrm{C}$ 空淬

# (3）40CrA钢

a. 断裂韧度 $J_{\mathrm{R}}$ 阻力曲线确定的材料延性断裂韧度见表1-70, $J_{\mathrm{R}}$ 曲线方程: $J_{\mathrm{R}} = 10.58 + 15.22\Delta \alpha$ 。

表 1-70 40CrA 钢的延性断裂韧度  

<table><tr><td>表观起裂韧度 Ji
N/mm</td><td>条件起裂韧度J
N/mm</td><td>条件断裂韧度J0.2
N/mm</td><td>剩余标准差ΔJ</td></tr><tr><td>110</td><td>118</td><td>140</td><td>0.92</td></tr></table>

注：热处理制度为 $850^{\circ}\mathrm{C}$ 油淬 $+560^{\circ}\mathrm{C}$ 回火。  
b. 疲劳裂纹扩展速率 见表1-71。

表 1-71 40CrA 钢的疲劳裂纹扩展速率  

<table><tr><td>牌 号</td><td>热处理制度</td><td>da/dN(均值)</td><td>Symax(最大剩余标准差)</td><td>r(相关系数)</td></tr><tr><td>40CrA</td><td>850℃油淬+560℃回火</td><td>9.57×10-13(ΔK)4.43</td><td>0.0923</td><td>0.958</td></tr></table>

c. 应力强度因子门槛值 $\Delta K_{\mathrm{th}} = 6.9\mathrm{MN / m}^{3 / 2}$   
（4）40CrNiMoA钢

断裂韧度 平面应变断裂韧度见表1-72，平面应变断裂韧度与回火温度的关系见图1-97。

表 1-72 40CrNiMoA 钢的平面应变断裂韧度  

<table><tr><td rowspan="2">材料规格</td><td rowspan="2">热处理制度</td><td>σb</td><td>σ0.2</td><td rowspan="2">取样方向</td><td rowspan="2">试样形式</td><td>K1c</td><td>K1c</td></tr><tr><td colspan="2">MPa</td><td colspan="2">MN/m3/2</td></tr><tr><td>模锻件</td><td>850℃淬入250℃硝盐槽等温20min+450℃回火</td><td>1373</td><td>1177</td><td>L-T</td><td>三点弯曲</td><td>63.970.183.173.2</td><td>72.6</td></tr></table>

续表 1-72  

<table><tr><td rowspan="2">材料规格</td><td rowspan="2">热处理制度</td><td>σb</td><td>σ0.2</td><td rowspan="2">取样方向</td><td rowspan="2">试样形式</td><td>K1c</td><td>K1c</td></tr><tr><td colspan="2">MPa</td><td colspan="2">MN/m3/2</td></tr><tr><td rowspan="9">∅85mm棒沿纵向改锻</td><td rowspan="9">850℃油淬+550℃回火,空冷</td><td rowspan="3">1128</td><td rowspan="3">1049</td><td rowspan="3">L-T</td><td rowspan="3">-紧凑拉伸</td><td>163.2</td><td rowspan="3">169.0①</td></tr><tr><td>177.4</td></tr><tr><td>166.5</td></tr><tr><td rowspan="3">1117</td><td rowspan="3">1049</td><td rowspan="3">T-L</td><td rowspan="3">紧凑拉伸</td><td>130.9</td><td rowspan="3">130.7①</td></tr><tr><td>130.6</td></tr><tr><td>130.6</td></tr><tr><td rowspan="3">1118</td><td rowspan="3">1040</td><td rowspan="3">LT-TL</td><td rowspan="3">紧凑拉伸</td><td>136.4</td><td rowspan="3">136.0①</td></tr><tr><td>137.4</td></tr><tr><td>134.3</td></tr></table>

注：① 载荷比不满足。

图片摘要：该图主要展示 1 97 40CrNiMoA钢平面应变断裂韧度与回火温度的关系。
![](images/7c84df04dcb3247a6662726a997f12daa4f2ba85fb29b1c71d7a1092d53e9931.jpg)  
图1-97 40CrNiMoA钢平面应变断裂韧度与回火温度的关系

# （5）38Cr2Mo2VA钢

a. 断裂韧度 室温平面应变断裂韧度见表1-73，高温平面应变断裂韧度见图1-98，低温平面应变断裂韧度见表1-74。

表 1-73 38Cr2Mo2VA 钢室温 ${K}_{\mathrm{{fc}}}$   

<table><tr><td>热处理制度</td><td>K1c, MN/m3/2</td></tr><tr><td>1000℃油淬+600℃</td><td>53.0~62.5</td></tr><tr><td>回火2次,水冷</td><td>58.8</td></tr><tr><td>1000℃油淬+630℃</td><td rowspan="2">93.3</td></tr><tr><td>回火2次,空冷</td></tr></table>

图片摘要：该图主要展示 1 73 38Cr2Mo2VA 钢室温。
![](images/859902dd5db078d3eead784d7b5f913cb065fb3df9ada1df2ed36a7a9951d7d3.jpg)  
图1-98 38Cr2Mo2VA钢的高温断裂韧度曲线试样回火前经 $920^{\circ}\mathrm{C}$ 空淬

表 1-74 38Cr2Mo2VA 钢的低温 ${K}_{\mathrm{{fc}}}$   

<table><tr><td rowspan="2">θ,℃</td><td colspan="2">Klc,MN/m3/2</td></tr><tr><td>1000℃油淬+600℃回火2次,水冷</td><td>1000℃油淬+630℃回火2次,空冷</td></tr><tr><td>0</td><td>55.8~61.2/58.1</td><td>75.7~89.3/81.8</td></tr><tr><td>-20</td><td>48.0~54.9/51.8</td><td>56.2~70.6/62.4</td></tr><tr><td>-40</td><td>48.0~52.7/49.6</td><td>53.5~65.9/59.7</td></tr><tr><td>-60</td><td>43.8~50.9/47.1</td><td>51.4~56.8/53.4</td></tr></table>

# b. 应力腐蚀界限应力强度因子

3.5%NaCl水溶液中的应力腐蚀界限应力强度因子见表1-75,3.5%NaCl水溶液中的应力腐蚀裂纹扩展速率 $(\mathrm{da} / \mathrm{dt})$ 见图1-99和图1-100。

表 1-75 38Cr2Mo2VA 钢 ${K}_{\text{Inc }}\left( {{3.5}\% \mathrm{{NaCl}}\text{水溶液}}\right)$   

<table><tr><td>热处理制度</td><td>取样方向</td><td>试样形式</td><td>K1sec, MN/m3/2</td></tr><tr><td>1000℃油淬+600℃</td><td>纵</td><td>CANT</td><td>40.3</td></tr><tr><td>回火2次,水冷</td><td>横</td><td>WOL</td><td>22.6</td></tr><tr><td>1000℃油淬+630℃</td><td rowspan="2">横</td><td rowspan="2">WOL</td><td rowspan="2">31.6</td></tr><tr><td>回火2次,空冷</td></tr></table>

图1-99 38Cr2Mo2VA钢的 $\mathrm{da} / \mathrm{dt} - K_{\mathrm{I}}$ 曲线  
图片摘要：该图主要展示 1 99 38Cr2Mo2VA钢的 曲线。
![](images/9c462e72aae51ee5d81982782b7df1fed53601f6cbfda9553927503d67befdd5.jpg)  
$\star -\mathrm{No.1};\bigcirc -\mathrm{No.2};\times -\mathrm{No.3};\Delta -\mathrm{No.4};\bullet -\mathrm{No.5};\triangle -\mathrm{No.6}$ 热处理制度为 $1000^{\circ}C$ 油淬 $+600^{\circ}C$ 回火2次，水冷；试验条件为WOL试样， $B = 26\mathrm{mm},T - L$ 方向， $35^{\circ}C,3.5\% \mathrm{NaCl}$ 水溶液

图1-100 38Cr2Mo2VA钢的 $\mathrm{da} / \mathrm{dt} - K_{1}$ 曲线  
图片摘要：该图主要展示 1 100 38Cr2Mo2VA钢的 曲线。
![](images/84dd818355b8a98f3eb968477332c794d8eddddaa8977179aa490249402aa5c0.jpg)  
$\star -\mathrm{No.7};\bigcirc -\mathrm{No.8};\times -\mathrm{No.9};\Delta -\mathrm{No.10};\bullet -\mathrm{No.11};\triangle -\mathrm{No.12}$ 热处理制度为 $1000^{\circ}C$ 油淬 $+600^{\circ}C$ 回火2次，水冷；试验条件为WOL试样， $B = 26\mathrm{mm},T - L$ 方向， $35^{\circ}C,3.5\% \mathrm{NaCl}$ 水溶液

c. 疲劳裂纹扩展速率 $600\mathrm{C}$ 回火后的疲劳裂纹扩展速率 $(\mathrm{da} / \mathrm{d}N)$ 见图1-101， $630\mathrm{C}$ 回火后的疲劳裂纹扩展速率 $(\mathrm{da} / \mathrm{d}N)$ 见图1-102。

图1-101 38Cr2Mo2VA钢的 $\mathrm{da} / \mathrm{d}N - \Delta K$ 曲线  
图片摘要：该图主要展示 1 101 38Cr2Mo2VA钢的 曲线。
![](images/f79226a2e896c1d9b592690eafad29bab0f6779aa54f4cc3a9403c8778552ce6.jpg)  
热处理制度为 $1000^{\circ}\mathrm{C}$ 油淬 $+600^{\circ}\mathrm{C}$ 回火2次，水冷试验条件为CT试样， $R = 0.1, f = 8.33\mathrm{Hz}, P_{\max} = 19600\mathrm{N}$

图1-102 38Cr2Mo2VA钢的 $\mathrm{da} / \mathrm{d}N - \Delta K$ 曲线  
图片摘要：该图主要展示 1 102 38Cr2Mo2VA钢的 曲线。
![](images/f0341b7a52af9e3ce8d91248e7ef84b25479b7c9ee08b15a357c7e91234cfdb9.jpg)  
热处理制度为 $1000\mathrm{C}$ 油淬 $+630\mathrm{C}$ 回火2次，空冷试验条件为CT试样， $R = 0.1, f = 8.33\mathrm{Hz}, P_{\max} = 19600\mathrm{N}$

图1-103 30CrMnSiA钢 $(R = 0.1)$ 的 $da / dN - \Delta K$ 曲线  
图片摘要：该图主要展示 1 103 30CrMnSiA钢 的 曲线。
![](images/1c41e4df9f675a4e62e5c98276ecd80570a219366cdc577e19b9b67ef83e87cf.jpg)  
试样园火前 $900\mathrm{C}$ 油淬，试验条件为轴向加载， $f = 13.33\mathrm{Hz}$

# （6）30CrMnSiA 钢

a.断裂韧度 不同热处理制度的 $K_{\mathrm{Ic}}$ 值见表1-76。

表 1-76 30CrMnSiA 钢不同热处理的 ${K}_{\mathrm{{fc}}}$
