Repository: C-zj02/CFD-claw

<div align="center">

**English** | [中文](#中文版) | [Français](README_FR.md) | [Русский](README_RU.md) | [हिन्दी](README_HI.md) | [العربية](README_AR.md) | [Português](README_PT.md)

# 🚀 Claude Code Python

**A Complete Python Reimplementation Based on Real Claude Code Source**

*From TypeScript Source → Rebuilt in Python with ❤️*

***
**🔥 Active Development • New Features Weekly 🔥**

</div>

***

## 🎯 What is This?

**Clawd Code** is a **complete Python rewrite** of Claude Code, based on the **real TypeScript source code**.

File: RAG-data/飞机设计手册_第3册_材料(下).pdf-3de76dd2-d911-4617-a45d-922e50947d30.md (part 6 of 8)
续表 12-2  
<table><tr><td rowspan="2">电线尺寸AWG</td><td colspan="3">导体结构</td><td colspan="2">绞合导体直径,in</td><td rowspan="2">标称截面MILS</td><td colspan="4">最大直流电阻(Ω/1000ft,20℃时)</td></tr><tr><td>根数</td><td>AWG</td><td>标称直径in</td><td>最小</td><td>最大</td><td>镀镍铜导体</td><td>镀镍铜合金导体</td><td>镀锡铜导体</td><td>镀银铜导体</td></tr><tr><td>26</td><td>19</td><td>38</td><td>0.0040</td><td>0.018</td><td>0.020</td><td>304</td><td>41.3</td><td>49.4</td><td>41.3</td><td>44.4</td></tr><tr><td>24</td><td>19</td><td>36</td><td>0.0050</td><td>0.023</td><td>0.025</td><td>475</td><td>26.2</td><td>30.1</td><td>26.2</td><td>28.1</td></tr><tr><td>22</td><td>19</td><td>34</td><td>0.0063</td><td>0.029</td><td>0.031</td><td>754</td><td>16.2</td><td>18.6</td><td>16.2</td><td>16.4</td></tr><tr><td>20</td><td>19</td><td>32</td><td>0.0080</td><td>0.037</td><td>0.039</td><td>1216</td><td>9.88</td><td>11.4</td><td>9.88</td><td>10.9</td></tr><tr><td>18</td><td>19</td><td>30</td><td>0.0100</td><td>0.046</td><td>0.049</td><td>1900</td><td>6.23</td><td>-</td><td>6.23</td><td>-</td></tr><tr><td>16</td><td>19</td><td>29</td><td>0.0113</td><td>0.052</td><td>0.055</td><td>2426</td><td>4.81</td><td>-</td><td>4.81</td><td>-</td></tr><tr><td>14</td><td>19</td><td>27</td><td>0.0142</td><td>0.065</td><td>0.069</td><td>3831</td><td>3.06</td><td>-</td><td>3.06</td><td>-</td></tr><tr><td>12</td><td>37</td><td>28</td><td>0.0126</td><td>0.084</td><td>0.089</td><td>5874</td><td>2.02</td><td>-</td><td>2.02</td><td>-</td></tr><tr><td>10</td><td>37</td><td>26</td><td>0.0159</td><td>0.106</td><td>0.112</td><td>9354</td><td>1.26</td><td>-</td><td>1.26</td><td>-</td></tr><tr><td>8</td><td>133</td><td>29</td><td>0.0113</td><td>0.158</td><td>0.169</td><td>16983</td><td>0.701</td><td>-</td><td>0.701</td><td>-</td></tr><tr><td>6</td><td>133</td><td>27</td><td>0.0142</td><td>0.198</td><td>0.212</td><td>26818</td><td>0.445</td><td>-</td><td>0.445</td><td>-</td></tr><tr><td>4</td><td>133</td><td>25</td><td>0.0179</td><td>0.250</td><td>0.268</td><td>42615</td><td>0.280</td><td>-</td><td>0.280</td><td>-</td></tr><tr><td>2</td><td>665</td><td>30</td><td>0.0100</td><td>0.320</td><td>0.340</td><td>66500</td><td>0.183</td><td>-</td><td>0.183</td><td>-</td></tr><tr><td>1/0</td><td>1045</td><td>30</td><td>0.0100</td><td>0.405</td><td>0.425</td><td>104500</td><td>0.116</td><td>-</td><td>0.116</td><td>-</td></tr><tr><td>2/0</td><td>1330</td><td>30</td><td>0.0100</td><td>0.450</td><td>0.475</td><td>133000</td><td>0.091</td><td>-</td><td>0.091</td><td>-</td></tr><tr><td>3/0</td><td>1665</td><td>30</td><td>0.0100</td><td>0.515</td><td>0.540</td><td>166500</td><td>0.071</td><td>-</td><td>0.071</td><td>-</td></tr><tr><td>4/0</td><td>1765</td><td>30</td><td>0.0100</td><td>0.580</td><td>0.605</td><td>210900</td><td>0.056</td><td>-</td><td>0.056</td><td>-</td></tr></table>

W51F/A/1型（镀镍铜芯）电线电缆结构图，如图16-1所示。

图片摘要：该图主要展示 16 14 W51F 型聚酰亚胺电线的结构明细表。
![](images/f24cbbb551bd5c888ef54f28db2d002877c937824ced1a1705ab800c944323f3.jpg)  
绝缘：氟碳聚合物/聚酰亚胺带   
图16-1 W51F/A/1型（镀镍铜芯）电线电缆结构图

W51F/A/1型（镀镍铜芯）电线电缆计算重量见表16-15。

表 16-15 W51F/A/1 型 (镀镍铜芯) 电线电缆计算重量  

<table><tr><td rowspan="2">线芯分类</td><td rowspan="2">元件号</td><td rowspan="2">导体规格AWG</td><td colspan="2">外径,in</td><td rowspan="2">重量lb/1000ft</td></tr><tr><td>最小</td><td>最大</td></tr><tr><td rowspan="17">1</td><td>W51F/A/1/1-26</td><td>26</td><td>0.035</td><td>0.040</td><td>1.3</td></tr><tr><td>-24</td><td>24</td><td>0.045</td><td>0.045</td><td>2.0</td></tr><tr><td>-22</td><td>22</td><td>0.045</td><td>0.050</td><td>3.0</td></tr><tr><td>-20</td><td>20</td><td>0.063</td><td>0.058</td><td>4.5</td></tr><tr><td>-18</td><td>18</td><td>0.063</td><td>0.068</td><td>6.7</td></tr><tr><td>-16</td><td>16</td><td>0.063</td><td>0.074</td><td>8.4</td></tr><tr><td>-14</td><td>14</td><td>0.081</td><td>0.087</td><td>12.9</td></tr><tr><td>-12</td><td>12</td><td>0.099</td><td>0.107</td><td>19.5</td></tr><tr><td>-10</td><td>10</td><td>0.121</td><td>0.129</td><td>30.0</td></tr><tr><td>-8</td><td>8</td><td>0.163</td><td>0.210</td><td>58.9</td></tr><tr><td>-6</td><td>6</td><td>0.225</td><td>0.263</td><td>92.1</td></tr><tr><td>-4</td><td>4</td><td>0.273</td><td>0.306</td><td>141.6</td></tr><tr><td>-2</td><td>2</td><td>0.349</td><td>0.380</td><td>223.1</td></tr><tr><td>-1/0</td><td>1/0</td><td>0.445</td><td>0.480</td><td>342.7</td></tr><tr><td>-2/0</td><td>2/0</td><td>0.513</td><td>0.560</td><td>443.0</td></tr><tr><td>-3/0</td><td>3/0</td><td>0.575</td><td>0.610</td><td>570.0</td></tr><tr><td>W51F/A/1/1-4/0</td><td>4/0</td><td>0.645</td><td>0.681</td><td>720.0</td></tr><tr><td rowspan="9">2</td><td>W51F/A/1/2-26</td><td>26</td><td>NA</td><td>0.083</td><td>2.7</td></tr><tr><td>-24</td><td>24</td><td></td><td>0.092</td><td>4.2</td></tr><tr><td>-22</td><td>22</td><td></td><td>0.106</td><td>6.1</td></tr><tr><td>-20</td><td>20</td><td></td><td>0.122</td><td>9.2</td></tr><tr><td>-18</td><td>18</td><td></td><td>0.142</td><td>13.6</td></tr><tr><td>-16</td><td>16</td><td></td><td>0.154</td><td>17.3</td></tr><tr><td>-14</td><td>14</td><td></td><td>0.182</td><td>26.3</td></tr><tr><td>-12</td><td>12</td><td></td><td>0.222</td><td>40.0</td></tr><tr><td>W51F/A/1/2-10</td><td>10</td><td>NA</td><td>0.268</td><td>61.2</td></tr></table>

续表 16-15  

<table><tr><td rowspan="2">线芯分类</td><td rowspan="2">元件号</td><td rowspan="2">导体规格AWG</td><td colspan="2">外径,in</td><td rowspan="2">重量lb/1000ft</td></tr><tr><td>最小</td><td>最大</td></tr><tr><td rowspan="9">3</td><td>W51F/A/1/3-26</td><td>26</td><td>NA</td><td>0.089</td><td>4.1</td></tr><tr><td>-24</td><td>24</td><td></td><td>0.099</td><td>6.4</td></tr><tr><td>-22</td><td>22</td><td></td><td>0.114</td><td>9.1</td></tr><tr><td>-20</td><td>20</td><td></td><td>0.131</td><td>13.8</td></tr><tr><td>-18</td><td>18</td><td></td><td>0.153</td><td>20.5</td></tr><tr><td>-16</td><td>16</td><td></td><td>0.166</td><td>26.0</td></tr><tr><td>-14</td><td>14</td><td></td><td>0.196</td><td>39.6</td></tr><tr><td>-12</td><td>12</td><td></td><td>0.239</td><td>60.0</td></tr><tr><td>W51F/A/1/3-10</td><td>10</td><td>NA</td><td>0.289</td><td>91.3</td></tr><tr><td rowspan="9">4</td><td>W51F/A/1/4-26</td><td>26</td><td>NA</td><td>0.095</td><td>5.4</td></tr><tr><td>-24</td><td>24</td><td></td><td>0.109</td><td>8.5</td></tr><tr><td>-22</td><td>22</td><td></td><td>0.126</td><td>12.5</td></tr><tr><td>-20</td><td>20</td><td></td><td>0.146</td><td>18.4</td></tr><tr><td>-18</td><td>18</td><td></td><td>0.170</td><td>27.7</td></tr><tr><td>-16</td><td>16</td><td></td><td>0.184</td><td>34.6</td></tr><tr><td>-14</td><td>14</td><td></td><td>0.218</td><td>52.6</td></tr><tr><td>-12</td><td>12</td><td></td><td>0.267</td><td>80.0</td></tr><tr><td>W51F/A/1/4-10</td><td>10</td><td>NA</td><td>0.322</td><td>122.4</td></tr></table>

W51F/A/3型电线电缆结构示意图，如图16-2所示。

图片摘要：该图主要展示 16 2 W51F/A/3型电线电缆结构示意图。
![](images/efde1ad1c353c66a9d4fae95aaec8ac628cf3e9b78d3d1c39eeaa55c79bae8be.jpg)  
图16-2 W51F/A/3型电线电缆结构示意图

W51F/A/3型电线电缆计算重量见表16-16。

表 16-16 W51F/A/3 型电线电缆计算重量  

<table><tr><td>线芯分类</td><td>元件号</td><td>导体规格，AWG</td><td>外径，in</td><td>重量，lb/1000ft</td></tr><tr><td rowspan="9">1</td><td>W51F/A/3/1 - 26</td><td>26</td><td>0.067</td><td>3.3</td></tr><tr><td>- 24</td><td>24</td><td>0.071</td><td>5.1</td></tr><tr><td>- 22</td><td>22</td><td>0.079</td><td>6.9</td></tr><tr><td>- 20</td><td>20</td><td>0.087</td><td>8.4</td></tr><tr><td>- 18</td><td>18</td><td>0.097</td><td>11.0</td></tr><tr><td>- 16</td><td>16</td><td>0.102</td><td>13.5</td></tr><tr><td>- 14</td><td>14</td><td>0.120</td><td>18.5</td></tr><tr><td>- 12</td><td>12</td><td>0.140</td><td>26.1</td></tr><tr><td>W51F/A/3/1 - 10</td><td>10</td><td>0.163</td><td>38.5</td></tr></table>

续表 16-16  

<table><tr><td>线芯分类</td><td>元件号</td><td>导体规格,AWG</td><td>外径,in</td><td>重量,lb/1000ft</td></tr><tr><td rowspan="9">2</td><td>W51F/A/3/2-26</td><td>26</td><td>0.110</td><td>6.5</td></tr><tr><td>-24</td><td>24</td><td>0.118</td><td>9.1</td></tr><tr><td>-22</td><td>22</td><td>0.132</td><td>11.6</td></tr><tr><td>-20</td><td>20</td><td>0.148</td><td>15.7</td></tr><tr><td>-18</td><td>18</td><td>0.168</td><td>21.2</td></tr><tr><td>-16</td><td>16</td><td>0.180</td><td>25.3</td></tr><tr><td>-14</td><td>14</td><td>0.212</td><td>36.3</td></tr><tr><td>-12</td><td>12</td><td>0.252</td><td>51.6</td></tr><tr><td>W51F/A/3/2-10</td><td>10</td><td>0.298</td><td>78.4</td></tr><tr><td rowspan="9">3</td><td>W51F/A/3/3-26</td><td>26</td><td>0.115</td><td>8.6</td></tr><tr><td>-24</td><td>24</td><td>0.125</td><td>12.1</td></tr><tr><td>-22</td><td>22</td><td>0.140</td><td>16.0</td></tr><tr><td>-20</td><td>20</td><td>0.157</td><td>21.4</td></tr><tr><td>-18</td><td>18</td><td>0.179</td><td>29.6</td></tr><tr><td>-16</td><td>16</td><td>0.192</td><td>35.9</td></tr><tr><td>-14</td><td>14</td><td>0.226</td><td>51.9</td></tr><tr><td>-12</td><td>12</td><td>0.273</td><td>74.9</td></tr><tr><td>W51F/A/3/3-10</td><td>10</td><td>0.319</td><td>112.6</td></tr><tr><td rowspan="9">4</td><td>W51F/A/3/4-26</td><td>26</td><td>0.125</td><td>11.0</td></tr><tr><td>-24</td><td>24</td><td>0.135</td><td>15.6</td></tr><tr><td>-22</td><td>22</td><td>0.152</td><td>20.5</td></tr><tr><td>-20</td><td>20</td><td>0.172</td><td>27.5</td></tr><tr><td>-18</td><td>18</td><td>0.196</td><td>38.4</td></tr><tr><td>-16</td><td>16</td><td>0.210</td><td>46.7</td></tr><tr><td>-14</td><td>14</td><td>0.248</td><td>67.5</td></tr><tr><td>-12</td><td>12</td><td>0.305</td><td>96.0</td></tr><tr><td>W51F/A/3/4-10</td><td>10</td><td>0.360</td><td>148.6</td></tr></table>

W51F/A/4型电线电缆结构示意图，如图16-3所示。

图片摘要：该图主要展示 16 3 W51F/A/4型电线电缆结构示意图。
![](images/eef8266bcd0d8c614fba965643ed0474cd306f1bca86ac5d13a454ce9bc54aa2.jpg)  
图16-3 W51F/A/4型电线电缆结构示意图

W51F/A/4型电线电缆外径及最大重量见表16-17。

表 16-17 W51F/A/4 型电线电缆外径及最大重量  

<table><tr><td>线芯分类</td><td>元件号</td><td>导体规格,AWG</td><td>外径,in</td><td>重量,lb/1000ft</td></tr><tr><td rowspan="9">2</td><td>W51F/A/4/2-26</td><td>26</td><td>0.093</td><td></td></tr><tr><td>-24</td><td>24</td><td>0.101</td><td></td></tr><tr><td>-22</td><td>22</td><td>0.115</td><td></td></tr><tr><td>-20</td><td>20</td><td>0.131</td><td></td></tr><tr><td>-18</td><td>18</td><td>0.151</td><td></td></tr><tr><td>-16</td><td>16</td><td>0.163</td><td></td></tr><tr><td>-14</td><td>14</td><td>0.195</td><td></td></tr><tr><td>-12</td><td>12</td><td>0.235</td><td></td></tr><tr><td>W51F/A/4/2-10</td><td>10</td><td>0.291</td><td></td></tr><tr><td rowspan="9">3</td><td>W51F/A/4/3-26</td><td>26</td><td>0.099</td><td>4.9</td></tr><tr><td>-24</td><td>24</td><td>0.103</td><td>7.4</td></tr><tr><td>-22</td><td>22</td><td>0.123</td><td>10.5</td></tr><tr><td>-20</td><td>20</td><td>0.140</td><td>15.4</td></tr><tr><td>-18</td><td>18</td><td>0.162</td><td>22.5</td></tr><tr><td>-16</td><td>16</td><td>0.175</td><td>28.2</td></tr><tr><td>-14</td><td>14</td><td>0.209</td><td>42.0</td></tr><tr><td>-12</td><td>12</td><td>0.256</td><td>63.8</td></tr><tr><td>W51F/A/4/3-10</td><td>10</td><td>0.302</td><td>95.0</td></tr><tr><td rowspan="9">4</td><td>W51F/A/4/4-26</td><td>26</td><td>0.108</td><td>6.4</td></tr><tr><td>-24</td><td>24</td><td>0.118</td><td>9.6</td></tr><tr><td>-22</td><td>22</td><td>0.135</td><td>13.8</td></tr><tr><td>-20</td><td>20</td><td>0.155</td><td>20.3</td></tr><tr><td>-18</td><td>18</td><td>0.179</td><td>29.3</td></tr><tr><td>-16</td><td>16</td><td>0.193</td><td>37.2</td></tr><tr><td>-14</td><td>14</td><td>0.231</td><td>55.6</td></tr><tr><td>-12</td><td>12</td><td>0.268</td><td>84.5</td></tr><tr><td>W51F/A/4/4-10</td><td>10</td><td>0.343</td><td>130.0</td></tr></table>

W51F/B/8型电线电缆结构示意图，如图16-4所示。

图片摘要：该图主要展示 16 17 W51F/A/4 型电线电缆外径及最大重量。
![](images/3f7718b4b0a1de47ecad127883559cbf34c9d98ffae2b7e87ff153945fda3d6a.jpg)  
图16-4 W51F/B/8型电线电缆结构示意图

W51F/B/8型电线电缆外径及最大重量见表16-18。

表 16-18 W51F/B/8 型电线电缆外径及最大重量  

<table><tr><td rowspan="2">线芯分类</td><td rowspan="2">元件号</td><td rowspan="2">导体规格,AWG</td><td colspan="2">外径,in</td><td rowspan="2">重量lb/1000ft</td></tr><tr><td>最小</td><td>最大</td></tr><tr><td rowspan="17">1</td><td>W51F/B/8/1-26</td><td>26</td><td>0.035</td><td>0.040</td><td>1.3</td></tr><tr><td>-24</td><td>24</td><td>0.045</td><td>0.045</td><td>2.0</td></tr><tr><td>-22</td><td>22</td><td>0.045</td><td>0.050</td><td>3.0</td></tr><tr><td>-20</td><td>20</td><td>0.063</td><td>0.058</td><td>4.5</td></tr><tr><td>-18</td><td>18</td><td>0.063</td><td>0.068</td><td>6.7</td></tr><tr><td>-16</td><td>16</td><td>0.063</td><td>0.074</td><td>8.4</td></tr><tr><td>-14</td><td>14</td><td>0.081</td><td>0.087</td><td>12.9</td></tr><tr><td>-12</td><td>12</td><td>0.099</td><td>0.107</td><td>19.5</td></tr><tr><td>-10</td><td>10</td><td>0.121</td><td>0.129</td><td>30.0</td></tr><tr><td>-8</td><td>8</td><td>0.163</td><td>0.210</td><td>58.9</td></tr><tr><td>-6</td><td>6</td><td>0.225</td><td>0.263</td><td>92.1</td></tr><tr><td>-4</td><td>4</td><td>0.273</td><td>0.306</td><td>141.6</td></tr><tr><td>-2</td><td>2</td><td>0.349</td><td>0.380</td><td>223.1</td></tr><tr><td>-1/0</td><td>1/0</td><td>0.445</td><td>0.480</td><td>342.7</td></tr><tr><td>-2/0</td><td>2/0</td><td>0.513</td><td>0.560</td><td>443.0</td></tr><tr><td>-3/0</td><td>3/0</td><td>0.575</td><td>0.610</td><td>570.0</td></tr><tr><td>W51F/B/8/1-4/0</td><td>4/0</td><td>0.645</td><td>0.681</td><td>720.0</td></tr><tr><td rowspan="9">2</td><td>W51F/B/8/2-26</td><td>26</td><td>NA</td><td>0.083</td><td>2.7</td></tr><tr><td>-24</td><td>24</td><td></td><td>0.092</td><td>4.2</td></tr><tr><td>-22</td><td>22</td><td></td><td>0.106</td><td>6.1</td></tr><tr><td>-20</td><td>20</td><td></td><td>0.122</td><td>9.2</td></tr><tr><td>-18</td><td>18</td><td></td><td>0.142</td><td>13.6</td></tr><tr><td>-16</td><td>16</td><td></td><td>0.154</td><td>17.3</td></tr><tr><td>-14</td><td>14</td><td></td><td>0.182</td><td>26.3</td></tr><tr><td>-12</td><td>12</td><td></td><td>0.222</td><td>40.0</td></tr><tr><td>W51F/B/8/2-10</td><td>10</td><td>NA</td><td>0.268</td><td>61.2</td></tr><tr><td rowspan="9">3</td><td>W51F/B/8/3-26</td><td>26</td><td>NA</td><td>0.089</td><td>4.1</td></tr><tr><td>-24</td><td>24</td><td></td><td>0.099</td><td>6.4</td></tr><tr><td>-22</td><td>22</td><td></td><td>0.114</td><td>9.1</td></tr><tr><td>-20</td><td>20</td><td></td><td>0.131</td><td>13.8</td></tr><tr><td>-18</td><td>18</td><td></td><td>0.153</td><td>20.5</td></tr><tr><td>-16</td><td>16</td><td></td><td>0.166</td><td>26.0</td></tr><tr><td>-14</td><td>14</td><td></td><td>0.196</td><td>39.6</td></tr><tr><td>-12</td><td>12</td><td></td><td>0.239</td><td>60.0</td></tr><tr><td>W51F/B/8/3-10</td><td>10</td><td>NA</td><td>0.289</td><td>91.3</td></tr><tr><td rowspan="9">4</td><td>W51F/B/8/4-26</td><td>26</td><td>NA</td><td>0.095</td><td>5.4</td></tr><tr><td>-24</td><td>24</td><td></td><td>0.109</td><td>8.5</td></tr><tr><td>-22</td><td>22</td><td></td><td>0.126</td><td>12.5</td></tr><tr><td>-20</td><td>20</td><td></td><td>0.146</td><td>18.4</td></tr><tr><td>-18</td><td>18</td><td></td><td>0.170</td><td>27.7</td></tr><tr><td>-16</td><td>16</td><td></td><td>0.184</td><td>34.6</td></tr><tr><td>-14</td><td>14</td><td></td><td>0.218</td><td>52.6</td></tr><tr><td>-12</td><td>12</td><td></td><td>0.267</td><td>80.0</td></tr><tr><td>W51F/B/8/4-10</td><td>10</td><td>NA</td><td>0.322</td><td>122.4</td></tr></table>

W51F/B/9型电线电缆结构示意图，如图16-5所示。

图片摘要：该图主要展示 16 18 W51F/B/8 型电线电缆外径及最大重量。
![](images/1051612b431965938397fe5de43db0e2ab8eabb42966b110d9e9139b1e1b9a16.jpg)  
图16-5 W51F/B/9型电线电缆结构示意图

W51F/B/9型电线电缆外径及最大重量见表16-19。

表 16-19 W51F/B/9 型电线电缆外径及最大重量  

<table><tr><td>线芯分类</td><td>元件号</td><td>导体规格,AWG</td><td>外径,in</td><td>重量lb/1000ft</td></tr><tr><td rowspan="9">1</td><td>W51F/B/9/1-26</td><td>26</td><td>0.067</td><td>3.3</td></tr><tr><td>-24</td><td>24</td><td>0.071</td><td>5.1</td></tr><tr><td>-22</td><td>22</td><td>0.079</td><td>6.9</td></tr><tr><td>-20</td><td>20</td><td>0.087</td><td>8.4</td></tr><tr><td>-18</td><td>18</td><td>0.097</td><td>11.0</td></tr><tr><td>-16</td><td>16</td><td>0.102</td><td>13.5</td></tr><tr><td>-14</td><td>14</td><td>0.120</td><td>18.5</td></tr><tr><td>-12</td><td>12</td><td>0.140</td><td>26.1</td></tr><tr><td>W51F/B/9/1-10</td><td>10</td><td>0.163</td><td>38.5</td></tr><tr><td rowspan="9">2</td><td>W51F/B/9/2-26</td><td>26</td><td>0.110</td><td>6.5</td></tr><tr><td>-24</td><td>24</td><td>0.118</td><td>9.1</td></tr><tr><td>-22</td><td>22</td><td>0.132</td><td>11.6</td></tr><tr><td>-20</td><td>20</td><td>0.148</td><td>15.7</td></tr><tr><td>-18</td><td>18</td><td>0.168</td><td>21.2</td></tr><tr><td>-16</td><td>16</td><td>0.180</td><td>25.3</td></tr><tr><td>-14</td><td>14</td><td>0.212</td><td>36.3</td></tr><tr><td>-12</td><td>12</td><td>0.252</td><td>51.6</td></tr><tr><td>W51F/B/9/2-10</td><td>10</td><td>0.298</td><td>78.4</td></tr><tr><td rowspan="9">3</td><td>W51F/B/9/3-26</td><td>26</td><td>0.115</td><td>8.6</td></tr><tr><td>-24</td><td>24</td><td>0.125</td><td>12.1</td></tr><tr><td>-22</td><td>22</td><td>0.140</td><td>16.0</td></tr><tr><td>-20</td><td>20</td><td>0.157</td><td>21.4</td></tr><tr><td>-18</td><td>18</td><td>0.179</td><td>29.6</td></tr><tr><td>-16</td><td>16</td><td>0.192</td><td>35.9</td></tr><tr><td>-14</td><td>14</td><td>0.226</td><td>51.9</td></tr><tr><td>-12</td><td>12</td><td>0.273</td><td>74.9</td></tr><tr><td>W51F/B/9/3-10</td><td>10</td><td>0.319</td><td>112.6</td></tr></table>

续表 16-19  

<table><tr><td>线芯分类</td><td>元件号</td><td>导体规格，AWG</td><td>外径，in</td><td>重量lb/1000ft</td></tr><tr><td rowspan="9">4</td><td>W51F/B/9/4 - 26</td><td>26</td><td>0.125</td><td>11.0</td></tr><tr><td>- 24</td><td>24</td><td>0.135</td><td>15.6</td></tr><tr><td>- 22</td><td>22</td><td>0.152</td><td>20.5</td></tr><tr><td>- 20</td><td>20</td><td>0.172</td><td>27.5</td></tr><tr><td>- 18</td><td>18</td><td>0.196</td><td>38.4</td></tr><tr><td>- 16</td><td>16</td><td>0.210</td><td>46.7</td></tr><tr><td>- 14</td><td>14</td><td>0.248</td><td>67.5</td></tr><tr><td>- 12</td><td>12</td><td>0.305</td><td>96.0</td></tr><tr><td>W51F/B/9/4 - 10</td><td>10</td><td>0.360</td><td>148.6</td></tr></table>

W51F/B/10型电线电缆结构示意图，如图16-6所示。

图片摘要：该图主要展示 16 6 W51F/B/10型电线电缆结构示意图。
![](images/32bcbd7b839c912824e357501b04175a311540a280397c2c71d386d84b04af2f.jpg)  
图16-6 W51F/B/10型电线电缆结构示意图

W51F/B/10型电线电缆计算重量见表16-20。

表 16-20 W51F/B/10 型电线电缆计算重量  

<table><tr><td>线芯分类</td><td>元件号</td><td>导体规格，AWG</td><td>外径，in</td><td>重量lb/1000ft</td></tr><tr><td rowspan="9">2</td><td>W51F/B/10/2 - 26</td><td>26</td><td>0.093</td><td>3.4</td></tr><tr><td>- 24</td><td>24</td><td>0.101</td><td>5.2</td></tr><tr><td>- 22</td><td>22</td><td>0.115</td><td>7.3</td></tr><tr><td>- 20</td><td>20</td><td>0.131</td><td>10.5</td></tr><tr><td>- 18</td><td>18</td><td>0.151</td><td>15.3</td></tr><tr><td>- 16</td><td>16</td><td>0.163</td><td>19.1</td></tr><tr><td>- 14</td><td>14</td><td>0.195</td><td>28.4</td></tr><tr><td>- 12</td><td>12</td><td>0.235</td><td>43.1</td></tr><tr><td>W51F/B/10/2 - 10</td><td>10</td><td>0.291</td><td>64.0</td></tr><tr><td rowspan="9">3</td><td>W51F/B/10/3 - 26</td><td>26</td><td>0.099</td><td>4.9</td></tr><tr><td>- 24</td><td>24</td><td>0.103</td><td>7.4</td></tr><tr><td>- 22</td><td>22</td><td>0.123</td><td>10.5</td></tr><tr><td>- 20</td><td>20</td><td>0.140</td><td>15.4</td></tr><tr><td>- 18</td><td>18</td><td>0.162</td><td>22.5</td></tr><tr><td>- 16</td><td>16</td><td>0.175</td><td>28.2</td></tr><tr><td>- 14</td><td>14</td><td>0.209</td><td>42.0</td></tr><tr><td>- 12</td><td>12</td><td>0.256</td><td>63.8</td></tr><tr><td>W51F/B/10/3 - 10</td><td>10</td><td>0.302</td><td>95.0</td></tr></table>

续表 16-20  

<table><tr><td>线芯分类</td><td>元件号</td><td>导体规格，AWG</td><td>外径，in</td><td>重量lb/1000ft</td></tr><tr><td rowspan="9">4</td><td>W51F/B/10/4 - 26</td><td>26</td><td>0.108</td><td>6.4</td></tr><tr><td>- 24</td><td>24</td><td>0.118</td><td>9.6</td></tr><tr><td>- 22</td><td>22</td><td>0.135</td><td>13.8</td></tr><tr><td>- 20</td><td>20</td><td>0.155</td><td>20.3</td></tr><tr><td>- 18</td><td>18</td><td>0.179</td><td>29.3</td></tr><tr><td>- 16</td><td>16</td><td>0.193</td><td>37.2</td></tr><tr><td>- 14</td><td>14</td><td>0.231</td><td>55.6</td></tr><tr><td>- 12</td><td>12</td><td>0.268</td><td>84.5</td></tr><tr><td>W51F/B/10/4 - 10</td><td>10</td><td>0.343</td><td>130.0</td></tr></table>

# (2）聚酰亚胺绝缘电线电缆的主要性能指标见表16-21。

表 16-21 聚酰亚胺绝缘电线电缆的主要性能指标  

<table><tr><td>性能</td><td colspan="3">指 标</td></tr><tr><td>加速老化</td><td colspan="3">230±3℃,电压2500V不击穿</td></tr><tr><td>低温弯曲</td><td colspan="3">-65±2℃,电压2500V不击穿</td></tr><tr><td>脉冲介电强度试验</td><td colspan="3">8.0kV,不击穿</td></tr><tr><td>动态剪切力,lbf</td><td colspan="3">AWG 23±3℃ 24 35 20 75 14 100 23±3℃ 25 50 50</td></tr><tr><td>易燃性</td><td colspan="3">最大延燃时间5s,最大延燃距离3in</td></tr><tr><td>耐潮性</td><td colspan="3">试验后绝缘电阻≥50MΩ·1000ft</td></tr><tr><td>浸液</td><td colspan="3">试验后体积增加≤5%,电压2500V不击穿</td></tr><tr><td>绝缘电阻(最小)</td><td colspan="3">2500MΩ·1000ft</td></tr><tr><td>绝缘收缩</td><td colspan="3">230±3℃,≤0.031in</td></tr><tr><td>冒烟</td><td colspan="3">烟密度,Ds≤50</td></tr><tr><td>表面电阻</td><td colspan="3">≥5MΩ·in</td></tr><tr><td>耐热冲击</td><td colspan="3">230±3℃,测量最大变化值≤0.031in</td></tr></table>

# 16.3.6 乙烯一四氟乙烯共聚体绝缘电线电缆

# （1）乙烯一四氟乙烯共聚体绝缘电线电缆的规格、直流电阻及重量

M22759/16型见表16-22。

M22759/17型见表16-23。

M22759/18型见表16-24。

M22759/19型见表16-25。

SZF型见表16-26。

表 16-22 M22759/16 型  

<table><tr><td rowspan="3">元件号</td><td rowspan="3">电线规格</td><td rowspan="3">绞线(绞线单线数×单线的美国线规号)</td><td rowspan="2" colspan="2">绞合导体直径in</td><td colspan="3">成品电线</td></tr><tr><td rowspan="2">20℃ (68°F)时电阻Ω/1000ft(最大)</td><td rowspan="2">直径in</td><td rowspan="2">重量lb/1000ft(最大)</td></tr><tr><td>最小</td><td>最大</td></tr><tr><td>M22759/16-24-*</td><td>24</td><td>19×36</td><td>0.023</td><td>0.024</td><td>26.2</td><td>0.045±0.007</td><td>2.57</td></tr><tr><td>M22759/16-22-*</td><td>22</td><td>19×34</td><td>0.029</td><td>0.031</td><td>16.2</td><td>0.052±0.007</td><td>3.68</td></tr><tr><td>M22759/16-20-*</td><td>20</td><td>19×32</td><td>0.037</td><td>0.039</td><td>9.88</td><td>0.060±0.007</td><td>5.36</td></tr></table>

续表 16-22  

<table><tr><td rowspan="3">元件号</td><td rowspan="3">电线规格</td><td rowspan="3">绞线(绞线单线数×单线的美国线规号)</td><td rowspan="2" colspan="2">绞合导体直径in</td><td colspan="3">成品电线</td></tr><tr><td rowspan="2">20℃ (68°F) 时电阻 Ω/1000ft(最大)</td><td rowspan="2">直径in</td><td rowspan="2">重量lb/1000ft(最大)</td></tr><tr><td>最小</td><td>最大</td></tr><tr><td>M22759/16-18-*</td><td>18</td><td>19×30</td><td>0.046</td><td>0.049</td><td>6.23</td><td>0.071±0.007</td><td>7.89</td></tr><tr><td>M22759/16-16-*</td><td>16</td><td>19×29</td><td>0.052</td><td>0.055</td><td>4.81</td><td>0.079±0.007</td><td>9.95</td></tr><tr><td>M22759/16-14-*</td><td>14</td><td>19×27</td><td>0.065</td><td>0.069</td><td>3.06</td><td>0.093±0.007</td><td>14.9</td></tr><tr><td>M22759/16-12-*</td><td>12</td><td>37×28</td><td>0.084</td><td>0.089</td><td>2.02</td><td>0.114±0.007</td><td>22.6</td></tr><tr><td>M22759/16-10-*</td><td>10</td><td>37×26</td><td>0.106</td><td>0.112</td><td>1.26</td><td>0.139±0.007</td><td>35.1</td></tr><tr><td>M22759/16-8-*</td><td>8</td><td>133×29</td><td>0.158</td><td>0.169</td><td>0.701</td><td>0.199±0.007</td><td>63.5</td></tr><tr><td>M22759/16-6-*</td><td>6</td><td>133×27</td><td>0.198</td><td>0.212</td><td>0.445</td><td>0.250±0.007</td><td>99.9</td></tr><tr><td>M22759/16-4-*</td><td>4</td><td>133×25</td><td>0.250</td><td>0.268</td><td>0.280</td><td>0.312±0.007</td><td>157.0</td></tr><tr><td>M22759/16-2-*</td><td>2</td><td>665×30</td><td>0.320</td><td>0.340</td><td>0.183</td><td>0.388±0.007</td><td>245.0</td></tr><tr><td>M22759/16-1-*</td><td>1</td><td>817×30</td><td>0.360</td><td>0.380</td><td>0.149</td><td>0.431±0.007</td><td>314.0</td></tr><tr><td>M22759/16-01-*</td><td>0</td><td>1045×30</td><td>0.395</td><td>0.425</td><td>0.116</td><td>0.479±0.007</td><td>391.0</td></tr><tr><td>M22759/16-02-*</td><td>00</td><td>1330×30</td><td>0.440</td><td>0.475</td><td>0.091</td><td>0.546±0.007</td><td>504.0</td></tr></table>

表 16-23 M22759/17 型  

<table><tr><td rowspan="3">元件号</td><td rowspan="3">电线规格</td><td rowspan="3">绞线(绞线单线数×单线的美国线规号)</td><td rowspan="2" colspan="2">绞合导体直径in</td><td colspan="3">成品电线</td></tr><tr><td rowspan="2">20℃ (68°F) 时电阻 Ω/1000ft(最大)</td><td rowspan="2">直径in</td><td rowspan="2">重量lb/1000ft(最大)</td></tr><tr><td>最小</td><td>最大</td></tr><tr><td>M22759/16-26-*</td><td>26</td><td>19×38</td><td>0.018</td><td>0.020</td><td>44.8</td><td>0.040 ± 0.002</td><td>1.76</td></tr><tr><td>M22759/16-24-*</td><td>24</td><td>19×36</td><td>0.023</td><td>0.024</td><td>28.4</td><td>0.045 ± 0.002</td><td>2.43</td></tr><tr><td>M22759/16-22-*</td><td>22</td><td>19×34</td><td>0.029</td><td>0.031</td><td>17.5</td><td>0.052 ± 0.002</td><td>3.50</td></tr><tr><td>M22759/16-20-*</td><td>20</td><td>19×32</td><td>0.037</td><td>0.039</td><td>10.7</td><td>0.060 ± 0.002</td><td>5.14</td></tr></table>

表 16-24 M22759/18 型  

<table><tr><td rowspan="3">元件号</td><td rowspan="3">电线规格</td><td rowspan="3">绞线(绞线单线数×单线的美国线规号)</td><td rowspan="2" colspan="2">绞合导体直径in</td><td colspan="3">成品电线</td></tr><tr><td rowspan="2">20℃ (68°F) 时电阻 Ω/1000ft(最大)</td><td rowspan="2">直径in</td><td rowspan="2">重量lb/1000ft(最大)</td></tr><tr><td>最小</td><td>最大</td></tr><tr><td>M22759/16-26-*</td><td>26</td><td>19×38</td><td>0.018</td><td>0.020</td><td>44.8</td><td>0.032±0.002</td><td>1.52</td></tr><tr><td>M22759/16-24-*</td><td>24</td><td>19×36</td><td>0.023</td><td>0.024</td><td>28.4</td><td>0.036±0.002</td><td>2.12</td></tr><tr><td>M22759/16-22-*</td><td>22</td><td>19×34</td><td>0.029</td><td>0.031</td><td>17.5</td><td>0.043±0.002</td><td>3.16</td></tr><tr><td>M22759/16-20-*</td><td>20</td><td>19×32</td><td>0.037</td><td>0.039</td><td>10.7</td><td>0.051±0.002</td><td>4.76</td></tr><tr><td>M22759/16-18-*</td><td>18</td><td>19×30</td><td>0.046</td><td>0.049</td><td>6.23</td><td>0.061±0.002</td><td>7.10</td></tr><tr><td>M22759/16-16-*</td><td>16</td><td>19×29</td><td>0.052</td><td>0.055</td><td>4.81</td><td>0.070±0.002</td><td>9.14</td></tr><tr><td>M22759/16-14-*</td><td>14</td><td>19×27</td><td>0.065</td><td>0.069</td><td>3.06</td><td>0.085±0.002</td><td>14.1</td></tr><tr><td>M22759/16-12-*</td><td>12</td><td>37×28</td><td>0.084</td><td>0.089</td><td>2.02</td><td>0.107±0.003</td><td>21.6</td></tr><tr><td>M22759/16-10-*</td><td>10</td><td>37×26</td><td>0.106</td><td>0.112</td><td>1.26</td><td>0.134±0.003</td><td>34.1</td></tr></table>

表 16-25 M22759/19 型  

<table><tr><td rowspan="3">元件号</td><td rowspan="3">电线规格</td><td rowspan="3">绞线(绞线单线数×单线的美国线规号)</td><td rowspan="2" colspan="2">绞合导体直径in</td><td colspan="3">成品电线</td></tr><tr><td rowspan="2">20℃ (68°F) 时电阻 Ω/1000ft(最大)</td><td rowspan="2">直径in</td><td rowspan="2">重量lb/1000ft(最大)</td></tr><tr><td>最小</td><td>最大</td></tr><tr><td>M22759/16-26-*</td><td>26</td><td>19×38</td><td>0.018</td><td>0.020</td><td>44.8</td><td>0.032±0.002</td><td>1.41</td></tr><tr><td>M22759/16-24-*</td><td>24</td><td>19×36</td><td>0.023</td><td>0.024</td><td>28.4</td><td>0.036±0.002</td><td>1.99</td></tr><tr><td>M22759/16-22-*</td><td>22</td><td>19×34</td><td>0.029</td><td>0.031</td><td>17.5</td><td>0.043±0.002</td><td>2.98</td></tr><tr><td>M22759/16-20-*</td><td>20</td><td>19×32</td><td>0.037</td><td>0.039</td><td>10.7</td><td>0.051±0.002</td><td>4.59</td></tr></table>

表 16-26 SZF 型  

<table><tr><td rowspan="6">导体结构电线电缆结构</td><td>电线尺寸</td><td>28</td><td colspan="2">26</td><td colspan="2">24</td><td>22</td><td colspan="2">20</td><td colspan="2">18</td><td colspan="2">16</td><td colspan="2">14</td><td>12</td><td colspan="2">10</td><td>8</td><td>6</td><td>4</td><td>2</td></tr><tr><td>导体结构,n/mm</td><td>7x0.12</td><td>7x0.15</td><td>19x0.102</td><td>19x0.12</td><td>19x0.127</td><td>19x0.16</td><td>19x0.20</td><td>19x0.203</td><td>19x0.25</td><td>19x0.254</td><td>19x0.287</td><td>19x0.30</td><td>19x0.361</td><td>37x0.25</td><td>37x0.32</td><td>37x0.404</td><td>61x0.22</td><td>19x7x0.287</td><td>19x7x0.361</td><td>19x7x0.455</td><td>19x35x0.250</td></tr><tr><td>截面积,mm2</td><td>0.08</td><td>0.12</td><td>0.155</td><td>0.21</td><td>0.24</td><td>0.38</td><td>0.60</td><td>0.61</td><td>0.93</td><td>0.96</td><td>1.23</td><td>1.34</td><td>1.94</td><td>1.82</td><td>2.98</td><td>4.74</td><td>4.90</td><td>8.6</td><td>13.6</td><td>21.6</td><td>33.7</td></tr><tr><td>导体直径,mm</td><td>0.36</td><td>0.45</td><td>0.48</td><td>0.60</td><td>0.60</td><td>0.76</td><td>1.00</td><td>0.97</td><td>1.25</td><td>1.21</td><td>1.36</td><td>1.50</td><td>1.70</td><td>1.75</td><td>2.2</td><td>2.76</td><td>2.90</td><td>4.15</td><td>5.21</td><td>6.41</td><td>8.13</td></tr><tr><td>直流电阻,Ω/km</td><td>242.5</td><td></td><td>1&#x27;36</td><td>89.4</td><td>86</td><td>53.2</td><td>31.2</td><td>32.4</td><td>20.6</td><td>20.4</td><td>15.8</td><td>13.9</td><td>10.0</td><td>10.6</td><td>6.63</td><td>4.13</td><td>3.99</td><td>2.30</td><td>1.46</td><td>0.92</td><td>0.60</td></tr><tr><td>额定电流,A</td><td>2.10</td><td colspan="2">3</td><td colspan="2">4</td><td>7.30</td><td colspan="2">11</td><td colspan="2">16</td><td colspan="2">22</td><td colspan="2">32</td><td>41</td><td colspan="2">55</td><td>75</td><td>100</td><td>135</td><td>181</td></tr><tr><td rowspan="2">单芯</td><td>电线外径,mm</td><td>0.76</td><td>0.85</td><td></td><td>1.00</td><td></td><td>1.19</td><td>1.40</td><td></td><td>1.65</td><td></td><td></td><td>1.90</td><td></td><td>2.25</td><td>2.74</td><td></td><td>3.50</td><td></td><td></td><td></td><td></td></tr><tr><td>计算重量,g/m</td><td>1.35</td><td>1.85</td><td></td><td>2.90</td><td></td><td>4.50</td><td>6.90</td><td></td><td>10.30</td><td></td><td></td><td>14.30</td><td></td><td>19.70</td><td>31.20</td><td></td><td>49.80</td><td></td><td></td><td></td><td></td></tr><tr><td rowspan="2">两芯扭绞</td><td>电缆外径,mm</td><td>1.52</td><td>1.70</td><td></td><td>2.00</td><td></td><td>2.38</td><td>2.80</td><td></td><td>3.30</td><td></td><td></td><td>3.80</td><td></td><td>4.50</td><td>5.48</td><td></td><td>7.00</td><td></td><td></td><td></td><td></td></tr><tr><td>计算重量,g/m</td><td>2.80</td><td>3.90</td><td></td><td>6.00</td><td></td><td>9.40</td><td>14.50</td><td></td><td>21.60</td><td></td><td></td><td>30.20</td><td></td><td>41.40</td><td>65.60</td><td></td><td>104.50</td><td></td><td></td><td></td><td></td></tr><tr><td rowspan="2">三芯扭绞</td><td>电缆外径,mm</td><td>1.63</td><td>1.83</td><td></td><td>2.15</td><td></td><td>2.56</td><td>3.00</td><td></td><td>3.55</td><td></td><td></td><td>4.08</td><td></td><td>4.84</td><td>5.90</td><td></td><td>7.50</td><td></td><td></td><td></td><td></td></tr><tr><td>计算重量,g/m</td><td>4.20</td><td>5.80</td><td></td><td>9.00</td><td></td><td>14.20</td><td>21.70</td><td></td><td>32.50</td><td></td><td></td><td>45.30</td><td></td><td>62.10</td><td>98.40</td><td></td><td>156</td><td></td><td></td><td></td><td></td></tr><tr><td rowspan="2">单芯屏蔽护套</td><td>电缆外径,mm</td><td>1.40</td><td>1.50</td><td></td><td>1.80</td><td></td><td>2.03</td><td>2.25</td><td></td><td>2.60</td><td></td><td></td><td>2.85</td><td></td><td>3.20</td><td>3.70</td><td></td><td></td><td></td><td></td><td></td><td></td></tr><tr><td>计算重量,g/m</td><td>4.0</td><td>5.0</td><td></td><td>7.8</td><td></td><td>9.8</td><td>13.2</td><td></td><td>19.3</td><td></td><td></td><td>23.9</td><td></td><td>31.1</td><td>44.1</td><td></td><td></td><td></td><td></td><td></td><td></td></tr><tr><td rowspan="2">两芯屏蔽护套</td><td>电缆外径,mm</td><td>2.35</td><td>2.55</td><td></td><td>2.95</td><td></td><td>3.32</td><td>3.75</td><td></td><td>4.25</td><td></td><td></td><td>4.75</td><td></td><td>5.45</td><td>6.50</td><td></td><td></td><td></td><td></td><td></td><td></td></tr><tr><td>计算重量,g/m</td><td>8.6</td><td>10.6</td><td></td><td>15.1</td><td></td><td>18.8</td><td>26.5</td><td></td><td>34.5</td><td></td><td></td><td>44.8</td><td></td><td>51.4</td><td>86.9</td><td></td><td></td><td></td><td></td><td></td><td></td></tr><tr><td rowspan="2">三芯屏蔽护套</td><td>电缆外径,mm</td><td>2.45</td><td>2.75</td><td></td><td>3.10</td><td></td><td>3.50</td><td>3.95</td><td></td><td>4.50</td><td></td><td></td><td>5.05</td><td></td><td>5.80</td><td>6.90</td><td></td><td></td><td></td><td></td><td></td><td></td></tr><tr><td>计算重量,g/m</td><td>10.9</td><td>15.1</td><td></td><td>18.9</td><td></td><td>26.8</td><td>35.3</td><td></td><td>48.1</td><td></td><td></td><td>62.1</td><td></td><td>82.4</td><td>123.9</td><td></td><td></td><td></td><td></td><td></td><td></td></tr></table>

(2）乙烯-四氟乙烯共聚体绝缘电线电缆的主要性能指标见表16-27。

表 16-27 乙烯-四氟乙烯共聚体绝缘电线电缆的主要性能指标  

<table><tr><td rowspan="2">性能</td><td colspan="2">指 标</td></tr><tr><td>M22759/16A型</td><td>M22759/18A型</td></tr><tr><td>短期热稳定</td><td>230±2℃ 7h, 2000V电压不击穿</td><td>230±2℃ 7h, 2000V电压不击穿</td></tr><tr><td>粘连试验</td><td>220±2℃, 不粘连</td><td>220±2℃, 不粘连</td></tr><tr><td>色条或色带耐久性</td><td>125周期,负荷125g</td><td>125周期,负荷125g</td></tr><tr><td>易燃性</td><td>延燃时间不大于2s, 延燃长度不大于5.5in</td><td>延燃时间不大于2s, 延燃长度不大于5.5in</td></tr><tr><td>耐潮试验</td><td>试验后绝缘电阻符合初始值</td><td>试验后绝缘电阻符合初始值</td></tr><tr><td rowspan="3">起始绝缘电阻(最小)</td><td>24号~14号线, 5000MΩ/1000ft</td><td>24号~14号线, 5000MΩ/1000ft</td></tr><tr><td>12号~6号线, 3000MΩ/1000ft</td><td>12号~6号线, 3000MΩ/1000ft</td></tr><tr><td>4号~00号线, 2000MΩ/1000ft</td><td>4号~00号线, 2000MΩ/1000ft</td></tr><tr><td>寿命试验</td><td>200±2℃/120h, 2000V不击穿</td><td>200±2℃/120h, 2000V不击穿</td></tr><tr><td>低温弯曲</td><td>-65±2℃/4h, 卷绕不开裂, 2200V电压试验不击穿</td><td>-65±2℃/4h, 卷绕不开裂, 2200V电压试验不击穿</td></tr><tr><td>收缩试验</td><td>200±2℃, 最大收缩量为0.125in</td><td>200±2℃, 最大收缩量为0.125in</td></tr><tr><td>冒烟试验</td><td>200±2℃不冒烟</td><td>200±2℃不冒烟</td></tr><tr><td>表面电阻</td><td>24号~12号线最小值50MΩ-in</td><td>24号~12号线最小值50MΩ-in</td></tr><tr><td>耐热冲击</td><td>150±2℃测量最大变化: 24号~12号线为0.060in10号~8号线为0.100in6号~0000号线为0.125in</td><td>150±2℃测量最大变化: 24号~12号线为0.060in10号~8号线为0.100in</td></tr><tr><td>脉冲电强度试验</td><td>电压8.0kV(峰值)</td><td>电压8.0kV(峰值)</td></tr><tr><td>浸液压介电强度试验</td><td>2000V不击穿</td><td>2000V不击穿</td></tr><tr><td>卷绕试验</td><td>220±2℃, 卷绕回复无开裂</td><td>220±2℃, 卷绕回复无开裂</td></tr></table>

# 16.3.7 辐照交联乙烯一四氟乙烯共聚体绝缘电线电缆

（1）辐照交联乙烯一四氟乙烯共聚体绝缘电线电缆结构示意图

W48型电线电缆结构示意图，如图16-7所示。

图片摘要：该图片与双层挤出电线；X型电线组件这部分内容相关。
![](images/95a3a456e564f38208cdb627beec634bf38d1a1f7e62836c9029f86e1d25a969.jpg)  
双层挤出电线

图片摘要：该图主要展示 16 7 W48型电线电缆结构示意图。
![](images/ffe8939b96fd031bc48db1f20cab364e2f298991c2fe911e2f0328212aa7e847.jpg)  
X型电线组件

图片摘要：该图主要展示 16 7 W48型电线电缆结构示意图。
![](images/c251b2b31051c7e150d73f0d165c234113aea98173f8a648842967916882415b.jpg)  
V型电线  
屏蔽：镀镍铜导体  
外护层  
图16-7 W48型电线电缆结构示意图

55A型电线电缆结构示意图，如图16-8所示。

图片摘要：该图主要展示 16 7 W48型电线电缆结构示意图。
![](images/2cd1d0a1c90843eef5cd7346faacece8d594243c23374ee7691a1918c6f6bcc3.jpg)

图片摘要：该图主要展示 16 7 W48型电线电缆结构示意图。
![](images/b757e8c2f9860a49675639dd03faea4f12ab803f7143222de4c672ab5d637beb.jpg)  
55A1121,150℃，二导体屏蔽轻型外套   
标记：例：22号线，白黑两线，白外套：55A1121-22-9/0-9  
  
图16-8 55A型电线电缆结构示意图

图片摘要：该图主要展示 16 8 55A型电线电缆结构示意图。
![](images/eec25e510035c41e1c119bfcb9f1db99d2bf8f464710b345865a52161f64b0a9.jpg)

图片摘要：该图主要展示 16 8 55A型电线电缆结构示意图。
![](images/1038fb3d631e840ca8fa0af77e19567c0e7cccce891ac69d6f00dab38dbdb10b.jpg)  
55A0813, $200^{\circ} \mathrm{C}$ , 铜镀锡标准质量

图片摘要：该图主要展示 16 8 55A型电线电缆结构示意图。
![](images/7e513f2e65f55a824c276b2b008f4cde4fe4623d55d12388da6215c8dd6e091f.jpg)  
55A1123, $200^{\circ}\mathrm{C}$ ，二导体屏蔽轻型外套

图片摘要：该图片与55A1131, , 三导体屏蔽 轻型外套；标记：例：20号线，白黑红三线，白外套：55A1131 20 9/0/2 9这部分内容相关。
![](images/6a5130db4829ec98cac197e459569e470c737581221ab91cfcf45f650ec72eaf.jpg)

图片摘要：该图片与55A1131, , 三导体屏蔽 轻型外套；标记：例：20号线，白黑红三线，白外套：55A1131 20 9/0/2 9这部分内容相关。
![](images/0178c448671ee8038eec1833a0aa69ac7af78dd636407828e7378d4d4b00e228.jpg)  
55A1131, $150^{\circ}\mathrm{C}$ , 三导体屏蔽 轻型外套  
标记：例：20号线，白黑红三线，白外套：55A1131-20-9/0/2-9

图片摘要：该图片与标记：例：26号线，白黑两线，白外套：55A4121 26 9/0 9；续图16 8 55A型电线电缆结构示意图这部分内容相关。
![](images/abf3b42e37deb146a00c0f17bec5ac38837e43f7dcf4f393241a081140018fdc.jpg)  
标记：例：26号线，白黑两线，白外套：55A4121-26-9/0-9  
续图16-8 55A型电线电缆结构示意图  
55A4121, $150^{\circ}\mathrm{C}$ ，二导体屏蔽轻型外套  
标记：例：26号线，白黑两线，白外套：55A4121-26-9/0-9  
__________

图片摘要：该图片与55A8040, , 铝芯标准重量；标记：例：8号线，白色：55A8040 8 9这部分内容相关。
![](images/e21aad696a17ce8343601909cebccf7554e451f47963ca6a2e3b8f73491e68cc.jpg)

图片摘要：该图片与55A8040, , 铝芯标准重量；标记：例：8号线，白色：55A8040 8 9这部分内容相关。
![](images/b3cd0c379f47c02b924c21cf98ca9b43866cad009c1decb142da5bf5987c31ac.jpg)  
55A8040, $150^{\circ}\mathrm{C}$ , 铝芯标准重量  
标记：例：8号线，白色：55A8040-8-9  
标记：例：20号线，白黑红三线，白外套：55A4131-26-9/0/2-9  
续图16-8 55A型电线电缆结构示意图

图片摘要：该图片与55A4131, ，三导体轻型外套；(2）电线电缆的规格、外径、直流电阻、计算重量这部分内容相关。
![](images/6be59536342d7abb4e90e5a936d034cb0e543285aa2096ef6e657609630647db.jpg)

图片摘要：该图主要展示 16 28 W48 型电线导体结构明细表。
![](images/b97d56615a82bc1f2d00da396a962cbbc7a2e3a6fdf284b2ed68c0f619a0962b.jpg)  
55A4131, $150^{\circ}\mathrm{C}$ ，三导体轻型外套

# (2）电线电缆的规格、外径、直流电阻、计算重量

W48型电线导体结构明细见表16-28。

表 16-28 W48 型电线导体结构明细表  

<table><tr><td rowspan="2">电线规格AWG</td><td colspan="3">导体结构</td><td colspan="2">导体外径，in</td><td rowspan="2">截面积</td><td colspan="3">最大直流电阻，Ω/1000ft</td></tr><tr><td>绞合胶数</td><td>单丝规格，AWG</td><td>标称外径，in</td><td>最小</td><td>最大</td><td>镀锡铜线</td><td>镀银铜合金</td><td>镀镍铜合金</td></tr><tr><td>26</td><td>19</td><td>38</td><td>0.0040</td><td>0.019</td><td>0.021</td><td>304</td><td>41.3</td><td>44.8</td><td>49.4</td></tr><tr><td>24</td><td>19</td><td>36</td><td>0.0050</td><td>0.023</td><td>0.026</td><td>475</td><td>26.2</td><td>28.4</td><td>30.1</td></tr><tr><td>22</td><td>19</td><td>34</td><td>0.0063</td><td>0.029</td><td>0.033</td><td>754</td><td>16.2</td><td>17.5</td><td>18.5</td></tr><tr><td>20</td><td>19</td><td>32</td><td>0.0080</td><td>0.037</td><td>0.041</td><td>1,216</td><td>9.88</td><td>10.9</td><td>11.4</td></tr><tr><td>18</td><td>19</td><td>30</td><td>0.0100</td><td>0.046</td><td>0.051</td><td>1,900</td><td>6.23</td><td>6.8</td><td>7.1</td></tr><tr><td>16</td><td>19</td><td>29</td><td>0.0113</td><td>0.052</td><td>0.058</td><td>2,426</td><td>4.82</td><td>5.3</td><td>5.5</td></tr><tr><td>14</td><td>19</td><td>27</td><td>0.0142</td><td>0.065</td><td>0.073</td><td>3,831</td><td>3.06</td><td></td><td></td></tr><tr><td>12</td><td>37</td><td>28</td><td>0.0126</td><td>0.084</td><td>0.090</td><td>5,874</td><td>2.02</td><td></td><td></td></tr><tr><td>10</td><td>37</td><td>26</td><td>0.0159</td><td>0.106</td><td>0.114</td><td>9,354</td><td>1.26</td><td></td><td></td></tr><tr><td>8</td><td>133</td><td>29</td><td>0.0113</td><td>0.158</td><td>0.173</td><td>16,983</td><td>0.701</td><td></td><td></td></tr><tr><td>6</td><td>133</td><td>27</td><td>0.0142</td><td>0.198</td><td>0.217</td><td>26,818</td><td>0.445</td><td></td><td></td></tr><tr><td>4</td><td>133</td><td>25</td><td>0.0179</td><td>0.250</td><td>0.274</td><td>42,615</td><td>0.280</td><td></td><td></td></tr><tr><td>2</td><td>665</td><td>30</td><td>0.0100</td><td>0.320</td><td>0.340</td><td>66,500</td><td>0.183</td><td></td><td></td></tr><tr><td>1/0</td><td>1045</td><td>30</td><td>0.0100</td><td>0.395</td><td>0.425</td><td>104,500</td><td>0.116</td><td></td><td></td></tr><tr><td>2/0</td><td>1330</td><td>30</td><td>0.0100</td><td>0.440</td><td>0.475</td><td>133,000</td><td>0.091</td><td></td><td></td></tr><tr><td>3/-</td><td>1665</td><td>30</td><td>0.0100</td><td>0.500</td><td>0.540</td><td>166,500</td><td>0.071</td><td></td><td></td></tr><tr><td>4/0</td><td>2109</td><td>30</td><td>0.0100</td><td>0.565</td><td>0.605</td><td>210,900</td><td>0.056</td><td></td><td></td></tr></table>

W48/1型（镀锡、轻型）电线电缆的外径、计算重量见表16-29。

表 16-29 W48/1 型 (镀锡、轻型) 电线电缆的外径、计算重量
