Repository: C-zj02/CFD-claw

<div align="center">

**English** | [中文](#中文版) | [Français](README_FR.md) | [Русский](README_RU.md) | [हिन्दी](README_HI.md) | [العربية](README_AR.md) | [Português](README_PT.md)

# 🚀 Claude Code Python

**A Complete Python Reimplementation Based on Real Claude Code Source**

*From TypeScript Source → Rebuilt in Python with ❤️*

***
**🔥 Active Development • New Features Weekly 🔥**

</div>

***

## 🎯 What is This?

**Clawd Code** is a **complete Python rewrite** of Claude Code, based on the **real TypeScript source code**.

File: RAG-data/飞机设计手册_第3册_材料(下).pdf-8dab7652-9e56-4f2b-9007-d1ba9a679010.md (part 6 of 6)
# 飞机设计手册
试样细节：光滑缺口试样，V形槽， $K_{\mathrm{t}} = 3.0$

总宽度0.448in

净宽度0.30in

根部半径 $r = 0.022\mathrm{in}$

倒角 $\omega = 60^{\circ}$

炉批次：1

等效应力方程：

$$
\log N _ {\mathrm {f}} = 1 0. 2 9 - 4. 0 2 \log (S _ {\mathrm {e q}} - 2 0)
$$

$$
S _ {\mathrm {e q}} = S _ {\max } (1 - R) ^ {0. 6 2}
$$

标准误差估算值 $= 0.442$

标准误差 $= 0.717$

热处理：见AMS5596

$$
R ^ {2} = 62.0 \%
$$

表面状态：机械加工

样本大小：20

（注意：当应力比超过上面表示值时，等效应力方程可能给出不真实的寿命预测值。）

图片摘要：该图主要展示 3 95 Inconel718板材和棒材光滑试样室温纵向最佳拟合 曲线。
![](images/58f3ce4a29de8476b9d29b3514a805c083f9bcc6bd98353aa56b536abf2734f3.jpg)  
图3-95 Inconel718板材和棒材光滑试样室温纵向最佳拟合 $S - N$ 曲线  
图3-95的相关资料

制品品种：棒材，直径0.75in

试验参数：

厚板，厚度0.5in、0.75in、1.0in

加载一轴向

性能：TUS，ksi TYS，ksi 温度，F

频率一无规定

204.4 177.7 室温

温度一室温

200.0 166.7 室温

环境一空气

试样细节：光滑试样

炉批次：4

直径0.250in

等效应力方程：

直径0.200in

$$
\log N _ {\mathrm {f}} = 8. 1 8 - 2. 0 7 \log (S _ {\mathrm {e q}} - 6 3. 0)
$$

$$
S _ {\mathrm {e q}} = S _ {\mathrm {a}} + 0. 4 0 S _ {\mathrm {m}}
$$

标准误差估算值 $= 38.56(1 / S_{\mathrm{eq}})$

寿命标准误差 $= 0.980$

热处理：见AMS5596和AMS5662

$$
R ^ {2} = 67.7 \%
$$

表面状态：无规定，RMS8-11

样本大小：44

（注意：当应力比超过上面表示值时，等效应力方程可能给出不真实的寿命预测值。）

图片摘要：该图主要展示 3 96 Inconel718棒材 缺口试样室温纵向最佳拟合 曲线。
![](images/db91e2cd0c0b616218378a37cbb3d4051ce73edb711709fbe55cf15ebc6f2b5c.jpg)  
图3-96 Inconel718棒材 $K_{\mathrm{t}} = 3$ 缺口试样室温纵向最佳拟合 $S - N$ 曲线

图3-96的相关资料  

<table><tr><td colspan="4">制品品种:棒材,直径0.75in</td><td>试验参数:</td></tr><tr><td colspan="4">性能:TUS,ksi TYS,ksi 温度,F</td><td>加载一轴向</td></tr><tr><td>204.4</td><td>177.7</td><td>室温</td><td>频率-无规定温度-室温环境-空气</td><td></td></tr><tr><td colspan="4">试样细节:缺口试样60°、V形缺口直径0.252in直径0.013in</td><td>炉批次:1等效应力方程:logNf=9.45-3.17log (Seq-8.6)Seq=Sa+0.16Sm标准误差估算值=6.97 (1/Seq)寿命标准误差=0.945</td></tr><tr><td colspan="4">热处理:见AMS5596和AMS5662</td><td>R²=93.6%</td></tr><tr><td colspan="4">表面状态:无规定</td><td>样本大小:31</td></tr></table>

(注意：当应力比超过上面表示值时，等效应力方程可能给出不真实的寿命预测值。)

图片摘要：该图主要展示 3 96的相关资料。
![](images/674ef325d6b100d757b084d59873dcd5647599e2005724c7dd7a3aed8818137e.jpg)  
图3-97 Inconel718模锻件（镦粗比 $= 5$ ）和0.5in厚板疲劳裂纹扩展数据

试样厚度： $0.298\sim 0.502\mathrm{in}$

试样宽度： $1.153\sim 2.000\mathrm{in}$

试样类型：CT

环境：实验室空气

温度：室温

取样方向：L-T和T-L

图片摘要：该图主要展示 3 98 Inconel718模锻件（镦粗比 ）和0.5in厚板疲劳裂纹扩展数据。
![](images/de665ce108dccb3fcfdb200f2b65bafd85922fbb7bfcc915a467b090fd93ddf0.jpg)  
图3-98 Inconel718模锻件（镦粗比 $= 5$ ）和0.5in厚板疲劳裂纹扩展数据

试样厚度： $0.298\sim 0.502\mathrm{in}$

试样宽度：1.157~2.001in

试样类型：CT

环境：实验室空气

温度： $800\sim 1200^{\circ}\mathrm{F}$

取样方向：L-T和T-L

图片摘要：该图主要展示 3 99 Inconel7180.5in厚板疲劳裂纹扩展数据。
![](images/a7fbc7f1dc4809c41e76d922b4641bdf6327f7b1921754e822fb9ec51c4db19c.jpg)  
图3-99 Inconel7180.5in厚板疲劳裂纹扩展数据

试样厚度： $0.298\sim 0.479\mathrm{in}$

试样宽度：1.151~1.993in

试样类型：CT

环境：实验室空气

温度： $1000^{\circ}\mathrm{F}$

取样方向：L-T和T-L

（4）InconelX750疲劳性能见图3-100～图3-104。  
(5) René41 疲劳性能见图 3-105~图 3-107。

图片摘要：该图主要展示 3 100 InconelX 750平衡时效状态光滑和缺口棒材试样各种应力比的室温的疲劳寿命。
![](images/de3d48eb47c2528057852b8fcb79a557a6bdd87b38cd9945bdc97a29a9d57bba.jpg)  
图3-100 InconelX-750平衡时效状态光滑和缺口棒材试样各种应力比的室温的疲劳寿命

图片摘要：该图主要展示 3 100 InconelX 750平衡时效状态光滑和缺口棒材试样各种应力比的室温的疲劳寿命。
![](images/202a2fb61d1483804900ea9770b6d8c5b8174c0d9abd7e6095d50c446e31342f.jpg)  
图3-101 InconelX-750平衡时效状态光滑和缺口棒材试样在 $1000^{\circ}\mathrm{F}$ 下的各种应力比的疲劳寿命

图片摘要：该图主要展示 3 101 InconelX 750平衡时效状态光滑和缺口棒材试样在 下的各种应力比的疲劳寿命。
![](images/58c01f322b3ed3ad77f898475ae12ac568524d3ec81e82d6140a29b032eac469.jpg)  
图3-102 InconelX-750平衡时效状态光滑和缺口棒材试样在 $1200^{\circ}\mathrm{F}$ 下的各种应力比的疲劳寿命

图片摘要：该图主要展示 3 102 InconelX 750平衡时效状态光滑和缺口棒材试样在 下的各种应力比的疲劳寿命。
![](images/0a0e1a5cc997d86c23d622eb6254bc5afa5f2cc8f639309bc462c2f5b73b6d7d.jpg)  
图3-103 InconelX-750平衡时效状态光滑和缺口棒材试样室温等寿命图

图片摘要：该图主要展示 3 103 InconelX 750平衡时效状态光滑和缺口棒材试样室温等寿命图。
![](images/dc408081acbedb20f606bf223c7001db8155c9c128e5b0697fa8fc4919606e8f.jpg)  
图3-104 InconelX-750两种时效状态薄板室温疲劳寿命

图片摘要：该图主要展示 3 104 InconelX 750两种时效状态薄板室温疲劳寿命。
![](images/5876dd0226c1fbd948746c059f9b358e6e4b42393b5dbcc11a573a0d8cd3152b.jpg)

图片摘要：该图主要展示 3 104 InconelX 750两种时效状态薄板室温疲劳寿命。
![](images/f09f501d82530d9cd6f357ebc1c6dcdbea430cfd28b601f8fe40a58a5eff193f.jpg)  
图3-105 Ren641薄板中心预裂纹典型裂纹扩展曲线  
图3-106 René41中心预裂纹薄板裂纹扩展和应力强度因子的关系

# 3.5.7 断裂性能

（1）Inconel625在5ksi氢气压下的平面应变断裂韧性见图3-108。  
(2) InconelX-750锻件基体、焊接和钎焊后在各种热处理状态下的低温断裂韧性见表3-10。

图片摘要：该图主要展示 3 106 René41中心预裂纹薄板裂纹扩展和应力强度因子的关系。
![](images/67027dfcbe84e704e5957e266192a5425ed23751bc884a3b428c775b0fc51579.jpg)  
图3-107 Ren641光滑和缺口试样棒材各种 $R$ 值的室温 $S - N$ 曲线

图片摘要：该图主要展示 3 107 Ren641光滑和缺口试样棒材各种 值的室温 曲线。
![](images/9763ba83f6cfb3baeee55469bcd8fda6098faa39355a9d2543f81aefc7d90e20.jpg)  
图3-108 Inconel625在5ksi氢气压下的平面应变断裂韧性

表 3-10 InconelX-750 锻件在不同状态下的断裂韧性  

<table><tr><td>状态</td><td>工艺</td><td>热处理</td><td>θ
°F</td><td>Fty
ksi</td><td>KIC
ksi·in1/2</td></tr><tr><td rowspan="6">基体金属</td><td rowspan="3">VIM-VAR</td><td rowspan="2">1800°F, 1h空冷</td><td>75</td><td>96.2</td><td>103.6</td></tr><tr><td>-452</td><td>106.8</td><td>92.2</td></tr><tr><td rowspan="4">1800°F, 1h空冷 + 1350°F, 8h炉冷 + 1150°F保温 8h, 空冷</td><td>-452</td><td>125.7</td><td>69.2</td></tr><tr><td>AAM-VAR</td><td>-452</td><td>141.3</td><td>216.9</td></tr><tr><td>VIM</td><td>-452</td><td>173.2</td><td>131.5</td></tr><tr><td>HIP</td><td>-452</td><td>150.5</td><td>89.7</td></tr><tr><td rowspan="2">电子束焊</td><td rowspan="7">VIM-VAR</td><td rowspan="4">1800°F, 1h空冷, 焊接 1800°F, 1h空冷 + 1350°F, 8h炉冷至 1150°F保温 8h, 空冷</td><td>-452</td><td>132.5</td><td>160.1</td></tr><tr><td>-452</td><td>139.0</td><td>121.5</td></tr><tr><td rowspan="2">气体保护钨极电弧焊</td><td>-452</td><td>108.8</td><td>174.3</td></tr><tr><td>-452</td><td>125.0</td><td>154.8</td></tr><tr><td rowspan="3">铜钎焊</td><td rowspan="3">1800°F, 1h空冷, 钎焊</td><td>-75</td><td>94.5</td><td>34.7</td></tr><tr><td>-300</td><td>108.4</td><td>35.3</td></tr><tr><td>-452</td><td>115.1</td><td>40.5</td></tr></table>

注：VIM一真空感应熔炼；VAR一真空电弧重熔；AAM一空气电弧熔炼；HIP一热等静压。

# 3.6 耐腐蚀性能

（1）Inconel718在海水中应力腐蚀开裂门槛值见表3-11。

表 3-11 Inconel718 在海水中应力腐蚀性能  

<table><tr><td>状态</td><td>1950°F空冷 + 1350°F炉冷至 1200°F + 1200°F时效 23h</td></tr><tr><td>Fuu, ksi</td><td>190</td></tr><tr><td>Fvy, ksi</td><td>167</td></tr><tr><td>e, %</td><td>15.5</td></tr><tr><td>硬度 (HRC)</td><td>43.5</td></tr><tr><td>K1scc, ksi·in1/2 ①</td><td>130</td></tr></table>

① 在模拟海岸环境中（每升蒸馏水中 $200\mathrm{mgNaCl}$ ）  
(2）Inconel625在海水中的腐蚀数据见表3-12。

表 3-12 Inconel625 在海水中的腐蚀数据  

<table><tr><td>暴露天数,d</td><td>试样类型</td><td>重量损失,g</td><td>试验环境</td></tr><tr><td>180</td><td>Plain①</td><td>0.05</td><td rowspan="4">在静止海水中交浸</td></tr><tr><td>180</td><td>Crevic②</td><td>0.05</td></tr><tr><td>365</td><td>Plain</td><td>0.02</td></tr><tr><td>365</td><td>Crevic</td><td>0.04</td></tr><tr><td>180</td><td>Plain</td><td>0.04</td><td rowspan="4">在流动海水中交浸(2fps)</td></tr><tr><td>180</td><td>Crevic</td><td>0.05</td></tr><tr><td>365</td><td>Plain</td><td>0.01</td></tr><tr><td>365</td><td>Crevic</td><td>0.02</td></tr></table>

① Plain—1/4in×4in×12in圆形焊试样，焊前 $1800^{\circ}\mathrm{F}$ 退火。  
$②$ Crevice一衬垫螺接在面板中心的试样。

# 3.7 材料的工艺性

高温合金材料的工艺性见表3-13。

表 3-13 高温合金的工艺性  

<table><tr><td>牌号</td><td>热处理</td><td>可锻/可铸性</td><td>可焊性</td><td>表面处理</td><td>机加/成形性</td></tr><tr><td>A286</td><td>退火或固溶处理1600~1800°F,且1800°F能产生更高的蠕变和蠕变断裂性能,时效的固溶温度为1300~1400°F,冷变形后不需重新固溶,可直接时效</td><td>锻造特性与奥氏体不锈钢相似,但此合金需更大的动力和更频繁地回炉,为了防止粗晶形成,在1800°F以下压延应至少达到15%</td><td>在固溶状态下焊接更好,此合金对热敏感,尤其是在时效状态。熔焊在惰性气体保护下进行</td><td></td><td>在固溶状态下机加性能不太好,因为和其他奥氏体不锈钢一样太黏,尽管其强度稍高,塑性稍差。其成形性能在退火状态与奥氏体不锈钢相似</td></tr></table>

续表 3-13  

<table><tr><td>牌号</td><td>热处理</td><td>可锻/可铸性</td><td>可焊性</td><td>表面处理</td><td>机加/成形性</td></tr><tr><td>Inconel625</td><td>不可热处理强化,1900~2200°F退火可去除冷变形的影响</td><td>最高始锻温度2150°F,最低终锻温度1850°F。推荐最终压延为15%~20%</td><td>可采用钨极或Inconel625可耗电极气体保护弧焊</td><td>酸洗可在盐浴处理后在硝酸、氢氟酸溶液中完成</td><td>合金可热成形但需大功率设备,可按标准工艺冷成形。在退火状态有最佳机加性能,高速切削用水基润滑剂,低速用重润滑剂</td></tr><tr><td>Inconel718</td><td>根据性能的不同,采用不同的热处理要求</td><td>始锻温度2025~2075°F,终锻温度1800°F。锻前模具应预热至400~500°F,最终压延推荐:自由锻至少20%,模锻至少10%</td><td>合金可在退火状态或时效状态焊接。时效状态焊接热影响区比基体软。时效合金可多次补焊,不会开裂</td><td>热变形氧化物可在氢化物盐浴中预处理后,再在硝酸、氢氟酸中酸洗后去除</td><td>在退火、固溶时效状态皆可机加和热成形</td></tr><tr><td>InconelX750</td><td>退火可去除冷变形和热处理的影响。一般在固溶时效状态下使用。准确的热处理应按半成品形式、使用温度和要求的性能来选择。若不允许氧化,在退火、固溶工序应用保护气氛</td><td></td><td>可进行钨极氩弧焊、电子束焊。可在退火、固溶状态焊接,也可在固溶时效状态焊接,但易产生基体开裂</td><td>冷变形及热处理氧化皮可在有效的腐蚀性盐浴中交浸后,再在热硝酸、硫酸、氢氟酸中酸洗去除</td><td>机加性能和其他镍基合金相似,比大多数钢差,但可在低进刀量和低速下机加,时效前粗加工,时效后精加工。可采用各种工艺冷变形。因其抗变形能力,应采用一定功率的设备,推荐热成形温度范围1800~2200°F,大热变形工序应在1900°F以上完成</td></tr><tr><td>Ren641</td><td>固溶1950~2150°F水淬或从1950°F在少于4s时间内冷却至1200°F。以得到最大的成形性,焊前退火1975°F以40°F/min速度冷却至1200°F,使应变时效开裂可能性降至最小,根据用途确定时效温度和时间</td><td>钢锭锻造加热温度2120~2150°F,终锻温度不低于1850°F,板坯轧制加热温度2080~2120°F,终轧温度不低于1940°F</td><td>能成功地用电子束焊在大截面上焊接。焊缝在热处理时有产生应变时效开裂倾向。为将这种倾向减到最小,可采用焊前固溶退火或在真空、高纯度氩气中焊后退火也是有益的</td><td>材料不会因清洗、酸洗和电镀过程中的氢而产生氢脆</td><td>合金可在退火状态成形,若在2150~1200°F冷却速度不够会因时效而成形困难</td></tr></table>

# 3.8 主要品种规格

高温合金板材、管材主要品种规格见AMS2242 英制。

MAM2242 公制。

AMS2262 英制。

MMS2262 公制。

高温合金棒材、丝材主要品种规格见AMS2261 英制。

MMS2261 公制。

AMS2241 英制。

MMS2241 公制。

高温合金管材主要品种规格见 AMS2263 英制。

MMS2263 公制。

# 第4章 铝合金

# 4.1 概述

铝是一种重量轻、抗腐蚀的结构材料，通过合金化可以使其强化；根据其成分，还可用热处理和冷加工使之进一步强化。它还具有低密度、高强度－重量比、良好的抗腐蚀性、易于加工和成形多种形状等优点。

铝合金可以分为变形铝合金和铸造铝合金。

以美国为代表的一些西方国家，其变形铝合金和铸造铝合金均按主要合金元素分类，牌号采用四位数字表示，见表4-1，第一位数字表示主要合金化分组，对于变形铝合金最后两位数字表明是某种铝合金，第二位表示原始合金与杂质范围的改变。对铸造铝合金第二或第三位数字表示某种铝合金或最低含铝量的百分数，小数点右侧为最后一位数字。

表 4-1 变形与铸造铝合金的基本牌号  

<table><tr><td colspan="2">变形铝合金</td><td colspan="2">铸造铝合金</td></tr><tr><td>合金牌号</td><td>主要标识元素</td><td>合金牌号</td><td>主要标识元素</td></tr><tr><td>1×××</td><td>最少99.00%铝</td><td>1××.0</td><td>最少99.00%的铝</td></tr><tr><td>2×××</td><td>铜</td><td>2××.0</td><td>铜</td></tr><tr><td>3×××</td><td>锰</td><td>3××.0</td><td>硅与添加的铜和镁</td></tr><tr><td>4×××</td><td>硅</td><td>4××.0</td><td>硅</td></tr><tr><td>5×××</td><td>镁</td><td>5××.0</td><td>镁</td></tr><tr><td>6×××</td><td>镁与硅</td><td>6××.0</td><td>未使用的系列</td></tr><tr><td>7×××</td><td>锌</td><td>7××.0</td><td>锌</td></tr><tr><td>8×××</td><td>其他元素</td><td>8××.0</td><td>锡</td></tr><tr><td>9×××</td><td>未使用的系列</td><td>9××.0</td><td>其他元素</td></tr></table>

铝合金热处理状态标识如下：

（合金）-T

图片摘要：该图主要展示 4 1 变形与铸造铝合金的基本牌号。
![](images/a91f9a87d19695f3d4c66c004a01a3eeb6d4415b9d146cb8c3d5df3a542edf68.jpg)

消除应力后矫直，仅用于挤压件

(0表示不要矫直；1表示要矫直)

机械消除应力类型（1表示拉伸；2表示压缩）

机械消除应力（5）

热处理（通常有3、4、6、7或8）

铝合金热处理基本状态及细目的名称如下：

F 制成状态（变形产品）或铸造状态（铸件），对变形产品不作力学性能规定。

0 退火再结晶状态（仅适用于变形产品）。

H 应变硬化状态（仅适用于变形产品）。
