Repository: C-zj02/CFD-claw

<div align="center">

**English** | [中文](#中文版) | [Français](README_FR.md) | [Русский](README_RU.md) | [हिन्दी](README_HI.md) | [العربية](README_AR.md) | [Português](README_PT.md)

# 🚀 Claude Code Python

**A Complete Python Reimplementation Based on Real Claude Code Source**

*From TypeScript Source → Rebuilt in Python with ❤️*

***
**🔥 Active Development • New Features Weekly 🔥**

</div>

***

## 🎯 What is This?

**Clawd Code** is a **complete Python rewrite** of Claude Code, based on the **real TypeScript source code**.

File: RAG-data/飞机设计手册_第3册_材料(下).pdf-a55ef3e7-383c-4803-9fc4-301627ebdb8e.md (part 6 of 15)
W 固溶热处理状态。

图片摘要：该图主要展示 4 65 2024 T4铝合金各种变形产品纵向无缺口试样在室温的 曲线。
![](images/69d9c3b864ceccf74b50eb40e14840cdcc33da6df5d017d95b3ab6ad09a68af1.jpg)  
图4-66 2024-T4铝合金棒纵向缺口（ $K_{\mathrm{t}} = 1.6$ ）试样在室温的 $S - N$ 曲线

图片摘要：该图主要展示 4 66 2024 T4铝合金棒纵向缺口（ ）试样在室温的 曲线。
![](images/dd3129b732e56aa7491a5f098e0476dad25ab1e7f3d517abeff120ab2a103269.jpg)

图片摘要：该图主要展示 4 66 2024 T4铝合金棒纵向缺口（ ）试样在室温的 曲线。
![](images/34cce5552a35e3ec235e8aca053be40aeeca7fa1ccead9173cb06a50143f349d.jpg)  
图4-67 2024-T4铝合金棒纵向缺口（ $K_{\mathrm{t}} = 2.4$ ）试样在室温的 $S - N$ 曲线  
图4-68 2024-T4铝合金变形产品纵向缺口（ $K_{1} = 3.4$ ）试样在室温的 $S - N$ 曲线

图片摘要：该图主要展示 4 68 2024 T4铝合金变形产品纵向缺口（ ）试样在室温的 曲线。
![](images/4443dd3e9bbc9248d0c242af58afbd930faaa3889f093933f67a49cfc3ed1584.jpg)

图片摘要：该图主要展示 4 68 2024 T4铝合金变形产品纵向缺口（ ）试样在室温的 曲线。
![](images/f0ac1919c1044818ac122539c33712158ee42c038cef3da4a694575ef46be4cf.jpg)  
图4-69 2024-T3铝合金薄板纵向无缺口试样在室温的 $S - N$ 曲线  
图4-70 2024-T3铝合金薄板纵向缺口（ $K_{\mathrm{t}} = 1.5$ ）试样在室温的 $S - N$ 曲线

图片摘要：该图主要展示 4 70 2024 T3铝合金薄板纵向缺口（ ）试样在室温的 曲线。
![](images/b204b27ca33cba758c3bdef3f15046077575ccccb42ece91d1975d32efee05c3.jpg)

图片摘要：该图主要展示 4 70 2024 T3铝合金薄板纵向缺口（ ）试样在室温的 曲线。
![](images/8a9983b1ee9dade330b26e8437fde911dc928024ddb261f3382732f9d297ef91.jpg)  
图4-71 2024-T3铝合金薄板纵向缺口（ $K_{\mathrm{t}} = 2.0$ ）试样在室温的 $S - N$ 曲线  
图4-72 2024-T3铝合金薄板纵向缺口（ $K_{\mathrm{t}} = 4.0$ ）试样在室温的 $S - N$ 曲线

图4-73 2024-T3铝合金薄板纵向缺口（ $K_{\mathrm{t}} = 5.0$ ）试样在室温的 $S - N$ 曲线  
图片摘要：该图主要展示 4 73 2024 T3铝合金薄板纵向缺口（ ）试样在室温的 曲线。
![](images/ce753a283c39d212013474a83e4010c3d7138078893af1fa2d0b891853047ec7.jpg)  
(2) 2219-T851板材的 $S-N$ 曲线见图4-74～图4-77。

图片摘要：该图主要展示 4 73 2024 T3铝合金薄板纵向缺口（ ）试样在室温的 曲线。
![](images/b35011afce9e0096d1c87e1519770bf6561bb82b81cd1440c30fa514ca6f7101.jpg)  
图4-74 2219-T851铝合金厚板纵向缺口（ $K_{\mathrm{t}} = 2.0$ ）试样在室温的 $S - N$ 曲线

图片摘要：该图主要展示 4 74 2219 T851铝合金厚板纵向缺口（ ）试样在室温的 曲线。
![](images/831c153a9ebd40368fadf83d1439ff8760be148631a3b618dddb37ad141ea231.jpg)  
图4-75 2219-T851铝合金厚板纵向缺口（ $K_{\mathrm{t}} = 3.2$ ）试样在室温的 $S - N$ 曲线

图片摘要：该图主要展示 4 75 2219 T851铝合金厚板纵向缺口（ ）试样在室温的 曲线。
![](images/a55c0fafffc3d333bbcdbf6a0af67ada00e586fe87a3af84a20251c1e937e799.jpg)  
图4-76 2219-T851铝合金厚板横向缺口（ $K_{\mathrm{t}} = 3.2$ ）试样在室温的 $S - N$ 曲线

图4-77 2219-T851铝合金厚板纵向缺口（ $K_{\mathrm{t}} = 5.0$ ）试样在室温的 $S - N$ 曲线  
图片摘要：该图主要展示 4 77 2219 T851铝合金厚板纵向缺口（ ）试样在室温的 曲线。
![](images/b891d62c43a8bf2366a0be96782414550e9a10f51ac70a4029eaf56fdb5faa04.jpg)  
(3）6061-T6所有制品的 $S - N$ 曲线见图4-78。

图片摘要：该图主要展示 4 77 2219 T851铝合金厚板纵向缺口（ ）试样在室温的 曲线。
![](images/af6ebf666dfc257ac2646d48238600962623e71f044433acf5ec29ec7e2638de.jpg)  
图4-78 6061-T6铝合金变形产品纵向无缺口试样在室温的 $S - N$ 曲线

(4) 7050 - T7351X、T7451、T7451X、T7452、T74板材、挤压件、锻件的 $S - N$ 曲线见图 $4 - 79\sim$ 图 $4 - 89$ 。

图片摘要：该图主要展示 4 78 6061 T6铝合金变形产品纵向无缺口试样在室温的 曲线。
![](images/74e4ec9757da471f6314137297710779e79a7ee16789588b9db10bdf7ea9f718.jpg)  
图4-79 7050-T7351X铝合金型材纵向和横向无缺口试样在室温的 $S - N$ 曲线

图片摘要：该图主要展示 4 79 7050 T7351X铝合金型材纵向和横向无缺口试样在室温的 曲线。
![](images/662e309015bc87b0a0f899f4b6eaea2ed02d2beae82eab6239b6bbc79d72230a.jpg)  
图4-80 7050-T7351X铝合金型材纵向和横向缺口（ $K_{1} = 3.0$ ）试样在室温的 $S - N$ 曲线

图片摘要：该图主要展示 4 80 7050 T7351X铝合金型材纵向和横向缺口（ ）试样在室温的 曲线。
![](images/e5a43758b44a139ff14d818382ab01fb436e2bfb3a52a5627734df4cbc5e5995.jpg)  
图4-81 7050-T7451铝合金厚板纵向无缺口试样在室温的 $S-N$ 曲线

图片摘要：该图主要展示 4 81 7050 T7451铝合金厚板纵向无缺口试样在室温的 曲线。
![](images/8e1e0f7beca7910d451bb16f84ae140043c487721deed548af52bc7591ecd831.jpg)  
图4-82 7050-T7451铝合金厚板横向无缺口试样在室温的 $S-N$ 曲线

图片摘要：该图主要展示 4 82 7050 T7451铝合金厚板横向无缺口试样在室温的 曲线。
![](images/c9ef212749561b23b9e9833edcf7f0c718cdf559618121a12eb64baa37321537.jpg)  
图4-83 7050-T7451铝合金厚板纵向和横向缺口（ $K_{\mathrm{t}} = 3.0$ ）试样在室温的 $S - N$ 曲线

图片摘要：该图主要展示 4 83 7050 T7451铝合金厚板纵向和横向缺口（ ）试样在室温的 曲线。
![](images/7865f832ba53619f2f296a62f2d37e1f155b4fc084f868e7b9fbc4106f6db2c2.jpg)  
图4-84 7050-T7451X铝合金型材纵向缺口（ $K_{\mathrm{t}} = 2.6$ ）试样在室温的 $S - N$ 曲线

图片摘要：该图主要展示 4 84 7050 T7451X铝合金型材纵向缺口（ ）试样在室温的 曲线。
![](images/39dbb102d072689b5cf5a849ff59d24bc88365267e740a8ab61e70d0af43339f.jpg)

图片摘要：该图主要展示 4 84 7050 T7451X铝合金型材纵向缺口（ ）试样在室温的 曲线。
![](images/2dc19d28a886e8947db44e56b8482d43d2e5f97bb169baeb2f68346c30d2f939.jpg)  
图4-85 7050-T7452铝合金自由锻件纵向无缺口试样在室温的 $S - N$ 曲线  
图4-86 7050-T7452铝合金自由锻件横向和高向无缺口试样在室温的 $S - N$ 曲线

图片摘要：该图主要展示 4 86 7050 T7452铝合金自由锻件横向和高向无缺口试样在室温的 曲线。
![](images/75eec0a9febbf9e5fb8fa04a7104c5c56d13f3ad50bbbd251f6ed3c162fc6114.jpg)  
图4-87 7050-T7452铝合金自由锻件纵向、横向和高向缺口 $(K_{1} = 3.0)$ 试样在室温的 $S - N$ 曲线

图片摘要：该图主要展示 4 87 7050 T7452铝合金自由锻件纵向、横向和高向缺口 试样在室温的 曲线。
![](images/fef0978c1afcbc9607cc68c3ecdbad8523cf780c4c7954153bf8abb729ed585a.jpg)  
图4-88 7050-T74铝合金模段件纵向无缺口试样在室温的 $S - N$ 曲线

图片摘要：该图主要展示 4 88 7050 T74铝合金模段件纵向无缺口试样在室温的 曲线。
![](images/3e9a2782b5200bda367895bff52da86eb225498ee2a30e2c01cfdb0134830b0a.jpg)

图片摘要：该图主要展示 4 88 7050 T74铝合金模段件纵向无缺口试样在室温的 曲线。
![](images/eb9620aef64bf4635bbf583d89bf9cb176e7b7b0cf5d0d7663ffcbb364b41622.jpg)  
图4-89 7050-T74铝合金模锻件纵向缺口（ $K_{\mathrm{t}} = 3.0$ ）试样在室温的 $S - N$ 曲线（5）7075-T6所有制品、棒材和板材的 $S - N$ 曲线见图4-90～图4-97。  
图4-90 7075-T6铝合金变形产品纵向无缺口试样在室温的 $S - N$ 曲线

图片摘要：该图主要展示 4 90 7075 T6铝合金变形产品纵向无缺口试样在室温的 曲线。
![](images/44393a281a7b13d42bbc535c4790a0a08af489d1ad8b6b2eaa184b4d5184fbb1.jpg)

图片摘要：该图主要展示 4 90 7075 T6铝合金变形产品纵向无缺口试样在室温的 曲线。
![](images/e412f5dd3f678a4caf1b9b8f31ce2c80041ad5de4a3f19ad09bb56d2494ecf72.jpg)  
图4-91 7075-T6铝合金轧制棒纵向缺口（ $K_{\mathrm{t}} = 1.6$ ）试样在室温的 $S - N$ 曲线  
图4-92 7075-T6铝合金轧制棒纵向缺口（ $K_{\mathrm{t}} = 3.4$ ）试样在室温的 $S - N$ 曲线

图片摘要：该图主要展示 4 92 7075 T6铝合金轧制棒纵向缺口（ ）试样在室温的 曲线。
![](images/93fb940fcf3f03775a41442188d6a425ba540c627d9c6859972b836412baf424.jpg)  
图4-93 7075-T6铝合金薄板纵向无缺口试样在室温的 $S - N$ 曲线

图片摘要：该图主要展示 4 93 7075 T6铝合金薄板纵向无缺口试样在室温的 曲线。
![](images/9a75db2fc8325719c5e4a181c64a5e7876cf03088553575febdc7f76db6ffd67.jpg)  
图4-94 7075-T6铝合金薄板纵向缺口（ $K_{\mathrm{t}} = 1.5$ ）试样在室温的 $S - N$ 曲线

图片摘要：该图主要展示 4 94 7075 T6铝合金薄板纵向缺口（ ）试样在室温的 曲线。
![](images/363d30db5c1f6f016532bf4b243d55ad806963b76a6b1d69ad835e2e4fca294d.jpg)  
图4-95 7075-T6铝合金薄板纵向缺口（ $K_{\mathrm{t}} = 2.0$ ）试样在室温的 $S - N$ 曲线

图片摘要：该图主要展示 4 95 7075 T6铝合金薄板纵向缺口（ ）试样在室温的 曲线。
![](images/1a7658f24f794cad05629eb13d0e9f3c24222d8b19c2e1299e36d48e29d6bba0.jpg)  
图4-96 7075-T6铝合金薄板纵向缺口（ $K_{\mathrm{t}} = 4.0$ ）试样在室温的 $S - N$ 曲线

图片摘要：该图主要展示 4 96 7075 T6铝合金薄板纵向缺口（ ）试样在室温的 曲线。
![](images/4610e967035daf3171460c7dda71505eac28c81eae9c8b6f8dbbb433e635ab62.jpg)  
图4-97 7075-T6铝合金薄板纵向缺口（ $K_{\mathrm{t}} = 5.0$ ）试样在室温的 $S-N$ 曲线（6）7175-T73511、T74挤压件、锻件的 $S-N$ 曲线见图4-98～图4-103。

图片摘要：该图主要展示 4 97 7075 T6铝合金薄板纵向缺口（ ）试样在室温的 曲线（6）7175 T73511、T74挤压件、锻件的 曲。
![](images/c47e0e00c351b54472036952ce83361df36ef53f0c470bb400fa1c8bca5136fb.jpg)  
图4-98 7175-T73511铝合金挤压件纵向无缺口试样在室温的 $S - N$ 曲线

图片摘要：该图主要展示 4 98 7175 T73511铝合金挤压件纵向无缺口试样在室温的 曲线。
![](images/bb9252ddad1758400a37d5ef3c4acdee80ac14f89f9f68afc694453dd2889552.jpg)  
图4-99 7175-T73511铝合金挤压件纵向缺口（ $K_{\mathrm{t}} = 3.0$ ）试样在室温的 $S - N$ 曲线

图片摘要：该图主要展示 4 99 7175 T73511铝合金挤压件纵向缺口（ ）试样在室温的 曲线。
![](images/364cbf1f22f526478ba134b9e0dd923f85a7a8d38157812c113ce6fc27ef671a.jpg)  
图4-100 7175-T73511铝合金挤压件纵向缺口（ $K_{\mathrm{t}} = 5.0$ ）试样在室温的 $S - N$ 曲线

图片摘要：该图主要展示 4 100 7175 T73511铝合金挤压件纵向缺口（ ）试样在室温的 曲线。
![](images/c319d3e562fe8334f7850e099a513ab3d929225a70f8a072a50894b69c53c7af.jpg)  
图4-101 7175-T73511铝合金挤压件纵向缺口（ $K_{\mathrm{t}} = 7.0$ ）试样在室温的 $S - N$ 曲线

图片摘要：该图主要展示 4 101 7175 T73511铝合金挤压件纵向缺口（ ）试样在室温的 曲线。
![](images/d04730834e90b1832d7fb6e7d88b22c2ee97d1e699388eb6b87421b789437e80.jpg)  
图4-102 7175-T74铝合金模锻件纵向缺口（ $K_{\mathrm{t}} = 3.0$ ）试样在室温的 $S - N$ 曲线

图片摘要：该图主要展示 4 102 7175 T74铝合金模锻件纵向缺口（ ）试样在室温的 曲线。
![](images/f213595faed40f851b19e54f5878ca80af54b9f5538852103586242e4b3ddd73.jpg)  
图4-103 7175-T74铝合金自由锻件纵向和横向无缺口试样在室温的 $S-N$ 曲线（7）7475-T61、T761、T7351、T7651板材的 $S-N$ 曲线见图4-104～图4-108。

图片摘要：该图主要展示 4 103 7175 T74铝合金自由锻件纵向和横向无缺口试样在室温的 曲线（7）7475 T61、T761、T7351。
![](images/b0d0abba42e377eadae19643b326224a844aba1fc30eb83af97928664e190e9b.jpg)  
图4-104 7475-T61和T761铝合金薄板纵向和横向无缺口试样在室温的 $S - N$ 曲线

图片摘要：该图主要展示 4 104 7475 T61和T761铝合金薄板纵向和横向无缺口试样在室温的 曲线。
![](images/a04a3a193e070d005f1c70ad7f3fe75ffdd833c1de2c5b730fbcb4e7d3bd6962.jpg)

图片摘要：该图主要展示 4 104 7475 T61和T761铝合金薄板纵向和横向无缺口试样在室温的 曲线。
![](images/ba1169cd7490e530140aa02cc208ce7387d05e7242cccfd26ca738995874bf9b.jpg)  
图4-105 7475-T61和T761铝合金薄板纵向和横向无缺口试样在室温的 $S-N$ 曲线  
图4-106 7475-T61和T761铝合金薄板缺口（ $K_{\mathrm{t}} = 3.0$ ）  
纵向和横向试样在室温的 $S - N$ 曲线

图片摘要：该图主要展示 4 106 7475 T61和T761铝合金薄板缺口（ ）。
![](images/cccc4970d4025a371d324a8f7c2874ca6d7d300c55d56325d5ac198fd2a39bdf.jpg)  
图4-107 7475-T7351铝合金厚板纵向和横向无缺口试样在室温的 $S-N$ 曲线

图片摘要：该图主要展示 4 107 7475 T7351铝合金厚板纵向和横向无缺口试样在室温的 曲线。
![](images/c76686baf0f0a78f02ff61dcb948ee82d2b6e19a509aae1349916d7b8b14b430.jpg)  
图4-108 7475-T7351和T7651铝合金厚板缺口（ $K_{\mathrm{t}} = 3.0$ ）纵向和长横向试样在室温的 $S - N$ 曲线

(8) A201.0-T7 铸件的 $S - N$ 曲线见图 4-109~图 4-111。

图片摘要：该图主要展示 4 108 7475 T7351和T7651铝合金厚板缺口（ ）纵向和长横向试样在室温的 曲线。
![](images/0f723b1324e30effefb2d619ab82917ca837fb4f5f7f546476e78aa1d2ce1779.jpg)  
(a)

图片摘要：该图主要展示 4 108 7475 T7351和T7651铝合金厚板缺口（ ）纵向和长横向试样在室温的 曲线。
![](images/5dc614f7d67d37a592a30d5d7695905338bf4805629fab8dc1a5c6eec4fbe740.jpg)  
(b)

图片摘要：该图主要展示 4 109 A201.0 T7铸件在 的疲劳寿命一应变 曲线和平均应力相关曲线。
![](images/43ed4d1ac1ebc113d05412c6d57795f1abcc5cac46165440a3e6827f362d4f5b.jpg)  
(c)   
图4-109 A201.0-T7铸件在 $75^{\circ}\mathrm{F}$ 的疲劳寿命一应变 $\varepsilon -N$ 曲线和平均应力相关曲线

图片摘要：该图主要展示 4 109 A201.0 T7铸件在 的疲劳寿命一应变 曲线和平均应力相关曲线。
![](images/207bbe8d30f5b20ac444782ef0fc89d0bf48d283110e14c2b3c96d59e115c1a3.jpg)  
(a)

图片摘要：该图主要展示 4 109 A201.0 T7铸件在 的疲劳寿命一应变 曲线和平均应力相关曲线。
![](images/445be16f6336b46af34f7ddab7cbf25268410a69174b031e9f06600be9c4eb3e.jpg)  
(b)

图片摘要：该图主要展示 4 109 A201.0 T7铸件在 的疲劳寿命一应变 曲线和平均应力相关曲线。
![](images/cc5759dfeaced714fb742e0dda76b71ab0b31cb1a9f4dae38e89b19e06fc94f9.jpg)  
(c)   
图4-110 A201.0-T7铸件在 $200^{\circ}\mathrm{F}$ 的疲劳寿命一应变 $\varepsilon -N$ 曲线和平均应力相关曲线

图片摘要：该图主要展示 4 110 A201.0 T7铸件在 的疲劳寿命一应变 曲线和平均应力相关曲线。
![](images/54e09db0257ddea2475342b031b1bc20af9a6c6acd4042bcea681524d4f99481.jpg)

图片摘要：该图主要展示 4 110 A201.0 T7铸件在 的疲劳寿命一应变 曲线和平均应力相关曲线。
![](images/80f4dfef714711e6c466c962e7dd597d0076f90218621fde69663759849dcc0f.jpg)

图片摘要：该图主要展示 4 110 A201.0 T7铸件在 的疲劳寿命一应变 曲线和平均应力相关曲线。
![](images/76bfe4750c4282628ca44ee4b98cf6395d7dcb7faa727152b71743329de758f9.jpg)  
图4-111 A201.0-T7铸件在 $350^{\circ}\mathrm{F}$ 的疲劳寿命一应变 $\varepsilon -N$ 曲线和平均应力相关曲线

# 4.5.7 断裂性能

断裂性能见表4-29。

表 4-29 室温断裂韧度  

<table><tr><td rowspan="2">牌号</td><td rowspan="2">状态</td><td rowspan="2">品种</td><td rowspan="2">取样方向</td><td rowspan="2">δin</td><td colspan="3">KIC, ksi·in1/2</td></tr><tr><td>最大</td><td>平均</td><td>最小</td></tr><tr><td rowspan="7">2024</td><td>T351</td><td>厚板</td><td>L-T</td><td>≥1.0</td><td>43</td><td>31</td><td>27</td></tr><tr><td>T851</td><td>厚板</td><td>L-S</td><td>1.4~3.0</td><td>32</td><td>25</td><td>20</td></tr><tr><td>T851</td><td>厚板</td><td>L-T</td><td>≥0.5</td><td>32</td><td>23</td><td>15</td></tr><tr><td>T851</td><td>厚板</td><td>T-L</td><td>0.4~4.0</td><td>25</td><td>20</td><td>18</td></tr><tr><td>T852</td><td>锻件</td><td>T-L</td><td>2.0~7.0</td><td>25</td><td>19</td><td>15</td></tr><tr><td>T852</td><td>自由锻件</td><td>L-T</td><td>-</td><td>38</td><td>28</td><td>19</td></tr><tr><td>T852</td><td>自由锻件</td><td>T-L</td><td>-</td><td>22</td><td>18</td><td>14</td></tr><tr><td rowspan="3">2124</td><td>T851</td><td>厚板</td><td>L-T</td><td>≥0.8</td><td>38</td><td>29</td><td>18</td></tr><tr><td>T851</td><td>厚板</td><td>T-L</td><td>0.6~6.0</td><td>32</td><td>25</td><td>19</td></tr><tr><td>T851</td><td>厚板</td><td>S-L</td><td>≥0.5</td><td>27</td><td>21</td><td>16</td></tr><tr><td rowspan="10">2219</td><td>T851</td><td>厚板</td><td>L-T</td><td>-</td><td>38</td><td>33</td><td>30</td></tr><tr><td>T851</td><td>厚板</td><td>T-L</td><td>≥1.0</td><td>37</td><td>29</td><td>20</td></tr><tr><td>T851</td><td>厚板</td><td>S-L</td><td>≥0.8</td><td>26</td><td>22</td><td>20</td></tr><tr><td>T851</td><td>锻件</td><td>S-L</td><td>-</td><td>34</td><td>25</td><td>19</td></tr><tr><td>T8511</td><td>型材</td><td>T-L</td><td>-</td><td>34</td><td>29</td><td>23</td></tr><tr><td>T852</td><td>锻件</td><td>S-L</td><td>-</td><td>35</td><td>25</td><td>20-</td></tr><tr><td>T852</td><td>自由锻件</td><td>L-T</td><td>-</td><td>46</td><td>38</td><td>30</td></tr><tr><td>T852</td><td>自由锻件</td><td>T-L</td><td>≥1.5</td><td>30</td><td>27</td><td>22</td></tr><tr><td>T87</td><td>厚板</td><td>L-T</td><td>≥1.5</td><td>34</td><td>27</td><td>25</td></tr><tr><td>T87</td><td>厚板</td><td>T-L</td><td>-</td><td>22</td><td>22</td><td>19</td></tr><tr><td rowspan="11">7050</td><td>T7351</td><td>厚板</td><td>L-T</td><td>1.0~6.0</td><td>43</td><td>35</td><td>28</td></tr><tr><td>T7351</td><td>厚板</td><td>T-L</td><td>2.0~6.0</td><td>35</td><td>30</td><td>25</td></tr><tr><td>T7351</td><td>厚板</td><td>S-L</td><td>2.0~6.0</td><td>30</td><td>28</td><td>25</td></tr><tr><td>T74</td><td>模锻件</td><td>S-L</td><td>0.6~7.1</td><td>27</td><td>24</td><td>21</td></tr><tr><td>T7451</td><td>厚板</td><td>L-T</td><td>-</td><td>39</td><td>32</td><td>25</td></tr><tr><td>T7451</td><td>厚板</td><td>T-L</td><td>≥1.0</td><td>38</td><td>28</td><td>21</td></tr><tr><td>T7451</td><td>厚板</td><td>S-L</td><td>≥1.0</td><td>28</td><td>23</td><td>21</td></tr><tr><td>T7452</td><td>自由锻件</td><td>L-T</td><td>3.5~5.5</td><td>34</td><td>31</td><td>26</td></tr><tr><td>T7452</td><td>自由锻件</td><td>T-L</td><td>3.5~7.5</td><td>22</td><td>21</td><td>18</td></tr><tr><td>T7452</td><td>自由锻件</td><td>S-L</td><td>3.5~7.5</td><td>21</td><td>19</td><td>16</td></tr><tr><td>T76511</td><td>型材</td><td>L-T</td><td>-</td><td>40</td><td>31</td><td>27</td></tr><tr><td rowspan="2">7075</td><td>T651</td><td>厚板</td><td>L-T</td><td>≥0.6</td><td>30</td><td>26</td><td>20</td></tr><tr><td>T651</td><td>厚板</td><td>T-L</td><td>≥0.5</td><td>27</td><td>22</td><td>18</td></tr></table>

续表 4-29  

<table><tr><td rowspan="2">牌号</td><td rowspan="2">状态</td><td rowspan="2">品种</td><td rowspan="2">取样方向</td><td rowspan="2">δin</td><td colspan="3">KIC, ksi·in1/2</td></tr><tr><td>最大</td><td>平均</td><td>最小</td></tr><tr><td rowspan="24">7075</td><td>T651</td><td>厚板</td><td>S-L</td><td>-</td><td>22</td><td>18</td><td>14</td></tr><tr><td>T6510</td><td>型材</td><td>L-T</td><td>0.7~3.5</td><td>32</td><td>27</td><td>23</td></tr><tr><td>T6510</td><td>型材</td><td>T-L</td><td>0.7~3.5</td><td>28</td><td>24</td><td>21</td></tr><tr><td>T6510</td><td>锻棒</td><td>L-T</td><td>0.7~0.5</td><td>35</td><td>29</td><td>24</td></tr><tr><td>T6510</td><td>锻棒</td><td>T-L</td><td>0.7~5.0</td><td>24</td><td>21</td><td>17</td></tr><tr><td>T73</td><td>模锻件</td><td>T-L</td><td>≥0.5</td><td>25</td><td>21</td><td>18</td></tr><tr><td>T73</td><td>自由锻件</td><td>L-T</td><td>-</td><td>39</td><td>31</td><td>29</td></tr><tr><td>T73</td><td>自由锻件</td><td>T-L</td><td>≥1.0</td><td>27</td><td>23</td><td>20</td></tr><tr><td>T7351</td><td>厚板</td><td>L-T</td><td>≥1.0</td><td>36</td><td>30</td><td>25</td></tr><tr><td>T7351</td><td>厚板</td><td>T-L</td><td>≥0.5</td><td>47</td><td>27</td><td>21</td></tr><tr><td>T7351</td><td>厚板</td><td>S-L</td><td>≥0.5</td><td>38</td><td>22</td><td>17</td></tr><tr><td>T73511</td><td>型材</td><td>T-L</td><td>1.0~7.0</td><td>22</td><td>20</td><td>19</td></tr><tr><td>T73511</td><td>型材</td><td>L-T</td><td>≥0.9</td><td>43</td><td>35</td><td>31</td></tr><tr><td>T73511</td><td>型材</td><td>T-L</td><td>≥0.7</td><td>35</td><td>23</td><td>12</td></tr><tr><td>T73511</td><td>型材</td><td>S-L</td><td>≥0.5</td><td>22</td><td>20</td><td>17</td></tr><tr><td>T7352</td><td>自由锻件</td><td>L-T</td><td>-</td><td>39</td><td>33</td><td>30</td></tr><tr><td>T7352</td><td>自由锻件</td><td>T-L</td><td>≥0.8</td><td>33</td><td>26</td><td>23</td></tr><tr><td>T7651</td><td>厚板</td><td>L-T</td><td>≥0.8</td><td>43</td><td>29</td><td>22</td></tr><tr><td>T7651</td><td>厚板</td><td>T-L</td><td>≥0.5</td><td>28</td><td>23</td><td>20</td></tr><tr><td>T7651</td><td>厚板</td><td>S-L</td><td>≥0.5</td><td>20</td><td>18</td><td>15</td></tr><tr><td>T7651</td><td>包铝板</td><td>L-T</td><td>0.5~0.6</td><td>30</td><td>25</td><td>22</td></tr><tr><td>T7651</td><td>包铝板</td><td>T-L</td><td>0.5~0.6</td><td>28</td><td>24</td><td>21</td></tr><tr><td>T76511</td><td>型材</td><td>L-T</td><td>1.3~7.0</td><td>41</td><td>35</td><td>31</td></tr><tr><td>T76511</td><td>型材</td><td>T-L</td><td>1.2</td><td>36</td><td>23</td><td>15.5</td></tr><tr><td rowspan="2">7150</td><td>T77511</td><td>型材</td><td>L-T</td><td>0.76</td><td>36</td><td>31</td><td>26</td></tr><tr><td>T77511</td><td>型材</td><td>T-L</td><td>0.76</td><td>27</td><td>24</td><td>21</td></tr><tr><td rowspan="10">7175</td><td>T6/T6511</td><td>型材</td><td>T-L</td><td>-</td><td>24</td><td>21</td><td>18</td></tr><tr><td>T651</td><td>厚板</td><td>L-T</td><td>-</td><td>30</td><td>26</td><td>24</td></tr><tr><td>T651</td><td>厚板</td><td>T-L</td><td>-</td><td>26</td><td>22</td><td>20</td></tr><tr><td>T6511</td><td>型材</td><td>L-T</td><td>-</td><td>36</td><td>32</td><td>24</td></tr><tr><td>T7351</td><td>厚板</td><td>L-T</td><td>-</td><td>36</td><td>33</td><td>32</td></tr><tr><td>T7351</td><td>厚板</td><td>T-L</td><td>-</td><td>30</td><td>27</td><td>25</td></tr><tr><td>T73511</td><td>型材</td><td>L-T</td><td>≥0.7</td><td>47</td><td>33</td><td>23</td></tr><tr><td>T73511</td><td>型材</td><td>T-L</td><td>≥0.5</td><td>35</td><td>25</td><td>20</td></tr><tr><td>T74</td><td>模锻件</td><td>L-T</td><td>≥0.5</td><td>38</td><td>30</td><td>22</td></tr><tr><td>T74</td><td>模锻件</td><td>T-L</td><td>≥0.5</td><td>33</td><td>24</td><td>21</td></tr></table>

续表 4-29  

<table><tr><td rowspan="2">牌号</td><td rowspan="2">状态</td><td rowspan="2">品种</td><td rowspan="2">取样方向</td><td rowspan="2">δin</td><td colspan="3">KIC, ksi·in1/2</td></tr><tr><td>最大</td><td>平均</td><td>最小</td></tr><tr><td rowspan="8">7175</td><td>T74</td><td>模锻件</td><td>S-L</td><td>≥0.5</td><td>31</td><td>26</td><td>20</td></tr><tr><td>T74</td><td>自由锻件</td><td>T-L</td><td>3.0~5.0</td><td>29</td><td>26</td><td>24</td></tr><tr><td>T7651</td><td>包铝板</td><td>L-T</td><td>-</td><td>33</td><td>32</td><td>30</td></tr><tr><td>T7651</td><td>包铝板</td><td>T-L</td><td>-</td><td>28</td><td>27</td><td>25</td></tr><tr><td>T7651</td><td>厚板</td><td>L-T</td><td>-</td><td>32</td><td>32</td><td>31</td></tr><tr><td>T7651</td><td>厚板</td><td>T-L</td><td>-</td><td>26</td><td>25</td><td>24</td></tr><tr><td>T76511</td><td>型材</td><td>L-T</td><td>1.4~3.8</td><td>39</td><td>33</td><td>27</td></tr><tr><td>T76511</td><td>型材</td><td>T-L</td><td>≥0.6</td><td>31</td><td>22</td><td>20</td></tr><tr><td rowspan="8">7475</td><td>T651</td><td>厚板</td><td>L-T</td><td>-</td><td>49</td><td>38</td><td>33</td></tr><tr><td>T651</td><td>厚板</td><td>T-L</td><td>0.6~2.0</td><td>43</td><td>34</td><td>27</td></tr><tr><td>T651</td><td>厚板</td><td>S-L</td><td>≥0.6</td><td>36</td><td>28</td><td>20</td></tr><tr><td>T7351</td><td>厚板</td><td>L-T</td><td>1.3~4.0</td><td>60</td><td>47</td><td>34</td></tr><tr><td>T7351</td><td>厚板</td><td>T-L</td><td>≥1.3</td><td>50</td><td>37</td><td>29</td></tr><tr><td>T7351</td><td>厚板</td><td>S-L</td><td>≥0.7</td><td>36</td><td>30</td><td>25</td></tr><tr><td>T7651</td><td>厚板</td><td>L-T</td><td>1.0~2.0</td><td>46</td><td>41</td><td>36</td></tr><tr><td>T7651</td><td>厚板</td><td>T-L</td><td>≥1.0</td><td>50</td><td>36</td><td>29</td></tr></table>

# 4.6 耐腐蚀性能

# 4.6.1 变形铝合金制品抗应力腐蚀等级

变形铝合金制品抗应力腐蚀等级见表4-30。

表 4-30 变形铝合金制品抗应力腐蚀等级 ${}^{\text{①}}$   

<table><tr><td>牌号和状态②</td><td>取向③</td><td>轧制厚板</td><td>圆棒和异形棒④</td><td>型材</td><td>锻件</td></tr><tr><td>2024-T3</td><td>L</td><td>A</td><td>A</td><td>A</td><td>⑥</td></tr><tr><td>-T4</td><td>T</td><td>B⑤</td><td>D</td><td>B⑤</td><td>⑥</td></tr><tr><td></td><td>S</td><td>D</td><td>D</td><td>D</td><td>⑥</td></tr><tr><td>2024-T6</td><td>L</td><td>⑥</td><td>A</td><td>⑥</td><td>A</td></tr><tr><td></td><td>T</td><td>⑥</td><td>B</td><td>⑥</td><td>A⑤</td></tr><tr><td></td><td>.S</td><td>⑥</td><td>B</td><td>⑥</td><td>D</td></tr><tr><td>2024-T8</td><td>L</td><td>A</td><td>A</td><td>A</td><td>A</td></tr><tr><td></td><td>T</td><td>A</td><td>A</td><td>A</td><td>A</td></tr><tr><td></td><td>S</td><td>B</td><td>A</td><td>B</td><td>C</td></tr><tr><td>2124-T8</td><td>L</td><td>A</td><td>⑥</td><td>⑥</td><td>⑥</td></tr><tr><td></td><td>T</td><td>A</td><td>⑥</td><td>⑥</td><td>⑥</td></tr><tr><td></td><td>S</td><td>B</td><td>⑥</td><td>⑥</td><td>⑥</td></tr></table>

续表 4-30  

<table><tr><td>牌号和状态②</td><td>取向③</td><td>轧制厚板</td><td>圆棒和异形棒④</td><td>型材</td><td>锻件</td></tr><tr><td rowspan="3">2219-T351X-T37</td><td>L</td><td>A</td><td>6</td><td>A</td><td>6</td></tr><tr><td>T</td><td>B</td><td>6</td><td>B</td><td>6</td></tr><tr><td>S</td><td>D</td><td>6</td><td>D</td><td>6</td></tr><tr><td rowspan="3">2219-T6</td><td>L</td><td>A</td><td>A</td><td>A</td><td>A</td></tr><tr><td>T</td><td>A</td><td>A</td><td>A</td><td>A</td></tr><tr><td>S</td><td>A</td><td>A</td><td>A</td><td>A</td></tr><tr><td rowspan="3">2219-T85XX-T87</td><td>L</td><td>A</td><td>6</td><td>A</td><td>A</td></tr><tr><td>T</td><td>A</td><td>6</td><td>A</td><td>A</td></tr><tr><td>S</td><td>A</td><td>6</td><td>A</td><td>A</td></tr><tr><td rowspan="3">6061-T6</td><td>L</td><td>A</td><td>A</td><td>A</td><td>A</td></tr><tr><td>T</td><td>A</td><td>A</td><td>A</td><td>A</td></tr><tr><td>S</td><td>A</td><td>A</td><td>A</td><td>A</td></tr><tr><td rowspan="3">7050-T74</td><td>L</td><td>A</td><td>6</td><td>A</td><td>A</td></tr><tr><td>T</td><td>A</td><td>6</td><td>A</td><td>A</td></tr><tr><td>S</td><td>B</td><td>6</td><td>B</td><td>B</td></tr><tr><td rowspan="3">7050-T76</td><td>L</td><td>A</td><td>A</td><td>A</td><td>6</td></tr><tr><td>T</td><td>A</td><td>B</td><td>A</td><td>6</td></tr><tr><td>S</td><td>C</td><td>B</td><td>C</td><td>6</td></tr><tr><td rowspan="3">7075-T6</td><td>L</td><td>A</td><td>A</td><td>A</td><td>A</td></tr><tr><td>T</td><td>B⑤</td><td>D</td><td>B⑤</td><td>B⑤</td></tr><tr><td>S</td><td>D</td><td>D</td><td>D</td><td>D</td></tr><tr><td rowspan="3">7075-T73</td><td>L</td><td>A</td><td>A</td><td>A</td><td>A</td></tr><tr><td>T</td><td>A</td><td>A</td><td>A</td><td>A</td></tr><tr><td>S</td><td>A</td><td>A</td><td>A</td><td>A</td></tr><tr><td rowspan="3">7075-T74</td><td>L</td><td>-</td><td>6</td><td>-</td><td>A</td></tr><tr><td>T</td><td>-</td><td>6</td><td>-</td><td>A</td></tr><tr><td>S</td><td>-</td><td>6</td><td>-</td><td>B</td></tr><tr><td rowspan="3">7075-T76</td><td>L</td><td>A</td><td>6</td><td>A</td><td>-</td></tr><tr><td>T</td><td>A</td><td>6</td><td>A</td><td>-</td></tr><tr><td>S</td><td>C</td><td>6</td><td>C</td><td>-</td></tr><tr><td rowspan="3">7175-T74</td><td>L</td><td>6</td><td>6</td><td>6</td><td>A</td></tr><tr><td>T</td><td>6</td><td>6</td><td>6</td><td>A</td></tr><tr><td>S</td><td>6</td><td>6</td><td>6</td><td>B</td></tr><tr><td rowspan="3">7475-T6</td><td>L</td><td>A</td><td>6</td><td>6</td><td>6</td></tr><tr><td>T</td><td>B⑤</td><td>6</td><td>6</td><td>6</td></tr><tr><td>S</td><td>D</td><td>6</td><td>6</td><td>6</td></tr><tr><td rowspan="3">7475-T73</td><td>L</td><td>A</td><td>6</td><td>6</td><td>6</td></tr><tr><td>T</td><td>A</td><td>6</td><td>6</td><td>6</td></tr><tr><td>S</td><td>A</td><td>6</td><td>6</td><td>6</td></tr></table>

续表 4-30  

<table><tr><td>牌号和状态②</td><td>取向③</td><td>轧制厚板</td><td>圆棒和异形棒④</td><td>型材</td><td>锻件</td></tr><tr><td rowspan="3">7475-T76</td><td>L</td><td>A</td><td>⑥</td><td>⑥</td><td>⑥</td></tr><tr><td>T</td><td>A</td><td>⑥</td><td>⑥</td><td>⑥</td></tr><tr><td>S</td><td>C</td><td>⑥</td><td>⑥</td><td>⑥</td></tr></table>

① 等级A到D定义如下：  
A级，大于 $75\%$ 屈服强度最低值；最高，没有使用问题的记录资料，在一般应用中不需考虑应力腐蚀开裂。  
B级，大于 $50\%$ 屈服强度最低值，没有使用问题的记录资料，不需考虑固溶处理引起应力腐蚀开裂，必须避免承受超过 $50\%$ 屈服强度的高拉伸应力，该应力由热处理、矫正、成形、安装，以及使用载荷等综合产生。  
C级，大于 $25\%$ 屈服最低值，中等，如果承受的总拉伸应力小于屈服强度最低值的 $25\%$ ，不需考虑应力腐蚀开裂，该等级是指矫正产品的短横向，主要用于较薄结构的抗剥落腐蚀。  
D级，低于C级。如果在指定的试验方向承受有任何拉伸应力，应预先考虑应力腐蚀开裂或使用中已经出现应力腐蚀开裂破坏。这种等级通常仅指一定材料的短横向。  
* 上述应力水平不能理解为门槛应力值，不推荐设计使用，考虑推荐设计使用其他文件，例如，MIL-STD-1568，NAS SD-24 和 MSFC-SPEC-522A。  
②该等级用于各种状态的标准加工产品，包括应力消除状态。而不适用于使用方成形后采用非标准热处理状态。采用非标准热处理，则等级不再适用。  
③取向参照相对于典型锻压材料定向晶粒结构的应力方向，对于挤压件和锻件来讲不能只制品的几何横截面上决定。  
④若截面的宽厚之比等于或小于2，则横向和高向之间无差别。  
⑤对于厚截面，1in以上的挤压件，1.5in以上的厚板和锻件，低一个等级。  
⑥尚未大量上市的产品不给等级。

注：此表基于ASTM G64。

# 4.6.2 抗应力腐蚀变形铝合金最大拉伸应力

各种抗应力腐蚀变形铝合金品种在 $3.5\% \mathrm{NaCl}$ 溶液中交替浸渍试验不产生断裂的最大拉伸应力，见表4-31。

表 4-31 在 $3.5\% \mathrm{NaCl}$ 溶液中交替浸渍试验①不产生断裂的最大拉伸应力  

<table><tr><td>牌号和状态</td><td>品种</td><td>取向</td><td>δ, in</td><td>应力, ksi</td><td>有关规范</td></tr><tr><td rowspan="2">2024 - T851</td><td rowspan="2">厚板</td><td rowspan="2">S</td><td>1.000 ~ 4.000</td><td>28²</td><td rowspan="2">公司规范</td></tr><tr><td>4.001 ~ 6.000</td><td>27²</td></tr><tr><td rowspan="3">2124 - T851</td><td rowspan="3">厚板</td><td rowspan="3">S</td><td>1.500 ~ 1.999</td><td>28²</td><td>AMS4101</td></tr><tr><td>2.000 ~ 4.000</td><td>28²</td><td>AMS - QQ - A - 0025/29</td></tr><tr><td>4.001 ~ 6.000</td><td>27²</td><td>ASTM B 209</td></tr><tr><td rowspan="4">2219 - T851</td><td rowspan="4">厚板</td><td rowspan="4">S</td><td>0.750 ~ 2.000</td><td>34³</td><td rowspan="4">AMS - QQ - A - 250/30</td></tr><tr><td>2.001 ~ 4.000</td><td>33³</td></tr><tr><td>4.001 ~ 5.000</td><td>32³</td></tr><tr><td>5.001 ~ 6.000</td><td>31³</td></tr><tr><td>2219 - T851</td><td>挤压件</td><td>S</td><td>0.750 ~ 3.000</td><td>30</td><td>AMS4162 AMS4163</td></tr><tr><td rowspan="3">2219 - T87</td><td rowspan="3">厚板</td><td rowspan="3">S</td><td>0.750 ~ 3.000</td><td>38³</td><td rowspan="3">AMS - QQ ~ A ~ 250/30</td></tr><tr><td>3.001 ~ 4.000</td><td>37³</td></tr><tr><td>4.001 ~ 5.000</td><td>36³</td></tr><tr><td>7050 - T7451</td><td>厚板</td><td>S</td><td>0.750 ~ 6.000</td><td>35</td><td>AMS4050</td></tr></table>

续表 4-31  

<table><tr><td>牌号和状态</td><td>品种</td><td>取向</td><td>δ, in</td><td>应力, ksi</td><td>有关规范</td></tr><tr><td>7050-T7651</td><td>厚板</td><td>S</td><td>0.750~3.000</td><td>25</td><td>AMS4201</td></tr><tr><td>7050-T73511</td><td>挤压件</td><td>S</td><td>0.750~5.000</td><td>45</td><td>AMS4341</td></tr><tr><td>7050-T74511</td><td>挤压件</td><td>S</td><td>0.750~5.000</td><td>35</td><td>AMS4342</td></tr><tr><td>7050-T76511</td><td>挤压件</td><td>S</td><td>0.750~5.000</td><td>17</td><td>AMS4340</td></tr><tr><td>7050-T74</td><td>模锻件</td><td>S</td><td>0.750~6.000</td><td>35</td><td>AMS4107</td></tr><tr><td>7050-T7452</td><td>模锻件</td><td>S</td><td>0.750~4.000</td><td>35</td><td>AMS4333</td></tr><tr><td>7075-T7452</td><td>自由锻件</td><td>S</td><td>0.750~8.000</td><td>35</td><td>AMS4108</td></tr><tr><td>7075-T7351</td><td>厚板</td><td>S</td><td>0.750~2.0002.001~2.5002.501~4.000</td><td>42③39③36③</td><td>AMS-QQ-A-250/12AMS4078ASTM B 209</td></tr><tr><td>7075D-T7651</td><td>厚板</td><td>S</td><td>0.750~1.000</td><td>25</td><td>AMS-QQ-A-00250/24ASTM B 209</td></tr><tr><td>7075-T7651(包铝)</td><td>厚板</td><td>S</td><td>0.750~1.000</td><td>25</td><td>AMS-QQ-A-00250/25ASTM B 209</td></tr><tr><td>7075-T73-T73510-T73511</td><td>挤压件</td><td>S</td><td>0.750~1.4991.500~2.9993.000~4.9993.000~4.999</td><td>45④44④42④41②</td><td>AMS-QQ-A-200/11AMS4166AMS4167ASTM B 211</td></tr><tr><td>7075-T76510-T76511-T6</td><td>挤压件</td><td>S</td><td>0.750~1.000</td><td>25</td><td>AMS-QQ-A-200/15ASTM B 221</td></tr><tr><td>7075-T73</td><td>模锻件</td><td>S</td><td>0.750~3.0003.001~4.0004.001~5.0005.001~6.000</td><td>42④41④39④38④</td><td>AMS-A-22771AMS-QQ-A-367AMS4141AMS4241ASTM B 247</td></tr><tr><td>7075-T7352</td><td>模锻件</td><td>S</td><td>0.750~4.0003.001~4.000</td><td>42④39③</td><td>AMS-QQ-A-367AMS-A-22771AMS4147ASTM B 247</td></tr><tr><td>7075-T74</td><td>模锻件</td><td>S</td><td>0.750~3.0003.001~4.0004.001~5.0005.001~6.000</td><td>3531⑤30⑤29⑤</td><td>AMS4131</td></tr><tr><td>7075~T73</td><td>自由锻件</td><td>S</td><td>0.750~3.0003.001~4.0004.001~5.0005.001~6.000</td><td>42④41④39④38④</td><td>AMS-A-22771AMS-QQ-A-367ASTM B 247</td></tr></table>

续表 4-31  

<table><tr><td>牌号和状态</td><td>品种</td><td>取向</td><td>δ, in</td><td>应力, ksi</td><td>有关规范</td></tr><tr><td rowspan="4">7075-T7352</td><td rowspan="4">自由锻件</td><td rowspan="4">S</td><td>0.750~3.000</td><td>39③</td><td rowspan="4">AMS4147</td></tr><tr><td>3.001~4.000</td><td>37③</td></tr><tr><td>4.001~5.000</td><td>36③</td></tr><tr><td>5.001~6.000</td><td>34③</td></tr><tr><td rowspan="4">7075-T74</td><td rowspan="4">自由锻件</td><td rowspan="4">S</td><td>0.750~3.000</td><td>35②</td><td rowspan="4">AMS4143</td></tr><tr><td>3.001~4.000</td><td>30②</td></tr><tr><td>4.001~5.000</td><td>28②</td></tr><tr><td>5.001~6.000</td><td>27②</td></tr><tr><td rowspan="5">7075-T7452</td><td rowspan="5">自由锻件</td><td rowspan="5">S</td><td>0.750~2.000</td><td>35</td><td rowspan="5">AMS4323</td></tr><tr><td>2.001~3.000</td><td>29②</td></tr><tr><td>3.001~4.000</td><td>28②</td></tr><tr><td>4.001~5.000</td><td>26②</td></tr><tr><td>5.001~6.000</td><td>24②</td></tr><tr><td>7150-T7751</td><td>厚板</td><td>S</td><td>0.750~3.000</td><td>25</td><td>AMS4252</td></tr><tr><td>7150-T77511</td><td>挤压件</td><td>S</td><td>0.250~2.000</td><td>25</td><td>AMS4345</td></tr><tr><td>7175-T73511</td><td>挤压件</td><td>S</td><td>0.750~2.000</td><td>44</td><td>AMS4344</td></tr><tr><td rowspan="4">7175-T74</td><td rowspan="4">模锻件</td><td rowspan="4">S</td><td>0.750~3.000</td><td>35</td><td rowspan="2">AMS4419</td></tr><tr><td>3.001~4.000</td><td>31⑤</td></tr><tr><td>4.001~5.000</td><td>30⑤</td><td rowspan="2">ASTM B 247</td></tr><tr><td>5.001~6.000</td><td>29⑤</td></tr><tr><td>7175-T7452</td><td>模锻件</td><td>S</td><td>0.750~3.000</td><td>35</td><td>AMS4179</td></tr><tr><td rowspan="4">7175-T74</td><td rowspan="4">自由锻件</td><td rowspan="4"></td><td>0.750~3.000</td><td>35</td><td rowspan="4">AMS4149</td></tr><tr><td>3.001~4.000</td><td>29②</td></tr><tr><td>4.001~5.000</td><td>28②</td></tr><tr><td>5.001~6.000</td><td>26②</td></tr><tr><td rowspan="4">7175-T7452</td><td rowspan="4">自由锻件</td><td rowspan="4">S</td><td>0.750~3.000</td><td>35</td><td rowspan="4">AMS4179</td></tr><tr><td>3.001~4.000</td><td>27②</td></tr><tr><td>4.001~5.000</td><td>26②</td></tr><tr><td>5.001~6.000</td><td>24②</td></tr><tr><td>7475-T7351</td><td>厚板</td><td></td><td>0.750~4.000</td><td>40</td><td>AMS4202</td></tr><tr><td>7475-T7651</td><td>厚板</td><td>S</td><td>0.750~1.5000</td><td>25</td><td>AMS4089</td></tr></table>

① 按ASTM G 47试验，2000系合金S交替浸渍10d，7000系合金S交替浸渍20d。  
$②$ 规定横向屈服强度的 $50\%$   
③规定横向屈服强度的 $75\%$   
④规定纵向屈服强度的 $75\%$   
⑤规定纵向屈服强度的 $50\%$

# 4.7 材料的工艺性

# 4.7.1 成形性

成形性见表4-32。

表 4-32 成形性  

<table><tr><td rowspan="2">牌号</td><td rowspan="2">状态</td><td colspan="3">推荐成形形状</td></tr><tr><td>A</td><td>B</td><td>C</td></tr><tr><td rowspan="3">2024</td><td>O</td><td>✓</td><td>✓</td><td>✓</td></tr><tr><td>T3</td><td></td><td>✓</td><td>✓</td></tr><tr><td>T361, T81</td><td></td><td></td><td>✓</td></tr><tr><td rowspan="2">2219</td><td>O</td><td>✓</td><td>✓</td><td>✓</td></tr><tr><td>T81, T87</td><td></td><td></td><td>✓</td></tr><tr><td rowspan="2">6061</td><td>O</td><td>✓</td><td>✓</td><td>✓</td></tr><tr><td>T4, T6</td><td></td><td>✓</td><td>✓</td></tr><tr><td rowspan="2">7075</td><td>O</td><td>✓</td><td>✓</td><td>✓</td></tr><tr><td>T6, T76</td><td></td><td></td><td>✓</td></tr><tr><td rowspan="2">7475</td><td>T61, T761</td><td></td><td></td><td>✓</td></tr><tr><td></td><td></td><td></td><td></td></tr></table>

注：A—深成形；B—中等成形；C—直边成形。

# 4.7.2 可焊性

可焊性见表4-33。

表 4-33 可焊性  

<table><tr><td rowspan="2">牌号</td><td rowspan="2">状态</td><td colspan="2">可 焊 性</td></tr><tr><td>惰性气体保护焊或钨极氩弧焊</td><td>电阻焊</td></tr><tr><td rowspan="2">2024</td><td>O</td><td>D</td><td>D</td></tr><tr><td>T3, T351, T361, T4,T42, T6, T62, T81, T851,T861, T3510, T3511,T8510, T8511</td><td>C</td><td>B</td></tr><tr><td>2124</td><td>T851</td><td>C</td><td>B</td></tr><tr><td rowspan="2">2219</td><td>O</td><td>A</td><td>B - D</td></tr><tr><td>T62, T81, T87, T851,T8510, T8511</td><td>A</td><td>A</td></tr><tr><td rowspan="2">6061</td><td>O</td><td>A</td><td>B</td></tr><tr><td>T4, T42, T451, T4510,T4511, T6, T62, T651,T652, T6510, T6511</td><td>A</td><td>A</td></tr><tr><td>7050</td><td>所有</td><td>C</td><td>B</td></tr><tr><td>7075</td><td>所有</td><td>C</td><td>B</td></tr><tr><td>7175</td><td>所有</td><td>C</td><td>B</td></tr><tr><td>7475</td><td>所有</td><td>A</td><td>B</td></tr><tr><td>A201.0</td><td>-</td><td>C</td><td>C</td></tr></table>

续表 4-29  

<table><tr><td rowspan="2">牌号</td><td rowspan="2">状态</td><td colspan="2">可焊性</td></tr><tr><td>惰性气体保护焊或钨极氩弧焊</td><td>电阻焊</td></tr><tr><td>A356.0</td><td>-</td><td>A</td><td>A</td></tr></table>

注：1.A至D级是相对等级，定义如下：  
A—易于按工业生产中的工序和方法焊接。  
B—采用特种技术或相对于特定的应用要求预先试焊或试验，改进焊接工序和焊接性能。  
C一可焊性有限，因为有开裂敏感性或抗腐蚀和机械性能降低。  
D—已研制但没有普遍应用的焊接方法，不推荐使用。

2. 允许不同合金牌号焊接，见 MIL-W-6858。

3. 铸件的可焊性指的是一个铸件与另一个相同的成分的零件焊接，可焊性等级不适用于铸件补焊，补焊是经买方批准后，由承制方在铸造工序间自行决定。

# 4.7.3 淬透性

为获得铝合金最高强度，保证充分的固溶处理效果，铝合金最大断面厚度不能超过表4-34。

表 4-34 淬透性  

<table><tr><td>牌 号</td><td>品 种</td><td>\( \delta_{\max } \), in</td></tr><tr><td rowspan="2">2024</td><td>厚板,正方形、六角形或八角形棒</td><td>4</td></tr><tr><td>圆棒</td><td>8</td></tr><tr><td>2124</td><td>厚板</td><td>6</td></tr><tr><td rowspan="3">2219</td><td>厚板</td><td>6</td></tr><tr><td>自由锻件</td><td>17</td></tr><tr><td>型材</td><td>3</td></tr><tr><td rowspan="3">6061</td><td>厚板</td><td>6</td></tr><tr><td>型材</td><td>6.5</td></tr><tr><td>自由锻件</td><td>8</td></tr><tr><td rowspan="3">7050</td><td>厚板</td><td>8</td></tr><tr><td>自由锻件</td><td>8</td></tr><tr><td>型材</td><td>5</td></tr><tr><td rowspan="3">7075</td><td>厚板</td><td>4</td></tr><tr><td>自由锻件</td><td>6</td></tr><tr><td>型材</td><td>5</td></tr><tr><td>7175</td><td>自由锻件</td><td>6</td></tr><tr><td>7475</td><td>厚板</td><td>4</td></tr></table>

注：厚度指在热处理时最厚截面的最小尺寸。

# 4.7.4 可铸性

A356.0合金的铸造性能比A201.0合金要好，铸造工艺性能优良，其流动性好，低的热裂和疏松倾向，适用于砂型、金属型、熔模铸造等方法，可制造各种复杂薄壁零件。

# 4.7.5 可锻性

所有的变形铝合金在热态下均具有良好塑性，在考虑合金的可锻性、强度、用途等因素后，选择2219，6061，7050，7075，7175合金作为锻造材料。6061合金在热态下塑性优良。

# 4.7.6 切削性

切削性与表面处理性能均与中国合金相同。

# 4.8 主要品种规格

铝合金的主要品种规格见表4-35。

表 4-35 主要品种规格  

<table><tr><td>材料牌号</td><td>品种</td><td>技术标准</td></tr><tr><td rowspan="6">2024</td><td>不包铝薄板与厚板</td><td>AMS4037 AMS4035</td></tr><tr><td>包铝薄板与厚板</td><td>AMS - QQ - A - 250/4</td></tr><tr><td>轧制或拉伸的异形棒、圆棒和线材</td><td>AMS - QQ - A - 250/5</td></tr><tr><td>管材</td><td>AMS - QQ - A - 225/6</td></tr><tr><td>挤压异形棒、圆棒和型材</td><td>AMS - WW - T - 700/3</td></tr><tr><td></td><td>AMS - QQ - A - 200/3</td></tr><tr><td>2124</td><td>厚板</td><td>AMS - QQ - A - 250/20</td></tr><tr><td rowspan="3">2219</td><td>薄板与厚板</td><td>AMS - QQ - A - 250/30</td></tr><tr><td>挤压件</td><td>AMS 4162 AMS4163</td></tr><tr><td>自由锻件</td><td>AMS 4144</td></tr><tr><td rowspan="5">6061</td><td>薄板与厚板</td><td>AMS - QQ - A - 250/11</td></tr><tr><td>轧制异形棒、圆棒和型材</td><td>AMS - QQ - A - 225/8</td></tr><tr><td>挤压异形棒、圆棒、型材和管材</td><td>AMS - QQ - A - 200/8</td></tr><tr><td>锻件</td><td>AMS - A - 22771</td></tr><tr><td>无缝拉制管</td><td>AMS - WW - T - 700/6</td></tr><tr><td rowspan="4">7050</td><td>不包铝厚板</td><td>AMS 4050 AMS 4201</td></tr><tr><td>自由锻件</td><td>AMS4108</td></tr><tr><td>模锻件</td><td>AMS 4107 AMS4333</td></tr><tr><td>挤压型材</td><td>AMS4340 AMS4341 AMS4342</td></tr><tr><td rowspan="5">7075</td><td>不包铝薄板与厚板</td><td>AMS - QQ - A - 250/12, 24</td></tr><tr><td>包铝薄板与厚板</td><td>AMS - QQ - A - 250/13, 25</td></tr><tr><td>轧制或拉制异形棒、圆棒与线材</td><td>AMS - QQ - A - 225/9</td></tr><tr><td>挤压异形棒、圆棒、型材</td><td>AMS - QQ - A - 200/11, 15</td></tr><tr><td>锻件</td><td>AMS - A - 22771 AMS4126</td></tr><tr><td rowspan="4">7175</td><td>模锻件</td><td>AMS 4148</td></tr><tr><td>模锻件和自由锻件</td><td>AMS4149</td></tr><tr><td>自由锻件</td><td>AMS4179</td></tr><tr><td>型材</td><td>AMS4344</td></tr><tr><td rowspan="3">7475</td><td>薄板</td><td>AMS 4084, AMS 4085</td></tr><tr><td>厚板</td><td>AMS 4090, AMS4089, AMS 4202</td></tr><tr><td>包铝薄板</td><td>AMS4207, AMS4100</td></tr><tr><td>2524</td><td>包铝薄板</td><td>AMS 4296</td></tr><tr><td>7055</td><td>厚板和型材</td><td>AMS 4206, AMS 4324</td></tr><tr><td></td><td></td><td>AMS 4336, AMS4337</td></tr></table>

# 4.9 铝一锂合金

铝一锂合金的发展主要是为减轻飞机结构重量、节省能源。近年来，已开始研究航天火箭应用的液氧和液氢燃料容器以及在飞机的结构上的应用。

铝一锂合金具有密度低、比强度高和低温断裂韧度好等特点，替代常规的铝合金以降低结构重量，改进飞机的性能。

20世纪80年代中期，已成功地研制出具有商用价值的铝一锂合金，如美国的8090、2090、2091等合金，以及前苏联的l420等合金，日益广泛地使用于各种新型飞机上。

# 4.9.1 2090合金

2090合金是一种可热处理强化的铝－锂－铜系合金，品种有薄板、厚板和挤压件等，其性能和状态有所不同，薄板的状态有0、T3、T31、T62、T83、T84，T83状态的强度最高，类似于7075-T76。厚板的状态有T81、T84，T81状态的强度最高，类似于7050-T651。挤压件的状态有T86、T3、T31，T86状态的强度最高，类似于7075-T6511。

2090合金的技术标准见表4-36。

表 4-36 2090 合金的技术标准  

<table><tr><td>技术标准</td><td>品种</td></tr><tr><td>AMS4251</td><td>薄板</td></tr><tr><td>AMS4346</td><td>厚板</td></tr></table>

注：AMS4251于1989年出版。

# （1）物理性能

物理性能见表4-37。

表 4-37 2090 合金的物理性能  

<table><tr><td>牌号</td><td>\( \rho ,\mathrm{g}/{\mathrm{{cm}}}^{3} \)</td><td>\( \lambda ,\mathrm{W}/\left( {\mathrm{m} \cdot  {}^{ \circ  }\mathrm{C}}\right) \) (在 \( {25}^{ \circ  }\mathrm{C} \) 下)</td><td>\( C,\mathrm{\;J}/\left( {\mathrm{{kg}} \cdot  {}^{ \circ  }\mathrm{C}}\right) \) (在 \( {100}^{ \circ  }\mathrm{C} \) 下)</td><td>\( \lambda ,{10}^{-6} \cdot  {}^{ \circ  }{\mathrm{C}}^{-1} \) (在 \( {20} \sim  {100}^{ \circ  }\mathrm{C} \) 下)</td></tr><tr><td>2090</td><td>2.59</td><td>84 ~ -92.3</td><td>1023</td><td>23.6</td></tr></table>

# (2）机械性能

a. 技术标准规定的机械性能见表4-38。

表 4-38 2090 薄板、厚板的机械性能  

<table><tr><td rowspan="2">牌号</td><td rowspan="2">状态</td><td rowspan="2">δin</td><td rowspan="2">取向</td><td>Ftu</td><td>Fty</td><td rowspan="2">e%</td><td rowspan="2">KIC ksi·in1/2</td><td rowspan="2">技术标准</td></tr><tr><td colspan="2">ksi</td></tr><tr><td rowspan="8">2090</td><td rowspan="4">T83</td><td rowspan="2">0.040~0.125</td><td>L</td><td>77</td><td>70</td><td>3</td><td>-</td><td rowspan="4">AMS4251</td></tr><tr><td>T</td><td>73</td><td>66</td><td>5</td><td>-</td></tr><tr><td rowspan="2">0.126~0.249</td><td>L</td><td>75</td><td>70</td><td>4</td><td>-</td></tr><tr><td>T</td><td>73</td><td>66</td><td>5</td><td>-</td></tr><tr><td rowspan="4">T81</td><td rowspan="4">0.500~1.500</td><td>L</td><td>75</td><td>70</td><td>4</td><td>-</td><td rowspan="4">AMS4346</td></tr><tr><td>T</td><td>75</td><td>68</td><td>5</td><td>-</td></tr><tr><td>L</td><td>-</td><td>-</td><td>-</td><td>&gt;25</td></tr><tr><td>T</td><td>-</td><td>-</td><td>-</td><td>&gt;20</td></tr></table>

b. 技术标准未规定的机械性能见表4-39。

表 4-39 2090 薄板技术标准未规定的机械性能  

<table><tr><td>技术标准</td><td colspan="2">AMS4251</td></tr><tr><td>品种</td><td colspan="2">薄板</td></tr><tr><td>状态</td><td colspan="2">T83</td></tr><tr><td>厚度</td><td>0.032~0.125</td><td>0.126~0.249</td></tr><tr><td>基值</td><td>S</td><td>S</td></tr><tr><td>Ftu(ksi)</td><td></td><td></td></tr><tr><td>纵向</td><td>77</td><td>75</td></tr><tr><td>横向</td><td>73</td><td>73</td></tr><tr><td>45℃</td><td>64</td><td>65</td></tr><tr><td>Fey(ksi)</td><td></td><td></td></tr><tr><td>纵向</td><td>70</td><td>70</td></tr><tr><td>横向</td><td>65</td><td>66</td></tr><tr><td>45℃</td><td>56</td><td>57</td></tr><tr><td>Foy(ksi)</td><td></td><td></td></tr><tr><td>纵向</td><td>67</td><td>63</td></tr><tr><td>横向</td><td>71</td><td>71</td></tr><tr><td>45℃</td><td>58</td><td>60</td></tr><tr><td>Fsu(ksi)</td><td>37</td><td>37</td></tr><tr><td>e(%)</td><td></td><td></td></tr><tr><td>纵向</td><td>3</td><td>4</td></tr><tr><td>横向</td><td>5</td><td>5</td></tr><tr><td>E(103ksi)</td><td colspan="2">11.5</td></tr><tr><td>Ec(ksi)</td><td colspan="2">11.8</td></tr><tr><td>μ</td><td colspan="2">0.34</td></tr></table>

c. 2090-T83铝合金薄板在室温的应力一应变曲线见图4-112。

图片摘要：该图主要展示 4 39 2090 薄板技术标准未规定的机械性能。
![](images/e5c47ba26f58d7e3875492a2b331fd42afe53be8e5d7ed9c07b9004af447d390.jpg)  
应变，0.001 in/in   
图4-112 2090-T83铝合金薄板在室温的应力一应变曲线

d. 热暴露后的室温和高温机械性能见表4-40~表4-43。

表 4-40 2090-T83 薄板 (纵向) 热暴露后的室温和高温机械性能
