Repository: C-zj02/CFD-claw

<div align="center">

**English** | [中文](#中文版) | [Français](README_FR.md) | [Русский](README_RU.md) | [हिन्दी](README_HI.md) | [العربية](README_AR.md) | [Português](README_PT.md)

# 🚀 Claude Code Python

**A Complete Python Reimplementation Based on Real Claude Code Source**

*From TypeScript Source → Rebuilt in Python with ❤️*

***
**🔥 Active Development • New Features Weekly 🔥**

</div>

***

## 🎯 What is This?

**Clawd Code** is a **complete Python rewrite** of Claude Code, based on the **real TypeScript source code**.

File: RAG-data/飞机设计手册_第3册_材料(下).pdf-ff21cc7a-47b5-44ab-9472-ce349f7f5ed0.md (part 6 of 12)
续表7-42   
<table><tr><td rowspan="2" colspan="2">材 料 性 能</td><td colspan="2">BMS8-218</td><td colspan="3">BMS8-219</td><td colspan="2">BMS8-260</td><td>BMS8-263</td><td rowspan="2">DMS2182</td></tr><tr><td>120</td><td>285</td><td colspan="2">120</td><td>285</td><td>120</td><td>285</td><td>181</td></tr><tr><td rowspan="4">预设料</td><td>树脂含量,%</td><td>52~58</td><td>47~53</td><td colspan="2">57±3</td><td>52±3</td><td>63±3</td><td>55±3</td><td>51±3</td><td>50±3</td></tr><tr><td>凝胶时间,min</td><td>16±6</td><td>17±7</td><td colspan="2">7±3</td><td>7±3</td><td>2~18</td><td>2~18</td><td>8±5</td><td>50~260s(325°F)</td></tr><tr><td>树脂流动性,% (50psi/275°F)</td><td>30±5</td><td>30±5</td><td colspan="2">20±6</td><td>20±6</td><td>20~45</td><td>20~45</td><td>27±10</td><td>16~30(50psi/325°F)</td></tr><tr><td>挥发分含量,%</td><td>≤2.0</td><td>≤2.0</td><td colspan="2">≤2.0</td><td>≤2.0</td><td>≤1.5</td><td>≤1.5</td><td>≤1.5</td><td>≤2</td></tr><tr><td rowspan="26">层压板</td><td rowspan="3">固化单层厚度,in</td><td rowspan="3">0.0036~0.0046</td><td rowspan="3">0.009~0.011</td><td colspan="2">干态</td><td>湿态①</td><td></td><td></td><td></td><td></td></tr><tr><td>120</td><td>285</td><td>120</td><td>285</td><td></td><td></td><td></td></tr><tr><td>0.0036~0.0046</td><td>0.0095~0.0115</td><td></td><td></td><td></td><td></td><td></td></tr><tr><td>树脂含量,%</td><td></td><td></td><td colspan="2"></td><td></td><td></td><td></td><td></td><td>41~46</td></tr><tr><td>孔隙率,%</td><td></td><td></td><td colspan="2"></td><td></td><td></td><td></td><td></td><td>≤2</td></tr><tr><td>介电常数,室温</td><td colspan="2">3.32~3.57(干、湿态)</td><td colspan="2">3.5~3.7</td><td>3.5~3.7</td><td></td><td></td><td></td><td></td></tr><tr><td>介质损耗角正切,室温</td><td colspan="2">0.010~0.015(干、湿态)</td><td colspan="2">0.02</td><td>0.02</td><td></td><td></td><td></td><td></td></tr><tr><td>耐BMS3-11液压油(160±5°F/48h)</td><td colspan="2">初始铅笔硬度≥6H浸后铅笔硬度≥5H</td><td colspan="3">初始铅笔硬度≥4H浸后铅笔硬度≥3H</td><td></td><td></td><td></td><td></td></tr><tr><td rowspan="18">燃烧性能:垂直60s:自熄时间,s燃烧长度,in滴落物熄灭时间,s45°30s:自熄时间,s阴熄时间,s火焰穿透</td><td rowspan="17"></td><td rowspan="17"></td><td rowspan="17" colspan="3">≤8≤5≤1≤5≤3没有烧穿</td><td rowspan="17"></td><td rowspan="17">≤15≤6≤3≤15≤10没有烧穿</td><td rowspan="17"></td><td rowspan="17"></td></tr><tr></tr><tr></tr><tr></tr><tr></tr><tr></tr><tr></tr><tr></tr><tr></tr><tr></tr><tr></tr><tr></tr><tr></tr><tr></tr><tr></tr><tr></tr><tr></tr><tr><td></td><td></td><td></td><td></td><td></td><td></td><td></td><td></td><td></td></tr></table>

① $160 \pm 10^{\circ} \mathrm{F}$ 水中浸 $14 \mathrm{~d}$ 。

翡留贝理明件号事费均 8-6笔   

<table><tr><td>t</td><td>t</td><td>t</td><td>t</td><td>t</td><td>t</td><td>t</td><td>t</td><td>t</td><td>t</td><td>t</td><td>t</td><td>t</td><td>t</td><td>t</td><td>t</td><td>t</td><td>t</td><td>t</td><td>t</td><td>t</td><td>t</td><td>t</td><td>t</td><td>t</td><td>t</td><td>t</td><td>t</td><td>t</td><td>t</td><td>t</td><td>t</td><td>t</td><td>t</td><td>t</td><td>t</td><td>t</td><td>t</td><td>t</td><td>t</td><td>t</td><td>t</td><td>t</td><td>t</td><td>t</td><td>t</td><td>t</td><td>t</td><td>t</td><td>t</td><td>s</td><td></td><td></td><td></td><td></td><td></td><td></td><td></td><td></td><td></td><td></td><td></td><td></td><td></td><td></td><td></td><td></td><td></td><td></td><td></td><td></td><td></td><td></td><td></td><td></td><td></td><td></td><td></td><td></td><td></td><td></td><td></td><td></td><td></td><td></td><td></td><td></td><td></td><td></td><td></td><td></td><td></td><td></td><td></td><td></td><td></td><td></td><td></td><td></td><td></td><td></td><td></td><td></td><td></td><td></td><td></td><td></td><td></td><td></td><td></td><td></td><td></td><td></td><td></td><td></td><td></td><td></td><td></td><td></td><td></td><td></td><td></td><td></td><td></td><td></td><td></td><td></td><td></td><td></td><td></td><td></td><td></td><td></td><td></td><td></td><td></td><td></td><td></td><td></td><td></td><td></td></tr><tr><td rowspan="2">n</td><td>n</td><td>n</td><td>n</td><td>n</td><td>n</td><td>n</td><td>n</td><td>n</td><td>n</td><td>n</td><td>n</td><td>n</td><td>n</td><td>n</td><td>n</td><td>n</td><td>n</td><td>n</td><td>n</td><td>n</td><td>n</td><td>n</td><td>n</td><td>n</td><td>n</td><td>n</td><td>n</td><td>n</td><td>n</td><td>n</td><td>n</td><td>n</td><td>n</td><td>n</td><td>n</td><td>n</td><td>n</td><td>n</td><td>n</td><td>n</td><td>n</td><td>n</td><td>n</td><td>n</td><td>n</td><td>n</td><td>n</td><td>n</td><td>n</td><td>t</td><td></td><td></td><td></td><td></td><td></td><td></td><td></td><td></td><td></td><td></td><td></td><td></td><td></td><td></td><td></td><td></td><td></td><td></td><td></td><td></td><td></td><td></td><td></td><td></td><td></td><td></td><td></td><td></td><td></td><td></td><td></td><td></td><td></td><td></td><td></td><td></td><td></td><td></td><td></td><td></td><td></td><td></td><td></td><td></td><td></td><td></td><td></td><td></td><td></td><td></td><td></td><td></td><td></td><td></td><td></td><td></td><td></td><td></td><td></td><td></td><td></td><td></td><td></td><td></td><td></td><td></td><td></td><td></td><td></td><td></td><td></td><td></td><td></td><td></td><td></td><td></td><td></td><td></td><td></td><td></td><td></td><td></td><td></td><td></td><td></td><td></td><td></td><td></td><td></td><td></td></tr><tr><td>05</td><td>09</td><td>09</td><td>05</td><td>09</td><td>09</td><td>05</td><td>09</td><td>05</td><td>09</td><td>05</td><td>09</td><td>05</td><td>09</td><td>05</td><td>09</td><td>05</td><td>09</td><td>05</td><td>09</td><td>05</td><td>09</td><td>05</td><td>09</td><td>05</td><td>09</td><td>05</td><td>09</td><td>05</td><td>09</td><td>05</td><td>09</td><td>05</td><td>09</td><td>05</td><td>09</td><td>05</td><td>09</td><td>05</td><td>09</td><td></td><td></td><td></td><td></td><td></td><td></td><td></td><td></td><td></td><td></td><td></td><td></td><td></td><td></td><td></td><td></td><td></td><td></td><td></td><td></td><td></td><td></td><td></td><td></td><td></td><td></td><td></td><td></td><td></td><td></td><td></td><td></td><td></td><td></td><td></td><td></td><td></td><td></td><td></td><td></td><td></td><td></td><td></td><td></td><td></td><td></td><td></td><td></td><td></td><td></td><td></td><td></td><td></td><td></td><td></td><td></td><td></td><td></td><td></td><td></td><td></td><td></td><td></td><td></td><td></td><td></td><td></td><td></td><td></td><td></td><td></td><td></td><td></td><td></td><td></td><td></td><td></td><td></td><td></td><td></td><td></td><td></td><td></td><td></td><td></td><td></td><td></td><td></td><td></td><td></td><td></td><td></td><td></td><td></td><td></td><td></td><td></td><td></td><td></td><td></td></tr><tr><td></td><td></td><td></td><td></td><td></td><td></td><td></td><td></td><td></td><td></td><td></td><td></td><td></td><td></td><td></td><td></td><td></td><td></td><td></td><td></td><td></td><td></td><td></td><td></td><td></td><td></td><td></td><td></td><td></td><td></td><td></td><td></td><td></td><td></td><td></td><td></td><td></td><td></td><td></td><td></td><td></td><td></td><td></td><td></td><td></td><td></td><td></td><td></td><td></td><td></td><td></td><td></td><td></td><td></td><td></td><td></td><td></td><td></td><td></td><td></td><td></td><td></td><td></td><td></td><td></td><td></td><td></td><td></td><td></td><td></td><td></td><td></td><td></td><td></td><td></td><td></td><td></td><td></td><td></td><td></td><td></td><td></td><td></td><td></td><td></td><td></td><td></td><td></td><td></td><td></td><td></td><td></td><td></td><td></td><td></td><td></td><td></td><td></td><td></td><td></td><td></td><td></td><td></td><td></td><td></td><td></td><td></td><td></td><td></td><td></td><td></td><td></td><td></td><td></td><td></td><td></td><td></td><td></td><td></td><td></td><td></td><td></td><td></td><td></td><td></td><td></td><td></td><td></td><td></td><td></td><td></td><td></td><td></td><td></td><td></td><td></td><td></td><td></td><td></td><td></td><td></td></tr></table>

表 9-10 芳纶复合材料的力学性能  

<table><tr><td rowspan="3" colspan="2">材 料 性 能</td><td colspan="4">BMS8-218</td><td colspan="4">BMS8-219</td><td rowspan="2">BMS8-260</td><td rowspan="2">BMS8-263</td><td rowspan="2">DMS2182</td></tr><tr><td colspan="2">干态</td><td colspan="2">湿态①</td><td colspan="2">干态</td><td colspan="2">湿态①</td></tr><tr><td>120</td><td>285</td><td>120</td><td>285</td><td>120</td><td>285</td><td>120</td><td>285</td><td>285</td><td>181</td><td>285</td></tr><tr><td rowspan="24">层压板</td><td>拉伸强度,ksi</td><td></td><td></td><td></td><td></td><td></td><td></td><td></td><td></td><td></td><td></td><td></td></tr><tr><td>-65°F</td><td>50</td><td>50</td><td></td><td></td><td>60</td><td>60</td><td></td><td></td><td></td><td></td><td>55(-56°F)</td></tr><tr><td>室温</td><td>55</td><td>50</td><td>50</td><td>45</td><td>60</td><td>60</td><td>55</td><td>60</td><td>42</td><td>75</td><td>60</td></tr><tr><td>160°F</td><td>50</td><td>50</td><td>45</td><td>40</td><td>55</td><td>60</td><td>30</td><td>40</td><td></td><td></td><td>55(230°F)</td></tr><tr><td>270°F</td><td>45</td><td>45</td><td>30</td><td>30</td><td></td><td></td><td></td><td></td><td></td><td></td><td></td></tr><tr><td>350°F</td><td>30</td><td>30</td><td>25</td><td>25</td><td></td><td></td><td></td><td></td><td></td><td></td><td>50</td></tr><tr><td>拉伸模量,msi</td><td></td><td></td><td></td><td></td><td></td><td></td><td></td><td></td><td></td><td></td><td></td></tr><tr><td>-65°F</td><td>3.5</td><td>3.0</td><td></td><td></td><td>3.5</td><td>3.0</td><td></td><td></td><td></td><td></td><td>3.5(-56°F)</td></tr><tr><td>室温</td><td>3.5</td><td>3.0</td><td></td><td></td><td>3.5</td><td>3.5</td><td></td><td></td><td>2.6</td><td>4.0</td><td>3.3</td></tr><tr><td>160°F</td><td>3.5</td><td>3.0</td><td></td><td></td><td>3.0</td><td>3.0</td><td></td><td></td><td></td><td></td><td>3.1(230°F)</td></tr><tr><td>270°F</td><td>3.0</td><td>2.5</td><td></td><td></td><td></td><td></td><td></td><td></td><td></td><td></td><td></td></tr><tr><td>350°F</td><td>2.5</td><td>2.0</td><td></td><td></td><td></td><td></td><td></td><td></td><td></td><td></td><td>2.5</td></tr><tr><td>压缩强度,ksi</td><td></td><td></td><td></td><td></td><td></td><td></td><td></td><td></td><td></td><td></td><td></td></tr><tr><td>-65°F</td><td>28</td><td>26</td><td></td><td></td><td>30.0</td><td>32.0</td><td></td><td></td><td></td><td></td><td>26(-56°F)</td></tr><tr><td>室温</td><td>22</td><td>20</td><td>18</td><td>17</td><td>20.0</td><td>24.0</td><td>15.0</td><td>16.0</td><td>10</td><td>20</td><td>23</td></tr><tr><td>160°F</td><td>18</td><td>18</td><td>14</td><td>14</td><td>15.0</td><td>16.0</td><td>7.0</td><td>10.0</td><td></td><td></td><td>18(230°F)</td></tr><tr><td>270°F</td><td>15</td><td>14</td><td>8</td><td>8</td><td></td><td></td><td></td><td></td><td></td><td></td><td></td></tr><tr><td>350°F</td><td>10</td><td>10</td><td>6</td><td>6</td><td></td><td></td><td></td><td></td><td></td><td></td><td>8.0</td></tr><tr><td>压缩模量,msi</td><td></td><td></td><td></td><td></td><td></td><td></td><td></td><td></td><td></td><td></td><td></td></tr><tr><td>-65°F</td><td>3.0</td><td>3.0</td><td></td><td></td><td>3.0</td><td>3.0</td><td></td><td></td><td>2.6</td><td>3.5</td><td>3.0(-56°F)</td></tr><tr><td>室温</td><td>3.0</td><td>3.0</td><td></td><td></td><td>3.0</td><td>2.5</td><td></td><td></td><td></td><td></td><td>3.0</td></tr><tr><td>160°F</td><td>2.5</td><td>2.5</td><td></td><td></td><td>2.5</td><td>2.0</td><td></td><td></td><td></td><td></td><td>2.8(230°F)</td></tr><tr><td>270°F</td><td>2.0</td><td>2.0</td><td></td><td></td><td></td><td></td><td></td><td></td><td></td><td></td><td></td></tr><tr><td>350°F</td><td>2.0</td><td>2.0</td><td></td><td></td><td></td><td></td><td></td><td></td><td></td><td></td><td>2.5</td></tr></table>

续表 9-10  

<table><tr><td rowspan="3" colspan="2">材 料 性 能</td><td colspan="4">BMS8-218</td><td colspan="4">BMS8-219</td><td rowspan="2" colspan="2">BMS8-260</td><td rowspan="2">BMS8-263</td><td rowspan="2">DMS2182</td></tr><tr><td colspan="2">千态</td><td colspan="2">湿态①</td><td colspan="2">千态</td><td colspan="2">湿态①</td></tr><tr><td>120</td><td>285</td><td>120</td><td>285</td><td>120</td><td>285</td><td>120</td><td>285</td><td colspan="2">285</td><td>181</td><td>285</td></tr><tr><td rowspan="18">层压板</td><td>弯曲强度,ksi</td><td></td><td></td><td></td><td></td><td></td><td></td><td></td><td></td><td colspan="2"></td><td></td><td></td></tr><tr><td>室温</td><td></td><td></td><td></td><td></td><td></td><td></td><td></td><td></td><td colspan="2"></td><td></td><td>45</td></tr><tr><td>230°F</td><td></td><td></td><td></td><td></td><td></td><td></td><td></td><td></td><td colspan="2"></td><td></td><td>43</td></tr><tr><td>350°F</td><td></td><td></td><td></td><td></td><td></td><td></td><td></td><td></td><td colspan="2"></td><td></td><td>16</td></tr><tr><td>弯曲模量,msi</td><td></td><td></td><td></td><td></td><td></td><td></td><td></td><td></td><td colspan="2"></td><td></td><td></td></tr><tr><td>室温</td><td></td><td></td><td></td><td></td><td></td><td></td><td></td><td></td><td colspan="2"></td><td></td><td>2.7</td></tr><tr><td>230°F</td><td></td><td></td><td></td><td></td><td></td><td></td><td></td><td></td><td colspan="2"></td><td></td><td>2.3</td></tr><tr><td>350°F</td><td></td><td></td><td></td><td></td><td></td><td></td><td></td><td></td><td colspan="2"></td><td></td><td>1.5</td></tr><tr><td>水平剪切强度 ksi</td><td></td><td></td><td></td><td></td><td></td><td></td><td></td><td></td><td colspan="2"></td><td></td><td></td></tr><tr><td>-56°F</td><td></td><td></td><td></td><td></td><td></td><td></td><td></td><td></td><td colspan="2"></td><td></td><td>4.3</td></tr><tr><td>室温</td><td></td><td></td><td></td><td></td><td></td><td></td><td></td><td></td><td colspan="2"></td><td></td><td>3.9</td></tr><tr><td>230°F</td><td></td><td></td><td></td><td></td><td></td><td></td><td></td><td></td><td colspan="2"></td><td></td><td>3.5</td></tr><tr><td>350°F</td><td></td><td></td><td></td><td></td><td></td><td></td><td></td><td></td><td colspan="2"></td><td></td><td>2.0</td></tr><tr><td>拉伸层间剪切强度,ksi</td><td></td><td></td><td></td><td></td><td></td><td></td><td></td><td></td><td colspan="2"></td><td></td><td></td></tr><tr><td>-65°F</td><td>1.7</td><td>1.9</td><td></td><td></td><td></td><td></td><td></td><td></td><td colspan="2"></td><td></td><td></td></tr><tr><td>室温</td><td>1.8</td><td>2.0</td><td>1.7</td><td>1.9</td><td></td><td></td><td></td><td></td><td colspan="2"></td><td></td><td></td></tr><tr><td>160°F</td><td>1.7</td><td>1.9</td><td>1.6</td><td>1.8</td><td></td><td></td><td></td><td></td><td colspan="2"></td><td></td><td></td></tr><tr><td>270°F</td><td>1.6</td><td>1.9</td><td>1.5</td><td>1.8</td><td></td><td></td><td></td><td></td><td colspan="2"></td><td></td><td></td></tr><tr><td rowspan="7">夹层结构</td><td>滚筒剥离,in·lbf/3in</td><td colspan="2">120</td><td colspan="2">285</td><td></td><td></td><td></td><td></td><td>120</td><td>285</td><td></td><td></td></tr><tr><td>室温</td><td colspan="2">15</td><td colspan="2">30</td><td>7.5</td><td>15</td><td></td><td></td><td>≥9</td><td>≥10</td><td>≥9</td><td></td></tr><tr><td>平拉强度,psi</td><td colspan="2"></td><td colspan="2"></td><td></td><td></td><td></td><td></td><td rowspan="5" colspan="2">≥280</td><td rowspan="5"></td><td></td></tr><tr><td>-65°F</td><td colspan="2">500</td><td colspan="2">500</td><td>500</td><td>700</td><td></td><td></td><td></td></tr><tr><td>室温</td><td colspan="2">550</td><td colspan="2">600</td><td>500</td><td>700</td><td></td><td></td><td></td></tr><tr><td>160°F</td><td colspan="2">525</td><td colspan="2">550</td><td>500</td><td>700</td><td></td><td></td><td></td></tr><tr><td>270°F</td><td colspan="2">400</td><td colspan="2">500</td><td></td><td></td><td></td><td></td><td></td></tr></table>

续表 9-10  

<table><tr><td rowspan="3" colspan="2">材 料 性 能</td><td colspan="4">BMS8-218</td><td colspan="4">BMS8-219</td><td rowspan="2" colspan="2">BMS8-260</td><td rowspan="2">BMS8-263</td><td rowspan="2">DMS2182</td></tr><tr><td rowspan="2" colspan="2">120</td><td rowspan="2" colspan="2">285</td><td colspan="2">千态</td><td colspan="2">湿态①</td></tr><tr><td>120</td><td>285</td><td>120</td><td>285</td><td>120</td><td>285</td><td>181</td><td>285</td></tr><tr><td rowspan="19">夹层结构</td><td>长梁弯曲强度，lbf</td><td colspan="2"></td><td colspan="2"></td><td></td><td></td><td></td><td></td><td colspan="2"></td><td></td><td></td></tr><tr><td>-65°F</td><td colspan="2">105</td><td colspan="2">160</td><td>85</td><td>150</td><td></td><td></td><td colspan="2"></td><td></td><td></td></tr><tr><td>室温</td><td colspan="2">85</td><td colspan="2">125</td><td>60</td><td>125</td><td></td><td></td><td colspan="2"></td><td></td><td></td></tr><tr><td>160°F</td><td colspan="2">70</td><td colspan="2">105</td><td>40</td><td>75</td><td></td><td></td><td colspan="2"></td><td></td><td></td></tr><tr><td>270°F</td><td colspan="2">40</td><td colspan="2">65</td><td></td><td></td><td></td><td></td><td colspan="2"></td><td></td><td></td></tr><tr><td>350°F</td><td colspan="2">25</td><td colspan="2">45</td><td></td><td></td><td></td><td></td><td colspan="2"></td><td></td><td></td></tr><tr><td>P/Y², psi</td><td colspan="2"></td><td colspan="2"></td><td></td><td></td><td></td><td></td><td colspan="2"></td><td></td><td></td></tr><tr><td>-65°F</td><td colspan="2">80</td><td colspan="2">130</td><td>75</td><td>135</td><td></td><td></td><td colspan="2"></td><td></td><td></td></tr><tr><td>室温</td><td colspan="2">75</td><td colspan="2">120</td><td>65</td><td>120</td><td></td><td></td><td colspan="2"></td><td></td><td></td></tr><tr><td>160°F</td><td colspan="2">65</td><td colspan="2">105</td><td>55</td><td>100</td><td></td><td></td><td colspan="2"></td><td></td><td></td></tr><tr><td>270°F</td><td colspan="2">55</td><td colspan="2">90</td><td></td><td></td><td></td><td></td><td colspan="2"></td><td></td><td></td></tr><tr><td>350°F</td><td colspan="2">40</td><td colspan="2">65</td><td></td><td></td><td></td><td></td><td colspan="2"></td><td></td><td></td></tr><tr><td>弯曲性能：</td><td></td><td></td><td></td><td></td><td></td><td></td><td></td><td></td><td colspan="2"></td><td></td><td></td></tr><tr><td>面层压缩破坏：</td><td></td><td></td><td></td><td></td><td></td><td></td><td></td><td></td><td colspan="2"></td><td></td><td></td></tr><tr><td>弯曲强度，psi</td><td></td><td></td><td></td><td></td><td></td><td></td><td></td><td></td><td>8000</td><td>10700</td><td></td><td></td></tr><tr><td>P/Y², psi</td><td></td><td></td><td></td><td></td><td></td><td></td><td></td><td></td><td>25</td><td>50</td><td></td><td></td></tr><tr><td>面层拉伸破坏：</td><td></td><td></td><td></td><td></td><td></td><td></td><td></td><td></td><td colspan="2"></td><td></td><td></td></tr><tr><td>弯曲强度，psi</td><td></td><td></td><td></td><td></td><td></td><td></td><td></td><td></td><td>4000</td><td>4200</td><td></td><td></td></tr><tr><td>P/Y², psi</td><td></td><td></td><td></td><td></td><td></td><td></td><td></td><td></td><td>25</td><td>75</td><td></td><td></td></tr></table>

$160 \pm 10^{\circ} \mathrm{F}$ 水中浸 $14 \mathrm{~d}$ 。  
② P/Y：应力一应变曲线起始部分切线的斜率。

# (3）混杂复合材料力学

芳纶混杂复合材料力学性能见表9-7。

# （4）耐介质性能

芳纶复合材料的耐介质性能见表9-11。

表 9-11 芳纶复合材料的耐介质性能  

<table><tr><td rowspan="3" colspan="2">料材 能性</td><td colspan="2">BMS8-218</td><td colspan="12">DMS2182</td></tr><tr><td colspan="2">350±10°F/100h, 350±10°F测试</td><td colspan="3">120°F/RH95%</td><td colspan="3">Skydrol 500B</td><td colspan="3">JP-5</td><td colspan="3">MIL-L-23669</td></tr><tr><td>120</td><td>285</td><td>室温</td><td>230°F</td><td>350°F</td><td>室温</td><td>230°F</td><td>350°F</td><td>室温</td><td>230°F</td><td>350°F</td><td>室温</td><td>230°F</td><td>350°F</td></tr><tr><td rowspan="5">层压板</td><td>水平剪切, ksi</td><td></td><td></td><td>3.9</td><td>3.5</td><td>2.0</td><td>3.9</td><td>3.5</td><td>2.0</td><td>3.9</td><td>3.5</td><td>2.0</td><td>3.9</td><td>3.5</td><td>2.0</td></tr><tr><td>拉伸强度, ksi</td><td>35.0</td><td>33.0</td><td>55</td><td>52</td><td>46</td><td>55</td><td>55</td><td>40</td><td>55</td><td>55</td><td>49</td><td>55</td><td>54</td><td>46</td></tr><tr><td>拉伸模量, msi</td><td>2.60</td><td>2.40</td><td>3.5</td><td>2.6</td><td>2.0</td><td>3.4</td><td>2.9</td><td>2.5</td><td>3.3</td><td>2.9</td><td>2.5</td><td>3.4</td><td>2.9</td><td>2.5</td></tr><tr><td>压缩强度, ksi</td><td>12.0</td><td>12.0</td><td>21.6</td><td>13.4</td><td>5</td><td>22</td><td>18</td><td>8</td><td>21</td><td>15</td><td>8.0</td><td>25</td><td>15</td><td>8.0</td></tr><tr><td>压缩模量, msi</td><td>2.0</td><td>2.0</td><td>2.5</td><td>2.3</td><td>1.8</td><td>2.6</td><td>2.8</td><td>2.0</td><td>2.5</td><td>2.5</td><td>2.1</td><td>2.6</td><td>2.6</td><td>2.2</td></tr></table>

# 9.3.4 非金属蜂窝芯材

非金属蜂窝芯材主要包括芳纶纸蜂窝和玻璃布蜂窝。非金属蜂窝芯材具有密度小、电性能优异、成形性好和化学稳定性高等特点。采用蜂窝夹层结构可以提高弯曲强度及刚度，提高结构效率。

# （1）芳纶纸蜂窝芯材性能

芳纶纸蜂窝芯材由聚芳酰胺纸经印胶、叠合、压制、拉伸、浸胶及固化等工序制成。芳纶纸蜂窝重量轻，压缩强度、剪切强度较高，疲劳性能良好，耐腐蚀，介电性能和透波性能优异，阻燃性能优良，但成本较高，可用于一般夹层结构、天线罩、雷达罩和内装饰夹层结构等。

芳纶纸蜂窝芯材的性能见表9-12。

# (2）玻璃布蜂窝芯材性能

玻璃布蜂窝芯材由无碱（平纹）玻璃布经印胶、叠合、压制、拉伸、浸胶及固化等工序制成，玻璃布蜂窝重量比芳纶纸蜂窝大，压缩强度比芳纶纸蜂窝高，剪切强度与芳纶纸蜂窝相当，耐蚀性好，介电性能和透波性良好，成本较低，可用于一般夹层结构、天线罩和雷达罩等。

玻璃布蜂窝芯材的性能见表9-13。

# 9.4 复合材料制造工艺及应用范围

# 9.4.1 制造工艺

# (1)材料工艺性

玻璃纤维复合材料的工艺性能见表9-14。

碳纤维复合材料的工艺性能见表9-15。

芳纶复合材料工艺性能见表9-16。

表 9-12 芳纶纸蜂窝性能  

<table><tr><td rowspan="4" colspan="3">性 能料</td><td rowspan="4">型</td><td rowspan="4">级lb/ft2(密度)</td><td colspan="4">压缩性能</td><td colspan="8">剪切性能</td><td colspan="3">燃 烧 性 能</td><td rowspan="4">烟密度</td><td rowspan="4">介电常数(9375MHz)</td><td rowspan="4">介质损耗(9375MHz)</td></tr><tr><td colspan="2">芯材</td><td colspan="2">夹层结构</td><td colspan="4">纵向</td><td colspan="4">横向</td><td colspan="3">垂直60°</td></tr><tr><td colspan="2">强度, psi</td><td colspan="2">强度, psi</td><td colspan="2">强度, psi</td><td colspan="2">模量,ksi</td><td colspan="2">强度, psi</td><td colspan="2">模量,ksi</td><td rowspan="2">自熄时间s</td><td rowspan="2">燃烧长度in</td><td rowspan="2">滴落物熄灭时间,s</td></tr><tr><td>最小平均值</td><td>最小单值</td><td>最小平均值</td><td>最小单值</td><td>最小平均值</td><td>最小单值</td><td>最小平均值</td><td>最小单值</td><td>最小平均值</td><td>最小单值</td><td>最小平均值</td><td></td></tr><tr><td rowspan="7">-124</td><td rowspan="6" colspan="2">IV类</td><td rowspan="6">I(3/16in)</td><td>2.03.03.54.0</td><td>98220290350</td><td>80175230285</td><td>116250335430</td><td>93200270350</td><td>80150200227</td><td>72140185215</td><td>2.95.26.26.56.5</td><td>2.54.55.57.3</td><td>4584108125</td><td>406794112</td><td>1.72.83.43.9</td><td>1.42.52.93.4</td><td rowspan="3">≤5</td><td rowspan="7">≤3</td><td rowspan="7">≤1</td><td rowspan="6"></td><td rowspan="7"></td><td rowspan="7"></td></tr><tr><td>II(1/4in)</td><td>1.52.0</td><td>5598</td><td>4580</td><td>6793</td><td>5180</td><td>4572</td><td>2.12.6</td><td>1.82.2</td><td>2840</td><td>2336</td><td>1.151.6</td><td>1.01.3</td></tr><tr><td>III(3/8in)</td><td>1.52.0</td><td>5598</td><td>4580</td><td>6793</td><td>5180</td><td>4572</td><td>2.12.6</td><td>1.82.2</td><td>2840</td><td>2336</td><td>1.151.6</td><td>1.01.3</td></tr><tr><td>IV(1/4in)</td><td>3.0</td><td>225</td><td>210</td><td>270</td><td>250</td><td>90</td><td>75</td><td>2.2</td><td>1.8</td><td>95</td><td>80</td><td>4.5</td><td rowspan="4">3.6</td></tr><tr><td>V(1/8in)</td><td>1.83.03.54.05.08.09.0</td><td>7622029035058013501650</td><td>6517523048547511001350</td><td>9525033543066014501750</td><td>7420020040540475</td><td>67155185225250450425</td><td>601401857.09.515.017.0</td><td>2.05.25.55.98.513.014.5</td><td>38841081201551220</td><td>327494108140220240</td><td>1.52.83.43.65.09.1</td><td>1.32.53.43.94.57.9</td></tr><tr><td>VI(3/16in)</td><td>1.83.0</td><td>70230</td><td>60200</td><td>85280</td><td>4590</td><td>3675</td><td>1.52.2</td><td>1.21.8</td><td>4290</td><td>3675</td><td>2.24.5</td><td>1.83.6</td></tr><tr><td colspan="2">IV-A类</td><td>V(1/8in)</td><td>3.0</td><td>220</td><td>175</td><td>250</td><td>200</td><td>155</td><td>144</td><td>5.2</td><td>4.5</td><td>84</td><td>74</td><td>2.8</td><td>2.5</td><td>≤75(4min后)</td></tr><tr><td rowspan="3">174</td><td rowspan="2">1类</td><td>1型A级</td><td></td><td>3.14.0</td><td>180310</td><td></td><td>240360</td><td></td><td>150220</td><td></td><td>5.66.5</td><td></td><td>75110</td><td></td><td>2.12.8</td><td></td><td rowspan="3"></td><td rowspan="3"></td><td rowspan="3"></td><td rowspan="3"></td><td rowspan="3"></td><td rowspan="3"></td></tr><tr><td>2型A级</td><td></td><td>4.24.56.0</td><td>315320580</td><td></td><td>390400650</td><td></td><td>240250370</td><td></td><td>6.57.511.6</td><td></td><td>115125165</td><td></td><td>2.83.04.5</td><td></td></tr><tr><td>2类</td><td>1型A级</td><td></td><td>1.52.03.0</td><td>4580160</td><td></td><td>55105255</td><td></td><td>5080145</td><td></td><td>1.82.24.5</td><td></td><td>254073</td><td></td><td>1.31.82.5</td><td></td></tr></table>

续表9-12   

<table><tr><td rowspan="4" colspan="3">性 能材 料</td><td rowspan="4">型</td><td rowspan="4">级,lb/ft3(密度)</td><td colspan="4">压缩性能</td><td colspan="8">剪切性能</td><td></td><td colspan="3">燃烧性能</td><td rowspan="4">烟密度</td><td rowspan="4">介电常数(9375MHz)</td><td rowspan="4">介质损耗(9375MHz)</td></tr><tr><td colspan="2">芯材</td><td colspan="2">夹层结构</td><td colspan="4">纵向</td><td colspan="4">横向</td><td></td><td colspan="3">垂直60s</td></tr><tr><td colspan="2">强度, psi</td><td colspan="2">强度, psi</td><td colspan="2">强度, psi</td><td colspan="2">模量,ksi</td><td colspan="2">强度, psi</td><td colspan="3">模量,ksi</td><td>自熄时间S</td><td>燃烧长度in</td><td rowspan="2">滴落物熄灭时间,s</td></tr><tr><td>最小平均值</td><td>最小单位值</td><td>最小平均值</td><td>最小单位值</td><td>最小平均值</td><td>最小单位值</td><td>最小平均值</td><td>最小单位值</td><td>最小平均值</td><td>最小单位值</td><td>最小平均值</td><td>最小单位值</td><td>自熄时间S</td><td>燃烧长度in</td><td>滴落物熄灭时间,S</td></tr><tr><td rowspan="5">1974</td><td rowspan="5">2类</td><td>1型B 级</td><td></td><td>3.0</td><td>210</td><td></td><td>300</td><td></td><td>100</td><td></td><td>2.2</td><td></td><td>100</td><td></td><td>3.6</td><td rowspan="5"></td><td rowspan="5"></td><td rowspan="5"></td><td rowspan="5"></td><td rowspan="5"></td><td rowspan="5"></td><td rowspan="5"></td><td rowspan="5"></td></tr><tr><td>2型A 级</td><td></td><td>2.03.03.54.0</td><td>90170230285</td><td>105270360470</td><td></td><td>80150185250</td><td></td><td>2.24.55.87.8</td><td></td><td>407588125</td><td></td><td>1.82.53.14.2</td><td></td></tr><tr><td>2型B 级</td><td></td><td>1.82.03.0</td><td>6080170</td><td>7095270</td><td></td><td>3570105</td><td></td><td>1.02.32.4</td><td></td><td>3570105</td><td></td><td>1.04.04.0</td><td></td></tr><tr><td>3型A 级</td><td></td><td>1.83.03.54.05.08.09.0</td><td>4518023028555011009.0</td><td>7027036047060012001600</td><td></td><td>60180190250250340340</td><td></td><td>2.05.75.87.88.513.014.5</td><td></td><td>3095100125130220220</td><td></td><td>1.03.13.24.24.56.58.0</td><td></td></tr><tr><td>4型A 级</td><td></td><td>1.52.0</td><td>4580</td><td>55105</td><td></td><td>5080</td><td></td><td>1.82.2</td><td></td><td>2540</td><td></td><td>1.31.8</td><td></td></tr><tr><td rowspan="8" colspan="3">5.3650</td><td>6.4mm</td><td>24kg/m3</td><td>0.3N/mm2</td><td></td><td></td><td></td><td>0.34N/mm2</td><td></td><td>9.1N/mm2</td><td></td><td>0.17N/mm2</td><td></td><td>7.0N/mm2</td><td></td><td rowspan="8"></td><td rowspan="8"></td><td rowspan="8"></td><td rowspan="8"></td><td rowspan="8"></td><td rowspan="8">1.13</td><td rowspan="8">0.005</td></tr><tr><td>3.2mm</td><td>29kg/m3</td><td>0.32N/mm2</td><td></td><td></td><td></td><td>0.41N/mm2</td><td></td><td>13.7N/mm2</td><td></td><td>0.21N/mm2</td><td></td><td>6.9N/mm2</td><td></td></tr><tr><td>4.8mm</td><td>32kg/m3</td><td>0.6N/mm2</td><td></td><td></td><td></td><td>0.5N/mm2</td><td></td><td>15.2N/mm2</td><td></td><td>0.28N/mm2</td><td></td><td>12.4N/mm2</td><td></td></tr><tr><td>6.4mm</td><td>32kg/m3</td><td>0.55N/mm2</td><td></td><td></td><td></td><td>0.55N/mm2</td><td></td><td>15.2N/mm2</td><td></td><td>0.28N/mm2</td><td></td><td>12.4N/mm2</td><td></td></tr><tr><td>3.2mm</td><td>48kg/m3</td><td>1.24N/mm2</td><td></td><td></td><td></td><td>1.0N/mm2</td><td></td><td>32.5N/mm2</td><td></td><td>0.55N/mm2</td><td></td><td>19.5N/mm2</td><td></td></tr><tr><td>4.8mm</td><td>48kg/m3</td><td>1.24N/mm2</td><td></td><td></td><td></td><td>0.98N/mm2</td><td></td><td>31.0N/mm2</td><td></td><td>0.5N/mm2</td><td></td><td>19.0N/mm2</td><td></td></tr><tr><td>3.2mm</td><td>64kg/m3</td><td>2.05N/mm2</td><td></td><td></td><td></td><td>1.7N/mm2</td><td></td><td>53.8N/mm2</td><td></td><td>0.86N/mm2</td><td></td><td>29.0N/mm2</td><td></td></tr><tr><td>4.8mm</td><td>64kg/m3</td><td>2.05N/mm2</td><td></td><td></td><td></td><td>1.7N/mm2</td><td></td><td>53.8N/mm2</td><td></td><td>0.86N/mm2</td><td></td><td>29.0N/mm2</td><td></td></tr></table>

表 9-13 玻璃布蜂窝性能  

<table><tr><td rowspan="4" colspan="2">性 能料</td><td rowspan="4">型</td><td rowspan="4">级,lb/㎡(密度)</td><td colspan="8">压缩性能</td><td colspan="9">剪切性能</td><td colspan="3">燃 烧 性 能</td></tr><tr><td colspan="3">芯材</td><td colspan="5">夹层结构</td><td colspan="4">纵向</td><td colspan="4">横向</td><td colspan="3">垂直60s</td><td></td></tr><tr><td colspan="2">强度, psi</td><td>模量,ksi</td><td colspan="3">强度, psi</td><td colspan="2">模量,ksi</td><td colspan="2">强度, psi</td><td colspan="2">模量,ksi</td><td colspan="2">强度, psi</td><td colspan="2">模量,ksi</td><td rowspan="2">自熄时间s</td><td rowspan="2">燃烧长度in</td><td rowspan="2">滴落物熄灭时间,s</td><td></td></tr><tr><td>最小平均值</td><td>最小单值</td><td>最小平均值</td><td>最小平均值</td><td colspan="2">最小平均值</td><td>最小平均值</td><td>最小平均值</td><td>最小平均值</td><td>最小平均值</td><td>最小平均值</td><td>最小平均值</td><td>最小平均值</td><td>最小平均值</td><td>最小平均值</td><td>最小平均值</td><td></td></tr><tr><td rowspan="20">-124</td><td rowspan="13">I 类</td><td rowspan="6">I(3/16in)</td><td>3.0</td><td>240</td><td>200</td><td></td><td colspan="2">280</td><td>240</td><td></td><td></td><td>135</td><td>125</td><td>7.5</td><td>6.4</td><td>85</td><td>78</td><td>3.7</td><td>3.1</td><td rowspan="20">≤5</td><td rowspan="20">≤3</td><td rowspan="20">≤1</td><td></td></tr><tr><td>4.0</td><td>380</td><td>320</td><td></td><td colspan="2">480</td><td>420</td><td></td><td></td><td>230</td><td>200</td><td>11.0</td><td>9.4</td><td>125</td><td>110</td><td>5.6</td><td>5.0</td><td></td></tr><tr><td>5.5</td><td>640</td><td>540</td><td></td><td colspan="2">750</td><td>650</td><td></td><td></td><td>370</td><td>330</td><td>14.5</td><td>12.5</td><td>210</td><td>190</td><td>7.9</td><td>6.8</td><td></td></tr><tr><td>8.0</td><td>1125</td><td>940</td><td></td><td colspan="2">1350</td><td>1150</td><td></td><td></td><td>580</td><td>510</td><td>20.8</td><td>17.8</td><td>370</td><td>340</td><td>13.8</td><td>11.5</td><td></td></tr><tr><td>9.0</td><td>1300</td><td>1080</td><td></td><td colspan="2">1500</td><td>1300</td><td></td><td></td><td>640</td><td>575</td><td>25.0</td><td>22.0</td><td>410</td><td>390</td><td>15.6</td><td>13.5</td><td></td></tr><tr><td>12.0</td><td>1800</td><td>1500</td><td></td><td colspan="2">2000</td><td>1750</td><td></td><td></td><td>850</td><td>750</td><td>40.5</td><td>31.0</td><td>550</td><td>500</td><td>21.0</td><td>19.6</td><td></td></tr><tr><td rowspan="2">II(1/4in)</td><td>3.5</td><td>310</td><td>260</td><td></td><td colspan="2">400</td><td>350</td><td></td><td></td><td>185</td><td>160</td><td>9.0</td><td>7.8</td><td>110</td><td>100</td><td>4.6</td><td>3.9</td><td></td></tr><tr><td>4.5</td><td>460</td><td>390</td><td></td><td colspan="2">560</td><td>480</td><td></td><td></td><td>280</td><td>240</td><td>10.5</td><td>8.3</td><td>160</td><td>140</td><td>6.0</td><td>5.2</td><td></td></tr><tr><td rowspan="4">III(3/8in)</td><td>2.0</td><td>125</td><td>105</td><td></td><td colspan="2">145</td><td>120</td><td></td><td></td><td>74</td><td>64</td><td>5.3</td><td>4.3</td><td>45</td><td>42</td><td>2.0</td><td>1.8</td><td></td></tr><tr><td>3.5</td><td>295</td><td>245</td><td></td><td colspan="2">350</td><td>300</td><td></td><td></td><td>165</td><td>150</td><td>8.2</td><td>7.0</td><td>105</td><td>95</td><td>3.8</td><td>3.0</td><td></td></tr><tr><td>4.5</td><td>460</td><td>390</td><td></td><td colspan="2">550</td><td>470</td><td></td><td></td><td>280</td><td>240</td><td>11.0</td><td>9.0</td><td>160</td><td>150</td><td>5.0</td><td>4.5</td><td></td></tr><tr><td>6.0</td><td>750</td><td>610</td><td></td><td colspan="2">800</td><td>700</td><td></td><td></td><td>380</td><td>340</td><td>17.5</td><td>15.0</td><td>240</td><td>210</td><td>9.3</td><td>8.0</td><td></td></tr><tr><td>IV(1/4in)</td><td>4.5</td><td>390</td><td>350</td><td></td><td colspan="2">500</td><td>450</td><td></td><td></td><td>200</td><td>170</td><td>5.6</td><td>4.8</td><td>230</td><td>200</td><td>10.4</td><td>9.0</td><td></td></tr><tr><td rowspan="7">V 类</td><td rowspan="3">I(3/16in)</td><td>2.0</td><td>70</td><td>60</td><td></td><td colspan="2">115</td><td>100</td><td></td><td></td><td>75</td><td>65</td><td>8.6</td><td></td><td>39</td><td>30</td><td>2.9</td><td></td><td></td></tr><tr><td>3.0</td><td>160</td><td>140</td><td></td><td colspan="2">270</td><td>250</td><td></td><td></td><td>140</td><td>125</td><td>13.0</td><td></td><td>75</td><td>65</td><td>5.3</td><td></td><td></td></tr><tr><td>4.0</td><td>260</td><td>230</td><td></td><td colspan="2">430</td><td>400</td><td></td><td></td><td>200</td><td>180</td><td>18.0</td><td></td><td>110</td><td>100</td><td>7.4</td><td></td><td></td></tr><tr><td rowspan="4">V(1/8in)</td><td>3.0</td><td>160</td><td>140</td><td></td><td colspan="2">270</td><td>250</td><td></td><td></td><td>140</td><td>125</td><td>13.0</td><td></td><td>75</td><td>65</td><td>5.3</td><td></td><td></td></tr><tr><td>4.0</td><td>260</td><td>230</td><td></td><td colspan="2">430</td><td>400</td><td></td><td></td><td>200</td><td>180</td><td>18.0</td><td></td><td>110.0</td><td>100</td><td>7.4</td><td></td><td></td></tr><tr><td>5.5</td><td>460</td><td>400</td><td></td><td colspan="2">740</td><td>690</td><td></td><td></td><td>290</td><td>260</td><td>25.0</td><td></td><td>165</td><td>150</td><td>10.5</td><td></td><td></td></tr><tr><td>8.0</td><td>880</td><td>760</td><td></td><td colspan="2">1400</td><td>1300</td><td></td><td></td><td>460</td><td>410</td><td>37.0</td><td></td><td>270</td><td>250</td><td>16.5</td><td></td><td></td></tr><tr><td colspan="2">MS8 - 85</td><td></td><td></td><td></td><td></td><td></td><td colspan="2"></td><td></td><td></td><td></td><td></td><td></td><td></td><td></td><td></td><td></td><td></td><td></td><td></td><td></td><td></td><td></td></tr><tr><td rowspan="12" colspan="2"></td><td></td><td colspan="4"></td><td>室温</td><td colspan="2">350°</td><td>湿态①</td><td></td><td></td><td>室温</td><td colspan="2">350°</td><td>室温</td><td colspan="2">350°</td><td>室温</td><td>350°</td><td></td><td></td><td></td></tr><tr><td>I - A (3/16in)</td><td>4.0</td><td></td><td></td><td></td><td>480</td><td>335</td><td></td><td></td><td></td><td></td><td>212</td><td>130</td><td>10.0</td><td></td><td>110</td><td>65</td><td>5.0</td><td></td><td></td><td></td><td></td></tr><tr><td>I - B (3/16in)</td><td>5.5</td><td></td><td></td><td></td><td>750</td><td>525</td><td></td><td></td><td></td><td></td><td>350</td><td>210</td><td>12.6</td><td></td><td>190</td><td>115</td><td>6.8</td><td></td><td></td><td></td><td></td></tr><tr><td>I - C (3/16in)</td><td>8.0</td><td></td><td></td><td></td><td>1280</td><td>945</td><td></td><td></td><td></td><td></td><td>625</td><td>375</td><td>17.8</td><td></td><td>370</td><td>220</td><td>11.6</td><td></td><td></td><td></td><td></td></tr><tr><td>II - A (1/4in)</td><td>3.5</td><td></td><td></td><td></td><td>400</td><td>280</td><td></td><td></td><td></td><td></td><td>170</td><td>100</td><td>7.8</td><td></td><td>100</td><td>60</td><td>4.4</td><td></td><td></td><td></td><td></td></tr><tr><td>II - B (1/4in)</td><td>4.5</td><td></td><td></td><td></td><td>560</td><td>390</td><td></td><td></td><td></td><td></td><td>250</td><td>150</td><td>9.5</td><td></td><td>140</td><td>85</td><td>5.2</td><td></td><td></td><td></td><td></td></tr><tr><td>II - C (1/4in)</td><td>6.5</td><td></td><td></td><td></td><td>900</td><td>630</td><td></td><td></td><td></td><td></td><td>450</td><td>270</td><td>14.5</td><td></td><td>245</td><td>145</td><td>9.0</td><td></td><td></td><td></td><td></td></tr><tr><td>II - D (1/4in)</td><td>8.5</td><td></td><td></td><td></td><td>1370</td><td>960</td><td></td><td></td><td></td><td></td><td>685</td><td>410</td><td>19.0</td><td></td><td>425</td><td>225</td><td>13.0</td><td></td><td></td><td></td><td></td></tr><tr><td></td><td>2.2</td><td></td><td></td><td></td><td>145</td><td>100</td><td></td><td></td><td></td><td></td><td>85</td><td>50</td><td>5.3</td><td></td><td>45</td><td>25</td><td>1.8</td><td></td><td></td><td></td><td></td></tr><tr><td></td><td>3.2</td><td></td><td></td><td></td><td>350</td><td>245</td><td></td><td></td><td></td><td></td><td>160</td><td>95</td><td>7.0</td><td></td><td>85</td><td>50</td><td>3.0</td><td></td><td></td><td></td><td></td></tr><tr><td></td><td>4.5</td><td></td><td></td><td></td><td>550</td><td>385</td><td></td><td></td><td></td><td></td><td>260</td><td>155</td><td>9.0</td><td></td><td>150</td><td>90</td><td>4.5</td><td></td><td></td><td></td><td></td></tr><tr><td></td><td>6.0</td><td></td><td></td><td></td><td>750</td><td>525</td><td></td><td></td><td></td><td></td><td>380</td><td>230</td><td>15.0</td><td></td><td>210</td><td>125</td><td>8.0</td><td></td><td></td><td></td><td></td></tr></table>

压缩强度值不低于室温压缩强度值的 $90\%$ 。

表 9-14 玻璃纤维复合材料的工艺性能  

<table><tr><td>材 料 性能</td><td>BMS8-139</td><td>BMS8-129</td><td>BMS8-222</td><td>BMS8-79</td><td>BMS8-151</td><td>BMS8-226</td><td>BMS8-278</td><td>DMS2127</td><td>WLB8.4321</td></tr><tr><td>贮存期,d</td><td>≥180(≤40°F)</td><td>≥180(&lt;45°F)</td><td>≥180(&lt;10°F)</td><td>≥180(≤10°F)</td><td>≥180(&lt;10°F)</td><td>≥180(&lt;10°F)≥18(&lt;40°F)</td><td>250类:≥180(≤10°F)350类:≥180(≤40°F)</td><td>≥14(80°F)≥90(50°F)≥180(0°F)</td><td>≥180(-18°C)</td></tr><tr><td>适用期,h</td><td>≥360(75±5°F)</td><td>≥72(75±5°F)</td><td>≥120(70~90°F)</td><td>≥200(室温)</td><td>≥120(70~90°F)</td><td>≥144(≤75°F)</td><td></td><td></td><td></td></tr><tr><td>黏性</td><td></td><td></td><td>无黏性(70~90°F)</td><td></td><td>有黏性</td><td>I、III类:低黏性II类:高黏性</td><td></td><td></td><td></td></tr><tr><td>固化温度,℉</td><td></td><td>325~350</td><td>320±10</td><td></td><td>260+15-10</td><td>260+15-10</td><td>250类:260±10350类:350±10</td><td>250±10</td><td>≤130℃</td></tr><tr><td>固化时间,min</td><td></td><td>60~75</td><td>12±0.5</td><td></td><td>60</td><td>60</td><td>90+15-0</td><td>90</td><td>≤120</td></tr><tr><td>固化压力,psi</td><td></td><td>40±5</td><td>300</td><td></td><td></td><td></td><td>45±5</td><td></td><td>0.07~0.7MPa</td></tr><tr><td>抽真空,inHg</td><td></td><td>≥20</td><td></td><td></td><td>≥20</td><td>≥20</td><td>250类:≥22350类:≥20</td><td></td><td></td></tr><tr><td>后处理</td><td></td><td>300±10°F/60±10min350±10°F/60±10min400±10°F/60±10min</td><td></td><td></td><td></td><td></td><td></td><td></td><td></td></tr><tr><td>铺覆性</td><td></td><td></td><td></td><td></td><td>既可用于平板,也可用于复杂形状结构</td><td>II类:柔软、易铺覆</td><td></td><td></td><td></td></tr></table>

表 9-15 碳纤维复合材料工艺性能
