Repository: C-zj02/CFD-claw

<div align="center">

**English** | [中文](#中文版) | [Français](README_FR.md) | [Русский](README_RU.md) | [हिन्दी](README_HI.md) | [العربية](README_AR.md) | [Português](README_PT.md)

# 🚀 Claude Code Python

**A Complete Python Reimplementation Based on Real Claude Code Source**

*From TypeScript Source → Rebuilt in Python with ❤️*

***
**🔥 Active Development • New Features Weekly 🔥**

</div>

***

## 🎯 What is This?

**Clawd Code** is a **complete Python rewrite** of Claude Code, based on the **real TypeScript source code**.

File: RAG-data/中国航空材料手册(第1版) 第1卷 结构钢 不锈钢001-200.pdf-c18ac419-eb6a-449f-8c50-a50393558250.md (part 7 of 7)
# 不锈钢
绪论 587
![](images/e7c7a766cebd48658c6194a8e7508b3117f8ecaf19eb15eb7ccf50639af2e8db.jpg)  
1—975℃油淬 $+625^{\circ}C$ 回火， $\sigma_{-1\mathrm{H}} = 421\mathrm{MPa}$ ；2—975℃空淬 $+625^{\circ}C$ 回火， $\sigma_{-1} = 401\mathrm{MPa}$ ；3—975℃油淬 $+300^{\circ}C$ 回火， $\sigma_{-1} = 401\mathrm{MPa}$ ；4—975℃空淬 $+300^{\circ}C$ 回火， $\sigma_{-1\mathrm{H}} = 325\mathrm{MPa}$

# 3.4.2 低周疲劳

# 3.4.2.1 棒材轴向加载缺口低周疲劳性能 见表3-16。

表3-16[3]  

<table><tr><td rowspan="2">热处理制度</td><td rowspan="2">k=σmax/σbH</td><td>σmax</td><td>σmin</td><td>f</td><td>N</td></tr><tr><td colspan="2">MPa</td><td>Hz</td><td>周</td></tr><tr><td rowspan="4">975℃油淬+625℃回火</td><td>1</td><td>1518</td><td>-</td><td>-</td><td>-</td></tr><tr><td>0.7</td><td>1063</td><td>106</td><td rowspan="3">0.167</td><td>4570</td></tr><tr><td>0.6</td><td>911</td><td>91</td><td>7747</td></tr><tr><td>0.5</td><td>759</td><td>76</td><td>21722</td></tr><tr><td rowspan="5">975℃空淬+625℃回火</td><td>1</td><td>1372</td><td>-</td><td>-</td><td>-</td></tr><tr><td>0.8</td><td>1092</td><td>110</td><td rowspan="4">0.167</td><td>2602</td></tr><tr><td>0.7</td><td>960</td><td>96</td><td>3681</td></tr><tr><td>0.6</td><td>823</td><td>82</td><td>9022</td></tr><tr><td>0.5</td><td>686</td><td>69</td><td>23010</td></tr></table>

# 3.4.2.2 板材轴向加载低周疲劳性能 见表3-17。

表3-17[3]  

<table><tr><td rowspan="2">热处理制度</td><td rowspan="2">板厚,mm</td><td rowspan="2">K</td><td>σmax</td><td>σmin</td><td>f</td><td>N</td></tr><tr><td colspan="2">MPa</td><td>Hz</td><td>周</td></tr><tr><td rowspan="4">975℃空淬+635℃回火</td><td rowspan="4">1.5</td><td>1</td><td>1120</td><td>-</td><td>-</td><td>-</td></tr><tr><td>0.8</td><td>896</td><td>90</td><td rowspan="3">0.2</td><td>4287</td></tr><tr><td>0.7</td><td>784</td><td>78</td><td>8986</td></tr><tr><td>0.6</td><td>672</td><td>67</td><td>22177</td></tr></table>

注：试验用板宽 $15\mathrm{mm}$ ，中心孔 $d3\mathrm{mm}$ 的试样。

# 3.5 弹性性能

# 3.5.1 弹性模量 见表3-18。

表3-18[3]  

<table><tr><td>θ, ℃</td><td>20</td><td>100</td><td>200</td><td>300</td><td>400</td><td>500</td></tr><tr><td>E, GPa</td><td>209</td><td>206</td><td>200</td><td>194</td><td>184</td><td>177</td></tr></table>

# 3.5.2 切变模量 见表3-19。

表3-19[3]  

<table><tr><td>θ, ℃</td><td>20</td><td>100</td><td>200</td><td>300</td><td>400</td><td>500</td></tr><tr><td>G, GPa</td><td>81.5</td><td>79.7</td><td>77.6</td><td>74.9</td><td>71.3</td><td>67.3</td></tr></table>

# 3.6 断裂性能

# 3.6.1 断裂韧度

# 3.6.2 平面应变断裂韧度 见表3-20。

表3-20[3]  

<table><tr><td rowspan="2">热处理制度</td><td>σb</td><td>σ0.2</td><td colspan="2">试样</td><td rowspan="2">KQΦ, MN/m3/2</td></tr><tr><td colspan="2">MPa</td><td>B, mm</td><td>W, mm</td></tr><tr><td>975℃油淬 + 625℃回火</td><td>1196</td><td>1133</td><td rowspan="4">15</td><td rowspan="4">18</td><td>165.0</td></tr><tr><td>975℃油淬 + 300℃回火</td><td>1237</td><td>1097</td><td>113.9</td></tr><tr><td>975℃空淬 + 625℃回火</td><td>1143</td><td>1048</td><td>77.9</td></tr><tr><td>975℃空淬 + 300℃回火</td><td>1122</td><td>961</td><td>122.5</td></tr></table>

① 试样尺寸不满足。

# 4 组织结构

# 4.1 相变温度 见表4-1。

表4-1 [3]   

<table><tr><td>名称</td><td>Ac1</td><td>Ac3</td><td>Bs</td><td>Bf</td><td>Ms</td><td>Mf</td></tr><tr><td>θ, C</td><td>740</td><td>865</td><td>540</td><td>400</td><td>376</td><td>160</td></tr></table>

4.2 时间-温度-组织转变曲线 见图4-1和图4-2。

图片摘要：该图主要展示 4 1 [3]。
![](images/58f3db0ee4dc126b80ccdcc32d6af7e4a189235446d60bfe0cdcb2467f8f6c3d.jpg)

图41等温转变曲线[3]（用钢成分为 $C = 0.15\%$ ， $\mathbf{Mn} =$ $0.92\%$ ， $\mathrm{Si} = 0.05\%$ ， $\mathrm{Mo} = 0.89\%$ $\mathrm{Cr} = 1.33\%$ ， $\mathrm{V} = 0.292\%$ 。奥氏体温度为 $975\mathrm{C}$ ）  
图4-2 连续冷却转变曲线[3]   
图片摘要：该图主要展示 4 2 连续冷却转变曲线[3]。
![](images/b2b90c27b40e265555911d32a611393e268e1ede22269583a0a786a098c371ac.jpg)  
（用钢成分为 $C - 0.15\%$ ， $\mathrm{Mn} = 1.04\%$ $\mathrm{Si} = 0.10\%$ ， $\mathrm{Mo} = 89\%$ ， $\mathrm{Cr} = 1.33\%$ ， $\mathrm{V} = 0.29\%$ 。奥氏体化温度为 $975^{\circ}\mathrm{C}$ ）

4.3 合金组织结构 油淬和空淬后分别得到下贝氏体和粒状贝氏体组织。回火后则为回火的下贝氏体和粒状贝氏体组织。

# 5 工艺性能与要求

# 5.1 成形性能

5.1.1 冷成形性能 冷变形塑性良好，可进行冷冲、弯曲、锤拱等加工。退火板材成形极限图见图5-1。  
5.1.2 热压力加工成形性能 热压力加工成形性能良好。热加工的最高加热温度, 钢锭和钢坯分别为 $1300^{\circ} \mathrm{C}$ 和 $1160^{\circ} \mathrm{C}$ , 始锻 (轧) 温度分别为 $1200^{\circ} \mathrm{C}$ 和 $1100^{\circ} \mathrm{C}$ , 终锻 (轧) 温度应高于 $850^{\circ} \mathrm{C}$ , 随后空冷或缓冷。  
5.2 焊接性能 钢的焊接性能良好。按HCS47-62评级标准，钢的焊接裂纹倾向性为1级；即可作任何复杂的焊接构件。而且允许在零件热处理后进行焊接，焊后无需再行热处理[8]。

# 5.3 零件热处理工艺

图片摘要：该图主要展示 5 1 退火板材的成形极限图[3]（钢板厚度为 ）。
![](images/699219d4c5350094b8e24684c91afe116cffaa3dd150b260ebaeaf422b8b8320.jpg)  
图5-1 退火板材的成形极限图[3]（钢板厚度为 $1.1\mathrm{mm}$ ）

# 5.3.1 热处理工艺参数 见表5-1。

表5-1  

<table><tr><td>名称</td><td>退火</td><td>正火</td><td>淬火</td><td>回火</td><td>淬火</td><td>回火</td></tr><tr><td>加热温度,℃</td><td>875</td><td>975</td><td>975</td><td>600~630</td><td>975</td><td>620~650</td></tr><tr><td>冷却方法</td><td>炉冷</td><td>空冷</td><td>油冷</td><td>空冷</td><td>空冷</td><td>空冷</td></tr></table>

# 5.3.2 末端淬透性曲线 见图5-2。

# 5.3.3 晶粒长大倾向性 见表5-2。

表5-2[3]  

<table><tr><td>θ, ℃</td><td>900</td><td>930</td><td>950</td><td>1000</td><td>1050</td><td>1100</td><td>1150</td><td>1200</td></tr><tr><td>晶粒度级别</td><td>10~9</td><td>10~9</td><td>9~8</td><td>8~7</td><td>7~6</td><td>6~5</td><td>5~4</td><td>5~4</td></tr></table>

图5-2 末端淬透性曲线[3]   
图片摘要：该图主要展示 5 2 末端淬透性曲线[3]。
![](images/c9c1bb87bb83be99398401ead779e1d7843ffb805ac06224e218a1f88322ddcc.jpg)  
（奥氏体化温度为 $975\mathrm{C}$ ，保温1h，端淬）

5.4 表面处理工艺 该钢的表面防护方法是磷化、涂漆和喷镀等。光滑表面可镀铬，但随后应进行除氢处理。

5.5 切削加工及磨削性能 该钢在退火状态下，具有良好的切削加工性能。

# 参考资料

[1] 上海钢铁研究所，法国航空金属材料（一）（内部资料），1977年。  
[2]沪钢研98—86《15CrMnMoVA钢钢棒技术条件》（内部标准），1986年。  
[3] 上海钢铁研究所，15CrMnMoVA钢试验研究报告，1986年。  
[4] 上海交通大学，15CrMnMoVA钢试验报告，1982年4月。  
[5] 北京航空材料研究所，15CrMnMoVA钢试验报告，1986年7月。  
[6] 上海飞机制造厂，15CrMnMoVA钢试验报告，1979年。  
[7] 上海钢研所、抚顺钢厂，15CrMnMoVA钢出厂检验报告汇编（结09—86），北京航空材料研究所存，1986年10月。

编写：陈鹏林

审校：王峙南、姚志诚

# 1 概述

20CrNi3A钢为调质渗碳钢。该钢淬透性良好，能够在大的截面范围内获得均匀的强度。经调质或淬火加低温回火后，都有良好的综合力学性能。钢的切削加工性良好，冷变形塑性和焊接性能中等。此钢有形成白点的敏感性，高温回火时有回火脆性倾向。

20CrNi3A钢通常用于制造高负荷条件下工作的齿轮、轴等。

1.1 材料牌号 20CrNi3A。  
1.2 相近牌号 20XH3A（苏联），20NC11（法国）。  
1.3 材料的技术标准 见表1-1。

表1-1  

<table><tr><td>品种</td><td>技术标准</td></tr><tr><td rowspan="2">棒材</td><td>GB 3078-82《优质结构钢冷拉钢材技术条件》</td></tr><tr><td>YB 674-73《航空用结构钢钢棒技术条件》</td></tr><tr><td>锻件</td><td>HB 5024-77《结构钢、不锈及耐热钢锻件》</td></tr></table>

1.4 化学成分 见表1-2。

表1-2 [1]   

<table><tr><td>元素</td><td>C</td><td>Mn</td><td>Si</td><td>S</td><td>P</td><td>Cr</td><td>Ni</td></tr><tr><td>含量, u0</td><td>0.17~0.25</td><td>0.30~0.60</td><td>0.17~0.37</td><td>≤0.030</td><td>≤0.030</td><td>0.60~0.90</td><td>2.75~3.25</td></tr></table>

1.5 热处理制度 $820\sim 840^{\circ}\mathrm{C}$ 油或温水淬火 $+400\sim 500^{\circ}\mathrm{C}$ 回火，油或水冷。  
1.6 品种规格和供应状态   
1.6.1 品种规格 见表1-3中各标准的规定。

表1-3  

<table><tr><td>技术标准 品种 状态</td><td>圆 钢</td><td>六角钢</td><td>方 钢</td><td>扁 钢</td></tr><tr><td>热轧</td><td>GB 702-86</td><td>GB 705-83</td><td>GB 702-86</td><td>GB 704-83</td></tr><tr><td>冷轧(拉)</td><td>GB 905-82</td><td>GB 907-82</td><td>GB 906-82</td><td>-</td></tr><tr><td>锻造</td><td>GB 908-72</td><td>-</td><td>GB 908-72</td><td>YB 201-63</td></tr></table>

1.6.2 供应状态 通常为正火或高温回火状态供应。  
1.7 熔炼和铸造工艺 该钢通常以电弧炉熔炼或电弧炉 $+$ 电渣炉重熔。  
1.8 应用概况及特殊要求 该钢在航空工业中已长期用于制造承受高负荷下工作的

齿轮、轴、蜗杆及螺栓、销钉等。

# 2 物理及化学性能

# 2.1 热性能

2.1.2 热导率 见表2-1。

表2-1[2]   

<table><tr><td>θ, C</td><td>60</td><td>500</td><td>750</td><td>910</td></tr><tr><td>λ, W/(m·C)</td><td>30.98</td><td>25.54</td><td>21.35</td><td>22.61</td></tr></table>

2.1.4 线膨胀系数 见表2-2。

表2-2[2]  

<table><tr><td>θ, ℃</td><td>20~100</td><td>20~200</td><td>20~400</td><td>20~600</td></tr><tr><td>a, 10-6(℃)</td><td>11.8</td><td>13.0</td><td>14.7</td><td>15.6</td></tr></table>

2.2 密度 $\rho = 7.88\mathrm{g / cm}^{3[2]}$

# 3 力学性能

3.1 技术标准规定的性能 见表3-1。

表3-1  

<table><tr><td rowspan="3">品种</td><td rowspan="3">技术标准</td><td rowspan="3">热处理制度</td><td>σb</td><td>σ0.2</td><td>δ5</td><td>ψ</td><td>αKU</td><td>HB</td></tr><tr><td colspan="2">MPa</td><td colspan="2">%</td><td>kJ/m2</td><td rowspan="2">kgf/mm2</td></tr><tr><td colspan="5">不小于</td></tr><tr><td rowspan="3">棒材</td><td rowspan="2">YB 671-73</td><td>退火或高温回火</td><td>-</td><td>-</td><td>-</td><td>-</td><td>-</td><td>≤239</td></tr><tr><td>820~840℃油或温水淬火+400~500℃回火,油或水冷</td><td>980</td><td>835</td><td>10</td><td>55</td><td>980</td><td>341~292</td></tr><tr><td>GB 3078-82</td><td>退火</td><td>-</td><td>-</td><td>-</td><td>-</td><td>-</td><td>≤255</td></tr><tr><td rowspan="2">锻件</td><td rowspan="2">HB 5024-77</td><td>860~900℃空冷-650~680℃回火,空冷</td><td>-</td><td>-</td><td>-</td><td>-</td><td>-</td><td>≤239</td></tr><tr><td>820~840℃水淬或840~860℃油淬+400~500℃油或水冷</td><td>980</td><td>835</td><td>10</td><td>55</td><td>980</td><td>341~292</td></tr></table>

3.2 室温和各种温度下的力学性能  
3.2.1 硬度  
3.2.1.1 不同温度回火后的硬度变化 见图3-1。  
3.2.1.2 不同直径钢坯热处理后的硬度变化 见图3-2。  
3.2.2 拉伸性能  
3.2.2.1 室温拉伸性能 见表3-2。

图片摘要：该图主要展示 3 1 20CrNi3A钢硬度与回火温度的关系[3]（试样回火前经830℃油淬）。
![](images/d192af1c4dc6e19e26ae996d17782615ea2b08ec60809749f4ca20772bfcbb5b.jpg)  
图3-1 20CrNi3A钢硬度与回火温度的关系[3]（试样回火前经830℃油淬）

图3-2 不同直径钢坯热处理后的硬度分布[3]  
图片摘要：该图主要展示 3 2 不同直径钢坯热处理后的硬度分布[3]。
![](images/9a725780193e34b5d86c33fd95188c3d1b98af9ce9e723a50144c135ea806210.jpg)  
……一中心取样；——一二分之一半径处取样  
（热处理制度为 $850^{\circ}\mathrm{C}$ 正火 $+650^{\circ}\mathrm{C}$ 回火 $+820^{\circ}\mathrm{C}$ 油或水淬 $+500^{\circ}\mathrm{C}$ 回火，空冷）

表3-2[2]  

<table><tr><td rowspan="2">毛坯直径mm</td><td rowspan="2">热处理制度</td><td>σb</td><td>σ0.2</td><td>δ5</td><td>ψ</td></tr><tr><td colspan="2">MPa</td><td colspan="2">%</td></tr><tr><td rowspan="4">25</td><td rowspan="2">840℃水淬+480℃回火,水冷</td><td>955~1188</td><td>804~1100</td><td>11.8~21.8</td><td>55~69.4</td></tr><tr><td>1010</td><td>923</td><td>15.3</td><td>64.3</td></tr><tr><td rowspan="2">840℃油淬+470℃回火,水冷</td><td>990~1157</td><td>819~1108</td><td>11.5~18.5</td><td>61~67</td></tr><tr><td>1091</td><td>1031</td><td>15.3</td><td>65.3</td></tr></table>

续表 3-2  

<table><tr><td rowspan="2">毛坯直径mm</td><td rowspan="2">热处理制度</td><td>σb</td><td>σ0.2</td><td>δ5</td><td>ψ</td></tr><tr><td colspan="2">MPa</td><td colspan="2">%</td></tr><tr><td rowspan="3">20</td><td>900℃正火+820℃油淬+200℃回火</td><td>1124</td><td>1030</td><td>9.8</td><td>55.6</td></tr><tr><td>900℃正火+820℃油淬+500℃空冷</td><td>922</td><td>-</td><td>17.5</td><td>65.6</td></tr><tr><td>940℃伪渗碳8h+810℃油淬+220℃回火</td><td>1526</td><td>1226</td><td>12.5</td><td>51.6</td></tr></table>

注：第一、二列分别为33炉电弧炉钢和22炉电渣钢的统计。

# 3.2.2.2 不同温度回火后的拉伸性能 见表3-3和图3-3。

表3-3[4]  

<table><tr><td colspan="2">热处理制度</td><td>σb</td><td>σ0.2</td><td>δs</td><td>ψ</td></tr><tr><td>淬火</td><td>回火</td><td colspan="2">MPa</td><td colspan="2">%</td></tr><tr><td rowspan="5">830℃油淬</td><td>450℃</td><td>1216</td><td>1079</td><td>14</td><td>50</td></tr><tr><td>500℃</td><td>1030</td><td>922</td><td>18</td><td>58</td></tr><tr><td>550℃</td><td>902</td><td>785</td><td>20</td><td>63</td></tr><tr><td>600℃</td><td>814</td><td>657</td><td>22</td><td>67</td></tr><tr><td>650℃</td><td>755</td><td>520</td><td>24</td><td>67</td></tr></table>

图片摘要：该图主要展示 3 3[4]。
![](images/13c58c0f0cd3ccc85e5bb1b1761a07b9173c7fc1d65f8d7d59052bdb04eaab00.jpg)  
图3-3 回火温度与拉伸性能的关系[41]（试样回火前经830C油淬）

图3-4 拉伸性能与热处理钢坯直径的关系[3]  
图片摘要：该图主要展示 3 4 拉伸性能与热处理钢坯直径的关系[3]。
![](images/13b8e90ab06e96c60020304b64f7a73837556176ebc6eca29435cb059ccce477.jpg)  
一中心；……二分之一半径；一边缘  
（热处理制度为 $850^{\circ}\mathrm{C}$ 正火 $-650^{\circ}\mathrm{C}$ 回火 $\cdot 820^{\circ}\mathrm{C}$ 水或油淬 $+500^{\circ}\mathrm{C}$ 回火，空冷）

# 3.2.4 冲击性能

# 3.2.4.1 室温冲击韧性 见表3-4。

表3-4[2]  

<table><tr><td>毛坯直径, mm</td><td>热处理制度</td><td>\( a_{\mathrm {KI}}, \mathrm {kJ}/\mathrm {m}^{2} \)</td></tr><tr><td rowspan="2">25</td><td>840°C水淬 + 480°C回火, 水冷</td><td>\( \frac{1177-2245}{1647} \)</td></tr><tr><td>840°C油淬 + 470°C回火, 水冷</td><td>\( \frac{1122-1863}{1667} \)</td></tr><tr><td rowspan="3">20</td><td>900°C正火 + 820°C油淬 + 200°C空冷</td><td>677</td></tr><tr><td>900°C正火 + 820°C油淬 + 500°C空冷</td><td>961</td></tr><tr><td>940°C伪渗碳8h - 810°C油淬 - 220°C回火</td><td>735</td></tr></table>
