Repository: C-zj02/CFD-claw

<div align="center">

**English** | [中文](#中文版) | [Français](README_FR.md) | [Русский](README_RU.md) | [हिन्दी](README_HI.md) | [العربية](README_AR.md) | [Português](README_PT.md)

# 🚀 Claude Code Python

**A Complete Python Reimplementation Based on Real Claude Code Source**

*From TypeScript Source → Rebuilt in Python with ❤️*

***
**🔥 Active Development • New Features Weekly 🔥**

</div>

***

## 🎯 What is This?

**Clawd Code** is a **complete Python rewrite** of Claude Code, based on the **real TypeScript source code**.

File: RAG-data/中国航空材料手册(第1版) 第1卷 结构钢 不锈钢201-400.pdf-6c17cb33-6f90-47a5-a2c0-3fa360f2b8ea.md (part 7 of 7)
图片摘要：该图主要展示 35 冲击韧性与回火温度的关系[31]（试样回火前经830C油淬）。
<table><tr><td>t</td><td colspan="2">400℃</td><td colspan="2">500℃</td></tr><tr><td>10^5s</td><td>氧化增重 10^-2g·m^-2</td><td>氧化速度 10^-7g·m^-2·s^-1</td><td>氧化增重 10^-2g·m^-2</td><td>氧化速度 10^-7g·m^-2·s^-1</td></tr><tr><td>0.9</td><td>15.3</td><td>1.694</td><td>179.0</td><td>19.94</td></tr><tr><td>1.8</td><td>68.0</td><td>3.805</td><td>329.0</td><td>18.25</td></tr><tr><td>2.7</td><td>83.6</td><td>3.083</td><td>420.0</td><td>15.53</td></tr><tr><td>3.6</td><td>94.0</td><td>2.611</td><td>500.0</td><td>13.89</td></tr><tr><td>18</td><td>137.0</td><td>0.761</td><td>-</td><td>-</td></tr><tr><td>36</td><td>284.0</td><td>0.789</td><td>-</td><td>-</td></tr></table>

# 3 力学性能

3.1 技术条件规定的性能 见表3-1。

表3-1[1~4]  

<table><tr><td rowspan="2">品种</td><td rowspan="2">技术标准</td><td rowspan="2">热处理制度</td><td rowspan="2">θ℃</td><td>σb</td><td>σ0.2</td><td>δ5</td><td>ψ</td><td rowspan="2">akU kJ/m2</td><td rowspan="2">HB kgf/mm2</td></tr><tr><td colspan="2">MPa</td><td colspan="2">%</td></tr><tr><td rowspan="4">棒材</td><td rowspan="4">BB 202-85 Q/6S133-85</td><td>退火</td><td>20</td><td>-</td><td>-</td><td>-</td><td>-</td><td>-</td><td>≤269</td></tr><tr><td rowspan="3">1000℃油淬+600℃回火二次,空冷或水冷</td><td>20</td><td>≥1665</td><td>≥1470</td><td>≥9</td><td>≥40</td><td>≥490</td><td>-</td></tr><tr><td>300</td><td>≥1470</td><td>-</td><td>-</td><td>-</td><td>-</td><td>-</td></tr><tr><td>500</td><td>≥1225</td><td>-</td><td>-</td><td>-</td><td>-</td><td>-</td></tr><tr><td>型材</td><td>A T01-85 Q/6S134-85</td><td>等温退火</td><td>20</td><td>&lt;735</td><td>-</td><td>20</td><td>-</td><td>-</td><td>&lt;254</td></tr></table>

# 3.2 室温和各种温度下的性能

# 3.2.1 硬度

3.2.1.1 回火温度与硬度的关系 见图3-1。

图片摘要：该图主要展示 3 1 回火温度与硬度关系 [6] 淬火温度：。
![](images/53e8534f69569227ff4f04de1ced47aaa37803ece2999b4c3b2eb6097f69785d.jpg)  
图3-1 回火温度与硬度关系 [6] 淬火温度： $1000^{\circ}\mathrm{C}$

# 3.2.2 拉伸性能

3.2.2.1 室温拉伸性能 见表3-2。

表3-2[6]  

<table><tr><td rowspan="2">热处理毛坯直径,mm</td><td rowspan="2">热处理制度</td><td>σb</td><td>σ0.2</td><td>δ5</td><td>ψ</td></tr><tr><td colspan="2">MP a</td><td colspan="2">%</td></tr><tr><td rowspan="4">20</td><td rowspan="2">1000℃油淬+590~610℃回火二次,水冷</td><td>1665-1780</td><td>1475-1575</td><td>11.1-15.0</td><td>51.5-62.3</td></tr><tr><td>1725</td><td>1530</td><td>13.0</td><td>57.4</td></tr><tr><td rowspan="2">1000℃油淬+620~640℃回火二次,水冷</td><td>1510-1625</td><td>1375-1475</td><td>12.7-14.0</td><td>51.4-60.5</td></tr><tr><td>1555</td><td>1420</td><td>13.4</td><td>54.8</td></tr></table>

3.2.2.2 回火温度与拉伸性能的关系 见图3-2。

图片摘要：该图主要展示 3 2[6]。
![](images/0e25be53a25c2267d443e4fe7f1248ddb0cb85bf24392e81f345703f20559e12.jpg)  
图3-2回火温度与拉伸性能的关系[7]（试样淬火温度为 $1000^{\circ}\mathrm{C}$ ）

3.2.2.3 等温淬火后的拉伸性能 见表3-3。

表3-3[7]  

<table><tr><td rowspan="2">热处理制度</td><td>σb</td><td>σ0.2</td><td>δ5</td><td>ψ</td></tr><tr><td colspan="2">MPa</td><td colspan="2">%</td></tr><tr><td>1000℃加热+180℃等温60分钟,空冷+600℃回火二次,水冷</td><td>1725</td><td>1547</td><td>12.8</td><td>57.0</td></tr></table>

3.2.2.4 锻造比与拉伸性能关系 见表3-4。

表3-4[8]  

<table><tr><td rowspan="2">热处理制度</td><td rowspan="2">锻造比</td><td rowspan="2">锻坯尺寸mm×mm</td><td rowspan="2">取样方向</td><td>σb</td><td>σ0.2</td><td>δ5</td><td>ψ</td></tr><tr><td colspan="2">MP a</td><td colspan="2">%</td></tr><tr><td rowspan="8">1000℃油淬+590℃回火二次,水冷</td><td rowspan="2">3.0</td><td rowspan="2">185×185</td><td>纵</td><td>1760</td><td>1495</td><td>11.2</td><td>44.7</td></tr><tr><td>横</td><td>1765</td><td>1515</td><td>10.0</td><td>36.5</td></tr><tr><td>4.0</td><td>160×160</td><td>纵</td><td>1755</td><td>1505</td><td>11.5</td><td>45.0</td></tr><tr><td rowspan="2">5.2</td><td rowspan="2">140×140</td><td>纵</td><td>1805</td><td>1560</td><td>11.6</td><td>48.0</td></tr><tr><td>横</td><td>1805</td><td>1530</td><td>9.3</td><td>35.8</td></tr><tr><td>6.0</td><td>130×130</td><td>纵</td><td>1830</td><td>1530</td><td>11.3</td><td>50.7</td></tr><tr><td>8.3</td><td>110×110</td><td>纵</td><td>1770</td><td>1520</td><td>12.3</td><td>52.0</td></tr><tr><td>12.6</td><td>90×90</td><td>纵</td><td>1780</td><td>1525</td><td>10.9</td><td>53.7</td></tr></table>

# 3.2.2.5 热轧型材拉伸性能 见表3-5。

表3-5[8]  

<table><tr><td rowspan="2">热处理制度</td><td>σb</td><td>δ5</td></tr><tr><td>MP a</td><td>%</td></tr><tr><td>1000℃油淬 + 600℃回火二次，水冷</td><td>1733</td><td>12.8</td></tr><tr><td>热轧后700℃回火8h，空冷</td><td>1052</td><td>16.7</td></tr><tr><td>830℃炉冷至700℃等温8h炉冷至500℃以下，空冷</td><td>637</td><td>22.6</td></tr></table>

# 3.2.2.6 不同温度下的拉伸性能 见图3-3。

图3-3 不同温度下的拉伸性能[5]  
图片摘要：该图主要展示 3 3 不同温度下的拉伸性能[5]。
![](images/e11d3d8e9e48755f72bf6711cf47858354a46224e09e7fe6d4ae0d0afbfea324.jpg)  
（热处理制度为 $1000^{\circ}\mathrm{C}$ 油淬 $+600^{\circ}\mathrm{C}$ 回火二次，水冷）

# 3.2.2.7 $630^{\circ}\mathrm{C}$ 回火后的高温拉伸性能 见表3-6。

表3-6[6]  

<table><tr><td rowspan="2">热处理制度</td><td rowspan="2">θ,℃</td><td>σb</td><td>δ5</td><td>ψ</td></tr><tr><td>MPa</td><td colspan="2">%</td></tr><tr><td>1000℃油淬+630℃回火</td><td>300</td><td>1392</td><td>14.5</td><td>64.1</td></tr><tr><td>二次,空冷</td><td>500</td><td>1162</td><td>17.1</td><td>71.7</td></tr></table>

3.2.2.8 $630^{\circ}\mathrm{C}$ 回火后的低温拉伸性能 见表3-7。

表3-7[6]  

<table><tr><td rowspan="2">热处理制度</td><td rowspan="2">θ,℃</td><td>σb</td><td>δ5</td><td>ψ</td></tr><tr><td>MPa</td><td colspan="2">%</td></tr><tr><td rowspan="4">1000℃油淬+630℃回火二次,空冷</td><td>0</td><td>1569</td><td>14.5</td><td>53.8</td></tr><tr><td>-20</td><td>1597</td><td>14.8</td><td>53.2</td></tr><tr><td>-40</td><td>1617</td><td>13.8</td><td>52.0</td></tr><tr><td>-60</td><td>1634</td><td>14.1</td><td>53.2</td></tr></table>

# 3.2.4 冲击性能

3.2.4.1 室温冲击韧性 见表3-8。

表3-8[5-7]  

<table><tr><td>热处理制度</td><td>a k u, k J / m²</td></tr><tr><td>1000℃油淬+600℃回火二次,水冷</td><td>480 ~ 870/640</td></tr><tr><td>1000℃油淬+630℃回火二次,水冷</td><td>420 ~ 780/620</td></tr><tr><td>1000℃加热+180℃等温60min空冷+600℃回火二次,水冷</td><td>550</td></tr></table>

# 3.2.4.2 回火温度与冲击韧性关系 见图3-4。

图3-4 回火温度与冲击韧性关系[7]  
图片摘要：该图主要展示 3 4 回火温度与冲击韧性关系[7]。
![](images/44f77073d5a5d7005c363715b004cc84df780450efc0ba20dfee3ab38b2909e9.jpg)  
（淬火温度为 $1000^{\circ}\mathrm{C}$ ）

# 3.2.4.3 不同温度下的冲击韧性曲线 见图3-5。

图3-5 不同温度下的冲击韧性曲线（5）  
图片摘要：该图主要展示 3 5 不同温度下的冲击韧性曲线（5）。
![](images/a11898cc50f1ba72b1e7ac42d6e73bfdfb8b4c81cc2f64eea168df23101c638b.jpg)  
（热处理制度为 $1000^{\circ}\mathrm{C}$ 油淬 $+600^{\circ}\mathrm{C}$ 回火二次，水冷）

# 3.2.4.4 630℃回火后的高温冲击韧性 见表3-9。

表3-9[6]  

<table><tr><td>热处理制度</td><td>θ,℃</td><td>aku,kJ/m2</td></tr><tr><td rowspan="3">1000℃油淬+630℃回火二次,空冷</td><td>100</td><td>830</td></tr><tr><td>300</td><td>1060</td></tr><tr><td>500</td><td>980</td></tr></table>

# 3.2.4.5 $630^{\circ}\mathrm{C}$ 回火后的低温冲击韧性 见表3-10。

表3-10[6]  

<table><tr><td>热处理制度</td><td>θ,℃</td><td>aku,kJ/m2</td></tr><tr><td rowspan="4">1000℃油淬+630℃回火二次,空冷</td><td>0</td><td>630</td></tr><tr><td>-20</td><td>590</td></tr><tr><td>-40</td><td>660</td></tr><tr><td>-60</td><td>630</td></tr></table>

# 3.2.6 扭转和切变性能

3.2.6.1 不同温度下的扭转性能 见图3-6。

图3-6 不同温度下的扭转性能（5）  
图片摘要：该图主要展示 3 6 不同温度下的扭转性能（5）。
![](images/465299fdba2daa5e0bcd364682243bd33e20e80b19cd421592521c7083aafc16.jpg)  
（热处理制度为 $1000^{\circ}\mathrm{C}$ 油淬 $+600^{\circ}\mathrm{C}$ 回火二次，水冷）

# 3.2.6.2 剪切性能 见表3-11。

表3-11[10]  

<table><tr><td>热处理制度</td><td>τ, MPa</td></tr><tr><td rowspan="2">1000℃油淬 + 600℃回火二次，水冷</td><td>1065~1135</td></tr><tr><td>1105</td></tr></table>

# 3.2.8 应力集中

# 3.2.8.1 室温缺口敏感性能 见表3-12。

表3-12  

<table><tr><td rowspan="4">热处理制度</td><td colspan="8">倾斜角度(°)</td></tr><tr><td colspan="2">0</td><td colspan="3">4</td><td colspan="3">8</td></tr><tr><td>σbH</td><td>ψH</td><td>σbH</td><td>ψH</td><td>η</td><td>σbH</td><td>ψH</td><td>η</td></tr><tr><td>MP a</td><td>%</td><td>MP a</td><td>%</td><td>%</td><td>MP a</td><td>%</td><td>%</td></tr><tr><td>1000℃油淬+600℃回火二次,水冷</td><td>2390~2420/2400</td><td>4.3~6.0/5.0</td><td>1690~1820/1775</td><td>3.5~4.5/3.8</td><td>26</td><td>895~1000/950</td><td>2.2~2.7/2.6</td><td>61</td></tr></table>

# 3.3 持久蠕变性能

# 3.3.1 高温持久性能

3.3.1.1 Larson-MiLLer 参数曲线 见图 3-7。

图3-7 钢的持久强度拉森-米勒曲线[5]  
图片摘要：该图主要展示 3 7 钢的持久强度拉森 米勒曲线[5]。
![](images/30a82109383ebf9f34a2337e5d00eaaeacb64a8bba05b1a1f40e87c4e40b50e9.jpg)  
（热处理制度为 $1000^{\circ}\mathrm{C}$ 油淬 $+600^{\circ}\mathrm{C}$ 回火二次，水冷）

# 3.4 疲劳性能

# 3.4.1 高周疲劳

3.4.1.1 室温旋转变曲光滑疲劳试验数据和疲劳曲线 见表3-13和图3-8。  
3.4.1.2 $350^{\circ} \mathrm{C}$ 旋转弯曲光滑疲劳试验数据和疲劳曲线 见表3-14和图3-8。

表3-13  

<table><tr><td rowspan="2">热处理制度</td><td>σmax</td><td>N</td><td>σmax</td><td>N</td></tr><tr><td>MP a</td><td>10³周</td><td>MP a</td><td>3周</td></tr><tr><td rowspan="8">1000℃油淬+600℃回火,二次,水冷</td><td>902</td><td>1450</td><td>863</td><td>&gt;12800</td></tr><tr><td>892</td><td>&gt;14100</td><td>863</td><td>&gt;29000</td></tr><tr><td>892</td><td>&gt;33000</td><td>863</td><td>9600</td></tr><tr><td>883</td><td>&gt;16000</td><td>863</td><td>6900</td></tr><tr><td>883</td><td>&gt;13200</td><td>853</td><td>&gt;17000</td></tr><tr><td>873</td><td>&gt;17300</td><td>853</td><td>&gt;12900</td></tr><tr><td>873</td><td>1320</td><td>853</td><td>&gt;18900</td></tr><tr><td>863</td><td>&gt;11800</td><td>843</td><td>&gt;17900</td></tr></table>

表3-14  

<table><tr><td rowspan="2">热处理制度</td><td>σmax</td><td>N</td><td>σmax</td><td>N</td></tr><tr><td>MPa</td><td>10³周</td><td>MPa</td><td>10³周</td></tr><tr><td rowspan="9">1000℃油淬+600℃回火,二次,水冷</td><td>883</td><td>725</td><td>726</td><td>6810</td></tr><tr><td>843</td><td>1900</td><td>706</td><td>9460</td></tr><tr><td>824</td><td>1900</td><td>706</td><td>6380</td></tr><tr><td>804</td><td>1850</td><td>696</td><td>5880</td></tr><tr><td>784</td><td>3810</td><td>696</td><td>8560</td></tr><tr><td>765</td><td>1680</td><td>696</td><td>&gt;10500</td></tr><tr><td>745</td><td>5600</td><td>677</td><td>&gt;10400</td></tr><tr><td>745</td><td>5530</td><td>677</td><td>&gt;10400</td></tr><tr><td>726</td><td>8230</td><td>-</td><td>-</td></tr></table>

3.4.1.3 室温旋转弯曲缺口 $(K_{\mathrm{t}} = 2)$ 疲劳试验数据和疲劳曲线 见表3-15和图3-9。

表3-15  

<table><tr><td rowspan="2">热处理制度</td><td>σmax</td><td>N</td><td>σmax</td><td>N</td></tr><tr><td>MPa</td><td>10^3周</td><td>MPa</td><td>10^3周</td></tr><tr><td rowspan="7">1000℃油淬+600℃回火,二次,水冷</td><td>686</td><td>13</td><td>529</td><td>&gt;19900</td></tr><tr><td>637</td><td>12</td><td>529</td><td>&gt;17200</td></tr><tr><td>588</td><td>13</td><td>520</td><td>&gt;13200</td></tr><tr><td>569</td><td>1100</td><td>461</td><td>&gt;13000</td></tr><tr><td>539</td><td>118</td><td>441</td><td>&gt;13600</td></tr><tr><td>539</td><td>&gt;12400</td><td>441</td><td>&gt;11700</td></tr><tr><td>539</td><td>&gt;11200</td><td>-</td><td>-</td></tr></table>

图片摘要：该图主要展示 3 15。
![](images/e5c533e40e8a9fe7eea435bbfca8a038f8b056a39772a850fc1f92e58b8a6e4e.jpg)  
图3-8 旋转弯曲光滑疲劳曲线[5]（热处理制度为 $1000^{\circ}\mathrm{C}$ 油淬 $+600^{\circ}\mathrm{C}$ 回火二次水冷。试验条件为 $R = -1, f = 50\mathrm{Hz}$ ）

3.4.1.4 $350^{\circ} \mathrm{C}$ 旋转弯曲缺口（ $K_{\mathrm{t}} = 2$ ）疲劳试验数据和疲劳曲线见表3-16和图3-9。

表3-16  

<table><tr><td rowspan="2">热处理制度</td><td>σmax</td><td>N</td><td>σmax</td><td>N</td></tr><tr><td>MPa</td><td>10³周</td><td>MPa</td><td>10³周</td></tr><tr><td rowspan="8">1000℃油淬+600℃回火,二次,水冷</td><td>490</td><td>100</td><td>373</td><td>825</td></tr><tr><td>441</td><td>175</td><td>373</td><td>&gt;10300</td></tr><tr><td>422</td><td>825</td><td>373</td><td>&gt;11000</td></tr><tr><td>412</td><td>365</td><td>373</td><td>&gt;11800</td></tr><tr><td>392</td><td>4050</td><td>363</td><td>&gt;10200</td></tr><tr><td>392</td><td>&gt;10800</td><td>363</td><td>&gt;10200</td></tr><tr><td>382</td><td>7780</td><td>363</td><td>&gt;11400</td></tr><tr><td>373</td><td>7600</td><td>-</td><td>-</td></tr></table>

图片摘要：该图主要展示 3 16。
![](images/b4b0ab6cd147bbc3b318031e172561936bdd6320b88febf3a2baad19b599ad05.jpg)  
图3-9 旋转弯曲缺口疲劳曲线[5]

（热处理制度为 $1000^{\circ}\mathrm{C}$ 油淬 $+600^{\circ}\mathrm{C}$ 回火二次，水冷。

试验条件为 $R = -1, f = 50\mathrm{Hz}$

# 3.4.1.5 轴向加载光滑疲劳试验数据和中值 $S - N$ 曲线 见表3-17和图3-10。

表3-17  

<table><tr><td>试验方法</td><td>σ max MPa</td><td colspan="7">疲劳寿命N 10^3周</td><td>平均对数疲劳寿命X̄</td><td>标准差s</td><td>中值疲劳寿命N50 10^3周</td></tr><tr><td rowspan="2">成组试验</td><td>1471</td><td>64</td><td>48</td><td>41</td><td>27</td><td>35</td><td></td><td></td><td>4.6151</td><td>0.1411</td><td>41.221</td></tr><tr><td>1373</td><td>511</td><td>110</td><td>163</td><td>167</td><td>239</td><td>431</td><td>990</td><td>5.4562</td><td>0.3363</td><td>285.878</td></tr><tr><td rowspan="10">升降法</td><td>1324</td><td>120</td><td>280</td><td></td><td></td><td></td><td></td><td></td><td></td><td></td><td></td></tr><tr><td>1034</td><td>4120</td><td>179</td><td>175</td><td>140</td><td>&gt;10700</td><td></td><td></td><td></td><td></td><td></td></tr><tr><td>1285</td><td>95</td><td>4100</td><td>&gt;10700</td><td>&gt;10700</td><td></td><td></td><td></td><td></td><td></td><td></td></tr><tr><td></td><td>&gt;10100</td><td>&gt;10900</td><td>&gt;10200</td><td></td><td></td><td></td><td></td><td></td><td></td><td></td></tr><tr><td>1265</td><td>210</td><td>&gt;11700</td><td></td><td></td><td></td><td></td><td></td><td></td><td></td><td></td></tr><tr><td>1245</td><td>111</td><td>150</td><td></td><td></td><td></td><td></td><td></td><td></td><td></td><td></td></tr><tr><td>1226</td><td>100</td><td>5592</td><td>265</td><td>&gt;10149</td><td></td><td></td><td></td><td></td><td></td><td></td></tr><tr><td>1206</td><td>407</td><td>409</td><td>130</td><td>&gt;10015</td><td></td><td></td><td></td><td></td><td></td><td></td></tr><tr><td></td><td>&gt;10959</td><td>&gt;10956</td><td></td><td></td><td></td><td></td><td></td><td></td><td></td><td></td></tr><tr><td>1187</td><td>&gt;10703</td><td>&gt;10953</td><td></td><td></td><td></td><td></td><td></td><td></td><td></td><td></td></tr></table>

图3-10 轴向加载光滑 $S - N$ 曲线  
图片摘要：该图主要展示 3 10 轴向加载光滑 曲线。
![](images/a0559af2fef860221312c37dbaf2c950ad0a6c52c1c0fd6626722c28a654795a.jpg)  
（热处理制度为 $1000^{\circ}\mathrm{C}$ 油淬 $+600^{\circ}\mathrm{C}$ 回火二次，水冷。  
试验条件： $R = 0.1$ ， $f = 142\mathrm{Hz}$

3.4.1.6 轴向加载缺口疲劳（ $K_{\mathrm{t}} = 3$ ）试验数据和中值 $S - N$ 曲线 见表3-18和图3-11。

# 3.4.2 低周疲劳

3.4.2.1 室温低周疲劳（ $K_{\mathrm{t}} = 2.7$ ）试验数据和疲劳曲线 见表3-19和图3-12。  
3.4.2.2 350℃低周疲劳（ $K_{\mathrm{t}} = 2.7$ ）试验数据和疲劳曲线 见表3-20和图3-12。

表3-18  

<table><tr><td>试验方法</td><td>σmaxMPa</td><td colspan="5">疲劳寿命，N10^3周</td><td>平均对数疲劳寿命X̄</td><td>标准差s</td><td>中值疲劳寿命N5010^3周</td></tr><tr><td rowspan="3">成组试验</td><td>735</td><td>39</td><td>53</td><td>17</td><td>55</td><td>27</td><td>46</td><td>4.5634</td><td>0.198</td></tr><tr><td>677</td><td>116</td><td>179</td><td>67</td><td>128</td><td>82</td><td></td><td>5.0275</td><td>0.1757</td></tr><tr><td>637</td><td>105</td><td>122</td><td>50</td><td>112</td><td>166</td><td></td><td>4.9894</td><td>0.3003</td></tr><tr><td rowspan="7">升降法</td><td>618</td><td>9480</td><td></td><td></td><td></td><td></td><td></td><td rowspan="4" colspan="2">指定寿命N=10^7</td></tr><tr><td>598</td><td>89</td><td>206</td><td>153</td><td>&gt;10100</td><td></td><td></td></tr><tr><td>579</td><td>3310</td><td>203</td><td>209</td><td>&gt;10100</td><td></td><td></td></tr><tr><td></td><td colspan="5">&gt;10100-</td><td></td></tr><tr><td>559</td><td>129</td><td>186</td><td>168</td><td>&gt;10100</td><td></td><td></td><td rowspan="3" colspan="2">σ=571 MPa</td></tr><tr><td></td><td>&gt;10100</td><td colspan="4">&gt;10100</td><td></td></tr><tr><td>539</td><td>&gt;10100</td><td colspan="4">&gt;10100</td><td></td></tr></table>

图3-11 轴向加载缺口（ $K_{\mathrm{t}} = 3$ ） $S - N$ 曲线  
图片摘要：该图主要展示 3 11 轴向加载缺口（ ） 曲线。
![](images/51ccb8159009c3eeea8b8394b8e6d38dbcdb9c248880ed4bbfc4f96216fbe31f.jpg)  
（热处理制度为 $1000^{\circ}\mathrm{C}$ 油淬 $+600^{\circ}\mathrm{C}$ 回火二次，水冷。  
试验条件： $R = 0.1$ ， $f = 142\mathrm{Hz}$ ）

表3-19  

<table><tr><td rowspan="2">热处理制度</td><td rowspan="2">σbH
MPa</td><td rowspan="2">K</td><td>σmax</td><td>σmin</td><td rowspan="2">频率
Hz</td><td rowspan="2">N
10^3周</td></tr><tr><td colspan="2">MPa</td></tr><tr><td rowspan="5">1000℃油淬+
600℃回火二次,水冷</td><td>2250
2265
2275</td><td>1</td><td>-</td><td>-</td><td>-</td><td>-</td></tr><tr><td rowspan="4"></td><td>0.7</td><td>1585</td><td>160</td><td>0.20</td><td>1.069</td></tr><tr><td>0.6</td><td>1360</td><td>136</td><td>0.20</td><td>2.314</td></tr><tr><td>0.5</td><td>1130</td><td>115</td><td>0.20</td><td>4.773</td></tr><tr><td>0.4</td><td>905</td><td>90</td><td>0.20</td><td>16.519</td></tr></table>

表3-20  

<table><tr><td rowspan="2">热处理制度</td><td rowspan="2">σbH
MPa</td><td rowspan="2">K</td><td>σmax</td><td>σmin</td><td rowspan="2">频率
Hz</td><td rowspan="2">N
10^3周</td></tr><tr><td colspan="2">MPa</td></tr><tr><td rowspan="3">1000℃油淬+
600℃回火二次,</td><td>1965</td><td rowspan="3">1</td><td rowspan="3">-</td><td rowspan="3">-</td><td rowspan="3">-</td><td rowspan="3">-</td></tr><tr><td>1970</td></tr><tr><td>1960</td></tr><tr><td rowspan="3">水冷</td><td rowspan="3">-</td><td>0.7</td><td>1375</td><td>140</td><td>0.20</td><td>1.534</td></tr><tr><td>0.6</td><td>1180</td><td>120</td><td>0.20</td><td>2.932</td></tr><tr><td>0.5</td><td>965</td><td>95</td><td>0.20</td><td>45.878</td></tr></table>

# 3.5 弹性性能

# 3.5.1 弹性模量 见表3-21。

表3-21 [5]  

<table><tr><td>θ,℃</td><td>20</td><td>100</td><td>200</td><td>300</td><td>400</td><td>500</td></tr><tr><td>E,GPa</td><td>200</td><td>192</td><td>186</td><td>174</td><td>170</td><td>158</td></tr></table>

# 3.5.2 切变模量 见表3-22。

表3-22 [5]  

<table><tr><td>θ, ℃</td><td>20</td><td>350</td><td>500</td></tr><tr><td>G, GPa</td><td>83</td><td>71</td><td>63</td></tr></table>

# 3.6 断裂性能

# 3.6.1 断裂韧度

3.6.1.1. 室温平面应变断裂韧度 见表3-23。

表3-23 [5,6]   

<table><tr><td>热处理制度</td><td>K1c
MN/m³/²</td></tr><tr><td>1000℃油淬+600℃</td><td>53.0~62.5</td></tr><tr><td>回火二次,水冷</td><td>58.8</td></tr><tr><td>1000℃油淬+630℃</td><td>93.3</td></tr><tr><td>回火二次,空冷</td><td></td></tr></table>

图3-12 低周疲劳曲线 [5]  
图片摘要：该图主要展示 3 12 低周疲劳曲线 [5]。
![](images/3f79a9512fbaa8bd52edafbb152e866609369ae4d1be4a54896402c0d91500a2.jpg)  
（热处理制度为 $1000^{\circ}\mathrm{C}$ 油淬 $+600^{\circ}\mathrm{C}$ 回火二次，水冷）

# 3.6.1.2 高温平面应变断裂韧度 见图3-13。

图片摘要：该图主要展示 3 12 低周疲劳曲线 [5]。
![](images/1a77f282d270609a003edcf25ebc8b7a5b35f03858bf1c4c75952f5b6dc20945.jpg)  
图3-13 高温断裂韧度曲线 [5]

3.6.1.3 低温平面应变断裂韧度 见表3-24。

表3-24[10]  

<table><tr><td rowspan="2">θ,℃</td><td colspan="2">K1c, MN / m3/2</td></tr><tr><td>1000℃油淬 + 600℃回火二次,水冷</td><td>1000℃油淬 + 630℃回火二次,空冷</td></tr><tr><td rowspan="2">0</td><td>55.8~61.2</td><td>75.7~89.3</td></tr><tr><td>58.1</td><td>81.8</td></tr><tr><td rowspan="2">-20</td><td>48.0~54.9</td><td>56.2~70.6</td></tr><tr><td>51.8</td><td>62.4</td></tr><tr><td rowspan="2">-40</td><td>48.0~52.7</td><td>53.5~65.9</td></tr><tr><td>49.6</td><td>59.7</td></tr><tr><td rowspan="2">-60</td><td>43.8~50.9</td><td>51.4~56.8</td></tr><tr><td>47.1</td><td>53.4</td></tr></table>

# 3.6.2 应力腐蚀界限应力强度因子

3.6.2.1 $3.5\% \mathrm{NaCl}$ 水溶液中应力腐蚀界限应力强度因子 见表3-25。

表3-25[6,10]  

<table><tr><td>热处理制度</td><td>取样方向</td><td>试样型式</td><td>K1scc
MN/m³/2</td></tr><tr><td>1000℃油淬+600℃</td><td>纵</td><td>CANT</td><td>40.3</td></tr><tr><td>回火二次,水冷</td><td>横</td><td>WOL</td><td>22.6</td></tr><tr><td>1000℃油淬+630℃</td><td>横</td><td>WOL</td><td>31.6</td></tr><tr><td>回火二次,空冷</td><td></td><td></td><td></td></tr></table>

3.6.2.2 $3.5\% \mathrm{NaCl}$ 水溶液中应力腐蚀裂纹扩展速率 $(\mathrm{da} / \mathrm{dt})$ 见图3-14和图3-15。

# 3.6.3 疲劳裂纹扩展速率

3.6.3.1 $600^{\circ}\mathrm{C}$ 回火后疲劳裂纹扩展速率 $(\mathrm{da} / \mathrm{d}N)$ 见图3-16。

图3-14 $\mathrm{d}a / \mathrm{d}t - K_{1}$ 曲线  
图片摘要：该图主要展示 3 14 曲线。
![](images/cabefc4ff1a1e8721df81aeee9b3c07bf5f191acdba7d39ef7c5e8215f14c319.jpg)  
$\text{一} \mathrm { N o } . 1 ; \quad \circ - \mathrm { N o } . 2 ; \quad \times - \mathrm { N o } . 3 ; \quad \triangle - \mathrm { N o } . 4 ; \quad \bullet - \mathrm { N o } . 5 ; \quad \triangle - \mathrm { N o } . 6$ （热处理制度为 $1000^{\circ}\mathrm{C}$ 油淬 $+600^{\circ}\mathrm{C}$ 回火二次，水冷。试验条件为WOL试样， $B = 26\mathrm{mm},\mathrm{T - L}$ 方向， $35^{\circ}\mathrm{C})$

图片摘要：该图主要展示 3 14 曲线。
![](images/e9df2fa2ff121c8794d8849f32fc9781fa5c875738810e7807d4864ab11db49f.jpg)  
图3-16 $\mathrm{d}a / \mathrm{d}N - \Delta K$ 曲线  
（热处理制度为 $1000^{\circ}\mathrm{C}$ 油淬 $+600^{\circ}\mathrm{C}$ 回火二次，水冷。试验条件为CT试样， $R = 0.1$ ， $f_{\cdot} = 8.33\mathrm{Hz}$ ， $P_{\max} = 19600\mathrm{N}$ ）

图片摘要：该图主要展示 3 16 曲线。
![](images/f3bfe376063994654a71c38574e0cde4a94b4cdd852acd7cd7198f64caaac818.jpg)  
10   
图3-15 du/dt-A曲线 $\text{一} \mathrm { N o } . 7 ; \text{一} \mathrm { N o } . 8 ; \text{一} \mathrm { N o } . 9 ; \text{一} \mathrm { N o } . 1 0 ; \text{一} \mathrm { N o } . 1 1 ; \text{一} \mathrm { N o } . 1 2$ （热处理制度为 $1000^{\circ}\mathrm{C}$ 油淬 $+600^{\circ}\mathrm{C}$ 回火二次，水冷。试验条件为WOL试样， $B = 26\mathrm{mm}$ ，T-L方向， $35^{\circ}\mathrm{C})$

WOL试样， $B = 26\mathrm{mm}$ ，T-L方向， $35^{\circ}C$

C. 试样, $R = {0.1},f = {6.331}\mathrm{\;{Hz}},T\max  = {15000}\mathrm{\;N}$ ,

图3-17 $\mathrm{d}a / \mathrm{d}N - \Delta K$ 曲线  
图片摘要：该图主要展示 3 17 曲线。
![](images/9e97be435e0dc34b49babfb228e29726e810ff9bfa601b896083c40c3a5e1d70.jpg)  
（热处理制度为 $1000^{\circ}\mathrm{C}$ 油淬 $+630^{\circ}\mathrm{C}$ 回火二次，空冷。试验条件为CT试样，  
$R = 0.1$ ， $f = 8.33\mathrm{Hz}$ ， $P_{\max} = 19600\mathrm{N}$ ）

# 3.7 模拟试验性能

# 3.7.1 螺栓（ $K_{\mathrm{t}} = 3.4$ ）元件性能

3.7.1.1 室温低周疲劳试验数据和疲劳曲线 见表3-26和图3-18。

表3-26  

<table><tr><td rowspan="2">热处理制度</td><td rowspan="2">σbHMPa</td><td rowspan="2">K</td><td>σmax</td><td>σmin</td><td rowspan="2">频率Hz</td><td rowspan="2">疲劳寿命N·10^3周</td></tr><tr><td colspan="2">MPa</td></tr><tr><td rowspan="5">1000℃油淬+600℃回火,二次,水冷</td><td>1997</td><td>1</td><td>-</td><td>-</td><td>-</td><td>-</td></tr><tr><td rowspan="4">-</td><td>0.6</td><td>1187</td><td>119</td><td>0.17</td><td>1.444</td></tr><tr><td>0.5</td><td>981</td><td>98</td><td>0.17</td><td>2.458</td></tr><tr><td>0.4</td><td>799</td><td>80</td><td>0.17</td><td>4.335</td></tr><tr><td>0.3</td><td>594</td><td>59</td><td>0.17</td><td>9.360</td></tr></table>

3.7.1.2 $350^{\circ}\mathrm{C}$ 低周疲劳试验数据和疲劳曲线 见表3-27和图3-18。

表3-27  

<table><tr><td rowspan="2">热处理制度</td><td rowspan="2">σbH
MPa</td><td rowspan="2">K</td><td>σmax</td><td>σmin</td><td rowspan="2">频率
Hz</td><td>疲劳寿命N</td></tr><tr><td colspan="2">MPa</td><td>10^3周</td></tr><tr><td rowspan="5">1000℃油淬+600℃回火,二次,水冷</td><td>1660</td><td>1</td><td>-</td><td>-</td><td>-</td><td>-</td></tr><tr><td rowspan="4">-</td><td>0.6</td><td>996</td><td>100</td><td>0.2</td><td>2.035</td></tr><tr><td>0.5</td><td>830</td><td>83</td><td>0.2</td><td>2.921</td></tr><tr><td>0.4</td><td>664</td><td>66</td><td>0.2</td><td>9.882</td></tr><tr><td>0.3</td><td>498</td><td>50</td><td>0.2</td><td>14.924</td></tr></table>

图片摘要：该图主要展示 3 27。
![](images/cce489a0574184bf2c46f95014cfffdb382215dc21e63b2122b5cd486f8b8654.jpg)  
图3-18 螺栓元件低周疲劳曲线[11]

# 3.7.2 单耳片（ $K_{1} = 2.45$ ）元件性能

3.7.2.1 室温低周疲劳试验数据和疲劳曲线 见表3-28和图3-19。

表3-28  

<table><tr><td rowspan="2">热处理制度</td><td rowspan="2">σbH
MPa</td><td rowspan="2">K</td><td>σmax</td><td>σmin</td><td rowspan="2">频率
Hz</td><td rowspan="2">疲劳寿命N
10^3周</td></tr><tr><td colspan="2">MPa</td></tr><tr><td rowspan="5">1000℃油淬+600℃回火,二次,水冷</td><td>1353</td><td>1</td><td>-</td><td>-</td><td>-</td><td>-</td></tr><tr><td rowspan="4">-</td><td>0.7</td><td>947</td><td>95</td><td>0.34</td><td>3.726</td></tr><tr><td>0.6</td><td>811</td><td>81</td><td>0.34</td><td>5.068</td></tr><tr><td>0.5</td><td>677</td><td>68</td><td>0.34</td><td>7.668</td></tr><tr><td>0.4</td><td>541</td><td>54</td><td>0.34</td><td>15.809</td></tr></table>

3.7.2.2 $350\mathrm{^\circ C}$ 低周疲劳试验数据和疲劳曲线 见表3-29和图3-19。

表3-29  

<table><tr><td rowspan="2">热处理制度</td><td rowspan="2">σbH
MPa</td><td rowspan="2">K</td><td>σmax</td><td>σmin</td><td rowspan="2">频率
Hz</td><td rowspan="2">疲劳寿命N
10^3周</td></tr><tr><td colspan="2">MPa</td></tr><tr><td rowspan="5">1000℃油淬+
600℃回火,二次,水冷</td><td>1213</td><td>1</td><td>-</td><td>-</td><td>-</td><td>-</td></tr><tr><td rowspan="4">-</td><td>0.7</td><td>850</td><td>85</td><td>0.34</td><td>3.532</td></tr><tr><td>0.6</td><td>728</td><td>73</td><td>0.34</td><td>7.278</td></tr><tr><td>0.5</td><td>609</td><td>61</td><td>0.34</td><td>16.428</td></tr><tr><td>0.4</td><td>488</td><td>49</td><td>0.34</td><td>41.122</td></tr></table>

图片摘要：该图主要展示 3 29。
![](images/d691b93293da843b8c2395f13836ffc568366791c377e23d5fa558194059fdef.jpg)  
图3-19 单耳片元件低周疲劳曲线 [11]

# 3.7.3 双耳片、 $(K = 2.45)$ 元件性能

3.7.3.1 室温低周疲劳试验数据 见表3-30。

表3-30  

<table><tr><td rowspan="2">热处理制度</td><td rowspan="2">σbH
MPa</td><td rowspan="2">K</td><td>σmax</td><td>σmin</td><td rowspan="2">频率
Hz</td><td rowspan="2">疲劳寿命N
10^3周</td></tr><tr><td colspan="2">MPa</td></tr><tr><td rowspan="2">1000℃油淬+600℃回火,二次,水冷</td><td>1380</td><td>1</td><td>-</td><td>-</td><td>-</td><td>-</td></tr><tr><td>-</td><td>0.6</td><td>828</td><td>83</td><td>0.17</td><td>6.845</td></tr></table>

3.7.3.2 $350^{\circ}\mathrm{C}$ 低周疲劳试验数据和疲劳曲线 见表3-31和图3-20。
