Repository: C-zj02/CFD-claw

<div align="center">

**English** | [中文](#中文版) | [Français](README_FR.md) | [Русский](README_RU.md) | [हिन्दी](README_HI.md) | [العربية](README_AR.md) | [Português](README_PT.md)

# 🚀 Claude Code Python

**A Complete Python Reimplementation Based on Real Claude Code Source**

*From TypeScript Source → Rebuilt in Python with ❤️*

***
**🔥 Active Development • New Features Weekly 🔥**

</div>

***

## 🎯 What is This?

**Clawd Code** is a **complete Python rewrite** of Claude Code, based on the **real TypeScript source code**.

File: RAG-data/中国航空材料手册(第1版) 第6卷 橡胶 密封剂 燃料及润滑材料001-200.pdf-0edbd990-c62a-4630-ae57-09c8cce89d53.md (part 7 of 8)
# 中国航空材料手册

<table><tr><td rowspan="2">胶 管 编 号</td><td>内径</td><td>外径</td><td rowspan="2">工作压力 MPa</td><td rowspan="2">最小弯曲半径 mm</td><td rowspan="2">单位重量 kg/m</td></tr><tr><td colspan="2">mm</td></tr><tr><td>13Y 35-16, 13H 35-16</td><td>35±0.5</td><td>45.5±1.5</td><td>1.6</td><td>300</td><td>1.20</td></tr><tr><td>13Y 38-16, 13H 38-16</td><td>38±0.5</td><td>52±1.5</td><td>1.6</td><td>330</td><td>1.40</td></tr><tr><td>13Y 40-15, 13H 40-15</td><td>40±0.5</td><td>54±1.5</td><td>1.5</td><td>350</td><td>1.45</td></tr><tr><td>13Y 42-15, 13H 42-15</td><td>42±0.8</td><td>56±1.5</td><td>1.5</td><td>350</td><td>1.50</td></tr><tr><td>13Y 45-15, 13H 45-15</td><td>45±0.8</td><td>55.5±2.0</td><td>1.5</td><td>400</td><td>1.70</td></tr><tr><td>13Y 48-15, 13H 48-15</td><td>48±0.8</td><td>62±1.5</td><td>1.5</td><td>480</td><td>1.80</td></tr><tr><td>13Y 50-16, 13H 50-16</td><td>50±0.8</td><td>64±1.5</td><td>1.6</td><td>500</td><td>2.00</td></tr><tr><td>13Y 51-15, 13H 51-15</td><td>51±0.8</td><td>65±1.5</td><td>1.5</td><td>500</td><td>2.10</td></tr><tr><td>13Y 54-15, 13H 54-15</td><td>54±0.8</td><td>68±1.5</td><td>1.5</td><td>550</td><td>2.25</td></tr><tr><td>13Y 58-15, 13H 58-15</td><td>58±0.8</td><td>72±1.5</td><td>1.5</td><td>600</td><td>2.30</td></tr><tr><td>13Y 65-15, 13H 65-15</td><td>65±0.8</td><td>80±2.0</td><td>1.5</td><td>700</td><td>2.50</td></tr></table>

注：内胶层厚度 $>1.2\mathrm{mm}$ ，内胶层厚度差 $< 0.3\mathrm{mm}$ ；壁厚公差 $< 1.0\mathrm{mm}$ 。

表2-4  

<table><tr><td rowspan="2">胶 管 编 号</td><td>内径</td><td>外径</td><td rowspan="2">工作压力 MPa</td><td rowspan="2">最小弯曲半径 mm</td><td rowspan="2">单位重量 \( \mathrm{{kg}}/\mathrm{m} \)</td></tr><tr><td colspan="2">\( \mathrm{{mm}} \)</td></tr><tr><td>\( {14}\mathrm{Y}4 - {120},{14}\mathrm{H}4 - {120} \)</td><td>\( 4 \pm  {0.3} \)</td><td>\( {15} \pm  {0.5} \)</td><td>11.8</td><td>50</td><td>0.20</td></tr><tr><td>\( {14}\mathrm{Y}6 - {100},{14}\mathrm{H}6 - {100} \)</td><td>\( 6 \pm  {0.3} \)</td><td>\( {17} \pm  {0.5} \)</td><td>9.8</td><td>55</td><td>0.25</td></tr><tr><td>\( {14}\mathrm{Y}8 - {85},{14}\mathrm{H}8 - {85} \)</td><td>\( 8 \pm  {0.3} \)</td><td>\( {20} \pm  {0.5} \)</td><td>8.3</td><td>60</td><td>0.35</td></tr><tr><td>\( {14}\mathrm{Y}{10} - {85},{14}\mathrm{H}{10} - {85} \)</td><td>\( {10} \pm  {0.3} \)</td><td>\( {21.5}_{-{0.2}}^{+0.8} \)</td><td>8.3</td><td>75</td><td>0.45</td></tr><tr><td>\( {14}\mathrm{Y}{12} - {70},{14}\mathrm{H}{12} - {70} \)</td><td>\( {12} \pm  {0.3} \)</td><td>\( {24} \pm  {1.0} \)</td><td>6.9</td><td>80</td><td>0.50</td></tr><tr><td>\( {14}\mathrm{Y}{14} - {70},{14}\mathrm{H}{14} - {70} \)</td><td>\( {14} \pm  {0.3} \)</td><td>\( {27} \pm  {1.0} \)</td><td>6.9</td><td>90</td><td>0.55</td></tr><tr><td>\( {14}\mathrm{Y}{16} - {70},{14}\mathrm{H}{16} - {70} \)</td><td>\( {16} \pm  {0.3} \)</td><td>\( {29} \pm  {1.0} \)</td><td>6.9</td><td>100</td><td>0.60</td></tr><tr><td>\( {14}\mathrm{Y}{18} - {60},{14}\mathrm{H}{18} - {60} \)</td><td>\( {18} \pm  {0.5} \)</td><td>\( {32} \pm  {1.0} \)</td><td>5.9</td><td>120</td><td>0.70</td></tr><tr><td>\( {14}\mathrm{Y}{20} - {60},{14}\mathrm{H}{20} - {60} \)</td><td>\( {20} \pm  {0.5} \)</td><td>\( {34} \pm  {1.0} \)</td><td>5.9</td><td>150</td><td>0.75</td></tr><tr><td>\( {14}\mathrm{Y}{22} - {50},{14}\mathrm{H}{22} - {50} \)</td><td>\( {22} \pm  {0.5} \)</td><td>\( {36.5} \pm  {1.0} \)</td><td>4.9</td><td>170</td><td>0.85</td></tr><tr><td>\( {14}\mathrm{Y}{25} - {50},{14}\mathrm{H}{25} - {50} \)</td><td>\( {25} \pm  {0.5} \)</td><td>\( {39.5} \pm  {1.2} \)</td><td>4.9</td><td>200</td><td>0.95</td></tr><tr><td>\( {14}\mathrm{Y}{28} - {30},{14}\mathrm{H}{28} - {30} \)</td><td>\( {28} \pm  {0.5} \)</td><td>\( {42.5} \pm  {1.2} \)</td><td>2.9</td><td>220</td><td>1.00</td></tr><tr><td>\( {14}\mathrm{Y}{30} - {30},{14}\mathrm{H}{30} - {30} \)</td><td>\( {30} \pm  {0.5} \)</td><td>\( {44.5} \pm  {1.2} \)</td><td>2.9</td><td>235</td><td>1.10</td></tr><tr><td>\( {14}\mathrm{Y}{32} - {30},{14}\mathrm{H}{32} - {30} \)</td><td>\( {32} \pm  {0.5} \)</td><td>\( {46.5} \pm  {1.2} \)</td><td>2.9</td><td>250</td><td>1.20</td></tr><tr><td>\( {14}\mathrm{Y}{35} - {15},{14}\mathrm{H}{35} - {15} \)</td><td>\( {35} \pm  {0.5} \)</td><td>\( {48} \pm  {1.2} \)</td><td>1.5</td><td>300</td><td>1.25</td></tr><tr><td>\( {14}\mathrm{Y}{40} - {15},{14}\mathrm{H}{40} - {15} \)</td><td>\( {40} \pm  {0.5} \)</td><td>\( {53} \pm  {1.5} \)</td><td>1.5</td><td>350</td><td>1.30</td></tr><tr><td>\( {14}\mathrm{Y}{42} - {15},{14}\mathrm{H}{42} - {15} \)</td><td>\( {42} \pm  {0.8} \)</td><td>\( {55} \pm  {1.5} \)</td><td>1.5</td><td>380</td><td>1.50</td></tr><tr><td>\( {14}\mathrm{Y}{50} - {15},{14}\mathrm{H}{50} - {15} \)</td><td>\( {50} \pm  {0.8} \)</td><td>\( {63} \pm  {1.5} \)</td><td>1.5</td><td>500</td><td>1.80</td></tr><tr><td>\( {14}\mathrm{Y}{54} - {15},{14}\mathrm{H}{54} - {15} \)</td><td>\( {54} \pm  {0.8} \)</td><td>\( {67} \pm  {1.5} \)</td><td>1.5</td><td>550</td><td>1.90</td></tr></table>

注：内胶层厚：内径 $10\sim 32\mathrm{mm}$ ， $\geqslant 1.5\mathrm{mm}$ ，内径 $35\sim 54\mathrm{mm}$ ， $\geqslant 1.2\mathrm{mm}$ ；内胶层厚度差 $<  0.3\mathrm{mm}$ ；壁厚公差 $<  1.0\mathrm{mm}$ 。

表2-5  

<table><tr><td rowspan="2">胶管编号</td><td>内径</td><td>外径</td><td rowspan="2">最小弯曲半径mm</td><td rowspan="2">单位重量kg/m</td></tr><tr><td colspan="2">mm</td></tr><tr><td>15Y 3-15, 15H 3-15</td><td>3 ±0.25</td><td>9+0.9-0.6</td><td>20</td><td>0.10</td></tr><tr><td>15Y 4-15, 15H 4-15</td><td>4 ±0.3</td><td>10+0.9-0.6</td><td>20</td><td>0.13</td></tr><tr><td>15Y 6-15, 15H 6-15</td><td>6 ±0.3</td><td>13.5+0.8-0.6</td><td>40</td><td>0.16</td></tr><tr><td>15Y 7-30</td><td>7 ±0.3</td><td>16 ±1.0</td><td>40</td><td>0.25</td></tr><tr><td>15Y 8-15, 15H 8-15</td><td>8 ±0.3</td><td>15.5+1.0-0.6</td><td>50</td><td>0.23</td></tr><tr><td>15Y 10-15, 15H 10-15</td><td>10 ±0.5</td><td>17.5+1.0-0.6</td><td>65</td><td>0.28</td></tr><tr><td>15Y 12-15, 15H 12-15</td><td>12 ±0.5</td><td>19.5+1.0-0.6</td><td>80</td><td>0.30</td></tr><tr><td>15Y 14-15, 15H 14-15</td><td>14 ±0.5</td><td>21.5 ±1.0</td><td>90</td><td>0.32</td></tr><tr><td>15Y 16-15, 15H 16-15</td><td>16 ±0.5</td><td>25 ±1.0</td><td>100</td><td>0.38</td></tr><tr><td>15Y 18-15, 15H 18-15</td><td>18 ±0.5</td><td>27 ±1.0</td><td>140</td><td>0.42</td></tr><tr><td>15Y 20-15, 15H 20-15</td><td>20 ±0.5</td><td>29 ±1.0</td><td>170</td><td>0.45</td></tr><tr><td>15Y 22-15, 15H 22-15</td><td>22 ±0.5</td><td>31 ±1.2</td><td>180</td><td>0.47</td></tr><tr><td>15Y 25-15, 15H 25-15</td><td>25 ±0.5</td><td>34 ±1.2</td><td>200</td><td>0.50</td></tr><tr><td>15Y 28-15, 15H 28-15</td><td>28 ±0.5</td><td>38 ±1.2</td><td>230</td><td>0.55</td></tr><tr><td>15Y 30-15, 15H 30-15</td><td>30 ±0.5</td><td>40 ±1.2</td><td>250</td><td>0.65</td></tr><tr><td>15Y 32-15, 15H 32-15</td><td>32 ±0.5</td><td>42 ±1.2</td><td>270</td><td>0.80</td></tr></table>

注：内胶层厚 $>1.2\mathrm{mm}$ ，内胶层厚度差 $<0.3\mathrm{mm}$ ；壁厚公差：内径 $3 \sim 10\mathrm{mm}$ ， $<0.5\mathrm{mm}$ ，内径 $12 \sim 32\mathrm{mm}$ ， $<1.0\mathrm{mm}$ ；工作压力除 $15\mathrm{Y}7-30$ 胶管为 $2.9\mathrm{MPa}$ 外，其他均为 $1.5\mathrm{MPa}$ 。

表2-6  

<table><tr><td rowspan="3">性能</td><td colspan="2">内层胶</td><td>外层胶</td></tr><tr><td>Y型</td><td>H型</td><td>Y、H型</td></tr><tr><td>5070</td><td>5172</td><td>5860</td></tr><tr><td>拉伸强度,MPa</td><td>10.8</td><td>7.4</td><td>8.8</td></tr><tr><td>扯断伸长率,%</td><td>200</td><td>220</td><td>300</td></tr><tr><td>扯断永久变形,%</td><td>10</td><td>8</td><td>10</td></tr><tr><td>硬度(邵尔A型),度</td><td>73±5</td><td>73±5</td><td>62±5</td></tr><tr><td>老化系数(按伸长计,70℃×144h)</td><td>0.6</td><td>0.75</td><td>0.65</td></tr><tr><td>脆性温度,℃</td><td>-55</td><td>-48</td><td>-55</td></tr><tr><td>压缩应力松弛系数</td><td>0.2</td><td>-</td><td>-</td></tr><tr><td>YH-10, 100℃×70h, 压缩30%</td><td></td><td></td><td></td></tr><tr><td>RP-2, 70℃×22h, 压缩30%</td><td>0.4</td><td>-</td><td>-</td></tr><tr><td>HH-20, 130℃×70h, 压缩30%</td><td>-</td><td>积累</td><td>-</td></tr></table>

2.3.2 胶管内层胶的耐介质性能指标见表2-7。  
2.3.3 胶管内胶层与编织层间的粘附强度不小于 $1.67\mathrm{kN / m}$ 。

# 2.4 成品性能

2.4.1 各型号胶管在最低工作温度下保持 $4\mathrm{h}$ 后，胶管内外表面不应产生裂纹。  
2.4.2 胶管在1.25倍工作压力下进行密封性检查时，不应出现渗油、凸起和其他不

密封现象。在3倍工作压力进行爆破试验时，胶管不应破裂。

表2-7  

<table><tr><td rowspan="2">介 质</td><td colspan="2">试 验 条 件</td><td colspan="2">重量变化,%</td></tr><tr><td>温度,℃</td><td>时间,h</td><td>Y型</td><td>H型</td></tr><tr><td>NY-120+苯(重量比75:25)</td><td>18~28</td><td>24</td><td>0~18</td><td>-</td></tr><tr><td>RP-2</td><td>70</td><td>24</td><td>-2~+6</td><td>-</td></tr><tr><td>YH-10</td><td>100</td><td>24</td><td>-4~+4</td><td>-</td></tr><tr><td>HH-20</td><td>130</td><td>24</td><td>-</td><td>-5~+3</td></tr></table>

2.4.3 胶管弯曲到最小允许半径时，其外径不应大于实际外径的 $10\%$ ，内径为 $25\mathrm{mm}$ 或 $25\mathrm{mm}$ 以上规格的胶管不应大于 $13\%$ 。

# 3 使用工艺

应根据输送介质和使用温度的不同，选择合适的胶管型号和组别。胶管的型号和组别标志见表3-1。

表3-1  

<table><tr><td>胶管型号和组别</td><td>胶管外表面颜色</td><td>标志颜色</td></tr><tr><td>Y型</td><td>黑色</td><td>黄色</td></tr><tr><td>H型1、3组</td><td>黑色</td><td>白色</td></tr><tr><td>H型2、4、5组</td><td>棕色</td><td>白色</td></tr></table>

# 4 其他

# 4.1 包装

胶管平直地存放在包装箱中，包装箱的内表面应光滑，并垫有防潮纸，以避免运输中损坏胶管。

# 4.2 运输

按非危险品运输，注意防晒、防潮、勿挤压。

# 4.3 贮存

贮存在温度 $0 \sim 28^{\circ} \mathrm{C}$ 、相对湿度不大于 $80\%$ 的库房内，避免阳光直接照射，距热源不少于 $1 \mathrm{~m}$ ，距地面不少于 $0.3 \mathrm{~m}$ 。贮存中应防止与油类、酸、碱及其他对产品有害物质的接触。胶管自制造日期起，自由贮存期为1年，装配贮存期为1年，保证使用期为3年，空气系统用胶管使用期为2年。

# 参考资料

[1] 西北橡胶厂：航空胶料、胶粘剂和橡胶制品性能统计表，No.橡-3，1985年  
[2] 沈阳第四橡胶厂：橡胶胶料、胶布、胶管、油箱、制品性能统计资料，No.橡-6，1986年

# 1 概述

耐4109合成滑油编织胶管由增强层和内、外胶层组成。用作直升机输送4109合成滑油的导管。工作温度为 $-40\sim 100^{\circ}\mathrm{C}$ 。

# 1.1 牌号和名称

耐4109合成滑油编织胶管。

# 1.2 基本组成

1.2.1 主体材料 内胶层：丁腈-40与共聚型氯醇橡胶并用胶料；外胶层：氯丁胶与共聚型氯醇橡胶并用胶料；增强层：锦纶线编织层。

1.2.2 基本结构 见图1-1。

图片摘要：该图主要展示 1 1 耐4109合成滑油编织胶管结构示意图 1一内胶层；2一锦纶编织层；3一外胶层。
![](images/8948a34c800f1f59e881ad95e9f4ee2a8eb755e8cd39a13d4a782ae9645e2f59.jpg)  
图1-1 耐4109合成滑油编织胶管结构示意图 1一内胶层；2一锦纶编织层；3一外胶层

# 1.3 技术标准

Q/SX6-71-78《4109滑油管企业标准（暂行）》。

# 1.5 供应状态

以管材供应。长度按协议规定。

# 1.6 应用概况

已在直升机上使用。

# 1.7 研制及生产单位

沈阳橡胶工业制品研究所研制并生产。

# 2 性能

# 2.1 规格尺寸

两种规格：内径 $14\mathrm{mm}$ ，外径 $24\mathrm{mm}$ ； 内径 $10\mathrm{mm}$ ，外径 $19\mathrm{mm}$ 。

# 2.2 外观质量

外观质量应符合Q/SX6-71-78企业标准规定。

# 2.3 胶料性能

2.3.1 胶管用胶料的硫化胶主要性能指标见表2-1。  
2.3.2 胶管的内层胶在4109合成滑油中经 $100^{\circ}\mathrm{C} \times 24\mathrm{h}$ 浸泡后，重量变化为 $0 \sim 6\%$ 。

# 3 使用工艺

# 4 其他

# 4.1 包装

将胶管平直地放在包装箱中。包装箱内表面应光滑，并垫有防潮纸，以避免在运输

中损坏胶管。

# 4.2 运输

按非危险品运输，注意防晒、防潮，勿挤压。

# 4.3 贮存

贮存在温度 $0 \sim 28^{\circ} \mathrm{C}$ 、相对湿度不大于 $80\%$ 的库房内，避免阳光直接照射，距热源不少于 $1 \mathrm{~m}$ ，距地面不少于 $0.3 \mathrm{~m}$ 。贮存中应防止与油类、酸、碱及其他对胶料有害物质接触。

表2-1  

<table><tr><td>性能</td><td>内层胶</td><td>外层胶</td></tr><tr><td>拉伸强度,MPa</td><td>12.7</td><td>7.48</td></tr><tr><td>扯断伸长率,%</td><td>250</td><td>250</td></tr><tr><td>扯断永久变形,%</td><td>8</td><td>15</td></tr><tr><td>硬度(邵尔A型),度</td><td>67±5</td><td>66±5</td></tr><tr><td>脆性温度,℃</td><td>-35</td><td>-35</td></tr></table>

# 参考资料

[1]沈阳橡胶工业制品研究所：橡胶胶布、制品性能统计资料，No.橡-5，1985年

# 钢丝编织橡胶管

# 钢丝编织胶管

# 1 概述

钢丝编织胶管由内胶层、钢丝编织层、辅助棉线编织层、中间胶层和外胶层组成。供飞机、发动机的液压、冷气、燃油、滑油系统作连接管和导管用。钢丝编织胶管分为Y型、R型、H型三种型号：Y型胶管输送液压油、仪表油、空气和酒精-甘油混合液，最高工作温度为 $100^{\circ}\mathrm{C}$ ；R型胶管输送煤油和汽油，最高工作温度为 $100^{\circ}\mathrm{C}$ ；H型胶管输送滑油、机油、锭子油和驻退液，工作温度为 $-40\sim 100^{\circ}\mathrm{C}$ 。

# 1.1 牌号及名称

Y型——液压系统钢丝编织胶管；

R型——燃油系统钢丝编织胶管；

H型——滑油系统钢丝编织胶管。

# 1.2 基本组成

1.2.1 主体材料 内胶层：Y型为5174丁腈胶料；H型为5172丁腈胶料；R型为5071丁腈胶料。外胶层：Y型、H型、R型均为5860丁腈胶料。骨架层： $\phi 0.3$ 钢丝（有光拉钢丝和镀铜钢丝两种）。  
1.2.2 基本结构 胶管按结构分为两组：第一组胶管由内胶层、外胶层、棉线编织层、中间胶层、一层钢丝编织层组成；第二组由内胶层、外胶层、棉线编织层、中间胶层及两层钢丝编织层组成。分别见图1-1、图1-2。

# 1.3 材料标准

HG6—417—79《航空用钢丝编织胶管》。

# 1.5 供应状态

图片摘要：该图主要展示 1 1 第一组钢丝编织胶管结构示意图。
![](images/bf04a405584b46c7c0807674f933639c10827372b97e62dfee08c1bc71cdb6fd.jpg)  
图1-1 第一组钢丝编织胶管结构示意图

1一内胶层；2一钢丝编织层；3一外胶层；4一棉线编织层；5一中间胶层

图1-2 第二组钢丝编织胶管结构示意图  
图片摘要：该图主要展示 1 2 第二组钢丝编织胶管结构示意图。
![](images/cd7c531436308d4d4864540a6c2b27a87e89038cd4e86bce752b68ce1e3b67c5.jpg)  
1一内胶层；2一钢丝编织层；3一外胶层；4一棉线编织层；5一中间胶层

以管材供应。胶管长度不小于 $0.4\mathrm{m}$ 。

# 1.6 应用概况

已在飞机、发动机使用多年。

# 1.7 研制及生产单位

西北橡胶厂、沈阳第四橡胶厂研制并生产。

# 1.8 鉴定级别及日期

经化学工业部、航空工业部及空军工程部联合批准生产。

# 2 性能

# 2.1 规格尺寸

第一组钢丝编织胶管的规格尺寸及技术特性见表2-1；第二组钢丝编织胶管的规格尺寸及技术特性见表2-2。

# 2.2 外观质量

外观质量应符合HG6-417-79的要求。

# 2.3 胶料性能

表2-1  

<table><tr><td rowspan="2">组别</td><td rowspan="2">胶管编号</td><td>胶管内径</td><td>胶管外径</td><td>内胶层厚度&gt;</td><td>钢丝编织层直径</td><td>最小弯曲半径</td><td rowspan="2">工作压力MPa</td><td rowspan="2">钢丝层与胶层粘附强度kN/m&gt;</td><td rowspan="2">单位重量(参考)kg/m</td></tr><tr><td colspan="5">mm</td></tr><tr><td rowspan="5">第一组</td><td>21Y 4-150</td><td>4+0.4-0.1</td><td>14.5±1.0</td><td>1.5</td><td>11.2±0.6</td><td>25</td><td>14.7</td><td>1.96</td><td>0.40</td></tr><tr><td>21Y 6-150</td><td>6+0.5-0.1</td><td>16.5±1.0</td><td>1.5</td><td>12.8±0.6</td><td>25</td><td>14.7</td><td>1.96</td><td>0.45</td></tr><tr><td>21R 6-125</td><td>6±0.2</td><td>15.0+2.0</td><td>1.2</td><td>11.4±0.4</td><td>25</td><td>12.2</td><td>1.96</td><td>0.37</td></tr><tr><td>21R 8-100</td><td>8±0.2</td><td>18.0+2.0</td><td>1.2</td><td>14±0.6</td><td>50</td><td>9.8</td><td>1.96</td><td>0.53</td></tr><tr><td>21R 10-100</td><td>10±0.2</td><td>20.0+2.0</td><td>1.2</td><td>16±0.6</td><td>60</td><td>9.8</td><td>1.96</td><td>0.55</td></tr></table>

注：内胶层厚度差 $< 0.3\mathrm{mm}$ ，胶管壁厚差 $< 1.0\mathrm{mm}$ 。

表2-2  

<table><tr><td rowspan="3">组别</td><td rowspan="3">胶管编号</td><td rowspan="2">胶管内径</td><td rowspan="2">胶管外径</td><td rowspan="2">内胶层厚度&gt;</td><td colspan="2">钢丝层直径</td><td rowspan="2">最小弯曲半径</td><td rowspan="2">工作压力MPa</td><td rowspan="2">钢丝层与胶层粘附强度kN/m&gt;</td><td rowspan="2">单位重量(参考)kg/m</td></tr><tr><td>第一层</td><td>第二层</td></tr><tr><td colspan="9">mm</td></tr><tr><td rowspan="6">第二组</td><td>22Y 8-211</td><td>8+0:3</td><td>21±1.0</td><td>1.5</td><td>13.8</td><td>16.6±0.8</td><td>100</td><td>20.7</td><td>3</td><td>0.850</td></tr><tr><td>22Y 10-150</td><td>10±0.5</td><td>23±1.0</td><td>1.5</td><td>15.8</td><td>18.6±0.8</td><td>150</td><td>14.7</td><td>3</td><td>0.920</td></tr><tr><td>22Y 12-125</td><td>12±0.5</td><td>25±1.0</td><td>1.5</td><td>17.8</td><td>20.6±0.8</td><td>150</td><td>12.2</td><td>3</td><td>1.050</td></tr><tr><td>22Y 16-125</td><td>16±0.5</td><td>29±1.0</td><td>1.5</td><td>21.8</td><td>24.6±0.8</td><td>200</td><td>12.2</td><td>4</td><td>1.260</td></tr><tr><td>22R 16-125</td><td>16±0.4</td><td>30+0:3</td><td>1.4</td><td>22.0</td><td>24.6±0.8</td><td>-</td><td>12.2</td><td>4</td><td>1.100</td></tr><tr><td>22H 17-110</td><td>17+0:3</td><td>28±1.0</td><td>1.2</td><td>21.4</td><td>24.2±0.8</td><td>200</td><td>10.8</td><td>4</td><td>1.260</td></tr></table>

注，内胶层厚度差 $< 0.3\mathrm{mm}$ ，胶管壁厚差 $< 1.0\mathrm{mm}$ 。

# 2.3.1 胶管用胶料的硫化胶主要性能指标见表2-3。

表2-3  

<table><tr><td rowspan="2">性 能</td><td colspan="3">内层胶</td><td>外层胶</td></tr><tr><td>Y型5174</td><td>R型5071</td><td>H型5172</td><td>5860</td></tr><tr><td>拉伸强度,MPa</td><td>8.8</td><td>10.8</td><td>7.4</td><td>8.8</td></tr><tr><td>扯断伸长率,%</td><td>190</td><td>200</td><td>220</td><td>300</td></tr><tr><td>扯断永久变形,%</td><td>8</td><td>8</td><td>8</td><td>10</td></tr><tr><td>硬度(邵尔A型),度</td><td>75±5</td><td>77±5</td><td>73±5</td><td>62±5</td></tr><tr><td>老化系数(按伸长计,70℃×144h)①&gt;</td><td>0.7</td><td>0.6</td><td>0.75</td><td>0.65</td></tr><tr><td>脆性温度,℃</td><td>-50</td><td>-50</td><td>-48</td><td>-55</td></tr><tr><td>压缩应力松弛系数(30%压缩率)</td><td>·0.35</td><td>-</td><td>-</td><td>-</td></tr><tr><td>YH-10, 100℃×72h</td><td>-</td><td>0.5</td><td>-</td><td>-</td></tr><tr><td>RP-2, 70℃×22h</td><td></td><td></td><td></td><td></td></tr></table>

① 老化条件改为 $90^{\circ} \mathrm{C} \times 24 \mathrm{~h}$ 试验时，指标不变。如不合格仍按 $70^{\circ} \mathrm{C} \times 144 \mathrm{~h}$ 试验。

# 2.3.2 胶管内层胶耐介质性能指标见表2-4。

表2-4  

<table><tr><td rowspan="2">介 质</td><td colspan="2">试验条件</td><td colspan="3">重量变化,%</td></tr><tr><td>温度,℃</td><td>时间,h</td><td>Y型5174</td><td>R型5071</td><td>H型5172</td></tr><tr><td>Y-120+苯(重量比75:25)①</td><td>18~28</td><td>24</td><td>-</td><td>0~14</td><td>-</td></tr><tr><td>RP-2</td><td>70</td><td>24</td><td>-</td><td>±5</td><td>-</td></tr><tr><td>驻退液①</td><td>90</td><td>24</td><td>-</td><td>-</td><td>-4~+3</td></tr><tr><td>YH-10</td><td>100</td><td>24</td><td>0~12</td><td>-</td><td>-</td></tr><tr><td>HH-20</td><td>130</td><td>24</td><td>-</td><td>-</td><td>-5~+3</td></tr></table>

$①$ 保证项目。

# 2.4 成品性能

2.4.1 在最低工作温度保持 $4\mathrm{h}$ 后，内外表面不应产生裂纹。

2.4.2 按规定的最小弯曲半径弯曲时，外径不应大于实际外径的 $5\%$ 。

2.4.3 胶管承受2倍工作压力时，不应有渗油、凸起和其他缺陷；承受4倍工作压力时，不应破裂。采用大波浪扣压的R型胶管，在19.6MPa压力下保持100h，不应漏油。

# 3 使用工艺

应根据输送介质的不同，选择合适的钢丝编织胶管型号。型号标志如下：

<table><tr><td>胶管型别</td><td>Y型</td><td>R型</td><td>H型</td></tr><tr><td>外胶层颜色</td><td>黑色</td><td>黑色</td><td>黑色</td></tr><tr><td>标志颜色</td><td>白色</td><td>黄色</td><td>棕色</td></tr></table>

胶管的编号、批号、制造日期、制造厂代号均可以从胶管上的标志查出，使用前应核定，避免错用。

# 4 其他

# 4.1 包装

胶管切头后用胶布封头，平直放入包装箱内。包装箱内表面应光滑并用防潮纸衬垫，以避免运输中损坏。

# 4.2 运输

按非危险品运输，注意防晒、防潮，勿挤压。

# 4.3 贮存

贮存在温度 $0 \sim 28^{\circ} \mathrm{C}$ 、相对湿度不大于 $80\%$ 的库房内，避免阳光直接照射，距热源不少于 $1 \mathrm{~m}$ ，距地面不少于 $0.3 \mathrm{~m}$ 。贮存中应防止与油类、酸、碱及其他对产品有害物质的接触。胶管从制造日期起，自由贮存期为半年，装配贮存期为1年，保证使用期为3年。

# 参考资料

[1] 西北橡胶厂：橡胶胶料、胶粘剂、制品性能统计资料，No.橡-3，1985年  
[2]沈阳第四橡胶厂：橡胶胶料、胶布、胶管、油箱、制品性能统计资料，No.橡-6，1986年

# Y10型钢丝编织胶管

# 1 概述

Y10型钢丝编织胶管由内胶层、钢丝编织层、外胶层、棉线编织层和中间胶层组成。供飞机和其他装备液压系统作连接管用，输送 $\mathbf{Y}\mathbf{H} - 10$ 、12号液压油或其他石油基液压油。工作压力为 $20.7\mathrm{MPa}$ ，温度为 $-55\sim 100^{\circ}\mathrm{C}$ 。

# 1.1 牌号及名称

Y10型钢丝编织胶管。

# 1.2 基本组成

1.2.1 主体材料 内胶层：5006丁腈-26、丁腈-18并用胶料；外胶层：5960-2丁腈-26、氯磺化聚乙烯H-40并用胶料；增强层：镀铜钢丝。  
1.2.2 基本结构 胶管按结构分为两组，第一组胶管由内胶层、一层钢丝编织层、外胶层组成；第二组胶管由内胶层、外胶层和两层钢丝编织层组成，见图1-1、图1-2。

图片摘要：该图主要展示 1 1 第一组Y10型钢丝编织胶管结构示意图。
![](images/3ae9495e77a697668796810bd017254e6500f92d97c0c020338bedb870f6a981.jpg)  
图1-1 第一组Y10型钢丝编织胶管结构示意图

1一内胶层；2一钢丝编织层；3一外胶层；

4一棉线编织层；5一中间胶层

图片摘要：该图主要展示 1 1 第一组Y10型钢丝编织胶管结构示意图。
![](images/49493ed108418242a59c18171e8b19a5f7a06ef380b83a72a68cafc0cf207c95.jpg)  
图1-2 第二组Y10型钢丝编织胶管结构示意图 1—内胶层；2、3—钢丝编织层；4—外胶层；5—棉线编织层；6—中间胶层

# 1.3 材料标准

沪Q/HG 16-596-85.《航空用B2Y4-210钢丝编织胶管》。

# 1.5 供应状态

以管材供应。长度按商定的明细表供应，无明细表时按不少于 $0.4\mathrm{m}$ 供应。

# 1.6 应用概况

已在运输机液压系统试用。

# 1.7 研制及生产单位

上海橡胶厂、上海飞机制造公司共同研制；上海橡胶厂生产。

# 1.8 鉴定级别及日期

1984年11月由化学工业部鉴定通过。

# 2 性能

# 2.1 规格尺寸

规格尺寸及技术特性见表2-1。

# 2.2 外观质量

外观质量应符合沪Q/HG16—596—85的要求。

# 2.3 胶料性能

Y10胶管内、外胶层用胶料的硫化胶主要性能指标见表2-2。

# 2.4 液品性能

Y10胶管的成品性能见表2-3。

表2-1  

<table><tr><td rowspan="3">胶管编号</td><td rowspan="2">胶管内径</td><td rowspan="2">胶管外径</td><td colspan="2">橡胶层厚度 &gt;</td><td rowspan="2">钢丝编织层外径</td><td rowspan="2">最小弯曲半径</td><td rowspan="3">工作压力MPa</td><td rowspan="3">外胶层与钢丝编织层间粘附强度kN/m</td></tr><tr><td>内胶层</td><td>外胶层</td></tr><tr><td colspan="6">mm</td></tr><tr><td>B2Y4-210</td><td>4±0.2</td><td>13±0.6</td><td>1.5</td><td>1.0</td><td>10.3±0.4</td><td>60~70</td><td>20.7</td><td>≥2.94</td></tr><tr><td>B2Y6-210</td><td>6±0.2</td><td>18±0.6</td><td>1.5</td><td>1.0</td><td>14±0.4</td><td>85</td><td>20.7</td><td>剥不开</td></tr><tr><td>B2Y8-210</td><td>8±0.2</td><td>20±0.6</td><td>1.5</td><td>1.0</td><td>16±0.4</td><td>120</td><td>20.7</td><td>剥不开</td></tr><tr><td>B2Y10-210</td><td>10±0.2</td><td>22±0.8</td><td>1.5</td><td>1.0</td><td>18±0.6</td><td>135</td><td>20.7</td><td>剥不开</td></tr><tr><td>B2Y13-210</td><td>13±0.3</td><td>26±0.8</td><td>1.5</td><td>1.0</td><td>22.5±0.6</td><td>165</td><td>20.7</td><td>剥不开</td></tr></table>

注：内胶层壁厚差 $< 0.3\mathrm{mm}$ ，胶管壁厚差 $< 1.0\mathrm{mm}$ 。

表2-2  

<table><tr><td colspan="2">性能</td><td>内层胶</td><td>外层胶</td></tr><tr><td>拉伸强度,MPa</td><td>≥</td><td>11.8</td><td>9.8</td></tr><tr><td>扯断伸长率,%</td><td>≥</td><td>180</td><td>220</td></tr><tr><td>扯断永久变形,%</td><td>&lt;</td><td>8</td><td>12</td></tr><tr><td>硬度(邵尔A型),度</td><td></td><td>75±5</td><td>62±5</td></tr><tr><td>脆性温度,C</td><td>&lt;</td><td>-55</td><td>-50</td></tr><tr><td>老化系数(按伸长计,空气,120℃×144h)</td><td>≥</td><td>0.5</td><td>0.5</td></tr><tr><td>耐介质性能</td><td></td><td></td><td></td></tr><tr><td>重量变化(YH-10、12号液压油,120℃×24h),%</td><td></td><td>0~9</td><td>0~14</td></tr><tr><td>耐油系数(按伸长计,YH-10,120℃×144h)</td><td>≥</td><td>0.6</td><td>-</td></tr><tr><td>臭氧老化(臭氧浓度6±1ppm,6h)</td><td></td><td>--</td><td>不裂</td></tr><tr><td>人工气候老化(6kW氙灯,50℃,RH 40~50%,60h)</td><td></td><td>--</td><td>不裂</td></tr></table>

表2-3  

<table><tr><td>性能</td><td>试 验 条 件</td><td>指 标 要 求</td><td>试 样 数 量</td></tr><tr><td>内径缩小</td><td>YH -10、12号液压油, \( {70} \pm  5{}^{ \circ  }\mathrm{C} \) 浸泡 \( {168}\mathrm{\;h} \)</td><td>不大于原内径 10%</td><td>2 根</td></tr><tr><td>人工气候老化</td><td>\( 6\mathrm{{kW}} \) 氙灯照射 \( {60}\mathrm{\;h} \)</td><td>外表面胶层不应有肉眼 可见的裂纹</td><td>2 根</td></tr><tr><td>臭氧老化</td><td>臭氧浓度 \( 6 \pm  1\mathrm{{ppm}} \) , \( {30} \pm  2{}^{ \circ  }\mathrm{C} \times  6\mathrm{\;h} \)</td><td>外表面胶层不应有肉眼 可见的裂纹</td><td>2 根</td></tr><tr><td>耐压性能</td><td>41.2MPa试验压力下保 持 5 min</td><td>无渗漏及其他异常</td><td>2 根</td></tr><tr><td>室温爆破</td><td>82.4MPa试验压力下持 续 15~30s</td><td>不爆破</td><td>2 根</td></tr><tr><td>长度伸缩</td><td>20.6MPa 工作压力下保 持 5 min</td><td>\( - 4 \sim   + 2\% \)</td><td>2 根</td></tr><tr><td>高温爆破</td><td>61.8MPa试验压力下,于 \( {95} \pm  5{}^{ \circ  }\mathrm{C} \) 保持 \( {15} \sim  {30}\mathrm{\;s} \)</td><td>无渗漏爆破</td><td>油、空气老化及未老化 的胶管各 1 根</td></tr></table>

续表2-3   

<table><tr><td>性能</td><td>试 验 条 件</td><td>指 标 要 求</td><td>试 样 数 量</td></tr><tr><td>低温弯曲</td><td>-55±5℃×24h后,按最小弯曲半径弯曲</td><td>无损坏,充压检查无渗漏及其他异常</td><td>2根</td></tr><tr><td>高低温渗漏</td><td>95±5℃高温及-55±5℃低温,以20.6MPa压力反复充压5次</td><td>无渗漏损坏</td><td>2根</td></tr><tr><td>高低温曲挠</td><td>高温95±5℃,低温-55±5℃,三个循环共曲挠12万次</td><td>无渗漏损坏</td><td>油、空气老化及未老化的胶管各2根</td></tr><tr><td>高温脉冲</td><td>95±5℃,按工作压力的1.5倍(方形波1.33倍)脉冲15万次</td><td>无渗漏爆破</td><td>油、空气老化及未老化的胶管各2根</td></tr></table>

# 3 使用工艺

# 4 其他

# 4.1 包装

胶管切头后用胶布封头，然后平直地放在包装箱内。包装箱内表面应光滑并衬有防潮纸，以免胶管在运输中损坏。

# 4.2 运输

按非危险品运输，注意防晒、防潮，勿挤压。

# 4.3 贮存

贮存在温度 $0 \sim 28^{\circ} \mathrm{C}$ 、相对湿度不大于 $80\%$ 的库房内，避免阳光直接照射，距热源不少于 $1 \mathrm{~m}$ ，距地面不少于 $0.3 \mathrm{~m}$ 。贮存中应防止油类、酸、碱及其他对产品有害物质的接触。自制造日期起，自由贮存期为半年，装配贮存期为1年。

# 参考资料

[1] 上海橡胶厂：航空高压胶管性能资料，No.橡-12，1985年

# 强击机液压系统钢丝编织胶管

# 1 概述

强击机液压系统钢丝编织胶管由内胶层、钢丝编织层、辅助棉线编织层、中间胶层和外胶层组成。供强击机液压系统配套使用。输送YH-10液压油、仪表油、空气、酒

精-甘油混合液。工作压力为 $20.7\mathrm{MPa}$ ，工作温度为 $-55\sim 125^{\circ}C$ 。

# 1.1 牌号及名称

20Y6-210、20Y8-210液压钢丝编织胶管。

# 1.2 基本组成

1.2.1 主体材料 内胶层：5006丁腈-26、丁腈-18并用胶料；外胶层：4551丁腈-26、氯丁胶并用胶料；增强层：钢丝编织层。

1.2.2 基本结构 胶管结构见图1-1。

图1-1 强击机液压系统钢丝编织胶管结构示意图  
图片摘要：该图主要展示 1 1 强击机液压系统钢丝编织胶管结构示意图。
![](images/9ce5b9a9736bccd11d32eb5ca2ceb2c2cfc5295a5cb37414d6968448b1055c61.jpg)  
1一内胶层；2一棉线编织层；3一中间胶层；4一钢丝编织层；5一外胶层

# 1.3 材料标准

Q/SX6—25—70《强五液压钢丝编织胶管》。

# 1.5 供应状态

以管材供应。长度按商定的明细表供应，无明细表时以不小于 $0.4\mathrm{m}$ 供应。

# 1.6 应用概况

已在强击机上使用多年。

# 1.7 研制及生产单位

沈阳橡胶工业制品研究所研制，上海橡胶厂生产。

# 2 性能

# 2.1 规格尺寸

规格及技术特性见表2-1。

表2-1  

<table><tr><td rowspan="3">胶管牌号</td><td rowspan="2">胶管内径</td><td rowspan="2">胶管外径</td><td rowspan="2">最小弯曲半径</td><td colspan="2">橡胶层厚度 &gt;</td><td rowspan="2">第一钢丝编织层直径</td><td rowspan="2">第二钢丝编织层直径</td><td rowspan="3">工作压力MPa</td><td rowspan="3">钢丝编织层与外胶层粘附强度kN/m&gt;</td></tr><tr><td>内胶层</td><td>外胶层</td></tr><tr><td colspan="7">mm</td></tr><tr><td>20Y 6-210</td><td>6±0.2</td><td>18±0.5</td><td>80</td><td>1.3</td><td>1.2</td><td>12.6±0.3</td><td>14.2±0.4</td><td>20.7</td><td>2.45</td></tr><tr><td>20Y 8-210</td><td>8±0.2</td><td>21±0.5</td><td>100</td><td>1.5</td><td>1.2</td><td>15±0.3</td><td>16.6±0.4</td><td>20.7</td><td>2.45</td></tr></table>

# 2.2 外观质量

外观质量应符合 $\mathbf{Q} / \mathbf{S} \times 6 - 25 - 70$ 的要求。

# 2.3 胶料性能

20Y6-210、20Y8-210胶管用胶料的硫化胶主要性能指标见表2-2。

表2-2  

<table><tr><td rowspan="2" colspan="2">性 能</td><td>内胶层</td><td>外胶层</td></tr><tr><td>5006</td><td>4551</td></tr><tr><td>拉伸强度,MPa</td><td>&gt;</td><td>11.8</td><td>15.7</td></tr><tr><td>扯断伸长率,%</td><td>&gt;</td><td>180</td><td>250</td></tr><tr><td>扯断永久变形,%</td><td>&lt;</td><td>10</td><td>12</td></tr><tr><td>硬度(邵尔A型),度</td><td></td><td>73±5</td><td>60±5</td></tr><tr><td>脆性温度,℃</td><td>&lt;</td><td>-55</td><td>-50(暂定)</td></tr><tr><td>老化系数(按伸长计,空气,120℃×144h)</td><td>&gt;</td><td>0.5</td><td>0.5</td></tr><tr><td>耐介质性能</td><td></td><td></td><td></td></tr><tr><td>重量变化(YH-10,100℃×24h),%</td><td></td><td>0~9</td><td>0~12</td></tr><tr><td>耐油系数(按伸长计,YH-10,120℃×144h)</td><td>&gt;</td><td>0.7</td><td>-</td></tr></table>

# 2.4 成品性能

压力升至 $98\mathrm{MPa}$ 保持 $15 \sim 30\mathrm{s}$ ，胶管应不破裂。

# 3 使用工艺

# 4 其他

# 4.1 包装

胶管切头后用胶布封头，然后平直地放在包装箱内。包装箱内表面应光滑，并用防潮纸衬垫，以避免胶管在运输中损坏。

# 4.2 运输

按非危险品运输，注意防晒、防潮，勿挤压。

# 4.3 贮存

贮存在温度 $0 \sim 28^{\circ} \mathrm{C}$ 、相对湿度不大于 $80\%$ 的库房内，避免阳光直接照射。距热源不少于 $1 \mathrm{~m}$ ，距地面不少于 $0.3 \mathrm{~m}$ 。贮存中防止与油类、酸、碱及其他对产品有害物质的接触。胶管保证使用期暂定3年。

# 参考资料

[1] 上海橡胶厂：航空高压胶管性能资料，No.橡-12，1985年

# 耐磷酸酯油高压胶管

# 1 概述

耐磷酸酯油高压胶管由氟塑料衬里、橡胶内胶层和中间胶层、镀铜钢丝和不锈钢丝编织的增强层组成。具有耐压强度高、抗液压脉冲、耐疲劳等特点。可供大型客机磷酸

酯液压系统使用。工作压力为 $20.7\mathrm{MPa}$ ，工作温度为 $-55\sim 100^{\circ}C$ 。

# 1.1 牌号及名称

LY4-210、LY6-210、LY8-210耐磷酸酯油高压胶管。

# 1.2 基本组成

衬里：聚四氟乙烯；内胶层及中间胶层：3902三元乙丙橡胶胶料；增强层：镀铜钢丝和不锈钢丝编织层。

# 1.3 材料标准

沪/HG16—597—85《耐磷酸酯油高压胶管》。

# 1.5 供应状态

以管材供应。胶管长度按使用方、制造厂商定的明细表供应，并附加 $25\sim 50\mathrm{mm}$ 的加工余量。无明细表时，按不少于 $0.3\mathrm{m}$ 供应。

# 1.6 应用概况

已在大型客机液压系统试用。

# 1.7 研制及生产单位

上海橡胶厂研制并生产。

# 1.8 鉴定日期及级别

1984年11月由化学工业部鉴定通过。

# 2 性能

# 2.1 规格尺寸

规格尺寸及技术特性见表2-1。

表2-1  

<table><tr><td rowspan="3">胶管编号</td><td colspan="2">内径允许尺寸</td><td colspan="2">外径允许尺寸</td><td rowspan="2">管壁厚度差</td><td rowspan="2">最小弯曲半径</td><td rowspan="3">工作压力MPa</td></tr><tr><td>最小</td><td>最大</td><td>最小</td><td>最大</td></tr><tr><td colspan="6">mm</td></tr><tr><td>LY4-210</td><td>3.8</td><td>4.3</td><td>10.0</td><td>11.0</td><td>0.5</td><td>50</td><td>20.7</td></tr><tr><td>LY6-210</td><td>5.8</td><td>6.3</td><td>12.0</td><td>13.0</td><td>0.5</td><td>76</td><td>20.7</td></tr><tr><td>LY8-210</td><td>7.8</td><td>8.3</td><td>15.0</td><td>16.0</td><td>0.7</td><td>100</td><td>20.7</td></tr></table>

# 2.2 外观质量

外观质量应符合沪Q/HG16—597—85的要求。

# 2.3 胶料性能

耐磷酸酯油高压胶管用胶料的硫化胶主要性能指标见表2-2。

# 2.4 成品性能

耐磷酸酯油高压胶管的成品性能指标见表2-3。

表2-2  

<table><tr><td colspan="2">性能</td><td>指标</td></tr><tr><td>拉伸强度，MPa</td><td>&gt;</td><td>8.8</td></tr><tr><td>扯断伸长率，%</td><td>&gt;</td><td>120</td></tr><tr><td>扯断永久变形，%</td><td>&lt;</td><td>8</td></tr><tr><td>硬度（邵尔A型），度</td><td></td><td>73±5</td></tr><tr><td>脆性温度，℃</td><td>&lt;</td><td>-55</td></tr><tr><td>耐介质性能</td><td></td><td></td></tr><tr><td>重量变化（skydrol-500B磷酸酯油，120℃×24h），%</td><td>&lt;</td><td>12</td></tr><tr><td>老化系数（按冲长计，空气，120℃×24h）</td><td>&gt;</td><td>0:6</td></tr></table>

表2-3  

<table><tr><td>性能</td><td>LY 4-210</td><td>LY 6-210</td><td>LY 8-210</td></tr><tr><td>爆破压力,MPa室温95±5℃</td><td>176.5117.6</td><td>132.4117.6</td><td>127.4112.7</td></tr><tr><td>曲挠疲劳(高温95±5℃、低温-55±5℃,3个循环,共曲挠1.2×10^5次)</td><td colspan="3">无渗漏破坏</td></tr><tr><td>脉冲(95±5℃,1.5倍工作压力,脉冲1.5×10^5次)</td><td colspan="3">无渗漏破坏</td></tr><tr><td>内径缩小(磷酸酯油中,95±5℃×144h)</td><td colspan="3">&lt;原内径的10%</td></tr></table>

# 3 使用工艺

# 4 其他

# 4.1 包装

胶管切头后用胶布封好放在包装箱内。包装箱内表面应光滑并衬有防潮纸，以免胶管在运输中损坏。

# 4.2 运输

按非危险品运输，注意防晒、防潮，勿挤压。

# 4.3 贮存

贮存在温度 $0 \sim 28^{\circ} \mathrm{C}$ 、相对湿度不大于 $80\%$ 的库房内，避免阳光直接照射，距热源不少于 $1 \mathrm{~m}$ ，距地面不少于 $0.3 \mathrm{~m}$ 。贮存中应防止与油类、酸、碱及其他对产品有害物质的接触。胶管保证使用期暂定为3年。

# 参考资料

[1] 上海橡胶厂：航空高压胶管性能资料，No.橡-12，1985年

# 轰炸机液压系统高压胶管

# 1 概述

轰炸机液压系统高压胶管由内胶层、两层钢丝编织层、两层棉线编织层、中间胶层和外胶层组成。用作轰炸机液压系统连接管及导管。工作介质为 $\mathbf{Y}\mathbf{H} - 10$ 液压油，工作温度为 $-55\sim 100^{\circ}\mathrm{C}$ ，短期可达 $120^{\circ}\mathrm{C}$ 。

# 1.1 牌号及名称

$\mathbf{X}\mathbf{X}6 - 210$ 、 $\mathbf{X}\mathbf{X}8 - 210$ 、 $\mathbf{X}\mathbf{X}10 - 210$ 轰炸机液压系统高压胶管。

# 1.2 基本组成

1.2.1 主体材料 内胶层：76974丁腈胶料；中间胶层：665丁腈胶料；外胶层：76960丁腈、氯磺化聚乙烯并用胶料；增强层：镀铜钢丝。

# 1.2.2 基本结构 见图1-1。

# 1.3 材料标准

Q/XX-020—83《轰炸机高压胶管技术条件》。

# 1.5 供应状态

以管材供应，长度不小于 $0.4\mathrm{m}$ 。

# 1.6 应用概况

已在轰炸机液压系统使用多年。

# 1.7 研制及生产单位

西北橡胶厂研制并生产。

图片摘要：该图主要展示 1 1 轰炸机液压系统高压胶管基本结构示意图。
![](images/ed0712e94e151fc069be8ba95b275a094e127000a21a7e6b683c214599fa0fdf.jpg)  
图1-1 轰炸机液压系统高压胶管基本结构示意图

1—内胶层；2—棉线编织层；3—钢丝编织层；

4一中间胶层；5一外胶层

# 1.8 鉴定级别及日期

1983年9月由化学工业部鉴定通过。

# 2 性能

# 2.1 规格尺寸

结构、规格和技术特性见表2-1。

表2-1  

<table><tr><td rowspan="2">胶管牌号</td><td>内径</td><td>外径</td><td>内胶层厚度</td><td>第一钢丝编织层直径</td><td>第二钢丝编织层直径</td><td>最小弯曲半径</td><td rowspan="2">单位重量kg/m</td></tr><tr><td colspan="6">mm</td></tr><tr><td>XX6-210</td><td>6+0.3-0.1</td><td>18±0.8</td><td>≥1.5</td><td>12.6±0.6</td><td>14.2±0.6</td><td>25</td><td>&lt;0.60</td></tr><tr><td>XX8-210</td><td>8+0.3-0.1</td><td>21±0.8</td><td>≥1.5</td><td>15.2±0.6</td><td>16.6±0.6</td><td>100</td><td>&lt;0.85</td></tr><tr><td>XX10-210</td><td>10+0.1-0.1</td><td>22.5±0.8</td><td>≥1.5</td><td>16.5±0.6</td><td>18.5±0.6</td><td>127</td><td>&lt;0.92</td></tr></table>

# 2.2 外观质量

外观质量应符合Q/XX—020—83的要求。

# 2.3 胶料性能

液压系统高压胶管用胶料的硫化胶主要性能指标和典型值见表2-2；耐湿热、盐雾和霉菌性能见表2-3。

表2-2  

<table><tr><td rowspan="3">性能</td><td colspan="2">内胶层</td><td colspan="2">外胶层</td></tr><tr><td colspan="2">76974</td><td colspan="2">76960</td></tr><tr><td>指标</td><td>典型值</td><td>指标</td><td>典型值</td></tr><tr><td>硫化时间(143℃),min</td><td>30</td><td>30</td><td>30</td><td>30</td></tr><tr><td>拉伸强度,MPa</td><td>&gt;8.8</td><td>12.4</td><td>&gt;8.8</td><td>11.3</td></tr><tr><td>扯断伸长率,%</td><td>&gt;190</td><td>248</td><td>&gt;300</td><td>356</td></tr><tr><td>扯断永久变形,%</td><td>&lt;8</td><td>1.6</td><td>&lt;10</td><td>6</td></tr><tr><td>硬度(邵尔A型),度</td><td>75±5</td><td>72</td><td>62±5</td><td>63</td></tr><tr><td>老化系数</td><td></td><td></td><td></td><td></td></tr><tr><td>90℃×24h</td><td>&gt;0.70</td><td>1.03</td><td>&gt;0.65</td><td>1.09</td></tr><tr><td>110℃×24h</td><td>-</td><td>0.95</td><td>-</td><td>1.10</td></tr><tr><td>130℃×24h</td><td>-</td><td>0.87</td><td>-</td><td>1.11</td></tr><tr><td>150℃×24h</td><td>-</td><td>0.48</td><td>-</td><td>0.66</td></tr><tr><td>脆性温度,℃</td><td>&lt;-50</td><td>&lt;-50</td><td>&lt;-55</td><td>&lt;-55</td></tr><tr><td>恒定压缩永久变形(YH-10,100℃×70h,压缩30%),%</td><td>-</td><td>24</td><td>-</td><td>85</td></tr><tr><td>耐介质性能</td><td></td><td></td><td></td><td></td></tr><tr><td>重量变化(YH-10,100℃×70h),%</td><td>0~12</td><td>7.3</td><td>-</td><td>-</td></tr><tr><td>应力松弛系数(YH-10,100℃×70h,压缩30%)</td><td>&gt;0.40</td><td>0.67</td><td>-</td><td>0.38</td></tr><tr><td>臭氧老化(臭氧浓度1Pa)</td><td></td><td></td><td>6h不裂</td><td>72h无裂纹</td></tr></table>

表2-3  

<table><tr><td rowspan="2">性能</td><td colspan="2">经湿热试验后</td><td colspan="2">经盐雾试验后</td><td colspan="2">经霉菌试验后</td></tr><tr><td>76974</td><td>76960</td><td>76974</td><td>76960</td><td>76974</td><td>76960</td></tr><tr><td>拉伸强度,MPa</td><td>12.4</td><td>11.7</td><td>12.2</td><td>11.3</td><td>12.8</td><td>11.9</td></tr><tr><td>扯断伸长率,%</td><td>233</td><td>331</td><td>239</td><td>345</td><td>241</td><td>337</td></tr><tr><td>扯断永久变形,%</td><td>1</td><td>6</td><td>3</td><td>6</td><td>4</td><td>6</td></tr><tr><td>硬度(邵尔A型),度</td><td>75</td><td>65</td><td>74</td><td>62</td><td>75</td><td>65</td></tr><tr><td>脆性温度,℃</td><td>-67,裂纹</td><td>-65</td><td>-66</td><td>-65</td><td>-65</td><td>-65</td></tr><tr><td>耐介质性能</td><td></td><td></td><td></td><td></td><td></td><td></td></tr><tr><td>重量变化,%</td><td></td><td></td><td></td><td></td><td></td><td></td></tr><tr><td>RP-2,70℃×24h</td><td>9.2</td><td>12.1</td><td>9.2</td><td>12.1</td><td>9.1</td><td>12.8</td></tr><tr><td>YH-10,100℃×24h</td><td>7.3</td><td>10.6</td><td>7.3</td><td>10.6</td><td>7.0</td><td>10.6</td></tr><tr><td>体积变化,%</td><td></td><td></td><td></td><td></td><td></td><td></td></tr><tr><td>YH-10,100℃×24h</td><td>13.9</td><td>21.4</td><td>13.9</td><td>21.4</td><td>13.9</td><td>20.3</td></tr></table>

# 2.4：成品性能

2.4.1 按规定的最小弯曲半径弯曲时，其外径变形不得大于实际外径的 $5\%$ 。  
2.4.2 胶管在 $41.2\mathrm{MPa}$ 压力下保持 $5\mathrm{min}$ ，不应有渗油、漏油和不气密现象，在 $82.4\mathrm{MPa}$ 压力下胶管不允许出现渗油、凸起和破裂。  
2.4.3 胶管经湿热、盐雾试验后，表面不应有裂纹、凸起、凹坑及损坏痕迹。

2.4.4 胶管经霉菌试验后，外观应符合2级长霉等级的要求。  
2.4.5 将胶管浸在 $\mathbf{Y}\mathbf{H} - 10$ 液压油内经 $100 \pm 5^{\circ} \mathrm{C} \times 144 \mathrm{~h}$ 老化后收缩的管径应不小于原管径的 $90\%$ 。  
2.4.6 胶管在臭氧浓度为 $1\mathrm{Pa}$ 的环境中老化16h后，外表面不应有裂纹。  
2.4.7 胶管经 $100 \pm 5^{\circ} \mathrm{C}$ 空气老化144h后，外表面不应有裂纹、凹坑痕迹。  
2.4.8 胶管在高温（ $100 \pm 5^{\circ} \mathrm{C}$ ）、低温（ $-55 \pm 5^{\circ} \mathrm{C}$ ）试验时，不应有渗漏现象。  
2.4.9 液压脉冲试验的胶管，在脉冲周期 $1 \times 10^{4}$ 次以内，胶管不应破裂。  
2.4.10 将 3 根胶管（1 根油老化、1 根热老化、1 根未经老化）浸在 YH-10 液压油中，在 $-55 \pm 5^{\circ} \mathrm{C}$ 保持 $24 \mathrm{~h}$ ，按最小弯曲半径，双向弯曲 $180^{\circ}$ ，往复一次为 4s，共弯曲 5 个循环后，在 $-55 \pm 5^{\circ} \mathrm{C}$ 作耐压试验，胶管不应有渗漏现象。

# 3 使用工艺

# 4 其他

# 4.1 包装

胶管切头后用胶布封头，平直地放在包装箱内。包装箱内表面应光滑并衬有防潮纸，以免在运输中损坏胶管。

# 4.2 运输

按非危险品运输，注意防晒、防潮，勿挤压。

# 4.3 贮存

贮存在温度 $0 \sim 28^{\circ} \mathrm{C}$ 、相对湿度不大于 $80\%$ 的库房内，避免阳光直接照射，距离热源不少于 $1 \mathrm{~m}$ ，距地面不少于 $0.3 \mathrm{~m}$ 。贮存中应防止与油类、酸、碱及其他对产品有害物质的接触。胶管自制造日起，自由贮存期为1年，装配贮存期为2年，保证使用期为5年。

# 参考资料

[1] 西北橡胶厂：橡胶胶料、胶粘剂、制品性能统计资料，No.缘-3，1985年

# 直升机用合成滑油胶管

# 1 概述

直升机用合成滑油胶管由内胶层、中间胶层和两层增强层组成。具有耐老化、抗腐蚀和良好的抗曲挠疲劳和冲击疲劳性能。供直升机滑油系统作连接管用，输送4051合成滑油。工作压力为 $1.5\mathrm{MPa}$ ，工作温度为 $-25\sim 130^{\circ}\mathrm{C}$ （停机存放温度最低为 $-55^{\circ}\mathrm{C}$ ）。

# 1.1 牌号及名称

ZH12-15、ZH16-15、ZH20-15、ZH25-15直升机用合成滑油胶管。

# 1.2 基本组成

1.2.1 主体材料、内胶层、中间胶层：8018四丙氟橡胶胶料；增强层：不锈钢钢丝编织层。  
1.2.2 基本结构 见图1-1。

图1-1 直升机用合成滑油胶管基本结构示意图  
图片摘要：该图主要展示 1 1 直升机用合成滑油胶管基本结构示意图。
![](images/7ba2ba4185ee1c49eb35c4869c66716da21a77e19dc7613cedfdd92ce8fec030.jpg)  
1一内胶层；2，3一钢丝编织层；4一中间胶层

# 1.3 材料标准

沪Q/HG16—397—81《直升机用滑油橡胶管》。

# 1.5 供应状态

以管材供应，长度为 $2\mathrm{m}$ 。

# 1.6 应用概况

已在直升机上使用。

# 1.7 研制及生产单位

上海橡胶厂，上海飞机制造公司共同研制；上海橡胶厂生产。

# 1.8 鉴定级别及日期

1981年8月由上海市化学工业局组织鉴定通过。

# 2 性能

# 2.1 规格尺寸

规格尺寸及技术特性见表2-1。

表2-1  

<table><tr><td rowspan="2">胶管编号</td><td>胶管内径</td><td>胶管外径</td><td>内胶层厚度</td><td>胶管壁厚差</td><td rowspan="2">工作压力
MPa</td><td rowspan="2">最小弯曲半径
mm</td></tr><tr><td colspan="4">mm</td></tr><tr><td>Z H 12-15</td><td>12 ± 0.5</td><td>19 ± 0.8</td><td rowspan="4">≥2.0</td><td rowspan="4">≤1.0</td><td rowspan="4">1.5</td><td>150</td></tr><tr><td>Z H 16-15</td><td>16 ± 0.5</td><td>23 ± 0.8</td><td>185</td></tr><tr><td>Z H 20-15</td><td>20 ± 0.5</td><td>27 ± 0.8</td><td>215</td></tr><tr><td>Z H 25-15</td><td>25 ± 0.5</td><td>32 ± 0.8</td><td>255</td></tr></table>

# 2.2 外观质量

外观质量应符合沪Q/HG16-397-81的要求。

# 2.3 胶料性能

合成滑油胶管用胶料的硫化胶主要性能指标见表2-2。

表2-2  

<table><tr><td colspan="2">性能</td><td>8018</td></tr><tr><td colspan="2">拉伸强度, MPa</td><td>11.8</td></tr><tr><td colspan="2">扯断伸长率,%</td><td>150</td></tr><tr><td colspan="2">扯断永久变形,%</td><td>10</td></tr><tr><td colspan="2">硬度(邵尔A型),度</td><td>73±5</td></tr><tr><td colspan="2">脆性温度,℃</td><td>-35</td></tr><tr><td colspan="2">老化系数(按伸长计,130℃×24h)</td><td>0.75</td></tr><tr><td colspan="2">耐介质性能</td><td rowspan="2">-2~+8</td></tr><tr><td colspan="2">重量变化(4051合成滑油,130℃×24h),%</td></tr></table>

# 2.4 成品性能

2.4.1 高温曲挠疲劳不小于 $6 \times 10^{4}$ 次。  
2.4.2 高温脉冲不小于 $1.5 \times 10^{5}$ 次。  
2.4.3 爆破压力不小于5.9MPa。  
2.4.4 -35℃低温弯曲3次，管体正常。

# 3 使用工艺

# 4 其他

# 4.1 包装

胶管切头后用胶布封好。然后平直地装入包装箱内，包装箱内表面应光滑并衬有防潮纸，以免在运输中损坏胶管。

# 4.2 运输

按非危险品运输，注意防晒、防潮，勿挤压。

# 4.3 贮存

贮存在温度 $0 \sim 28^{\circ} \mathrm{C}$ 、相对湿度不大于 $80\%$ 的库房内，避免阳光直接照射，距热源不少于 $1 \mathrm{~m}$ ，距地面不少于 $0.3 \mathrm{~m}$ 。贮存中防止与油类、酸、碱及其他对产品有害物质的接触。

# 参考页料

[1] 上海橡胶厂：航空高压胶管性能资料，No.橡-12，1985年

# 金属套编织胶管

# 1 概述

金属套编织胶管由内胶层、三层棉线编织层和一层外编织金属套组成。适于作飞机冷气系统输送空气的活动导管。工作压力 $8.3\mathrm{MPa}$ ，工作温度 $-60\sim 50^{\circ}C$ 。

# 1.1 牌号及名称

33-8-85、33-10-85金属套编织管。

# 1.2 基本组成

1.2.1 主体材料 内胶层：丁苯、天然（70：30）并用胶料；增强层；钢丝编织套；辅助增强层：棉线编织层。

1.2.2 基本结构 见图1-1。

图片摘要：该图主要展示 1 1 金属编织套胶管示意图。
![](images/208bc1bd8e9cca011cc1075e83a6843fefa059de2c0e728e354f473972e3c576.jpg)  
图1-1 金属编织套胶管示意图

1一内胶层；2一棉线编织层；

3—金属编织套；4—中间胶层

# 1.8 鉴定级别及日期

1976年3月由化学工业部鉴定通过。

# 1.3 材料标准

HG6-1485-82《军工用金属套编织胶管》。

# 1.5 供应状态

以管材供应。胶管长度按双方协商的规定，长度公差为 $\pm 1\%$ 。

# 1.6 应用概况

已用于飞机冷气系统。

# 1.7 研制及生产单位

天津胶管厂研制并生产。

# 2 性能

# 2.1 规格尺寸

规格尺寸见表2-1。

y

mm

表2-1  

<table><tr><td rowspan="2">胶管牌号</td><td colspan="2">内径</td><td colspan="2">编织金属套前外径</td><td colspan="2">编织金属套后外径</td><td rowspan="2">内胶层厚度&gt;</td><td rowspan="2">壁厚差&lt;</td></tr><tr><td>尺寸</td><td>公差</td><td>尺寸</td><td>公差</td><td>尺寸</td><td>公差</td></tr><tr><td>33-8-85</td><td>8</td><td>±0.3</td><td>19.5</td><td>±0.5</td><td>20.5</td><td>+1.0-0.5</td><td>1.5</td><td>1.0</td></tr><tr><td>33-10-85</td><td>10</td><td>±0.3</td><td>22.0</td><td>+1.0-0.5</td><td>23.0</td><td>+1.0-0.5</td><td>1.5</td><td>1.0</td></tr></table>

# 2.2 外观质量

外观质量应符合HG6-1485-85的要求。

# 2.3 胶料性能

金属套编织胶管用胶料的硫化胶主要性能指标见表2-2。

表2-2  

<table><tr><td>性 能</td><td>指 标</td></tr><tr><td>拉伸强度，MPa</td><td>6.86</td></tr><tr><td>扯断伸长率，%</td><td>250</td></tr><tr><td>扯断永久变形，%</td><td>9</td></tr><tr><td>硬度（邵尔A型），度</td><td>65±5</td></tr><tr><td>压缩耐寒系数（-60℃）</td><td>0.45</td></tr><tr><td>脆性温度，℃</td><td>-65</td></tr><tr><td>老化系数（按伸长计，90℃×24h）</td><td>0.75</td></tr></table>

# 2.4 成品性能

2.4.1 在1.5倍的工作压力下进行气密性检验时，胶管不应出现局部凸起和其他不气密现象。在3倍工作压力下进行爆破试验，胶管不应破裂。试验介质为水，温度为室温。  
2.4.2 33-8-85胶管的最小弯曲半径为 $60\mathrm{mm}$ ， $33 - 10 - 85$ 胶管的最小弯曲半径为 $75\mathrm{mm}$ 。胶管在最小弯曲半径时，外径的变形不得超过实际外径的 $\pm 10\%$ 。

# 3 使用工艺

# 4 其他

# 4.1 包装

用牛皮纸和聚乙烯塑料袋包好，平直地放在包装箱内。包装箱内表面要光滑，并垫有防潮纸，以避免胶管在运输中损坏。

# 4.2 运输

按非危险品运输。注意防晒、防潮，勿挤压。

# 4.3 贮存

贮存在温度 $0 \sim 28^{\circ} \mathrm{C}$ 、相对湿度不大于 $80\%$ 的库房内，避免阳光直接照射，距热源不少于 $1 \mathrm{~m}$ ，距地面不少于 $0.3 \mathrm{~m}$ 。贮存中应防止与油类、酸、碱及其他对产品有害物质的接触。胶管自制造日期起，自由贮存期1年，装配贮存期1年。

# 参考资料

[1] 西安飞机附件公司：航空胶料、制品性能进厂检验统计，No.橡-18，1985年

# 螺旋钢丝连接胶管

# 1 概述

螺旋钢丝连接胶管由内胶层、增强层、中间胶层、螺旋钢丝和外胶层组成。供飞机连接油箱、油泵用。输送介质为汽油、滑油、燃油。

# 1.1 牌号及名称

$43 \times 56 - 400$ 、 $44 \times 54 - 1180$ 螺旋钢丝连接胶管。

# 1.2 基本组成

1.2.1 主体材料 橡胶层：5871丁腈胶料；增强层：7-9-1胶布；螺旋钢丝：C6102-2571钢丝。

1.2.2 基本结构 见图1-1。

图片摘要：该图主要展示 1 1 螺旋钢丝连接胶管结构示意图。
![](images/ac8059a40d6b54897e870bf840aaf09b81b09bebb568c53a84551c2a84ce17b6.jpg)  
图1-1 螺旋钢丝连接胶管结构示意图

1一内胶层；2一夹布层；3一螺旋钢丝；

4一中间胶层；5一填充胶条；6一外胶层

由化学工业部、航空工业部、空军工程部联合批准生产。

# 1.3 材料标准

HG6-765-82《飞机油箱用螺旋钢丝连接胶管》。

# 1.5 供应状态

以管材供应。

# 1.6 应用概况

已在歼击机、教练机使用多年。

# 1.7 研制及生产单位

沈阳胶管厂、西北橡胶厂研制并生产。

# 1.8 鉴定级别及日期

# 2 性能

# 2.1 规格尺寸

规格尺寸见表2-1。

表2-1  
mm   

<table><tr><td>胶管编号①</td><td>内径</td><td>外径</td><td>长度</td><td>平头长度</td><td>螺旋间距</td><td>管端包布长度</td></tr><tr><td>43×56-400</td><td>43±0.5</td><td>56±1.8</td><td>400±1.8</td><td>60±5.0</td><td>10±1.0</td><td>-</td></tr><tr><td>44×54-1180</td><td>44±0.5</td><td>55±2.8②</td><td>1180±13.8</td><td>60±5.0</td><td>10±1.0</td><td>111</td></tr></table>

① 胶管的锥度按产品图纸规定，如一端大，一端小，则本表规定为小端尺寸。  
② 包括管端包布厚度。

# 2.2 外观质量

外观质量应符合HG6—765—82的要求。

# 2.3 胶料性能

2.3.1 胶管用5871胶料硫化胶主要性能指标见表2-2。

表2-2  

<table><tr><td>性能</td><td>指标</td></tr><tr><td>拉伸强度，MPa</td><td>&gt;13.7</td></tr><tr><td>扯断伸长率，%</td><td>&gt;500</td></tr><tr><td>扯断永久变形，%</td><td>&lt;30</td></tr><tr><td>硬度(邵尔A型)，度</td><td>68±5</td></tr><tr><td>脆性温度，℃</td><td>&lt;-30</td></tr><tr><td>老化系数(按伸长计，90℃×24h)</td><td>&gt;0.75</td></tr><tr><td>耐介质性能</td><td></td></tr><tr><td>重量变化，%</td><td></td></tr><tr><td>RP-2, 18~28℃×24h</td><td>-2~2</td></tr><tr><td>NY-120+苯(重量比为75:25), 18~28℃×24h</td><td>&lt;18</td></tr><tr><td>油扩散(RP-2, 50±1℃×24h), g/m²</td><td>&lt;100</td></tr></table>

2.3.2 胶管内胶层、中间胶层与增强层之间的粘附强度见表2-3。

表2-3  

<table><tr><td rowspan="2">性能</td><td rowspan="2">指标</td><td colspan="2">典型值</td></tr><tr><td>内胶层与布</td><td>中间胶层与布</td></tr><tr><td>粘附强度,kN/m</td><td></td><td></td><td></td></tr><tr><td>原始值</td><td>&gt;2.45</td><td>3.06~3.92</td><td>3.05~4.10</td></tr><tr><td>浸R P-2(18~28℃×96h)</td><td>&gt;1.96</td><td>2.24~3.58</td><td>2.57~3.23</td></tr></table>

# 3 使用工艺

# 4 其他

# 4.1 包装

用木箱包装。箱内衬有防潮纸或塑料薄膜，以免胶管在运输中损坏。

# 4.2 运输

按非危险品运输。注意防潮、防晒，勿挤压。

# 4.3 贮存

贮存在温度 $0 \sim 28^{\circ} \mathrm{C}$ 、相对湿度不大于 $80\%$ 的库房内。避免阳光直接照射，距热源不少于 $1 \mathrm{~m}$ ，距地面不少于 $0.3 \mathrm{~m}$ 。贮存中应防止与油类、酸、碱及其他对产品有害物质的接触。胶管自制造日期起，贮存期为2年。

# 参考资料

[1] 西北橡胶厂：航空胶料、胶粘剂和橡胶制品性能统计表，No.橡-3，1985年  
[2]沈阳胶管厂：军工胶管性能统计资料，No.橡-11，1985年

# 飞机加油车用胶管

# 1 概述

飞机加油车用胶管由内胶层、内增强层、导电铜丝、外增强层和外胶层组成。供飞机加油车输送汽油、燃油用。工作压力为 $0.3\mathrm{MPa}$ ，工作温度为 $-55\sim 60^{\circ}\mathrm{C}$ 。

# 1.1 牌号及名称

12033飞机加油车用胶管。

# 1.2 基本组成

1.2.1 主体材料 内、外胶层：丁腈橡胶胶料；导电层：螺旋铜丝绳；增强层：胶布。

1.2.2 基本结构 见图1-1。

图1-1 飞机加油车用胶管结构示意图  
图片摘要：该图主要展示 1 1 飞机加油车用胶管结构示意图。
![](images/c09f470ef1e5a7023e7354d3cb8aebc7bfcb3d005fc8b6f6f9a130dd6ff8c134.jpg)  
1一内胶层；2一内夹布层；3一外夹布层，   
4—螺旋铜丝绳；5—外胶层

# 1.3 材料标准

HG6-764-82《飞机加油车用胶管》。

# 1.5 供应状态

以管材供应。

# 1.6 应用概况

已在机场使用多年。

# 1.7 研制及生产单位

沈阳胶管厂研制并生产。

# 2 性能

# 2.1 规格尺寸

规格尺寸见表2-1。

表2-1  

<table><tr><td rowspan="2">胶管编号</td><td>内径</td><td>外径</td><td>胶管长度</td></tr><tr><td colspan="2">mm</td><td>m</td></tr><tr><td rowspan="2">12033</td><td>38 ± 1.0</td><td>52 ± 3</td><td>&lt;10</td></tr><tr><td>51 ± 1.5</td><td>65 ± 3</td><td>&lt;10</td></tr></table>

# 2.2 外观质量

外观质量应符合HG6—764—82要求。

# 2.3 胶料性能

12033胶管用胶料的硫化胶主要性能指标见表2-2。

表2-2
