Repository: C-zj02/CFD-claw

<div align="center">

**English** | [中文](#中文版) | [Français](README_FR.md) | [Русский](README_RU.md) | [हिन्दी](README_HI.md) | [العربية](README_AR.md) | [Português](README_PT.md)

# 🚀 Claude Code Python

**A Complete Python Reimplementation Based on Real Claude Code Source**

*From TypeScript Source → Rebuilt in Python with ❤️*

***
**🔥 Active Development • New Features Weekly 🔥**

</div>

***

## 🎯 What is This?

**Clawd Code** is a **complete Python rewrite** of Claude Code, based on the **real TypeScript source code**.

File: RAG-data/中国航空材料手册(第1版) 第6卷 橡胶 密封剂 燃料及润滑材料201-400.pdf-06ece454-dfb6-4ae8-bc0b-c0af04aefbbf.md (part 7 of 7)
续表 2-3  
<table><tr><td>性能</td><td>指标</td><td>典型值</td></tr><tr><td>扯离强度，kPa</td><td>&lt;290</td><td>13</td></tr><tr><td>耐压力（室温），MPa</td><td>&gt;7.35</td><td>7.85</td></tr></table>

# 2.3 耐环境性能

XJ15液态密封垫在温度 $23 \pm 2^{\circ} \mathrm{C}$ 的不同介质中浸泡 $24 \mathrm{~h}$ 后的性能见表2-3。

表2-3  

<table><tr><td colspan="2">介 质</td><td>自来水</td><td>75号航空汽油</td><td>2号喷气燃料</td><td>10号液压油</td><td>20号航空滑油</td></tr><tr><td rowspan="2">重量变化%</td><td>指标</td><td>-</td><td>&lt;2</td><td>&lt;1</td><td>&lt;1</td><td>&lt;1</td></tr><tr><td>典型值</td><td>-8.5</td><td>-0.4</td><td>-0.3</td><td>-0.1</td><td>0.5</td></tr></table>

# 2.4 工艺性能

XJ15液态密封垫涂布性好，具有可拆卸性。

# 3 使用工艺

# 3.1 环境条件

应在标准环境条件下制备试样和进行性能测试。在温度高于 $10^{\circ}\mathrm{C}$ ，相对湿度小于 $80\%$ 的条件下施工。环境中应无灰尘、油雾，及无酸、碱等腐蚀性气体。

# 3.3 施工方法

将XJ15液态密封垫挤到干燥、洁净无油的待密封的结合面上，用画笔均匀地涂刷，

晾干 $10 \sim 15 \mathrm{~min}$ 。采用两次扭紧法进行组合。液态密封垫的涂布量应控制在 $200 \sim 400 \mathrm{~g} / \mathrm{m}^{2}$ 之间，涂布量不能过多，以防止组合时挤出流到内部通道中造成油路堵塞。组件或部件一经组合即可转入下道工序或进行液压试验。

# 参考资料

[1] 南方动力机械公司：XJ15液态密封垫的研制，1986年6月

# XJ21液态密封垫

# 1 概述

XJ21液态密封垫为不干性粘接型单组分材料。具有好的耐汽油、液压油、滑油和喷气燃料浸泡的能力，流动性好，易于涂布施工。通常与橡胶石棉板或衬垫纸板垫片配合使用。适用于航空发动机有关结合面的密封，借以提高固体垫片的密封能力。长期使用温度为 $-55\sim 110^{\circ}\mathrm{C}$ ，在 $130^{\circ}\mathrm{C}$ 可短期使用。

# 1.1 牌号及名称

XJ21液态密封垫。

# 1.2 基本组成

植物油皂、植物油、填料。

# 1.3 材料标准

Q/2B 249-86《XJ21液态密封垫》。

# 1.4 使用工艺说明书

Q/2BZ181—86《XJ21液态密封垫使用说明书》。

# 1.5 供应状态

软管包装供应。

# 1.6 应用概况

与固体垫片相配合，已用于活塞式发动机、涡轮螺旋桨发动机的压气机机匣壳体凸台、分油器油座、放气活门等结合面的密封达30年。

# 1.7 研制及生产单位

南方动力机械公司研制并生产。

# 2 性能 [1]

# 2.1 物理及化学性能

XJ21液态密封垫的物理及化学性能见表2-1。

# 2.2 力学性能

XJ21液态密封垫的力学性能见表2-2。

表2-1  

<table><tr><td>性能</td><td>指标</td><td>典型值</td><td>性能</td><td>指标</td><td>典型值</td></tr><tr><td>外观</td><td>棕色粘稠膏状物</td><td>合格</td><td rowspan="3">腐蚀性(23±2℃,RH65~75%,24h)</td><td rowspan="3">对LY12CZ铝合金、ZM5镁合金、铅青铜、镀锌、镀镉钝化45号钢不腐蚀</td><td rowspan="3">合格</td></tr><tr><td>密度(25℃)g/cm³</td><td>1.08~1.12</td><td>1.09</td></tr><tr><td>挥发分,%</td><td>&lt;6.0</td><td>5.3</td></tr><tr><td>灰分,%</td><td>27~33</td><td>28.3</td><td>毒性</td><td>无毒</td><td>合格</td></tr><tr><td>水溶性物质,%</td><td>-</td><td>0.89</td><td>燃烧性</td><td>不易燃烧</td><td>合格</td></tr></table>

表2-2  

<table><tr><td>性能</td><td>指标</td><td>典型值</td></tr><tr><td>扯离强度, kPa</td><td>-</td><td>20</td></tr><tr><td>耐压力(室温), MPa</td><td>&gt;1.96</td><td>&gt;1.96</td></tr></table>

# 2.3 耐环境性能

XJ21液态密封垫在不同条件下，浸泡在不同介质中的性能典型值见表2-3。

表2-8  

<table><tr><td>介 质</td><td>75号航空汽油</td><td>2 号喷气燃料</td><td>10号液压油</td><td>20号航空滑油</td><td>自来水</td></tr><tr><td>浸泡条件</td><td colspan="4">\( {23} \pm  {2}^{ \circ  }\mathrm{C} \times  {24}\mathrm{\;h} \)</td><td>\( {70}^{ \circ  }\mathrm{C} \times  {48}\mathrm{\;h} \)</td></tr><tr><td>重量变化, %</td><td>-14.9</td><td>-9.3</td><td>-4.1</td><td>-0.2</td><td>-4.1</td></tr></table>

# 2.4 工艺性能

XJ21液态密封垫有好的触变性和可拆卸性。

# 3 使用工艺

# 3.1 环境条件

XJ21液态密封垫应在标准条件下制备试样和进行性能测试。在温度不低于 $10^{\circ}\mathrm{C}$ ，相对湿度不大于 $80\%$ 的条件下使用，环境中应无灰尘、油雾和酸、碱等腐蚀性气体。

# 3.2 施工方法

使用液态密封垫时，采用油印胶辊或刮刀将其涂布在橡胶石棉板或密封衬垫纸板的两结合平面上，金属结合面应预先除油，并保持干燥，涂布好液态密封垫后，即可进行组合。组合前，涂有液态密封垫的零件不宜放置太长时间，否则，易受污染使密封性能下降。涂布好液态密封垫的零件按规定组合之后，即可转入下道工序或进行液压试验。

# 参考资料

[1]南方动力机械公司：XJ21液态密封垫性能测试报告，1986年7月

# MF1（J型）液态密封垫

# 1 概述

MF1（J型）液态密封垫为单组分不干性密封材料。具有良好的耐油，耐压，耐水性能，不腐蚀金属，拆卸容易，使用方便。主要用于航空产品有关结合面的密封，长期使用温度为 $-55\sim 130^{\circ}\mathrm{C}$ 。

# 1.1 牌号及名称

MF1（J型）液态密封垫。

# 1.2 基本组成

脱水蓖麻油、酚醛树脂、填料。

# 1.3 材料标准

《MF1（J型）液态密封胶技术标准》。

# 1.4 使用工艺说明书

《MF1（J型）液态密封胶使用说明书》。

# 1.5 供应状态

软管包装供应。

# 1.6 应用概况

已用于涡轮轴发动机与空-空导弹上不同材料相接触处的螺纹或平面结合面密封。

# 1.7 研制及生产单位

广州机床研究所研制并生产。

# 2 性能

# 2.1 物理及化学性能

MF1液态密封垫的物理及化学性能见表2-1。

表2-1  

<table><tr><td>性能</td><td>指标</td><td>典型值</td></tr><tr><td>外观</td><td>灰黄色粘稠状液体</td><td>灰黄色粘稠状液体</td></tr><tr><td>密度(25℃), g/cm³</td><td>≤1.4</td><td>1.4</td></tr><tr><td>不挥发分,%</td><td>&gt;30</td><td>30.8</td></tr><tr><td>热分解温度,℃</td><td>&gt;210</td><td>230</td></tr><tr><td>腐蚀性(49±1℃,RH95~98%,24h)</td><td>对钢、铝合金、黄铜、镁合金、镀锌或镀镉件不腐蚀</td><td>对钢、铝合金、黄铜、镁合金、镀锌或镀镉件不腐蚀</td></tr><tr><td>毒性</td><td>-</td><td>无毒</td></tr><tr><td>燃烧性</td><td>-</td><td>不易燃</td></tr></table>

# 2.2 力学性能

MF1液态密封垫的力学性能见表2-2。

表2-2  

<table><tr><td>性 、 能</td><td>指 标</td><td>典 型 值</td></tr><tr><td>扯离强度, kPa</td><td>&gt;49</td><td>74</td></tr><tr><td>耐压性, MPa</td><td></td><td></td></tr><tr><td>室温</td><td>&gt;4.9</td><td>&gt;4.9</td></tr><tr><td>200℃</td><td>-</td><td>1.37</td></tr></table>

# 2.3 耐环境性能

MF1液态密封垫在不同介质中浸泡后的性能见表2-3。

表2-8  

<table><tr><td colspan="3">浸 泡 条 件</td><td colspan="2">重 量 变 化 %</td></tr><tr><td>介 质</td><td>温度, ℃</td><td>时间, h</td><td>指 标</td><td>典型值</td></tr><tr><td>水</td><td rowspan="3">25</td><td rowspan="4">24</td><td>&lt;1</td><td>-0.7</td></tr><tr><td>海水</td><td>&lt;1</td><td></td></tr><tr><td>120号汽油</td><td>&lt;7</td><td>-26.7</td></tr><tr><td>20号机械油</td><td>80</td><td>-</td><td>6.16</td></tr></table>

# 2.4 工艺性能

MF1液态密封垫在标准环境条件下流动性指标 $0.03\sim 0.05\mathrm{cm / min}$ 典型值 $0.05\mathrm{cm}/$ min；涂布性、可拆卸性和去除性良好。

# 3 使用工艺

# 3.1 环境条件

质量检验试样制备与性能测试环境条件应为标准环境条件。密封施工应在室温，相对湿度 $45\sim 75\%$ 条件下进行，环境中应无灰尘、油雾和酸、碱性气体。

# 3.3 施工方法

MF1液态密封垫可用刮板或其他工具涂布在已除油的洁净、干燥表面上，涂布厚度为 $0.10\sim 0.15\mathrm{mm}$ ，然后把两面压紧。如结合面间隙超过 $0.1\mathrm{mm}$ ，需与固体垫片配合使用，涂布后，立即组合，即可转入下道工序。允许用丙酮：乙酸丁酯 $= 1:1$ （重量分）的混合溶剂，将液态密封垫稀释成胶液后使用。

可用乙醇清洗、擦净。

# 参考资料

[1] 广州机床研究所：MF1（J型）非干性密封胶简介  
[2] 广州机床研究所润滑密封室：MF1型密封胶研制总结，《润滑与密封》，第4期，1977年

# 燃料及润滑材料

# 燃料及润滑材料篇编辑委员会

主任委员 陈润斋

副主任委员 杨正宇 谢德生

委员 刘济瀛 沈藻雪 李辉 范煜 洪国祥

（按姓氏笔划排列） 翟云世

编 辑 陈润斋 沈藻雪 翟云世 洪国祥

# 编写、审校人员

刘济瀛 翟云世 沈藻雪 陈润斋 洪国祥

谢德生 杨正宇 范煜

# 绪 论

航空发动机用燃料及飞机、发动机、机载设备各种系统使用的润滑剂和工作液，是飞机和发动机设计中极为重要的功能材料。正确选用这类材料可大大提高飞机和发动机的工作性能，在可靠性、耐久性、经济性等方面获得巨大技术和经济效益。

# 一、航空燃料

航空燃料包括活塞式发动机用航空汽油及燃气涡轮发动机用喷气燃料（俗称航空煤油）。航空汽油按其抗爆性分为RH-75、RH-95/130和RH-100/130三种牌号，牌号中分式的分子代表辛烷值，分母代表品度值。其值越大，抗爆性越高。后两种汽油加有乙基液，并染色以示区别。喷气燃料按馏分范围分为三类：宽馏分型 $(60\sim 280^{\circ}\mathrm{C})$ ，品种有4号喷气燃料；煤油型（ $150\sim 300^{\circ}\mathrm{C}$ ），品种有1号、2号和3号喷气燃料；重煤油型（ $200\sim 330^{\circ}\mathrm{C}$ )，品种有5号和6号喷气燃料。

为了保证飞行安全和使用寿命，要求航空燃料具有适当的挥发性和良好的流动性、燃烧性、安定性、洁净度，并且不腐蚀金属。挥发性用馏程和蒸气压控制。挥发性过大，燃料蒸发损失严重，且高空产生气塞的危险性也大。挥发性过小，发动机的启动性变差，燃烧不完全。流动性用结晶点和低温粘度控制，要求结晶点低，低温粘度小，以保证燃料具有良好的低温泵送性和过滤性。燃烧性用热值、密度等控制，要求热值高，密度大，以保证发动机和飞机有足够大的推力和航程。对喷气燃料还要求燃烧完全，不生炭，不冒烟。通常用烟点、辉光值、相对生炭性、排气冒烟数来控制。由于喷气燃料兼作热交换器的冷却剂、燃油系统中各种摩擦部件的润滑剂及压气机和尾喷管各种部件的工作液等多种用途，所以还要求有良好的热氧化安定性和润滑性，防止燃料系统发生堵塞和磨损。

# 二、航空液压油

航空液压油是飞机液压系统中传递压力及润滑机件的工作介质。目前应用最广的是石油基液压油（俗称红油），由石油馏分添加增粘剂及其他添加剂制成，有较好的粘温性、抗氧化安定性和润滑性，可与常用橡胶密封件配伍使用。缺点是闪点及自燃点较低，液压系统一旦泄漏，就易引起着火，这类材料有10号及12号航空液压油。另一类为磷酸酯液压油，有较好的粘温性和润滑性，其突出优点是抗燃性好，闪点、燃点、自燃点均较高，离开火源能自熄，但这类材料必须与三元乙丙橡胶密封件配伍使用。还有一类抗燃性好的是合成烃液压油，闪点和燃点高，火焰传播速度慢，不易燃烧，热安定性较好，可与丁腈橡胶等常用密封件配伍使用。国外这类液压油的规范为MIL—H—83282。为使用时便于区别，通常加入适当的染料，使烃类液压油呈红色，磷酸酯液压油呈紫色。

航空液压油除用作液压工作介质外，还起润滑、防锈和冷却作用，其主要性能评价项目如下：

粘度和粘温特性 液压油应有合适的粘度，一般要求 $100^{\circ}\mathrm{C}$ 的运动粘度不小于 $3\mathrm{mm}^2/\mathrm{s}$ 。当液压油在使用中粘度降低至某一限值时（如10号液压油 $50^{\circ}\mathrm{C}$ 运动粘度低于 $8\mathrm{mm}^2/\mathrm{s}$ 时），就不能再用。由于液压油的工作温度范围宽，要求其粘度随温度变化小，因此对高低温粘度都作了规定。

润滑性 由于液压系统日益向大功率、高压、高速、大流量方向发展，要求液压油对系统中的摩擦部件有更好的润滑性能。

剪切安定性 液压油在高压下流经系统的各个小孔和缝隙时，承受很高的机械剪切力，导致粘度下降。通常用超声波振荡器进行评定。测定其经受剪切作用前后的粘度变化。一般要求粘度下降率不大于 $20\%$ 。

热安定性及氧化腐蚀性 液压油在使用中以高压输送，产生很高温度。热安定性系指在氮气气氛中，液压油经受高温后的粘度变化及酸值增加。氧化腐蚀性系指液压油经受高温及氧化后的粘度变化，酸值增加以及对金属的腐蚀。

清洁度 液压油中含有固体杂质会增加部件磨损，破坏密封，降低附件使用寿命，还可能使柱塞卡滞，油滤堵塞，影响飞行安全。航空液压油对杂质粒子的大小及允许数目有严格的要求。此外，液压油中含有水分时，会引起零件腐蚀，促进油的氧化及生成沉淀。通常要求水分含量不大于100ppm。

抗燃性 液压系统的某些管路通过高温区，当油液泄漏到高温部件上就易起火。对着火危险性的评价，除闪点外还包括燃点、自燃点、火焰传播速度及各种可燃性测定方法。

橡胶相容性 液压系统主要靠橡胶件密封，橡胶件浸油后若发生变硬，变形过大及强度下降，均会导致密封失效，系统漏油。通常丁腈橡胶与石油基液压油及合成烃液压油有很好的相容性；磷酸酯液压油系统必须采用乙丙橡胶密封件。

抗泡沫性 液压油的空气溶解度随系统压力增大而增加，当处于较低压力时，空气从油中释放出来，形成气泡，使压力传递迟缓，并加速油品氧化，降低润滑效果。要求液压油具有生成气泡体积小并能很快消失的性能。

# 三、航空发动机润滑油

航空发动机润滑油简称航空润滑油，用于润滑和冷却发动机转子轴承、附件传动齿轮、减速器及其他摩擦零件。按用途分为燃气涡轮发动机润滑油、活塞式发动机润滑油及直升机传动装置润滑油。按基础油类型分为石油基润滑油和合成润滑油两大类。合成润滑油主要是多元酸或多元醇的酯类化合物，按使用温度通常分为I型油(能在 $150^{\circ}\mathrm{C}$ 长期工作， $175^{\circ}\mathrm{C}$ 短期工作）、Ⅱ型油（ $204^{\circ}\mathrm{C}$ 长期工作）和Ⅲ型油（ $260^{\circ}\mathrm{C}$ 长期工作）。发动机因工作负荷不同需使用不同粘度的油，习惯按 $100^{\circ}\mathrm{C}$ 的粘度大小分为低粘度油 $(3\mathrm{mm}^2 /\mathrm{s})$ 、中粘度油 $(5\mathrm{mm}^2 /\mathrm{s})$ 和高粘度油 $(7.5\mathrm{mm}^2 /\mathrm{s})$ 。

在燃气涡轮发动机中，涡轮喷气发动机润滑系统各摩擦部件的负荷不太高，并且工作时负荷不发生急剧变化，大多采用低粘度油。根据工作温度不同，有8号航空润滑油（HP-8A）、8号合成航空润滑油（HP-8H）及4109号合成航空润滑油。涡轮螺桨发动机各摩擦部件的负荷较高，需采用中粘度油，如石油基混合油（HP-875%、HH-20 25%）及4104号合成航空润滑油。用于涡轮风扇和涡轮轴发动机的有4050及4106

号合成航空润滑油。

活塞式发动机的摩擦部件主要是滑动摩擦，负荷高，要求润滑油有较高的粘度。其主要牌号为HH-20航空润滑油。在冬季气温较低时，为了改善启动性能，可加入少量汽油降低其粘度，或者改用14号航空润滑油。

直升机传动装置润滑油用于润滑和冷却减速器轴承、传动齿轮和万向接头，摩擦副的负荷强度高，要求润滑油具有良好的抗磨性。这类油中一般应加有抗磨或极压添加剂。这类用途的牌号有HH-20与HP-8的混合油、4051号合成润滑油及4450号齿轮油。

航空发动机润滑油的主要性能评价项目如下：

粘度与粘温特性 粘度是发动机选材的一项重要指标，它影响润滑系统中油的流动状况，摩擦部件的润滑效果，发动机低温启动性能和系统泄漏等使用性能。通常在工作温度高、负荷大时选用高粘度油，反之选用低粘度油。粘度随温度变化的性质用高低温粘度、粘度比、粘温系数和粘度指数表示。航空润滑油要求粘度随温度的变化尽可能小。

润滑性与承载能力 润滑性是指除依靠润滑油的粘度特性以外的减少摩擦和磨损的能力。润滑油在厚油层状态下，粘度起主要作用。在薄油层状态下取决于润滑性，如发动机在启动、停车、速度与负荷发生急剧变化时，常处于边界润滑状态，要求润滑油有良好的润滑性。润滑性以最大无卡咬负荷、烧结负荷、综合磨损值（又称平均赫兹负荷）等指标表示，它们集中代表了润滑油的承载能力。航空润滑油的承载能力亦用齿轮试验机评定。

氧化安定性与热安定性 氧化安定性反映润滑油在发动机中工作时抵抗高温氧化的能力。润滑油经高温氧化后，粘度增高，酸值上升，生成沉淀和胶质，从而可能堵塞喷嘴和油滤，或附着于散热器管路上，降低散热效率。热安定性指高温下油的组分裂解、聚合和结焦的性能。

低温性能 低温性能除由凝点和低温粘度外，还用低温稳定性评定油在低温静置条件下发生粘度改变，析出结晶及分层的倾向。此外，还用低温泵送性进行评定，若泵送压力明显增高、流量明显减少，说明油的低温泵送性差。

蒸发度 润滑油的蒸发度大，在工作中损耗大，需向润滑系统补充的油量也大。而且因蒸发而引起粘度增大会使低温流动性变坏。

抗泡沫性 润滑油在发动机工作时，吸入大量空气，当压力降低时，空气从油中分离出来形成泡沫，影响油的流动性，降低冷却能力和泵送量，并增加滑油消耗量。

腐蚀性 润滑油在高温下常生成酸性物质，能引起多种金属腐蚀。酯类合成润滑油易对铅腐蚀。腐蚀性的评定用测定氧化试验后金属片的重量变化表示。

橡胶相容性 润滑系统中所用橡胶密封件应与润滑油相匹配，否则由于橡胶件的膨胀或收缩，将降低系统的密封性，或者因强度下降而缩短密封件的使用寿命。

毒性 飞机在高空飞行中，需从压气机引入压缩空气使座舱增压，而润滑油有可能进入压气机的空气通道，其蒸气可能随空气进入座舱，因此要求航空润滑油无毒，其毒性由动物试验确定。

# 四、仪表润滑油及专用油品

航空仪表油按用途分润滑用及非润滑专用工作液两大类。按其化学组成分为矿物仪

表油和合成仪表油。合成油又分为酯油基仪表油、硅油基仪表油和半合成油（矿油-合成油混合基油）。

润滑用仪表油用于各种航空仪表的滚珠轴承、枢轴轴承及减速器。用于陀螺仪表万向支架低速灵敏轴承的仪表油，应具有合适的粘度、良好的润滑性、低挥发性及优良的防护性。用于陀螺电机高速滚动轴承的仪表油，应按弹性流体动压润滑的设计要求，有足够大的粘度值和良好的润滑性。用于伺服电机等微电机轴承的仪表油，应具有良好的高低温性能及长的使用寿命。用于仪表中各种减速器的仪表油，应具有良好的油膜保持能力，不易流失，润滑性好的特点。用于涡轮冷却器极高速滚动轴承的仪表油，应具有高温稳定性好、积炭少的特性。用于计时仪表及其他精密仪表的宝石轴承、枢轴轴承的仪表油，应具有不流散性能。

非润滑用专用工作液主要是某些类型陀螺及罗盘使用的工作浮油和阻尼油，按设计要求规定了一定范围的密度值和粘度值，以及电绝缘性能等。

仪表润滑油通常在微油量薄油层条件下工作，一次加油要保证仪表一个翻修寿命期的润滑，对质量控制要求严格。除润滑油共同要求的性能外，主要评价项目为：

粘度 粘度是形成摩擦界面油膜的重要参数。通常要求 $50^{\circ}\mathrm{C}$ 运动粘度不小于 $8\mathrm{mm}^2 /\mathrm{s}, - 40^{\circ}\mathrm{C}$ 时不大于 $2000\mathrm{mm}^2 /\mathrm{s}, - 54^{\circ}\mathrm{C}$ 时不大于 $12000\mathrm{mm}^2 /\mathrm{s}$ 。实际使用中，在不影响仪表低温启动性能情况下，可选用高温下粘度较大的油。

蒸发度 它是反映高温及长期使用能力的重要性能，过大的蒸发度会导致润滑部位早期缺油。

氧化腐蚀 这是反映仪表油在温度、氧、金属催化作用（来自摩擦零件）存在下的化学稳定性的最重要指标。它反映仪表油的高温工作能力。

润滑性 仪表部件在轻载下工作，负荷强度不很高，通常只测定中低负荷下的金属磨损作为相对评价。

流散性 一般只对宝石轴承用的不流散油规定此指标。

清洁度 用于高精度陀螺的仪表油对清洁度有严格要求，在某些情况下，要求油中颗粒物质的大小不能大于 $0.5\mu \mathrm{m}$ 。

仪表润滑油的牌号很多，某些牌号性能相近，按性质归纳成应用系列，列于表1。

表 1 仪表润滑油应用系列  

<table><tr><td rowspan="2">牌号</td><td rowspan="2">特性</td><td colspan="2">粘度范围, \( \mathrm{m}\mathrm{m}^{2}/\mathrm{s} \)</td><td rowspan="2">使用温度, ℃</td><td rowspan="2">适用范围</td><td rowspan="2">推荐选用牌号</td></tr><tr><td>50℃</td><td>-50℃</td></tr><tr><td>特3特4</td><td>矿油-硅油混合基油,低粘度、高蒸发度</td><td rowspan="2">11~14</td><td rowspan="2">&lt;4000</td><td rowspan="2">-60~120(4113短期150℃)</td><td rowspan="2">低速滚动轴承,油毡贮油高速轴承,减速器,低速滑动摩擦</td><td rowspan="2">4113</td></tr><tr><td>4113</td><td>酯油-硅油混合基油,低粘度、低蒸发度</td></tr><tr><td>特5特14特1632</td><td>矿油-硅油混合基油,中粘度、中等蒸发度</td><td rowspan="2">18~28</td><td rowspan="2">&lt;6000</td><td rowspan="2">-60~120(4114、4115短期150℃)</td><td rowspan="2">高速滚动轴承,低速灵敏轴承,减速器,低速滑动摩擦</td><td rowspan="2">特164115</td></tr><tr><td>41144115</td><td>酯油-硅油混合基油,中粘度、低蒸发度</td></tr></table>

续表 1  

<table><tr><td rowspan="2">牌号</td><td rowspan="2">特性</td><td colspan="2">粘度范围, \( \mathrm{m}{\mathrm{m}}^{2}/\mathrm{s} \)</td><td rowspan="2">使用温度, ℃</td><td rowspan="2">适用范围</td><td rowspan="2">推荐选用牌 号</td></tr><tr><td>50℃</td><td>-50℃</td></tr><tr><td>4112</td><td>酯类油,低粘度、低蒸发度</td><td>&gt;8</td><td>&lt;6000</td><td>-60~120(短期150℃)</td><td>高速滚动轴承,低速灵敏轴承,减速器</td><td></td></tr><tr><td>41164122</td><td>硅油,中粘度、低蒸发度</td><td>32~42</td><td>&lt;4000</td><td>-60~150-60~200</td><td>滚动轴承</td><td></td></tr><tr><td>4123</td><td>酯类油,高粘度、低蒸发度</td><td>100~130</td><td>-20℃;&gt;12000</td><td>&lt;150</td><td>含油保持器,高速 滚动轴承</td><td></td></tr><tr><td>4124-1</td><td>酯类油,中粘度、不流散</td><td>18~22</td><td>-20℃:≈2000</td><td>-40~100</td><td>枢轴轴承,宝石轴承</td><td></td></tr></table>

# 五、航空润滑脂

航空润滑脂按组成分为矿油润滑脂和合成润滑脂两大类，合成润滑脂又分为酯油基脂、硅油基脂和合成烃基脂三类。在飞机上用于电气、仪表特设、操纵、着陆、军械等系统以及机体和动力装置，用以润滑滚动轴承、滑动轴承、齿轮、螺杆等各种摩擦部件，并防护金属表面。一些管路系统的结合面则使用耐液体介质的密封脂起密封作用。

为满足各种使用要求，航空润滑脂应具有宽广的使用温度、极压润滑能力、长的使用寿命及兼有润滑和防护多种功能。对它的性能评价已从早期简单的物理-化学试验发展到广泛采用模拟使用条件的动态评定方法。其主要项目如下：

滴点 常被用来估计润滑脂的耐热性，它主要与稠化剂类型有关，有的润滑脂甚至没有滴点，因此不能用它确定最高使用温度。

锥入度和机械安定性 锥入度反映润滑脂的稠度大小。润滑脂抵抗机械剪切作用的能力称为机械安定性，即以锥入度的变化表示。微锥入度 $\mathcal{P}$ （1/4规格）与常规锥入度 $\pmb{P}$ 的换算公式为：

$$
\boldsymbol {P} = 3. 7 5 \boldsymbol {p} + 2 4
$$

低温相似粘度与低温转矩 低温相似粘度反映润滑脂的低温工作能力。在剪切速度 $D = 10s^{-1}$ 条件下测定，可反映轴承启动或管路中开始泵送时的流动状态。低温转矩是一种模拟方法，它较为直观地反映润滑脂对轴承低温启动性能的影响。

分油量与蒸发度 这两种性能分别反映润滑脂的胶体性质和组成特性，其结果都是丧失基础油。基础油丧失过多将引起润滑脂的组成改变，稠度增大，低温性变坏，轴承寿命缩短。

腐蚀与防护性能 不稳定的润滑脂经长期贮存后可能对金属腐蚀。有防护能力的润滑脂能通过湿热试验，防护金属不受水和盐雾腐蚀。

氧化安定性与贮存性能 氧化安定性差的润滑脂在轴承中容易变质。氧化安定性通过氧弹试验测定。

润滑性包括减摩性、抗磨性和极压性三种特性。通常用四球试验机评定润滑脂的后两种特性，能较好地区分各种脂润滑性的差别，但测定值与实际使用条件之间没有很

好对应关系。用小模数齿轮进行的齿轮磨损试验常用于极压润滑脂的评定。

轴承寿命试验 这是润滑脂各项性能在动态条件下的综合反映，用以判断润滑脂的实际工作能力。由于航空产品的工作条件十分复杂，这种试验结果不能与实际使用寿命作对应换算。

航空润滑脂的品种繁多，按其性质和用途归纳成应用系列，列于表2。

表 2 航空润滑脂应用系列  

<table><tr><td>类别</td><td>牌号</td><td>特性</td><td>使用温度,℃</td><td>适用范围</td><td>推荐选用牌号</td></tr><tr><td rowspan="15">电气、仪表、附件用润滑脂</td><td>特8</td><td>硅油-矿油基脂</td><td>-60~60</td><td>传动机构、低速轴承</td><td rowspan="2">7007</td></tr><tr><td>特75</td><td>硅油-矿油基脂</td><td>-70~80</td><td>小功率电机及仪表</td></tr><tr><td>特7特12</td><td>硅油-矿油基脂,中等承载能力</td><td rowspan="3">-60~120(特12为110℃,7008-1及7253短期为150℃)</td><td rowspan="3">中小型电机轴承,齿轮机构,各种滚动和滑动摩擦</td><td rowspan="3">7007(7008)72537008-1</td></tr><tr><td>70077008</td><td>酯油基脂,中等承载能力</td></tr><tr><td>7008-17053</td><td>酯油基脂,较高承载能力</td></tr><tr><td>7012</td><td>酯油基脂,低温性优良</td><td>-70~120</td><td>对低温启动性要求严格的电机轴承及齿轮机构</td><td></td></tr><tr><td>7123</td><td>酯油基脂,杂质含量低</td><td>-60~120</td><td>精密仪表高速轴承</td><td></td></tr><tr><td>特221</td><td>硅油基脂,较低承载能力</td><td>-60~150</td><td>工作温度较高的滚动轴承、关节轴承</td><td rowspan="2">7014</td></tr><tr><td>7014</td><td>硅油-酯油基脂,中等承载能力</td><td>-60~200</td><td>工作温度高、负荷较大的滚动轴承、摆动轴承、齿轮</td></tr><tr><td>KK-3</td><td rowspan="3">硅油基脂,低温性优良,中轻负荷</td><td>-60~180(200)</td><td rowspan="3">对低温启动性能有特殊要求的小功率电机轴承,高温滚动轴承</td><td rowspan="3"></td></tr><tr><td>7112</td><td>-70~180(200)</td></tr><tr><td>7015</td><td>-70~180(220)</td></tr><tr><td>7016</td><td rowspan="3">硅油基脂,中轻负荷</td><td>-60~200(250)</td><td rowspan="3">高温滚动轴承</td><td rowspan="3"></td></tr><tr><td>7016-1</td><td>-60~200(230)</td></tr><tr><td>7017-1</td><td>-60~250</td></tr><tr><td rowspan="2">极压润滑脂</td><td>7011</td><td rowspan="2">酯油基脂,含二硫化钼,极压润滑</td><td>-60~120</td><td rowspan="2">齿轮机构,螺杆,起落架转向机构,活动关节,以及螺纹、齿条等高负荷摩擦</td><td rowspan="2"></td></tr><tr><td>7254</td><td>-60~120(150)</td></tr><tr><td rowspan="3">飞机通用润滑脂</td><td>7023</td><td rowspan="3">矿油基脂,中等承载能力</td><td>-60~120</td><td rowspan="2">操纵系统轴承,起落架摩擦结点,中小电机轴承、齿轮,军械</td><td rowspan="3">7023</td></tr><tr><td>2号低温脂</td><td>-60~70</td></tr><tr><td>9</td><td>-60~80</td><td>军械</td></tr></table>

续表 2  

<table><tr><td>类别</td><td>牌号</td><td>特性</td><td>使用温度,℃</td><td>适用范围</td><td>推荐选用牌号</td></tr><tr><td rowspan="7">专用润滑脂</td><td>4号高温脂</td><td>矿油基脂,机轮用</td><td>&lt;150</td><td>不适用于极冷地区</td><td></td></tr><tr><td>6691</td><td rowspan="3">酯油基脂,机轮轴承用</td><td>-40~180(200)</td><td>高速飞机机轮轴承</td><td rowspan="3"></td></tr><tr><td>7450</td><td>-35~180(200)</td><td>大型客机机轮轴承</td></tr><tr><td>7028</td><td>-40~150(200)</td><td>直升机等机轮轴承</td></tr><tr><td>7950</td><td>矿油基脂,直升机专用</td><td>-54~71</td><td>直升机摆动轴承</td><td></td></tr><tr><td>S-23S-17</td><td rowspan="2">矿油基脂,耐盐雾、海水,润滑及防护</td><td>-50~100</td><td rowspan="2">水上飞机操纵系统、起落架各种摩擦结点,齿轮,轮轴承</td><td rowspan="2"></td></tr><tr><td>3号船用脂</td><td>-25~65</td></tr><tr><td rowspan="4">密封润滑脂</td><td>7903</td><td rowspan="4">耐汽油、煤油、乙醇、水等介质</td><td>-20~150</td><td rowspan="4">燃油系统、滑油系统、液压系统的螺纹、结合面及旋塞阀</td><td rowspan="4">79035号</td></tr><tr><td>5号密封脂</td><td></td></tr><tr><td>2号密封脂</td><td></td></tr><tr><td>3号密封脂</td><td></td></tr></table>

注：“使用温度”一栏内括号内数值为短期使用温度。

# 六、固体润滑剂

固体润滑剂在飞机上的应用历史虽短，但已成为现代飞机不可缺少的一类新型润滑材料，它具有耐高负荷，耐高温，不需定期维护、补充等特点，主要用于难以使用润滑油脂的地方，尤其适用于工作条件苛刻的滑动摩擦。其主要用途有以下几类：

低速重载滑动润滑 如操纵系统的球面轴承和轴颈轴承, 液压制动机构的枢轴轴承, 作动器的活塞杆, 附件机构的活门与活塞, 操纵机构的滑轨与导轨等。

高温润滑 如发动机高温区、飞机反推力装置及气动热作用区内各种温度达 $300^{\circ}\mathrm{C}$ 或更高的摩擦部位。

防止微动磨损 如飞机和发动机各种连接件和安装座由于高频微小位移引起的磨损。

作第二润滑剂 在安全和救生系统上及某些润滑系统失效时满足应急润滑的需要。

航空上使用的固体润滑剂主要为二硫化钼、石墨和聚四氟乙烯，并按使用方法不同，分别制成粉剂、分散液、烧结涂层、固体膜润滑剂、自润滑衬垫及自润滑复合材料等。在使用时应结合摩擦部件的结构设计、材质选择、工艺处理及工作条件选用最佳润滑形式。

固体润滑剂的主要性能项目如下：

摩擦系数 随摩擦副材料、摩擦形式、负荷、滑动速度等而异，一般小于0.15，较好情况下小于0.1。

承载能力 它是固体润滑剂的重要特性，按材料性质用合适的试验机评定。固体膜润滑剂的承载极限约为几百至 $1000\mathrm{MPa}$ ，自润滑复合材料小于 $100\mathrm{MPa}$ 。

耐磨寿命 以规定负荷下膜层失效时间或单位厚度的磨损时间作为耐磨寿命，适用

于固体膜润滑剂耐磨性的相对评定。

磨损率 以单位负荷单位滑速单位时间的磨损体积表示，适用于自润滑复合材料耐磨性的评定。根据磨损率，可大致计算零件在许可磨损范围内的可用寿命。

我国航空燃料与润滑材料的性能一般都和国外同类材料相对应，为便于对照，在附录中列入了几个国家航空油品的标准，以供参考。

# 航空燃料

# 航空汽油

# 1概述

航空汽油分RH-75、RH-95/130、RH-100/130三种牌号，由高辛烷值汽油馏分、高辛烷值组分和抗爆剂（常用四乙基铅和二溴乙烷的混合物，俗称乙基液）组成。沸点范围为 $40\sim 180^{\circ}\mathrm{C}$ 。具有良好的抗爆性、化学安定性和适当的挥发性，不腐蚀金属。RH-75航空汽油适用于轻负荷低速飞机；RH-95/130航空汽油适用于中负荷高速飞机；RH-100/130航空汽油适用于重负荷和高速飞机。

# 1.1 牌号及名称

RH-75航空汽油；RH-95/130航空汽油；RH-100/130航空汽油。

# 1.2 基本组成

直馏或/和催化裂化汽油或重整生成油、工业异辛烷、工业异戊烷、工业异丙基苯或二甲苯、抗爆剂、抗氧剂、染色剂。

# 1.3 材料标准

GB 1787-79《航空汽油》。国外相应的标准见表1-1。

表1-1[1]  

<table><tr><td>国别</td><td>标准</td><td colspan="3">牌号</td></tr><tr><td>中国</td><td>GB 1787-79</td><td>RH-75</td><td>RH-95/130</td><td>RH-100/130</td></tr><tr><td>苏联</td><td>FOCT1012-72</td><td>-</td><td>B-95/130</td><td>B-100/130</td></tr><tr><td>美国</td><td>ASTM D910-81</td><td>-</td><td>-</td><td>100</td></tr><tr><td></td><td>MIL-G-5572F</td><td>-</td><td>-</td><td>100/130</td></tr><tr><td>英国</td><td>DERD 2485</td><td>-</td><td>-</td><td>100</td></tr><tr><td>法国</td><td>AIR 3401H</td><td>-</td><td>-</td><td>100/130</td></tr><tr><td>日本</td><td>JIS K2206</td><td>-</td><td>-</td><td>100/130</td></tr></table>

# 1.5 供应状态

通常以散装液体供应。

# 1.6 应用概况

RH-75航空汽油：已用于初级教练机。

RH-95/130航空汽油：已用于活塞式运输机。

RH-100/130航空汽油：已用于活塞式轰炸机。

# 1.7 研制及生产单位

RH-75航空汽油：兰州炼油厂、荆门炼油厂研制并生产。

RH-95/130航空汽油：兰州炼油厂、石油二厂研制并生产。

RH-100/130航空汽油：兰州炼油厂研制并生产。

# 1.8 鉴定级别及日期

RH-75航空汽油：1974年9月由国产航空舰艇油料鉴定委员会鉴定通过。

RH-95/130航空汽油：1965年3月由国产航空舰艇油料鉴定委员会鉴定通过。

RH-100/130航空汽油：1965年12月由国产航空舰艇油料鉴定委员会鉴定通过。

# 2 性能

航空汽油的物理及化学性见表2-1。

表2-1[1~5]   

<table><tr><td rowspan="3">性 能</td><td colspan="3">RH-75航空汽油</td><td colspan="3">RH-95/130航空汽油</td><td colspan="2">RH-100/130航空汽油</td><td rowspan="3">试验方法</td></tr><tr><td rowspan="2">指标</td><td colspan="2">实测值</td><td rowspan="2">指标</td><td colspan="2">实测值</td><td rowspan="2">指标</td><td rowspan="2">实测值(兰州炼油厂)</td></tr><tr><td>兰州炼油厂</td><td>荆门炼油厂</td><td>兰州炼油厂</td><td>石油二厂</td></tr><tr><td>辛烷值</td><td>&gt;75</td><td>76</td><td>78</td><td>&gt;95</td><td>98</td><td>97</td><td>&gt;98.6</td><td>99</td><td>GB 503</td></tr><tr><td>品度值</td><td>-</td><td>-</td><td>-</td><td>&gt;130</td><td>133</td><td>-</td><td>&gt;130</td><td>130</td><td>SY 2119</td></tr><tr><td>四乙基铅含量,g/kg</td><td>无</td><td>无</td><td>无</td><td>≤3.3</td><td>3.22</td><td>2.98</td><td>≤2.7</td><td>2.6</td><td>SY 2106</td></tr><tr><td>净热值,MJ/kg</td><td>-</td><td>43.8</td><td>-</td><td>&gt;43.1</td><td>43.5</td><td>43.5</td><td>≥43.1</td><td>44.0</td><td>GB 384</td></tr><tr><td>馏程</td><td></td><td></td><td></td><td></td><td></td><td></td><td></td><td></td><td>GB 255</td></tr><tr><td>初馏点,℃</td><td>&gt;40</td><td>44</td><td>49</td><td>&gt;40</td><td>43</td><td>46</td><td>≥40</td><td>44</td><td></td></tr><tr><td>10%馏出温度,℃</td><td>&lt;80</td><td>72</td><td>69</td><td>≤80</td><td>69</td><td>74</td><td>&lt;80</td><td>61</td><td></td></tr><tr><td>50%馏出温度,℃</td><td>&lt;105</td><td>101</td><td>97</td><td>≤105</td><td>104</td><td>102</td><td>≤105</td><td>102</td><td></td></tr><tr><td>90%馏出温度,℃</td><td>&lt;145</td><td>124</td><td>121</td><td>&lt;145</td><td>133</td><td>127</td><td>&lt;145</td><td>142</td><td></td></tr><tr><td>97.5%馏出温度,C</td><td>&lt;180</td><td>162</td><td>136</td><td>&lt;180</td><td>155</td><td>138</td><td>≤180</td><td>155</td><td></td></tr><tr><td>残留量及损失,%</td><td>&lt;2.5</td><td>2.1</td><td>2</td><td>&lt;2.5</td><td>2.0</td><td>2.5</td><td>&lt;2.5</td><td>2.0</td><td></td></tr><tr><td>残留量,%</td><td>&lt;1.5</td><td>0.9</td><td>0.7</td><td>&lt;1.5</td><td>1.0</td><td>0.5</td><td>&lt;1.5</td><td>0.8</td><td></td></tr><tr><td>饱和蒸汽压,kPa</td><td>26.7~48.0</td><td>40.1</td><td>39.1</td><td>26.7~48.0</td><td>38.5</td><td>37.8</td><td>26.7~48.0</td><td>42.7</td><td>GB 257</td></tr><tr><td>酸度④mgKOH/100cm³</td><td>&lt;1.0</td><td>0</td><td>0</td><td>&lt;1.0</td><td>0.28</td><td>0.06</td><td>&lt;1.0</td><td>0.11</td><td>GB 258</td></tr><tr><td>结晶点,℃</td><td>&lt;-60</td><td>&lt;-65</td><td>&lt;-63</td><td>&lt;-60</td><td>&lt;-65</td><td>-62</td><td>&lt;-60</td><td>-65</td><td>SY 2204</td></tr><tr><td>碘值①,gI/100g</td><td>&lt;12</td><td>0.38</td><td>0.68</td><td>&lt;12</td><td>5.28</td><td>3.85</td><td>&lt;12</td><td>6.6</td><td>SY 2114</td></tr><tr><td>实际胶质</td><td></td><td></td><td></td><td></td><td></td><td></td><td></td><td></td><td></td></tr><tr><td>mg/100cm³</td><td>&lt;3</td><td>0.6</td><td>1.0</td><td>&lt;3</td><td>2.4</td><td>0</td><td>&lt;3</td><td>1.2</td><td>GB 509</td></tr><tr><td>硫含量,%</td><td>&lt;0.05</td><td>0.006</td><td>0.008</td><td>≤0.05</td><td>0.009</td><td>0</td><td>≤0.05</td><td>0.014</td><td>GB 380</td></tr><tr><td>腐蚀(铜片,50℃×3h)</td><td>合格</td><td>合格</td><td>合格</td><td>合格</td><td>合格</td><td>合格</td><td>合格</td><td>合格</td><td>GB 378</td></tr><tr><td>水溶性酸或碱</td><td>无</td><td>无</td><td>无</td><td>无</td><td>无</td><td>无</td><td>无</td><td>无</td><td>GB 529</td></tr><tr><td>机械杂质及水分</td><td>无</td><td>无</td><td>无</td><td>同染色剂</td><td>桔黄</td><td>淡黄</td><td>同染色剂</td><td>红色</td><td>②</td></tr><tr><td>颜色</td><td>水白</td><td>水白</td><td>水白</td><td>-</td><td>0.7313</td><td>-</td><td>-</td><td>0.7222</td><td>目测</td></tr><tr><td>密度(20℃),g/cm³</td><td>-</td><td>0.6990</td><td>-</td><td></td><td></td><td></td><td></td><td></td><td>GB 1884</td></tr></table>

① 在汽油加乙基液前测定。  
② 将油样注入 $100\mathrm{ml}$ 的玻璃量筒中观察，应透明，没有悬浮和沉降的机械杂质及水。在发生争执时，按GB511和GB260进行测定。

# 3 其他

# 3.1 包装

按SY2000进行。

# 3.2 运输

按SY2000进行。

# 3.3 贮存

3.3.1 贮存条件 航空汽油应贮存在温度较低、温差变化较小的地下库或半地下库中。贮油罐内壁应涂刷大漆或环氧树脂漆，做到满装密封。盛装容器禁用镀锌铁桶。  
3.3.2 贮存期 在地下或半地下库中，贮存期为10年；在普通油罐、库房内贮存期为5年[6]。

# 3.4 技术安全

含四乙基铅的航空汽油毒性大。四乙基铅对人体神经系统和血液有害，能通过皮肤进入体内，且能在人体内逐渐积聚。因此，在使用中应避免与皮肤接触，万一接触皮肤后，应及时用肥皂水洗净。

# 参考资料

[1] 空军后勤部油料部：《航空油料应用手册》（上册），1984年10月  
[2]兰州炼油厂：新75号航空汽油工业试生产报告”，1983年6月  
[3]兰州炼油厂：新95号航空汽油工业试生产总结，1983年11月  
[4] 空军油料研究所：兰炼新75号航空汽油应用研究总结，1984年2月  
[5] 空车油料研究所：兰州炼油厂以重整生成油为组分生产的95号航空汽油技术总结，1985年3月  
[6] 总后勤部油料部：油料储存年限规定，1980年10月

# 喷气燃料

# 1 概述

我国喷气燃料现有六个品种：1号、2号、3号、4号、5号和6号，相应代号为RP-1、RP-2、RP-3、RP-4、RP-5和RP-6。前三种为煤油型，其性质上的主要差别在于结晶点、闪点和硫醇性硫的指标要求不同。适用于我国现有的绝大部分喷气式飞机。在我国喷气燃料产量中占 $90\%$ 以上，可以互相通用。RP-5为高闪点煤油型，主要用于舰载飞机。RP-6为重煤油型，采用加氢工艺生产，不仅密度大，可以延长飞机续航时间，而且热氧化安定性优良，适用于高超音速飞行的飞机。RP-4为宽馏分型，它有闪点低、粘度小等缺点，但生产收率高，在喷气燃料短缺的情况下，可用它作为增加产量的一个措施，一般情况下不生产这种燃料。

# 1.1 牌号及名称 见表 1-1。

# 1.2 基本组成

喷气燃料由原油加工精制而得，为烃类混合物。由于原油性质随产地而异，不同原油炼制的喷气燃料，组成有一定差别。在产品标准中，通常限制芳香烃和烯烃含量，其他烃类一般不加限制，而受其他质量指标间接控制。此外还含有少量含硫、氮、氧的非

烃化合物和微量金属有机化合物，它们中大部分对喷气燃料的使用性能有不良影响。为了改进喷气燃料的某些性能，常常加入各种添加剂，其名称及使用浓度见表1-2。

表1-1  

<table><tr><td>名 称</td><td>1号喷气燃料</td><td>2号喷气燃料</td><td>3号喷气燃料</td><td>4号喷气燃料</td><td>5号喷气燃料</td><td>6号喷气燃料</td></tr><tr><td>牌 号</td><td>RP-1</td><td>RP-2</td><td>RP-3</td><td>RP-4</td><td>RP-5</td><td>RP-6</td></tr><tr><td>类 型</td><td colspan="3">. 煤 油 型</td><td>宽馏分型</td><td>高闪点煤油型</td><td>重煤油型</td></tr></table>

表1-2  

<table><tr><td>添加剂名称</td><td>牌号</td><td>允许加入量</td><td>备注</td></tr><tr><td>抗烧蚀添加剂</td><td>33号</td><td>0.09~0.12% (重量)</td><td>国内用油必加</td></tr><tr><td>抗静电添加剂</td><td>T-1501</td><td>&lt;1 ppm</td><td>国内用油必加</td></tr><tr><td rowspan="2">润滑性添加剂</td><td>T-305</td><td>&lt;20ppm</td><td rowspan="2">需要时加入</td></tr><tr><td>T-306</td><td>&lt;20ppm</td></tr><tr><td>防冰添加剂</td><td>T-1303</td><td>0.15~0.20% (体积)</td><td>需要时现场加入</td></tr><tr><td>抗氧化添加剂</td><td>T-501</td><td>&lt;30ppm</td><td>需要时加入</td></tr><tr><td>金属钝化剂</td><td>T-1201</td><td>&lt;6 ppm</td><td>需要时加入</td></tr><tr><td>热安定性添加剂</td><td>6926</td><td>&lt;6 ppm</td><td>需要时加入</td></tr></table>

# 1.3 材料标准

我国喷气燃料标准的编号及质量指标见表1-3和表1-4。

表1-3  

<table><tr><td rowspan="2">性能</td><td colspan="5">质 量 指 标</td><td rowspan="2">试验方法</td></tr><tr><td>RP-1(GB438)</td><td>RP-2(GB1788)</td><td>RP-3(SY1008)</td><td>RP-4(SY1009)</td><td>RP-6(暂订)</td></tr><tr><td>密度(20℃),g/cm³馏程</td><td>&gt;0.775</td><td>&gt;0.775</td><td>&gt;0.775</td><td>&gt;0.750</td><td>&gt;0.835</td><td>GB 1884或GB 1885GB 255</td></tr><tr><td>初馏点,℃</td><td>&lt;150</td><td>&lt;150</td><td>实测</td><td>&gt;60</td><td>实测</td><td></td></tr><tr><td>10%馏出温度,℃</td><td>&lt;165</td><td>&lt;165</td><td>&lt;204</td><td>实测</td><td>实测</td><td></td></tr><tr><td>20%馏出温度,℃</td><td>-</td><td>-</td><td>实测</td><td>实测</td><td>实测</td><td></td></tr><tr><td>50%馏出温度,℃</td><td>&lt;195</td><td>&lt;195</td><td>&lt;232</td><td>&lt;195</td><td>实测</td><td></td></tr><tr><td>90%馏出温度,℃</td><td>&lt;230</td><td>&lt;230</td><td>实测</td><td>-</td><td>实测</td><td></td></tr><tr><td>98%馏出温度,℃</td><td>&lt;250</td><td>&lt;250</td><td>&lt;280</td><td>&lt;280</td><td>实测</td><td></td></tr><tr><td>残留量及损失,%</td><td>&lt;2.0</td><td>&lt;2.0</td><td>&lt;2.0</td><td>&lt;3.0</td><td>-</td><td></td></tr></table>

续表1-3   

<table><tr><td rowspan="2">性能</td><td colspan="5">质量指标</td><td rowspan="2">试验方法</td></tr><tr><td>RP-1(GB438)</td><td>RP-2(GB1788)</td><td>RP-3(SY1008)</td><td>RP-4(SY1009)</td><td>RP-6(暂订)</td></tr><tr><td>闪点(闭口),℃</td><td>&gt;28</td><td>&gt;28</td><td>&gt;38</td><td>--</td><td>&gt;38</td><td>GB 261GB 265</td></tr><tr><td>运动粘度,mm2/s</td><td></td><td></td><td></td><td></td><td></td><td></td></tr><tr><td>20℃</td><td>&gt;1.25</td><td>&gt;1.25</td><td>&gt;1.25</td><td>&gt;1.0</td><td>--</td><td></td></tr><tr><td>-40℃</td><td>&lt;8.0</td><td>&lt;8.0</td><td>&lt;15</td><td>&lt;6</td><td>&lt;30</td><td></td></tr><tr><td>结晶点,℃</td><td>≤-60</td><td>&lt;-50</td><td>&lt;-50</td><td>&lt;-40</td><td>&lt;-46</td><td>SY2204(按未脱水法)</td></tr><tr><td>芳香烃含量,%</td><td>&lt;20</td><td>&lt;20</td><td>&lt;20</td><td>&lt;20</td><td>&lt;12</td><td>SY 2115</td></tr><tr><td>碘值,gI/100g</td><td>&lt;3.5</td><td>&lt;4.2</td><td>&lt;4.2</td><td>&lt;4.2</td><td>--</td><td>SY 2114</td></tr><tr><td>酸度,mgKOH/100ml</td><td>&lt;1.0</td><td>&lt;1.0</td><td>&lt;1.0</td><td>&lt;1.0</td><td>&lt;1.0</td><td>GB258</td></tr><tr><td>硫含量,%</td><td>&lt;0.20</td><td>&lt;0.20</td><td>&lt;0.20</td><td>&lt;0.25</td><td>&lt;0.20</td><td>GB 380</td></tr><tr><td>硫醇性硫含量,%</td><td>&lt;0.005</td><td>&lt;0.002</td><td>&lt;0.001</td><td>&lt;0.005</td><td>&lt;0.001</td><td>GB1792</td></tr><tr><td></td><td></td><td></td><td></td><td></td><td></td><td>(RP-2按GB 505)</td></tr><tr><td>铜片腐蚀(100℃×2h)</td><td>合格</td><td>合格</td><td>合格</td><td>(50℃,3h)合格</td><td>合格</td><td>GB 2431</td></tr><tr><td></td><td></td><td></td><td></td><td></td><td></td><td>(RP-4按GB 378)</td></tr><tr><td>银片腐蚀(50℃×4h),级</td><td>&lt;1</td><td>&lt;1</td><td>&lt;1</td><td>--</td><td>&lt;1</td><td>SY 2223</td></tr><tr><td>净热值,MJ/kg</td><td>&gt;42.9</td><td>&gt;42.9</td><td>&gt;42.9</td><td>&gt;42.7</td><td>&gt;42.8</td><td>GB 384</td></tr><tr><td>燃烧性能(需满足下列要求之一)(1)无烟火焰高度,mm</td><td>&gt;25</td><td>&gt;25</td><td>&gt;25</td><td>实测</td><td>&gt;19</td><td>GB 382</td></tr><tr><td>(2)萘系烃含量(无烟火焰高度不小于20mm时),%</td><td>&lt;3</td><td>&lt;3</td><td>&lt;3</td><td>--</td><td>--</td><td>SY 2227</td></tr><tr><td>(3)辉光值</td><td>&gt;45</td><td>&gt;45</td><td>&gt;45</td><td>--</td><td>--</td><td>SY 2225</td></tr><tr><td>实际胶质,mg/100ml</td><td>&lt;5.0</td><td>&lt;5.0</td><td>&lt;5.0</td><td>&lt;5.0</td><td>&lt;5.0</td><td>GB 509</td></tr><tr><td>灰分,%</td><td>&lt;0.005</td><td>&lt;0.005</td><td>--</td><td>--</td><td>--</td><td>GB 508</td></tr><tr><td>水溶性酸或碱</td><td>无</td><td>无</td><td>无</td><td>无</td><td>无</td><td>GB 259</td></tr><tr><td>机械杂质及水</td><td>无</td><td>无</td><td>无</td><td>无</td><td>无</td><td>目测,有争议时按GB 511和GB 260测定</td></tr><tr><td>水反应</td><td></td><td></td><td></td><td></td><td></td><td></td></tr><tr><td>体积变化,m1</td><td>&lt;1</td><td>&lt;1</td><td>&lt;1</td><td>实测</td><td>&lt;1</td><td></td></tr><tr><td>界面情况,级</td><td>&lt;1b</td><td>&lt;1b</td><td>&lt;1b</td><td>实测</td><td>&lt;1b</td><td></td></tr><tr><td>分离程度,级</td><td>实测</td><td>实测</td><td>实测</td><td>实测</td><td>实测</td><td></td></tr><tr><td>动态热安定性</td><td></td><td></td><td></td><td></td><td></td><td>SY 2226</td></tr><tr><td>过滤器压力降,kPa</td><td>--</td><td>--</td><td>&lt;10.1</td><td>--</td><td>&lt;10.1</td><td></td></tr><tr><td>预热管评级,级</td><td>--</td><td>--</td><td>&lt;3</td><td>--</td><td>&lt;3</td><td></td></tr><tr><td>铜离子含量,μg/kg</td><td>--</td><td>--</td><td>&lt;150</td><td>--</td><td>--</td><td>SY 2231</td></tr><tr><td>颗粒污染物含量,mg/L</td><td>--</td><td>--</td><td>--</td><td>--</td><td>&lt;1.0</td><td>SY 2220</td></tr><tr><td>饱和蒸汽压,kPa</td><td>--</td><td>--</td><td>--</td><td>&lt;20.0</td><td></td><td>GB 257</td></tr></table>

表1-4  

<table><tr><td>性 能</td><td>RP-5暂订质量要求</td><td>试 验 方 法</td></tr><tr><td>一、组成</td><td></td><td></td></tr><tr><td>总酸值,mgKOH/g</td><td>&lt;0.015</td><td>参照ASTM D 3242</td></tr><tr><td>芳香烃,体积%</td><td>&lt;25.0</td><td>SY 2208</td></tr><tr><td>烯烃,体积%</td><td>&lt;5.0</td><td>SY 2208</td></tr><tr><td>总硫,重量%</td><td>&lt;0.40</td><td>参照ASTM D 1266</td></tr><tr><td>硫醇性硫,重量%</td><td>&lt;0.001</td><td>GB 1792</td></tr><tr><td>颜色,赛波特级</td><td>报告</td><td>参照ASTM D 156</td></tr><tr><td>二、挥发性</td><td></td><td></td></tr><tr><td>馏程</td><td></td><td>GB 255</td></tr><tr><td>初馏点,C</td><td>报告</td><td></td></tr><tr><td>10%馏出温度,%</td><td>&lt;205</td><td></td></tr><tr><td>20%馏出温度,%</td><td>报告</td><td></td></tr><tr><td>50%馏出温度,%</td><td>报告</td><td></td></tr><tr><td>90%馏出温度,%</td><td>报告</td><td></td></tr><tr><td>终馏点,%</td><td>&lt;290</td><td></td></tr><tr><td>残留量,体积%</td><td>&lt;1.5</td><td></td></tr><tr><td>损失量,体积%</td><td>&lt;1.5</td><td></td></tr><tr><td>爆炸性试验,%</td><td>&lt;50</td><td>SY 2235</td></tr><tr><td>闪点(闭口),℃</td><td>&gt;60</td><td>GB 261</td></tr><tr><td>密度(15℃),g/cm3</td><td>0.788~0.845</td><td>GB 1884</td></tr><tr><td>三、流动性</td><td></td><td></td></tr><tr><td>冰点,℃</td><td>&lt;-46</td><td>GB 2430</td></tr><tr><td>粘度(-20℃),mm2/s</td><td>&lt;8.5</td><td>GB 265</td></tr><tr><td>四、燃烧性</td><td></td><td></td></tr><tr><td>苯胺重度积</td><td>≥4500</td><td>参照ASTM D 1405</td></tr><tr><td>或净热值,MJ/kg</td><td>≥42.6</td><td>GB2429</td></tr><tr><td>烟点,mm</td><td>≥19.0</td><td>GB382</td></tr><tr><td>或氢含量,重量%</td><td>&gt;13.5</td><td>参照ASTM D 1018或D 3701</td></tr><tr><td>五、铜片试验,级</td><td>&lt;1b</td><td>GB2431</td></tr><tr><td>六、热氧化安定性(JFTOT)</td><td></td><td>参照ASTM D 3241</td></tr><tr><td>压力降,kPa</td><td>&lt;3.33</td><td></td></tr><tr><td>管壁颜色,级</td><td>&lt;3</td><td></td></tr><tr><td>七、过氧化物值,meqO/kg①</td><td>&lt;1.0</td><td>参照ASTM D 3703</td></tr><tr><td>八、杂质</td><td></td><td></td></tr><tr><td>胶质,mg/100mL</td><td>&lt;7.0</td><td>GB 509</td></tr><tr><td>固体粒子含量,mg/L</td><td>&lt;1.0</td><td>SY 2229</td></tr><tr><td>过滤时间,min</td><td>&lt;15</td><td>SY 2229</td></tr><tr><td>水分离指数</td><td>&gt;70</td><td>参照ASTM D 2550</td></tr><tr><td>八、添加剂</td><td>商定</td><td></td></tr></table>

$①$ meqO/kg表示毫当量氧/公斤。

我国和国外相应的喷气燃料标准对照见表1-5。

表1-5  

<table><tr><td>国家或集团名称</td><td>煤油型</td><td>高闪点煤油型</td><td>重煤油型</td><td>宽馏分型</td></tr><tr><td>中国</td><td>GB 438(RP-1)GB 1788 (RP-2)SY 1008 (RP-3)</td><td>RP-5(标准待订)</td><td>RP-6(标准待订)</td><td>SY 1009 (RP-4)</td></tr><tr><td>美国</td><td>MIL-T-83133(JP-8)MIL-F-25656(JP-6)①ASTM D1655(JetA和JetA-1)</td><td>MIL-T-5624(JP-5)</td><td>-</td><td>MIL-T-5624 (JP-4)ASTM D1655 (JetB)</td></tr><tr><td>苏联</td><td>ROCT10227(T-1, TC-1)ROCT12038(T-7)ROCT16564(PT)TY 38-1-257(T-8)</td><td>-</td><td>ROCT12308(T-6)ROCT9145(T-5)</td><td>ROCT10227 (T-2)</td></tr><tr><td>英国</td><td>DERD2453 (Avtur/FSII)DERD2494(Avtur(50))</td><td>DERD2498(Avcat)</td><td>-</td><td>DERD2454 (Avtag/FSII)DERD2486 (Avtag)</td></tr><tr><td>法国</td><td>AIR 3405/C</td><td>AIR 3404/C</td><td>-</td><td>AIR 3407/B</td></tr><tr><td>意大利</td><td>AM/C--141</td><td>AM/C-143</td><td>-</td><td>AM/C-142</td></tr><tr><td>加拿大</td><td>3-GP-23</td><td>3-GP-24</td><td>-</td><td>3-GP-22</td></tr><tr><td>日本</td><td>JIS K 2209 1号(JetA-1)</td><td>JIS K 22095号(JP-5)</td><td>-</td><td>JIS K 2209 特4号(JetB)JIS K 2209 4号(JP-4)</td></tr><tr><td>国际航空运输协会(IATA)</td><td>煤油型燃料</td><td>-</td><td>-</td><td>宽馏分型燃料</td></tr><tr><td>北大西洋公约组织</td><td>NATO F-34NATO F-35</td><td>NATO F-43</td><td>-</td><td>NATO F-40NATO F-45</td></tr></table>

① 美国的JP-6同时又是高热安定性燃料。

# 1.5 供应状态

# 散装供应。

# 1.6 应用概况

RP-1和RP-2已有20多年在各型亚音速和超音速飞机上使用的历史，为产量最多的品种。RP-3最初只向国外销售，近几年在国内也获得广泛使用，并且正在取代RP-1而成为主要品种。RP-4为应急燃料，平时不生产。RP-5现仅供舰载飞机使用和出口。RP-6目前产量还有限，可供较先进的飞机和专门用途飞机选用。

# 1.7 研制及生产单位

研制单位主要为石油化工科学研究院，北京航空材料研究所和空军油料研究所。生产单位见表1-6。

# 1.8 鉴定级别及日期

喷气燃料的鉴定日期见表1-7。

表1-6  

<table><tr><td>生产厂</td><td>燃料牌号</td><td>生产厂</td><td>燃料牌号</td></tr><tr><td>石油一厂</td><td>RP-2, RP-3</td><td>上海炼油厂</td><td>RP-2</td></tr><tr><td>石油二厂</td><td>RP-2</td><td>茂名石油工业公司</td><td>RP-2, RP-3</td></tr><tr><td>石油三厂</td><td>RP-2, RP-3</td><td>长岭炼油厂</td><td>RP-2, RP-3</td></tr><tr><td>石油五厂</td><td>RP-1, RP-2</td><td>荆门炼油厂</td><td>RP-1, RP-2</td></tr><tr><td>石油六厂</td><td>RP-1, RP-3</td><td>兰州炼油厂</td><td>RP-2, RP-3</td></tr><tr><td>石油七厂</td><td>RP-2, RP-3</td><td>乌鲁木齐石油化工厂</td><td>RP-1, RP-3</td></tr><tr><td>大庆炼油厂</td><td>RP-2</td><td>胜利炼油厂</td><td>RP-1, RP-6</td></tr><tr><td>天津炼油厂</td><td>RP-3</td><td>独山子炼油厂</td><td>RP-1</td></tr><tr><td>南京炼油厂</td><td>RP-5</td><td>玉门炼油厂</td><td>RP-2, RP-3</td></tr></table>

表1-7  

<table><tr><td>牌 号</td><td>R P-1</td><td>R P-2</td><td>R P-3</td><td>R P-4</td><td>R P-6</td><td>R P-5</td></tr><tr><td>首次鉴定日期</td><td>1961年6月</td><td>1962年3月</td><td>1976年3月</td><td>1966年7月</td><td>1985年8月</td><td>1981年</td></tr><tr><td>鉴定级别</td><td colspan="5">国产航空舰艇油料鉴定委员会</td><td>待鉴定</td></tr><tr><td>提供油样的工厂</td><td>独山子炼油厂</td><td>石油七厂</td><td>石油七厂</td><td>石油五厂</td><td>胜利炼油厂</td><td>东方红炼油厂</td></tr></table>

# 2 性能

喷气燃料的性能，随原油和加工工艺不同而有差异。在下述条款中列出了用量最大和有代表性的几种喷气燃料的物理-化学性能和使用性能的实测值。由于燃料的物理-化学性能与其烃族组成和馏分组成有密切关系，已推导和归纳出许多有用的理论公式和经验公式，可用来弥补实验数据的不足。因此，一部分性能列出了计算值。

# 2.1 物理及化学性能

2.1.1 平均分子量 根据燃料的恩氏蒸馏曲线、密度和折射率计算 (1, 2) 得出的结果见表 2-1。

表2-1 [3.5]   

<table><tr><td>性能</td><td>新疆RP-1</td><td>胜利RP-1</td><td>大庆RP-2</td><td>大庆RP-3</td><td>大庆RP-4</td></tr><tr><td>相对密度</td><td>0.7816</td><td>0.7879</td><td>0.7758</td><td>0.7795</td><td>0.7660</td></tr><tr><td>折射率</td><td>1.4342</td><td>1.4395</td><td>1.4331</td><td>1.4340</td><td>1.4335</td></tr><tr><td>体积平均沸点,℃</td><td>183.8</td><td>180.4</td><td>183.2</td><td>185.4</td><td>176.2</td></tr><tr><td>平均分子量</td><td></td><td></td><td></td><td></td><td></td></tr><tr><td>计算值①</td><td>143</td><td>141</td><td>144</td><td>147</td><td>134</td></tr><tr><td>计算值②</td><td>140</td><td>138</td><td>140</td><td>141</td><td>138</td></tr></table>

① 按参考资料［1］计算。  
② 按参考资料 [2] 计算。

# 2.1.2 化学组成

2.1.2.1 烃族组成 用荧光色谱法（SY2208）测定燃料中饱和烃、芳烃和烯烃的体积百分含量见表2-2。

体积%

表2-2[5]  

<table><tr><td>燃料牌号</td><td>原油产地</td><td>饱和烃</td><td>芳香烃</td><td>烯烃</td></tr><tr><td rowspan="3">RP-1</td><td>新疆</td><td>93.1</td><td>6.4</td><td>0.5</td></tr><tr><td>胜利</td><td>84.3</td><td>15.4</td><td>0.3</td></tr><tr><td>盘锦</td><td>84.7</td><td>15.0</td><td>0.3</td></tr><tr><td rowspan="3">RP-2</td><td>大庆</td><td>92.5</td><td>7.0</td><td>0.5</td></tr><tr><td>南阳</td><td>89.1</td><td>10.6</td><td>0.3</td></tr><tr><td>玉门</td><td>91.2</td><td>8.5</td><td>0.3</td></tr><tr><td rowspan="2">RP-3</td><td>大庆</td><td>92.5</td><td>7.0</td><td>0.5</td></tr><tr><td>大港</td><td>84.8</td><td>14.7</td><td>0.5</td></tr></table>

2.1.2.2 元素组成 用MT-2型分析仪测定的碳氢含量见表2-3，表中还列入了按HYD-014测定的氢含量数据。用微库仑仪分析总硫和总氮量及按SY2221测定硫醇性硫的结果见表2-4。

表2-3 [5]

重量%

表2-4 [5.6]   

<table><tr><td rowspan="2">燃料牌号</td><td rowspan="2">原油产地</td><td colspan="3">元 素 组 成</td><td rowspan="2">氢 含 量</td></tr><tr><td>C</td><td>H</td><td>C /H</td></tr><tr><td rowspan="3">RP-1</td><td>新 疆</td><td>85.32</td><td>14.66</td><td>5.82</td><td>14.46</td></tr><tr><td>胜 利</td><td>85.68</td><td>14.28</td><td>6.00</td><td>14.00</td></tr><tr><td>盘 锦</td><td>85.83</td><td>14.14</td><td>6.01</td><td>13.90</td></tr><tr><td rowspan="3">RP-2</td><td>大 庆</td><td>85.08</td><td>14.90</td><td>5.71</td><td>14.47</td></tr><tr><td>南 阳</td><td>85.92</td><td>14.04</td><td>6.12</td><td>14.25</td></tr><tr><td>玉 门</td><td>85.22</td><td>14.77</td><td>5.77</td><td>14.49</td></tr><tr><td rowspan="2">RP-3</td><td>大 庆</td><td>85.15</td><td>14.86</td><td>5.73</td><td>14.44</td></tr><tr><td>大 港</td><td>85.77</td><td>14.20</td><td>6.09</td><td>13.76</td></tr><tr><td>RP-4</td><td>大 庆</td><td>-</td><td>-</td><td>-</td><td>14.12</td></tr><tr><td>RP-5</td><td>任 丘</td><td>-</td><td>-</td><td>-</td><td>14.24</td></tr><tr><td>RP-6</td><td>孤 岛</td><td>-</td><td>-</td><td>-</td><td>13.59</td></tr></table>

重量%

<table><tr><td>燃料牌号</td><td>原油产地</td><td>总 硫</td><td>硫醇性硫</td><td>总 氮</td></tr><tr><td rowspan="3">RP-1</td><td>新疆</td><td>0.087</td><td>0.0006</td><td>0.0002</td></tr><tr><td>胜利</td><td>0.088</td><td>0.0001</td><td>0.0001</td></tr><tr><td>盘锦</td><td>0.070</td><td>0.0002</td><td>0.0005</td></tr><tr><td rowspan="3">RP-2</td><td>大庆</td><td>0.080</td><td>0.0030</td><td>0.0002</td></tr><tr><td>南阳</td><td>0.094</td><td>0.0003</td><td>-</td></tr><tr><td>玉门</td><td>0.071</td><td>0.0003</td><td>0.0002</td></tr><tr><td rowspan="2">RP-3</td><td>大庆</td><td>0.017</td><td>0.0007</td><td>0.0002</td></tr><tr><td>大港</td><td>0.086</td><td>0.0002</td><td>-</td></tr><tr><td>RP-4</td><td>大庆</td><td>0.108</td><td>0.0010</td><td>0.0005</td></tr><tr><td>RP-5</td><td>任丘</td><td>0.020</td><td>0.0006</td><td>-</td></tr><tr><td>RP-6</td><td>孤岛</td><td>0.0006</td><td>0.0002</td><td>0.0034</td></tr></table>

2.1.3 苯胺点 按GB262测定的结果见表2-5。

表2-5 [5]  

<table><tr><td>燃料牌号</td><td>原油产地</td><td>苯胺点,℃</td><td>燃料牌号</td><td>原油产地</td><td>苯胺点,℃</td></tr><tr><td rowspan="3">RP-1</td><td>新疆</td><td>64.5</td><td rowspan="3">RP-2</td><td>大庆</td><td>63.7</td></tr><tr><td>胜利</td><td>55.5</td><td>南阳</td><td>61.5</td></tr><tr><td>盘锦</td><td>53.5</td><td>玉门</td><td>64.2</td></tr><tr><td rowspan="2">RP-3</td><td>大庆</td><td>64.3</td><td rowspan="2">RP-5</td><td>任丘</td><td>65.2</td></tr><tr><td>大港</td><td>56.1</td><td>混输①</td><td>54.0</td></tr><tr><td>RP-4</td><td>大庆</td><td>64.5</td><td>RP-6</td><td>孤岛</td><td>60.0</td></tr></table>

① 胜利原油与任丘原油管道混输原油。

# 2.1.4 密度 用比重瓶测定不同温度的密度，见表2-6。

表2-6 [s]   

<table><tr><td rowspan="2">温度,℃</td><td colspan="5">密度,kg/m³</td></tr><tr><td>新疆RP-1</td><td>胜利RP-1</td><td>大庆RP-2</td><td>大庆RP-3</td><td>大庆RP-4</td></tr><tr><td>-40</td><td>826.0</td><td>832.4</td><td>822.8</td><td>824.2</td><td>814.0</td></tr><tr><td>-30</td><td>818.5</td><td>824.9</td><td>815.4</td><td>816.8</td><td>806.5</td></tr><tr><td>-20</td><td>811.0</td><td>817.4</td><td>808.0</td><td>809.4</td><td>799.0</td></tr><tr><td>-10</td><td>803.5</td><td>809.9</td><td>800.6</td><td>802.0</td><td>791.5</td></tr><tr><td>0</td><td>796.1</td><td>802.3</td><td>793.2</td><td>794.6</td><td>783.8</td></tr><tr><td>10</td><td>788.5</td><td>794.7</td><td>785.7</td><td>787.1</td><td>776.2</td></tr><tr><td>20</td><td>780.9</td><td>787.1</td><td>778.2</td><td>779.6</td><td>768.2</td></tr><tr><td>30</td><td>773.3</td><td>779.5</td><td>770.7</td><td>772.1</td><td>761.3</td></tr><tr><td>40</td><td>765.7</td><td>771.8</td><td>763.1</td><td>764.6</td><td>754.0</td></tr><tr><td>50</td><td>757.9</td><td>764.1</td><td>755.5</td><td>757.0</td><td>746.5</td></tr><tr><td>60</td><td>750.3</td><td>756.4</td><td>747.9</td><td>749.4</td><td>739.0</td></tr><tr><td>70</td><td>742.7</td><td>748.7</td><td>740.3</td><td>741.8</td><td>-</td></tr><tr><td>80</td><td>735.0</td><td>740.9</td><td>732.6</td><td>734.2</td><td>-</td></tr><tr><td>90</td><td>727.3</td><td>733.1</td><td>724.9</td><td>726.5</td><td>-</td></tr><tr><td>100</td><td>719.6</td><td>725.3</td><td>717.2</td><td>718.8</td><td>-</td></tr><tr><td>110</td><td>711.8</td><td>717.4</td><td>709.5</td><td>711.1</td><td>-</td></tr><tr><td>120</td><td>704.0</td><td>709.5</td><td>701.8</td><td>703.4</td><td>-</td></tr></table>

任丘RP-5、胜利-任丘管输原油生产的RP-5（简称混输RP-5）和孤岛RP-6的 $20\%$ 相对密度分别为0.8024、0.8237和0.8360。

2.1.5 膨胀和压缩性质 由表2-6的密度值求出不同温度范围内的体膨胀系数，见表2-7；用计算法[3]得出压力 $10^{5}\mathrm{Pa}$ 、温度 $20^{\circ}C$ 时的密度-温度系数、等压膨胀系数、等温压缩系数、密度-压力系数和等容压力系数，见表2-8。

2.1.6 粘度 按GB265测定不同温度的运动粘度，见表2-9。

2.1.7 挥发性 包括馏程、饱和蒸汽压、真实蒸汽压和临界参数。

2.1.7.1 馏程 用GB255测定的燃料恩氏蒸馏曲线，示于图 $2-1\sim$ 图2-5。

表2-7 [5]  

<table><tr><td rowspan="2">温度范围, \( {}^{ \circ  }\mathrm{C} \)</td><td colspan="3">体 膨 胀 系 数, \( {10}^{-3}{\mathrm{\;K}}^{-1} \)</td></tr><tr><td>新疆 \( \mathbf{{RP}} - 1 \)</td><td>-胜利 \( \mathbf{{RP}} - 1 \)</td><td>大庆 \( \mathbf{{RP}} - 2 \)</td></tr><tr><td>\( - {40} \sim   - {30} \)</td><td>0.88</td><td>0.88</td><td>0.89</td></tr><tr><td>\( - {30} \sim   - {20} \)</td><td>0.90</td><td>0.89</td><td>0.90</td></tr><tr><td>\( - {20} \sim   - {10} \)</td><td>0.92</td><td>0.91</td><td>0.92</td></tr><tr><td>\( - {10} \sim  0 \)</td><td>0.93</td><td>0.94</td><td>0.94</td></tr><tr><td>0~10</td><td>0.96</td><td>0.96</td><td>0.96</td></tr><tr><td>10~20</td><td>0.98</td><td>0.97</td><td>0.97</td></tr><tr><td>20~30</td><td>1.00</td><td>0.99</td><td>0.99</td></tr><tr><td>30~40</td><td>1.02</td><td>1.02</td><td>1.03</td></tr><tr><td>40~50</td><td>1.04</td><td>1.05</td><td>1.05</td></tr><tr><td>50~60</td><td>1.06</td><td>1.07</td><td>1.07</td></tr><tr><td>60~70</td><td>1.09</td><td>1.09</td><td>1.10</td></tr><tr><td>70~80</td><td>1.12</td><td>1.13</td><td>1.13</td></tr><tr><td>80~90</td><td>1.15</td><td>1.15</td><td>1.15</td></tr><tr><td>90~100</td><td>1.17</td><td>1.18</td><td>1.18</td></tr><tr><td>100~110</td><td>1.20</td><td>1.22</td><td>1.20</td></tr><tr><td>110~120</td><td>1.22</td><td>1.25</td><td>1.21</td></tr><tr><td>\( - {40} \sim   + {120} \)</td><td>1.04</td><td>1.04</td><td>1.04</td></tr></table>

表2-8 [3]   

<table><tr><td>性能</td><td>新疆
RP-1</td><td>胜利
RP-1</td><td>大庆
RP-2</td><td>大庆
RP-3</td><td>大庆
RP-4</td></tr><tr><td>密度，kg/m³</td><td>781.6</td><td>787.9</td><td>775.8</td><td>779.5</td><td>766.0</td></tr><tr><td>密度-温度系数，kg/(m³·K)</td><td>-0.760</td><td>-0.760</td><td>-0.761</td><td>-0.761</td><td>-0.762</td></tr><tr><td>等压膨胀系数，10⁻³K⁻¹</td><td>0.9729</td><td>0.9640</td><td>0.9811</td><td>0.9758</td><td>0.9953</td></tr><tr><td>等温压缩系数，10⁻⁹Pa⁻¹</td><td>0.9263</td><td>0.9189</td><td>0.9332</td><td>0.9288</td><td>0.9452</td></tr><tr><td>等容压力系数，K⁻¹</td><td>10.50</td><td>10.49</td><td>10.51</td><td>10.51</td><td>10.53</td></tr></table>

表2-0 [5]  

<table><tr><td rowspan="2">温度,℃</td><td colspan="8">运动粘度,\( mm^2/s \)</td></tr><tr><td>新疆RP-1</td><td>胜利RP-1</td><td>大庆RP-2</td><td>大庆RP-3</td><td>大庆RP-4</td><td>任丘RP-5</td><td>混输RP-5</td><td>孤岛RP-6</td></tr><tr><td>-40</td><td>5.52</td><td>4.70</td><td>5.69</td><td>5.84</td><td>4.31</td><td>11.3</td><td>-</td><td>26.1</td></tr><tr><td>-30</td><td>3.97</td><td>3.52</td><td>4.23</td><td>-</td><td>-</td><td>-</td><td>-</td><td>-</td></tr><tr><td>-20</td><td>3.12</td><td>2.74</td><td>3.16</td><td>3.27</td><td>-</td><td>-</td><td>5.38</td><td>-</td></tr><tr><td>-10</td><td>2.46</td><td>2.21</td><td>2.62</td><td>-</td><td>-</td><td>-</td><td>-</td><td>-</td></tr><tr><td>0</td><td>2.01</td><td>1.84</td><td>2.03</td><td>2.14</td><td>-</td><td>-</td><td>-</td><td>-</td></tr><tr><td>10</td><td>1.68</td><td>1.54</td><td>1.74</td><td>-</td><td>-</td><td>-</td><td>-</td><td>-</td></tr><tr><td>20</td><td>1.42</td><td>1.32</td><td>1.45</td><td>1.48</td><td>1.27</td><td>2.02</td><td>-</td><td>3.1</td></tr><tr><td>30</td><td>1.23</td><td>-</td><td>1.27</td><td>-</td><td>-</td><td>-</td><td>-</td><td>-</td></tr><tr><td>40</td><td>1.08</td><td>1.01</td><td>1.11</td><td>-</td><td>-</td><td>-</td><td>-</td><td>-</td></tr><tr><td>50</td><td>0.96</td><td>-</td><td>1.00</td><td>-</td><td>-</td><td>-</td><td>-</td><td>-</td></tr><tr><td>60</td><td>0.86</td><td>0.81</td><td>0.88</td><td>0.89</td><td>-</td><td>-</td><td>-</td><td>-</td></tr><tr><td>70</td><td>0.79</td><td>-</td><td>0.80</td><td>-</td><td>-</td><td>-</td><td>-</td><td>-</td></tr><tr><td>80</td><td>0.71</td><td>0.68</td><td>0.74</td><td>-</td><td>-</td><td>-</td><td>-</td><td>-</td></tr><tr><td>100</td><td>0.60</td><td>0.59</td><td>0.62</td><td>-</td><td>-</td><td>-</td><td>-</td><td>-</td></tr><tr><td>120</td><td>0.52</td><td>0.51</td><td>0.52</td><td>0.53</td><td>-</td><td>-</td><td>-</td><td>-</td></tr></table>
