Repository: C-zj02/CFD-claw

<div align="center">

**English** | [中文](#中文版) | [Français](README_FR.md) | [Русский](README_RU.md) | [हिन्दी](README_HI.md) | [العربية](README_AR.md) | [Português](README_PT.md)

# 🚀 Claude Code Python

**A Complete Python Reimplementation Based on Real Claude Code Source**

*From TypeScript Source → Rebuilt in Python with ❤️*

***
**🔥 Active Development • New Features Weekly 🔥**

</div>

***

## 🎯 What is This?

**Clawd Code** is a **complete Python rewrite** of Claude Code, based on the **real TypeScript source code**.

File: RAG-data/中国航空材料手册(第1版) 第6卷 橡胶 密封剂 燃料及润滑材料401-600.pdf-b6645af4-c17f-495b-8bb4-8bd5a8e3abf7.md (part 7 of 8)
图片摘要：该图主要展示 2 1 新疆RP 1恩氏蒸馏曲线。
<table><tr><td>性能</td><td>指标</td><td>实测值</td><td>试验方法</td></tr><tr><td>外观</td><td>浅黄色均匀光滑软膏</td><td>浅黄色均匀光滑软膏</td><td>目 测</td></tr><tr><td>微锥入度,1/10mm</td><td>65~75</td><td>68</td><td>SY 2724</td></tr><tr><td>低温锥入度(-50℃),1/10mm</td><td>&gt;40</td><td>50①</td><td>SYB 2701</td></tr><tr><td>分油量(压力法,9.8N),%</td><td>&lt;7</td><td>5.1</td><td>GB 392</td></tr><tr><td>蒸发度(薄层法,100℃×1h),%</td><td>&lt;5</td><td>3.5</td><td>SY 2723</td></tr><tr><td>腐蚀(40号钢,QAl10-3-1.5铝青铜,100℃×3h)</td><td>合格</td><td>合格</td><td>SY 2710</td></tr><tr><td>湿热防蚀试验(40号钢,QAl10-3-1.5铝青铜,40℃,95%相对湿度)</td><td></td><td></td><td>SY 2756</td></tr><tr><td>3周期</td><td>1级</td><td>合格</td><td></td></tr><tr><td>7周期</td><td>-</td><td>合格</td><td></td></tr><tr><td>盐雾防蚀试验(40号钢,QAl10-3-1.5铝青铜,40℃,5%NaCl溶液,7d)</td><td>-</td><td>合格</td><td></td></tr><tr><td>低温转矩(204轴承,-55℃),N·cm</td><td></td><td></td><td>参照DTD 8258</td></tr><tr><td>启动力矩</td><td>-</td><td>8.8</td><td></td></tr><tr><td>四球机试验(1450r/min,室温)</td><td></td><td></td><td></td></tr><tr><td>磨痕直径,mm</td><td></td><td></td><td></td></tr><tr><td>588N,1mm</td><td>-</td><td>0.56</td><td></td></tr><tr><td>784N,1mm</td><td>-</td><td>0.85</td><td></td></tr><tr><td>980N,1mm</td><td>-</td><td>1.12</td><td></td></tr></table>

① 在-55℃测定。

# 3 其他

# 3.1 包装

用2.5kg容器包装。

# 3.2 运输

按SY 2000进行。

# 3.3 贮存

贮存在清洁、干燥处，避免阳光直射。启用后应及时将容器盖严，防止进入杂质和水。

# 参考资料

[1] 北京航空材料研究所：7123号耐海水润滑脂的研究，1977年7月  
[2] 北京航空材料研究所：S-23耐海水润滑脂技术鉴定报告，1979年1月

# S-17耐海水防护脂

# 1概述

S-17耐海水防护脂，原名7317号耐海水脂，由复合铝皂稠化矿油制成。使用温度范围比3号船用脂明显扩大，耐海水冲刷性、湿热防护性和盐雾防护性略优于3号船用脂。适用于水上飞机操纵系统轴承外部及受海水溅射的活动部位金属的防护。使用温度为 $-50\sim 100^{\circ}C$ 。

# 1.1 牌号及名称

S-17耐海水防护脂。

# 1.2 基本组成

高粘度矿物油、复合铝皂、低温改进剂。

# 1.3 材料标准

Q/6S 67-78《S-17耐海水防护脂》。

# 1.6 应用概况

在水上飞机襟翼、副翼、升降舵等轴承外部进行试用，操纵系统灵活，防锈性和耐海水冲刷性与3号船用脂相当，比3号脂耐高温。在新型水上飞机副翼、方向舵轴承外部、活动接头等处及主起落架收放扇齿轮上试用，润滑脂附着良好，耐冲刷，无锈蚀。已正式使用。

# 1.7 研制及生产单位

北京航空材料研究所研制并生产。

# 1.8 鉴定级别及日期

1978年10月由航空工业部鉴定通过。

# 2 性能

# 2.1 物理及化学性能

S-17防护脂的物理及化学性能见表2-1。

表2-1[1.2]   

<table><tr><td>性能</td><td>指标</td><td>实测值</td><td>试验方法</td></tr><tr><td>外观</td><td>浅棕色均匀软膏</td><td>浅棕色均匀软膏</td><td>目测</td></tr><tr><td>滴点,℃</td><td>&gt;150</td><td>&gt;200</td><td>GB 270</td></tr><tr><td>微锥入度,1/10mm</td><td>40~54</td><td>47</td><td>SY 2724</td></tr><tr><td>低温锥入度(-50℃),1/10mm</td><td>&gt;15</td><td>23</td><td>SYB 2701</td></tr><tr><td>腐蚀(40号钢,QA110-3-1.5,100℃×3h)</td><td>合格</td><td>合格</td><td>SY 2710</td></tr><tr><td>湿热防蚀试验(40号钢,QA110-3-1.5铝青铜,40℃,95%相对湿度)</td><td></td><td></td><td>SY 2756</td></tr></table>

续表 2-1  

<table><tr><td>性能</td><td>指标</td><td>实测值</td><td>试验方法</td></tr><tr><td>3周期</td><td>&lt;1级</td><td>0级</td><td></td></tr><tr><td>7周期</td><td>-</td><td>0级</td><td></td></tr><tr><td>盐雾防蚀试验(40号钢,QA110-3-1.5铝青铜,40℃,5%NaCl溶液)</td><td></td><td></td><td>SY 2757</td></tr><tr><td>3周期</td><td>&lt;1级</td><td>0级</td><td></td></tr><tr><td>7周期</td><td>-</td><td>0级</td><td></td></tr><tr><td>耐热冲击(40号钢,脂厚2mm,100℃×0.5h)</td><td>-</td><td>润滑脂不滑落,保持油膏状</td><td>北京航空材料研究所方法</td></tr><tr><td>耐海水冲刷(试辊直径12.7mm,脂厚1.5mm,冲刷速度24km/h)</td><td></td><td>辊面保持良好</td><td>北京航空材料研究所方法</td></tr><tr><td></td><td>-</td><td>脂膜</td><td></td></tr></table>

# 3 其他

# 3.1 包装

用2.5kg容器包装。

# 3.2 运输

按SY 2000进行。

# 3.3 贮存

贮存在清洁、干燥处，避免阳光直射。启用后应及时将容器盖严，防止进入杂质和水。

# 参考资料

[1] 北京航空材料研究所：7123号耐海水润滑脂的研究，1977年7月  
[2] 北京航空材料研究所：S-23耐海水润滑脂技术鉴定报告，1979年1月

# 3号船用润滑脂

# 1概述

3号船用润滑脂，由铝皂稠化矿油制成。对金属表面有良好的粘附性，耐水性能优良。高温下使用受限，在 $100^{\circ}\mathrm{C}$ 左右时，脂成弹性胶状膜，失去粘附性和防护能力。适用于水上飞机可能接触海水的各种活动机件，防护金属不受盐雾及海水腐蚀。当用于操纵系统轴承等摩擦部件时，需用等量低粘度矿油调稀，以降低粘度。使用温度为 $-25\sim 65^{\circ}C$ 。

3号船用脂性能与苏联ROCT2712《AMC-3润滑脂》相同。

# 1.1 牌号及名称

3号船用润滑脂。

# 1.2 基本组成

高粘度矿油、脂肪酸铝皂。

# 1.3 材料标准

使用方与生产厂协议标准。

# 1.6 应用概况

自70年代起，已用于水上飞机。

# 1.7 研制及生产单位

石油一厂生产。

# 1.8 鉴定级别及日期

1986年8月由中国石油化工总公司鉴定通过。

# 2 性能

# 2.1 物理及化学性能

3号船用润滑脂的物理及化学性能见表2-1。

表2-1 [1]   

<table><tr><td>性能</td><td>指标</td><td>实测值①</td><td>试验方法</td></tr><tr><td>滴点,℃</td><td>≥95</td><td>110</td><td>GB 270</td></tr><tr><td>锥入度,1/10mm</td><td></td><td></td><td>GB 269</td></tr><tr><td>25℃</td><td>200~250</td><td>202~218</td><td></td></tr><tr><td>-25℃</td><td>-</td><td>83</td><td></td></tr><tr><td>防护性能(45号钢,H59黄铜,50℃,100%相对湿度,48h)</td><td>合格</td><td>合格</td><td>SY 2712</td></tr><tr><td>水分,%</td><td>痕迹</td><td>无</td><td>GB 512</td></tr><tr><td>水冲试验(1450r/min)</td><td>-</td><td>好</td><td>石油一厂方法</td></tr></table>

$①$ 3年生产批次实测值。

# 3. 其他

# 3.1 包装

按SY 2000进行。

# 3.2 运输

按SY 2000进行。

# 3.3 贮存

按SY 2000进行。

# 参考资料

[1]抚顺石油化工公司石油一厂：生产化验记录（1974～1978年）

# 7903号密封润滑脂

# 1 概述

7903号密封润滑脂，由无机稠化剂稠化合成油制成，是非干性密封材料，兼有润滑性。难溶于汽油，与水、乙醇-水等介质接触不溶解，对金属有较好的粘附性。该脂比5号密封脂的耐温性高。适用于飞机燃油系统、滑油系统及与水、乙醇相接触的静、动密封面如旋塞闸阀等低速滑动的部件。使用温度为 $-20\sim 150^{\circ}\mathrm{C}$ 。

7903号密封脂的性能符合美国MIL—G—6032B标准规定的要求。

1.1 牌号及名称

7903号密封润滑脂。

1.2 基本组成

合成油、无机稠化剂、抗氧剂、抗腐蚀添加剂。

1.3 材料标准

SY 4023—83《7903号耐油密封润滑脂》。

1.6 应用概况

已用于直升机燃油滤橡胶密封圈上。在工业机械上，已用于内燃机车柴油机旋转轴的密封、轧钢机交变载荷的静密封、滑油管路及汽车、机床等的防油密封。

1.7 研制及生产单位

一坪化工厂研制并生产。

1.8 鉴定级别及日期

1983年12月由中国石油化工总公司鉴定通过。

# 2 性能

2.1 物理及化学性能

2.1.1 红外光谱 见图2-1。

2.1.2 物理及化学性能 见表2-1。

表2-1 [1]   

<table><tr><td>性能</td><td>指 标</td><td>实测值</td><td>试验方法</td></tr><tr><td>外观</td><td>粘稠均匀油膏</td><td>粘稠均匀油膏</td><td>目 测</td></tr><tr><td>滴点,℃</td><td>&gt;250</td><td>&gt;340</td><td>GB 3498</td></tr><tr><td>微锥入度,1/10mm</td><td>55~68</td><td>65</td><td>SY 2724</td></tr><tr><td>腐蚀(100℃×3h)</td><td></td><td></td><td>SY 2710</td></tr><tr><td>45号钢片</td><td>合格</td><td>合格</td><td></td></tr><tr><td>T2铜片</td><td>-</td><td>合格</td><td></td></tr><tr><td>铝合金</td><td>-</td><td>合格</td><td></td></tr><tr><td>镁合金</td><td>-</td><td>合格</td><td></td></tr></table>

续表 2-1  

<table><tr><td>性能</td><td>指标</td><td>实测值</td><td>试验方法</td></tr><tr><td>耐燃油性(含芳烃5~15%的汽油)溶解度,%浸泡试验</td><td>&lt;20不膨胀,无裂纹,有较好粘附性</td><td>5.2通过</td><td>参照FS 791B5414.3参照FS 791B5414.3</td></tr><tr><td>耐水性(室温,浸泡7d)</td><td>脂团不解体、不溶解,溶液允许轻微混浊</td><td>通过</td><td>参照FS 791B5415</td></tr><tr><td>耐水溶液性(50%乙醇-水溶液,浸泡7d)</td><td>脂团不解体、不溶解,溶液允许轻微混浊</td><td>通过</td><td>参照FS 791B5415</td></tr><tr><td>薄膜安定性及钢片腐蚀(100℃×7d)</td><td>-</td><td>钢片无腐蚀,无树脂状沉积物</td><td>按MIL-G-6032B</td></tr><tr><td>烘烤试验(脂厚1mm,150℃×1000h)蒸发失重,%外观</td><td>-</td><td>8脂状,粘附性良好</td><td></td></tr></table>

图片摘要：该图主要展示 2 1 [1]。
![](images/1f738b4c9651e6c99ddf05b49ed0ea98bb63d85f89e990b1c84210d1889d4ec5.jpg)  
图2-1 7903号密封润滑脂红外光谱

# 3 其他

# 3.1 包装

用 $1\mathrm{kg}$ 容器包装。

# 3.2 运输

按SY 2000进行。

# 3.3 贮存

贮存于清洁、干燥处，避免阳光直射。启用后应及时将容器盖严，防止进入杂质和腐蚀性介质。

# 参考资料

[1] 一坪化工厂：7903号耐油密封润滑脂的研究，1983年

# 5号密封润滑脂

# 1 概述

5号密封润滑脂，由锌皂稠化氧化油制成，是非干性密封材料。难溶于汽油，不耐乙醇。适用于飞机燃油系统、滑油系统和液压系统的螺纹结合作静密封。使用温度为常温。

5号密封脂的性能与苏联FOCT7171《BY耐汽油润滑脂》相同。

1.1 牌号及名称

5号密封润滑脂。

1.2 基本组成

氧化蓖麻油、锌皂、甘油。

1.3 材料标准

SY 1520-74《5号耐汽油密封润滑脂》。

1.6 应用概况

自60年代起，已用于各型飞机的汽油、煤油、空气、液压等系统的螺纹结合处，使用正常。低温下有变硬脱落现象。

1.7 研制及生产单位

原由石油一厂生产，现转玉门炼油厂生产。

# 2 性能

# 2.1 物理及化学性能

5号密封脂的物理及化学性能见表2-1。

表2-1[1]   

<table><tr><td>性能</td><td>指标</td><td>实测值①</td><td>试验方法</td></tr><tr><td>外观</td><td>浅棕至深棕 色均质软膏</td><td>棕色至深褐 色软膏</td><td>目 测</td></tr><tr><td>滴点,℃</td><td>&gt;55</td><td>58~61</td><td>GB 270</td></tr><tr><td>锥入度,不工作,1/10mm</td><td>130~200</td><td>124~159</td><td>GB 269</td></tr><tr><td>腐蚀(45号钢,HPb 59-1铅黄铜,铸造铝合金, 2号镁合金,100℃×3h)②</td><td>合格</td><td>合格</td><td>GB 2710</td></tr><tr><td>水溶性酸或碱</td><td>无</td><td></td><td>GB 259</td></tr><tr><td>热安定性(100℃×3h)</td><td>不析出油和水</td><td>合格</td><td></td></tr><tr><td>水分,%</td><td>0.3~2.0</td><td>&lt;1.1</td><td>GB 512</td></tr><tr><td>溶解度(15%纯苯-85%橡胶溶剂混合液,室 温×24h)</td><td>&lt;20</td><td>4.5~9.6</td><td>SY 1520</td></tr></table>

① 6 批产品实测值。  
② 黄铜腐蚀试验条件为 $100^{\circ}\mathrm{C} \times 2\mathrm{h}$ ；镁合金为 $20^{\circ}\mathrm{C} \times 48\mathrm{h}$ 。

# 3 其他

# 3.1 包装

按SY 2000进行。

# 3.2 运输

按SY 2000进行。

# 3.3 贮存

贮存在清洁、干燥处，避免阳光直射。启用后应及时将容器盖严，防止进入杂质和水。

# 参考资料

[1]抚顺石油工业公司石油一厂：5号密封润滑脂生产化验记录（1985年）

# 2号密封润滑脂

# 1 概述

2号密封润滑脂，原名1号耐醇密封脂，由钡皂稠化矿油制成。稠度小，耐低温，但胶体安定性较差，存放中易分油，不宜长期贮存。适用于乙醇-甘油-水和空气系统结合处螺纹、密封帽和开关等。也可用于某些转速变化急剧的滚珠轴承。

1.1 牌号及名称

2号密封润滑脂。

1.2 基本组成

低凝点合成烃类油、硬脂酸钡。

1.3 材料标准

SY 1512-65《2号多效密封润滑脂》。

1.6 应用概况

自60年代起使用。

1.7 研制及生产单位

石油炼制研究所研制；石油一厂生产。

# 2 性能

2.1 物理及化学性能

2号密封脂的物理及化学性能见表2-1。

表2-1 (1)   

<table><tr><td>性能</td><td>指标</td><td>实测值①</td><td>试验方法</td></tr><tr><td>外观</td><td>浅黄至灰色凡士林状油膏</td><td>浅黄至黄色油膏</td><td>目 测</td></tr><tr><td>滴点,℃</td><td>&gt;110</td><td>143~177</td><td>GB 270</td></tr><tr><td>锥入度,1/10mm</td><td></td><td></td><td>GB 269</td></tr><tr><td>25℃</td><td>260~330</td><td>275~328</td><td></td></tr><tr><td>75℃</td><td>&lt;360</td><td>226~286</td><td></td></tr><tr><td>低温锥入度(-60℃),1/10mm</td><td>&gt;40</td><td>45~57</td><td>SY 2701</td></tr><tr><td>分油量(200目铜网),%</td><td></td><td></td><td>SY 1512</td></tr><tr><td>60℃×24h</td><td>&lt;0.4</td><td>0</td><td></td></tr><tr><td>60℃×72h</td><td>&lt;1.5</td><td>0</td><td></td></tr><tr><td>腐蚀(45号钢,HPb 59-1铅黄铜,20℃×18h)</td><td>合格</td><td>合格</td><td>SY 2705</td></tr><tr><td>机械杂质(酸分解法),%</td><td>0</td><td>0</td><td>GB 513</td></tr><tr><td>水分,%</td><td>痕迹</td><td>无</td><td>GB 512</td></tr><tr><td>游离有机酸和游离碱</td><td>中性</td><td>合格</td><td>SY 2707</td></tr></table>

① 11 批产品实测值。

# 3 其他

# 3.1 包装

按SY2000进行。

# 3.2 运输

按SY 2000进行。

# 3.3 贮存

贮存在清洁、干燥处，避免阳光直射。启用后应及时将容器盖严，防止进入杂质和水。

# 参考资料

[1]抚顺石油工业公司石油一厂：2号密封润滑脂生产化验记录（1985年）

# 3号密封润滑脂

# 1 概述

3号密封润滑脂，由铅皂稠化矿油制成。稠度较大，对金属粘附性较好，具有耐极压性。适用于乙醇-甘油-水及空气系统的开关及螺纹结合处。

3号密封脂的性能和苏联同类材料BHAM-3相同。

# 1.1 牌号及名称

3号密封润滑脂。

# 1.2 基本组成

矿物油、硬脂酸铅。

# 1.3 材料标准

甘Q/SY 9015--80《3号耐醇密封脂》。

# 1.6 应用概况

自60年代起已使用。

# 1.7 研制及生产单位

原石油一厂生产，现玉门炼油厂生产。

# 2 性能

# 2.1 物理及化学性能

3号密封脂的物理及化学性能见表2-1。

表2-1 [ ]   

<table><tr><td>性能</td><td>指标</td><td>实测值①</td><td>试验方法</td></tr><tr><td>外观</td><td>均匀无块状软膏</td><td>均匀无块状软膏</td><td>目 测</td></tr><tr><td>滴点,℃</td><td>≥95</td><td>98~102</td><td>GB 270</td></tr><tr><td>腐蚀(45号钢,LY12硬铝,黄铜,60℃×24h)</td><td>合格</td><td>合格</td><td>SY 2710</td></tr><tr><td>水抽出反应</td><td>中性</td><td>中性</td><td>甘Q/SY 9015</td></tr><tr><td>金属表面粘附试验(铜片,脂厚1~2mm,室温×24h)</td><td>不滑落</td><td>不滑落</td><td>甘Q/SY 9015</td></tr><tr><td>耐乙醇-甘油-水(35:50:15,室温×24h)</td><td>保持原状</td><td>保持原状</td><td>甘Q/SY 9015</td></tr></table>

① 9批产品实测值。

# 3 其他

# 3.1 包装

按SY2000进行。

# 3.2 运输

按S Y 2000进行。

# 3.3 贮存

贮存在清洁、干燥处，避免阳光直射。启用后应及时将容器盖严，防止进入杂质和水。

# 参考资料

[1] 玉门石油管理局炼油厂：3号密封润滑脂生产化验记录（1977～1978年）

# 固体润滑剂

# GM-2干膜润滑剂

# 1 概述

GM-2干膜润滑剂，由二硫化钼及树脂粘结剂组成。具有较高承载能力和较长耐磨寿命，并有良好耐液体介质能力及对金属的附着能力，用以防止金属表面擦伤或咬粘，减少摩擦和磨损。适用于各种滑动摩擦部件，如球面轴承、轴颈轴承、活门、活塞、凸轮、滑轨、螺栓、止推垫圈等等。该材料一般不和油脂并用，但在负荷不高及摩擦不苛刻时，亦可在油介质中使用。使用温度为 $-55\sim 220^{\circ}\mathrm{C}$ 。

# 1.1 牌号及名称

$\mathbf{GM} - 2$ 干膜润滑剂。

# 1.2 基本组成

胶体二硫化钼、其他固体润滑剂、热固性树脂、溶剂。

# 1.3 材料标准

Q/6S101—82《GM-2干膜润滑剂技术标准》。

# 1.4 使用工艺说明书

Q/6SZ136-80《GM-2干膜润滑剂使用工艺说明书》。

# 1.5 供应状态

固体润滑剂分散液。

# 1.6 应用概况

已先后用于飞机空调系统节气活门、发动机起动机封严座、油泵活塞及发动机修理。

# 1.7 研制及生产单位

北京航空材料研究所研制并生产。

# 2 性能

# 2.1 物理及化学性能

GM-2干膜润滑剂分散液，按规定的使用工艺在金属底材上涂覆成膜后的性能见表2-1。

# 3 使用工艺

# 3.1 表面准备

要涂干膜润滑剂的零件按下述进行表面预处理：

钢零件吹砂及磷化。采用氧化铝砂，其粒度应保证零件表面粗糙度达到设计要求。

表2-1 [1]   

<table><tr><td>性能</td><td>指标</td><td>实测值</td><td>试验方法</td></tr><tr><td>外观</td><td>均匀平整,无粗糙颗粒、流痕、裂纹、针孔、气泡等表面缺陷</td><td>合格</td><td>目测</td></tr><tr><td>厚度,μm附着力(胶粘带法)</td><td>5~15不露出金属基体,允许粘下黑粉</td><td>5~15合格</td><td>参照FS 791·3816参照ASTM D2510</td></tr><tr><td>腐蚀(ZL101铝,2Cr13钢,LY12铝合金阳极化,50℃,95%相对湿度,500h)耐热性</td><td>不腐蚀</td><td>不腐蚀</td><td>参照ASTM D2649</td></tr><tr><td>260℃×3h</td><td>干膜不起泡、剥落、产生裂纹,附着力合格</td><td>合格</td><td>Q/6 S 101-80</td></tr><tr><td>220℃×200h</td><td>-</td><td>外观无显著变化,附着力良好</td><td></td></tr><tr><td>耐低温性(-55℃×3h)</td><td>干膜不起泡、剥落、产生裂纹,附着力合格</td><td>合格</td><td>Q/6 S 101-80</td></tr><tr><td>耐液体介质(室温×7d)</td><td></td><td></td><td></td></tr><tr><td>70号航空汽油</td><td rowspan="4">干膜不起泡、剥落、产生裂纹,附着力合格</td><td>合格</td><td>Q/6 S 101-80</td></tr><tr><td>1号喷气燃料</td><td>合格</td><td>Q/6 S 101-80</td></tr><tr><td>10号航空液压油</td><td>合格</td><td>Q/6 S 101-80</td></tr><tr><td>8号航空润滑油</td><td>合格</td><td>Q/6 S 101-80</td></tr><tr><td>摩擦系数(Falex试验机,压强235MPa)</td><td>≤0.15</td><td>0.02~0.06</td><td>参照ASTM D2625</td></tr><tr><td>承载能力(Falex试验机),kN</td><td>-</td><td>11.1</td><td>参照ASTM D2625</td></tr><tr><td>耐磨寿命(Falex试验机,负荷4.45kN),min</td><td>-</td><td>177</td><td>参照ASTM D2625</td></tr></table>

铝合金零件 阳极氧化并封闭。

不锈钢零件 吹砂。与钢零件要求相同。

不能进行表面预处理的零件，需事先经过试验证明可以满足使用要求，方可涂干膜润滑剂。

# 3.2 涂膜

可用喷、浸、刷等方法进行涂覆。采用喷涂方法时，用ZB型小型喷枪和压力 $150\sim$ $200\mathrm{kPa}$ 的清洁压缩空气。喷涂环境的相对湿度不大于 $75\%$ 。

# 3.3 固化

涂膜后零件在室温下放置不少于 $1\mathrm{h}$ ，此后在 $200 \pm 3^{\circ}\mathrm{C}$ 烘烤 $1\mathrm{h}$ 。

# 4 其他

# 4.1 包装

用 $1\mathrm{kg}$ 以下容器盛装。

# 4.2 运输

润滑剂分散液含易燃溶剂，运输时按有关规定进行。

# 4.3 贮存

贮存在清洁、干燥及阴凉处，避开热源。在 $25^{\circ} \mathrm{C}$ 以下贮存的有效期暂定6个月。贮存期内允许固体物质沉淀，但经搅拌后应能恢复成均匀的分散体。

# 4.4 技术安全

润滑剂分散液在运输、贮存、使用中应严格遵守易燃品防火安全的有关规定。在涂膜操作时应通风良好，操作人员应尽量减少吸入溶剂蒸气。

# 参考资料

[1] 北京航空材料研究所：GM-2干膜润滑剂研究总结，1979年  
[2] 第五七〇七厂：干膜润滑剂在涡轮喷气发动机上的应用，1981年

# SF-28干膜润滑剂

# 1 概述

SF-28干膜润滑剂，由二硫化钼及高温树脂粘结剂组成。涂层组织细致光滑，具有优良摩擦特性及较长耐磨寿命，冲击韧性和耐油性良好。适用于工作温度较高并要求摩擦磨损性能较好的各种滑动零件，如发动机叶片、高温气动作动筒等。使用温度为 $-60\sim 300^{\circ}\mathrm{C}$ 。

# 1.1 牌号及名称

SF-28干膜润滑剂。

# 1.2 基本组成

胶体二硫化钼、其他固体润滑剂、热固性高温树脂、专用溶剂。

# 1.3 材料标准

Q/6S54—75《SF-28固体干膜润滑剂工艺及技术条件》。

# 1.4 使用工艺说明书

Q/6S54-75《SF-28固体干膜润滑剂工艺及技术条件》。

# 1.5 供应状态

固体润滑剂分散液。

# 1.6 应用概况

已用于涡轮螺桨发动机压气机叶片，解决了长期存在的榫头磨伤问题。试用于弹性轴内套齿，运转正常无磨损。

# 1.7 研制及生产单位

北京航空材料研究所研制并生产。

# 2 性能

# 2.1 物理及化学性能

SF-28干膜润滑剂分散液，按规定使用工艺在金属底材上涂覆成膜后的性能见表2-1。

表2-1 [ ]   

<table><tr><td>性能</td><td>指标</td><td>实测值</td><td>试验方法</td></tr><tr><td>外观</td><td>均匀平整,无起泡、脱落、裂纹等疵病</td><td>合格</td><td>目测</td></tr><tr><td>厚度,μm</td><td>&lt;20</td><td>5~15</td><td>参照FS 791.3816</td></tr><tr><td>附着力(胶粘带法)</td><td>不露出金属基体,允许粘下黑粉</td><td>合格</td><td>参照ASTM D2510</td></tr><tr><td>腐蚀(1Cr18Ni9Ti镀铬,40℃,95%相对湿度,100h)</td><td>不腐蚀</td><td>不腐蚀</td><td>Q/6S 54-75</td></tr><tr><td>耐热性(300℃×50h)</td><td>-</td><td>不起泡脱皮</td><td>Q/6S 54-75</td></tr><tr><td>耐低温性(-60℃×3h)</td><td>无起泡、脱落、裂纹等现象</td><td>合格</td><td>Q/6S 54-75</td></tr><tr><td>冲击韧性,N·cm</td><td>-</td><td>&gt;490</td><td>GB 1723</td></tr><tr><td>耐油性(8号润滑油,120℃×50h)</td><td>-</td><td>不起泡、脱皮</td><td></td></tr><tr><td>摩擦系数</td><td></td><td></td><td></td></tr><tr><td>环-块式试验机(压强39MPa)</td><td>-</td><td>0.09~0.13</td><td>北京航空材料研究所方法</td></tr><tr><td>Falex试验机(压强235MPa)</td><td>-</td><td>0.02~0.04</td><td>参照ASTM D2625</td></tr><tr><td>耐磨寿命</td><td></td><td></td><td></td></tr><tr><td>环-块式试验机(压强39MPa),次</td><td>-</td><td>&gt;10000</td><td>北京航空材料研究所方法</td></tr><tr><td>Falex试验机(负荷4.45kN),min</td><td>-</td><td>158</td><td>参照ASTM D2625</td></tr></table>

# 2.2 使用性能

2.2.1 台架试验 在发动机弹性轴内套齿上涂SF-28干膜润滑剂，于转速12300r/min、传递功率 $1500\mathrm{kW}$ 条件下运转960h，分解检查套齿，未见明显磨损[2]。

# 3 使用工艺

# 3.1 表面准备

要涂干膜润滑剂的零件按下述进行表面预处理：

钢零件吹砂及磷化。采用氧化铝砂，其粒度应保证零件表面粗糙度达到设计要求。

不锈钢零件 吹砂。与钢零件要求相同。

不能进行表面预处理的零件，需事先经过试验，证明可以满足使用要求，方可涂覆干膜润滑剂。

# 3.2 涂膜

可用喷、浸、刷等方法涂覆。采用喷涂方法时，用ZB型小型喷枪和压力 $340\sim 390$ kPa的清洁压缩空气。零件应先经 $80^{\circ}\mathrm{C}$ 预热 $1\mathrm{h}$ 。喷涂环境的相对湿度不大于 $70\%$ 。

# 3.3 固化

涂膜后零件在室温下放置不少于 $1\mathrm{h}$ ，然后在 $290\sim 300^{\circ}\mathrm{C}$ 烘烤 $1\sim 2\mathrm{h}$ 。

# 4 其他

# 4.1 包装

用 $1\mathrm{kg}$ 以下容器盛装。

# 4.2 运输

润滑剂分散液含可燃溶剂，运输时应按有关规定进行。

# 4.3 贮存

润滑剂分散液贮存在清洁、干燥及阴凉处，避开热源。在 $25^{\circ} \mathrm{C}$ 的贮存期暂定1月。贮存温度较低（ $10^{\circ} \mathrm{C}$ 以下）时可延至 $2 \sim 3$ 月。贮存期内允许固体物质沉淀，但经搅拌后应能恢复成均匀的分散体。

# 4.4 技术安全

润滑剂分散液在运输、贮存、使用中均应严格遵守易燃品防火安全的有关规定。在涂膜操作时应通风良好，操作人员应尽量减少吸入溶剂蒸气。

# 参考资料

[1] 北京航空材料研究所：SF-28固体润滑剂研究总结，1978年  
[2]南方动力机械公司：F-28固体干膜润滑剂排除发动机压气机工作叶片榫头拉沟的试验总结，1979年

# GM-71干膜润滑剂

# 1 概述

GM-71干膜润滑剂，由石墨及树脂粘结剂组成。耐热性优良。适用于摩擦条件不恶劣、负荷不高而工作温度很高的滑动摩擦部位，用以防止表面擦伤或咬粘，减轻零件磨损，如发动机压气机叶片、球面轴承、螺栓及调节器活塞等。一般情况下不和油脂并用，在摩擦不苛刻时，亦可在油介质中使用。长期使用温度为 $300^{\circ}\mathrm{C}$ ，短时可达 $400^{\circ}\mathrm{C}$ 。

GM-71干膜润滑剂和英国MSRR9052标准要求的类型相同。

# 1.1 牌号及名称

GM-71干膜润滑剂。

# 1.2 基本组成

胶体石墨、热固性树脂、添加剂、溶剂。

# 1.3 材料标准

Q/6S207—81《GM-71干膜润滑剂技术标准》。

# 1.4 使用工艺说明书

Q/6SZ227--81《GM-71干膜润滑剂涂覆工艺说明书》。

# 1.5 供应状态

固体润滑剂分散液。

# 1.6 应用概况

已用于涡轮喷气发动机压气机叶片，解决了原先长期存在的叶片榫头磨损严重甚至与压气机盘粘连的故障。

# 1.7 研制及生产单位

北京航空材料研究所研制并生产。

# 2 性能

# 2.1 物理及化学性能

GM-71干膜润滑剂分散液，按规定使用工艺在金属底材上涂覆成膜后的性能见表2-1。

表2-1 [1]   

<table><tr><td>性能</td><td>指标</td><td>实测值</td><td>试验方法</td></tr><tr><td>外观</td><td>均匀平整,无粗糙颗粒、流痕、裂纹、针孔气泡等表面缺陷</td><td>合格</td><td>目测</td></tr><tr><td>厚度,μm附着力(胶粘带法)</td><td>5~13不露出金属基体,允许粘下黑粉</td><td>5~13合格</td><td>参照FS791-3816参照ASTM D2510</td></tr><tr><td>腐蚀(室温,95%相对湿度,4d)30CrMnSi钢(镀锌)1Cr18Ni9Ti不锈钢LY12铝,阳极氧化H62黄铜</td><td>无腐蚀无腐蚀无腐蚀无腐蚀,允许变色</td><td>合格合格合格</td><td>参照BMS 3-8</td></tr><tr><td>耐热性300℃×3h</td><td>干膜不起泡、剥落或产生裂纹,附着力良好</td><td>合格</td><td>Q/6S 207-81</td></tr><tr><td>300℃×200h</td><td>-</td><td>外观无变化,附着力良好,厚度减少14%</td><td></td></tr><tr><td>400℃×10h</td><td>-</td><td>外观无变化,附着力良好,厚度减少16%</td><td></td></tr><tr><td>耐液体性200号汽油2号喷气燃料8号航空润滑油承载能力(Falex试验机),kN耐磨寿命(Falex试验机,负荷1.33kN),min</td><td>干膜不起泡、剥落或软化,附着力合格-</td><td>合格合格合格4.45150</td><td>Q/6S 207-81Q/6S 207-80Q/6S 207-81参照ASTM D2625参照ASTM D2625</td></tr></table>

# 3 使用工艺

# 3.1 表面准备

要涂干膜润滑剂的零件按下述进行表面预处理：

钢零件吹砂及磷化。采用氧化铝砂，其粒度应保证零件表面粗糙度达到设计要求。

不锈钢零件 吹砂。与钢零件要求相同。

铝合金零件 阳极氧化。

不能进行表面预处理的零件需事先经过试验，证明可以满足使用要求，方可涂覆干膜润滑剂。

# 3.2 涂膜

可用喷或刷的方法涂覆。采用喷涂方法时，用ZB型小型喷枪和压力 $240\sim 300\mathrm{kPa}$ 的清洁压缩空气。喷涂环境的相对湿度不大于 $75\%$ 。

# 3.3 固化

涂膜后零件在室温下放置不少于 $1\mathrm{h}$ ，然后在 $200 \pm 3^{\circ}\mathrm{C}$ 烘烤 $2\mathrm{h}$ 。

# 4 其他

# 4.1 包装

用 $1\mathrm{kg}$ 以下容器盛装。

# 4.2 运输

润滑剂分散液含易燃溶剂，运输时应按有关规定进行。

# 4.3 贮存

润滑剂分散液贮存在清洁、干燥及阴凉处，避开热源。在室温的贮存期暂定6个月。贮存期内允许固体物质沉淀，但经搅拌后应能恢复成均匀的分散体。

# 4.4 技术安全

润滑剂分散液在运输、贮存、使用中均应严格遵守易燃品防火安全的有关规定。在涂膜操作时应通风良好，操作人员应尽量减少吸入溶剂蒸气。

# 参考资料

# GM-45干膜润滑剂

# 1 概述

GM-45干膜润滑剂，由氟碳聚合物及树脂粘结剂组成。可在室温干燥，润滑性优良，在盐雾中对钢、铝不腐蚀，极低温下不龟裂。用于过盈配合的轴-孔介面上，压合力远比二硫化钼干膜润滑剂为小。适用于单面铆接工艺中铝、钢及不锈钢抽钉等紧固件的润滑，性能优于十六醇和二硫化钼干膜润滑剂。亦可用于有较大变形量的金属成形工

艺及需要低摩擦的部件上。

# 1.1 牌号及名称

GM-45干膜润滑剂。

# 1.2 基本组成

氟碳聚合物、热塑性树脂、溶剂。

# 1.3 材料标准

Q/6 S332-83《GM-45干膜润滑剂技术标准》。

# 1.4 使用工艺说明书

Q/6SZ311—83《GM-45干膜润滑剂涂覆工艺说明书》。

# 1.5 供应状态

固体润滑剂分散液。

# 1.6 应用概况

该材料是抽芯铆钉配套材料，用于国产铝材制作的抽钉，达到了国外同类产品标准NAS1400验收技术条件中的要求。用在1G18Ni9Ti不锈钢抽钉上，效果良好，比用二硫化钼干膜润滑剂清洁，工艺简单。

# 1.7 研制及生产单位

北京航空材料研究所研制并生产。

# 2 性能

# 2.1 物理及化学性能

GM-45干膜润滑剂分散液的性能见表2-1。

表2-1 [1]   

<table><tr><td>性能</td><td>指标</td><td>实测值</td><td>试验方法</td></tr><tr><td>外观</td><td>白色均匀悬浮液,无颗粒状沉淀</td><td>合格</td><td>目测</td></tr><tr><td>粘度(涂-4粘度计),s</td><td>11~14</td><td>11~14</td><td>GB 1723</td></tr><tr><td>成膜性</td><td rowspan="2">白色均匀薄膜,无大颗粒、堆积、裂纹、针孔、起泡等缺陷,手感光滑</td><td rowspan="2">合格</td><td rowspan="2">Q/6 S332-83</td></tr><tr><td>外观</td></tr><tr><td>厚度,μm</td><td>-</td><td>&lt;5</td><td rowspan="2">北京航空材料研究所方法</td></tr><tr><td>摩擦系数(栓盘式试验机)</td><td>-</td><td>0.07</td></tr><tr><td>重复使用涂膜性</td><td>多次重复使用,仍有涂膜能力</td><td>可多次重复使用,涂膜质量符合要求</td><td>Q/6 S332-83</td></tr></table>

# 2.2 使用性能

2.2.1 铆接性能 在28种不同规格的1000套钢抽钉上涂GM-45干膜润滑剂，用以铆接大型客机的蒙皮，效果良好。

# 3 使用工艺

# 3.1 表面准备

零件用三氯乙烯或汽油－丙酮清洗除油。

# 3.2 涂膜

用注入法、浸涂法或其他方法涂覆，在室温及相对湿度不大于 $75\%$ 条件下进行。

采用注入法时，将润滑剂逐个注入抽钉钉套或其他工件内，保持 $5 \sim 10\mathrm{min}$ ，除去多余液体。

采用浸涂法时，将抽钉钉套装入细丝网小筐内浸入润滑剂溶液中，保持 $10\sim 15\mathrm{min}$ 除去多余液体。

# 3.3 干燥

室温自然干燥。

# 4 其他

# 4.1 包装

用小容量容器盛装。

# 4.2 运输

因含易燃溶剂，运输时应按有关规定进行。

# 4.3 贮存

贮存在清洁、干燥及阴凉处，避开热源。在 $25^{\circ} \mathrm{C}$ 以下贮存的有效保管期暂定1年。保管期内允许溶液分层，但经搅拌后应能恢复成均匀的分散体。

# 4.4 技术安全

润滑剂分散液含易燃溶剂，在运输、贮存、使用中均应严格遵守易燃品防火安全的有关规定。在涂膜操作时应通风良好，尽量减少吸入溶剂蒸气。

# 参考资料

[1] 北京航空材料研究所：抽芯铆钉干膜润滑剂研究总结，1982年

# JS-A三层复合自润滑材料

# 1 概述

JS-A三层复合自润滑材料，由氟塑料-青铜-钢背衬构成。具有金属的高强度、良好的导热性及聚四氟乙烯塑料的低摩擦，能承受较高负荷，耐磨性能好，热膨胀系数小。可在干摩擦条件下或在油介质中长期工作，也能在高载低速、高温、低温、真空、水等条件下使用，特别适用于间隙滑动及摆动运动的机械。可制成各种规格的轴套、导

轨、滑板、球面座、止推垫圈等零件。推荐用于飞机、发动机、直升机的各种附件机构。使用温度为 $-200\sim 280^{\circ}C$ 。

JS-A材料的性能和国外同类材料DU相似。

# 1.1 牌号及名称

JS-A三层复合自润滑材料。

# 1.2 基本组成

聚四氟乙烯、烧结青铜、钢板。

# 1.5 供应状态

板材、轴套、轴瓦、垫圈。

# 1.6 应用概况

用JS-A材料制成轴承、导轨等零件在各种工业机械上试用，效果良好。现正在飞机、发动机的附件机构上试用。

# 1.7 研制及生产单位

兰州化学物理研究所研制；兰州固体润滑材料厂和四川泸州长江机械厂生产。

# 1.8 鉴定级别及日期

1982年9月由兵器工业部有关厂与兰州化学物理研究所共同组织鉴定通过。

# 2 性能

# 2.1 物理及化学性能

2.1.1 JS-A材料的物理及化学性能见表2-1。

表2-1 [1]   

<table><tr><td>性能</td><td>实测值</td><td>试验方法</td></tr><tr><td>表观</td><td>塑料层表面光滑,无裂缝,基本无青铜裸露</td><td>20倍放大观察</td></tr><tr><td>摩擦系数</td><td></td><td>MM-260磨损试验机</td></tr><tr><td>干摩擦(200N,0.42m/s)</td><td>0.1~0.2</td><td></td></tr><tr><td>一次性滴润滑油(120min)</td><td>0.04~0.06</td><td></td></tr><tr><td>线膨胀系数,10-6K-1</td><td></td><td>GB 1036</td></tr><tr><td>平行于表面方向(0~260℃)</td><td>12</td><td></td></tr><tr><td>垂直于表面方向(0~260℃)</td><td>18</td><td></td></tr><tr><td>热导率,W/(m·K)</td><td>&gt;2.3</td><td>QTM-D2型快速热传导仪</td></tr><tr><td>压缩应变(压应力280MPa)</td><td></td><td>WE-10万能材料试验机</td></tr><tr><td>变形,mm</td><td>&lt;0.08</td><td></td></tr></table>

# 2.2 使用性能

# 2.2.1 摩擦磨损性能

2.2.1.1 JS-A材料制成 $18\mathrm{mm}\times 10\mathrm{mm}\times 2\mathrm{mm}$ 瓦形试样，在M-200型磨损试验机上与1Cr18Ni9Ti磨轮对磨，以摩擦系数大于0.3或摩擦温度升至 $200^{\circ}C$ 作为耐磨寿命终点，其摩擦磨损性能见表2-2。

2.2.1.2 JS-A材料与不同对偶材料对磨的性能见表2-3。试验条件同2.2.1.1，转速 $400\mathrm{r / min}$ ，负荷 $343\mathrm{N}$ ，对磨 $50\mathrm{h}$ 。

表2-2 [2]   

<table><tr><td>试验负荷 MPa</td><td>相应P V值 MPa·m /s</td><td>摩擦系数</td><td>磨损率 10-5mg/m</td><td>耐磨寿命 h</td></tr><tr><td>0.98</td><td>1.03</td><td>0.15~0.16</td><td>2.3</td><td>1600</td></tr><tr><td>1.90</td><td>1.99</td><td>0.16</td><td>4.3</td><td>552</td></tr><tr><td>2.72</td><td>2.84</td><td>0.14</td><td>16.5</td><td>222</td></tr><tr><td>3.81</td><td>4.00</td><td>0.12</td><td>43.5</td><td>68</td></tr><tr><td>4.90</td><td>5.15</td><td>0.14</td><td>30.9</td><td>77</td></tr><tr><td>6.54</td><td>6.86</td><td>0.12</td><td>63.3</td><td>39</td></tr></table>

表2-3 [2]   

<table><tr><td>对偶材料</td><td>摩擦系数</td><td>磨损量, mg</td><td>摩擦温度, ℃</td></tr><tr><td>1 Cr 18 Ni 9 Ti</td><td>0.14</td><td>4.3</td><td>100</td></tr><tr><td>45号钢</td><td>0.14</td><td>5.7</td><td>88</td></tr><tr><td>铸铁</td><td>0.15</td><td>5.7</td><td>95</td></tr><tr><td>SiCr 9</td><td>0.14</td><td>4.9</td><td>81</td></tr><tr><td>黄铜</td><td>0.17</td><td>14.9</td><td>114</td></tr></table>

2.2.1.3 JS-A材料在不同介质中的摩擦磨损性能见表2-4。试验条件同2.2.1.1，转速 $400\mathrm{r / min}$ ，负荷 $343\mathrm{N}$ 。

表2-4 [23]   

<table><tr><td rowspan="2">试验时间h</td><td colspan="3">干摩擦</td><td colspan="3">滴20号机油润滑</td><td colspan="3">滴水润滑</td></tr><tr><td>摩擦系数</td><td>磨损量mg</td><td>摩擦温度℃</td><td>摩擦系数</td><td>磨损量mg</td><td>摩擦温度℃</td><td>摩擦系数</td><td>磨损量mg</td><td>摩擦温度℃</td></tr><tr><td>1</td><td>0.15</td><td>1.6</td><td>73</td><td>0.04</td><td>3.4</td><td>48</td><td>0.22</td><td>34.5</td><td>53</td></tr><tr><td>5</td><td>0.14</td><td>3.2</td><td>78</td><td>0.04</td><td>4.5</td><td>55</td><td>0.19</td><td>75.7</td><td>54</td></tr><tr><td>10</td><td>0.15</td><td>3.3</td><td>81</td><td>0.04</td><td>4.9</td><td>53</td><td>0.43①</td><td>289①</td><td>65①</td></tr><tr><td>20</td><td>0.14</td><td>4.2</td><td>93</td><td>0.04</td><td>5.8</td><td>59</td><td></td><td></td><td></td></tr><tr><td>50</td><td>0.14</td><td>4.3</td><td>98</td><td>0.04</td><td>6.7</td><td>53</td><td></td><td></td><td></td></tr></table>

① 系试验6.5h的数据。

2.2.1.4JS-A材料的高温磨损性能见表2-5。用兰州化学物理研究所栓－盘式高温试验机测定，栓为不锈钢，盘为JS-A材料。

表2-5 [1]   

<table><tr><td>温度
℃</td><td>负荷
MPa</td><td>速度
m/s</td><td>PV值
MPa·m/s</td><td>耐磨寿命
h</td><td>摩擦系数</td></tr><tr><td>200</td><td>7.84</td><td>1.5</td><td>11.8</td><td>100</td><td>0.09~0.11</td></tr><tr><td>250</td><td>5.88</td><td>1.5</td><td>8.82</td><td>84</td><td>0.09~0.10</td></tr><tr><td>280</td><td>1.96</td><td>1.5</td><td>2.94</td><td>55</td><td>0.085~0.10</td></tr></table>

2.2.1.5JS-A材料在-60℃处理0.5h后的摩擦磨损性能见表2-6。试验条件同2.2.1.1，转速 $400\mathrm{r / min}$ ，负荷 $343\mathrm{N}$ 。

表2-6 [2]   

<table><tr><td>试验时间h</td><td>摩擦系数</td><td>磨损量mg</td><td>摩擦温度℃</td></tr><tr><td>1</td><td>0.13</td><td>1.3</td><td>90</td></tr><tr><td>5</td><td>0.14</td><td>1.9</td><td>96</td></tr><tr><td>10</td><td>0.13</td><td>2.0</td><td>93</td></tr><tr><td>20</td><td>0.13</td><td>2.1</td><td>90</td></tr><tr><td>50</td><td>0.13</td><td>2.4</td><td>94</td></tr></table>

2.2.1.6 JS-A材料经辐照后的摩擦磨损性能见表2-7。试验条件同2.2.1.1，转速 $400\mathrm{r / min}$ ，负荷 $343\mathrm{N}$ 。样品受辐照的剂量为 $2.7\times 10^{15}\sim 4.3\times 10^{13}\mathrm{n / cm}^2\cdot \mathrm{s}$ 。

表2-7 [2]   

<table><tr><td>试验时间h</td><td>摩擦系数</td><td>磨损量mg</td><td>摩擦温度℃</td></tr><tr><td>1</td><td>0.13</td><td>2.6</td><td>75</td></tr><tr><td>5</td><td>0.13</td><td>2.9</td><td>85</td></tr><tr><td>10</td><td>0.13</td><td>3.1</td><td>95</td></tr><tr><td>20</td><td>0.13</td><td>3.3</td><td>93</td></tr><tr><td>50</td><td>0.13</td><td>3.9</td><td>88</td></tr></table>

2.2.1.7JS-A材料的极限 $PV$ 值见表2-8。试验在MH-10轴承试验机上进行。

表2-8  

<table><tr><td>摩 擦 状 态</td><td>极限 \( {PV} \) 值, \( \mathrm{{MPa}} \cdot  \mathrm{m}/\mathrm{s} \)</td></tr><tr><td>干摩擦</td><td>5.9</td></tr><tr><td>油润滑</td><td>7.8</td></tr></table>

# 2.3 工艺性能

JS-A材料在冲床、剪板机、油压机和车床上进行冲切、冲压、剪切、卷制、切削等加工时，无分层和剥离现象。

# 3 使用工艺

# 3.1 加工方法

JS-A材料用冲切、剪切、卷制、冲压、切削等机械加工方法制成零件。JS-A轴套内孔已经精整，除特殊情况外，一般不允许再进行车削和研磨加工。

# 3.2 对偶件材质及表面粗糙度

与JS-A对磨的偶合面材质一般采用淬硬45号钢。使用不锈钢或软钢镀硬铬时效果更好。表面粗糙度应不大于 $0.63\mu \mathrm{m}$ ，当不大于 $0.32\mu \mathrm{m}$ 时效时最好。

# 3.3 保护镀层

JS-A材料背部和端面在需要时，可直接镀保护镀层。一般保护镀层为锡，强腐蚀介质中使用时镀铅、镍等，在水中使用镀镉。

# 3.4 $PV$ 值

JS-A轴套的有效寿命取决于 $PV$ 值。连续安全使用的许容 $PV$ 值比极限 $PV$ 值小。

在干摩擦条件下许容 $PV$ 值不大于 $1.5\mathrm{MPa}\cdot \mathrm{m} / \mathrm{s}$ ，在油润滑下许容 $PV$ 值可成倍提高。

# 4 其他

# 4.1 包装、运输与贮存

JS-A板材表面用软纸保护，背面涂防锈油脂。在包装箱中应防止损伤塑料面，每箱总重不超过 $50\mathrm{kg}$ 。贮存在通风干燥处，自出厂之日起，保证1年内不生锈。

# 参考资料

[1]兰州化学物理研究所：JS-A自润滑复合材料性能、应用例子及注意事项，1984年  
[2]兰州化学物理研究所：JS三层复合材料的摩擦磨损性能，1982年

# HZCM47球铰耐磨涂料

# 1概述

HZCM47球铰耐磨涂料，由热固性树脂、耐磨填料等组成。对铝底材的附着力良好，耐各种液体介质，并在湿热、盐雾环境中有一定防护性。适用于直升机自动倾斜仪球铰，以隔离球铰与对磨的铜基保持架，使之相对运动时，起抗磨减摩作用。

# 1.1 牌号及名称

HZC.M47球铰耐磨涂料。

# 1.2 基本组成

组分一：环氧树脂、耐磨颜料、助剂。

组分二：固化剂。

# 1.3 材料标准

《HZCM47球铰耐磨润滑涂料技术暂行标准》。

# 1.4 使用工艺说明书

《HZCM47球铰耐磨润滑涂料施工工艺说明书（暂行）》。

# 1.5 供应状态

两组分分装供应。

# 1.6 应用概况

已通过地面模拟试验，正在直升机上试用。

# 1.7 研制及生产单位

化学工业部涂料工业研究所研制并生产。

# 1.8 鉴定级别及日期

1982年6月由江西飞机公司与涂料工业研究所联合组织鉴定通过。

# 2 性能

# 2.1 物理及化学性能

HZCM47耐磨涂料的物理及化学性能见表2-1。

表2-1 [1,2]   

<table><tr><td>性能</td><td>指标</td><td>实测值①</td><td>试验方法</td></tr><tr><td>颜色及外观</td><td>墨绿,涂层平整光滑</td><td>合格</td><td>目测</td></tr><tr><td>干燥时间(120℃烘干),h</td><td>&lt;2.5</td><td>2</td><td>GB 1728</td></tr><tr><td>粘度(涂-4粘度计),s</td><td>15~35</td><td>18</td><td>GB 1723</td></tr><tr><td>固体分(125℃×2.5h),%</td><td>55±2</td><td>合格</td><td>GB 1725</td></tr><tr><td>附着力(画圈法),级</td><td>1~2</td><td>2</td><td>GB 1720</td></tr><tr><td>弹性,mm</td><td>&lt;3</td><td>合格</td><td>GB 1731</td></tr><tr><td>冲击强度,N·cm</td><td>490</td><td>合格</td><td>GB 1732</td></tr><tr><td>硬度(摆杆硬度计)</td><td>&gt;0.6</td><td>合格</td><td>HG 2-507</td></tr><tr><td>耐磨性(漆膜耐磨仪,负荷4.9N,500转),g</td><td>&lt;0.0030</td><td>0.0026</td><td></td></tr><tr><td>摩擦系数(Timken试验机)</td><td>-</td><td>0.39</td><td></td></tr><tr><td>耐人造海水(25℃×168h)</td><td>涂层无明显变化</td><td>合格</td><td>GB 1733</td></tr><tr><td>耐蒸馏水(25℃×72h)</td><td>涂层无变化</td><td>合格</td><td>GB 1733</td></tr><tr><td>耐7950号润滑脂(25℃×72h)</td><td>涂层不发粘,不脱落</td><td>合格</td><td>GB 1734</td></tr><tr><td>耐YH-10液压油(25℃×72h)</td><td>涂层不发粘,不脱落</td><td>合格</td><td>GB 1734</td></tr><tr><td>耐仿MIL-L-21260润滑封存两用油(25℃×5h)</td><td>涂层不发粘,不脱落</td><td>合格</td><td>GB 1734</td></tr><tr><td>耐温变性(52℃×1h→常温×0.5h)</td><td>涂层无明显变化</td><td>合格</td><td></td></tr><tr><td>耐湿热性(45℃,相对湿度&gt;95%,72h)</td><td>涂层无明显变化</td><td>合格</td><td>参照GB 1771</td></tr><tr><td>耐盐雾性(3%NaCl溶液,37℃,每小时喷1次,每次15min,72h)</td><td>涂层无明显变化</td><td>合格</td><td>参照GB 1771</td></tr><tr><td>细度(刮板细度计),μm</td><td>&lt;25</td><td>&lt;25</td><td>CB 1724</td></tr></table>

注：除“附着力”、“弹性”、“冲击强度”以马口铁为底材外，其余均以硬质阳极化的LC-4铝合金为底材，涂层厚 $23 \pm 3\mu \mathrm{m}$ 。

# 2.2 使用性能

2.2.1 球铰模拟试验 在1:1比例模拟试验器上，涂有HZCM47涂料的球铰与铜基粉末冶金保持架对磨，磨损寿命达到 $300\mathrm{h}$ ，并通过低温 $-48^{\circ}\mathrm{C} \times 2\mathrm{h}$ ，高温 $60^{\circ}\mathrm{C} \times 2\mathrm{h}$ 试验，基本满足地面模拟试验要求[3]。

# 3 使用工艺

# 3.1 表面准备

球铰涂漆前应经硬质阳极化处理，并应在24h内涂漆。

# 3.2 喷涂

将色浆（组分一）与固化剂（组分二）以 $100:7$ 比例混合搅拌均匀，用混合溶剂调

节施工粘度为 $16 \sim 18\mathrm{s}$ ，180目铜网过滤，放置 $20\mathrm{min}$ 。用B-2型喷枪和 $294 \sim 490\mathrm{kPa}$ 的清洁压缩空气喷涂。环境温度不低于 $12^{\circ}\mathrm{C}$ ，相对湿度不大于 $75\%$ 。

# 3.3 干燥

自然干燥 $15 \sim 30 \mathrm{~min}$ , 再置入烘箱中于 $110 \sim 120^{\circ} \mathrm{C}$ 干燥 $1.5 \sim 2 \mathrm{~h}$ 。

# 4 其他

# 4.1 包装

用 $5\mathrm{kg}$ 铁桶包装。

# 4.2 运输

涂料含易燃溶剂，运输时按有关规定进行。

# 4.3 贮存

贮存在通风、干燥处，防止日光直射，隔绝火源，远离热源。有效贮存期为1年，超过保管期经检验合格，仍可使用。

# 4.4 技术安全

在运输、贮存、使用中均应严格遵守易燃品防火安全的有关规定。

# 参考资料

[1] 化学工业部涂料工业研究所：球铰用耐磨润滑涂料的研制报告，1982年  
[2] 江西飞机公司、化学工业部涂料工业研究所：HZCM47球铰耐磨涂料技术鉴定报告，1982年  
[3] 江西飞机公司：自动倾斜仪大球铰涂层模拟试验报告，1981年

# 附录

# 国外航空燃料与润滑材料标准

航空燃料

苏联航空汽油

美国航空汽油

苏联喷气燃料

美国喷气燃料

航空液压油

苏联航空液压油

美国航空液压油

航空发动机润滑油

苏联航空润滑油

美国航空润滑油

英国航空润滑油

仪表润滑油

美国航空仪表润滑油

航空润滑脂

美国航空润滑脂

固体膜润滑剂

美国干膜润滑剂

# 航空燃料

苏联航空汽油  

<table><tr><td rowspan="3">性 能</td><td colspan="3">ΓOCT 1012-72</td></tr><tr><td>δ-100/130</td><td>δ-95/130</td><td>δ-91/115</td></tr><tr><td colspan="3">具有国家质量标志的产品</td></tr><tr><td>四乙铅含量, g/kg</td><td>&lt; 2.7</td><td>3.3</td><td>2.5</td></tr><tr><td>抗爆性</td><td></td><td></td><td></td></tr><tr><td>辛烷值, 马达法</td><td>&gt; 98.6</td><td>95</td><td>91</td></tr><tr><td>品度值, 富混合气</td><td>&gt; 130</td><td>130</td><td>115</td></tr><tr><td>净热值</td><td></td><td></td><td></td></tr><tr><td>MJ/kg</td><td>&gt; 43.157</td><td>43.157</td><td>43.157</td></tr><tr><td>kcal/kg</td><td>&gt; 10300</td><td>10300</td><td>10300</td></tr><tr><td>馏程</td><td></td><td></td><td></td></tr><tr><td>初沸点, ℃</td><td>&gt; 40</td><td>40</td><td>40</td></tr><tr><td rowspan="3">性 能</td><td colspan="3">ROCT 1012-72</td></tr><tr><td>E-100/130</td><td>E-95/130</td><td>E-91/115</td></tr><tr><td colspan="3">具有国家质量标志的产品</td></tr><tr><td>10%馏出温度,℃</td><td>75</td><td>82</td><td>82</td></tr><tr><td>50%馏出温度,℃</td><td>105</td><td>105</td><td>105</td></tr><tr><td>90%馏出温度,℃</td><td>145</td><td>145</td><td>145</td></tr><tr><td>97.5%馏出温度,℃</td><td>180</td><td>180</td><td>180</td></tr><tr><td>残留量,%</td><td>1.5</td><td>1.5</td><td>1.5</td></tr><tr><td>饱和蒸气压,Pa(mmHg)</td><td>31992(240)</td><td>29326(220)</td><td>29326(220)</td></tr><tr><td>酸度,mgKOH/100ml</td><td>0.3</td><td>0.3</td><td>0.3</td></tr><tr><td>冰点,℃</td><td>-60</td><td>-60</td><td>-60</td></tr><tr><td>碘值,gI/100g</td><td>5.0</td><td>6.0</td><td>2.0</td></tr><tr><td>芳香烃含量,%</td><td>35</td><td>35</td><td>35</td></tr><tr><td>实际胶质,mg/100ml</td><td>3</td><td>4</td><td>3</td></tr><tr><td>硫含量,%</td><td>0.03</td><td>0.03</td><td>0.03</td></tr><tr><td>铜片试验</td><td>合格</td><td>合格</td><td>合格</td></tr><tr><td>水溶性酸和碱</td><td>无</td><td>无</td><td>无</td></tr><tr><td>机械杂质和水分</td><td>无</td><td>无</td><td>无</td></tr><tr><td>透明度</td><td>透明</td><td>透明</td><td>透明</td></tr><tr><td>颜色</td><td>橙红</td><td>黄</td><td>绿</td></tr><tr><td>颜色加入量,mg/kg汽油</td><td>6±0.1</td><td>6±0.1</td><td>6±0.1</td></tr><tr><td>对羟基二苯胺含量,%</td><td>0.004~0.005</td><td>0.004~0.005</td><td>0.004~0.005</td></tr><tr><td>稳定期,h</td><td>12</td><td>12</td><td>12</td></tr></table>

美国航空汽油  

<table><tr><td rowspan="2">性 能</td><td colspan="3">美国国防部航空汽油标准 MIL-G-5572F (1979.3.13)</td><td colspan="3">美国民用航空汽油标准 ASTM D910 (1962)</td></tr><tr><td>80/87</td><td>100/130</td><td>115/145</td><td>80</td><td>100</td><td>100LL</td></tr><tr><td>组成</td><td></td><td></td><td></td><td></td><td></td><td></td></tr><tr><td>硫含量,%（重量）</td><td>&lt; 0.05</td><td>0.05</td><td>0.05</td><td>0.05</td><td>0.05</td><td>0.05</td></tr><tr><td>芳香烃含量,%（体积）</td><td>&gt; 5.0</td><td>5.0</td><td>5.0</td><td>5.0</td><td>5.0</td><td>5.0</td></tr><tr><td>挥发性</td><td></td><td></td><td></td><td></td><td></td><td></td></tr><tr><td>馏程</td><td></td><td></td><td></td><td></td><td></td><td></td></tr><tr><td>10%馏出温度,℃</td><td>&gt; 75</td><td>75</td><td>75</td><td>75</td><td>75</td><td>75</td></tr><tr><td>40%馏出温度,℃</td><td>&lt; 75</td><td>75</td><td>75</td><td>75</td><td>75</td><td>75</td></tr><tr><td>50%馏出温度,℃</td><td>&gt; 105</td><td>105</td><td>105</td><td>105</td><td>105</td><td>105</td></tr><tr><td>90%馏出温度,℃</td><td>&gt; 135</td><td>135</td><td>135</td><td>135</td><td>135</td><td>135</td></tr><tr><td>终馏点,℃</td><td>&lt; 170</td><td>170</td><td>170</td><td>170</td><td>170</td><td>170</td></tr><tr><td>10%+50%蒸发温度总和</td><td>&gt; 135</td><td>135</td><td>135</td><td>135</td><td>135</td><td>135</td></tr><tr><td>残留物,%（体积）</td><td>&lt; 1.5</td><td>1.5</td><td>1.5</td><td>1.5</td><td>1.5</td><td>1.5</td></tr><tr><td>馏程损失,%（体积）</td><td>&lt; 1.5</td><td>1.5</td><td>1.5</td><td>1.5</td><td>1.5</td><td>1.5</td></tr><tr><td>比重,°API</td><td>报告</td><td>报告</td><td>报告</td><td>报告</td><td>报告</td><td>报告</td></tr></table>

续表  

<table><tr><td rowspan="2">性 能</td><td colspan="3">美国国防部航空汽油标准MIL-G-5572F(1979.3.13)</td><td colspan="3">美国民用航空汽油标准ASTMD910(1962)</td><td></td></tr><tr><td>80/87</td><td>100/130</td><td>115/145</td><td>80</td><td>100</td><td>100LL</td><td></td></tr><tr><td>饱和蒸气压,37.8℃,1bf/cm2(kbar)</td><td>5.5~7.0(38.5~49.0)</td><td>5.5~7.0(38.5~49.0)</td><td>5.5~7.0(38.5~49.0)</td><td>5.5~7.0(38.5~49.0)</td><td>5.5~7.0(38.5~49.0)</td><td>5.5~7.0(38.5~49.0)</td><td></td></tr><tr><td>流动性冰点,℃</td><td>-60</td><td>-60</td><td>-60</td><td>-58</td><td>-58</td><td>-58</td><td></td></tr><tr><td rowspan="24">燃烧性净热值,MJ/kg&gt;苯胺点比重乘积&gt;爆震评级贫油混合(航空法)&gt;富油混合(增压法)&gt;铜片腐蚀,100℃,2h安定性潜在胶质,16h老化,mg/100ml&lt;沉淀物,mg/100ml&lt;污染物实际胶质,mg/100ml&lt;水反应,界面评级&lt;体积变化,m1添加剂四乙铅含量,g/L染料含量蓝色染料,mg/L&lt;红色染料,mg/L颜色其他,北大西洋公约组织编号</td><td rowspan="24">43.57.500808716.02.03.0222</td><td rowspan="24">43.57.50010013011</td><td rowspan="24">44.07.50011514512</td><td rowspan="24">43.57.500808711</td><td rowspan="24">43.57.50010013011</td><td rowspan="24">44.09.8001151451</td><td></td></tr><tr><td></td></tr><tr><td></td></tr><tr><td></td></tr><tr><td></td></tr><tr><td></td></tr><tr><td></td></tr><tr><td></td></tr><tr><td></td></tr><tr><td></td></tr><tr><td></td></tr><tr><td></td></tr><tr><td></td></tr><tr><td></td></tr><tr><td></td></tr><tr><td></td></tr><tr><td></td></tr><tr><td></td></tr><tr><td></td></tr><tr><td></td></tr><tr><td></td></tr><tr><td></td></tr><tr><td>红F - 12</td></tr><tr><td>蓝F - 18</td></tr></table>

苏联喷气燃料  

<table><tr><td rowspan="2">性能</td><td colspan="3">FOCT 10227-78</td><td>FOCT9145-59</td><td colspan="2">FOCT 12308-79</td><td>FOCT16564-80</td><td>TY 38-1-257-69</td><td>试验方法</td></tr><tr><td>T-1(煤油型)</td><td>TC-1(煤油型)</td><td>T-2(宽馏分型)</td><td>T-5(高闪点煤油型)</td><td>T-6(重煤油型)</td><td>T-7(重煤油型)</td><td>PT(煤油型)</td><td>T-8(煤油型)</td><td>FOCT</td></tr><tr><td>组成</td><td></td><td></td><td></td><td></td><td></td><td></td><td></td><td></td><td></td></tr><tr><td>酸度&lt;</td><td>0.7</td><td>0.7</td><td>0.7</td><td>1.0</td><td>0.5</td><td>0.5</td><td>0.4~0.7</td><td>0.5</td><td>5985-79</td></tr><tr><td>芳香烃含量,%&lt;</td><td>20.0</td><td>22.0</td><td>22.0</td><td>22.0</td><td>22.0</td><td>22.0</td><td>18.5</td><td>20.0</td><td>6994-74</td></tr><tr><td>萘烃含量,%&lt;</td><td>-</td><td>-</td><td>-</td><td>-</td><td>-</td><td>-</td><td>1.0</td><td>-</td><td>7749-72</td></tr><tr><td>碘值,gI/100g&lt;</td><td>2.0</td><td>3.5</td><td>3.5</td><td>3.0</td><td>1.0</td><td>0.5</td><td>0.5</td><td>0.5</td><td>2070-55</td></tr><tr><td>总硫量,%&lt;</td><td>0.10</td><td>0.25</td><td>0.25</td><td>0.10</td><td>0.05</td><td>0.05</td><td>0.10</td><td>0.10</td><td>19121-73</td></tr><tr><td>硫醇性硫,%&lt;</td><td>-</td><td>0.005</td><td>0.005</td><td>-</td><td>无</td><td>0.001</td><td>0.001</td><td>0.001</td><td>17323-71</td></tr><tr><td>灰分,%&lt;</td><td>0.003</td><td>0.003</td><td>0.003</td><td>0.005</td><td>0.003</td><td>0.003</td><td>0.003</td><td>0.003</td><td>1461-75</td></tr><tr><td>挥发性</td><td></td><td></td><td></td><td></td><td></td><td></td><td></td><td></td><td></td></tr><tr><td>馏程</td><td></td><td></td><td></td><td></td><td></td><td></td><td></td><td></td><td>2177-66</td></tr><tr><td>初馏点,℃&gt;</td><td>-</td><td>-</td><td>60</td><td>195</td><td>195</td><td>-</td><td>165</td><td></td><td></td></tr><tr><td></td><td>150</td><td>150</td><td>-</td><td>-</td><td>-</td><td>150</td><td>-</td><td></td><td></td></tr><tr><td>10%馏出温度,℃&lt;</td><td>175</td><td>165</td><td>145</td><td>225</td><td>220</td><td>165</td><td>-</td><td></td><td></td></tr><tr><td>50%馏出温度,℃&lt;</td><td>225</td><td>195</td><td>195</td><td>-</td><td>255</td><td>195</td><td>-</td><td></td><td></td></tr><tr><td>90%馏出温度,℃&lt;</td><td>270</td><td>230</td><td>250</td><td>-</td><td>290</td><td>230</td><td>-</td><td></td><td></td></tr><tr><td>98%馏出温度,℃&lt;</td><td>280</td><td>250</td><td>280</td><td>315</td><td>315</td><td>250</td><td>280</td><td>280</td><td></td></tr><tr><td>闪点,℃&gt;</td><td>30</td><td>28</td><td>-</td><td>-</td><td>-</td><td>28</td><td>28</td><td>40</td><td>6356-75</td></tr><tr><td>饱和蒸气压,38℃,mmHg&lt;</td><td>-</td><td>-</td><td>100</td><td>-</td><td>-</td><td>-</td><td>-</td><td>300(150℃)</td><td>1756(6668)</td></tr><tr><td>密度,20℃,g/cm³≥</td><td>0.800</td><td>0.775</td><td>0.775</td><td>0.845</td><td>0.840</td><td>0.775</td><td>0.775</td><td>0.785</td><td>3900</td></tr><tr><td>流动性</td><td></td><td></td><td></td><td></td><td></td><td></td><td></td><td></td><td></td></tr><tr><td>冰点,℃&lt;</td><td>-60</td><td>-55</td><td>-60</td><td>-60</td><td>-60</td><td>-60</td><td>-60</td><td>-55</td><td></td></tr><tr><td>粘度,cSt≥</td><td>1.50</td><td>1.25</td><td>1.05</td><td>-</td><td>-</td><td>1.25</td><td>1.25</td><td>1.45</td><td>33-66</td></tr><tr><td>20℃&lt;</td><td>-</td><td>-</td><td>-</td><td>5.0</td><td>4.5</td><td>-</td><td>-</td><td>-</td><td></td></tr><tr><td>40℃&lt;</td><td>16.0</td><td>8.0</td><td>6.0</td><td>60</td><td>60</td><td>8.0</td><td>16.0</td><td>16.0</td><td></td></tr><tr><td>燃烧性</td><td></td><td></td><td></td><td></td><td></td><td></td><td></td><td></td><td></td></tr><tr><td>净热值,kcal/kg&gt;</td><td>10250</td><td>10250</td><td>10300</td><td>10250</td><td>10300</td><td>10250</td><td>10300</td><td>10300</td><td>11065-77</td></tr><tr><td>烟点,mm≥</td><td>20</td><td>25</td><td>25</td><td>-</td><td>20</td><td>25</td><td>25</td><td>24</td><td>4338-74</td></tr><tr><td>辉光值&gt;</td><td>-</td><td>-</td><td>-</td><td>-</td><td>-</td><td>-</td><td>60</td><td>-</td><td>17750-72</td></tr><tr><td>腐蚀性</td><td></td><td></td><td></td><td></td><td></td><td></td><td></td><td></td><td></td></tr><tr><td>铜片腐蚀,100℃,3h</td><td>通过</td><td>通过</td><td>通过</td><td>通过</td><td>通过</td><td>通过</td><td>通过</td><td>通过</td><td>6321-69</td></tr><tr><td>热安定性</td><td></td><td></td><td></td><td></td><td></td><td></td><td></td><td></td><td></td></tr><tr><td>沉淀量,mg/100ml</td><td></td><td></td><td></td><td></td><td></td><td></td><td></td><td></td><td></td></tr><tr><td>150℃,4h&lt;</td><td>18.0</td><td>10.0</td><td>10.0</td><td>报告</td><td>-</td><td>-</td><td>-</td><td>-</td><td>9144-59</td></tr><tr><td>150℃,5h</td><td>-</td><td>-</td><td>-</td><td>-</td><td>6.0</td><td>6.0</td><td>6.0</td><td>6.0</td><td>11802-66</td></tr><tr><td>动态法</td><td></td><td></td><td></td><td></td><td></td><td></td><td></td><td></td><td></td></tr><tr><td>压力降,5h,atm&lt;</td><td>-</td><td>-</td><td>-</td><td>-</td><td>-</td><td>-</td><td>0.1</td><td>-</td><td>17751-79</td></tr><tr><td>预热器沉积物,级</td><td>-</td><td>-</td><td>-</td><td>-</td><td>-</td><td>-</td><td>2</td><td>-</td><td></td></tr><tr><td>洁净性</td><td></td><td></td><td></td><td></td><td></td><td></td><td></td><td></td><td></td></tr><tr><td>胶质,mg/100ml&lt;</td><td>5.0</td><td>5.0</td><td>5.0</td><td>8.0</td><td>6.0</td><td>4.0</td><td>4.0</td><td>4.0</td><td>8489-58</td></tr><tr><td>水溶性酸碱</td><td>无</td><td>无</td><td>无</td><td>无</td><td>无</td><td>无</td><td>无</td><td>无</td><td>6307-75</td></tr><tr><td>环烷酸皂</td><td>无</td><td>无</td><td>-</td><td>-</td><td>-</td><td>-</td><td>无</td><td>-</td><td>21103-75</td></tr><tr><td>硫化氢</td><td>无</td><td>无</td><td>无</td><td>-</td><td>无</td><td>无</td><td>无</td><td>-</td><td>17323-73</td></tr><tr><td>微粒含量</td><td>无</td><td>无</td><td>无</td><td>无</td><td>报告</td><td>报告</td><td>0.003</td><td>-</td><td>10577-78</td></tr><tr><td>水反应</td><td>-</td><td>无</td><td>-</td><td>-</td><td>-</td><td>-</td><td>通过</td><td>-</td><td>16564</td></tr><tr><td>最终过滤速度,L/min&gt;</td><td>0.1</td><td>-</td><td>-</td><td>-</td><td>-</td><td>-</td><td>-</td><td>-</td><td>9278-59</td></tr><tr><td>水分</td><td>无</td><td>无</td><td>无</td><td>无</td><td>无</td><td>无</td><td>无</td><td>-</td><td>目测</td></tr></table>

美国喷气燃料
