Repository: C-zj02/CFD-claw

<div align="center">

**English** | [中文](#中文版) | [Français](README_FR.md) | [Русский](README_RU.md) | [हिन्दी](README_HI.md) | [العربية](README_AR.md) | [Português](README_PT.md)

# 🚀 Claude Code Python

**A Complete Python Reimplementation Based on Real Claude Code Source**

*From TypeScript Source → Rebuilt in Python with ❤️*

***
**🔥 Active Development • New Features Weekly 🔥**

</div>

***

## 🎯 What is This?

**Clawd Code** is a **complete Python rewrite** of Claude Code, based on the **real TypeScript source code**.

File: RAG-data/中国航空材料手册(第2版) 第10卷  燃料与润滑材料、纺织材料001-200.pdf-1b67bb3f-4265-43b9-bf8e-5adfe7470925.md (part 7 of 9)
# 中国航空材料手册
<table><tr><td rowspan="2">项 目</td><td colspan="2">2号低温脂</td><td colspan="2">7023号润滑脂</td><td rowspan="2">试验方法</td></tr><tr><td>指标</td><td>实测值</td><td>指标</td><td>实测值</td></tr><tr><td>外观</td><td>浅黄至浅褐色均匀油膏</td><td>浅黄至浅褐色均匀油膏</td><td>黄色或红色均匀油膏</td><td>黄色或红色均匀油膏</td><td>目测</td></tr><tr><td>滴点/℃</td><td>≥180</td><td>197</td><td>≥180</td><td>238</td><td>SH/T 0115</td></tr><tr><td>工作锥入度/0.1mm</td><td>270~320</td><td>275~298</td><td>270~320</td><td>287</td><td>GB/T 269</td></tr><tr><td>压力分油质量分数/%</td><td>≤30</td><td>19~29</td><td>≤20</td><td>14.0</td><td>GB/T 392</td></tr><tr><td>钢网分油(100℃,30h)质量分数/%</td><td>-</td><td></td><td></td><td>4.6</td><td>SH/T 0324</td></tr><tr><td>蒸发度/%</td><td></td><td></td><td></td><td></td><td></td></tr><tr><td>薄层法(120℃,1h)</td><td>≤25.0</td><td>17</td><td>≤12.0</td><td>7.3</td><td>SH/T 0337</td></tr><tr><td>动态法(120℃,22h)</td><td>-</td><td></td><td></td><td>1</td><td>GB/T 7325</td></tr><tr><td>相似粘度(-50℃,10s-1)/(Pa·s)</td><td>≤1100</td><td>615~976</td><td>≤1100</td><td>640</td><td>SH/T 0048</td></tr><tr><td>腐蚀(T2铜片,100℃,3h)</td><td>合格</td><td>合格</td><td>合格</td><td>合格</td><td>SH/T 0331</td></tr><tr><td>氧化安定性(120℃,10h)</td><td></td><td></td><td></td><td></td><td>GJB 2660</td></tr><tr><td>酸值(以KOH计)/(mg/g)</td><td>≤4.0</td><td>2.3</td><td>≤3.0a</td><td>-</td><td>附录A</td></tr><tr><td>化学安定性(100℃,100h,783kPa)</td><td></td><td></td><td></td><td></td><td>SH/T 0335</td></tr><tr><td>压力降/kPa</td><td>-</td><td></td><td>-</td><td>4.9</td><td></td></tr><tr><td>机械杂质/(个数/cm)</td><td></td><td></td><td></td><td></td><td>SH T 0336</td></tr><tr><td>直径25~74μm</td><td>-</td><td></td><td>&lt;5000</td><td>2520</td><td></td></tr><tr><td>直径75~124μm</td><td></td><td></td><td>≤1000</td><td>80</td><td></td></tr><tr><td>直径大于125μm</td><td>-</td><td></td><td>无</td><td>0</td><td></td></tr><tr><td>机械杂质质量分数/%</td><td>无</td><td>无</td><td>-</td><td></td><td>GB/T 043</td></tr><tr><td>防护性能(相对湿度100%,45号钢片、H62号铜片,60(,48h)</td><td></td><td></td><td>合格</td><td>合格</td><td>SH/T 0333</td></tr><tr><td>水分质量分数/%</td><td>无</td><td>无</td><td>无</td><td></td><td>GB/T 512</td></tr><tr><td>强度极限(50℃)/Pa</td><td>250~500</td><td>300~150</td><td>-</td><td></td><td>SH T 0323</td></tr><tr><td>游离碱(NaOH)质量分数/%</td><td>≤0.1</td><td>0.051~0.108</td><td></td><td></td><td>SH T 0329</td></tr><tr><td>剪切安定性</td><td></td><td></td><td></td><td></td><td>GB/T 269</td></tr><tr><td>工作60次锥入度/0.1mm</td><td></td><td></td><td></td><td>287</td><td></td></tr></table>

续表 21  

<table><tr><td rowspan="2">项 目</td><td colspan="2">2号低温脂</td><td colspan="2">7023号润滑脂</td><td rowspan="2">试验方法</td></tr><tr><td>指标</td><td>实测值</td><td>指标</td><td>实测值</td></tr><tr><td>工作10万次锥入度/0.1mm</td><td>-</td><td>-</td><td>-</td><td>374</td><td rowspan="3">SH/T 0122</td></tr><tr><td>锥入度增加值/0.1mm</td><td>-</td><td>-</td><td>-</td><td>84</td></tr><tr><td>滚筒安定性(室温,4h)</td><td>-</td><td>-</td><td>-</td><td>16</td></tr><tr><td>1/4锥入度增加值/0.1mm</td><td>-</td><td>-</td><td>-</td><td>4.6</td><td>SH/T 0109</td></tr><tr><td>抗水淋性(204轴承,38℃,1h)</td><td>-</td><td>-</td><td>-</td><td>4.6</td><td>SH/T 0338</td></tr><tr><td>低温转矩(204轴承,-60℃)/(N·cm)</td><td>-</td><td>-</td><td>-</td><td>4.8</td><td rowspan="7">GB/T 3142</td></tr><tr><td>起动转矩</td><td>-</td><td>-</td><td>-</td><td>4.0</td></tr><tr><td>运转转矩</td><td>-</td><td>-</td><td>-</td><td>4.0</td></tr><tr><td>四球试验(1500r/min,室温)</td><td>-</td><td>-</td><td>-</td><td>0.45</td></tr><tr><td>磨痕直径(196N,30min)/mm</td><td>-</td><td>-</td><td>-</td><td>1570</td></tr><tr><td>烧结负荷/N</td><td>-</td><td>-</td><td>-</td><td>180</td></tr><tr><td>综合磨损值/N</td><td>-</td><td>-</td><td>-</td><td>180</td></tr></table>

(1) 未加染色剂。  
2.2 力学性能  
2.3 耐环境性能  
2.4 工艺性能  
2.5 使用性能  
2.5.1 贮存性能 7023号润滑脂在室内自然贮存条件下的性能变化见表2-2。

表2-2  

<table><tr><td rowspan="2">项目</td><td colspan="2">8003批</td><td colspan="2">8102批</td></tr><tr><td>贮存前</td><td>贮存31月</td><td>贮存前</td><td>贮存31月</td></tr><tr><td>滴点/C</td><td>238</td><td>&gt;250</td><td>&gt;250</td><td>&gt;248</td></tr><tr><td>微锥人度/0.1mm</td><td>72</td><td>75</td><td>60</td><td>66</td></tr><tr><td>分油量(压力法,9.8N)/%</td><td>11</td><td>18</td><td>11.9</td><td>10.6</td></tr><tr><td>蒸发度(薄层法,120℃,lh)/%</td><td>7.3</td><td>6.2</td><td>6.4</td><td>6.6</td></tr><tr><td>相似粘度(-50℃,10s-1)</td><td>640</td><td>480</td><td>738</td><td>990</td></tr><tr><td>腐蚀(T3铜片,100℃,3h)</td><td>合格</td><td>合格</td><td>合格</td><td>合格</td></tr></table>

2.5.2 橡胶相容性 以30-1航炮的橡胶为试件，在7023号润滑脂中经 $50\mathrm{C},48\mathrm{h}$ 后的重量增加为 $3.1\%$ 。作对照的2号低温脂、9号炮脂和7008脂的重量增量则依次为 $0.99\%$ 、 $-0.88\%$ 和 $15.4\%$ 。  
2.5.3 功能考核试验 7023 号润滑脂在 34 架歼击机和 4 架教练机的航炮、收放系统、操纵系统等部位进行了试用, 一年内共飞行 5891 个起落, 3407h, 均满足使用要求。试用前还在 23-1、23-2 和 30-1 航炮上进行了打炮试验, 表 2-3 给出了在 30-1 航炮进行发射试验的结果 (航炮要求发射速度 $>850$ 发/ min)。

表2-3  

<table><tr><td>测量次数</td><td>30-1炮管后退距离以铅丝被挤压的厚度计/mm</td><td>30-1炮平均射速发/min</td><td>30-1炮机心运动速度m/s</td></tr><tr><td>1</td><td>0.1</td><td>第1~5发937</td><td>11.2</td></tr><tr><td>2</td><td>0.1</td><td>6~10发960</td><td>12.1</td></tr><tr><td>3</td><td>0.1</td><td>36~40发970</td><td>12.3</td></tr><tr><td>4</td><td>-</td><td>41~45发960</td><td>-</td></tr><tr><td>5</td><td>-</td><td>81~85发980</td><td>-</td></tr></table>

# 3 使用工艺

# 4 其他

4.1 包装 $1\mathrm{kg}$ 塑料盒。

4.2 运输 按SH0164《石油产品包装、贮运及交货验收规则》进行。   
4.3 贮存 贮存在清洁、干燥处，避免阳光直射。启用后应及时将容器盖严，防止进入杂质和水。

# 5 使用建议

2号低温脂限用，必要时可用7023号润滑脂代、

7023号润滑脂选用。

# 参考文献

1 玉门炼油化工总厂. 多用途低温润滑脂 (A 型) 生产化验记录. 1997  
2 一坪化工厂.7023航空低温润滑脂研制总结，1932  
3 空军航空油料试验研究所：7023润滑脂的试用报告.1983

编写 范鸣 蔡家成 颜自力

审核 曾宪恕 李凤兰

# 932号低温航空润滑脂

# 1 概述

932号低温航空润滑脂由聚脲稠化低粘度合成烃润滑油，并加有适量的抗磨极压剂、防锈添加剂组成。具有良好的低温性能，抗磨和防护性能。适用于低温条件下的发动机附件、轴承及其他低温部位润滑，使用温度范围为 $-54\sim 100^{\circ}C$ 。可代替2号低温航空润滑脂和9号炮脂在外场使用。

1.1 牌号及名称 932 号低温航空润滑脂。  
1.2 基本组成 低粘度合成烃润滑油、聚脲化合物、抗磨剂、防锈剂。  
1.3 材料标准 GJB 1619-1993《低温航空润滑脂规范》。  
1.4 使用工艺说明书   
1.5 供应状态   
1.6 应用概况 自1987起在各型飞机上试用，工作正常  
1.7 研制及生产单位 空军油料研究所研制并生产。  
1.8 鉴定级别及日期 1987年11月由空军后勤部鉴定通过。

# 2 性能

2.1 物理及化学性能  
2.1.1 红外光谱 见图2-1。  
2.1.2 基本物理及化学性能 见表2-1。  
2.2 力学性能  
2.3 耐环境性能  
2.4 工艺性能  
2.5 使用性能

功能考核试验 932号润滑脂在各型战斗机和轰炸机上试飞试用一年，工作正常，满足使用要求。

图片摘要：该图主要展示 2 1 932号润滑脂红外光谱。
![](images/116cd0cc1ee9767b4418ec8011115b2adaec5d7597131bdfdf0b25a01e78754c.jpg)  
图2-1 932号润滑脂红外光谱

表2-1  

<table><tr><td>项 目</td><td>指 标</td><td>实测值</td><td>试验方法</td></tr><tr><td>外观</td><td>浅黄色至浅棕色均匀油膏</td><td>浅黄色至浅棕色均匀油膏</td><td>目测</td></tr><tr><td>滴点/(℃)</td><td>-3175</td><td>259</td><td>GB/T 4029</td></tr><tr><td>锥入度/(1/10 mm)</td><td>2.0~320</td><td>283</td><td>GB/T 269</td></tr><tr><td>延长工作锥入度(10^6次)/(1/10 mm)</td><td>≤360</td><td>342</td><td>GB/T 269</td></tr><tr><td>蒸发量(100℃,22h)/%</td><td>&gt;7</td><td>6.0</td><td>GB/T 7325</td></tr><tr><td>分油量(100℃,30h)/%</td><td>&lt;5</td><td>0.1</td><td>SH/T 0324</td></tr><tr><td>防腐蚀性/级</td><td>&lt;2</td><td>2</td><td>GB/T 5018</td></tr><tr><td>水淋流失量(38℃,1h)/%</td><td>≤10</td><td>3.4</td><td>SH/T 0109</td></tr><tr><td>氧化安定性(100℃,758 kPa)</td><td></td><td></td><td>SH/T 0325</td></tr><tr><td>压力降/kPa</td><td></td><td></td><td></td></tr><tr><td>100h</td><td>≤30</td><td>13</td><td></td></tr><tr><td>500h</td><td>&lt;100</td><td>58</td><td></td></tr><tr><td>低温转矩(-54℃)/(N·m)</td><td></td><td></td><td>SH/T 0338</td></tr><tr><td>起动转矩</td><td>&lt;1.0</td><td>0.27</td><td></td></tr><tr><td>运转转矩</td><td>≤0.1</td><td>0.048</td><td></td></tr><tr><td>高温轴承寿命(100℃,10 (00r·min)′′h)</td><td>报告</td><td>&gt;400</td><td>SH/T 0328</td></tr><tr><td>铜片腐蚀(100℃,24h)</td><td>&lt;1h</td><td>1b</td><td>GB/T 7326</td></tr><tr><td>合成橡胶溶胀性体积分数(NBR-L胶,70℃,168h)/%</td><td>&lt;20</td><td>13.7</td><td>SH/T 0129</td></tr><tr><td>机械杂质/(颗粒数/cm²)</td><td></td><td></td><td>SH/T 0336</td></tr><tr><td>直径25~74μm</td><td>≤1000</td><td>100</td><td></td></tr><tr><td>直径75~124μm</td><td>≤100</td><td>0</td><td></td></tr><tr><td>直径≥125μm</td><td>0</td><td>0</td><td></td></tr><tr><td>贮存安定性(38℃,6个月)</td><td></td><td></td><td>SH/T 0451</td></tr><tr><td>不工作锥入度</td><td>≥23.0</td><td>258</td><td></td></tr><tr><td>工作锥入度变化/(1/10 mm)</td><td>≤30</td><td>18</td><td></td></tr></table>

# 3 使用工艺

# 4 其他

4.1 包装 用小容器包装。  
4.2运输按SII0164《石油产品包装、贮运及交货验收规则》进行。   
4.3 贮存 贮存在室温及清洁、干燥处，避免阳光直射。启用后应及时将容器盖严，防止进入杂质

和湿气。

# 5 使用建议

选用。

# 参考文献

1 空军油料研究所. 932 号润滑脂研制报告

编写 杨文毅

审校 杨秉璜

# 特7号精密仪表润滑脂

# 1 概述

特7号精密仪表润滑脂，是我国第一代由半合成油制成的航空润滑脂。适用于各种航空电机、陀螺电机、电动机构的滚动轴承及附件机构传动齿轮等摩擦部件，与低温矿物油基润滑脂相比，耐热性、蒸发性、胶体安定性较好。由于含有地蜡，防护性能也相应提高。

与特7号精密仪表润滑脂性能相近的还有特8、特12、特75号精密仪表润滑脂，它们的基础油基本相同，稠化剂有些区别，因此性能上存在一些差异。使用温度范围随脂的组成而异：特7号的名义使用温度为 $-70\sim 120^{\circ}\mathrm{C}$ ，与实际性能出入较大，它在 $-50^{\circ}\mathrm{C}$ 时低温粘度已偏大，而最高使用温度则不超过 $100^{\circ}\mathrm{C}$ ；特8号的名义使用温度为 $-60\sim 80^{\circ}\mathrm{C}$ ，一般情况下可用特7号代替；特12号的名义使用温度为 $-70\sim 110^{\circ}\mathrm{C}$ ，现已不用；特75号的名义使用温度为 $-70\sim 80^{\circ}\mathrm{C}$ ，除对低温有特殊要求外，一般情况下也可用特7号代替。在应用趋势上，这类脂均可由7007或7008号通用航空润滑脂代替。

上述四种脂的性能分别与俄罗斯早年的产品OKB-122-7、OKB122-8、OKB-122-12、OKB122-7-5润滑脂相当。

1.1 牌号及名称 特7号精密仪表润滑脂。  
1.2 基本组成 优质矿油-硅油混合液、锂皂、地蜡。  
1.3 材料标准 SH 0456-1992《特7号精密仪表脂》。特7号脂及原来该系列中的特8号、特12号及特7-5号脂的性能指标列于表1-1。  
1.4 使用工艺说明书   
1.5 供应状态 小容量罐装。  
1.6 应用概况 自60年代起，曾广泛用于各型飞机的电气系统和特设仪表。后来由于新机种逐步采用新一代合成润滑脂，上述脂的应用范围正在逐渐缩小。尤其是特8号，特12号和特75号已不再使用。  
1.7 研制及生产单位 石油化工科学研究院研制，由中国石化集团重庆一坪高级润滑油公司负责生产。

表1-1  

<table><tr><td rowspan="2">项 目</td><td colspan="4">指 标</td><td rowspan="2">试验方法</td></tr><tr><td>特7号</td><td>特8号</td><td>特12号</td><td>特75号</td></tr><tr><td>滴点/℃</td><td>≥160</td><td>≥70</td><td>≥150</td><td>≥140</td><td>SH/T 0115</td></tr><tr><td>相似粘度/(Pa·s)</td><td>≤2600</td><td>≤2600</td><td>≤2300</td><td>≤900</td><td>SH/T 0048</td></tr><tr><td></td><td>(-50℃)</td><td>(-30℃)</td><td>(-40℃)</td><td>(-50℃)</td><td></td></tr><tr><td>分油量(50℃,48h)/%</td><td>≤2.5</td><td>≤1.0</td><td>≤1.5</td><td>≤4.0</td><td>SH/T 0321</td></tr><tr><td>水分质量分数/%</td><td>无</td><td>无</td><td>无</td><td>无</td><td>GB/T 512</td></tr><tr><td>机械杂质质量分数/%</td><td>无</td><td>无</td><td>无</td><td>无</td><td>GB/T 513</td></tr><tr><td></td><td></td><td>(SH/T 0330)</td><td></td><td></td><td></td></tr><tr><td>游离碱(以NaOH计)质量分数/%</td><td>≤0.05</td><td></td><td>≤0.15</td><td>≤0.05</td><td>SH/T 0329</td></tr><tr><td>蒸发度(120℃,1h)/%</td><td>≤2.5</td><td></td><td>≤2.5</td><td>≤2.5</td><td>SH/T 0337</td></tr><tr><td>腐蚀(50℃,48h,40号钢片,H62黄铜片、LY11硬铝合金片)</td><td>合格</td><td>合格</td><td>合格</td><td>合格</td><td>SH/T 0328</td></tr></table>

# 2 性能

# 2.1 物理及化学性能

# 2.1.1 红外光谱 见图2-1。

图片摘要：该图主要展示 2 1 特7号润滑脂红外光谱。
![](images/94f51ee19551725355faa05eb0f433268bd3f9f01992de615d03cf386749517f.jpg)  
图2-1 特7号润滑脂红外光谱

# 2.1.2 基本物理及化学性能 见表2-1。

2.1.3 贮存性能 抽查 1966、1969 和 1970 年生产的 17 批次特 7 号润滑脂在罐装自然贮存 5 年和 10 年后的性能, 大部分批次的漏斗分油量有所增加, 但仍符合指标要求。其他理化性能变化不大。滚筒安定性和四球机试验结果变化不明显。

表2-1  

<table><tr><td>项 目</td><td>指 标</td><td>实测值</td><td>试验方法</td></tr><tr><td>滴点/C</td><td>≥160</td><td>194</td><td>SH/T 0115</td></tr><tr><td>微锥入度/(1/10 mm)</td><td>-</td><td>57</td><td>GB/T 269</td></tr><tr><td>低温锥入度(-60℃)/(1/10 mm)</td><td></td><td>39</td><td></td></tr><tr><td>相似粘度(-50℃)/(Pa·s)</td><td>≤2600</td><td>1550</td><td>SH/T 0048</td></tr><tr><td>分油量(50℃,48h)/%</td><td>≤2.5</td><td>1.6</td><td>SH/T 0321</td></tr><tr><td>氧化安定性(784 kPa 氧压,100℃,100 h)</td><td></td><td></td><td>SH/T 0335</td></tr><tr><td>压力降/kPa</td><td>-</td><td>0</td><td></td></tr><tr><td>水分质量分数/%</td><td>无</td><td>无</td><td>GB/T 512</td></tr><tr><td>机械杂质质量分数/%</td><td>无</td><td>无</td><td>GB/T 513</td></tr><tr><td></td><td></td><td>(SH/T 0330)</td><td></td></tr><tr><td>剪切安定性</td><td></td><td></td><td></td></tr><tr><td>工作1万次锥入度/(1/10 mm)</td><td>-</td><td>407</td><td></td></tr><tr><td>滚筒安定性</td><td></td><td></td><td>SHT 0122</td></tr><tr><td>微锥入度增加值/(1/10 mm)</td><td>-</td><td>31</td><td></td></tr><tr><td>游离碱(以NaOH计)质量分数/%</td><td>≤0.05</td><td>0.05</td><td>SH/T 0329</td></tr><tr><td>蒸发度(120℃,1 h)/%</td><td>≤2.5</td><td>1.5</td><td>SH/T 0337</td></tr><tr><td>腐蚀(50℃,48h)</td><td></td><td></td><td></td></tr><tr><td>40号钢、H62黄铜、LY11硬铝合金</td><td>合格</td><td>合格</td><td>SH/T 0328</td></tr><tr><td>四球机试验(1500 r/min,室温)</td><td></td><td></td><td></td></tr><tr><td>磨痕直径(196N,30 min)/mm</td><td>-</td><td>0.52</td><td>SH/T 0204</td></tr><tr><td>最大无卡咬负荷/N</td><td></td><td>440</td><td>GB/T 3142</td></tr><tr><td>烧结负荷/N</td><td>-</td><td>1570</td><td></td></tr><tr><td>综合磨损值/N</td><td>-</td><td>196</td><td></td></tr></table>

# 3 使用工艺

# 4 其他

4.1 包装 每塑料盒 $250\mathrm{g}$ 。  
4.2 运输 按SH0164《石油产品包装、贮运及交货验收规则》进行。   
4.3 贮存 贮存在清洁、干燥处，避免阳光直射。启用后应及时将容器盖严，防止进入杂质和水。

# 5 使用建议

限用。

# 参考文献

1. 一坪化工厂，特7号脂生产化验记录(1971～1985年).  
2 一坪化工厂，九种精密仪表油脂和特221号润滑脂罐装自然贮存性能的考察报告，合成润滑材料，1976(4)

编写 蔡家城 颜自力

审校 曾宪恕

# 7007、7008号通用航空润滑脂

# 1 概述

7007、7008号通用航空润滑脂由脂肪酸锂皂稠化双酯油制成。具有良好的氧化安定性、胶体安定性、抗水性及中等载荷能力。由于7008号润滑脂加有防锈添加剂，具有良好的防护性能。适用于各种中小功率航空电机的滚动轴承，电动机构的齿轮，仪表及其他附件中的摩擦结点，以及飞机上类似工作条件的各种高速和低速运动件。用于与橡胶零件接触的场合时，应事先经过试验。使用温度为 $-60\sim 120^{\circ}C$ 。

7007、7008号润滑脂的性能符合美国MIL-G-3278A标准及英国DTD825B标准规定的要求。

1.1 牌号及名称 7007、7008号通用航空润滑脂。  
1.2 基本组成 双酯、硬脂酸锂皂、抗氧剂、结构改善剂。7008号润滑脂另加有防锈添加剂。  
1.3 材料标准 SH 0437-1992《7007、7008号通用航空润滑脂》。  
1.4 使用工艺说明书   
1.5 供应状态 小容量罐装膏状物。  
1.6 应用概况 自60年代起，7007号润滑脂已广泛用于各种型号飞机上，能满足各种航空直流电机、泵用电机、变流机、电动机构等产品的轴承和齿轮的润滑。在温度高至 $90^{\circ}\mathrm{C}$ ，转速高至 $12000\mathrm{r / min}$ 的使用条件下，能满足电机产品一个翻修寿命时限的要求。7008号脂用于密封轴承的防锈和润滑，在歼击机的特设和操纵系统中代替原先使用的2号低温脂，对金属的防护性能较好，使用期长，减少了维护工作量。  
1.7 研制及生产单位 石油化工科学研究院和中国石化集团重庆一坪高级润滑油公司研制；中国石化集团重庆一坪高级润滑油公司生产。  
1.8 鉴定级别及日期 1979年6月由石油工业部鉴定通过。

# 2 性能

# 2.1 物理及化学性能

2.1.1 红外光谱 7007号润滑脂见图2-1,7008号润滑脂见图2-2。

图片摘要：该图主要展示 2 1 7007号通用航空润滑脂红外光谱。
![](images/0593e806ffdb2ddd57ecc39959522427cae93d9cd95f9f350a05184735eddd73.jpg)  
图2-1 7007号通用航空润滑脂红外光谱

图片摘要：该图主要展示 2 1 7007号通用航空润滑脂红外光谱。
![](images/ffc0989c613d999d47b97b6dbb6b2fce95324992dd517e40135cae2a651d575c.jpg)  
图2-2 7008号通用航空润滑脂红外光谱

# 2.1.2 基本物理及化学性能 见表2-1。

表2-1  

<table><tr><td rowspan="2">项 目</td><td colspan="2">7007号脂</td><td colspan="2">7008号脂</td><td rowspan="2">试验方法</td></tr><tr><td>指标</td><td>实测值</td><td>指标</td><td>实测值</td></tr><tr><td>外观</td><td>浅灰色至浅褐色均匀油膏</td><td>浅黄色均匀油膏</td><td>浅黄色至浅褐色均匀油膏</td><td>浅黄色油膏</td><td>目测</td></tr><tr><td>滴点/C</td><td>≥160</td><td>165</td><td>≥160</td><td>168</td><td>SH/T 0115</td></tr><tr><td>1/4锥入度/0.1mm</td><td>55~76</td><td>68</td><td>55~76</td><td>70</td><td>GB/T 269</td></tr><tr><td>分油量/%</td><td></td><td></td><td></td><td></td><td></td></tr><tr><td>压力法(9.8N)</td><td>≤26</td><td>20</td><td>≤20</td><td>17</td><td>GB/T 392</td></tr><tr><td>钢网法(100℃,30h)</td><td>-</td><td>3.1</td><td>-</td><td>3.7</td><td>SH/T 0324</td></tr><tr><td>蒸发度(120℃,1h)/%</td><td>≤2.0</td><td>0.6</td><td>≤2.0</td><td>1.1</td><td>SH/T 0337</td></tr><tr><td>相似粘度(-50℃,10s-1)/(Pa·s)</td><td>≤1100</td><td>7.0</td><td>≤1000</td><td>760</td><td>SH/T 0048</td></tr><tr><td>腐蚀(T3铜片,100℃,3h)</td><td>合格</td><td>合格</td><td>合格</td><td>合格</td><td>SH/T 0331</td></tr><tr><td>氧化安定性(784kPa氧压下,100℃,100h)</td><td></td><td></td><td></td><td></td><td>SH/T 0335</td></tr><tr><td>压力降/kPa</td><td>≤34.3</td><td>0</td><td>≤34.3</td><td>0</td><td></td></tr><tr><td>机械杂质/(个数/cm)</td><td></td><td></td><td></td><td></td><td>SH/T 0336</td></tr><tr><td>直径≥25μm</td><td>≤5000</td><td>360</td><td>≤5000</td><td>320</td><td></td></tr><tr><td>直径≥75μm</td><td>≤1000</td><td>0</td><td>≤1000</td><td>0</td><td></td></tr><tr><td>直径≥125μm</td><td>0</td><td>0</td><td>0</td><td>0</td><td></td></tr><tr><td>剪切安定性</td><td></td><td></td><td></td><td></td><td>GB/T 269</td></tr><tr><td>工作60次后锥入度/0.1mm</td><td>-</td><td>273</td><td>-</td><td>-</td><td></td></tr><tr><td>工作10^6次后锥入度/0.1mm</td><td>-</td><td>357</td><td>-</td><td>-</td><td></td></tr><tr><td>锥入度增加值/0.1mm</td><td>-</td><td>84</td><td>-</td><td>-</td><td></td></tr><tr><td>防护性能(60℃,100%相对湿度,48h)</td><td></td><td></td><td></td><td></td><td>SH/T 0333</td></tr><tr><td>45号钢片</td><td></td><td></td><td>-</td><td>合格</td><td></td></tr><tr><td>H62黄铜片</td><td></td><td></td><td>-</td><td>合格</td><td></td></tr><tr><td>防护性能(动态法,50℃,95%相对湿度,100h)</td><td></td><td></td><td></td><td></td><td>GB/T 2361</td></tr><tr><td>45号钢</td><td>-</td><td>-</td><td>-</td><td>0级</td><td></td></tr><tr><td>H62黄铜片</td><td></td><td></td><td></td><td>通过</td><td></td></tr><tr><td>轴承防锈试验(25℃,14d)</td><td>-</td><td></td><td>-</td><td>通过</td><td>GB/T 5018</td></tr><tr><td>滚筒安定性(50℃,4h)</td><td>-</td><td></td><td>-</td><td>-</td><td>SH/T 0122</td></tr><tr><td>1/4锥入度增加值/0.1mm</td><td></td><td>27</td><td>-</td><td>18</td><td></td></tr><tr><td>抗水淋性(38℃,1h)/%</td><td>-</td><td>2</td><td>-</td><td>7.5</td><td>SH/T 0109</td></tr><tr><td>低温转矩(-60℃)/(N·cm)</td><td>-</td><td>-</td><td>-</td><td></td><td>IP 186</td></tr></table>

续表 2-1  

<table><tr><td rowspan="2">项 目</td><td colspan="2">7007号脂</td><td colspan="2">7008号脂</td><td rowspan="2">试验方法</td></tr><tr><td>指标</td><td>实测值</td><td>指标</td><td>实测值</td></tr><tr><td>起动转矩</td><td>-</td><td>2.2</td><td>-</td><td>3.1</td><td></td></tr><tr><td>运转转矩</td><td></td><td>1.2</td><td>-</td><td>1.4</td><td></td></tr><tr><td>四球试验(1500r/min,室温)</td><td></td><td></td><td></td><td></td><td></td></tr><tr><td>磨痕直径(196N,30min)/mm</td><td>-</td><td>0.61</td><td>-</td><td>0.73</td><td>SH/T 0204</td></tr><tr><td>最大无卡咬负荷/N</td><td>-</td><td>490</td><td>-</td><td>440</td><td>GB/T 3142</td></tr><tr><td>烧结负荷/N</td><td></td><td>980</td><td>-</td><td>1230</td><td></td></tr><tr><td>综合磨损值/N</td><td></td><td>177</td><td>-</td><td>200</td><td></td></tr><tr><td>齿轮磨损/(mg/1000周)</td><td></td><td></td><td></td><td></td><td>SH/T 0427</td></tr><tr><td>负荷22.3N</td><td></td><td>0.3</td><td>-</td><td>0.85</td><td></td></tr><tr><td>负荷44.5N</td><td></td><td>0.6</td><td>-</td><td>0.94</td><td></td></tr><tr><td>轴承寿命(120℃,10000r/min,轴向径向负荷各22.3N)/h</td><td></td><td>&gt;1000</td><td>-</td><td>&gt;1000</td><td>SH/T 0428</td></tr><tr><td>贮存安定性(38℃,6个月)</td><td></td><td></td><td></td><td></td><td>SH/T 0452</td></tr><tr><td>贮存前锥入度/0.1mm</td><td></td><td>260</td><td>-</td><td>270</td><td></td></tr><tr><td>贮存后锥入度/0.1mm</td><td>-</td><td>264</td><td></td><td>274</td><td></td></tr><tr><td>锥入度变化值/0.1mm</td><td></td><td>-1</td><td>-</td><td>+4</td><td></td></tr></table>

2.2 力学性能  
2.3 耐环境性能  
2.4 工艺性能  
2.5 使用性能  
2.5.1 电机寿命试验 7007号润滑脂在中等功率的航空电机上经 $2000\mathrm{h}$ 的寿命试验，电机工作正常。7008号润滑脂在中等功率的航空电机上经 $3000\mathrm{h}$ 寿命试验，电机工作正常。  
2.5.2 电动机构寿命试验 7007号润滑脂在电动机构齿轮上经4000次工作，电动机构工作正常。

# 3 使用工艺

# 4 其他

4.1 包装 $250\mathrm{g}$ 塑料盒。  
4.2 运输 按SH0164《石油产品包装、贮运及交货验收规则》进行。   
4.3 贮存 贮存在清洁、干燥处，避开热源，防止日光直射。启用后及时将容器盖严，防止进入杂质和水。

# 5 使用建议

选用。可代替“特字号润滑脂”使用。

# 参考文献

1 一坪化工厂.7007号通用航空润滑脂研制总结报告，1979  
2. 一坪化工厂，关于7008等四种脂使用情况的调查报告，1978  
3 一坪化工厂. 7008号通用航空润滑脂研制总结报告, 1979

4 一坪化工厂. 关于7007等四种脂使用情况的调查报告. 1978  
5 航空工业部六二一研究所. 机载设备用润滑脂及仪表润滑油选用规范. 1987

编写 蔡家城 颇自力

审校 曾宪恕

# 7012号极低温润滑脂

# 1 概述

7012号极低温润滑脂，由锂皂稠化混合油制成。在 $-70^{\circ}$ 的低温条件下，其相似粘度与2号低温脂在 $-50^{\circ}\mathrm{C}$ 时的粘度相当，而在 $-50^{\circ}\mathrm{C}$ 的粘度则比其他通用航空润滑脂小得多。适用于低温启动性能要求严格的电机、电动机构及仪表轴承。使用温度为 $-70\sim 120^{\circ}$ 。

7012号极低温润滑脂的性能符合美国MIL-G-7421标准及英国DTD866标准规定的要求。

1.1 牌号及名称 7012号极低温润滑脂。  
1.2 基本组成 双酯-硅油混合油、脂肪酸锂皂、抗氧剂、结构改善剂。  
1.3 材料标准 Q/SH 037·014—1998《7012号极低温润滑脂》。  
1.4 使用工艺说明书   
1.5 供应状态 小容量罐装。  
1.6 应用概况 从60年代起，代替特7号脂改善诸如小功率变流机、电动机构和陀螺电机轴承低温启动性能。在光学仪器及类似产品的齿轮传递轴承等部件上低温润滑效果良好。  
1.7 研制及生产单位 石油化工科学研究院和中国石化集团重庆一坪高级润滑油公司研制；中国石化集团重庆一坪高级润滑油公司生产。  
1.8 鉴定级别及日期 1979年由石油工业部鉴定通过.

# 2 性能

# 2.1 物理及化学性能

2.1.1 红外光谱 见图2-1。

图片摘要：该图主要展示 2 1 7012号润滑脂红外光谱。
![](images/3ff90cb0e1080abd6e8b00f1be42a372c487b48943f0b68d5f104261f2d48b1e.jpg)  
图2-1 7012号润滑脂红外光谱

# 2.1.2 基本物理及化学性能 见表2-1。

表2-1  

<table><tr><td>项 目</td><td>指 标</td><td>实测值</td><td>试验方法</td></tr><tr><td>外观</td><td>浅灰色至浅褐色均匀油膏</td><td>浅黄色油膏</td><td>目测</td></tr><tr><td>滴点/C</td><td>≥160</td><td>192</td><td>SH/T 0115</td></tr><tr><td>1/4锥入度/0.1mm</td><td>65~80</td><td>70</td><td>GB/T 269</td></tr><tr><td>分油量/%</td><td></td><td></td><td></td></tr><tr><td>压力法(9.8N)</td><td>≤30</td><td>18.0</td><td>GB/T 392</td></tr><tr><td>钢网法(100℃,30h)</td><td></td><td>3.7</td><td>SH/T 0324</td></tr><tr><td>蒸发度(120℃,1h)/%</td><td>≤2.0</td><td>1.2</td><td>SH/T 0337</td></tr><tr><td>相似粘度(-70℃,10s-1)/(Pa·s)</td><td>≤1500</td><td>1000</td><td>SH/T 0048</td></tr><tr><td>腐蚀(T3铜片,100℃,3h)</td><td>合格</td><td>合格</td><td>SH/T 0331</td></tr><tr><td>氧化安定性(784 kPa氧压下,100℃,100h)</td><td></td><td></td><td>SH.T 0335</td></tr><tr><td>压力降/kPa</td><td>≤31.3</td><td>0</td><td></td></tr><tr><td>机械杂质/(个数/cm³)</td><td></td><td></td><td>SH/T 0336</td></tr><tr><td>直径≥25μm</td><td>≤5000</td><td>1000</td><td></td></tr><tr><td>直径≥75μm</td><td>≤1000</td><td>0</td><td></td></tr><tr><td>直径≥125μm</td><td>0</td><td>0</td><td></td></tr><tr><td>防护性能(动态法,50℃,95%相对湿度,100h)</td><td></td><td></td><td>GB/T 2361</td></tr><tr><td>45号钢片</td><td></td><td>0级</td><td></td></tr><tr><td>H62号黄铜片</td><td></td><td>通过</td><td></td></tr><tr><td>滚筒安定性(50℃,4h)</td><td></td><td></td><td>SH/T 0122</td></tr><tr><td>锥入度增加值/0.1mm</td><td></td><td>26</td><td></td></tr><tr><td>抗水淋性(38℃,1h)/%</td><td></td><td>5.0</td><td>SH/T 0109</td></tr><tr><td>低温转矩(-60℃)/(N·cm)</td><td></td><td></td><td>SH.T 0204</td></tr><tr><td>起动转矩</td><td></td><td>2.5</td><td></td></tr><tr><td>运转转矩</td><td></td><td>1.1</td><td></td></tr><tr><td>四球试验(1500 r/min,室温)</td><td></td><td></td><td>GB.T 3142</td></tr><tr><td>磨痕直径(196N,30min)/mm</td><td></td><td>0.54</td><td></td></tr><tr><td>烧结负荷/N</td><td></td><td>1380</td><td></td></tr><tr><td>综合磨损值/N</td><td></td><td>317</td><td></td></tr><tr><td>齿轮磨损/(mg/1000周)</td><td></td><td></td><td>SH.T 0427</td></tr><tr><td>负荷22.3N</td><td></td><td>1.2</td><td></td></tr><tr><td>负荷44.5N</td><td></td><td>3.2</td><td></td></tr><tr><td>轴承寿命(120℃,10000 r/min,轴向径向负荷各22.3N)/h</td><td></td><td>1330</td><td>SH.T 0428</td></tr><tr><td>贮存安定性(38℃,6个月)</td><td></td><td></td><td>SH.T 0452</td></tr><tr><td>锥入度,0.1mm</td><td></td><td></td><td></td></tr><tr><td>贮存前</td><td></td><td>305</td><td></td></tr><tr><td>贮存后</td><td></td><td>309</td><td></td></tr><tr><td>变化值</td><td>-</td><td>4</td><td></td></tr></table>

# 3 使用工艺

# 4 其他

4.1 包装 $250\mathrm{g}$ 塑料盒。  
4.2 运输 按SH0164《石油产品包装、贮运及交货验收规则》进行。   
4.3 贮存 贮存于清洁、干燥处，避免阳光直射。启用后应及时将容器盖严，防止进入杂质和水。

# 5 使用建议

选用。

# 参考文献

1 一坪化工厂.7012号极低温润滑脂研制总结报告，1979  
2 一坪化工厂，关于7012号等四种润滑脂使用情况调查报告，1978

编写 蔡家城 颇自力

审校 曾宪恕

# 通用合成润滑脂（一）

# 7253号润滑脂

# （飞机、仪表、齿轮和传动螺杆润滑脂）

# 1 概述

7253号润滑脂由脂肪酸锂皂稠化合成油制成。具有良好的氧化安定性、抗水性、胶体安定性和较好的润滑性。适用于航空电机轴承、齿轮、仪表及其他附件中组合件的摩擦结点，以及飞机上类似工作条件的各种高速和低速运动件。若用于和橡胶零件接触的地方，应事先经过试验方可选用。使用温度为 $-60 \sim 120^{\circ} \mathrm{C}$ 。

7253号润滑脂的性能符合美国MIL-G-23827标准规定的要求。

1.1 牌号及名称 7253号润滑脂（飞机、仪表、齿轮和传动螺杆润滑脂）。  
1.2 基本组成 酯类油，脂肪酸锂皂，抗氧、防锈及极压添加剂。  
1.3 材料标准 GJB 942-1990《飞机、仪表、齿轮和传动螺杆润滑脂》。  
1.4 使用工艺说明书   
1.5 供应状态   
1.6 应用概况 自1975年起正式用于大型客机的各操纵系统齿轮、轴承及活动摩擦部位的润滑。此外，用于汽车启动电机上，也满足使用要求。  
1.7 研制及生产单位 石油化工科学研究院研制并生产。  
1.8 鉴定级别及日期 1986年8月由中国石油化工总公司鉴定通过。

# 2 性能

2.1 物理及化学性能  
2.1.1 红外光谱 见图2-1。  
2.1.2 基本物理及化学性能 见表2-1。

图片摘要：该图主要展示 2 1 7253号润滑脂的红外光谱。
![](images/05d7bde03d7cccd52558abe9d91dd650d6deb5c57441ebb42d155426f1a117a7.jpg)  
图2-1 7253号润滑脂的红外光谱

表2-1  

<table><tr><td>项 目</td><td>指 标</td><td>实测值</td><td>试验方法</td></tr><tr><td>滴点/℃</td><td>&gt;165</td><td>177</td><td>GB/T 3498</td></tr><tr><td>锥入度/(1/10 mm)</td><td></td><td></td><td></td></tr><tr><td>不工作</td><td>~200</td><td>286</td><td>GB/T 269</td></tr><tr><td>工作(60次)</td><td>270~340</td><td>293</td><td></td></tr><tr><td>延长工作(10次)</td><td>270~375</td><td>344</td><td></td></tr><tr><td>腐蚀(T2铜片,100℃,24h)/级</td><td>~1b</td><td>1b</td><td>GB/T 7326甲法</td></tr><tr><td>蒸发量(100℃,22h)/%</td><td>~2</td><td>0.49</td><td>GB/T 7325</td></tr><tr><td>钢网分油量(100℃,30h)/%</td><td>≤5.0</td><td>3.1</td><td>SH/T 0324</td></tr><tr><td>氧化安定性(99℃,758 kPa)</td><td></td><td></td><td>SH/T 0325</td></tr><tr><td>压力降/kPa</td><td></td><td></td><td></td></tr><tr><td>100 h</td><td>≤70.00</td><td>11</td><td></td></tr><tr><td>500 h</td><td>≤105.0</td><td>-</td><td></td></tr><tr><td>防腐蚀性/级</td><td>≤2</td><td>1</td><td>GB/T 5018</td></tr><tr><td>杂质/(颗粒数/cm³)</td><td></td><td></td><td>SH/T 0336</td></tr><tr><td>直径25~74μm</td><td>≤1000</td><td>120</td><td></td></tr><tr><td>直径≥75μm</td><td>无</td><td>0</td><td></td></tr><tr><td>抗水淋性(38℃,1h)/%</td><td>≤20</td><td>3.9</td><td>SH/T 0109</td></tr><tr><td>综合磨损值/N</td><td>≥294</td><td>682</td><td>SH/T 0202</td></tr><tr><td>齿轮磨损/(mg/1000周)</td><td></td><td></td><td>SH/T 0427</td></tr><tr><td>22.6N</td><td>≤2.5</td><td>&lt;2.5</td><td></td></tr><tr><td>44.1N</td><td>≤3.5</td><td>&lt;3.5</td><td></td></tr><tr><td>高温轴承寿命(121℃,10000r/min)/h</td><td>≥1000</td><td>&gt;1000</td><td>SH/T 0428</td></tr><tr><td>相似粘度(10s-1)</td><td></td><td></td><td></td></tr><tr><td>-54℃,Pa·s</td><td>-</td><td>1166</td><td>SH/T 0048</td></tr><tr><td>-40℃,Pa·s</td><td>--</td><td>463</td><td></td></tr><tr><td>低温转矩/(N·cm)</td><td></td><td></td><td></td></tr><tr><td>-60℃起动转矩</td><td>测定</td><td>--</td><td></td></tr><tr><td>运转转矩</td><td>测定</td><td>--</td><td>SH/T 0338</td></tr><tr><td>-73℃起动转矩</td><td>≤1.00</td><td>&lt;1.00</td><td></td></tr><tr><td>运转转矩</td><td>≤0.10</td><td>&lt;0.10</td><td></td></tr><tr><td>贮存安定性(40℃,6个月)/(1/10 mm)</td><td></td><td></td><td></td></tr><tr><td>不工作锥入度</td><td>≥200</td><td>&gt;200</td><td>SH/T 0452</td></tr><tr><td>工作锥入度(贮存前后变化值)</td><td>≤30</td><td>&lt;30</td><td></td></tr></table>

# 3 使用工艺

# 4 其他

4.1 包装 用容量 $1,3.5\mathrm{kg}$ 罐装。  
4.2 运输 按SH/T0164《石油产品包装、贮运及交货验收规则》进行。  
4.3 贮存 贮存在清洁、干燥处，避免阳光直射。启用后应及时将容器盖严，防止进入杂质和水。  
4.4 技术安全 基本无毒。

# 5 使用建议

选用。

# 参考文献

1 石油化工科学研究院. 7253 航空润滑脂的研制. 1974  
2 中国民航北京管理局指挥部、后勤部. 关于波音707飞机使用四种国产润滑脂的报告. 1975

编写 徐世敏 李茂森

审校 唐俊杰

# 通用合成润滑脂（二）

# 7008-1号通用航空润滑脂

# 1 概述

7008-1号通用航空润滑脂由锂皂稠化酯类油制成。系在7007、7008号脂的基础上进一步提高了抗磨极压性能，同时具有良好的防锈性。适用于航空电机轴承、齿轮、摩擦组合件的支点、螺纹连接等。不宜用于陀螺电机轴承。使用温度为 $-60\sim 120^{\circ}C$ ，短期可达 $150^{\circ}C$ 。

7008-1号润滑脂的性能符合美国MIL-G-23827标准规定的要求。

1.1 牌号及名称 7008-1 号通用航空润滑脂。  
1.2 基本组成 酯类油、复合稠化剂、抗氧剂、防锈剂、抗磨极压添加剂。  
1.3 材料标准 Q/SH 037·034-1988(1997)《7008-1号通用航空润滑脂》。  
1.4 使用工艺说明书   
1.5 供应状态 小容量罐装。  
1.6 应用概况 自70年代以来，曾在一些电机上试用。其中在某型微电机的C380609J轴承上30000r/min的运转时间大于2100h。  
1.7研制及生产单位中国石化集团重庆一坪高级润滑油公司研制并生产。

# 2 性能

# 2.1 物理及化学性能

# 2.1.1 红外光谱 见图21,

图片摘要：该图主要展示 2 1 7008 1号通用航空润滑脂红外光谱。
![](images/11db53f730406b8ebcb59d68e175aa930fd12a83342d6c5d0dfd6d3dc2bc4d5f.jpg)  
图2-1 7008-1号通用航空润滑脂红外光谱

# 2.1.2 基本物理及化学性能 见表21。

表2-1  

<table><tr><td>项 目</td><td>指 标</td><td>实测值</td><td>试验方法</td></tr><tr><td>外观</td><td>光滑均匀,无团块和磨蚀物</td><td>浅黄色均匀油膏</td><td>目测</td></tr><tr><td>滴点/C</td><td>1363</td><td>171</td><td>SH/T 0115</td></tr><tr><td>锥入度/0.1mm</td><td></td><td></td><td>GB/T 269</td></tr><tr><td>1/4不工作锥入度</td><td>-17</td><td>65</td><td></td></tr><tr><td>1/4工作锥入度</td><td>66~76</td><td>68</td><td></td></tr><tr><td>延长工作锥入度(10^6次)</td><td>-375</td><td>311</td><td></td></tr><tr><td>分油量/%</td><td></td><td></td><td></td></tr><tr><td>压力法(9.8N)</td><td></td><td>14.6</td><td>GB/T 392</td></tr><tr><td>钢网法(100℃,30h)</td><td>-1</td><td>2.4</td><td>SH/T 0324</td></tr><tr><td>蒸发损失(100℃,22h)/%</td><td>-2.3</td><td>0.7</td><td>GB/T 7325</td></tr><tr><td>化学安定性(784 kPa 氧压,100℃)</td><td></td><td></td><td>SH/T 0335</td></tr><tr><td>压力降/kPa</td><td></td><td></td><td></td></tr><tr><td>100h</td><td>≤69</td><td>0</td><td></td></tr><tr><td>500h</td><td>≤104</td><td>2</td><td></td></tr><tr><td>氧弹铜片腐蚀(100℃,20h)</td><td></td><td></td><td>ASTM D1261</td></tr><tr><td>压力降/kPa</td><td>≤6.9</td><td>0.4</td><td></td></tr><tr><td>铜片外观</td><td>与空白试验相比无明显变化</td><td>合格</td><td></td></tr><tr><td>脂外观</td><td>铜片附近的脂不应有分解,无明显变绿</td><td>合格</td><td></td></tr><tr><td>机械杂质/(个数/cm)^3</td><td></td><td></td><td>SH/T 0336</td></tr><tr><td>直径25~75μm</td><td>1(100)</td><td>80</td><td></td></tr><tr><td>直径大于75μm</td><td>无</td><td>0</td><td></td></tr><tr><td>防腐蚀性/级</td><td>≤2</td><td>合格</td><td>GB/T 5018</td></tr><tr><td>抗水淋性(38℃)/%</td><td>-20</td><td>7.5</td><td>SH/T 0109</td></tr><tr><td>低温转矩(-65℃)/(N·cm)</td><td></td><td></td><td>SH/T 0338</td></tr></table>

续表 21  

<table><tr><td>项 目</td><td>指 标</td><td>实测值</td><td>试验方法</td></tr><tr><td>起动转矩</td><td>≤98</td><td>6.2</td><td></td></tr><tr><td>运转转矩</td><td>≤9.8</td><td>2.0</td><td></td></tr><tr><td>四球承载能力</td><td></td><td></td><td>GB/T 3142</td></tr><tr><td>综合磨损值/N</td><td>≥291</td><td>478</td><td></td></tr><tr><td>齿轮磨损/(mg/1000周)</td><td></td><td></td><td>SH/T 0127</td></tr><tr><td>负荷22.2N</td><td>≤2.7</td><td>0.58</td><td></td></tr><tr><td>负荷44.5N</td><td>≤3.5</td><td>0.85</td><td></td></tr><tr><td>轴承寿命(120℃,10000r/min,轴向负荷22.24N,径向负荷13.34N)/h(4次平均)</td><td>≥1000</td><td>&gt;1000</td><td>SH/T 0128</td></tr><tr><td>贮存安定性(38℃,6个月)</td><td></td><td></td><td>SH/T 0452</td></tr><tr><td>不工作锥入度,0.1mm</td><td>≥200</td><td>268</td><td></td></tr><tr><td>贮存前后工作锥入度变化/0.1mm</td><td>≤30</td><td>0</td><td></td></tr></table>

# 3 使用工艺

# 4 其他

4.1 包装 $1\mathrm{kg}$ 塑料盒。  
4.2 运输 按SH0164《石油产品包装、贮运及交货验收规则》进行。   
4.3 贮存 贮存于清洁、干燥处，避免阳光直射。启用后应及时将容器盖严，防止进入杂质和水。

# 5 使用建议

选用。

# 参考文献

1 一坪化工厂. 双酯锂基通用航空润滑脂的研究. 1978

编写 蔡家城 颇自力

审校 曾宪恕

# 通用合成润滑脂（三）

# 934号航空润滑脂

# 1 概述

934号航空润滑脂由12-羟基硬脂酸复合锂预制皂稠化合成油并加有适量性能添加剂制成。具有良好的高低温性、抗氧和极压抗磨性。适用于飞机齿轮、仪表及传动机构的润滑，使用温度范围为 $-73\sim 121^{\circ}C$ 。

934号航空润滑脂符合GJB942--1990《飞机、仪表、齿轮及传动螺杆润滑脂》规范的质量要求，与符

合美国MIL-G-23827B规范的产品性能相当。

1.1 牌号及名称 934号航空润滑脂。  
1.2 基本组成 12-羟基硬脂酸复合锂预制皂、合成双酯、抗氧剂、抗磨剂及防锈添加剂。  
1.3 材料标准 GJB 942-1990《飞机、仪表、齿轮及传动螺杆润滑脂》。  
1.4 使用工艺说明书   
1.5 供应状态   
1.6 应用概况 已用于部分进口飞机。  
1.7 研制及生产单位 空军油料研究所研制并生产。  
1.8 鉴定级别及日期 1993年由空军后勤部油料部鉴定通过。

# 2 性能

# 2.1 物理及化学性能

2.1.1 红外光谱 见图2-1，

图片摘要：该图主要展示 2 1 934号润滑脂红外光谱。
![](images/bf7f874ac61e87a55409887658043949ffe6a360d967dc40c1fcc433c0ef9731.jpg)  
图2-1 934号润滑脂红外光谱

# 2.1.2 基本物理及化学性能 见表2-1。

表2-1  

<table><tr><td>项 目</td><td>指 标</td><td>实测值</td><td>试验方法</td></tr><tr><td>滴点/C</td><td>±0.65</td><td>260</td><td>GB/T 3498</td></tr><tr><td>工作锥入度/(1/10 mm)</td><td>270~310</td><td>272</td><td>GB/T 269</td></tr><tr><td>铜片腐蚀(100℃,24 h)/级</td><td>≤1b</td><td>1b</td><td>GB/T 7326</td></tr><tr><td>分油量(100℃,30 h)/%</td><td>≤5</td><td>2.2</td><td>SH/T 0324</td></tr><tr><td>蒸发损失(100℃,22 h)/%</td><td>≤2</td><td>0.30</td><td>GB/T 7326</td></tr><tr><td>低温转矩(-73℃)/(N·m)</td><td></td><td></td><td>SH/T 0338</td></tr><tr><td>起动</td><td>≤0.98</td><td>0.31</td><td></td></tr><tr><td>运转</td><td>≤0.098</td><td>0.05</td><td></td></tr><tr><td>抗水淋性(38℃,1 h)/%</td><td>≤20</td><td>2.2</td><td>SH/T 0109</td></tr><tr><td>四球试验</td><td></td><td></td><td>SH/T 0202</td></tr><tr><td>综合磨损值/N</td><td>≥300</td><td>518</td><td></td></tr><tr><td>氧化安定性(99℃,758 kPa)</td><td></td><td></td><td>SH/T 0325</td></tr><tr><td>压力降/kPa</td><td></td><td></td><td></td></tr><tr><td>100 h</td><td>≤70</td><td>14</td><td></td></tr><tr><td>500 h</td><td>≤105</td><td>15</td><td></td></tr><tr><td>高温轴承寿命(121℃,10000 r/min)/h</td><td>≥1000</td><td>&gt;1000</td><td>SH/T 0248</td></tr></table>

# 2.2 力学性能

# 2.3 耐环境性能

# 2.4 工艺性能

# 2.5 使用性能

功能考核试验 934 号航空润滑脂于 $1992 \sim 1993$ 年在波音 737 和挑战者 601 飞机上进行了为期一年的试用试验, 结果表明满足了飞机的使用要求。

# 3 使用工艺

# 4 其他

4.1 包装 用 $0.5\mathrm{kg}$ 或 $1.0\mathrm{kg}$ 镀锌铁桶包装，容器应清洁干燥，不得有杂质。  
4.2 运输 按SH0164《石油产品包装、贮运及交货验收规则》进行。   
4.3 贮存 贮存在清洁干燥处，贮存期待确定。

# 5 使用建议

选用。

# 参考文献

1 空军油料研究所. 934 航空润滑脂研制总结报告. 1993

编写席

审校 杨秉璜

# 二硫化钼极压润滑脂（一）

# 7011号低温极压润滑脂

# 1 概述

7011号低温极压润滑脂是在7007号通用航空润滑脂的基础上添加高纯细粒度二硫化钼制成。具有很高承载能力。适用于齿轮及各种重载滑动润滑，如电动机构的齿轮、螺杆，襟翼操纵机构，起落架支点轴承、螺纹、链条等。使用温度为 $-60\sim 120^{\circ}\mathrm{C}$ 。

7011号润滑脂的性能与美国MIL-G21164类型相同，但具体性能项目有些差异。

1.1 牌号及名称 7011号低温极压润滑脂，  
1.2 基本组成 双酯油、脂肪酸锂皂、抗氧剂、结构改善剂、二硫化钼。  
1.3 材料标准 SH/T 0438-1992《7011号低温极压润滑脂》。  
1.4 使用工艺说明书   
1.5 供应状态 小容量罐装。  
1.6 应用概况 从60年代起，先后用于运输机的襟翼涡杆传动轴承、螺杆、链条、发动机仓门滑轮、电动机构齿轮及螺杆、飞机炮塔螺纹等组件。  
1.7 研制及生产单位 中国石化集团石油化工科学研究院和重庆一坪高级润滑油公司研制和生产。  
1.8 鉴定级别及日期 1979年由石油工业部鉴定通过。

# 2 性能

# 2.1 物理及化学性能

# 2.1.1 红外光谱 见图21。

图片摘要：该图主要展示 2 1 7011号润滑脂红外光谱。
![](images/8dfac088307e7d5c7ff60c7ee5bbf112a04ac226a80489e457cd8c64fc2d7f01.jpg)  
图2-1 7011号润滑脂红外光谱

# 2.1.2 基本物理及化学性能 见表2-1。

表2-1  

<table><tr><td>项 目</td><td>指 标</td><td>实测值</td><td>试验方法</td></tr><tr><td>外观</td><td>黑色均匀油膏</td><td>黑色均匀油膏</td><td>目测</td></tr><tr><td>滴点/℃</td><td>≥160</td><td>177</td><td>SH/T 0115</td></tr><tr><td>1/4锥入度/0.1mm</td><td>55~76</td><td>67</td><td>GB/T 269</td></tr><tr><td>分油量/%</td><td></td><td></td><td></td></tr><tr><td>压力法(9.8N)</td><td>≤25</td><td>19.5</td><td>GB/T 392</td></tr><tr><td>钢网法(100℃,30h)</td><td>-</td><td>3.8</td><td>SH/T 0324</td></tr><tr><td>蒸发度(薄层法,120℃,1h)/%</td><td>≤2.4</td><td>1.0</td><td>SH/T 0337</td></tr><tr><td>相似粘度(-50℃,10s-1)/(Pa·s)</td><td>≤1100</td><td>650</td><td>SH/T 0048</td></tr><tr><td>腐蚀(T3铜片,100℃,3h)</td><td>合格</td><td>合格</td><td>SH/T 0331</td></tr><tr><td>氧化安定性(784 kPa 氧压,100℃,100h)</td><td></td><td></td><td>SH/T 0335</td></tr><tr><td>压力降/kPa</td><td>≤34</td><td>0</td><td></td></tr><tr><td>滚筒安定性(50℃,4h)</td><td></td><td></td><td>SH/T 0122</td></tr><tr><td>1/4锥入度增加值/0.1mm</td><td></td><td>20</td><td></td></tr><tr><td>抗水淋性(204轴承,38℃,1h)/%</td><td></td><td>5.0</td><td>SH/T 0109</td></tr><tr><td>低温转矩(204轴承,-60℃)/(N·cm)</td><td></td><td></td><td>SH/T 0338</td></tr><tr><td>起动转矩</td><td>-</td><td>3.1</td><td></td></tr><tr><td>运转转矩</td><td>-</td><td>1.2</td><td></td></tr><tr><td>四球试验(1500 r/min,室温)</td><td></td><td></td><td>GB/T 3142</td></tr><tr><td>磨痕直径(196 N,30 min)/mm</td><td>-</td><td>0.45</td><td></td></tr><tr><td>最大无卡咬负荷/N</td><td></td><td>1180</td><td></td></tr><tr><td>烧结负荷/N</td><td>-</td><td>3920</td><td></td></tr><tr><td>综合磨损值/N</td><td>≥490</td><td>725</td><td></td></tr><tr><td>贮存安定性(38℃,6月)</td><td></td><td></td><td>SH/T 0452</td></tr><tr><td>锥入度/0.1mm</td><td></td><td></td><td></td></tr><tr><td>贮存前</td><td></td><td>253</td><td></td></tr><tr><td>贮存后</td><td></td><td>253</td><td></td></tr><tr><td>变化值</td><td>-</td><td>0</td><td></td></tr></table>

# 2.2 力学性能

# 2.3 耐环境性能

# 2.4 工艺性能

# 2.5 使用性能

2.5.1 电动机构寿命试验 7011号润滑脂在战斗机和运输机的DG型和ZLD电动机构上经1000次(合1000飞行小时)和4000次(合4000次飞行小时)寿命试验,电动机构工作正常。  
2.5.2 飞行考核试验 早年先后在民航伊尔-62飞机襟翼蜗杆、传动轴承上使用了三年，使用性能良好。在子爵号飞机襟翼、丝杆链条、发动机仓门滑轮等部位上使用，均能满足所在部位的要求。在轰炸机炮塔调正螺纹及电动机构丝杆上使用，性能良好。

# 3 使用工艺

# 4 其他

4.1 包装 $0.25\mathrm{kg}$ 塑料容器。  
4.2 运输 按SH0164《石油产品包装、贮运及交货验收规则》进行。   
4.3 贮存 贮存于清洁干燥处，避免阳光直射。启用后应及时将容器盖严，防止进入杂质和水。

# 5 使用建议

选用。

# 参考文献

1 一坪化工厂.7011号低温极压脂研制总结报告.1979  
2 一坪化工厂. 关于7011等四种脂使用情况的调查报告. 1978

编写 蔡家城 颇自力

审校 曾宪恕

# 二硫化钼极压润滑脂（二）

# 7254号润滑脂

# 1 概述

7254号润滑脂系在7253号脂的基础上制成。含细分散度的二硫化钼，具有很高承载能力。适用于重负荷滑动表面，如齿轮、齿条、花键、螺纹、起落架活动关节、转向机构摩擦结点，以及高负荷抗摩轴承等。使用温度为 $-60\sim 120^{\circ}C$ 。

7254号润滑脂的性能符合美国MIL-G-21164C标准规定的要求。

1.1 牌号及名称 7254号润滑脂（高低温二硫化钼润滑脂）。  
1.2 基本组成 酯类油，脂肪酸锂皂，抗氧、防锈及极压添加剂。  
1.3 材料标准 GJB 940-1990《高低温二硫化钼润滑脂》。  
1.4 使用工艺说明书   
1.5 供应状态

1.6 应用概况 自1975年起，正式在大型客机起落架活动关节等处使用。  
1.7 研制及生产单位 石油化工科学研究院研制并生产。  
1.8 鉴定级别及日期 1986年8月由中国石油化工总公司鉴定通过。

# 2 性能

# 2.1 物理及化学性能

# 2.1.1 红外光谱 见图2-1。

图片摘要：该图主要展示 2 1 7254号润滑脂红外光谱。
![](images/bbdbb41ba82f9245fa12f0be4a878b15d9b48c62f3ec0b91009beee34f6c0c7a.jpg)  
图2-1 7254号润滑脂红外光谱

# 2.1.2 基本物理及化学性能 见表2-1。

表21  

<table><tr><td>项 目</td><td>指 标</td><td>实测值</td><td>试验方法</td></tr><tr><td>滴点/C</td><td>-155</td><td>181</td><td>GB/T 3498</td></tr><tr><td>锥入度/(1/10 mm)</td><td></td><td></td><td></td></tr><tr><td>不工作</td><td>≥2%</td><td>294</td><td></td></tr><tr><td>工作</td><td>260~310</td><td>299</td><td>GB/T 269</td></tr><tr><td>延长工作(10^5次)</td><td>≤375</td><td>351</td><td></td></tr><tr><td>腐蚀(T2铜片,100℃,24h)/级</td><td>≥4b</td><td>1b</td><td>GB/T 7326甲法</td></tr><tr><td>蒸发量(100℃,22h)/%</td><td>≤2</td><td>0.14</td><td>GB/T 7325</td></tr><tr><td>钢网分油量(100℃,30h)/%</td><td>≤5.0</td><td>2.8</td><td>SH/T 0324</td></tr><tr><td>氧化安定性(99℃,758 kPa)</td><td></td><td></td><td></td></tr><tr><td>压力降/kPa</td><td></td><td></td><td></td></tr><tr><td>100 h</td><td>≤70.00</td><td>14</td><td>SH/T 0325</td></tr><tr><td>500 h</td><td>≤105.0</td><td>&lt;105</td><td></td></tr><tr><td>防腐蚀性/级</td><td>≤2</td><td>1</td><td>GB/T 5018</td></tr><tr><td>抗水淋性(38℃,1h)/%</td><td>≤20</td><td>3.24</td><td>SH/T 0109</td></tr><tr><td>综合磨损值/N</td><td>&gt;490</td><td>736</td><td>SH/T 0202</td></tr><tr><td>高温轴承寿命(121℃,10000r/min)/h</td><td>&gt;1000</td><td>&gt;1000</td><td>SH/T 0128</td></tr><tr><td>相似粘度(-50℃,10s-1)/(Pa·s)</td><td></td><td>817</td><td>SH/T 0048</td></tr><tr><td>低温转矩/(N·m)</td><td></td><td></td><td></td></tr><tr><td>-60℃起动转矩</td><td>测定</td><td></td><td></td></tr><tr><td>运转转矩</td><td>测定</td><td></td><td>SH/T 0338</td></tr><tr><td>-73℃起动转矩</td><td>≤1.00</td><td>&lt;1.0</td><td></td></tr><tr><td>运转转矩</td><td>≤0.10</td><td>&lt;0.1</td><td></td></tr><tr><td>贮存安定性(40℃±2℃,6个月)</td><td></td><td></td><td></td></tr><tr><td>不工作锥入度/(1/10 mm)</td><td>≥20</td><td>&gt;200</td><td>SH/T 0452</td></tr><tr><td>工作锥入度(贮存前后变化值)/(1/10 mm)</td><td>≤30</td><td>&lt;30</td><td></td></tr></table>

# 3 使用工艺

# 4 其他

4.1 包装 用容量为 $1,3.5\mathrm{kg}$ 罐装。  
4.2 运输 按SH0164《石油产品包装、贮运及交货验收规则》进行。   
4.3 贮存 贮存在清洁、干燥处，避免阳光直射。启用后应及时将容器盖严，防止进入杂质和水。  
4.4 技术安全 基本无毒。

# 5 使用建议

选用。

# 参考文献

1 石油化工科学研究院. 7254 航空润滑脂研制总结. 1974  
2 中国民航北京管理局指挥部、后勤部. 关于波音707飞机使用四种国产润滑脂的报告. 1975

编写 徐世敏 李茂森

审校 唐俊杰

# 特221号润滑脂

# 1 概述

特221号润滑脂由复合钙皂稠化硅油制成。可耐高温，稠度小，低温性能好，但吸湿后稠度增大，润滑脂变硬。适用于工作温度较高的起动发电机、变流机等航空电机滚动轴承、操纵系统关节轴承以及金属-橡胶接触面。使用温度为 $-60\sim 150^{\circ}C$ 。在许多用途上，特别是电机轴承，正在被性能更好的7014号润滑脂代替。

特221号润滑脂的性能和俄罗斯LHATM-221润滑脂相当。

1.1 牌号及名称 特221号润滑脂。  
1.2 基本组成 乙基硅油、硬脂酸钙、乙酸钙、抗氧剂。  
1.3 材料标准 SH 0459-1992《特221号润滑脂》。  
1.4 使用工艺说明书   
1.5 供应状态 小容量罐装。  
1.6 应用概况 自60年代以来，广泛用于各型飞机要求耐高温的部位，如超音速飞机操纵系统关节轴承，大功率电机轴承，高温微电机轴承等。  
1.7 研制及生产单位 石油化工科学研究院研制，中国石化集团重庆一坪高级润滑油公司生产。

# 2 性能

# 2.1 物理及化学性能

# 2.1.1 红外光谱 见图2-1。

图片摘要：该图主要展示 2 1 特221号润滑脂红外光谱。
![](images/346604af3f1e6bc2f06f401172b2b9f49688a6a20e1f9621ea12cdf01e2f7a20.jpg)  
图2-1 特221号润滑脂红外光谱

# 2.1.2 基本物理及化学性能 见表2-1。

表2-1  

<table><tr><td>项 目</td><td>指 标</td><td>实测值①</td><td>试验方法</td></tr><tr><td>外观</td><td>浅黄至浅褐色均匀软膏</td><td>合格</td><td>目测</td></tr><tr><td>滴点/C</td><td>≥200</td><td>&gt;260</td><td>SH/T 0115</td></tr><tr><td>锥入度/0.1mm</td><td></td><td></td><td>GB/T 269</td></tr><tr><td>1/4锥入度</td><td>64~84</td><td>72</td><td></td></tr><tr><td>延长工作锥入度(10^5次)</td><td></td><td>339</td><td></td></tr><tr><td>低温锥入度(-60℃)</td><td></td><td>51</td><td></td></tr><tr><td>分油量(压力法,2N)/%</td><td>≤7.0</td><td>4.9</td><td>GB/T 392</td></tr><tr><td>蒸发度(150C,1h)/%</td><td></td><td>0.52</td><td>SH/T 0337</td></tr><tr><td>相似粘度/(Pa·s)</td><td></td><td></td><td>SH/T 0048</td></tr><tr><td>50℃,1000s-1</td><td></td><td>11.8</td><td></td></tr><tr><td>-50℃,10s-1</td><td>≤800</td><td>220</td><td></td></tr><tr><td>腐蚀(T3铜片,100℃,3h)</td><td>合格</td><td>合格</td><td>SH/T 0331</td></tr><tr><td>氧化安定性(784kPa氧压下,100℃,100h)</td><td></td><td></td><td>SH/T 0335</td></tr><tr><td>压力降/kPa</td><td></td><td>0</td><td></td></tr><tr><td>机械杂质质量分数/%</td><td>无</td><td>无</td><td>GB/T 513</td></tr><tr><td>水分质量分数/%</td><td>无</td><td>无</td><td>GB/T 512</td></tr><tr><td>游离碱(以NaOH计)质量分数/%</td><td>≤0.08</td><td>&lt;0.05</td><td>SH/T 0329</td></tr><tr><td>滚筒安定性(室温,5.5h)</td><td></td><td></td><td>SH/T 0122</td></tr><tr><td>1/4锥入度增加值/0.1mm</td><td>-</td><td>8</td><td></td></tr><tr><td>四球试验(1500r/min,室温)</td><td></td><td></td><td>SH/T 0204</td></tr><tr><td>磨痕直径(196N,30min)/mm</td><td>-</td><td>1.01</td><td>GB/T 3142</td></tr><tr><td>最大无卡咬负荷/N</td><td>--</td><td>&lt;196</td><td></td></tr><tr><td>烧结负荷/N</td><td></td><td>1960</td><td></td></tr><tr><td>综合磨损值/N</td><td>--</td><td>256</td><td></td></tr><tr><td>强度极限(50℃)/Pa</td><td>≥118</td><td>370</td><td>SH/T 0323</td></tr></table>

① 有指标的为15年生产批次平均值，其余为1批实测值。

2.2 力学性能  
2.3 耐环境性能  
2.4 工艺性能  
2.5 使用性能

电机寿命试验 特221号润滑脂在中、小功率的航空电机轴承上经 $4000\mathrm{h}$ 寿命试验，电机工作正常。

# 3 使用工艺

# 4 其他

4.1 包装 $250\mathrm{g}$ 塑料盒。  
4.2 运输 按SH0164《石油产品包装、贮运及交货验收规则》进行。   
4.3 贮存 贮存于清洁、干燥处，避免阳光直射。启用后应及时将容器盖严，防止进入杂质和水。

# 5 使用建议

限用。该脂吸收湿气后变硬，建议选用7014号宽温航空润滑脂代替。

# 参考文献

1 一坪化工厂. 特221号润滑脂生产化验记录，（1971～1985）  
2 一坪化工厂. 九种精密仪表油脂和特 221 号润滑脂罐装自然贮存性能的考察报告. 合成润滑材料, 1976(4)

编写 蔡家城 颜自力

审校 曾宪恕

# 7014号宽温航空润滑脂

# 1 概述

7014号宽温航空润滑脂由烷基芳酰胺钠盐稠化合成油制成。比特221号润滑脂的耐热性高，又比一般纯硅油基脂的润滑性好，兼顾了航空产品对这两种性能的综合要求，与橡胶零件接触时，相容性能满足使用要求。适用于飞机摆动轴承、大功率及中等功率航空电机滚动轴承、操纵系统、起落架、发射架等高温高速工作的各种摩擦结点，以及原先使用特221号润滑脂和7001号润滑脂的航空产品。使用温度为 $-60\sim 180^{\circ}\mathrm{C}$ ，短时可达 $200^{\circ}\mathrm{C}$ 。

1.1 牌号及名称 7014号宽温航空润滑脂。  
1.2 基本组成 合成油、烷基对苯二甲酸酰胺钠盐、抗氧剂。  
1.3 材料标准 GJB 694-1989《7014号宽温航空润滑脂》。  
1.4 使用工艺说明书   
1.5 供应状态 小容量罐装。  
1.6 应用概况 自70年代起，先后用于应急油泵电机的齿轮、大功率起动发电机及变流机的滚动

轴承，代替原先使用的7001号和特221号润滑脂，效果良好。用于超音速飞机平尾大轴轴承、操纵摇臂及拉杆等部位，经长期飞行试验，证明可靠。在起落系统刹车装置密封组件中与橡胶圈配伍良好，刹车正常。在机轮轴承中经台架试验和试飞，工作正常。

1.7 研制及生产单位 中国石化集团重庆一坪高级润滑油公司研制并生产。  
1.8 鉴定级别及日期 1976年由石油工业部四川石油管理局鉴定通过。

# 2 性能

# 2.1 物理及化学性能

# 2.1.1 红外光谱 见图2-1。

图片摘要：该图主要展示 2 1 7014号润滑脂红外光谱。
![](images/cb5f43397ffb178fb2b64746f0fdb9bfacfa55e0b1e1113d82ac3b9a3d529a55.jpg)  
图2-1 7014号润滑脂红外光谱
