Repository: C-zj02/CFD-claw

<div align="center">

**English** | [中文](#中文版) | [Français](README_FR.md) | [Русский](README_RU.md) | [हिन्दी](README_HI.md) | [العربية](README_AR.md) | [Português](README_PT.md)

# 🚀 Claude Code Python

**A Complete Python Reimplementation Based on Real Claude Code Source**

*From TypeScript Source → Rebuilt in Python with ❤️*

***
**🔥 Active Development • New Features Weekly 🔥**

</div>

***

## 🎯 What is This?

**Clawd Code** is a **complete Python rewrite** of Claude Code, based on the **real TypeScript source code**.

File: RAG-data/中国航空材料手册(第2版) 第10卷  燃料与润滑材料、纺织材料201-400.pdf-90dcc96a-4ddc-4ad5-8f74-73a062da4106.md (part 7 of 9)
动的部件。7903号耐油密封脂的性能符合美国军用标准MIL-G-6032D规定的要求。使用温度为 $-20\sim 150^{\circ}C$ 。
<table><tr><td rowspan="2" colspan="2">性 能</td><td colspan="2">3-150 锦丝绳</td><td colspan="2">5-100 锦丝绳</td><td rowspan="2" colspan="2">性 能</td><td colspan="2">3-150 锦丝绳</td><td colspan="2">5-100 锦丝绳</td></tr><tr><td>指 标</td><td>典型值</td><td>指 标</td><td>典型值</td><td>指 标</td><td>典型值</td><td>指 标</td><td>典型值</td></tr><tr><td>断裂强力/N</td><td>个别</td><td>≥1470</td><td>1760</td><td>≥981</td><td>1180</td><td>断裂伸长率/%</td><td>个别</td><td>≥30</td><td>34.8</td><td>≥30</td><td>39.4</td></tr></table>

# 3 使用工艺

3.1裁剪工艺在自然状态下铺在工台上，划线后用电热切割器切割。  
3.2 缝纫工艺 3-150 锦丝绳可采用锯齿形针脚缝制。选用 19 号或 20 号机针, 配以 9 号草绿防灼锦丝线, 线迹密度为 $30^{1.5}$ 齿/100 mm。

# 4 其他

4.1包装卷绕成圆筒形。用洁净、坚韧的纸包装，再用塑料袋衬垫后，装入纸(板)箱等装运。  
4.2 运输 按非危险品运输。注意防雨、防潮。  
4.3 贮存 贮存于温度 $0 \sim 30^{\circ} \mathrm{C}$ 、相对湿度不大于 $70\%$ 的库房内。防止日光直接照射，远离热源，离墙不少于 $1 \mathrm{~m}$ ，离地面不少于 $0.5 \mathrm{~m}$ 。

# 5 使用建议

选用。

# 参考文献

1 宏伟机械厂，宏伟机械厂验收试验报告统计资料：No.绳-10.1985

审校 邹小英

# 3-90、3.2-120、3.5-150、4.5-200、4.7-300 锦丝绳

# 1 概述

锦丝芯辫绳，除4.5-200锦丝绳采用153.3dtex锦丝外，其余均采用133.3dtex锦丝，经多股并捻后，组合成不同股的芯线和辫线，在16锭编绳机上编织而成。具有重量轻、强力大、伸长率高以及使用中稳定不起扭等特点。但由于采用16锭编织、绳辫结构较松，加工和使用中容易起毛。锦丝绳根据需要可进行防灼处理。适于作降落伞伞绳。

1.1 牌号及名称 3-90 锦丝绳、3.2-120 锦丝绳；3.5-150 锦丝绳；4.5-200 锦丝绳；4.7-300 锦丝绳。  
1.2 基本组成 聚酰胺6纤维。  
1.3 材料标准 FZ 66303-1995《特种工业用锦丝绳、涤丝绳、锦棉绳、锦丝套绳、双层锦丝绳》。  
1.4 使用工艺说明书   
1.5 供应状态   
1.6 应用概况 3-90 锦丝绳: 已用作救生牵引导伞伞绳; 3.2-120 锦丝绳: 已用作阻力牵引导伞伞绳; 3.5-150 锦丝绳: 已用作阻力伞伞衣套圈连接绳; 4.5-200 锦丝绳: 已用作救生伞伞绳及阻力牵引导伞中心绳; 4.7-300 锦丝绳: 已用作稳定伞伞绳。  
1.7 研制及生产单位 上海丽新织造厂研制；四川省海蓉绸厂、上海缆绳厂生产。  
1.8 鉴定级别及日期 3-90、3.2-120、3.5-150 锦丝绳：1962 年由纺织工业部批准生产；4.5-200、4.7-300 锦丝绳：1964 年由纺织工业部批准生产。

# 2 性能

2.1 物理及化学性能 3-90、3.2·120、3.5·150、4.5·200、1.7·300 锦丝绳的颜色、结构、编织密度、直径、单位长度质量见表2-1。  
2.2力学性能 3-90、3.2-120、3.5-150、4.5-200、4.7-300 锦丝绳的断裂强力及断裂伸长率见表2-2。

2.3 耐环境性能  
2.4 工艺性能  
2.4.1 加工性能 裁剪、缝纫工艺性能良好。  
2.4.2 温度、湿度对尺寸的影响[2] 锦丝绳尺寸随温度、湿度变化而产生的自然伸缩，呈热缩冷

胀，干缩湿胀规律。4.7-300 锦丝绳在温度 $40^{\circ} \mathrm{C}$ 、相对湿度 $30\%$ 及温度 $10^{\circ} \mathrm{C}$ 、相对湿度 $95\%$ 两种条件下，其自然伸缩在 $\pm 1\%$ 内。

表2-1  

<table><tr><td rowspan="2" colspan="2">性 能</td><td colspan="2">4.7-300 锦丝绳</td><td colspan="2">4.5-200 锦丝绳</td><td colspan="2">3.6-150 锦丝绳</td><td colspan="2">3.2-120 锦丝绳</td><td colspan="2">3-90 锦丝绳</td></tr><tr><td>指 标</td><td>典型值</td><td>指 标</td><td>典型值</td><td>指 标</td><td>典型值</td><td>指 标</td><td>典型值</td><td>指 标</td><td>典型值</td></tr><tr><td colspan="2">颜色</td><td colspan="10">原色、草绿、海绿、草黄</td></tr><tr><td rowspan="2">结构</td><td>辫线(锭×根)</td><td>16×3</td><td></td><td>16×2</td><td></td><td>16×2</td><td></td><td>16×2</td><td></td><td>16×1</td><td></td></tr><tr><td>芯线(根)</td><td>8~9</td><td>--</td><td>5</td><td></td><td>4~5</td><td></td><td>2~3</td><td>-</td><td>1~2</td><td></td></tr><tr><td colspan="2">直径(参考)/mm</td><td></td><td>-</td><td>4.5</td><td>--</td><td>3.5</td><td></td><td>3.2</td><td>--</td><td>3.0</td><td>--</td></tr><tr><td colspan="2">单位长度质量/(g/m)</td><td>≤11.0</td><td>10.1</td><td>≤7.5</td><td>7.3</td><td>≤5.0</td><td>1.4</td><td>≤4.2</td><td>3.9</td><td>≤3.1</td><td>2.9</td></tr><tr><td colspan="2">编织密度/(个/cm)</td><td>4.0±1.0</td><td>3.6</td><td>4.5±0.5</td><td>4.3</td><td>5.5±0.5</td><td>5.4</td><td>5.0±0.5</td><td>5.0</td><td>5.0±0.5</td><td>5.0</td></tr></table>

表2-2  

<table><tr><td rowspan="2" colspan="2">性 能</td><td colspan="2">4.7-300 锦丝绳</td><td colspan="2">4.5-200 锦丝绳</td><td colspan="2">3.5-150 锦丝绳</td><td colspan="2">3.2-120 锦丝绳</td><td colspan="2">3-90 锦丝绳</td></tr><tr><td>指 标</td><td>典型值</td><td>指 标</td><td>典型值</td><td>指 标</td><td>典型值</td><td>指 标</td><td>典型值</td><td>指 标</td><td>典型值</td></tr><tr><td>断裂强力/N</td><td>个别</td><td>≥2 940</td><td>3 340</td><td>≥1 960</td><td>2 160</td><td>≥1 470</td><td>1 600</td><td>≥1 176</td><td>1 420</td><td>≥882</td><td>1 060</td></tr><tr><td>断裂伸长率/%</td><td>个别</td><td>≥30.0</td><td>36.8</td><td>≥30.0</td><td>37.3</td><td>≥30.0</td><td>38.4</td><td>≥30.0</td><td>37.7</td><td>≥30.0</td><td>38.1</td></tr></table>

# 3 使用工艺

3.1 裁剪工艺 作伞绳用时，在滑轮台上加一定载荷，停放 $5\mathrm{min}$ 后，划线裁剪。绳头用电热切割器切割。  
3.2 缝纫工艺 绳子可采用锯齿形针脚缝制。选用19号或20号机针，配以9号草绿防灼锦丝线，线迹密度为 $30^{+5}$ 齿/100mm。

# 4 其他

4.1 包装卷绕成圆筒形。用洁净、坚韧的纸包装，再用塑料袋衬垫后，装入纸(板)箱等装运。  
4.2 运输 按非危险品运输。注意防雨、防潮。  
4.3 贮存 贮存于温度 $0 \sim 30^{\circ} \mathrm{C}$ 、相对湿度不大于 $70\%$ 的库房内。防止日光直接照射，远离热源，离墙不少于 $1 \mathrm{~m}$ ，离地面不少于 $0.5 \mathrm{~m}$ 。

# 5 使用建议

推荐。

# 参考文献

1 宏伟机械厂. 四川阆中绸厂交货试验报告统计资料: No. 绳-11. 1985  
2宏光空降装备厂，降落伞锦丝材料及缝合部自然伸缩试验.1979

审校 邹小英

# 3.5-200、3.5-250、4-150 锦丝绳

# 1 概述

3.5-200、4-150 锦丝绳均采用 $133.3 \mathrm{dtex} \times 2 \times 3$ 锦丝线为绳辫线，分别采用 $133.3 \mathrm{dtex} \times 12 \times 3$ 、 $133.3 \mathrm{dtex} \times 6 \times 3$ 锦丝线为绳芯线，在 32 锭编绳机上编织而成。3.5-250 锦丝绳采用 $153.3 \mathrm{dtex} \times 2 \times 3$ 锦丝线为绳辫线，采用 $153.3 \mathrm{dtex} \times 12 \times 3$ 锦丝线为绳芯线。在 32 锭编绳机上编织而成。具有组织紧密，平滑光洁，使用中不易起毛以及重量轻、强力大、伸长率高等特点。由于编织绳中绳辫呈两组反向的螺旋线对称交叉组合，辫线回转产生的扭力基本抵消，绳子在使用中稳定而不起扭。上述锦丝绳根据需要可进行防灼处理。3.5-200、3.5-250 锦丝绳适于作负荷大、速度高的降落伞伞绳；4-150 锦丝绳适于作低速救生伞的伞绳。

1.1 牌号及名称 3.5-200 锦丝绳；3.5-250 锦丝绳；4-150 锦丝绳。  
1.2 基本组成 聚酰胺6纤维。  
1.3 材料标准 FZ 66303—1995《特种工业用锦丝绳、涤丝绳、锦棉绳、锦丝套绳、双层锦丝绳》。  
1.4 使用工艺说明书   
1.5 供应状态   
1.6 应用概况 3.5-200 锦丝绳: 已用作救生伞伞包连接绳; 3.5-250 锦丝绳: 已用作稳定伞伞绳及救生伞顶口绳; 4-150 锦丝绳: 已代替 5-150 丝绳用作救生伞引导伞伞绳和阻力伞引导伞伞绳。  
1.7 研制及生产单位 3.5-200、4-150 锦丝绳：上海丽新织造厂研制；四川省海蓉绸厂、上海缆绳厂生产。  
3.5-250 锦丝绳；四川阆中绸厂研制；四川省海蓉绸厂、上海缆绳厂生产。   
1.8 鉴定级别及日期 3.5-200 锦丝绳: 1962 年由纺织工业部批准生产; 3.5-250 锦丝绳: 1978 年由纺织工业部批准生产; 4-150 锦丝绳: 1964 年由纺织工业部批准生产。

# 2 性能

2.1 物理及化学性能 3.5-200、3.5-250、4-150 锦丝绳的颜色、结构、编织密度、直径、单位长度质量见表 2-1。  
2.2力学性能3.5-200、3.5-250、4-150锦丝绳的断裂强力及断裂伸长率见表2-2。

2.3 耐环境性能

2.4 工艺性能

2.4.1 加工性能 裁剪、缝纫工艺性能良好。  
2.4.2 温度、湿度对尺寸的影响[3] 锦丝绳尺寸随温度、湿度变化而产生的自然伸缩，呈热缩冷胀，干缩湿胀规律。3.5-200、4-150锦丝绳在温度 $40\mathrm{C}$ 、相对湿度 $30\%$ 及温度 $10\mathrm{C}$ 、相对湿度 $95\%$ 两种条件下，其自然伸缩在 $\pm 1\%$ 内。

表2-1  

<table><tr><td rowspan="2" colspan="2">性 能</td><td colspan="2">3.5-200 锦丝绳</td><td colspan="2">3.5-250 锦丝绳</td><td colspan="2">4-150 锦丝绳</td></tr><tr><td>指 标</td><td>典型值</td><td>指 标</td><td>典型值</td><td>指 标</td><td>典型值</td></tr><tr><td colspan="2">颜色</td><td>练白、草绿、草黄、海绿</td><td></td><td>练白、草绿、草黄、海绿</td><td></td><td>练白、草绿、草黄、海绿</td><td></td></tr><tr><td rowspan="2">结构</td><td>辫线(锭×根)</td><td>32×1</td><td>-</td><td>32×1</td><td>-</td><td>32×1</td><td>-</td></tr><tr><td>芯线(根)</td><td>5</td><td></td><td>6</td><td>-</td><td>7</td><td>-</td></tr></table>

续表2-1   

<table><tr><td rowspan="2">性 能</td><td colspan="2">3.5-200 锦丝绳</td><td colspan="2">3.5-250 锦丝绳</td><td colspan="2">4-150 锦丝绳</td></tr><tr><td>指 标</td><td>典型值</td><td>指 标</td><td>典型值</td><td>指 标</td><td>典型值</td></tr><tr><td>直径(参考)/mm</td><td>3.5</td><td></td><td>3.5</td><td>--</td><td>4</td><td>--</td></tr><tr><td>单位长度质量/(g/m)</td><td>≤6.2</td><td>6.0</td><td>≤8.0</td><td>7.7</td><td>≤6.0</td><td>5.5</td></tr><tr><td>编织密度/(个/cm)</td><td>10.5±1.0</td><td>10.1</td><td>9.1.0</td><td>9.2</td><td>10±1.0</td><td>10.1</td></tr></table>

表2-2  

<table><tr><td rowspan="2" colspan="2">性 能</td><td colspan="2">3.5-200 锦丝绳</td><td colspan="2">3.5-250 锦丝绳</td><td colspan="2">4-150 锦丝绳</td></tr><tr><td>指 标</td><td>典型值</td><td>指 标</td><td>典型值</td><td>指 标</td><td>典型值</td></tr><tr><td>断裂强力/N</td><td>个别</td><td>≥1960</td><td>2100</td><td>≥2150</td><td>2700</td><td>≥1470</td><td>1830</td></tr><tr><td>断裂伸长率/%</td><td>个别</td><td>≥30</td><td>45.5</td><td>≥30</td><td>39.9</td><td>≥30</td><td>13.8</td></tr></table>

# 3 使用工艺

3.1 裁剪工艺 作伞绳用时，在滑轮台上加一定载荷，停放 $5\mathrm{min}$ 后，划线裁剪。绳头用电热切割器切割。  
3.2 缝纫工艺 绳子可采用锯齿形针脚缝制。选用19号或20号机针，配以9号草绿防灼锦丝线，线迹密度为 $30^{+5}$ 齿/100mm。

# 4 其他

4.1 包装卷绕成圆筒形。用洁净、坚韧的纸包装，再用塑料袋衬垫后，装入纸（板）箱等装运。  
4.2 运输 按非危险品运输。注意防雨、防潮。  
4.3 贮存 贮存于温度 $0 \sim 30^{\circ} \mathrm{C}$ 、相对湿度不大于 $70\%$ 的库房内。防止日光直接照射，远离热源，离墙不少于 $1 \mathrm{~m}$ ，离地面不少于 $0.5 \mathrm{~m}$ 。

# 5 使用建议

选用。

# 参考文献

1.1 宏伟机械厂，宏伟机械厂验收试验报告统计资料：No.绳-12.1985   
2. 宏光空降装备厂，降落伞锦丝材料及缝合部自然伸缩试验·1979

审校 邹小英

# 5. 5-450 锦丝绳

# 1 概述

5.5-450 锦丝绳采用 153.3 dtex $\times 6 \times 3$ 锦丝线为绳辫, 153.3 dtex $\times 12 \times 3$ 锦丝线为绳芯, 在 24 锭

编绳机上编织而成。具有结构紧密、饱满，使用时不起扭等优点，主要用于翼型运动伞复位绳。

1.1 牌号及名称 5.5-450 锦丝绳。  
1.2 基本组成 聚酰胺6纤维。  
1.3 材料标准 FZ 66303 - 1995《特种工业用锦丝绳、涤丝绳、锦棉绳、锦丝套绳、双层锦丝绳》。  
1.4 使用工艺说明书   
1.5 供应状态   
1.6 应用概况 已用作翼型运动伞复位绳。  
1.7 研制及生产单位 上海缆绳厂研制；四川省海蓉绸厂、上海缆绳厂生产。  
1.8 鉴定级别及日期 1968年由纺织工业部批准生产。

# 2 性能

2.1 物理及化学性能 5.5-450 锦丝绳颜色、结构、编织密度、直径、单位长度质量见表 2-1。  
2.2力学性能 5.5-450锦丝绳的断裂强力见表2-2。  
2.3 耐环境性能  
2.4 工艺性能 裁剪工艺性能良好。

表2-1  

<table><tr><td rowspan="2" colspan="2">性 能</td><td colspan="2">5.5-450 锦丝绳</td><td rowspan="2">性 能</td><td colspan="2">5.5-450 锦丝绳</td></tr><tr><td>指 标</td><td>典型值</td><td>指 标</td><td>典型值</td></tr><tr><td colspan="2">颜色</td><td>练白、海绿</td><td>--</td><td>直径(参考)mm</td><td>5.5</td><td>--</td></tr><tr><td rowspan="2">结构</td><td>辫线(锭×根)</td><td>24×1</td><td>-</td><td>单位长度质量(参考)/(g/m)</td><td>≤15.0</td><td>--</td></tr><tr><td>芯线(根)</td><td>2</td><td></td><td>编织密度(个/cm)</td><td>5±0.5</td><td>5.1</td></tr></table>

表2-2  

<table><tr><td rowspan="2" colspan="2">性能</td><td colspan="2">5.5-450 锦丝绳</td></tr><tr><td>指标</td><td>典型值</td></tr><tr><td>断裂强力/N</td><td>个别</td><td>≥4410</td><td>4920</td></tr></table>

# 3 使用工艺

3.1裁剪工艺 作翼型运动伞复位绳用时，在自然状态下用电热切割器切割。  
3.2 缝纫工艺 作翼型运动伞复位绳用时，可采用锯齿形针脚缝制。选用19号或20号机针，配以9号防灼锦丝线，线迹密度为 $30^{+5}$ 齿/100mm。

# 4 其他

4.1包装卷绕成圆筒形。用洁净、坚韧的纸包装，再用塑料袋衬垫后，装入纸(板)箱等装运。  
4.2 运输 按非危险品运输。注意防雨、防潮。  
4.3 贮存 贮存于温度 $0 \sim 30^{\circ} \mathrm{C}$ 、相对湿度不大于 $70\%$ 的库房内。防止日光直接照射，远离热源，离墙不少于 $1 \mathrm{~m}$ ，离地面不少于 $0.5 \mathrm{~m}$ 。

# 5 使用建议

选用。

# 参考文献

1宏光空降装备厂，上海缆绳厂交货试验报告统计资料：No.绳-13.1985

审校 邹小英

# 12-450、15-550、18-700 锦丝套绳

# 1 概述

12-450、18-700 锦丝套绳均采用 153.3 dtex × 12 × 3 锦丝线, 分别在 24 锭编绳机和 40 锭编绳机上编织而成。15-550 锦丝套绳采用 277.8 dtex × 9 锦丝线, 在 52 锭编绳机上编织而成。三种类型的锦丝套绳均为环状中空绳套, 外观呈扁平带状, 故牌号同一般带类规定。具有平滑、强力大、弹性好等特点。由于套绳仅使用一种纱线呈螺旋状反向交叉编织, 因此, 伸长率和强度利用率都比一般机织套带大。缺点是结构松散, 使用中易起毛。根据需要可进行防灼处理。适于作降落伞和空靶的连接绳。

1.1 牌号及名称 12-450 锦丝套绳；15-550 锦丝套绳；18-700 锦丝套绳。  
1.2 基本组成 聚酰胺6纤维。  
1.3 材料标准 FZ 66303-1995《特种工业用锦丝绳、涤丝绳、锦棉绳、锦丝套绳、双层锦丝绳》。  
1.4 使用工艺说明书   
1.5 供应状态   
1.6 应用概况 12-450 锦丝套绳: 已用作阻力牵引导伞中心绳; 15-550 锦丝套绳: 已用作空靶的六股绳和阻力伞引导伞绳环套; 18-700 锦丝套绳: 已用作救生伞连接绳。  
1.7 研制及生产单位 上海丽新织造厂研制；四川省海蓉绸厂、上海缆绳厂生产。  
1.8 鉴定级别及日期 12-450、18-700 锦丝套绳：1962 年由纺织工业部批准生产；15-550 锦丝套绳：1963 年由纺织工业部批准生产。

# 2 性能

2.1 物理及化学性能 12-450、15-550、18-700 锦丝套绳的颜色、结构、编织密度、宽度、单位长度质量见表 2-1。  
2.2力学性能12-450、15-550、18-700锦丝套绳的断裂强力及断裂伸长率见表2-2。  
2.3 耐环境性能  
2.4 工艺性能 裁剪、缝纫工艺性能良好。

表2-1  

<table><tr><td rowspan="2" colspan="2">性 能</td><td colspan="2">12-450 锦丝套绳</td><td colspan="2">15-550 锦丝套绳</td><td colspan="2">18-700 锦丝套绳</td></tr><tr><td>指 标</td><td>典型值</td><td>指 标</td><td>典型值</td><td>指 标</td><td>典型值</td></tr><tr><td colspan="2">颜色</td><td>练白、草绿、草黄、海绿</td><td>--</td><td>练白、草绿、草黄、海绿</td><td>--</td><td>练白、草绿、草黄、海绿</td><td>--</td></tr><tr><td>结构</td><td>辫线(锭×根)</td><td>24×1</td><td>--</td><td>52×1</td><td>--</td><td>40×1</td><td>--</td></tr><tr><td colspan="2">宽度/mm</td><td>12+1/2</td><td>11.3</td><td>15-1</td><td>16.5</td><td>18+1/2</td><td>17.8</td></tr><tr><td colspan="2">单位长度质量/(g/m)</td><td>≤18.3</td><td>18.1</td><td>≤18.5</td><td>16.4</td><td>≤33.0</td><td>32.7</td></tr><tr><td colspan="2">编织密度/(个/cm)</td><td>3±0.5</td><td>2.88</td><td>5±0.5</td><td>4.77</td><td>4±0.5</td><td>3.90</td></tr></table>

注：防灼后可增重 $8\%$

表2-2  

<table><tr><td rowspan="2" colspan="2">性 能</td><td colspan="2">12-450 锦丝套绳</td><td colspan="2">13、350 锦丝套绳</td><td colspan="2">18-700 锦丝套绳</td></tr><tr><td>指 标</td><td>典型值</td><td>指 标</td><td>典型值</td><td>指 标</td><td>典型值</td></tr><tr><td>断裂强力/N</td><td>个别</td><td>≥1410</td><td>5100</td><td>~5390</td><td>6050</td><td>≥6860</td><td>8930</td></tr><tr><td>断裂伸长率/%</td><td>个别</td><td>≥30</td><td>40</td><td>&gt;30</td><td>40</td><td>≥35</td><td>54.3</td></tr></table>

# 3 使用工艺

3.1 裁剪工艺 多层裁剪，绳头用电热切割器切割。  
3.2 缝纫工艺 可采用二行锯齿形针脚缝制。选用19号或20号机针，配以9号草绿防灼锦丝线，线迹密度为 $40_{-5}^{+5}$ 齿/100mm。

# 4 其他

4.1 包装卷绕成圆筒形。用洁净、坚韧的纸包装，再用塑料袋衬垫后，装入纸(板)箱等装运。  
4.2 运输 按非危险品运输。注意防雨、防潮。  
4.3 贮存 贮存于温度 $0 \sim 30^{\circ} \mathrm{C}$ 、相对湿度不大于 $70 \%$ 的库房内。防止日光直接照射，远离热源，离墙不少于 $1 \mathrm{~m}$ ，离地面不少于 $0.5 \mathrm{~m}$ 。

# 5 使用建议

选用。

# 参考文献

1 宏伟机械厂. 上海缆绳厂交货试验报告统计资料: No. 绳-14. 1985

审校 邹小英

# 5-400双层锦丝绳

# 1 概述

5-400 双层锦丝绳是一种由面绳和芯绳构成的双层锦丝绳。其中, 芯绳采用 277.8-18 dtex 锦丝线为绳辫, 在 16 锭编绳机上编织而成。面绳以 $153.3 \mathrm{dtex} \times 3 \times 3$ 锦丝线为绳辫并以芯绳为绳芯, 在 32 锭编绳机上再次编织而成双层空心锦丝绳, 并经防灼处理。两层不同结构锦丝绳之间配合紧密, 不易滑移。两层锦丝绳构成一个整体, 饱满而又柔软, 强力利用率高, 使用性能良好。适于作翼型运动伞重要部件——收口绳。

1.1 牌号及名称 5-400 双层锦丝绳。  
1.2 基本组成 聚酰胺6纤维。  
1.3 材料标准 FZ 66303-1995《特种工业用锦丝绳、涤丝绳、锦棉绳、锦丝套绳、双层锦丝绳》。  
1.4 使用工艺说明书

1.5 供应状态   
1.6 应用概况 已用作翼型运动伞收口绳。  
1.7 研制及生产单位 上海缆绳厂研制；上海缆绳厂、四川省海蓉绸厂生产。  
1.8 鉴定级别及日期 1978年由纺织工业部批准生产。

# 2 性能

2.1物理及化学性能5-400双层锦丝绳的颜色、结构、编织密度、直径、单位长度质量见表2-1。  
2.2力学性能5-400双层锦丝绳的断裂强力及断裂伸长率见表2-2。  
2.3 耐环境性能  
2.4 工艺性能 裁剪、缝纫工艺性能良好。

表2-1  

<table><tr><td rowspan="2" colspan="2">性 能</td><td colspan="2">5-400双层锦丝绳</td><td rowspan="2">性 能</td><td colspan="2">5-400双层锦丝绳</td></tr><tr><td>指 标</td><td>典型值</td><td>指 标</td><td>典型值</td></tr><tr><td colspan="2">颜色</td><td>练白</td><td>...</td><td>直径(参考)mm</td><td>5.0</td><td></td></tr><tr><td rowspan="2">结构</td><td>面绳(锭×根)</td><td>32×1</td><td></td><td>单位长度质量(gm)</td><td>≤18</td><td>16.1</td></tr><tr><td>芯绳(锭×根)</td><td>16×1</td><td></td><td>编织密度/(个cm)</td><td>8±1</td><td>7.8</td></tr></table>

表2-2  

<table><tr><td rowspan="2" colspan="2">性 能</td><td colspan="2">5-400双层锦丝绳</td><td rowspan="2" colspan="2">性 能</td><td colspan="2">5-400双层锦丝绳</td></tr><tr><td>指 标</td><td>典型值</td><td>指 标</td><td>典型值</td></tr><tr><td>断裂强力/N</td><td>个别</td><td>≥3920</td><td>4560</td><td>断裂伸长率%</td><td>个别</td><td>≥30</td><td>19.4</td></tr></table>

# 3 使用工艺

3.1 裁剪工艺 在自然状态下铺在工台上，划线后用电热切割器切割。  
3.2 缝纫工艺 采用并缝、叠缝的锯齿形针脚缝制。选用19号或20号机针，配以9号草绿防灼锦丝线，线迹密度为 $40^{+5}$ 齿/100mm。

# 4 其他

4.1 包装卷绕成圆筒形。用洁净、坚韧的纸包装，再用塑料袋衬垫后，装入纸（板）箱等装运。  
4.2 运输 按非危险品运输。注意防雨、防潮。  
4.3 贮存 贮存于温度 $0 \sim 30^{\circ} \mathrm{C}$ 、相对湿度不大于 $70\%$ 的库房内。防止日光直接照射，远离热源，离墙不少于 $1 \mathrm{~m}$ ，离地面不少于 $0.5 \mathrm{~m}$ 。

# 5 使用建议

选用。

# 参考文献

1.宏光空降装备厂，上海缆绳厂交货试验报告统计资料：No.绳-15.1985

审校 邹小英

# 2.5-150A、3-250A 锦丝绳

# 1 概述

2.5-150A、3-250A 锦丝绳均采用 933.3 dtex×2 高强锦丝 66 作绳辫, 分别在 16 锭和 24 锭编绳机上编织而成。具有重量轻、强力大、伸长率大等特点。由于采用中粗旦高强锦纶帘子线为原料, 同时采用空芯绳结构, 消除了芯辫线不同时断裂的弊病, 强度利用率和强重比高、手感柔软。3-250A 锦丝绳适于作负载大、速度高的降落伞伞绳, 2.5-150A 锦丝绳适于作引导伞伞绳。

1.1 牌号及名称 2.5-150A 锦丝绳；3-250A 锦丝绳。  
1.2 基本组成 聚酰胺66纤维。  
1.3 材料标准 2.5-150A 锦丝绳: 川 Q/RTB 023—1994《2.5-150A 锦丝绳》; 3-250A 锦丝绳: 川 Q/RTB 024—1994《3-250A 锦丝绳》。  
1.4 使用工艺说明书   
1.5 供应状态   
1.6 应用概况 已用作救生伞伞绳。  
1.7 研制及生产单位 四川省海蓉绸厂研制并生产。  
1.8 鉴定级别及日期 1994 年由中国纺织总会批准生产，

# 2 性能

2.1 物理及化学性能 2.5-150A 锦丝绳、3-250A 锦丝绳的颜色、结构、编织密度及单位长度质量见表 2-1。  
2.2力学性能 2.5-150A锦丝绳、3-250A锦丝绳的断裂强力及断裂伸长率见表2-2。  
2.3 耐环境性能  
2.4 工艺性能 栽剪、缝纫工艺性能良好。

表2-1  

<table><tr><td rowspan="2">性 能</td><td colspan="2">2.5-150A 锦丝绳</td><td colspan="2">3-250A 锦丝绳</td><td rowspan="2">性 能</td><td colspan="2">2.5-150A 锦丝绳</td><td colspan="2">3-250A 锦丝绳</td></tr><tr><td>指 标</td><td>典型值</td><td>指 标</td><td>典型值</td><td>指 标</td><td>典型值</td><td>指 标</td><td>典型值</td></tr><tr><td>颜色</td><td>练白</td><td>-</td><td>练白</td><td>-</td><td>编织密度/(个/cm)</td><td>4±0.5</td><td>3.8</td><td>5.5±0.5</td><td>5.5</td></tr><tr><td>结构(锭×根)</td><td>16×1</td><td>-</td><td>24×1</td><td>-</td><td>单位长度质量/(g/m)</td><td>≤3.8</td><td>3.4</td><td>≤5.8</td><td>5.5</td></tr></table>

注：典型值取自防灼锦丝绳。

表2-2  

<table><tr><td rowspan="2">性 能</td><td colspan="2">2.5-150A 锦丝绳</td><td colspan="2">3-250A 锦丝绳</td><td rowspan="2">性 能</td><td colspan="2">2.5-150A 锦丝绳</td><td colspan="2">3-250A 锦丝绳</td></tr><tr><td>指 标(个别)</td><td>典型值</td><td>指 标(个别)</td><td>典型值</td><td>指 标(个别)</td><td>典型值</td><td>指 标(个别)</td><td>典型值</td></tr><tr><td>断裂强力/N</td><td>≥1470</td><td>1600</td><td>≥2450</td><td>2557</td><td>断裂伸长率/%</td><td>≥22</td><td>28</td><td>≥30</td><td>44.2</td></tr></table>

注：典型值取自防灼锦丝绳。

# 3 使用工艺

3.1 裁剪工艺 作伞绳时，在滑轮台上加一定载荷，停放 $5\mathrm{min}$ 后，划线裁剪，绳头电热切割。  
3.2 缝纫工艺 可采用锯齿形针脚缝制，选用 $19\sim 20$ 号机针，配以9号防灼锦丝线，线迹密度为 $30^{+5}$ 齿/100mm。

# 4 其他

4.1 包装卷绕成圆筒形。用洁净、坚韧的纸包装，再用塑料袋衬垫后，装入纸（板）箱。  
4.2 运输 按非危险品运输。注意防雨、防潮。  
4.3 贮存 贮存于温度 $0 \sim 30^{\circ} \mathrm{C}$ 、相对湿度不大于 $70\%$ 的库房内。防止日光直接照射，远离热源，离墙不少于 $1 \mathrm{~m}$ ，离地面不少于 $0.5 \mathrm{~m}$ 。

# 5 使用建议

推荐。

# 参考文献

1 宏伟机械厂. 验收试验报告统计资料: No. 绳-16. 1999

编写 蔡敬刚 马衍富

审校 邹小英

# 3.5-150A 空芯锦丝绳、4-200A、6-400A、7-400A 锦丝绳

# 1 概述

3.5-150A 空芯锦丝绳、4200A 锦丝绳、6-400A 锦丝绳采用 277.8 dtex 高强锦丝为绳辫，7-400A 锦丝绳采用 277.8 dtex $\times 2$ 高强锦丝为绳辫，3.5-150A 空心锦丝绳、4-200A 锦丝绳在 16 锭编绳机上编织而成。6-400A、7-400A 锦丝绳在 24 锭编绳机上编织而成。由于采用高强锦丝为原料，同时采用空芯绳结构，不存在芯辫配合的问题，故强力利用率高，因此，绳子强重比较高，手感也比较柔软。其中 3.5-150A 和 4-200A 锦丝绳根据需要可经涂层、定型处理，处理后具有耐磨、伸长变形均匀等特点。3.5-150A 空芯锦丝绳适于作备份伞伞绳；6-400A 锦丝绳适于作翼型运动伞伞绳；6-400A 锦丝绳适于作拦阻网带吊绳；7-400A 锦丝绳适于作航弹伞伞绳。

1.1 牌号及名称 3.5-150A 空芯锦丝绳；4-200A 锦丝绳；6-400A 锦丝绳；7-400A 锦丝绳。  
1.2 基本组成 聚酰胺6纤维。  
1.3 材料标准 3.5-150A 空芯锦丝绳：沪Q/FJ 5055-1984《3.5-150A 空芯锦丝绳》；4-200A、6-400A、7-400A 锦丝绳：FZ 66302-1995《特种工业用锦丝绳、涤丝绳、锦棉绳、锦丝套绳、双层锦丝绳》。  
1.4 使用工艺说明书   
1.5 供应状态   
1.6 应用概况 3.5-150A 空芯锦丝绳: 已用作备份伞伞绳; 4-200A 锦丝绳: 已用作翼型运动伞伞绳; 6-400A 锦丝绳: 已用作飞机拦阻网带的吊绳; 7-400A 锦丝绳: 已用作航弹伞伞绳。  
1.7 研制及生产单位 3.5-150A 空芯锦丝绳、4-200A 锦丝绳、6-400A 锦丝绳由上海缆绳厂研制并生产；7-400A 锦丝绳由四川省海蓉绸厂研制并生产。  
1.8 鉴定级别及日期 3.5-150A 空芯锦丝绳：1984 年由纺织工业部鉴定通过；4200A 锦丝绳：1982 年由纺织工业部鉴定通过；6-400A 锦丝绳：1981 年由纺织工业部鉴定通过；7-400A 锦丝绳：1988

年由纺织工业部鉴定通过。

# 2 性能

2.1 物理及化学性能 3.5150A 空芯锦丝绳、4-200A 锦丝绳、6-400A 锦丝绳、7-400A 锦丝绳的颜色、结构、编织密度及单位长度质量见表2-1。  
2.2力学性能3.5-150A空芯锦丝绳、4200A锦丝绳、6-400A锦丝绳、7-400A锦丝绳的断裂强力及断裂伸长率见表2-2。

# 2.3 耐环境性能

2.4 工艺性能 裁剪、缝纫工艺性能良好。

表2-1  

<table><tr><td rowspan="2">性能</td><td colspan="2">3.5 150A 空芯锦丝绳</td><td colspan="2">-200A 锦丝绳</td><td colspan="2">6-100A 锦丝绳</td><td colspan="2">7-100A 锦丝绳</td></tr><tr><td>指标</td><td>典型值</td><td>指标</td><td>典型值</td><td>指标</td><td>典型值</td><td>指标</td><td>典型值</td></tr><tr><td>颜色</td><td>原色</td><td>...</td><td colspan="2">原色</td><td>原色</td><td>...</td><td>练白</td><td>...</td></tr><tr><td>结构(锭×根)</td><td>16×7</td><td>...</td><td>16×9</td><td>...</td><td>21×12</td><td>...</td><td>24×1</td><td>...</td></tr><tr><td>编织密度/(个/cm)</td><td>5±1.0</td><td>5.2</td><td>4±1.0</td><td>4.3</td><td>5±1.0</td><td>4.9</td><td>5±0.5</td><td>5.2</td></tr><tr><td>单位长度质量/(g/m)</td><td>≤4.0</td><td>3.7</td><td>≤5.5</td><td>4.8</td><td>≤11.0</td><td>9.7</td><td>≤13.0</td><td>10.6</td></tr></table>

注：3.5-150A 空芯锦丝绳、4-200A 锦丝绳、6-400A 锦丝绳的典型值取自涂层定型绳。

表2-2-2  

<table><tr><td rowspan="2">性 能</td><td colspan="2">3.5-150A 空芯锦丝绳</td><td colspan="2">4-200A 锦丝绳</td><td colspan="2">6-100A 空芯锦丝绳</td><td colspan="2">7-100A 锦丝绳</td></tr><tr><td>指标(个别)</td><td>典型值</td><td>指标(个别)</td><td>典型值</td><td>指标(个别)</td><td>典型值</td><td>指标(个别)</td><td>典型值</td></tr><tr><td>断裂强力/N</td><td>≥1470</td><td>1767</td><td>≥1960</td><td>2170</td><td>≥3920</td><td>4310</td><td>≥3920</td><td>4500</td></tr><tr><td>断裂伸长率/%</td><td>≥20</td><td>33.8</td><td>≥20</td><td>25.3</td><td>≥30</td><td>39.1</td><td>≥30</td><td>40</td></tr></table>

注：3.5-150A 空芯锦丝绳、4-200A 锦丝绳、6-400A 锦丝绳的典型值取自涂层定型绳。

# 3 使用工艺

3.1 裁剪工艺 3.5-150A 空芯锦丝绳、4-200A 锦丝绳用作伞绳时，在滑轮台上加一定载荷，停放 $5\mathrm{min}$ 后，划线裁剪，绳头电热切割。6-400A、7400A 锦丝绳在自然状态下划线，电热切割。  
3.2 缝纫工艺 3.5-150A 空芯锦丝绳、4-200A 锦丝绳采用叠缝锯齿形针脚缝制，选用 $19 \sim 20$ 号机针，配以 9 号防灼锦丝线，线迹密度为 $30^{-3}$ 齿/100 mm。6-100A 锦丝绳用作拦阻网带吊绳时，用打结连接。7-400A 锦丝绳采用锯齿形针脚缝制，选用 $19 \sim 20$ 号机针，配以 8 号防灼锦丝线，线迹密度为 $40^{-3}$ 齿/100 mm。

# 4 其他

4.1包装卷绕成圆筒形。用洁净、坚韧的纸包装，再用塑料袋衬垫后，装入纸（板）箱。  
4.2 运输 按非危险品运输。注意防雨、防潮。  
4.3 贮存 贮存于温度 $0 \sim 30^{\circ} \mathrm{C}$ 、相对湿度不大于 $70 \%$ 的库房内。防止日光直接照射，远离热源，离墙不少于 $1 \mathrm{~m}$ ，离地面不少于 $0.5 \mathrm{~m}$ 。

# 5 使用建议

选用。

# 参考文献

1 宏光空降装备厂. 试验报告统计资料: No. 绳-17.1985   
2 宏伟机械厂. 验收试验报告统计资料: No.绳-18. 1999

编写 蔡敬刚 马衍富

审校 邹小英

# 3-75涤纶绳、4-160涤棉绳

# 1 概述

3-75 涤纶绳采用 $153.3 \mathrm{dtex} \times 10$ 锦丝为绳辫线， $153.3 \mathrm{dtex} \times 10 \times 3$ 涤丝并合加捻后为绳芯线，在16锭编织机上织成；4-160涤棉绳采用 $13 \mathrm{dtex} \times 2 \times 3$ 涤棉线为绳辫线，采用 $13 \mathrm{dtex} \times 12 \times 3$ 涤棉线为绳芯在编绳机上编织而成。3-75涤纶绳具有外观紧密，防滑，使用时不易起毛，伸长率有确定范围等特点；4-160涤棉绳为16锭有芯绳，它具有柔软、打结时不易松散滑脱，经受较大的温、湿度变化后机械物理性能较为稳定以及不易灼伤（均与单一纯棉和锦丝材料相比）等特点。3-75涤纶绳主要用作民航救生衣拉手；4-160涤棉绳适用于作控制降落伞开伞程序的拉断连接绳以及其他用途的连接绳。

1.1 牌号及名称 3-75涤纶绳；4-160涤棉绳。  
1.2 基本组成 3-75 涤纶绳: 高强聚酯纤维; 4-160 涤棉绳: 天然纤维素纤维 (棉)、聚酯纤维。  
1.3 材料标准 3-75 涤纶绳: 川 Q/RTB 020—1994《3·75 涤纶绳》; 4-160 涤棉绳: FZ 66301—1995《特种工业用棉绳、棉丝绳、维纶绳、涤棉绳》。  
1.4 使用工艺说明书   
1.5 供应状态   
1.6 应用概况 3-75 涤纶绳: 已用作民航救生衣拉手; 4-160 涤棉绳: 已用作特种航弹伞的拉断连接绳, 还用作单兵火箭牵引伞连接绳。  
1.7 研制及生产单位 3-75 涤纶绳：四川省海蓉绸厂研制并生产；4-160 涤棉绳：四川闽中绸厂研制，四川省海蓉绸厂生产。  
1.8 鉴定级别及日期 3-75 涤纶绳: 1994 年由四川省丝绸公司鉴定通过; 4-160 涤棉绳: 1977 年由纺织工业部批准生产。

# 2 性能

2.1 物理及化学性能 3-75 涤纶绳、4-160 涤棉绳的颜色、结构、编织密度、直径、单位长度质量见表 2-1。  
2.2力学性能 3-75涤纶绳、4-160涤棉绳的断裂强力见表2-2。  
2.3 耐环境性能  
2.4 工艺性能 裁剪工艺性能良好。

表2-1  

<table><tr><td rowspan="2" colspan="2">性 能</td><td colspan="2">3-75 涤纶绳</td><td colspan="2">4-160 涤棉绳</td></tr><tr><td>指 标</td><td>典型值</td><td>指 标</td><td>典型值</td></tr><tr><td colspan="2">颜色</td><td>原色</td><td></td><td>原色</td><td></td></tr><tr><td rowspan="2">结构</td><td>辫线(锭×根)</td><td>16×1</td><td></td><td>16×2</td><td>--</td></tr><tr><td>芯线(参考)(根)</td><td>--</td><td></td><td>7</td><td></td></tr><tr><td colspan="2">编织密度/(个/cm)</td><td>3±1.0</td><td>3.5</td><td>6.0±1.0</td><td>5.54</td></tr><tr><td colspan="2">直径(参考)/mm</td><td>3.0</td><td>4.0</td><td>4.0</td><td></td></tr><tr><td colspan="2">单位长度质量(g/m)</td><td>≤4.0</td><td>3.7</td><td>≤10.5</td><td>10.1</td></tr></table>

表2-2 1  

<table><tr><td rowspan="2" colspan="2">性 能</td><td colspan="2">3-75 涤纶绳</td><td colspan="2">4-160 涤棉绳</td></tr><tr><td>指 标</td><td>典型值</td><td>指 标</td><td>典型值</td></tr><tr><td>断裂强力/N</td><td>个别</td><td>≥735</td><td>902</td><td>1 230~1 570</td><td>1 360</td></tr></table>

# 3 使用工艺

裁剪工艺 3-75 涤纶绳在自然状态下铺在工作台上, 按要求尺寸划线, 用电热切割器切割; 4-160 涤棉绳在自然状态下划线, 裁剪绳头上涂硝基胶并捏紧。

# 4 其他

4.1 包装卷绕成圆筒形。用洁净、坚韧的纸包装，再用塑料袋衬垫后装入纸（板）箱。  
4.2 运输 按非危险品运输。注意防潮、防雨。  
4.3 贮存 贮存于温度 $0 \sim 30^{\circ} \mathrm{C}$ 、相对湿度不大于 $70 \%$ 的库房内。防止日光直接照射，远离热源，离墙不少于 $1 \mathrm{~m}$ ，离地面不少于 $0.5 \mathrm{~m}$ 。

# 5 使用建议

推荐。

# 参考文献

1 汉江机械厂. 验收试验报告统计资料: No. 绳-04. 1999   
2 宏伟机械厂. 验收试验报告统计资料: No. 绳-05.1999

编写张蓉

审校 王幼宁

# 5松紧棉绳、6松紧棉锦绳、6.5松紧棉棉绳

# 1 概述

松紧绳由精梳棉线或精梳棉线外加锦丝组成的辫线，紧紧地包裹着一束截面呈方形的橡胶丝，在编

绳机上一次或者二次编织而成，具有手感坚硬、同弹力大、永久变形小等特点。对绳子特定伸长变形的负荷（定伸强力）有严格的规定。当绳子拉伸至 $100\%$ 后，绳辫产生约束和限制作用。因此，松紧绳是一种伸长和变形受到一定限制的弹性绳。

5松紧棉绳适于作降落伞伞包开伞弹簧以及伞衣套套圈。6松紧棉锦绳和6.5松紧棉棉绳分别考虑阻力伞和救生伞伞衣套套圈的特殊需要，兼有锦丝和棉以及棉和锦丝两层绳辫，具有抗断、耐磨等特点。外层绳辫为棉线的6松紧棉锦绳由于能够抗灼伤，尤其适于作高速救生伞的伞衣套套圈。

1.1 牌号及名称 5松紧棉绳：6松紧棉锦绳；6.5松紧棉棉绳。  
1.2 基本组成 5 松紧棉绳：天然纤维素纤维（棉）、橡胶丝；6 松紧棉锦绳、6.5 松紧锦棉绳；聚酰胺 6 纤维、天然纤维素纤维（棉）、橡胶丝。  
1.3 材料标准 FZ 66304-1995《特种工业用松紧绳》  
1.4 使用工艺说明书   
1.5 供应状态   
1.6 应用概况 5 松紧棉绳: 已用作救生伞和其他人用伞的伞包开伞弹簧以及伞衣套套圈; 6 松紧棉锦绳: 已用作救生伞伞衣套套圈; 6.5 松紧锦棉绳: 已用作阻力伞的装伞套套圈。  
1.7 研制及生产单位 5 松紧棉绳：上海丽新织造厂研制；四川省海蓉绸厂、上海缆绳厂生产；6 松紧棉锦绳、6.5 松紧棉棉绳：四川阆中绸厂研制；四川省海蓉绸厂、上海缆绳厂生产。  
1.8 鉴定级别及日期 5 松紧棉绳: 1961 年由纺织工业部批准生产; 6 松紧棉锦绳、6.5 松紧锦棉绳: 1980 年由纺织工业部批准生产。

# 2 性能

2.1 物理及化学性能  
2.1.1 5松紧棉绳、6松紧棉锦绳、6.5松紧锦棉绳的颜色、结构、直径、单位长度质量见表21。  
2.1.2 为了区别松紧绳的生产年份，棉线辫线的色泽和标志线的颜色按表2-2规定。上半年度生产的， $2 \times 2$ 根标志线同一方向编织，下半年度生产的，交叉方向编织。表示年代的绳辫线三种色泽循环使用，表示年份的标志线十种色泽循环使用。  
2.2力学性能5松紧棉绳、6松紧棉锦绳、6.5松紧锦棉绳的定伸强力见表2-3。  
2.3 耐环境性能  
2.4 工艺性能 裁剪、手工装配工艺性能良好。

表2-1  

<table><tr><td rowspan="2" colspan="2">性 能</td><td colspan="2">3松紧棉绳</td><td colspan="2">6松紧棉锦绳</td><td colspan="2">6.5松紧锦棉绳</td></tr><tr><td>指 标</td><td>典型值</td><td>指 标</td><td>典型值</td><td>指 标</td><td>典型值</td></tr><tr><td colspan="2">颜色</td><td>红色夹2×2根标志线</td><td></td><td>棉线红色夹2×2根标志线</td><td></td><td>内层绳辫棉线红色夹2×2根标志线外层绳辫棉线草绿夹2×2根标志线</td><td></td></tr><tr><td rowspan="2">结构</td><td>辫线(锭×根)</td><td>16×2棉线</td><td>-</td><td>16×2棉线(外层)16×2棉丝(内层)</td><td>-</td><td>16×2棉丝(外层)16×2棉线(内层)</td><td></td></tr><tr><td>芯线(根)</td><td>30°橡胶丝</td><td></td><td>30°橡胶丝</td><td></td><td>30°橡胶丝</td><td>-</td></tr><tr><td colspan="2">直径/mm</td><td>5.0±0.5</td><td>5.07</td><td>6.0±0.5</td><td>6.02</td><td>6.5±0.5</td><td>6.18</td></tr><tr><td colspan="2">单位长度质量/(g/m)</td><td>≤22.0</td><td>19.3</td><td>≤30.0</td><td>25.9</td><td>≤32.0</td><td>27.8</td></tr></table>

表2-2  

<table><tr><td>年份</td><td>标志线颜色</td><td>年份</td><td>标志线颜色</td><td>年份</td><td>标志线颜色</td><td>年份</td><td>标志线颜色</td><td>年份</td><td>标志线颜色</td></tr><tr><td>0</td><td>橙</td><td>2</td><td>黑</td><td>4</td><td>黄</td><td>6</td><td>褐</td><td>8</td><td>绿</td></tr><tr><td>1</td><td>青</td><td>3</td><td>白</td><td>5</td><td>灰</td><td>7</td><td>蓝</td><td>9</td><td>紫</td></tr></table>

注：90年代绳辫线色泽为大红：2000年代绳辫线色泽为玫瑰红，

表2-3  

<table><tr><td rowspan="2" colspan="3">性 能</td><td colspan="2">5松紧棉绳</td><td colspan="2">6松紧棉锦绳</td><td colspan="2">6.5松紧锦棉绳</td></tr><tr><td>指标</td><td>典型值</td><td>指标</td><td>典型值</td><td>指标</td><td>典型值</td></tr><tr><td rowspan="3">定伸强力N</td><td>伸长为10%</td><td>个别</td><td>≥10</td><td>15.3</td><td>≥10</td><td>15.1</td><td>≥10</td><td>15.4</td></tr><tr><td>伸长为100%</td><td>个别</td><td>24~59</td><td>最大44.3最小41.7</td><td>21~59</td><td>最大50.0最小46.6</td><td>24~69</td><td>最大47.5最小44.6</td></tr><tr><td>伸长为105%</td><td>个别</td><td>≥+2</td><td>-4.21</td><td>≥-2</td><td>-9.16</td><td>≥:2</td><td>-5.88</td></tr></table>

# 3 使用工艺

裁剪工艺 5 松紧棉绳、6 松紧棉锦绳裁剪后用蜡封绳头，6.5 松紧锦棉绳先用电热切割器将锦丝辫线烫熔，然后再用剪刀裁剪。

# 4 其他

4.1 包装 绳子摇成绞状。用洁净、坚韧的纸包装，再用塑料袋衬垫后，装入纸（板）箱等装运。  
4.2 运输 按非危险品运输。注意防雨、防潮。  
4.3 贮存 贮存于温度 $0 \sim 30^{\circ} \mathrm{C}$ 、相对湿度不大于 $70\%$ 的库房内。防止日光直接照射，远离热源，离墙不少于 $1 \mathrm{~m}$ ，离地面不少于 $0.5 \mathrm{~m}$ 。

# 5 使用建议

选用。

# 参考文献

1 宏伟机械厂，宏伟机械厂验收试验报告统计资料：No.绳-19.1985

审校 邹小英

# 2-100芳纶绳

# 1 概述

2-100芳纶绳采用420dtex芳纶为绳辫，1680dtex芳纶为绳芯，在16锭编绳机上编织而成。具有结构紧密、强力高等特点，适于作面罩拉绳。

1.1 牌号及名称 2-100芳纶绳。  
1.2 基本组成 芳香族聚酰胺纤维。  
1.3 材料标准 川Q/RTB065—1998《2-100芳纶绳》。

1.4 使用工艺说明书   
1.5 供应状态   
1.6 应用概况 用作面罩拉绳。  
1.7 研制及生产单位 四川省海蓉绸厂研制并生产。  
1.8 鉴定级别及日期 1998年由四川省丝绸公司鉴定通过。

# 2 性能

2.1 物理及化学性能 2-100芳纶绳的颜色、结构、编织密度、直径、单位长度质量见表2-1。  
2.2力学性能 2-100芳纶绳的断裂强力及断裂伸长率见表2-2。  
2.3 耐环境性能  
2.4 工艺性能 裁剪工艺性能良好。

表2-1  

<table><tr><td rowspan="2" colspan="2">性 能</td><td colspan="2">2-100芳纶绳</td><td rowspan="2">性 能</td><td colspan="2">2-100芳纶绳</td></tr><tr><td>指 标</td><td>典型值</td><td>指 标</td><td>典型值</td></tr><tr><td colspan="2">颜色</td><td>原色</td><td></td><td>编织密度/(个·cm)</td><td>13±1.0</td><td></td></tr><tr><td rowspan="2">结构</td><td>辫线(锭×根)</td><td>16×1</td><td></td><td>直径/mm</td><td>2.0</td><td>1.5</td></tr><tr><td>芯线(根)</td><td>3</td><td>--</td><td>单位长度质量/(g/m)</td><td>≤1.5</td><td>1.3</td></tr></table>

表2-2  

<table><tr><td rowspan="2">性 能</td><td colspan="2">2-100芳纶绳</td><td rowspan="2">性 能</td><td colspan="2">2-100芳纶绳</td></tr><tr><td>指 标</td><td>典型值</td><td>指 标</td><td>典型值</td></tr><tr><td>断裂强力/N</td><td>≥1000</td><td>1000</td><td>断裂伸长率/%</td><td>≤10</td><td>5</td></tr></table>

# 3 使用工艺

裁剪工艺 在自然状态下划线、裁剪。

# 4 其他

4.1 包装 用纸芯卷成圆筒形，并用与成品纤维相同的线扎紧，用清洁坚韧的纸包装，再用塑料袋衬垫后装入纸(板)箱等装运。  
4.2 运输 按非危险品运输。注意防雨、防潮。  
4.3 贮存 贮存于温度 $0 \sim 30^{\circ} \mathrm{C}$ 、相对湿度不大于 $70\%$ 的库房内。防止日光直接照射，远离热源，离墙不少于 $1 \mathrm{~m}$ ，离地面不少于 $0.5 \mathrm{~m}$ 。

# 5 使用建议

选用。

# 参考文献

1 汉江机械厂. 验收试验报告统计资料: No. 绳-20. 1999

编写张蓉

审校 王幼宁

# FR2-50芳砜纶绳

# 1 概述

FR2-50芳砜纶绳采用由 $50\% \sim 70\%$ 芳纶纤维与 $30\% \sim 50\%$ 芳砜纶纤维混纺成的18.5tex×2的纱线为辫线，1650dtex芳纶长丝为芯线，在16锭编织机上编织而成，具有结构紧密、伸长率低、阻燃等特点。适用于救生服装调节绳。

1.1 牌号及名称 FR250芳砜纶绳。  
1.2 基本组成 聚砜酰胺纤维、芳香族聚酰胺纤维。  
1.3 材料标准 GJB 2625—1996《代偿服用芳砜纶纺织材料规范》。  
1.4 使用工艺说明书   
1.5 供应状态   
1.6 应用概况 用作救生服装调节绳。  
1.7 研制及生产单位 上海纺织科学研究院研制并生产。  
1.8 鉴定级别及日期 1995 年由中国纺织总会鉴定通过。

# 2 性能

2.1物理及化学性能FR2-50芳砜纶绳的颜色、结构、编织密度、直径、单位长度质量见表2-1。  
2.2力学性能FR2-50芳砜纶绳的断裂强力及断裂伸长率见表2-2。  
2.3 耐环境性能  
2.4 .工艺性能 裁剪、工艺性能良好。

表2-1  

<table><tr><td rowspan="2" colspan="2">性 能</td><td colspan="2">FR2-50芳砜纶绳</td><td rowspan="2">性 能</td><td colspan="2">FR2-50芳砜纶绳</td></tr><tr><td>指 标</td><td>典型值</td><td>指 标</td><td>典型值</td></tr><tr><td colspan="2">颜色</td><td>草绿、桔红</td><td></td><td>编织密度/(个/cm)</td><td>15±1.0</td><td></td></tr><tr><td rowspan="2">结构</td><td>辫线(锭×根)</td><td>16×1</td><td></td><td>直径/mm</td><td>2.0</td><td>1.5</td></tr><tr><td>芯线(根)</td><td>3</td><td>--</td><td>单位长度质量/(g/m)</td><td>≤3.0</td><td>2.3</td></tr></table>

注：典型值取自桔红绳。

表2-2  

<table><tr><td rowspan="2">性 能</td><td colspan="2">FR2-50芳砜纶绳</td><td rowspan="2">性 能</td><td colspan="2">FR2-50芳砜纶绳</td></tr><tr><td>指 标</td><td>典型值</td><td>指 标</td><td>典型值</td></tr><tr><td>断裂强力/N</td><td>≥500</td><td>825</td><td>断裂伸长率%</td><td>≤25</td><td>6</td></tr></table>

注：典型值取自桔红绳。

# 3 使用工艺

裁剪工艺 在自然状态下划线、裁剪。

# 4 其他

4.1包装用纸芯卷成圆筒形，并用白色线扎紧，用清洁坚韧的纸包装，装入黑色塑料袋后再装入

纸（板）箱等装运。

4.2 运输 按非危险品运输。注意防雨、防潮。  
4.3 贮存 贮存于温度 $0 \sim 30^{\circ} \mathrm{C}$ 、相对湿度不大于 $70 \%$ 的库房内。防止日光直接照射，远离热源，离墙不少于 $1 \mathrm{~m}$ ，离地面不少于 $0.5 \mathrm{~m}$ 。

# 5 使用建议

推荐。

# 参考文献

1 汉江机械厂，验收试验报告统计资料：No. 绳-21.1999 年。

编写张蓉

审校 张德仁

# 13-60、13-65、25-150棉带

# 1 概述

13-60、13-65、25-150棉带均采用J10.8tex×2×3棉线作经线，J15tex×2棉线作纬线，以2/2斜纹组织织造而成。特点是伸长率有限定值。用作棉布制造的降落伞伞衣加强带，起承载骨架作用。

1.1 牌号及名称 13-60棉带；13-65棉带；25-150棉带。  
1.2 基本组成 天然纤维素纤维（棉）。  
1.3 材料标准 FZ66306-1995《特种工业用棉带、棉锦丝带、丝棉带、维纶带》。  
1.4 使用工艺说明书   
1.5 供应状态   
1.6 应用概况 13-60棉带：已用作投物伞伞衣加强带；13-65棉带、25-150棉带：已用作伞兵伞、投物伞的伞衣加强带、伞衣绳扣横带和伞衣顶扣带等。  
1.7 研制及生产单位 上海国棉二十厂研制；四川省海蓉绸厂生产。  
1.8 鉴定级别及日期 13-65、25-150 棉带：1955 年由纺织工业部批准生产；13-60 棉带：1956 年由纺织工业部批准生产。

# 2 性能

2.1 物理及化学性能 13-60、13-65、25-150 棉带的颜色、组织、总经数、纬密、厚度、宽度、单位长度质量见表 2-1。  
2.2力学性能 13-60、13-65、25-150棉带的断裂强力及标准伸长率见表2-2。  
2.3 耐环境性能[2] 25-150棉带在南京地区悬挂在朝南的木架上，自1956年6月23日至10月12日在日晒、夜露、雨淋条件下连续曝晒 $112\mathrm{d}$ 后，强力下降 $59.5\%$ 。  
2.4 工艺性能 裁剪、缝纫工艺性能良好。

表2-1  

<table><tr><td rowspan="2">性能</td><td colspan="2">13-60棉带</td><td colspan="2">13-65棉带</td><td colspan="2">25-150棉带</td></tr><tr><td>指标</td><td>典型值</td><td>指标</td><td>典型值</td><td>指标</td><td>典型值</td></tr><tr><td>颜色</td><td>海绿、草绿</td><td>--</td><td>原色</td><td></td><td>原色</td><td></td></tr><tr><td>组织</td><td>2/2斜纹</td><td>-</td><td>2/2斜纹</td><td>--</td><td>2/2斜纹</td><td>-</td></tr><tr><td>总经数(参考)/根</td><td>46</td><td>--</td><td>46</td><td></td><td>110</td><td>-</td></tr><tr><td>纬密/(根/cm)</td><td>≥14.0</td><td>15.1</td><td>≥14.0</td><td>15.1</td><td>≥14.0</td><td>15.0</td></tr><tr><td>宽度/mm</td><td>13±1.0</td><td>12.6</td><td>13±1.0</td><td>12.8</td><td>25±1.0</td><td>25.2</td></tr><tr><td>厚度(参考)/mm</td><td>≤0.70</td><td>0.64</td><td>≤0.70</td><td>-</td><td>≤0.75</td><td>-</td></tr><tr><td>单位长度质量/(g/m)</td><td>≤4.6</td><td>3.8</td><td>≤4.5</td><td>1.1</td><td>≤10.0</td><td>9.4</td></tr></table>

注：典型值取自草绿棉带。

表2-2  

<table><tr><td rowspan="2">性能</td><td colspan="2">13-60棉带</td><td colspan="2">13-65棉带</td><td colspan="2">25-150棉带</td></tr><tr><td>指标(个别)</td><td>典型值</td><td>指标(个别)</td><td>典型值</td><td>指标(个别)</td><td>典型值</td></tr><tr><td>断裂强力/N</td><td>≥588</td><td>685</td><td>≥637</td><td>773</td><td>≥1470</td><td>1770</td></tr><tr><td rowspan="2">标准伸长率/%</td><td rowspan="2">12~25</td><td>最小14.1</td><td rowspan="2">1220</td><td>最小14.4</td><td rowspan="2">12~20</td><td>最小15.2</td></tr><tr><td>最大15.1</td><td>最大15.5</td><td>最大16.3</td></tr></table>

注：典型值取自草绿棉带。

# 3 使用工艺

3.1 裁剪工艺 作绳扣横带、伞顶扣带和绳扣衬带用时，多层（不多于75层）铺料，按样板描样裁剪。  
3.2 缝纫工艺 作伞衣加强带用时，将整卷带子装于导带盘上，选用 $18\sim 19$ 号机针，配以15号防灼锦丝线，以 $30^{+5}$ 针/ $100~\mathrm{mm}$ 线迹密度，双针机缝制。

# 4 其他

4.1 包装 用纸芯卷成圆盘形，并用白色扎线扎紧。以洁净、坚韧的纸包装，再用塑料袋衬垫后装入纸（板）箱。  
4.2 运输 按非危险品运输。注意防雨、防潮。  
4.3 贮存 贮存于温度 $0 \sim 30^{\circ} \mathrm{C}$ 、相对湿度不大于 $70\%$ 的库房内。防止日光直接照射，远离热源，离墙不少于 $1 \mathrm{~m}$ ，离地面不少于 $0.5 \mathrm{~m}$ 。

# 5 使用建议

选用。

# 参考文献

1 南京宏光空降装备厂. 验收试验报告统计资料: No. 带-01. 1985   
2 南京宏光空降装备厂，降落伞，1977(2)

审校 征平

# 20-27、25-83、40-140棉带

# 1 概述

20-27、25-83、40-140棉带均采用J24.3tex×2棉线作经线，20-27棉带采用J15tex×2棉线作纬线，25-83、40-140棉带采用J18.2tex×2-2棉线作纬线，均以2/2斜纹组织织造而成。主要用作以棉帆布作伞包、提包的包边带、加强带、提手带、伞衣套套圈分位带等。

1.1 牌号及名称 20-27 棉带；25-83 棉带；40-140 棉带。  
1.2 基本组成 天然纤维素纤维（棉）。

1.3 材料标准 FZ66306—1995《特种工业用棉带、棉锦丝带、丝棉带、维纶带》。  
1.4 使用工艺说明书   
1.5 供应状态   
1.6 应用概况 20-27 棉带：已用作包边带、扎带；25-83 棉带：已用作伞包加强带；40-140 棉带：已用作伞衣套套圈分位带、软管包带、提包上的提手带等。  
1.7 研制及生产单位 上海国棉二十厂研制；上海第四织带厂、四川省海蓉绸厂生产。  
1.8 鉴定级别及日期 1955年由纺织工业部批准生产。

# 2 性能

2.1 物理及化学性能 20-27、25-83、40-140 棉带的颜色、组织、总经数、纬密、宽度、厚度、单位长度质量见表 2-1。  
2.2力学性能 20-27、25-83、40-140棉带的断裂强力及标准伸长率见表2-2。  
2.3 耐环境性能  
2.4 工艺性能 裁剪、缝纫工艺性能良好。

表2-1  

<table><tr><td rowspan="2">性能</td><td colspan="2">20-27棉带</td><td colspan="2">25-83棉带</td><td colspan="2">40-140棉带</td></tr><tr><td>指标</td><td>典型值</td><td>指标</td><td>典型值</td><td>指标</td><td>典型值</td></tr><tr><td>颜色</td><td>草绿</td><td>-</td><td>草绿</td><td>-</td><td>草绿</td><td>-</td></tr><tr><td>组织</td><td>双人字2/2斜纹</td><td></td><td>2/2斜纹</td><td></td><td>人字2/2斜纹</td><td></td></tr><tr><td>总经数(参考)/根</td><td>76</td><td>-</td><td>150</td><td>-</td><td>246</td><td></td></tr><tr><td>纬密/(根/cm)</td><td>≥18.0</td><td>19.2</td><td>≥13.0</td><td>13.9</td><td>≥13.0</td><td>11.1</td></tr><tr><td>宽度/mm</td><td>20±1.0</td><td>20.2</td><td>25±1.0</td><td>25.2</td><td>40±1.0</td><td>10.1</td></tr><tr><td>厚度/mm</td><td>≤0.60</td><td>0.53</td><td>≤0.90</td><td>0.80</td><td>≤0.90</td><td>0.81</td></tr><tr><td>单位长度质量/(g/m)</td><td>≤5.6</td><td>5.1</td><td>≤11.5</td><td>10.3</td><td>≤18.5</td><td>18.5</td></tr></table>

表2-2  

<table><tr><td rowspan="2">性能</td><td colspan="2">20-27棉带</td><td colspan="2">25-83棉带</td><td colspan="2">40-140棉带</td></tr><tr><td>指标(个别)</td><td>典型值</td><td>指标(个别)</td><td>典型值</td><td>指标(个别)</td><td>典型值</td></tr><tr><td>断裂强力/N</td><td>≥265</td><td>567</td><td>≥814</td><td>1302</td><td>≥1370</td><td>2172</td></tr><tr><td rowspan="2">标准伸长率/%</td><td rowspan="2">5~13</td><td>最小7.2</td><td rowspan="2">9~17</td><td>最小11.7</td><td rowspan="2">10~18</td><td>最小12.1</td></tr><tr><td>最大8.0</td><td>最大12.7</td><td>最大13.1</td></tr></table>

# 3 使用工艺

3.1裁剪工艺 作短加强带、伞衣套套圈分位带、提手带时，多层（不多于75层）铺料，按样板描样裁剪。  
3.2 缝纫工艺 20-27、25-83 棉带用作包边带时, 先将带端沿纵向折叠, 通过滚压机压叠为双层。缝制时, 选用 $18 \sim 19$ 号机针, 配以 13 号防灼锦丝线, 线迹密度为 $30_{-5}^{0}$ 针/100 mm。

# 4 其他

4.1 包装 用纸芯卷成圆盘形，并用白色扎线扎紧。以洁净、坚韧的纸包装，再用塑料袋衬垫后装入纸（板）箱。  
4.2 运输 按非危险品运输。注意防雨、防潮。  
4.3 贮存 贮存于温度 $0 \sim 30^{\circ} \mathrm{C}$ 、相对湿度不大于 $70\%$ 的库房内。防止日光直接照射，远离热源，

离墙不少于 $1 \mathrm{~m}$ , 离地面不少于 $0.5 \mathrm{~m}$ 。

# 5 使用建议

选用。

# 参考文献

1 南京宏光空降装备厂，验收试验报告统计资料：No.带-02.1985

审校 征平

# 18-45棉锦丝带

# 1 概述

18-45棉锦丝带采用J24.3tex×2棉线作经线，277.8dtex×3锦丝线作纬线，以人字2.2斜纹组织织造面成。厚实、挺括，伸长率有上限规定，受力变形小，纬向较坚牢。适于作航空救生服装专用拉链带。

1.1 牌号及名称 1845棉锦丝带。  
1.2 基本组成 天然纤维素纤维（棉）、聚酰胺6纤维、  
1.3 材料标准 FZ66306-1995《特种工业用棉带、棉锦丝带、丝棉带、维纶带》。  
1.4 使用工艺说明书   
1.5 供应状态   
1.6 应用概况 已用作航空救生服装专用拉链带。  
1.7 研制及生产单位 上海丽新织造厂研制；四川省海蓉绸厂生产。  
1.8 鉴定级别及日期 1965年由纺织工业部批准生产。

# 2 性能

2.1 物理及化学性能 18-45棉锦丝带的颜色、组织、总经数、纬密、宽度、厚度及单位长度质量见表2-1。  
2.2力学性能 18-45棉锦丝带的断裂强力及断裂伸长率见表2-2。  
2.3 耐环境性能  
2.4 工艺性能 用作拉链带工艺性能良好。

表2-1  

<table><tr><td rowspan="2">性能</td><td colspan="2">18-45棉锦丝带</td><td rowspan="2">性能</td><td colspan="2">18-45棉锦丝带</td></tr><tr><td>指标</td><td>典型值</td><td>指标</td><td>典型值</td></tr><tr><td>颜色</td><td>草绿</td><td>--</td><td>宽度/mm</td><td>18±1.0</td><td>17.9</td></tr><tr><td>组织</td><td>人字2/2斜纹</td><td>--</td><td>厚度(参考)/mm</td><td>≤0.70</td><td>--</td></tr><tr><td>总经数(参考)/根</td><td>76</td><td>--</td><td rowspan="2">单位长度质量/(g/m)</td><td rowspan="2">≤8.0</td><td rowspan="2">7.09</td></tr><tr><td>纬密/(根/cm)</td><td>≥17.0</td><td>17.8</td></tr></table>

注：典型值取自草绿带。

表2-2  

<table><tr><td rowspan="2">性能</td><td colspan="2">8-15棉锦丝带</td></tr><tr><td>指标(个别)</td><td>典型值</td></tr><tr><td>断裂强力/N</td><td>≥11</td><td>728</td></tr><tr><td>断裂伸长率/%</td><td>≤22</td><td>12.4</td></tr></table>

注：典型值取自草绿带

# 3 使用工艺

缝纫工艺 拉链缝到航空救生服上时，选用16号或18号机针，配以15号草绿防灼锦丝线，线迹密度为 $40^{-5}$ 针/100mm，单针机缝制。

# 4 其他

4.1 包装 用纸芯卷成圆盘形，并用白色扎线扎紧。以洁净、坚韧的纸包装，再用塑料袋衬垫后装入纸（板）箱。  
4.2 运输 按非危险品运输。注意防雨、防潮、  
4.3 贮存 贮存于温度 $0 \sim 30^{\circ} \mathrm{C}$ ，相对湿度不大于 $70\%$ 的库房内。防止日光直接照射，远离热源，离墙不少于 $1 \mathrm{~m}$ ，离地面不少于 $0.5 \mathrm{~m}$ 。

# 5 使用建议

选用。

# 参考文献

1 汉江机械厂. 验收试验报告统计资料：No. 带-03.1985

审校 征平

# 22-45棉带

# 1 概述

22.45 棉带采用 J24.3 tex × 2 棉纱作经线，J24.3 tex × 2-3 棉纱作纬线，以人字 2/2 斜纹组织织造而成。平整、厚实，伸长率有上下限规定，受力变形小。适于作高空救生服装拉链带之用，

1.1 牌号及名称 22-45棉带。  
1.2 基本组成 天然纤维素纤维（棉）。  
1.3 材料标准 FZ66306 1995《特种工业用棉带、棉锦丝带、丝棉带、维纶带》。  
1.4 使用工艺说明书   
1.5 供应状态   
1.6 应用概况 已用作航空救生服装拉链带。  
1.7 研制及生产单位 上海丽新织造厂研制；四川省海蓉绸厂生产。

1.8 鉴定级别及日期 1965年由纺织工业部批准生产。

# 2 性能

2.1 物理及化学性能 22-45 棉带的颜色、组织、总经数、纬密、宽度、厚度、单位长度质量见表 2-1。  
2.2力学性能 22-45棉带的断裂强力及断裂伸长率见表2-2。  
2.3 耐环境性能  
2.4 工艺性能 制作航空救生服装拉链带工艺性能良好。

表2-1.  

<table><tr><td rowspan="2">性 能</td><td colspan="2">22-45棉带</td><td rowspan="2">性 能</td><td colspan="2">22-45棉带</td></tr><tr><td>指标</td><td>典型值</td><td>指标</td><td>典型值</td></tr><tr><td>颜色</td><td>草绿</td><td>--</td><td>宽度/mm</td><td>22±1.0</td><td>22.3</td></tr><tr><td>组织</td><td>人字2/2斜纹</td><td>---</td><td>厚度/mm</td><td>≤0.85</td><td>--</td></tr><tr><td>总经数(参考)/根</td><td>74</td><td>75.5</td><td rowspan="2">单位长度质量, (g/m)</td><td rowspan="2">≤10.4</td><td rowspan="2">9.13</td></tr><tr><td>纬密/(根/cm)</td><td>≥14.0</td><td>15.5</td></tr></table>

表2-2  

<table><tr><td rowspan="2">性能</td><td colspan="2">22.45棉带</td></tr><tr><td>指标(个别)</td><td>典型值</td></tr><tr><td>断裂强力/N</td><td>≥141</td><td>600</td></tr><tr><td>断裂伸长率/%</td><td>12~20</td><td>12.3</td></tr></table>

# 3 使用工艺

缝纫工艺 拉链缝到航空救生服装上时，选用16号或18号机针，配以13号草绿防灼锦丝线，线迹密度为 $40_{-5}^{+5}$ 针/100mm。

# 4 其他

4.1 包装 用纸芯卷成圆盘形，并用白色扎线扎紧。以洁净、坚韧的纸包装，再用塑料袋衬垫后装入纸（板）箱。  
4.2 运输 按非危险品运输。注意防雨、防潮。  
4.3 贮存 贮存于温度 $0 \sim 30^{\circ} \mathrm{C}$ 、相对湿度不大于 $70\%$ 的库房内。防止日光直接照射，远离热源，离墙不少于 $1 \mathrm{~m}$ ，离地面不少于 $0.5 \mathrm{~m}$ 。

# 5 使用建议

选用。

# 参考文献

1 汉江机械厂. 验收试验报告统计资料: No. 带-04. 1985

审校 征平

# 13-65、20-27、25-83、25-150、32-230、40-140 维纶带

# 1 概述

13-65、20-27、25-150 维纶带采用 $29.5 \mathrm{tex} \times 2$ 维纶线作经线， $29.5 \mathrm{tex}$ 维纶纱作纬线，25-83 维纶带采用 $29.5 \mathrm{tex} \times 2$ 维纶线作经、纬线；32-230 维纶带采用 $29.5 \mathrm{tex} \times 4$ 维纶线作经、纬线；40-140 维纶带采用 $29.5 \mathrm{tex} \times 2$ 维纶线作经线， $29.5 \mathrm{tex} \times 3$ 维纶线作纬线。六种型号的带子均以 $2 / 2$ 斜纹组织织造而成。与相应品种的棉带相比，具有不易发霉、耐气候性好、价格低等优点。可代替相应品种棉带和麻带，用子制作降落伞和盖布，尤其适宜于在全天候条件下使用。

1.1 牌号及名称 13-65 维纶带；20-27 维纶带；25-83 维纶带；25-150 维纶带；32-230 维纶带；40-140 维纶带。  
1.2 基本组成 聚乙烯醇缩甲醛纤维。  
1.3 材料标准 FZ66306-1995《特种工业用棉带、棉锦丝带、丝棉带、维纶带》。  
1.4 使用工艺说明书   
1.5 供应状态   
1.6 应用概况 13-65、25-83、25-150、32-230 维纶带：已用作飞机盖布和提包上的加强带、扎带等；20-27 维纶带：已用作提包的包边带；40-140 维纶带：已用作提包的提手带。  
1.7 研制及生产单位 13-65、20-27、25-150、32-230 维纶带：上海第四织带厂研制；上海第四织带厂、四川省海蓉绸厂生产；25-83、40-140 维纶带：四川省海蓉绸厂研制并生产。  
1.8 鉴定级别及日期 13-65、20-27、25-150、32-230 维纶带：1979 年由纺织工业部鉴定通过；25-83、40-140 维纶带：1983 年由纺织工业部鉴定通过。

# 2 性能

2.1 物理及化学性能 维纶带的颜色、组织、总经数、纬密、宽度、厚度、单位长度质量见表2-1。  
2.2力学性能 维纶带的断裂强力及标准伸长率见表2-2.  
2.3 耐环境性能  
2.4 工艺性能 裁剪、缝纫工艺性能良好。

表2-1  

<table><tr><td rowspan="2">性能</td><td colspan="2">13-65 维纶带</td><td colspan="2">20-27 维纶带</td><td colspan="2">25-83 维纶带</td></tr><tr><td>指标</td><td>典型值</td><td>指标</td><td>典型值</td><td>指标</td><td>典型值</td></tr><tr><td>颜色</td><td>原色、草绿</td><td>--</td><td>草绿</td><td></td><td>草绿</td><td>--</td></tr><tr><td>组织</td><td>2/2 斜纹</td><td>-</td><td>双人字 2/2 斜纹</td><td>-</td><td>2/2 斜纹</td><td>--</td></tr><tr><td>总经数(参考)/根</td><td>50</td><td>-</td><td>54</td><td></td><td>118</td><td>-</td></tr><tr><td>纬密/(根/cm)</td><td>≥14</td><td>14.4</td><td>≥18</td><td></td><td>≥13</td><td>14.0</td></tr><tr><td>宽度/mm</td><td>13±1.0</td><td>13.0</td><td>20±1.0</td><td>19.9</td><td>25±1.0</td><td>25.3</td></tr><tr><td>厚度(参考)/mm</td><td></td><td></td><td>≤0.60</td><td>0.6</td><td>≤1.00</td><td>0.9</td></tr><tr><td>单位长度质量/(g/m)</td><td>≤4.5</td><td>4.6</td><td>≤5.6</td><td>5.6</td><td>≤11.5</td><td>9.8</td></tr></table>

续表 2-1-1  

<table><tr><td rowspan="2">性能</td><td colspan="2">25 150 维纶带</td><td colspan="2">32-230 维纶带</td><td colspan="2">40-140 维纶带</td></tr><tr><td>指标</td><td>典型值</td><td>指标</td><td>典型值</td><td>指标</td><td>典型值</td></tr><tr><td>颜色</td><td>原色、草绿</td><td colspan="3">原色、草绿、草黄</td><td>草绿</td><td></td></tr><tr><td>组织</td><td>2/2 斜纹</td><td colspan="3">双人字2&#x27;2斜纹</td><td>人字2/2斜纹</td><td></td></tr><tr><td>总经数(参考)/根</td><td>118</td><td>-</td><td>104</td><td>-</td><td>188</td><td>-</td></tr><tr><td>纬密/(根/cm)</td><td>≥14</td><td>14.2</td><td>≥48²</td><td>50.3*</td><td>≥13</td><td>11.1</td></tr><tr><td>宽度/mm</td><td>25±1.0</td><td>24.8</td><td>32±2.0</td><td>32.4</td><td>40±1.0</td><td>39.8</td></tr><tr><td>厚度(参考)/mm</td><td>-</td><td>-</td><td>-</td><td>-</td><td>≤0.90</td><td>0.8</td></tr><tr><td>单位长度质量/(g/m)</td><td>≤10.0</td><td>9.9</td><td>≤22.0</td><td>18.6</td><td>≤18.5</td><td>18.0</td></tr></table>

(1) 典型值取自草绿维纶带   
$2.5\mathrm{cm}$ 宽根数。

表2-2
