Repository: C-zj02/CFD-claw

<div align="center">

**English** | [中文](#中文版) | [Français](README_FR.md) | [Русский](README_RU.md) | [हिन्दी](README_HI.md) | [العربية](README_AR.md) | [Português](README_PT.md)

# 🚀 Claude Code Python

**A Complete Python Reimplementation Based on Real Claude Code Source**

*From TypeScript Source → Rebuilt in Python with ❤️*

***
**🔥 Active Development • New Features Weekly 🔥**

</div>

***

## 🎯 What is This?

**Clawd Code** is a **complete Python rewrite** of Claude Code, based on the **real TypeScript source code**.

File: RAG-data/中国航空材料手册(第2版) 第2卷 变形高温合金 铸造高温合金(1)401-600.pdf-68a5f607-94a5-4368-bfb8-49bfbc13c35f.md (part 7 of 11)
表3-5[4]  
热处理制度I（适用于较低温度下使用并要求有较高强度的零部件）固溶： $1080\mathrm{C} \pm 10\mathrm{C}, 8\mathrm{h}$ ，空冷；时效： $780\mathrm{C} \pm 10\mathrm{C}, 16\mathrm{h}$ ，空冷。

1.6 品种规格与供应状态 可供应各种规格的棒材、圆饼和模锻件，供应状态由需方确定。  
1.7 熔炼与铸造工艺 采用真空感应熔炼加真空电弧重熔工艺。国外相似合金也采用真空感应加电子束重熔和等离子电弧炉加真空电弧重熔工艺。  
1.8 应用概况与特殊要求 该合金广泛用于制造航空、航天发动机高温承力零部件，如高压压气机盘、涡轮盘、封严蓖齿盘以及承力环和紧固件等，在国外有成熟的使用经验，国内也已开始使用。由于合金中强化元素铝、钛、铌含量较高，属难变形高温合金，高温屈服点水平也不能完全满足现代发动机盘件的使用要求。

# 2 物理及化学性能

# 2.1 热性能

2.1.1 热导率 见表2-1。

表2-1[5]  

<table><tr><td>θ/℃</td><td>25</td><td>150</td><td>300</td><td>400</td><td>500</td><td>600</td><td>700</td><td>800</td><td>900</td></tr><tr><td>λ/(W/(m·℃))</td><td>8.5</td><td>10.2</td><td>12.7</td><td>14.2</td><td>16.0</td><td>17.8</td><td>19.8</td><td>21.6</td><td>23.6</td></tr></table>

2.1.2 比热容 见表2-2。

表2-2[5]  

<table><tr><td>θ/℃</td><td>100</td><td>200</td><td>300</td><td>400</td><td>500</td><td>600</td><td>700</td><td>800</td><td>900</td></tr><tr><td>c/(J/(kg·℃))</td><td>431</td><td>457</td><td>483</td><td>508</td><td>534</td><td>560</td><td>586</td><td>611</td><td>638</td></tr></table>

2.1.3 线膨胀系数 见表2-3。

表2-3[5]  

<table><tr><td>θ/℃</td><td>20~100</td><td>20~200</td><td>20~300</td><td>20~400</td><td>20~500</td><td>20~600</td><td>20~700</td><td>20~800</td><td>20~900</td></tr><tr><td>a/10-6℃-1</td><td>11.2</td><td>11.8</td><td>12.7</td><td>12.9</td><td>13.3</td><td>13.8</td><td>14.3</td><td>14.8</td><td>15.5</td></tr></table>

2.2 密度 $\rho = 8.23\mathrm{g / cm}^{3[5]}$   
2.3 电性能 $20\mathrm{C}$ 时的电阻率 $\rho = 1.34\times 10^{-6}\Omega \cdot \mathbf{m}^{[4]}$   
2.4 磁性能 合金无磁性。  
2.5 化学性能  
2.5.1 抗氧化性能 合金在 $800^{\circ}\mathrm{C}$ 以下具有良好的抗氧化性能。  
2.5.2 耐腐蚀性能 合金在全天候条件下具有满意的耐蚀性。

# 3力学性能

3.1 技术标准规定的性能 圆饼和模锻件技术标准规定的室温性能见表3-1，高温持久性能见表3-2。

表3-1[1~3]  

<table><tr><td rowspan="2">品 种</td><td rowspan="2">热处理制度</td><td rowspan="2">试验温度/℃</td><td>σP0.2/MPa</td><td>σb/MPa</td><td>δ5/%</td><td>ψ/%</td><td rowspan="2">ak/(J/cm²)</td><td rowspan="2">HBS(d/mm)</td></tr><tr><td colspan="4">不小于</td></tr><tr><td rowspan="2">圆饼</td><td>I</td><td>20</td><td>755</td><td>1210</td><td>13</td><td>14</td><td>29.4</td><td>3.15~3.5</td></tr><tr><td>I</td><td>20</td><td>755</td><td>1210</td><td>13</td><td>14</td><td>-</td><td>3.15~3.5</td></tr><tr><td rowspan="2">模锻件</td><td>I</td><td>20</td><td>755</td><td>1210</td><td>13</td><td>14</td><td>29.4</td><td>3.15~3.4</td></tr><tr><td>I</td><td>20</td><td>755</td><td>1210</td><td>13</td><td>14</td><td>-</td><td>3.15~3.4</td></tr></table>

表3-21~2  

<table><tr><td rowspan="3">品种</td><td rowspan="3">试验方案</td><td rowspan="3">热处理 制度</td><td rowspan="3">θ/℃</td><td colspan="2">持久性能</td><td rowspan="3">品 种</td><td rowspan="3">试验方案</td><td rowspan="3">热处理 制 度</td><td rowspan="3">θ/C</td><td colspan="2">持久性能</td></tr><tr><td rowspan="2">σ/MPa</td><td>t/h</td><td rowspan="2">σ/MPa</td><td>t/h</td></tr><tr><td>不小于</td><td>不小于</td></tr><tr><td rowspan="4">圆饼、 模锻件</td><td>1</td><td>1</td><td>650</td><td>804</td><td>100</td><td rowspan="4">圆饼、 模锻件</td><td rowspan="2">4</td><td rowspan="2">I</td><td rowspan="2">750</td><td rowspan="2">510</td><td rowspan="2">100</td></tr><tr><td rowspan="2">2</td><td rowspan="2">II</td><td rowspan="2">650</td><td rowspan="2">814</td><td rowspan="2">100</td></tr><tr><td rowspan="2">5</td><td rowspan="2">I</td><td rowspan="2">750</td><td rowspan="2">539</td><td rowspan="2">50</td></tr><tr><td>3</td><td>I、II</td><td>650</td><td>834</td><td>50</td></tr></table>

注：1 试验方案和热处理制度在订单中注明，未注明时由供方选定。  
2 当按3和5方案进行的持久试验结果不合格时，应按1、2和4方案重新试验（仍作为初次试验）。  
3 允许不按 3 和 5 方案进行重复试验。  
4 按第Ⅱ种制度热处理时，允许在 $700\mathrm{C} \pm 10\mathrm{C}$ 补充时效 $16\mathrm{h}$ ，空冷。

# 3.2 室温及各种温度下的力学性能

# 3.2.1 硬度

3.2.1.1 材料标准规定的硬度 HBS(d) $3.15 \sim 3.5 \mathrm{~mm}$ 。圆饼锻件 $(d200 \mathrm{~mm})$ 经制度 I 热处理后平均 HBS(d) $3.2 \mathrm{~mm}^{[6]}$ 。  
3.2.1.2 合金经 $1150^{\circ} \mathrm{C} 8 \mathrm{~h}, +1050^{\circ} \mathrm{C} 4 \mathrm{~h}$ , 空冷或水冷处理后, 再在 $850^{\circ} \mathrm{C}$ 和 $730^{\circ} \mathrm{C}$ 进行等温时效, 硬度的变化见表3-3。

表3-3  

<table><tr><td rowspan="2">时效温度/℃</td><td rowspan="2">固溶(二次)后冷却方式</td><td colspan="6">不同时间时效后硬度HRC</td><td rowspan="2">时效温度/℃</td><td rowspan="2">固溶(二次)后冷却方式</td><td colspan="6">不同时间时效后硬度HRC</td></tr><tr><td>原始</td><td>1h</td><td>2h</td><td>4h</td><td>8h</td><td>32h</td><td>原始</td><td>1h</td><td>2h</td><td>4h</td><td>8h</td><td>32h</td></tr><tr><td rowspan="2">850</td><td>空冷</td><td>28</td><td>36</td><td>36</td><td>35</td><td>35</td><td>-</td><td rowspan="2">730</td><td>空冷</td><td>28</td><td>40</td><td>41</td><td>42</td><td>43</td><td>44</td></tr><tr><td>水冷</td><td>18</td><td>38</td><td>37</td><td>37</td><td>37</td><td>-</td><td>水冷</td><td>18</td><td>41</td><td>42</td><td>43</td><td>44</td><td>46</td></tr></table>

# 3.2.2 拉伸性能

3.2.2.1 圆饼锻件经热处理制度I和I处理后，不同温度下的拉伸性能见表3-4。  
3.2.2.2 $d200\mathrm{mm}$ 圆饼锻件经热处理制度I处理后，室温拉伸性能平均值为： $\sigma_{\mathrm{b}} = 1334\mathrm{MPa}$ 中 $\sigma_{\mathrm{P0.2}} = 892\mathrm{MPa},\delta_5 = 18.6\% ,\psi = 21.2\%^{[6]}$   
3.2.2.3 圆饼锻件经 $1150^{\circ}\mathrm{C}$ 高温固溶和 $850^{\circ}\mathrm{C}, 780^{\circ}\mathrm{C}$ 二次时效后，不同温度的拉伸性能见表3-5。  
3.2.2.4 合金经不同制度热处理后的室温拉伸性能见表3-6。

表3-4  

<table><tr><td>品种</td><td>热处理制度</td><td>θ/C</td><td>σb/MPa</td><td>σF0.2/MPa</td><td>δ5/%</td><td>ψ/%</td></tr><tr><td rowspan="8">圆饼锻件</td><td rowspan="4">1</td><td>20</td><td>1206~1294</td><td>755~814</td><td>13~17</td><td>14~19</td></tr><tr><td>650</td><td>1128~1177</td><td>686~735</td><td>11~13</td><td>12~14</td></tr><tr><td>750</td><td>932~1000</td><td>686~735</td><td>13~20</td><td>13~20</td></tr><tr><td>800</td><td>785~843</td><td>677~735</td><td>12~19</td><td>12~19</td></tr><tr><td rowspan="4">1</td><td>20</td><td>1206~1314</td><td>813~882</td><td>13~21</td><td>14~25</td></tr><tr><td>550</td><td>1226~1275</td><td>785~853</td><td>20~22</td><td>21~22</td></tr><tr><td>600</td><td>1265~1344</td><td>824~873</td><td>16~19</td><td>17~20</td></tr><tr><td>650</td><td>1157~1255</td><td>775~883</td><td>18~21</td><td>21~23</td></tr></table>

表3-5  

<table><tr><td>热处理制度</td><td>θ/C</td><td>σb/MPa</td><td>σp0.2/MPa</td><td>δs/%</td><td>ψ/%</td></tr><tr><td rowspan="6">1150℃,8h,空冷+850℃,8h,空冷+780℃,16h,空冷</td><td>20</td><td>1230</td><td>770</td><td>13</td><td>14</td></tr><tr><td>650</td><td>1150</td><td>700</td><td>11</td><td>12</td></tr><tr><td>700</td><td>1070</td><td>800</td><td>13</td><td>19</td></tr><tr><td>750</td><td>950</td><td>760</td><td>14</td><td>29</td></tr><tr><td>800</td><td>800</td><td>690</td><td>18</td><td>34</td></tr><tr><td>850</td><td>680</td><td>600</td><td>25</td><td>38</td></tr></table>

表3-6[7]  

<table><tr><td rowspan="2">热处理制度</td><td colspan="4">室温拉伸性能</td><td rowspan="2">ak(20℃)/(kJ/m²)</td></tr><tr><td>σb/MPa</td><td>σP0.2/MPa</td><td>δ5/%</td><td>ψ/%</td></tr><tr><td>1150℃,8h,空冷</td><td>1195</td><td>760</td><td>27</td><td>29</td><td>1600</td></tr><tr><td>1150℃,4h,空冷</td><td>1330</td><td>855</td><td>22</td><td>32</td><td>920</td></tr><tr><td>1150℃,8h,空冷+1050℃,4h,空冷</td><td>1250</td><td>730</td><td>25</td><td>27</td><td>1000</td></tr><tr><td>1150℃,8h,空冷+1050℃,4h,空冷+850℃,8h,空冷</td><td>1385</td><td>970</td><td>18</td><td>24</td><td>600</td></tr><tr><td>1100℃,8h,空冷</td><td>1310</td><td>820</td><td>31</td><td>31</td><td>1130</td></tr><tr><td>1100℃,8h,空冷+850℃,8h,空冷</td><td>1390</td><td>885</td><td>17</td><td>22</td><td>620</td></tr><tr><td>1100℃,8h,空冷+850℃,8h,空冷+780℃,16h,空冷</td><td>1425</td><td>965</td><td>19</td><td>18</td><td>580</td></tr></table>

3.2.2.5 不同工艺熔炼的圆饼锻件，经 $1150^{\circ}\mathrm{C},8\mathrm{h}$ ，空冷 $+1050^{\circ}\mathrm{C},4\mathrm{h}$ ，空冷 $+850^{\circ}\mathrm{C},8\mathrm{h}$ ，空冷 $+730^{\circ}\mathrm{C},32\mathrm{h}$ ，空冷处理后，工作温度范围内的高温拉伸性能对比见表3-7。

表3-7[8]  

<table><tr><td>熔炼方法</td><td>θ/℃</td><td>σb/MPa</td><td>σP0.2/MPa</td><td>δs/%</td><td>ψ/%</td><td>ak/(kJ/m²)</td></tr><tr><td rowspan="3">真空感应加真空电弧重熔等离子电弧炉加真空电弧重熔真空感应加电子束重熔</td><td rowspan="3">700</td><td>1070</td><td>820</td><td>12.5</td><td>18.5</td><td>400</td></tr><tr><td>1100</td><td>800</td><td>14.0</td><td>20.2</td><td>410</td></tr><tr><td>1100</td><td>830</td><td>12.7</td><td>17.8</td><td>450</td></tr><tr><td rowspan="3">真空感应加真空电弧重熔等离子电弧炉加真空电弧重熔真空感应加电子束重熔</td><td rowspan="3">750</td><td>950</td><td>760</td><td>14.2</td><td>29.0</td><td>420</td></tr><tr><td>1000</td><td>780</td><td>16.0</td><td>29.3</td><td>430</td></tr><tr><td>1050</td><td>770</td><td>14.7</td><td>25.5</td><td>460</td></tr><tr><td rowspan="3">真空感应加真空电弧重熔等离子电弧炉加真空电弧重熔真空感应加电子束重熔</td><td rowspan="3">800</td><td>790</td><td>650</td><td>18.0</td><td>34.3</td><td>440</td></tr><tr><td>840</td><td>670</td><td>20.2</td><td>33.5</td><td>460</td></tr><tr><td>820</td><td>650</td><td>17.8</td><td>30.5</td><td>520</td></tr><tr><td rowspan="3">真空感应加真空电弧重熔等离子电弧炉加真空电弧重熔真空感应加电子束重熔</td><td rowspan="3">850</td><td>690</td><td>600</td><td>25.0</td><td>38.2</td><td>520</td></tr><tr><td>700</td><td>630</td><td>24.7</td><td>36.4</td><td>550</td></tr><tr><td>690</td><td>610</td><td>30.3</td><td>34.4</td><td>600</td></tr></table>

3.2.2.6 合金于高温长期时效过程中，室温拉伸性能的变化见表3-8。

# 3.2.3 冲击性能

3.2.3.1 锻件技术标准规定的室温冲击性能 $a_{\mathrm{K}} \geqslant 294 \mathrm{~kJ} / \mathrm{m}^{2}$ 。 $d200 \mathrm{~mm}$ 圆饼经制度 I 热处理后室温冲击韧性平均值为 $532 \mathrm{~kJ} / \mathrm{m}^{2[6]}$ 。

3.2.3.2 圆饼锻件经 $1150^{\circ}\mathrm{C}, 8\mathrm{h}$ , 空冷 $+850^{\circ}\mathrm{C}, 8\mathrm{h}$ , 空冷 $+780^{\circ}\mathrm{C}, 16\mathrm{h}$ , 空冷处理后, 不同温度下的冲击韧性见表3-9。

3.2.3.3 合金经不同制度热处理后的室温冲击韧性见表3-6。不同工艺熔炼的圆饼锻件，经 $1150\mathrm{C}$ 和 $1050\mathrm{C}$ 两次固溶及 $850\mathrm{C}$ 和 $730\mathrm{C}$ 两次时效后，在 $700\sim 850\mathrm{C}$ 温度范围内冲击韧性的对比见表3-7。

表3-8  

<table><tr><td colspan="2">时效规范</td><td rowspan="2">σb/MPa</td><td rowspan="2">σP0.2/MPa</td><td rowspan="2">δ5/%</td><td rowspan="2">ψ/%</td><td colspan="2">时效规范</td><td rowspan="2">σb/MPa</td><td rowspan="2">σP0.2/MPa</td><td rowspan="2">δ5/%</td><td rowspan="2">ψ/%</td></tr><tr><td>θ/C</td><td>t/h</td><td>θ/C</td><td>t/h</td></tr><tr><td rowspan="3">750</td><td>8</td><td>1250</td><td>850</td><td>24.2</td><td>24.3</td><td>850</td><td>216</td><td>1250</td><td>750</td><td>16.0</td><td>15.2</td></tr><tr><td>64</td><td>1350</td><td>930</td><td>21.4</td><td>21.2</td><td rowspan="3">950</td><td>8</td><td>1200</td><td>650</td><td>53.6</td><td>40.7</td></tr><tr><td>216</td><td>1350</td><td>940</td><td>17.6</td><td>18.8</td><td>64</td><td>1150</td><td>580</td><td>30.0</td><td>28.4</td></tr><tr><td rowspan="3">800</td><td>8</td><td>1300</td><td>860</td><td>22.0</td><td>22.5</td><td>216</td><td>1150</td><td>530</td><td>33.6</td><td>32.5</td></tr><tr><td>64</td><td>1350</td><td>890</td><td>18.0</td><td>18.3</td><td rowspan="4">1000</td><td>8</td><td>1050</td><td>570</td><td>44.1</td><td>40.2</td></tr><tr><td>216</td><td>1250</td><td>830</td><td>15.2</td><td>17.8</td><td>64</td><td>1050</td><td>550</td><td>30.6</td><td>35.4</td></tr><tr><td rowspan="2">850</td><td>8</td><td>1300</td><td>840</td><td>23.6</td><td>26.8</td><td>216</td><td>1000</td><td>470</td><td>25.2</td><td>36.2</td></tr><tr><td>64</td><td>1300</td><td>800</td><td>18.0</td><td>19.0</td><td></td><td></td><td></td><td></td><td></td></tr></table>

表3-9[7]  

<table><tr><td>θ/°C</td><td>20</td><td>700</td><td>750</td><td>800</td><td>850</td></tr><tr><td>ak/(kJ/m2)</td><td>300</td><td>400</td><td>420</td><td>440</td><td>520</td></tr></table>

# 3.3 持久和蠕变性能

# 3.3.1 高温持久性能

3.3.1.1 圆饼锻件经不同制度热处理后的持久强度见表3-10。

表3-10[4.7]  

<table><tr><td rowspan="2">热处理制度</td><td rowspan="2">试验温度/℃</td><td colspan="4">持久强度极限/MPa</td><td rowspan="2">σ100H</td></tr><tr><td>σ100</td><td>σ500</td><td>σ1000</td><td>σ5000</td></tr><tr><td rowspan="3">1090~1120C,8h,空冷+850℃±10C,4~8h,空冷+780C±10C,10~16h,空冷</td><td>650</td><td>814~873</td><td>755~794</td><td>721~765</td><td>647~686</td><td>&gt;1.1</td></tr><tr><td>750</td><td>510~530</td><td>407~451</td><td>373~417</td><td>294~338</td><td>&gt;1.1</td></tr><tr><td>800</td><td>329~373</td><td>250~289</td><td>-</td><td>-</td><td>&gt;1.1</td></tr><tr><td rowspan="3">1080C±10C,8h,空冷+780C±10C,16h,空冷</td><td>550</td><td>1030~1089</td><td>961~1020</td><td>932~986</td><td>863~917</td><td>&gt;1.1</td></tr><tr><td>600</td><td>897~956</td><td>824~883</td><td>794~853</td><td>721~780</td><td>&gt;1.1</td></tr><tr><td>650</td><td>814~824</td><td>691~750</td><td>657~721</td><td>588~647</td><td>&gt;1.1</td></tr><tr><td rowspan="3">1150C,8h,空冷+1050C,4h,空冷;+850℃,8h,空冷+730℃,32h,空冷</td><td>650</td><td>840</td><td>780</td><td>740</td><td>680</td><td>-</td></tr><tr><td>750</td><td>530</td><td>430</td><td>400</td><td>320</td><td>-</td></tr><tr><td>800</td><td>340</td><td>300</td><td>280</td><td>230</td><td>-</td></tr></table>

① 缺口 $r = 0.15\mathrm{mm}, K_{\mathrm{r}} = 3.75$ 。

3.3.1.2 圆饼锻件经热处理制度I处理后，不同温度下的持久应力-寿命曲线见图3-1。

3.3.1.3 不同工艺熔炼的圆饼锻件，经 $1150^{\circ}\mathrm{C}, 8\mathrm{h}$ ，空冷 $+1050^{\circ}\mathrm{C}, 4\mathrm{h}$ ，空冷 $+850^{\circ}\mathrm{C}, 8\mathrm{h}$ ，空冷 $+730^{\circ}\mathrm{C}, 32\mathrm{h}$ ，空冷处理后，于 $650^{\circ}\mathrm{C}$ 下的持久强度见表3-11； $750^{\circ}\mathrm{C}$ 和 $800^{\circ}\mathrm{C}$ 的持久应力-寿命曲线见图3-2；持久断裂塑性对比见表3-12。

图3-1合金锻件持久应力-寿命曲线[4]（热处理制度I）  
图片摘要：该图主要展示 3 1合金锻件持久应力 寿命曲线[4]（热处理制度I）。
![](images/108b61b495375dddceb99e96e61e668aa4b3438190baf589d294679b8940ea8d.jpg)  
一存活率为0.5（平均值）；一存活率为0.8（置信度 $\beta = 0.9$ ）

表3-11[8]  

<table><tr><td>熔炼方法</td><td>σ100/MPa</td><td>σ500/MPa</td><td>σ1000/MPa</td><td>σ5000/MPa</td><td>σ10000/MPa</td></tr><tr><td>真空感应加真空电弧重熔</td><td>810</td><td>740</td><td>710</td><td>660</td><td>630</td></tr><tr><td>等离子电弧炉加真空电弧重熔</td><td>890</td><td>810</td><td>790</td><td>730</td><td>700</td></tr><tr><td>真空感应加电子束重熔</td><td>880</td><td>800</td><td>780</td><td>710</td><td>680</td></tr></table>

图3-2 熔炼方法对合金持久应力-寿命曲线的影响[8]  
图片摘要：该图主要展示 3 2 熔炼方法对合金持久应力 寿命曲线的影响[8]。
![](images/56dc29acb70fbbbc4d1555bbb14f00b72d545df444003e016c4ed0bbc3d6f561.jpg)  
□一真空感应加真空电弧重熔；O一等离子电弧炉加真空电弧重熔；△一真空感应加电子束重熔

表3-12  

<table><tr><td>熔炼方法</td><td>θ/C</td><td>t/h</td><td>δ5/%</td><td>ψ/%</td><td>t/h</td><td>δ5/%</td><td>ψ/%</td></tr><tr><td rowspan="4">真空感应加真空电弧重熔等离子电弧炉加真空电弧重熔真空感应加电子束重熔</td><td rowspan="4">750</td><td colspan="3">σ=520MPa</td><td colspan="3">σ=500MPa</td></tr><tr><td>103</td><td>11.2</td><td>12.0</td><td>120</td><td>11.2</td><td>7.2</td></tr><tr><td>331</td><td>16.0</td><td>21.6</td><td>474</td><td>20.8</td><td>24.4</td></tr><tr><td>140</td><td>20.0</td><td>25.8</td><td>202</td><td>21.6</td><td>28.4</td></tr><tr><td rowspan="4">真空感应加真空电弧重熔等离子电弧炉加真空电弧重熔真空感应加电子束重熔</td><td rowspan="4">800</td><td colspan="3">σ=350MPa</td><td colspan="3">σ=300MPa</td></tr><tr><td>108</td><td>6.0</td><td>7.7</td><td>596</td><td>6.0</td><td>7.6</td></tr><tr><td>487</td><td>12.0</td><td>19.2</td><td>1410</td><td>10.8</td><td>15.6</td></tr><tr><td>111.5</td><td>12.8</td><td>16.8</td><td>838</td><td>16.0</td><td>17.6</td></tr></table>

# 3.3.2 高温蠕变性能

3.3.2.1 圆饼锻件经不同制度热处理后的蠕变强度(按残余变形)见表3-13。  
3.3.2.2 圆饼锻件经热处理制度I处理后，不同温度下产生 $0.2\%$ 和 $0.5\%$ 塑性应变的蠕变应力-寿命曲线见图3-3。  
3.3.3 高温松弛性能 合金经热处理制度I处理后，在拉伸条件下试验时的应力松弛性能见表3-14。

表3-13  

<table><tr><td rowspan="2">热处理制度</td><td rowspan="2">θ/C</td><td colspan="4">蠕变强度/MPa</td></tr><tr><td>σ0.2/100</td><td>σ0.2/500</td><td>σ0.6/100</td><td>σ0.5/500</td></tr><tr><td rowspan="3">1090~1120℃,8h,空冷+850C±10℃,4~8h,空冷+780C±10℃,10~16h,空冷</td><td>650</td><td>735</td><td>676</td><td>775</td><td>716</td></tr><tr><td>750</td><td>451</td><td>387</td><td>480</td><td>417</td></tr><tr><td>800</td><td>284</td><td>-</td><td>-</td><td>-</td></tr><tr><td rowspan="3">1150C,8h,空冷+1050℃,4h,空冷+850℃,8h,空冷+730C,32h,空冷</td><td>650</td><td>760</td><td>700</td><td>800</td><td>740</td></tr><tr><td>750</td><td>480</td><td>390</td><td>500</td><td>440</td></tr><tr><td>800</td><td>300</td><td>200</td><td>320</td><td>280</td></tr></table>

图片摘要：该图主要展示 3 13。
![](images/0f85f3540af087f551cf228325f0701f6fa6abf0023c7d4d89c4a360cf0b00eb.jpg)

图片摘要：该图主要展示 3 13。
![](images/d64fb482c29947e49c3eded0436b683451986f55ebf657e097f1bf5a6943ccd8.jpg)  
图3-3产生 $0.2\% (\mathbf{a})$ 和 $0.5\% (\mathbf{b})$ 塑性应变的蠕变应力-寿命曲线[4]

表3-14[4]  

<table><tr><td rowspan="2">θ/C</td><td rowspan="2">σ0/MPa</td><td colspan="6">下列时间试验后的残余应力σt/MPa</td></tr><tr><td>25h</td><td>50h</td><td>75h</td><td>100h</td><td>125h</td><td>150h</td></tr><tr><td>650</td><td>706</td><td>706</td><td>706</td><td>706</td><td>706</td><td>706</td><td>706</td></tr><tr><td>750</td><td>706</td><td>510</td><td>490</td><td>481</td><td>471</td><td>461</td><td>461</td></tr><tr><td>800</td><td>490</td><td>324</td><td>255</td><td>216</td><td>177</td><td>137</td><td>98</td></tr></table>

# 3.4 疲劳性能

3.4.1 高周疲劳 圆饼锻件经制度 I 和 II 热处理后的疲劳强度见表 3-15。

3.4.2 低周疲劳 模锻件经热处理制度I和I处理后，于 $R = 0$ 时的低周疲劳强度见表3-16。

# 3.5 弹性性能

3.5.1 弹性模量 见表3-17。

表3-15  

<table><tr><td rowspan="2">品种</td><td rowspan="2">热处理制度</td><td rowspan="2">θ/℃</td><td colspan="2">σ-1/MPa</td><td colspan="2">σ①H/MPa</td></tr><tr><td>2×10^7周</td><td>10^8周</td><td>2×10^7周</td><td>10^8周</td></tr><tr><td rowspan="5">圆饼锻件</td><td rowspan="3">I</td><td>20</td><td>294</td><td>-</td><td>118</td><td>-</td></tr><tr><td>650</td><td>353</td><td>333</td><td>137</td><td>-</td></tr><tr><td>750</td><td>304</td><td>275</td><td>137</td><td>137</td></tr><tr><td rowspan="2">I</td><td>20</td><td>226</td><td>-</td><td>-</td><td>-</td></tr><tr><td>650</td><td>343</td><td>304</td><td>226²</td><td>206²</td></tr></table>

① 缺口 $r = 0.5\mathrm{mm}; K_{1} = 2.33$ 。  
② 缺口 $r = 0.75\mathrm{mm}, K_{\mathrm{t}} = 1.89$ 。

表3-16[4]  

<table><tr><td rowspan="2">品种</td><td rowspan="2">热处理制度</td><td rowspan="2">试验温度/℃</td><td colspan="2">σD/MPa</td><td colspan="2">σB/MPa</td></tr><tr><td>5×10³周</td><td>10⁴周</td><td>5×10³周</td><td>10⁴周</td></tr><tr><td rowspan="5">模锻件</td><td rowspan="3">I</td><td>20</td><td>1128</td><td>1029</td><td>-</td><td>-</td></tr><tr><td>650</td><td>804</td><td>726</td><td>441</td><td>382</td></tr><tr><td>750</td><td>785</td><td>735</td><td>402</td><td>343</td></tr><tr><td rowspan="2">I</td><td>20</td><td>1128</td><td>1079</td><td>-</td><td>-</td></tr><tr><td>650</td><td>785</td><td>726</td><td>412²</td><td>353²</td></tr></table>

① 缺口 $r = 0.5\mathrm{mm}; K_{t} = 3.75$ 。  
$②$ 缺口 $r = 0,25\mathrm{mm};K_{1} = 3,35,$

表3-17[4]  

<table><tr><td rowspan="2">品 种</td><td rowspan="2">热处理制度</td><td colspan="4">E/GPa</td></tr><tr><td>20℃</td><td>600℃</td><td>650℃</td><td>750℃</td></tr><tr><td rowspan="2">圆饼锻件</td><td>1</td><td>201</td><td>-</td><td>180</td><td>172</td></tr><tr><td>1</td><td>196</td><td>170</td><td>162</td><td>-</td></tr></table>

# 4 组织结构

4.1 相变温度 $\gamma'$ 相的开始溶解温度为 $855^{\circ} \mathrm{C} \pm 10^{\circ} \mathrm{C}, \gamma'$ 相的全溶温度波动在 $1040 \sim 1125^{\circ} \mathrm{C}$ 范围内[10]。  
4.2 时间-温度-组织转变曲线

4.2.1 中限成分的合金在 $1120^{\circ}\mathrm{C}, 8\mathrm{h}$ 均匀化后, $\gamma'$ 相析出的动力学曲线见图4-1; 固溶体的等温转变C曲线见图4-2。

4.2.2 $\gamma^{\prime}$ 相质点长大的动力学曲线见图4-3，其长大规律符合以下公式：

$$
d = K t ^ {1 / 3}
$$

式中： $d$ —— $\gamma'$ 质点平均直径，单位为 $\mathfrak{nm}$ ；

$t$ ——时间，单位为 $\mathbf{h}$ ；

$K$ ——增长速度系数。

4.3 合金组织结构

4.3.1 合金经固溶和时效处理后的组织除奥氏体外，还有 $\gamma^{\prime}$ 、MC、M6C、TiN 和两种含La相。γ固溶体（基体）的组成为58Ni、24Cr、11Co、4Mo、0.6Nb、0.5Ti和0.3Al。γ'为 $\mathrm{Ni}_{3}(\mathrm{Ti},\mathrm{Al},\mathrm{Nb})$ 型，是合金的主要强化相，数量约占合金的 $35\%$ ，最多可达 $39\%$ ，其组成 $(\%)$ 为69Ni、2.4Cr、4.7Co、1.2Mo、3.1Nb、7.0Ti、12.0Al、0.1Fe、0.4Si。MC型碳化物的组成为 $64\sim 68\mathrm{Nb},15\sim 17\mathrm{Ti},5\sim 7\mathrm{Mo}$ ，而 $\mathbf{M}_6\mathbf{C}$ 型碳化物中则含Ni、Co、Mo、Cr、Nb、Ti等元素，碳化物的总量为 $0.9\% \sim 1.1\%$ （体积），TiN的数量为

0.020%~0.029%(体积)。两种含La相,一种为Ni₅La型金属间化合物,其中部分Ni被2.6Co、1.5Cr和1Al置换,该相的含量为0.07%~0.13%;另一种为Ni(La,Ce)P磷化物,含有61.3%(La+Ce)、13.2%P,其余为Ni,其数量为0.009%~0.019%。

4.3.2 不同工艺熔炼的合金，在 $1100\sim 1200\mathrm{C}$ 加热时的晶粒长大倾向见图4-4。

图片摘要：该图主要展示 4 1 相析出动力学曲线[3]。
![](images/6233c619c6af223118977e2ece8c8b8bfebadb74c3c56a4d6852cc24684f7649.jpg)  
图4-1 $\gamma^{\prime}$ 相析出动力学曲线[3]

图片摘要：该图主要展示 4 1 相析出动力学曲线[3]。
![](images/9b98f5d3a06e5c5cece359e82b1c4ef33f8b1bbedd6b1768933b837a6b1f4214.jpg)  
括号中为相应平衡状态的 $\gamma^{\prime}$ 相数量  
图4-2 固溶体等温转变的C曲线[4]

图片摘要：该图主要展示 4 2 固溶体等温转变的C曲线[4]。
![](images/cbfcf301e5aece4215acbd3bd5ab8a8d9411217a039509732b77aabe0136ddfa.jpg)

图片摘要：该图主要展示 4 2 固溶体等温转变的C曲线[4]。
![](images/f2e6700e80ae436460be279411ea5c75ae69d90ff420b81f6534ec8d506f5699.jpg)

图片摘要：该图主要展示 4 2 固溶体等温转变的C曲线[4]。
![](images/10f6b645ad27928e7ba1a0f6fcdf08574ec4cfd236612a5fb9c2d1b4fc948677.jpg)

图片摘要：该图主要展示 4 2 固溶体等温转变的C曲线[4]图4 3 相质点长大动力学曲线[9] □一真空感应加真空电弧重熔；O一等离子电弧炉加。
![](images/8e805d864e1539ab794a0d90363de8ca1306333430e4f6017613d6aef74538f2.jpg)  
图4-3 $\gamma^{\prime}$ 相质点长大动力学曲线[9]

图片摘要：该图主要展示 4 3 相质点长大动力学曲线[9]□一真空感应加真空电弧重熔；O一等离子电弧炉加真空电弧重熔；△一真空感应加电子束重熔 。
![](images/a0e4fabf88d20b37299f00b991b86542f5bcb25b2f252907cbecffac76732feb.jpg)

图片摘要：该图主要展示 4 3 相质点长大动力学曲线[9]□一真空感应加真空电弧重熔；O一等离子电弧炉加真空电弧重熔；△一真空感应加电子束重熔 。
![](images/33324a81de76571eeb173d0b968059a4fa50883f71f2dd334ac1bc201a5e4a22.jpg)  
□一真空感应加真空电弧重熔；O一等离子电弧炉加真空电弧重熔；△一真空感应加电子束重熔  
图4-4 不同工艺熔炼的合金在1100(a)、1150(b)和 $1200\mathrm{C}$ (c)加热时的晶粒长大倾向[8]

# 5 工艺性能与要求

# 5.1 成形性能

5.1.1 合金的最大塑性温度范围为 $1000 \sim 1100^{\circ} \mathrm{C}$ , 合金具有足够高塑性的上限温度为 $1130^{\circ} \mathrm{C}$ , 铸锭和锻件在实际锻造中的最高加热温度不应超过 $1150^{\circ} \mathrm{C}$ 。  
5.1.2 铸锭和锻件在锻造加热前应进行均匀化退火，制度为 $1140_{-20}^{+10}\mathrm{C}, 4 \sim 8\mathrm{h}$ ，然后根据不同情况以不同速度炉冷[11]。铸锭应在水压机上进行锻造开坯。变形后的坏料则可在水压机或锻锤上进行热变形。坏料在单相区变形时工件加热温度为 $1100^{\circ}\mathrm{C} \pm 20^{\circ}\mathrm{C}$ ，变形温度为 $1120 \sim 1040^{\circ}\mathrm{C}$ ，一火允许变形程度分别为 $50\%$ （水压机）和 $40\%$ （锻锤）；在两相区变形时工件加热温度为 $1140_{-20}^{+10}\mathrm{C}$ ，变形温度范围为 $1090 \sim 1020^{\circ}\mathrm{C}$ ，一火允许变形程度分别为 $40\%$ （水压机）和 $35\%$ （锻锤）[11]。  
5.1.3 合金铸态试样的高温冲击韧性见图 5-1; 铸态冲击韧性的各向异性见图 5-2; 不同工艺熔炼的合金铸态的高温拉伸和冲击性能见图 5-3。电子束熔炼的锻造毛坯沿切向切取的试样以 $5\mathrm{m} / \mathrm{min}$ 的速度(接近熔锻速度)作冲击拉伸试验时的冲击拉伸性能见图 5-4。  
5.1.4 双真空熔炼的铸锭经拔长镦粗后弦向取样，以不同的变形速度在不同温度下变形时的高温拉伸性能见图5-5。  
5.1.5 冲击拉伸试验时（变形速度为 $5\mathrm{m / min}$ ），试验温度对试样头部（未变形）和工作部分平均晶粒度的影响见图5-6。合金在 $1100^{\circ}\mathrm{C}$ 和 $1150^{\circ}\mathrm{C}$ 变形时，合金的平均晶粒度与变形速度的关系见图5-7。

# 5.2 焊接性能

# 5.3 零件热处理工艺

5.3.1 该合金零件的热处理制度为: 固溶 $1090 \sim 1120^{\circ} \mathrm{C}, 8 \mathrm{~h}$ , 空冷或压缩空气吹冷加二次时效: $850^{\circ} \mathrm{C} \pm 10^{\circ} \mathrm{C}, 4 \sim 8 \mathrm{~h}$ , 空冷 $+780^{\circ} \mathrm{C} \pm 10^{\circ} \mathrm{C}, 10 \mathrm{~h}$ , 空冷。当获得较低的强度 $(\sigma_{\mathrm{b}}, \sigma_{\mathrm{P0.2}}, \mathrm{HBS})$ 和热强性时, 允许在 $780^{\circ} \mathrm{C}$ 补充时效 $6 \mathrm{~h}$ 。为获得力学性能和热强性的最佳配合, 推荐在确定固溶温度时要考虑到每一具体炉号的 $\gamma'$ 相全溶温度。每个具体炉号的 $\gamma'$ 相全溶温度可按其实际化学成分计算得出, 某一具体炉号的 $\gamma'$ 相全溶温度与该温度的最大可能值之间的偏差 $\Delta$ 可按下式计算:

$$
\begin{array}{l} \Delta = 5 9 \left(X _ {\mathrm {A l}} - 2. 6\right) + 1 3 \left(X _ {\mathrm {T i}} - 2. 6\right) + 1 8 \left(X _ {\mathrm {M o}} - 5\right) \\ + 6. 5 \left(X _ {\mathrm {N b}} - 2. 6\right) + 1 2 \left(X _ {\mathrm {C r}} - 1 4\right) (\text {单 位 为} ^ {\circ} \mathrm {C}) \\ \end{array}
$$

式中： $X_{\mathrm{Al}}, X_{\mathrm{Ti}}, X_{\mathrm{Mo}}, X_{\mathrm{Nb}}, X_{\mathrm{Cr}}$ ——该炉号中相应元素的实际含量（重量%）；

固溶温度建议按 $\Delta$ 值确定，见表5-1。

5.3.2 对于在 $550\sim 600^{\circ}C$ 温度范围内工作的零件允许采用下列制度热处理： $1080^{\circ}C \pm 10^{\circ}C, 8h$ ，空冷 $+780^{\circ}C \pm 10^{\circ}C, 16h$ ，空冷。当获得较低的强度和热强性时，允许在 $780^{\circ}C \pm 10^{\circ}C$ 进行 $8\sim 16h$ 补充时效，然后空冷，或 $700^{\circ}C \pm 10^{\circ}C, 8\sim 16h$ ，空冷[15]。

5.3.3 对于在 $750 \sim 800^{\circ} \mathrm{C}$ 温度范围内工作的零件允许采用下列制度热处理： $1130 \sim 1150^{\circ} \mathrm{C}$ ， $8 \mathrm{~h}$ ，空冷 $+1050^{\circ} \mathrm{C} \pm 10^{\circ} \mathrm{C}$ ， $4 \mathrm{~h}$ ，空冷 $+850^{\circ} \mathrm{C} \pm 10^{\circ} \mathrm{C}$ ， $8 \mathrm{~h}$ ，空冷。当获得较低强度和热强性时，建议在 $750^{\circ} \mathrm{C} \pm 10^{\circ} \mathrm{C}$ 进行补充时效 $16 \mathrm{~h}$ ，然后空冷[15]。

5.3.4 必要时，为了消除机加工应力，成品零件可在中性气氛或真空中于最终时效温度 $780\mathrm{C}$ 或 $750\mathrm{C} \pm 10\mathrm{C}$ 退火 $6 \sim 8\mathrm{h}$ 。退火后炉冷到 $200 \sim 250\mathrm{C}$ ，然后空冷。

图片摘要：该图主要展示 5 1 铸态试样的高温冲击韧性[12]。
![](images/62435cfcae1d1ed35eab313c8c3b85438f1de5de191a28c13b2278ea294b917d.jpg)  
从 $d400\mathrm{mm}$ 铸锭底部沿柱状晶方向取样  
图5-1 铸态试样的高温冲击韧性[12]

图片摘要：该图主要展示 5 1 铸态试样的高温冲击韧性[12]。
![](images/cd9b5b59dd8f543152bda01d69854ad1651e45ba9f86abd7530a8adb18952c65.jpg)  
(a) 真空感应加真空电弧重熔

图片摘要：该图主要展示 5 1 铸态试样的高温冲击韧性[12]。
![](images/331de852d6802789fe7020d543b1df393b21cd6f28d0999796d4816b892fa9e2.jpg)

图片摘要：该图主要展示 5 1 铸态试样的高温冲击韧性[12]。
![](images/29e02953af8132ee70bbb9e35349d729774368b5bac4e61267505cf59fc38c23.jpg)  
(c) 真空感应加电子束重熔  
图5-2 铸态冲击韧性的各向异性[8]

图片摘要：该图主要展示 5 2 铸态冲击韧性的各向异性[8]。
![](images/a73491e2d96ec03ed3d719ee9309ec488770795fe3d7db9eac40fc8415968035.jpg)

图片摘要：该图主要展示 5 2 铸态冲击韧性的各向异性[8]。
![](images/3c1316ccf84ef7a3c1d8e6254a0127f8a021ac264c16fd003cfdd92e4af33d89.jpg)  
一真空感应加真空电弧重熔；  
$\circ$ 一等离子电弧炉加真空电弧重熔；  
$\triangle$ 一真空感应加电子束重熔

图片摘要：该图主要展示 5 3 不同工艺熔炼的合金铸态高温力学性能（铸锭切向取样）[8]。
![](images/fb80db2de79ade0f5cb3f9c156f7e233c3eef73b68002507a6aeef3d5e53b69f.jpg)  
图5-3 不同工艺熔炼的合金铸态高温力学性能（铸锭切向取样）[8]

图片摘要：该图主要展示 5 3 不同工艺熔炼的合金铸态高温力学性能（铸锭切向取样）[8]。
![](images/3f71fcd02b7515d176fa9dd58fecdedaa9311e256e1d50d18b00e300468bcd00.jpg)  
图5-4合金的冲击拉伸性能（变形速度 $5\mathrm{m / min})^{[13]}$

图片摘要：该图主要展示 5 4合金的冲击拉伸性能（变形速度。
![](images/5a284d06f2116dcb0193169ba363a713b02fd298274459eb24cb3a3a07b4d7f9.jpg)

图片摘要：该图主要展示 5 4合金的冲击拉伸性能（变形速度。
![](images/b5f9402fafa8342586a7e56b39c43304746f638bd821082c6458580d9765dbba.jpg)

图片摘要：该图主要展示 5 4合金的冲击拉伸性能（变形速度图5 5变形温度和速度（曲线旁数字， )对合金高温拉伸性能的影响[14] 图5 6 冲。
![](images/22b2b848fcb8b20e31b620a3d2932a2fb16d3a4efc2b224285770e2fe87ace53.jpg)  
图5-5变形温度和速度（曲线旁数字， $\mathrm{m / min}$ )对合金高温拉伸性能的影响[14]

图5-6 冲击拉伸时试验温度对试样头部  
图片摘要：该图主要展示 5 6 冲击拉伸时试验温度对试样头部。
![](images/8cd9e043fa2b5cf73b95618d01d5e64c64b0a2038d29a26ee5dd5aa9a24d9ee8.jpg)  
(1)和工作部分(2)平均晶粒度的影响[13]

图片摘要：该图主要展示 5 6 冲击拉伸时试验温度对试样头部。
![](images/6be0c785c4497c015d8175a9ff288553d0618f6cbdab2bd04e6d3bc83e8ccf8e.jpg)  
图5-7 在 $1100\mathrm{C}$ 和 $1150\mathrm{C}$ 变形时变形速度对平均晶粒度的影响[14]

表5-1[15]  

<table><tr><td>γ&#x27;相全溶温度/℃</td><td>Δ/℃</td><td>固溶温度/℃</td></tr><tr><td>≤1095</td><td>&lt;(-5)</td><td>1090±10</td></tr><tr><td>1096~1110</td><td>-5~+5</td><td>1100±10</td></tr><tr><td>&gt;1110</td><td>&gt;(+5)</td><td>1110±10</td></tr></table>

# 6 功能考核试验

# 7 使用建议

推荐。

# 参考文献

1 FS94-5 航天用GH742合金涡轮盘模锻件制造验收技术条件，航天工业总公司.1994  
2 北京航空材料研究所. 俄罗斯航空材料标准译文集. I. ty14-1-3998-85.1996  
3 北京航空材料研究所. 俄罗斯航空材料标准译文集. I.OCT1 90367-85.1996  
4 北京航空材料研究所，航空材料应用手册，Ⅳ，变形热强钢和高温合金，1996.397～406  
5 北京航空材料研究院. GH742 合金圆饼物理性能测试报告. 1998  
6 北京航空材料研究院. GH742 合金圆饼研制技术总结. 1997  
7 MacJeHKOBAE. A. np., MHTOM (MetaJIIOBeIeIIHe n TepMueckaO6pa6oTKa MetaJIIOB). 1992. No. 11, 20~23   
8 MacJeHKoBc. G. np., MHTOM. 1993. No. 1, 19~22

9 3pMoBB. II. np., MITOM. 1986. No. 2, 31~39   
10IeTpynHH.B.np.,MHTOM.1984.No.5,36\~38   
11 北京航空材料研究所. 俄罗斯航空材料标准译文集. I. ПИI.1.2.193-82. 1996  
12 BaunHHIO. A. np., MITOM. 1981. No. 8. P41~43   
13 MacJeHkoBa E. A. Hp., MHTOM, 1985, No. 9, P44~49   
14 MacJeHkoB C. E. np., MITOM, 1991, No. 10, P21~23   
15 北京航空材料研究所. 俄罗斯航空材料标准译文集, II. ПИ.1.2.251-83. 1996

编写 梁学锋

审校 黄福祥

# GH901

# 1 概述

GH901是以Fe-43Ni-12Cr为基，加入钛、铝及钼等强化元素的奥氏体型时效硬化合金，并含有微量的硼和较低的碳，以亚稳的 $\gamma^{\prime}[\mathrm{Ni}_{3}(\mathrm{Ti},\mathrm{Al})]$ 相弥散强化，微量的铝可抑制 $\gamma^\prime$ 向 $\eta \text{-Ni}_3\text{Ti}$ 相的转化。合金在 $650^{\circ}\mathrm{C}$ 以下具有较高的屈服强度和持久强度， $760^{\circ}\mathrm{C}$ 以下抗氧化性良好，长期使用组织稳定。该合金是早期发展的较成熟的合金，广泛用于制造在 $650^{\circ}\mathrm{C}$ 以下工作的航空及地面燃气涡轮发动机的转动盘形件（涡轮盘、压气机盘、轴颈等）、静结构件、涡轮外环及紧固件等零部件。

1.1 材料牌号 GH901(GH109)。  
1.2 相近牌号 Incoloy 901(美国), Nimonic 901(英国), Z8NCDT42(法国), 2·4662(德国)。

1.3 材料的技术标准

WS9-7029 坯—1996 《GH901 合金轴用棒材》

WS9-7029 盘坯—1996 《GH901 合金转动件用饼坯》

WS9-7029锻件—1996《GH901合金盘、轴锻件》

WS9-7031-1996 《GH901合金热轧和锻制棒材》

WS9-7031 环坯—1996 《GH901合金轧环件用环坯》

WS9-7031 环件—1996 《GH901合金轧环件》

WS9-7032-1996《GH901合金闪光焊接环形件型材》

1.4 化学成分 见表1-1。

0

表1-1  

<table><tr><td>C</td><td>Cr</td><td>Ni</td><td>Mo</td><td>Al</td><td>Ti</td><td>Fe</td><td>B</td></tr><tr><td>0.020~0.060</td><td>11.0~14.0</td><td>40.0~45.0</td><td>5.00~6.50</td><td>≤0.30</td><td>2.80~3.10</td><td>余</td><td>0.010~0.020</td></tr><tr><td>Mn</td><td>Si</td><td>P</td><td>S</td><td>Cu</td><td>Bi</td><td>Pb</td><td>Ag</td></tr></table>

不大于  

<table><tr><td>0.50</td><td>0.40</td><td>0.020</td><td>0.008</td><td>0.20</td><td>0.0001</td><td>0.0010</td><td>0.0005</td></tr></table>

1.5 热处理制度 $1090\mathrm{C} \pm 10\mathrm{C}, 2 \sim 3\mathrm{h}$ , 水冷或油冷 $+775\mathrm{C} \pm 5\mathrm{C}, 4\mathrm{h}$ , 空冷 $+700 \sim 720\mathrm{C}, 24\mathrm{h}$ , 空冷。

1.6 品种规格与供应状态 可以供应各种盘形锻件、轧环件、棒材及其他锻件。供应状态可经热处理交货或不经热处理交货。  
1.7 熔炼与铸造工艺 合金采用真空感应加真空电弧重熔的双联工艺生产，也可采用真空感应加电渣重熔工艺。  
1.8 应用概况与特殊要求 该合金在国外广泛用于航空发动机及地面燃气涡轮上在 $650^{\circ}\mathrm{C}$ 以下工作的转动件和紧固件, 使用寿命较长。国内也已在航空发动机上使用, 是经过使用考验的成熟合金。

合金锻造时，若工艺参数选择或操作不当时，其性能会显示明显的方向性，并可能引起缺口敏感，但只要严格工艺，就不会出现此现象。该合金膨胀系数接近铁素体型热强合金钢，使得两种材料能够连接面对热胀没有特殊规定。

# 2 物理及化学性能

# 2.1 热性能

2.1.1 熔化温度范围 熔点为 $1360^{\circ} \mathrm{C}$ 。  
2.1.2 热导率 见表2-1。

表2-1[1]   

<table><tr><td>θ/C</td><td>100</td><td>200</td><td>300</td><td>400</td><td>500</td><td>600</td><td>700</td><td>800</td><td>900</td><td>1000</td></tr><tr><td>λ/(W/(m·C))</td><td>12.0</td><td>13.5</td><td>15.1</td><td>16.7</td><td>18.2</td><td>19.8</td><td>21.2</td><td>22.8</td><td>24.3</td><td>25.1</td></tr></table>

2.1.3 比热容 见图2-1。

图片摘要：该图主要展示 2 1[1]。
![](images/495eedc754f48b9b31aa41eb8c40b8deae5988f7eb24ec998c1e31c3ebf73b56.jpg)  
图2-1 比热容[2]

2.1.4 线膨胀系数 见表2-2。

表2-2[1]  

<table><tr><td>θ/C</td><td>20~100</td><td>20~200</td><td>20~300</td><td>20~400</td><td>20~500</td><td>20~600</td><td>20~700</td><td>20~800</td><td>20~900</td></tr><tr><td>α1/10-6°C-1</td><td>13.5</td><td>14.0</td><td>14.4</td><td>14.9</td><td>15.1</td><td>15.2</td><td>15.5</td><td>16.0</td><td>16.5</td></tr></table>

2.1.5 热扩散率见表2-3。

表2-3[2]  

<table><tr><td>θ/°C</td><td>20</td><td>100</td><td>150</td><td>250</td><td>350</td><td>450</td><td>550</td><td>650</td><td>950</td></tr><tr><td>Q/(10-6m2/s)</td><td>2.66</td><td>2.93</td><td>3.00</td><td>3.18</td><td>3.47</td><td>3.73</td><td>3.78</td><td>4.02</td><td>4.11</td></tr></table>

2.2 密度 $\rho = 8.21\mathrm{g / cm}^3$ 。  
2.3 电性能 合金电阻率，见表2-4。

表2-4[2]  

<table><tr><td>θ/℃</td><td>20</td><td>100</td><td>200</td><td>300</td><td>400</td><td>500</td><td>600</td><td>700</td><td>800</td><td>900</td></tr><tr><td>ρ/(10-6Ω·m)</td><td>1.073</td><td>1.095</td><td>1.132</td><td>1.162</td><td>1.199</td><td>1.229</td><td>1.254</td><td>1.275</td><td>1.309</td><td>1.316</td></tr></table>

2.4 磁性能 合金无磁性。

2.5 化学性能

2.5.1 抗氧化性能 在空气介质中试验 $100\mathrm{h}$ 后的氧化速率见表2-5。

表2-5[3]  

<table><tr><td>θ/C</td><td>600</td><td>700</td><td>800</td><td>900</td><td>1000</td></tr><tr><td>氧化速率/(g/(m2·h))</td><td>0.0072</td><td>0.0140</td><td>0.0522</td><td>0.1665</td><td>0.2367</td></tr></table>

2.5.2 耐腐蚀性能 合金在盐酸溶液中容易产生点耐蚀。

# 3力学性能

3.1 技术标准规定的性能

3.1.1 航空用GH901合金锻件(盘形锻件、圆饼、轧环)技术标准规定的性能见表3-1。

表3-1  

<table><tr><td colspan="5">拉伸性能</td><td rowspan="3">HBS</td><td colspan="5">650℃持久性能</td></tr><tr><td rowspan="2">θ/C</td><td>σb/MPa</td><td>σP0.2/MPa</td><td>δs/%</td><td>ψ/%</td><td colspan="3">光 滑</td><td colspan="2">缺口</td></tr><tr><td colspan="4">不小于</td><td>σ/MPa</td><td>t/h</td><td>δs/%</td><td>σ/MPa</td><td>t/h</td></tr><tr><td>20</td><td>1130</td><td>810</td><td>9</td><td>12</td><td rowspan="2">≥341</td><td rowspan="2">621</td><td rowspan="2">≥23</td><td rowspan="2">≥4</td><td rowspan="2">621</td><td rowspan="2">不低于光滑断裂时间</td></tr><tr><td>575</td><td>960</td><td>690</td><td>8</td><td>-</td></tr></table>

3.1.2 合金锻件（盘形锻件、圆饼、轧环）标准热处理状态室温拉伸性能生产检验数据的统计处理结果，以及锻件在不同温度下拉伸性能的设计许用值见表3-2。 $575^{\circ}\mathrm{C}$ 拉伸性能数据的统计处理结果见表3-3。

表3-2[4]  

<table><tr><td rowspan="2">θ/C</td><td rowspan="2" colspan="2">拉伸性能</td><td colspan="5">基 值</td><td rowspan="2">s</td><td rowspan="2">子样大小n</td></tr><tr><td>S</td><td>-3σ</td><td>A</td><td>B</td><td>X</td></tr><tr><td rowspan="5">室温</td><td>σb</td><td rowspan="3">MPa</td><td>1130</td><td>1125</td><td>1150</td><td>1180</td><td>1224</td><td>29</td><td>142</td></tr><tr><td>σP0.2</td><td>810</td><td>795</td><td>825</td><td>860</td><td>905</td><td>31</td><td>142</td></tr><tr><td>σP0.1</td><td>-</td><td>745</td><td>775</td><td>810</td><td>824</td><td>-</td><td>-</td></tr><tr><td>δ5</td><td rowspan="2">%</td><td>9</td><td>-</td><td>-</td><td>-</td><td>19</td><td>3.3</td><td>142</td></tr><tr><td>ψ</td><td>12</td><td>-</td><td>-</td><td>-</td><td>22</td><td>5.5</td><td>142</td></tr><tr><td rowspan="5">300</td><td>σb</td><td rowspan="3">MPa</td><td>-</td><td>1035</td><td>1055</td><td>1085</td><td>1125</td><td>-</td><td>-</td></tr><tr><td>σP0.2</td><td>-</td><td>725</td><td>750</td><td>785</td><td>823</td><td>-</td><td>-</td></tr><tr><td>σP0.1</td><td>-</td><td>675</td><td>700</td><td>730</td><td>742</td><td>-</td><td>-</td></tr><tr><td>δ5</td><td rowspan="2">%</td><td>-</td><td>-</td><td>-</td><td>-</td><td>15</td><td>-</td><td>-</td></tr><tr><td>ψ</td><td>-</td><td>-</td><td>-</td><td>-</td><td>23</td><td>-</td><td>-</td></tr><tr><td rowspan="5">400</td><td>σb</td><td rowspan="3">MPa</td><td>-</td><td>1015</td><td>1035</td><td>1065</td><td>1102</td><td>-</td><td>-</td></tr><tr><td>σP0.2</td><td>-</td><td>695</td><td>725</td><td>755</td><td>793</td><td>-</td><td>-</td></tr><tr><td>σP0.1</td><td>-</td><td>645</td><td>670</td><td>695</td><td>710</td><td>-</td><td>-</td></tr><tr><td>δ5</td><td rowspan="2">%</td><td>-</td><td>-</td><td>-</td><td>-</td><td>16</td><td>-</td><td>-</td></tr><tr><td>ψ</td><td>-</td><td>-</td><td>-</td><td>-</td><td>24</td><td>-</td><td>-</td></tr></table>

续表3-2   

<table><tr><td rowspan="2">θ/C</td><td rowspan="2" colspan="2">拉伸性能</td><td colspan="5">基 值</td><td rowspan="2">S</td><td rowspan="2">子样大小n</td></tr><tr><td>S</td><td>-3σ</td><td>A</td><td>B</td><td>X</td></tr><tr><td rowspan="5">500</td><td>σb</td><td rowspan="3">MPa</td><td>—</td><td>980</td><td>1005</td><td>1030</td><td>1067</td><td>—</td><td>—</td></tr><tr><td>σP0.2</td><td>—</td><td>700</td><td>725</td><td>755</td><td>793</td><td>—</td><td>—</td></tr><tr><td>σP0.1</td><td>—</td><td>645</td><td>670</td><td>695</td><td>710</td><td>—</td><td>—</td></tr><tr><td>δs</td><td rowspan="2">%</td><td>—</td><td>—</td><td>—</td><td>—</td><td>15</td><td>—</td><td>—</td></tr><tr><td>ψ</td><td>—</td><td>—</td><td>—</td><td>—</td><td>24</td><td>—</td><td>—</td></tr><tr><td rowspan="5">600</td><td>σb</td><td rowspan="3">MPa</td><td>—</td><td>970</td><td>990</td><td>1015</td><td>1052</td><td>—</td><td>—</td></tr><tr><td>σP0.2</td><td>—</td><td>695</td><td>720</td><td>750</td><td>790</td><td>—</td><td>—</td></tr><tr><td>σP0.1</td><td>—</td><td>645</td><td>670</td><td>695</td><td>710</td><td>—</td><td>—</td></tr><tr><td>δs</td><td rowspan="2">%</td><td>—</td><td>—</td><td>—</td><td>—</td><td>15</td><td>—</td><td>—</td></tr><tr><td>ψ</td><td>—</td><td>—</td><td>—</td><td>—</td><td>24</td><td>—</td><td>—</td></tr></table>

表3-3  

<table><tr><td colspan="4">σb</td><td colspan="4">σP0.2</td><td colspan="2">δs</td><td colspan="2">ψ</td></tr><tr><td colspan="3">MPa</td><td rowspan="2">Cv</td><td colspan="3">MPa</td><td rowspan="2">Cv</td><td colspan="4">%</td></tr><tr><td>X</td><td>s</td><td>S</td><td>X</td><td>s</td><td>S</td><td>X</td><td>S</td><td>X</td><td>S</td></tr><tr><td>1064</td><td>53.5</td><td>960</td><td>0.050</td><td>822</td><td>48.2</td><td>690</td><td>0.059</td><td>15</td><td>8</td><td>25</td><td>-</td></tr></table>

注：本表为上钢五厂、长城钢厂三分厂共20炉生产数据统计结果。

# 3.2 室温及各种温度下的力学性能

3.2.1 硬度 室温 HBS $302 \sim 388,60$ 炉生产检验数据平均值为 360。  
3.2.1.1 固溶温度与硬度的关系见图3-1。  
3.2.1.2 不同温度和时间长期时效后的硬度变化见图3-2。

图片摘要：该图主要展示 3 1 固溶温度与硬度的关系[1,3]。
![](images/0eb6ba9b3cc23dc0785b3b8a668c634cacbd9f9cca34b3268f7906437b7e0438.jpg)  
图3-1 固溶温度与硬度的关系[1,3]

图3-2 长期时效后硬度的变化[1]  
图片摘要：该图主要展示 3 2 长期时效后硬度的变化[1]。
![](images/aecdad296711241a167678617b56dabbd982942957c390c000d0ab763d2867cf.jpg)  
$\times -550^{\circ}C$ 时效； $\mathbb{O}$ 650℃时效；△-700℃时效

# 3.2.2 拉伸性能

3.2.2.1 合金经标准热处理后拉伸性能的典型值见表3-4。  
3.2.2.2 未经热处理的热轧棒材拉伸性能见图3-3。  
3.2.2.3 合金呈超细晶组织（晶粒平均直径 $\leqslant 5\mu \mathrm{m}$ )时的拉伸性能见图3-4。  
3.2.2.4 合金经标准热处理又经不同温度和时间长期时效后，室温拉伸性能的变化见图3-5。  
3.2.2.5 合金锻件标准热处理状态下不同温度的典型拉伸应力-应变曲线见图3-6。

表3-4[1.3]  

<table><tr><td rowspan="2">θ/C</td><td colspan="2">σb/MPa</td><td colspan="2">σP0.2/MPa</td><td colspan="2">δ5/%</td><td colspan="2">ψ/%</td></tr><tr><td>90方坯</td><td>饼材</td><td>90方坯</td><td>饼材</td><td>90方坯</td><td>饼材</td><td>90方坯</td><td>饼材</td></tr><tr><td>20</td><td>1226</td><td>1196</td><td>883</td><td>863</td><td>20</td><td>18</td><td>25</td><td>21</td></tr><tr><td>350</td><td>1157</td><td>--</td><td>863</td><td>-</td><td>17</td><td>-</td><td>24</td><td>-</td></tr><tr><td>450</td><td>1128</td><td>1078</td><td>834</td><td>804</td><td>16</td><td>13</td><td>25</td><td>22</td></tr><tr><td>550</td><td>1098</td><td>1040</td><td>804</td><td>-</td><td>15</td><td>13</td><td>24</td><td>20</td></tr><tr><td>600</td><td>1010</td><td>1000</td><td>794</td><td>795</td><td>15</td><td>14</td><td>22</td><td>21</td></tr><tr><td>650</td><td>981</td><td>971</td><td>774</td><td>780</td><td>16</td><td>14</td><td>21</td><td>20</td></tr><tr><td>700</td><td>863</td><td>853</td><td>755</td><td>755</td><td>16</td><td>15</td><td>20</td><td>20</td></tr><tr><td>750</td><td>745</td><td>784</td><td>686</td><td>716</td><td>19</td><td>15</td><td>25</td><td>21</td></tr><tr><td>800</td><td>500</td><td>540</td><td>402</td><td>500</td><td>28</td><td>20</td><td>38</td><td>30</td></tr></table>

# 3.2.2.6 合金锻件不同温度的典型拉伸全应力-应变曲线见图3-7～图3-11。

图片摘要：该图主要展示 3 4[1.3]。
![](images/d15389f48775536c5421a2f4e2263bc82b118fb0bb1043b6c8157779ff356e09.jpg)  
图3-3 棒材于热轧状态的拉伸性能[3]

图片摘要：该图主要展示 3 3 棒材于热轧状态的拉伸性能[3]。
![](images/a9d829a63a79c3bea9825d68d58049e13a332e0b6cb14dfcf612d1f9b661889b.jpg)  
图3-4 超细晶状态的拉伸性能[5]

图片摘要：该图主要展示 3 4 超细晶状态的拉伸性能[5]。
![](images/d67758bb0ec7356ca3e67edd0f0ed1174aa2586512ca92de0d900319cb6faa9f.jpg)  
图3-5 长期时效后室温拉伸性能的变化[1]

图片摘要：该图主要展示 3 5 长期时效后室温拉伸性能的变化[1]。
![](images/3da17c2f3e78e1c7480da4b270c0545d6cde7156bb205f551912729a5baa9955.jpg)  
图3-6 不同温度典型拉伸应力-应变曲线[4]

图片摘要：该图主要展示 3 6 不同温度典型拉伸应力 应变曲线[4]。
![](images/cbce78cac9dee87e7a506c1bc45cd776e30c238ac1482d4bf4563df009693960.jpg)  
图3-7 室温典型拉伸全应力-应变曲线[4]

图片摘要：该图主要展示 3 7 室温典型拉伸全应力 应变曲线[4]。
![](images/06bbda65974176b19a741524e8a381e651339c98f666282d0e4023462f9c96a6.jpg)  
图3-8 300C典型拉伸全应力-应变曲线[4]

图片摘要：该图主要展示 3 8 300C典型拉伸全应力 应变曲线[4]。
![](images/ccfc77d71a380e0660b0360aee1092ba13975a60deb419097fd99ab8360645df.jpg)  
图3-9 $400^{\circ}\mathrm{C}$ 典型拉伸全应力-应变曲线

图片摘要：该图主要展示 3 9 典型拉伸全应力 应变曲线。
![](images/12c059c3015d848085342a80b380c182c5c4b6c3aa734b5215af0cdb15b7315b.jpg)  
图3-10 $500^{\circ}C$ 典型拉伸全应力-应变曲线[4]

# 3.2.3 冲击性能、

3.2.3.1 标准热处理状态下温度与冲击性能的关系见图3-12。

图片摘要：该图主要展示 3 10 典型拉伸全应力 应变曲线[4]。
![](images/58f80df6a5f5a734e0a3dd224a1129628f3acca0e6ab66e05b60183227af9fcc.jpg)  
图3-11 600℃典型拉伸全应力-应变曲线[4]

图片摘要：该图主要展示 3 11 600℃典型拉伸全应力 应变曲线[4]。
![](images/8da0e61d8b911732a189417dd0c98665f23c7774a6e755d61f0e4ea957abf65a.jpg)  
图3-12 温度与冲击韧性的关系[1.6]

3.2.3.2 合金经标准热处理后，不同温度和时间时效对室温冲击性能的影响见图3-13。

图片摘要：该图主要展示 3 12 温度与冲击韧性的关系[1.6]。
![](images/100eec1bb18a3d58531641ce1e551cd480e476bc113707fa53349c71065883f9.jpg)  
图3-13 时效温度和时间对冲击韧性的影响[1]

3.2.4 扭转与剪切性能 圆饼锻件不同温度的扭转性能见表3-5。

3.3 持久和蠕变性能

3.3.1 高温持久性能

3.3.1.1 合金经标准热处理后，不同温度和时间的持久强度极限见表3-6。

表3-5  

<table><tr><td>θ/C</td><td>室温</td><td>300</td><td>400</td><td>500</td><td>600</td></tr><tr><td>τb/MPa</td><td>1059</td><td>968</td><td>943</td><td>915</td><td>898</td></tr><tr><td>τP0.3/MPa</td><td>609</td><td>573</td><td>561</td><td>550</td><td>540</td></tr></table>

3.3.1.2 圆饼锻件不同温度的持久应力-寿命曲线见图3-14。

3.3.1.3 圆饼锻件标准热处理状态的热强参数综合曲线见图3-15；拉逊-米勒(Larson-Miller)曲线见图3-16。

3.3.1.4 合金经标准热处理后，不同温度和时间长期时效对 $650^{\circ}\mathrm{C}$ 持久性能的影响见图3-17。

表3-6[1,4,6]
