Repository: C-zj02/CFD-claw

<div align="center">

**English** | [中文](#中文版) | [Français](README_FR.md) | [Русский](README_RU.md) | [हिन्दी](README_HI.md) | [العربية](README_AR.md) | [Português](README_PT.md)

# 🚀 Claude Code Python

**A Complete Python Reimplementation Based on Real Claude Code Source**

*From TypeScript Source → Rebuilt in Python with ❤️*

***
**🔥 Active Development • New Features Weekly 🔥**

</div>

***

## 🎯 What is This?

**Clawd Code** is a **complete Python rewrite** of Claude Code, based on the **real TypeScript source code**.

File: RAG-data/中国航空材料手册(第2版) 第2卷 变形高温合金 铸造高温合金001-200.pdf-1e2db89e-6c82-47e1-860d-ae871019e4df.md (part 7 of 11)
# 中国航空材料手册
<table><tr><td rowspan="2">θ/C</td><td colspan="10">σ/MPa</td></tr><tr><td>10h</td><td>100h</td><td>500h</td><td>1000h</td><td>3000h</td><td>5000h</td><td>10000h</td><td>30000h</td><td>50000h</td><td>100000h</td></tr><tr><td>500</td><td>835</td><td>757</td><td>702</td><td>678</td><td>641</td><td>623</td><td>600</td><td>562</td><td>544</td><td>520</td></tr><tr><td>550</td><td>728</td><td>645</td><td>586</td><td>560</td><td>520</td><td>500</td><td>474</td><td>432</td><td>412</td><td>385</td></tr><tr><td>600</td><td>621</td><td>531</td><td>467</td><td>439</td><td>393</td><td>372</td><td>342</td><td>292</td><td>269</td><td>236</td></tr><tr><td>650</td><td>513</td><td>414</td><td>341</td><td>309</td><td>255</td><td>230</td><td>195</td><td>145</td><td>126</td><td>107</td></tr><tr><td>700</td><td>400</td><td>287</td><td>203</td><td>167</td><td>122</td><td>-</td><td>-</td><td>-</td><td>-</td><td>-</td></tr><tr><td>750</td><td>278</td><td>153</td><td>98</td><td>85</td><td>70</td><td>-</td><td>-</td><td>-</td><td>-</td><td>-</td></tr></table>

注：表中给出的持久强度值，是根据热强参数综合(L-M)曲线的回归方程确定的均值±2s的下限值。

3.3.1.2 电弧炉加电渣重熔GH2132合金 $90\mathrm{mm}$ 方锻材标准热处理状态的持久应力-寿命曲线见图3-12；电弧炉加真空电弧重熔合金 $90\mathrm{mm}$ 方锻材的持久应力-寿命曲线见图3-13， $d732\mathrm{mm}$ 盘件的持久应力-寿命曲线见图3-14。

图片摘要：该图主要展示 3 17[6]。
![](images/061c0602cf1d792678603cc12432251b5fd4898b4adccdfe06dda37c595af095.jpg)  
图3-12 电弧炉加电渣重熔GH213290mm方坯的持久应力-寿命曲线[1]

图片摘要：该图主要展示 3 12 电弧炉加电渣重熔GH213290mm方坯的持久应力 寿命曲线[1]。
![](images/ee15513d1de628b7f3f290fe82e783d372398c752638e19fa27e1021e0189c1d.jpg)

图片摘要：该图主要展示 3 12 电弧炉加电渣重熔GH213290mm方坯的持久应力 寿命曲线[1]。
![](images/5d792d74ab53df8852ec81edc771293b376d75f43297b70a933855a0acf97c54.jpg)  
图3-13 电弧炉加真空电弧重熔GH213290mm方坯的持久应力-寿命曲线[1.6]  
图3-14 电弧炉加真空电弧重熔GH2132 $d732\mathrm{mm}$ 盘形锻件持久应力-寿命曲线[6]

# 3.3.1.3 GH2132合金标准热处理状态的热强参数综合曲线见图3-15。

图片摘要：该图主要展示 3 14 电弧炉加真空电弧重熔GH2132 盘形锻件持久应力 寿命曲线[6]。
![](images/c02d09da3c79dac30d9f60f6c608cd3e4a95a834306311d8dcd8f97bd80f1d93.jpg)  
图3-15 热强参数综合曲线 $(n = 85)^{[6]}$

L-M曲线： $C = 19.731966$ ，S.D.(标准差） $= 0.1608791$ $\pmb{r}$ （相关系数） $= 0.9808$

$$
\begin{array}{l} T (1 9. 7 3 1 9 6 6 + \lg t) = 4 3 2 4 3. 8 1 9 - 4 5 1 7 3. 7 9 7 \lg \sigma \\ + 3 4 9 4 4. 2 1 1 (\lg \sigma) ^ {2} - 9 7 2 9. 1 6 8 2 (\lg \sigma) ^ {3}; \\ \mathrm {L} - \mathrm {M} - \mathrm {P} _ {1} \text {曲 线}: P _ {1} = T (1 9. 7 3 1 9 6 6 + \lg t) \times 1 0 ^ {- 3}, \\ S. D. = 0. 0 1 3 5 2 8 0 9, r = 0. 9 9 6 3, \\ \end{array}
$$

$$
\begin{array}{l} \lg \sigma = 2 3. 1 4 7 0 0 8 - 3. 4 3 1 7 4 3 P _ {1} + 0. 1 8 7 2 6 6 P _ {1} ^ {2} \\ - 3. 4 6 8 5 9 0 9 \times 1 0 ^ {- 3} P _ {1} ^ {3}; \\ \end{array}
$$

K-D曲线： $Q = 92212.416\mathrm{cal / mol}$

$$
\mathrm {S . D .} = 0. 1 6 2 8 1 0 8, r = 0. 9 8 0 3,
$$

$$
\begin{array}{l} \lg t - Q / 2. 3 R T = 2 6. 7 9 4 2 4 1 - 9 7. 0 0 3 8 1 7 \lg \sigma + 7 2. 7 5 5 7 1 7 \\ \left(\lg \sigma\right) ^ {2} - 1 8. 8 2 4 4 2 9 \left(\lg \sigma\right) ^ {3}; \\ \end{array}
$$

K-D-P2曲线：P=1g-92212.416/2.3RT,

$$
S. D. = 0. 0 1 5 6 5 7 1, r = 0. 9 9 5 0,
$$

$$
\begin{array}{l} \lg \sigma = - 3 5. 3 8 4 5 3 5 - 4. 9 2 5 4 3 P _ {2} - 0. 2 1 9 1 2 8 8 2 P _ {2} ^ {2} \\ - 3. 2 7 5 9 3 1 1 \times 1 0 ^ {- 3} P _ {2} ^ {3}, R = 1. 9 8 6 4 5 7 c a l / m o l \\ \end{array}
$$

（上述方程式中： $T / K_{1}t / h_{1}\sigma /9.8\mathrm{MPa})$

$\times .0 - 90\mathrm{mm}$ 方坯； $\nabla -d732\mathrm{mm}$ 盘件

3.3.1.4 GH2132 $d420\sim 452\mathrm{mm}$ 盘形锻件标准热处理状态的持久强度见表3-18，持久应力-寿命曲线见图3-16，热强参数综合曲线见图3-17。

表3-18  

<table><tr><td>θ/C</td><td>550</td><td>600</td><td>650</td><td>700</td><td>θ/C</td><td>550</td><td>600</td><td>650</td><td>700</td></tr><tr><td>σ1c/MPa</td><td>713</td><td>608</td><td>515</td><td>433</td><td>σ100/MPa</td><td>632</td><td>532</td><td>445</td><td>369</td></tr><tr><td>σ3n/MPa</td><td>673</td><td>571</td><td>480</td><td>402</td><td>σ300/MPa</td><td>596</td><td>499</td><td>414</td><td>342</td></tr></table>

图片摘要：该图主要展示 3 18。
![](images/d85c2a821d3e2a3a29afa7ff8862f5650cb2ebdf41aab9e6a664523ca6371688.jpg)  
持久方程 $[\mathbf{L} - \mathbf{M}]$

$$
\lg t = b _ {0} + b _ {1} / T + b _ {2} x / T + b _ {3} x ^ {2} / T + b _ {4} x ^ {3} / T;
$$

式中： $T = (9\times \theta /5 + 32) + 460;$

$$
x = \lg a; b _ {0} = - 2 0. 8 4 2; b _ {1} = 0. 7 5 5 \times 1 0 ^ {5};
$$

$$
b _ {2} = - 0. 7 6 1 \times 1 0 ^ {4}; b _ {3} = - 5 2 1. 9 4 8; b _ {4} = - 7 3 9. 6 1 7;
$$

相关偏差：0.018；相关系数：0.93

图3-16 $d420\sim 452\mathrm{mm}$ 盘形锻件

持久应力-寿命曲线[3]

图片摘要：该图主要展示 3 16 盘形锻件。
![](images/a0bb3c43bc4d91c022ced6fa17c8e63e8cde686ee3870b86753bf385f2da76cd.jpg)  
图3-17 $d420\sim 452\mathrm{mm}$ 盘形锻件

热强参数综合方程 $[L - M]$

$$
\lg \sigma = a _ {0} + a _ {1} P + a _ {2} P ^ {2} + a _ {3} P ^ {3};
$$

式中： $P = T(1gt + 20.82) / 10^{5}$

$$
T = (9 \times \theta / 5 + 3 2) + 4 6 0; a _ {0} = 3. 6 4 0; a _ {1} = - 1. 4 5;
$$

$$
a _ {2} = - 2. 8 5 7; a _ {3} = - 0. 5 7 3;
$$

相关偏差：0.018；相关系数：0.93

热强参数综合曲线[3]

# 3.3.1.5 GH2132合金经标准热处理和长期时效后的持久性能见表3-19。

表3-19[1]  

<table><tr><td rowspan="2">时效温度/℃</td><td rowspan="2" colspan="2">项 目</td><td colspan="9">以下时效时间的持久性能</td></tr><tr><td>0</td><td>100h</td><td>300h</td><td>500h</td><td>1000h</td><td>1600h</td><td>3000h</td><td>6000h</td><td>10000h</td></tr><tr><td>550</td><td rowspan="9">光滑持久</td><td rowspan="3">t/h</td><td>275</td><td>299</td><td>231</td><td>177</td><td>266</td><td>186</td><td>267</td><td>193</td><td>135</td></tr><tr><td>600</td><td>314</td><td>163</td><td>338</td><td>-</td><td>228</td><td>-</td><td>202</td><td>230</td><td>207</td></tr><tr><td>650</td><td>&gt;101</td><td>180</td><td>112</td><td>231</td><td>200</td><td>31</td><td>-</td><td>-</td><td>-</td></tr><tr><td>550</td><td rowspan="3">δ5/%</td><td>29.4</td><td>20.1</td><td>11.6</td><td>16.8</td><td>15.8</td><td>20.4</td><td>25.3</td><td>19.2</td><td>15.8</td></tr><tr><td>600</td><td>21.1</td><td>22.1</td><td>27.3</td><td>-</td><td>25.6</td><td>-</td><td>37.3</td><td>29.8</td><td>35.5</td></tr><tr><td>650</td><td>-</td><td>21.2</td><td>24.1</td><td>29.6</td><td>27.7</td><td>31.8</td><td>-</td><td>-</td><td>-</td></tr><tr><td>550</td><td rowspan="3">ψ/%</td><td>30.2</td><td>25.6</td><td>25.8</td><td>26.1</td><td>20.1</td><td>29.6</td><td>27.8</td><td>30.1</td><td>-</td></tr><tr><td>600</td><td>40.3</td><td>49.1</td><td>40.2</td><td>-</td><td>39.5</td><td>-</td><td>46.5</td><td>32.2</td><td>49.7</td></tr><tr><td>650</td><td>-</td><td>38.2</td><td>35.9</td><td>31.9</td><td>-</td><td>36.5</td><td>-</td><td>-</td><td>-</td></tr><tr><td>550</td><td rowspan="3">缺口持久</td><td rowspan="3">t/h</td><td>-</td><td>629</td><td>1199</td><td>820</td><td>-</td><td>-</td><td>551</td><td>996</td><td>-</td></tr><tr><td>600</td><td>128</td><td>1205</td><td>1253</td><td>-</td><td>-</td><td>-</td><td>-</td><td>-</td><td>-</td></tr><tr><td>650</td><td>1159</td><td>653</td><td>1029</td><td>612</td><td>427</td><td>307</td><td>-</td><td>-</td><td>-</td></tr></table>

注：持久试验条件为 $\theta = 650\mathrm{C},\sigma = 392\mathrm{MPa}$

# 3.3.2 高温蠕变性能

3.3.2.1 GH2312合金 $d420\sim 452\mathrm{mm}$ 盘形锻件标准热处理状态的蠕变强度见表3-20，不同温度和不同塑性应变的蠕变应力-寿命曲线见图3-18～图3-20。

表3-20[3]  

<table><tr><td rowspan="2">试验时间/h</td><td rowspan="2">εp/%</td><td colspan="3">σ/MPa</td><td rowspan="2">试验时间/h</td><td rowspan="2">εp/%</td><td colspan="3">σ/MPa</td></tr><tr><td>550℃</td><td>600℃</td><td>650℃</td><td>550℃</td><td>600℃</td><td>650℃</td></tr><tr><td rowspan="3">10</td><td>0.1</td><td>652</td><td>555</td><td>474</td><td>30</td><td>0.5</td><td>652</td><td>555</td><td>474</td></tr><tr><td>0.2</td><td>695</td><td>592</td><td>505</td><td rowspan="4">100</td><td>0.1</td><td>546</td><td>466</td><td>399</td></tr><tr><td>0.5</td><td>711</td><td>605</td><td>515</td><td>0.2</td><td>581</td><td>496</td><td>424</td></tr><tr><td rowspan="2">30</td><td>0.1</td><td>598</td><td>510</td><td>436</td><td rowspan="2">0.5</td><td rowspan="2">594</td><td rowspan="2">506</td><td rowspan="2">433</td></tr><tr><td>0.2</td><td>638</td><td>544</td><td>464</td></tr></table>

图片摘要：该图主要展示 3 20[3]。
![](images/e96f327ad32a27af11d5578700f11033851392b84fca8608eaadb610779e9a6c.jpg)

0.1%塑性应变蠕变方程[M-S]：

$$
\lg t = b _ {0} + b _ {1} T + b _ {2} x + b _ {3} x ^ {2} + b _ {4} x ^ {3};
$$

式中： $T = (9\times \theta /5 + 32) + 460;$

$$
x = \lg \sigma_ {1} b _ {0} = 8 1. 7 7 4 _ {1} b _ {1} = - 0. 0 1 0;
$$

$$
b _ {2} = - 4 1. 5 2 2; b _ {3} = 9. 0 8 1; b _ {4} = - 0. 9 4 3;
$$

相关偏差：0.023；相关系数：0.887

图片摘要：该图主要展示 3 18 盘形锻件 塑性应变蠕变应力 寿命曲线[3]。
![](images/f546b4c29262ef9abacaaf43ed64cbb70f00e3f526f4dd7c3cb90a6d4da8f1b3.jpg)  
图3-18 $d420\sim 452\mathrm{mm}$ 盘形锻件 $0.1\%$ 塑性应变蠕变应力-寿命曲线[3]

图片摘要：该图主要展示 3 18 盘形锻件 塑性应变蠕变应力 寿命曲线[3]。
![](images/e5e79b54135ea909195105583f2ed282d3850885bf69d9cdcd738168b340a3a8.jpg)  
图3-20 $d420\sim 452\mathrm{mm}$ 盘形锻件 $0.5\%$ 塑性应变蠕变应力-寿命曲线[3]

0.2%塑性应变蠕变方程[M-S]：

$$
\lg t = b _ {0} + b _ {1} T + b _ {2} x + b _ {3} x ^ {2} + b _ {4} x ^ {3};
$$

式中： $T = (9\times \theta /5 + 32) + 460;$

$$
x = \lg \sigma ; b _ {0} = 8 2. 1 3 0; b _ {1} = - 0. 0 1 0;
$$

$$
b _ {2} = - 4 1. 5 2 2; b _ {3} = 9. 0 8 1; b _ {4} = - 0. 9 4 3;
$$

相关偏差：0.023；相关系数：0.887

图3-19 $d420\sim 452\mathrm{mm}$ 盘形锻件 $0.2\%$ 塑性应变蠕变应力-寿命曲线[3]

0.5%塑性应变蠕变方程[M-S]：

$$
\lg t = b _ {0} + b _ {1} T + b _ {2} x + b _ {3} x ^ {2} + b _ {4} x ^ {3};
$$

式中： $T = (9\times \theta /5 + 32) + 460;$

$$
x = \lg \sigma ; b _ {0} = 8 2. 2 5 2; b _ {1} = - 0. 0 1 0;
$$

$$
b _ {2} = - 4 1. 5 2 2; b _ {3} = 9. 0 8 1; b _ {4} = - 0. 9 4 3;
$$

相关偏差：0.023；相关系数：0.887

3.3.2.2 不同工艺熔炼的GH2132合金于标准热处理状态的蠕变性能见表3-21。

$$
\dots 6 - 1 7
$$

表3-21[4]  

<table><tr><td>熔炼工艺</td><td>θ/C</td><td>σ/MPa</td><td>t/h</td><td>εt/%</td><td>εp/%</td><td>εr/%</td><td>εn/(mm/h)</td></tr><tr><td>感应+电渣</td><td>650</td><td>358</td><td>100</td><td>0.4390</td><td>0.1980</td><td>0.2410</td><td>-</td></tr><tr><td rowspan="3">电弧炉+电渣</td><td>550</td><td>441</td><td>100</td><td>0.2734</td><td>0.0032</td><td>0.2702</td><td>~0</td></tr><tr><td rowspan="2">650</td><td>284</td><td>100</td><td>0.2255</td><td>0.0445</td><td>0.1810</td><td>5.875×10-6</td></tr><tr><td>343</td><td>100</td><td>0.3658</td><td>0.1260</td><td>0.2398</td><td>14.750×10-6</td></tr><tr><td>电弧炉+真空电弧</td><td>650</td><td>284</td><td>100</td><td>0.2642</td><td>0.0639</td><td>0.2003</td><td>-</td></tr></table>

3.3.2.3 GH2132蠕变曲线见图3-21。  
3.3.2.4 GH2132合金在 $650^{\circ}\mathrm{C}$ 时的稳态蠕变速率与蠕变应力的关系见图3-22。

图片摘要：该图主要展示 3 21[4]。
![](images/2138eafd891884a44f4ea5f27a9087a668e4ce63281bf851dfa880a7d4fd4b98.jpg)  
图3-21 $650^{\circ}\mathrm{C}$ 的蠕变曲线[1]

图片摘要：该图主要展示 3 21 的蠕变曲线[1]。
![](images/cdf3b46beb81e187de7eef63288af726fffe0bb3ee7a170bc1e4de39edb9b484.jpg)  
图3-22 650℃蠕变时的 $\dot{\varepsilon}_{\mathrm{n}}$ 与 $\sigma$ 的关系[7]

3.3.3 周期持久 GH2132合金在周期应力作用下的蠕变-疲劳复合损伤图见图3-24，在周期持久条件下，所表现的蠕变-疲劳交互作用复合损伤图见图3-25。

3.3.4 动态蠕变   
3.3.4.1 GH2132合金在 $650^{\circ}\mathrm{C}$ 下固定平均应力的动态蠕变曲线见图3-26。  
3.3.4.2 GH2132动态蠕变条件下的交变应力幅值对稳态蠕变速率的影响见图3-27。

图片摘要：该图主要展示 3 22 650℃蠕变时的 与 的关系[7]。
![](images/05b394701a450e9097bcb61f6ddb25455ab50d20947bfed15db7f07c1876e9db.jpg)  
图3-23 $650^{\circ}C$ 蠕变时的 $\dot{\varepsilon}_{\mathrm{n}}$ 与 $\pmb{t}_{\tau}$ 的关系[7]

图片摘要：该图主要展示 3 23 蠕变时的 与 的关系[7]。
![](images/8a5dd8e8ba109ba3afb02521f105741a56ff9c1ab0e96ffb6377c08acc01b0f2.jpg)  
保温时间 $\Delta t = 0,1,3,5,10,30,\infty \min$   
图3-24 周期应力作用下蠕变-疲劳复合损伤图[7]

图片摘要：该图主要展示 3 24 周期应力作用下蠕变 疲劳复合损伤图[7]。
![](images/b043c4ca2c267ea9ee9772f8fc99ef981e794e6ae5c9f998403eeeada502dd8d.jpg)  
图3-25 周期持久条件下的蠕变-疲劳交互作用复合损伤图[7]

图片摘要：该图主要展示 3 25 周期持久条件下的蠕变 疲劳交互作用复合损伤图[7]。
![](images/f76edfce191ca7764e7b8323718112e1469dc13a8e896a31685a91ac967252fa.jpg)  
图3-27 交变应力幅值对稳态蠕变速率的影响[7]

图片摘要：该图主要展示 3 27 交变应力幅值对稳态蠕变速率的影响[7]。
![](images/5c9f527fd318292c070c098250626b541afb8d7c382fad3287d147dfd435b139.jpg)

$$
\begin{array}{l} 1 - \sigma = 4 2 2 \mathrm {M P a} \\ 2 - \sigma + \Delta \sigma = 4 2 2 \mathrm {M P a} \pm 5 9 \mathrm {M P a}, f = 0. 1 \mathrm {H z}; \\ 3 - 4 2 2 \mathrm {M P a} \pm 5 9 \mathrm {M P a}, 1 0 \mathrm {H z}; \\ 4 - 4 2 2 \mathrm {M P a} \pm 1 1 8 \mathrm {M P a}, 0. 1 \mathrm {H z}; \\ 5 - 4 2 2 \mathrm {M P a} \pm 1 1 8 \mathrm {M P a}, 1 0 \mathrm {H z}; \\ 6 - 4 2 2 \mathrm {M P a} \pm 1 1 7 \mathrm {M P a}, 0. 1 \mathrm {H z}, \\ 7 - 4 2 2 \mathrm {M P a} \pm 1 7 7 \mathrm {M P a}, 1 0 \mathrm {H z} \\ \end{array}
$$

图片摘要：该图主要展示 3 27 交变应力幅值对稳态蠕变速率的影响[7]。
![](images/dfa14124d9105313985dcb0b8907838f7e182ef3c6947edeb84f1b031eafa993.jpg)  
图3-26 650C的动态蠕变曲线[7]   
图3-28 $d420\sim 452\mathrm{mm}$ 盘形锻件室温 $S - N$ 曲线[3]

# 3.4 疲劳性能

# 3.4.1 高周疲劳

3.4.1.1 GH2132 $d420\sim 452\mathrm{mm}$ 盘形锻件标准热处理状态，在轴向加载 $(R = -1)$ 时的室温疲劳强度见表3-22，室温疲劳 $S - N$ 曲线见图3-28。

表3-22  

<table><tr><td rowspan="2">Kt</td><td colspan="7">σmax/MPa</td></tr><tr><td>5×10³周</td><td>10⁴周</td><td>5×10⁴周</td><td>10⁵周</td><td>5×10⁵周</td><td>10⁶周</td><td>10⁷周</td></tr><tr><td>1</td><td>690</td><td>630</td><td>495</td><td>445</td><td>350</td><td>320</td><td>285</td></tr><tr><td>3</td><td>565</td><td>490</td><td>330</td><td>285</td><td>190</td><td>175</td><td>150</td></tr></table>

# 3.4.1.2 不同工艺熔炼的GH2132合金标准热处理状态的高温疲劳强度见表3-23。

表3-23[1]  

<table><tr><td>熔炼工艺</td><td>取样规格/mm</td><td>θ/C</td><td>σ-1/MPa</td><td>σ-1H/MPa</td><td>熔炼工艺</td><td>取样规格/mm</td><td>θ/C</td><td>σ-1/MPa</td><td>σ-1H/MPa</td></tr><tr><td>感应炉+电渣</td><td>棒材(d45)</td><td>650</td><td>294</td><td>245</td><td rowspan="3">电弧炉+真空电弧</td><td rowspan="2">90方锻件</td><td>550</td><td>441</td><td>206</td></tr><tr><td rowspan="3">电弧炉+电渣</td><td rowspan="3">90方锻件</td><td>20</td><td>294</td><td>-</td><td>650</td><td>382</td><td>226</td></tr><tr><td>550</td><td>402</td><td>167</td><td>盘件(d732)</td><td>650</td><td>343</td><td>226</td></tr><tr><td>650</td><td>382</td><td>226</td><td>-</td><td>-</td><td>-</td><td>-</td><td>-</td></tr></table>

① 缺口半径 $r = 0.75\mathrm{mm}$ 。

# 3.4.2 低周疲劳 标准热处理状态GH2132的低周疲劳曲线见图3-29。

3.4.3 特种疲劳 GH2132板材的热疲劳性能见表3-24。

表3-24[1]  

<table><tr><td>熔炼工艺</td><td>状态</td><td>取样规格</td><td>θ/C</td><td>N/周</td><td>裂纹长/mm</td></tr><tr><td>感应炉+电渣</td><td>标准热处理</td><td>板材(δ2mm)</td><td>650=20</td><td>240560</td><td>0.1850.203</td></tr></table>

图片摘要：该图主要展示 3 24[1]。
![](images/c7b53b6e69b127a3630422d45d27a17bf6a02ab2950b48513cbd33cdefbe1859.jpg)  
图3-29 650C的低周疲劳[7]

3.4.4 疲劳-蠕变交互作用 GH2132 合金在 $650^{\circ}\mathrm{C}$ , $\sigma_{\max} = 588\mathrm{MPa}$ 和 $677\mathrm{MPa}$ 时的疲劳-蠕变交互作用图分别见图 3-30 和图 3-31。

# 3.5 弹性性能

# 3.5.1 弹性模量

3.5.1.1 合金动态弹性模量见表3-25。  
3.5.1.2 GH2132合金盘形锻件不同温度的拉伸和压缩弹性模量见表3-26。  
3.5.2 切变模量 GH2132 盘形锻件不同温度下的切变模量见表 3-27。

# 3.6 断裂性能

# 3.6.1 断裂韧度

3.6.1.1 GH2132合金于室温下的 $J_{\mathbb{R}}$ 阻力曲线见图3-32。

图片摘要：该图主要展示 3 30 疲劳 蠕变交互作用图。
![](images/7caff595eb19e43c8cb9ce0a97ad5ccf98e6e0dfc8636c45e782682d0ee69634.jpg)

$$
\theta = 6 5 0 \mathrm {C}; f = 1 \mathrm {H z}; \sigma_ {\max } = 5 8 8 \mathrm {M P a};
$$

一缺口；+一光滑

图3-30 疲劳-蠕变交互作用图

图片摘要：该图主要展示 3 30 疲劳 蠕变交互作用图。
![](images/a522ad2666c8f901e64edb08f13d8ce2e1a02953849cb8af8ce60f5030f5d1fe.jpg)  
图3-31 疲劳-蠕变交互作用图[7]

$$
\theta = 6 5 0 \mathrm {C}; f = 1 \mathrm {H z}; \sigma_ {\max } = 6 6 7 \mathrm {M P a};
$$

一缺口；+一光滑

表3-25  

<table><tr><td>θ/C</td><td>20</td><td>100</td><td>200</td><td>300</td><td>400</td><td>500</td><td>600</td><td>700</td><td>800</td><td>900</td></tr><tr><td>E_D/GPa</td><td>198</td><td>193</td><td>186</td><td>181</td><td>173</td><td>165</td><td>157</td><td>150</td><td>139</td><td>126</td></tr></table>

表3-26[3]  

<table><tr><td>θ/C</td><td>20</td><td>400</td><td>500</td><td>550</td><td>600</td><td>650</td><td>700</td></tr><tr><td>E/GPa</td><td>190</td><td>152</td><td>135</td><td>134</td><td>131</td><td>124</td><td>120</td></tr><tr><td>Ec/GPa</td><td>193</td><td>-</td><td>150</td><td>147</td><td>-</td><td>143</td><td>142</td></tr></table>

表3-27[3]  

<table><tr><td>θ/C</td><td>20</td><td>500</td><td>550</td><td>650</td><td>700</td></tr><tr><td>G/GPa</td><td>72</td><td>60</td><td>59</td><td>56</td><td>53</td></tr></table>

图片摘要：该图主要展示 3 27[3]。
![](images/d82a13ce3263513874be5ef75214692b1310bc21100858742bd5dacec1927374.jpg)  
图3-32 合金于室温下的 $J_{\mathbb{R}}$ 阻力曲线[6]

$$
d = 7 3 2 \mathrm {m m} \text {盘 件} \sigma_ {P 0. 2} = 6 9 0 \mathrm {M P a}, \sigma_ {\mathrm {b}} = 9 6 9 \mathrm {M P a}; J _ {\mathrm {t}} = 4 3 \mathrm {k J},
$$

$$
k _ {j} = 9 6. 7 \mathrm {M N} / \mathrm {m} ^ {3 / 2}; J _ {0, 0 5} = 5 1 k J, k _ {j 0, 0 5} = 1 0 5. 3 \mathrm {M N} / \mathrm {m} ^ {3 / 2};
$$

$$
J _ {0. 2} = 9 1. 1 k J, k _ {1 0. 2} = 1 4 0. 7 M N / m ^ {3 / 2};
$$

1—最小裂纹扩展曲线；2—允许的最大裂纹扩展量；

3—钝化线 $J_{\mathrm{R}} = 1.5(\sigma_{\mathrm{P0,2}} + \sigma_{\mathrm{b}})\Delta a$

$$
4 - J _ {R} = 3 7. 6 5 + 2 6 7. 2 2 \Delta a, n = 5, r = 0. 9 8 2
$$

3.6.1.2 GH2132合金的 $\delta_{\mathbb{R}}$ 阻力曲线见图3-33。  
3.6.2 裂纹扩展速率  
3.6.2.1 GH2132 蠕变条件下的裂纹扩展速率见图 3-34。  
3.6.2.2 GH2132疲劳条件下的裂纹扩展速率见图3-35。  
3.6.2.3 GH2132蠕变-疲劳交互作用下的裂纹扩展速率见图3-36。

图片摘要：该图片与——按P V曲线计算，；r = 0. 9 8 1, \delta {i} = 0. 0 3 6, \delta {0. 0 5} = 0. 0 4 7;这部分内容相关。
![](images/915ff2d244565c948fed7fb2a2223ecb69dfd75edeeeb7cf54eaaed0e108d6dd.jpg)

——按P-V曲线计算， $\delta_{\mathrm{K}} = 0.0356 + 0.2283\Delta a\pm 0.008$

$$
r = 0. 9 8 1, \delta_ {i} = 0. 0 3 6, \delta_ {0. 0 5} = 0. 0 4 7;
$$

…按P-Δ曲线计算，δR=0.0309+0.2286△±0.007,

$$
r = 0. 9 8 6, n = 6, \delta_ {1} = 0. 0 3 2, \delta_ {0. 0 5} = 0. 0 4 2
$$

图片摘要：该图主要展示 3 33 合金 阻力曲线。
![](images/fb55b1328350605bc05f340dcdfd5207f49f1764804f4e527b66a92526a603ac.jpg)  
图3-33 合金 $\delta_{\mathbb{R}}$ 阻力曲线  
图3-34 蠕变条件下的裂纹扩展速率[7]

图片摘要：该图主要展示 3 34 蠕变条件下的裂纹扩展速率[7]。
![](images/66ef4309ade290307bf8f77203dd6f45e4ba043db8deeec3dfc41da335204524.jpg)  
图3-35 疲劳条件下的裂纹扩展速率[7]

图片摘要：该图主要展示 3 35 疲劳条件下的裂纹扩展速率[7]。
![](images/79fd8ef1d54647c9898387d6de1d5d7a033fcd8b8edf0f7e83cc56eb575e38e6.jpg)  
图3-36 蠔变-疲劳交互作用下的裂纹扩展速率[7]

# 4 组织结构

# 4.1 相变温度

4.2 时间-温度-组织转变曲线 GH2132合金中 $\eta-\mathrm{Ni}_{3}\mathrm{Ti}$ 相的析出动力学曲线见图4-1。

4.3 合金组织结构 GH2132合金在标准热处理状态下，在 $\gamma$ 基体上有球状均匀弥散分布的 $\mathrm{Ni}_3(\mathrm{Ti},\mathrm{Al})$ 型 $\gamma^\prime$ 相以及TiN，TiC，晶界有微量 $\mathbf{M}_3\mathbf{B}_2$ ，晶界附近可能有少量 $\eta$ 相和L相。合金硅、硫含量较高时，会有G相、Y相在晶界析出。长期时效或使用后是否有 $\sigma$ 相析出，与合金成分有关。近年来采用相分析计算方法提出了如下简化公式：

$$
\Delta N _ {v} ^ {\prime} = N i - 3 T i - 3. 5 A l - 1. 7 S i - 0. 9 C r - 4. 7 ^ {[ I ]}
$$

注：元素符号表示该元素在合金中的重量百分比。当 $\Delta N_{\mathrm{v}}' > 0$ 时，无 $\sigma$ 相析出。

图片摘要：该图主要展示 4 1 相析出曲线[4]。
![](images/e5af1fab556e3c6b92a8f6c3077e1cffaf6a79389285d144bdfa25f77878e6d4.jpg)  
图4-1 $\eta$ 相析出曲线[4]

$\gamma^{\prime}$ 相的溶解温度为 $830 \sim 850^{\circ} \mathrm{C}$ , 开始析出温度在 $650^{\circ} \mathrm{C}$ 左右, $700 \sim 730^{\circ} \mathrm{C}$ 析出最多。标准热处理后 $\gamma^{\prime}$ 相数量约占合金重量的 $2 \% \sim 3 \%$ , 直径约 $10 \sim 20 \mathrm{~nm}$ , 其化学组成近似 $(\mathrm{Ni}_{0.93} \mathrm{Fe}_{0.04} \mathrm{Cr}_{0.03})_{2.73} (\mathrm{Ti}_{0.83} \mathrm{Al}_{0.17})$ 。 $550 \sim 650^{\circ} \mathrm{C}$ 长期时效后, $\gamma^{\prime}$ 相数量稍微增加, 尺寸略有长大。当合金中 $\omega(\mathrm{Al}) > 0.4 \%$ 时, 就有可能出现胞状 $\gamma^{\prime}$ 相。

TiC, TiN 的数量约占合金重量的 $0.25\%$ ，基本上不参与合金热处理过程的组织转变。TiC 在 $1180^{\circ} \mathrm{C}$ 以上才开始溶解，TiN 则更不易溶解。

$\eta$ 相形成的温度区间约在 $700 \sim 900^{\circ} \mathrm{C}$ 之间，析出温度与合金 Ti 含量有关。

$\mathbf{M}_3\mathbf{B}_2$ 相在 $1040 \sim 1080^{\circ} \mathrm{C}$ 固溶时已大量溶解，至 $1180 \sim 1210^{\circ} \mathrm{C}$ 可完全溶解， $\mathbf{M}_3\mathbf{B}_2$ 在 $650^{\circ} \mathrm{C}$ 时效已有析出。

L相在 $950\sim 990C$ 之间固溶时溶解，析出峰在 $850C$ 左右。G相在 $982C$ 以上开始溶解，至 $1120C$ 可完全溶解，析出峰在 $850C$ 左右。 $\sigma$ 相析出温度在 $650\sim 900C$ 之间，析出峰在 $750\sim 850C$ 左右。 $\mathbf{G}, \sigma$ 和 $\eta$ 相的出现对合金性能起损害作用。

# 5 工艺性能与要求

# 5.1 成形性能

5.1.1 GH2132合金的工艺塑性图见图5-1，再结晶图见图5-2。

图片摘要：该图主要展示 5 1 合金工艺塑性图[1]。
![](images/071b593f46c62523b8f8e46f0072782a23d6eb3eae439fdcf69149a012769330.jpg)  
图5-1 合金工艺塑性图[1]

图片摘要：该图主要展示 5 1 合金工艺塑性图[1]。
![](images/d4b0bd15b25175860de391231dd95c09a0160da38aabcca76eff8c3b8e22c62f.jpg)  
图5-2 合金再结晶图[1]

5.1.2 合金锻造开坯加热温度 $1080 \sim 1140\mathrm{C}$ ，终锻温度高于 $900^{\circ}\mathrm{C}$ 。水压机开坯时加热温度 $1110^{\circ}\mathrm{C}$ ，停压温度高于 $950^{\circ}\mathrm{C}$ ；模锻开压温度为 $1100^{\circ}\mathrm{C}$ ，停压温度高于 $930^{\circ}\mathrm{C}$ 。环件轧制加热温度 $1130 \sim 1150^{\circ}\mathrm{C}$ ，终轧温度高于 $900^{\circ}\mathrm{C}$ 。棒材及型材轧制温度 $1080 \sim 1140^{\circ}\mathrm{C}$ ，终轧温度高于 $900^{\circ}\mathrm{C}$ 。  
5.2 焊接性能 合金具有满意的焊接性能，可用氩弧焊、点焊、缝焊进行焊接。合金于固溶状态进行焊接，焊后进行时效处理。  
5.2.1 手工和自动钨极对接氩弧焊规范见表5-1。推荐采用HGH113焊丝和较小的焊接能量输入。  
5.2.2 自动钨极脉冲氩弧焊对焊规范见表5-2。  
5.2.3 缝焊规范见表5-3。   
5.2.4 焊后进行时效处理的氩弧焊对接接头的强度系数大于 $90\%$ 。

表5.1  
表5-2[8]  

<table><tr><td rowspan="2">焊接方法</td><td rowspan="2">厚度/mm</td><td colspan="2">焊丝</td><td rowspan="2">电流/A</td><td rowspan="2">电压/V</td><td rowspan="2">焊接速度/(m/min)</td><td rowspan="2">送丝速度/(m/min)</td><td rowspan="2">氩气流量/(L/min)</td><td rowspan="2">背面气体流量/(L/min)</td><td rowspan="2">钨极直径/mm</td><td rowspan="2">焊嘴直径/mm</td></tr><tr><td>牌号</td><td>直径/mm</td></tr><tr><td rowspan="2">手工氩弧焊</td><td>1.5+1.5</td><td rowspan="2">HGH2132</td><td rowspan="2">1.6</td><td>70~90</td><td rowspan="2">8~10</td><td rowspan="2">-</td><td rowspan="2">-</td><td rowspan="2">6~8</td><td rowspan="2">-</td><td rowspan="2">1.6</td><td rowspan="2">8</td></tr><tr><td>2.0+2.0</td><td>90~100</td></tr><tr><td rowspan="2">自动氩弧焊</td><td>1.5+1.5</td><td>HGH2132</td><td rowspan="2">1.6</td><td>95~100</td><td rowspan="2">7~8</td><td rowspan="2">0.25~0.32</td><td rowspan="2">0.32</td><td rowspan="2">5~8</td><td rowspan="2">2~3</td><td rowspan="2">3.0</td><td rowspan="2">18</td></tr><tr><td>2.0+2.0</td><td>HGH1140</td><td>130</td></tr></table>

<table><tr><td rowspan="2">厚度/mm</td><td colspan="2">焊丝</td><td rowspan="2">电压/V</td><td rowspan="2">脉冲电流/A</td><td rowspan="2">维弧电流/A</td><td rowspan="2">脉冲幅比</td><td rowspan="2">脉冲宽比</td><td rowspan="2">脉冲频率/Hz</td><td rowspan="2">焊接速度/(m/min)</td><td rowspan="2">送丝速度/(m/min)</td></tr><tr><td>牌号</td><td>直径/mm</td></tr><tr><td>0.8</td><td>不加丝</td><td>-</td><td>8.5</td><td>50</td><td>13</td><td>4</td><td>3</td><td>5</td><td>0.3</td><td>-</td></tr><tr><td>0.8</td><td>HSG-1</td><td>1.0</td><td>8.5~9.0</td><td>60</td><td>15</td><td>4</td><td>2</td><td>5</td><td>0.27</td><td>0.165</td></tr><tr><td>1.5</td><td>HSG-1</td><td>1.0</td><td>8.5~9.0</td><td>100</td><td>28</td><td>3.5</td><td>2</td><td>3</td><td>0.23</td><td>0.2</td></tr><tr><td>2.0</td><td>HSG-1</td><td>1.0</td><td>9~10</td><td>130</td><td>26</td><td>5</td><td>2</td><td>3</td><td>0.2</td><td>0.25</td></tr></table>

表5-3[8]  

<table><tr><td rowspan="2">厚度/mm</td><td colspan="2">滚盘宽/mm</td><td rowspan="2">电流/A</td><td rowspan="2">焊接时间/s</td><td rowspan="2">休止时间/s</td><td rowspan="2">焊接速度/(m/min)</td><td rowspan="2">电极压力/N</td></tr><tr><td>上</td><td>下</td></tr><tr><td>1.5+1.5</td><td rowspan="2">5.5</td><td rowspan="2">6.0</td><td>8300~9500</td><td>0.16~0.18</td><td>0.16~0.18</td><td>0.36</td><td>7650~8335</td></tr><tr><td>2.0+2.0</td><td>10000~12000</td><td>0.18~0.22</td><td>0.24~0.28</td><td>0.36</td><td>8335~9805</td></tr></table>

5.3 零件热处理工艺 固溶温度 $980 \sim 1000^{\circ} \mathrm{C}$ , 根据零件截面厚度保温不同时间后进行空冷、油冷或水冷后, 再在 $700 \sim 720^{\circ} \mathrm{C}$ 时效 $12 \sim 16 \mathrm{~h}$ 后空冷。优质GH2132合金制零件的热处理工艺为: 固溶 $900^{\circ} \mathrm{C} \pm 10^{\circ} \mathrm{C}, 1 \sim 2 \mathrm{~h}$ , 油冷十时效 $750^{\circ} \mathrm{C} \pm 10^{\circ} \mathrm{C}, 16 \mathrm{~h}$ , 空冷。  
5.4 表面处理工艺 在高温下工作的零件可采用W-2珐琅涂层进行有效的保护。

# 6 功能考核试验

# 7 使用建议

选用。

# 参考文献

1 北京钢铁学院高温合金教研室编. GH132 合金. 国防工业出版社, 1980. 21~23, 69~68, 177~191  
2黎明发动机公司．YZGH2132合金热轧棒材.1993  
3 北京航空材料研究所主编. 航空发动机设计材料数据手册: 第一册, 1990.467~504

4 手册编写组·高温合金手册.1992.273～307  
5 上钢五厂. 优质GH2132试验数据, 1997  
6 上钢五厂, 北京钢铁学院. GH2132 合金长期持久强度研究. 1986  
7 谢锡善, 徐志超, 许经峰, 朱金元. 两种铁基和镍基高温合金在复杂应力条件下的蠕变及断裂. 第五届全国高温合金年会文集. 1984. 116~175  
8 北京航空材料研究所等编. 航空材料焊接性能手册. 国防工业出版社, 1978.167~177

编写 刘吉祥 王迪 王喆

审校 黄福祥

# GH2150(GH150)

# 1 概述

GH2150是以钨、钼等元素固溶强化和钛、铝、铌时效强化及微量碳、硼、锆、铈晶界强化的镍-铁-铬基高温合金。其特点是强度高、塑性好、膨胀系数低，在 $750\mathrm{C}$ 以下长期使用组织稳定；合金热加工塑性好，并具有满意的焊接、冷成形和切削加工性能。主要产品是冷轧薄板，也可供应棒材、环形件和锻件，适合于制作在 $700\mathrm{C}$ 以下工作的喷气发动机板材焊接承力结构件和在 $600\mathrm{C}$ 以下长期工作的燃气轮机转子和压气机叶片。

1.1 材料牌号 GH2150(GH150)。  
1.2 相近牌号 3II718,BX105,XH45MBTIO6P（俄罗斯）。  
1.3 材料的技术标准

GJB 3020-1997 《航空用高温合金环坯规范》

HB 5499-1992《HGH150和HGH533合金冷拉焊丝》

HB 6570-1992 《GH150合金棒材》

HB 6571-1992 《GH150合金冷轧薄板》

HB 6572-1992 《GH150合金圆饼、环坯和环形件》

1.4 化学成分 见表1-1。

表1-1

%

不大于  

<table><tr><td>C</td><td>Cr</td><td>Ni</td><td>W</td><td>Mo</td><td>Al</td><td>Ti</td><td>Fe</td><td>Nb</td></tr><tr><td>≤0.08</td><td>14.0~16.0</td><td>45~50</td><td>2.50~3.50</td><td>4.50~6.00</td><td>0.80~1.30</td><td>1.80~2.40</td><td>余</td><td>0.90~1.40</td></tr><tr><td>B</td><td>Zr</td><td>Ce</td><td>Mn</td><td>Si</td><td>P</td><td>S</td><td colspan="2">Cu</td></tr></table>

<table><tr><td>0.010</td><td>0.050</td><td>0.020</td><td>0.40</td><td>0.40</td><td>0.015</td><td>0.015</td><td>0.07</td></tr></table>

注：B、Zr、Ce 按计算量加入，报实测结果。

1.5 热处理制度 冷轧薄板采用的热处理制度为： $1040 \sim 1080^{\circ}\mathrm{C}$ ，空冷 $+750^{\circ}\mathrm{C}, 16\mathrm{h}$ ，空冷；曾采用过的热处理制度为： $1120^{\circ}\mathrm{C} \pm 20^{\circ}\mathrm{C}$ ，空冷 $+800^{\circ}\mathrm{C}, 8 \sim 16\mathrm{h}$ ，空冷。棒材和环形件检验试样的热处理制度为： $1040 \sim 1060^{\circ}\mathrm{C}$ ，空冷 $+750^{\circ}\mathrm{C}, 16 \sim 24\mathrm{h}$ ，空冷。国外相似合金推荐在 $1000 \sim 1080^{\circ}\mathrm{C}$ 进行固溶处理，随后在 $780^{\circ}\mathrm{C}$ 和 $650^{\circ}\mathrm{C}$ 进行两次时效处理。

1.6 品种规格与供应状态 可供应 $\delta 0.8\sim 4.0\mathrm{mm}$ 冷轧薄板和各种规格的棒材、圆饼和环形件。

冷轧薄板经固溶处理、酸洗、矫直和切边后供应，固溶处理温度推荐为 $1040\sim 1080^{\circ}C$ 。棒材和环形件不经热处理交货。

1.7 熔炼与铸造工艺 合金采用真空感应炉熔炼十电渣重熔工艺生产。  
1.8 应用概况与特殊要求 相似的合金在国外用于喷气发动机燃烧室外套和在 $600\mathrm{C}$ 以下使用的涡轮叶片等零部件，并经过长期使用考验。我国已用该合金制造燃烧室外套等部件，并经过使用考验，适宜的工作温度不高于 $750\mathrm{C}$ ，超过 $800\mathrm{C}$ 使用时由于 $\mu$ 相析出及 $\gamma'$ 相长大，使合金力学性能下降。

# 2 物理及化学性能

# 2.1 热性能

2.1.1 熔化温度范围 $1320\sim 1365\mathrm{C}^{[1]}$   
2.1.2 热导率 见图2-1。  
2.1.3 比热容 见表2-1。

表2-1  

<table><tr><td>θ/(°C)</td><td>17</td><td>100</td><td>200</td><td>300</td><td>400</td><td>500</td><td>600</td><td>700</td><td>800</td></tr><tr><td>c/(J/(kg·°C))</td><td>523</td><td>539</td><td>561</td><td>581</td><td>605</td><td>627</td><td>649</td><td>671</td><td>693</td></tr></table>

2.1.4 线膨胀系数 见表2-2。  
2.1.5 热扩散率 见表2-3。

图片摘要：该图主要展示 2 1。
![](images/9dd30316239dc504a5bfc5d0d89b67b407b725f645dc8ccc590d77877b375f2c.jpg)  
图2-1 热导率

表2-2  

<table><tr><td>θ/°C</td><td>20~100</td><td>20~200</td><td>20~300</td><td>20~400</td><td>20~500</td><td>20~600</td><td>20~700</td><td>20~800</td><td>20~900</td><td>20~1000</td></tr><tr><td>α/10-6°C-1</td><td>12.5</td><td>12.8</td><td>13.3</td><td>13.9</td><td>14.3</td><td>14.8</td><td>15.3</td><td>15.8</td><td>16.9</td><td>17.8</td></tr></table>

2.2 密度 $\rho = 8.26\mathrm{g / cm}^3$   
2.3 电性能 电阻率见图2-2。  
2.4 磁性能 合金无磁性。

表2-3  

<table><tr><td>θ/C</td><td>10</td><td>100</td><td>200</td><td>300</td><td>400</td><td>500</td><td>600</td><td>700</td><td>800</td><td>900</td></tr><tr><td>Q/(10-6m2/s)</td><td>2.6</td><td>2.8</td><td>3.0</td><td>3.3</td><td>3.7</td><td>3.9</td><td>4.2</td><td>4.4</td><td>4.5</td><td>4.6</td></tr></table>

# 2.5 化学性能

# 2.5.1 抗氧化性能

2.5.1.1 合金在空气介质中试验 $100\mathrm{h}$ 后的氧化速率见表2-4。

2.5.1.2 合金的高温氧化曲线见图2-3。

图片摘要：该图主要展示 2 2 电阻率。
![](images/896ec2ab8e47bd13d1c6f622342223448fffe33e15382fb84f0cbb05ea0157d5.jpg)  
图2-2 电阻率

表2-4  

<table><tr><td>θ/C</td><td>800</td><td>900</td><td>1000</td></tr><tr><td>氧化速率/(g/(m2·h))</td><td>0.020</td><td>0.084</td><td>0.230</td></tr></table>

图片摘要：该图主要展示 2 4。
![](images/7b662dd39e0029ab62216322c343371f060f5616762f67d73da37c0d6a03f79d.jpg)  
图2-3 高温氧化曲线

2.5.2 耐腐蚀性能 合金在煤油量为 $200\mathrm{mL / h}$ , 气、油比为 $45:1$ , 海盐量为 $20 \times 10^{-6}$ , 冷热循环 $\theta C \rightleftharpoons$ 空温作热腐蚀试验 $100\mathrm{h}$ 后, 当温度 $\theta$ 为 $800\mathrm{C}$ 和 $900\mathrm{C}$ 时的腐蚀失重分别为 $7.01\mathrm{g / m^2}$ 和 $17.69\mathrm{g / m^2}$ 。合金在全天候条件下具有满意的耐腐蚀性。

# 3 力学性能

# 3.1 技术标准规定的性能

3.1.1 技术标准规定的不同品种的力学性能见表3-1。

表3-1  

<table><tr><td rowspan="3">品种</td><td rowspan="3">试样状态</td><td rowspan="3">θ/C</td><td colspan="4">拉伸性能</td><td colspan="3">持久性能</td><td rowspan="2">Ak/J</td><td rowspan="2">HBS(d/mm)</td></tr><tr><td>σb/MPa</td><td>σP0.2/MPa</td><td>δ5/%</td><td>ψ/%</td><td>σ/MPa</td><td>t/h</td><td>δ3′/%</td></tr><tr><td colspan="9">不 小 于</td></tr><tr><td rowspan="2">冷轧板</td><td rowspan="2">交货状态交货状态+750C,16h,空冷</td><td>20</td><td>≤1100</td><td>-</td><td>30</td><td>-</td><td>-</td><td>-</td><td>-</td><td>-</td><td>-</td></tr><tr><td>700</td><td>800</td><td>-</td><td>8</td><td>-</td><td>490</td><td>30</td><td>4</td><td>-</td><td>-</td></tr><tr><td rowspan="2">棒材</td><td rowspan="2">1040~1060C,空冷+750C,16~24h,空冷</td><td>20</td><td>1030</td><td>-</td><td>15</td><td>20</td><td>-</td><td>-</td><td>-</td><td>-</td><td>375~277(3.15~3.65)</td></tr><tr><td>700</td><td>800</td><td>-</td><td>8</td><td>12</td><td>490</td><td>30</td><td>4</td><td>-</td><td>-</td></tr><tr><td rowspan="2">环形件</td><td rowspan="2">1040~1060℃,空冷+750C,16~24h,空冷</td><td>20</td><td>1030</td><td>650</td><td>15</td><td>20</td><td>-</td><td>-</td><td>-</td><td>30</td><td>375~277(3.15~3.65)</td></tr><tr><td>700</td><td>800</td><td>-</td><td>8</td><td>12</td><td>490</td><td>30</td><td>4</td><td>-</td><td>-</td></tr></table>

① 持久伸长率的测定结果供参考。

# 3.2 室温及各种温度下的力学性能

# 3.2.1 硬度

3.2.1.1 固溶温度对冷轧薄板硬度的影响见图3-1。  
3.2.1.2 时效温度和时间对板材硬度的影响见图3-2。

图片摘要：该图主要展示 3 1 固溶温度对板材硬度的影响。
![](images/0379b5f91430f8b4c5d804eb66ff76a65e31ccd364319e00ed3a8e2c104caa50.jpg)  
图3-1 固溶温度对板材硬度的影响

图片摘要：该图主要展示 3 1 固溶温度对板材硬度的影响。
![](images/a89ec01447710027a9bd8062f6e75d9bf305bb60dc648afac2b53aeffe343487.jpg)  
图3-2 时效温度和时间对合金硬度的影响[3]

# 3.2.2 拉伸性能

3.2.2.1 合金不同状态不同温度的拉伸性能见表3-2。

表3-2[1.2.4~7  

<table><tr><td>品种规格/mm</td><td>热处理制度</td><td>θ/°C</td><td>σp0.1/MPa</td><td>σp0.2/MPa</td><td>σb/MPa</td><td>δ5/%</td><td>ψ/%</td></tr><tr><td rowspan="6">冷轧板(δ1.5)</td><td rowspan="6">1040℃,10min,空冷+750℃,16h,空冷</td><td>20</td><td>889</td><td>900</td><td>1326</td><td>26</td><td>-</td></tr><tr><td>400</td><td>829</td><td>850</td><td>1143</td><td>31</td><td>-</td></tr><tr><td>500</td><td>813</td><td>835</td><td>1248</td><td>27</td><td>-</td></tr><tr><td>600</td><td>804</td><td>834</td><td>1158</td><td>23</td><td>-</td></tr><tr><td>700</td><td>784</td><td>817</td><td>986</td><td>18</td><td>-</td></tr><tr><td>800</td><td>-</td><td>-</td><td>666</td><td>23</td><td>-</td></tr><tr><td rowspan="5">冷轧板(δ1.5)</td><td rowspan="5">1120℃,10min,空冷+800℃,8~16h,空冷</td><td>20</td><td>-</td><td>625</td><td>1141</td><td>24</td><td>-</td></tr><tr><td>600</td><td>-</td><td>589</td><td>1016</td><td>18</td><td>-</td></tr><tr><td>700</td><td>-</td><td>631</td><td>921</td><td>19</td><td>-</td></tr><tr><td>800</td><td>-</td><td>546</td><td>663</td><td>15</td><td>-</td></tr><tr><td>900</td><td>-</td><td>284</td><td>345</td><td>19</td><td>-</td></tr><tr><td rowspan="4">冷轧板①</td><td rowspan="4">供应状态(1000~1050℃水冷或空冷)+780~820℃,5h,空冷+650~700℃,10~16h,空冷</td><td>20</td><td>-</td><td>785</td><td>1079~1226</td><td>13~25</td><td>-</td></tr><tr><td>600</td><td>-</td><td>785</td><td>1177</td><td>10~25</td><td>-</td></tr><tr><td>700</td><td>-</td><td>735</td><td>883</td><td>10~25</td><td>-</td></tr><tr><td>800</td><td>-</td><td>441</td><td>588</td><td>10~25</td><td>-</td></tr><tr><td rowspan="5">棒材锻件(90方)</td><td rowspan="5">1080℃,2~3h,油冷+780℃,5h+650℃,16h,</td><td>20</td><td>-</td><td>686~755</td><td>1128~1206</td><td>12~28</td><td>14~44</td></tr><tr><td>500</td><td>-</td><td>686~745</td><td>1079~1118</td><td>12~24</td><td>15~40</td></tr><tr><td>600</td><td>-</td><td>686~745</td><td>1079~1118</td><td>13~20</td><td>15~40</td></tr><tr><td>700</td><td>-</td><td>637~726</td><td>883~971</td><td>10~13</td><td>14~17</td></tr><tr><td>800</td><td>-</td><td>569</td><td>637</td><td>12</td><td>14</td></tr><tr><td rowspan="4">棒材锻件(90方)</td><td rowspan="4">1000℃,2~3h,油冷+760~780℃,5h,空冷+650℃,16h,空冷</td><td>20</td><td>-</td><td>834</td><td>1324</td><td>12~20</td><td>14~30</td></tr><tr><td>500</td><td>-</td><td>834</td><td>1226</td><td>20</td><td>30</td></tr><tr><td>600</td><td>-</td><td>785</td><td>1177</td><td>20</td><td>25</td></tr><tr><td>700</td><td>-</td><td>686</td><td>932</td><td>20</td><td>25</td></tr><tr><td>棒材锻件</td><td>1000~1080℃,3h,油冷+780~830℃,5h+720℃,16h</td><td>-196</td><td>-</td><td>1030</td><td>1589②</td><td>19①</td><td>20</td></tr><tr><td rowspan="12">锻件(90方)</td><td rowspan="12">1060℃,空冷+750℃,16h,空冷</td><td>20</td><td>-</td><td>815</td><td>1271</td><td>23</td><td>34</td></tr><tr><td>400</td><td>-</td><td>690</td><td>1100</td><td>33</td><td>45</td></tr><tr><td>500</td><td>-</td><td>670</td><td>1095</td><td>30</td><td>45</td></tr><tr><td>600</td><td>-</td><td>677</td><td>1067</td><td>31</td><td>41</td></tr><tr><td>650</td><td>-</td><td>675</td><td>1063</td><td>23</td><td>39</td></tr><tr><td>700</td><td>-</td><td>724</td><td>998</td><td>21</td><td>25</td></tr><tr><td>750</td><td>-</td><td>647</td><td>880</td><td>17</td><td>17</td></tr><tr><td>800</td><td>-</td><td>629</td><td>726</td><td>15</td><td>15</td></tr><tr><td>900</td><td>-</td><td>361</td><td>371</td><td>12</td><td>33</td></tr><tr><td>1000</td><td>-</td><td>86</td><td>101</td><td>117</td><td>97</td></tr><tr><td>1100</td><td>-</td><td>38</td><td>52</td><td>138</td><td>96</td></tr><tr><td>1200</td><td>-</td><td>16</td><td>31</td><td>111</td><td>81</td></tr></table>

续表3-2   

<table><tr><td>品种规格/mm</td><td>热处理制度</td><td>θ/C</td><td>σP0.1/MPa</td><td>σP0.2/MPa</td><td>σb/MPa</td><td>δs/%</td><td>ψ/%</td></tr><tr><td rowspan="5">圆饼、环形件(弦向)</td><td rowspan="5">1040C,空冷+750C,16h,空冷</td><td>20</td><td>-</td><td>719~743</td><td>1214~1244</td><td>25~30</td><td>34~43</td></tr><tr><td>500</td><td>-</td><td>-</td><td>1042</td><td>23</td><td>32</td></tr><tr><td>600</td><td>-</td><td>-</td><td>1098</td><td>22</td><td>39</td></tr><tr><td>700</td><td>-</td><td>-</td><td>1060</td><td>18~21</td><td>22~33</td></tr><tr><td>800</td><td>-</td><td>-</td><td>723</td><td>15</td><td>19</td></tr></table>

① 伸长率为 $\delta_{10}(\%)$ 。  
② 缺口试样 $r = 0.15\mathrm{mm}, K_{\mathrm{t}} = 3.75, \sigma_{\mathrm{bH}} = 1667\mathrm{MPa}(-196^{\circ}\mathrm{C})$ 。

3.2.2.2 板材经 $1040\mathrm{C}$ ，空冷 $+760^{\circ}\mathrm{C}$ ，16h 时效后不同温度的平均拉伸应力-应变曲线见图 3-3，平均拉伸全应力-应变曲线见图 3-4～图 3-6。

图片摘要：该图主要展示 3 3板材不同温度平均拉伸应力 应变曲线[4]。
![](images/1631253911fdb3c2b29655e783041b4ad109526d7b05e5474b93419dda4a18f5.jpg)  
图3-3板材不同温度平均拉伸应力-应变曲线[4]

图片摘要：该图主要展示 3 3板材不同温度平均拉伸应力 应变曲线[4]。
![](images/e3ca510920b54075401d883a57ac3db6c4deeb5b6861fc8d5f797fd5e37e86c2.jpg)  
图3-5 板材 $400\mathrm{C}$ 平均拉伸全应力-应变曲线[4]

图片摘要：该图主要展示 3 5 板材 平均拉伸全应力 应变曲线[4]。
![](images/ce35b94e655bb24f496d64c406a38e190dc1db9263459950fdb6014357b01bf2.jpg)  
图3-4 板材室温平均拉伸全应力-应变曲线[4]

图片摘要：该图主要展示 3 4 板材室温平均拉伸全应力 应变曲线[4]。
![](images/eff059dc0a1b8204f9f9e0d174f35e179a38a8f01e80ac8d03c2bb920a921953.jpg)  
图3-6板材500C平均拉伸全应力-应变曲线[4]

3.2.2.3 固溶和时效温度对冷轧薄板拉伸性能的影响见表3-3。

表3-3  

<table><tr><td rowspan="2">固溶制度</td><td rowspan="2">时效制度</td><td colspan="3">室温拉伸性能</td><td colspan="2">700℃拉伸性能</td></tr><tr><td>σb/MPa</td><td>σP0.2/MPa</td><td>δs/%</td><td>σb/MPa</td><td>δ5/%</td></tr><tr><td rowspan="2">1040℃,10min空冷</td><td>750℃,8h,空冷</td><td>1271</td><td>793</td><td>30.8</td><td>968</td><td>19.7</td></tr><tr><td>800℃,8h,空冷</td><td>1250</td><td>783</td><td>28.6</td><td>954</td><td>35.3</td></tr><tr><td rowspan="2">1080℃,10min空冷</td><td>750℃,8h,空冷</td><td>1215</td><td>720</td><td>34.1</td><td>964</td><td>17.6</td></tr><tr><td>800℃,8h,空冷</td><td>1219</td><td>725</td><td>29.8</td><td>933</td><td>25.7</td></tr><tr><td rowspan="2">1120℃,10min空冷</td><td>750℃,8h,空冷</td><td>1144</td><td>650</td><td>38.3</td><td>892</td><td>16.3</td></tr><tr><td>800℃,8h,空冷</td><td>1177</td><td>659</td><td>33.3</td><td>938</td><td>18.3</td></tr></table>

注：采用厚度 $\delta 1.5\mathrm{mm}$ 的非标准试样。

# 3.2.2.4 时效时间对冷轧薄板拉伸性能的影响见表3-4。

表3-4[3]  

<table><tr><td rowspan="2">固溶制度</td><td rowspan="2">时效制度</td><td colspan="3">室温拉伸性能</td><td colspan="3">700℃拉伸性能</td></tr><tr><td>σb/MPa</td><td>σP0.2/MPa</td><td>δs/%</td><td>σb/MPa</td><td>σP0.2/MPa</td><td>δs/%</td></tr><tr><td rowspan="3">1040℃,10min空冷</td><td>750C,8h,空冷</td><td>1220</td><td>698</td><td>29.4</td><td>952</td><td>683</td><td>8.6</td></tr><tr><td>750C,16h,空冷</td><td>1259</td><td>744</td><td>26.4</td><td>990</td><td>705</td><td>9.5</td></tr><tr><td>750C,24h,空冷</td><td>1273</td><td>756</td><td>25.6</td><td>997</td><td>723</td><td>13.8</td></tr></table>

3.2.2.5 板材经 $1120^{\circ}\mathrm{C}$ 固溶 $+800^{\circ}\mathrm{C}$ 时效后，再在不同温度下长期时效，室温拉伸性能的变化见图3-7。高温拉伸性能的变化见图3-8。

图片摘要：该图主要展示 3 4[3]。
![](images/0e6c41902243cf166146e304d3e731fb206f0ee1541d4f3288ae02606bca6182.jpg)  
板材厚度 $\delta 2.5\mathrm{mm}$ ；其余为 $1.5\mathrm{mm}$   
图3-7 长期时效后室温拉伸性能的变化

图片摘要：该图主要展示 3 7 长期时效后室温拉伸性能的变化。
![](images/038684d67ddf0a9a3528a889a261c162c045bd5a836b2d6ccaffac55c8a23c05.jpg)  
时效温度和拉伸试验温度相同   
图3-8 长期时效后高温拉伸性能的变化

3.2.2.6 板材经热处理和长期应力时效后，拉伸性能的变化见表3-5。

表3-5  

<table><tr><td colspan="3">应力时效规范</td><td colspan="2">20℃</td><td colspan="2">600℃</td><td colspan="2">700℃</td><td colspan="2">800℃</td></tr><tr><td>θ/C</td><td>σ/MPa</td><td>t/h</td><td>σb/MPa</td><td>δ5/%</td><td>σb/MPa</td><td>δ5/%</td><td>σb/MPa</td><td>δ5/%</td><td>σb/MPa</td><td>δ5/%</td></tr><tr><td colspan="3">1120℃固溶+800℃时效</td><td>1114</td><td>25.6</td><td>993</td><td>21.4</td><td>863</td><td>29.8</td><td>640</td><td>17.5</td></tr><tr><td rowspan="2">600</td><td rowspan="2">392</td><td>200</td><td>1187</td><td>24.1</td><td>1108</td><td>17.0</td><td>-</td><td>-</td><td>-</td><td>-</td></tr><tr><td>500</td><td>1227</td><td>22.8</td><td>1119</td><td>16.5</td><td>-</td><td>-</td><td>-</td><td>-</td></tr><tr><td rowspan="2">700</td><td rowspan="2">196</td><td>200</td><td>1169</td><td>13.2</td><td>-</td><td>-</td><td>954</td><td>19.5</td><td>-</td><td>-</td></tr><tr><td>500</td><td>1158</td><td>12.0</td><td>-</td><td>-</td><td>958</td><td>18.1</td><td>-</td><td>-</td></tr><tr><td rowspan="2">800</td><td rowspan="2">78</td><td>200</td><td>1002</td><td>5.5</td><td>-</td><td>-</td><td>-</td><td>-</td><td>568</td><td>38.7</td></tr><tr><td>500</td><td>991</td><td>4.5</td><td>-</td><td>-</td><td>-</td><td>-</td><td>544</td><td>39.4</td></tr></table>

3.2.2.7 板材经 $1040\mathrm{C}$ 固溶 $+750^{\circ}\mathrm{C}, 16\mathrm{h}$ 时效后，不同温度的缺口拉伸强度见表3-6。

3.2.3 压缩性能 板材经 $1040\mathrm{C}$ 固溶 $+750\mathrm{C}, 16\mathrm{h}$ 时效后，不同温度的压缩屈服强度见表3-7，不同温度的平均压缩应力-应变曲线见图3-9。

表3-6[4]  

<table><tr><td>θ/°C</td><td>20</td><td>400</td><td>500</td><td>600</td><td>700</td></tr><tr><td>σbH/MPa</td><td>1235</td><td>1155</td><td>1155</td><td>1181</td><td>1102</td></tr></table>

表3-7[4]  

<table><tr><td>θ/℃</td><td>20</td><td>400</td><td>500</td></tr><tr><td>σPc0.2/MPa</td><td>889</td><td>839</td><td>803</td></tr></table>

# 3.2.4 冲击性能

3.2.4.1 环形件标准规定的室温冲击功 $A_{\mathrm{k}} \geqslant 30 \mathrm{~J}$ , 合金于不同温度的冲击功见表3-8。

表3-8[5]  

<table><tr><td>θ/°C</td><td>20</td><td>600</td><td>700</td><td>800</td><td>900</td></tr><tr><td>A1/J</td><td>92.5</td><td>82.3</td><td>84.0</td><td>90.5</td><td>98.0</td></tr></table>

3.2.4.2 热轧棒材经 $1040^{\circ}\mathrm{C}, 2\mathrm{h}$ ，油冷 $+780^{\circ}\mathrm{C}, 5\mathrm{h} + 650^{\circ}\mathrm{C}, 16\mathrm{h}$ 两次时效后，在 $600^{\circ}\mathrm{C}$ 长期时效 $200 \sim 2000\mathrm{h}$ 过程中冲击韧性的变化见表3-9。

表3-9[2]  

<table><tr><td>600℃时效时间/h</td><td>未时效</td><td>200</td><td>500</td><td>2000</td></tr><tr><td>akU/(kJ/m2)</td><td>882</td><td>882</td><td>785</td><td>735</td></tr></table>

# 3.3 持久和蠕变性能

# 3.3.1 高温持久性能

3.3.1.1 合金不同状态不同温度的持久强度见表3-10。

图片摘要：该图主要展示 3 9板材不同温度的平均压缩应力 应变曲线[4]。
![](images/b9f0a5b9cc00593f67de693771a9b32877eba4070c5664a25529c289ba115557.jpg)  
图3-9板材不同温度的平均压缩应力-应变曲线[4]

表3-10[2.4]  

<table><tr><td rowspan="2">品种</td><td rowspan="2">热处理状态</td><td rowspan="2">θ/C</td><td colspan="6">持久强度/MPa</td></tr><tr><td>σ10</td><td>σ30</td><td>σ100</td><td>σ300</td><td>σ500</td><td>σ1000</td></tr><tr><td rowspan="3">冷轧板δ1.5mm</td><td rowspan="3">1040℃,10min,空冷+750℃,16h空冷</td><td>550</td><td>1163</td><td>1114</td><td>1053</td><td>992</td><td>-</td><td>-</td></tr><tr><td>600</td><td>1015</td><td>953</td><td>881</td><td>812</td><td>780</td><td>737</td></tr><tr><td>700</td><td>650</td><td>582</td><td>510</td><td>448</td><td>420</td><td>384</td></tr></table>

续表3-10
