Repository: C-zj02/CFD-claw

<div align="center">

**English** | [中文](#中文版) | [Français](README_FR.md) | [Русский](README_RU.md) | [हिन्दी](README_HI.md) | [العربية](README_AR.md) | [Português](README_PT.md)

# 🚀 Claude Code Python

**A Complete Python Reimplementation Based on Real Claude Code Source**

*From TypeScript Source → Rebuilt in Python with ❤️*

***
**🔥 Active Development • New Features Weekly 🔥**

</div>

***

## 🎯 What is This?

**Clawd Code** is a **complete Python rewrite** of Claude Code, based on the **real TypeScript source code**.

File: RAG-data/中国航空材料手册(第2版) 第2卷 变形高温合金 铸造高温合金201-400.pdf-4c99678a-0fa5-4cc0-a874-050fd6a05e26.md (part 7 of 12)
不同规范变形的试样于 $950\mathrm{C},1\mathrm{h}$ ，空冷固溶处理后的再结晶图见图5-3。在 $900\sim 1000\mathrm{C}$ 温度变形，如变形量 ${>}20\%$ ，则经 $950\mathrm{C}$ 固溶后均能获得均匀细小的再结晶晶粒。
持久性能</td><td colspan="3">900C,216MPa
持久性能</td></tr><tr><td>θ/C</td><td>t/h</td><td>t/h</td><td>δ5/%</td><td>ψ/%</td><td>t/h</td><td>δ5/%</td><td>ψ/%</td></tr><tr><td rowspan="2">850</td><td>500</td><td>107</td><td>8.9</td><td>15.0</td><td>-</td><td>-</td><td>-</td></tr><tr><td>1000</td><td>120</td><td>9.5</td><td>16.5</td><td>-</td><td>-</td><td>-</td></tr></table>

<table><tr><td colspan="2">时效规范</td><td colspan="3">800C,431MPa
持久性能</td><td colspan="3">900C,216MPa
持久性能</td></tr><tr><td>θ/C</td><td>t/h</td><td>t/h</td><td>δs/%</td><td>ψ/%</td><td>t/h</td><td>δs/%</td><td>ψ/%</td></tr><tr><td rowspan="2">850</td><td>2000</td><td>145</td><td>10.3</td><td>18.0</td><td>111</td><td>6.7</td><td>14.7</td></tr><tr><td>3000</td><td>142</td><td>14.0</td><td>21.0</td><td>116</td><td>4.2</td><td>13.1</td></tr></table>

# 3.3.2 高温蠕变性能

3.3.2.1 榜材于标准热处理状态的蠕变强度（按残余变形）见表3-8。  
3.3.2.2 不同工艺熔炼的棒材蠕变性能见表3-9。

表3-8  

<table><tr><td>θ/°C</td><td>800</td><td>900</td><td>950</td></tr><tr><td>σ0.2/100/MPa</td><td>343</td><td>137</td><td>78</td></tr><tr><td>σ0.2/500/MPa</td><td>235</td><td>103</td><td>64</td></tr></table>

表3-9[1]  

<table><tr><td rowspan="2">熔炼工艺</td><td rowspan="2">θ/C</td><td colspan="4">蠕变性能</td><td rowspan="2">熔炼工艺</td><td rowspan="2">θ/C</td><td colspan="4">蠕变性能</td></tr><tr><td>σ/MPa</td><td>t/h</td><td>ε1/%</td><td>εp,%</td><td>σ/MPa</td><td>t/h</td><td>εr/%</td><td>εp,%</td></tr><tr><td rowspan="2">真空感应</td><td>800</td><td>343</td><td rowspan="2">100</td><td>0.31</td><td>0.13</td><td rowspan="2">真空感应+电渣</td><td rowspan="2">900</td><td rowspan="2">147</td><td rowspan="2">100</td><td rowspan="2">0.13</td><td rowspan="2">0.06</td></tr><tr><td>900</td><td>147</td><td>0.13</td><td>0.035</td></tr><tr><td rowspan="2">真空感应+电渣</td><td rowspan="2">800</td><td rowspan="2">343</td><td rowspan="2">100</td><td rowspan="2">0.31</td><td rowspan="2">0.115</td><td rowspan="2">真空感应+真空电弧</td><td>800</td><td>343</td><td rowspan="2">100</td><td>0.26</td><td>0.065</td></tr><tr><td>900</td><td>147</td><td>0.13</td><td>0.05</td></tr></table>

# 3.3.2.3 棒材的蠕变曲线见图 $3-7\sim$ 图3-9。

图片摘要：该图主要展示 3 9[1]。
![](images/b4c370de206c72dfa90ea2729c2aa2f0b88b87ac4524db5f5ba5e47e220b14de.jpg)  
图3-7 800C蠕变曲线[3]

图片摘要：该图主要展示 3 7 800C蠕变曲线[3]。
![](images/cb8355d65c170ee1b41bd546b38981b22a9ec1bc75692ff70eaf2866f085b09e.jpg)

表3-10[s]  

<table><tr><td rowspan="2">θ/℃</td><td colspan="3">σ-1/MPa</td><td>σ-1H/MPa</td></tr><tr><td>107周</td><td>2×107周</td><td>108周</td><td>107周</td></tr><tr><td>700</td><td>324</td><td>314</td><td>284</td><td>255</td></tr><tr><td>800</td><td>343</td><td>333</td><td>304</td><td>-</td></tr><tr><td>900</td><td>353</td><td>333</td><td>284</td><td>255</td></tr></table>

注：缺口半径 $r = 0.75\mathrm{mm},K_{1} = 1.89$

# 3.4 疲劳性能

# 3.4.1 高周疲劳

3.4.1.1 棒材标准热处理状态的高周疲劳强度见表3-10。   
3.4.1.2 棒材标准热处理状态的高周疲劳曲线见图3-10。

图片摘要：该图主要展示 3 10 高周疲劳曲线[1]。
![](images/c07ea2a2cb43fcd0a40241aba714635134eab23ffefc4bfb66211111f3a6ae48.jpg)  
图3-10 高周疲劳曲线[1]

图片摘要：该图主要展示 3 10 高周疲劳曲线[1]。
![](images/252611b903e07674fbd11141a222951c59f99cd74e85333ab142dc8e20c7664c.jpg)  
图3-9 950C蠕变曲线[3]

3.4.2 特种疲劳 圆柱形试样在空气介质中试验后的热疲劳性能见表3-11。

# 3.5 弹性性能

3.5.1 弹性模量 见表3-12。

表3-11  
表3-12[3  

<table><tr><td>状态</td><td>θ/C</td><td>试样约束程度K/%</td><td>热交换平均次数(断裂周次)</td></tr><tr><td>1220C,2h,空冷+</td><td>900=200</td><td>65</td><td>497</td></tr><tr><td>1050C,4h,空冷+</td><td rowspan="2">900=450</td><td>75</td><td>385</td></tr><tr><td>850℃,8h,空冷</td><td>76</td><td>2390</td></tr></table>

<table><tr><td>θ/C</td><td>20</td><td>500</td><td>600</td><td>700</td><td>800</td><td>900</td><td>1000</td><td>θ/C</td><td>20</td><td>500</td><td>600</td><td>700</td><td>800</td><td>900</td><td>1000</td></tr><tr><td>E/GPa</td><td>206</td><td>177</td><td>167</td><td>162</td><td>155</td><td>141</td><td>118</td><td>ED/GPa</td><td>218</td><td>192</td><td>187</td><td>181</td><td>173</td><td>164</td><td>-</td></tr></table>

# 4 组织结构

4.1 相变温度 $\gamma'$ 相溶解温度 $1120^{\circ}\mathrm{C}$ , 析出峰值 $850 \sim 900^{\circ}\mathrm{C}, \mathrm{M}_{6} \mathrm{C}$ 相溶解温度 $1140^{\circ}\mathrm{C}$ , 最大析出温度为 $950 \sim 1050^{\circ}\mathrm{C}$ 。 $\mathbf{M}_{3} \mathbf{B}_{2}$ 相溶解温度在 $1200^{\circ}\mathrm{C}$ 以上。

# 4.2 时间-温度-组织转变曲线

4.3 合金组织结构 合金经标准热处理后，在 $\gamma$ 基体上有 $\gamma^{\prime}, \mathrm{M}_{6} \mathrm{C}, \mathrm{MC}$ 及少量 $\mathrm{M}_{23} \mathrm{C}_{6}$ 和 $\mathrm{M}_{3} \mathrm{B}_{2}$ 相。 $\gamma^{\prime}$ 相的含量达 $40\%$ 左右，有大小两种形态，大 $\gamma^{\prime}$ 相呈方形，约 $300 \sim 350 \mathrm{~nm}$ 。小 $\gamma^{\prime}$ 相呈球状，约 $60 \sim 100 \mathrm{~nm}$ 。 $\mathrm{M}_{6} \mathrm{C}$ 相呈细小链状分布于晶界，两边由 $\gamma^{\prime}$ 薄膜包围着。MC 和 $\mathrm{M}_{3} \mathrm{B}_{2}$ 相是初生相，沿变形方向分布。合金在 $850^{\circ} \mathrm{C}$ 长期时效 $1000 \mathrm{~h}$ 后，没有新相析出， $\gamma^{\prime}$ 相均聚集长大成方形，晶界 $\mathrm{M}_{6} \mathrm{C}$ 及 $\mathrm{M}_{23} \mathrm{C}_{6}$ 相颗粒长大，数量增多，针状 $\mathrm{M}_{6} \mathrm{C}$ 相增多。

# 5 工艺性能与要求

5.1 成形性能 钢锭采用直接轧制成棒材，加热温度为 $1160^{\circ}\mathrm{C} \pm 10^{\circ}\mathrm{C}$ ，终轧温度不低于 $1020^{\circ}\mathrm{C}$ 。

叶片模锻加热温度为 $1170^{\circ} \mathrm{C} \pm 10^{\circ} \mathrm{C}$ , 停锻温度不小于 $1050^{\circ} \mathrm{C}$ 。在氧化性气氛中进行加热或热处理时, 机加工余量每面不得小于 $1.5 \mathrm{~mm}$ , 叶片小余量模锻时, 应在保护气氛中进行加热或热处理。合金在落锤上试验时的工艺塑性图见图5-1。

图片摘要：该图主要展示 5 1 合金工艺塑性图[1]。
![](images/f25ecb030dd93a7746bb8a8fcee31156ff55d61b268a60d7744d711318c62ed9.jpg)  
图5-1 合金工艺塑性图[1]

# 5.2 焊接性能

5.3 零件热处理工艺 $1200^{\circ}\mathrm{C} \pm 10^{\circ}\mathrm{C}, 2\mathrm{h}$ , 空冷 $+1050^{\circ}\mathrm{C} \pm 10^{\circ}\mathrm{C}, 4\mathrm{h}$ , 空冷 $+850^{\circ}\mathrm{C} \pm 10^{\circ}\mathrm{C}, 8\mathrm{h}$ , 空冷。

5.4 表面处理工艺 叶片表面可以采用渗铝保护。渗铝试样的力学性能见表5-1。

表5-1[3]  

<table><tr><td rowspan="2">渗铝规范</td><td rowspan="2">渗铝后热处理</td><td rowspan="2">θ/C</td><td colspan="3">拉伸性能</td><td colspan="3">持久性能</td></tr><tr><td>σb/MPa</td><td>δ5/%</td><td>ψ/%</td><td>σ100/MPa</td><td>δ5/%</td><td>ψ/%</td></tr><tr><td rowspan="3" colspan="2">未处理</td><td>700</td><td>1167~1187</td><td>19.5~22.5</td><td>19~21</td><td>-</td><td>-</td><td>-</td></tr><tr><td>800</td><td>1010~1030</td><td>12.5~14.5</td><td>17~19</td><td>-</td><td>-</td><td>-</td></tr><tr><td>900</td><td>740~760</td><td>10.5~12</td><td>11.5~15</td><td>206</td><td>4~6.5</td><td>6.5~11.5</td></tr></table>

续表5-1   

<table><tr><td rowspan="2">渗铝规范</td><td rowspan="2">渗铝后热处理</td><td rowspan="2">θ/C</td><td colspan="3">拉伸性能</td><td colspan="3">持久性能</td></tr><tr><td>σb/MPa</td><td>δs/%</td><td>ψ/%</td><td>σ100/MPa</td><td>δr/%</td><td>ψ/%</td></tr><tr><td rowspan="3">950℃,4h后渗层厚20μm</td><td rowspan="3">950℃退火2h</td><td>700</td><td>1089~1138</td><td>13~23</td><td>15~19</td><td>-</td><td>-</td><td>-</td></tr><tr><td>800</td><td>1000~1020</td><td>14~25</td><td>11.5~22.5</td><td>-</td><td>-</td><td>-</td></tr><tr><td>900</td><td>716~745</td><td>9~12</td><td>11.5~17</td><td>206</td><td>4~5.5</td><td>6~9.5</td></tr><tr><td rowspan="2">35μm</td><td>950℃退火2h</td><td>900</td><td>-</td><td>-</td><td>-</td><td>196</td><td>5.5~6.5</td><td>6~9.5</td></tr><tr><td>未经退火</td><td>900</td><td>-</td><td>-</td><td>-</td><td>196</td><td>4~6</td><td>6~8.5</td></tr><tr><td rowspan="3">50~60μm</td><td rowspan="3">950℃退火2h</td><td>700</td><td>1069~1089</td><td>14.5~18.5</td><td>11.5~17</td><td>-</td><td>-</td><td>-</td></tr><tr><td>800</td><td>971~980</td><td>11~12.5</td><td>13.5~15.5</td><td>-</td><td>-</td><td>-</td></tr><tr><td>900</td><td>726~735</td><td>8.5~10.5</td><td>13~15</td><td>196</td><td>7~8</td><td>9.5~11.5</td></tr></table>

5.5 切削加工与磨削性能 合金可满意地切削加工。

# 6 功能考核试验

# 7 使用建议

选用。

# 参考文献

1 手册编写组. 高温合金手册. 1982.629~641  
2 北京航空材料研究所主编. 航空发动机设计用材料数据手册. 1990.602~615  
3 北京航空材料研究所. 航空材料应用手册. 第四卷: 变形热强钢和高温合金. 1996.317~332

编写 陈淦生

审校 刘吉祥

# GH 4099(GH 99)

# 1 概述

GH4099是一种高合金化的镍基时效板材合金，用钴、钨、钼和铝、钛等元素综合强化，使合金具有较高的热强性， $900^{\circ}\mathrm{C}$ 以下可以长期使用，最高工作温度可达 $1000^{\circ}\mathrm{C}$ 。该合金组织稳定，并具有满意的冷热加工成形和焊接工艺性能，适合于制造航空发动机燃烧室和加力燃烧室等高温板材承力焊接结构件，用该合金制造的大型板材结构件，可在固溶处理后不经时效处理直接使用。主要产品有板材和丝材，也可生产棒材和锻件。

1.1 材料牌号 GH4099(GH99)。  
1.2 相近牌号 ΘΠ693,XH68MBKTIOP(俄罗斯)。  
1.3 材料的技术标准

GJB 1952-1994 《航空用高温合金冷轧薄板规范》

HB 5333--1985 《航空用 HGH99 合金焊丝技术条件》

BZ 44-9031B-0《GH99合金冷轧薄板技术条件》（抚顺钢厂企标）

1.4 化学成分 见表1-1。

%

表1-1  

<table><tr><td>C</td><td colspan="2">Cr</td><td>Ni</td><td>Co</td><td>W</td><td>Mo</td><td>Al</td><td>Ti</td></tr><tr><td>≤0.08</td><td colspan="2">17.00~20.00</td><td>余</td><td>5.00~8.00</td><td>5.00~7.00</td><td>3.50~4.50</td><td>1.70~2.40</td><td>1.00~1.50</td></tr><tr><td>Fe</td><td>B</td><td colspan="2">Ce</td><td>Mg</td><td>Mn</td><td>Si</td><td>P</td><td>S</td></tr><tr><td colspan="9">不大于</td></tr><tr><td>2.00</td><td>0.005</td><td colspan="2">0.020</td><td>0.01</td><td>0.40</td><td>0.50</td><td>0.015</td><td>0.015</td></tr></table>

注：1 B、Ce 按计算量加入。  
2 焊丝 $w(\mathrm{C}) \leqslant 0.06\%$ 。

1.5 热处理制度 板材经 $1120 \sim 1160^{\circ} \mathrm{C}$ , 空冷处理; 焊丝经 $1100 \sim 1140^{\circ} \mathrm{C}$ , 空冷处理。国外相似合金板材供应状态经 $1080 \sim 1100^{\circ} \mathrm{C}$ , 水冷或空冷处理, 然后再经 $900^{\circ} \mathrm{C}$ 时效 $5 \mathrm{~h}$ 或 $800^{\circ} \mathrm{C}$ 时效 $8 \mathrm{~h}$ 处理。  
1.6 品种规格与供应状态 供应 $\delta 0.8 \sim 4.0 \mathrm{~mm}$ 的冷轧薄板和 $d0.3 \sim 10 \mathrm{~mm}$ 的冷拉丝材, 均于固溶处理和碱酸洗后供应。

1.7 熔炼与铸造工艺 合金采用真空感应熔炼加电渣重熔工艺生产。  
1.8 应用概况与特殊要求 用该合金板材制成的航空发动机加力可调喷口壳体，已经过长期使用考核，并投入批量生产，可减轻发动机重量和延长使用寿命。

# 2 物理及化学性能

# 2.1 热性能

2.1.1 熔化温度范围 $1345\sim 1390\mathrm{C}^{[3]}$   
2.1.2 热导率 见表2-1。  
2.1.3 比热容 见表2-2。  
2.1.4 线膨胀系数 见表2-3。  
2.1.5 热扩散率 见表2-4。

表2-1[3]   

<table><tr><td>θ/C</td><td>100</td><td>200</td><td>300</td><td>400</td><td>500</td></tr><tr><td>λ/(W/(m·°C))</td><td>10.47</td><td>12.56</td><td>14.24</td><td>15.91</td><td>18.00</td></tr><tr><td>θ/°C</td><td>600</td><td>700</td><td>800</td><td>900</td><td>1000</td></tr><tr><td>λ/(W/(m·°C))</td><td>19.68</td><td>21.77</td><td>23.45</td><td>25.54</td><td>27.21</td></tr></table>

表2-2[4]  
表2-3[3]  

<table><tr><td>θ/℃</td><td>20</td><td>100</td><td>200</td><td>300</td><td>400</td><td>500</td><td>600</td><td>700</td><td>800</td><td>900</td><td>1000</td></tr><tr><td>c/(J/(kg·℃))</td><td>543</td><td>552</td><td>562</td><td>572</td><td>582</td><td>595</td><td>612</td><td>638</td><td>674</td><td>726</td><td>812</td></tr></table>

<table><tr><td>θ/°C</td><td>20~100</td><td>20~200</td><td>20~300</td><td>20~400</td><td>20~500</td><td>20~600</td><td>20~700</td><td>20~800</td><td>20~900</td><td>20~1000</td></tr><tr><td>α/10-6°C-1</td><td>12.0</td><td>12.4</td><td>12.8</td><td>13.0</td><td>13.7</td><td>14.2</td><td>14.7</td><td>15.1</td><td>15.3</td><td>17.4</td></tr></table>

表2-4[3]  

<table><tr><td>θ/°C</td><td>10</td><td>100</td><td>200</td><td>300</td><td>400</td><td>500</td><td>600</td><td>700</td><td>800</td><td>900</td></tr><tr><td>Q/(10-6m2/s)</td><td>2.5</td><td>2.7</td><td>3.0</td><td>3.3</td><td>3.6</td><td>3.9</td><td>4.0</td><td>4.3</td><td>4.4</td><td>4.55</td></tr></table>

2.2 密度 $\rho = 8.47\mathrm{g / cm}^{3[3]}$ 。  
2.3 电性能 合金电阻率见表2-5。

表2-5[3]  

<table><tr><td>θ/ C</td><td>14</td><td>110</td><td>200</td><td>300</td><td>400</td><td>500</td><td>600</td><td>700</td><td>800</td><td>900</td><td>1000</td></tr><tr><td>ρ/(10-6Ω·m)</td><td>1.373</td><td>1.403</td><td>1.414</td><td>1.427</td><td>1.440</td><td>1.443</td><td>1.457</td><td>1.452</td><td>1.423</td><td>1.393</td><td>1.357</td></tr></table>

# 2.4 磁性能 合金无磁性。

# 2.5 化学性能

# 2.5.1 抗氧化性能

2.5.1.1 合金在空气介质中试验 $100\mathrm{h}$ 的氧化速率和晶界氧化深度见表2-6。  
2.5.1.2 板材在 $900 \sim 1200^{\circ} \mathrm{C}$ 固溶处理 $15 \mathrm{~min}$ 后表面的晶界氧化深度见图2-1。固溶处理后板材表面的晶界氧化可在含氢氟酸的水溶液中酸洗予以清除。  
2.5.2 耐腐蚀性能 合金的耐腐蚀性能见表2-7。

表2-6[3,5]  

<table><tr><td>θ/°C</td><td>800</td><td>900</td><td>1000</td><td>1100</td></tr><tr><td>氧化速率/(g/m2·h)</td><td>0.017</td><td>0.084</td><td>0.212</td><td>0.481</td></tr><tr><td>晶界氧化深度/mm</td><td>0</td><td>0.0064~0.0086</td><td>0.0160~0.0192</td><td>0.0288~0.0320</td></tr></table>

表2-7[3]  

<table><tr><td>试验条件</td><td>θ/℃</td><td>t/h</td><td>腐蚀失重/(g/m²)</td></tr><tr><td>煤油量:200mL/h汽油比:45:1海盐量:20×10-6</td><td>900≈20</td><td>100</td><td>12.41</td></tr></table>

图片摘要：该图主要展示 2 7[3]。
![](images/877efed1789ef5b8e19159fd9f9279e746d294cfa1d660c68de2a0e475c49ce4.jpg)  
图2-1 固溶处理温度对晶界氧化深度的影响[6]

# 3力学性能

# 3.1 技术标准规定的性能

3.1.1 技术标准规定的板材力学性能见表3-1。

表3-1  

<table><tr><td rowspan="2">标准号</td><td rowspan="2">状态</td><td rowspan="2">试验温度/℃</td><td colspan="2">拉伸性能</td><td colspan="3">持久性能</td><td rowspan="2">HV</td></tr><tr><td>σb/MPa</td><td>δ5/%</td><td>σ/MPa</td><td>t/h</td><td>δ5/%</td></tr><tr><td rowspan="2">GJB 1952①</td><td rowspan="2">供应状态(1120~1160℃空冷或快冷)</td><td>20</td><td>≤1130</td><td>≥30</td><td>-</td><td>-</td><td>-</td><td>≤300</td></tr><tr><td>900</td><td>≥375</td><td>≥15</td><td>118</td><td>≥23</td><td>≥6</td><td>-</td></tr><tr><td rowspan="2">BZ 44-9031B-0</td><td>供应状态(1080~1140℃空冷)</td><td>20</td><td>≤1130</td><td>≥35</td><td>-</td><td>-</td><td>-</td><td>≤300</td></tr><tr><td>供应状态+900℃,5h,空冷</td><td>900</td><td>≥295</td><td>≥23</td><td>98</td><td>≥30</td><td>≥10</td><td>-</td></tr></table>

① 室温硬度 $\mathrm{HV} > 300$ ，其他性能合格的板材允许交货。根据需方要求，可供应持久伸长率不小于 $8.0\%$ 的板材。

3.1.2 冷轧薄板供应状态( $1120\sim 1160^{\circ}C$ 固溶)拉伸性能的生产检验数据经统计处理后的各基值以及不同温度下拉伸性能的设计许用值见表3-2。

表3-2[7]  

<table><tr><td rowspan="2">品种</td><td rowspan="2">θ/C</td><td colspan="5">σb/MPa</td><td colspan="2">δs/%</td><td rowspan="2">子样大小n</td></tr><tr><td>S</td><td>-3σ</td><td>A</td><td>B</td><td>X</td><td>S</td><td>X</td></tr><tr><td rowspan="5">冷轧薄板</td><td>室温</td><td>≤1130</td><td>850</td><td>895</td><td>960</td><td>1042</td><td>30</td><td>49</td><td>124</td></tr><tr><td>400</td><td>-</td><td>750</td><td>790</td><td>850</td><td>965</td><td>-</td><td>52</td><td>-</td></tr><tr><td>700</td><td>-</td><td>650</td><td>680</td><td>730</td><td>835</td><td>-</td><td>16</td><td>-</td></tr><tr><td>800</td><td>-</td><td>525</td><td>550</td><td>590</td><td>674</td><td>-</td><td>11</td><td>-</td></tr><tr><td>900</td><td>375</td><td>375</td><td>395</td><td>425</td><td>475</td><td>15</td><td>30</td><td>122</td></tr></table>

3.1.3 国外相似的合金冷轧薄板于 $1080 \sim 1100\mathrm{C}$ 固溶状态，板材技术标准规定的性能参数见表3-3。

表3-3[8]  

<table><tr><td>品种</td><td>状态</td><td>θ/C</td><td>σb/MPa</td><td>δ3/%</td><td>晶粒度/级</td></tr><tr><td>冷轧薄板δ0.8~3mm</td><td>供应状态(1080~1100℃固溶)900℃±10℃时效5h</td><td>20900</td><td>≤980≥295</td><td>≥35≥23</td><td>≥4-</td></tr></table>

3.2 室温及各种温度下的力学性能

3.2.1 硬度

3.2.1.1 冷轧板经不同温度固溶后硬度的变化见图3-1。

图片摘要：该图主要展示 3 1 冷轧板经不同温度固溶后硬度的变化[6]。
![](images/9279c969d8e92b89fc504ce260b9e4281d8f79cb9c424706b379dcd09aab450c.jpg)  
图3-1 冷轧板经不同温度固溶后硬度的变化[6]

3.2.1.2 不同温度固溶后的等时时效曲线见图3-2。  
3.2.1.3 合金经 $1140^{\circ}\mathrm{C}$ 固溶后，不同温度下的等温时效曲线见图3-3。

图片摘要：该图主要展示 3 1 冷轧板经不同温度固溶后硬度的变化[6]。
![](images/b90c4752e7f76d208011423a339eac537651ee5e17c4a07789ddb9a0ae1be02b.jpg)  
固溶 $10\mathrm{min}$ ，空冷十时效8h，空冷

图片摘要：该图主要展示 3 1 冷轧板经不同温度固溶后硬度的变化[6]。
![](images/b47640117f8856534a55e107107d96e73c30a93134f755c0fc679f1a0a9f0380.jpg)  
图3-3 合金于 $1140^{\circ}\mathrm{C}$ 固溶后的等温时效曲线[6]  
图3-2 不同温度固溶后的等时时效曲线[6]

3.2.2 拉伸性能

3.2.2.1 固溶温度对冷轧薄板拉伸性能的影响见表3-4。

表3-4[6]  

<table><tr><td colspan="3">热处理规范</td><td colspan="2">20℃拉伸性能</td><td colspan="2">900℃拉伸性能</td><td colspan="3">热处理规范</td><td colspan="2">20℃拉伸性能</td><td colspan="2">900℃拉伸性能</td></tr><tr><td>θ/℃</td><td>t/min</td><td>冷却</td><td>σb/MPa</td><td>δ5/%</td><td>σb/MPa</td><td>δ5/%</td><td>θ/℃</td><td>t/min</td><td>冷却</td><td>σb/MPa</td><td>δ5/%</td><td>σb/MPa</td><td>δ5/%</td></tr><tr><td>1080</td><td rowspan="2">10</td><td rowspan="2">空冷</td><td>1152</td><td>39.4</td><td>442</td><td>43.0</td><td>1140</td><td rowspan="2">10</td><td rowspan="2">空冷</td><td>983</td><td>48.3</td><td>437</td><td>23.7</td></tr><tr><td>1110</td><td>1017</td><td>48.1</td><td>450</td><td>35.0</td><td>1180</td><td>823</td><td>59.0</td><td>440</td><td>8.5</td></tr></table>

3.2.2.2 薄板在 $1140^{\circ}\mathrm{C}$ 固溶处理后的冷却速度对室温拉伸性能和 $\gamma^\prime$ 相数量的影响见表3-5。

表3-5[9]  

<table><tr><td>冷却方法</td><td>打开炉门炉内冷却</td><td>钢丝网上空冷</td><td>油冷</td><td>水冷</td><td>冰水冷</td></tr><tr><td>σb/MPa</td><td>1188</td><td>1030</td><td>817</td><td>819</td><td>848</td></tr><tr><td>δ5/%</td><td>31.3</td><td>53.0</td><td>59.8</td><td>59.8</td><td>59.3</td></tr><tr><td>Y&#x27;相数量/%</td><td>14.71</td><td>7.16</td><td>0.73</td><td>0.45</td><td>0.29</td></tr></table>

3.2.2.3 冷轧薄板于不同状态的典型拉伸性能见表3-6。

表3-6[3.7.10]  

<table><tr><td>品种</td><td>状态</td><td>θ/C</td><td>σP/MPa</td><td>σP0.1/MPa</td><td>σP0.2/MPa</td><td>σb/MPa</td><td>δ5/%</td></tr><tr><td rowspan="21">冷轧薄板</td><td rowspan="10">固溶1120~1160℃,空冷</td><td>20</td><td>-</td><td>622</td><td>632</td><td>1042</td><td>49</td></tr><tr><td>400</td><td>-</td><td>525</td><td>531</td><td>965</td><td>52</td></tr><tr><td>500</td><td>-</td><td>-</td><td>510</td><td>931</td><td>52</td></tr><tr><td>600</td><td>-</td><td>-</td><td>517</td><td>943</td><td>48</td></tr><tr><td>700</td><td>-</td><td>606</td><td>622</td><td>835</td><td>16</td></tr><tr><td>800</td><td>-</td><td>587</td><td>600</td><td>674</td><td>11</td></tr><tr><td>850</td><td>-</td><td>-</td><td>521</td><td>607</td><td>21</td></tr><tr><td>900</td><td>-</td><td>420</td><td>419</td><td>475</td><td>30</td></tr><tr><td>950</td><td>-</td><td>-</td><td>221</td><td>259</td><td>65</td></tr><tr><td>1000</td><td>-</td><td>-</td><td>-</td><td>125</td><td>77</td></tr><tr><td rowspan="6">固溶1080℃,空冷+时效800℃,8h</td><td>20</td><td>490~539</td><td>-</td><td>686~726</td><td>980~1079</td><td>34~40</td></tr><tr><td>700</td><td>471~510</td><td>-</td><td>588~637</td><td>785~883</td><td>12~15</td></tr><tr><td>800</td><td>363~392</td><td>-</td><td>520~569</td><td>588~686</td><td>13~17</td></tr><tr><td>900</td><td>167~196</td><td>-</td><td>245~294</td><td>333~373</td><td>34~37</td></tr><tr><td>950</td><td>-</td><td>-</td><td>-</td><td>177~226</td><td>-</td></tr><tr><td>1000</td><td>-</td><td>-</td><td>-</td><td>108~127</td><td>60~80</td></tr><tr><td rowspan="5">固溶1080℃,空冷+时效900℃,5h</td><td>20</td><td>-</td><td>-</td><td>-</td><td>883~961</td><td>40~50</td></tr><tr><td>700</td><td>-</td><td>-</td><td>-</td><td>735~785</td><td>39~45</td></tr><tr><td>800</td><td>-</td><td>-</td><td>-</td><td>588~686</td><td>15~20</td></tr><tr><td>900</td><td>-</td><td>-</td><td>-</td><td>333~373</td><td>35~40</td></tr><tr><td>1000</td><td>-</td><td>-</td><td>-</td><td>98~118</td><td>70~90</td></tr></table>

3.2.2.4 冷轧薄板供应状态(1120～1160C固溶)不同温度的典型拉伸应力-应变曲线见图3-4。  
3.2.2.5 板材于固溶和时效状态的拉伸性能对比见图3-5。

图片摘要：该图主要展示 3 6[3.7.10]。
![](images/204dac2a6ebf28825803ceb8fd39daf87f352367ead98a41ce8521e788796a31.jpg)  
图3-4 板材供应状态不同温度典型

图3-5 板材于固溶和时效状态的  
图片摘要：该图主要展示 3 5 板材于固溶和时效状态的。
![](images/224a600a7bc334c50e6b106760255ab9b33f18e52623f1a6c08d32fe03a6d5c6.jpg)  
拉伸应力-应变曲线[7]

3.2.2.6 供应状态（1120～1160℃固溶）的板材经不同规范长期时效后，拉伸性能的变化见表3-7。

表3-7.11  

<table><tr><td colspan="2">时效规范</td><td colspan="2">室温拉伸性能</td><td colspan="3">高温拉伸性能</td><td colspan="2">时效规范</td><td colspan="2">室温拉伸性能</td><td colspan="2">高温拉伸性能</td><td></td></tr><tr><td>θ/°C</td><td>t/h</td><td>σb/MPa</td><td>δ5/%</td><td>θ/°C</td><td>σb/MPa</td><td>δc/%</td><td>θ/°C</td><td>t/h</td><td>σb/MPa</td><td>δ5/%</td><td>θ/°C</td><td>σb/MPa</td><td>δ5/%</td></tr><tr><td rowspan="5">800</td><td>8</td><td>1243</td><td>27</td><td rowspan="5">800</td><td>787</td><td>8</td><td rowspan="5">900</td><td>8</td><td>1112</td><td>29</td><td rowspan="5">900</td><td>433</td><td>47</td></tr><tr><td>100</td><td>1233</td><td>24</td><td>697</td><td>25</td><td>100</td><td>1018</td><td>28</td><td>316</td><td>37</td></tr><tr><td>200</td><td>1210</td><td>25</td><td>658</td><td>28</td><td>200</td><td>974</td><td>27</td><td>295</td><td>26</td></tr><tr><td>500</td><td>1190</td><td>25</td><td>622</td><td>28</td><td>500</td><td>904</td><td>24</td><td>286</td><td>25</td></tr><tr><td>1000</td><td>1181</td><td>24</td><td>608</td><td>29</td><td>1000</td><td>857</td><td>20</td><td>282</td><td>25</td></tr><tr><td rowspan="5">850</td><td>8</td><td>1203</td><td>28</td><td rowspan="5">850</td><td>590</td><td>25</td><td rowspan="5">950</td><td>8</td><td>986</td><td>35</td><td rowspan="5">950</td><td>222</td><td>47</td></tr><tr><td>100</td><td>1159</td><td>28</td><td>492</td><td>35</td><td>100</td><td>990</td><td>23</td><td>199</td><td>32</td></tr><tr><td>200</td><td>1109</td><td>22</td><td>479</td><td>35</td><td>200</td><td>937</td><td>24</td><td>187</td><td>33</td></tr><tr><td>500</td><td>1064</td><td>19</td><td>460</td><td>27</td><td>500</td><td>877</td><td>22</td><td>172</td><td>39</td></tr><tr><td>1000</td><td>1047</td><td>19</td><td>448</td><td>28</td><td>1000</td><td>761</td><td>21</td><td>167</td><td>31</td></tr></table>

3.2.2.7 供应状态(1120～1160℃固溶)板材经长期应力时效后的拉伸性能见表3-8。

表3-8[12]  

<table><tr><td colspan="3">应力时效规范</td><td colspan="2">室温拉伸性能</td><td colspan="3">高温拉伸性能</td></tr><tr><td>θ/C</td><td>σ/MPa</td><td>t/h</td><td>σb/MPa</td><td>δ5/%</td><td>θ/C</td><td>σb/MPa</td><td>δ5/%</td></tr><tr><td rowspan="4">700</td><td rowspan="4">196</td><td>0</td><td>1106</td><td>43</td><td rowspan="4">700</td><td>798</td><td>12</td></tr><tr><td>66</td><td>-</td><td>-</td><td>911</td><td>11</td></tr><tr><td>200</td><td>1261</td><td>27</td><td>980</td><td>10</td></tr><tr><td>500</td><td>1304</td><td>25</td><td>1023</td><td>10</td></tr><tr><td rowspan="4">800</td><td rowspan="4">98</td><td>0</td><td>1106</td><td>43</td><td rowspan="4">800</td><td>672</td><td>7</td></tr><tr><td>200</td><td>1219</td><td>29</td><td>658</td><td>41</td></tr><tr><td>380</td><td>-</td><td>-</td><td>644</td><td>25</td></tr><tr><td>700</td><td>1092</td><td>22</td><td>644</td><td>24</td></tr><tr><td rowspan="3">880</td><td rowspan="3">39</td><td>0</td><td>1106</td><td>43</td><td rowspan="3">900</td><td>443</td><td>41</td></tr><tr><td>200</td><td>1037</td><td>24</td><td>336</td><td>32</td></tr><tr><td>500</td><td>1000</td><td>23</td><td>322</td><td>36</td></tr></table>

3.2.2.8 冷轧压下量对薄板室温拉伸性能的影响见图3-6。  
3.2.2.9 冷轧薄板供应状态(1120～1160℃固溶)不同温度的缺口拉伸性能及其设计许用值见表3-9。

表3-9[7]  

<table><tr><td rowspan="2">基 别</td><td colspan="5">σbH/MPa</td></tr><tr><td>室温</td><td>600℃</td><td>700℃</td><td>800℃</td><td>900℃</td></tr><tr><td>X</td><td>987</td><td>843</td><td>854</td><td>728</td><td>546</td></tr><tr><td>-3σ</td><td>770</td><td>640</td><td>655</td><td>560</td><td>415</td></tr><tr><td>A</td><td>810</td><td>675</td><td>690</td><td>585</td><td>440</td></tr><tr><td>B</td><td>870</td><td>725</td><td>740</td><td>630</td><td>470</td></tr></table>

3.2.3 压缩性能

3.2.3.1 冷轧薄板供应状态（ $1120\sim 1160\mathrm{C}$ 固溶）不同温度的压缩屈服强度见表3-10。

表3-10  

<table><tr><td>θ/℃</td><td>室温</td><td>400</td><td>700</td><td>800</td></tr><tr><td>σPro,2/MPa</td><td>666</td><td>556</td><td>666</td><td>631</td></tr></table>

图片摘要：该图主要展示 3 10。
![](images/8ed7afdfd6cc1deed80aff00130aea32403c0044f99a82fcbb49a414ec0775bb.jpg)  
图3-6 冷轧压下量对板材室温拉伸性能的影响[13]

3.2.3.2 冷轧薄板供应状态不同温度的平均压缩应力-应变曲线见图3-7。

3.2.4 弯曲性能 当钳口半径5倍于板材厚度时， $\delta 1.2 \mathrm{~mm}$ 板材供应状态反复弯曲至断裂的次数为 $10 \sim 19$ 次。

3.2.5 扭转和切变性能 高温扭转塑性图见图3-8。

图片摘要：该图主要展示 3 6 冷轧压下量对板材室温拉伸性能的影响[13]。
![](images/ee57b10564c16eb45646f7a5855d528e58da4cdc7a20d5b72a58506383afacbb.jpg)  
图3-7 板材供应状态不同温度的平均压缩应力-应变曲线[7]

图片摘要：该图主要展示 3 7 板材供应状态不同温度的平均压缩应力 应变曲线[7]。
![](images/c5c395873e1d0d70cdfde72d723476966ef4dbd02deb5463b8c553309dfb5da8.jpg)  
图3-8 高温扭转塑性图[13]

# 3.3 持久和蠕变性能

# 3.3.1 高温持久性能

3.3.1.1 不同状态板材在不同温度下的持久强度见表3-11。

表3-11[3.7]  

<table><tr><td rowspan="2">状态</td><td rowspan="2">θ/C</td><td colspan="8">持久强度/MPa</td><td rowspan="2">状态</td><td rowspan="2">θ/C</td><td colspan="8">持久强度/MPa</td></tr><tr><td>σ10</td><td>σ30</td><td>σ100</td><td>σ300</td><td>σ500</td><td>σ1000</td><td>σ2000</td><td>σ5000</td><td>σ10</td><td>σ30</td><td>σ100</td><td>σ300</td><td>σ500</td><td>σ1000</td><td>σ2000</td><td>σ5000</td></tr><tr><td rowspan="7">固溶1120~1160℃,空冷</td><td>700</td><td>661</td><td>597</td><td>523</td><td>453</td><td>421</td><td>378</td><td>340</td><td>300</td><td rowspan="4">固溶1080℃,空冷+时效800℃,8h</td><td>700</td><td>-</td><td>-</td><td>490</td><td>-</td><td>-</td><td>-</td><td>-</td><td>-</td></tr><tr><td>750</td><td>500</td><td>-</td><td>360</td><td>-</td><td>290</td><td>270</td><td>230</td><td>205</td><td>800</td><td>-</td><td>-</td><td>255</td><td>-</td><td>196</td><td>-</td><td>-</td><td>-</td></tr><tr><td>800</td><td>380</td><td>342</td><td>273</td><td>218</td><td>194</td><td>165</td><td>150</td><td>120</td><td>900</td><td>-</td><td>-</td><td>88</td><td>-</td><td>-</td><td>-</td><td>-</td><td>-</td></tr><tr><td>850</td><td>265</td><td>-</td><td>170</td><td>-</td><td>120</td><td>100</td><td>85</td><td>66</td><td>1000</td><td>-</td><td>-</td><td>20</td><td>-</td><td>-</td><td>-</td><td>-</td><td>-</td></tr><tr><td>900</td><td>185</td><td>141</td><td>102</td><td>73</td><td>62</td><td>49</td><td>42</td><td>32</td><td rowspan="3">固溶1080℃,空冷+时效900℃,5h</td><td>700</td><td>-</td><td>-</td><td>471</td><td>-</td><td>-</td><td>-</td><td>-</td><td>-</td></tr><tr><td>950</td><td>109</td><td>79</td><td>54</td><td>37</td><td>30</td><td>23</td><td>20</td><td>15</td><td>800</td><td>-</td><td>-</td><td>235</td><td>-</td><td>-</td><td>-</td><td>-</td><td>-</td></tr><tr><td>1000</td><td>58</td><td>40</td><td>26</td><td>16</td><td>13</td><td>9.7</td><td>-</td><td>-</td><td></td><td></td><td></td><td></td><td></td><td></td><td></td><td></td><td></td></tr></table>

3.3.1.2 供应状态（ $1120\sim 1160\mathrm{C}$ 固溶）板材 $900\mathrm{C}$ 的缺口持久强度见表3-12。

3.3.1.3 供应状态（ $1120\sim 1160\mathrm{C}$ 固溶）板材在不同温度下的持久应力-寿命曲线见图3-9。

3.3.1.4 板材供应状态( $1120\sim 1160\mathrm{C}$ 固溶)的热强参数综合曲线见图3-10。

表3-12[7]  

<table><tr><td>t/h</td><td>30</td><td>50</td><td>100</td></tr><tr><td>σH/MPa</td><td>150</td><td>127</td><td>110</td></tr></table>

图片摘要：该图主要展示 3 12[7]。
![](images/e5b0a0e137ed6c0b25513f3fbfdc855deeb366fa57fd2515b68b1c5b6888aaa4.jpg)  
持久方程[M-S]：

$$
\lg t = b _ {0} + b _ {1} T + b _ {2} x + b _ {3} x ^ {2} + b _ {4} x ^ {3};
$$

式中： $T = (9\times \theta /5 + 32) + 460;$

$$
x = \lg \sigma ; b _ {0} = 3 1. 7 3 3; b _ {1} = - 0. 9 9 5 \times 1 0 ^ {- 2};
$$

$$
b _ {2} = - 9. 2 4 0; b _ {3} = 4. 4 8 0; b _ {4} = - 1. 0 0 8;
$$

标准偏差：0.06；相关系数：0.97

图3-9 供应状态板材不同温度的持久应力-寿命曲线[7]

图3-10 供应状态板材热强参数综合曲线[7]  
图片摘要：该图主要展示 3 10 供应状态板材热强参数综合曲线[7]。
![](images/eee8d4f62a3b176aaf0cd4ea0e80890815f445ab0764ffd61428ce612d615eb4.jpg)  
热强参数综合方程[M-S]：

$$
\lg \sigma = a _ {0} + a _ {1} P + a _ {2} P ^ {2} + a _ {3} P ^ {3};
$$

式中： $P = \lg t + 0.0099T$

$$
T = (9 \times \theta / 5 + 3 2) + 4 6 0; a _ {0} = 2. 6 1 8;
$$

$$
a _ {1} = - 0. 1 2 3; a _ {2} = 0. 0 1 9 7; a _ {3} = - 0. 6 7 4 \times 1 0 ^ {- 3};
$$

标准偏差：0.06；相关系数：0.97

# 3.3.1.5 固溶温度对冷轧薄板持久性能的影响见表3-13。

表3-13  

<table><tr><td colspan="3">热处理规范</td><td colspan="4">持久性能</td><td colspan="3">热处理规范</td><td colspan="4">持久性能</td></tr><tr><td>θ/C</td><td>t/min</td><td>冷却方法</td><td>θ/C</td><td>σ/MPa</td><td>t/h</td><td>δ5/%</td><td>θ/C</td><td>t/min</td><td>冷却方法</td><td>θ/C</td><td>σ/MPa</td><td>t/h</td><td>δ5/%</td></tr><tr><td>1180</td><td rowspan="2">10</td><td rowspan="2">空冷</td><td rowspan="2">900</td><td rowspan="2">118</td><td>23.7</td><td>60</td><td>1140</td><td rowspan="2">10</td><td rowspan="2">空冷</td><td rowspan="2">900</td><td rowspan="2">118</td><td>110.3</td><td>33</td></tr><tr><td>1110</td><td>27.7</td><td>46</td><td>1180</td><td>101.3</td><td>20</td></tr></table>

# 3.3.1.6 供应状态 $(1120\sim 1160^{\circ}\mathrm{C}$ 固溶) 板材经长期时效后, 持久性能的变化见表3-14。

表3-14[11]  

<table><tr><td rowspan="6">时效时间/h</td><td colspan="8">持久性能</td></tr><tr><td>t/h</td><td>δ5/%</td><td>t/h</td><td>δs/%</td><td>t/h</td><td>δ5/%</td><td>t/h</td><td>δs/%</td></tr><tr><td colspan="8">时效温度/℃</td></tr><tr><td colspan="2">800</td><td colspan="2">850</td><td colspan="2">900</td><td colspan="2">950</td></tr><tr><td colspan="8">试验条件</td></tr><tr><td colspan="2">800 C,294MPa</td><td colspan="2">850°C,177MPa</td><td colspan="2">900°C,118MPa</td><td colspan="2">950 C,59MPa</td></tr><tr><td>固溶</td><td>52.8</td><td>-</td><td>66.3</td><td>-</td><td>39.0</td><td>-</td><td>47.0</td><td>-</td></tr><tr><td>100</td><td>58.8</td><td>15</td><td>58.7</td><td>21</td><td>16.5</td><td>17</td><td>28.9</td><td>25</td></tr><tr><td>200</td><td>45.8</td><td>13</td><td>52.5</td><td>20</td><td>14.5</td><td>18</td><td>33.7</td><td>32</td></tr><tr><td>500</td><td>47.0</td><td>15</td><td>29.5</td><td>12</td><td>16.7</td><td>15</td><td>26.4</td><td>29</td></tr><tr><td>1000</td><td>27.0</td><td>14</td><td>24.3</td><td>15</td><td>12.5</td><td>19</td><td>26.3</td><td>25</td></tr></table>

# 3.3.1.7 供应状态(1120～1160℃固溶)板材经长期应力时效后，持久性能的变化见表3-15。

表3-15[12]  

<table><tr><td colspan="3">应力时效规范</td><td colspan="4">持久性能</td><td colspan="3">应力时效规范</td><td colspan="4">持久性能</td></tr><tr><td>θ/C</td><td>σ/MPa</td><td>t/h</td><td>θ/C</td><td>σ/MPa</td><td>t/h</td><td>δ5/%</td><td>θ/C</td><td>σ/MPa</td><td>t/h</td><td>θ/C</td><td>σ/MPa</td><td>t/h</td><td>δ5/%</td></tr><tr><td rowspan="5">700</td><td rowspan="5">196</td><td>0</td><td rowspan="5">700</td><td rowspan="5">490</td><td>51.3</td><td>4</td><td rowspan="4">800</td><td rowspan="4">98</td><td>380</td><td rowspan="4">800</td><td rowspan="4">275</td><td>67.5</td><td>12</td></tr><tr><td>66</td><td>78.4</td><td>21</td><td rowspan="3">700</td><td rowspan="3">30.4</td><td rowspan="3">10</td></tr><tr><td>200</td><td>147.3</td><td>6</td></tr><tr><td>500</td><td>121.5</td><td>9</td></tr><tr><td></td><td></td><td></td><td rowspan="3">880</td><td rowspan="3">39</td><td>0</td><td rowspan="3">900</td><td rowspan="3">98</td><td>72</td><td>30</td></tr><tr><td rowspan="2">800</td><td rowspan="2">98</td><td>0</td><td rowspan="2">800</td><td rowspan="2">275</td><td>77.4</td><td>17</td><td>200</td><td>43.5</td><td>20</td></tr><tr><td>200</td><td>71.4</td><td>13</td><td>500</td><td>25</td><td>22</td></tr></table>

# 3.3.2 高温蠕变性能

3.3.2.1 不同状态板材的高温蠕变强度（按残余变形计算）见表3-16。

表3-16[7,10]  

<table><tr><td rowspan="2">状态</td><td rowspan="2">t/h</td><td rowspan="2">εp/%</td><td colspan="3">蠕变强度/MPa</td><td rowspan="2">状态</td><td rowspan="2">t/h</td><td rowspan="2">εp/%</td><td colspan="3">蠕变强度/MPa</td></tr><tr><td>800℃</td><td>900℃</td><td>950℃</td><td>800℃</td><td>900℃</td><td>950℃</td></tr><tr><td rowspan="6">固溶1120~1160℃,空冷</td><td rowspan="3">10</td><td>0.1</td><td>296</td><td>97</td><td>52</td><td rowspan="3">固溶1120~1160℃,空冷</td><td rowspan="3">100</td><td>0.1</td><td>153</td><td>42</td><td>19</td></tr><tr><td>0.2</td><td>344</td><td>116</td><td>64</td><td>0.2</td><td>178</td><td>51</td><td>25</td></tr><tr><td>0.5</td><td>433</td><td>151</td><td>86</td><td>0.5</td><td>225</td><td>69</td><td>35</td></tr><tr><td rowspan="3">30</td><td>0.1</td><td>217</td><td>66</td><td>33</td><td rowspan="3">固溶1080℃,空冷+时效800℃,8h</td><td rowspan="3">100</td><td rowspan="3">0.2</td><td rowspan="3">177</td><td rowspan="3">59</td><td rowspan="3">-</td></tr><tr><td>0.2</td><td>252</td><td>80</td><td>41</td></tr><tr><td>0.5</td><td>317</td><td>105</td><td>57</td></tr></table>

3.3.2.2 冷轧薄板供应状态(1120～1160C固溶)不同温度不同塑性应变的蠕变应力-寿命曲线见图3-11～图3-13。

图片摘要：该图主要展示 3 16[7,10]。
![](images/2318c2d6450855cac97cb0f544b59f96b881effc7f2ab19ab56701d87c13028e.jpg)  
图3-11 供应状态板材 $0.1\%$ 塑性应变蠕变应力-寿命曲线[7]

图片摘要：该图主要展示 3 11 供应状态板材 塑性应变蠕变应力 寿命曲线[7]。
![](images/63441457c98ab683b4919b7ba404a2932d9421b1dcba03ed0050ef48b0747183.jpg)  
图3-12 供应状态板材 $0.2\%$ 塑性应变螺应力-寿命曲线[7]

图片摘要：该图主要展示 3 12 供应状态板材 塑性应变螺应力 寿命曲线[7]。
![](images/2971c737242a663494e218e29b28baf117204b8c723f06a4f97e426b4a681e6e.jpg)

0.5%塑性应变蠕变方程[L-M]：

$$
\lg t = b _ {0} + b _ {1} / T + b _ {2} x / T + b _ {3} x ^ {2} / T + b _ {4} x ^ {3} / T;
$$

式中：

$$
T = (9 \times \theta / 5 + 3 2) + 4 6 0;
$$

$$
x = \lg \sigma ;
$$

$$
b _ {0} = - 1 6. 1 2 3;
$$

$$
b _ {1} = 0. 4 4 9 \times 1 0 ^ {5};
$$

$$
b _ {2} = - 8 1 5. 3 1 9;
$$

$$
b _ {3} = - 0. 1 8 0 \times 1 0 ^ {4};
$$

$$
b _ {4} = 1 5 3. 8 2 0;
$$

标准偏差：0.048；

相关系数：0.985

图3-13 供应状态板材 $0.5\%$ 塑性应变蠕变应力-寿命曲线[7]

3.3.2.3 供应状态(1120～1160℃固溶)板材900℃的蠕变曲线见图3-14。

# 3.4 疲劳性能

# 3.4.1 高周疲劳

3.4.1.1 冷轧薄板供应状态（ $1120\sim 1160^{\circ}\mathrm{C}$ 固溶）的室温疲劳强度见表3-17。室温疲劳曲线见图3-15。

表3-17[7]  

<table><tr><td rowspan="2">K1</td><td colspan="7">σmax/MPa</td></tr><tr><td>5×103周</td><td>104周</td><td>5×104周</td><td>105周</td><td>5×105周</td><td>106周</td><td>107周</td></tr><tr><td>1</td><td>-</td><td>-</td><td>835</td><td>745</td><td>575</td><td>525</td><td>444</td></tr><tr><td>3</td><td>705</td><td>620</td><td>420</td><td>360</td><td>255</td><td>230</td><td>215</td></tr></table>

3.4.1.2 不同状态板材不同温度的疲劳强度见表3-18。

图片摘要：该图主要展示 3 17[7]。
![](images/49a2e8f92b984aaae8212987218993d6c97b1e39aa8aa87b4324b6d3ac08e066.jpg)  
图3-14 $900^{\circ}C$ 的蠕变曲线[3]

图片摘要：该图主要展示 3 14 的蠕变曲线[3]。
![](images/49fece0f8666d824ff57e58226cf4eccaa6918896c63e188f318a583026910f1.jpg)  
图3-15 供应状态板材室温 $S - N$ 曲线[7]

表3-18[7,10,14]  

<table><tr><td rowspan="2">状态</td><td colspan="5">σ-1(10^7)/MPa</td><td rowspan="2">状态</td><td colspan="5">σ-1(10^7)/MPa</td></tr><tr><td>20℃</td><td>600℃</td><td>700℃</td><td>800℃</td><td>900℃</td><td>20℃</td><td>600℃</td><td>700℃</td><td>800℃</td><td>900℃</td></tr><tr><td>固溶1120~1160℃,空冷</td><td>444</td><td>510</td><td>490</td><td>324</td><td>167</td><td>固溶1080℃,空冷时效800℃,8h</td><td>275</td><td>-</td><td>-</td><td>226</td><td>-</td></tr></table>

3.4.1.3 供应状态(1120～1160C固溶)板材的高温疲劳曲线见图3-16。

图片摘要：该图主要展示 3 18[7,10,14]。
![](images/c67f852acb8473e08fb046bba30af3b6e1142a0a34b5cf5f912ccb3e6d540223.jpg)  
图3-16 供应状态板材不同温度的 $S - N$ 曲线[14]

3.4.1.4 固溶温度对冷轧薄板疲劳性能的影响见表3-19。

表3-19  

<table><tr><td>固溶温度/℃</td><td>1080</td><td>1110</td><td>1140</td><td>1180</td></tr><tr><td>900C,σ-1=255MPa的疲劳周数N</td><td>1.57×10^6</td><td>1.53×10^6</td><td>4.40×10^6</td><td>6.15×10^6</td></tr></table>

3.4.2 特种疲劳

3.4.2.1 供应状态板材在不同温度下的热疲劳裂纹扩展曲线见图3-17。  
3.4.2.2 供应状态(1120～1160C固溶)板材在不同温度的热疲劳性能见图3-18。  
3.4.2.3 GH4099与GH3044合金在不同温度下热疲劳试验的热变形增长曲线对比见图3-19。

图片摘要：该图主要展示 3 17 供应状态板材不同温度的热疲劳裂纹扩展曲线[14]。
![](images/81f7d8a8daa2122229e33295260d252217a46c1cf3b72b65dfedce341f2b0d09.jpg)  
图3-17 供应状态板材不同温度的热疲劳裂纹扩展曲线[14]

图片摘要：该图主要展示 3 17 供应状态板材不同温度的热疲劳裂纹扩展曲线[14]。
![](images/bcbc399cc55111dd55f15cbb59357981ce5d4199d8bea121b137c06848d701c6.jpg)  
图3-18 试验温度对热疲劳性能的影响[14]

图3-19GH4099与GH3044合金不同温度循环的热变形增长曲线[14]  
图片摘要：该图主要展示 3 19GH4099与GH3044合金不同温度循环的热变形增长曲线[14]。
![](images/1681ae2d5b617dead2b20c073ede8541a7f582ac456370158a507d5be65007e8.jpg)  
曲线旁所标为上限试验温度，下限试验温度为室温GH4099;GH3044

# 3.4.2.4 固溶温度对板材热疲劳性能的影响见表3-20。

表3-20[6]  

<table><tr><td colspan="2">固溶温度/℃</td><td>1080</td><td>1110</td><td>1140</td><td>1180</td></tr><tr><td>900℃→20C</td><td>裂纹长/mm</td><td>0.74</td><td>0.59</td><td>0.41</td><td>0.36</td></tr><tr><td>N=60周热疲劳</td><td>增宽值/mm</td><td>0.50</td><td>0.45</td><td>0.57</td><td>0.83</td></tr></table>

# 3.5 弹性性能

# 3.5.1 弹性模量 合金的拉伸 $(E)$ 、压缩 $(E_{\mathrm{c}})$ 和动态弹性模量 $(E_{\mathrm{D}})$ 见表3-21。

表3-21[3.7]  

<table><tr><td>θ/C</td><td>20</td><td>100</td><td>200</td><td>300</td><td>400</td><td>500</td><td>600</td><td>700</td><td>800</td><td>900</td><td>950</td><td>1000</td></tr><tr><td>E/GPa</td><td>210</td><td>-</td><td>-</td><td>-</td><td>195</td><td>-</td><td>-</td><td>167</td><td>147</td><td>121</td><td>-</td><td>-</td></tr><tr><td>Ec/GPa</td><td>216</td><td>-</td><td>-</td><td>-</td><td>185</td><td>-</td><td>-</td><td>157</td><td>142</td><td>-</td><td>-</td><td>-</td></tr><tr><td>Ed/GPa</td><td>223</td><td>219</td><td>215</td><td>210</td><td>205</td><td>199</td><td>194</td><td>184</td><td>178</td><td>164</td><td>154</td><td>147</td></tr></table>

# 3.5.2 切变模量 见表3-22。

表3-22[3]  

<table><tr><td>θ/°C</td><td>20</td><td>100</td><td>200</td><td>300</td><td>400</td><td>500</td><td>600</td><td>700</td><td>800</td><td>900</td><td>950</td><td>1000</td></tr><tr><td>G/GPa</td><td>81</td><td>81</td><td>79</td><td>77</td><td>75</td><td>73</td><td>72</td><td>71</td><td>67</td><td>60</td><td>59</td><td>54</td></tr></table>

# 3.5.3 泊松比 见表3-23。

表3-23[3]  

<table><tr><td>θ/°C</td><td>20</td><td>100</td><td>200</td><td>300</td><td>400</td><td>500</td><td>600</td><td>700</td><td>800</td><td>900</td><td>950</td><td>1000</td></tr><tr><td>μ</td><td>0.37</td><td>0.37</td><td>0.36</td><td>0.37</td><td>0.36</td><td>0.36</td><td>0.35</td><td>0.30</td><td>0.33</td><td>0.36</td><td>0.31</td><td>0.36</td></tr></table>

# 4 组织结构

# 4.1 相变温度

# 4.2 时间-温度-组织转变曲线

# 4.3 合金组织结构

4.3.1 合金在固溶状态的组织为奥氏体基体，并含有 $\mathrm{MC}, \mathrm{M}_{6} \mathrm{C}, \mathrm{M}_{23} \mathrm{C}_{6}$ 型碳化物和 $\gamma'$ 相；MC型碳化物数量约占合金的 $0.1\%$ ，呈不规则块状，多分布在晶内。一次 $\mathrm{M}_{6} \mathrm{C}$ 碳化物在晶内和晶界都有析出。一次 $\mathrm{M}_{23} \mathrm{C}_{6}$ 碳化物大部分在晶界上呈块状析出，少部分呈颗粒状分布在晶内，相组成为 $(\mathrm{Cr}_{0.76} \mathrm{Ni}_{0.07} \mathrm{Mo}_{0.09} \mathrm{W}_{0.06} \mathrm{Co}_{0.02})_{23} \mathrm{C}_{5}$ 。 $\gamma'$ 相为该合金的主要强化相，固溶处理后析出量约为 $12\% \sim 14\%$ ， $\gamma'$ 相的析出峰值温度为 $800^{\circ} \mathrm{C}$ ，最大析出量约为 $22\% \sim 24\%$ ， $\gamma'$ 相的组成为 $(\mathrm{Ni}_{0.94} \mathrm{Co}_{0.04} \mathrm{Cr}_{0.03})_{3}$ $(\mathrm{Al}_{0.50} \mathrm{Ti}_{0.21} \mathrm{Cr}_{0.14} \mathrm{W}_{0.11} \mathrm{Mo}_{0.04})$ 。合金经 $700 \sim 950^{\circ} \mathrm{C}$ 长期时效后没有发现任何有害相[6,11,12]。合金在长期时效过程中 $\gamma'$ 相平均尺寸的变化见图4-1。

图片摘要：该图主要展示 4 1 相平均尺寸和时效时间的关系[1]。
![](images/297b96ad36a5959c91c7c0f30ba63cb291563610c5839f344cbdc43eb424004b.jpg)  
图4-1 $\gamma^{\prime}$ 相平均尺寸和时效时间的关系[1]

4.3.2 有关技术标准规定，冷轧薄板供应状态的晶粒度应在 $5\sim 8(4)$ 级范围内。

# 5 工艺性能与要求

# 5.1 成形性能

5.1.1 合金在落锤上镦粗时的塑性图见图5-1。  
5.1.2 冷轧薄板固溶处理后的再结晶图见图5-2。

图片摘要：该图主要展示 5 1 合金塑性图[3]。
![](images/ce27da7a83c053cc651dfb2f4902f7a7757f8bb99f5167241d5088a39c6ca452.jpg)  
图5-1 合金塑性图[3]

图片摘要：该图主要展示 5 1 合金塑性图[3]。
![](images/999ac89f9e15f3acf46500e2eea846703837fcb37b8846d7d4d3c14ad8a97b95.jpg)  
图5-2 合金再结晶图[13]

5.1.3 合金锻造装炉温度 $\leqslant 700^{\circ} \mathrm{C}$ ，加热温度 $1120 \sim 1160^{\circ} \mathrm{C}$ ，开锻温度不低于 $1050^{\circ} \mathrm{C}$ ，终锻温度不低于 $980^{\circ} \mathrm{C}$ 。板坯热轧加热温度 $1110 \sim 1150^{\circ} \mathrm{C}$ ，终轧温度不低于 $850^{\circ} \mathrm{C}$ 。板材荒轧加热温度 $1130 \sim 1150^{\circ} \mathrm{C}$ ，精轧加热温度为 $1110 \sim 1130^{\circ} \mathrm{C}$ [13]。  
5.1.4 合金的极限深冲系数为 2.08, 极限翻边系数为 1.64, 最小弯曲半径小于 $0.77\delta$ ( $\delta$ 为板厚, 单位为 $\mathrm{mm}$ ), 极限旋薄率为 $71.7\%$ [15]。  
5.1.5 当冷变形量为 $30\%$ 时，板材的开始再结晶温度为 $900^{\circ}\mathrm{C}$ ，完全再结晶温度为 $1080^{\circ}\mathrm{C}$ 。

# 5.2 焊接性能

5.2.1 合金具有满意的焊接工艺性能，十字搭接焊接裂纹倾向性小于 $15\%$ ，可以用手工氩弧焊、自动钨极氩弧焊、缝焊和点焊等方法进行联接。电阻焊件的待焊表面必须进行酸洗。该合金可与GH3030、GH3044、GH3128等高温合金组合，进行氩弧焊和缝焊[16-18]。

5.2.2 板材缝焊规范参考表5-1。

表5-1[18]  

<table><tr><td>厚度/mm</td><td>滚盘宽/mm</td><td>焊接电流/A</td><td>焊接时间/s</td><td>休止时间/s</td><td>电极压力/N</td><td>焊接速度/(m/min)</td><td>波纹距/mm</td></tr><tr><td>1.0</td><td>6~7</td><td>7600~8000</td><td>0.18~0.22</td><td>0.16~0.18</td><td>7845</td><td>0.30~0.45</td><td>1.7~2.6</td></tr><tr><td>1.2</td><td>6~7</td><td>7800~8000</td><td>0.18~0.22</td><td>0.16~0.18</td><td>7845</td><td>0.30~0.40</td><td>1.7~2.6</td></tr><tr><td>1.5</td><td>6~7</td><td>8200~8400</td><td>0.18~0.22</td><td>0.16~0.18</td><td>9315</td><td>0.30~0.35</td><td>1.7~2.6</td></tr></table>

5.2.3 钨极氩弧焊时推荐采用本合金焊丝。GH4099和GH3030合金组合焊接时推荐采用HGH3030合金焊丝；GH4099和GH3044或GH1016合金组合焊接时推荐采用GH4099合金焊丝。钨极手工氩弧焊规范见表5-2，钨极自动氩弧焊规范见表5-3。

表5-2  

<table><tr><td rowspan="2">厚度/mm</td><td colspan="2">填充材料/mm</td><td rowspan="2">焊接电流/A</td><td colspan="2">氩气流量/(L/min)</td><td rowspan="2">钨丝直径/mm</td></tr><tr><td>直径</td><td>切条尺寸</td><td>正面</td><td>反面</td></tr><tr><td>1.0</td><td>1.2</td><td>1.0×1.5</td><td>40~50</td><td>12~15</td><td>3~5</td><td>1.6</td></tr><tr><td>1.2</td><td>1.6</td><td>1.2×1.5</td><td>45~60</td><td>12~15</td><td>3~5</td><td>2.5</td></tr><tr><td>1.5</td><td>1.6</td><td>1.5×2.0</td><td>60~80</td><td>15</td><td>3~5</td><td>2.5</td></tr></table>

表5-3[1]
