Repository: C-zj02/CFD-claw

<div align="center">

**English** | [中文](#中文版) | [Français](README_FR.md) | [Русский](README_RU.md) | [हिन्दी](README_HI.md) | [العربية](README_AR.md) | [Português](README_PT.md)

# 🚀 Claude Code Python

**A Complete Python Reimplementation Based on Real Claude Code Source**

*From TypeScript Source → Rebuilt in Python with ❤️*

***
**🔥 Active Development • New Features Weekly 🔥**

</div>

***

## 🎯 What is This?

**Clawd Code** is a **complete Python rewrite** of Claude Code, based on the **real TypeScript source code**.

File: RAG-data/中国航空材料手册(第2版) 第2卷 变形高温合金 铸造高温合金601-800.pdf-44014ad4-292f-46fa-ab1d-207dac5dc11c.md (part 7 of 12)
# 3力学性能
<table><tr><td>θ/C</td><td>σ/MPa</td><td>t/h</td><td>δ/%</td><td>ψ/%</td></tr><tr><td>500</td><td>870</td><td>138</td><td>10.8</td><td>9.1</td></tr><tr><td>600</td><td>850</td><td>189</td><td>4.8</td><td>8.2</td></tr><tr><td>650</td><td>800</td><td>118</td><td>8.0</td><td>20.4</td></tr><tr><td>980</td><td>150</td><td>70</td><td>12.1</td><td>28.2</td></tr></table>

# 3.3.2 高温蠕变性能

3.3.2.1 蠕变强度见表3-5。

表3-5[1]  

<table><tr><td>θ/°C</td><td>550</td><td>600</td><td>650</td></tr><tr><td>σ0.2·100/MPa</td><td>485.8</td><td>416.0</td><td>380.8</td></tr></table>

# 3.4 疲劳性能

# 3.4.1 高周疲劳

3.4.1.1 光滑试样按应力比为0.1和-1，在室温和650C下测定的轴向疲劳 $S - N$ 曲线见图3-3和图3-4。

图片摘要：该图主要展示 3 3 K477合金室温轴向光滑疲劳 曲线。
![](images/1641ae213039dbf072903b58c065e692e7fc32d83ea378ec30e880dbdc150e8b.jpg)

图片摘要：该图主要展示 3 3 K477合金室温轴向光滑疲劳 曲线。
![](images/7b8ba7f091585ec735d85b517082d62dd2983c66d85eb5e978dbcadf09c9d0cb.jpg)  
图3-3 K477合金室温轴向光滑疲劳 $S - N$ 曲线  
图3-4 K477合金650C轴向光滑疲劳 $S - N$ 曲线[1]

3.4.1.2 缺口试样按应力比为0.1和-1，在室温和650C下测定的轴向疲劳 $S - N$ 曲线见图3-5和图3-6。

图片摘要：该图主要展示 3 4 K477合金650C轴向光滑疲劳 曲线[1]。
![](images/948e2bc2cf3f3adbdd4e74b47f99f429f81a97d3b5fe50d5d296205610ef8160.jpg)  
图3-5 K477合金室温轴向缺口疲劳 $S - N$ 曲线[1]

图片摘要：该图主要展示 3 5 K477合金室温轴向缺口疲劳 曲线[1]。
![](images/4cfcf7b19e841bb7fb4d319263b75d5b5d8caf79feab17ca7fd7e38417389d5b.jpg)  
图3-6 K477合金650C轴向光滑疲劳 $S - N$ 曲线[1]

# 3.4.2 特种疲劳

3.4.2.1 热机械疲劳试验按GB/T15248—1994《金属材料轴向宽幅低循环疲劳试验方法》的方法进行，其同相位及反相位热机械疲劳 $\varepsilon-N$ 曲线分别见图3-7和图3-8。

# 3.5 弹性性能

3.5.1 弹性模量 拉伸弹性模量 $(E)$ 及压缩弹性模量 $(E_{c})$ 见表3-6。

图片摘要：该图主要展示 3 7 K477合金同相位热机械疲劳 曲线。
![](images/5994a8d87ae985d12a75ed6dd1729e6ba56fb95fcf1df1e2f4c66807f30288f4.jpg)  
图3-7 K477合金同相位热机械疲劳 $\varepsilon -N$ 曲线

图片摘要：该图主要展示 3 7 K477合金同相位热机械疲劳 曲线。
![](images/33c7ac248ea3eafb841fdf136fac1c0dbef228ff2147756810a6bcb64dcb7e0f.jpg)  
图3-8 K477合金反相位热机械疲劳 $\varepsilon -N$ 曲线[2]

表3-6  

<table><tr><td>θ/C</td><td>室温</td><td>200</td><td>300</td><td>400</td><td>500</td><td>600</td><td>560</td></tr><tr><td>E/GPa</td><td>189.0</td><td>185.5</td><td>180.0</td><td>154.5</td><td>154.5</td><td>143.0</td><td>142.5</td></tr><tr><td>Ec/GPa</td><td>211.0</td><td>169.5</td><td>-</td><td>167.0</td><td>-</td><td>160.0</td><td>-</td></tr></table>

# 4 组织结构

# 4.1 相变温度

# 4.2 时间-温度-组织转变曲线

4.3 合金组织结构 合金在铸态下的显微组织的特征是：在 $\gamma$ 固溶体上有弥散分布的 $\gamma^{\prime}$ 相沉淀，在晶界和枝晶间含有占合金体积 $6\% \sim 7\%$ 的 $\gamma / \gamma^{\prime}$ 共晶相，有块状和条状的MC型碳化物， $\gamma^{\prime}$ 相是合金的主要强化相，约占合金重量的 $60\%$ ，MC碳化物约占 $0.8\%$ ， $\mathbf{M}_3\mathbf{B}_2$ 硼化物约占 $1\%$ 。合金在 $850\sim950\mathrm{C}$ 长时间保温后， $\gamma^{\prime}$ 相聚集长大，MC型碳化物分解，并析出 $\mathbf{M}_6\mathbf{C}$ 碳化物，未发现TCP相析出。

# 5 工艺性能与要求

5.1 成形性能 铸造性能良好，可铸出整体涡轮外环，铸造收缩率约为 $2\%$ 。

# 5.2 焊接性能

5.3 零件热处理工艺 按合金热处理工艺进行。

# 6 功能考核试验

# 7 使用建议

选用。

# 参考文献

1 北京航空材料研究院. K77 合金研究技术总结, 1996  
2 北京航空材料研究院. K77 合金力学性能试测研究. 1996

编写 谭永宁

审校 韩希鹏

# K480(K80)

# 1 概述

K480合金是 $\gamma^{\prime}$ 相沉淀强化的镍基铸造高温合金，与国外的Rene'80合金相当，合金具有中等水平的强度，良好的组织稳定性和优异的耐热腐蚀性能，可用于普通铸造或定向凝固铸件，合金不含贵重元素钽，比性能水平相当的同类合金成本低。适合于制作 $950\mathrm{C}$ 以下的航空发动机和海洋条件下工作的燃气轮机涡轮叶片等。

1.1 材料牌号 K480(K80)。  
1.2 相近牌号 Rene'80(美国)。  
1.3 材料技术标准 Q/GYB 504—1999《K480合金锭》（钢铁研究总院）。  
1.4 化学成分 见表1-1。

%

表1-1  

<table><tr><td>C</td><td colspan="2">Cr</td><td>Ni</td><td>Co</td><td>W</td><td>Mo</td><td>Al</td><td>Ti</td><td>Fe</td><td colspan="2">B</td><td colspan="2">Zr</td><td>W+Mo</td></tr><tr><td>0.15~0.19</td><td colspan="2">13.7~14.3</td><td>余</td><td>9.0~10.0</td><td>3.7~4.3</td><td>3.7~4.3</td><td>2.8~3.2</td><td>4.8~5.2</td><td>≤0.35</td><td colspan="2">0.01~0.02</td><td colspan="2">0.02~0.1</td><td>≥7.7</td></tr><tr><td>Mn</td><td>Si</td><td colspan="2">S</td><td>P</td><td>Nd</td><td>Ta</td><td>V</td><td>Cu</td><td>Hf</td><td colspan="2">Mg</td><td colspan="2">Pb</td><td>Bi</td></tr><tr><td>≤0.10</td><td>≤0.10</td><td colspan="2">≤0.0075</td><td>≤0.015</td><td>≤0.10</td><td>≤0.10</td><td>≤0.10</td><td>≤0.10</td><td>≤0.10</td><td colspan="2">≤0.01</td><td colspan="2">≤0.001</td><td>≤0.0001</td></tr></table>

1.5 热处理制度 1220C,2h,空冷+1090C,4h,空冷+1050C,4h,空冷+840C,16h,空冷。  
1.6 品种规格与供应状态 直径 $70\sim 90\mathrm{mm}$ 的母合金锭。铸态供应。  
1.7 熔炼与铸造工艺 采用真空感应炉熔炼母合金，采用真空感应炉重熔浇注熔模精密铸件和试样。  
1.8 应用概况与特殊要求 合金已研制成功，正待推广应用。与本合金相似的Rene'80合金在国外航空发动机（如CF-6、GE4、TF-39、F100、F101等）以及舰用燃气轮机（如LM2500）获得广泛应用。

# 2 物理及化学性能

# 2.1 热性能

2.1.1 熔化温度范围 $1270\sim 1320\mathrm{C}^{[1]}$   
2.1.2 热导率 见表2-1。

表2-1[1]   

<table><tr><td>θ/C</td><td>100</td><td>200</td><td>300</td><td>400</td><td>500</td><td>600</td><td>700</td><td>800</td><td>900</td><td>1000</td><td>1100</td></tr><tr><td>λ/(W/(m·C))</td><td>12.25</td><td>12.12</td><td>12.29</td><td>12.48</td><td>12.94</td><td>13.45</td><td>14.25</td><td>14.36</td><td>14.89</td><td>15.82</td><td>17.66</td></tr></table>

# 2.1.3 线膨胀系数 见表2-2。

表2-2[1]  

<table><tr><td>θ/C</td><td>20~100</td><td>20~200</td><td>20~300</td><td>20~400</td><td>20~500</td><td>20~600</td><td>20~700</td><td>20~750</td><td>20~800</td><td>20~850</td><td>20~900</td><td>20~950</td></tr><tr><td>a/10-6C-1</td><td>11.30</td><td>12.56</td><td>13.82</td><td>15.49</td><td>16.75</td><td>17.16</td><td>18.42</td><td>20.10</td><td>20.51</td><td>21.77</td><td>22.61</td><td>23.45</td></tr></table>

2.2 密度 $\rho = 8.16\mathrm{g / cm}^{3[1]}$ 。  
2.3 电性能  
2.4 磁性能  
2.5 化学性能

2.5.1 抗氧化性能 在 $1000\mathrm{C}, 1100\mathrm{C}$ 下进行静态和动态（燃气）下的等温和循环氧化试验，试验时间为 $100\mathrm{h}$ 。静态等温氧化试验和静态循环氧化试验是在硅碳棒箱式电阻炉中加热的，动态等温氧化试验和动态循环氧化试验是在燃烧台架所产生的燃气流中加热的。静态循环氧化时，试片在电阻炉内保温 $1\mathrm{h}$ ，然后取出在静止空气中冷至室温，以此作为一个循环。动态循环氧化时，试片在燃气流中暴露 $1\mathrm{h}$ ，然后取出在风扇气流中冷至室温，以此作为一个循环。燃气主要化学成分： $\mathrm{O}_2$ $11.7\%$ ； $\mathrm{CO}_2$ $5.7\%$ ； $\mathrm{CO} 0.8\%$ ； $\mathrm{N}_2$ $82.7\%$ ，用试样重量变化进行评定，结果见表2-3、表2-4和图2-1。

表2-3  

<table><tr><td rowspan="2">θ/°C</td><td rowspan="2">t/h</td><td colspan="4">试样重量变化值/(mg/cm²)</td></tr><tr><td>静态等温</td><td>静态循环</td><td>动态等温</td><td>动态循环</td></tr><tr><td>1000</td><td>100</td><td>-</td><td>-</td><td>0.74</td><td>1.70</td></tr><tr><td>1100</td><td>100</td><td>-21.64</td><td>-136.68</td><td>-18.56</td><td>-155.16</td></tr></table>

表2-4  

<table><tr><td rowspan="2">θ/℃</td><td rowspan="2">t/h</td><td colspan="2">试样重量变化值/(mg/cm²)</td></tr><tr><td>等温氧化</td><td>循环氧化</td></tr><tr><td rowspan="4">1100</td><td>25</td><td>0.28</td><td>-4.83</td></tr><tr><td>50</td><td>-2.05</td><td>-30.97</td></tr><tr><td>75</td><td>-8.98</td><td>-95.90</td></tr><tr><td>100</td><td>-18.56</td><td>-155.16</td></tr></table>

图2-1 K480合金在不同试验条件下的氧化动力学曲线[2]  
图片摘要：该图主要展示 2 1 K480合金在不同试验条件下的氧化动力学曲线[2]。
![](images/bfabc29206877c3d85000a2cf37c904d8a7b54c8e0c20b0802e87260e15c45b0.jpg)  
①—1000C动态循环；②—1000C动态等温；  
③—1100C动态等温；④—1100C静态等温；  
⑤-1100C静态循环；⑥-1100C动态循环

# 2.5.2 耐腐蚀性能

2.5.2.1 在 $0.0005\%$ 浓度的盐雾下的热腐蚀失重试验结果见表2-5。  
2.5.2.2 在 $900\mathrm{C}$ ，高盐浓度（约 $0.1\%$ ）的雾化人造海水（能在试样上产生液态硫酸钠沉积）环境下的热腐蚀失重试验结果见表2-6。  
2.5.2.3 用涂层试样在模拟舰用燃气轮机工作条件的燃烧台架上进行试验，结果见表2-7。

表2-5  

<table><tr><td rowspan="2">θ/°C</td><td colspan="3">失重值/(mg/cm2)</td></tr><tr><td>50h</td><td>150h</td><td>300h</td></tr><tr><td>800</td><td>3.43</td><td>2.53</td><td>1.88</td></tr><tr><td>900</td><td>11.42</td><td>108.47</td><td>352.03</td></tr></table>

表2-6[2]  

<table><tr><td rowspan="2">θ/C</td><td colspan="3">失重值/(mg/cm2)</td></tr><tr><td>5h</td><td>10h</td><td>25h</td></tr><tr><td>900</td><td>3.48</td><td>11.88</td><td>49.84</td></tr></table>

表2-7[2]  

<table><tr><td>试样涂层工艺</td><td>θ/C</td><td>盐雾浓度/%</td><td>涂层破坏寿命/h</td></tr><tr><td>等离子喷涂 CoCrAlY</td><td>900</td><td>0.0005</td><td>500</td></tr></table>

# 3力学性能

测试力学性能的试样均为熔模精铸成形，在机加工前，都经过标准热处理。

3.1 技术标准规定的性能 见表3-1。  
3.2 室温及各种温度下的力学性能  
3.2.1 硬度 室温硬度 $\mathrm{HRC40\sim 41}^{[1]}$

3.2.2 拉伸性能 合金不同温度下的拉伸性能见表3-2。

表3-1  

<table><tr><td rowspan="2">试样状态</td><td colspan="3">870℃拉伸性能 不小于</td><td colspan="3">980℃持久性能</td></tr><tr><td>σb/MPa</td><td>σP0.2/MPa</td><td>δ5/%</td><td>σ/MPa</td><td>t/h</td><td>δ5/%</td></tr><tr><td>标准热处理</td><td>632</td><td>492</td><td>15</td><td>193</td><td>≥23</td><td>≥5</td></tr></table>

表3-2  

<table><tr><td>θ/C</td><td>σP0.2/MPa</td><td>σb/MPa</td><td>δ5/%</td><td>ψ/%</td><td>θ/C</td><td>σP0.2/MPa</td><td>σb/MPa</td><td>δ5/%</td><td>ψ/%</td></tr><tr><td>200</td><td>815</td><td>1090</td><td>4.5</td><td>9.0</td><td>850</td><td>540</td><td>775</td><td>15.0</td><td>20.0</td></tr><tr><td>600</td><td>630</td><td>985</td><td>10.0</td><td>10.5</td><td>870</td><td>515</td><td>745</td><td>22.0</td><td>21.0</td></tr><tr><td>650</td><td>660</td><td>975</td><td>4.9</td><td>11.0</td><td>900</td><td>430</td><td>660</td><td>16.0</td><td>22.0</td></tr><tr><td>700</td><td>610</td><td>1000</td><td>16.0</td><td>18.0</td><td>950</td><td>355</td><td>485</td><td>15.0</td><td>21.0</td></tr><tr><td>750</td><td>685</td><td>1060</td><td>16.0</td><td>15.0</td><td>1000</td><td>210</td><td>340</td><td>25.0</td><td>41.0</td></tr><tr><td>800</td><td>670</td><td>855</td><td>18.0</td><td>22.0</td><td></td><td></td><td></td><td></td><td></td></tr></table>

3.2.3 冲击性能 合金不同温度下的冲击韧性见表3-3。

表3-3[1]  

<table><tr><td>θ/C</td><td>20</td><td>600</td><td>650</td><td>700</td><td>750</td><td>800</td><td>850</td><td>870</td><td>900</td><td>950</td><td>1000</td></tr><tr><td>aKU/(kJ/m2)</td><td>90~110</td><td>100~130</td><td>150~160</td><td>160~170</td><td>170~180</td><td>140~150</td><td>130~140</td><td>100~110</td><td>120~130</td><td>120~130</td><td>120~140</td></tr></table>

3.3 持久和蠕变性能

3.3.1 高温持久性能

3.3.1.1 不同温度和应力的光滑和缺口持久性能见表3-4。

表3-4[1]  

<table><tr><td rowspan="2">θ/C</td><td colspan="4">光滑试样持久性能</td><td rowspan="2">缺口试样持久寿命t/h</td><td rowspan="2">θ/C</td><td colspan="4">光滑试样持久性能</td><td rowspan="2">缺口试样持久寿命t/h</td></tr><tr><td>σ/MPa</td><td>t/h</td><td>δ/%</td><td>ψ/%</td><td>σ/MPa</td><td>t/h</td><td>δ/%</td><td>ψ/%</td></tr><tr><td rowspan="2">650</td><td>833</td><td>278</td><td>11.1</td><td>10.0</td><td>2366</td><td>816</td><td>294</td><td>3080</td><td>7.0</td><td>-</td><td>-</td></tr><tr><td>784</td><td>571</td><td>11.0</td><td>7.0</td><td>-</td><td rowspan="4">870</td><td>362</td><td>57</td><td>-</td><td>-</td><td>463</td></tr><tr><td rowspan="3">700</td><td>784</td><td>54</td><td>-</td><td>9.0</td><td>-</td><td>274</td><td>534</td><td>5.3</td><td>4.5</td><td>-</td></tr><tr><td>735</td><td>134</td><td>8.2</td><td>13.0</td><td>-</td><td>245</td><td>649</td><td>11.4</td><td>-</td><td>-</td></tr><tr><td>656</td><td>732</td><td>8.8</td><td>15.0</td><td>-</td><td>157</td><td>8038</td><td>5.6</td><td>-</td><td>-</td></tr><tr><td rowspan="5">760</td><td>647</td><td>28</td><td>-</td><td>12.0</td><td>-</td><td rowspan="3">927</td><td>264</td><td>71</td><td>-</td><td>10.0</td><td>-</td></tr><tr><td>565</td><td>204</td><td>13.9</td><td>12.7</td><td>1311</td><td>245</td><td>93</td><td>9.3</td><td>8.0</td><td>-</td></tr><tr><td>565</td><td>237</td><td>14.5</td><td>-</td><td>-</td><td>186</td><td>505</td><td>-</td><td>8.0</td><td>-</td></tr><tr><td>431</td><td>3659</td><td>7.0</td><td>-</td><td>-</td><td rowspan="3">980</td><td>189</td><td>40</td><td>13.4</td><td>9.0</td><td>117</td></tr><tr><td>490</td><td>454</td><td>16.0</td><td>-</td><td>-</td><td>166</td><td>82</td><td>11.4</td><td>14.0</td><td>-</td></tr><tr><td rowspan="3">816</td><td>509</td><td>25</td><td>8.0</td><td>13.0</td><td>169</td><td>117</td><td>364</td><td>6.5</td><td>12.0</td><td>-</td></tr><tr><td>401</td><td>375</td><td>7.0</td><td>5.5</td><td>-</td><td rowspan="2">1038</td><td>147</td><td>15</td><td>-</td><td>15.0</td><td>-</td></tr><tr><td>372</td><td>591</td><td>8.2</td><td>-</td><td>-</td><td>98</td><td>62</td><td>3.8</td><td>2.0</td><td>-</td></tr></table>

3.3.1.2 持久应力-寿命曲线见图3-1。  
3.3.1.3 持久强度见表3-5。热强参数综合曲线见图3-2。

3.3.2 高温蠕变性能 合金不同温度下的蠕变性能见表3-6。合金 $870\mathrm{C} / 255\mathrm{MPa}$ 蠕变曲线见图3-3。  
3.3.3 周期持久性能 周期持久试验应力施加方式为：常规型、近似三角波型和梯形波型。常规型与普通持久试验相同，近似三角波型和梯形波型的最小应力均为 $9.8\mathrm{MPa}$ ，最大应力见表3-7。应力升至最大值和降至最小值所用的时间均为25s。近似三角波型最大和最小应力保持时间均为2.5s。梯形波型最大应力保持时间为 $25\mathrm{min}$ ，最小应力保持时间为 $2\mathrm{min}55\mathrm{s}$ 。不同温度下周期持久与常规持久试验结果见表3-7。760C不同波形的周期持久曲线见图3-4。

图片摘要：该图主要展示 3 1 K480合金不同温度的持久应力 寿命曲线[1]。
![](images/298d31c81db3ca32cd5f558839b43f35b48cbb1aed0e2a6a92d9c0b07a61d9ed.jpg)  
图3-1 K480合金不同温度的持久应力-寿命曲线[1]

表35[1]  

<table><tr><td>θ/°C</td><td>σ100/MPa</td><td>σ500/MPa</td><td>σ1000/MPa</td><td>σ4000/MPa</td><td>σ5000/MPa</td></tr><tr><td>650</td><td>--</td><td>804</td><td>--</td><td>--</td><td>--</td></tr><tr><td>700</td><td>755</td><td>667</td><td>--</td><td>--</td><td>--</td></tr><tr><td>760</td><td>598</td><td>520</td><td>490</td><td>441</td><td>--</td></tr><tr><td>816</td><td>461</td><td>373</td><td>353</td><td>294</td><td>--</td></tr><tr><td>870</td><td>313</td><td>284</td><td>245</td><td>206</td><td>176</td></tr><tr><td>920</td><td>215</td><td>186</td><td>--</td><td>--</td><td>--</td></tr><tr><td>980</td><td>167</td><td>108</td><td>--</td><td>--</td><td>--</td></tr><tr><td>1038</td><td>78</td><td>--</td><td>--</td><td>--</td><td>--</td></tr></table>

图片摘要：该图主要展示 35[1]。
![](images/e26127fc2045e6188ffe3a823410ddca42a0c06885ff1b8ec2d0624b3000c7ba.jpg)  
图3-2 K480合金热强参数综合曲线[1]

表3-6  

<table><tr><td rowspan="2">θ/°C</td><td rowspan="2">σ/MPa</td><td colspan="7">达到下列总应变量的时间/h</td><td rowspan="2">最小蠕变速率
εmin/(‰/h)</td></tr><tr><td>0.2%</td><td>0.4%</td><td>0.6%</td><td>0.8%</td><td>1.0%</td><td>1.2%</td><td>1.4%</td></tr><tr><td rowspan="3">760</td><td>480</td><td>-</td><td>2</td><td>15</td><td>47</td><td>109</td><td>195</td><td>283</td><td>2.3×10-8</td></tr><tr><td>441</td><td>-</td><td>7</td><td>39</td><td>148</td><td>343</td><td>569</td><td>822</td><td>1.0×10-3</td></tr><tr><td>411</td><td>-</td><td>4</td><td>75</td><td>302</td><td>-</td><td>-</td><td>-</td><td>6.8×10-4</td></tr><tr><td rowspan="2">800</td><td>353</td><td>5</td><td>-</td><td>-</td><td>-</td><td>-</td><td>-</td><td>-</td><td>9.1×10-4</td></tr><tr><td>333</td><td>46</td><td>-</td><td>-</td><td>-</td><td>-</td><td>-</td><td>-</td><td>5.7×10-4</td></tr></table>

续表3-6   

<table><tr><td rowspan="2">θ/C</td><td rowspan="2">σ/MPa</td><td colspan="7">达到下列总应变量的时间/h</td><td rowspan="2">最小蠕变速率
εmin/(‰/h)</td></tr><tr><td>0.2%</td><td>0.4%</td><td>0.6%</td><td>0.8%</td><td>1.0%</td><td>1.2%</td><td>1.4%</td></tr><tr><td rowspan="3">816</td><td>363</td><td>-</td><td>1</td><td>9</td><td>38</td><td>86</td><td>136</td><td>187</td><td>4.1×10-3</td></tr><tr><td>304</td><td>-</td><td>31</td><td>215</td><td>578</td><td>-</td><td>-</td><td>-</td><td>7.0×10-4</td></tr><tr><td>274</td><td>-</td><td>181</td><td>-</td><td>-</td><td>-</td><td>-</td><td>-</td><td>3.7×10-1</td></tr><tr><td rowspan="2">850</td><td>304</td><td>8</td><td>-</td><td>-</td><td>-</td><td>-</td><td>-</td><td>-</td><td>1.3×10-3</td></tr><tr><td>245</td><td>45</td><td>-</td><td>-</td><td>-</td><td>-</td><td>-</td><td>...</td><td>7.1×10-4</td></tr><tr><td rowspan="3">870</td><td>255</td><td>-</td><td>8</td><td>68</td><td>161</td><td>252</td><td>331</td><td>405</td><td>2.2×10-3</td></tr><tr><td>196</td><td>40</td><td>501</td><td>-</td><td>-</td><td>-</td><td>-</td><td>...</td><td>4.3×10-4</td></tr><tr><td>167</td><td>-</td><td>-</td><td>-</td><td>-</td><td>-</td><td>-</td><td>-</td><td>1.2×104</td></tr></table>

图片摘要：该图主要展示 3 3 K480合金 的蠕变曲线[1]。
![](images/a3ca27be270414f6b94c693a658e28038698275b7f9f443983b80bd7164af7be.jpg)  
图3-3 K480合金 $870\mathrm{C},255\mathrm{MPa}$ 的蠕变曲线[1]

表3-7[3]  

<table><tr><td>θ/C</td><td>σmax/MPa</td><td>加载方式</td><td>循环数/周</td><td>断裂寿命/h</td><td>δ/%</td><td>ψ/%</td></tr><tr><td rowspan="2">700</td><td rowspan="2">736</td><td>常规</td><td>1</td><td>156</td><td>9.0</td><td>17.0</td></tr><tr><td>梯形</td><td>242</td><td>116</td><td>7.9</td><td>21.7</td></tr><tr><td rowspan="7">760</td><td rowspan="2">392</td><td>三角形</td><td>47028</td><td>783</td><td>-</td><td>-</td></tr><tr><td>梯形</td><td>4995</td><td>2518</td><td>2.3</td><td>4.6</td></tr><tr><td rowspan="3">588</td><td>常规</td><td>1</td><td>116</td><td>10.0</td><td>15.0</td></tr><tr><td>三角形</td><td>3144</td><td>52</td><td>4.8</td><td>9.3</td></tr><tr><td>梯形</td><td>149</td><td>71</td><td>8.3</td><td>26.8</td></tr><tr><td rowspan="2">686</td><td>三角形</td><td>563</td><td>10</td><td>6.8</td><td>32.6</td></tr><tr><td>梯形</td><td>21</td><td>10</td><td>7.6</td><td>29.2</td></tr><tr><td rowspan="2">820</td><td rowspan="2">441</td><td>常规</td><td>1</td><td>82</td><td>8.5</td><td>11.0</td></tr><tr><td>梯形</td><td>168</td><td>82</td><td>7.3</td><td>21.2</td></tr></table>

# 3.4 疲劳性能

# 3.4.1 高周疲劳

3.4.1.1 不同温度下的光滑和缺口 $(K_{\mathrm{t}} = 1.86)$ 旋转弯曲疲劳极限见表3-8。  
3.4.1.2 不同晶粒尺寸试样在820C下的悬臂弯曲疲劳性能见图3-5。

图片摘要：该图主要展示 3 4 K480合金 不同加载波形的周期持久曲线[2]。
![](images/75c711b0e3b1784a55190686748166c32d5c3aa69b00772606dd05696603ccc7.jpg)  
图3-4 K480合金 $760^{\circ}C$ 不同加载波形的周期持久曲线[2]

表3-8  

<table><tr><td>θ/C</td><td>σD/MPa</td><td>σDH/MPa</td><td>循环数/周</td></tr><tr><td>550</td><td>294</td><td>245</td><td>&gt;10^7</td></tr><tr><td>700</td><td>421</td><td>284</td><td>&gt;10^7</td></tr><tr><td>850</td><td>265</td><td>216</td><td>&gt;10^7</td></tr></table>

① $K_{1} = 1.86$

图片摘要：该图主要展示 3 8。
![](images/9b249e3e1bfee148bd0bf42752aaa80dbcc1058704f86e2354cb2e33ba1224fc.jpg)  
图3-5 K480合金不同晶粒度的 $820\mathrm{C}$ 弯曲疲劳 $S - N$ 曲线[4]

4级晶粒度的平均晶粒尺寸为 $2\mathrm{mm}$

5级晶粒度的平均晶粒尺寸为 $3\mathrm{mm}$

# 3.4.2 特种疲劳

3.4.2.1 热疲劳试验采用厚板缺口试样。板厚 $8\mathrm{mm}$ ，宽 $20\mathrm{mm}$ ，缺口半径 $r = 0.3\mathrm{mm}$ ，在碳硅棒炉中加热至测试温度，保温 $105\mathrm{s}$ ， $20^{\circ}\mathrm{C}$ 流水中冷却 $20\mathrm{s}$ ，如此反复进行。结果见表3-9。

表3-9  

<table><tr><td rowspan="2">θ/C</td><td rowspan="2">循环次数</td><td colspan="6">裂纹长度/mm</td><td rowspan="2">θ/C</td><td rowspan="2">循环次数</td><td colspan="6">裂纹长度/mm</td></tr><tr><td>1</td><td>2</td><td>3</td><td>4</td><td>5</td><td>平均</td><td>1</td><td>2</td><td>3</td><td>4</td><td>5</td><td>平均</td></tr><tr><td>20→900</td><td>50</td><td>1.32</td><td>1.25</td><td>1.40</td><td>1.38</td><td>1.38</td><td>1.30</td><td>20→1000</td><td>30</td><td>1.59</td><td>1.93</td><td>2.21</td><td>-</td><td>-</td><td>1.91</td></tr><tr><td>20→950</td><td>40</td><td>1.58</td><td>1.83</td><td>1.69</td><td>1.46</td><td>-</td><td>1.61</td><td>-</td><td>-</td><td>-</td><td>-</td><td>-</td><td>-</td><td>-</td><td>-</td></tr></table>

# 4 组织结构

# 4.1 相变温度

# 4.2 时间-温度-组织转变曲线

4.3 合金组织结构 铸态组织由 $\gamma$ 固溶体、 $\gamma'$ 相、 $\gamma + \gamma'$ 共晶、MC 碳化物和 $\mathrm{M}_{3}\mathrm{B}_{2}$ 硼化物组成。 $\gamma'$ 相的组成以 Ni, Ti, Al 为主, 其化学结构简式为: $(\mathrm{Ni}_{2.69}\mathrm{Co}_{0.20}\mathrm{Cr}_{0.083}\mathrm{W}_{0.016}\mathrm{Mo}_{0.011})\mathrm{Al}_{0.54}\mathrm{Ti}_{0.42}\mathrm{Cr}_{0.014}\mathrm{W}_{0.016}\mathrm{Mo}_{0.011}$ , 平均边长为 $0.3 \sim 0.4\mu \mathrm{m}$ 。 $\gamma + \gamma'$ 共晶偏析在枝晶间, 尺寸约为 $10 \sim 20\mu \mathrm{m}$ , 其量约占合金体积的 $2.5\%$ 。MC 相是初生碳化物, 以颗粒状为主, 占合金重量的 $0.94\%$ , 其化学结构简式为: $(\mathrm{Ti}_{0.74}, \mathrm{Mo}_{0.15}, \mathrm{W}_{0.11})\mathrm{C}$ 。经标准热处理后, $\gamma'$ 相总量为 $44\%$ 。MC 由铸态的 $0.94\%$ 减少到标准热处理后的 $0.83\%$ , 而 $\mathrm{M}_{2.3}\mathrm{C}_{6}$ 含量为 $0.212\%$ 。

# 5 工艺性能与要求

5.1 成形性能 具有良好的可铸性，铸造线收缩率约为 $2\%$ 。

# 5.2 焊接性能

5.3 零件热处理工艺 $1220^{\circ}C, 2h$ ，空冷 $+1090^{\circ}C, 4h$ ，空冷 $+1050^{\circ}C, 4h$ ，空冷 $+840^{\circ}C, 16h$ ，空冷。  
5.4 表面处理工艺 等离子喷涂CoCrAlY涂层。

# 6 功能考核试验

# 7 使用建议

选用。

# 参考文献

1 钢铁研究总院·K80抗热腐蚀镍基铸造高温合金全面性能研究总结，1986  
2 钢铁研究总院. K80合金的抗热腐蚀性能和抗氧化性能. 1986  
3 钢铁研究总院·K80合金周期持久性能·1986  
4 钢铁研究总院·晶粒度对K80合金高温悬臂弯曲疲劳性能的影响.1986

编写 赵京晨

审校 孙家华 李晓欣

# K491(M91)

# 1 概述

K491合金是在美国B1914合金的基础上，采用专门的低偏析技术发展出来的低碳高硼铸造高温合金，有良好的组织稳定性和良好的铸造工艺性能，适合制作 $850\mathrm{C}$ 以下的涡轮增压器叶片及其他高温零件。

1.1 材料牌号 K491(M91)。  
1.2 相近牌号 B1914(美国)。  
1.3 材料的技术标准 Q/KJJ 02.08—1995《M91母合金》（中国科学院金属研究所）。  
1.4 化学成分 见表1-1。

表1-1 $\%$   

<table><tr><td>C</td><td>Cr</td><td>Ni</td><td>Co</td><td>Mo</td><td>Al</td><td>Ti</td><td>Fe</td><td>B</td></tr><tr><td>≤0.02</td><td>9.5~10.5</td><td>余</td><td>9.5~10.5</td><td>2.75~3.25</td><td>5.25~5.75</td><td>5.0~5.5</td><td>≤0.5</td><td>0.08~0.12</td></tr><tr><td>Zr</td><td>Mn</td><td>Si</td><td>S</td><td>P</td><td>Pb</td><td>Bi</td><td>Ag</td><td>Mg</td></tr><tr><td>≤0.04</td><td>≤0.10</td><td>≤0.10</td><td>≤0.01</td><td>≤0.01</td><td>≤0.0005</td><td>≤0.00005</td><td>≤0.0005</td><td>≤0.005</td></tr></table>

1.5 热处理制度 缓慢加热至 $1080\mathrm{C}$ ，保温4h，空冷 $+900\mathrm{C}$ ，保温10h空冷。  
1.6 品种规格与供应状态 直径 $70\sim 90\mathrm{mm}$ 的圆棒铸锭，铸态供应。  
1.7 熔炼与铸造工艺 真空感应炉熔炼母合金，真空感应炉重熔浇注熔模精密铸造零件和试样。

1.8 应用概况与特殊要求 该合金用作涡轮增压器叶片, 已生产数十万片, 装增压器数千台。

# 2 物理及化学性能

# 2.1 热性能

2.1.1 熔化温度范围 $1160\sim 1320^{\circ}C$ （金相法测定）

2.1.2 热导率 见表2-1。

表2-1  

<table><tr><td>θ/°</td><td>200</td><td>300</td><td>400</td><td>500</td><td>600</td><td>700</td><td>800</td><td>900</td></tr><tr><td>λ/(W/(m·°))</td><td>8.88</td><td>10.68</td><td>12.56</td><td>15.82</td><td>18.55</td><td>21.23</td><td>23.32</td><td>24.20</td></tr></table>

2.1.3 比热容 见表2-2。

表2-2  

<table><tr><td>θ/C</td><td>200</td><td>300</td><td>400</td><td>500</td><td>600</td><td>700</td><td>800</td><td>900</td></tr><tr><td>c/(J/(kg·C))</td><td>402</td><td>423</td><td>477</td><td>553</td><td>599</td><td>636</td><td>661</td><td>687</td></tr></table>

2.1.4 线膨胀系数 见表2-3。

2.2 密度 $\rho = 7.75\mathrm{g / cm}^{3[1]}$ 。

表2-3  

<table><tr><td>θ/℃</td><td>20~101</td><td>20~200</td><td>20~300</td><td>20~400</td><td>20~505</td><td>20~606</td><td>20~707</td><td>20~800</td><td>20~900</td></tr><tr><td>α/10-6C-1</td><td>12.19</td><td>12.39</td><td>12.86</td><td>13.09</td><td>13.41</td><td>13.53</td><td>13.88</td><td>14.19</td><td>14.67</td></tr></table>

# 3 力学性能

测试力学性能的试样采用熔模精密铸造法制成，在机加工前都经过标准热处理。

3.1 技术标准规定的性能 见表3-1。

表3-1  

<table><tr><td colspan="4">拉伸性能</td><td colspan="3">持久性能</td></tr><tr><td>θ/C</td><td>σb/MPa</td><td>σP0.2/MPa</td><td>δ/%</td><td>θ/C</td><td>σb/MPa</td><td>t/h</td></tr><tr><td>600</td><td>≥960</td><td>≥690</td><td>≥8</td><td>900</td><td>314</td><td>≥70</td></tr></table>

3.2 室温及各种温度下的力学性能

3.2.1 硬度 室温硬度 $\mathrm{HRC}30\sim 44$

3.2.2 拉伸性能 标准热处理和长期时效后拉伸性能见表3-2。

表3-2  

<table><tr><td rowspan="2">热处理</td><td colspan="4">室温</td><td colspan="4">600℃</td></tr><tr><td>σb/MPa</td><td>σP0.2/MPa</td><td>δ/%</td><td>ψ/%</td><td>σb/MPa</td><td>σP0.2/MPa</td><td>δ/%</td><td>ψ/%</td></tr><tr><td>标准热处理</td><td>1010</td><td>780</td><td>12.0</td><td>15.0</td><td>1020</td><td>770</td><td>13.0</td><td>20.0</td></tr><tr><td>标准热处理+850℃,1000h,空冷</td><td>1020</td><td>860</td><td>14.0</td><td>18.0</td><td>1120</td><td>760</td><td>21.0</td><td>22.0</td></tr></table>

3.3 持久和蠕变性能

3.3.1 高温持久性能 见表3-3。  
3.3.2 标准热处理和长期时效后持久性能 见表3-4。  
3.3.3 合金的蠕变性能 见表3-5。  
3.4 疲劳性能  
3.4.1 高周疲劳 见表3-6。  
3.5 弹性性能

# 3.5.1 弹性模量 见表3-7。

表3-3  

<table><tr><td>θ/C</td><td>σ/MPa</td><td>t/h</td><td>δ/%</td><td>ψ/%</td><td>θ/C</td><td>σ/MPa</td><td>t/h</td><td>δ/%</td><td>ψ/%</td></tr><tr><td rowspan="2">600</td><td>980</td><td>629</td><td>10.4</td><td>20.8</td><td>800</td><td>392</td><td>1574</td><td>-</td><td>-</td></tr><tr><td>930</td><td>5127</td><td>-</td><td>-</td><td rowspan="4">850</td><td>441</td><td>638</td><td>-</td><td>9.8</td></tr><tr><td rowspan="3">650</td><td>882</td><td>230</td><td>24</td><td>19.3</td><td>392</td><td>127</td><td>0.8</td><td>3.8</td></tr><tr><td>833</td><td>635</td><td>-</td><td>5.3</td><td>343</td><td>445</td><td>-</td><td></td></tr><tr><td>784</td><td>1932</td><td>-</td><td>-</td><td>294</td><td>1162</td><td>0.8</td><td>2.0</td></tr><tr><td rowspan="4">700</td><td>784</td><td>80</td><td>6.4</td><td>13.4</td><td rowspan="4">900</td><td>314</td><td>77</td><td>5.2</td><td>6.6</td></tr><tr><td>735</td><td>309</td><td>-</td><td>-</td><td>274</td><td>122</td><td>44</td><td>5.6</td></tr><tr><td>685</td><td>817</td><td>4.4</td><td>9.2</td><td>235</td><td>304</td><td>48</td><td>3.0</td></tr><tr><td>637</td><td>1447</td><td>-</td><td>-</td><td>196</td><td>1036</td><td>-</td><td>3.7</td></tr><tr><td rowspan="4">750</td><td>685</td><td>75</td><td>-</td><td>10.5</td><td rowspan="6">950</td><td>225</td><td>35</td><td>4.0</td><td>3.5</td></tr><tr><td>637</td><td>219</td><td>2.4</td><td>6.9</td><td>196</td><td>114</td><td>3.6</td><td>5.3</td></tr><tr><td>588</td><td>615</td><td>2.4</td><td>7.0</td><td>147</td><td>279</td><td>1.6</td><td>0.8</td></tr><tr><td>539</td><td>1008</td><td>2.8</td><td>8.6</td><td>118</td><td>476</td><td>2.0</td><td>-</td></tr><tr><td rowspan="2">760</td><td>674</td><td>54</td><td>4.8</td><td>-</td><td>200</td><td>33</td><td>2.4</td><td>1.8</td></tr><tr><td>617</td><td>165</td><td>2.8</td><td>6.5</td><td>147</td><td>69</td><td>2.0</td><td>2.6</td></tr><tr><td rowspan="3">800</td><td>588</td><td>32</td><td>0.8</td><td>3.7</td><td rowspan="3">1000</td><td>118</td><td>123</td><td>-</td><td>-</td></tr><tr><td>539</td><td>105</td><td>1.6</td><td>3.9</td><td>98</td><td>258</td><td>-</td><td>-</td></tr><tr><td>441</td><td>523</td><td>2.0</td><td>4.7</td><td>98</td><td>258</td><td>-</td><td>-</td></tr></table>

表3-4[1]  

<table><tr><td rowspan="2">热处理</td><td colspan="2">700C,784MPa</td><td colspan="2">760C,647MPa</td><td colspan="2">800C,588MPa</td><td colspan="2">900C,314MPa</td></tr><tr><td>t/h</td><td>δ/%</td><td>t/h</td><td>δ/%</td><td>t/h</td><td>δ/%</td><td>t/h</td><td>δ/%</td></tr><tr><td>标准热处理</td><td>80</td><td>7.0</td><td>56</td><td>5.0</td><td>39</td><td>4.4</td><td>76</td><td>5.4</td></tr><tr><td>标准热处理+850℃ 1000h,空冷</td><td>66</td><td>7.6</td><td>61</td><td>5.8</td><td>29</td><td>6.8</td><td>52</td><td>9.0</td></tr></table>

表3-5[1]  
表3-6[1]  

<table><tr><td>θ/C</td><td>σ/MPa</td><td>εt/%</td><td>εc/%</td><td>εp/%</td><td>θ/C</td><td>σ/MPa</td><td>εt/%</td><td>εc/%</td><td>εp/%</td></tr><tr><td rowspan="5">750</td><td>363</td><td>0.253</td><td>0.199</td><td>0.054</td><td rowspan="5">850</td><td>245</td><td>0.175</td><td>0.143</td><td>0.052</td></tr><tr><td>392</td><td>0.330</td><td>0.255</td><td>0.105</td><td>274</td><td>0.438</td><td>0.179</td><td>0.260</td></tr><tr><td>412</td><td>0.468</td><td>0.295</td><td>0.173</td><td>294</td><td>0.335</td><td>0.105</td><td>0.231</td></tr><tr><td rowspan="2">441</td><td rowspan="2">0.399</td><td rowspan="2">0.269</td><td rowspan="2">0.130</td><td>314</td><td>0.499</td><td>0.180</td><td>0.319</td></tr><tr><td>343</td><td>0.662</td><td>0.194</td><td>0.468</td></tr></table>

<table><tr><td>θ/℃</td><td>σD/MPa</td></tr><tr><td>600</td><td>314</td></tr><tr><td>750</td><td>294</td></tr></table>

注：试样直径 $d$ 为 $9.5\mathrm{mm}$ 。

表3-7  

<table><tr><td>θ/C</td><td>19</td><td>50</td><td>100</td><td>150</td><td>200</td><td>250</td><td>300</td><td>350</td><td>400</td><td>450</td><td>500</td><td>550</td><td>600</td><td>650</td><td>700</td><td>750</td><td>800</td><td>850</td><td>900</td><td>950</td></tr><tr><td>E0/GPa</td><td>20.0</td><td>20.0</td><td>19.5</td><td>19.5</td><td>19.5</td><td>19.0</td><td>18.5</td><td>18.5</td><td>18.0</td><td>17.5</td><td>17.5</td><td>17.5</td><td>17.0</td><td>17.0</td><td>16.5</td><td>16.0</td><td>16.0</td><td>15.5</td><td>15.0</td><td>14.5</td></tr></table>

注：用声频共振法测定。

# 4 组织结构

# 4.1 相变温度

4.2 时间-温度-组织转变曲线  
4.3 合金组织结构 合金中铝、钛含量很高，形成将近 $70\%$ 的 $\gamma^{\prime}$ 强化相，合金含有 $0.12\%$ 的硼和小于 $0.02\%$ 的碳，所以合金中碳化物很少，但有大量的硼化物，这种稳定的硼化物相，固定了大量形成 $\sigma$ 相的元素，使合金具有良好的组织稳定性。

# 5 工艺性能与要求

5.1 成形性能 合金铸造性能良好，疏松倾向性小，铸造收缩率为 $2\%$ 。用精密铸法可铸出形状复杂的零件，如涡轮叶片及整体铸件。

# 5.2 焊接性能

5.3 零件热处理工艺 零件热处理后使用，处理规范与合金热处理同。

# 6 功能考核试验

# 7 使用建议

选用。

# 参考文献

1 中国科学院金属研究所.M91铸造高温合金研制总结.1990

编写 佟英杰

审校 郭建亭 韩希鹏

# K4002(K002)

# 1 概述

K4002(K002)是一种高强度镍基铸造高温合金，其中温和高温的性能水平属现有等轴晶铸造镍基高温合金的最高级别。其组织稳定性、抗高温氧化、耐热腐蚀性较好，零件取样性能与单铸试样性能比较接近，性能数据分散性较小，铸造工艺性能好。但因含有较多的钨和贵重的钼和铪，所以密度较大，价格较高。适合于制作1000C以下工作的涡轮转子叶片和整铸涡轮盘。

1.1 材料牌号 K4002(K002)。  
1.2 相近牌号 MAR-M002(美国)。  
1.3 材料的技术标准 WS9-7080-1997 《K002合金锭》(西安航空发动机(集团)有限公司)。  
1.4 化学成分 见表1-1。

%

表1-1  

<table><tr><td>C</td><td colspan="2">Cr</td><td colspan="2">Ni</td><td colspan="2">Co</td><td colspan="2">W</td><td colspan="2">Mo</td><td>Al</td></tr><tr><td>0.13~0.17</td><td colspan="2">8.0~10.0</td><td colspan="2">余</td><td colspan="2">9.0~11.0</td><td colspan="2">9.0~11.0</td><td colspan="2">≤0.5</td><td>5.25~5.75</td></tr><tr><td>Ti</td><td colspan="2">Fe</td><td colspan="2">Ta</td><td colspan="2">Hf</td><td colspan="2">V</td><td colspan="2">B</td><td>Zr</td></tr><tr><td>1.25~1.75</td><td colspan="2">≤0.5</td><td colspan="2">2.25~2.75</td><td colspan="2">1.3~1.7</td><td colspan="2">≤0.10</td><td colspan="2">0.01~0.02</td><td>0.03~0.08</td></tr><tr><td>Mn</td><td>Si</td><td>S</td><td>P</td><td>Cu</td><td colspan="2">Mg</td><td colspan="2">Ag</td><td colspan="2">Pb</td><td>Bi</td></tr><tr><td>≤0.20</td><td>≤0.20</td><td>≤0.010</td><td>≤0.010</td><td>≤0.10</td><td colspan="2">≤0.003</td><td colspan="2">≤0.0005</td><td colspan="2">≤0.0005</td><td>≤0.00005</td></tr></table>

1.5 热处理制度 870C,16h,空冷。  
1.6 品种规格与供应状态 直径 $70\sim 90\mathrm{mm}$ 的母合金锭。铸态供应。  
1.7 熔炼与铸造工艺 真空感应炉熔炼母合金，真空感应炉重熔、浇注熔模精密铸造零件和试样。  
1.8 应用概况与特殊要求 该合金已用于某涡轮风扇发动机制作高压涡轮工作叶片。与它相近的 MAR-M002 合金已在英、美多种发动机上用作涡轮叶片和整铸涡轮[2]。

# 2 物理及化学性能

# 2.1 热性能

2.1.1 熔化温度范围 $1280\sim 1380^{\circ}\mathrm{C}^{[1]}$

2.1.2 热导率 见表2-1。

表2-1[1]   

<table><tr><td>θ/(°)</td><td>100</td><td>200</td><td>300</td><td>400</td><td>500</td><td>600</td><td>700</td><td>800</td><td>900</td><td>1000</td><td>1050</td></tr><tr><td>λ/(W/(m·°))</td><td>7.54</td><td>8.37</td><td>8.79</td><td>9.63</td><td>10.47</td><td>12.14</td><td>14.24</td><td>16.33</td><td>18.42</td><td>20.93</td><td>22.19</td></tr></table>

# 2.1.3 比热容 见表2-2。

表2-2[1]  

<table><tr><td>θ/C</td><td>100</td><td>200</td><td>300</td><td>400</td><td>500</td><td>600</td><td>700</td><td>800</td><td>900</td><td>1000</td><td>1050</td></tr><tr><td>c/(J/(kg·C))</td><td>419</td><td>410</td><td>398</td><td>406</td><td>398</td><td>398</td><td>452</td><td>494</td><td>540</td><td>586</td><td>595</td></tr></table>

2.1.4 线膨胀系数 见表2-3。

2.1.5 热扩散系数 见表2-4。

表2-3[1]  

<table><tr><td>θ/C</td><td>20~100</td><td>20~200</td><td>20~300</td><td>20~400</td><td>20~500</td><td>20~600</td><td>20~700</td><td>20~800</td><td>20~900</td><td>20~1000</td><td>20~1050</td></tr><tr><td>α1/10-6C-1</td><td>12.38</td><td>12.42</td><td>12.58</td><td>12.40</td><td>12.88</td><td>13.13</td><td>13.89</td><td>13.77</td><td>14.28</td><td>15.04</td><td>15.55</td></tr></table>

表2-4[1]  

<table><tr><td>θ/C</td><td>100</td><td>200</td><td>300</td><td>400</td><td>500</td><td>600</td><td>700</td><td>800</td><td>900</td><td>1000</td><td>1050</td></tr><tr><td>Q/(10-6m2/s)</td><td>2.1</td><td>2.4</td><td>2.6</td><td>2.8</td><td>3.1</td><td>3.1</td><td>3.7</td><td>3.9</td><td>4.0</td><td>4.2</td><td>4.4</td></tr></table>

2.2 密度 $\rho = 8.5\mathrm{g / cm}^{3[1]}$ 。  
2.3 电性能  
2.4 磁性能  
2.5 化学性能

2.5.1 抗氧化性能 按HB5258—1983《钢及高温合金抗氧化性测定试验方法》测得静态氧化速率见表2-5。

表2-5  

<table><tr><td rowspan="2">t/h</td><td colspan="3">氧化速率/(g/(m·h))</td><td rowspan="2">t/h</td><td colspan="3">氧化速率/g/(m2·h)</td></tr><tr><td>950C</td><td>1000C</td><td>1050C</td><td>950C</td><td>1000C</td><td>1050C</td></tr><tr><td rowspan="2">100</td><td rowspan="2">0.034</td><td rowspan="2">0.058</td><td rowspan="2">0.090</td><td>400</td><td>0.014</td><td>0.019</td><td>0.031</td></tr><tr><td>500</td><td>0.012</td><td>0.017</td><td>0.026</td></tr><tr><td>200</td><td>0.023</td><td>0.037</td><td>0.050</td><td rowspan="2">等级评定</td><td rowspan="2" colspan="3">按HB 5258-1983评定:1050C以下属完全抗氧化级</td></tr><tr><td>300</td><td>0.017</td><td>0.025</td><td>0.039</td></tr></table>

2.5.2 耐腐蚀性能 在专用设备上进行喷燃气腐蚀试验, 燃油为 0 号轻柴油, 进口空气压力为 $0.12 \mathrm{MPa}$ , 空气和燃料混合比为 $40:1$ , 人造海水的配方如下: $11.0 \mathrm{~g} \mathrm{MgCl}_{2} + 1.2 \mathrm{~g} \mathrm{CaCl}_{2} + 4.0 \mathrm{~g} \mathrm{NaSO}_{4} + 25 \mathrm{~gNaCl}$ , 加水 $1000 \mathrm{~mL}$ 。试验温度为 $900^{\circ} \mathrm{C}$ , 盐雾浓度为 $0.0001 \%$ 。有 6 种合金与该合金同时进行试验, 试验结果及其比较见表 2-6。

表2-6[1]  

<table><tr><td rowspan="2">θ/C</td><td rowspan="2">合金</td><td colspan="3">腐蚀失重值/(mg/cm²)</td><td rowspan="2">θ/C</td><td rowspan="2">合金</td><td colspan="3">腐蚀失重值/(mg/cm²)</td></tr><tr><td>25h</td><td>50h</td><td>100h</td><td>25h</td><td>50h</td><td>100h</td></tr><tr><td rowspan="4">900</td><td>K4002(K002)</td><td>4.07</td><td>16.5</td><td>72.1</td><td rowspan="4">900</td><td>K409</td><td>3.70</td><td>26.4</td><td>225.0</td></tr><tr><td>K419</td><td>18.13</td><td>56.3</td><td>109.0</td><td>K417G</td><td>39.30</td><td>-</td><td>375.0</td></tr><tr><td>K19H</td><td>13.60</td><td>39.1</td><td>126.4</td><td>René80</td><td>-</td><td>10.5</td><td>16.3</td></tr><tr><td>K403</td><td>-</td><td>27.0</td><td>209.2</td><td>-</td><td>-</td><td>-</td><td>-</td></tr></table>

# 3力学性能

测式力学性能的试样，由母合金真空重熔后用熔模精铸法制成，并经过机加工。试样状态除另有说明者外，都经过表面晶粒孕育细化处理和标准热处理。

3.1 技术标准规定的性能 见表3-1。

表3-1  

<table><tr><td rowspan="2">串联对或单根</td><td colspan="4">760C持久寿命</td><td colspan="4">1040C持久寿命</td><td rowspan="2">允许超出范围或低于单根最小结果数</td></tr><tr><td>应力/MPa</td><td>单根(最小)/h</td><td>平均(最小)/h</td><td>最大范围R=(F)×(X)/h</td><td>应力/MPa</td><td>单根(最小)/h</td><td>平均(最小)/h</td><td>最大范围R=(F)×(X)/h</td></tr><tr><td>3对(6根)</td><td>695</td><td>40</td><td>82</td><td>1.2×实际平均值</td><td>124</td><td>30</td><td>42</td><td>0.6×实际平均值</td><td>0</td></tr><tr><td>4对(8根)</td><td>695</td><td>40</td><td>82</td><td>1.2×实际平均值</td><td>124</td><td>30</td><td>42</td><td>0.6×实际平均值</td><td>1</td></tr><tr><td>5对(10根)</td><td>695</td><td>40</td><td>78</td><td>1.3×实际平均值</td><td>124</td><td>30</td><td>40</td><td>0.7×实际平均值</td><td>0</td></tr><tr><td>6对(12根)</td><td>695</td><td>40</td><td>78</td><td>1.3×实际平均值</td><td>124</td><td>30</td><td>40</td><td>0.7×实际平均值</td><td>1</td></tr></table>

注：1 每种状态采用3对串联试样进行持久试验。  
2 经用户同意, 允许采用单根试样进行试验, 使所有试样进行到断裂为止, 用这些试验结果计算平均值和范围。  
3 每个串联对试样当中有一根试样被拉断，试验即可停止，并用这一断裂试验结果计算平均值和范围。  
4 如果试验结果中有一对(或一根)低于单根最小值和另一对(或一根)超出最大范围，则该组试验结果所代表的合金锭拒收。  
5 重复试验：当有一对试样超出最大范围或低于单根最小值，允许补加一对重新试验，将超出范围或低于最小值的一对不计算平均值，仍按3对计算平均值和范围，新补加成的 $4 \sim 6$ 对串联试样的试验结果仅用于重复试验的直接结果。

3.2 室温及各种温度下的力学性能  
3.2.1 硬度 室温硬度HBS360～370[1]。  
3.2.2 拉伸性能 见表3-2和图3-1。

表3-2[1]  

<table><tr><td>θ/C</td><td>σb/MPa</td><td>δ5/%</td><td>ψ/%</td><td>θ/C</td><td>σb/MPa</td><td>δ5/%</td><td>ψ/%</td><td>θ/C</td><td>σb/MPa</td><td>δ5/%</td><td>ψ/%</td></tr><tr><td>20</td><td>1035</td><td>8.0</td><td>12.5</td><td>800</td><td>1000</td><td>8.5</td><td>15.0</td><td>1000</td><td>535</td><td>12.0</td><td>17.0</td></tr><tr><td>600</td><td>1025</td><td>7.5</td><td>11.0</td><td>850</td><td>945</td><td>11.0</td><td>12.0</td><td>1050</td><td>380</td><td>15.0</td><td>19.0</td></tr><tr><td>700</td><td>1065</td><td>10.0</td><td>16.0</td><td>900</td><td>810</td><td>9.0</td><td>12.5</td><td>1100</td><td>305</td><td>15.0</td><td>18.5</td></tr><tr><td>760</td><td>1040</td><td>7.0</td><td>12.0</td><td>950</td><td>690</td><td>11.0</td><td>17.5</td><td>-</td><td>-</td><td>-</td><td>-</td></tr></table>

3.2.3 冲击性能 见表3-3。

表3-3[1]  

<table><tr><td rowspan="2">θ/C</td><td colspan="2">akU/(kJ/m2)</td><td colspan="2">ak/(kJ/m2)</td></tr><tr><td>标准状态</td><td>标准状态+1050C,100h</td><td>标准状态</td><td>标准状态+1050C,100h</td></tr><tr><td>20</td><td>265</td><td>260</td><td>725</td><td>755</td></tr><tr><td>760</td><td>255</td><td></td><td>520</td><td>588</td></tr><tr><td>850</td><td>--</td><td>147</td><td>402</td><td>412</td></tr><tr><td>1000</td><td>167</td><td>123</td><td>353</td><td>265</td></tr></table>

3.3 持久和蠕变性能

3.3.1 高温持久性能

3.3.1.1 持久强度见表3-4，持久应力-寿命曲线见图3-2。

图片摘要：该图主要展示 3 1 K4002合金的拉伸性能[1]。
![](images/d61fc15e9c6fd677b4ed1e2c143aacbb6d674ea17a4ac370e78d3fb520acd2ea.jpg)  
图3-1 K4002合金的拉伸性能[1]

表3-4[1]  

<table><tr><td>θ/℃</td><td>σ50/MPa</td><td>σ100/MPa</td><td>σ200/MPa</td><td>σ300/MPa</td><td>σ500/MPa</td><td>σ1000/MPa</td><td>σ2000/MPa</td></tr><tr><td>700</td><td>912</td><td>885</td><td>858</td><td>843</td><td>825</td><td>802</td><td>779①</td></tr><tr><td>750</td><td>794</td><td>758</td><td>722</td><td>701</td><td>676</td><td>642①</td><td>-</td></tr><tr><td>760</td><td>776</td><td>741</td><td>705</td><td>683</td><td>658</td><td>626</td><td>593</td></tr><tr><td>800</td><td>669</td><td>618</td><td>570</td><td>544</td><td>515</td><td>479</td><td>443①</td></tr><tr><td>850</td><td>529①</td><td>494</td><td>447</td><td>422</td><td>392</td><td>353</td><td>321</td></tr><tr><td>900</td><td>379</td><td>362</td><td>316</td><td>293</td><td>266</td><td>232</td><td>203①</td></tr><tr><td>950</td><td>263</td><td>250</td><td>213</td><td>194</td><td>173</td><td>147</td><td>125</td></tr><tr><td>1000</td><td>181</td><td>161</td><td>139</td><td>127</td><td>114</td><td>98</td><td>84</td></tr><tr><td>1040</td><td>138</td><td>115</td><td>100</td><td>91</td><td>82</td><td>71</td><td>-</td></tr><tr><td>1050</td><td>114</td><td>97</td><td>83</td><td>76</td><td>68①</td><td>-</td><td>-</td></tr><tr><td>1100</td><td>66</td><td>56</td><td>49</td><td>45①</td><td>-</td><td>-</td><td>-</td></tr></table>

① 外推数据。

3.3.1.2 典型持久性能 见表3-5。

图片摘要：该图主要展示 3 4[1]。
![](images/650250c169ee2356f7b04c7740a4ab3c3af14c114a1dcd0bbd89813ffdc08ac5.jpg)  
图3-2 K4002合金的持久应力-寿命曲线[1]

表3-5[1]  
3.3.1.3 零件取样持久性能 见表3-6。  

<table><tr><td>θ/C</td><td>σ/MPa</td><td>t/h</td><td>δ/%</td><td>ψ/%</td><td>θ/C</td><td>σ/MPa</td><td>t/h</td><td>δ/%</td><td>ψ/%</td></tr><tr><td rowspan="3">700</td><td>902</td><td>54</td><td>4.0</td><td>11.7</td><td rowspan="2">900</td><td>275</td><td>427</td><td>-</td><td>-</td></tr><tr><td>853</td><td>317</td><td>5.2</td><td>8.0</td><td>225</td><td>1247</td><td>7.6</td><td>7.7</td></tr><tr><td>784</td><td>1440</td><td>5.6</td><td>7.8</td><td rowspan="4">950</td><td>265</td><td>45</td><td>9.5</td><td>-</td></tr><tr><td rowspan="3">750</td><td>814</td><td>61</td><td>3.0</td><td>-</td><td>225</td><td>132</td><td>8.4</td><td>15.7</td></tr><tr><td>725</td><td>277</td><td>2.8</td><td>-</td><td>176</td><td>436</td><td>9.6</td><td>11.6</td></tr><tr><td>667</td><td>629</td><td>4.5</td><td>-</td><td>137</td><td>1514</td><td>3.3</td><td>-</td></tr><tr><td rowspan="4">760</td><td>775</td><td>55</td><td>4.6</td><td>8.2</td><td rowspan="4">1000</td><td>196</td><td>35</td><td>8.0</td><td>9.7</td></tr><tr><td>724</td><td>193</td><td>7.2</td><td>8.1</td><td>157</td><td>107</td><td>7.6</td><td>15.3</td></tr><tr><td>686</td><td>220</td><td>2.0</td><td>4.1</td><td>108</td><td>791</td><td>7.6</td><td>15.5</td></tr><tr><td>618</td><td>1045</td><td>5.6</td><td>8.0</td><td>88</td><td>1976</td><td>-</td><td>-</td></tr><tr><td rowspan="4">800</td><td>647</td><td>80</td><td>6.0</td><td>11.8</td><td rowspan="4">1040</td><td>147</td><td>43</td><td>7.2</td><td>8.2</td></tr><tr><td>598</td><td>142</td><td>7.6</td><td>11.9</td><td>113</td><td>87</td><td>9.6</td><td>15.7</td></tr><tr><td>500</td><td>686</td><td>5.6</td><td>10.0</td><td>98</td><td>292</td><td>6.4</td><td>12.0</td></tr><tr><td>461</td><td>1128</td><td>8.4</td><td>11.5</td><td>74</td><td>868</td><td>-</td><td>-</td></tr><tr><td rowspan="4">850</td><td>510</td><td>70</td><td>8.8</td><td>8.2</td><td rowspan="3">1050</td><td>118</td><td>66</td><td>9.6</td><td>11.5</td></tr><tr><td>465</td><td>196</td><td>8.0</td><td>12.0</td><td>103</td><td>68</td><td>8.8</td><td>12.0</td></tr><tr><td>392</td><td>475</td><td>10.4</td><td>12.0</td><td>78</td><td>316</td><td>-</td><td>-</td></tr><tr><td>343</td><td>1811</td><td>9.6</td><td>7.8</td><td rowspan="3">1100</td><td>78</td><td>19</td><td>-</td><td>15.0</td></tr><tr><td rowspan="2">900</td><td>382</td><td>35</td><td>-</td><td>-</td><td>69</td><td>69</td><td>12.0</td><td>15.5</td></tr><tr><td>324</td><td>186</td><td>10.0</td><td>11.6</td><td>49</td><td>225</td><td>-</td><td>-</td></tr></table>

表3-6[1]  

<table><tr><td>取样部位及试样尺寸/mm</td><td>θ/C</td><td>σ/MPa</td><td>t/h</td><td>δ/%</td></tr><tr><td rowspan="3">叶片叶身d=2</td><td>760</td><td>695</td><td>178</td><td>4.8</td></tr><tr><td>850</td><td>465</td><td>130</td><td>5.7</td></tr><tr><td>1040</td><td>108</td><td>103</td><td>12.1</td></tr><tr><td rowspan="2">叶片榫头d=2</td><td>760</td><td>695</td><td>124</td><td>6.2</td></tr><tr><td>850</td><td>465</td><td>116</td><td>7.2</td></tr></table>

3.3.1.4 热强参数综合曲线 见图3-3。  
3.3.2 高温蠕变性能 见表3-7。

图片摘要：该图主要展示 3 6[1]。
![](images/98d06713717316056072ff39f040662d2fb91252b1d2c4b40604668ac4c25e7e.jpg)  
图3-3 K4002合金的热强参数综合曲线[1]

# 3.4 疲劳性能

3.4.1 高周疲劳 旋转弯曲疲劳极限见表3-8。

表3-7[1]
