Repository: C-zj02/CFD-claw

<div align="center">

**English** | [中文](#中文版) | [Français](README_FR.md) | [Русский](README_RU.md) | [हिन्दी](README_HI.md) | [العربية](README_AR.md) | [Português](README_PT.md)

# 🚀 Claude Code Python

**A Complete Python Reimplementation Based on Real Claude Code Source**

*From TypeScript Source → Rebuilt in Python with ❤️*

***
**🔥 Active Development • New Features Weekly 🔥**

</div>

***

## 🎯 What is This?

**Clawd Code** is a **complete Python rewrite** of Claude Code, based on the **real TypeScript source code**.

File: RAG-data/中国航空材料手册(第2版) 第3卷 铝合金 镁合金001-200.pdf-1f07f8f8-ec6d-4293-bd10-b0e628ef4bdf.md (part 7 of 11)
# 中国航空材料手册
<table><tr><td rowspan="2" colspan="2">技术标准</td><td rowspan="2">品种</td><td rowspan="2">状态</td><td colspan="3">纵向</td><td colspan="3">横向</td><td rowspan="2">HB5</td></tr><tr><td>σb/MPa</td><td>σm.2/MPa</td><td>δ6%</td><td>σb/MPa</td><td>σP0.2/MPa</td><td>δc/%</td></tr><tr><td rowspan="2">GJB 2351</td><td rowspan="2">1995</td><td>模锻件</td><td rowspan="2">T6</td><td>375</td><td>257</td><td>8</td><td>375</td><td>255</td><td>8</td><td>100</td></tr><tr><td>锻件</td><td>355</td><td>235</td><td>8</td><td>355</td><td>235</td><td>8</td><td>100</td></tr><tr><td rowspan="2">HB 5201</td><td rowspan="2">1982</td><td>模锻件</td><td rowspan="2">T6</td><td>375</td><td>255</td><td>8</td><td>375</td><td>255</td><td>8</td><td>100</td></tr><tr><td>锻件</td><td>355</td><td>235</td><td>8</td><td>355</td><td>235</td><td>8</td><td>100</td></tr></table>

表3-3-6-8  

<table><tr><td>品种</td><td>状态</td><td>δ或d/mm</td><td>σb/MPa</td><td>σP0.2/MPa</td><td>δ10%</td><td>ψ</td></tr><tr><td>板材</td><td rowspan="3">T6</td><td>-</td><td>392</td><td>294</td><td>10</td><td>-</td></tr><tr><td>挤压半成品</td><td>-</td><td>392</td><td>245</td><td>12</td><td>30</td></tr><tr><td>锻件</td><td>-</td><td>122</td><td>-</td><td>17.5</td><td>-</td></tr><tr><td rowspan="2">型材</td><td>T62</td><td rowspan="2">2.0</td><td>384</td><td>262</td><td>10.5</td><td>-</td></tr><tr><td>O</td><td>164</td><td>-</td><td>-</td><td>-</td></tr><tr><td>棒材</td><td>T6</td><td>50</td><td>423</td><td>324</td><td>19.4</td><td>-</td></tr></table>

表34  

<table><tr><td>品种</td><td>状态</td><td>δ/mm</td><td>σb/MPa</td><td>σ2p2/MPa</td><td>δ1%</td></tr><tr><td rowspan="6">板材</td><td>固溶处理+190℃,18h</td><td>1.2°</td><td>354~387</td><td>228~288</td><td>8.1~12.6</td></tr><tr><td>固溶处理+210℃,12h</td><td>1.2°</td><td>294~347</td><td>123~238</td><td>9.1~12.1</td></tr><tr><td>固溶处理+190℃,18h</td><td>1.8°</td><td>345~399</td><td>231~281</td><td>6.1~12.5</td></tr><tr><td>固溶处理+210℃,12h</td><td>1.8°</td><td>294~379</td><td>177~251</td><td>7.0~11.5</td></tr><tr><td>固溶处理+190℃,18h</td><td>2.0°</td><td>372~390</td><td>253~288</td><td>8.5~12.5</td></tr><tr><td>固溶处理-210℃,12h</td><td>2.0°</td><td>340~365</td><td>237~251</td><td>9.6~12.7</td></tr></table>

1. 为7批次（每批次3个以上试样）的最低与最高值数据。  
2. 为8批次（每批次3个以上试样）的最低与最高值数据。  
为2批次（每批不少于3个试样）的最低与最高值数据，

表35  

<table><tr><td rowspan="3">品种</td><td rowspan="3">状态</td><td rowspan="3">δ/mm</td><td rowspan="3">n</td><td colspan="5">σb</td></tr><tr><td>X</td><td>mit</td><td>max</td><td>v</td><td>t</td></tr><tr><td colspan="5">MPa</td></tr><tr><td>挤压型材</td><td>固溶热处理+190℃,18h</td><td>壁厚1.0~1.3</td><td>&gt;150</td><td>382</td><td>339</td><td>413</td><td>13.42</td><td>...33</td></tr><tr><td rowspan="3">品种</td><td rowspan="3">状态</td><td rowspan="3">δ/mm</td><td colspan="5">σpa2</td><td>c</td></tr><tr><td>X</td><td>min</td><td>max</td><td>s</td><td>Cv</td><td>X</td></tr><tr><td colspan="6">MPa</td></tr><tr><td>挤压型材</td><td>固溶热处理+190℃,18h</td><td>壁厚1.0~1.3</td><td>2.1</td><td>219</td><td>311</td><td>15.56</td><td>0.057</td><td>0.4</td></tr></table>

表36  

<table><tr><td rowspan="3">品种</td><td rowspan="3">状态</td><td rowspan="3">δ/mm</td><td rowspan="3">n</td><td colspan="5">σh</td></tr><tr><td>X</td><td>min</td><td>max</td><td>s</td><td>t</td></tr><tr><td colspan="5">MPa</td></tr><tr><td rowspan="2">板材</td><td>T6</td><td rowspan="2">0.5~0.6</td><td>44</td><td>422</td><td>412</td><td>438</td><td>6.35</td><td>1.11</td></tr><tr><td>T62</td><td>58</td><td>422</td><td>194</td><td>148</td><td>8.88</td><td>1.02</td></tr><tr><td>型材</td><td>T6</td><td>中小型材</td><td>&gt;89</td><td>125</td><td>370</td><td>494</td><td>13.20</td><td>1.11</td></tr><tr><td rowspan="2">品种</td><td rowspan="2">状态</td><td rowspan="2">δ/mm</td><td colspan="4">σr</td><td>T</td><td>δ</td></tr><tr><td>X</td><td>min</td><td>max</td><td>s</td><td>C</td><td>Y</td></tr><tr><td rowspan="2">板材</td><td>T6</td><td rowspan="2">0.5~0.6</td><td colspan="4">MPa</td><td></td><td>1.13</td></tr><tr><td>T62</td><td>-</td><td>-</td><td>-</td><td>-</td><td>-</td><td>1.2</td></tr><tr><td>型材</td><td>T6</td><td>中小型材</td><td>340</td><td>292</td><td>392</td><td>19.21</td><td>0.056</td><td>1.2</td></tr></table>

注：板材固溶热处理 $+165\mathrm{C}$ 、11h人工时效。

3.2.1.2（状态板材、型材固溶热处理后，经不同时效，再经稳定化处理后的室温拉伸性能见表3-7～表3-9。

表3-7  

<table><tr><td rowspan="2">品种</td><td colspan="2">稳定化处理</td><td rowspan="2">δ/ mm</td><td rowspan="2">σ1/ MPa</td><td rowspan="2">σP0.2/ MPa</td><td rowspan="2">δ1/ %</td><td rowspan="2">品种</td><td colspan="2">稳定化处理</td><td rowspan="2">δ&#x27; min</td><td rowspan="2">σ1/ MPa</td><td rowspan="2">σP0.5/ MPa</td></tr><tr><td>θ/°C</td><td>t/h</td><td>θ/°C</td><td>t/h</td></tr><tr><td rowspan="7">板材</td><td>-</td><td>-</td><td rowspan="5">1.2</td><td>364</td><td>259</td><td>11</td><td rowspan="7">板材</td><td>175</td><td>50</td><td rowspan="7">1.8</td><td>376</td><td>258</td></tr><tr><td>175</td><td>25</td><td>362</td><td>263</td><td>10</td><td>200</td><td>50</td><td>349</td><td>229</td></tr><tr><td>200</td><td>25</td><td>332</td><td>227</td><td>10</td><td>225</td><td>50</td><td>331</td><td>211</td></tr><tr><td>225</td><td>25</td><td>312</td><td>195</td><td>11</td><td>250</td><td>50</td><td>309</td><td>187</td></tr><tr><td>250</td><td>25</td><td>292</td><td>176</td><td>13</td><td>275</td><td>50</td><td>293</td><td>166</td></tr><tr><td>-</td><td>-</td><td rowspan="2">1.8</td><td>379</td><td>278</td><td>8</td><td>300</td><td>50</td><td>273</td><td>113</td></tr><tr><td>150</td><td>50</td><td>383</td><td>275</td><td>8.8</td><td>-</td><td>-</td><td>-</td><td>-</td></tr></table>

注：合金0状态板材固溶热处理 $+190\mathrm{C}$ ，18h时效。

表38  

<table><tr><td rowspan="2">品种</td><td colspan="2">稳定化处理</td><td rowspan="2">δ&#x27; mm</td><td rowspan="2">σh/ MPa</td><td rowspan="2">σPre2/ MPa</td><td rowspan="2">δ1.7%</td><td rowspan="2">品种</td><td colspan="2">稳定化处理</td><td>δ</td><td>σ1</td><td>σP2</td><td>σ</td></tr><tr><td>θ(°)</td><td>t/h</td><td>θ(°)</td><td>t/h</td><td>mm</td><td>MPa</td><td>MPa</td><td></td></tr><tr><td rowspan="9">板材</td><td>-</td><td>-</td><td>324</td><td>207</td><td>11</td><td>-</td><td>225</td><td>50</td><td>-</td><td>332</td><td>203</td><td>11</td><td></td></tr><tr><td>175</td><td>25</td><td>323</td><td>214</td><td>10</td><td>-</td><td>250</td><td>50</td><td>-</td><td>321</td><td>192</td><td>11</td><td></td></tr><tr><td>200</td><td>25</td><td>308</td><td>210</td><td>11</td><td>-</td><td>250</td><td>50</td><td>1.8</td><td>312</td><td>188</td><td>11</td><td></td></tr><tr><td>225</td><td>25</td><td>307</td><td>192</td><td>12</td><td>-</td><td>275</td><td>50</td><td>-</td><td>302</td><td>175</td><td>12</td><td></td></tr><tr><td>250</td><td>25</td><td>295</td><td>184</td><td>13</td><td>板材</td><td>300</td><td>50</td><td>-</td><td>272</td><td>113</td><td>13</td><td></td></tr><tr><td>-</td><td>-</td><td>350</td><td>236</td><td>9</td><td>-</td><td>-</td><td>-</td><td>-</td><td>365</td><td>2.1</td><td>1</td><td></td></tr><tr><td>150</td><td>50</td><td>363</td><td>245</td><td>9</td><td>-</td><td>200</td><td>50</td><td rowspan="2">2.0</td><td>345</td><td>223</td><td>1</td><td></td></tr><tr><td>175</td><td>50</td><td>356</td><td>234</td><td>8.6</td><td>-</td><td>250</td><td>50</td><td>317</td><td>195</td><td>13</td><td></td></tr><tr><td>200</td><td>50</td><td>345</td><td>226</td><td>9</td><td>-</td><td>300</td><td>50</td><td>-</td><td>282</td><td>153</td><td>13.5</td><td></td></tr></table>

注：合金（1）状态板材固溶热处理 $+210\mathrm{C},12\mathrm{h}$ 时效。

表3-9  

<table><tr><td rowspan="2">品种</td><td colspan="2">稳定化处理</td><td rowspan="2">规格</td><td rowspan="2">σMPa</td><td rowspan="2">σ1MPa</td><td rowspan="2">δ%</td><td rowspan="2">品种</td><td colspan="2">稳定化处理</td><td rowspan="2">规格</td><td rowspan="2">σbMPa</td><td rowspan="2">σwMPa</td></tr><tr><td>t/h</td><td>t/h</td><td>θ&#x27;(°)</td><td>t/h</td></tr><tr><td rowspan="3">型材</td><td rowspan="2">150</td><td rowspan="2">50</td><td rowspan="2">XC 113 34</td><td>384</td><td>261</td><td>8.6</td><td rowspan="3">型材</td><td>250</td><td rowspan="2">50</td><td rowspan="3">XC 113 34</td><td>326</td><td>181</td></tr><tr><td>376</td><td>250</td><td>8.7</td><td>50</td><td>292</td><td>143</td></tr><tr><td>200</td><td>50</td><td></td><td>363</td><td>228</td><td>9.2</td><td></td><td></td><td></td><td></td></tr></table>

注：合金（）状态型材固溶热处理 $+210\mathrm{C}$ ，12h时效。

# 3.2.2 各种温度下的力学性能

3.2.2.1 不同温度下的拉伸应力-应变曲线见图31。  
3.2.2.2 试验温度对2A16合金 $\delta 2.0\mathrm{mm}$ 板材拉伸性能的影响见图3.2。

图片摘要：该图主要展示 31板材在不同温度下的拉伸应力 应变曲线。
![](images/9b280e456aad274ac9e4d2796c7e47b78c46f1609ad3777986d2a3272fe31628.jpg)  
图31板材在不同温度下的拉伸应力-应变曲线

图片摘要：该图主要展示 31板材在不同温度下的拉伸应力 应变曲线。
![](images/5feff5ac35ed7de91434c2f4dfffe32bcacf0b8743563bcb9ab0bc6dbc3e2959.jpg)  
图3-2 试验温度对合金板材拉伸性能的影响

# 3.2.2.3 低温及高温拉伸性能见表 $3-10\sim$ 表3-14

表3-10  

<table><tr><td>品种</td><td>状态</td><td>θ/°C</td><td>σ1MPa</td><td>σ12MPa</td><td>δ1/%</td><td>φ</td></tr><tr><td rowspan="3">锻件</td><td rowspan="3">T6</td><td>20</td><td>392</td><td>514</td><td>12</td><td></td></tr><tr><td>-70</td><td>412</td><td>313</td><td>14</td><td></td></tr><tr><td>-196</td><td>514</td><td>392</td><td>16</td><td></td></tr><tr><td rowspan="8">挤压半成品</td><td rowspan="8">T6</td><td>-70</td><td>402</td><td></td><td>12</td><td></td></tr><tr><td>150</td><td>3.38</td><td>216</td><td>11</td><td></td></tr><tr><td>200</td><td>291</td><td>206</td><td>12</td><td></td></tr><tr><td>250</td><td>235</td><td>157</td><td>11</td><td>6</td></tr><tr><td>270</td><td>215</td><td>147</td><td>10</td><td></td></tr><tr><td>300</td><td>175</td><td>127</td><td>11</td><td></td></tr><tr><td>350</td><td>118</td><td>x8</td><td>19</td><td>8</td></tr><tr><td>400</td><td>49</td><td>39</td><td>28</td><td>9</td></tr></table>

注：1 锻件重量为 $100\mathrm{kg}$ 。

锻件试样方向为纵向。  
锻件为 $\delta_{50}$ 。

表311  

<table><tr><td rowspan="2">品种</td><td rowspan="2">状态</td><td rowspan="2" colspan="2">稳定化处理θ/(°C)t/h</td><td rowspan="2" colspan="2">θ/(°C)MPa</td><td rowspan="2">σbσp1δp2/σb</td><td rowspan="2">品种</td><td rowspan="2">状态</td><td colspan="2">稳定化处理θ/(°C)t/h</td><td rowspan="2" colspan="2">σbσp1MPa</td><td></td></tr><tr><td colspan="2">θ/(°C)MPa</td><td></td></tr><tr><td rowspan="12">板材</td><td rowspan="12">T6</td><td>-</td><td>-</td><td>100</td><td>353</td><td>275</td><td>16</td><td>-</td><td>-</td><td>150</td><td>343</td><td>-</td><td>28</td></tr><tr><td>-</td><td>-</td><td>150</td><td>314</td><td>245</td><td>16</td><td>150</td><td>100</td><td>150</td><td>363</td><td>-</td><td>-</td></tr><tr><td>150</td><td>100</td><td>150</td><td>314</td><td>196</td><td>18</td><td>-</td><td>-</td><td>175</td><td>333</td><td>-</td><td>-</td></tr><tr><td>-</td><td>-</td><td>200</td><td>255</td><td>177</td><td>16</td><td>175</td><td>100</td><td>175</td><td>324</td><td>-</td><td>-</td></tr><tr><td>200</td><td>25</td><td>200</td><td>255</td><td>177</td><td>16</td><td>-</td><td>-</td><td>200</td><td>304</td><td>-</td><td>-</td></tr><tr><td>200</td><td>100</td><td>200</td><td>235</td><td>147</td><td>14</td><td>200</td><td>100</td><td>200</td><td>284</td><td>-</td><td>-</td></tr><tr><td>-</td><td>-</td><td>250</td><td>177</td><td>118</td><td>16</td><td>-</td><td>-</td><td>225</td><td>375</td><td>-</td><td>-</td></tr><tr><td>250</td><td>25</td><td>250</td><td>167</td><td>108</td><td>19</td><td>225</td><td>100</td><td>225</td><td>245</td><td>-</td><td>-</td></tr><tr><td>250</td><td>50</td><td>250</td><td>157</td><td>98</td><td>20</td><td>-</td><td>-</td><td>250</td><td>226</td><td>-</td><td>-</td></tr><tr><td>-</td><td>-</td><td>300</td><td>118</td><td>98</td><td>20</td><td>250</td><td>100</td><td>250</td><td>206</td><td>-</td><td>-</td></tr><tr><td>-</td><td>-</td><td>350</td><td>88</td><td>-</td><td>20</td><td>-</td><td>-</td><td>275</td><td>316</td><td>-</td><td>-</td></tr><tr><td>-</td><td>-</td><td>-</td><td>-</td><td>-</td><td>-</td><td>275</td><td>100</td><td>275</td><td>181</td><td>-</td><td>-</td></tr></table>

表3-12  

<table><tr><td rowspan="2">品种</td><td rowspan="2">状态</td><td rowspan="2">δ/mm</td><td colspan="2">稳定化处理</td><td rowspan="2">θ/°C</td><td>σp</td><td>σP0.2</td><td rowspan="2">δ/%</td><td rowspan="2">品种</td><td rowspan="2" colspan="2">状态δ/mm</td><td colspan="2">稳定化处理</td><td rowspan="2">θ/°C</td><td>σ</td><td>δ</td><td></td></tr><tr><td>θ/°C</td><td>t/h</td><td colspan="2">MPa</td><td>θ/°C</td><td>t/h</td><td colspan="2">MPa</td><td></td></tr><tr><td rowspan="11">板材</td><td rowspan="11">T62&quot;</td><td rowspan="11">1.8</td><td>--</td><td>--</td><td>150</td><td>293</td><td>226</td><td>11.5°</td><td rowspan="11">板材</td><td rowspan="2">Γ62</td><td></td><td></td><td></td><td>250</td><td>165</td><td>1.1</td><td></td></tr><tr><td>150</td><td>50</td><td>150</td><td>308</td><td>241</td><td>11</td><td>250</td><td>25</td><td>250</td><td>179</td><td>1</td><td></td><td></td></tr><tr><td>--</td><td>-</td><td>175</td><td>267</td><td>211</td><td>13</td><td rowspan="9">1.8</td><td>250</td><td>10</td><td>250</td><td>155</td><td>1.1</td><td></td><td></td></tr><tr><td>175</td><td>25</td><td>175</td><td>280</td><td>219</td><td>17</td><td>275</td><td>30</td><td>275</td><td>129</td><td>1.1</td><td></td><td></td></tr><tr><td>175</td><td>50</td><td>175</td><td>259</td><td>206</td><td>10</td><td>300</td><td>70</td><td>300</td><td>97</td><td>1.1</td><td></td><td></td></tr><tr><td>-</td><td>-</td><td>200</td><td>237</td><td>190</td><td>9.7</td><td>-</td><td>-</td><td>200</td><td>257</td><td>1.1</td><td></td><td></td></tr><tr><td>200</td><td>25</td><td>200</td><td>241</td><td>178</td><td>18.9</td><td>-</td><td>-</td><td>250</td><td>208</td><td>1.1</td><td></td><td></td></tr><tr><td>200</td><td>50</td><td>200</td><td>234</td><td>170</td><td>10</td><td>250</td><td>50</td><td>250</td><td>173</td><td>1.1</td><td></td><td></td></tr><tr><td>-</td><td>-</td><td>225</td><td>204</td><td>166</td><td>8.6</td><td>-</td><td>-</td><td>300</td><td>143</td><td>1.1</td><td></td><td></td></tr><tr><td>225</td><td>25</td><td>225</td><td>217</td><td>160</td><td>19.7</td><td>300</td><td>50</td><td>300</td><td>119</td><td>1.1</td><td></td><td></td></tr><tr><td>225</td><td>50</td><td>225</td><td>187</td><td>150</td><td>10.3</td><td>-</td><td>-</td><td>-</td><td>-</td><td>-</td><td></td><td></td></tr></table>

(1)合金（）状态板材固溶处理 $+190\mathrm{C}$ ，18h时效。  
② $\delta 1.8\mathrm{mm}$ 的板材均为 $\delta_{3}$ 数据。  
3. $\delta 2.0\mathrm{mm}$ 的板材均为 $\delta_{1}$ 数据。

表3-13  

<table><tr><td rowspan="2">品种</td><td rowspan="2">状态</td><td rowspan="2">δ/mm</td><td colspan="2">稳定化处理</td><td rowspan="2">θ/C</td><td>σb</td><td>σP1</td><td rowspan="2">δ/%</td><td rowspan="2">品种</td><td rowspan="2">状态</td><td rowspan="2">δ/mm</td><td colspan="2">稳定化处理</td><td rowspan="2">θ′/°C</td><td rowspan="2">σc</td><td>σs</td><td></td></tr><tr><td>θ/C</td><td>t/h</td><td colspan="2">MPa</td><td>θ′/°C</td><td>t/h</td><td>MPa</td><td></td></tr><tr><td rowspan="5">板材</td><td rowspan="5">T62</td><td rowspan="5">1.8</td><td>-</td><td>-</td><td>150</td><td>270</td><td>201</td><td rowspan="3">12°</td><td rowspan="5">板材</td><td rowspan="5">T62</td><td rowspan="5">1.8</td><td>200</td><td>25</td><td>200</td><td>221</td><td>1.7</td><td>1.</td></tr><tr><td>150</td><td>50</td><td>150</td><td>288</td><td>215</td><td>200</td><td>25</td><td>200</td><td>248</td><td>1.7</td><td>1.</td></tr><tr><td>-</td><td>-</td><td>175</td><td>245</td><td>187</td><td>200</td><td>50</td><td>200</td><td>206</td><td>1.7</td><td>1.</td></tr><tr><td>175</td><td>25</td><td>175</td><td>272</td><td>202</td><td>13.4</td><td rowspan="2">225</td><td rowspan="2">25</td><td rowspan="2">225</td><td>207</td><td>1.7</td><td>1.</td></tr><tr><td>175</td><td>50</td><td>175</td><td>255</td><td>197</td><td>10</td><td>210</td><td>1.6</td><td>1.</td></tr></table>

续表3-13   

<table><tr><td rowspan="2">品种</td><td rowspan="2" colspan="2">状态δ/mm</td><td colspan="2">稳定化处理</td><td rowspan="2">θ/°C</td><td rowspan="2">σbMPa</td><td rowspan="2">σPbMPa</td><td rowspan="2">δ′%</td><td rowspan="2">品种</td><td rowspan="2">状态δ/mm</td><td colspan="2">稳定化处理</td><td rowspan="2">θ/C</td><td rowspan="2">σtMPa</td><td rowspan="2">σp</td></tr><tr><td>θ/C</td><td>t/h</td><td>θ′C</td><td>t h</td></tr><tr><td rowspan="6">板材</td><td rowspan="6">T+2</td><td rowspan="5">1.8</td><td>225</td><td>50</td><td>225</td><td>183</td><td>144</td><td>8.7</td><td></td><td></td><td></td><td></td><td>200</td><td>230</td><td>17</td></tr><tr><td>-</td><td>--</td><td>250</td><td>171</td><td>131</td><td>8.7</td><td></td><td></td><td>200</td><td>10</td><td>200</td><td>208</td><td>1</td></tr><tr><td>250</td><td>25</td><td>250</td><td>195</td><td>145</td><td>23.6</td><td rowspan="4">板材</td><td rowspan="4">T621</td><td>2.0</td><td></td><td>250</td><td>167</td><td>2</td></tr><tr><td>250</td><td>50</td><td>250</td><td>155</td><td>124</td><td>12.5</td><td>250</td><td>50</td><td>250</td><td>160</td><td>12</td></tr><tr><td>275</td><td>50</td><td>275</td><td>132</td><td>98</td><td>11</td><td></td><td></td><td>300</td><td>128</td><td>97</td></tr><tr><td>2.0</td><td>-</td><td>--</td><td>150</td><td>273</td><td>202</td><td>11.54</td><td>300</td><td>50</td><td>300</td><td>111</td><td>5</td></tr></table>

1：合金（）状态板材固溶处理 $\rightarrow 210^{\circ}C$ ，12h时效。  
2为 $\delta_{1}$ 数据。  
3）为 $\delta$ 数据。

表314  

<table><tr><td rowspan="2">品种</td><td rowspan="2">状态</td><td rowspan="2">规格</td><td colspan="2">稳定化处理</td><td rowspan="2">θ (°C)</td><td rowspan="2">σ1′MPa</td><td rowspan="2">σp,′MPa</td><td rowspan="2"></td></tr><tr><td>θ/C</td><td>t h</td></tr><tr><td rowspan="6">型材</td><td rowspan="6">T62</td><td rowspan="6">XC 113-38</td><td>-</td><td>-</td><td>1°0</td><td>317</td><td>229</td><td></td></tr><tr><td>150</td><td>50</td><td>1°0</td><td>318</td><td>233</td><td></td></tr><tr><td>200</td><td>50</td><td>2°0</td><td>249</td><td>180</td><td></td></tr><tr><td>-</td><td>-</td><td>2°0</td><td>200</td><td>154</td><td></td></tr><tr><td>250</td><td>50</td><td>250</td><td>179</td><td>127</td><td></td></tr><tr><td>300</td><td>50</td><td>3°0</td><td>121</td><td>92</td><td>15.5</td></tr></table>

注：合金（）状态XC113-38型材固溶热处理 $+210\mathrm{C},12\mathrm{h}$ 时效后再稳定化处理

# 3.2.3 应力集中 合金O状态板材的侧缺口试样的拉伸性能见表3-1。

表315  

<table><tr><td>品种</td><td>状态</td><td>δ/mm</td><td>σb/MPa</td><td>σp、MPa</td><td>σpH、MPa</td><td>σ1、σp</td></tr><tr><td rowspan="6">板材</td><td rowspan="2">固溶热处理+165℃,12h</td><td>1.2</td><td>375</td><td>238</td><td>249</td><td>...</td></tr><tr><td>1.8</td><td>399</td><td>273</td><td>273</td><td>...</td></tr><tr><td rowspan="2">固溶热处理+190℃,18h</td><td>1.2</td><td>342</td><td>214</td><td>230</td><td>...</td></tr><tr><td>1.8</td><td>367</td><td>258</td><td>253</td><td>...</td></tr><tr><td rowspan="2">固溶热处理+210℃,12h</td><td>1.2</td><td>311</td><td>194</td><td>210</td><td>...</td></tr><tr><td>1.8</td><td>349</td><td>252</td><td>240</td><td>...</td></tr></table>

注：侧缺口试样参数照ASTME338-68加工。

# 3.3 持久和蠕变性能

# 3.3.1 高温持久性能 见表3-16。

表3-16  

<table><tr><td>品种</td><td>规格/mm</td><td>θ/C</td><td>σ25/MPa</td><td>σ1/MPa</td><td>σm/MPa</td><td>σ0.7/MPa</td><td>σ1.7/MPa</td><td>σ3.7/MPa</td></tr><tr><td rowspan="6">挤压带材</td><td rowspan="6">截面为20×40</td><td>200</td><td>191</td><td>186</td><td>177</td><td>189</td><td>167</td><td></td></tr><tr><td>250</td><td>132</td><td>127</td><td>123</td><td>13</td><td>108</td><td>138</td></tr><tr><td>270</td><td>108</td><td>103</td><td>98</td><td>98</td><td>97</td><td>9</td></tr><tr><td>300</td><td>86</td><td>83</td><td>78</td><td>76</td><td>74</td><td>7</td></tr><tr><td>320</td><td>76</td><td>71</td><td>59</td><td>57</td><td>54</td><td>5</td></tr><tr><td>350</td><td>44</td><td>41</td><td>39</td><td>32</td><td>29</td><td>27</td></tr></table>

# 3.3.2 高温蠕变性能 见表3-17。

表3-17  

<table><tr><td rowspan="2">品种</td><td rowspan="2">规格/mm</td><td rowspan="2">θ/(°C)</td><td colspan="2">σm≤1.0/MPa</td><td colspan="2">σm&gt;1.0/MPa</td><td>σm&gt;1.0/MPa</td><td>σm&gt;1.0/MPa</td></tr><tr><td>总变形</td><td>残余变形</td><td>总变形</td><td>残余变形</td><td>总变形</td><td>总变形</td></tr><tr><td rowspan="7">挤压带材</td><td rowspan="7">截面为20×40</td><td>200</td><td>78</td><td>118</td><td>74</td><td>113</td><td>-</td><td>131</td></tr><tr><td>250</td><td>69</td><td>78</td><td>59</td><td>69</td><td></td><td></td></tr><tr><td>270</td><td>59</td><td>69</td><td>54</td><td>64</td><td></td><td></td></tr><tr><td>300</td><td>54</td><td>64</td><td>49</td><td>59</td><td></td><td></td></tr><tr><td>315</td><td>46</td><td>-</td><td>-</td><td>--</td><td>55</td><td>2</td></tr><tr><td>320</td><td>39</td><td>49</td><td>34</td><td>39</td><td></td><td></td></tr><tr><td>350</td><td>29</td><td>29</td><td>25</td><td>25</td><td></td><td></td></tr></table>

注：在不同温度下经100h和200h的蠕变极限。

# 3.4 疲劳性能

# 3.4.1 高周疲劳 见表3-18。

表3-18  

<table><tr><td>品种</td><td>状态</td><td>θ/°C</td><td>N/周</td><td>σ1MPa</td><td>σ2MPa</td></tr><tr><td rowspan="3">挤压半成品</td><td rowspan="3">T6</td><td>20</td><td>2×10</td><td>127</td><td>δ1</td></tr><tr><td>200</td><td>1×10</td><td>103</td><td></td></tr><tr><td>300</td><td>3×10²</td><td>78</td><td>100</td></tr></table>

注：1 用旋转弯曲法加载。  
2 $\sigma_{\mathrm{H}}$ 为半圆缺口试样， $K_{1} = 2$

# 3.4.2 低周疲劳 见表 $3-19\sim$ 表3-21。

表319  

<table><tr><td rowspan="2">品种</td><td rowspan="2">状态</td><td rowspan="2">δ/mm</td><td colspan="2">稳定化处理</td><td rowspan="2">σm-/MPa</td><td rowspan="2">N/周</td></tr><tr><td>θ(°)</td><td>t/h</td></tr><tr><td rowspan="10">板材</td><td rowspan="2">固溶热处理+165℃,12h</td><td rowspan="8">1.8</td><td></td><td>-</td><td>250</td><td>17885.1937</td></tr><tr><td></td><td></td><td></td><td>19383.1963</td></tr><tr><td rowspan="6">固溶热处理+190℃,18h</td><td></td><td>-</td><td>250</td><td>9987.1174</td></tr><tr><td></td><td></td><td></td><td>11168.1611</td></tr><tr><td>...</td><td>-</td><td>231</td><td>8236.8762,10625.11168.1235</td></tr><tr><td>150</td><td>50</td><td>251</td><td>9029.951010669.1160</td></tr><tr><td>200</td><td>50</td><td>239</td><td>6256.64336986.7593</td></tr><tr><td>250</td><td>50</td><td>212</td><td>6665.7901.7-39</td></tr><tr><td rowspan="2">固溶热处理+210℃,12h</td><td rowspan="2">1.8</td><td>...</td><td></td><td>250</td><td>5283.54746402.6627</td></tr><tr><td>-</td><td></td><td>216</td><td>4953.5205.5.71</td></tr></table>

续表319   

<table><tr><td rowspan="2">品种</td><td rowspan="2">状态</td><td rowspan="2">δ/mm</td><td colspan="2">稳定化处理</td><td rowspan="2">σmax/MPa</td><td rowspan="2">N周</td></tr><tr><td>θC</td><td>t h</td></tr><tr><td rowspan="8">板材</td><td rowspan="8">固溶热处理-210℃,12h</td><td rowspan="5">1.8</td><td>150</td><td>50</td><td>251</td><td>6140.73kg</td></tr><tr><td>-</td><td>-</td><td>-</td><td>7570.83kg</td></tr><tr><td>200</td><td>50</td><td>239</td><td>7527.33kg</td></tr><tr><td>-</td><td>-</td><td>-</td><td>2570.40kg</td></tr><tr><td>250</td><td>50</td><td>212</td><td>7515.87kg</td></tr><tr><td rowspan="3">2.0</td><td>-</td><td>-</td><td>-</td><td>9551.10kg</td></tr><tr><td>-</td><td>-</td><td>241</td><td>4127.64kg</td></tr><tr><td>250</td><td>50</td><td>228</td><td>6951.87kg</td></tr></table>

注：1 合金（）状态板材固溶热处理加人工时效。  
2轴向加载， $f = 10\sim 13$ 次 $\kappa = 0.7,R = 0.$

表320  

<table><tr><td rowspan="2">品种</td><td rowspan="2">状态</td><td rowspan="2">δmm</td><td colspan="2">稳定化处理</td><td rowspan="2">ηL</td><td rowspan="2">σm/MPa</td><td rowspan="2">N</td></tr><tr><td>θ°C</td><td>r/h</td></tr><tr><td rowspan="15">板材</td><td rowspan="7">固溶热处理+190℃,18h</td><td rowspan="7">1.8</td><td rowspan="3">200</td><td rowspan="3">50</td><td rowspan="7">100</td><td>216</td><td>1968,5518,742</td></tr><tr><td>237</td><td>7499,8060</td></tr><tr><td>222</td><td>6759,8268,845</td></tr><tr><td rowspan="2">250</td><td rowspan="2">50</td><td rowspan="2">193</td><td>4857,5224,643</td></tr><tr><td>7131</td></tr><tr><td rowspan="2">250</td><td rowspan="2">50</td><td rowspan="2">216</td><td>5971,7473,8033</td></tr><tr><td>9321</td></tr><tr><td rowspan="8">固溶热处理+210℃,12h</td><td rowspan="6">1.8</td><td rowspan="2">200</td><td rowspan="2">50</td><td rowspan="6">100</td><td rowspan="2">221</td><td>3908,3996,424</td></tr><tr><td>545,5610</td></tr><tr><td rowspan="2">250</td><td rowspan="2">50</td><td rowspan="2">221</td><td>1216,4553,5212</td></tr><tr><td>6202</td></tr><tr><td rowspan="2">250</td><td rowspan="2">50</td><td rowspan="2">190</td><td>5118,6702,753</td></tr><tr><td>4526,19510</td></tr><tr><td rowspan="2">2.0</td><td rowspan="2">270</td><td rowspan="2">50</td><td rowspan="2">100</td><td>231</td><td>3663~1231</td></tr><tr><td>208</td><td>1622~6075</td></tr></table>

注：1 合金（O）状态板材固溶热处理+人工时效。  
2轴向加载， $f^{\prime} = 10\sim 13$ 次 $\cdot K = 0.7,R = 0.1$

表321  

<table><tr><td>品种</td><td>状态</td><td>δ/mm</td><td>σmax/MPa</td><td>K</td><td>f Hz</td><td>N.固</td></tr><tr><td rowspan="6">挤压型材</td><td rowspan="2">()型材固溶热处理+165℃,16h</td><td rowspan="6">壁厚2.0</td><td rowspan="2">295</td><td rowspan="2">0.65</td><td rowspan="6">10</td><td>11514.12212.1380</td></tr><tr><td>11419.14819</td></tr><tr><td rowspan="2">()型材固溶热处理+190℃,18h</td><td rowspan="2">295</td><td rowspan="2">1.1</td><td>5713.5749.637</td></tr><tr><td>7152.7634</td></tr><tr><td rowspan="2">()型材固溶热处理+190℃,36h</td><td rowspan="2">276</td><td rowspan="2">0.7</td><td>5421.6470.7617</td></tr><tr><td>7898</td></tr></table>

续表3-21   

<table><tr><td>品种</td><td>状态</td><td>δ/mm</td><td>σm,MPa</td><td>K</td><td>f/Hz</td><td>N周</td></tr><tr><td rowspan="4">挤压型材</td><td rowspan="4">O型材固溶热处理+210℃,12h</td><td rowspan="4">壁厚2.0</td><td>295</td><td>3~4</td><td rowspan="4">10</td><td>2398.2635.2784</td></tr><tr><td>-</td><td>-</td><td>3371.3513.3906</td></tr><tr><td>276</td><td>4.72</td><td>4904.5224.7917</td></tr><tr><td></td><td></td><td>8297</td></tr></table>

注：轴向加载。  
K-0.1

# 3.5 弹性性能

# 3.5.1 弹性模量 见表 $3\cdot 22\sim$ 表325.

表322  

<table><tr><td>品种</td><td>θ/C</td><td>E/GPa</td><td>品种</td><td>θ/C</td><td>E/GPa</td></tr><tr><td rowspan="3">板材</td><td>20</td><td>67.7</td><td rowspan="3">板材</td><td>200</td><td>52</td></tr><tr><td>100</td><td>61.3</td><td>250</td><td>42</td></tr><tr><td>150</td><td>55.9</td><td>300</td><td>K</td></tr></table>

表3-23  

<table><tr><td>品种</td><td>状态</td><td>θ/C</td><td>E/GPa</td><td>品种</td><td>状态</td><td>θ/C</td><td>E/GPa</td></tr><tr><td rowspan="3">挤压半成品</td><td rowspan="3">T6</td><td>20</td><td>67.7</td><td rowspan="3">挤压半成品</td><td rowspan="3">T6</td><td>250</td><td>52.1</td></tr><tr><td>150</td><td>58.3</td><td>300</td><td>19.4</td></tr><tr><td>200</td><td>55.9</td><td>-</td><td>-</td></tr></table>

表3-24  

<table><tr><td rowspan="2">品种</td><td rowspan="2">状态</td><td rowspan="2">δ/mm</td><td colspan="2">稳定化处理</td><td rowspan="2">θ/(°C)</td><td rowspan="2">F/(Pa)</td></tr><tr><td>θ(°C)</td><td>t/h</td></tr><tr><td rowspan="11">板材</td><td rowspan="6">固溶热处理+190℃,18h-1</td><td rowspan="6">1.8</td><td>150</td><td>50</td><td>20</td><td>62.60</td></tr><tr><td>250</td><td>50</td><td>150</td><td>74.7</td></tr><tr><td>-</td><td>-</td><td>175</td><td>71.4</td></tr><tr><td>-</td><td>-</td><td>200</td><td>52.8</td></tr><tr><td>-</td><td>-</td><td>151</td><td>61.7</td></tr><tr><td>-</td><td>-</td><td>20</td><td>6.7</td></tr><tr><td rowspan="5">固溶热处理+210℃,12h-2</td><td rowspan="5">150</td><td>50</td><td>50</td><td>20</td><td>n2.8 6h.</td></tr><tr><td>250</td><td>50</td><td>150</td><td>5.3</td></tr><tr><td>-</td><td>-</td><td>175</td><td>5.2</td></tr><tr><td>-</td><td>-</td><td>150</td><td>5.8</td></tr><tr><td>-</td><td>-</td><td>20</td><td>60.8</td></tr></table>

注：1 合金O状态板材固溶热处理+人工时效。  
2. 为3批次（每批次3个以上试样）的最低与最高值。

表3-25  

<table><tr><td rowspan="2">品种</td><td rowspan="2">状态</td><td rowspan="2">δ/mm</td><td colspan="2">稳定化处理</td><td rowspan="2">θt</td><td rowspan="2">k1P</td></tr><tr><td>θC</td><td>t·h</td></tr><tr><td rowspan="7">型材</td><td rowspan="3">固溶热处理+190℃,18h</td><td rowspan="7">壁厚2.0</td><td>150</td><td>50</td><td>15</td><td>3.6</td></tr><tr><td>200</td><td>50</td><td>250</td><td>4.8</td></tr><tr><td>250</td><td>50</td><td>250</td><td>5.7</td></tr><tr><td rowspan="4">固溶热处理+210℃,12h</td><td>250</td><td>50</td><td>20</td><td>6.8</td></tr><tr><td>350</td><td>50</td><td>150</td><td>7.2</td></tr><tr><td>300</td><td>50</td><td>200</td><td>5.5</td></tr><tr><td>250</td><td>50</td><td>250</td><td>5.5</td></tr></table>

注：合金（）状态型材固溶热处理，人工时效

# 3.6 断裂性能

# 3.6.1 断裂韧度 见表3-26。

表3-26  

<table><tr><td>品种</td><td>状态</td><td>规格/mm</td><td>试样方向</td><td>σ1/MPa</td><td>σb/MPa</td><td>δ°</td><td>Km(MN·m)</td></tr><tr><td rowspan="3">挤压带材</td><td rowspan="3">T6</td><td rowspan="3">148×168</td><td>纵向</td><td>120</td><td>289</td><td>19.5</td><td>7.8</td></tr><tr><td>横向</td><td>420</td><td>304</td><td>7.7</td><td>5.2</td></tr><tr><td>高向</td><td>11</td><td>303</td><td>7.4</td><td>4.1</td></tr></table>

# 4 组织结构

# 4.1 相变温度

# 4.2 时间-温度-组织转变曲线

4.3 合金组织结构 在退火状态下具有： $\alpha-\mathrm{Al},\mathrm{CuAl}_2,\mathrm{T}(\mathrm{Al}_{12}\mathrm{Mn}_2\mathrm{Cu}),\mathrm{Al},\mathrm{Ti}$ 和 $\mathrm{AlSiMnFe}$ 相；当硅含量较多而铁含量很少时，合金中还可能形成 $\mathrm{Al}_{10}\mathrm{MnSi}$ 三元相。 $\mathrm{CuAl_2}$ 相是主要强化相

# 5 工艺性能与要求

5.1 成形性能 热态下合金具有较高的塑性，可以锻造形状复杂的自由锻件和模锻件。冷态下，其工艺塑性与2A11合金相似。合金在新淬火和退火状态下具有最高塑性，由于合金在室温下自然时效时，强化缓慢，五昼夜内其强度仅增加 $29\sim 39\mathrm{MPa}$ ，孕育期长，因此冷变形工序可以在淬火后1-2昼夜内进行，对简单而且变形程度不大的冷变形工序，如压凹、制斜角、弯曲等，允许在人工时效状态下进行。

5.2 焊接性能 合金具有良好的焊接性能。用2A16合金作焊料，可以很好地进行点焊、滚焊和氩弧焊，形成裂缝的倾向不显著。焊缝气密性合格。焊接接头的强度极限如焊后不热处理，则不少于基体材料强度的 $70\%$ ，焊后若重新固溶热处理加自然时效，其强度则接近基体材料强度的 $90\%$ 。

板材用氩弧焊焊接的试样在各种温度下的力学性能见表5-1。

表5-1  

<table><tr><td>品种</td><td>状态</td><td>θ/°C</td><td>E/GPa</td><td>σb/MPa</td><td>σb/MPa</td></tr><tr><td rowspan="6">板材</td><td rowspan="6">T6</td><td>20</td><td>67.7</td><td>314</td><td>392</td></tr><tr><td>100</td><td>60.8</td><td>281</td><td>382</td></tr><tr><td>150</td><td>55.9</td><td>245</td><td>333</td></tr><tr><td>200</td><td>52.4</td><td>177</td><td>245</td></tr><tr><td>250</td><td>49.6</td><td>118</td><td>177</td></tr><tr><td>300</td><td>42.2</td><td>88</td><td>118</td></tr></table>

合金板材氩弧焊焊接接头，在不同温度下的抗拉强度见表5-2和表5-3。

表5-2  

<table><tr><td rowspan="2">品种</td><td rowspan="2">δ/mm</td><td rowspan="2">θ1/°C</td><td colspan="3">σ1/MPa</td><td>焊接减副系数</td></tr><tr><td>保持时间h</td><td>基体材料</td><td>焊接接头</td><td>σ1/MPa</td></tr><tr><td rowspan="8">板材</td><td rowspan="8">2.0</td><td>20</td><td>392</td><td>284</td><td>0.75</td><td>-</td></tr><tr><td>100</td><td>0.5</td><td>353</td><td>265</td><td>0.7</td></tr><tr><td>150</td><td>0.7</td><td>311</td><td>25</td><td>0.81</td></tr><tr><td>200</td><td>0.5</td><td>275</td><td>216</td><td>0.84</td></tr><tr><td>200</td><td>100</td><td>235</td><td>186</td><td>0.75</td></tr><tr><td>250</td><td>0.5</td><td>177</td><td>157</td><td>0.84</td></tr><tr><td>250</td><td>25</td><td>167</td><td>137</td><td>0.83</td></tr><tr><td>300</td><td>0.7</td><td>118</td><td>108</td><td>0.82</td></tr></table>

表5-3  

<table><tr><td>品种</td><td>δ/mm</td><td>焊前状态</td><td>焊后处理</td><td>θ/°C</td><td>焊接接头σm·MPa</td><td>焊接减锈系数</td></tr><tr><td rowspan="8">板材</td><td rowspan="2">1.2</td><td rowspan="2">0</td><td>T6</td><td>20</td><td>411</td><td>0.98</td></tr><tr><td>未处理</td><td>20</td><td>173</td><td>0.75</td></tr><tr><td rowspan="5">1.5</td><td rowspan="5">0</td><td rowspan="2">T62</td><td>20</td><td>428</td><td>0.9</td></tr><tr><td>340</td><td>95</td><td>0.575</td></tr><tr><td>未处理</td><td>20</td><td>177</td><td>0.95</td></tr><tr><td>T62+腐蚀</td><td>20</td><td>330</td><td>0.78</td></tr><tr><td>T62+阳极化+腐蚀</td><td>20</td><td>375</td><td>0.42</td></tr><tr><td>2.0</td><td>T6</td><td>未处理</td><td>20</td><td>297</td><td>0.70</td></tr></table>

续表5-3   

<table><tr><td>品种</td><td>δ mm</td><td>焊前状态</td><td>焊后处理</td><td>θ/°C</td><td>焊接接头σb/MPa</td><td>焊接减弱系数</td></tr><tr><td rowspan="4">板材</td><td rowspan="4">2.0</td><td rowspan="4">16</td><td>未处理</td><td>250</td><td>158</td><td>0.905</td></tr><tr><td>未处理</td><td>300</td><td>97</td><td>0.39</td></tr><tr><td>腐蚀</td><td>20</td><td>271</td><td>0.64</td></tr><tr><td>阳极化+腐蚀</td><td>20</td><td>2/4</td><td>0.59</td></tr></table>

注：腐蚀按HCS37—1960进行。

温度对氩弧焊焊接的合金试件的强度性能的影响见图5-1。

图片摘要：该图主要展示 5 1 温度对用氩弧焊焊接的合金试件的强度性能的影响。
![](images/8321e582c703c1a4747707c56fe3870accb54bcd5fe2c66aef1e65e51c18460b.jpg)  
图5-1 温度对用氩弧焊焊接的合金试件的强度性能的影响

5.3零件热处理工艺合金MCGS型材固溶热处理加热保温时间与拉伸性能的关系见图5-2

图片摘要：该图主要展示 5 1 温度对用氩弧焊焊接的合金试件的强度性能的影响。
![](images/e3fd21cc42a57ac2d3b2bab5b3447e9e0bbb9f53638da17898680a868bde282c.jpg)

图5-2 合金MCGS型材（壁厚 $\delta 1.0\sim 2.0\mathrm{mm}$ )固溶热处理加热保温时间与拉伸性能的关系  
图片摘要：该图主要展示 5 2 合金MCGS型材（壁厚 )固溶热处理加热保温时间与拉伸性能的关系。
![](images/2fee66c497c46e7c497b62a497f8d1af92f0d09b78b42ab67a19610f15cb9c54.jpg)  
固溶热处理 $+190\mathrm{C},18\mathrm{h};$ 固溶热处理 $+190\mathrm{C},18\mathrm{h}$   
$\triangle$ 固溶热处理 $+190^{\circ}C, 18h$ ； $\triangle$ 周溶热处理 $+210^{\circ}C, 12h$

1 MCGS状态，固溶热处理后于 $190\mathrm{C}\pm 5\mathrm{C}$ 时效18h。国标中无该状态。

不同时效制度对合金（状态型材室温拉伸性能的影响见图5-3。

图片摘要：该图主要展示 5 3 不同时效制度对合金O状态型材（壁厚 ）室温拉伸性能的影响。
![](images/74fbcbf3bdf53de29060a33825c0683992df801f45a6c66f30e28f76adfffc1a.jpg)

图5-3 不同时效制度对合金O状态型材（壁厚 $\delta 1.0\sim 2.0\mathrm{mm}$ ）室温拉伸性能的影响  
图片摘要：该图主要展示 5 3 不同时效制度对合金O状态型材（壁厚 ）室温拉伸性能的影响。
![](images/27578c3bb266536f1da19f73534b2881d87634d0c612b34157de5f66099e4f98.jpg)  
时效制度：165C，16h；185C，18h；190C，18h；195C，18h  
$\times -$ 北京航空材料研究所试验； $\Delta -$ (1-602处试验；  
云马机械厂试验

5.4 切削加工及磨削性能 合金在T4、T6状态下具有良好的切削加工性能。  
5.5 表面处理工艺 同一般铝合金。

# 6 功能考核试验

# 7 使用建议

选用。

# 参考文献

1 铝及铝、镁合金挤压型材图册. 中国有色金属工业总公司. 1984  
2 北京航空材料研究所. 120 合金热处理研究报告. 1964  
3 北京航空材料研究所. LY16MCGS 和 LY12MS 合金板材时效制度选择及性能指标确定. 1981  
4 北京航空材料研究所.LY16挤压型材标准的制订总结.1984.  
5. Aerospace structural Metals Handbook, volume 3, 1983 Edition Revised, 1982.12

6 BIML. 航空材料手册 第二册：有色合金，1965，147～154  
7 NOY 603-58,120合金零件防锈，第六研究所译.1959  
8 东北轻合金有限责任公司．工业生产检验数据：铝镁合金06-99.1999  
9 东北轻合金加工厂，工业生产检验数据：变铝10,11-86.1986  
10 北京航空材料研究所. LY76 型材 190C 和 210C 时效性能对比试验总结. 1981  
11 KyapnOB B. F. CmoieueB. II. Bhooc TbpapyueHa aHOMHeBx cHiaBCOB,MockBa,MetaLyprH 1976 cTp 192-193   
12 NoY 345-56.120 合金板材的性能和热处理，北京航空材料研究所译，1963  
13 北京航空材料研究所，西安发动机公司等．航空材料焊接性能手册，国防工业出版社，1978

# 2B16

# 1 概述

2B16是铝铜-锰系硬铝型合金。可热处理强化，它有3个热处理制度，以便获得不同综合性能的铆钉.  
2B16合金室温、高温下剪切强度比2A10合金优越；该合金适合在 $200^{\circ}\mathrm{C}$ 或更高温度下长期使用铆钉在热处理强化后，铆接性能良好。

1.1 材料牌号 2B16。  
1.2 相近牌号 T20(俄罗斯), 2219(美国)。  
1.3 材料的技术标准

GB/T3190-1996《变形铝及铝合金化学成分》

GJB 2055 1994 《铝及铝合金铆钉线材规范》

Q/6S 113 1980《LY16-1铝合金丝材暂行技术条件》

1.4 化学成分 合金化学成分按GB/T3190-1996，见表1-1。

表1-1  

<table><tr><td rowspan="2">Si</td><td rowspan="2">Fe</td><td rowspan="2">Cu</td><td rowspan="2">Mn</td><td rowspan="2">Mg</td><td rowspan="2">V</td><td rowspan="2">T1</td><td rowspan="2">Zr</td><td colspan="3">其他</td></tr><tr><td>单个</td><td>合计</td><td></td></tr><tr><td>0.25</td><td>0.30</td><td>5.8~6.8</td><td>0.20~0.40</td><td>0.05</td><td>0.05~0.15</td><td>0.08~0.20</td><td>0.10~0.25</td><td>0.05</td><td>0.10</td><td>余量</td></tr></table>

1.5 热处理制度

1.5.1 退火制度 见表1-2。

表1-2  

<table><tr><td>热处理类别</td><td>加热设备</td><td>θ, C</td><td>保温时间/h</td><td>冷却介质</td><td>备注</td></tr><tr><td>退火</td><td>空气循环炉</td><td>375±5</td><td>1~2</td><td>随炉冷至200℃后空冷</td><td>到温装炉</td></tr></table>

1.5.2 固溶热处理加人工时效 固溶热处理宜采用硝盐槽加热、热处理制度见表1-3.

表13  

<table><tr><td rowspan="2">热处理序号</td><td rowspan="2">热处理名称</td><td rowspan="2">加热设备</td><td rowspan="2">θ/°C</td><td colspan="2">t</td><td rowspan="2">冷却介质</td><td rowspan="2">转移时间/s</td><td rowspan="2">来源</td></tr><tr><td>φ4mm</td><td>φ6mm</td></tr><tr><td rowspan="2">1</td><td>固溶热处理</td><td>硝盐槽</td><td>525±3</td><td>10~20min</td><td>20~40min</td><td>水</td><td>≤15</td><td></td></tr><tr><td>人工时效</td><td>空气循环炉</td><td>165±3</td><td colspan="2">12h</td><td>空气</td><td></td><td></td></tr><tr><td rowspan="2">2</td><td>固溶热处理</td><td>硝盐槽</td><td>535±3</td><td colspan="2">35~45min</td><td>水</td><td>≤15</td><td></td></tr><tr><td>人工时效</td><td>空气循环炉</td><td>175±3</td><td colspan="2">18h</td><td>空气</td><td>-</td><td></td></tr><tr><td rowspan="2">3</td><td>固溶热处理</td><td>硝盐槽</td><td>535±3</td><td colspan="2">35~45min</td><td>水</td><td>≤15</td><td></td></tr><tr><td>人工时效</td><td>空气循环炉</td><td>190±3</td><td colspan="2">18h</td><td>空气</td><td></td><td></td></tr></table>

1.6 品种规格与供应状态 线材直径 $d1.6 \sim 10\mathrm{mm}$ ，以冷作硬化状态成拥供应。  
1.7 熔炼与铸造工艺 一般采用坩埚炉、反射炉熔炼，用半连续法铸造。合金中的锆元素，当直接采用锆氟酸钾 $\left(\mathrm{K}_{2} \mathrm{ZrF}_{6}\right)$ 时，待其他入炉料熔化后，炉温升至 $800^{\circ} \mathrm{C}$ 以上时，加入炉中。金属温度降到 $730^{\circ} \sim 750^{\circ} \mathrm{C}$ 时，用普通熔剂精炼。铸锭直径 $d162 \mathrm{~mm}$ 时，铸造速度每分钟 $75 \sim 80 \mathrm{~mm}$ 为宜。在铸造过程中熔体温度最好控制在 $720 \sim 730^{\circ} \mathrm{C}$ 。  
1.8 应用概况与特殊要求 合金线材制作的铆钉，在航天产品高温区结构件的铆接上得到了多年应用，如大型导弹及大型运载火箭，使用表明满足设计要求。

合金线材制作的铆钉也已成功用在航空产品上，用于耐热结构。

# 2 物理及化学性能

# 2.1 热性能

2.1.1 热导率 见表2-1.   
2.1.2 线膨胀系数 见表2-2。  
2.2 密度 $\rho = 2.84\mathrm{g / cm}^{\mathrm{si3}}$   
2.3 电性能 电阻率 $\rho = 61\mathrm{m}\Omega \cdot \mathrm{m}_{\circ}$   
2.4 磁性能 无磁性。  
2.5 化学性能

2.5.1 抗氧化性能 具有良好的抗氧化性能。

<table><tr><td>θ/°</td><td>25</td><td>100</td><td>200</td><td>300</td><td>1°</td></tr><tr><td>λ/(W/(m·°))</td><td>138</td><td>142</td><td>147</td><td>15</td><td>15°</td></tr></table>

表2-2  

<table><tr><td>θ′(°)</td><td>20~100</td><td>100~200</td><td>200~300</td><td>300~400</td></tr><tr><td>α&#x27;10° C&#x27;1</td><td>22.6</td><td>24.7</td><td>27.3</td><td>30.7</td></tr></table>

2.5.2 耐腐蚀性能 合金经 $165\mathrm{C}$ ，保温 $12\mathrm{h}$ 人工时效时，易有晶间腐蚀倾向。合金在固溶热处理后冷拉达 $1\% \sim 3\%$ 变形量，而后再经 $175\mathrm{C}$ ，保温 $18\mathrm{h}$ 人工时效，仅有轻微晶间腐蚀倾向。合金经 $190\mathrm{C}$ ，保温 $18\mathrm{h}$ 人工时效时，没有晶间腐蚀倾向。不论何种人工时效，在 $175\mathrm{C}$ 以上的高温下长期工作，都没有晶间腐蚀倾向。铆钉铆接前，须经硫酸阳极化并用重铬酸钾填充氧化膜。

# 3 力学性能

3.1 技术标准规定的性能 见表31。线材在 $200^{\circ}\mathrm{C} \pm 3^{\circ}\mathrm{C}$ ，保温 $30\mathrm{min}$ 时剪切强度见表32。

表3-1  

<table><tr><td>技术标准</td><td>品种</td><td>试样状态</td><td>d/mm</td><td>τb/MPa 不小</td></tr><tr><td>GJB 2055-1994</td><td rowspan="3">线材</td><td>固溶热处理535℃-人工时效175℃,12h</td><td>所有</td><td>275</td></tr><tr><td>Q/6S 113-1980</td><td>固溶热处理525℃-人工时效16.5℃,12h</td><td>q</td><td>275</td></tr><tr><td></td><td></td><td>σ</td><td>265</td></tr></table>

表32  

<table><tr><td>技术标准</td><td>品种</td><td>试样状态</td><td>级别</td><td>\( z_{\mathrm{b}}/\mathrm{{MPa}} \) 不小于</td></tr><tr><td rowspan="2">GB 2051-1994</td><td rowspan="2">线材</td><td rowspan="2">固溶热处理535℃-人工时效175℃,12h</td><td>A</td><td>18h</td></tr><tr><td>B</td><td>17h</td></tr></table>

# 3.2 室温及各种温度下的力学性能

# 3.2.1 拉伸性能

# 3.2.1.1 室温拉伸性能见表3-3。

表3-3  

<table><tr><td>品种</td><td>试样状态</td><td>d/mm</td><td>σc·MPa</td><td>σb/MPa</td><td>t</td></tr><tr><td>棒材</td><td>固溶热处理525℃+人工时效165℃,12h</td><td></td><td>403</td><td>252</td><td>t</td></tr><tr><td rowspan="2">线材</td><td>固溶热处理525℃+人工时效165℃,12h +稳定化处理200℃,100h</td><td>i</td><td>329</td><td></td><td></td></tr><tr><td>固溶热处理525℃;人工时效165℃, 12h,稳定化处理250℃,100h</td><td>j</td><td>275</td><td></td><td></td></tr></table>

# 3.2.2 扭转与剪切性能

# 3.2.2.1 室温剪切性能 合金室温剪切强度见表3-4、表3-5。

表3-4  

<table><tr><td rowspan="2">品种</td><td rowspan="2">试样状态</td><td rowspan="2">d/min</td><td colspan="2">稳定化处理</td><td rowspan="2">r/MPa</td><td rowspan="2">n</td><td rowspan="2">来源</td></tr><tr><td>θC</td><td>t,h</td></tr><tr><td rowspan="9">线材</td><td>固溶热处理525℃+人工时效165℃,12h</td><td></td><td></td><td></td><td>290</td><td></td><td></td></tr><tr><td>固溶热处理535℃+冷拉1%~3%变形量+人工时效175℃,18h</td><td></td><td></td><td></td><td>271</td><td></td><td></td></tr><tr><td rowspan="7">固溶热处理535℃+人工时效190℃,18h</td><td rowspan="7">4</td><td></td><td></td><td>263</td><td></td><td></td></tr><tr><td>125</td><td>100</td><td>288</td><td></td><td></td></tr><tr><td>150</td><td>100</td><td>277</td><td></td><td></td></tr><tr><td>175</td><td>100</td><td>240</td><td></td><td></td></tr><tr><td>225</td><td>100</td><td>200</td><td></td><td></td></tr><tr><td>250</td><td>100</td><td>179</td><td></td><td></td></tr><tr><td>300</td><td>100</td><td>163</td><td></td><td></td></tr><tr><td rowspan="5">线材</td><td rowspan="3">固溶热处理535℃+冷拉1%~3%变形量+人工时效175℃,18h</td><td rowspan="5">4</td><td>220</td><td>100</td><td>223</td><td></td><td></td></tr><tr><td>190</td><td>100</td><td>228</td><td></td><td></td></tr><tr><td>200</td><td>100</td><td>222</td><td></td><td></td></tr><tr><td rowspan="2">固溶热处理535℃+人工时效190℃,18h</td><td>220</td><td>100</td><td>218</td><td></td><td></td></tr><tr><td>250</td><td>100</td><td>200</td><td></td><td></td></tr></table>

表35
