Repository: C-zj02/CFD-claw

<div align="center">

**English** | [中文](#中文版) | [Français](README_FR.md) | [Русский](README_RU.md) | [हिन्दी](README_HI.md) | [العربية](README_AR.md) | [Português](README_PT.md)

# 🚀 Claude Code Python

**A Complete Python Reimplementation Based on Real Claude Code Source**

*From TypeScript Source → Rebuilt in Python with ❤️*

***
**🔥 Active Development • New Features Weekly 🔥**

</div>

***

## 🎯 What is This?

**Clawd Code** is a **complete Python rewrite** of Claude Code, based on the **real TypeScript source code**.

File: RAG-data/中国航空材料手册(第2版) 第3卷 铝合金 镁合金201-400.pdf-530110ab-1a71-4e5a-8245-a5c98279fdf7.md (part 7 of 12)
图片摘要：该图主要展示 3 13 2124T851状态厚板室温压缩 曲线。
<table><tr><td>品种</td><td>状态</td><td>σb/MPa</td><td>σPu, /MPa</td><td>δ5/%</td><td>n</td></tr><tr><td>厚板</td><td>T6</td><td>546~597/581</td><td>476~546/519</td><td>9~16/12.6</td><td>x</td></tr></table>

3.2.2.6 T6状态合金棒材的室温拉伸性能见表38。

表38-6.12.13  

<table><tr><td>状态</td><td>d/min</td><td>σb/MPa</td><td>σP0.2/MPa</td><td>σ-/MPa</td><td>σd/MPa</td><td>δs/%</td><td>/</td></tr><tr><td rowspan="2">16</td><td>22</td><td>610~640</td><td>555~595/575</td><td>-</td><td>-</td><td>8.2~11.5</td><td>1</td></tr><tr><td>23</td><td>645</td><td>605</td><td>610</td><td>595</td><td>17.2</td><td>7</td></tr><tr><td rowspan="2">16</td><td>611~160</td><td>589~647</td><td>-</td><td>-</td><td>-</td><td>8~13</td><td>1</td></tr><tr><td>180</td><td>609~619/614</td><td>-</td><td>-</td><td></td><td>10~12</td><td>.</td></tr></table>

# 3.2.2.7 T73状态合金棒材的室温拉伸性能见表3-9。

表3-9[6.8.13]  

<table><tr><td>状态</td><td>d/mm</td><td>σ0/MPa</td><td>σp0.2/MPa</td><td>σ0.7/MPa</td><td>σm85/MPa</td><td>δs/%</td><td>n</td></tr><tr><td rowspan="6">173</td><td>22</td><td>505~530/525</td><td>435~470/465</td><td>-</td><td></td><td>7.8~11.4/9.7</td><td>1</td></tr><tr><td>50</td><td>490~520/515</td><td>395~455/410</td><td>-</td><td></td><td>9.8~12.6/11.4</td><td>1.5</td></tr><tr><td>55</td><td>568</td><td>512</td><td>-</td><td>-</td><td>10.8</td><td>4</td></tr><tr><td rowspan="2">80</td><td>527~544/537</td><td>462~484/476</td><td>465~487/479</td><td>451~478/471</td><td>10~11.2/10.7</td><td>1</td></tr><tr><td>495~545/520</td><td>430~490/445</td><td>-</td><td></td><td>10.9~12.2/11.1</td><td>1.2</td></tr><tr><td>120</td><td>515</td><td>450</td><td>-</td><td>-</td><td>10.3</td><td>e</td></tr></table>

# 3.2.2.8 CGS3状态合金棒材的室温拉伸性能见表3-10。

表3-10  

<table><tr><td>状态</td><td>d/mm</td><td>σb/MPa</td><td>σP0.2/MPa</td><td>σc-/MPa</td><td>σd3/MPa</td><td>δ5/%</td><td>p</td></tr><tr><td rowspan="2">CGS3</td><td>65</td><td>575</td><td>513</td><td>-</td><td>-</td><td>10</td><td>4</td></tr><tr><td>100</td><td>558~576/567</td><td>493~519/507</td><td>496~522/511</td><td>186~515/503</td><td>9.4~10.4/9.9</td><td>12</td></tr></table>

# 3.2.2.9 T6状态合金型材的室温拉伸性能见表311。

表3-11  

<table><tr><td colspan="7">σb</td><td colspan="7">σP0.2</td><td rowspan="3">δ %</td><td rowspan="3">p</td></tr><tr><td>A</td><td>B</td><td>X</td><td>max</td><td>min</td><td>s</td><td>Cv</td><td>A</td><td>B</td><td>X</td><td>max</td><td>min</td><td>s</td><td rowspan="2">Cv</td></tr><tr><td colspan="7">MPa</td><td colspan="6">MPa</td></tr><tr><td>505</td><td>530</td><td>567</td><td>620</td><td>500</td><td>24.2</td><td>0.042</td><td>465</td><td>495</td><td>528</td><td>600</td><td>470</td><td>23.9</td><td>0.045</td><td>9</td><td>t:1</td></tr></table>

# 3.2.2.10 T6状态合金前起落架下接头自由锻件的室温拉伸性能见表3-12。

表3-12  

<table><tr><td>试样方向</td><td>σb/MPa</td><td>σ0.27/MPa</td><td>δ/°C</td><td>n</td></tr><tr><td>纵向</td><td>550</td><td>495</td><td>11.5</td><td>5</td></tr><tr><td>横向</td><td>530</td><td>475</td><td>6.0</td><td>5</td></tr><tr><td>高向</td><td>525</td><td>475</td><td>4.0</td><td>5</td></tr></table>

# 3.2.2.11 合金T6状态前起落架外筒自由锻件的室温拉伸性能见表3-13。

表3-13  

<table><tr><td>试样方向</td><td>σb/MPa</td><td>σc/MPa</td><td>δ. %</td><td>n</td></tr><tr><td>纵向</td><td>545</td><td>485</td><td>10.0</td><td>,</td></tr><tr><td>高向</td><td>510</td><td>465</td><td>3.5</td><td></td></tr></table>

3.2.2.12 T73状态合金前起落架外筒自由锻件的室温拉伸性能见表3-14。

表3-142   

<table><tr><td>状态</td><td>退 胜 \( \mathrm{{kg}} \)</td><td>试样方向</td><td>\( {\sigma }_{\mathrm{b}}/\mathrm{{MPa}} \)</td><td>\( {\sigma }_{\mathrm{p}}/\mathrm{{MPa}} \)</td><td>\( {\sigma }_{\mathrm{p}}/\mathrm{{MPa}} \)</td><td>\( \sigma /\mathrm{{MPa}} \)</td><td>\( {\sigma }^{\prime }\mathrm{k}/\mathrm{{MPa}} \)</td><td>\( \delta \)</td><td></td></tr><tr><td rowspan="3">自由锻件</td><td rowspan="3">600</td><td>纵向</td><td>\( \frac{{160} \sim {515}}{490} \)</td><td>335</td><td>\( \frac{{380} \sim {445}}{420} \)</td><td>385</td><td>.80</td><td>8.1~15.17</td><td></td></tr><tr><td>横向</td><td>480</td><td>340</td><td>395</td><td>400</td><td>490</td><td>11</td><td></td></tr><tr><td>高向</td><td>455</td><td>330</td><td>405</td><td>410</td><td>490</td><td>3.0</td><td></td></tr></table>

1 都是一个试样的平均值。

3.2.2.13 T73状态合金大型模锻件的室温拉伸性能见表3-15。

表315  

<table><tr><td>零件</td><td>试样方向</td><td>σh/MPa</td><td>σ/MPa</td><td>σp1/MPa</td><td>σ2/MPa</td><td>σ.3/MPa</td><td>δ/°</td><td>ψ</td><td></td></tr><tr><td rowspan="3">机翼前梁</td><td>纵向</td><td>515</td><td>395</td><td>455</td><td>455</td><td>450</td><td>11.7</td><td>33.7</td><td></td></tr><tr><td>横向</td><td>500</td><td>385</td><td>440</td><td>440</td><td>430</td><td>10.0</td><td>23.1</td><td></td></tr><tr><td>高向</td><td>475</td><td>345</td><td>405</td><td>410</td><td>395</td><td>5.1</td><td>6.1</td><td></td></tr></table>

3.2.2.14 7A09CGS3铝合金大型模锻件的室拉伸性能见表3-16。

表316.9  

<table><tr><td>零件</td><td>试样方向</td><td>σb/MPa</td><td>σ/MPa</td><td>σp0.2/MPa</td><td>σm/MPa</td><td>σc-1/MPa</td><td>δ1/2</td><td>φ</td><td></td></tr><tr><td rowspan="3">机翼前梁</td><td>纵向</td><td>565</td><td>440</td><td>515</td><td>520</td><td>515</td><td>11.7</td><td>30.3</td><td></td></tr><tr><td>横向</td><td>555</td><td>425</td><td>500</td><td>50.5</td><td>495</td><td>8.8</td><td>21.2</td><td></td></tr><tr><td>高向</td><td>510</td><td>385</td><td>460</td><td>470</td><td>450</td><td>3.7</td><td>5.7</td><td></td></tr><tr><td>支臂</td><td>纵向</td><td>575</td><td></td><td>520</td><td></td><td></td><td>11</td><td></td><td></td></tr><tr><td rowspan="5">模锻件</td><td rowspan="3">纵向</td><td>562</td><td></td><td>511</td><td>510</td><td>506</td><td>10.8</td><td>29.2</td><td></td></tr><tr><td>547</td><td></td><td>497</td><td>494</td><td>485</td><td>10.1</td><td>22.6</td><td></td></tr><tr><td>560</td><td></td><td>505</td><td>509</td><td>501</td><td>9.8</td><td>22.1</td><td></td></tr><tr><td>横向</td><td>561</td><td></td><td>506</td><td>510</td><td>506</td><td>4.6</td><td>19.1</td><td></td></tr><tr><td>高向</td><td>507</td><td></td><td>152</td><td>159</td><td>142</td><td>3.8</td><td>1.2</td><td></td></tr></table>

取样部位分别为缘条、分模面和腹板。

3.2.2.15 T6状态合金直径 $d25\mathrm{mm}$ 棒材纵向试样的室温拉伸应力应变曲线见图31.  
3.2.2.16 T73状态合金直径 $d80\mathrm{mm}$ 棒材纵向试样的室温拉伸应力-应变曲线见图3.2

图片摘要：该图主要展示 31 7A09T6状态合金直径 榜材纵向试样的室温拉伸应力 应变曲线。
![](images/c819247e4049f72a7639afda27aa5717f3eeb434b4e35332fa6536d43a3ed533.jpg)  
图31 7A09T6状态合金直径 $d25\mathrm{mm}$ 榜材纵向试样的室温拉伸应力-应变曲线

图片摘要：该图主要展示 31 7A09T6状态合金直径 榜材纵向试样的室温拉伸应力 应变曲线。
![](images/e925872ec20bf7d8bffaa3bb9a414a42d3b95eae8e23186016d42eb5151d0fa2.jpg)  
图3-27A09T73状态合金直径d80mm棒材的室温拉伸应力应变曲线

3.2.2.17 7A09CGS3铝合金直径 $d100\mathrm{mm}$ 棒材纵向试样的室温拉伸应力应变曲线见图3

3.2.2.18 7A09T6铝合金重量为 $600\mathrm{kg}$ 大型自由锻件，纵向试样的室温拉伸应力-应变曲线见图34.

图片摘要：该图主要展示 3 27A09T73状态合金直径d80mm棒材的室温拉伸应力应变曲线。
![](images/53dea3d35786565e6610afc00a981a7cbe7cda0b50c3872853e28bb0cab8e9e3.jpg)  
图3-3 7A09CGS3状态合金直径d100mm棒材的室温拉伸应力-应变曲线

图片摘要：该图主要展示 3 3 7A09CGS3状态合金直径d100mm棒材的室温拉伸应力 应变曲线。
![](images/73edccad02868ba0d0da28f879b79640f96c5a47d14b42d9d576c61b35439d47.jpg)  
图347A09T6状态合金自由锻件；  
室温拉伸应力-应变曲线

$$
\sigma_ {1} = 5 0 9 \mathrm {M P a}, \sigma_ {\text {P a}} = 5 1 0 \mathrm {M P a}, \delta = 1 5. 7 / \cdot \psi = 3 7
$$

3.2.2.19 T73状态合金质量为 $600\mathrm{kg}$ 大型自由锻件，纵向试样的室温拉伸应力-应变曲线见图3-5。  
3.2.2.20 T73状态合金质量为 $600\mathrm{kg}$ 大型自由锻件高向试样的室温拉伸应力应变曲线见图3-6。  
3.2.2.21 T73状态合金模锻件的室温拉伸应力-应变曲线见图37   
3.2.2.22 CGS3状态合金模锻件的室温拉伸应力应变曲线见图3-8。  
3.2.2.23 T6状态合金厚度 $\delta 5.5\mathrm{mm}$ 板材，经不同温度稳定化处理后的室温拉伸性能见表3-17。

图片摘要：该图主要展示 3 57A09T73状态合金自由锻件的室温拉伸应力 应变曲线[2]。
![](images/a24a9c62ecdc5078cada17d0c5678de05a3706312b61cfb74a90c3d4bac6cf0e.jpg)  
图3-57A09T73状态合金自由锻件的室温拉伸应力-应变曲线[2]

图片摘要：该图主要展示 3 57A09T73状态合金自由锻件的室温拉伸应力 应变曲线[2]。
![](images/495691d2c2a5234f8411eeaa632ba130a893db5b91bd3ca57fb4e5c0e55a09ef.jpg)  
图3-67A09T73状态合金自由锻件的室温拉伸应力-应变曲线

图片摘要：该图主要展示 3 67A09T73状态合金自由锻件的室温拉伸应力 应变曲线。
![](images/8642837119b030d87de1e3f425a7576b7a53f43d8ef205690e07f6f54cb47dcb.jpg)  
图3-7 7A09 T73状态合金模锻件的室温拉伸应力-应变曲线

图片摘要：该图主要展示 3 7 7A09 T73状态合金模锻件的室温拉伸应力 应变曲线。
![](images/ac07b2897fec38a21ad2f65fa23a036a258106272475458ff6fe49eec14c948b.jpg)  
图3-87A09CGS3状态合金模锻牛的室温拉伸应力-应变曲线·

表317  

<table><tr><td colspan="2">稳定化处理制度</td><td rowspan="2">σh/MPa</td><td rowspan="2">σP0.2/MPa</td><td rowspan="2">δH/%</td><td rowspan="2">n</td><td colspan="2">稳定化处理制度</td><td rowspan="2">σb/MPa</td><td rowspan="2">σP0.2/MPa</td><td rowspan="2">δ</td><td rowspan="2">n</td></tr><tr><td>θ/°C</td><td>t/h</td><td>θ/°C</td><td>t/h</td></tr><tr><td rowspan="3">100</td><td>50</td><td>580</td><td>-</td><td>11.2</td><td>3</td><td rowspan="3">150</td><td>50</td><td>513</td><td>410</td><td>10.0</td><td>-</td></tr><tr><td>100</td><td>555</td><td>-</td><td>7.8</td><td>3</td><td>100</td><td>480</td><td>400</td><td>10.0</td><td>-</td></tr><tr><td>150</td><td>560</td><td>-</td><td>9.8</td><td>3</td><td>150</td><td>45</td><td>370</td><td>10.0</td><td>-</td></tr><tr><td rowspan="3">125</td><td>50</td><td>545</td><td>485</td><td>8.6</td><td>3</td><td rowspan="3">175</td><td>50</td><td>41</td><td>310</td><td>10.0</td><td>-</td></tr><tr><td>100</td><td>540</td><td>480</td><td>10.8</td><td>3</td><td>100</td><td>380</td><td>280</td><td>10.0</td><td>-</td></tr><tr><td>150</td><td>545</td><td>480</td><td>11.3</td><td>3</td><td>150</td><td>365</td><td>260</td><td>10.0</td><td>-</td></tr></table>

3.2.2.24 T73状态合金直径 $d80\mathrm{mm}$ 棒材，经不同温度稳定化处理后的室温拉伸性能见表3-18  
3.2.2.25 CGS3状态合金直径 $d100\mathrm{mm}$ 棒材，经不同温度稳定化处理后的室温拉伸性能见表：

表3-18  

<table><tr><td colspan="2">稳定化处理制度</td><td>\( \sigma_{\mathrm {h}}/\mathrm {MPa} \)</td><td>\( \sigma_{\mathrm {P0}}/\mathrm {MPa} \)</td><td>\( \delta_{\mathrm {r}}^{\prime } \% \)</td><td>n</td></tr><tr><td>0 (t&#x27;h)</td><td></td><td></td><td></td><td></td><td></td></tr><tr><td>100</td><td>50</td><td>543</td><td>186</td><td>10.9</td><td>1</td></tr><tr><td>125</td><td>50</td><td>532</td><td>473</td><td>11.2</td><td>4</td></tr><tr><td>150</td><td>50</td><td>514</td><td>450</td><td>11.2</td><td>4</td></tr></table>

表3-19  

<table><tr><td colspan="2">稳定化处理制度</td><td rowspan="2">σH/MPa</td><td rowspan="2">σP/MPa</td><td rowspan="2">δ.</td><td rowspan="2"></td></tr><tr><td>θC</td><td>t/h</td></tr><tr><td>100</td><td>50</td><td>572</td><td>516</td><td>9.8</td><td></td></tr><tr><td>125</td><td>50</td><td>566</td><td>510</td><td>11.</td><td></td></tr><tr><td>150</td><td>50</td><td>523</td><td>464</td><td>16.</td><td></td></tr></table>

3.2.2.26 T73状态合金大型模锻件，经不同温度稳定化处理后的室温拉伸性能见表3-20。

表320  

<table><tr><td rowspan="2" colspan="2">稳定化处理制度</td><td rowspan="2">试样方向</td><td rowspan="2">σb/MPa</td><td rowspan="2">σPb2/MPa</td><td rowspan="2">δ, %</td><td rowspan="2">n</td><td colspan="2">稳定化处理制度</td><td rowspan="2">试样方向</td><td rowspan="2">σb/MPa</td><td rowspan="2">σPb2/MPa</td><td rowspan="2">δ</td><td rowspan="2">n</td></tr><tr><td>θ, °C</td><td>/°C</td></tr><tr><td rowspan="2">125</td><td rowspan="2">50</td><td>纵向</td><td>510</td><td>445</td><td>12</td><td>3</td><td rowspan="2">150</td><td rowspan="2">50</td><td>纵向</td><td>515</td><td>455</td><td>12</td><td>3</td></tr><tr><td>横向</td><td>520</td><td>460</td><td>11</td><td>3</td><td>横向</td><td>505</td><td>435</td><td>12</td><td>3</td></tr></table>

3.2.2.27 CGS3状态合金大型模锻件，经不同温度稳定化处理后的室温拉伸性能见表321。

表3-21  

<table><tr><td rowspan="2" colspan="2">稳定化处理制度</td><td rowspan="2">试样方向</td><td rowspan="2">σb/MPa</td><td rowspan="2">σP0.7MPa</td><td rowspan="2">δs/%</td><td rowspan="2">n</td><td colspan="2">稳定化处理制度</td><td rowspan="2">试样方向</td><td rowspan="2">σh/MPa</td><td rowspan="2">σP0.7MPa</td><td rowspan="2">δ</td></tr><tr><td>θ°C</td><td>t/h</td></tr><tr><td rowspan="2">125</td><td rowspan="2">0</td><td>纵向</td><td>575</td><td>520</td><td>11</td><td>3</td><td rowspan="2">150</td><td rowspan="2">60</td><td>纵向</td><td>550</td><td>500</td><td>11</td></tr><tr><td>横向</td><td>570</td><td>520</td><td>10</td><td>3</td><td>横向</td><td>535</td><td>175</td><td>11</td></tr></table>

3.2.2.28 T6状态合金厚度 $\delta 5.5\mathrm{mm}$ 板材，在不同温度下的高温瞬时拉伸性能见表3-22

表3-22  

<table><tr><td>θ (°)</td><td>σL/MPa</td><td>δs/%</td><td>n</td><td>θ (°)</td><td>σH/MPa</td><td>δs/%</td></tr><tr><td>100</td><td>500</td><td>17.2</td><td>3</td><td>150</td><td>450</td><td>18.5</td></tr><tr><td>125</td><td>475</td><td>18.2</td><td>3</td><td>175</td><td>390</td><td>19.1</td></tr></table>

3.2.2.29 T6状态合金厚度 $\delta 5.5\mathrm{mm}$ 板材经不同温度稳定化处理后的高温瞬时拉伸性能见表3.23。

表3-23  

<table><tr><td rowspan="2" colspan="2">稳定化处理制度</td><td rowspan="2">试验温度/℃</td><td rowspan="2">σm/MPa</td><td rowspan="2">δ·3h</td><td rowspan="2">n</td><td colspan="2">稳定化处理制度</td><td rowspan="2">试验温度/℃</td><td rowspan="2">σ1/MPa</td><td rowspan="2">δ/%</td><td rowspan="2">n</td></tr><tr><td>θ/°C</td><td>t·h</td></tr><tr><td rowspan="3">100</td><td rowspan="3">500</td><td rowspan="3">100</td><td>515</td><td>15.1</td><td>5</td><td rowspan="3">150</td><td>100</td><td>385</td><td>13.2</td><td>3</td><td></td></tr><tr><td>485</td><td>13.6</td><td>3</td><td>100</td><td>375</td><td>12.8</td><td>5</td><td></td></tr><tr><td>490</td><td>16.3</td><td>3</td><td>170</td><td>330</td><td>16.9</td><td>3</td><td></td></tr><tr><td rowspan="3">125</td><td rowspan="3">500</td><td rowspan="3">125</td><td>460</td><td>18.0</td><td>5</td><td rowspan="3">175</td><td>50</td><td>260</td><td>11.3</td><td>3</td><td></td></tr><tr><td>450</td><td>15.1</td><td>3</td><td>160</td><td>245</td><td>13.0</td><td>3</td><td></td></tr><tr><td>445</td><td>17.8</td><td>3</td><td>150</td><td>230</td><td>14.1</td><td>3</td><td></td></tr></table>

3.2.2.30 合金棒材，在不同温度下的高温瞬时拉伸性能见表3-24。

表3246.78  

<table><tr><td>状态</td><td>d/mm</td><td>θc(°)</td><td>σb/MPa</td><td>σpa-MPa</td><td>δ-7%</td><td>φ°</td><td></td></tr><tr><td rowspan="4">16</td><td rowspan="4">25</td><td>100</td><td>565</td><td>525</td><td>13.8</td><td>29.8</td><td></td></tr><tr><td>125</td><td>545</td><td>505</td><td>12.3</td><td>34.8</td><td></td></tr><tr><td>150</td><td>480</td><td>435</td><td>10.5</td><td>12.3</td><td></td></tr><tr><td>175</td><td>420</td><td>375</td><td>10.4</td><td>51.5</td><td></td></tr><tr><td rowspan="3">173</td><td rowspan="3">80</td><td>100</td><td>471</td><td>410</td><td>14.4</td><td>36.1</td><td></td></tr><tr><td>125</td><td>132</td><td>108</td><td>19.0</td><td>43.6</td><td></td></tr><tr><td>150</td><td>399</td><td>384</td><td>20.0</td><td>48.9</td><td></td></tr><tr><td rowspan="3">CGS3</td><td rowspan="3">100</td><td>100</td><td>500</td><td>461</td><td>14.4</td><td>34.1</td><td></td></tr><tr><td>125</td><td>467</td><td>411</td><td>17.3</td><td>40.3</td><td></td></tr><tr><td>150</td><td>419</td><td>399</td><td>20.4</td><td>46.7</td><td></td></tr></table>

# 3.2.2.31 合金棒材，经不同温度稳定化处理后的高温瞬时拉伸性能见表3-25。

表325  

<table><tr><td rowspan="2">状态</td><td rowspan="2">d/mm</td><td colspan="2">稳定化处理制度</td><td rowspan="2">试验温度/℃</td><td rowspan="2">σ1/MPa</td><td rowspan="2">σp/MPa</td><td rowspan="2">δ2/%</td><td rowspan="2"></td></tr><tr><td>θ/C</td><td>t/h</td></tr><tr><td rowspan="3">T73</td><td rowspan="3">80</td><td>100</td><td>50</td><td>100</td><td>472</td><td>139</td><td>14.2</td><td>3.</td></tr><tr><td>125</td><td>50</td><td>125</td><td>132</td><td>412</td><td>17.4</td><td>1.</td></tr><tr><td>150</td><td>50</td><td>150</td><td>373</td><td>357</td><td>22.7</td><td>34.</td></tr><tr><td rowspan="3">CGS3</td><td rowspan="3">100</td><td>100</td><td>30</td><td>100</td><td>510</td><td>477</td><td>14.7</td><td>3.</td></tr><tr><td>125</td><td>50</td><td>125</td><td>468</td><td>412</td><td>17.5</td><td>3.</td></tr><tr><td>150</td><td>50</td><td>150</td><td>393</td><td>376</td><td>21.7</td><td>46.</td></tr></table>

注：都为1个试样的平均值

# 3.2.2.32 T73状态合金大型模锻件，在不同温度下的高温瞬时拉伸性能见表3-26

表3-26  

<table><tr><td>θ/°C</td><td>试样方向</td><td>试样部位</td><td>σb/MPa</td><td>σp2/MPa</td><td>δ</td><td>n</td><td>θc</td><td>试样方向</td><td>试样部位</td><td>σb/MPa</td><td>σp2/MPa</td><td>δ</td></tr><tr><td>100</td><td rowspan="3">纵向</td><td>445</td><td>405</td><td>14</td><td>3</td><td>1000</td><td rowspan="3">横向</td><td rowspan="3">腹板</td><td>450</td><td>425</td><td>16</td><td></td></tr><tr><td>125</td><td>420</td><td>395</td><td>14</td><td>3</td><td>125</td><td>420</td><td>405</td><td></td><td></td></tr><tr><td>150</td><td>390</td><td>380</td><td>13</td><td>3</td><td>150</td><td>395</td><td>380</td><td></td><td></td></tr></table>

# 3.2.2.33 T73状态合金大型模锻件，经不同温度稳定化处理后的高温瞬时拉伸性能见表3-27。

表327  

<table><tr><td rowspan="2" colspan="2">稳定化处理制度</td><td rowspan="2">θ/°C</td><td rowspan="2">试样方向</td><td>σh</td><td>σ1</td><td>δ/°C</td><td>n</td><td colspan="2">稳定性处理制度</td><td rowspan="2">θ/°C</td><td rowspan="2">试样方向</td><td>σh</td><td>σP</td><td rowspan="2">c</td><td rowspan="2"></td></tr><tr><td colspan="3">MPa</td><td>g/°C</td><td colspan="2">t/h</td><td colspan="2">MPa</td></tr><tr><td rowspan="2">125</td><td rowspan="2">50</td><td rowspan="2">125</td><td>纵向</td><td>425</td><td>405</td><td>13</td><td>x</td><td>||</td><td></td><td>纵向</td><td>375</td><td>365</td><td>1</td><td></td><td></td></tr><tr><td>横向</td><td>430</td><td>415</td><td>15</td><td>y</td><td>||</td><td></td><td>横向</td><td>380</td><td>365</td><td>1</td><td></td><td></td></tr></table>

# 3.2.2.34 CGS3状态合金大型模锻件，在不同温度下的高温瞬时拉伸性能见表3-28.

3.2.2.35 CGS3状态合金大型模锻件，经不同温度稳定化处理后的高温瞬时拉伸性能见表

表 $3 - 28^{3}$   

<table><tr><td>试样方向</td><td>σb/MPa</td><td>σp</td><td>MPa</td><td>δc/%</td><td>n</td><td>θC</td><td>试样方向</td><td>σb/MPa</td><td>σp</td><td>MPa</td><td>δc</td><td>n</td></tr><tr><td>100</td><td>500</td><td>175</td><td>15</td><td>3</td><td>100</td><td rowspan="3">横向</td><td rowspan="3">505</td><td rowspan="3">475</td><td rowspan="3"></td><td rowspan="3"></td><td rowspan="3"></td><td rowspan="3"></td></tr><tr><td>25</td><td>470</td><td>150</td><td>16</td><td>3</td><td>125</td></tr><tr><td>150</td><td>435</td><td>415</td><td>14</td><td>3</td><td>150</td></tr></table>

表3-29  

<table><tr><td colspan="2">稳定化处理制度</td><td>θ·t/h</td><td>试样方向</td><td>σ1σn·MPa</td><td>δ/°</td><td>n</td><td colspan="2">稳定性处理制度</td><td>θ·t/h</td><td>试样方向</td><td>σrσp·MPa</td><td>σrσp·t/h</td><td></td><td></td><td></td></tr><tr><td rowspan="2">125</td><td rowspan="2">50</td><td rowspan="2">125</td><td>纵向</td><td>480</td><td>465</td><td>15</td><td>3</td><td rowspan="2">150</td><td rowspan="2">50</td><td rowspan="2">150</td><td>纵向</td><td>405</td><td>390</td><td>10</td><td rowspan="2">1</td></tr><tr><td>横向</td><td>475</td><td>155</td><td>14</td><td>3</td><td>横向</td><td>405</td><td>395</td><td>10</td></tr></table>

# 3.2.2.36 T6状态合金直径 $d25\mathrm{mm}$ 棒材的低温拉伸性能见表3-30。

表3-30  

<table><tr><td>θ(°)</td><td>σh/MPa</td><td>1</td><td>δ/°</td><td>1</td><td>n</td></tr><tr><td>···</td><td>680</td><td colspan="2">6.9</td><td></td><td></td></tr></table>

# 3.2.2.37 T6状态合金前起落架下接头自由锻件的低温拉伸性能见表3-31。

表3-31  

<table><tr><td>θt</td><td>σ1/MPa</td><td>δt/°</td><td>n</td><td>θt+1</td><td>σb MPa</td><td>δ%</td><td>n</td></tr><tr><td>20</td><td>550</td><td>11.5</td><td>55</td><td rowspan="2">10</td><td rowspan="2">7.5</td><td rowspan="2">-1</td><td rowspan="2">5</td></tr><tr><td>20</td><td>560</td><td>7.8</td><td>5</td></tr></table>

# 3.2.2.38 温度对T6状态合金各种产品的拉伸强度的影响见图3-9.

# 3.2.2.39 温度对T6状态合金各种产品的拉伸屈服强度的影响见图3-10。

图片摘要：该图主要展示 3 31。
![](images/493a1d7de3b24c8e068fdddaac9b293c773c3b418ffcd95835e9bdbbcf01a637.jpg)  
图39 温度对7A09T6状态合金各种产品的拉伸强度的影响

图片摘要：该图主要展示 39 温度对7A09T6状态合金各种产品的拉伸强度的影响。
![](images/84d022ad18a8cc3dbbff16c39a31603a6f85b2d8e6118569340302060f413815.jpg)  
图31 温度对7A09T6状态合金各中产品拉伸屈服强度的影响

# 3.2.3 压缩性能

# 3.2.3.1 合金不同状态的大型模锻件的压缩性能见表3-32。

表332  

<table><tr><td>状态</td><td>试样方向</td><td>σP0.01/MPa</td><td>σP0.2/MPa</td><td>σP0.7/MPa</td><td>σP0.85/MPa</td></tr><tr><td rowspan="3">T73</td><td>纵向</td><td>430</td><td>470</td><td>475</td><td>470</td></tr><tr><td>横向</td><td>410</td><td>465</td><td>470</td><td>460</td></tr><tr><td>高向</td><td>360</td><td>415</td><td>420</td><td>405</td></tr><tr><td rowspan="3">CGS3</td><td>纵向</td><td>480</td><td>530</td><td>535</td><td>525</td></tr><tr><td>横向</td><td>475</td><td>530</td><td>535</td><td>525</td></tr><tr><td>高向</td><td>415</td><td>475</td><td>480</td><td>460</td></tr></table>

3.2.3.2 合金直径 $d80\mathrm{mm}$ 棒材的压缩应力-应变曲线见图3-11。  
3.2.3.3 合金大型锻件的压缩应力-应变曲线见图3-12。

图片摘要：该图主要展示 332。
![](images/4281d0497a0c2e0cbef8b7814dbe4670fa175036310d5f9d6b0fb476a1179b40.jpg)  
直径 $d80\mathrm{mm}$ .每条曲线是一个试样的结果  
图3-11 7A09T6状态合金棒材的压缩应力·应变曲线

图片摘要：该图主要展示 3 11 7A09T6状态合金棒材的压缩应力·应变曲线。
![](images/724b98e54bc27fa39700a2e47cd1733d0f8eeae61d4718bb36e44d9cea9139b4.jpg)  
机翼前梁大型模锻件  
图3-12 7A09T73状态合金大型模银件的压缩应力应变曲线

3.2.3.4CGS3状态合金大型模锻件(机翼前梁)的压缩应力-应变曲线见图3-13。  
3.2.3.5 温度对T6状态合金各种产品压缩屈服强度的影响见图314

图片摘要：该图主要展示 3 12 7A09T73状态合金大型模银件的压缩应力应变曲线。
![](images/a5edc2780cda41397c020b0d348c3b871cc68117329841c464f201dd3bf99e6b.jpg)  
图313 7A09CGS3状态合金大型模锻件的压缩应力-应变曲线

图片摘要：该图主要展示 313 7A09CGS3状态合金大型模锻件的压缩应力 应变曲线。
![](images/2b5f2ed6eecde9ae6321d84fd58a5f1baabe47ca5cda6abd36e209b8cdaa31e1.jpg)  
图311温度对7A09T6状态合金各中产品压缩屈服强度的影响

# 3.2.4 冲击性能

3.2.4.1 合金不同状态棒材的U型缺口试样的冲击性能见表3-33。

表3-33  

<table><tr><td>状态</td><td>d/mm</td><td>θ/°</td><td>试样方向</td><td>uKU(kJ/m2)</td><td>A</td></tr><tr><td rowspan="2">T73</td><td rowspan="2">80</td><td rowspan="2">室温</td><td>纵向</td><td>145</td><td></td></tr><tr><td>径向</td><td>35</td><td></td></tr><tr><td>CGS3</td><td>100</td><td>室温</td><td>纵向</td><td>136</td><td></td></tr></table>

3.2.4.2 合金不同状态自由锻件的U型缺口试样的冲击韧性见表3-34。

表3-34.2-6  

<table><tr><td>状态</td><td>品种</td><td>θ/°C</td><td>试样方向</td><td>dKv/(kJ/m2)</td><td>n</td></tr><tr><td rowspan="6">16</td><td rowspan="6">&lt;30kg自由锻件</td><td rowspan="3">20</td><td>纵向</td><td>160</td><td>5</td></tr><tr><td>横向</td><td>57</td><td>5</td></tr><tr><td>高向</td><td>51</td><td>5</td></tr><tr><td>-20</td><td>纵向</td><td>127</td><td>5</td></tr><tr><td>-40</td><td rowspan="2">纵向</td><td>24</td><td>5</td></tr><tr><td>-50</td><td>18</td><td>5</td></tr><tr><td rowspan="3">T73</td><td rowspan="3">600kg自由锻件</td><td rowspan="3">20</td><td>纵向</td><td>185</td><td>5</td></tr><tr><td>横向</td><td>12</td><td>5</td></tr><tr><td>高向</td><td>14</td><td>5</td></tr></table>

3.2.4.3 合金不同状态大型模锻件的U型缺口试样的冲击韧性见表335。

表3 $35^{1}$   

<table><tr><td>零件</td><td>状态</td><td>试样方向</td><td>aRt/(kJ/m2)</td><td>n</td><td>零件</td><td>状态</td><td>试样方向</td><td>aRt/(kJ/m)</td><td>n</td></tr><tr><td rowspan="3">机翼前梁</td><td rowspan="3">T73</td><td>纵向</td><td>137</td><td rowspan="2">3</td><td rowspan="3">机翼前梁</td><td rowspan="3">CGS3</td><td>纵向</td><td>118</td><td>3</td></tr><tr><td>横向</td><td>118</td><td>横向</td><td>98</td><td>3</td></tr><tr><td>高向</td><td>39</td><td>3</td><td>高向</td><td>29</td><td>3</td></tr></table>

# 3.2.5 扭转与剪切性能

3.2.5.1 合金不同状态及不同产品的扭转性能见表3-36

表336  

<table><tr><td>品种</td><td>状态</td><td>δ或d/mm</td><td>τb MPa</td><td>τp/MPa</td><td>τ3/MPa</td><td>n</td></tr><tr><td rowspan="3">棒材</td><td>7A09T6</td><td>25</td><td>105</td><td>275</td><td>300</td><td>4</td></tr><tr><td>7A09T73</td><td>80</td><td>391</td><td>204</td><td>254</td><td>4</td></tr><tr><td>7A09CGS3</td><td>100</td><td>419</td><td>225</td><td>278</td><td>4</td></tr><tr><td rowspan="2">大型模锻件</td><td>7A09T73</td><td rowspan="2">-</td><td>540</td><td>205</td><td>260</td><td>5</td></tr><tr><td>7A09CGS3</td><td>420</td><td>235</td><td>290</td><td>5</td></tr></table>

3.2.5.2 温度对T6状态合金各种产品剪切强度的影响见图3-15。  
3.2.6 应力集中  
3.2.6.1 T6状态合金板材侧缺口试样的拉伸强度见表3-37。

图片摘要：该图主要展示 336。
![](images/d91644b8d1ec4b4b5db6ce170925667bea099c446dfa91e73af7703b4daa8000.jpg)  
图3-15 温度对T6状态合金各种产品剪切强度的影响

表3 $37^{16}$   

<table><tr><td>品种</td><td>δ/mm</td><td>试样方向</td><td>σr/MPa</td><td>σbH MPa</td><td>x延伸</td></tr><tr><td rowspan="2">薄板</td><td rowspan="2">2.0</td><td>纵向</td><td>510</td><td>415</td><td></td></tr><tr><td>横向</td><td>520</td><td>450</td><td></td></tr><tr><td>厚板</td><td>5.5</td><td>横向</td><td>560</td><td>110</td><td></td></tr></table>

注：i 每边侧缺口深度皆为试样工作部分宽的四分之一  
2 缺口尖角半径小于 $0.02\mathrm{mm}$

# 3.2.6.2 T6状态合金前起落架下接头自由锻件的缺口试样的拉伸强度见表3-38。

表3-38  

<table><tr><td>应力集中系数Kt</td><td>σbH/MPa</td><td>n</td><td>应力集中系数K</td><td>σbH, MPa</td><td>,</td></tr><tr><td>2</td><td>790</td><td>5</td><td>1</td><td>750</td><td>.</td></tr><tr><td>3</td><td>770</td><td>5</td><td>7</td><td>705</td><td>.</td></tr></table>

# 3.2.6.3 合金 $600\mathrm{kg}$ 重的大型自由锻件不同状态的缺口试样的抗拉强度见表3.39。

表3-39  

<table><tr><td rowspan="2">应力集中系数K1</td><td colspan="2">σbH/MPa</td><td rowspan="2">n</td><td rowspan="2">应力集中系数K2</td><td colspan="2">σbH/MPa</td></tr><tr><td>T73</td><td>T6</td><td>T73</td><td>T6</td></tr><tr><td>2</td><td>560~590/570</td><td>790</td><td>5</td><td>4</td><td>510~550/545</td><td>7.00</td></tr><tr><td>3</td><td>545~555/550</td><td>770</td><td>5</td><td>5</td><td>530~545/535</td><td>700</td></tr></table>

# 3.3 持久和蠕变性能

# 3.4 疲劳性能

# 3.4.1 高周疲劳

3.4.1.1 T6状态合金直径 $d25\mathrm{mm}$ 棒材的 $P - S - N$ 曲线见图3-16.  
3.4.1.2 T6状态合金直径 $d25\mathrm{mm}$ 棒材缺口试样的 $P - S - N$ 曲线见图3-17。  
3.4.1.3 T6状态合金直径 $d25\mathrm{mm}$ 棒材光滑试样的疲劳曲线见图3-18。  
3.4.1.4 T6状态合金直径 $d25\mathrm{mm}$ 棒材缺口试样的疲劳曲线见图3-19。

图片摘要：该图主要展示 316 7A09T6状态合金棒材的 曲线。
![](images/be53a31cca34cad264db611070455bf4777d67ba91e1167d3904ef1551125064.jpg)  
图316 7A09T6状态合金棒材的 $P - S - N$ 曲线

图片摘要：该图主要展示 316 7A09T6状态合金棒材的 曲线。
![](images/39db1e19a31dd23c3765e3458cc3157f6c5470d528d95b7f2db7ea3b37afa6f4.jpg)  
图3-17 7A09T6状态合金棒材缺口试样P.S-N曲线

图片摘要：该图主要展示 3 17 7A09T6状态合金棒材缺口试样P.S N曲线。
![](images/9b4463530e9e3012568f45b9cd275bb102675dc731e321f22bfae837c38d8ad1.jpg)  
图3-18 7A09T6状态合金棒材的光滑试样的疲劳曲线！

3.4.1.5 T6状态合金直径 $d25\mathrm{mm}$ 棒材缺口试样的等寿命疲劳曲线见图3-20。

图片摘要：该图主要展示 3 18 7A09T6状态合金棒材的光滑试样的疲劳曲线！。
![](images/ef29e83af70a400bb10dd38eb4a7be08e0673883bab26abb174191f2f3e2ed2a.jpg)  
棒材直径 $d25\mathrm{mm}$ ；纵向试样：  
轴向加载； $f = 160\mathrm{Hz};K_{\mathrm{c}} = 2.4$

图3-19 7A09T6状态合金直径 $d25\mathrm{mm}$ 棒材缺口试样的疲劳曲线

图3-20 7A09T6状态合金棒材缺口试样的等寿命疲劳曲线  
图片摘要：该图主要展示 3 20 7A09T6状态合金棒材缺口试样的等寿命疲劳曲线。
![](images/c669ab7baa025890832eedd7c6785e5a255728c77b68f8ab32ba451ede3f692f.jpg)  
棒材直径 $d25\mathrm{mm}$ ；纵向圆形试样；K.2.4  
轴向加载： $f = 166\mathrm{Hz};\sigma_{m} = 0,69,137,206\mathrm{MPa}$

3.4.1.6 CGS3状态合金棒材光滑及缺口试样的疲劳曲线见图3-21。

图片摘要：该图主要展示 3 20 7A09T6状态合金棒材缺口试样的等寿命疲劳曲线。
![](images/05353b10c36ef893f4f0f79afd4c4231d2407e0d3c25678b42387fb10c105daf.jpg)  
棒材直径 $d100\mathrm{mm}$ ；纵向试样： $\sigma_{b} = -567\mathrm{MPa}$   
轴向加载： $f = 100 \sim 24.0\mathrm{Hz}$

图3-21 7A09CGS3状态合金棒材光滑及缺口试样的疲劳曲线

# 3.4.1.7 T73状态合金前起落架外筒自由锻件的疲劳曲线见图3-22.

图3-22 7A09T73状态合金自由锻件的疲劳曲线  
图片摘要：该图主要展示 3 22 7A09T73状态合金自由锻件的疲劳曲线。
![](images/9834ab92cb2be61744b6e02ba6116e91167d05d83930dbc36e518c4ac3620d94.jpg)  
前起落架外筒自由锻件：  
测试部位厚度 $\delta 330\mathrm{mm}$   
纵向圆试样；轴向加载；

$$
k = - 1:
$$

$$
f = 1 6 6 \mathrm {H z}:
$$

同图给出了7075Γ6状态锻件的疲劳曲线，供比较

3.4.1.8 T73状态合金机翼前梁大型模锻件光滑试样的疲劳曲线见图3-23。  
3.4.1.9 T73状态合金机翼前梁大型模锻件光滑试样的等寿命疲劳曲线见图3-24。  
3.4.1.10 T73状态合金机翼前梁大型模锻件缺口试样的疲劳曲线见图3-25。

图片摘要：该图主要展示 3 23 7A09T73状态合金模锻件光滑试样的疲劳曲线。
![](images/b0ec826b3c2babe444adf57d003e2e441ef01f9eba3314de6685018cca30aad9.jpg)  
图3-23 7A09T73状态合金模锻件光滑试样的疲劳曲线

图片摘要：该图主要展示 3 23 7A09T73状态合金模锻件光滑试样的疲劳曲线。
![](images/089f3b3531fc4b1373d8b5874d97cfe68eef296b48b58764bdb893378c12a4d0.jpg)  
图3-24 7A09T73状态合金模锻件光滑试样的等寿命曲线

图片摘要：该图主要展示 3 24 7A09T73状态合金模锻件光滑试样的等寿命曲线。
![](images/439eec409baa8064d6101d24c94be11ea981003134c3edee4d6008dd656aa160.jpg)  
机翼前梁大型模锻件：纵向试杆：  
$\sigma_{\mathrm{b}}$ 52LMpa;   
$K = 3$ ：轴向加载； $f = 135\mathrm{Hz}$

图3-25 7A09T73状态合金模锻件缺口试样的疲劳曲线

3.4.1.11 T73状态合金机翼前梁大型模锻件缺口试样的等寿命疲劳曲线见图326.

图3-26 7A09T73状态合金模锻件缺口试样的等寿命疲劳曲线  
图片摘要：该图主要展示 3 26 7A09T73状态合金模锻件缺口试样的等寿命疲劳曲线。
![](images/e31db1cb2ae405df407f3b9fc02594b1ecdb9210e71ad2238a60206e2dbbf4f8.jpg)  
机翼前梁模锻件； $s_1 = 321\mathrm{MPa}$ ；纵向试样  
轴向加载： $K_{1} = 3, f = 1.3 \mathrm{~Hz}; R = 0.1, 1.5, -1$

3.4.1.12 CGS3状态合金机翼前梁大型模锻件，光滑试样的疲劳曲线见图327。

图片摘要：该图主要展示 3 26 7A09T73状态合金模锻件缺口试样的等寿命疲劳曲线。
![](images/a1c9992a238ba4d1f8fc489a528efcb8d5bf905b416a2ef148429920a6e27577.jpg)  
机翼前梁模锻件： $\sigma_{\mathrm{c}} = 5.66\mathrm{MPa}$ ；纵向试样  
轴向加载： $K_{1}\sim 1$ . $f = 133\mathrm{Hz}$

图3-27 7A09CGS3状态合金模锻件光滑试样的疲劳曲线

3.4.1.13 CGS3状态合金机翼前梁大型模锻件，光滑试样的等寿命疲劳曲线见图3-28

图3-28 7A09CGS3状态合金模锻件光滑试样的等寿命疲劳曲线]  
图片摘要：该图主要展示 3 28 7A09CGS3状态合金模锻件光滑试样的等寿命疲劳曲线]。
![](images/94b401a4ad57ec62dae7c76752a2b79b2f21a8c9877f2562bf184a4b227ffdcc.jpg)  
机翼前梁模锻件： $\sigma_{\mathrm{b}} = \tilde{\sigma} 66\mathrm{MPa}$ ；纵向试样；  
$K_{\mathrm{v}} = 1$ ；轴向加载： $R = 0.1, 0.5, -1; f = 133\mathrm{Hz}$

3.4.1.14 CGS3状态合金机翼前梁大型模锻件，缺口试样的疲劳曲线见图329。

图片摘要：该图主要展示 3 28 7A09CGS3状态合金模锻件光滑试样的等寿命疲劳曲线]。
![](images/24278afaf0635582a0411eb2773220cf3995eae948fbd101752578882ea9f87c.jpg)  
机翼前梁模锻件； $\sigma_{\mathrm{h}} = 566\mathrm{MPa}$ ；纵向试样：  
$K_{1} = 3$ ：轴向加载： $R = (0.1,0.5, - 1,f = -133\mathrm{Hz}$

图3-29 7A09CGS3状态合金模锻件缺口试样的疲劳曲线

3.4.1.15 CGS3状态合金机翼前梁大型模锻件，缺口试样的等寿命疲劳曲线见图3-30。

图3-30 7A09CGS3状态合金模锻件缺口试样的等寿命疲劳曲线  
图片摘要：该图主要展示 3 30 7A09CGS3状态合金模锻件缺口试样的等寿命疲劳曲线。
![](images/cac61561e836787b5b67532c07837b93c5c4d7b93fe200a92e0073083852580d.jpg)  
机翼前梁模锻件； $\sigma_{\mathrm{b}} = 566\mathrm{MPa}$ ：纵向试样：  
$K = 3$ 轴向加载； $R\cdot 0.1,0.5,\dots ;f = 133\mathrm{Hz}$

# 3.4.2 低周疲劳

3.4.2.1 T6状态合金厚度 $\delta 2\mathrm{mm}$ 的包铝板材不同 $K$ 值不同温度下的低周轴向拉伸疲劳见表。

表3-40  

<table><tr><td>\( \mathrm{t}/\mathrm{h} \)</td><td>\( {\sigma }_{\mathrm{{FH}}}/\mathrm{{MPa}} \)</td><td>K</td><td>\( {f}^{\prime }\left( {\text{周}/\mathrm{{min}}}\right) \)</td><td>\( N \)</td><td>注</td></tr><tr><td></td><td></td><td>0.5</td><td>10</td><td>12590</td><td></td></tr><tr><td>20</td><td>515</td><td>0.7</td><td>10</td><td>6050</td><td></td></tr><tr><td></td><td></td><td>-</td><td>10</td><td>3140</td><td>\( N \) 是 \( K = {0.7} \) 时进行 \( {2000}\mathrm{\;h} \) ,增 \( \mathrm{k} \)</td></tr><tr><td>\( {12}^{ - } \)</td><td>465</td><td>--</td><td>10</td><td>2890</td><td>\( K = {0.8} \) ,进行 1000 周,增大 \( k \)</td></tr><tr><td>150</td><td>430</td><td>-</td><td>10</td><td>3040</td><td>0.9 至断裂的总周数</td></tr></table>

# 3.4.2.2 T6状态合金厚度 $\delta 2\mathrm{mm}$ 包铝板材的低周轴向拉伸疲劳见表341。

表341  

<table><tr><td rowspan="2">时效制度</td><td rowspan="2">K</td><td rowspan="2">f/(周/min)</td><td colspan="2">试验应力/MPa</td><td rowspan="2">N</td><td rowspan="2">时效制度</td><td rowspan="2">K</td><td rowspan="2">f/(周/min)</td><td colspan="2">试验应力/MPa</td></tr><tr><td>max</td><td>min</td><td>max</td><td>min</td></tr><tr><td>135℃,8h</td><td>0.7</td><td>10</td><td>360</td><td>36</td><td>4120</td><td>冶金厂处理</td><td>0.85</td><td>10</td><td>450</td><td>4</td></tr><tr><td>135℃,16h</td><td>0.7</td><td>10</td><td>375</td><td>37</td><td>5200</td><td>用户处理</td><td>0.85</td><td>10</td><td>445</td><td>4</td></tr></table>

注：前两次是横向试样，后两次为纵向试样。

# 3.4.2.3 不同热处理制度的T6状态合金板材的低周轴向拉伸疲劳见表342。

表342  

<table><tr><td rowspan="2">品种</td><td rowspan="2">厚度/mm</td><td colspan="2">固溶处理</td><td colspan="2">时效制度</td><td rowspan="2">K</td><td rowspan="2">σm, MPa</td><td rowspan="2">N</td></tr><tr><td>θ/°C</td><td>t/min</td><td>θ/°C</td><td>t/h</td></tr><tr><td rowspan="2">包铝板</td><td rowspan="2">2.0</td><td rowspan="4">460</td><td rowspan="4">10</td><td rowspan="2">130</td><td rowspan="2">16</td><td rowspan="2">0.7</td><td rowspan="2">370</td><td rowspan="2">-20</td></tr><tr></tr><tr><td rowspan="2">不包铝板</td><td rowspan="2">5.5</td><td rowspan="2">135</td><td>8</td><td>0.7</td><td>365</td><td>-210</td></tr><tr><td>16</td><td>0.7</td><td>380</td><td>-5</td></tr><tr><td rowspan="2">包铝板</td><td rowspan="2">2.0</td><td rowspan="4">170</td><td rowspan="4">10</td><td rowspan="2">130</td><td rowspan="2">16</td><td rowspan="2">0.7</td><td rowspan="2">375</td><td rowspan="2">-1</td></tr><tr></tr><tr><td rowspan="2">不包铝板</td><td rowspan="2">5.5</td><td rowspan="2">135</td><td>8</td><td>0.7</td><td>370</td><td>-9</td></tr><tr><td>16</td><td>0.7</td><td>395</td><td>-15</td></tr></table>

# 3.4.2.4 T6状态合金直径 $d25\mathrm{mm}$ 棒材经不同表面处理后的低周轴向拉伸疲劳见图3-31。

# 3.4.2.5 不同状态的自由锻件的低周轴向拉伸疲劳见表3-43。

表3-432.6.4]  

<table><tr><td>品种</td><td>质量/kg</td><td>状态</td><td>试样方向</td><td>K</td><td>σmax/MPa</td><td>N</td><td>n</td></tr><tr><td rowspan="6">前起落架下接头</td><td rowspan="6">&lt;30</td><td rowspan="6">T6</td><td rowspan="2">纵向</td><td>0.7</td><td>475</td><td>1200</td><td>3</td></tr><tr><td>0.5</td><td>340</td><td>5100</td><td>3</td></tr><tr><td rowspan="2">横向</td><td>0.7</td><td>435</td><td>1200</td><td>3</td></tr><tr><td>0.5</td><td>315</td><td>&gt;3200</td><td>3</td></tr><tr><td rowspan="2">高向</td><td>0.7</td><td>420</td><td>1100</td><td>3</td></tr><tr><td>0.5</td><td>300</td><td>5300</td><td>3</td></tr><tr><td rowspan="4">前起落架外筒</td><td rowspan="4">600</td><td rowspan="4">T73</td><td rowspan="2">纵向</td><td>9.7</td><td>400</td><td>2600</td><td>7</td></tr><tr><td>0.5</td><td>285</td><td>9600</td><td>7</td></tr><tr><td rowspan="2">横向</td><td>0.7</td><td>365</td><td>1800</td><td>7</td></tr><tr><td>0.5</td><td>260</td><td>8300</td><td>7</td></tr></table>

图片摘要：该图主要展示 3 432.6.4]。
![](images/1b7f0db24532d35e4a37e81d30697f26edd6a373e6700321782196a9c16163b3.jpg)  
图331 7A09T6状态合金棒材经 $j$ 表面处理后的低周轴向拉伸疲劳

3.4.2.6 CGS3状态合金机翼前梁大型模锻件，低循环疲劳(应变疲劳)曲线见图3-32

# 3.5 弹性性能

# 3.5.1 弹性模量

3.5.1.1 合金的拉伸弹性模量 $E = 71\mathrm{GPa}^{\dagger \ddagger}$ 。压缩弹性模量 $E_{t} = 74\mathrm{GPa}^{\dagger 3}$ 。

3.5.1.2 合金包铝产品的拉伸弹性模量分为两个阶段。在未超过包铝层的弹性模量之前为第一阶段，其数值为 $71\mathrm{GPa}$ 。超过包铝层的弹性模量之后为第二阶段，基数值为： $71 \times (1$ 包铝层所占截面的比例数） $\mathrm{GPa}$ 。

3.5.1.3 温度对T6状态合金各种产品的拉伸弹性模量及压缩弹性模量的影响见图3-33。

图片摘要：该图主要展示 3 33 温度对7A09Γ6状态合金各种产品打弹性模量及压缩弹性模量的影响。
![](images/b788319741c17b15931bd47324a8edbb413fb468f4ddb566847a14164647a384.jpg)  
机翼前梁模锻件；纵向试样：室温；轴向应变控制 $R_{\mathrm{c}} = -1$ ；加载波形；三角波； $f = 6\sim 50$ 周/min $\varepsilon_{\mathrm{c}}:\Delta \varepsilon_{\mathrm{c}}22N_{\mathrm{f}}X;\Delta \varepsilon_{\mathrm{c}} / 2 - 2N_{\mathrm{f}};\Delta \varepsilon_{\mathrm{p}} / 2 - 2N$

图3-33 温度对7A09Γ6状态合金各种产品打弹性模量及压缩弹性模量的影响  
图片摘要：该图主要展示 3 33 温度对7A09Γ6状态合金各种产品打弹性模量及压缩弹性模量的影响。
![](images/664ad7d7103b4660872608ae2b04170905c939b7babe056a5f24f0db25a20781.jpg)  
图332 7A09CGS3状态合金模锻件低循环疲劳曲线

3.5.2 切变模量 T6状态合金的切变模量 $G = 26.5\mathrm{GPa}^{-1}$

3.5.3 泊松比 T6状态合金的泊松比 $\mu = -0.33^{\circ}$

# 3.6 断裂性能

# 3.6.1 断裂韧度

3.6.1.1 T6状态合金板材的平面应力断裂韧度见表341，

表3-44 1718  

<table><tr><td>试样型式</td><td>试样方向</td><td>δ/ mm</td><td>试样宽度, mm</td><td>K1/(MN·m-1)</td><td>试样型式</td><td>试样方向</td><td>δ/ mm</td><td>试样宽度, mm</td></tr><tr><td>L.T</td><td>120</td><td>59.0</td><td>-</td><td>-</td><td>-</td><td>-</td><td>-</td><td>-</td></tr><tr><td>I-L</td><td>120</td><td>54.0</td><td>-</td><td>-</td><td>-</td><td>-</td><td>-</td><td>-</td></tr><tr><td>CCT</td><td>150</td><td>62.5</td><td>-</td><td>-</td><td>-</td><td>-</td><td>-</td><td>-</td></tr><tr><td rowspan="3">CS</td><td>90</td><td>50.0</td><td>-</td><td>-</td><td>-</td><td>-</td><td>-</td><td>-</td></tr><tr><td>65</td><td>63.0</td><td>-</td><td>-</td><td>-</td><td>-</td><td>-</td><td>-</td></tr><tr><td></td><td>64.5</td><td>-</td><td>-</td><td>-</td><td>-</td><td>-</td><td>-</td></tr></table>

3.6.1.2 合金不同状态不同品种的平面应变断裂韧度见表345。  
3.6.1.3 T6状态合金板材的表面裂纹断裂韧度见表346。

表3-45-2.3.6-9：  

<table><tr><td rowspan="2">材料</td><td rowspan="2">状态</td><td rowspan="2">试样方向</td><td colspan="2">试样尺寸/mm</td><td rowspan="2">Km/(MN/m2)</td><td rowspan="2">n</td></tr><tr><td>厚度</td><td>宽度</td></tr><tr><td>d80mm棒材</td><td>T6</td><td>L T</td><td>25</td><td>50</td><td>40</td><td>3</td></tr><tr><td>自由锻件&lt;30kg</td><td rowspan="2">T73</td><td rowspan="2">R-L</td><td rowspan="2">30</td><td rowspan="2">60</td><td>31</td><td>4</td></tr><tr><td>d80mm棒材</td><td>20.7</td><td>5</td></tr><tr><td>d1.0mm棒材</td><td>CGS3</td><td>R L</td><td>30</td><td>60</td><td>21.9</td><td>5</td></tr><tr><td rowspan="2">自由锻件</td><td rowspan="2">T73</td><td>L-S</td><td rowspan="2">22</td><td rowspan="2">44</td><td>37.2</td><td>9</td></tr><tr><td>S-L</td><td>22.3</td><td>8</td></tr><tr><td rowspan="2">模锻件</td><td rowspan="2">T73</td><td>L-T</td><td rowspan="2">-</td><td rowspan="2">-</td><td>42.8</td><td>7</td></tr><tr><td>T-L</td><td>31.6</td><td>9</td></tr><tr><td rowspan="2">机翼前梁</td><td rowspan="2">CGS3</td><td>L-T</td><td rowspan="2">-</td><td rowspan="2">-</td><td>35.8</td><td>7</td></tr><tr><td>T-L</td><td>25.1</td><td>8</td></tr></table>

表346  

<table><tr><td rowspan="2">试样型式</td><td>R</td><td>U</td><td>a</td><td>Kth(M·m-2)</td></tr><tr><td colspan="4">mm</td></tr><tr><td>1.77</td><td>30</td><td>2.60</td><td>5.89</td><td>27.9</td></tr><tr><td>1.87</td><td>20</td><td>2.49</td><td>4.93</td><td>28.8</td></tr></table>

# 3.6.1.4 T6状态合金板材的孔边角裂纹断裂韧度见表3-47。

表34719  

<table><tr><td rowspan="2">试样型式</td><td>B</td><td>W</td><td>D</td><td>a</td><td>c</td><td rowspan="2">Km(MN·m-1)</td></tr><tr><td colspan="5">mm</td></tr><tr><td>4.75</td><td>70.2</td><td>10.0</td><td>2.71</td><td>7.41</td><td>37.6</td><td></td></tr><tr><td>1.77</td><td>50.2</td><td>5.0</td><td>2.89</td><td>6.45</td><td>27.6</td><td></td></tr></table>

# 3.6.2 应力腐蚀断裂韧度 7A09铝合金不同品种的应力腐蚀断裂韧度见表3-48。

表3-48  

<table><tr><td>品种</td><td>状态</td><td>试样型式</td><td>KIS+(MN·m-2)</td><td>da/dt/(m/s)</td><td>n</td></tr><tr><td>d8mm棒材</td><td>T73</td><td rowspan="2">DCB</td><td>20.2&#x27;</td><td>1.3×10</td><td></td></tr><tr><td>d100mm棒材</td><td>CGS3</td><td>15.5</td><td>2.10×10&#x27;</td><td></td></tr><tr><td rowspan="2">机架前梁横锻件</td><td>T73</td><td rowspan="2">DCB</td><td>21.6</td><td>1.22×10&#x27;</td><td></td></tr><tr><td>CGS3</td><td>16.4</td><td>3.74×10&#x27;</td><td>1</td></tr></table>

1. 试样方向为RL。

# 3.6.3 疲劳裂纹扩展速率

3.6.3.1 前起落架外筒自由锻件的疲劳裂纹扩展速率见图3.34  
3.6.3.2 CGS3状态合金机翼前梁大型模锻件的疲劳裂纹扩展速率见图3-35、图3-36。

图片摘要：该图主要展示 3 347A09T73状态合金自由锻件的疲劳裂纹扩展速率。
![](images/033a991fba846e35d6f0da6a41ee7e5b3ed76c106d66c4d4a08ae3bf4b3f7275.jpg)  
图3-347A09T73状态合金自由锻件的疲劳裂纹扩展速率

图片摘要：该图主要展示 3 347A09T73状态合金自由锻件的疲劳裂纹扩展速率。
![](images/b1c91e1987f4099e63780ae648d5707384c9b2641bf573711a5c70827b10cdd6.jpg)  
图3-35 7A09CGS3状态合金模锻件（1.方向的疲劳裂纹扩展速率[9]

3.6.3.3 7A09铝合金机翼前梁模锻件的疲劳裂纹扩展速率见图3-37、

图片摘要：该图主要展示 3 35 7A09CGS3状态合金模锻件（1.方向的疲劳裂纹扩展速率[9]。
![](images/620dc7b40a40c19e7a8b7c87fd6dc6eb9502465781268be5e8b77beefd13fcab.jpg)  
图3.36 7A09CGS3状态合金模锻件（SL万向）的疲劳裂纹扩展速率

图片摘要：该图主要展示 3.36 7A09CGS3状态合金模锻件（SL万向）的疲劳裂纹扩展速率。
![](images/a2b35bc93badfb6f3c68f0067ab9d300aecaeecb6583309c5cd17ecb10ec60cd.jpg)  
图337 7A09铝合金机翼前梁楔锻件的疲劳裂纹扩展速率

# 4 组织结构

# 4.1 相变温度

# 4.2 时间温度-组织转变曲线

4.3 合金组织结构 合金由α相固溶体及第二相质点组成。第二相质点，按其生成机理可分为类第一类是初生的金属间化合物，有FeCrAl、FeAl、Mg、Si等。这些化合物在合金结晶时直接从液相生成，故尺寸较大，在光学显微镜下呈块状，继而在压力加工过程中被打碎，往往排列成串根据合金的铸造及加工条件不同，其尺寸约为 $0.5\sim 10~\mu \mathrm{m}$ 。加热时不溶于固溶体，故热处理不能使它们变化，这比第二相的存在，降低合金的断裂韧度。

第二类是含铬的弥散质点 $\mathrm{Al}_{12}\mathrm{Mg}_{2}\mathrm{Cr}$ 。它们是在合金均匀化时，压力加工前的加热时，以及固溶处理加热时，在高温下从固溶体中析出的。其尺寸约为 $0.05\sim 0.5\mu \mathrm{m}$ 。这些质点对合金再结晶和晶粒长大有明显的阻碍作用。

第三类是时效强化质点。合金固溶处理时，它们溶入固溶体中，时效时，它们从固溶体中析出形状和尺寸变化较大，是影响合金性能的重要因素。合金在T6状态时，强化质点主要是≤4nm的G·P区；在CGS3状态时，强化质点主要是5~6nm的η过渡相；在T73状态时，则是8~12nm的η过渡相及10~80nm的η相质点。

# 5 工艺性能与要求

# 5.1 成形性能

5.1.1 退火状态的成形性能, 接近于 2Al2 硬铝合金的成形性能, 在 $180 \sim 370$ (时具有良好的热成形性能  
5.1.2 新淬火状态的成形性能，与2Al2硬铝合金相似。

包铝板材固溶热处理后经不同时间停放的室温拉伸性能见表5-1其最大成形能力可在室温保持1h。

表5-1  

<table><tr><td>停放时间h</td><td>σh/MPa</td><td>δ1/%</td><td>n</td><td>停放时间h</td><td>σL MPa</td><td>δ1/%</td><td>n</td></tr><tr><td>0.5</td><td>325</td><td>19.0</td><td>3</td><td>8</td><td>340</td><td>18.0</td><td>:</td></tr><tr><td>1</td><td>330</td><td>18.3</td><td>3</td><td rowspan="2">12</td><td rowspan="2">350</td><td rowspan="2">17.0</td><td rowspan="2">:</td></tr><tr><td>2</td><td>325</td><td>18.0</td><td>3</td></tr><tr><td>4</td><td>330</td><td>18.0</td><td>3</td><td>23</td><td>385</td><td>17.0</td><td>:</td></tr></table>

如采用冷冻，则可分别保持以下时间：  
0C 24th   
7c 3d   
18c 7d

5.1.3 T6状态的成形能力 T6状态合金在室温下的成形能力较差。提高温度可以明显地改善其成形能力，可以在 $150 \sim 220^{\circ} \mathrm{C}$ 的温度范围内热成形。在此温度范围内的保温时间见图5-1。

5.1.4 合金板材在O状态及T6状态橡皮成形时，成形温度与弯曲系数的关系见图5-2。

5.1.5 T6状态薄板在不同成形温度下，弯曲系数与回弹系数的关系见图5-3。

5.1.6 合金的锻造温度范围为 $320 \sim 440^{\circ} \mathrm{C}$ 。开锻温度最好不超过 $400^{\circ} \mathrm{C}$ ，温度过高容易产生热脆。特别是用锤锻时更要注意。  
5.1.7 材料存在内应力时，切削加工后产生扭曲。板材、型材及棒材经固溶处理并淬火后，给出 $1.0\% \sim 2.5\%$ 的预拉伸，然后时效。这样可以消除内应力，避免加工后扭曲变形。

图片摘要：该图主要展示 517A09T6状态合金的成形温度与保持时间的关系[1]。
![](images/ec805a30eb3a19929479c02657f787e77aaa83e73ba4fa9fddb8e886b9aadaaf.jpg)  
图517A09T6状态合金的成形温度与保持时间的关系[1]

图片摘要：该图主要展示 517A09T6状态合金的成形温度与保持时间的关系[1]。
![](images/f34c48a74eddda37ce22856b282965336bfdd114386110424ceab91a507b8416.jpg)  
图527A09铝合金（）及T6状态薄板橡皮成形时成形温度与弯曲系数的关系

图片摘要：该图主要展示 527A09铝合金（）及T6状态薄板橡皮成形时成形温度与弯曲系数的关系。
![](images/9587e2198da9a0a5ab3a170f9d0b204c01359b1ac0e4fe53f95ec836e0cd17db.jpg)
