Repository: C-zj02/CFD-claw

<div align="center">

**English** | [中文](#中文版) | [Français](README_FR.md) | [Русский](README_RU.md) | [हिन्दी](README_HI.md) | [العربية](README_AR.md) | [Português](README_PT.md)

# 🚀 Claude Code Python

**A Complete Python Reimplementation Based on Real Claude Code Source**

*From TypeScript Source → Rebuilt in Python with ❤️*

***
**🔥 Active Development • New Features Weekly 🔥**

</div>

***

## 🎯 What is This?

**Clawd Code** is a **complete Python rewrite** of Claude Code, based on the **real TypeScript source code**.

File: RAG-data/中国航空材料手册(第2版) 第3卷 铝合金 镁合金401-579.pdf-be6d393c-fc41-47ad-b7fb-e250a1ebd045.md (part 7 of 9)
# 5.2 焊接性能
1.7.1 合金的熔炼和浇注应在同一坩埚内进行。如采取熔炼坩埚转注金属液到铸造坩埚的工艺，则会造成合金中锆的损失。锆的加入是在合金液升温到 $780 \sim 800^{\circ} \mathrm{C}$ 时，以镁-锆中间合金形式加入经彻底搅拌后对合金进行精炼。要用足够的熔剂来控制合金的氧化燃烧。  
1.7.2 合金制备过程中要防止铝、铁、硅、锰等元素沾污合金，因为这些元素会妨碍锆的晶粒细化效果。  
1.7.3 由于锆的溶解度低，且易与各种杂质元素形成化合物而损失，锆的加入量必须为合金中所要求含锆量的 $3 \sim 5$ 倍。

1.7.4 该合金晶粒的细化程度与合金中的溶解锆含量密切相关，所以熔炼技术和温度控制是极为重要的。  
1.8 应用概况与特殊要求  
1.8.1 合金已用于多种飞机机轮铸件，并可广泛用于各种飞机受力构件。

# 2 物理及化学性能

# 2-1 热性能

2.1.1 熔化温度范围 $560\sim 640$ （  
2.1.2 热导率 见表2-1。  
2.1.3 比热容 见表2-2、  
2.1.4 线膨胀系数 见表2-3。  
2.2 密度 $\rho = 1.82\mathrm{g / cm}^{1.2}$   
2.3 电性能 $20\mathrm{C}$ 时，电阻率

$$
\rho = 6 2 \mathrm {n} \Omega \cdot \mathrm {m} ^ {\prime}.
$$

2.4 磁性能 无磁性。  
2.5 化学性能

表2-1  

<table><tr><td>θ (°)</td><td>50</td><td>100</td><td>200</td></tr><tr><td>A/(W/(m·°))</td><td>11.</td><td>117</td><td>12°</td></tr></table>

表2-2  

<table><tr><td rowspan="2">\( \mu /\left( {\mathrm{J}/\left( {\mathrm{{kg}} \cdot  \left( \;\right) }\right) }\right) \)</td><td>20~100</td><td>\( {20} \sim  {240} \)</td></tr><tr><td>967</td><td>1000</td></tr></table>

表2-3  

<table><tr><td>\( H^{\prime }/C \)</td><td>20~400</td><td>21~300</td></tr><tr><td>\( a^{\prime }/10^{-6}C^{-1} \)</td><td>25.8</td><td>26.2</td></tr></table>

2.5.1 抗氧化性能 镁合金在空气中的燃点为 $400\mathrm{C}$ 和 $100\mathrm{C}$ 以上，但燃烧的难易程度还与材料本身的尺寸和形状有关。细小颗粒与粉尘状态的镁极易燃烧，机械加工和锯切时产生的细屑较大。着火的危险程度也低于粉末，但切屑一旦加热到燃点以上就容易燃烧。厚大截面的镁合金，只有在延长加热之后才燃烧。熔融镁合金与水接触产生剧烈反应，因此，危险性比其他金属大。  
2.5.2 耐腐蚀性能 镁在干燥空气中有很好的耐蚀性，但在潮湿空气、水（尤其是海水）中的化学性是不稳定的，与大多数无机酸相互作用剧烈。在工业气氛中，镁的耐腐蚀性与中碳钢相近。镁的氧化膜不致密，故须经表面处理后，方可在大气条件下长期使用。

镁合金对硒酸、氟化物、氢氟酸作用稳定，形成不溶性盐。与铝相反，镁合金不与苛性碱相互作用。在汽油、煤油、润滑油中也很稳定。镁是负电性最高的金属之一。不允许与铝（铝-镁合金除外）、铜合金、钢等零件直接接触装配，否则将导致电化学腐蚀。

铁、硅、铜、镍、氟化物和其他夹杂物以及某些铸造缺陷会降低镁合金的腐蚀稳定性。合金中的锆可消除杂质的有害作用并细化晶粒，从而大大提高合金的耐腐蚀能力。

# 3 力学性能

3.1 技术标准规定的性能 见表31。  
3.2 室温及各种温度下的力学性能  
3.2.1 硬度 室温硬度HBS62[]。

表3-1  

<table><tr><td>性能</td><td>σb/MPa</td><td>σ102/MPa</td><td>δ5/%</td><td>σ1/MPa</td><td>δ7/%</td><td>σb/MPa</td><td>δ9/%</td></tr><tr><td>试样型式</td><td></td><td></td><td></td><td></td><td></td><td></td><td></td></tr><tr><td>技术标准</td><td colspan="3">GB/T 1177-1991</td><td colspan="2">HB 964-1982</td><td>HB 965</td><td>1982</td></tr><tr><td>热处理状态</td><td colspan="7">T1</td></tr><tr><td>砂型单铸</td><td>≥235</td><td>≥140</td><td>≥5</td><td>≥235</td><td>≥5</td><td></td><td></td></tr><tr><td>铸件切取</td><td></td><td></td><td></td><td></td><td></td><td></td><td></td></tr><tr><td>平均值1</td><td>-</td><td>-</td><td></td><td>-</td><td></td><td>.206</td><td>.206</td></tr><tr><td>最小值2</td><td>-</td><td>-</td><td></td><td></td><td></td><td>.176</td><td>.176</td></tr></table>

11系指从铸件上切取的三根试样平均值。

2. 系指从铸件上切取的三根试样中，允许有一根低于平均值，但不低于最小值。

# 3.2.2 拉伸性能

# 3.2.2.1 室温拉伸性能

# 3.2.2.1.1 室温拉伸性能典型值见表3-2。

3.2.2.1.2 按技术标准检验批生产单铸试样拉伸性能统计结果见表3-3。

表3-2  

<table><tr><td colspan="6">铸造型式 热处理状态 - MPa</td></tr><tr><td>砂型单铸</td><td>7-1</td><td>2-7</td><td>102</td><td>173</td><td>...</td></tr></table>

表3-3  

<table><tr><td rowspan="2">铸造型式</td><td rowspan="2">热处理状态</td><td colspan="6">σ1 MPa</td><td rowspan="2">C1</td><td rowspan="2">t</td></tr><tr><td>A</td><td>B</td><td>X</td><td>min</td><td>max</td><td>s</td></tr><tr><td>砂型单铸</td><td>T1</td><td>225</td><td>234</td><td>257</td><td>230</td><td>285</td><td>13.2</td><td>0.051</td><td>710</td></tr><tr><td rowspan="2">铸造型式</td><td rowspan="2">热处理状态</td><td colspan="6">σ1 MPa</td><td rowspan="2">C1</td><td rowspan="2">n</td></tr><tr><td>X</td><td>min</td><td>max</td><td colspan="3">s</td></tr><tr><td>砂型单铸</td><td>T1</td><td>7.1</td><td>5</td><td>13.5</td><td colspan="3">1.5</td><td>0.22</td><td>710</td></tr></table>

注：数据取自华兴航空机轮公司单铸试样性能数据

# 3.2.2.2 高温拉伸性能典型值见表3-4。

# 3.2.2.3 低温拉伸性能见表35。

3.2.3 压缩性能 室温压缩屈服强度 $\sigma_{\mathrm{F,1}} = 147\mathrm{MPa}^{12}$

# 3.2.4 冲击性能

3.2.4.1 U型缺口试样室温冲击韧性 $a_{\mathrm{K}} \approx 39 \mathrm{~kJ} / \mathrm{m}^{2}$

3.2.4.2 U型缺口试样低温冲击韧性-70（时， $a_{\mathrm{KL}} = 39\mathrm{kJ / m}^{[6]}$

表3-4  

<table><tr><td>热处理状态</td><td>试验温度C</td><td>σs/MPa</td><td>σp2/MPa</td><td>δ</td></tr><tr><td rowspan="6">Ti</td><td>100</td><td>215</td><td>161</td><td>1.2</td></tr><tr><td>125</td><td>194</td><td>146</td><td>1.3</td></tr><tr><td>150</td><td>172</td><td>142</td><td>1.4</td></tr><tr><td>175</td><td>143</td><td>123</td><td></td></tr><tr><td>200</td><td>124</td><td>111</td><td>1.5</td></tr><tr><td>250</td><td>91</td><td>82</td><td></td></tr></table>

表35  

<table><tr><td>热处理状态</td><td>θ/℃</td><td>σ1·MPa</td><td>σP0.2/MPa</td><td>δc</td></tr><tr><td>T1</td><td>-70</td><td>245</td><td>19δ</td><td>2.1</td></tr></table>

# 3.2.5 弯曲性能

3.2.6 扭转与剪切性能 见表3-6、

表3-6  

<table><tr><td>铸造型式</td><td>热处理状态</td><td>τb/MPa</td><td>τp1.5 MPa</td><td>τp1.7 MPa</td><td>τ, Mpa</td></tr><tr><td>砂型单铸</td><td>T1</td><td>186</td><td>49</td><td>93</td><td>5</td></tr></table>

# 3.2.7 承载性能

承载强度 $\sigma_{\mathrm{bru}} = 485\mathrm{MPa}^{\prime}$

承载屈服强度 $\sigma_{\mathrm{br}} = 350\mathrm{MPa}^{[1]}$

# 3.3 持久和蠕变性能

3.3.1·高温持久性能 见表3-7。

3.3.2 高温蠕变性能 见表3-8.

3.4 疲劳性能 光滑试样， $N = 2\times 10^{7}$ ，室温疲劳极限 $\sigma_{\mathrm{p}} = -74\mathrm{MPa}^{-5}$

3.5 弹性性能

3.5.1 弹性模量

表3-7  

<table><tr><td>热处理状态</td><td>θ/°C</td><td>σ1. MPa</td></tr><tr><td rowspan="3">T1</td><td>150</td><td>7×</td></tr><tr><td>200</td><td>3</td></tr><tr><td>250</td><td>2</td></tr></table>

表3-8  

<table><tr><td>热处理状态</td><td>θ, t</td><td>σ1, 1, MPa</td><td>σ: MPa</td></tr><tr><td rowspan="3">T1</td><td>100</td><td>55</td><td>47</td></tr><tr><td>150</td><td>34</td><td></td></tr><tr><td>200</td><td>21</td><td>12</td></tr></table>

3.5.1.1 室温弹性模量 $E = 42\mathrm{GPa}^{[2]}$   
3.5.1.2 高温弹性模量 见表39。  
3.5.2 切变模量 $G = 17\mathrm{GPa}^{-2}$   
3.5.3 泊松比 $\mu = 0.35^{1 + }$

表3-9  

<table><tr><td>铸造型式</td><td>热处理状态</td><td>θ/C</td><td>E/(G·P)</td></tr><tr><td rowspan="3">砂型单铸</td><td rowspan="3">T1</td><td>150</td><td>34</td></tr><tr><td>200</td><td>34</td></tr><tr><td>250</td><td>2°</td></tr></table>

# 4 组织结构

4.1 相变温度 液相线温度 $640\mathrm{C}$ ，固相线温度 $550\mathrm{C}$ 。  
4.2 时间温度组织转变曲线  
4.3 合金组织结构 铸态组织为 $\alpha \mathrm{Mg}$ 固溶体加晶界分布少量 $\mathrm{MgZn}$ 块状化合物，晶界和富锌区分布有微粒状 $\mathrm{MgZn}$ 化合物沉淀，常有可见的晶内偏析。时效处理后，晶粒内部析出沉淀物在铸件厚大部位冷却速度缓慢时，可能形成 $\mathrm{Zn}_{3} \mathrm{Zr}_{2}$ 化合物比重偏析。

# 5 工艺性能与要求

# 5.1 成形性能

5.1.1 铸造温度 $705\sim 815\mathrm{C}^{[1]}$   
5.1.2 铸件设计要求  
5.1.2.1 铸件形状要求简单，截面均匀。  
5.1.2.2 铸件不同截面的交接应圆滑过渡并在转接处应有较大的圆角，避免截面突然变化。  
5.1.2.3 由于合金的显微疏松倾向较大，铸件设计应特别注意合金的补缩。  
5.1.2.4 铸件具有较高和均匀的力学性能，显微疏松降低铸件性能的程度比镁-铝-锌系ZM。合金为轻。  
5.1.3 铸造性能 用浇铸试棒长度的方法测定流动性为 $182\mathrm{mm}$ 。凝固时形成显微疏松的倾向较大，但随合金成分中锌含量的降低面稍有减轻。锌在下限时，显微疏松由分散趋向集中。热裂倾向性试验测定的第一个裂纹是在环的宽度为 $25\sim 27.5\mathrm{mm}$ 处形成。线收缩率为 $1.5\%$ 。  
5.2 焊接性能 该合金焊接性能较差，不宜补焊。  
5.3 零件热处理工艺 合金铸件仅采用时效处理。  
5.4 表面处理工艺  
5.4.1 铸件表面应经化学氧化处理，使其表面形成一薄层防护层。在处理之前铸件必须经吹砂除油，按HB/Z5078-1978《镁合金化学氧化工艺》的规定。  
5.4.2 根据零件的不同用途，在氧化处理后进行涂油或涂漆保护，按HB/Z5006 1974飞机镁合金零件涂漆工艺》的规定。  
5.5 切削加工及磨削性能 合金具有优良的切削加工性能，可在较其他金属大的吃刀量下，并以很高的速度进行切削加工。切削掉一定量金属所需要的功率低于其他任何金属。切削加工时，用和不用切削液一般都不需磨削和抛光，即可得到极好的光洁表面。

# 6 功能考核试验

# 7 使用建议

选用、

# 参考文献

1 ASM, Metals Handbook. 10th Ed, Vol. 2. Metals Park Ohio, 1990. P. 514   
2 中国机械工程学会铸造专业学会. 铸造手册: 第3卷. 北京: 机械工业出版社, 1993.179~184  
3 A. NtMaH M. E. II [P., MaHOeBHe, Cn. IaBB, Hactb, I, MockBa, 1978, CTP, 85   
4 K yipaaeBa. H. B., Hp., JHreBae MaHneBbe CHTaBb MaTePba. Ta, MaHIOcTpoEBH, Tom I, MockBa.1967, ctp. 159~165

编写吕杰杨凯

# ZM2

# 1 概述

ZM2合金是在镁-锌-锆系ZM1合金基础上，添加含铈混合稀土金属，改善了铸造性能、焊接性能的一种镁合金。它具有较高的抗拉强度和中等塑性，室温力学性能不及ZM1高，但高温蠕变和瞬时强度、疲劳强度则明显高于ZM1和ZM5合金。该合金铸造性能良好，热裂倾向小，显微疏松倾向低，焊接性能好，推荐用于飞机、发动机和导弹上的各种镁铸件，也可用作在 $170\sim 200^{\circ}\mathrm{C}$ 下长期工作的零件。该合金在人工时效状态(T1)下应用。

1. i 材料牌号 $\mathbf{Z}\mathbf{M}_{\mathbf{g}}\mathbf{Z}\mathbf{n}_{4}\mathbf{R}\mathbf{E}\mathbf{J}\mathbf{Z}\mathbf{r}_{\bullet}$

合金代号 ZM2。

1.2 相近牌号 $\mathrm{Mg - Zn4REZr(ISO)}$ ，ZE41A（美国），RZ5、MAG5（英国）.G-Z4TRZr、RZ7（法国）.G-MgZn1SE1Zr1、RZ5（联邦德国）。

1.3 材料的技术标准

GB/T1177-1991 《铸造镁合金》

HB 964-1982 《铸造镁合金技术标准》

1.4 化学成分 见表1-1。

表1-1  

<table><tr><td rowspan="2">标准</td><td colspan="5">合金元素</td><td colspan="5">杂质 不大于</td></tr><tr><td>Zn</td><td>RE</td><td colspan="2">Zr</td><td>Mg</td><td>Si</td><td>Fe</td><td>Ni</td><td>Cu</td><td>Be</td></tr><tr><td>GB/T 1177-1991</td><td>3.5~5.0</td><td>0.75~1.75</td><td colspan="2">0.5~1.0</td><td>余量</td><td></td><td></td><td>0.01</td><td>0.10</td><td>0.002</td></tr><tr><td rowspan="2">HB 964-1982</td><td rowspan="2">3.5~5.0</td><td rowspan="2">0.7~1.7</td><td>溶解</td><td>总量</td><td rowspan="2">余量</td><td rowspan="2">0.01</td><td rowspan="2">0.01</td><td rowspan="2">0.01</td><td rowspan="2">0.03</td><td rowspan="2">其他单个</td></tr><tr><td>≥0.5</td><td>0.5~1.0</td></tr></table>

1. 锗的质量分数不小于 $45\%$ 的锡混合稀土金属，其中稀土金属总量不小于 $98\%$

1.5 热处理制度

1.5.1 时效： $325\mathrm{C}\pm 5\mathrm{C}$ 保温 $5\sim 8\mathrm{h}$ ，空冷。  
1.5.2 时效： $330\mathrm{C}$ 保温 $2\mathrm{h}$ ，空冷； $175\mathrm{C}$ 保温 $16\mathrm{h}$ ，空冷  
1.5.3 时效： $330\mathrm{C}$ 保温2h，空冷； $140^{\circ}\mathrm{C}$ 保温48h，空冷[3]。

# 1.6 品种规格与供应状态

1.6.1 合金主要用于砂型铸造工艺生产，也可用于金属型铸造。  
1.6.2 铸件在人工时效状态下应用。

# 1.7 熔炼与铸造工艺

1.7.1 ZM2合金的熔炼铸造工艺与其他含稀土、锆的合金相似。锌以金属形式加入，其损耗可忽略不计。稀土以混合稀土金属加入，其损耗量视熔铸条件而变。  
1.7.2 合金制备过程中要防止铝、铁、硅、锰等元素沾污合金，因为这些元素会妨碍锆对合金的晶粒细化效果。  
1.7.3 由于锆的溶解度低，且易与各种杂质元素形成化合物而损失，锆的加入量必须为合金中所要求含锆量的 $3 \sim 5$ 倍。  
1.7.4 锆的质量分数与合金的力学性能密切相关，见图1-1。因此要特别注意熔炼操作和温度控制：

图片摘要：该图主要展示 1 1 锗的质量分数量对合金（T1状）性能影响（名义成分为 ）。
![](images/75d62207e67602968523aded3c2330baa69a940f22d1769b6ba4d1369b5d8128.jpg)  
图1-1 锗的质量分数量对合金（T1状）性能影响（名义成分为 $3.5\% \mathrm{Zn}, 1.75\% \mathrm{RE}$ ）

# 1.8 应用概况与特殊要求

1.8.1 合金已用于涡轮喷气发动机的前支承壳体、飞机电机壳体、油泵壳体等零件，并可用于各类机匣铸件及结构件。  
1.8.2 在规定成分范围内，低锌、高稀土的合金具有最好的铸造、焊接工艺性能，但拉伸性能最低；反之，高锌、低稀土合金，拉伸性能最高，而铸造、焊接工艺性能最差。

# 2 物理及化学性能

# 2.1 热性能

2.1.1 熔化温度范围 525～645C   
2.1.2 热导率 见表2-1。  
2-1-3 比热容 见表2-2  
2.1.4 线膨胀系数 见表23。  
2.2 密度 $\rho = 1.85\mathrm{g / cm}^{1.1}$   
2.3 电性能 $20\mathrm{C}$ 时的电阻率 $\mu = 60\mathrm{n}\Omega \cdot \mathrm{m}^{-1}$ 。

# 2.4 磁性能 无磁性。

# 2.5 化学性能

表2-1  

<table><tr><td>θ (°)</td><td>50</td><td>100</td><td>150</td><td>20</td></tr><tr><td>λ (W/(m·(°))</td><td>17</td><td>121</td><td>120</td><td>120</td></tr></table>

表22  

<table><tr><td rowspan="2">6.(J/(kg·(°))</td><td>20~140</td><td>24~200</td><td>1</td><td>…</td></tr><tr><td>946</td><td>1005</td><td>…</td><td>…</td></tr></table>

表23  

<table><tr><td>θ(°)</td><td>20~110</td><td>20~200</td><td>10</td></tr><tr><td>a·10-6(°)</td><td>25.8</td><td>26.2</td><td>21.</td></tr></table>

2.5.1 抗氧化性能 镁合金在空气中的燃点为 400（和 400（以上，但燃烧的难易程度还与材料本身的尺寸和形状有关。细小颗粒与粉尘状态的镁极易燃烧。机械加工和锯切时产生的细屑较大，着火的危险程度也低于粉末，但切屑一旦加热到燃点以上就容易燃烧。厚大截面的镁合金只有在延长加热之后燃烧。熔融镁合金与水接触产生剧烈反应，因此，危险性比其他金属大。  
2.5.2 耐腐蚀性能 镁在干燥空气中有很好的耐蚀性，但在潮湿空气、水（尤其是海水）中的化学性是不稳定的，与大多数无机酸相互作用剧烈。在工业气氛中，镁的耐腐蚀性与中碳钢相近。镁的氧化膜不致密，故须经表面处理后，方可在大气条件下长期使用。

镁合金对硒酸、氟化物、氢氟酸作用稳定，形成不溶性盐。与铝相反，镁合金不与苛性碱相互作用，在

汽油、煤油、润滑油中也很稳定。镁是负电性最高的金属之一，不允许与铝合金（铝-镁合金除外），铜合金、钢等零件直接接触装配，否则将导致电化学腐蚀。

铁、铜、镍、硅、氯化物和其他夹杂物以及某些铸造缺陷降含低镁合金的腐蚀稳定性。合金中锆可消除杂质的有害作用并细化晶粒，从而大大提高合金的耐腐蚀能力。

# 3 力学性能

# 3.1 技术标准规定的性能 见表3-1。

表3-1  

<table><tr><td rowspan="2">技术标准</td><td rowspan="2">合金状态</td><td rowspan="2">试样形式</td><td rowspan="2">θ°C</td><td>σb/MPa</td><td>σp/MPa</td><td>ψ</td></tr><tr><td colspan="3">不小于</td></tr><tr><td>GB/T 1177-1991</td><td>T1</td><td>砂型单铸</td><td>室温200</td><td>200</td><td>135</td><td>2.4</td></tr><tr><td>HB964-1982</td><td>T1</td><td>砂型单铸</td><td>室温200</td><td>185</td><td>-</td><td>2.4</td></tr><tr><td>HB965-1982</td><td>T1</td><td>铸件切取平均值&#x27;最小值&#x27;</td><td>室温室温</td><td>165145</td><td>-</td><td>1.4</td></tr></table>

1. 系指从铸件上切取的三根试样平均值。  
② 系指从铸件上切取的三根试样中，允许有一根低于平均值，但不低于最小值

# 3.2 室温及各种温度下的力学性能

# 3.2.1 硬度 室温硬度HBS62 $^{4,4}$ 。

# 3.2.2 拉伸性能

# 3.2.2.1 室温拉伸性能见表32。

表3-2  

<table><tr><td>铸造型式</td><td>热处理状态</td><td>σb/MPa</td><td>σp0.2, MPa</td><td>σp2, MPa</td><td>δ1m/°</td><td>4.2</td></tr><tr><td>砂型单铸</td><td>T1</td><td>230</td><td>162</td><td>152</td><td>6.2</td><td>3.7</td></tr></table>

# 3.2.2.2 高温拉伸性能见表3-3。

表3-3  

<table><tr><td>热处理状态</td><td>θ&#x27; (°C)</td><td>σm·MPa</td><td>σm,2/MPa</td><td>δ</td></tr><tr><td rowspan="3">T1</td><td>150</td><td>174</td><td>154</td><td>26.1</td></tr><tr><td>200</td><td>147</td><td>120</td><td>32.8</td></tr><tr><td>250</td><td>119</td><td>104</td><td>34.7</td></tr></table>

# 3.2.2.3 各种温度下的应力-应变曲线见图3-1。

图片摘要：该图主要展示 3 3。
![](images/a1dd03097b0962290186b05681cf0eb0a5a098b65699bf3ce4f0fba33f5d711c.jpg)  
图3-1 不同温度下的典型应力-应变曲线（单铸试样）[4]

3.2.3 压缩性能 室温抗压强度 $\sigma_{\mathrm{bc}} = 345\mathrm{MPa}$ ；室温抗压屈服强度 $\sigma_{\mathrm{Pct},2} = 140\mathrm{MPa}$   
3.2.4 冲击性能 U型缺口试样窄温冲击韧性 $a_{\mathrm{KU}} = 24\mathrm{kJ} / \mathrm{m}^{21}$   
3.2.5 扭转与剪切性能 见表3-4。  
3.2.6 承载性能

承载强度 $\sigma_{\mathrm{bru}} = 485\mathrm{MPa}$

承载屈服强度 $\sigma_{\mathrm{b,y}} = 395\mathrm{MPa}^{1.7}$

# 3.3 持久和蠕变性能

表3-4  

<table><tr><td>铸造型式</td><td>热处理状态</td><td>r0/MPa</td><td>r1/MPa</td></tr><tr><td>砂型单铸</td><td>T1</td><td>196</td><td>171</td></tr></table>

# 3.3.1 高温持久性能 见表3-5，

表35  

<table><tr><td>试样型式</td><td>热处理状态</td><td>θ/°C</td><td>σ·MPa</td></tr><tr><td rowspan="2">砂型单铸</td><td rowspan="2">T1</td><td>175</td><td>303</td></tr><tr><td>200</td><td>83</td></tr></table>

# 3.3.2 高温蠕变性能 见表3-6。

# 3.4 疲劳性能

3.4.1 室温疲劳性能 光滑试样，

$$
N - 2 \times 1 0 ^ {7} \cdot \sigma_ {1} = 1 1 8 \mathrm {M P a} ^ {1 1}
$$

3.4.2 高温疲劳性能见表37。

# 3.5 弹性性能

# 3.5.1 弹性模量

3.5.1.1 室温弹性模量 $E_{\mathrm{r}} = 42\mathrm{GPa}^{11}$   
3.5.1.2 高温弹性模量 见表3-8。  
3.5.2 切变模量 $G = 17.6\mathrm{GPa}^{[1]}$   
3.5.3 泊松比 $\mu = 0.35^{11}$

表3-6  

<table><tr><td>铸造型式</td><td>热处理状态</td><td>θ/°C</td><td>σ1.1MPa</td><td>σ1</td><td>MPa</td></tr><tr><td rowspan="4">砂型单铸</td><td rowspan="4">T1</td><td>93</td><td>76</td><td></td><td>68</td></tr><tr><td>149</td><td>68</td><td>:</td><td>65</td></tr><tr><td>204</td><td>41</td><td>:</td><td>23</td></tr><tr><td>260</td><td>12</td><td>:</td><td>7</td></tr></table>

注：0.2/100、0.2/1000分别为100h、1400h的总伸长为 $0.2\%$ 。总伸长高于原始伸长加蠕变细长

表3-7  

<table><tr><td>热处理状态</td><td>θ/C</td><td>σ1/MPa</td><td>σH/MPa</td><td>N周</td><td>热处理状态</td><td>θ&#x27; C</td><td>σ1/MPa</td><td>σH/MPa</td><td>N周</td></tr><tr><td rowspan="9">T1</td><td rowspan="6">20</td><td>124</td><td>108</td><td>10&#x27;</td><td rowspan="6">T1</td><td>73</td><td>-</td><td>-</td><td>-</td></tr><tr><td>99</td><td>93</td><td>5×10&#x27;</td><td>69</td><td>-</td><td>-</td><td>10&#x27;</td></tr><tr><td>97</td><td>91</td><td>10&#x27;</td><td>65</td><td>-</td><td>-</td><td>×10&#x27;</td></tr><tr><td>96</td><td>88</td><td>5×10&#x27;</td><td>93</td><td>-</td><td>-</td><td>40&#x27;</td></tr><tr><td>96</td><td>86</td><td>10&#x27;</td><td>74</td><td>-</td><td>-</td><td>-</td></tr><tr><td>94</td><td>83</td><td>5×10&#x27;</td><td>69</td><td>-</td><td>-</td><td>11&#x27;</td></tr><tr><td rowspan="3">150</td><td>97</td><td>-</td><td>10&#x27;</td><td rowspan="3">200</td><td>62</td><td>-</td><td>-</td><td>&gt;1</td></tr><tr><td>85</td><td>-</td><td>5×10&#x27;</td><td>59</td><td>-</td><td>-</td><td>11&#x27;</td></tr><tr><td>80</td><td>-</td><td>10&quot;</td><td>51</td><td>-</td><td>-</td><td>×11&#x27;</td></tr></table>

表3-8  

<table><tr><td>热处理状态</td><td>θ/°C</td><td>E/GPa</td><td>热处理状态</td><td>θ/°C</td><td>E/GPa</td></tr><tr><td rowspan="3">T1</td><td>20</td><td>45</td><td rowspan="3">[1]</td><td>200</td><td>38</td></tr><tr><td>100</td><td>41</td><td>250</td><td>37</td></tr><tr><td>150</td><td>40</td><td>300</td><td>21</td></tr></table>

# 4 组织结构

# 4.1 相变温度

# 4.2 时间-温度-组织转变曲线

4.3 合金组织结构 合金铸态组织为 $\alpha \mathrm{Mg}$ 固溶体和晶界分布的 $\alpha \mathrm{Mg}$ 加化合物的断续网状共晶所组成。330C温度下时效处理4h后，晶内析出细小沉淀。

# 5 工艺性能要求

# 5.1 成型性能

5.1.1 铸造温度 $675\sim 815$

# 5.1.2 铸件设计

# 5.2 焊接性能

5.1.2.1 铸件不同截面的交接应圆滑过渡并在转接处应有较大的圆角，避免截面突然变化。  
5.1.2.2 合金壁厚敏感性小，铸件具有较均匀的力学性能。  
5.1.3 铸造性能 合金具有良好的铸造工艺性。用浇铸试棒长度的方法测定流动性 $170\mathrm{mm}$ 合金凝固时形成显微疏松的倾向较小。热裂倾向性试验测定的第一个裂纹是在环宽度为 $22.5\mathrm{mm}$ 处形成，按HB5462-1990的规定。线收缩率为 $1.5\%$ 。  
5.2.1 ZM2合金可用氩弧焊焊接，合金在锌含量低、稀土含量高的情况下焊接性能好；反之则较差。  
5.2.2 焊接后消除应力。  
5.2.3 焊后要经内部质量和表面裂纹检查。  
5.3 零件热处理工艺 铸件仅经时效处理。  
5.4 表面处理工艺  
5.4.1 铸件表面应经化学氧化处理，使其表面形成一薄防护层。在处理之前铸件必须经吹砂、除油，按HB/Z5078-1978《镁合金化学氧化工艺》的规定。  
5.4.2 根据零件的不同用途，氧化处理后进行涂油或涂漆保护，按HB/75006 1976《飞机镁合金零件涂漆工艺》和HB/Z5030 1977《航空发动机镁、铝合金零件涂漆工艺》的规定。  
5.5 切削加工及磨削性能 合金具有优良的切削加工性能，可在较其他金属大吃刀量下，并以很高速度进行切削加工。切削掉一定量金属所需要的功率低于其他任何金属。切削加工时，用或不用切削液一般都不需磨削和抛光，即可得到极好的光洁表面。

# 6 功能考核试验

# 7 使用建议

选用.

# 参考文献

[1] 中国机械工程学会铸造专业学会. 铸造手册: 第3卷. 北京: 机械工业出版社, 1993. 179~184  
2 AFS Recommended I Practices for Sand Casting Aluminum and Magnesium Alloys, 2nd Ed, 1967, p. 67   
3 Lagows ki, B. Effect of Composition and Heat treatment on the Tensile Properties of ZE41 (Mg-4 Zn-1RE-0.7Zr) Casting Alloy., Trans AFS, 85

(1977),P237-240

ASM, Metals Handbook. 10th Ed., Vol. 2, Metals Park. Ohio. 1990, P456-511   
5 Emley, E. E., Principles of Magnesium Technology. Pergamon Press, London. 1966, P330~333

编写吕杰杨凯

# ZM3

# 1 概述

ZM3是以混合稀土金属为主要合金元素的热强铸镁合金。由于稀土作用，合金在 $200\sim 250^{\circ}C$ 下保持较高的强度和良好的持久、抗蠕变性能，但室温强度性能低于其他各系合金。ZM3铸件具有高的致密性和良好的可焊性，热裂倾向低，无显微疏松倾向。适用于在 $150\sim 250^{\circ}C$ 范围长期工作的发动机、附件和仪表等机匣、壳体零件和室温下要求高气密性的铸件。ZM3通常在铸态(F)或退火(T2)状态下应用

1.1 材料牌号 ZMgRE3ZnZr。

合金代号 ZM3。

1.2 相近牌号 M.II11（俄罗斯），EK41A-T5（美国）

1.3 材料的技术标准

GB/T1177 1991《铸造镁合金》

HB 964 1982 《铸造镁合金技术标准》

1.4 化学成分 见表1-1。

表11  

<table><tr><td rowspan="2">标 准</td><td colspan="5">合金元素</td><td colspan="5">杂质 不大于</td></tr><tr><td>RE1</td><td>Zn</td><td>Zr2</td><td>Mg</td><td>Si</td><td>Fe</td><td>Ni</td><td>Cu</td><td>Be</td><td>杂质总量</td></tr><tr><td>GB/T 1177-1991</td><td>2.5~4.0</td><td>0.2~0.7</td><td>0.1~1.0</td><td>-</td><td>-</td><td>-</td><td>0.01</td><td>0.10</td><td>0.002</td><td>0.03</td></tr><tr><td rowspan="2">HB 964-1982</td><td rowspan="2">2.5~4.0</td><td rowspan="2">0.2~0.7</td><td>溶解 总量</td><td>余量</td><td rowspan="2">0.01</td><td rowspan="2">0.01</td><td rowspan="2">0.01</td><td rowspan="2">0.03</td><td rowspan="2">0.001</td><td>其他单个</td></tr><tr><td>≥0.3</td><td>0.4~1.0</td><td>0.01</td></tr></table>

D. 铸的质量分数不小于 $45\%$ 的铈混合稀土金属, 其中稀土金属总量不小于 $98\%$ .

# 1.5 热处理制度

# 1.5.1 铸态

1.5.2 退火 $325\mathrm{C} \pm 5\mathrm{C}$ 保温 $3 \sim 5\mathrm{h}$ ，空冷。

# 1.6 品种规格与供应状态

1.6.1 铸件主要采用砂型铸造工艺生产，也可采用金属型铸造。  
1.6.2 铸件在铸态下应用，必要时进行退火处理以消除内应力。

# 1.7 熔炼与铸造工艺

1.7.1 合金的熔炼在焊接的低碳钢坩埚中进行。含锆合金的熔炼工艺不同于含铝的镁合金熔炼和浇注应在同一坩埚内进行，转注到另一坩埚进行浇注的方法会使锆含量损失。合金熔炼在熔剂覆盖下进行，这种熔剂由氯化物、氟化物所组成。合金化过程中应避免将稀土金属在液面上空气中升至高温；也应避免将稀土金属移出液面使其氧化而烧损。锌的烧损可忽略不计，而稀土的烧损则视熔铸操作情况而

变，一般为 $10\sim 15\%$ ，锆以锆的质量分数大于 $25\%$ 的镁-锆中间合金形式加入。精炼期间在金属液面撒以不含氯化镁的特种熔剂，因普通熔剂中的氯化镁会与稀土金属化合，形成稀土氯化物从金属液中沉淀出来，使稀土损失，浇注前静置 $15\sim 20\mathrm{min}$ ，让熔剂与金属分离和不溶化合物沉淀。然后降至要求的温度浇铸铸件。坩埚底部必须剩留 $15\% \sim 20\%$ 合金熔液，以免将坩埚底部的渣泥、熔剂和不溶锆等浇入铸型。

1.7.2 合金制备过程中要防止铝、铁、硅、锰等元素沾污合金，因为这些元素妨碍锆的晶粒细化效果  
1.7.3 由于锆的溶解度低，且易与各种杂质元素形成化合物而损失，锆的加入量必须为合金中所要求含锆量的 $3 \sim 5$ 倍。  
1.7.4 晶粒的细化程度与合金中溶解锆的含量密切相关。同时锆的含量对合金的拉伸性能有着极其显著的影响见图1-1，所以熔炼技术和温度控制是极为重要的。

# 1.8 应用概况与特殊要求

1.8.1 合金已用于喷气涡轮发动机的压气机匣、离心机匣等，大批量生产30多年。还可广泛用于发动机、附件各种机匣、壳体等零件。  
1.8.2 合金的抗拉强度能保持至 $250^{\circ} \mathrm{C}$ , 高于此温度则开始下降见 3.2.2.2。

图片摘要：该图主要展示 1 1 锆的含量对ZM3今金室温拉伟性能的影响。
![](images/7a75a02c4d9ed432e6858f4521213416b30a3ea2a2979c05d452327e512cc095.jpg)  
图1-1 锆的含量对ZM3今金室温拉伟性能的影响

# 2 物理及化学性能

# 2.1 热性能

2.1.1 熔化温度范围 590～645（  
2.1.2 热导率 $100\sim 300\mathrm{C},\lambda = 117\mathrm{W / (m}\bullet \mathrm{C)}$   
2.1.3 比热容 见表2-1。

表21  

<table><tr><td>\( \theta /C \)</td><td>100</td><td>200</td><td>300</td></tr><tr><td>\( c/(J/(kg·(°)) \)</td><td>1038</td><td>1047</td><td>1089</td></tr></table>

# 2.1.4 线膨胀系数 见表2-2、

表2-2  

<table><tr><td>θ/°C</td><td>20~100</td><td>20~200</td><td>20~300</td></tr><tr><td>α/10-6°C-1</td><td>23.6</td><td>25.1</td><td>25.4</td></tr></table>

2.2 密度 $\rho = 1.80\mathrm{g / cm}^3$   
2.3 电性能 $20\mathrm{C}$ 时，电阻率 $\rho = 73\mathrm{n}\Omega \cdot \mathrm{m}^{4}$ 。  
2.4 磁性能 无磁性。

# 2.5 化学性能

2.5.1 抗氧化性能 镁合金在空气中燃点为 $400\mathrm{C}$ 和 $400\mathrm{C}$ 以上，但燃烧的难易程度还与材料本身的尺寸和形状有关。细小颗粒与粉尘状态的镁极易燃烧。机械加工和锯切时产生的细屑较大，着火的危险程度也低于粉末，但切屑一旦加热到燃点以上就容易燃烧。厚大截面的镁合金只有延长加热时燃烧。熔融镁合金与水接触产生剧烈反应，因此，危险性比其他金属大。

2.5.2 耐腐蚀性能 镁在干燥空气中有很好的耐蚀性，但在潮湿空气、水（尤其是海水）中的化学性是不稳定的，与大多数无机酸相互作用剧烈。在工业气氛中，镁的耐腐蚀性与中碳钢相近。镁的氧化膜不致密，故须经表面处理后，方可在大气条件下长期使用。

镁合金对硒酸、氟化物、氢氟酸作用稳定，形成不溶性盐。与铝相反，镁合金不与氢氧化钠相互作用，在汽油、煤油、润滑油中也很稳定。镁是负电性最高的金属之一，不允许与铝合金（铝-镁合金除外）、铜合金、钢等零件直接接触装配，否则将导致电化学腐蚀。

铁、铜、镍、硅、氟化物和其他夹杂物以及某些铸造缺陷会降低镁合金的腐蚀稳定性。合金中的锆可以细化晶粒，并消除杂质的有害作用，大大提高合金的耐腐蚀能力见图2-1。

2.5.2.1 合金在各种状态下的腐蚀性能见表2-3（附ZM5对比试验）。

图片摘要：该图主要展示 2 1 锆的含量对ZM3在0.5% NaCl水溶液中120h析氢量的影响。
![](images/4647079c3228ddc5b4ac9f050ff4915bd3b75375d7e7589645f3e395015ecd95.jpg)  
图2-1 锆的含量对ZM3在0.5% NaCl水溶液中120h析氢量的影响

表2-3  

<table><tr><td rowspan="2">合 金</td><td colspan="5">析 氢 量 \( /\left( {{\mathrm{{cm}}}^{3}{\mathrm{H}}_{2}/{\mathrm{{cm}}}^{-1}}\right) \)</td></tr><tr><td>F</td><td>T2</td><td>T1</td><td>1.6</td><td>\( {30}^{ \circ  }\mathrm{C} \sim  {100}\mathrm{\;h} \)</td></tr><tr><td>ZM3</td><td>0.42</td><td>0.81</td><td>0.39</td><td>0.45</td><td>0.8</td></tr><tr><td>ZM5</td><td>12.0</td><td>-</td><td>42.0</td><td>17.5</td><td></td></tr></table>

注：1 溶液为 $0.5\%$ 氯化钠水溶液。  
2 T4-370C，保温18h，空冷。  
3 T6·Γ4处理后，加205（时效16h。

# 3 力学性能

# 3.1 技术标准规定的性能

3.1.1 技术标准规定的室温性能 见表3-1。

表31  

<table><tr><td rowspan="2">技术标准</td><td rowspan="2">热处理状态</td><td rowspan="2">试样型式</td><td>σb/MPa</td><td>σp,2 MPa</td><td>δ1</td></tr><tr><td colspan="3">不小于</td></tr><tr><td>GB/T 1177-1991</td><td>F,T2</td><td>砂型单铸</td><td>120</td><td>85</td><td>1.</td></tr><tr><td>HB 964-1982</td><td>F,T2</td><td>砂型单铸</td><td>120</td><td>-</td><td>1.</td></tr><tr><td rowspan="2">HB 965-1982</td><td rowspan="2">F,T2</td><td>铸件切取平均值1</td><td>105</td><td>-</td><td>1.</td></tr><tr><td>最小值2</td><td>90</td><td>-</td><td>1.</td></tr></table>

① 系指从铸件上切取的三根试样平均值。  
2）系指从铸件上切取的三根试样中，允许有一根低于平均值，但不低下最小值。  
3.1.2 技术标准规定的高温性能 见表3-2。  
3.2 宰温及各种温度下的力学性能

# 3.2.1 硬度

表32  

<table><tr><td rowspan="2">技术标准</td><td rowspan="2">热处理状态</td><td rowspan="2">铸造型式</td><td rowspan="2">θ(°)</td><td>σ1/MPa</td><td>σ</td><td>MPa</td></tr><tr><td colspan="3">不小丁</td></tr><tr><td>HR 564 1982</td><td>F,T2</td><td>砂型单铸</td><td>200</td><td>110</td><td colspan="2">2-7</td></tr></table>

3.2.1.1 空温硬度 HBS55。  
3.2.1.2 高温硬度 见表3-3。

3.2.2 拉伸性能

3.2.2.1 室温拉伸性能  
3.2.2.1.1 室温拉伸性能见表3-4。

表3-3  

<table><tr><td>热处理状态</td><td>θ/°C</td><td>HBS</td></tr><tr><td rowspan="3">F</td><td>200</td><td>30</td></tr><tr><td>250</td><td>78</td></tr><tr><td>300</td><td>76</td></tr></table>

表3-4  

<table><tr><td>铸造型式</td><td>热处理状态</td><td>σb/MPa</td><td>σcu,1 MPa</td><td>σp, /MPa</td><td>δ1m %</td><td>c***</td></tr><tr><td>砂型单铸</td><td>F</td><td>137</td><td>52</td><td>96</td><td>2.7</td><td>.</td></tr></table>

3.2.2.1.2 长期加热后的室温拉伸性能见表3.5。

表3-5  

<table><tr><td>热处理状态</td><td>加热温度/(°C)</td><td>加热时间/h</td><td>σh/MPa</td><td>σp, /MPa</td><td>δs/°C</td><td>强度保持</td></tr><tr><td rowspan="4">F</td><td>-</td><td>-</td><td>142</td><td>-</td><td>3</td><td>10.4</td></tr><tr><td rowspan="3">200</td><td>100</td><td>112</td><td>93</td><td>3.5</td><td>93</td></tr><tr><td>500</td><td>112</td><td>88</td><td>3.5</td><td>87</td></tr><tr><td>1000</td><td>132</td><td>83</td><td>1</td><td>77</td></tr></table>

1.强度保持： $\sigma_{\mathrm{b(100)}} / \sigma_{\mathrm{b}}$ ， $\sigma_{\mathrm{b(20C)}}$ 为 $200^{\circ}\mathrm{C}$ 加热后的拉伸强度。

3.2.2.2 高温拉伸性能 见表3-6和图3-1.

表36  

<table><tr><td>铸造型式</td><td>热处理状态</td><td>θ/℃</td><td>σbMPa</td><td>σp1/MPa</td><td>Sk·MPa</td><td>δs/%</td><td>φ</td></tr><tr><td rowspan="5">砂型单铸</td><td rowspan="5">F</td><td>100</td><td>151</td><td>84</td><td>171</td><td>7.0</td><td>8.2</td></tr><tr><td>150</td><td>140</td><td>67</td><td>182</td><td>13.0</td><td>22.1</td></tr><tr><td>200</td><td>146</td><td>69</td><td>186</td><td>14.5</td><td>29.1</td></tr><tr><td>250</td><td>147</td><td>72</td><td>206</td><td>15.0</td><td>32.1</td></tr><tr><td>300</td><td>107</td><td>56</td><td>220</td><td>26.7</td><td>38.1</td></tr></table>

3.2.3 压缩性能 见表37。  
3.2.4冲击性能U型缺口试样室温冲击韧性 $\mathbf{u}_{\mathrm{Kl}} = 25\mathrm{kJ} / \mathrm{m}^2$   
3.2.5 扭转与剪切性能 剪切强度 $\tau = 118\mathrm{MPa}^{1.5}$   
3.2.6 应力集中 室温缺口敏感系数 $\sigma_{\text{内}} / \sigma_{\text{外}} = 1.0^{r_0}$

3.3 持久和蠕变性能

3.3.1 高温持久性能

3.3.1.1 应力对250C断裂时间的影响见图32.  
3.3.2 高温蠕变性能  
3.3.2.1 应力对 $250\mathrm{C}, 100\mathrm{h}$ 蠕变变形的影响见图3-3。

图片摘要：该图主要展示 3 1 温度对ZM3拉伸性能影响（铸造状态）。
![](images/899cb6b0715abda41b2d8e3b9eac26d5df2d8978a05701377f6a3306ffd69074.jpg)  
图3-1 温度对ZM3拉伸性能影响（铸造状态）

表37  

<table><tr><td>铸造型式</td><td>热处理状态</td><td>σb/MPa</td><td>σPre-m/MPa</td><td>σPre-2/MPa</td></tr><tr><td>砂型单铸</td><td>F</td><td>3.14</td><td>39</td><td>98</td></tr></table>

# 3.4 疲劳性能

3.4.1 疲劳极限 光滑试样， $N = 2\times 10^{7}$ 周，旋转弯曲疲劳极限 $\sigma_{\mathrm{t}} = 69\mathrm{MPa}^{1 / 2}$

图片摘要：该图主要展示 37。
![](images/a101c95e87f1a29acbbd25c7e76238b793fa137f9690a8b6b2aa2c0a5debd4d7.jpg)  
图3-2 ZM3在 $250^{\circ}$ 下应力断裂时间曲线，铸造状态

图片摘要：该图主要展示 3 2 ZM3在 下应力断裂时间曲线，铸造状态。
![](images/f665ddd327de40aaa539a9c4c6f54a4df6f29cc7d1929832ab88df0465115bb1.jpg)  
图3.3应力对合金 $250^{\circ}C$ 、100h蠕变变形的影响，铸造状态

3.4.2 $S - N$ 曲线 见图3-4。

图片摘要：该图主要展示 3.3应力对合金 、100h蠕变变形的影响，铸造状态。
![](images/8ee95c15e88352cd542fce7e2eb3dbaf08becdf6d59a6cf8acf319c2496158cb.jpg)  
图34ZM3合金 $S - N$ 曲线，光滑试样，旋转弯曲疲劳

# 3.5 弹性性能

# 3.5.1 弹性模量

3.5.1.1 室温弹性模量 $E = 44\mathrm{GPa}^{2,1}$   
3.5.1.2 高温弹性模量 见表3-8。  
3.5.2 切变模量 $G = 16\mathrm{GPa}^2$   
3.5.3 泊松比 $\mu = 0.31^{[8]}$ 。

表3-8  

<table><tr><td>铸造型式</td><td>热处理状态</td><td>θ/°C</td><td>E/GPa</td></tr><tr><td rowspan="2">砂型单铸</td><td>F</td><td>200</td><td>38</td></tr><tr><td>T2</td><td>250</td><td>33</td></tr></table>

# 4 组织结构

# 4.1 相变温度

# 4.2 时间-温度-组织转变曲线

4.3 合金组织结构 合金在铸态下组织为 $\alpha -\mathrm{Mg}$ 固溶体和分布在晶界上的块状化合物所组成。在较深腐蚀情况下，可发现锆的晶内偏析。锆含量较高则合金晶粒度细，化合物在枝晶内的倾向就小。在 $325^{\circ}C$ 温度下退火 $3\sim 5\mathrm{h}$ 之后，部分化合物以小质点自晶内析出。

# 5 工艺性能与要求

# 5.1 成形性能

5.1.1 铸造温度 $720\sim 800[\mathrm{C}^{*}]_{\circ}$

# 5.1.2 铸件设计

5.1.2.1 铸件不同截面的交接应圆滑过渡，并在转接处应有较大的圆角，避免截面突然变化

5.1.2.2 合金铸件不同壁厚部位具有较均匀的力学性能。

5.1.3铸造性能合金具有优良的铸造工艺性。合金充型性良好，用浇铸试棒长度的方法测定流动性为 $300\mathrm{mm}$ 。合金凝固时无形成显微疏松的倾向。热裂倾向性试验测定的第一个裂纹是在坏的宽度为 $12.5\sim 15\mathrm{mm}$ 处形成。线收缩率为 $1.3\%$

# 5.2 焊接性能

5.2.1 合金可用氩弧焊焊接，补焊工艺性能良好。  
5.2.2 焊后要经内部质量和表面裂纹检查。  
5.2.3 焊后消除内应力  
5.3 零件热处理工艺 合金仅在必要时经退火处理。  
5.4 表面处理工艺  
5.4.1 铸件表面应经化学氧化处理，使其表面形成一薄层防护层。在处理之前铸件必须经吹砂、除油，按HB/Z5078 1978《镁合金化学氧化工艺》的规定。  
5.4.2 根据零件的不同用途，在氧化处理后进行涂油或涂漆保护，按HB/Z 5030-1977《航空发动机镁、铝合金零件涂漆工艺》的规定。  
5.5 切削加工及磨削性能 合金具有优良的切削加工性能，可在较其他金属大的吃刀量下，并以很高速度进行切削加工。切削掉一定量金属所需要的功率低于其他任何金属。切削加工时，用或不用切削液一般都不需磨削和抛光，即可得到极好的光洁表面。

# 6 功能考核试验

# 7 使用建议

选用.

# 参考文献

1 中国机械工程学会铸造专业学会. 铸造手册: 第3卷. 北京: 机械工业出版社, 1993.184~205  
2 北京航空材料研究院. ZM3 热强铸镁合金的研究. 1962  
3 KypneBa, H. B. np., , hte Hbte MaHnBbte Chabu, MaTePahBbM MaHHnoctpoCHH, tom I, MockBa, 1967, ctp. 158, 159   
4 A. b. m. M. E. u. p., M a r h n e B b e C n. a b b, y a c t b I, 《 M e t a. i y p r H a ], M o c k B a, 1978, crp. 91   
5 克勒莫夫，B.B.．镁合金零件制造中的安全技术与生产卫生．焦明山等译．北京：国防工业出版社，1959  
6 北京航空材料研究院，HC225-1984 ZM3合金工艺说明书  
7 北京航空材料研究所. $\mathrm{Mg - RE - ZnZr}$ 铸造合金腐蚀性的研究. 1962  
8 BHAM. 航空材料手册（第二册）：有色合金. 1965.364～366  
9 TymaHOH. A. T., KoHcTpy HIOHHie MaTePha, Tom2. MockBa, 1964, CTP. 126 ~128

编写 吕杰杨凯

# ZM4

# 1 概述

ZM4合金是在ZM3合金的基础上增加了锌含量（质量分数为 $2\% \sim 3\%$ ），提高了室温拉伸性能的一种铸造镁合金，在国内外获得广泛应用，可替代ZM3。合金在 $200\sim 250^{\circ}C$ 具有良好的持久和抗蠕变性能，室温强度优于ZM3。用该合金铸造的铸件具有高的致密性，热裂倾向低，无显微疏松倾向，有良好的可焊性。适用于室温下要求高气密性的铸件和在 $150\sim 250^{\circ}C$ 范围长期工作的发动机、附件和仪表等壳体、机匣零件。合金通常在人工时效(T1)状态下应用。

1.1 材料牌号 ZMgRE3Zn2Zr。

材料代号 ZM4。

1.2 相近牌号 $\mathbf{Mg}\cdot \mathbf{RE3Zn2Zr(ISO)}$ ，EZ33A（美国），ZRE1DMAG6（英国），G-TR3Z2Zr.ZRE1（法国），G-MgSE3Zn2Zr1、ZRE1（德国），MC8（日本）

1.3 材料的技术标准

G/B/T 1177-1991 《铸造镁合金》

HB 964 1982 《铸造镁合金技术标准》

1.4 化学成分 见表1-1。

1.5 热处理制度

1.5.1 时效处理 $200 \sim 250^{\circ} \mathrm{C}$ , 保温 $5 \sim 12 \mathrm{~h}$ , 空冷, 按 Q/6S265-1976《ZM4 铸造镁合金工艺说明书》（北京航空材料研究院）的规定。

表1-1  

<table><tr><td rowspan="2">技术标准</td><td colspan="5">合金元素</td><td colspan="5">杂质 不大于</td></tr><tr><td>RE1</td><td>Zn</td><td>Zr</td><td>Mg</td><td>Si</td><td>Fe</td><td>Ni</td><td>Cu</td><td>Be</td><td>杂质总量</td></tr><tr><td>GB/T 1177-1991</td><td>2.5~4.0</td><td>2.0~3.0</td><td>0.5~1.0</td><td></td><td></td><td></td><td>0.01</td><td>0.10</td><td>0.08:2</td><td>...</td></tr><tr><td>HB 961-1982</td><td>2.5~4.0</td><td>2.0~3.0</td><td>溶解 总量 ≥0.5</td><td>0.5~1.0</td><td>余量</td><td>0.01</td><td>0.01</td><td>0.03</td><td>0.001</td><td>其他单个</td></tr></table>

1. 铸的质量分数不小于 $45\%$ 的铈混合稀土金属，其中稀土金属总量不小于 $98\%$

# 1.6 品种规格与供应状态

1.6.1 铸件主要采用砂型铸造工艺生产，也可采用金属型和熔模铸造。  
1.6.2 铸件在人工时效状态下应用。

# 1.7 熔炼与铸造工艺

1.7.1 合金的熔炼铸造工艺与其他含稀土、锆的合金相似。稀土以含铈混合稀土金属形式加入，锌以金属形式加入。  
1.7.2 合金制备过程中要防止铝、铁、硅、锰等元素沾污合金，因为这些元素会妨碍锆的晶粒细化效果  
1.7.3 由于锆的溶解度低，且易与各种杂质元素形成化合物而损失，锆的加入量必须是合金中要求含锆量的 $3 \sim 5$ 倍。锆以镁-锆中间合金形式加入，镁-锆中间合金按HB6773 1993《镁锆中间合金锭》的规定制备。  
1.7.4 该合金的熔炼和铸造参看HB/Z5123-1979《镁合金铸造》。  
1.7.5 晶粒的细化程度与合金中的溶解锆含量密切相关，所以熔炼技术和温度控制是极为重要的

# 1.8 应用概况与特殊要求

1.8.1 该合金已用于液压恒速装置壳体，并可广泛用于发动机、附件各种机匣、壳件等零件  
1.8.2 锆的质量分数与合金拉伸性能关系见图1-1。为保证合金有较好的室温拉伸性能，合金中溶解锆的质量分数必须大于 $0.5\%$ 。

图片摘要：该图主要展示 1 1 结的含量对ZM4合金室温拉伸性能的影响。
![](images/6cd271d9cf61c7f85bd58bcda54ebd2795c6f88da0131d404a2b14f95331f1f9.jpg)  
图1-1 结的含量对ZM4合金室温拉伸性能的影响

# 2 物理及化学性能

# 2.1 热性能

2.1.1 熔化温度范围 545～645℃   
2.1.2 热导率 见表2-1.   
2.1.3 比热容 见表2-2。  
2.1.4 线膨胀系数 见表2-3。  
2.2 密度 $\rho = 1.82\mathrm{g / cm}^3$   
2.3 电性能 $20^{\circ} \mathrm{C}$ 时，电阻率 $\rho = -70 \mathrm{n} \Omega \cdot \mathrm{m}^{12}$ ，

表2-1  

<table><tr><td rowspan="2">θ/ (W(m·(s))</td><td>50</td><td>100</td><td>150</td><td>200</td><td>250</td><td>...</td></tr><tr><td>96</td><td>100</td><td>105</td><td>110</td><td>111</td><td>...</td></tr></table>

表22  

<table><tr><td rowspan="2">θ&#x27; (J/(kg·°C))</td><td>50</td><td>100</td><td>150</td><td>200</td><td>250</td><td>...</td></tr><tr><td>896</td><td>1003</td><td>1038</td><td>1097</td><td>1147</td><td>...</td></tr></table>

表2-3  

<table><tr><td>\( \theta \) / \( {}^{ \circ  } \)</td><td>20~100</td><td>20~150</td><td>20~200</td><td>20~250</td><td>20~300</td></tr><tr><td>\( \alpha /{10}{}^{ \circ }C{}^{-1} \)</td><td>23.90</td><td>24.99</td><td>25.76</td><td>26.27</td><td>28.2</td></tr></table>

# 2.4 磁性能 无磁性。

# 2.5 化学性能

2.5.1 抗氧化性能 镁合金在空气中的燃点为 $400\mathrm{C}$ 和 $400\mathrm{C}$ 以上，但燃烧的难易程度还与材料本身的尺寸和形状有关。细小颗粒与粉尘状态的镁极易燃烧。机械加工和锯切时产生的细屑较大，若火的危险程度也低于粉末，但切屑一旦加热到燃点以上，就容易燃烧。厚大截面的镁合金只有在延长加热之后才燃烧。熔融镁合金与水接触产生剧烈反应，因此，危险性比其他金属大。  
2.5.2 耐腐蚀性能 镁在干燥空气中有很好的耐蚀性, 但在潮湿空气、水 (尤其是海水) 中化学性是不稳定的, 与大多数无机酸相互作用剧烈。在工业气氛中, 镁的耐腐蚀性与中碳钢相近。镁的氧化膜不致密, 故须经表面处理后, 方可在大气条件下长期使用。

镁合金对硒酸、氟化物、氢氟酸作用稳定，形成不溶性盐。与铝相反，镁合金不与苛性碱相互作用，在汽油、煤油、润滑油中也很稳定。

镁是负电性最高的金属之一，不允许与铝合金（铝-镁合金除外）、铜合金、钢等零件直接接触装电，否则将导致电化学腐蚀。

铁、铜、镍、硅氯化物和其他夹杂物以及某些铸造缺陷会降低镁合金的腐蚀稳定性。合金中的锆口消除杂质的有害作用并细化晶粒，从而大大提高合金的耐腐蚀能力。

# 2.5.2.1 腐蚀试验后的强度损失 见表24。

表2-4  

<table><tr><td rowspan="2">试验方法</td><td colspan="3">σL/MPa</td><td rowspan="2">强度损失</td></tr><tr><td>试验前</td><td></td><td>试验后</td></tr><tr><td>交替腐蚀1</td><td>149</td><td></td><td>141</td><td>5.5</td></tr><tr><td>喷雾腐蚀2</td><td>149</td><td></td><td>144</td><td>3.6</td></tr></table>

(1) 按 HCS 206-1980《金属材料及其防护层交替腐蚀试验方法》，时间 100h  
(2) 按 HCS 209—1966《金属材料及其防护层盐雾腐蚀试验方法》，时间 100h。

2.6 减振性能 在 $0.1\% \sigma_{\mathrm{P},2}$ 的应力下测定的减振指数为1.5。

# 3 力学性能

# 3.1 技术标准规定的性能

3.1.1 技术标准规定的室温性能 见表3-1

表31  

<table><tr><td rowspan="2">技术标准</td><td rowspan="2">热处理状态</td><td rowspan="2">试样型式</td><td>σb/MPa</td><td>σ1.5 MPa</td><td>δ</td></tr><tr><td colspan="3">不小于</td></tr><tr><td>GB/T 1477-1991</td><td rowspan="8">T1</td><td>铸件切取</td><td>130</td><td>95</td><td>2</td></tr><tr><td>HB 964-1982</td><td>砂型单铸</td><td>135</td><td>-</td><td>?</td></tr><tr><td rowspan="3">HB 965-1982</td><td>铸件切取</td><td>130</td><td>-</td><td>-</td></tr><tr><td>平均值1</td><td>120</td><td>-</td><td>-</td></tr><tr><td>最小值1</td><td>130</td><td>-</td><td>-</td></tr><tr><td rowspan="3">GB 14820-1992</td><td>铸件切取</td><td>120</td><td>90</td><td>2.</td></tr><tr><td>平均值2</td><td>120</td><td>80</td><td>1.</td></tr><tr><td>最小值2</td><td>130</td><td>80</td><td>1.</td></tr></table>

① 系指从铸件上切取的三根试样的平均值。  
② 系指从铸件上切取的三根试样中，允许有一根低于平均值，但不低于最小值

# 3.1.2 技术标准规定的高温性能 见表3.2。

表3-2  

<table><tr><td rowspan="2">技术标准</td><td rowspan="2">热处理状态</td><td rowspan="2">试样型式</td><td rowspan="2">θC</td><td>σhMPa</td><td>σsMPa</td></tr><tr><td colspan="2">不小于</td></tr><tr><td>HB 964-1982</td><td rowspan="2">T1</td><td rowspan="2">砂型单铸</td><td>230</td><td rowspan="2">100</td><td rowspan="2">5.0</td></tr><tr><td>GB/T 1177-1991</td><td>250</td></tr></table>

# 3.2 室温及各种温度下的力学性能

3.2.1 硬度 室温硬度HBS58²。  
3.2.2 拉伸性能  
3.2.2.1 竖温拉伸性能  
3.2.2.1.1 室温典型拉伸性能见表3-3。

表3-3  

<table><tr><td>技术标准</td><td>热处理状态</td><td>σb/MPa</td><td>σcu, MPa</td><td>σp, 2/MPa</td><td>δ1, 4</td><td></td></tr><tr><td>砂型单铸</td><td>T1</td><td>149</td><td>64</td><td>99</td><td>3.2</td><td>1.7</td></tr></table>

3.2.2.1.2 高温下保温时间对室温拉伸性能的影响见图3-1.  
3.2.2.1.3 顶端冷铁对两种不同厚度砂型铸造平板拉伸性能的影响见图3-2。  
3.2.2.2 高温拉伸性能  
3.2.2.2.1 各种温度下的拉伸应力-应变曲线见图3-3。  
3.2.2.2.2 高温拉伸性能见表3-4和图3-4。

图片摘要：该图主要展示 31高温下保温时间对合金室温拉伸性能的影响。
![](images/9ba03482ba5103c6cbe30d601bfb1144acceb70c5aecd98fb188506a50b450ec.jpg)  
图31高温下保温时间对合金室温拉伸性能的影响

图片摘要：该图主要展示 31高温下保温时间对合金室温拉伸性能的影响。
![](images/727cee1dfeebda6c8ddac5590e223ecf8154ed3aa37bd2c7754851ff0501bddb.jpg)  
图3-2 顶端冷铁对两种不同厚度砂型铸造平板拉伸性能的影响

表3-4  

<table><tr><td>铸造型式</td><td>热处理状态</td><td>θ/°C</td><td>σb/MPa</td><td>σP1,2/MPa</td><td>σP2,3/MPa</td><td>δc/%</td><td>ψ</td></tr><tr><td rowspan="5">砂型单铸</td><td rowspan="5">T1</td><td>100</td><td>148</td><td>16</td><td>85</td><td>4.0</td><td>5</td></tr><tr><td>150</td><td>156</td><td>43</td><td>75</td><td>26.0</td><td>24.0</td></tr><tr><td>200</td><td>111</td><td>44</td><td>67</td><td>23.9</td><td>33.2</td></tr><tr><td>250</td><td>132</td><td>45</td><td>63</td><td>31.1</td><td>31.2</td></tr><tr><td>300</td><td>94</td><td>27</td><td>53</td><td>25.0</td><td>74.8</td></tr></table>

图片摘要：该图主要展示 3 4。
![](images/4fe9d873b8eb4a4ece808ea7f0e129ab5597b79d372d9d3d4be3a810f0419c75.jpg)  
图3-3 单铸试样的典型拉伸应力-应变曲线

图片摘要：该图主要展示 3 3 单铸试样的典型拉伸应力 应变曲线。
![](images/4dce533209850b49f91f2132bb6254a6a1080dda40355deea1385ebb5326b466.jpg)  
图3-4 合金在高温下的拉伸性能

3.2.2.2.3 各种试验温度下保温时间对高温拉伸性能影响见图3-5。  
3.2.2.3 低温拉伸性能见图3-6。

3.2.3 压缩性能 室温压缩屈服强度 $\sigma_{\mathrm{P,0}} = 110\mathrm{MPa}^{1/2}$   
3.2.4 扭转与剪切性能  
3.2.4.1 宰温扭转性能 扭转强度 $\tau_{\mathrm{b}} = 161\mathrm{MPa}^{[1]}$ 。  
3.2.4.2 高温下的剪切强度 见图3-7。

图片摘要：该图主要展示 35 试验温度下保温时间对合金高温拉伸性能的影响。
![](images/9211cb659e085e17d80e8c26a8166e3e9993c2b9ce96971c48b663d0e9dd87d3.jpg)  
图35 试验温度下保温时间对合金高温拉伸性能的影响

图片摘要：该图主要展示 35 试验温度下保温时间对合金高温拉伸性能的影响。
![](images/a3f8c4507a5b7665d58994f4ad1ac81e9dec83df981d176fb8c2e95412922212.jpg)

图片摘要：该图主要展示 35 试验温度下保温时间对合金高温拉伸性能的影响。
![](images/9ef232d4ab621d62926ce894d6eeb3d9a2b6a598b485c0a5582846700d49ddb0.jpg)  
图3-6 合金的低温拉伸性能  
图3-7 合金高温下剪切强度

3.2.5 承载性能 $\sigma_{\mathrm{bru}} = 395\mathrm{MPa},\sigma_{\mathrm{brv}} = 275\mathrm{MPa}^{-2}$   
3.3 持久和蠕变性能

3.3.1 高温持久性能  
3.3.1.1 高温持久强度极限见表3-5。  
3.3.2 高温蠕变性能  
3.3.2.1 高温蠕变强度极限见表3-6。  
3.4 疲劳性能 光滑试样， $N = 2\times 10^{7}$ 周，旋转弯曲疲劳极限 $\sigma_{\perp} = 83\mathrm{MPa}^{\dagger}$   
3.5 弹性性能

3.5.1 弹性模量

3.5.1.1 空温弹性模量 $E = 43\mathrm{GPa}^{-1}$   
3.5.1.2 高温弹性模量见表3-7和图3-8。

表3-5  

<table><tr><td>铸造型式</td><td>热处理状态</td><td>θc(°)</td><td>σ1, MPa</td></tr><tr><td rowspan="2">砂型单铸</td><td rowspan="2">T1</td><td>230</td><td>小</td></tr><tr><td>250</td><td>小</td></tr></table>

表36  

<table><tr><td>铸造型式</td><td>热处理状态</td><td>θc</td><td>σ</td><td>MPa</td></tr><tr><td rowspan="2">砂型单铸</td><td rowspan="2">T1</td><td>200</td><td colspan="2">5.0</td></tr><tr><td>250</td><td colspan="2">2.0</td></tr></table>

表3-7  

<table><tr><td>θ/(°C)</td><td>100</td><td>150</td><td>200</td><td>250</td><td>300</td></tr><tr><td>E/GPa</td><td>39</td><td>39</td><td>39</td><td>38</td><td>32</td></tr></table>

图片摘要：该图主要展示 3 7。
![](images/a5d96839f7cd3abc6532e7b86aa6cb44a2022df52187ab076bb5fe1339862d0f.jpg)  
图3-8 ZM4合金在高温下弹性模量

3.5.2 切变模量 $G = 16\mathrm{GPa}^{-1}$

3.5.3 泊松比 $\mu = 0.35^{12}$

# 4 组织结构

# 4.1 相变温度

# 4.2 时间-温度-组织转变曲线

4.3 合金组织结构 合金组织由 $\alpha \mathrm{Mg}$ 固熔体和分布在晶界上的 $\mathrm{Mg - RE - Zn}$ 化合物所组成。铸态及经 $170\sim 250^{\circ}C$ 温度范围内时效处理，晶内无可见沉淀物。在 $340^{\circ}C$ 热处理后，晶内出现 $\mathrm{Mg - RE - Zn}$ 沉淀，但对力学性能无明显影响。

# 5 工艺性能与要求

# 5.1 成形性能

# 5.1.1 铸造温度

5.1.1.1 砂型铸造： $705\sim 815\mathrm{C}^{[2]}$

5.1.1.2 金属型铸造： $670\sim 785^{\circ}C^{[2]}$

# 5.1.2 铸件设计

5.1.2.1 铸件不同截面的交接应圆滑过渡并在转接处有较大的圆角，避免截面突然变化

5.1.2.2 铸件有均匀的力学性能。技术规范规定，铸件的平均拉伸性能为单铸试样性能值的 $80\%$ 左右，而优质铸件实际上可达 $90\%$ 以上。

5.1.3 铸件性能 合金具有优良的铸造工艺性、充型性良好。热裂纹倾向用热脆性试验测定。每个裂纹是环的宽度为 $15 \sim 12.5 \mathrm{~mm}$ 处形成；合金线收缩率为 $1.3\% \sim 1.4\%$

# 5.2 焊接性能

5.2.1 合金能用氩弧焊焊接，补焊工艺性能良好。  
5.2.2 焊后要经内部质量和表面裂纹检查   
5.2.3 焊后消除应力。  
5.2.4 铸件补焊工艺及检验按照HB/Z328 1998《镁合金铸件补焊工艺及检验》进行

5.3 零件热处理工艺 该合金仅经时效处理

# 5.4 表面处理工艺

5.4.1 铸件表面应经化学氧化处理，使其表面形成一薄防护层。在处理之前铸件必须经吹砂、除油，按HB/Z5078-1978《镁合金化学氧化工艺》的规定。  
5.4.2 根据零件的不同用途，在氧化处理后涂油或涂漆保护，按HB·Z5030 1977《航空发动机镁、铝合金零件涂漆工艺》的规定。

5.5 切削加工及磨削性能 合金具有优良的切削加工性能，可在较其他金属大的吃刀量下，并以很高速度进行切削加工。切削掉一定量金属所需的功率低于其他任何金属。切削加工时，用或不用切削液一般都不需磨削和抛光即可得到极好的光洁表面。

# 6 功能考核试验

# 7 使用建议

选用，

# 参考文献

ASM, Metals Handbook, 10th Ed., Vol. 2, Melals Park, Ohio, 1979, P501-503   
2 克勒莫夫. B.B. 镁合金零件制造中的安全技术与生产卫生. 焦明山等译. 北京: 国防工业出版社, 1959.12  
3. Lagowski, B., Meier, J. W., Premium Strength in Sand Cast Magnesium Alloys, AFS, Trans., 72(1964), P673~685

编写吕杰杨凯

# ZM5

# 1 概述

ZM5合金是一种镁-铝-锌系合金，可用于砂型、金属型及压力铸造，该合金不含稀土金属和锆元素。是一种比较价廉的铸造镁合金，在国内外均获得了广泛应用。该合金具有良好的流动性、可焊性、热裂倾向性低，但有较大的显微疏松倾向，铸造时必须采用相应的措施。经固溶处理后具有较高的抗拉强度、塑性和中等屈服强度；后接人工时效处理，则塑性降低，屈服强度提高。合金可在铸态(F)、固溶处理(T1)以及固溶处理后接人工时效(T6)等状态下应用，可用作受力构件和一般用途的铸件。如飞机舱体隔框、机匣、壳体、轮毂、轮缘等。合金可在铸态(F)、固溶(T1)，以及固溶处理后接人工时效(T6)等状态下应用。

俄罗斯以及美国一些西方国家采用高纯镁作原材料，严格控制合金中铁、镍、铜、硅等杂质含量，生产出的镁-铝-锌系合金在力学性能相同的情况下，其抗腐蚀性能大幅度提高，如M.15（俄罗斯）、AZ91E（美国）比M.15和AZ91C合金抗腐蚀性能优越得多，现已广泛用于军事工业和民用工业中。

1.1 材料牌号 $\mathrm{ZMgAl8Zn}$

材料代号 ZM3.

1.2 相近牌号 $\mathbf{Mg - A18Zn(ISO)}$ 、AZ81A、AZ91C（美国），MAG7、A8（英国），M45（俄罗斯：，A9Z（法国），G MgAl8Znl（AZ81）、G-MgAl9Znl（AZ91）（德国）MC2（日本）。

1.3 材料的技术标准

GB T 1177 1991 《铸造镁合金》

HB 964-1982 《铸造镁合金技术标准》

# 1.4 化学成分 见表1-1。

表11  

<table><tr><td rowspan="2">技术标准</td><td colspan="4">合金元素</td><td colspan="5">杂质 不大于</td></tr><tr><td>Al</td><td>Zn</td><td>Mn</td><td>Mg</td><td>Si</td><td>Fe</td><td>Ni</td><td>Cu</td><td>Be</td></tr><tr><td>GB/T 1177-1991</td><td>7.5~9.0</td><td>0.2~0.8</td><td>0.15~0.5</td><td rowspan="2">余量</td><td>0.30</td><td>0.05</td><td>0.01</td><td>0.20</td><td>0.002</td></tr><tr><td>HB 964-1982</td><td>7.5~9.0</td><td>0.2~0.8</td><td>0.15~0.5</td><td>0.25</td><td>0.08</td><td>0.01</td><td>0.1</td><td>其他单个</td></tr></table>

# 1.5 热处理制度

# 1.5.1 第一种热处理制度 按HB5462—1990《镁合金铸件热处理》的规定，见表1-2

表1-2  

<table><tr><td rowspan="2">铸件组别</td><td rowspan="2">热处理状态</td><td colspan="5">固溶处理</td><td colspan="3">时效处理</td></tr><tr><td>θ/C</td><td>保温时间/h</td><td>θ/C</td><td>保温时间/h</td><td>冷却介质</td><td>加热温度/℃</td><td>保温时间/h</td><td>冷却介质</td></tr><tr><td rowspan="3">1</td><td>T4</td><td>370~380</td><td>2</td><td>410~420</td><td>14~24</td><td>空气</td><td></td><td>-</td><td>-</td></tr><tr><td rowspan="2">T6</td><td rowspan="2">370~380</td><td rowspan="2">2</td><td rowspan="2">410~420</td><td rowspan="2">14~24</td><td rowspan="2">空气</td><td>170~180</td><td>16</td><td rowspan="2">空气</td></tr><tr><td>195~205</td><td>8</td></tr><tr><td rowspan="3">2</td><td>T4</td><td>370~380</td><td>2</td><td>410~420</td><td>6~12</td><td>空气</td><td></td><td></td><td>-</td></tr><tr><td rowspan="2">T6</td><td rowspan="2">370~380</td><td rowspan="2">2</td><td rowspan="2">410~420</td><td rowspan="2">6~12</td><td rowspan="2">空气</td><td>170~180</td><td>16</td><td rowspan="2">空气</td></tr><tr><td>195~205</td><td>8</td></tr></table>

注：1组系指壁厚大于 $12\mathrm{mm}$ 和壁厚虽小于 $12\mathrm{mm}$ 但局部厚度大于 $25\mathrm{mm}$ 的砂型铸件。其余为Ⅱ组  
1.5.2 第二种热处理制度 见表1-3。

表13
