Repository: C-zj02/CFD-claw

<div align="center">

**English** | [中文](#中文版) | [Français](README_FR.md) | [Русский](README_RU.md) | [हिन्दी](README_HI.md) | [العربية](README_AR.md) | [Português](README_PT.md)

# 🚀 Claude Code Python

**A Complete Python Reimplementation Based on Real Claude Code Source**

*From TypeScript Source → Rebuilt in Python with ❤️*

***
**🔥 Active Development • New Features Weekly 🔥**

</div>

***

## 🎯 What is This?

**Clawd Code** is a **complete Python rewrite** of Claude Code, based on the **real TypeScript source code**.

File: RAG-data/中国航空材料手册(第2版) 第4卷 钛合金 铜合金001-200.pdf-b4903744-8c00-4256-a6b1-ad96b4ae46a6.md (part 7 of 12)
# 中国航空机械手册
<table><tr><td rowspan="2">品种</td><td rowspan="2">δ或d/mm</td><td rowspan="2">状态</td><td colspan="2">热暴露条件</td><td rowspan="2">σb/MPa</td><td rowspan="2">δ5/%</td><td rowspan="2">ψ/%</td><td rowspan="2">α/(°)</td><td rowspan="2">品种</td><td rowspan="2">δ或d/mm</td><td rowspan="2">状态</td><td colspan="2">热暴露条件</td><td rowspan="2">σb/MPa</td><td rowspan="2">δ5/%</td><td rowspan="2">ψ/%</td><td rowspan="2">α/(°)</td></tr><tr><td>θ/C</td><td>t/h</td><td>θ/C</td><td>t/h</td></tr><tr><td rowspan="13">板材</td><td rowspan="13">2</td><td rowspan="13">退火</td><td colspan="2">未暴露</td><td>961</td><td>10</td><td>-</td><td>49</td><td rowspan="15">棒材</td><td rowspan="15">-</td><td rowspan="15">退火</td><td>300</td><td>500</td><td>932</td><td>14</td><td>39</td><td>-</td></tr><tr><td rowspan="4">300</td><td>1000</td><td>961</td><td>8</td><td>-</td><td>47</td><td>1000</td><td>932</td><td>14</td><td>39</td><td>-</td><td></td></tr><tr><td>2000</td><td>981</td><td>8</td><td>-</td><td>42</td><td>3000</td><td>932</td><td>14</td><td>38</td><td>-</td><td></td></tr><tr><td>3000</td><td>990</td><td>8</td><td>-</td><td>50</td><td>5000</td><td>951</td><td>13</td><td>39</td><td>-</td><td></td></tr><tr><td>5000</td><td>1010</td><td>8</td><td>-</td><td>50</td><td>100</td><td>941</td><td>13</td><td>37</td><td>-</td><td></td></tr><tr><td rowspan="4">400</td><td>1000</td><td>1000</td><td>8</td><td>-</td><td>47</td><td>500</td><td>932</td><td>15</td><td>39</td><td>-</td><td></td></tr><tr><td>2000</td><td>1049</td><td>9</td><td>-</td><td>40</td><td>1000</td><td>941</td><td>15</td><td>42</td><td>-</td><td></td></tr><tr><td>3000</td><td>1059</td><td>8</td><td>-</td><td>47</td><td>3000</td><td>951</td><td>14</td><td>38</td><td>-</td><td></td></tr><tr><td>5000</td><td>1088</td><td>8</td><td>-</td><td>46</td><td>5000</td><td>961</td><td>14</td><td>35</td><td>-</td><td></td></tr><tr><td rowspan="4">500</td><td>1000</td><td>1088</td><td>8</td><td>-</td><td>37</td><td>500</td><td>100</td><td>961</td><td>15</td><td>38</td><td>-</td></tr><tr><td>2000</td><td>1108</td><td>8</td><td>-</td><td>37</td><td>500</td><td>951</td><td>14</td><td>38</td><td>-</td><td></td></tr><tr><td>3000</td><td>1118</td><td>7</td><td>-</td><td>20</td><td>1000</td><td>971</td><td>14</td><td>38</td><td>-</td><td></td></tr><tr><td>5000</td><td>1147</td><td>6</td><td>-</td><td>20</td><td>3000</td><td>971</td><td>14</td><td>38</td><td>-</td><td></td></tr><tr><td rowspan="2">棒材</td><td rowspan="2">-</td><td rowspan="2">退火</td><td colspan="2">未暴露</td><td>932</td><td>11</td><td>37</td><td>-</td><td rowspan="2">5000</td><td rowspan="2">981</td><td rowspan="2">12</td><td rowspan="2">28</td><td rowspan="2">-</td><td></td></tr><tr><td>300</td><td>100</td><td>941</td><td>14</td><td>39</td><td>-</td><td></td></tr></table>

# 3.3 持久和蠕变性能

3.3.1 高温持久性能 见表3-12。

表 3-12[1]  

<table><tr><td>品种</td><td>状态</td><td>θ/℃</td><td>σ100/MPa</td><td>σ500/MPa</td><td>σ1000/MPa</td><td>σ2000/MPa</td><td>σ5000/MPa</td></tr><tr><td rowspan="4">板材和棒材</td><td rowspan="4">退火</td><td>200</td><td>784</td><td>-</td><td>-</td><td>-</td><td>-</td></tr><tr><td>350</td><td>667~696</td><td>667~696</td><td>667~696</td><td>667~696</td><td>667~696</td></tr><tr><td>450</td><td>588~618</td><td>520~549</td><td>481~520</td><td>451~490</td><td>422~461</td></tr><tr><td>500</td><td>441~471</td><td>314~333</td><td>265~294</td><td>225~245</td><td>196</td></tr></table>

# 3.3.2 高温蠕变性能 见表3-13。

# 3.4 疲劳性能

表3-13[1]  

<table><tr><td>品种</td><td>状态</td><td>θ/℃</td><td>σ0.2/100/MPa</td><td>σ0.2/500/MPa</td><td>σ0.2/1000/MPa</td><td>σ0.2/2000/MPa</td></tr><tr><td rowspan="3">板材和棒材</td><td rowspan="3">退火</td><td>350</td><td>539~588</td><td>520~559</td><td>490~530</td><td>471~490</td></tr><tr><td>450</td><td>284~324</td><td>255~294</td><td>216~245</td><td>186~206</td></tr><tr><td>500</td><td>147~167</td><td>88~98</td><td>59~69</td><td>-</td></tr></table>

# 3.4.1 高周疲劳

3.4.1.1 反复弯曲疲劳极限见表3-14。

3.4.1.2 轴向加载疲劳极限见表3-15。

# 3.5 弹性性能

3.5.1 弹性模量 见表3-16。  
3.5.2 切变模量 见表3-17。  
3.5.3 泊松比 室温泊松比 $\mu = 0.39^{[1]}$ 。

表3-14[1]  

<table><tr><td>品种</td><td>δ/mm</td><td>状态</td><td>取样方向</td><td>θ/℃</td><td>Kt</td><td>R</td><td>N/周</td><td>σD/MPa</td></tr><tr><td rowspan="3">板材</td><td rowspan="3">20</td><td rowspan="3">退火</td><td rowspan="3">T</td><td>20</td><td rowspan="3">1</td><td rowspan="3">-1</td><td rowspan="3">10^7</td><td>412</td></tr><tr><td>350</td><td>373</td></tr><tr><td>500</td><td>353</td></tr></table>

表3-15[2]  

<table><tr><td>品种</td><td>δ或d/mm</td><td>状态</td><td>取样方向</td><td>θ/℃</td><td>σb/MPa</td><td>σP0.2/MPa</td><td>Kt</td><td>R</td><td>f/Hz</td><td>N/周</td><td>σD/MPa</td></tr><tr><td>棒材</td><td>20</td><td>800C,1h,空冷</td><td>L</td><td>20</td><td>951</td><td>874</td><td>1</td><td>0.1</td><td>130</td><td>10^7</td><td>730</td></tr><tr><td>框模锻件</td><td>70</td><td>750C,2h,空冷</td><td>L</td><td>20</td><td>992</td><td>915</td><td>1</td><td>0.1</td><td>130</td><td>10^7</td><td>565</td></tr></table>

表 3-16[1]  

<table><tr><td>品种</td><td>δ或d/mm</td><td>状态</td><td>θ/C</td><td>E/GPa</td><td>ED/GPa</td><td>EC/GPa</td><td>品种</td><td>δ或d/mm</td><td>状态</td><td>θ/C</td><td>E/GPa</td><td>ED/GPa</td><td>EC/GPa</td></tr><tr><td rowspan="4">板材</td><td rowspan="4">1~5</td><td rowspan="4">退火</td><td>20</td><td>118</td><td>-</td><td>-</td><td rowspan="4">厚板棒材</td><td rowspan="4">45≤50</td><td rowspan="4">退火</td><td>350</td><td>98</td><td>-</td><td>-</td></tr><tr><td>350</td><td>93</td><td>-</td><td>-</td><td>500</td><td>93</td><td>107</td><td>-</td></tr><tr><td>500</td><td>80</td><td>-</td><td>-</td><td>600</td><td>-</td><td>103</td><td>-</td></tr><tr><td>550</td><td>73</td><td>-</td><td>-</td><td>800</td><td>-</td><td>89</td><td>-</td></tr><tr><td>厚板棒材</td><td>45≤50</td><td>退火</td><td>20</td><td>123</td><td>131</td><td>-</td><td>棒材</td><td>-</td><td>退火</td><td>20</td><td>-</td><td>-</td><td>121</td></tr></table>

表3-17[1]  

<table><tr><td>品种</td><td>状态</td><td>θ/°C</td><td>G/GPa</td></tr><tr><td>棒材</td><td>退火</td><td>20</td><td>44</td></tr></table>

# 4 组织结构

4.1 相变温度 $\alpha +\beta \rightarrow \beta$ 转变温度为 $1020\mathrm{C}\pm 30^{\circ}\mathrm{C}^{[1]}$   
4.2 时间-温度-组织转变曲线  
4.3 合金组织结构 合金在退火状态下的相组成为 $\alpha$ 相固溶体为基体，含有少量的 $(5\% \sim 7\%)\beta$ 相。不能通过热处理进行强化。

# 5 工艺性能与要求

# 5.1 成形性能

5.1.1 变形抗力见表5-1。

表5-1[s]  

<table><tr><td rowspan="2">变形温度/℃</td><td colspan="4">以下变形速率(s-1)的最大变形抗力/MPa</td><td rowspan="2">变形温度/℃</td><td colspan="4">以下变形速率(s-1)的最大变形抗力/MPa</td></tr><tr><td>10-2</td><td>1</td><td>10</td><td>10²</td><td>10-2</td><td>1</td><td>10</td><td>10²</td></tr><tr><td>700</td><td>457</td><td>598</td><td>642</td><td>738</td><td>1000</td><td>70</td><td>107</td><td>138</td><td>181</td></tr><tr><td>800</td><td>278</td><td>430</td><td>486</td><td>572</td><td>1100</td><td>50</td><td>70</td><td>106</td><td>141</td></tr><tr><td>900</td><td>157</td><td>251</td><td>320</td><td>423</td><td>1200</td><td>28</td><td>50</td><td>75</td><td>108</td></tr></table>

5.1.2 热变形工艺规范见表5-2。

表5-2[1]  

<table><tr><td>变形类型</td><td>加热温度/℃</td><td>终止温度/℃</td><td>一火变形量/%</td><td>变形类型</td><td>加热温度/℃</td><td>终止温度/℃</td><td>一火变形量/%</td></tr><tr><td>铸锭开坯</td><td>1180</td><td>900</td><td>20~30</td><td>压力机模锻①</td><td>970~1000</td><td>900</td><td>40~50</td></tr><tr><td>坯料锻造</td><td>1080</td><td>900</td><td>≥40</td><td>锻锤模锻</td><td>990~1020</td><td>850~900</td><td>40~50</td></tr></table>

① 在制造大规格模锻件时，终锻温度为 $850^{\circ}\mathrm{C}$ ，一火变形量为 $50\% \sim 70\%$ 。

5.1.3 板材成形性能见表5-3。

表5-3[1]  

<table><tr><td>θ/℃</td><td>最小弯曲半径</td><td>极限拉深系数</td><td>极限翻边系数</td><td>极限压窝系数</td></tr><tr><td>20</td><td>4.0~7.0δ</td><td>-</td><td>1.2~1.35</td><td>-</td></tr><tr><td>700~900</td><td>2.0~3.5δ</td><td>1.3~1.6</td><td>1.5~1.7</td><td>6~10</td></tr></table>

5.2 焊接性能 TA15 合金的焊接行为基本上与 $\alpha$ 合金相似, 焊接后也不一定要进行稳定化退火。它的马氏体 $\alpha'$ 相的强度, 接近于 $\alpha$ 相的强度[1]。合金的氩弧焊、接触焊和埋弧焊的焊接性能良好。焊缝的室温强度和高温强度为基体金属强度的 $90\% \sim 95\%$ [1]。

厚 $2\mathrm{mm}$ 板材的自动氩弧焊焊接接头，在其焊接状态、焊后退火状态、焊后 $450^{\circ}C$ 下100h热暴露状态的强度、弯曲角和冲击性能差别不大，接头对热处理不敏感[1]。

5.2.1 手工钨极氩弧焊焊接工艺参数见表5-4。

表5-4[2]  

<table><tr><td>焊接材料</td><td>δ/mm</td><td>坡口型式</td><td>填充材料</td><td>焊接层数</td><td>焊丝直径/mm</td><td>I/A</td><td>v/(mm/s)</td></tr><tr><td rowspan="3">板材</td><td>1.0</td><td rowspan="3">α=45°</td><td rowspan="3">TA0-1</td><td>1</td><td>1.6</td><td>40~50</td><td>2~3</td></tr><tr><td rowspan="2">3.0</td><td rowspan="2">2</td><td>1层3.0</td><td>140</td><td>2.6</td></tr><tr><td>1层1.6</td><td>70</td><td>2.2</td></tr></table>

# 5.2.2 钨极氩弧焊接头力学性能见表5-5和表5-6。

表5-5[1]  

<table><tr><td>焊接材料</td><td>δ/mm</td><td>状态</td><td>取样方向</td><td>θ/℃</td><td>σb/MPa</td><td>δ5/%</td><td>断口位置</td><td>弯曲半径/mm</td><td>α/(°)</td></tr><tr><td rowspan="10">板材</td><td rowspan="6">1.0</td><td rowspan="3">基体750℃,15min,空冷</td><td rowspan="3">T</td><td>-70</td><td>1465</td><td>15.8</td><td>-</td><td>-</td><td>-</td></tr><tr><td>20</td><td>1084</td><td>11.2</td><td>-</td><td>1.0</td><td>32.4</td></tr><tr><td>500</td><td>765</td><td>9.1</td><td>-</td><td>-</td><td>-</td></tr><tr><td rowspan="3">焊接+600℃,1h,炉冷</td><td rowspan="3">T</td><td>-70</td><td>1457</td><td>10.2</td><td>热影响区</td><td>-</td><td>-</td></tr><tr><td>20</td><td>1114</td><td>9.8</td><td>基体</td><td>1.25</td><td>43.0</td></tr><tr><td>500</td><td>739</td><td>7.7</td><td>基体</td><td>-</td><td>-</td></tr><tr><td rowspan="4">3.0</td><td rowspan="2">基体750℃,25min,空冷</td><td rowspan="2">T</td><td>20</td><td>1116</td><td>11.5</td><td>-</td><td>3.0</td><td>27.4</td></tr><tr><td>500</td><td>805</td><td>7.1</td><td>-</td><td>-</td><td>-</td></tr><tr><td rowspan="2">焊接+600℃,1h,炉冷</td><td rowspan="2">T</td><td>20</td><td>1090</td><td>7.3</td><td>热影响区</td><td>3.0</td><td>23.9</td></tr><tr><td>500</td><td>418</td><td>6.9</td><td>焊缝</td><td>-</td><td>-</td></tr></table>

表5-6[1]  

<table><tr><td>焊接材料</td><td>焊接方式</td><td>δ/mm</td><td>填充材料</td><td>焊后热处理</td><td>θ/℃</td><td>σb/MPa</td><td>α/(°)</td><td>aRU/(kJ/m2)</td><td>σ100/MPa</td><td>σD/MPa</td></tr><tr><td rowspan="7">板材</td><td rowspan="7">非熔化电极自动氩弧焊</td><td rowspan="4">≤3.0</td><td rowspan="4">无填料</td><td rowspan="4">650℃,1h退火</td><td>20</td><td>932</td><td>40</td><td>-</td><td>-</td><td>451③</td></tr><tr><td>350</td><td>726</td><td>-</td><td>-</td><td>677</td><td>-</td></tr><tr><td>500</td><td>686</td><td>-</td><td>-</td><td>451</td><td>294③</td></tr><tr><td>550</td><td>588</td><td>-</td><td>-</td><td>255</td><td>-</td></tr><tr><td rowspan="3">4.0~8.0</td><td rowspan="3">TA15-1①</td><td rowspan="3">650℃,1h退火</td><td>20</td><td>932</td><td>-</td><td>392</td><td>-</td><td>-</td></tr><tr><td>350</td><td>716</td><td>-</td><td>-</td><td>-</td><td>-</td></tr><tr><td>500</td><td>686</td><td>-</td><td>-</td><td>-</td><td>-</td></tr><tr><td rowspan="2">锻件</td><td rowspan="2">熔化电极自动氩弧焊</td><td rowspan="2">15~20</td><td rowspan="2">TA15-2②</td><td rowspan="2">650℃,1h退火</td><td>20</td><td>902</td><td>-</td><td>588</td><td>-</td><td>275④</td></tr><tr><td>300</td><td>588</td><td>-</td><td>-</td><td>-</td><td>-</td></tr></table>

① TA15合金1号焊丝。  
③ 反复弯曲疲劳极限， $N = 2 \times 10^{7}$ 周。  
② TA15合金2号焊丝。  
④ 旋转弯曲疲劳极限， $N = 2 \times 10^{7}$ 周。

# 5.2.3 TA15合金与其他钛合金焊接的接头力学性能见表5-7。

表5-7[1]  

<table><tr><td>焊接材料</td><td>焊接方式</td><td>δ/mm</td><td>填充材料</td><td>焊后热处理</td><td>θ/℃</td><td>σb/MPa</td><td>α/(°)</td><td>akU/(kJ/m2)</td></tr><tr><td rowspan="3">TA15+TC4(板材)</td><td rowspan="3">非熔化电极自动氩弧焊</td><td rowspan="3">3.0+3.0</td><td rowspan="3">无填料</td><td rowspan="3">800℃,1h退火</td><td>20</td><td>902</td><td>44</td><td>343</td></tr><tr><td>350</td><td>598</td><td>-</td><td>-</td></tr><tr><td>500</td><td>510</td><td>-</td><td>-</td></tr></table>

# 5.2.4 TA15合金与其他钛合金点焊的力学性能见表5-8。

表5-8[1]  

<table><tr><td>焊接材料</td><td>δ/mm</td><td>焊后热处理</td><td>θ/C</td><td>Pr/(N/点)</td><td>Pb/(N/点)</td></tr><tr><td rowspan="3">TA15+TA15</td><td>1.0+1.0</td><td rowspan="3">未热处理</td><td rowspan="3">20</td><td>9807</td><td>-</td></tr><tr><td>1.5+1.5</td><td>14710</td><td>4413</td></tr><tr><td>2.0+2.0</td><td>22555</td><td>5884</td></tr><tr><td>TA15+TC2</td><td>1.5+1.5</td><td>未热处理</td><td>20</td><td>15690</td><td>4903</td></tr><tr><td>TA15+TA7</td><td>1.5+1.5</td><td>未热处理</td><td>20</td><td>9807</td><td>4413</td></tr></table>

5.3 零件热处理工艺 为了消除由于零件机械加工、板材成形、焊接等形成的内应力采用去应力退火。退火温度为 $600 \sim 650^{\circ} \mathrm{C}$ ，保温时间为 $0.5 \sim 8 \mathrm{~h}$ ，这取决于零件或制件的复杂性和内应力来源。

# 6 功能考核试验

# 7 使用建议

推荐选用TA15钛合金制造飞机和发动机上各种承力构件。

# 参考文献

1 格拉祖诺夫, 莫依谢耶夫著. 结构钛合金. 国营洪都机械厂译. 1977  
2 北京航空材料研究院.TA15钛合金性能数据汇编.2001  
3宝鸡有色金属加工厂.TA15钛合金性能数据汇编.2000  
4 北京有色金属研究总院. TA15 钛合金厚板性能数据汇编. 2000  
5 AHOJIKHH HΦ,EpMaHOK M 3. IOnIyΦa6pHKaTH H3 THTaHOBbIX CIIJaBOB MoCKBa: OHTH BnJIc,1996.162

编写 马济民

审校 王庆如

# TA18

# 1 概述

TA18合金是一种近 $\alpha$ 型钛合金，名义成分为Ti-3Al-2.5V，是作为可冷加工的管材应用而研制的。在室温和高温下其强度比纯钛高出 $20\% \sim 50\%$ ，焊接性能和冷成形性能优于TC4合金。TA18合金一般在退火状态下使用，也可在冷加工并去应力退火状态下使用，最高工作温度约为 $315^{\circ}C$ 。

TA18合金无缝管适用于飞机和发动机液压和燃油等管路系统。该合金也可以轧成箔材和带材，前者多用于飞机蜂窝结构。

1.1 材料牌号 TA18。  
1.2 相近牌号 Ti-3Al-2.5V（美国）。

1.3 材料的技术标准

GJB 3423—1998 《航空用 Ti-3Al-2.5V 钛合金管材规范》

Q/XB 1513-1996《航空发动机用Ti-3Al-2.5V板材》（西北有色金属研究院）

Q/XB 1511-1996《航空发动机用Ti-3Al-2.5V棒材》(西北有色金属研究院)

Q/XB 1512—1996《Ti-3Al-2.5V合金焊丝》（西北有色金属研究院）

AMS 4943F—1996 《退火状态的 Ti-3Al-2.5V 钛合金无缝液压管材》

AMS 4944E-1995 《冷加工并去应力状态的 Ti-3Al-2.5V 钛合金无缝液压管材》

1.4 化学成分：GJB3432—1998、Q/XB1513—1996、Q/XB1511—1996和Q/XB1512—1996规定的化学成分见表1-1。

%

表1-1  

<table><tr><td colspan="3">合金元素</td><td colspan="8">杂质 不大于</td></tr><tr><td rowspan="2">Al</td><td rowspan="2">V</td><td rowspan="2">Ti</td><td rowspan="2">Fe</td><td rowspan="2">C</td><td rowspan="2">N</td><td rowspan="2">H</td><td rowspan="2">O</td><td rowspan="2">Y①</td><td colspan="2">其他元素①</td></tr><tr><td>单个</td><td>总和</td></tr><tr><td>2.5~3.5</td><td>2.0~3.0</td><td>余量</td><td>0.30</td><td>0.05</td><td>0.025</td><td>0.015</td><td>0.12</td><td>0.005</td><td>0.10</td><td>0.40</td></tr></table>

① 产品出厂时供方可不检验Y和其他元素，用户要求并在合同中注明时应予以检验。

# 1.5 热处理制度

1.5.1 退火 管材及板材的退火在真空炉内进行，炉内绝对压强不应高于 $9 \times 10^{-2} \mathrm{~Pa}$ ，加热温度在 $650 \sim 790^{\circ} \mathrm{C}$ 范围内，炉温波动范围为 $\pm 15^{\circ} \mathrm{C}$ ，保温 $30 \sim 120 \mathrm{~min}$ ，炉冷。  
1.5.2 去应力退火 按GJB3763—1999《钛及钛合金热处理规范》的规定。 $370\sim 600\mathrm{C},15\sim$ $240\mathrm{min}$ ，空冷或炉冷。

# 1.6 品种规格与供应状态

1.6.1 管材的规格及供应状态见表1-2。

表1-2  

<table><tr><td rowspan="2">技术标准</td><td rowspan="2">外径/mm</td><td colspan="8">壁 厚/mm</td><td rowspan="2">长度/mm</td><td rowspan="2">供应状态</td></tr><tr><td>0.5</td><td>0.6</td><td>0.75</td><td>0.9</td><td>1.0</td><td>1.25</td><td>1.5</td><td>2.0</td></tr><tr><td rowspan="6">GJB 3423-1998</td><td>6~10</td><td>○</td><td>○</td><td>○</td><td>-</td><td>-</td><td>-</td><td>-</td><td>-</td><td rowspan="6">1000~3000</td><td rowspan="6">M,Y</td></tr><tr><td>&gt;10~15</td><td>-</td><td>○</td><td>○</td><td>○</td><td>○</td><td>-</td><td>-</td><td>-</td></tr><tr><td>&gt;15~20</td><td>-</td><td>-</td><td>○</td><td>○</td><td>○</td><td>○</td><td>○</td><td>-</td></tr><tr><td>&gt;20~30</td><td>-</td><td>-</td><td>○</td><td>○</td><td>○</td><td>○</td><td>○</td><td>○</td></tr><tr><td>&gt;30~40</td><td>-</td><td>-</td><td>-</td><td>○</td><td>○</td><td>○</td><td>○</td><td>○</td></tr><tr><td>&gt;40~50</td><td>-</td><td>-</td><td>-</td><td>-</td><td>○</td><td>○</td><td>○</td><td>○</td></tr></table>

注：“ $\bigcirc$ ”表示可以生产的规格。

1.6.2 板材、棒材、焊丝的规格及供应状态见表1-3。

表1-3  

<table><tr><td>技术标准</td><td>品种</td><td>δ或d/mm</td><td>l/mm</td><td>供应状态</td></tr><tr><td>Q/XB 1513-1996</td><td>板材</td><td>0.5~2.0</td><td>-</td><td>M</td></tr><tr><td>Q/XB 1511-1996</td><td>棒材</td><td>8~50</td><td>&gt;300</td><td>M</td></tr><tr><td>Q/XB 1512-1996</td><td>焊丝</td><td>0.5~6.0</td><td>&gt;1000</td><td>M.Y</td></tr></table>

1.7 熔炼与铸造工艺 合金应经过两次以上真空自耗电极电弧炉熔炼。  
1.8 应用概况与特殊要求 TA18 合金管材已在美国高科技军用、航天和民用多种飞机上作为液压、燃油等管路系统应用，我国在运输机作为空调管路也应用过，并将在航空发动机管路系统中应用。该合金适用于制造工作温度在 $315^{\circ} \mathrm{C}$ 以下要求强度、抗氧化性能和焊接性能的部件[1,2]。

# 2 物理及化学性能

# 2.1 热性能

2.1.1 熔化温度范围 $1700\sim 1726\mathrm{C}$

2.1.2 热导率 见表2-1。

2.1.3 比热容 室温的比热容为858 $\mathrm{J} / (\mathrm{kg}\cdot \mathrm{C})^{[2]}$

2.1.4 线膨胀系数 见表2-2。

2.2 密度 $\rho = 4.47\mathrm{g / cm}^3$

2.3 电性能 电阻率见表2-3。

2.4 磁性能 无磁性。

2.5 化学性能

2.5.1 抗氧化性能 该合金抗氧化温度可达 $315^{\circ}\mathrm{C}$ 。在 $800^{\circ}\mathrm{C}$ 下，保持 $1\mathrm{h}$ ，表面氧化深度不超过 $0.05\mathrm{mm}$ 。

2.5.2 耐腐蚀性能

2.5.2.1 一般腐蚀性能与工业纯钛相近。

2.5.2.2 热盐应力腐蚀性能见表2-4。

2.5.2.3 电化学电位 TA18合金在 $50^{\circ}\mathrm{C}$ 的海水中腐蚀电位为9.2V(SCE)，比纯钛9.6V(SCE)略低，但至少比不锈钢高1V(SCE)[4]。

表 2-1[1]  

<table><tr><td>θ/℃</td><td>100</td><td>200</td><td>300</td><td>400</td><td>500</td><td>600</td><td>700</td><td>800</td></tr><tr><td>λ/(W/(m·℃))</td><td>11.7</td><td>13.0</td><td>13.4</td><td>14.2</td><td>14.7</td><td>16.3</td><td>17.6</td><td>19.3</td></tr></table>

表 2-2[1,2]  

<table><tr><td>θ/℃</td><td>100</td><td>200</td><td>300</td><td>400</td><td>500</td><td>600</td><td>700</td><td>800</td></tr><tr><td>α1/10-6℃-1</td><td>8.77</td><td>9.56</td><td>9.66</td><td>9.70</td><td>9.65</td><td>9.68</td><td>9.84</td><td>9.73</td></tr></table>

表 2-3[2]  

<table><tr><td>θ/℃</td><td>20</td><td>100</td><td>200</td><td>300</td><td>400</td><td>500</td><td>600</td><td>700</td><td>800</td></tr><tr><td>ρ/(μΩ·m)</td><td>1.25</td><td>1.31</td><td>1.42</td><td>1.52</td><td>1.60</td><td>1.66</td><td>1.71</td><td>1.74</td><td>1.74</td></tr></table>

表2-4[3]  

<table><tr><td>热暴露应力/MPa</td><td colspan="8">294</td></tr><tr><td>热暴露温度/℃</td><td colspan="3">350</td><td colspan="2">400</td><td colspan="3">450</td></tr><tr><td>表面涂盐量/(mg/cm2)</td><td>0</td><td>10.1</td><td>17.0</td><td>0</td><td>36.5</td><td>0</td><td>1.6</td><td>3.0~7.7</td></tr><tr><td>热暴露时间/h</td><td>100</td><td>100</td><td>100</td><td>100</td><td>100</td><td>53.3</td><td>45.9</td><td>4.8</td></tr><tr><td>室温抗拉强度/MPa</td><td>738</td><td>739</td><td>760</td><td>746</td><td>742</td><td>0</td><td>0</td><td>0</td></tr></table>

# 3 力学性能

3.1 技术标准规定的性能 见表3-1。

表3-1  

<table><tr><td rowspan="2">技术标准</td><td rowspan="2">品种</td><td rowspan="2">d或δ/mm</td><td rowspan="2">状态</td><td rowspan="2">取样方向</td><td colspan="6">室温</td></tr><tr><td>σb/MPa</td><td>σP0.2/MPa</td><td>δ50/%</td><td>δ5/%</td><td>ψ/%</td><td>akU/(kJ/m2)</td></tr><tr><td>GJB 3423-1998</td><td>管材</td><td>d(6~50)×(0.5~2.0)</td><td>退火</td><td>L</td><td>≥620</td><td>≥515</td><td>≥15</td><td>-</td><td>-</td><td>-</td></tr><tr><td>Q/XB 1513-1996</td><td>板材</td><td>0.6~2.0</td><td>退火</td><td>T</td><td>≥620</td><td>≥518</td><td>-</td><td>15</td><td>-</td><td>-</td></tr><tr><td>Q/XB 1511-1996</td><td>棒材</td><td>8~50</td><td>退火</td><td>L</td><td>≥620</td><td>≥518</td><td>-</td><td>15</td><td>30</td><td>≥500</td></tr></table>

3.2 室温及各种温度下的力学性能  
3.2.1 硬度 退火状态管材的室温硬度HRC15～27[4]。  
3.2.2 拉伸性能  
3.2.2.1 管材的室温拉伸性能统计值见表3-2。

表3-2[2]  

<table><tr><td colspan="2">技术标准</td><td colspan="5">GJB 3423-1998</td></tr><tr><td colspan="2">品种</td><td colspan="5">管材</td></tr><tr><td colspan="2">规格</td><td colspan="5">d(6~50)mm×(0.5~1.5)mm</td></tr><tr><td colspan="2">状态</td><td colspan="5">退火</td></tr><tr><td>取样方向</td><td>拉伸性能</td><td>S</td><td>X̄</td><td>s</td><td>Cv</td><td>n</td></tr><tr><td rowspan="3">L</td><td>σb/MPa</td><td>620</td><td>684</td><td>51.9</td><td>0.076</td><td>67</td></tr><tr><td>σP0.2/MPa</td><td>515</td><td>570</td><td>42.5</td><td>0.075</td><td>66</td></tr><tr><td>δ50/%</td><td>15</td><td>25.5</td><td>7.3</td><td>0.286</td><td>65</td></tr></table>

3.2.2.2 冷变形率对管材室温拉伸性能的影响见图3-1。  
3.2.2.3 退火温度对管材室温拉伸性能的影响见图3-2。

图3-1 冷变形率对TA18  
图片摘要：该图主要展示 3 1 冷变形率对TA18。
![](images/146baf24900299a4ce1158f17e3a36f4af4548989d82533399b78e51f3040771.jpg)  
合金管材室温拉伸性能的影响[2,5]

图3-2 退火温度对TA18  
图片摘要：该图主要展示 3 2 退火温度对TA18。
![](images/19702d39acb80b600172e893b30550e28aa354939bac2dc1fbb6e6134e02170e.jpg)  
合金管材室温拉伸性能的影响[2,5]

3.2.2.4 管材的高温拉伸性能见表3-3。

表3-3[2]  

<table><tr><td>品种</td><td colspan="6">管材</td><td>品种</td><td colspan="6">管材</td></tr><tr><td>状态</td><td colspan="6">650℃,30min,真空退火</td><td>状态</td><td colspan="6">650℃,30min,真空退火</td></tr><tr><td>规格</td><td colspan="3">d12mm×0.9mm</td><td colspan="3">d22mm×0.5mm</td><td>规格</td><td colspan="3">d12mm×0.9mm</td><td colspan="3">d22mm×0.5mm</td></tr><tr><td>θ/℃</td><td>σb/MPa</td><td>σs/MPa</td><td>δs/%</td><td>σb/MPa</td><td>σs/MPa</td><td>δs/%</td><td>θ/℃</td><td>σb/MPa</td><td>σs/MPa</td><td>δs/%</td><td>σb/MPa</td><td>σs/MPa</td><td>δs/%</td></tr><tr><td>100</td><td>660</td><td>521</td><td>20.9</td><td>565</td><td>485</td><td>44.1</td><td>400</td><td>503</td><td>-</td><td>16.0</td><td>461</td><td>-</td><td>30.3</td></tr><tr><td>150</td><td>592</td><td>479</td><td>24.0</td><td>550</td><td>472</td><td>41.5</td><td>470</td><td>424</td><td>-</td><td>27.0</td><td>399</td><td>-</td><td>42.6</td></tr><tr><td>200</td><td>598</td><td>481</td><td>17.4</td><td>532</td><td>448</td><td>41.9</td><td>500</td><td>400</td><td>-</td><td>26.9</td><td>387</td><td>-</td><td>51.3</td></tr><tr><td>300</td><td>542</td><td>427</td><td>17.4</td><td>497</td><td>413</td><td>39.5</td><td>-</td><td>-</td><td>-</td><td>-</td><td>-</td><td>-</td><td>-</td></tr></table>

3.2.2.5 管材的低温拉伸性能见表3-4。

表3-4[4]  

<table><tr><td>品种</td><td>d或δ/mm</td><td>状态</td><td>θ/℃</td><td>σb/MPa</td><td>σs/MPa</td><td>δ25/%</td><td>品种</td><td>d或δ/mm</td><td>状态</td><td>θ/℃</td><td>σb/MPa</td><td>σs/MPa</td><td>δ25/%</td></tr><tr><td rowspan="2">管材</td><td rowspan="2">13×1.3</td><td rowspan="2">650℃,1h,空冷</td><td>20</td><td>703</td><td>551</td><td>19</td><td rowspan="2">管材</td><td rowspan="2">13×1.3</td><td rowspan="2">650℃,1h,空冷</td><td>-253</td><td>1510</td><td>1386</td><td>2</td></tr><tr><td>-195</td><td>1179</td><td>986</td><td>20</td><td>-268</td><td>1392</td><td>1365</td><td>4</td></tr></table>

# 3.2.2.6 板材和棒材的拉伸性能见表3-5。

表3-5[1.4]  

<table><tr><td>品种</td><td>d或δ/mm</td><td>状态</td><td>取样方向</td><td>θ/C</td><td>σb/MPa</td><td>σPo.2/MPa</td><td>σs/MPa</td><td>δs/%</td><td>ψ/%</td></tr><tr><td>板材</td><td>1.2</td><td>退火</td><td>T</td><td>20</td><td>645</td><td>540</td><td>-</td><td>27</td><td>-</td></tr><tr><td rowspan="4">板材</td><td rowspan="4">-</td><td rowspan="4">退火</td><td rowspan="4">T</td><td>20</td><td>675</td><td>-</td><td>558</td><td>18</td><td>-</td></tr><tr><td>-195</td><td>1144</td><td>-</td><td>1048</td><td>20</td><td>-</td></tr><tr><td>-253</td><td>1220</td><td>-</td><td>1186</td><td>2</td><td>-</td></tr><tr><td>-268</td><td>1310</td><td>-</td><td>1310</td><td>3</td><td>-</td></tr><tr><td>棒材</td><td>10~25</td><td>退火</td><td>L</td><td>20</td><td>691</td><td>565</td><td>-</td><td>18</td><td>41</td></tr></table>

3.2.3 冲击性能 棒材的室温冲击韧性见表3-6。  
3.2.4 弯曲性能 管材和板材的室温弯曲角见表3-7。  
3.2.5 应力集中 见表3-8和表3-9。

表3-6[1,2]  

<table><tr><td>品种</td><td>d/mm</td><td>状态</td><td>取样方向</td><td>aKU/(kJ/m2)</td></tr><tr><td>轧棒</td><td>20</td><td>退火</td><td>L</td><td>1245</td></tr><tr><td>锻棒</td><td>17</td><td>退火</td><td>L</td><td>814</td></tr></table>

表3-7[2]  

<table><tr><td>品种</td><td>d或δ/mm</td><td>状态</td><td>取样方向</td><td>α(D=6d)/(°)</td><td>α(D=3δ)/(°)</td><td>品种</td><td>d或δ/mm</td><td>状态</td><td>取样方向</td><td>α(D=6d)/(°)</td><td>α(D=3δ)/(°)</td></tr><tr><td rowspan="2">管材</td><td rowspan="2">6~25</td><td rowspan="2">退火</td><td rowspan="2">L</td><td rowspan="2">180</td><td rowspan="2">-</td><td rowspan="2">板材</td><td>0.75</td><td>退火</td><td>T</td><td>-</td><td>100</td></tr><tr><td>1.0</td><td>退火</td><td>T</td><td>-</td><td>100</td></tr></table>

表3-8[1-2]  

<table><tr><td>品种</td><td>d或δ/mm</td><td>加工方式</td><td>状态</td><td>取样方向</td><td>θ/℃</td><td>Kt</td><td>σbH/MPa</td><td>σbH/σb</td></tr><tr><td rowspan="4">棒材</td><td rowspan="3">20</td><td rowspan="3">热轧</td><td rowspan="3">750C,1h,空冷</td><td rowspan="3">L</td><td rowspan="3">20</td><td>2</td><td>998</td><td>1.53</td></tr><tr><td>3</td><td>1047</td><td>1.61</td></tr><tr><td>5</td><td>1041</td><td>1.60</td></tr><tr><td>12</td><td>冷旋锻</td><td>750C,1h,空冷</td><td>L</td><td>20</td><td>3</td><td>1069</td><td>1.58</td></tr><tr><td>板材</td><td>1.0</td><td>冷轧</td><td>650C,1h,炉冷</td><td>T</td><td>20</td><td>3</td><td>797</td><td>1.10</td></tr></table>

表3-9[4]  

<table><tr><td>品种</td><td>状态</td><td>Kt</td><td>θ/C</td><td>σbH/MPa</td><td>σbH/σb</td><td>品种</td><td>状态</td><td>Kt</td><td>θ/C</td><td>σbH/MPa</td><td>σbH/σb</td></tr><tr><td rowspan="4">管材</td><td rowspan="4">650℃,1h,炉冷</td><td rowspan="4">6.3</td><td>20</td><td>758</td><td>1.12</td><td rowspan="4">板材</td><td rowspan="4">650℃,30min,空冷</td><td rowspan="4">6.3</td><td>20</td><td>758</td><td>1.12</td></tr><tr><td>-195</td><td>1255</td><td>1.09</td><td>-195</td><td>1255</td><td>1.10</td></tr><tr><td>-253</td><td>1420</td><td>1.16</td><td>-253</td><td>1441</td><td>1.18</td></tr><tr><td>-</td><td>-</td><td>-</td><td>-268</td><td>1482</td><td>1.13</td></tr></table>

# 3.2.6 热稳定性

3.2.6.1 退火管材、棒材试样热暴露后的室温拉伸性能见表3-10。

表3-10[1,2]  

<table><tr><td rowspan="3" colspan="2">热暴露条件</td><td colspan="6">管材d或δ/mm</td><td colspan="4">棒材d/mm</td></tr><tr><td colspan="6">650℃,30min,炉冷</td><td colspan="4">700℃,30min,空冷</td></tr><tr><td colspan="3">12×0.9</td><td colspan="3">22×0.5</td><td colspan="4">20</td></tr><tr><td>θ/℃</td><td>t/h</td><td>σb/MPa</td><td>σP0.2/MPa</td><td>δ5/%</td><td>σb/MPa</td><td>σP0.2/MPa</td><td>δ5/%</td><td>σb/MPa</td><td>σP0.2/MPa</td><td>δ5/%</td><td>ψ/%</td></tr><tr><td colspan="2">未暴露</td><td>726</td><td>598</td><td>18.2</td><td>659</td><td>561</td><td>29.6</td><td>652</td><td>604</td><td>20.7</td><td>59.7</td></tr><tr><td rowspan="4">400</td><td>500</td><td>739</td><td>609</td><td>16.2</td><td>673</td><td>608</td><td>27.1</td><td>658</td><td>612</td><td>23.0</td><td>60.8</td></tr><tr><td>1000</td><td>736</td><td>608</td><td>16.2</td><td>653</td><td>564</td><td>29.1</td><td>646</td><td>634</td><td>21.0</td><td>58.3</td></tr><tr><td>1500</td><td>729</td><td>607</td><td>18.0</td><td>682</td><td>587</td><td>26.7</td><td>652</td><td>629</td><td>20.0</td><td>58.2</td></tr><tr><td>2000</td><td>706</td><td>601</td><td>18.1</td><td>664</td><td>577</td><td>28.3</td><td>-</td><td>-</td><td>-</td><td>-</td></tr><tr><td>470</td><td>400</td><td>720</td><td>596</td><td>17.4</td><td>686</td><td>600</td><td>27.7</td><td>652</td><td>628</td><td>22.5</td><td>59.8</td></tr></table>

# 3.3 持久和蠕变性能

3.3.1 高温蠕变性能 见表3-11。

3.4 疲劳性能

3.4.1 高周疲劳

3.4.1.1 榷材室温旋转弯曲疲劳极限见表3-12。

表 3-11[4]  

<table><tr><td>品种</td><td>状态</td><td>θ/℃</td><td>σ0.1/1000/MPa</td></tr><tr><td>管材</td><td>退火</td><td>250</td><td>400</td></tr></table>

表3-12[2.6]  

<table><tr><td>品种</td><td>d/mm</td><td>状态</td><td>取样方向</td><td>σb/MPa</td><td>σP0.2/MPa</td><td>Kt</td><td>R</td><td>N/周</td><td>σD/MPa</td></tr><tr><td rowspan="2">棒材</td><td rowspan="2">17</td><td rowspan="2">750℃,1h,空冷</td><td rowspan="2">L</td><td rowspan="2">691</td><td rowspan="2">584</td><td>1</td><td>-1</td><td>10^7</td><td>343</td></tr><tr><td>3</td><td>-1</td><td>10^7</td><td>176</td></tr></table>

3.4.1.2 棒材光滑和缺口试样室温旋转弯曲疲劳 $S - N$ 曲线见图3-3。

图片摘要：该图主要展示 3 12[2.6]。
![](images/43cb5a30e6c44728472dcbeec3687b0f1bd6191df64329c4dd44baa04a878fa6.jpg)  
图3-3TA18合金棒材光滑和缺口试样室温旋转弯曲疲劳 $S - N$ 曲线[2.6]

材料品种：棒材

材料规格： $d17\mathrm{mm}$

热处理状态： $750^{\circ}\mathrm{C},1\mathrm{h}$ ，空冷

材料强度： $\sigma_{\mathrm{b}} = 691\mathrm{MPa}$

$$
\sigma_ {\mathrm {P 0 . 2}} = 5 8 4 \mathrm {M P a}
$$

取样方向：L

试样尺寸： $d = 4\mathrm{mm}$

加载方式：旋转弯曲

应力比：-1

试验频率： $83\mathrm{Hz}$

试验环境： $20\mathrm{C}$ ，空气

试样数：33

# 3.4.1.3 管材室温轴向加载疲劳 $S - N$ 曲线见图3-4。

图片摘要：该图主要展示 3 4TA18合金管材室温轴向加载疲劳 曲线[4]。
![](images/789f2fcb894e4553acc6d81f6fa863a57e682dde7c15c9ddc0ed5b82a76b09cf.jpg)  
图3-4TA18合金管材室温轴向加载疲劳 $S - N$ 曲线[4]

o一材料规格： $d6.4\mathrm{mm}\times 0.7\mathrm{mm}$

材料规格： $d9.5\mathrm{mm}\times 0.7\mathrm{mm}$ 热处理状态：工厂退火

$\triangle$ 一材料规格： $d9.5\mathrm{mm}\times 0.7\mathrm{mm}$ 热处理状态：退火

加载方式：轴向

应力比：-1

试验频率： $30\mathrm{Hz}$

试验环境： $20\mathrm{C}$ ，空气

# 3.5 弹性性能

# 3.5.1 弹性模量 见表3-13。

表3-13[1,2]  

<table><tr><td rowspan="2">品种</td><td rowspan="2">状态</td><td rowspan="2">d或δ/mm</td><td colspan="6">E/GPa</td></tr><tr><td>20℃</td><td>100℃</td><td>200℃</td><td>300℃</td><td>400℃</td><td>500℃</td></tr><tr><td rowspan="3">管材</td><td rowspan="3">650℃,30min,炉冷</td><td>6×0.6</td><td>96.3</td><td>-</td><td>-</td><td>-</td><td>-</td><td>-</td></tr><tr><td>10×0.75</td><td>99.0</td><td>-</td><td>-</td><td>-</td><td>-</td><td>-</td></tr><tr><td>12×0.9</td><td>96.0</td><td>-</td><td>-</td><td>-</td><td>-</td><td>-</td></tr><tr><td>板材</td><td>650℃,30min,炉冷</td><td>1.0</td><td>106.0</td><td>100.5</td><td>92.6</td><td>85.6</td><td>79.3</td><td>74.2</td></tr></table>

# 3.5.2 切变模量 退火棒材的室温剪切模量 $G = 39.6\mathrm{GPa}^{[1,2]}$ 。

3.5.3 泊松比 室温泊松比 $\mu = 0.39^{[2]}$ 。

# 3.6 断裂性能

# 3.6.1 断裂韧度

3.6.1.1 板材的室温断裂韧度见表3-14。

表3-14[2]  

<table><tr><td>品种</td><td>δ/mm</td><td>状态</td><td>取样方向</td><td>Kc/MPa √m</td></tr><tr><td rowspan="2">板材</td><td rowspan="2">19</td><td rowspan="2">750℃, 1h,空冷</td><td>L-T</td><td>90.3</td></tr><tr><td>T-L</td><td>89.5</td></tr></table>

# 4 组织结构

4.1 相变温度 $\beta \rightarrow \alpha +\beta$ 转变温度为 $925^{\circ}C\pm 10^{\circ}C^{[1]}$   
4.2 时间-温度-组织转变曲线 见图4-1。  
4.3 合金组织结构 合金在退火状态的组织主要是等轴 $\alpha$ 相，以及少量的 $\beta$ 相。在冷加工状态呈现拉长的 $\alpha$ 组织。在固溶时效状态为等轴 $\alpha$ 相和 $\beta$ 转变组织[2]。

图片摘要：该图主要展示 4 1 TA18合金从 相区淬火后的时间 温度 组织转变图(T T T图)[7]。
![](images/2ca65e26c10ba99460a5be9d85df1dd050b4b787706142053df7ae0ffcf2682e.jpg)  
图4-1 TA18合金从 $\beta$ 相区淬火后的时间-温度-组织转变图(T-T-T图)[7]

# 5 工艺性能与要求

# 5.1 成形性能

5.1.1 管材的展平和压扁性能见表5-1。  
5.1.2 管材的扩口性能见表5-2。

表5-1[2]  

<table><tr><td>品种</td><td>d或δ/mm</td><td>状态</td><td>展平①</td><td>压扁间距</td><td>品种</td><td>d或δ/mm</td><td>状态</td><td>展平①</td><td>压扁间距</td></tr><tr><td rowspan="4">管材</td><td>6×0.6</td><td>650℃,1h,炉冷</td><td>-</td><td>7δ</td><td rowspan="4">管材</td><td>30×0.9</td><td>700℃,1h,炉冷</td><td>不裂</td><td>-</td></tr><tr><td>8×0.75</td><td>700℃,1h,炉冷</td><td>裂</td><td>-</td><td>36×0.5</td><td>650℃,1h,炉冷</td><td>不裂</td><td>≤6δ</td></tr><tr><td>10×0.75</td><td>700℃,1h,炉冷</td><td>不裂</td><td>6δ</td><td>12×0.9</td><td>380℃,1h,炉冷</td><td>-</td><td>8δ</td></tr><tr><td>22×0.5</td><td>650℃,1h,炉冷</td><td>-</td><td>≤6δ</td><td>22×0.5</td><td>380℃,1h,炉冷</td><td>-</td><td>7δ</td></tr></table>

① 沿轴向剖开的半管在两平行面板间逐渐压至板间距等于管材名义壁厚。

表5-2[1.2]  

<table><tr><td>品种</td><td>d或δ/mm</td><td>状态</td><td>扩口率①/%</td><td>品种</td><td>d或δ/mm</td><td>状态</td><td>扩口率①/%</td></tr><tr><td rowspan="6">管材</td><td>6×0.6</td><td>650℃,30min,炉冷</td><td>41.6</td><td rowspan="6">管材</td><td>36×0.5</td><td>650℃,30min,炉冷</td><td>&gt;34.4</td></tr><tr><td>10×0.75</td><td>700℃,1h,炉冷</td><td>44.9</td><td>44×0.9</td><td>700℃,1h,炉冷</td><td>44.3</td></tr><tr><td>12×0.9</td><td>650℃,30min,炉冷</td><td>40.2</td><td>52×1.0</td><td>700℃,1h,炉冷</td><td>45.2</td></tr><tr><td>20×0.75</td><td>700℃,1h,炉冷</td><td>42.5</td><td>12×0.9</td><td>380℃,30min,炉冷</td><td>&gt;20</td></tr><tr><td>22×0.5</td><td>650℃,30min,炉冷</td><td>&gt;35.1</td><td>22×0.5</td><td>380℃,30min,炉冷</td><td>&gt;20</td></tr><tr><td>30×0.9</td><td>700℃,1h,炉冷</td><td>51.7</td><td>-</td><td>-</td><td>-</td></tr></table>

① 扩口采用锥度 $74^{\circ}$ 的顶芯，扩口率按下式计算：  
扩口率 $= \frac{d_{\mathrm{f}} - d_{0}}{d_{0}}\times 100\%$

式中： $d_{\mathrm{f}}$ ——扩口后扩口处的最大外径；

$d_{0}$ ——管材外径。

# 5.1.3 管材的弯曲性能见表5-3。

表5-3[1,2]  

<table><tr><td>品种</td><td>状态</td><td>d或δ/mm</td><td>弯芯直径</td><td>弯曲角/°)</td><td>回弹角/°)</td><td>弯曲处壁厚最大减薄量/%</td><td>品种</td><td>状态</td><td>d或δ/mm</td><td>弯芯直径</td><td>弯曲角/°)</td><td>回弹角/°)</td><td>弯曲处壁厚最大减薄量/%</td></tr><tr><td rowspan="3">管材</td><td rowspan="3">退火</td><td>6×0.6</td><td>4d①</td><td>180</td><td>8</td><td>8</td><td rowspan="3">管材</td><td rowspan="3">退火</td><td>10×0.75</td><td>6d②</td><td>180</td><td>69</td><td>5</td></tr><tr><td>10×0.75</td><td>4d①</td><td>180</td><td>12</td><td>8.5</td><td>12×0.75</td><td>6d②</td><td>180</td><td>74</td><td>8</td></tr><tr><td>12×0.9</td><td>4d①</td><td>180</td><td>22</td><td>9.5</td><td></td><td></td><td></td><td></td><td></td></tr></table>

$①$ 弯曲时管内填充软钢棒。  
$②$ 弯曲时管内填充松香。

# 5.1.4 热变形工艺规范见表5-4。

表5-4[6]  

<table><tr><td>热变形类型</td><td>加热温度/℃</td><td>终止温度/℃</td><td>一次变形量/%</td></tr><tr><td>铸锭开坯</td><td>1000~1050</td><td>≥750</td><td>50~70</td></tr><tr><td>坯料锻造</td><td>900~950</td><td>≥750</td><td>50~70</td></tr><tr><td>管坯挤压</td><td>740~880</td><td>≥700</td><td>40~70</td></tr><tr><td>管坯斜轧穿孔</td><td>950~980</td><td>≥800</td><td>40~70</td></tr><tr><td>棒材轧制</td><td>800~850</td><td>≥700</td><td>40~80</td></tr><tr><td>板材轧制</td><td>800~880</td><td>≥750</td><td>40~60</td></tr></table>

# 5.2 焊接性能 见表5-5。

表5-5[1,2,5]  

<table><tr><td>焊接方法</td><td>品种</td><td>d或δ/mm</td><td>状态焊前/焊后</td><td>σb/MPa</td><td>δ5/%</td><td>η/%</td><td>断裂部位</td></tr><tr><td rowspan="6">电子束焊接</td><td rowspan="4">管材</td><td rowspan="2">12×0.9</td><td>退火/未焊</td><td>740</td><td>21.0</td><td rowspan="2">95</td><td rowspan="2">焊缝</td></tr><tr><td>退火/未处理</td><td>700</td><td>14.0</td></tr><tr><td rowspan="2">22×0.5</td><td>退火/未焊</td><td>740</td><td>44</td><td rowspan="2">97</td><td rowspan="2">热影响区</td></tr><tr><td>退火/未处理</td><td>718</td><td>16.8</td></tr><tr><td rowspan="2">板材</td><td rowspan="2">1.0</td><td>退火/未焊</td><td>737</td><td>16.9</td><td rowspan="2">95</td><td rowspan="2">焊缝</td></tr><tr><td>退火/未处理</td><td>701</td><td>14.2</td></tr><tr><td rowspan="11">自动氩弧焊接</td><td rowspan="6">管材</td><td rowspan="2">10×0.75</td><td>退火/未焊</td><td>730</td><td>21.5</td><td rowspan="2">95</td><td rowspan="2">焊缝</td></tr><tr><td>退火/未处理</td><td>695</td><td>6.0</td></tr><tr><td rowspan="2">12×0.9</td><td>退火/未焊</td><td>748</td><td>17.3</td><td rowspan="2">98</td><td rowspan="2">焊缝</td></tr><tr><td>退火/未处理</td><td>736</td><td>7</td></tr><tr><td rowspan="2">22×0.5</td><td>退火/未焊</td><td>672</td><td>40</td><td rowspan="2">99</td><td rowspan="2">基体</td></tr><tr><td>退火/未处理</td><td>664</td><td>37.4</td></tr><tr><td rowspan="5">板材</td><td rowspan="2">1.0</td><td>退火/未焊</td><td>737</td><td>16.9</td><td rowspan="2">99</td><td rowspan="2">热影响区</td></tr><tr><td>退火/未处理</td><td>731</td><td>14.0</td></tr><tr><td rowspan="3">0.75</td><td>退火/未焊</td><td>632</td><td>-</td><td rowspan="2">100</td><td rowspan="2">热影响区</td></tr><tr><td>退火/未处理</td><td>647</td><td>-</td></tr><tr><td>冷轧/退火</td><td>637</td><td>-</td><td>100</td><td>基体</td></tr></table>

续表5-5   

<table><tr><td>焊接方法</td><td>品种</td><td>d或δ/mm</td><td>状态焊前/焊后</td><td>σb/MPa</td><td>δ5/%</td><td>η/%</td><td>断裂部位</td></tr><tr><td rowspan="8">手工氩弧焊接</td><td rowspan="5">管材</td><td rowspan="3">20×0.75</td><td>退火/未焊</td><td>688</td><td>-</td><td rowspan="2">98</td><td rowspan="2">基体</td></tr><tr><td>退火/未处理</td><td>676</td><td>-</td></tr><tr><td>退火/去应力退火</td><td>698</td><td>-</td><td>100</td><td>基体</td></tr><tr><td rowspan="2">30×0.9</td><td>退火/未焊</td><td>650</td><td>-</td><td rowspan="2">100</td><td rowspan="2">基体</td></tr><tr><td>退火/未处理</td><td>651</td><td>-</td></tr><tr><td rowspan="3">管棒对焊</td><td rowspan="3">8×0.75管8.0棒</td><td>退火/未焊</td><td>661</td><td>-</td><td rowspan="2">98</td><td rowspan="2">管基体</td></tr><tr><td>退火/未处理</td><td>645</td><td>-</td></tr><tr><td>退火/去应力退火</td><td>718</td><td>-</td><td>100</td><td>管基体</td></tr></table>

# 6. 功能考核试验

# 6.1 管材液压爆破试验见表6-1。

表 $6 - 1^{[1,2,5]}$   

<table><tr><td>品种</td><td>d或δ/mm</td><td>状态</td><td>理论计算值①\( P_b/MPa \)</td><td>实验值\( P_b/MPa \)</td><td>爆破部位</td></tr><tr><td rowspan="7">无缝管</td><td>12×0.9</td><td>380°C,1h,炉冷</td><td>161</td><td>153</td><td>不破</td></tr><tr><td>22×0.5</td><td>380°C,1h,炉冷</td><td>46</td><td>69</td><td>管接头焊缝处</td></tr><tr><td>12×0.75</td><td>700°C,30min,炉冷</td><td>91.3</td><td>106</td><td>管体</td></tr><tr><td>12×0.9</td><td>650°C,30min,炉冷</td><td>124.5</td><td>143~158</td><td>管体</td></tr><tr><td>14×0.75</td><td>700°C,30min,炉冷</td><td>78.9</td><td>92</td><td>管体</td></tr><tr><td>22×0.5</td><td>650°C,30min,炉冷</td><td>34.0</td><td>42.8~48</td><td>管体</td></tr><tr><td>34×0.9</td><td>700°C,30min,炉冷</td><td>37.9</td><td>44</td><td>管体</td></tr><tr><td rowspan="2">带有环焊缝管</td><td>12×0.9</td><td>650°C,30min,炉冷+焊接</td><td>120.3</td><td>143~163</td><td>环焊缝</td></tr><tr><td>22×0.5</td><td>650°C,30min,炉冷+焊接</td><td>32.5</td><td>45~49</td><td>环焊缝</td></tr></table>

$①$ 爆破压力计算公式： $P_{\mathrm{b}} = \frac{2}{\sqrt{3}}\sigma_{\mathrm{s}}(2 - \frac{\sigma_{\mathrm{s}}}{\sigma_{\mathrm{b}}})\ln K$   
式中： $P_{\mathrm{b}}$ ——爆破压力/MPa；  
$\sigma_{\mathrm{b}}$ ——管材的抗拉强度/MPa；  
$\sigma_{s}$ ——管材的屈服点/MPa；  
$K$ ——管材的外径与内径之比。

# 6.2 导管的气密试验及液压强度试验见表6-2。

# 6.3 导管的振动疲劳试验见表6-3。试验安装型式见图6-1。

表6-2[8]  

<table><tr><td>品种</td><td>d或δ/mm</td><td>状态</td><td>工作压力①/MPa</td><td>试验压力②/MPa</td><td>试验结果</td></tr><tr><td rowspan="3">导管</td><td>6×0.6</td><td></td><td>21</td><td>42</td><td>合格</td></tr><tr><td>10×0.75</td><td>退火</td><td>21</td><td>42</td><td>合格</td></tr><tr><td>12×0.9</td><td></td><td>21</td><td>42</td><td>合格</td></tr></table>

表6-3[8]  

<table><tr><td>品种</td><td>d或δ/mm</td><td>试验压力MPa</td><td>f/Hz</td><td>加速度/g</td><td>振动次数</td></tr><tr><td rowspan="3">导管</td><td>6×0.6</td><td>21</td><td>52</td><td>8.8</td><td>&gt;10^7</td></tr><tr><td>10×0.75</td><td>21</td><td>76</td><td>3.6</td><td>&gt;10^7</td></tr><tr><td>12×0.9</td><td>21</td><td>90</td><td>5.4</td><td>&gt;10^7</td></tr></table>

① 保压 $5\mathrm{min}$ 。  
② 保压 $10\mathrm{min}$ 。

图6-1 悬臂樑安装型式[8]   
图片摘要：该图主要展示 6 1 悬臂樑安装型式[8]。
![](images/e3d2bec851611bd51553336e9803ae20ece4df5033bceaff3a161f935287de20.jpg)  
导管根部最大应力剖面产生弯曲应力为 $\sigma_{\mathrm{b}} / 4$

6.4 导管的液压脉冲疲劳试验见表6-4。动态压力脉冲波形见图6-2。

表6-4[8]  

<table><tr><td>品种</td><td>d或δ/mm</td><td>状态</td><td>工作压力/MPa</td><td>峰值压力/MPa</td><td>脉冲频率/(次/min)</td><td>脉冲次数</td></tr><tr><td rowspan="3">导管</td><td>6×0.6</td><td></td><td>21</td><td>31.5</td><td>70</td><td>7210100</td></tr><tr><td>10×0.75</td><td>退火</td><td>21</td><td>31.5</td><td>70</td><td>7211050</td></tr><tr><td>12×0.9</td><td></td><td>21</td><td>31.5</td><td>70</td><td>7211050</td></tr></table>

图片摘要：该图主要展示 6 4[8]。
![](images/d4baabc0279aec32a2d1d72b3e323eb970b2600b13d3538786d9b1bf6f169d2e.jpg)  
图6-2 动态压力脉冲图[8]

# 7 使用建议

推荐选用TA18合金管材制造飞机及航空发动机的液压、燃油、润滑油和空气等承压管路系统。板、带、箔材用于飞机蜂窝结构，也可用做要求强度、冷成形和焊接结构的其他部件。

# 参考文献

1宝鸡稀有金属加工研究所.Ti-3Al-2.5V合金航空导管性能.1985  
2 西北有色金属研究院．发动机用钛合金管材研究．1998  
3 肖巧莲, 段文森, 张树启. Ti-3Al-2.5V合金热盐应力腐蚀性能. 稀有金属材料与工程, 1998. (2): 31~33  
4 Boyer Rodney, Welsch Gerhard, Collings E W. Materials Properties Handbook: Titanium Alloys. ASM International, 1994. 263~286   
5 丁文周, 张树启, 陈风云. Ti-3Al-2.5V 航空导管研究. 第四届全国钛合金论文选集. 1983.553  
6 Wang W S, Yang Y L. Rotating Bar Bending Fatigue Behavior of Ti-3Al-2. 5V Alloys, Xi' an International Titanium Coherence. Xi' an: The Nonferrous Metals Society of China and the Nonferrous Institute for Nonferrous Metal Research, 1998. 868~873   
7 Brown W F. Aerospace Structural Metals Handbook. CINDAS/Purdue University, 1994. 4:Code 3702   
8沈阳飞机研究所.Ti-3Al-2.5V合金航空导管使用性能.1985

编写 张树启

审校 夏绍玉

# TA19

# 1 概述

TA19合金是一种近 $\alpha$ 型钛合金，其名义成分为Ti-6Al-2Sn-4Zr-2Mo，含有 $\alpha$ 稳定元素Al，中性元素Sn和Zr，同晶型 $\beta$ 稳定元素Mo，共析型 $\beta$ 稳定元素Si。Mo能提高室温和高温抗拉强度，增强稳定性；而Al、Sn和Zr的综合作用，可保持长时间持久和蠕变的高温强度；添加Si会引起某种硅化物弥散相的沉淀，有利于改善高温蠕变强度。

该合金直到 $540^{\circ}\mathrm{C}$ 还具有较高的强度，超过了TA11合金。其比强度比TA14合金优越，而蠕变性能比TA11合金还好，与TA14合金相当。该合金的加工性能和焊接性能较好。生产的半成品有板材、棒材、锻件、环形件和铸件等。主要用于制造航空发动机的压气机机匣和飞机蒙皮等，最高长期工作温度为 $500^{\circ}\mathrm{C}$ 。

1.1 材料牌号 TA19,ZTC6。  
1.2 相近牌号 Ti-6Al-2Sn-4Zr-2Mo(美国)。

1.3 材料的技术标准

XJ/BS 5128—1995《Ti-6242钛合金棒材技术协议》（宝鸡有色金属加工厂）

Q/16GJX0-274—1993 《航空发动机用Ti-6242钛合金环形锻件技术条件》(安大锻造厂)

GJB 2896-1997 《钛及钛合金熔模精密铸件规范》

AMS 4975G-1994 《固溶时效 Ti-6Al-2Sn-4Zr-2Mo-0.08Si 钛合金棒材、丝材和环形件》

1.4 化学成分 XJ/BS 5128—1995 和 GJB 2896—1997 规定的化学成分见表 1-1。

表1-1  
0%   

<table><tr><td rowspan="3">牌 号</td><td colspan="5">合金元素</td><td colspan="8">杂质 不大于</td></tr><tr><td rowspan="2">Al</td><td rowspan="2">Sn</td><td rowspan="2">Zr</td><td rowspan="2">Mo</td><td rowspan="2">Ti</td><td rowspan="2">Si</td><td rowspan="2">Fe</td><td rowspan="2">C</td><td rowspan="2">N</td><td rowspan="2">H</td><td rowspan="2">O</td><td colspan="2">其他元素1</td></tr><tr><td>单个</td><td>总和</td></tr><tr><td>TA19</td><td>5.5~6.5</td><td>1.8~2.2</td><td>3.6~4.4</td><td>1.8~2.2</td><td>余量</td><td>0.13</td><td>0.25</td><td>0.05</td><td>0.05</td><td>0.0125</td><td>0.15</td><td>0.10</td><td>0.30</td></tr><tr><td>ZTC6</td><td>5.75~6.50</td><td>1.75~2.25</td><td>3.5~4.5</td><td>1.75~2.25</td><td>余量</td><td>0.13</td><td>0.12</td><td>0.10</td><td>0.05</td><td>0.0125</td><td>0.15</td><td>-</td><td>0.30</td></tr></table>

① 产品出厂时供方可不检验其他元素，用户要求并在合同中注明时应予以检验。

# 1.5 热处理制度
