Repository: C-zj02/CFD-claw

<div align="center">

**English** | [中文](#中文版) | [Français](README_FR.md) | [Русский](README_RU.md) | [हिन्दी](README_HI.md) | [العربية](README_AR.md) | [Português](README_PT.md)

# 🚀 Claude Code Python

**A Complete Python Reimplementation Based on Real Claude Code Source**

*From TypeScript Source → Rebuilt in Python with ❤️*

***
**🔥 Active Development • New Features Weekly 🔥**

</div>

***

## 🎯 What is This?

**Clawd Code** is a **complete Python rewrite** of Claude Code, based on the **real TypeScript source code**.

File: RAG-data/中国航空材料手册(第2版) 第4卷 钛合金 铜合金201-400.pdf-cffcc59e-36cd-4482-9e63-a4b6fe4eef5e.md (part 7 of 11)
表3-3[1]  
<table><tr><td>牌 号</td><td colspan="2">品 种</td><td>\( \delta \) 或 \( d/\mathrm{{mm}} \)</td><td>供应状态</td></tr><tr><td rowspan="8">T2、T3</td><td colspan="2">带材</td><td>0.05~2.0</td><td>\( \mathrm{M},{\mathrm{Y}}_{2},\mathrm{Y} \)</td></tr><tr><td rowspan="2">板材</td><td>热轧板</td><td>4~60</td><td>R</td></tr><tr><td>冷轧板</td><td>0.2~10</td><td>\( \mathrm{M},{\mathrm{Y}}_{2},\mathrm{Y} \)</td></tr><tr><td rowspan="2">棒材</td><td>拉制棒</td><td>\( 5 \sim  {80} \)</td><td>Y,M</td></tr><tr><td>挤制棒</td><td>30~120</td><td>R</td></tr><tr><td rowspan="3" colspan="2">管材</td><td>D: \( 3 \sim  {360}\;\mathrm{\;S} : {0.5} \sim  {10} \)</td><td>Y,M</td></tr><tr><td>D: \( 3 \sim  {100}\;\mathrm{\;S} : {0.5} \sim  {10} \)</td><td>\( {\mathrm{Y}}_{2} \)</td></tr><tr><td>D: \( {30} \sim  {300}\;\mathrm{\;S} : 5 \sim  {30} \)</td><td>R</td></tr><tr><td rowspan="4">T2</td><td colspan="2">毛细管</td><td>D: \( {0.5} \sim  {3.0}\;\mathrm{d} : {0.3} \sim  {2.5} \)</td><td>M,Y</td></tr><tr><td colspan="2">散热扁管</td><td>宽度：16~22 高度：22~6 壁厚：0.2~0.7</td><td>Y</td></tr><tr><td colspan="2">换热器管</td><td>D: \( {5.0} \sim  {16.0}\;\mathrm{\;S} : {0.30} \sim  {0.80} \)</td><td>\( \mathrm{M},{\mathrm{Y}}_{2},\mathrm{Y} \)</td></tr><tr><td colspan="2">波导管</td><td>矩形、中等扁矩形、扁矩形、方形</td><td>Y</td></tr><tr><td rowspan="2">T2、T3</td><td colspan="2">线材</td><td>0.02~6</td><td>M,Y</td></tr><tr><td colspan="2">专用线材</td><td>\( 1 \sim  6 \)</td><td>\( {\mathrm{Y}}_{2} \)</td></tr></table>

1.7 熔炼与铸造工艺 纯铜可采用反射炉熔炼或工频有芯感应电炉熔炼。反射炉熔炼时，通过氧化、还原精练工艺，可获得致密的铸锭。采用铁模或铜模浇铸，也可经保温炉采用半连续或连续铸造。工频有芯感应电炉熔炼多采用硅砂炉衬。由于纯铜吸气性强，熔炼过程应尽可能减少气体来源，并使用经煅烧过的木炭作覆盖剂，也可添加微量磷作脱氧剂。浇铸过程在煤气或氮气保护或烟灰覆盖下，采用半连续铸造工艺浇铸铸锭。建议铸造温度为 $1150\sim 1230^{\circ}\mathrm{C}$ ；线收缩率为 $2.1\%$ 。  
1.8 应用概况与特殊要求 航空工业多使用T2；T1、T3则用量较少。主要用途有：汇流条、配电盒、接线片、搭铁片、接点、换向片、滑环、测压管、导管、散热管、垫片、密封圈、铆钉、衬套、螺纹接头等。

# 2 物理及化学性能

# 2.1 热性能[1,2]

2.1.1 熔化温度范围 液相点T1为 $1084.5^{\circ}\mathrm{C};\mathrm{T}2$ 为 $1065\sim 1082.5^{\circ}\mathrm{C};\mathrm{T}3$ 为 $1065\sim 1082^{\circ}\mathrm{C}$ 。  
2.1.2 热导率 见表2-1。  
2.1.3 比热容 $c = 385.2\mathrm{J} / (\mathrm{kg}\cdot \mathrm{C})$ 。

表2-1[1]   

<table><tr><td>θ/℃</td><td>-256</td><td>-160</td><td>-79</td><td>0</td><td>20</td><td>100</td><td>324</td><td>667</td></tr><tr><td>λ/(W/(m·℃))</td><td>约5024</td><td>450</td><td>400</td><td>391</td><td>390</td><td>380</td><td>352</td><td>339</td></tr></table>

2.1.4 线膨胀系数 见表2-2。  
2.2 密度 $\rho = 8.89\sim 8.94\mathrm{g / cm^3}$   
2.3 电性能  
2.3.1 电导率和电阻率见表2-3。  
2.3.2 变形率对T2电阻率的影响见图2-1。  
2.3.3 退火温度对T2电阻率的影响见图2-2。

图片摘要：该图主要展示 2 1 T2的电阻率与变形率的关系[1]。
![](images/1390a0f5b1dbaed46a338718f52ff6c72cb14a9f74103ef00ed664cbdf61a25c.jpg)  
图2-1 T2的电阻率与变形率的关系[1]

表 2-2[1]  

<table><tr><td>θ/℃</td><td>20~100</td><td>20~200</td><td>20~300</td></tr><tr><td>α1/10-6℃-1</td><td>16.92</td><td>17.28</td><td>17.64</td></tr></table>

表2-3[1]  

<table><tr><td>牌 号</td><td>T1</td><td>T2</td><td>T3</td></tr><tr><td>\( \mathrm{g}/{\% }_{\mathrm{{IACS}}}{}^{\text{①}} \)</td><td>102.3</td><td>101.5</td><td>100.6</td></tr><tr><td>\( \rho /\left( {{\mu \Omega } \cdot  \mathrm{m}}\right) \)</td><td>0.0168</td><td>0.0171</td><td>0.0171</td></tr></table>

图片摘要：该图主要展示 2 3[1]。
![](images/44b8c51cf0af1c477bd8eb6a3c87e8156a21312612876a0a810ff73e1b362901.jpg)  
$①$ $700^{\circ}C$ 退火 $30\mathrm{min}$ 后测定。  
图2-2 T2的电阻率与退火温度的关系(保温1h)[1]

2.3.4 软态T1在不同温度下的电阻率见表2-4。

表2-4[1]  

<table><tr><td>θ/℃</td><td>20</td><td>100</td><td>200</td><td>300</td><td>400</td><td>460</td></tr><tr><td>ρ/(μΩ·m)</td><td>0.01684</td><td>0.02250</td><td>0.02960</td><td>0.03664</td><td>0.04371</td><td>0.04792</td></tr></table>

2.4 磁性能 纯铜是逆磁性的。室温质量磁化率

$$
X = - 0. 0 8 5 \times 1 0 ^ {- 6} \mathrm {m} ^ {3} / \mathrm {k g}
$$

# 2.5 化学性能

2.5.1 抗氧化性能 铜耐高温氧化性能较差，在大气中于室温下即缓慢氧化。温度升至 $100^{\circ}\mathrm{C}$ 时，表面生成黑色 $\mathrm{CuO}$ ，其氧化速度与时间的对数成正比。当温度升至 $400^{\circ}\mathrm{C}$ 以上时，氧化速度按下式推算：

$$
x = \sqrt {K t}
$$

式中： $x$ ——氧化膜重量，单位为 $\mathrm{g/cm^2}$

$t$ ——持续时间，单位为s；

$K$ —系数。

表2-5[1]  

<table><tr><td>θ/℃</td><td>700</td><td>800</td><td>900</td><td>1000</td></tr><tr><td>K×1010</td><td>8.03</td><td>79.7</td><td>336.0</td><td>1350.0</td></tr></table>

在空气中，各温度下的 $K$ 值见表2-5。

2.5.2 耐腐蚀性能 铜与大气、水等作用，生成难溶于水的复盐膜，能防止铜继续氧化。

铜的耐蚀性良好，在大气中的腐蚀速率为 $0.002 \sim 0.5\mathrm{mm / a}$ ，在海水中的腐蚀速率为 $0.02 \sim 0.04\mathrm{mm / a}$ 。铜有较高的正电位，在非氧化无机酸和有机酸介质中均保持良好的耐蚀性，但在氨、氰化物、汞化物和氧化性酸水溶液中的腐蚀速率较快。

# 3 力学性能

# 3.1 技术标准规定的性能

# 3.1.1 拉伸性能见表3-1。

表3-1  

<table><tr><td rowspan="2">品种</td><td rowspan="2">牌号</td><td rowspan="2">状态</td><td rowspan="2">δ或d/mm</td><td>σb/MPa</td><td>δ10/%</td><td>δ5/%</td><td>技术标准</td></tr><tr><td colspan="4">不小于</td></tr><tr><td rowspan="3">带材</td><td rowspan="3">T2T3</td><td>M</td><td rowspan="3">0.05~2.0</td><td>206</td><td>30</td><td>-</td><td rowspan="3">GB/T 2059-1989</td></tr><tr><td>Y2</td><td>245~345</td><td>8</td><td>-</td></tr><tr><td>Y</td><td>294</td><td>3</td><td>-</td></tr><tr><td rowspan="4">板材</td><td rowspan="4">T2T3</td><td>R</td><td>4~14</td><td>196</td><td>30</td><td>-</td><td rowspan="4">GB/T 2040-1989</td></tr><tr><td>M</td><td>0.5~10</td><td>196</td><td>32</td><td>-</td></tr><tr><td>Y2</td><td>0.5~10</td><td>245~343</td><td>8</td><td>-</td></tr><tr><td>Y</td><td>0.5~10</td><td>295</td><td>-</td><td>-</td></tr><tr><td rowspan="5">棒材</td><td rowspan="5">T2T3</td><td rowspan="3">Y</td><td>5~40</td><td>275</td><td>5</td><td>10</td><td rowspan="4">GB/T 4423-1992</td></tr><tr><td>&gt;40~60</td><td>245</td><td>8</td><td>12</td></tr><tr><td>&gt;60~80</td><td>210</td><td>13</td><td>16</td></tr><tr><td>M</td><td>5~80</td><td>200</td><td>35</td><td>40</td></tr><tr><td>R</td><td>30~120</td><td>186</td><td>30</td><td>40</td><td>GB/T 13808-1992</td></tr><tr><td rowspan="8">管材</td><td rowspan="5">T2T3</td><td rowspan="2">Y</td><td>D≤100</td><td>315</td><td>-</td><td>-</td><td rowspan="4">GB/T 1527-1997</td></tr><tr><td>D&gt;100~360</td><td>295</td><td>-</td><td>-</td></tr><tr><td>Y2</td><td>D≤100</td><td>235~345</td><td>-</td><td>-</td></tr><tr><td>M</td><td>3~360</td><td>205</td><td>35</td><td>49</td></tr><tr><td>R</td><td>D:30~300S:5~30</td><td>186</td><td>35</td><td>42</td><td>GB/T 1528-1997</td></tr><tr><td rowspan="3">T2</td><td>M</td><td rowspan="3">D:0.5~3.0d:0.3~2.5</td><td>205</td><td>35</td><td rowspan="3"></td><td rowspan="3">GB/T 1531-1994</td></tr><tr><td>Y2</td><td>245~370</td><td>-</td></tr><tr><td>Y</td><td>345</td><td>-</td></tr><tr><td rowspan="8">线材①</td><td rowspan="8">T2T3</td><td rowspan="4">M</td><td>0.1~0.3</td><td>196</td><td colspan="2">15</td><td rowspan="7">GB/T 14953-1994</td></tr><tr><td>&gt;0.3~1.0</td><td>196</td><td colspan="2">20</td></tr><tr><td>&gt;1.0~2.5</td><td>205</td><td colspan="2">25</td></tr><tr><td>&gt;2.5~6.0</td><td>205</td><td colspan="2">30</td></tr><tr><td rowspan="3">Y</td><td>0.1~2.5</td><td>380</td><td colspan="2">-</td></tr><tr><td>&gt;2.5~4.0</td><td>365</td><td colspan="2">-</td></tr><tr><td>&gt;4.0~6.0</td><td>365</td><td colspan="2">-</td></tr><tr><td>Y2</td><td>1.0~6.0</td><td>235</td><td colspan="2">15</td><td>GB/T 14956-1994</td></tr></table>

线材 $\delta \%$ 之 $L_{0} = 100\mathrm{mm}$   
3.1.2 标准规定的T2线材的电性能 T2线材在 $20^{\circ}\mathrm{C}$ 时的电阻系数，见表3-2。

表3-2  

<table><tr><td>材料状态</td><td>电阻系数 ρ/(Ω·mm2/m)</td><td>技术标准</td></tr><tr><td>软(M)</td><td>≤0.01800</td><td rowspan="2">GB/T 14953-1994</td></tr><tr><td>硬(Y)</td><td>≤0.01820</td></tr></table>

# 3.1.3 标准规定的管材压扁和液压性能试验见表3-3。

表3-3  

<table><tr><td colspan="2">压扁试验</td><td>水压试验</td><td rowspan="2">技术标准</td></tr><tr><td>状态</td><td>试验条件及要求</td><td>试验条件及要求</td></tr><tr><td>退火(Y态退火温度550~650℃1~2h)</td><td>压扁后内壁距离等于壁厚,压扁后不应产生裂纹或裂口</td><td>用于压力下工作的管材。水压试验计算按下式进行:p=2S·t/D-0.8t持续时间10~15s,不应渗漏和永久变形</td><td>GB/T 1527-1997</td></tr></table>

注：式中： $p$ ——试验水压力，单位为 $\mathrm{MPa}$ ； $t$ ——管材壁厚，单位为 $\mathrm{mm}$ ； $D$ ——管材外径，单位为 $\mathrm{mm}$ ； $S$ ——材料的允许应力，纯铜的允许应力为 $41.2\mathrm{MPa}$ 。

# 3.1.4 标准规定的毛细管材气密性试验见表3-4。

表3-4  

<table><tr><td rowspan="2">外径和内径之差/mm(2倍壁厚)</td><td colspan="3">气体压力/MPa</td><td rowspan="2">持续时间/s</td><td rowspan="2">试验要求</td><td rowspan="2">技术标准</td></tr><tr><td>高级</td><td>较高级</td><td>普通级</td></tr><tr><td>0.20~0.50</td><td>-</td><td>2.9</td><td>2.0</td><td rowspan="4">30~60</td><td rowspan="4">管材应不变形,不漏气</td><td rowspan="4">GB/T 1531-1994</td></tr><tr><td>&gt;0.50~0.70</td><td>-</td><td>3.9</td><td>2.9</td></tr><tr><td>&gt;0.70~1.00</td><td>6.9</td><td>5.9</td><td>4.9</td></tr><tr><td>&gt;1.00~1.80</td><td>7.8</td><td>7.8</td><td>6.9</td></tr></table>

# 3.1.5 标准规定的板材弯曲试验性能见表3-5。

表3-5  

<table><tr><td>牌 号</td><td>厚度/mm</td><td>弯曲角度</td><td>弯芯直径</td><td>试验要求</td><td>技术标准</td></tr><tr><td>T2</td><td>≤5</td><td>两面接触</td><td rowspan="2">弯芯直径等 于板材厚度</td><td rowspan="2">弯曲处不应 有裂纹</td><td rowspan="2">GB/T 2040-1989</td></tr><tr><td>T3</td><td>&gt;5</td><td>两面平行</td></tr></table>

# 3.1.6 标准规定的带材、板材杯突试验要求见表3-6。

表3-6  

<table><tr><td colspan="4">板材杯突试验(GB/T 2040-1989)</td><td colspan="4">带材杯突试验(GB/T 2059-1989)</td></tr><tr><td>状态</td><td>δ/mm</td><td>冲头半径/mm</td><td>杯突深度/mm≥</td><td>状态</td><td>δ/mm</td><td>冲头半径/mm</td><td>杯突深度/mm≥</td></tr><tr><td rowspan="9">冷轧板δ≤1.5mm</td><td rowspan="2">0.2~0.35</td><td rowspan="9">10</td><td rowspan="2">7</td><td rowspan="9">M</td><td>&gt;0.13~0.18</td><td rowspan="3">4(带材宽度&lt;90mm)</td><td>3.4</td></tr><tr><td>&gt;0.18~0.30</td><td>3.8</td></tr><tr><td>&gt;0.35~0.55</td><td>8</td><td>&gt;0.30~0.60</td><td>4.0</td></tr><tr><td>&gt;0.55~1.15</td><td>9</td><td>&gt;0.13~0.18</td><td rowspan="6">10(带材宽度≥90mm)</td><td>7.5</td></tr><tr><td rowspan="5">&gt;1.15~1.50</td><td rowspan="5">10</td><td>&gt;0.18~0.30</td><td>8.0</td></tr><tr><td>&gt;0.30~0.60</td><td>9.0</td></tr><tr><td>&gt;0.60~1.20</td><td>9.5</td></tr><tr><td>&gt;1.20~1.50</td><td>10.0</td></tr><tr><td>&gt;1.50~2.00</td><td>11.0</td></tr></table>

# 3.2 室温及各种温度下的力学性能

# 3.2.1 硬度

3.2.1.1 室温硬度[1]HBS $35\sim 45$ (M态)，HBS $110\sim 130(\mathrm{Y}$ 态）。  
3.2.1.2 高温硬度见表3-7。

表3-7[3]  

<table><tr><td>θ/℃</td><td>300</td><td>400</td><td>500</td><td>600</td></tr><tr><td>HBS</td><td>46</td><td>17</td><td>9</td><td>7</td></tr></table>

3.2.1.3 退火温度对T2硬度的影响 厚度 $1\mathrm{mm}$ 的硬态(变形率 $50\%$ )板材经不同温度退火后的硬度见图3-1。

3.2.1.4 变形率对T2硬度的影响 厚度 $1\mathrm{mm}$ 的软板材冷加工后的硬度见图3-2。

图片摘要：该图主要展示 3 7[3]。
![](images/5aad37d127757d90c005f56ab51e106a44baa0e45dca6020bbbe768f543e59e8.jpg)  
图3-1 T2的硬度与退火温度（保温1h)的关系[1]

图片摘要：该图主要展示 3 1 T2的硬度与退火温度（保温1h)的关系[1]。
![](images/fb23bb6381fc9681a84bee34744b46e4eb80dbd69deba1ae157c183465272f9d.jpg)  
图3-2 T2硬度与加工率的关系[1]

# 3.2.2 拉伸性能

3.2.2.1 供应状态材料的拉伸性能见表3-8。

表 $3 - 8^{[3\sim 5]}$   

<table><tr><td rowspan="3">品种</td><td rowspan="3">状态</td><td colspan="8">σb</td><td colspan="3">δ/%</td></tr><tr><td>A</td><td>B</td><td>X</td><td>min</td><td>max</td><td>s</td><td>Cv</td><td>n</td><td>min</td><td>max</td><td>X</td></tr><tr><td colspan="11">MPa</td></tr><tr><td rowspan="2">带材</td><td>M</td><td>215</td><td>225</td><td>235</td><td>215</td><td>255</td><td>7.5</td><td>0.015</td><td>364</td><td>36</td><td>57</td><td>45</td></tr><tr><td>Y</td><td>315</td><td>350</td><td>390</td><td>315</td><td>440</td><td>25</td><td>0.065</td><td>150</td><td>3</td><td>12</td><td>4</td></tr><tr><td rowspan="3">板材</td><td>M</td><td>210</td><td>220</td><td>230</td><td>215</td><td>245</td><td>7.0</td><td>0.030</td><td>151</td><td>30</td><td>63</td><td>50</td></tr><tr><td>Y2</td><td>-</td><td>-</td><td>315</td><td>265</td><td>360</td><td>8.6</td><td>0.027</td><td>72</td><td>3</td><td>14</td><td>7</td></tr><tr><td>Y</td><td>290</td><td>310</td><td>345</td><td>295</td><td>390</td><td>21.0</td><td>-</td><td>188</td><td>2.2</td><td>17</td><td>4.5</td></tr><tr><td rowspan="3">管材</td><td>M</td><td>-</td><td>-</td><td>250</td><td>215</td><td>440</td><td>38.0</td><td>0.153</td><td>32</td><td>36</td><td>60</td><td>48</td></tr><tr><td>Y</td><td>-</td><td>-</td><td>395</td><td>315</td><td>490</td><td>39</td><td>0.101</td><td>125</td><td>-</td><td>-</td><td>-</td></tr><tr><td>R</td><td>-</td><td>-</td><td>215</td><td>195</td><td>225</td><td>8.4</td><td>0.038</td><td>22</td><td>39</td><td>49</td><td>42</td></tr><tr><td rowspan="3">棒材</td><td>M</td><td>-</td><td>-</td><td>215</td><td>205</td><td>235</td><td>4.6</td><td>0.021</td><td>49</td><td>30</td><td>48</td><td>41</td></tr><tr><td>Y</td><td>-</td><td>-</td><td>320</td><td>290</td><td>360</td><td>21.7</td><td>0.067</td><td>21</td><td>6</td><td>13</td><td>8</td></tr><tr><td>R</td><td>-</td><td>-</td><td>220</td><td>205</td><td>235</td><td>6.4</td><td>0.029</td><td>34</td><td>41</td><td>51</td><td>45</td></tr><tr><td rowspan="2">线材</td><td>M</td><td>-</td><td>-</td><td>240</td><td>205</td><td>265</td><td>20</td><td>0.040</td><td>47</td><td>21</td><td>53</td><td>47</td></tr><tr><td>Y</td><td>-</td><td>-</td><td>435</td><td>380</td><td>490</td><td>25</td><td>0.059</td><td>46</td><td>1.5</td><td>3.0</td><td>2</td></tr></table>

3.2.2.2 冷变形率对T2拉伸性能的影响见图3-3。  
3.2.2.3 退火温度对T2拉伸性能的影响见图3-4。

图片摘要：该图主要展示 3 3 T2拉伸性能与变形率的关系[1]。
![](images/16611a1714220d69cd6377ba6d35a5964e6186dae5fc4d9e01b5d41826aa165c.jpg)  
图3-3 T2拉伸性能与变形率的关系[1]

图片摘要：该图主要展示 3 3 T2拉伸性能与变形率的关系[1]。
![](images/2d9ebcae170511001174534d263d7ae4a14737d8256c258e10930fb995e83102.jpg)  
图3-4 T2的拉伸性能与退火温度的关系[1]

# 3.2.2.4 高温拉伸性能见表3-9。

表 $3 - 9^{[1\sim 3]}$   

<table><tr><td>牌号和品种</td><td>状态(ε/%)</td><td>θ/℃</td><td>σb/MPa</td><td>δ/%</td><td>ψ/%</td><td>牌号和品种</td><td>状态(ε/%)</td><td>θ/℃</td><td>σb/MPa</td><td>δ/%</td><td>ψ/%</td></tr><tr><td rowspan="3">T1板材</td><td rowspan="3">Y2(25)</td><td>150</td><td>288</td><td>18</td><td>58</td><td rowspan="2">T2棒材</td><td rowspan="2">Y(50)</td><td>600</td><td>68</td><td>71</td><td>96</td></tr><tr><td>250</td><td>220</td><td>14</td><td>47</td><td>700</td><td>40</td><td>75</td><td>97</td></tr><tr><td>375</td><td>105</td><td>54</td><td>72</td><td rowspan="5">T2棒材</td><td rowspan="5">Y2(21)</td><td>260</td><td>262</td><td>14</td><td>56</td></tr><tr><td rowspan="2">T2板材</td><td rowspan="2">M</td><td>100</td><td>185</td><td>57</td><td>76</td><td>316</td><td>241</td><td>14</td><td>45</td></tr><tr><td>204</td><td>160</td><td>57</td><td>64</td><td>371</td><td>124</td><td>41</td><td>46</td></tr><tr><td rowspan="2">T2棒材</td><td rowspan="2">Y(50)</td><td>300</td><td>275</td><td>13</td><td>34</td><td rowspan="2">426</td><td rowspan="2">103</td><td rowspan="2">36</td><td rowspan="2">37</td></tr><tr><td>500</td><td>107</td><td>69</td><td>93</td></tr></table>

# 3.2.2.5 低温拉伸性能见表3-10。

表3-10[1,2]  

<table><tr><td>牌号和品种</td><td>状态</td><td>θ/℃</td><td>σb/MPa</td><td>σP0.2/MPa</td><td>δ/%</td><td>ψ/%</td></tr><tr><td rowspan="5">T1板</td><td rowspan="5">M</td><td>-10</td><td>220</td><td>61</td><td>40</td><td>78</td></tr><tr><td>-40</td><td>232</td><td>63</td><td>47</td><td>77</td></tr><tr><td>-80</td><td>265</td><td>69</td><td>47</td><td>74</td></tr><tr><td>-120</td><td>282</td><td>74</td><td>45</td><td>70</td></tr><tr><td>-180</td><td>400</td><td>79</td><td>58</td><td>77</td></tr><tr><td rowspan="3">T2板</td><td rowspan="3">M</td><td>-40</td><td>240</td><td>76</td><td>53</td><td>60</td></tr><tr><td>-68</td><td>255</td><td>76</td><td>55</td><td>55</td></tr><tr><td>-196</td><td>345</td><td>76</td><td>58</td><td>52</td></tr></table>

# 3.2.3 压缩性能

3.2.3.1 抗压强度[2] $\sigma_{\mathrm{bc}} = 1471\mathrm{MPa}$ (M态棒材)。

# 3.2.4 冲击性能

3.2.4.1 冲击韧性[1] $a_{\mathrm{KU}} = 1560 \sim 1760 \mathrm{~kJ} / \mathrm{m}^2$ (M态棒材)。

# 3.2.5 扭转和剪切性能

3.2.5.1 剪切强度[1] $\tau = 150\mathrm{MPa}(\mathrm{M}$ 态）， $\tau = 210\mathrm{MPa}(\mathrm{Y}$ 态）。

# 3.2.6 其他性能

3.2.6.1 耐磨性能 摩擦系数[6] $\mu = 0.011$ (有润滑的), $\mu = 0.40$ (无润滑的)。

# 3.3 持久和蠕变性能

3.3.1 高温持久性能 硬态T2棒 $100^{\circ}\mathrm{C}$ 时的持久强度[3] $\sigma_{100}^{100} = 98\mathrm{MPa}$ 。

# 3.4 疲劳性能

3.4.1 高周疲劳 疲劳强度极限见表3-11。

表3-11[2]  

<table><tr><td>品种</td><td>状态</td><td>循环次数/周</td><td>σD/MPa</td><td>品种</td><td>状态</td><td>循环次数/周</td><td>σD/MPa</td></tr><tr><td rowspan="3">T2棒</td><td rowspan="2">M</td><td rowspan="2">108</td><td rowspan="2">80</td><td rowspan="3">T2板</td><td>M</td><td>108</td><td>76</td></tr><tr><td>Y</td><td>108</td><td>90</td></tr><tr><td>Y</td><td>108</td><td>90</td><td>T</td><td>103</td><td>97</td></tr></table>

# 3.5 弹性性能[2]

3.5.1 弹性模量 $E = 107.9\mathrm{GPa}$ (M态棒材), $E = 117.7\mathrm{GPa}$ (Y态棒材)。  
3.5.2 切变模量 $G = 44.1\mathrm{GPa}$ (M态棒材)。  
3.5.3 泊松比 $\mu = 0.35(\mathrm{M}$ 态棒材）。

# 4 组织结构

# 4.1 相变温度

4.2 时间-温度-组织转变曲线  
4.3 合金组织结构 紫铜的组织为面心立方结构的 $\alpha$ -单相晶粒。

# 5 工艺性能与要求

5.1 成形性能 纯铜有极好的冷、热加工性能，能用各种传统的压力加工工艺加工，如拉伸、压延、深冲、弯曲、精压和旋压等。热加工时应控制加热介质气氛，使呈微氧化性。热加工温度为 $800\sim 950^{\circ}\mathrm{C}$ 。  
5.2 焊接性能 纯铜易于锡焊、铜焊，也能进行气体保护电弧焊、闪光焊、电子束焊和气焊，但不宜进行接触点焊、对焊和埋弧焊。

# 5.3 零件热处理工艺

# 5.4 表面处理工艺

5.4.1 酸洗 硫酸-重铬酸钠水溶液，温度为 $40\sim 80^{\circ}\mathrm{C}$ 。  
5.4.2 钝化 硫酸 $(30\mathrm{g / L})$ -铬酐 $(90\mathrm{g / L})$ 混合液，于室温浸渍。  
5.5 切削加工与磨削性能 纯铜的切削加工性为易切削黄铜HPb63-3的 $20\%$ 。

# 6 功能考核试验

# 7 使用建议

选用。

# 参考文献

1 手册编写组. 重有色金属材料加工手册. 第一分册. 北京: 冶金工业出版社, 1979

2 Alloy Digest,Copper alloy C11000.1971.3   
3 KpaBueHko H II, np. IIBeT. MeTaJIbI. 1997. No. 6, 69   
4沈阳有色金属加工厂.铜合金生产检验报告汇编：铜合金01-86.1986   
5 太行仪表厂.铜合金进厂检验报告汇编：铜合金04-86.1986

编写 杨悦

审校 杨武鸣

# 1号、2号无氧铜 TU1、TU2

# 1 概述

TU1、TU2是含氧量极少的铜，具有纯度高、导电、导热性高的特点，无“氢病”或极少“氢病”。含磷量极低（如 $w(\mathrm{P}) < 0.0008\%$ 或 $w(\mathrm{P}) \geqslant 0.0003\%$ ）的无氧铜，加热生成的氧化膜致密、不剥落，与玻璃封结性好，加工性能、焊接性、耐蚀性、耐寒性均好。

无氧铜主要用于电真空仪器仪表用零件。

1.1 材料牌号 1号无氧铜TU1、2号无氧铜TU2。  
1.2 相近牌号 见表1-1。  
1.3 材料的技术标准 见表1-2。

表1-1  

<table><tr><td>国别</td><td>中国</td><td>俄罗斯</td><td>美国</td><td>英国</td><td>日本</td><td>ISO</td></tr><tr><td rowspan="2">牌号</td><td>TU1</td><td>M00B</td><td>C10100</td><td>C103</td><td>C1011</td><td>-</td></tr><tr><td>TU2</td><td>M0B</td><td>C10200</td><td>C110</td><td>C1020</td><td>Cu0F</td></tr></table>

表1-2  

<table><tr><td>牌 号</td><td>品 种</td><td>技 术 标 准</td></tr><tr><td rowspan="5">TU1、TU2</td><td rowspan="2">棒 材</td><td>GB/T 4423-1992《铜及铜合金拉制棒》</td></tr><tr><td>GB/T 13808-1992《铜及铜合金挤制棒》</td></tr><tr><td>板、带材</td><td>GB/T 14594-1993《无氧铜板和带》</td></tr><tr><td rowspan="3">管 材</td><td>GB/T 1527-1997《铜及铜合金拉制管》</td></tr><tr><td>GB/T 1528-1997《铜及铜合金挤制管》</td></tr><tr><td>TU1</td><td>GB/T 8893-1988《矩形和方形铜及铜合金波导管》</td></tr><tr><td>TU1、TU2</td><td>线 材</td><td>GB/T 14953-1994《纯铜线》</td></tr></table>

1.4 化学成分 按GB/T5231—1985《加工铜化学成分和产品形状》的规定，见表1-3。

%

表1-3  

<table><tr><td rowspan="2">牌号</td><td>Cu+Ag</td><td>P</td><td>Bi</td><td>Sb</td><td>As</td><td>Fe</td><td>Ni</td><td>Pb</td><td>Sn</td><td>S</td><td>Zn</td><td>O</td><td>杂质总和</td></tr><tr><td>不小于</td><td colspan="12">不大于</td></tr><tr><td>TU1</td><td>99.97</td><td>0.002</td><td>0.001</td><td>0.002</td><td>0.002</td><td>0.004</td><td>0.002</td><td>0.003</td><td>0.002</td><td>0.004</td><td>0.003</td><td>0.002</td><td>0.03</td></tr><tr><td>TU2</td><td>99.95</td><td>0.002</td><td>0.001</td><td>0.002</td><td>0.002</td><td>0.004</td><td>0.002</td><td>0.004</td><td>0.002</td><td>0.004</td><td>0.003</td><td>0.003</td><td>0.05</td></tr></table>

1.5 热处理制度 退火： $380\sim 650^{\circ}\mathrm{C}$ 。  
1.6 品种规格与供应状态 见表1-4。  
1.7 熔炼与铸造工艺 无氧铜主要使用工频有芯感应电炉熔炼。为保证无氧铜质量，要做到“精料密封”，即：原料选用含 $\omega (\mathrm{Cu}) > 99.77\%$ 及 $\omega (\mathrm{Zn}) < 0.003\%$ 的电解铜，熔炼时必须注意减少气体的来

源，并使用经煅烧处理的木炭覆盖，也可添加微量磷作脱氧剂。采用煤气或氮气保护或烟灰覆盖下的半连续铸造工艺浇注铸锭。铸造温度为 $1150\sim 1180^{\circ}\mathrm{C}$ 。

表1-4  

<table><tr><td>牌 号</td><td colspan="2">品 种</td><td>d 或 δ/mm</td><td>供应状态</td></tr><tr><td rowspan="7">TU1, TU2</td><td rowspan="2">棒 材</td><td>拉 制</td><td>5~80</td><td>Y, M</td></tr><tr><td>挤 制</td><td>16~120</td><td>R</td></tr><tr><td colspan="2">板 材</td><td>0.40~10.00</td><td rowspan="2">Y, M</td></tr><tr><td colspan="2">带 材</td><td>0.06~1.20</td></tr><tr><td rowspan="3" colspan="2">管 材</td><td>D:3~360;S:0.5~10</td><td>Y, M</td></tr><tr><td>D:3~100;S:0.5~10</td><td>Y2</td></tr><tr><td>D:30~300;S:5~30</td><td>R</td></tr><tr><td>TU1</td><td colspan="2">波导管</td><td>矩形、中等扁矩形、扁矩形、方形</td><td>Y</td></tr><tr><td>TU1, TU2</td><td colspan="2">线 材</td><td>0.05~6.0</td><td>Y, M</td></tr></table>

1.8 应用概况与特殊要求 广泛用于汇流排、导电条、波导管、同轴电缆、真空密封件、真空管、晶体管的部件等。

# 2 物理及化学性能

# 2.1 热性能

2.1.1 熔化温度范围 液相点为 $1082.5\%$

2.1.2 热导率[1] $\lambda = 391\mathrm{W / (m\cdot^{\circ}C)}$ （20（20℃时）。

2.1.3 比热容[1] $c = 385.2\mathrm{J} / (\mathrm{kg}\cdot \mathrm{C})$ 。

2.1.4 线膨胀系数 见表2-1。

2.2 密度 $\rho = 8.94 / \mathrm{cm}^3$ 。

2.3 电性能

2.3.1 电导率[1] $g = 101.4\%$ IACS（700℃退火30min后测定）。

2.3.2 电阻率[1] $\rho = 0.0171\mu \Omega \cdot \mathrm{m}$

2.4 磁性能 为逆磁性，室温质量磁化率[1] $X = -0.085 \times 10^{-6} \mathrm{~m}^{3} / \mathrm{kg}$ 。

2.5 化学性能

2.5.1 抗氧化性能 铜在高温时氧化速度显著提高，在大气中，于室温下即缓慢氧化。无氧铜在空气中退火，渗氧深度与退火温度及时间的关系见图2-1。  
2.5.2 耐腐蚀性能 无氧铜在大气、纯净淡水、流速不大的海水中均耐腐蚀。

# 3 力学性能

3.1 技术标准规定的性能  
3.1.1 拉伸性能见表3-1。

表2-1[1]   

<table><tr><td>θ/℃</td><td>20~100</td><td>20~200</td><td>20~300</td></tr><tr><td>α1/10-6℃-1</td><td>16.92</td><td>17.28</td><td>17.60</td></tr></table>

图片摘要：该图主要展示 2 1[1]。
![](images/268024d6e13f3837e0b52848fef7df598d0cefaec4c7f21f3db603037b4a3bc4.jpg)  
图2-1 在空气中无氧铜渗氧深度与退火温度、时间的关系[1]

3.1.2 标准规定的线材反复弯曲性能试验 GB/T 14953—1994 规定: 直径 $\geqslant 0.3\mathrm{mm}$ 的线材在氢气退火后作反复弯曲试验, 弯曲次数不少于 10 次。

# 3.2 室温及各种温度下的力学性能

# 3.2.1 硬度

3.2.1.1 室温硬度 HBS $35\sim 45$ （M态），HBS85～95（Y态）。  
3.2.1.2 退火温度对TU1硬度的影响 厚度 $1\mathrm{mm}$ 的硬态 $(\varepsilon = 50\%)$ 板材经不同温度退火后的硬度见图3-1。

表3-1  

<table><tr><td rowspan="2">品种</td><td rowspan="2">牌号</td><td rowspan="2">状态</td><td>σb/MPa</td><td>δ10/%</td><td rowspan="2">技术标准</td></tr><tr><td colspan="2">不小于</td></tr><tr><td rowspan="2">δ&gt;0.3mm的板、带材</td><td>TU1</td><td>M</td><td>196</td><td>35</td><td rowspan="2">GB/T 14594-1993</td></tr><tr><td>TU2</td><td>Y</td><td>275</td><td>--</td></tr></table>

3.2.1.3 变形率对TU1硬度的影响 厚度 $1\mathrm{mm}$ 的软板冷变形后的硬度见图3-2。

图片摘要：该图主要展示 3 1。
![](images/51b46fc96f803747e3185c8d60bf256fc1fbb7c6c509ec3c1df55f9a431dce3c.jpg)  
图3-1 TU1的硬度与退火温度（保温1h)的关系[1]

图片摘要：该图主要展示 3 1 TU1的硬度与退火温度（保温1h)的关系[1]。
![](images/dfba25513eddf09018c7053d2b1d24c3aed75e136fbb2a9e0aa0269af4c7c1c9.jpg)  
图3-2 TU1硬度与变形率的关系[1]

# 3.2.2 拉伸性能

3.2.2.1 TU2板材的拉伸性能[1.2] $\sigma_{\mathrm{b}} = 350\sim 390\mathrm{MPa},\delta \% = 3\% \sim 10\% (\mathrm{Y}$ 态）；

$$
\sigma_{\mathrm{b}} = 220\sim 235\mathrm{MPa},\delta \% = 45\% \sim 55\% (\mathrm{M}\text{态})
$$

3.2.2.2 变形率对材料拉伸性能的影响见图3-3。

3.2.2.3 退火温度对TU2拉伸性能的影响见图3-4。

图片摘要：该图主要展示 3 3 TU2线材的拉伸性能与变形率的关系[1]。
![](images/451fa35231aebef5e9c7c9ae4489a16067e642f94ec544e433d087a1fbf66142.jpg)  
图3-3 TU2线材的拉伸性能与变形率的关系[1]

图片摘要：该图主要展示 3 3 TU2线材的拉伸性能与变形率的关系[1]。
![](images/48e6e98c55d6d8e83603377da9ab699d83b3e30793af38eeff4ba14fbcbc125c.jpg)  
图3-4 TU2铜线 $(\epsilon = 62.5\%)$ 拉伸性能与退火温度[1](保温1h)的关系

3.2.2.4 高温拉伸性能见图3-5。

3.2.3 冲击性能

3.2.3.1 冲击韧性[1] $a_{\mathrm{KU}} = 1560 \sim 1760 \mathrm{~kJ} / \mathrm{m}^2$ (M态棒材)。

3.2.4 扭转和剪切性能

3.2.4.1 剪切强度[1] $\tau = 210\mathrm{MPa}(\mathrm{Y}$ 态）； $\tau$ $= 150\mathrm{MPa}(\mathrm{M}$ 态）。

3.3 持久和蠕变性能

3.4 疲劳性能

3.4.1 高周疲劳[1] 疲劳强度极限：TU2板材，冷变形 $50\%$ ，循环次数： $10^{8}$ 周， $\sigma_{\mathrm{D}} = 119\mathrm{MPa}$ 。

3.5 弹性性能

3.5.1 弹性模量[1] $E = 117.2\mathrm{GPa}$

3.5.2 切变模量[1] $G = 44.1\mathrm{GPa}$ 。

图片摘要：该图主要展示 3 5 无氧铜高温拉伸性能[1]。
![](images/bf0c62f418c6682a9df6686deea6403b731db7cf6aa853e4071803ba4d91a06b.jpg)  
原材料： $\varepsilon = 6\%$ 的条材  
图3-5 无氧铜高温拉伸性能[1]

# 4 组织结构

4.1 相变温度  
4.2 时间-温度-组织转变曲线  
4.3 合金组织结构 无氧铜的组织为面心立方结构的 $\alpha$ -单相组织。

# 5 工艺性能与要求

5.1 成形性能 无氧铜的冷热加工性能均极好，可以拉伸、压延、挤压、弯曲、缠绕，可锻性极好。热加工温度在 $800\sim 900^{\circ}\mathrm{C}$ 进行。  
5.2 焊接性能 宜于熔焊、钎焊、气体保护焊。但不宜进行电阻对接焊。  
5.3 零件热处理工艺  
5.4 表面处理工艺  
5.5 切削加工与磨削性能 无氧铜的切削加工性为易切削黄铜HPb63-3的 $20\%$ 。

# 6 功能考核试验

# 7 使用建议

选用。

# 参考文献

1 手册编写组. 重有色金属材料加工手册. 第一分册. 北京: 冶金工业出版社, 1979  
2 美国军标编译委员会.美国军用标准汇编：金属部分.第三册.北京：中国环境科学出版社，1989

编写 杨悦

审校 杨武鸣

# 0.2锆青铜 QZr0.2

# 1 概述

$\mathbf{QZr0.2}$ 是含极少量锆(质量分数为 $0.15\% \sim 0.30\%$ )的高铜合金。在共晶温度 $965^{\circ}C$ 下，锆在铜中的最大固溶度为 $0.15\%$ ，随温度的降低，锆在铜中的固溶度急剧减少，并析出微细的 $\beta$ 相质点 $(\mathrm{Cu}_{3}\mathrm{Zr})^{[1]}$ ，产生沉淀硬化效果。

锆的加入使铜的导电性略有下降，但极大地提高合金的再结晶温度和热强性，其耐热性优于铬青铜。合金具有优良的导电、导热性，高的热强性和抗蠕变强度，良好的冷、热加工性能，适于制造在高温下工作的导电零件。

1.1 材料牌号 0.2锆青铜QZr0.2。  
1.2 相近牌号 BPL0.2(俄罗斯), C15000(美国)。  
1.3 材料的技术标准

LT J502—1997 《锆青铜拉制棒》（洛阳铜加工厂）

Q/LT 012—1992 《锆青铜板和带》（洛阳铜加工厂）

1.4 化学成分 按GB/T5233—1985《加工青铜化学成分和产品形状》规定，见表1-1。

表1-1  

<table><tr><td rowspan="2">Zr</td><td rowspan="2">Cu</td><td colspan="8">杂质 不大于</td></tr><tr><td>Sn</td><td>Fe</td><td>Pb</td><td>Sb</td><td>Bi</td><td>Ni</td><td>S</td><td>杂质总和</td></tr><tr><td>0.15~0.30</td><td>余量</td><td>0.05</td><td>0.05</td><td>0.01</td><td>0.005</td><td>0.002</td><td>0.2</td><td>0.01</td><td>0.5</td></tr></table>

1.5 热处理制度 固溶处理： $900\sim 950^{\circ}\mathrm{C},15\sim 30\mathrm{min}$ ，水淬；时效处理： $400\sim 450^{\circ}\mathrm{C},2\sim 3\mathrm{h}$ ，空冷。  
1.6 品种规格与供应状态 见表1-2。

表1-2  

<table><tr><td>品种</td><td>δ或d/mm</td><td>供应状态</td><td>品种</td><td>δ或d/mm</td><td>供应状态</td></tr><tr><td>棒材</td><td>5~80</td><td>M、Y</td><td rowspan="2">带材</td><td rowspan="2">0.05~1.20</td><td rowspan="2">M、Y</td></tr><tr><td>板材</td><td>0.4~12.0</td><td>M、Y</td></tr></table>

1.7 熔炼与铸造工艺 元素锆易氧化, 熔体吸气性较强, 合金宜采用真空熔炼。将原料铜同底炭(石墨块)一起装炉, 以利对铜熔体脱氧。熔体需静止精炼, 浇注前加锆。采用真空浇注铸锭, 铸造温度为 $1150 \sim 1250^{\circ} \mathrm{C}$ 。  
1.8 应用概况与特殊要求 该合金生产工艺成熟, 质量稳定, 是良好的高温导电材料。主要用途有: 电器开关、高温电路断路器、换向器、输电用电柱基座、整流器、电焊机电极、电动机集电环、散热零件及在高温下工作的其他零件。

# 2 物理及化学性能

# 2.1 热性能

2.1.1 熔化温度范围 $966\sim 1080^{\circ}\mathrm{C}$   
2.1.2 热导率 $\lambda = 366.9\mathrm{W / (m\cdot^{\circ}C)}$

2.1.3 比热容 $c = 384.9\mathrm{J / (kg}\cdot \mathrm{C)}$ 。  
2.1.4 线膨胀系数 见表2-1。  
2.2 密度 $\rho = 8.91\mathrm{g / cm^3}$   
2.3 电性能  
2.3.1 合金在各种温度下的电导率和电阻率见表2-2和图2-1。  
2.3.2 固溶温度和时效温度对合金电性能的影响如图2-2和图2-3所示。

表2-1[2]   

<table><tr><td>θ/℃</td><td>20~100</td><td>20~200</td><td>20~650</td></tr><tr><td>α1/10-6℃-1</td><td>16.92</td><td>17.64</td><td>20.16</td></tr></table>

表2-2[2]  

<table><tr><td>θ/℃</td><td>20</td><td>93</td><td>160</td><td>218</td><td>304</td><td>396</td><td>440</td><td>490</td><td>554</td><td>602</td></tr><tr><td>g/(%IACS)</td><td>93.0</td><td>67.2</td><td>57.4</td><td>55.1</td><td>44.1</td><td>40.1</td><td>37.7</td><td>32.6</td><td>30.6</td><td>28.2</td></tr><tr><td>ρ/(μΩ·m)</td><td>0.0185</td><td>0.0256</td><td>0.030</td><td>0.0312</td><td>0.0391</td><td>0.0430</td><td>0.0457</td><td>0.0529</td><td>0.0563</td><td>0.0611</td></tr></table>

图片摘要：该图主要展示 2 2[2]。
![](images/ee5b5bc7b5cf1c58b7b4aade2e9653800ca7a14b5d496d3b2e929b350d134928.jpg)  
图2-1 QZr0.2合金的高温电性能[3]

图2-2 固溶温度对QZr0.2合金导电率的影响[3]  
图片摘要：该图主要展示 2 2 固溶温度对QZr0.2合金导电率的影响[3]。
![](images/af59a746d8fb13233b35ecd3380cc05e9e180cd66bb240e0680b91a174fcd188.jpg)  
固溶处理时间1.5h，淬火后：  
1—经 $75\%$ 冷变形， $2 - 75\%$ 冷变形 $+250^{\circ}C$ 时效1.5h， $3 - 75\%$ 冷变形 $+400^{\circ}C$ 时效1.5h

# 2.4 磁性能

# 2.5 化学性能

2.5.1 抗氧化性能 合金高温抗氧化性能比铬青铜 $\mathrm{QCr0.5}$ 好，其热稳定性如图2-4所示。

图片摘要：该图主要展示 2 3 时效温度对QZr0.2合金电导率的影响[3]。
![](images/9a93e279a1b09d12224b564d14305e26456f89e56dac7ac18c0bfc47e01a5b59.jpg)  
图2-3 时效温度对QZr0.2合金电导率的影响[3]

图2-4 QZr0.2合金的高温氧化增重[3]   
图片摘要：该图主要展示 2 4 QZr0.2合金的高温氧化增重[3]。
![](images/d1bb8f6c2e744f95187978b3525362756639515bfe68feca17578be6e1e7912a.jpg)  
$\delta 0.5\mathrm{mm}$ 板材试样，加热速度 $200^{\circ}\mathrm{C / h}$

2.5.2 耐腐蚀性能 类似纯铜，在大气、淡水和海水中耐蚀性良好。抗电蚀性能优于纯铜。

# 3 力学性能

# 3.1 技术标准规定的性能 见表3-1。

表3-1  

<table><tr><td>品种</td><td>状态</td><td>d或δ/mm</td><td>σb/MPa
不小于</td><td>δ10/%
不小于</td><td>HBS</td><td>技术标准</td></tr><tr><td rowspan="2">棒材</td><td>Y</td><td>5~80</td><td>294</td><td>5</td><td>130①</td><td rowspan="2">LTJ502-1997②</td></tr><tr><td>M</td><td>5~80</td><td>196</td><td>30</td><td>-</td></tr><tr><td rowspan="2">板、带材</td><td>M</td><td>0.3~12.0</td><td>205</td><td>30</td><td>-</td><td rowspan="2">Q/LT012-1992②</td></tr><tr><td>Y</td><td>0.3~12.0</td><td>315</td><td>3</td><td>-</td></tr></table>

① 硬化时效后之值。  
② 洛阳铜加工厂企标。

# 3.2 室温及各种温度下的力学性能

# 3.2.1 硬度

# 3.2.1.1 不同热处理状态材料的室温硬度见图3-1和图3-2。

图片摘要：该图主要展示 3 1 固溶处理温度对QZr0.2硬度的影响[3]。
![](images/75c6cadd4e4d42a0b436fd8bf42c0e078f4766471f5561971c4b589d6fedf546.jpg)  
合金在不同温度加热1.5h，淬火后—1一冷轧 $75\%$ ；2—250℃，时效1.5h；3—400℃时效1.5h  
图3-1 固溶处理温度对QZr0.2硬度的影响[3]

图片摘要：该图主要展示 3 1 固溶处理温度对QZr0.2硬度的影响[3]。
![](images/89e694adfaff0f2307392f55422d708f1f10a0c5b1e5b0976933307353652b91.jpg)  
合金固溶处理 $1.5\mathrm{h}$ ，淬火后冷轧 $75\%$ ，经不同温度时效处理。 $1-900^{\circ}\mathrm{C}$ 淬火； $2-800^{\circ}\mathrm{C}$ 淬火； $3-700^{\circ}\mathrm{C}$ 淬火  
图3-2 时效温度（保温1.5h）对 $\mathbf{QZr0.2}$ 合金硬度的影响[3]

# 3.2.1.2 高温硬度见表3-2。

表3-2[4]  

<table><tr><td>θ/℃</td><td>状态</td><td>400</td><td>500</td><td>600</td></tr><tr><td>HV</td><td>棒材:945℃淬火+50%冷加工+450%,4h时效</td><td>77</td><td>55</td><td>32</td></tr></table>

# 3.2.2 拉伸性能

# 3.2.2.1 室温拉伸性能见表3-3。

表3-3[3,5]  

<table><tr><td>品种</td><td>状态</td><td>σb/MPa</td><td>σP0.2/MPa</td><td>δ/%</td></tr><tr><td>棒材</td><td>R</td><td>225</td><td>-</td><td>37</td></tr><tr><td rowspan="3">线材</td><td>M(900℃淬火)</td><td>235</td><td>85</td><td>40</td></tr><tr><td>Y(ε=65%)</td><td>420</td><td>400</td><td>5.5</td></tr><tr><td>硬时效(400℃,1h)</td><td>415</td><td>375</td><td>10</td></tr></table>

# 3.2.2.2 不同变形率对材料的拉伸性能的影响见图3-3。

3.2.2.3 长时加热后材料的拉伸性能见图3-4。

图片摘要：该图主要展示 3 3[3,5]。
![](images/cf206f5b183eed406eaeab26a42a2b7f732a14d4870b19e74ee5762d37766d14.jpg)  
图3-3 QZr0.2合金的拉伸性能与冷变形率的关系[3]

图片摘要：该图主要展示 3 3 QZr0.2合金的拉伸性能与冷变形率的关系[3]。
![](images/fc944f8fbddcc19f0ac496dcc5178cc28461b47eec0cc1111afb15004b7a4495.jpg)  
图3-4Zr-青铜经 $250^{\circ}C$ 长时加热后的拉伸性能[6]

3.2.2.4 高温拉伸性能见表3-4。

表3-4[7]  

<table><tr><td>状态</td><td>θ/℃</td><td>σb/MPa</td><td>σP0.2/MPa</td><td>δ5/%</td><td>ψ/%</td></tr><tr><td rowspan="4">棒材:960℃淬火+72%冷加工+460℃3h时效</td><td>20</td><td>480</td><td>440</td><td>32</td><td>68</td></tr><tr><td>200</td><td>415</td><td>387</td><td>29</td><td>64</td></tr><tr><td>300</td><td>383</td><td>371</td><td>27</td><td>60</td></tr><tr><td>400</td><td>351</td><td>326</td><td>11</td><td>62</td></tr></table>

# 3.3 持久和蠕变性能

3.3.1 高温持久性能见表3-5。

表3-5[7]  

<table><tr><td>状态</td><td>θ/℃</td><td>σ1000/MPa</td><td>σ2000/MPa</td><td>σ5000/MPa</td><td>σ10000/MPa</td></tr><tr><td rowspan="3">960℃水淬+72%冷加工+460℃,3h时效</td><td>200</td><td>340</td><td>337</td><td>333</td><td>(323)</td></tr><tr><td>300</td><td>319</td><td>312</td><td>306</td><td>(294)</td></tr><tr><td>400</td><td>250</td><td>235</td><td>(210)</td><td>(181)</td></tr></table>

注：括弧内数字为据曲线外推值。

3.3.2 高温蠕变性能见表3-6。

表3-6[7]  

<table><tr><td>状态</td><td>θ/℃</td><td>σ0.2/1000/MPa</td><td>σ0.2/2000/MPa</td><td>σ0.2/5000/MPa</td><td>σ0.2/1000/MPa</td></tr><tr><td rowspan="3">960℃水淬+72%冷加工+460℃,3h时效</td><td>200</td><td>319</td><td>315</td><td>310</td><td>(299)</td></tr><tr><td>300</td><td>289</td><td>282</td><td>275</td><td>(264)</td></tr><tr><td>400</td><td>186</td><td>176</td><td>(156)</td><td>(137)</td></tr></table>

注：括弧内数字为据曲线外推值。

# 3.4 疲劳性能

# 3.5 弹性性能

3.5.1 弹性模量见表3-7。

表3-7[7]  

<table><tr><td>θ/℃</td><td>20</td><td>296</td><td>490</td><td>600</td></tr><tr><td>E/GPa</td><td>133</td><td>112</td><td>107</td><td>102</td></tr></table>

# 4 组织结构

4.1 相变温度 合金的共晶温度为 $965^{\circ}\mathrm{C}$ ，在此温度下 $\mathbf{Zr}$ 在 $\mathrm{Cu}$ 中的固溶度为 $0.15\%$ （质量）。  
4.2 时间-温度-组织转变曲线  
4.3 合金组织结构 在淬火状态下合金的组织为 $\alpha + (\alpha + \mathrm{Cu}_3\mathrm{Zr})$ 共晶体, 时效过程中过饱和固溶体 $\alpha$ 相分解, 析出 $\beta$ 相 $(\mathrm{Cu}_3\mathrm{Zr})$ 质点, 使合金获得强化。

# 5 工艺性能与要求

5.1 成形性能 合金具有良好的冷、热加工性能，可进行锻造、挤压、拉伸、变曲和旋压成形。热加工温度为 $800 \sim 950^{\circ} \mathrm{C}$ 。  
5.2 焊接性能 合金可钎焊、闪光焊，不宜气焊、电弧焊及对缝电阻焊。  
5.3 零件热处理工艺 固溶处理宜在保护气氛(氮气或木炭)或真空下进行, 以防高温氧化。时效处理可使用中性盐浴炉或空气循环炉。  
5.4 表面处理工艺 表面酸洗采用硫酸加重铬酸钠水溶液，在 $50\sim 80^{\circ}\mathrm{C}$ 下进行。  
5.5 切削加工与磨削性能 能满意地进行切削加工。锻造或挤压后的切削加工性为易切削黄铜HPb63-3的 $20\%$ ，时效后为 $30\%$ 。

# 6 功能考核试验

# 7 使用建议

选用。

# 参考文献

1 洛阳铜加工厂中心试验室金相组. 铜及铜合金金相图谱. 北京: 冶金工业出版社, 1983  
2 Alloy Digest, Ampcoloy 910.1975(4)   
3 手册编写组. 重有色金属材料加工手册. 第一分册. 北京冶金工业出版社, 1979  
4 Po3eH6epr B M. IiBcT. MeTaJIJIbl. 1972, No. 8, 65   
5 沈阳有色金属加工厂.铜合金生产检验报告汇编：铜合金01-86.1986-6  
6 BepeHT BЯ. MHTOM. 1971. No. 5, 14   
7 Baukloh A $\cdot$ Metall. 30(1976), No. 1, 21-28

编写 赵广文 王晓震

审校 钟卫佳

# 0.5 铬青铜 QCr0.5

# 1 概述

$\mathrm{QCr0.5}$ 是含极少量铬(质量分数为 $0.4\% \sim 1.1\%$ )的高铜合金。通过淬火或再经冷变形后时效处理获得强化。合金的共晶温度为 $1072^{\circ}C$ ，在共晶温度下，铬在铜中的最大固溶度为 $0.65\%$ ，随温度的降低，固溶度急剧下降，在 $400^{\circ}C$ 以下为 $0.02\%$ ，并析出 $\mathrm{Cr}-$ 粒子相[1]。铬的加入，使铜的导电性略有下降，但明显提高合金的再结晶温度和热强性。其热强性优于QCd1，可在 $400^{\circ}C$ 以下工作。

合金具有高的力学性能，好的耐热性、耐磨性，优良的导电、导热性能，并具有抗高温氧化，耐腐蚀，易于加工成形特性。适于制造高温导电耐磨零件。

1.1 材料牌号 0.5 铬青铜 QCr0.5。  
1.2 相近牌号 见表1-1。

表1-1  

<table><tr><td>国别</td><td>美国</td><td>俄罗斯</td><td>英国</td><td>德国</td><td>日本</td><td>ISO</td></tr><tr><td rowspan="3">牌号</td><td>C18100</td><td>BPx0.5</td><td rowspan="3">CC101</td><td rowspan="3">CuCr</td><td rowspan="3">C1820</td><td rowspan="3">CuCr1</td></tr><tr><td>C18200</td><td>BPx0.8</td></tr><tr><td>C18400</td><td></td></tr></table>

# 1.3 材料的技术标准

GB/T2045—1980 《铬青铜板》

GB/T4423—1992 《铜及铜合金拉制棒》

GB/T13808—1992《铜及铜合金挤制棒》

1.4 化学成分 按GB/T5233—1985《加工青铜化学成分和产品形状》的规定，见表1-2。

0

表1-2  

<table><tr><td rowspan="2">Cr</td><td rowspan="2">Cu</td><td colspan="3">杂质 不大于</td></tr><tr><td>Fe</td><td>Ni</td><td>杂质总和</td></tr><tr><td>0.4~1.1</td><td>余量</td><td>0.1</td><td>0.05</td><td>0.5</td></tr></table>

1.5 热处理制度 固溶处理： $980 \sim 1000^{\circ}\mathrm{C}, 10 \sim 30\mathrm{min}$ ，水淬；时效处理： $425 \sim 500^{\circ}\mathrm{C}, 2 \sim 4\mathrm{h}$ ，空冷。

1.6 品种规格与供应状态 见表1-3。

表1-3  

<table><tr><td>品种</td><td>板材</td><td colspan="2">棒材</td></tr><tr><td>δ或d/mm</td><td>0.5~15</td><td>5~40</td><td>18~160</td></tr><tr><td>状态</td><td>Y</td><td>Y、M</td><td>R</td></tr></table>

1.7 熔炼与铸造工艺 合金通常采用中频感应电炉熔炼。熔池用 $60\% \sim 70\%$ 的硼砂加 $30\% \sim 40\%$ 玻璃组成的熔剂覆盖，也可采用煅烧木炭覆盖。采用磷铜脱氧。铬以 $\mathrm{Cu - Cr}$ 中间合金或金属铬的形式加入。在烟灰覆盖下进行半连续铸造，浇注温度 $1300\sim 1360^{\circ}C$ 。  
1.8 应用概况与特殊要求 合金生产工艺成熟，质量稳定。广泛用于电气设备的高温导电耐磨零件。主要用途有：电动机整流子、集电环、高温开关、电焊机的电极、滚轮、夹持器、以双金属形式使用的刹车盘、圆盘及其他要求高导热、导电率、高热强性的零件。

# 2 物理及化学性能

# 2.1 热性能

2.1.1 熔化温度范围 $1070\sim 1075^{\circ}C$   
2.1.2 热导率 见表2-1。  
2.1.3 比热容[2] $c = 386\mathrm{J / (kg}\cdot \mathrm{^{\circ}C)}$ 。

表 2-1[2]  

<table><tr><td>θ/℃</td><td>100</td><td>600</td><td>900</td></tr><tr><td>λ/(W/(m·°C))</td><td>167</td><td>301</td><td>255</td></tr></table>

2.1.4 线膨胀系数[2] $20\sim 100^{\circ}\mathrm{C}$ 的平均线膨胀系数 $\alpha_{1} = 17.64\times 10^{-6}\mathrm{C}^{-1}$

2.2 密度 $\rho = 8.90\mathrm{g / cm^3}$

# 2.3 电性能

2.3.1 电导率 材料经不同温度退火后电导率的变化如图2-1所示。  
2.3.2 电阻率 材料经不同温度退火后电阻率的变化如图2-2所示。

图片摘要：该图主要展示 2 1 QCr0.5合金电导率与退火温度的关系[3]。
![](images/a4946957ed478548ed53a11ca56a3e804e4c0df1b0b4bf687e80529c55a7f9e9.jpg)  
图2-1 QCr0.5合金电导率与退火温度的关系[3]

图2-2 不同状态的QCr0.5合金在不同温度退火1h后的电阻率变化[4]  
图片摘要：该图主要展示 2 2 不同状态的QCr0.5合金在不同温度退火1h后的电阻率变化[4]。
![](images/9b5f12b8e803ddee478c9e57b6c0a13c94a9bbe4240cd7d4dd51fbeb61654494.jpg)  
原始状态：1—350℃回火，2—淬火，3—450℃回火，4—500℃回火，5—550℃回火，6—700℃回火

2.3.3 电阻温度系数[2] $a_{R(20\sim 100^{\circ}C)} = 0.0033^{\circ}C^{-1}$ （时效后）。

2.3.4 高温电导率和电阻率 含 $0.7\% \mathrm{Cr}$ 的合金经 $1000^{\circ} \mathrm{C}$ 固溶淬火 $+84\%$ 冷变形加工 $+450^{\circ} \mathrm{C}$ 时效 $1 \mathrm{~h}$ 后, 其高温电性能的变化如图2-3所示。

# 2.4 磁性能

# 2.5 化学性能

2.5.1 抗氧化性能 合金高温抗氧化性能良好。试样在空气中于不同温度加热 $1\mathrm{h}$ 后的平均增重如图2-4所示。  
2.5.2 耐腐蚀性能 类似纯铜，抗电蚀性能优于纯铜。

图片摘要：该图主要展示 2 3 QCr0.5合金高温电导率和电阻率的变化[3]。
![](images/6d5f132cc9d0d004712bdfdffb4d75a33be5570ef276fe9fe383ed602960eecd.jpg)  
图2-3 QCr0.5合金高温电导率和电阻率的变化[3]

图片摘要：该图主要展示 2 3 QCr0.5合金高温电导率和电阻率的变化[3]。
![](images/09af9dde32860039f6fce100d8f873f7deec0c77dca127ff72b048ceab0d631c.jpg)  
图2-4 温度对 $\mathbf{Q}\mathbf{C}\mathbf{r}0.5$ 合金氧化程度的影响[5]

# 3 力学性能

# 3.1 技术标准规定的性能 见表3-1。

表3-1  

<table><tr><td>品种</td><td>状态</td><td>δ或d/mm</td><td>σb/MPa
不小于</td><td>δ10/%
不小于</td><td>HBS</td><td>技术标准</td></tr><tr><td>板材</td><td>Y</td><td>0.5~15</td><td>-</td><td>-</td><td>≥110</td><td>GB/T 2045-1980</td></tr><tr><td rowspan="2">棒材</td><td>Y</td><td>5~40</td><td>390</td><td>5</td><td>-</td><td rowspan="2">GB/T 4423-1992</td></tr><tr><td>M</td><td>5~40</td><td>230</td><td>38</td><td>-</td></tr></table>

# 3.2 室温及各种温度下的力学性能

# 3.2.1 硬度

# 3.2.1.1 各种状态材料的室温硬度见表3-2。

表3-2[2]  

<table><tr><td rowspan="2">品种</td><td rowspan="2">δ或d/mm</td><td colspan="3">状态</td><td rowspan="2">HRB</td><td rowspan="2">品种</td><td rowspan="2">δ或d/mm</td><td colspan="3">状态</td><td rowspan="2">HRB</td></tr><tr><td>固溶/℃</td><td>ε/%</td><td>时效</td><td>固溶/℃</td><td>ε/%</td><td>时效</td></tr><tr><td>板材</td><td>0.9</td><td>980</td><td>-50-50</td><td>-500℃,3h450℃,3h</td><td>16665979</td><td>棒材</td><td>12</td><td>1010</td><td>50-</td><td>-500℃,3h</td><td>657082</td></tr></table>

# 3.2.1.2 高温硬度见表3-3。

表3-3[6.7]  

<table><tr><td>θ/℃</td><td>20</td><td>300</td><td>400</td><td>500</td><td>600</td><td>状态</td></tr><tr><td>HBS</td><td>129</td><td>69</td><td>48</td><td>23</td><td>12</td><td>含0.6%Cr棒材:980℃,水淬+50%冷变形+450℃,4h时效</td></tr><tr><td>HV</td><td>-</td><td>-</td><td>75</td><td>45</td><td>33</td><td>含0.79%Cr棒材:1000℃,水淬+50%冷变形+450℃,4h时效</td></tr></table>

# 3.2.2 拉伸性能

# 3.2.2.1 供应状态材料的拉伸性能见表3-4。

表3-4[8]  

<table><tr><td rowspan="2">品种</td><td rowspan="2">状态</td><td colspan="4">σb/MPa</td><td rowspan="2">Cv</td><td rowspan="2">n</td><td colspan="3">δ/%</td></tr><tr><td>X</td><td>min</td><td>max</td><td>S</td><td>X</td><td>min</td><td>max</td></tr><tr><td>棒材</td><td>Y</td><td>455</td><td>400</td><td>530</td><td>24</td><td>0.052</td><td>44</td><td>7.5</td><td>5</td><td>13</td></tr></table>

# 3.2.2.2 不同状态材料的室温拉伸性能见表3-5。

表3-5[9]  

<table><tr><td rowspan="2">品 种</td><td rowspan="2">\( \delta \) 或 \( d/\mathrm{{mm}} \)</td><td colspan="3">状态</td><td>\( {\sigma }_{\mathrm{b}} \)</td><td>\( {\sigma }_{{\mathrm{P}}_{0.5}} \)</td><td rowspan="2">\( \delta /\% \)</td></tr><tr><td>固溶温度/℃</td><td>\( \varepsilon /\% \)</td><td>时 效</td><td colspan="2">MPa</td></tr><tr><td>板材</td><td>0.9</td><td>980</td><td>- - 50 50 50</td><td>- \( {500}^{ \circ  }\mathrm{C}3\mathrm{\;h} \) - \( {450}^{ \circ  }\mathrm{C},3\mathrm{\;h} \)</td><td>235 350 365 460</td><td>130 250 350 405</td><td>40 22 6 14</td></tr><tr><td>棒材</td><td>12</td><td>1010</td><td>- - 60 60</td><td>- \( {500}^{ \circ  }\mathrm{C},3\mathrm{\;h} \) - \( {450}^{ \circ  }\mathrm{C},3\mathrm{\;h} \)</td><td>310 480 390 530</td><td>- 380 385 450</td><td>40 21 11 16</td></tr></table>

# 3.2.2.3 变形率对材料拉伸性能的影响如图3-1所示。

# 3.2.2.4 退火温度对材料拉伸性能的影响如图3-2所示。

图片摘要：该图主要展示 3 5[9]。
![](images/c46174e6ad47fb216b3a3938f0f1352ec2071ce2b59d4431add3c9c5a15b93ad.jpg)  
图3-1 变形率对QCr0.5合金拉伸性能的影响[3]

图片摘要：该图主要展示 3 1 变形率对QCr0.5合金拉伸性能的影响[3]。
![](images/cffb4bb41da4492af28e6ba18da09e07c8488b500ac2b6f3d6b8dd83743c4aaf.jpg)  
图3-2 退火温度（保温 $30\mathrm{min}$ )对QCr0.5合金拉伸强度的影响[3]

3.2.2.5 高温拉伸性能见表3-6和图3-3。  
3.2.3 压缩性能 压缩屈服强度[9] $\sigma_{\mathrm{Pc0.2}} = 548\mathrm{MPa}$ (60%冷加工+450℃, 3h时效)。  
3.2.4 扭转与剪切性能  
3.2.4.1扭转屈服强度[9] $\tau_{\mathrm{P0.3}} = 280\mathrm{MPa}$ (60%冷加工 $+450^{\circ}\mathrm{C}$ ，3h时效）。  
3.2.4.2剪切强度[9] $\tau = 295\mathrm{MPa}$ ( $60\%$ 冷加工 $+450^{\circ}C$ ，3h时效）。  
3.3 持久和蠕变性能  
3.3.1 高温持久性能见表3-7。

表3-6[7]  

<table><tr><td>θ/℃</td><td>σb/MPa</td><td>δ/%</td><td>ψ/%</td><td>状态</td></tr><tr><td>20</td><td>460</td><td>18</td><td>54</td><td></td></tr><tr><td>300</td><td>355</td><td>13</td><td>39</td><td rowspan="4">含0.6%Cr棒材: 980℃固溶+50%冷变形+450℃4h时效</td></tr><tr><td>500</td><td>285</td><td>5</td><td>9</td></tr><tr><td>600</td><td>225</td><td>6</td><td>10</td></tr><tr><td>700</td><td>165</td><td>7</td><td>19</td></tr></table>

表3-7[2]  

<table><tr><td colspan="2">θ/℃</td><td>200</td><td>300</td><td>400</td><td>500</td><td>状态</td></tr><tr><td>σ100σ1000</td><td>MPa</td><td>340315</td><td>205-</td><td>7228</td><td>39-</td><td>1000℃固溶+84%冷加工+450℃,2h时效</td></tr></table>

图片摘要：该图主要展示 3 7[2]。
![](images/a9f9e9be402fa6267d22be4cc3043c8084bfbfbc057588b2f32603caf05ce07f.jpg)  
图3-3 QCr0.5合金的高温拉伸性能[3]

# 3.3.2 高温蠕变性能见表3-8。

表3-8[2]  

<table><tr><td rowspan="2">θ/℃</td><td>σ1/1000</td><td>σ1/10000</td><td>σ1/100000</td><td rowspan="2">状态</td></tr><tr><td colspan="3">MPa</td></tr><tr><td>300</td><td>185</td><td>145</td><td>110</td><td>1000℃固溶+43%冷加工+</td></tr><tr><td>400</td><td>95</td><td>60</td><td>35</td><td>450℃,1h时效</td></tr><tr><td>300</td><td>200</td><td>150</td><td>115</td><td>1000℃固溶+84%冷加工+</td></tr><tr><td>400</td><td>85</td><td>55</td><td>35</td><td>450℃,1h时效</td></tr></table>

# 3.4 疲劳性能

# 3.4.1 高周疲劳见表3-9。

# 3.5 弹性性能

3.5.1 弹性模量[2] $E = 117.2\mathrm{GPa}$   
3.5.2 切变模量[2] $G = 49.6\mathrm{GPa}$

表3-9[9]
