Repository: C-zj02/CFD-claw

<div align="center">

**English** | [中文](#中文版) | [Français](README_FR.md) | [Русский](README_RU.md) | [हिन्दी](README_HI.md) | [العربية](README_AR.md) | [Português](README_PT.md)

# 🚀 Claude Code Python

**A Complete Python Reimplementation Based on Real Claude Code Source**

*From TypeScript Source → Rebuilt in Python with ❤️*

***
**🔥 Active Development • New Features Weekly 🔥**

</div>

***

## 🎯 What is This?

**Clawd Code** is a **complete Python rewrite** of Claude Code, based on the **real TypeScript source code**.

File: RAG-data/中国航空材料手册(第2版) 第5卷 粉末冶金材料 精密合金与功能材料001-200.pdf-38147411-3f28-46ed-ab1f-1b88d0918fd5.md (part 7 of 9)
# 中国航空材料手册
<table><tr><td>类别</td><td>检验条件</td><td>牌 号</td><td>\( \delta /\mathrm{{mm}} \)</td><td>\( B \times  L/\mathrm{{mm}} \)</td></tr><tr><td rowspan="6">低硅钢</td><td rowspan="18">强磁场</td><td>DR530-..</td><td rowspan="6">0.50</td><td rowspan="6">-</td></tr><tr><td>DR510-5</td></tr><tr><td>DR490-5</td></tr><tr><td>DR450-5</td></tr><tr><td>DR420-5</td></tr><tr><td>DR400-5</td></tr><tr><td rowspan="15">高硅钢</td><td>DR140-5</td><td rowspan="6">0.50</td><td>600×1200</td></tr><tr><td>DR405-5</td><td>750×1500</td></tr><tr><td>DR360-5</td><td>810×1620</td></tr><tr><td>DR315-5</td><td>860×1720</td></tr><tr><td>DR290-5</td><td>900×1800</td></tr><tr><td>DR265-5</td><td>1000×2000</td></tr><tr><td>DR360-35</td><td rowspan="6">0.35</td><td rowspan="6">-</td></tr><tr><td>DR325-35</td></tr><tr><td>DR320-35</td></tr><tr><td>DR280-35</td></tr><tr><td>DR255-35</td></tr><tr><td>DR225-35</td></tr><tr><td rowspan="3">高频率</td><td>DR1750G-55</td><td>0.35</td><td rowspan="3">按双方协议</td></tr><tr><td>DR1250G-20</td><td>0.20</td></tr><tr><td>DR1100G-10</td><td>0.10</td></tr></table>

表15  
mm   

<table><tr><td>δ</td><td>厚度偏差</td><td>宽度偏差</td><td>长度偏差</td></tr><tr><td>0.50</td><td>±0.05</td><td rowspan="4">&lt;750:80&gt;750:100</td><td rowspan="4">&lt;1500:250&gt;1500:300</td></tr><tr><td>0.35</td><td>±0.04</td></tr><tr><td>0.20</td><td>±0.02</td></tr><tr><td>0.10</td><td>±0.02</td></tr></table>

注：厚度为 $0.42\mathrm{mm}$ 和 $0.30\mathrm{mm}$ 的钢板，分别按 $0.50\mathrm{mm}$ 和 $0.35\mathrm{mm}$ 的产品规定检验。

1.6.2 冷轧硅钢带(片)的品种规格及供应状态 可成卷供应，品种规格和尺寸允许偏差见表1-6。  
表1-6  
mm   

<table><tr><td>厚度</td><td>厚度允许偏差</td><td>钢带横向厚度差或钢片同片厚度差</td><td>宽度允许偏差</td><td>钢片长度允许偏差</td><td>钢卷内径</td><td>卷(箱)重/t</td></tr><tr><td>0.50</td><td>±0.05</td><td>0.03</td><td>+1.0</td><td>-10</td><td rowspan="2">510</td><td rowspan="2">≤2.5</td></tr><tr><td>0.35</td><td>±0.03</td><td>0.03</td><td>0</td><td>0</td></tr><tr><td>0.30</td><td>±0.03</td><td>0.03</td><td></td><td></td><td></td><td></td></tr></table>

注：1 经双方协议，可供应其他规格的钢带（片）  
2 宽度的具体尺寸, 按双方协议, 但最宽一般不超过 $1 \mathrm{~m}$ , 钢带 (片) 的长度必须为宽度的倍尺, 但最长不超过 $2 \mathrm{~m}$ 。

3 根据供方设备条件，钢卷内径也可按其他尺寸供应，但应在合同中注明。  
4 经双方协议，允许卷（箱）重人于2.51交货

1.7 熔炼与铸造工艺 电工用钢一般采用电炉和转炉冶炼，目前发展顶、底复合吹转炉冶炼和采用真空处理技术。硅钢浇铸采用模铸或连铸。  
1.8 应用概况与特殊要求 电工用钢的用量居软磁材料首位，按重量计约占磁性材料的 $90\%$ 左右。该类材料在航空工业及其他国防工业中获得广泛应用。在航空仪表中用作陀螺转子，航空用电动机、变压器、磁放大器、空速传感器、高度差传感器等的铁芯。

该类材料在使用中表面需涂覆绝缘层，绝缘层应具有良好的绝缘性、附着性、耐热性、加工性和防蚀作用。

# 2 物理和化学性能

# 2.1 热性能

2.1.1 熔化温度范围 低硅钢为 $1480\sim 1500^{\circ}\mathrm{C}$ ；高硅钢为 $1500\sim 1530^{\circ}\mathrm{C}$ 。  
2.1.2 热导率 热轧硅钢的热导率见表2.1；冷轧硅钢的热导率见表2-2。  
2.1.3 线膨胀系数 热轧硅钢的线膨胀系数见表2-1；冷轧硅钢的线膨胀系数见表2-3。  
2.2 密度 热轧硅钢的密度见表2-1；冷轧硅钢的密度见表2-4。  
2.3 电性能 热轧硅钢的电性能见表2-1。

表2-1  

<table><tr><td rowspan="2">牌号</td><td rowspan="2">δ/mm</td><td colspan="2">ρ/(g/cm2)</td><td rowspan="2">λ/(W/(m·℃))</td><td rowspan="2">α1(20~300℃)/10-6℃-1</td><td rowspan="2">ρ/(μΩ·m)</td></tr><tr><td>酸洗钢板</td><td>未酸洗钢板</td></tr><tr><td>DR530-50</td><td rowspan="10">0.50</td><td rowspan="6">7.75</td><td rowspan="6">7.70</td><td rowspan="6">33.07</td><td rowspan="10">11~13</td><td>0.36~0.45</td></tr><tr><td rowspan="3">DR450-50</td><td>0.36~0.45</td></tr><tr><td>0.36~0.45</td></tr><tr><td>-</td></tr><tr><td>DR420-50</td><td>-</td></tr><tr><td>DR400-50</td><td>-</td></tr><tr><td>DR440-50</td><td>7.65</td><td>-</td><td>23.02</td><td>0.46~0.55</td></tr><tr><td>DR360-50</td><td rowspan="3">7.55</td><td rowspan="3">-</td><td rowspan="3">16.74</td><td>0.46~0.55</td></tr><tr><td>DR315-50</td><td>0.56~0.65</td></tr><tr><td>DR265-50</td><td>0.56~0.65</td></tr><tr><td>DR360-35</td><td rowspan="7">0.35</td><td>7.65</td><td></td><td>23.02</td><td rowspan="9">-</td><td>0.46~0.55</td></tr><tr><td rowspan="2">DR320-35</td><td rowspan="5">7.55</td><td rowspan="5">-</td><td rowspan="5">16.74</td><td>0.46~0.55</td></tr><tr><td>0.56~0.65</td></tr><tr><td>DR280-35</td><td>0.56~0.65</td></tr><tr><td rowspan="2">DR225-35</td><td>0.56~0.65</td></tr><tr><td>0.56~0.65</td></tr><tr><td>DR1750G-35</td><td rowspan="3">-</td><td rowspan="3"></td><td rowspan="3">-</td><td>≥0.57</td></tr><tr><td>DR1250G-20</td><td>0.20</td><td>≥0.57</td></tr><tr><td>DR1100G-10</td><td>0.10</td><td>≥0.57</td></tr></table>

表22  

<table><tr><td>硅含量</td><td>- - -</td></tr><tr><td>低硅[w(Si):2.5%]</td><td></td></tr><tr><td>高硅</td><td></td></tr></table>

<table><tr><td colspan="2">λ/(W/(m·°))</td></tr><tr><td>j干板的方向</td><td>垂直于板的方向</td></tr><tr><td>17.3</td><td>0.55</td></tr><tr><td>19.7</td><td>0.51</td></tr></table>

表2-3  

<table><tr><td>ω(Si)/%</td><td>20~100t</td></tr><tr><td>0.08</td><td>12.54</td></tr><tr><td>1.03</td><td>12.29</td></tr><tr><td>2.40</td><td>12.03</td></tr><tr><td>8.37</td><td>11.31</td></tr></table>

<table><tr><td colspan="3">a1:10°C</td></tr><tr><td>100~300°C</td><td colspan="2">300~500°C</td></tr><tr><td>13.64</td><td colspan="2">15.01</td></tr><tr><td>13.41</td><td colspan="2">15.00</td></tr><tr><td>13.32</td><td colspan="2">14.76</td></tr><tr><td>12.71</td><td colspan="2">14.19</td></tr></table>

表2-4  

<table><tr><td>类别</td><td>牌号</td><td>ρ′(g/cm)</td><td>类别</td><td>牌号</td><td>ρ/(g/cm)</td></tr><tr><td rowspan="18">无取向钢带</td><td>DW240-35</td><td>7.65</td><td rowspan="9">无取向钢带</td><td>DW1550-50</td><td>7.85</td></tr><tr><td>DW265-35</td><td>7.65</td><td>DQ120 27</td><td></td></tr><tr><td>DW310-35</td><td>7.65</td><td>DQ127-27</td><td></td></tr><tr><td>DW360-35</td><td>7.65</td><td>DQ143-27</td><td></td></tr><tr><td>DW440-35</td><td>7.65</td><td>DQ113G-30</td><td></td></tr><tr><td>DW500-35</td><td>7.75</td><td>DQ122G-30</td><td></td></tr><tr><td>DW550-35</td><td>7.75</td><td>DQ133G-30</td><td></td></tr><tr><td>DW270-50</td><td>7.65</td><td>DQ133-30</td><td></td></tr><tr><td>DW290-50</td><td>7.65</td><td>DQ147-30</td><td></td></tr><tr><td>DW310-50</td><td>7.65</td><td rowspan="9">取向钢带</td><td>DQ162-30</td><td>7.65</td></tr><tr><td>DW360-50</td><td>7.65</td><td>DQ179-30</td><td></td></tr><tr><td>DW400 50</td><td>7.65</td><td>DQ117G-35</td><td></td></tr><tr><td>DW470-50</td><td>7.65</td><td>DQ126G-35</td><td></td></tr><tr><td>DW540-50</td><td>7.75</td><td>DQ137G-35</td><td></td></tr><tr><td>DW620-50</td><td>7.75</td><td>DQ137-35</td><td></td></tr><tr><td>DW800-50</td><td>7.80</td><td>DQ151-35</td><td></td></tr><tr><td>DW1050-50</td><td>7.85</td><td>DQ166-35</td><td></td></tr><tr><td>DW1300-50</td><td>7.85</td><td>DQ183-35</td><td></td></tr></table>

# 2.4 磁性能

2.4.1 标准中规定热轧硅钢磁性能见表2-5和表2-6。

表2-5  

<table><tr><td rowspan="2">牌 号</td><td rowspan="2">δ/mm</td><td colspan="3">小磁感应强度/T</td><td colspan="2">最大铁损/(W/kg)</td></tr><tr><td>B2.0</td><td>B3.0m</td><td>B10000</td><td>P1.050</td><td>P1.50</td></tr><tr><td>DR530-50</td><td rowspan="6">0.50</td><td>1.51</td><td>1.61</td><td>1.74</td><td>2.20</td><td>5.30</td></tr><tr><td>DR510-50</td><td>1.54</td><td>1.64</td><td>1.76</td><td>2.10</td><td>5.10</td></tr><tr><td>DR490-50</td><td>1.56</td><td>1.66</td><td>1.77</td><td>2.00</td><td>4.90</td></tr><tr><td>DR450-50</td><td>1.54</td><td>1.64</td><td>1.76</td><td>1.85</td><td>4.50</td></tr><tr><td>DR420-50</td><td>1.54</td><td>1.64</td><td>1.76</td><td>1.80</td><td>4.20</td></tr><tr><td>DR400-50</td><td>1.54</td><td>1.64</td><td>1.76</td><td>1.65</td><td>4.00</td></tr></table>

续表2-5   

<table><tr><td rowspan="2">牌 号</td><td rowspan="2">δ/mm</td><td colspan="3">最小磁感应强度/T</td><td colspan="2">最大铁损/(W/kg)</td></tr><tr><td>B2700</td><td>B5000</td><td>B10000</td><td>P1.050</td><td>P1.5.50</td></tr><tr><td>DR440-50</td><td rowspan="5">0.50</td><td>1.46</td><td>1.57</td><td>1.71</td><td>2.00</td><td>4.40</td></tr><tr><td>DR405-50</td><td>1.50</td><td>1.61</td><td>1.74</td><td>1.80</td><td>4.05</td></tr><tr><td>DR360-50</td><td>1.45</td><td>1.556</td><td>1.68</td><td>1.60</td><td>3.60</td></tr><tr><td>DR315-50</td><td>1.45</td><td>1.56</td><td>1.68</td><td>1.35</td><td>3.15</td></tr><tr><td>DR290-50</td><td>1.44</td><td>1.55</td><td>1.67</td><td>1.20</td><td>2.90</td></tr><tr><td>DR360-35</td><td rowspan="6">0.35</td><td>1.46</td><td>1.57</td><td>1.71</td><td>0.61</td><td>3.60</td></tr><tr><td>DR325-35</td><td>1.50</td><td>1.61</td><td>1.74</td><td>1.40</td><td>3.25</td></tr><tr><td>DR320-35</td><td>1.45</td><td>1.56</td><td>1.68</td><td>1.35</td><td>3.20</td></tr><tr><td>DR280-35</td><td>1.45</td><td>1.56</td><td>1.68</td><td>1.15</td><td>2.80</td></tr><tr><td>DR255-35</td><td>1.44</td><td>1.54</td><td>1.66</td><td>0.90</td><td>2.25</td></tr><tr><td>DR225-35</td><td>1.44</td><td>1.54</td><td>1.66</td><td>0.90</td><td>2.25</td></tr></table>

注：1 低硅钢板 $B_{1000}$ 不做判定依据，如需保证时，应在合同中注明。  
2 $P_{1,0/50}, P_{1.5/50}$ 表示当用 $50\mathrm{Hz}$ 反复磁化和按正弦形变化的磁感应强度最大值为 1.0T 和 1.5T 时的总单位铁损 $(\mathrm{W/kg})$ 。

表2-6  

<table><tr><td rowspan="2">牌 号</td><td rowspan="2">\( \delta /\mathrm{{mm}} \)</td><td colspan="3">最小磁感应强度/T</td><td colspan="2">最大铁损/ \( \left( {\mathrm{W}/\mathrm{{kg}}}\right) \)</td></tr><tr><td>\( {B}_{50} \)</td><td>\( {B}_{1000} \)</td><td>\( {B}_{2500} \)</td><td>\( {P}_{0.25/400} \)</td><td>\( {P}_{1.0/400} \)</td></tr><tr><td>DR1750G-35</td><td>0.35</td><td>1.23</td><td>1.32</td><td>1.44</td><td>10.00</td><td>17.50</td></tr><tr><td>DR1250G-20</td><td>0.20</td><td>1.21</td><td>1.30</td><td>1.42</td><td>7.20</td><td>12.50</td></tr><tr><td>DR1100G-10</td><td>0.10</td><td>1.20</td><td>1.29</td><td>1.40</td><td>6.30</td><td>11.00</td></tr></table>

# 2.4.2 热轧硅钢典型磁性能见表2-7。

表2-7[1]  

<table><tr><td rowspan="2">牌 号</td><td colspan="2">最大铁损/(W/kg)≤</td><td colspan="2">B/T≥</td><td>Br/T</td><td>Hc/(A/m)</td><td>Br/T</td><td>Hc/(A/m)</td></tr><tr><td>P1.0/50</td><td>P1.5/50</td><td>B2500</td><td>B5000</td><td colspan="2">B=1.0T</td><td colspan="2">B=1.5T</td></tr><tr><td>DR530-50</td><td>1.8~2.0</td><td>4.5~5.0</td><td>1.64~1.56</td><td>1.64~1.66</td><td>0.85</td><td>67</td><td>1.16</td><td>71</td></tr><tr><td>DR440-50</td><td>1.8~2.0</td><td>4.0~4.4</td><td>1.46~1.52</td><td>1.56~1.62</td><td>0.79</td><td>46</td><td>0.90</td><td>51</td></tr><tr><td>DR360-50</td><td>1.4~1.6</td><td>3.1~3.6</td><td>1.15~1.52</td><td>1.56~1.62</td><td>0.79</td><td>37</td><td>0.93</td><td>41</td></tr><tr><td>DR315-50</td><td>1.15~1.35</td><td>2.8~3.15</td><td>1.15~1.52</td><td>1.56~1.62</td><td>0.79</td><td>37</td><td>0.93</td><td>41</td></tr><tr><td>DR265-50</td><td>0.9~1.1</td><td>2.45~2.65</td><td>1.14~1.50</td><td>1.55~1.60</td><td>0.79</td><td>37</td><td>0.93</td><td>41</td></tr><tr><td>DR360-35</td><td>1.40~1.60</td><td>2.8~3.6</td><td>1.16~1.52</td><td>1.56~1.62</td><td>0.78</td><td>30</td><td>0.85</td><td>-</td></tr><tr><td>DR320-35</td><td>1.15~1.35</td><td>2.81~3.20</td><td>1.15~1.51</td><td>1.56~1.61</td><td>0.72</td><td>23</td><td>0.83</td><td>27</td></tr><tr><td>DR280-35</td><td>1.95~1.15</td><td>2.51~2.80</td><td>1.15~1.50</td><td>1.56~1.60</td><td>0.72</td><td>23</td><td>0.83</td><td>27</td></tr><tr><td>DR225-35</td><td>0.80~0.90</td><td>1.8~2.20</td><td>1.13~1.49</td><td>1.54~1.59</td><td>0.72</td><td>23</td><td>0.83</td><td>27</td></tr><tr><td rowspan="2">DR1750G-35</td><td>P0.75,400</td><td>P1.0/400</td><td colspan="2">B500</td><td colspan="2">B1000</td><td colspan="2">B5000</td></tr><tr><td>6.5~8.0</td><td>14~17</td><td colspan="2">1.25~1.45</td><td colspan="2">1.35~1.55</td><td colspan="2">1.47~1.51</td></tr><tr><td>DR1250G-20</td><td>6.0~7.0</td><td>10~12</td><td colspan="2">1.23~1.43</td><td colspan="2">1.32~1.52</td><td colspan="2">1.45~1.65</td></tr><tr><td>DR1100G-10</td><td>5.5~6.0</td><td>9.0~10.5</td><td colspan="2">1.22~1.42</td><td colspan="2">1.31~1.51</td><td colspan="2">1.42~1.62</td></tr></table>

# 2.4.3 热轧硅钢的磁特性曲线见图2-1～图2-12。

图片摘要：该图主要展示 2 7[1]。
![](images/d470abc74b43296cfaf5b95e528071ab70450bd21db076d894dba5396ca7a5ce.jpg)  
图2-1 DR1250G-20直流磁化曲线

图片摘要：该图主要展示 2 1 DR1250G 20直流磁化曲线。
![](images/64fe192f182d8cc247ce0c3d415d6d20080d09509dbd418bbbac003c39ca4b06.jpg)  
图2-2 DR1250G-35直流磁化曲线[1]

图片摘要：该图主要展示 2 2 DR1250G 35直流磁化曲线[1]。
![](images/f1df903dd36f9d3503f6d61c90b10b280b433390c66a2b00446fee2372df22d3.jpg)  
图2-3 DR280-35直流磁化曲线

图片摘要：该图主要展示 2 3 DR280 35直流磁化曲线。
![](images/9bc8f7c63356f95f67805390f742006abd30a97ae412a0a7012d1ccff321aff3.jpg)  
图2-4 DR320-35直流磁化曲线[1]

图片摘要：该图主要展示 2 4 DR320 35直流磁化曲线[1]。
![](images/d9108db0b45ffbd7a11326492a9f893666d171d1846338b948efdd9dda36f1c6.jpg)  
图2-5 DR360-35直流磁化曲线[1]

图片摘要：该图主要展示 2 5 DR360 35直流磁化曲线[1]。
![](images/19a20144a5c27ca1da2d3521f7f0b2edb057fc92de991b3fbac135ebaa415f3b.jpg)  
图2-6 DR440-50、DR405-50直流磁化曲线[1]

图片摘要：该图主要展示 2 6 DR440 50、DR405 50直流磁化曲线[1]。
![](images/59d33e76740b3134454b672e3e893e9fb32e92e3df4b054f61365fec5aeb901e.jpg)  
图2-7 DR265-50、DR360-50、  
DR315-50直流磁化曲线[1]

图片摘要：该图主要展示 2 7 DR265 50、DR360 50、。
![](images/76364c5d38d9dc515e72ba7859129db1c4b98640717ef26fdd4d7e8852ad3abe.jpg)  
图2-8 DR1750G-35在频率为 $400\mathrm{Hz}$ 下的铁芯损耗曲线[1]

图片摘要：该图主要展示 2 8 DR1750G 35在频率为 下的铁芯损耗曲线[1]。
![](images/1ed8ac38251ac0e1964806cc4ef2f388bf8bbe3c2cbecb2885f92fabc16a22b6.jpg)  
图2-9 DR320-35、DR280-35、DR225-35在频率为 $50\mathrm{Hz}$ 下的铁芯损耗曲线

图片摘要：该图主要展示 2 9 DR320 35、DR280 35、DR225 35在频率为 下的铁芯损耗曲线。
![](images/dbb2f49a19d5887b90c8ef15deb7e84e5a9bcdde090d0907bcaed4f18c308323.jpg)  
图2-10 DR44050在频率为 $50\mathrm{Hz}$ 下的铁芯损耗曲线[1]

图片摘要：该图主要展示 2 10 DR44050在频率为 下的铁芯损耗曲线[1]。
![](images/fdece01a1d07a3a6e5ecb75108cd8af7cc07ce9c882754b3238893d3168ab54e.jpg)  
图2-11 DR360-50、DR315-50在频率 $f$ 50Hz下的铁芯损耗曲线

图片摘要：该图主要展示 2 11 DR360 50、DR315 50在频率 50Hz下的铁芯损耗曲线。
![](images/d2151d312663d65bf0948321eb763e251bf7fecf85c667331cb9b930818f1401.jpg)  
图2-12 DR265-50在频率为 $50\mathrm{Hz}$ 下的铁芯损耗曲线

# 2.4.4 标准中规定的冷轧电工无取向、取向钢带(片)磁性能 见表2-8。

表2-8  

<table><tr><td>类别</td><td>δ/mm</td><td>牌号</td><td>P1.3/20/(W/kg)</td><td>B5000/T</td></tr><tr><td rowspan="22">无取向钢带(片)</td><td rowspan="7">0.35</td><td>DW240-35</td><td>2.40</td><td>1.58</td></tr><tr><td>DW265-35</td><td>2.40</td><td>1.59</td></tr><tr><td>DW310-35</td><td>3.10</td><td>1.60</td></tr><tr><td>DW360-35</td><td>3.60</td><td>1.61</td></tr><tr><td>DW440-35</td><td>4.40</td><td>1.64</td></tr><tr><td>DW500 35</td><td>5.00</td><td>1.65</td></tr><tr><td>DW550 35</td><td>5.50</td><td>1.66</td></tr><tr><td rowspan="12">0.50</td><td>DW270-50</td><td>2.70</td><td>1.58</td></tr><tr><td>DW290-50</td><td>2.90</td><td>1.58</td></tr><tr><td>DW310-50</td><td>3.10</td><td>1.59</td></tr><tr><td>DW360-50</td><td>3.60</td><td>1.60</td></tr><tr><td>DW400-50</td><td>4.00</td><td>1.61</td></tr><tr><td>DW470-50</td><td>4.70</td><td>1.64</td></tr><tr><td>DW540-50</td><td>5.40</td><td>1.65</td></tr><tr><td>DW620-50</td><td>6.20</td><td>1.66</td></tr><tr><td>DW800-50</td><td>8.00</td><td>1.69</td></tr><tr><td>DW1050-50</td><td>10.50</td><td>1.69</td></tr><tr><td>DW1300-50</td><td>13.00</td><td>1.69</td></tr><tr><td>DW1550-50</td><td>15.50</td><td>1.69</td></tr><tr><td rowspan="3">0.65</td><td>DW580-65</td><td>5.80</td><td>1.64</td></tr><tr><td>DW670-65</td><td>6.70</td><td>1.65</td></tr><tr><td>DW770-65</td><td>7.70</td><td>1.66</td></tr><tr><td rowspan="18">取向磁钢</td><td rowspan="4">0.27</td><td>DQ120-27</td><td>1.20</td><td>1.79</td></tr><tr><td>DQ127-27</td><td>1.27</td><td>1.79</td></tr><tr><td>DQ143-27</td><td>1.43</td><td>1.79</td></tr><tr><td>DQ113G-27</td><td>1.13</td><td>1.89</td></tr><tr><td rowspan="7">0.30</td><td>DQ122G-30</td><td>1.22</td><td>1.88</td></tr><tr><td>DQ133G-30</td><td>1.33</td><td>1.89</td></tr><tr><td>DQ133-30</td><td>1.33</td><td>1.79</td></tr><tr><td>DQ147-30</td><td>1.47</td><td>1.77</td></tr><tr><td>DQ162-30</td><td>1.62</td><td>1.74</td></tr><tr><td>DQ179-30</td><td>1.79</td><td>1.71</td></tr><tr><td>DQ196-30</td><td>1.96</td><td>1.68</td></tr><tr><td rowspan="7">0.35</td><td>DQ126G-35</td><td>1.26</td><td>1.88</td></tr><tr><td>DQ137G-35</td><td>1.37</td><td>1.88</td></tr><tr><td>DQ151-35</td><td>1.51</td><td>1.77</td></tr><tr><td>DQ166-35</td><td>1.66</td><td>1.74</td></tr><tr><td>DQ183-35</td><td>1.83</td><td>1.71</td></tr><tr><td>DQ200-35</td><td>2.00</td><td>1.68</td></tr><tr><td>DQ230-35</td><td>2.30</td><td>1.63</td></tr></table>

# 2.4.5 冷轧电工钢带（片）的典型磁性能

2.4.5.1 电工无取向钢带（片）的典型磁性能见表2-9。

表29  

<table><tr><td rowspan="2">牌 号</td><td rowspan="2">\( \delta /\mathrm{{mm}} \)</td><td colspan="2">\( P/\left( {\mathrm{W}/\mathrm{{kg}}}\right) \)</td><td colspan="2">\( B/T \)</td></tr><tr><td>\( P \)</td><td>\( {P}_{1 : 10} \)</td><td>\( {B}_{2\text{red }} \)</td><td>\( {B}_{5\text{red }} \)</td></tr><tr><td>DW270-35</td><td rowspan="6">0.35</td><td>0.96</td><td>2.44</td><td>1.58</td><td>1.63</td></tr><tr><td>DW310-35</td><td>1.17</td><td>2.88</td><td>1.55</td><td>1.65</td></tr><tr><td>DW360-35</td><td>1.28</td><td>3.33</td><td>1.57</td><td>1.67</td></tr><tr><td>DW435-35</td><td>1.62</td><td>3.73</td><td>1.58</td><td>1.68</td></tr><tr><td>DW500-35</td><td>1.74</td><td>4.33</td><td>1.59</td><td>1.69</td></tr><tr><td>DW550-35</td><td>2.14</td><td>4.81</td><td>1.60</td><td>1.70</td></tr><tr><td>DW315-50</td><td rowspan="6">0.50</td><td>1.95</td><td>2.85</td><td>1.55</td><td>1.65</td></tr><tr><td>DW360-50</td><td>0.31</td><td>3.12</td><td>1.55</td><td>1.65</td></tr><tr><td>DW400-50</td><td>0.17</td><td>3.44</td><td>1.59</td><td>1.67</td></tr><tr><td>DW465-50</td><td>1.78</td><td>3.87</td><td>1.60</td><td>1.69</td></tr><tr><td>DW540-50</td><td>2.16</td><td>4.33</td><td>1.60</td><td>1.69</td></tr><tr><td>DW620-50</td><td>2.22</td><td>5.00</td><td>1.61</td><td>1.71</td></tr></table>

# 2.4.5.2 电工取向钢带(片)的典型磁性能见表2-10。

表 2-10[4]  

<table><tr><td rowspan="2">牌 号</td><td rowspan="2">\( \delta /\mathrm{{mm}} \)</td><td colspan="2">\( P/\left( {\mathrm{W}/\mathrm{{kg}}}\right) \)</td><td colspan="2">\( B/\mathrm{T} \)</td></tr><tr><td>\( {P}_{1.5} \)</td><td>\( {P}_{1.5/30} \)</td><td>\( {B}_{2500} \)</td><td>\( {B}_{\text{cnc }} \)</td></tr><tr><td>DQ122G-30</td><td rowspan="2">0.30</td><td>0.85</td><td>1. 15</td><td>1.92</td><td>1. 96</td></tr><tr><td>DQ133-30</td><td>0.87</td><td>1.26</td><td>1.84</td><td>1.91</td></tr><tr><td>DQ137G-35</td><td rowspan="3">0.35</td><td>0.96</td><td>1.28</td><td>1.92</td><td>1. 96</td></tr><tr><td>DQ151-35</td><td>0.98</td><td>1.42</td><td>1.84</td><td>1.91</td></tr><tr><td>DQ166-35</td><td>1.05</td><td>1.52</td><td>1.83</td><td>1.90</td></tr></table>

# 2.4.5.3 冷轧电工钢带(片)的典型磁特性曲线见图2-13～图2-49。

图片摘要：该图主要展示 2 10[4]。
![](images/640a7ed40de229ada491e8ea1b58402f0c8025f7cac99e7dbde4c2c5c513fce2.jpg)  
图2-13 DW310-35高场直流磁化曲线

图片摘要：该图主要展示 2 13 DW310 35高场直流磁化曲线。
![](images/b22d31922d181bc61d77bd34e9799ca8e43ff521a9562bf87a35f7614f610ff1.jpg)  
1-直流磁化曲线；2-直流磁导率曲线  
图2-14 DW310-35直流磁化曲线、直流磁导率曲线[4]

图片摘要：该图主要展示 2 14 DW310 35直流磁化曲线、直流磁导率曲线[4]。
![](images/0698a16b7533a924411a52094f6d04fb6c452fb6cab75a1780355c59b91e4060.jpg)  
图2-15 DW310-35直流磁滞回线

图片摘要：该图主要展示 2 15 DW310 35直流磁滞回线。
![](images/4cd805c1780006e96bf74d99ca6548692c393c7f0df915366d60d9d091b87d2a.jpg)  
图2-16 DW310-35高频铁损曲线[4]

图片摘要：该图主要展示 2 16 DW310 35高频铁损曲线[4]。
![](images/8c79d299254f2f66f54ec9e536ea1e3ff18c2654ed48869320b32a10008035df.jpg)  
图2-17 DW310-35铁损曲线[4]

图片摘要：该图主要展示 2 17 DW310 35铁损曲线[4]。
![](images/8d56cf7a70cacd05ffa0a41c5f52fa08d04b187a3941dd25bf26bc1aea9d759e.jpg)  
图2-18 DW315-50高场直流磁化曲线[4]

图片摘要：该图主要展示 2 18 DW315 50高场直流磁化曲线[4]。
![](images/30c9dcb0b64e1d4374d7412ecfc7557f28d66ccf66575f389ed552bd3d9ba74b.jpg)  
1一直流磁化曲线；2一直流磁导率曲线

图片摘要：该图主要展示 2 18 DW315 50高场直流磁化曲线[4]。
![](images/1821fa87504aa942910eb37abf9962912b3a80b1b6656d08ac050dceab5c438d.jpg)  
图2-20 DW315-50直流磁滞回线[4]   
图2-19 DW315-50直流磁化曲线、直流磁导率曲线

图片摘要：该图主要展示 2 19 DW315 50直流磁化曲线、直流磁导率曲线。
![](images/85993ee1c4152e48d15d57a47ec8451751c8dd39566738901e1468452e5ac3b6.jpg)  
图2-21 DW315-50铁损曲线

图片摘要：该图主要展示 2 21 DW315 50铁损曲线。
![](images/6658beeaaa58a30a9b32d1baf18c2db5c2800a788ebc4b4ae194fd8371dbfad7.jpg)  
图2-22 DW360-50高场直流磁化曲线[1]

图片摘要：该图主要展示 2 22 DW360 50高场直流磁化曲线[1]。
![](images/0dd6d695f987315142a9a8a24a2d45b029281973cc4047646698085840c8548d.jpg)  
1—直流磁化曲线；2—直流磁导率曲线   
图2-23 DW360-50直流磁化曲线、直流磁导率曲线

图片摘要：该图主要展示 2 23 DW360 50直流磁化曲线、直流磁导率曲线。
![](images/0ce55a3b77e9ecb947cf9863fc5a71eae0ba2ffe620f9b6bf112397adf6aa979.jpg)  
图2-24 DW360-50直流磁滞回线[4]

图片摘要：该图主要展示 2 24 DW360 50直流磁滞回线[4]。
![](images/16912978d2bfbe43f033ad5dee8aac11a0753a2b5526b792354b31067b320aac.jpg)  
图2-25 DW360-50铁损曲线[4]

图片摘要：该图主要展示 2 25 DW360 50铁损曲线[4]。
![](images/ac94f51e47f76b6a8815050d15e1a330e5a1c36a31fd42e895845e17b4544274.jpg)  
图2-26 DW465-50高场直流磁化曲线[4]

图片摘要：该图主要展示 2 26 DW465 50高场直流磁化曲线[4]。
![](images/2b860c2e260976b8876b2c7ae5ef54da7ac2fa082d1d73924b1b4990612ab958.jpg)  
1一直流磁化曲线；2一直流磁导率曲线  
图2-27 DW465-50直流磁化曲线、直流磁导率曲线

图片摘要：该图主要展示 2 27 DW465 50直流磁化曲线、直流磁导率曲线。
![](images/c68acb4e2a4ae57d12757b883d6547b2cf4e2cfe80ea62248bf6c5596bde995e.jpg)  
图2-28 DW465-50直流磁滞回线[4]

图片摘要：该图主要展示 2 28 DW465 50直流磁滞回线[4]。
![](images/903b3d80891dd815b34af8d3365d262de896bb5d808238c4a6126cf4eaa404be.jpg)  
图2-29 DW465-50铁损曲线[4]

图片摘要：该图主要展示 2 29 DW465 50铁损曲线[4]。
![](images/334b43316eea87a841bfa4b7053d5ce8185581aebea45b733b23f027179d9b15.jpg)  
图2-30 DW540-50高场直流磁化曲线[4]

图片摘要：该图主要展示 2 30 DW540 50高场直流磁化曲线[4]。
![](images/db7d73675d35411ae7bcaf995d6ce526326827dfc42a2ff5fbc228a933d7e5c4.jpg)  
1一直流磁化曲线；2一直流磁导率曲线

图片摘要：该图主要展示 2 30 DW540 50高场直流磁化曲线[4]。
![](images/7b0e59a5c5ec8e406f8fc38dad5558f5f311905fafd074dc3b48856663db95e7.jpg)  
图2-32 DW540-50直流磁滞回线[4]   
图2-31 DW540-50直流磁化曲线、直流磁导率曲线

图片摘要：该图主要展示 2 31 DW540 50直流磁化曲线、直流磁导率曲线。
![](images/aca64e9f150ac5108f987666deed9f8962921ba791ea8a892fb9797548924fd3.jpg)  
图2-33 DW540-50铁损曲线

图片摘要：该图主要展示 2 33 DW540 50铁损曲线。
![](images/1e4128fa96ba0111ed541f178df545699816419c4a6dfda1e1ad3314abb0f925.jpg)  
1—直流磁化曲线；2—直流磁导率曲线   
图2-34 DQ113G-30直流磁化曲线、直流磁导率曲线[4]

图片摘要：该图主要展示 2 34 DQ113G 30直流磁化曲线、直流磁导率曲线[4]。
![](images/4b33b9b34dd387b8b1eccde4bba2cd6fa0d74dfefe575d8ed479c27d61f2863c.jpg)  
图2-35 DQ113G-30直流磁滞回线[4]

图片摘要：该图主要展示 2 35 DQ113G 30直流磁滞回线[4]。
![](images/80a65cf92b4596f09bcd6b3642a7e01c9432b390f82339807cb6af363c91a593.jpg)  
图2-36 DQ113G-30铁损曲线[4]

图片摘要：该图主要展示 2 36 DQ113G 30铁损曲线[4]。
![](images/de15db0823fefc083242324ef7b7d5a0cd4454f74268352813178963b3e1b9e2.jpg)  
图2-37 DQ113G-30高频铁损曲线

图片摘要：该图主要展示 2 37 DQ113G 30高频铁损曲线。
![](images/508a410cd0fcdd77bda2c7259c842433436b40f609cc1070351e8e1e2f4317e2.jpg)  
1-直流磁化曲线；2一直流磁导率曲线  
图2-38 DQ137G-35直流磁化曲线、直流磁导率曲线[4]

图片摘要：该图主要展示 2 38 DQ137G 35直流磁化曲线、直流磁导率曲线[4]。
![](images/482573bdc1c6cd6c6f5db95d52f025ed669e39c484b9ac2f1a8993105bd5b57d.jpg)  
图2-39DQ137G-35直流磁滞回线

图片摘要：该图主要展示 2 39DQ137G 35直流磁滞回线。
![](images/f8d7f7bb8271d4a40f8eac6efd22c8f049d7f6d71373f2e46ca99fef8439c991.jpg)  
图2-40 DQ137G-35铁损曲线[4]

图片摘要：该图主要展示 2 40 DQ137G 35铁损曲线[4]。
![](images/896cb0f46aa3da50ef4527541d89048c69b405a5d816a1c9c4f3a13947196dae.jpg)  
图2-41 DQ137G-35高频铁损曲线

图片摘要：该图主要展示 2 41 DQ137G 35高频铁损曲线。
![](images/dd2c5b97cc3f2c94deb3014243c9d0b5cea8f6ce6cdc400645897514d2aa2b02.jpg)  
1—直流磁化曲线；2—直流磁导率曲线   
图2-42 DQ151-35直流磁化曲线、直流磁导率曲线[1]

图片摘要：该图主要展示 2 42 DQ151 35直流磁化曲线、直流磁导率曲线[1]。
![](images/2f81a3132f8b0aa07faaf8d23eb210560d3f4081104eddbfce8bfb951a09e0d8.jpg)  
图2-43 DQ151-35直流磁滞回线

图片摘要：该图主要展示 2 43 DQ151 35直流磁滞回线。
![](images/7bd869001f31a84b9c6a0a3bdad9e7b0d37b2bc54df1ad445353d1b2e723d3d4.jpg)  
图2-44DQ151-35铁损曲线[4]

图片摘要：该图主要展示 2 44DQ151 35铁损曲线[4]。
![](images/04ea114f95eb99f5525c3a807acd0987809c300f469bb035f98f4650b409c037.jpg)  
图2-45 DQ151-35高频铁损曲线[4]

图片摘要：该图主要展示 2 45 DQ151 35高频铁损曲线[4]。
![](images/72795399302eee26f9a98f988c44bf66bf938750f2158a93bcda9c69675a3ee5.jpg)  
1一直流磁化曲线；2一直流磁导率曲线

图片摘要：该图主要展示 2 45 DQ151 35高频铁损曲线[4]。
![](images/4be136bee0a0348d1eefd64cf027f47c984b60ed417c3bae03f65a7d04bfe97c.jpg)  
图2-47 DQ166-35直流磁滞回线

图片摘要：该图主要展示 2 47 DQ166 35直流磁滞回线。
![](images/5e3ed3fc4ab72cf9f40f03f99948c17d6acddc4d354aeba17a327e405abb0fd7.jpg)  
图2-46 DQ166-35直流磁化曲线、直流磁导率曲线[4]   
图2-48 DQ166-35铁损曲线[4]

图片摘要：该图主要展示 2 48 DQ166 35铁损曲线[4]。
![](images/67c638bdc3d2360f03e26ba85c916d27ecb669a7a3dc3ebd892bcc6e55c9e7e5.jpg)  
图2-49 DQ166-35高频铁损曲线[4]

# 2.5 化学性能

2.5.1 抗氧化性能 电工用钢表面涂以绝缘层以后，使抗氧化性能提高，但需防止过氧化而使磁性下降。  
2.5.2 耐腐蚀性能 电工用钢耐腐蚀性能较差，易锈蚀。但表面涂绝缘层以后，耐腐蚀性能可提高。

# 3 力学性能

# 3.1 技术标准规定的性能

# 3.2 室温及各种温度下力学性能

3.2.1 硬度 热轧硅钢硬度值见表3-1，冷轧硅钢硬度值见表3-2。  
3.2.2拉伸性能 热轧硅钢拉伸性能见表3-1，冷轧硅钢拉伸性能见表3-2。  
3.2.3 弯曲性能 热轧硅钢弯曲性能见表3-1，冷轧硅钢弯曲性能见表3-2。

表3-1[1]  

<table><tr><td>牌 号</td><td>σb/MPa</td><td>σc/MPa</td><td>δ/%</td><td>HV(10kg载荷)</td><td>脆性弯曲次数</td><td>最小填充系数/%</td></tr><tr><td>DR530-50</td><td>392.0~519.4</td><td>196.0~294.0</td><td>20~28</td><td>155~160</td><td>30~50</td><td>95</td></tr><tr><td>DR440-50~DR405-50</td><td>588.0~607.6</td><td>-</td><td>23~24</td><td>172</td><td>10~15</td><td>95</td></tr><tr><td>DR360-50~DR265-50</td><td>588.0~597.8</td><td>-</td><td>9~11</td><td>205</td><td>2~4</td><td>95</td></tr><tr><td>DR360-35</td><td>499.8~519.4</td><td>245.0~264.6</td><td>11~13</td><td>--</td><td>15~20</td><td>93</td></tr><tr><td>DR320-35~DR225-35</td><td>490~588</td><td>245.0~264.6</td><td>3~10</td><td>185</td><td>1.5~6</td><td>93</td></tr><tr><td>DR1250G-20</td><td>519.4</td><td>411.6~421.4</td><td>4</td><td>155</td><td>5~10</td><td>91</td></tr></table>

表3-2  

<table><tr><td rowspan="2">牌 号</td><td rowspan="2">\( \delta /\mathrm{{mm}} \)</td><td colspan="2">\( {\sigma }_{\mathrm{b}}/\mathrm{{MPa}} \)</td><td colspan="2">\( {\sigma }_{\mathrm{c}}/\mathrm{{MPa}} \)</td><td>\( \delta /\% \)</td><td></td><td rowspan="2">HV</td><td colspan="2">弯曲次数</td></tr><tr><td>轧向</td><td>横向</td><td>轧向</td><td>横向</td><td>轧向</td><td>横向</td><td>轧向</td><td>横向</td></tr><tr><td>DW270-35</td><td rowspan="6">0.35</td><td>500.1</td><td>509.9</td><td>402</td><td>411.8</td><td>30</td><td>33</td><td>185</td><td>14</td><td>13</td></tr><tr><td>DW310-35</td><td>470.7</td><td>490.3</td><td>382.4</td><td>402</td><td>31</td><td>33</td><td>178</td><td>14</td><td>13</td></tr><tr><td>DW360-35</td><td>460.9</td><td>480.5</td><td>343.2</td><td>372.6</td><td>32</td><td>34</td><td>170</td><td>&gt;15</td><td>15</td></tr><tr><td>DW435-35</td><td>441.2</td><td>451.1</td><td>323.6</td><td>333.4</td><td>36</td><td>36</td><td>158</td><td>&gt;15</td><td>15</td></tr><tr><td>DW500-35</td><td>441.2</td><td>451.1</td><td>294.2</td><td>304</td><td>39</td><td>44</td><td>134</td><td>&gt;15</td><td>15</td></tr><tr><td>DW550-35</td><td>411.8</td><td>431.4</td><td>274.5</td><td>284.3</td><td>41</td><td>42</td><td>131</td><td>&gt;15</td><td>15</td></tr><tr><td>DW315-50</td><td rowspan="6">0.50</td><td>490.3</td><td>509.9</td><td>382.4</td><td>411.8</td><td>29</td><td>23</td><td>191</td><td>6</td><td>7</td></tr><tr><td>DW360-50</td><td>180.5</td><td>500.1</td><td>362.8</td><td>392.2</td><td>34</td><td>25</td><td>182</td><td>15</td><td>15</td></tr><tr><td>DW400-50</td><td>460.9</td><td>490.3</td><td>343.2</td><td>362.8</td><td>35</td><td>-</td><td>164</td><td>&gt;15</td><td>&gt;15</td></tr><tr><td>DW465-50</td><td>441.2</td><td>451.1</td><td>304</td><td>323.6</td><td>34</td><td>-</td><td>156</td><td>&gt;15</td><td>&gt;15</td></tr><tr><td>DW540-50</td><td>421.6</td><td>441.2</td><td>284.3</td><td>294.2</td><td>39</td><td>-</td><td>130</td><td>&gt;15</td><td>&gt;15</td></tr><tr><td>DW620-50</td><td>411.8</td><td>431.4</td><td>274.5</td><td>284.3</td><td>41</td><td>-</td><td>114</td><td>&gt;15</td><td>&gt;15</td></tr><tr><td>DQ122G-30</td><td rowspan="2">0.30</td><td>313.8</td><td>362.8</td><td>304.0</td><td>313.8</td><td>17</td><td>54</td><td>165</td><td>≥10</td><td>≥10</td></tr><tr><td>DQ133-30</td><td>333.2</td><td>392.0</td><td>323.0</td><td>353.0</td><td>16</td><td>59</td><td>170</td><td>≥10</td><td>≥10</td></tr><tr><td>DQ137G-35</td><td rowspan="3">0.35</td><td>314.0</td><td>363.0</td><td>304</td><td>314</td><td>17</td><td>54</td><td>165</td><td>10</td><td>10</td></tr><tr><td>DQ151-35</td><td>353.0</td><td>402.0</td><td>333.4</td><td>362.8</td><td>16</td><td>60</td><td>170</td><td>18</td><td>14</td></tr><tr><td>DQ166-35</td><td>353.0</td><td>402.0</td><td>333.4</td><td>362.8</td><td>16</td><td>60</td><td>170</td><td>18</td><td>14</td></tr></table>

# 4 组织结构

# 4.1 相变温度

# 4.2 时间-温度-组织转变曲线

4.3 合金组织结构 硅的质量分数大于 $2.5\%$ ，在 $900^{\circ} \mathrm{C}$ 以上存在面心立方 $\gamma$ 相；硅的质量分数低于 $15\%$ 时，合金呈体心立方 $\alpha$ 单相固溶体。

多数含 $5\%$ 或较少的硅的合金中，在800℃以上， $\alpha$ 相部分转变为 $\gamma$ 相，因此，通常在此温度以下进行退火。

含碳量在硅钢中对磁性能影响很大，万分之几的碳就可以扩大 $\alpha + \gamma$ 区域。碳的质量分数超过 $0.02\%$ ，碳以珠光体存在，呈拉长的条带状或羽毛状。碳的质量分数小于 $0.02\%$ ，呈球状和晶界薄膜状的碳化物。当在 $780 \sim 800^{\circ} \mathrm{C}$ 温度下退火，碳在晶界上成碳化物析出，如温度提高到 $900^{\circ} \mathrm{C}$ 以上，则碳很快地溶解于硅铁素体中。

# 5 工艺性能与要求

5.1 成形性能 电工用钢可以热轧； $\leqslant 3.25\%$ 的硅钢可以冷轧。成品硅钢片可承受冲压、剪切、弯曲等加工。

5.2 焊接性能 电工用钢可以进行多种焊接，目前常采用氩弧焊或激光对焊。

# 5.3 零件热处理工艺

5.3.1 热轧硅钢成品件热处理工艺[6] 低硅钢退火温度为 $700 \sim 730^{\circ} \mathrm{C}$ , 保温 $6 \sim 8 \mathrm{~h}$ , 随炉冷却到 $600^{\circ} \mathrm{C}$ , 在罩式炉内吊去外罩后, 再继续冷却到 $150^{\circ} \mathrm{C}$ 出炉。

5.3.2 冷轧硅钢成品热处理工艺电用钢一般冲制成铁芯，铁芯退火前须将表面污物清除干净，铁芯应平整塔形置于低碳钢制成的底板上

退火温度不宜过高，以能恢复到原磁性水平为限。取向电工钢带一般选用 $800^{\circ} \mathrm{C} \pm 10^{\circ} \mathrm{C}$ ，无取向电工钢带选用 $700 \sim 750^{\circ} \mathrm{C}$ 。

退火时间，一般以铁芯均匀热透所需时间为准，实际退火时间，视退火方式、退火炉型、装炉方式、装炉量及铁芯尺寸而定。

5.4 表面处理工艺 冷轧取向硅钢在完成再结晶退火后，应进行钢带平整和表面涂覆绝缘涂层，一般取向硅钢片，在高温退火前先涂一层硅酸镁的玻璃底层，然后涂覆T1涂层，无取向硅钢片通常涂覆T4涂层，如用户有特殊要求，也可以涂T3或T5涂层。涂覆涂层后，对绝缘油漆、机器油、制冷气均有较高的耐蚀性能。冷轧电工钢带在出厂时表面已涂覆绝缘层，用户不需再涂，而热轧硅钢薄板，用户需自行涂漆，根据需要来选择涂料类型、涂层设备和涂层工艺。

# 6 功能考核实验

# 7 使用建议

使用频率超过 $20\mathrm{kHz}$ 时建议选用非晶态材料。

# 参考文献

1上海砂钢片厂编．热轧硅钢片数据、曲线汇编样本.1980   
2 航空部三〇一所编．航空材料标准手册.1974  
3 安继儒，荆秀芝等编．中外常用金属材料手册.1984  
4武汉钢铁公司编．冷轧电工钢带（片）数据、曲线汇编样本.1986  
5 太原钢铁公司. 热轧硅钢片生产, 试验数据整理资料: 精磁 07-86.1986  
6上海砂钢片厂.热轧硅钢片生产、试验数据整理资料：精磁08-86.1986   
7 武汉钢铁公司．冷轧电工钢带（片）生产、试验数据整理资料：精磁 09-86.1986

审校吕包苓 王焰韩劲

# 铁镍系软磁合金

# 1 概述

铁镍软磁合金是在铁镍基中加入不同量的 $\mathrm{Co},\mathrm{Cr},\mathrm{Cu},\mathrm{Mo},\mathrm{V},\mathrm{Ti},\mathrm{Al},\mathrm{Nb},\mathrm{Mn},\mathrm{Si}$ 等元素而成的合金，是软磁合金中用途最广、品种与规格最多的一种。用量仅次于硅钢片和电工纯铁。与其他软磁合金相比，在低磁场下该类合金具有很高的磁导率和很低的矫顽力，有的合金还具有矩形磁滞回线，或很低的剩余磁感应强度和恒定磁导率等特性而具有特殊用途。

该类合金有较好的防锈性能和加工性能，可制作形状与尺寸极为精密的元器件。由于该类合金的电阻率比纯铁和硅钢片高，并易加工成薄带，以至几微米以下的超薄带，适用于几兆赫以下的高频。

该类合金的饱和磁感应强度和居里温度飞铁氧体软磁材料高，在航空工业和其他电子工业中用以

制作灵敏度高、尺寸精、体积小、高频损耗低、时间和温度稳定性好、功能特殊的电子元器件。在电讯、仪表、电子计算机、遥测、遥控等系统中广泛应用。

该类合金冶炼工艺、化学成分、合金中的气体、夹杂含量、以及各种工艺因素对磁性的影响较大、情况较复杂。应力、冲击、振动会使磁性降低，因此，在成品生产过程中需严格掌握其工艺，在使用中要特别注意。

铁镍系软磁合金按其磁性和用途分为：高初磁导率合金，高磁导率、较高饱和磁感应强度合金，恒磁导率合金，矩磁合金，高硬度高电阻高磁导率合金，磁温度补偿合金，软磁合金带卷绕环形铁芯。

1.1 材料牌号 见表1-1。  
1.2 相近牌号 见表1-1。  
1.3 材料的技术标准 见表1-1。  
1.4 化学成分  
1.4.1 高初磁导率合金化学成分见表1-2。  
1.4.2 高磁导率、较高饱和磁感应强度合金的化学成分见表1-3。  
1.4.3 恒磁导率合金化学成分见表1-4。  
1.4.4 高硬度高电阻高磁导率合金化学成分见表1-5。  
1.4.5 磁温度补偿合金成分见表1-6。  
1.4.6 软磁合金带卷绕环形铁芯成分见表1-7。

表1-1  

<table><tr><td rowspan="2">类别</td><td rowspan="2">牌号</td><td rowspan="2">曾用牌号</td><td colspan="4">相近牌号</td><td rowspan="2">技术标准</td></tr><tr><td>IEC</td><td>俄罗斯</td><td>美国</td><td>日本</td></tr><tr><td rowspan="7">高初磁导率合金</td><td>1J76</td><td>Ni76Cr2Cu5</td><td>E11a</td><td>76HNC</td><td>Mumeta4-79 Per-malloy</td><td>PC</td><td rowspan="6">-</td></tr><tr><td>J77</td><td>Ni77Mo4Cu5</td><td>E11b</td><td>77HN</td><td>malloy</td><td>PC</td></tr><tr><td>1J79</td><td>Ni79Mo4</td><td>E11c</td><td>79HM</td><td>supermalloy</td><td>PC</td></tr><tr><td>1J80</td><td>Ni80Cr3Si</td><td>-</td><td>80HNC</td><td>-</td><td>PCS</td></tr><tr><td>1J85</td><td>Ni80Mo5</td><td>E11c</td><td>79HMA</td><td>-</td><td>6-81 Mo-Permalloy</td></tr><tr><td>1J86</td><td>Ni81Mo6</td><td>-</td><td></td><td></td><td></td></tr><tr><td>1J72①</td><td>Ni72Mo3Cu14</td><td>-</td><td>-</td><td>-</td><td>-</td><td>陕西钢铁研究所, Q/SGS-16 1977《Ni72Mo3Cu14合金技术条件》</td></tr><tr><td rowspan="3">高磁导率、较高饱和磁感应强度合金</td><td>1J46</td><td>Ni46</td><td>E11e</td><td>46H</td><td>45-Permalloy</td><td>PB</td><td></td></tr><tr><td>1J50</td><td>Ni50</td><td>E11a</td><td>50H</td><td>Hy-Ra49</td><td>PB</td><td></td></tr><tr><td>1J54</td><td>Ni50Cr14Si</td><td></td><td>50HXC</td><td>Permalloy</td><td>-</td><td></td></tr><tr><td>恒磁导率合金</td><td>1J66</td><td>Ni65Mn</td><td>-</td><td>-</td><td>-</td><td>-</td><td>GB/T 15003-1994《恒磁导率合金技术条件》</td></tr><tr><td rowspan="7">矩磁合金</td><td>1J34</td><td>Ni34Co29Mo3J</td><td rowspan="6">E32a</td><td>34HKMN</td><td>Mo-Per-miver</td><td rowspan="5">PE</td><td rowspan="6">-</td></tr><tr><td>1J51</td><td>Ni50J</td><td>50H</td><td>Deltamax</td></tr><tr><td>1J52</td><td>Ni50Mo2</td><td>65H</td><td>65-Per-malloy</td></tr><tr><td>1J65</td><td>Ni65J</td><td>65HM</td><td>Dynamax</td></tr><tr><td>1J67</td><td>Ni65Mo2</td><td>80HM</td><td></td></tr><tr><td>1J83</td><td>Ni80Mo3</td><td></td><td></td><td></td></tr><tr><td>1J403</td><td>Ni40Cu25Mo4</td><td>-</td><td>-</td><td>-</td><td>-</td><td>-</td></tr></table>

续表 1-1  

<table><tr><td rowspan="2">类别</td><td rowspan="2">牌号</td><td rowspan="2">曾用牌号</td><td rowspan="2">IEC</td><td colspan="3">相 近 牌 号</td><td rowspan="2">技术标准</td></tr><tr><td>俄罗斯</td><td>美国</td><td>日本</td></tr><tr><td rowspan="5">高硬度高电阻高磁导率合金</td><td>1J87</td><td></td><td></td><td></td><td></td><td rowspan="5">-</td><td>Fe-Ni-Nb-MoFe-Ni-NbFe-Ni-Nb-Mo-AlFe-Ni-Nb-Al</td></tr><tr><td>1J88</td><td></td><td></td><td></td><td></td><td rowspan="4">GB/T 149871994《高硬度高电阻高磁导合金》</td></tr><tr><td>1J89</td><td></td><td></td><td></td><td></td></tr><tr><td>1J90</td><td></td><td></td><td></td><td></td></tr><tr><td>1J91</td><td></td><td></td><td></td><td></td></tr><tr><td rowspan="5">磁温度补偿合金</td><td>1J30</td><td>Ni30</td><td></td><td>30n</td><td>ThermoPerm</td><td rowspan="2">MS-1MS-2</td><td rowspan="5">GB/T 15005-1994《磁温度补偿合金技术条件》</td></tr><tr><td>1J31</td><td>Ni31</td><td></td><td>31n</td><td></td></tr><tr><td>1J32</td><td>Ni32</td><td>--</td><td>-</td><td></td><td></td></tr><tr><td>1J33</td><td>Ni33Al1</td><td></td><td>33HNO</td><td></td><td></td></tr><tr><td>1J38</td><td>Ni38Cr13</td><td></td><td>38H14x</td><td></td><td></td></tr></table>

1172合金相当英国的1040合金，电工的M-10-0合金，

表1-2

%

表1-3  

<table><tr><td rowspan="2">牌号</td><td>C</td><td>P</td><td>S</td><td rowspan="2">Mn</td><td rowspan="2">Si</td><td rowspan="2">Ni</td><td rowspan="2">Cr</td><td rowspan="2">Mo</td><td rowspan="2">Cu</td><td rowspan="2">Fe</td></tr><tr><td colspan="3">≤</td></tr><tr><td>1J76</td><td>0.03</td><td>0.020</td><td>0.020</td><td>0.30~0.60</td><td>0.15~0.30</td><td>75.0~76.5</td><td>1.80~2.20</td><td>-</td><td>4.80~5.20</td><td rowspan="7">余量</td></tr><tr><td>J77</td><td>0.03</td><td>0.020</td><td>0.020</td><td>0.30~0.60</td><td>0.15~0.30</td><td>76.0~78.0</td><td>-</td><td>3.90~4.50</td><td>4.80~6.00</td></tr><tr><td>1J79</td><td>0.03</td><td>0.020</td><td>0.020</td><td>0.60~1.10</td><td>0.30~0.50</td><td>78.5~80.0</td><td>-</td><td>3.80~4.10</td><td>≤0.20</td></tr><tr><td>1J80</td><td>0.03</td><td>0.020</td><td>0.020</td><td>0.60~1.10</td><td>1.10~1.50</td><td>79.0~81.5</td><td>2.60~3.00</td><td>-</td><td>≤0.20</td></tr><tr><td>1J85</td><td>0.03</td><td>0.020</td><td>0.020</td><td>0.30~0.60</td><td>0.15~0.30</td><td>79.0~81.0</td><td>-</td><td>4.80~5.20</td><td>≤0.20</td></tr><tr><td>1J86</td><td>0.03</td><td>0.020</td><td>0.020</td><td>≤1.00</td><td>≤0.30</td><td>80.5~81.5</td><td>-</td><td>5.80~6.20</td><td>-</td></tr><tr><td>1J72</td><td>0.03</td><td>0.020</td><td>0.020</td><td>0.70~1.00</td><td>0.10~0.30</td><td>71.5~72.5</td><td>-</td><td>2.80~3.20</td><td>14.0~15.0</td></tr></table>

%

表1-4  

<table><tr><td rowspan="2">牌号</td><td>C</td><td>P</td><td>S</td><td>Cu</td><td rowspan="2">Mn</td><td rowspan="2">Si</td><td rowspan="2">Ni</td><td rowspan="2">Cr</td><td rowspan="2">Fe</td></tr><tr><td colspan="4">≤</td></tr><tr><td>1J46</td><td>0.03</td><td>0.020</td><td>0.020</td><td>0.20</td><td>0.60~1.00</td><td>0.15~0.30</td><td>45.0~46.5</td><td>-</td><td rowspan="3">余量</td></tr><tr><td>1J50</td><td>0.03</td><td>0.020</td><td>0.020</td><td>0.20</td><td>0.30~0.60</td><td>0.15~0.30</td><td>49.0~51.0</td><td>-</td></tr><tr><td>1J54</td><td>0.30</td><td>0.020</td><td>0.020</td><td>0.20</td><td>0.30~0.60</td><td>1.10~1.40</td><td>49.0~51.0</td><td>3.80~4.20</td></tr></table>

%

<table><tr><td rowspan="2">牌号</td><td>C</td><td>P</td><td>S</td><td>S1</td><td rowspan="2">Mn</td><td rowspan="2">N1</td><td rowspan="2">Fe</td></tr><tr><td colspan="4">≤</td></tr><tr><td>1J66</td><td>0.03</td><td>0.020</td><td>0.020</td><td>0.10</td><td>0.70~1.10</td><td>64.5~65.5</td><td>余量</td></tr></table>

表1-5

%

表1-6  

<table><tr><td rowspan="2">牌号</td><td>C</td><td>P</td><td>S</td><td>Cu</td><td rowspan="2">Mn</td><td rowspan="2">Si</td><td rowspan="2">Ni</td><td rowspan="2">Co</td><td rowspan="2">Mo</td><td rowspan="2">Fe</td></tr><tr><td colspan="4">≤</td></tr><tr><td>1J34</td><td>0.03</td><td>0.020</td><td>0.020</td><td>0.20</td><td>0.30~0.6</td><td>0.15~0.30</td><td>33.5~35.0</td><td>28.5~30.0</td><td>2.80~3.20</td><td rowspan="7">余量</td></tr><tr><td>1J51</td><td>0.03</td><td>0.020</td><td>0.020</td><td>0.20</td><td>0.30~0.6</td><td>0.15~0.30</td><td>49.0~50.5</td><td></td><td>-</td></tr><tr><td>1J52</td><td>0.03</td><td>0.020</td><td>0.020</td><td>0.20</td><td>0.30~0.6</td><td>0.15~0.30</td><td>49.0~51.0</td><td>-</td><td>1.80~2.20</td></tr><tr><td>1J65</td><td>0.03</td><td>0.020</td><td>0.020</td><td>0.20</td><td>0.30~0.6</td><td>0.15~0.30</td><td>64.5~66.0</td><td>-</td><td>-</td></tr><tr><td>1J67</td><td>0.03</td><td>0.020</td><td>0.020</td><td>0.20</td><td>0.30~0.6</td><td>0.15~0.30</td><td>64.5~66.0</td><td>-</td><td>1.80~2.20</td></tr><tr><td>1J83</td><td>0.03</td><td>0.020</td><td>0.020</td><td>0.20</td><td>0.30~0.6</td><td>0.15~0.30</td><td>78.5~79.5</td><td>-</td><td>2.80~3.20</td></tr><tr><td>1J403</td><td>0.03</td><td>0.020</td><td>0.020</td><td>-</td><td>0.30~0.6</td><td>0.15~0.30</td><td>39.0~41.0</td><td>24.5~25.5</td><td>3.80~4.20</td></tr></table>

%

表1-7  

<table><tr><td rowspan="2">牌号</td><td>C</td><td>P</td><td>S</td><td>Si</td><td rowspan="2">Mn</td><td rowspan="2">Ni</td><td rowspan="2">Mo</td><td rowspan="2">Nb</td><td rowspan="2">Ti</td><td rowspan="2">Al</td><td rowspan="2">Fe</td></tr><tr><td colspan="4">≤</td></tr><tr><td>1J87</td><td>0.03</td><td>0.020</td><td>0.020</td><td>0.30</td><td>0.30~0.60</td><td>78.5~80.5</td><td>1.60~2.20</td><td>6.50~7.50</td><td>-</td><td>-</td><td rowspan="5">余量</td></tr><tr><td>1J88</td><td>0.03</td><td>0.020</td><td>0.020</td><td>0.30</td><td>≤0.60</td><td>79.5~80.5</td><td>-</td><td>7.50~9.00</td><td>-</td><td>-</td></tr><tr><td>1J89</td><td>0.03</td><td>0.020</td><td>0.020</td><td>0.30</td><td>0.50~1.00</td><td>78.5~80.5</td><td>3.50~4.50</td><td>3.00~3.60</td><td>1.80~2.80</td><td>-</td></tr><tr><td>1J90</td><td>0.03</td><td>0.020</td><td>0.020</td><td>0.30</td><td>≤0.60</td><td>79.0~80.0</td><td>1.80~2.20</td><td>4.80~7.20</td><td>-</td><td>0.40~0.60</td></tr><tr><td>1J91</td><td>0.03</td><td>0.020</td><td>0.020</td><td>0.30</td><td>≤0.60</td><td>78.5~80.0</td><td>-</td><td>7.70~8.40</td><td>-</td><td>0.90~1.20</td></tr></table>

%

<table><tr><td rowspan="2">牌号</td><td>C</td><td>P</td><td>S</td><td rowspan="2">Mn</td><td rowspan="2">Si</td><td rowspan="2">Ni</td><td rowspan="2">Al</td><td rowspan="2">Cr</td><td rowspan="2">Fe</td></tr><tr><td colspan="3">≤</td></tr><tr><td>1J30</td><td>0.04</td><td>0.020</td><td>0.020</td><td>≤0.40</td><td>≤0.30</td><td>29.5~30.5</td><td>-</td><td>-</td><td rowspan="5">余量</td></tr><tr><td>1J31</td><td>0.04</td><td>0.020</td><td>0.020</td><td>≤0.10</td><td>≤0.30</td><td>30.5~31.5</td><td>-</td><td>-</td></tr><tr><td>1J32</td><td>0.04</td><td>0.020</td><td>0.020</td><td>≤0.40</td><td>≤0.30</td><td>31.5~32.5</td><td>-</td><td>-</td></tr><tr><td>1J33</td><td>0.05</td><td>0.020</td><td>0.020</td><td>0.30~0.60</td><td>0.30~0.60</td><td>32.8~33.8</td><td>1.00~2.00</td><td></td></tr><tr><td>1J38</td><td>0.05</td><td>0.020</td><td>0.020</td><td>0.30~0.60</td><td>0.30~0.60</td><td>37.5~38.5</td><td>-</td><td>12.5~13.5</td></tr></table>

# 1.5 热处理制度 见表1-8。

表1-8[2]
