Repository: C-zj02/CFD-claw

<div align="center">

**English** | [中文](#中文版) | [Français](README_FR.md) | [Русский](README_RU.md) | [हिन्दी](README_HI.md) | [العربية](README_AR.md) | [Português](README_PT.md)

# 🚀 Claude Code Python

**A Complete Python Reimplementation Based on Real Claude Code Source**

*From TypeScript Source → Rebuilt in Python with ❤️*

***
**🔥 Active Development • New Features Weekly 🔥**

</div>

***

## 🎯 What is This?

**Clawd Code** is a **complete Python rewrite** of Claude Code, based on the **real TypeScript source code**.

File: RAG-data/中国航空材料手册(第2版) 第5卷 粉末冶金材料 精密合金与功能材料201-400.pdf-33468948-bf65-4d6e-a721-5b201e50cb67.md (part 7 of 10)
图片摘要：该图主要展示 2 30 1J50合金的峰值磁导率与频率的关系曲线。
<table><tr><td rowspan="2">牌 号</td><td rowspan="2">状态</td><td colspan="6">βi/10-6C-1</td></tr><tr><td>20~60</td><td>20~20C</td><td>20~100C</td><td>20~200C</td><td>20~250C</td><td>20~300C</td></tr><tr><td rowspan="4">Ni33~39Co13~22NbTiAl典型成分I</td><td>1050℃,保温1h,水淬+650℃,时效5h</td><td>-5.0~ -7.0</td><td>-45.0~ -55.0</td><td>-25.0~ -33.0</td><td>-10.0~ -15.0</td><td>0~ -7.6</td><td>0~ -2.0</td></tr><tr><td>1050℃保温1h,水淬+700~750℃,时效5h</td><td>-1.5~ -5.5</td><td>-10.5~ 6.5</td><td>8.5~ 10.0</td><td>27.0~ 30.0</td><td>30.0~ 38.0</td><td>-</td></tr><tr><td>冷拉丝+750℃,时效5h</td><td>-1.5~ -7.0</td><td>-14.0~ 15.5</td><td>0~ -0.40</td><td>8.0~ 10.5</td><td>13.0~ 14.0</td><td>16.0~ 18.0</td></tr><tr><td>冷轧带+600~700℃,时效5h</td><td>-17.5~ -33.0</td><td>-13.0~ -24.0</td><td>-2.0~ 3.0</td><td>6.0~ 10.0</td><td>9.0~ 13.0</td><td>12.0~ 13.0</td></tr><tr><td>Ni33~39Co13~22NbTiAl典型成分II</td><td>1050℃,保温1h,水淬,650℃,时效5h</td><td>-</td><td>-</td><td>-29.0~ 32.0</td><td>-12.0~ -16.0</td><td>-7.0~ -9.5</td><td>-1.0~ 5.0</td></tr><tr><td rowspan="2">Ni33~39Co13~22NbTiAl典型成分III</td><td>1050℃,保温1h,水淬+650~700℃,时效5h</td><td>-33.0~ -50.0</td><td>-28.0~ -43.0</td><td>-6.5~ -15.0</td><td>-5.0~ 8.0</td><td>5.0~ 14.0</td><td>10.0~ 22.0</td></tr><tr><td>冷应变+600~700℃,时效5h</td><td>-6.0~ -58.0</td><td>-40.0~ -54.0</td><td>-13.0~ -30.0</td><td>-16.0~ -22.0</td><td>-9.8~ -19.0</td><td>-3.0~ -16.0</td></tr><tr><td rowspan="2">牌 号</td><td rowspan="2">状态</td><td colspan="2">E</td><td colspan="2">G</td><td rowspan="2">μ</td><td rowspan="2">Q</td></tr><tr><td colspan="4">GPa</td></tr><tr><td rowspan="4">Ni33~39Co13~22NbTiAl典型成分I</td><td>1050℃,保温1h,水淬+650℃,时效5h</td><td colspan="2">142~147</td><td colspan="2">-</td><td rowspan="7">0.23~0.40</td><td>-</td></tr><tr><td>1050℃,保温1h,水淬+700~750℃,时效5h</td><td colspan="2">147~157</td><td colspan="2">-</td><td>5000~6000</td></tr><tr><td>冷拉丝+750℃,时效5h</td><td colspan="2">162~175</td><td colspan="2">59~64</td><td>8000~8500</td></tr><tr><td>冷轧带+600~700℃,时效5h</td><td colspan="2">162~167</td><td colspan="2">59~64</td><td>4800~6000</td></tr><tr><td>Ni33~39Co13~22NbTiAl典型成分II</td><td>1050℃,保温1h,水淬+600℃,时效5h</td><td colspan="2">-</td><td colspan="2">-</td><td>-</td></tr><tr><td rowspan="2">Ni33~39Co13~22NbTiAl典型成分III</td><td>1050℃,保温1h,水淬+600~700℃,时效5h</td><td colspan="2">152~162</td><td colspan="2">-</td><td>3100~7000</td></tr><tr><td>冷应变-1600~700℃,时效5h</td><td colspan="2">167~176</td><td colspan="2">-</td><td>6000~10000</td></tr></table>

表34  

<table><tr><td rowspan="2">牌 号</td><td rowspan="2">状 态</td><td colspan="2">\( \beta_{\mathrm {F}}/10^{-6}C^{-1} \)</td><td rowspan="2">E/GPa</td></tr><tr><td>20~300℃</td><td>20~500℃</td></tr><tr><td rowspan="15">Ni43CoTiAlNb(3YC10)</td><td>950℃水淬+700℃,时效4h</td><td>+30.6</td><td>+45.3</td><td>162</td></tr><tr><td>980℃水淬+700℃,时效4h</td><td>-24.4</td><td>+40.0</td><td>162</td></tr><tr><td>1050℃水淬+700℃,时效4h</td><td>+26.8</td><td>+37.7</td><td>162</td></tr><tr><td>1100℃水淬-700℃,时效4h</td><td>+29.1</td><td>+40.0</td><td>161</td></tr><tr><td>980℃水淬+650℃,时效4h</td><td>+34.5</td><td>+41.3</td><td>161</td></tr><tr><td>980℃水淬·750℃,时效4h</td><td>-21.4</td><td>+40.8</td><td>162</td></tr><tr><td>980℃水淬+800℃,时效4h</td><td>21.0</td><td>-20.0</td><td>162</td></tr><tr><td>45%冷应变+600℃,时效4h</td><td>-29.1</td><td>--</td><td>164</td></tr><tr><td>45%冷应变+650℃,时效4h</td><td>-24.3</td><td>--</td><td>173</td></tr><tr><td>45%冷应变-700℃,时效4h</td><td>-21.7</td><td>--</td><td>173</td></tr><tr><td>45%冷应变+750℃,时效4h</td><td>-27.2</td><td>--</td><td>170</td></tr><tr><td>15%冷应变+600℃,时效4h</td><td>11.9</td><td>-25.9</td><td>165</td></tr><tr><td>15%冷应变+640℃,时效4h</td><td>-9.8</td><td>-17.6</td><td>165</td></tr><tr><td>15%冷应变-700℃,时效4h</td><td>-11.4</td><td>-22.2</td><td>165</td></tr><tr><td>15%冷应变+750℃,时效4h</td><td>-25.1</td><td>-22.1</td><td>166</td></tr></table>

# 4 组织结构

4.1 相变温度 合金在 $900\mathrm{C}$ 以上固溶处理后，呈单相奥氏体组织。固溶或经冷应变后时效，约在 $500\mathrm{C}$ 开始析出 $\gamma^{\prime}$ 沉淀强化相， $600\mathrm{C}$ 以上析出迅速，在 $700\mathrm{C}$ 左右析出量达最大值。温度高于 $750\mathrm{C}$ ，析出相开始溶解， $900\mathrm{C}$ 以上溶解完毕。

4.2 时间-温度-组织转变曲线

4.3 合金的组织结构 使用状态下的合金基本组织为：奥氏体基体加 $\gamma^{\prime}$ 强化相。

# 5 工艺性能与要求

5.1 成形性能 合金的冷、热加工性能良好。合金在固溶状态下具有良好的塑性，可制成形状复杂的零件。固溶态带材可进行深冲成形，冷轧带材可进行应变率不大的冲压成形。冷拉丝材缠绕性能良好。  
5.2 焊接性能 合金焊接性能良好，适于硬钎焊、大气钨弧焊、电子束焊、电接触焊等。不宜锡钎焊。  
5.3 零件热处理工艺 最终成品热处理宜在保护气氛或真空条件下进行。

固溶处理应保证合金充分固溶，并防止晶粒长大，为随后的时效处理提供最佳组织状态。固溶处理温度一般为 $950 \sim 1050^{\circ} \mathrm{C}$ 。

时效处理强烈地影响合金的力学性能、恒弹性性能和磁性性能。选择不同的时效处理制度，可获得频率温度系数不同的合金。

$\mathrm{Ni}33\sim 39\mathrm{Co}13\sim 22\mathrm{NbTiAl}$ 合金：

固溶或经冷应变后的合金，在不同温度下时效后，频率-温度关系曲线见图5-1、图5-2。典型成分1合金，增加冷应变率，使 $\beta_{\mathrm{f}}$ 值更趋向零值，并有利于改善曲线的形状。随时效温度的升高，冷应变率的影响越小。典型成分Ⅲ的合金，其 $\Delta f - \theta$ 曲线出现“负峰”，在“负峰”附近的温度区间，曲线比较平坦，表现出良好的恒弹性。冷应变使曲线“负峰”向高温方向移动且使“负峰”处的 $\Delta f - \theta$ 曲线更为平坦。

同时获得良好的力学性能和小的频率温度系数的时效处理温度为：固溶状态合金在 $600\sim 700^{\circ}C$ 之间选取；冷应变状态合金在 $600\sim 700^{\circ}C$ 之间选取。

Ni33～39Co13～22NbTiAl合金：

固溶状态的合金为负弹性模量温度系数，经时效处理，在 $600\mathrm{C}$ 左右发生从负值向正值的跃迁。在 $600\sim 650\mathrm{C}$ 时效，具有正的弹性模量温度系数。在 $750\mathrm{C}$ 时效，弹性模量温度系数最小。时效处理，弹性模量温度系数完全处于负值。见图53。

元件在成形前和成形过程中的冷应变，使时效效果增强，并使弹性模量温度系数处于负值。冷应变率越大，对合金的恒弹性越不利。冷应变小时，时效后的弹性模量温度系数较小，一般控制冷应变率在 $15\%$ 左右。见图5-4、图5-5。

同时获得良好的力学性能和恒弹性性能的时效处理温度，一般为：固溶状态的合金在 $700\sim 750^{\circ}\mathrm{C}$ 之间选取，经小量冷应变的合金在 $650\sim 700^{\circ}\mathrm{C}$ 之间选取。

图片摘要：该图主要展示 51 Ni33～.39Co13～22NbTiAl合金。
![](images/3a366c40a1e64fb433ea58852c99748b3b5c01a4928bc42dc86c929bebb92791.jpg)  
$1 - 53\%$ 冷应变 $+700\mathrm{C}$ ，时效 $5\mathrm{h};2 - 53\%$ 冷应变 $+750\mathrm{C}$ ，时效 $5\mathrm{h};$ $3 - 64\%$ 冷应变 $+650\mathrm{C}$ ，时效 $5\mathrm{h};4 - 64\%$ 冷应变 $+700\mathrm{C}$ ，时效 $5\mathrm{h};$ $5 - 64\%$ 冷应变 $+750\mathrm{C}$ ，时效 $5\mathrm{h}$

图51 Ni33～.39Co13～22NbTiAl合金

（典型成分I）冷扎丝材的 $\Delta f - \theta$ 特性曲线[1.2]

图5-2 Ni33～39Co13～22NbTiAl合金  
图片摘要：该图主要展示 5 2 Ni33～39Co13～22NbTiAl合金。
![](images/9eb39cd82ed14374cacbe6ba3fc990818ab4f469c1e8727882b84aaa53bf4dcd.jpg)  
1 固溶 $+600\mathrm{C}$ ，时效 $5\mathrm{h}$ ；2—固溶 $+650\mathrm{C}$ ，时效 $5\mathrm{h}$ ；3—固溶 $+700\mathrm{C}$ ，时效 $5\mathrm{h}$ ；  
4—固溶 $+750\mathrm{C}$ ，时效5h；5—53%冷应变 $+600\mathrm{C}$ ，时效5h；6—53%冷应变  
+650C，时效5h；7 53%冷应变+700℃，时效5h

（典型成分Ⅲ）冷红丝材的 $\Delta f - \theta$ 特性曲线[1.2]

图片摘要：该图主要展示 5 2 Ni33～39Co13～22NbTiAl合金。
![](images/ffd5cdce37d56d864d90aa2dd0bff6452f45cb4654659dfbbe3d3307ba501840.jpg)  
时效温度：1 $100^{\circ}C$ ；2—600℃；3—650℃；4—700℃；5—750℃；6—800℃

图53 Ni43CoTiAlNb合金的弹性模量随测试温度的相对变化(980C固溶+4h时效)[1]

图5-4 $45\%$ 冷应变的Ni43CoTiAlNb合金时效后弹性模量随测试温度的相对变化（时效 $4\mathrm{h})^{[1]}$   
图片摘要：该图主要展示 5 4 冷应变的Ni43CoTiAlNb合金时效后弹性模量随测试温度的相对变化（时效。
![](images/1ffbfc97fc8cb1dd7d38f30f5414691505b257921283998e59911ac762e3b0cc.jpg)  
时效温度：1 $550\mathrm{C};2 - 650\mathrm{C};3 - 700\mathrm{C};4 - 750\mathrm{C}$

图5-5 冷应变的Ni43CoTiAlNb合金时效后弹性模量随测试温度的相对变化（时效 $4\mathrm{h})^{12}$   
图片摘要：该图主要展示 5 5 冷应变的Ni43CoTiAlNb合金时效后弹性模量随测试温度的相对变化（时效。
![](images/fb2c82f7fe206b495ab15d643d351ed5fef19a4e00f0ebe0ec6e2f838c116313.jpg)  
时效温度：1 $600^{\circ}C$ ；2-65℃；3-700℃；4-750℃；5-15%冷应变

5.4 表面处理工艺 合金热处理后的氧化皮，可用碱浸-酸洗联合操作方法清除。  
5.5 切削加工与磨削性能 固溶状态合金硬度低、塑性好，易于进行切削等各种机加工。冷应变状态和时效状态的合金也能进行机加工，但较固溶态的合金难。一般在固溶状态下加工零件毛坯，时效处理后精加工到要求尺寸。合金在各种状态下，磨削性能良好。

# 6 功能考核试验

# 7 使用建议

选用。

# 参考文献

1 陕西钢铁研究所，重庆仪表材料研究所. $\mathrm{Ni33\sim 39Co13\sim 22TiAlNb}$ 和 Ni43CoTiAlNb(3YC10)合令试验和生产数据整理资料汇编：精弹1286. 1986  
2 陕西钢铁研究所. 高温恒弹合金的研制金属材料. 1991  
3 重庆仪表材料研究所. 一种新型的高温恒弹性合金. 1980  
4清江仪表厂，Ni43CoTiAlNb材料元件性能试验.1980

编写 齐新占

审校 高山

# 无磁耐蚀高温恒弹性合金Nb-40Ti-5.5Al

# 1 概述

Nb-40Ti-5.5Al属于沉淀强化型恒弹性合金。在固溶状态下，有较高的塑性，易加工成形；固溶或经冷应变后时效处理，可获得良好的力学性能和弹性性能。

该合金具有弹性模量低，弹性极限及储能比高，弹性后效和滞后小、无磁性、高耐疲劳、强耐腐蚀。在高温（400℃）下有足够的松弛稳定性和直至60℃时弹性模量稳定等优良的综合性能。适于制做要求灵敏度高、滞后小的精密仪表的弹性元件和在强腐蚀介质、强磁场中或在高温下工作的弹性元件。

1.1 材料牌号 $\mathrm{Nb}40\mathrm{Ti}-5.5\mathrm{Al}$ 。  
1.2 相近牌号 35ETO（俄罗斯）。  
1.3 材料的技术标准  
1.4 化学成分 见表 $1-1^{-1}$ 。

表11  
%   

<table><tr><td>C</td><td>O</td><td>Ti</td><td>Al</td><td>Nb</td></tr><tr><td>≤0.05</td><td>≤0.12</td><td>35.0~42.0</td><td>5.00~6.00</td><td>余量</td></tr></table>

1.5 热处理制度 在高于 $1.33 \times 10^{-2} \mathrm{~Pa}$ 的真空度下或在惰性气体保护气氛下进行热处理： $1000^{\circ} \mathrm{C}$ ，保温 $1 \mathrm{~h}$ ，水淬 $+650^{\circ} \mathrm{C}$ ，时效 $8 \sim 10 \mathrm{~h}$ ； $35 \% \sim 70 \%$ 冷应变 $+700 \sim 725^{\circ} \mathrm{C}$ ，时效 $1 \mathrm{~h}$ 。  
1.6 品种规格与供应状态 合金一般以冷应变态或热加工态(或固溶态)供应。可供应的品种规格见表1-2。

表1-2 13.4  
mm   

<table><tr><td>品种</td><td>棒材</td><td>丝材</td><td>带材</td><td>箔材</td></tr><tr><td>d或δ</td><td>4~28</td><td>0.05~2.0</td><td>0.14~0.18</td><td>可达0.01</td></tr><tr><td>b</td><td>--</td><td>-</td><td>≤80</td><td>≤80</td></tr></table>

1.7 熔炼与铸造工艺 合金采用真空自耗炉两次熔炼。  
1.8 应用概况与特殊要求 该合金是20世纪80年代研制的新材料。已提供航空工业试用。如挠性陀螺、高度计等弹性敏感元件张丝，弹性杆、弹簧等。

# 2 物理及化学性能

# 2.1 热性能

2.1.1 线膨胀系数 平均线膨胀系数见表2-1。

表2-1.5  

<table><tr><td rowspan="2">状态</td><td colspan="6">a1/10-6C-1</td></tr><tr><td>20~100℃</td><td>20~200℃</td><td>20~300℃</td><td>20~400℃</td><td>20~500℃</td><td>20~600℃</td></tr><tr><td>冷应变十时效</td><td>8.6</td><td>8.7</td><td>8.8</td><td>9.1</td><td>9.3</td><td>9.7</td></tr></table>

2.2 密度 冷应变加时效合金的密度 $\rho - 6.38\mathrm{g/cm}^5$ 。  
2.3 电性能 冷应变加时效合金的电阻率 $\rho -1.04\sim 1.14\mu \Omega \cdot \mathfrak{m}^{[1,5]}$   
2.4 磁性能 冷应变加时效合金的磁化率 $\chi_{\mathrm{m}} = 4.0 \sim 4.75 \times 10^{-1177}$ 。  
2.5 化学性能

2.5.1 抗氧化性能 合金表面形成致密的氧化膜(复合氧化物), 热稳定性好。冷应变状态合金在空气中加热时, 其氧化速率见表 2-2。

表2-2  

<table><tr><td>试验温度和时间</td><td>700℃,50h</td><td>1200℃,50h</td></tr><tr><td>氧化速率/(mg/(cm²·h))</td><td>0.024</td><td>5.35</td></tr></table>

2.5.2 耐腐蚀性能 该合金对大多数酸类、盐类、液态金属及海水等介质均有优良的耐腐蚀性。冷应变状态合金，在 $1.013 \times 10^{-6} \mathrm{~Pa}$ 压力下，于各种腐蚀介质中的腐蚀速率见表2-3。

表23-5  

<table><tr><td>介 质</td><td>5%HCl</td><td>5%H2SO4</td><td>3.HNO3</td><td>85%HCOOH</td><td>干或湿的氯气</td><td>海 水</td></tr><tr><td>试验温度和时间</td><td>沸点,100h</td><td>沸点,100h</td><td>沸点,100h</td><td>沸点,100h</td><td>20℃,3年</td><td>20℃,3年</td></tr><tr><td>腐蚀速率/(mg/(cm2·h))</td><td>&lt;0.0028</td><td>&lt;0.0045</td><td>&lt;0.0186</td><td>&lt;0.0177</td><td>未见腐蚀</td><td>无点蚀重量几乎不变</td></tr></table>

# 3 力学性能

# 3.1 技术标准规定的性能

# 3.2 室温及各种温度下的力学性能

3.2.1 硬度 不同状态下的合金室温硬度见表3-1。  
3.2.2 拉伸性能 不同状态下的合金室温拉伸性能见表3-1。

表3.1[1..5]  

<table><tr><td>品种</td><td>状态</td><td>σb/MPa</td><td>σP0.02/MPa</td><td>δ/%</td><td>σ1/(N&gt;10^7)/MPa</td><td>HBS</td></tr><tr><td>棒材</td><td>1000℃,保温1h,水淬</td><td>720</td><td></td><td>24~33</td><td>-</td><td>200~238</td></tr><tr><td>棒材</td><td>固溶+650℃,时效10h</td><td>≥1275</td><td>-</td><td>≥3.5</td><td>≥353</td><td>-</td></tr><tr><td>棒材</td><td>70%冷应变+700℃,时效1H</td><td>≥1509</td><td>-</td><td>-</td><td></td><td>-</td></tr><tr><td>棒材</td><td>70%冷应变+700℃,时效1H</td><td>≥1170</td><td>≥980</td><td>≥5.0</td><td>-</td><td>345</td></tr><tr><td>带材</td><td>70%冷应变+650℃,时效1H</td><td>≥1215</td><td></td><td>≥2.0</td><td>-</td><td>380</td></tr></table>

# 3.3 持久和蠕变性能

3.4 疲劳性能 见表3-1。  
3.5 弹性性能 见表3-2。

表3-2[1.4-6]  

<table><tr><td>状态</td><td>E/GPa</td><td>G/GPa</td><td>βc(-10~200℃)/10-6℃-1</td><td>βE(20~500℃)/10-6℃-1</td><td>A1/%</td><td>H1/%</td><td>Q</td></tr><tr><td>70%冷应变</td><td>95</td><td>38</td><td>37.0</td><td>-</td><td>-</td><td>≥0.4</td><td>-</td></tr><tr><td>70%应变+700℃,时效1h</td><td>113</td><td>40</td><td>-49.2</td><td>-</td><td>0.5</td><td>≥0.2</td><td>≥12000</td></tr><tr><td>固溶+650℃,时效10h</td><td>98~10817</td><td>--</td><td>-54.5</td><td>-70~90</td><td>-</td><td></td><td>-</td></tr></table>

# 4 组织结构

4.1 相变温度 合金在 $1000 \sim 1050^{\circ} \mathrm{C}$ 固溶处理后，为单相 $\beta$ -固溶体。时效处理时，约在 $600^{\circ} \mathrm{C}$ 开始析出与基体共格的强化相（ $\mathrm{Nb}, \mathrm{Ti}$ ） $\mathrm{Al}$ ， $650 \sim 750^{\circ} \mathrm{C}$ 析出量达最大值。经冷应变的合金时效处理时，约在 $400^{\circ} \mathrm{C}$ 以上开始析出强化相， $550 \sim 700^{\circ} \mathrm{C}$ 析出量达最大值。当温度高于 $750^{\circ} \mathrm{C}$ 时，析出相开始溶解， $900^{\circ} \mathrm{C}$ 以上溶解完毕，只剩下夹杂物颗粒。

# 4.2 时间-温度-组织转变曲线

4.3 合金组织结构 使用状态下的合金组织为：具有体心立方晶粒的 $\beta$ -固溶体，细小弥散的(Nb，

$\mathrm{Ti})_{3}\mathrm{Al}$ 强化相和呈球形、方形或接近六角形的夹杂相 $\left[\left(\mathrm{Nb},\mathrm{T}_{1}\right)\left(\mathrm{C},\mathrm{O},\mathrm{N}\right)\right]$ 复合碳化物。

# 5 工艺性能与要求

5.1 成形性能 合金在 $1000 \sim 1100^{\circ} \mathrm{C}$ 温度范围可进行锻造或热轧。合金加工性能与氧含量有关。氧含量小于 $0.12\%$ 时，可进行各种压力加工。含氧量越低塑性越好。

合金于 $1000\mathrm{C}$ 固溶处理后，具有良好的塑性。易于进行冷应变加工，可加工成细丝带，固溶状态，成形性能好，可用冲压或其他成形加工方法制作各种弹性元件。

5.2 焊接性能 合金点焊性能好。焊接时应注意不要使工件受热超过 $750^{\circ}\mathrm{C}$ ，否则将使析出相回溶，导致合金性能下降，此时可重新进行时效处理。  
5.3 零件热处理工艺 零件热处理应在高于 $1.33 \times 10^{-2} \mathrm{~Pa}$ 的真空条件或惰性气体保护气氛下进行。

固溶处理：固溶温度低于 $950^{\circ} \mathrm{C}$ 时，固溶不完全，合金变脆，时效处理后的塑性和疲劳性能也不高。固溶温度高于 $1050^{\circ} \mathrm{C}$ 时晶粒长大，影响合金性能。固溶处理工艺一般选 $1000^{\circ} \mathrm{C}$ ，保温 $1 \mathrm{~h}$ ，水淬。

时效处理：为获得强度和塑性良好结合的材料，固溶态合金的时效处理应在 $650^{\circ}\mathrm{C}$ ，时效 $8\sim 10\mathrm{h}$ ，经 $35\% \sim 70\%$ 冷应变的合金，应在 $700^{\circ}\mathrm{C}$ ，时效 $1\mathrm{h}$ 。时效温度和时间对合金性能的影响见图5-1、图5-2和图5-3。

合金的弹性性能对合金状态或钛、铝元素含量的少量变化不敏感。弹性模量 $E$ 一般在 $95\sim 113\mathrm{GPa}$ 之间，弯曲振动频率温度系数 $\beta_{i}$ ，在 $-40\sim -400^{\circ}\mathrm{C}$ 温度范围内，一般为 $(-30\sim -50)\times 10^{-6}C^{-1}$ 。

图片摘要：该图主要展示 5 1 固溶状态合金锻棒室温硬度与时效时间的关系。
![](images/94f3c6d66b1c26569aae3f017e51c80a81662f1e1d5f7dc5a4e9d28d47e49e52.jpg)  
时效温度：1 $650^{\circ}C;2 - 700^{\circ}C;3 - 750^{\circ}C$   
图5-1 固溶状态合金锻棒室温硬度与时效时间的关系

图片摘要：该图主要展示 5 1 固溶状态合金锻棒室温硬度与时效时间的关系。
![](images/3474949240a64e8fc912d789c08e317216f27dce31ee4c58791ede7d7b1e15dd.jpg)  
1-合金含 $40\% \mathrm{T}_{1}$ ：2—合金含 $35\% \mathrm{T}_{1}$

图片摘要：该图主要展示 5 1 固溶状态合金锻棒室温硬度与时效时间的关系。
![](images/dcaf071c19f26805c871b536352f8b6f30331bae93e7446b71deb3b9ff799ffa.jpg)  
图5-2 $70\%$ 应变率冷轧态合金室温硬度与时效温度的关系（时效 $\mathbf{1h})^{[1]}$   
图5-3冷应变状态合金弹性模量与时效温度的关系（时效1h）

5.4 表面处理工艺 合金进行中间软化处理后，如有氧化皮可采用 $V_{\mathrm{HF}}:V_{\mathrm{HMn}}:V_{\mathrm{H_2O}} - 1:2:3$ 的酸洗液进行酸洗或采用机械方法清理表面。  
5.5 切削加工与磨削性能 固溶态合金具有良好的切削等机加工性能。时效处理后，硬度提高，切削性能较差，磨削性能良好。

# 6 功能考核试验

# 7 使用建议

推荐。

# 参考文献

1 钢铁研究总院.Nb-Ti-AI系弹性合金的研究和应用.1984  
2 黄特伟. 铌基弹性合金 Nb-40T-5.5Al 的组织结构. 金属学报, 1985, 21(4)  
3 钢铁研究总院. 耐海水腐蚀无磁恒弹性合金技术鉴定书. 1984  
4 钢铁研究总院. 超深井测检波器高温弹性元件材料技术鉴定. 1984  
5 钢铁研究总院. 无磁高温饱和弹性合金的性能及应用. 1979  
6 FopitcB·A·k等，新型无磁而虫弥散硬化弹性合金55B'IO.简光沂译，国外精密合金.1973(3)   
7 MoJOMHIOB·B·B.IIpeuHIOHIIJI CIIABJI CIIpaBOOHIK.1983.272

编写 齐新占

审校 高山

# 贵金属无磁耐蚀恒弹性合金

# AuPd48Mo3Al1、AuPd47Mo5Al2

# 1 概述

Au-Pd-MoAl合金属于时效强化型恒弹性合金，在退火状态下加工，时效状态下使用。合金经冷应变加工和时效处理后，具有高的比强度 $(\sigma_{p} \cdot \rho)$ 高的弹性储能比 $(\sigma_{E}^{2} / E)$ 、低的弹性后效、良好的抗氧化性和耐蚀性、弹性模量热稳定性好及无磁性等优良性能，可在较高温度(300℃以下)下工作。

1.1 材料牌号 AuPd48Mo3Al,AuPd17MoAl2。  
1.2 相近牌号  
1.3 材料的技术标准  
1.4 化学成分 见表1-1。

%

表11  

<table><tr><td>牌 号</td><td>Pb</td><td>Mo</td><td>Al</td><td>Au</td></tr><tr><td>AuPd48Mo3Al1</td><td>17.5~18.5</td><td>2.5~3.5</td><td>0.5~1.5</td><td>余量</td></tr><tr><td>AuPd47Mo3Al2</td><td>46.5~47.5</td><td>4.5~5.5</td><td>1.5~2.5</td><td>余量</td></tr></table>

1.5 热处理制度 在氩气保护下，于 $46^{\circ}\mathrm{C}$ 时效 $12\mathrm{h}$   
1.6 品种规格与供应状态 合金以冷加i状态供应。品种规格有：

棒材 直径 $d < 5.0\mathrm{mm}$

丝材 直径 $d = 2.0\sim 0.02\mathrm{mm}$

1.7 熔炼与铸造工艺 合金用高频感应炉真空充氩气保护熔炼，浇注在水冷铜模中。

1.8 应用概况与特殊要求 该组合金是近期研制的新材料，已推广应用。适于制造张丝式压力传感器，已试用于加速度计、挠性陀螺等。

# 2 物理及化学性能

# 2.1 热性能

2.2 密度 铸态AuPd47Mo5Al2合金的密度 $\rho = 14.32\mathrm{g / cm}^{[1,2]}$   
2.3 电性能 见表2-1。

表2-11-2  

<table><tr><td>牌 号</td><td>状态</td><td>\( \rho /\left( {{\mu \Omega } \cdot  \mathrm{m}}\right) \)</td><td>\( {\alpha }_{\mathrm{R}}\left( {0 \sim  {100}\left( \;\right) }\right. / \) \( {10}^{-6}{\mathrm{C}}^{-1} \)</td><td>\( E\left( {0 \sim  {760}^{ \circ  }\mathrm{C}}\right) / \) \( \left( {\mu \mathrm{V}/{}^{ \circ  }\mathrm{C}}\right) \)</td></tr><tr><td>AuPd48Mo3Al1</td><td>98%冷应变 -360 ( ,时效 12h(氩气保护)</td><td>0.68</td><td>-</td><td></td></tr><tr><td>AuPd47Mo5Al2</td><td>98%冷应变 +160 ( ,时效 12h(氩气保护)</td><td>0.85</td><td>-6.29</td><td>-0.97</td></tr></table>

# 2.4 磁性能 无磁性。

2.5 化学性能 该组合金具有良好的抗氧化性和耐蚀性。在 $500\mathrm{C}$ 以下大气中加热，合金表面不变颜色。在大气及海洋性气氛中长期放置，显示出高的抗晦暗性和抗盐雾腐蚀能力。

# 3 力学性能

# 3.1 技术标准规定的性能

3.2室温及各种温度下的力学性能经令应变和时效处理的合金室温力学性能见表3-1。  
3.2.1 硬度 经冷应变和时效处理的合金室温硬度见表3-1。  
3.2.2 拉伸性能 经冷应变和时效处理的合金室温拉伸性能见表3-1。AuPd47Mo5Al2合金经不同制度热处理后，其抗拉强度见表3-2。

表3-1[1-2]  

<table><tr><td>牌 号</td><td>状态</td><td>σb/MPa</td><td>σb/MPa</td><td>HV</td></tr><tr><td>AuPd48Mo3Al</td><td>98%冷应变+360℃,时效12h(氩气保护)</td><td>1687</td><td>1177</td><td></td></tr><tr><td>AuPd47Mo5Al2</td><td>98%冷应变+460℃,时效12h(氩气保护)</td><td>2471</td><td>1912</td><td>384</td></tr></table>

表3-2-1-2  

<table><tr><td>最 终 热 处 理 制 度</td><td>\( {\sigma }_{\mathrm{b}}/\mathrm{{MPa}} \)</td></tr><tr><td>氩气保护, \( {900}^{ \circ  }\mathrm{C} \) ,保温 \( {10}\mathrm{\;{min}} \) ,以 \( {100}^{ \circ  }\mathrm{C} \cdot  \mathrm{h} \) 速度冷至室温</td><td>1378</td></tr><tr><td>氩气保护, \( {1000}^{ \circ  }\mathrm{C} \) ,保温 \( 5\mathrm{\;{min}} \cdot  {360}^{ \circ  }\mathrm{C} \) ,时效 \( {12}\mathrm{\;h} \)</td><td>1451</td></tr><tr><td>冷应变十氢气保护, \( {360}^{ \circ  }\mathrm{C} \) ,时效 \( {12}\mathrm{\;h} \)</td><td>2314</td></tr><tr><td>应变十氢气保护, \( {460}^{ \circ  }\mathrm{C} \) ,时效 \( {12}\mathrm{\;h} \)</td><td>2171</td></tr></table>

# 3.3 持久和蠕变性能

# 3.4 疲劳性能

# 3.5 弹性性能

3.5.1 弹性模量 合金经最终时效处理后的弹性模量见表33。

表3-312  

<table><tr><td>牌 号</td><td>状态</td><td>\( E/\mathrm{{GPa}} \)</td><td>\( A/\% \)</td><td>\( {\beta }_{1}\left( {0 \sim  {300}^{ \circ  }\mathrm{C}}\right) /{}^{ \circ  } \)</td></tr><tr><td>AuPd48Mo3Al1</td><td>98%冷应变 + 360 ( - 时效 12h( 氩气保护 )</td><td>133</td><td></td><td>-</td></tr><tr><td>AuPd47Mo5Al2</td><td>98%冷应变 · 460 ( , 时效 12h( 氩气保护 )</td><td>131</td><td>0.01~0.03</td><td>\( E \) 几乎不变</td></tr></table>

# 4 组织结构

# 4.1 相变温度

# 4.2 时间-温度-组织转变曲线

4.3 合金组织结构 铸态合金存在粗大的树枝状结晶组织。经冷应变加工，呈应变的纤维组织。在 $1000\mathrm{C}$ 中间退火处理，为再结晶退火组织。经最终时效处理后，形成短程有序组织或超结构[1-2]。

# 5 工艺性能与要求

5.1 成形性能 退火状态合金，具有良好的塑性，易于进行冷应变加工和各种成形加工。冷加工应变率可达 $90\%$ 以上。冷加工状态的材料可直接冲制形状简单的零件。  
5.2 焊接性能 合金焊接性能良好。  
5.3 零件热处理工艺 为防止合金中含钼、铝相成分的氧化，热处理宜在氩气保护下进行。

在 $900\sim 1000\mathrm{C}$ ，保温 $5\sim 10\mathrm{min}$ 退火处理后，合金为软态。软态合金经时效处理有一定的强化效果。经大应变率冷加工的合金时效强化效果强烈，显著提高合金的强度和硬度，并获得低的电阻温度系数和小的对铜热电势。时效处理温度一般为 $360\sim 460^{\circ}C$ ，保持 $12\mathrm{h}$ 。

# 5.4 表面处理工艺

5.5 切削加工与磨削性能 退火状态的合金塑性好，易于进行各种机加工。冷应变状态和时效状态的合金也可进行机加工。

# 参考文献

1 昆明贵金属研究所. Au-Pd-Mo-Al 合金试验数据整理资料: 精弹 14-86. 1986  
2昆明贵金属研究所．含铝、铝的金钯系新合金研究报告·1986

编写 齐新占

审校 高山

# 低膨胀合金4J32

# 1 概述

4J32合金又称超因瓦(Super-Invar)合金在 $-60\sim 80^{\circ}\mathrm{C}$ 温度范围内，其膨胀系数比4J36合金低，但低温组织稳定性较4J36合金差。该合金主要用于制造要求在环境温度变化范围内尺寸高度精密仪表零件。

1.1 材料牌号 4J32。  
1.2 相近牌号 见表1-1。

表1[4-4]  

<table><tr><td>俄罗斯</td><td>美国</td><td>日本</td><td>法国</td></tr><tr><td>32HJKLM</td><td>Sner-Invar</td><td>-</td><td>Invar</td></tr><tr><td>32HJKLM</td><td>Supcr Nilvar</td><td>SI</td><td>Superieur</td></tr></table>

1.3 材料的技术标准 YB/T 5241--1993《低膨胀合金 4J32、4J36、4J38 和 4J40 技术条件》。  
1.4 化学成分 见表1-2。

%

表1-2  

<table><tr><td>C</td><td>P</td><td>S</td><td>Si</td><td rowspan="2">Mn</td><td rowspan="2">Cu</td><td rowspan="2">Co</td><td rowspan="2">Nt</td><td rowspan="2">Fe</td></tr><tr><td colspan="4">≤</td></tr><tr><td>0.05</td><td>0.02</td><td>0.02</td><td>0.02</td><td>0.20~0.60</td><td>0.40~0.80</td><td>3.2~4.2</td><td>31.5~33.0</td><td>余量</td></tr></table>

在平均线膨胀系数达到标准规定条件下. 允许镍含量偏离表 1-2 规定范围。

1.5 热处理制度 标准规定的膨胀系数及低温组织稳定性的性能检验试样按下述方法加工和热处理：将半成品试样加热至 $840^{\circ} \mathrm{C} \pm 10^{\circ} \mathrm{C}$ ，保温 $1 \mathrm{~h}$ ，水淬，再将试样加工为成品试样，在 $315^{\circ} \mathrm{C} \pm 10^{\circ} \mathrm{C}$ 保温 $1 \mathrm{~h}$ ，随炉冷或空冷。

1.6 品种规格与供应状态 品种有棒、管、板、丝和带。  
1.7 熔炼与铸造工艺 用非真空感应炉，真空感应炉和电弧炉熔炼。  
1.8 应用概况与特殊要求 该合金是典型低膨胀合金，经航空工厂长期使用，性能稳定。主要用于制造在环境温度变化范围内尺寸高度精确的精密部件。在使用中应严格控制热处理工艺及加工工艺，根据使用温度应严格检验其组织稳定性。

# 2 物理及化学性能

# 2.1 热性能

2.1.1 熔化温度范围 $1430\sim 1450\mathrm{C}^{1 - \cdot}$   
2.1.2 热导率 $\lambda = 13.9\mathrm{W / (m}\bullet \mathrm{C)}^{1 - 1}$   
2.1.3 线膨胀系数 标准规定 $\alpha_{1}(20\sim 150^{\circ}C)\leqslant 1.0\times 10^{-6}C^{115}$

4J43合金和4J36合金一样， $850\mathrm{C}$ 以上退火，其线膨胀系数值最高。冷却速度快可使线膨胀系数降低。对于 $\alpha_{1}$ （室温～ $100^{\circ}C$ )来说，淬火(冷却速度快)较退火处理的可降低近一半。

典型成分的合金，试样在保护气氛或真空中，加热到 $850^{\circ}C \pm 20^{\circ}C$ ，保温1h，以不大于 $300^{\circ}\mathrm{C}\cdot \mathrm{h}$ 的速

度冷至 $200\mathrm{C}$ 以下出炉，其平均线膨胀系数见表2-1。合金的膨胀曲线见图2-1。

表2-1  

<table><tr><td>温度范围/℃</td><td>a10-6C-1</td><td>温度范围/℃</td><td>a110-6C-1</td></tr><tr><td>20~60</td><td>-0.90</td><td>20~250</td><td>3.2</td></tr><tr><td>20~50</td><td>0.5</td><td>20~300</td><td>4.9</td></tr><tr><td>20~100</td><td>0.9</td><td>20~400</td><td>7.7</td></tr><tr><td>20~150</td><td>1.4</td><td>20~500</td><td>9.6</td></tr><tr><td>20~200</td><td>2.0</td><td>20~600</td><td>10.8</td></tr></table>

2.2 密度 $\rho = 8.10\mathrm{g / cm}^3$   
2.3 电性能  
2.3.1 电阻率 $\rho = 0.77\mu \Omega \cdot \mathrm{m}^{1.5}$   
2.3.2 电阻温度系数 见表2-2。  
2.4 磁性能

表2-2[1.2]  

<table><tr><td rowspan="2">温度范围/℃</td><td>20~</td><td>20~</td><td>20~</td><td>20~</td><td>20~</td><td>...</td></tr><tr><td>50</td><td>100</td><td>200</td><td>300</td><td>400</td><td>00</td></tr><tr><td>αR/10-1C-1</td><td>1.5</td><td>1.4</td><td>1.3</td><td>1.0</td><td>0.9</td><td>8</td></tr></table>

2.4.1 居里点 $T_{\mathrm{c}} = 220^{\circ}$   
2.4.2 合金的磁性能 见表2-3。

图片摘要：该图主要展示 2 2[1.2]。
![](images/07aff44dc28cfee686f094a3ab3c0998b6784d8046241f86b9f10774ce8f56c8.jpg)  
图2-1 4J32合金膨胀曲线[2]

表23-1  

<table><tr><td>H/(A/m)</td><td>B/T</td><td>H/(A/m)</td><td>B/T</td><td>H/(A/m)</td><td>B/T</td></tr><tr><td>8</td><td>0.6×10-2</td><td>80</td><td>0.21</td><td>2000</td><td>1.14</td></tr><tr><td>16</td><td>1.6×10-2</td><td>160</td><td>0.45</td><td>4000</td><td>1.24</td></tr><tr><td>24</td><td>2.9×10-2</td><td>400</td><td>0.72</td><td></td><td></td></tr><tr><td>40</td><td>6.6×10-2</td><td>800</td><td>0.91</td><td></td><td></td></tr></table>

在 $4000\mathrm{A / m}$ 下，剩余磁感应强度 $B_{t} = 0.55\mathrm{T}$ 。矫顽力 $H_{c} = 75\mathrm{A / m}^{[1,2]}$ 。

2.5 化学性能 合金在大气、淡水和海水中有一定的耐腐蚀性。

# 3 力学性能

3.1 技术标准规定的性能  
3.2 室温及各种温度下的力学性能

3.2.1 硬度 合金（退火状态）硬度 $\mathrm{HV}-150^{1,2}$ 。  
3.2.2 拉伸性能 合金(退火状态)在常温下的拉伸性能见表3-1。

表3-1  

<table><tr><td>σb/MPa</td><td>σp2/MPa</td><td>δ/%</td><td>ψ/%</td></tr><tr><td>470</td><td>302</td><td>25</td><td>72</td></tr></table>

3.3 持久和蠕变性能  
3.4 疲劳性能  
3.5 弹性性能  
3.5.1 弹性模量 合金(退火状态)的弹性模量 $E = 141\mathrm{GPa}$

# 4 组织结构

4.1 相变温度 $\gamma \rightarrow \alpha$ 相变温度在 $60^{\circ}C$ 以下。

4.2 时间-温度-组织转变曲线

4.3 合金组织结构 合金按1.5规定的热处理制度处理后，再经 $-60^{\circ} \mathrm{C}$ 冷速 $2 \mathrm{~h}$ ，不应出现马氏体组织。但当合金成分不当时，在常温或低温下将发生不同程度的奥氏体（ $\gamma$ ）向针状马氏体（ $\alpha$ ）转变，相变时伴随着体积膨胀效应。合金的膨胀系数相应增高，影响合金低温组织稳定性的主要因素是合金的化学成分。从Fe-Ni-Co三元相图中可以看到，镍是稳定 $\gamma$ 相的主要元素。镍含量偏高有利于 $\gamma$ 相的稳定。铜也是稳定合金组织的重要元素。随合金总变形率增加，其组织越趋向稳定。合金成分偏析也可能造成局部区域的 $\gamma \rightarrow \alpha$ 相变。此外，晶粒粗大也会促进 $\gamma \rightarrow \alpha$ 相变。

# 5 工艺性能与要求

5.1 成形性能 该合金很容易冷、热加工，热加工时应避免在含硫的气氛中加热。  
5.2 焊接性能 合金可采用钎焊、熔焊、电阻焊等方法焊接。由于膨胀系数与化学成分有关，应尽量避免造成合金成分的改变，因此最好采用氩弧焊。  
5.3 零件热处理工艺 热处理可分为：消除应力退火、中间退火及稳定化处理。

（1）消除应力退火 为消除零件在机械加工后残存应力，要进行消除应力退火： $530 \sim 550\mathrm{C}$ ，保温 $1 \sim 2\mathrm{h}$ ，炉冷。  
（2）中间退火 为消除合金在冷轧、冷拔、冷冲压过程引起的加工硬化现象，以利于继续加工。工件加热到 $830\sim 880^{\circ}C$ ，保温 $30\mathrm{min}$ ，炉冷或空冷。  
（3）稳定化处理 为获得具有较低的膨胀系数又能使其性能稳定。一般采用三段处理。

a）均匀化：在加热中，合金中的杂质充分固溶和合金化元素趋于均匀。工件在保护气氛中，加热到 $830^{\circ}C$ ，保温 $20\mathrm{min}\sim 1\mathrm{h}$ ，淬火。  
b）回火：在回火过程中能够部分消除由淬火产生的应力。工件加热到 $315^{\circ}\mathrm{C}$ ，保温 $1\sim 4\mathrm{h}$ ，炉冷。  
c）稳定化时效：使合金的尺寸稳定。工件加热到 $95^{\circ}C$ ，保温48h。

对于冷加工或机械加工后的高精度零件，不宜采用高温处理时，可采用下述消除应力稳定化处理：工件加热到 $315\sim 370^{\circ}C,1\sim 4h$ 。

该合金不能用热处理硬化。

5.4 表面处理工艺 表面处理可采用喷砂、抛光或酸洗。合金可用 $25\%$ 盐酸溶液在 $70^{\circ} \mathrm{C}$ 下酸洗，清除氧化皮。  
5.5 切削加工与磨削性能 该合金切削加工特性和奥氏体不锈钢相似。加工时采用高速钢或硬质合金刀具，低速切削加工。切削时可使用冷却剂。该合金磨削性能良好。

# 6 功能考核试验

# 7 使用建议

选用。

# 参考文献

1 陕西钢铁研究所. 出厂记录、验记录数据汇编: 精膨 1-1.1985  
2 膨胀合金手册编写组．膨胀合金手册．北京：冶金工业出版社，1979.59～64  
3 FOCT 14080-78, FOCT 14081-78, FOCT 14082-78 定膨胀精密合金带材丝材、棒材和板材技术条件. 1981  
4 MoJOTNIIOB·B·B·精密合金手印，简光沂译.1975.298

编写 齐新占

审校 高山

# 低膨胀合金4J36

# 1 概述

4J36合金又称因瓦(INVAR)合金，合金的居里点约为 $230\mathrm{C}$ ，低于这一温度时合金是铁磁性的，具有很低的膨胀系数，高于这一温度时合金为无磁性的，膨胀系数增大。该合金主要用于制造在气温变化范围内尺寸近似恒定的元件，广泛用于无线电工业、精密仪器、仪表及其他工业。

1.1 材料牌号 4J36。  
1.2 相近牌号 见表1-1。

表1-1-2  

<table><tr><td>俄罗斯</td><td>美国</td><td>英国</td><td>日本</td><td>法国</td><td>德国</td></tr><tr><td>36H</td><td>Invar</td><td>Invar</td><td>不变钢</td><td>Invar Standard</td><td>Vacodil36</td></tr><tr><td>36H-BH1</td><td>Nilvar</td><td>Nilo36</td><td>cactus LE</td><td>Fe-Ni36</td><td>Nilos36</td></tr><tr><td></td><td>Unipsan 36</td><td>36Ni</td><td></td><td>-</td><td>-</td></tr></table>

1.3 材料的技术标准 YB/T 5241-199、《低膨胀合金 4J32、4J36、4J38 和 4J40 技术条件》。  
1.4 化学成分 见表1-2。

%

表1-2  

<table><tr><td>C</td><td>P</td><td>S</td><td>Si</td><td rowspan="2">Mn</td><td rowspan="2">Ni</td><td rowspan="2">Fe</td></tr><tr><td colspan="4">≤</td></tr><tr><td>0.05</td><td>0.020</td><td>0.020</td><td>0.30</td><td>0.2~0.6</td><td>35.0~37.0</td><td>余量</td></tr></table>

在平均线膨胀系数达到标准规定条件下，允许镍含量偏离表1-2规定范围。

1.5 热处理制度 标准规定的膨胀系数性能检验试样按下述方法加工和热处理：将半成品试样加热至 $840^{\circ} \mathrm{C} \pm 10^{\circ} \mathrm{C}$ ，保温 $1 \mathrm{~h}$ ，水淬，再将试样加入为成品试样，在 $315^{\circ} \mathrm{C} \pm 10^{\circ} \mathrm{C}$ 保温 $1 \mathrm{~h}$ ，随炉冷或空冷。  
1.6 品种规格与供应状态 品种有棒、管、板、丝和带。  
1.7 熔炼与铸造工艺 用非真空感应炉、真空感应炉或电弧炉熔炼。  
1.8 应用概况与特殊要求 该合金是典型低膨胀合金。经航空工厂长期使用，性能稳定；使用中应严格控制热处理工艺及加工工艺，以保证材料的稳定性。

# 2 物理及化学性能

# 2.1 热性能

2.1.1 熔化温度范围 1430～1450（  
2.1.2 热导率 $\lambda = 11\mathrm{W / (m}\cdot \mathrm{C)}^{1 - 1}$   
2.1.3 比热容 $c(20\sim 100^{\circ}C) = 515J^{\prime}(kg\cdot C)$   
2.1.4 线膨胀系数 标准规定 $a_{1}(20\sim 1(\cdot)\mathrm{C})\leqslant 1.5\times 10^{-6}\mathrm{C}^{-1}$

合金试样在保护气氛或真空中加热到 $880^{\circ}C = 20^{\circ}C$ ，保温1h，以不大于 $300^{\circ}C / h$ 冷却，其平均线膨胀系数见表21。合金的膨胀曲线见图2-1.

表2-1  

<table><tr><td>温度范围/°C</td><td>\( \overline{\alpha}_{1}/10^{-6} \)</td><td>温度范围/°C</td><td>\( \overline{\alpha}_{1}/10^{-6} \)</td></tr><tr><td>20~60</td><td>1.8</td><td>20~250</td><td>3.6</td></tr><tr><td>20~40</td><td>1.8</td><td>20~300</td><td>5.2</td></tr><tr><td>20~20</td><td>1.6</td><td>20~350</td><td>6.5</td></tr><tr><td>20~0</td><td>1.6</td><td>20~400</td><td>7.8</td></tr><tr><td>20~50</td><td>1.1</td><td>20~150</td><td>8.9</td></tr><tr><td>20~100</td><td>1.4</td><td>20~500</td><td>9.7</td></tr><tr><td>20~150</td><td>1.9</td><td>20~550</td><td>10.4</td></tr><tr><td>20~200</td><td>2.5</td><td>20~600</td><td>11.0</td></tr></table>

图片摘要：该图主要展示 2 1。
![](images/b84f89158757cdcb369a34b7efa5ddb03b3e6ef77aee9b0c43b190bb7bac3b53.jpg)  
图21 4J36合金膨胀曲线

2.2 密度 $\rho = 8.10\mathrm{g / cm}^{[1]}$

# 2.3 电性能

2.3.1 电阻率 $\rho = 0.78\mu \Omega \cdot \mathrm{m}^{[1,2]}$   
2.3-2 电阻温度系数 见表2-2。

表2.2-1 2  

<table><tr><td>温度范围/℃</td><td>20~50</td><td>20~100</td><td>20~200</td><td>20~300</td><td>20~400</td><td>20~500</td></tr><tr><td>αR/103℃-1</td><td>1.8</td><td>1.7</td><td>1.4</td><td>1.2</td><td>1.0</td><td>0.9</td></tr></table>

# 2.4 磁性能

2.4.1 居里点 $T_{c} = 230\mathrm{C}^{[...]}$   
2.4.2 合金(带材)的磁性能 见表2-3。

表2-31.27  

<table><tr><td>H/(A/m)</td><td>B/T</td><td>H/(A/m)</td><td>B/T</td></tr><tr><td>8</td><td>1.8×10-2</td><td>160</td><td>0.74</td></tr><tr><td>16</td><td>4.2×10-2</td><td>400</td><td>0.97</td></tr><tr><td>24</td><td>8×10-2</td><td>800</td><td>1.12</td></tr><tr><td>40</td><td>0.2</td><td>2000</td><td>1.27</td></tr><tr><td>80</td><td>0.5</td><td>4000</td><td>1.32</td></tr></table>

在 $1000\mathrm{A / m}$ 下，剩余磁感应强度 $B_{\mathrm{r}} = 0.61$ ，矫顽力 $H_{c} = 48\mathrm{A / m}^{[1,2]}$ 。

2.4.3 合金磁导率与温度的关系（磁场强度 $400\mathrm{A} / \mathrm{m}$ ） 见表2-4。

表2-4.2  

<table><tr><td>θ/C</td><td>-17.8</td><td>10.0</td><td>37.8</td><td>66</td><td>93</td><td>116</td></tr><tr><td>μ/(mH/m)</td><td>2.25</td><td>2.14</td><td>2.04</td><td>1.93</td><td>1.81</td><td>1.70</td></tr></table>

2.5 化学性能 合金在大气、淡水和海水中有一定的耐腐蚀性。

# 3 力学性能

# 3.1 技术标准规定的性能

# 3.2 室温及各种温度下的力学性能

3.2.1 硬度 合金在退火状态的硬度 $[\mathrm{IV} = 140^{-1.27}]$ 。  
3.2.2 拉伸性能 合金（退火状态）在常温下的拉伸性能见表31。在不同冷应变下的拉伸性能见表3-2。

# 3.3 持久和蠕变性能

# 3.4 疲劳性能

# 3.5 弹性性能

3.5.1 弹性模量 合金（退火状态）的弹性模量 $E = 144\mathrm{GPa}$ 。

表3-1  

<table><tr><td>σb/MPa</td><td>σP1/2/MPa</td><td>δ/%</td></tr><tr><td>450</td><td>274</td><td>35</td></tr></table>

表3-2  

<table><tr><td>ε/%</td><td>σb/MPa</td><td>σP0.2/MPa</td><td>δ/%</td></tr><tr><td>15</td><td>641</td><td>448</td><td>14</td></tr><tr><td>25</td><td>689</td><td>617</td><td>9</td></tr><tr><td>30</td><td>731</td><td>655</td><td>8</td></tr></table>

# 4 组织结构

# 4.1 相变温度

4.2 时间-温度-组织转变曲线  
4.3 合金组织结构 合金为单相奥氏体组织。  
4.4 晶粒度 冷应变率 $\varepsilon = 60\% \sim 70\%$ 、厚度 $\delta = 1\mathrm{mm}$ 的带材，在表4-1所示温度下退火 $1\mathrm{h}$ ，空冷后，按YB027—1992标准进行晶粒度评级，结果见表4-1。

表4-1[1,2]  

<table><tr><td>退火温度/℃</td><td>700</td><td>750</td><td>800</td><td>900</td><td>1000</td><td>1050</td><td>1100</td><td>1200</td></tr><tr><td>晶粒度级别</td><td>开始再结晶</td><td>&gt;10</td><td>&gt;10</td><td>9.0</td><td>6.5</td><td>4.0</td><td>3.0</td><td>2.0</td></tr></table>

# 5 工艺性能与要求

5.1 成形性能 合金很容易冷、热加工，热加工时应避免在含硫的气氛中加热。  
5.2 焊接性能 合金能用氧乙炔焊、电弧焊、点焊和氦原子焊等方法焊接。由于膨胀系数与合金的化学成分有关，应尽量避免因焊接造成合金成分的改变，因此最好使用氩弧焊，焊接的填充金属最好含有 $0.5\% \sim 1.5\%$ 的钛，以减少焊接的气孔和裂缝。  
5.3 零件的热处理工艺 该合金热处理可分为：消除应力退火、中间退火及稳定化处理。

（1）消除应力退火 为消除零件在机械加工后的残存应力，要进行消除应力退火： $530\sim 550\mathrm{C}$ ，保温 $1\sim 2\mathrm{h}$ ，炉冷。  
（2）中间退火 为消除合金在冷轧，冷拔、冷冲压过程引起的加工硬化现象，以利于继续加工。工件加热到 $830\sim 880\mathrm{C}$ ，保温 $30\mathrm{min}$ ，炉冷或空冷。  
（3）稳定化处理 为获得具有较低的膨胀系数又能使其性能稳定的处理，一般采用二段处理。

a）均匀化：在加热中，合金中的杂质充分固溶和合金化元素趋子均匀。工件在保护气氛中，加热到 $830^{\circ}C$ ，保温 $20\mathrm{min}\sim 1\mathrm{h}$ ，淬火。

b）回火：在回火过程中能够部分消除由于淬火产生的应力，工件加热到315℃，保温 $1\sim 4\mathrm{h}$ ，炉冷。  
e）稳定化时效：使合金的尺寸稳定。工件加热到 $95^{\circ}C$ ，保温 $48\mathrm{h}$ 。对于冷加工或机械加工后的高精度零件，不宜采用高温处理时，可采用下述消除应力稳定化处理：工件加热到 $315\sim 370^{\circ}C$ ，保温 $1\sim 4\mathrm{h}$ 。

该合金不能用热处理硬化。

5.4 表面处理工艺 表面处理可采用喷砂、抛光或酸洗。合金可用 $25\%$ 盐酸溶液在 $70^{\circ} \mathrm{C}$ 下酸洗，清除氧化皮。  
5.5 切削加工与磨削性能 该合金切削加工特性和奥氏体不锈钢相似。加工时采用高速钢或硬质合金刀具，低速切削加工。切削时可使用冷却剂，该合金磨削性能良好。

# 参考文献

1 陕西钢铁研究所. 生产记录、检守记录数据汇编: 精膨-1.1985  
2 膨胀合金手册编写组．膨胀合金手册．北京：冶金工业出版社，1979.24

编写 齐新占

审校 高山

# 易切削低膨胀合金4J38

# 1 概述

易切削低膨胀合金4J38是在4J36合金的基础上加入适量的硒(Se)元素而制得的，与4J36合金相比，它具有良好的切削加工性能和相近的膨胀系数。该合金主要用于制造在气温度变化范围内尺寸近似恒定、且表面粗糙度要求高的零件。

1.1 材料牌号 4J38。  
1.2 相近牌号 4J38 合金相近于美国的 36NiFM、Lnvav Free Machining、Simonds38-7FM、Carpenter Free Cut Invar36<sup>[1]</sup>。  
1.3 材料的技术标准 YB/T 5241—1993《低膨胀合金4J32、4J36、4J38和4J40技术条件》。  
1.4 化学成分 见表1-1。

%

表1-1  

<table><tr><td>C</td><td>S1</td><td>P</td><td>S</td><td rowspan="2">Mn</td><td rowspan="2">Se</td><td rowspan="2">Ni</td><td rowspan="2">Fe</td></tr><tr><td colspan="4">≤</td></tr><tr><td>0.05</td><td>0.20</td><td>0.020</td><td>0.020</td><td>&lt;0.8</td><td>0.10~0.25</td><td>35.0~37.0</td><td>余量</td></tr></table>

在平均线膨胀系数达到标准规定条件下，允许镍含量偏离表1-1规定范围。

1.5 热处理制度 标准规定的膨胀系数性能检验试样按下述方法加工和热处理：将半成品试样加热至 $840\mathrm{C} \pm 10\mathrm{C}$ ，保温 $1\mathrm{h}$ ，水淬，再将试样加工为成品试样，在 $315\mathrm{C} \pm 10\mathrm{C}$ 保温 $1\mathrm{h}$ ，随炉冷或空冷。  
1.6 品种规格与供应状态 品种有棒、板、丝和带材。  
1.7 熔炼与铸造工艺 用非真空感应炉、真空感应炉或电弧炉熔炼。  
1.8 应用概况与特殊要求 该合金是在20世纪80年代初在我国研制成功。经多年使用，性能稳定。主要用于加工制做微波腔体、内波导等零件，尺寸精度、表面粗糙度均获得满意效果。使用中应严格控制热处理工艺和加工工艺，以保证材料性能的稳定性。

# 2 物理及化学性能

# 2.1 热性能

2.1.1 熔化温度范围 合金熔点约为 $130\mathrm{C}$   
2.1.2 热导率 $\lambda = 11\mathrm{W / (m}\cdot \mathrm{C)}$   
2.1.3 比热容 $c(25\sim 100)(^{\circ}) = 515J / (kg\bullet C)$   
2.1.4 线膨胀系数 标准规定， $\alpha_{1}(20\sim 100^{\circ}C)\leqslant 1.5\times 10^{-9}C^{[2]}$

不同热处理工艺，对合金平均线膨胀系数的影响，见表2-1。

表2-1[2]   

<table><tr><td rowspan="2">试样热处理制度</td><td colspan="2">a:10-6C-1</td></tr><tr><td>20~50℃</td><td>20~100℃</td></tr><tr><td>在氧气保护下加热至800℃,保温1h,以不大于300℃/h的速度冷至200℃以下出炉</td><td>1.4</td><td>1.6</td></tr><tr><td>在氧气保护下加热至850℃,保温1h,以不大于300℃/h速度冷至200℃以下出炉</td><td>1.3</td><td>1.6,~1.7</td></tr><tr><td>在氢气保护下,加热至900℃,保温1h,以不大于300℃/h的速度冷至200℃以下出炉</td><td>1.3</td><td>1.6</td></tr></table>

2.2 密度 $\rho = 8.10\mathrm{g / cm^3}$   
2.3 电性能 电阻率 $\rho = 0.89\mu \Omega \cdot \mathrm{m}$   
2.4 磁性能  
2.5 化学性能 合金在大气、淡水和海水中有一定的耐腐蚀性能。

# 3 力学性能

# 3.1 技术标准规定的性能

# 3.2 室温及各种温度下的力学性能

3.2.1 硬度 合金不同状态的硬度见表3-1。  
3.2.2 拉伸性能 合金不同状态的拉伸性能见表3-1。

表3-1[2.3]  

<table><tr><td>合金状态</td><td>σb/MPa</td><td>δr/%</td><td>HV</td><td>E/GPa</td></tr><tr><td>锻(轧)状态</td><td>769</td><td>-</td><td>153</td><td>-</td></tr><tr><td>退火状态</td><td>470</td><td>38.5</td><td>128</td><td>169</td></tr><tr><td>冷拉态
(应变率81.5%)</td><td>842~852</td><td>10.5</td><td>-</td><td>-</td></tr></table>

# 3.3 持久和蠕变性能

# 3.4 疲劳性能

# 3.5 弹性性能

# 3.5.1 弹性模量 见表3-1

# 4 组织结构

# 5 工艺性能与要求

5.1 成形性能 4J38合金因含有硒，热加工性能比较差。在锰、硒元素有适当比例的条件下，热加工性能可获得改善。该合金锻造温度一般在 $98\mathrm{t}\sim 1120\mathrm{C}$ 。冷加工性能较好，冷轧应变量可达 $50\%$ 以上，

冷拉应变量可达 $70\%$ 左右。

热加工时，应避免在含硫的气氛中加热。

# 5.2 焊接性能

5.3零件热处理工艺该合金的热处理可分为：消除应力退火、中间退火及稳定化处理。

（1）消除应力退火 为消除零件在机械加工后的残存应力，要进行消除应力退火： $530 \sim 550^{\circ} \mathrm{C}$ ，保温 $1 \sim 2 \mathrm{~h}$ ，炉冷。  
（2）中间退火 为消除合金在冷轧、冷拔、冷冲压过程中引起的加工硬化现象，以利于继续加工。工件加热到 $830\sim 880^{\circ}C$ ，保温 $30\mathrm{min}$ ，炉冷或空冷。  
（3）稳定化处理 为获得具有较低的膨胀系数又能使其性能稳定的处理，一般采用三段处理。

a）均匀化 在加热中，合金中的杂质充分固溶和合金化元素趋于均匀。工件在保护气氛中，加热到 $830^{\circ}C$ ，保温 $20\mathrm{min}\sim 1\mathrm{h}$ ，淬火。  
b）回火 在回火过程中能够部分消除由淬火产生的应力。工件加热到 $315\mathrm{C}$ ，保温 $1\sim 4\mathrm{h}$ ，炉冷。  
c）稳定化时效 使合金的尺寸稳定。工件加热到 $95\mathrm{C}$ ，保温 $48\mathrm{h}$ 。

对于冷加工或机械加工后的高精度零件，不宜采用高温处理时，可采用下述消除应力稳定化处理：工件加热到 $315\sim 370\mathrm{C}$ ，保温 $1\sim 4\mathrm{h}$ 。

该合金不能用热处理硬化。

5.4 表面处理工艺 表面处理可采用喷砂、抛光或酸洗。合金可用 $25\%$ 盐酸溶液在 $70^{\circ} \mathrm{C}$ 下酸洗，清除氧化皮。  
5.5 切削加工与磨削性能 该合金切削加工性能良好。加工时采用高速钢或硬质合金刀具。切削时可使用冷却剂。该合金磨削性能良好。

# 6 功能考核试验

# 7 使用建议

选用。

# 参考文献

1膨胀合金手册编写组．膨胀合金手册．北京：冶金工业出版社，1979.31  
2 四机部电子新材料成果编组. 电子新材料成果选编. 1982  
3 重庆钢厂，易切削因瓦合金 Ni36Se.1978

编写 齐新占

审校 高山

# 高温低膨胀合金4J40

# 1 概述

4J40属于Fe-Ni-Co三元合金，居里点在 $300^{\circ}C$ 以上。该合金在 $-20\sim 300^{\circ}C$ 温度范围内具有较低的膨胀系数，直至一 $60^{\circ}C$ 低温下，不发生奥氏体 $(\gamma)\rightarrow$ 马氏体(M)的转变。该合金主要用于制造要求在-50

$\sim 300^{\circ} \mathrm{C}$ 温度范围内尺寸高度精密的仪表零件和电子器件。

1.1 材料牌号 AJ40。  
1.2 相近牌号  
1.3 材料的技术标准 YB/T5241 19-3《低膨胀合金4J32、4J36、4J38和1J40技术条件》。  
1.4 化学成分 见表1-1。

表11  
%   

<table><tr><td>C</td><td>Si</td><td>Mn</td><td>P</td><td>S</td><td>Ni</td><td>Co</td><td>Fe</td></tr><tr><td>0.05</td><td>0.15</td><td>0.25</td><td>0.020</td><td>0.020</td><td>32.4~33.4</td><td>7.00~8.00</td><td>余量</td></tr></table>

在平均线膨胀系数达到标准规定条件下，允许镍、钴含量偏离表1-1规定范围。

1.5 热处理制度 标准规定的膨胀系数及低温组织稳定性的性能检验试样按下述方法加工和热处理：将半成品试样加热至 $840^{\circ} \mathrm{C} \pm 10^{\circ} \mathrm{C}$ ，保温 $1 \mathrm{~h}$ ，水淬，再将试样加工为成品试样，在 $315^{\circ} \mathrm{C} \pm 10^{\circ} \mathrm{C}$ 保温 $1 \mathrm{~h}$ ，随炉冷或空冷。

1.6 品种规格与供应状态 管、丝和带材。  
1.7 熔炼与铸造工艺 用非真空感应、真空感应炉或电弧炉熔炼。  
1.8 应用概况与特殊要求 该合金是20世纪70年代我国研制的新产品。经多年使用性能稳定、主要用于电真空工业中制造各种束调管、微波管的谐振腔和外形尺寸随温度变化较小的零部件。在使用中应严格控制热处理工艺及加工工艺，根据使用温度应严格检验其组织稳定性能。

# 2 物理及化学性能

# 2.1 热性能

2.1.1 线膨胀系数 标准规定 $\alpha_{1}(20\sim 300^{\circ}\mathrm{C})\leqslant 2.0\times 10^{-6}\mathrm{C}^{-1}$

合金的平均线膨胀系数见表2-1。合金的膨胀曲线见图2-1。

表21  

<table><tr><td colspan="5">a1/10-6C-1</td></tr><tr><td>20~50℃</td><td>20~100℃</td><td>20~200℃</td><td>20~300℃</td><td>20~40℃</td></tr><tr><td>1.4</td><td>1.3</td><td>1.2</td><td>1.7</td><td>4.</td></tr></table>

# 2.2 密度

# 2.3 电性能

2.4 磁性能 合金属于铁磁性。  
2.5 化学性能 合金在大气、淡水和海水中具有较好的耐腐蚀性。

图片摘要：该图主要展示 2 1 合金膨胀曲线。
![](images/979719622946cde122a1899f9a9c4b46a5e44859e669806b0ade80c420e19591.jpg)  
图2-1 合金膨胀曲线

# 3 力学性能

# 4 组织结构

4.1 相变温度 $\gamma \rightarrow \alpha$ 相变温度在 $-60^{\circ}C$ 以下。  
4.2 时间-温度-组织转变曲线  
4.3 合金的组织结构 合金按1.5规定的热处理制度处理后，为奥氏体组织，而且再经一60℃冷冻2h，不应出现马氏体组织。但当合金成分不当时，在常温或低温下将发生不同程度的奥氏体(γ)向针

状马氏体 $(a)$ 转变，相变时件随着体积膨胀效应

# 5 工艺性能与要求

5.1 成形性能 该合金很容易冷、热加工 热加工时应避免在含硫的气氛中加热。  
5.2 焊接性能 合金可采用钎焊、熔焊、电阻焊等方法焊接。由于膨胀系数与化学成分有关，应尽量避免因焊接造成合金成分的改变，因此，最好采用氩弧焊。  
5.3 零件热处理工艺 热处理可分为：消除应力退火、中间退火及稳定化处理。

（1）消除应力退火 为消除零件在机械加工后残存应力，要进行消除应力退火： $530\sim 550\mathrm{C}$ ，保温1 $\sim 2\mathrm{h}$ ，炉冷。  
（2）中间退火 为消除合金在冷轧、冷拔、冷冲压过程引起的加工硬化现象，以利于继续加工。工件加热到 $830\sim 880^{\circ}C$ ，保温 $30\mathrm{min}$ ，炉冷或空冷  
（3）稳定化处理 为获得具有较低的膨胀系数又能使其性能稳定，一般采用三段处理。

a）均匀化：在加热中，合金中的杂质充分固溶和合金元素趋于均匀。工件在保护气氛中，加热到 $830^{\circ}C$ ，保温 $20\mathrm{min}\sim 1\mathrm{h}$ ，淬火。  
b）回火：在回火过程中能够部分消除由淬火产生的应力。工件加热到 $315\mathrm{C}$ ，保温 $1\sim 4\mathrm{h}$ ，炉冷。  
c）稳定化时效：使合金的尺寸稳定。工件加热到 $95\mathrm{C}$ ，保温 $48\mathrm{h}$ 。

对于冷加工或机械加工后的高精度零件，不宜采用高温处理时，可采用下述消除应力稳定化处理：工件加热到 $315\sim 370\mathrm{C},1\sim 4\mathrm{h}$

该合金不能用热处理硬化。

5.4 表面处理工艺 表面处理可采用喷砂、抛光或酸洗。合金可用 $25\%$ 盐酸溶液在 $70^{\circ} \mathrm{C}$ 下酸洗，清除氧化皮。  
5.5 切削加工与磨削性能 该合金切削加工特性和奥氏体不锈钢相似。加工时采用高速钢或硬度合金刀具，低速切削加工。切削时可使用冷却剂。该合金磨削性能良好。

# 6 功能考核试验

# 7 使用建议

选用。

# 参考文献

1 顾海福,朱鑑清.上海钢铁研究所.高温低膨胀合金.1974

编写 齐新占

审校 高山

# 铁镍定膨胀合金4J58

# 1 概述

4J58是在室温至600℃温度范围内，具有一定膨胀系数的合金。在环境温度下与钢和铸铁的膨胀系数基本一致，且有良好的加工性能，在长期使用中尺寸稳定性好，并有一定的耐蚀性。

1.1 材料牌号 4J58。  
1.2 相近牌号 58H-BH（俄罗斯）、N58（法国）  
1.3 材料的技术标准YB/T5238 1993线纹尺合金4J58技术条件》  
1.4 化学成分 见表1-1。

%

表1-1  

<table><tr><td>C</td><td>P</td><td>S</td><td>Mn</td><td>Si</td><td>Ni</td><td>Fe</td></tr><tr><td>0.03</td><td>0.015</td><td>0.015</td><td>0.60</td><td>0.25</td><td>57.5~59.5</td><td>余量</td></tr></table>

在平均线膨胀系数达到标准规定条件下，允许镍含量偏离表1-1规定范围。

1.5 热处理制度 标准规定的膨胀系数性能检验试样在氢气或真空中加热到 $900\mathrm{C} \pm 20\mathrm{C}$ ，保温 $1\mathrm{h}$ ，以不大于 $5\mathrm{C} / \mathrm{min}$ 速度冷至 $200\mathrm{C}$ 以下出炉。  
1.6 品种规格与供应状态 供应品种为热轧(锻)状态棒材。  
1.7 熔炼与铸造工艺 用非真空感应炉、电弧炉熔炼后，再进行电渣重熔。  
1.8 应用概况与特殊要求 该合金性能稳定，主要用来制作在室温（20℃）传递标准长度的精密线纹尺（标准尺），以及制作固定在座标镗床床身上的刻线尺。在生产及验收时应特别注意碳及其他杂质的含量，因为它们是造成尺寸不稳定的原因之一。此外，应尽量减小后部工序造成的内应力，适当加长生产周期进行自然时效。

# 2 物理及化学性能

# 2.1 热性能

2.1.1 熔化温度范围 $1430\sim 1450^{\circ}C^{-1}$   
2.1.2 热导率 $\lambda = 20.9\mathrm{W / (m}\cdot \mathrm{C)}^{1 / 3}$   
2.1.3 线膨胀系数 标准规定，合金线膨胀系数 $\alpha_{1}(20\sim 100\mathrm{C}) = (11.1\sim 11.9)\times 10^{-6}\mathrm{C}$

该合金的平均线膨胀系数见表2-1。合金的膨胀曲线见图2-1。

表2-1  

<table><tr><td>温度范围/℃</td><td>\( {\bar{a}}_{1}/{10}^{-6}{\mathrm{C}}^{-1} \)</td><td>温度范围/℃</td><td>\( {\bar{a}}_{2}/{10}^{-6}{\mathrm{C}}^{-1} \)</td></tr><tr><td>20~50</td><td>10.6</td><td>20~400</td><td>11.9</td></tr><tr><td>20~100</td><td>11.3</td><td>20~500</td><td>12.1</td></tr><tr><td>20~200</td><td>11.5</td><td>20~600</td><td>12.3</td></tr><tr><td>20~300</td><td>11.7</td><td></td><td></td></tr></table>

图片摘要：该图主要展示 2 1。
![](images/36deaa123194b680ec73419bafb98ea8a32a685f11fe1aedc7605cd22134851e.jpg)  
图2-1 4J58合金膨胀曲线[2]

2.2 密度 $\rho = 8.32\mathrm{g / cm}^3$   
2.3 电性能 电阻率 $\rho = 0.3\mu \Omega \cdot \mathrm{m}$ 。  
2.4 磁性能  
2.4.1 居里点 $T_{\mathrm{c}} \approx 600^{\circ} \mathrm{C}^{13}$ 。  
2.4.2 合金的磁性能 见表2-2。  
2.5 化学性能 合金在大气、淡水和海水上有较好的耐腐蚀性。

在 $4000\mathrm{A / m}$ 下，剩余磁感应强度 $B_{\mathrm{r}} = 0.41\mathrm{T}$ ，矫顽力 $H_{c} = 50\mathrm{A / m^{-1}}$ 。

表22  

<table><tr><td>H/(A/m)</td><td>B·T</td><td>H/(A/m)</td><td>B·T</td><td>H/(A/m)</td><td>B/T</td></tr><tr><td>8</td><td>2.0×10-7</td><td>80</td><td>0.41</td><td>2000</td><td>1.49</td></tr><tr><td>16</td><td>3.0×10-2</td><td>160</td><td>0.85</td><td>4000</td><td>1.53</td></tr><tr><td>24</td><td>5.0×10-2</td><td>100</td><td>1.19</td><td></td><td></td></tr><tr><td>40</td><td>0.10</td><td>800</td><td>1.37</td><td></td><td></td></tr></table>

# 3 力学性能

# 3.1 技术标准规定的性能

# 3.2 宰温及各种温度下的力学性能

3.2.1 拉伸性能 合金（退火态）在常温下的拉伸性能见表3-1。

表31  

<table><tr><td>σh/MPa</td><td>σpa, /MPa</td><td>δ/%</td></tr><tr><td>550</td><td>206</td><td>35</td></tr></table>

# 3.3 持久和蠕变性能

# 3.4 疲劳性能

# 3.5 弹性性能

3.5.1 弹性模量 $E = 150\mathrm{GPa}^{[1]}$

# 4 组织结构

# 4.1 相变温度

# 4.2 时间-温度-组织转变曲线

4.3 合金组织结构 合金为稳定的奥氏体组织。  
4.4 晶粒度 合金的实际晶粒度应为 4~6 级, 在同一个磁场内不允许出现 3 个级别的晶粒。合金中心疏松应小于 1 级。其氧化物、氮化物总量应不大于 1 级。

# 5 工艺性能与要求

5.1 成形性能 合金具有良好的热加工和冷加工性能。  
5.2 焊接性能 合金具有良好的焊接性能。  
5.3 零件热处理工艺 零件在刨、磨加工时，应进行多次反复热处理，以达到均匀组织，消除内应力，保证长期使用中尺寸稳定性。以线纹尺为例其热处理工艺见图5-1。  
5.4 表面处理工艺 表面处理可采用喷砂、抛光、酸洗。  
5.5 切削加工与磨削性能 合金具有良好的切削加工、磨削、抛光及刻线性能。

图片摘要：该图主要展示 5 1 线纹尺加工及热处理工艺。
![](images/c533e536d45703c6a131cd72cdadaaf7b526708aa412943ba9c37e3d784b5166.jpg)  
图5-1 线纹尺加工及热处理工艺

# 6 功能参考试验

# 7 使用建议

选用。

# 参考文献

1膨胀合金手册编写组，膨胀合金手册，北京：冶金工业出版社，1979.182  
2 MoTHuB·B·B. 苏联和世界各国精密合金牌号对照表．简光沂译．1984，8  
3 MoTHB·B·B. 精密合金手册，简光沂译，1975  
4 MoTnB·E·B. HpeunHIOHBc Tnabb Cnpaobnk,1983

编写 齐新占

审校 高山

# 铁镍定膨胀玻封合金4J42、4J45、4J50、4J52、4J54

# 1 概述

铁镍定膨胀合金是通过调整镍含量而获得在给定温度范围内能与膨胀系数不同的软玻璃和陶瓷匹配的一系列定膨胀合金，其膨胀系数和居里点随镍含量增加而增加。该组合金是电真空工业中广泛使用的封接结构材料。

1.1 材料牌号 4J12,4J45,4J50,4J52,4I54。  
1.2 相近牌号 见表1-1。

表1-1  

<table><tr><td>中国</td><td>俄罗斯</td><td>美国</td><td>英国</td><td>日本</td><td>法国</td><td>德国</td></tr><tr><td>4J42</td><td>12H</td><td>Glass Sealing 12Uniseal 12</td><td>1042uvar</td><td>DNSD</td><td>N42</td><td>Vacodil 42Nilo42</td></tr><tr><td>4J45</td><td>16H</td><td>Niromet 46Ferrovac 46 N1</td><td>1045</td><td>Fe-Ni42-</td><td>-</td><td>Vacodil 46</td></tr><tr><td>4J50</td><td>50H</td><td>FeNi 50</td><td>1051</td><td>NS-1</td><td>N50</td><td>Vacovit 500</td></tr><tr><td>4J52</td><td>52H32H-BH</td><td>Glass Sealing 52Niloy52</td><td></td><td>N52</td><td>N52</td><td>Vacovit 520FeNi52</td></tr><tr><td>4J54</td><td>-</td><td>-</td><td></td><td>-</td><td>N54</td><td>Vacovit 540FeNi54</td></tr></table>

1.3 材料的技术标准 YB/T5235-199:《铁镍铬、铁镍封接合金技术条件》。  
1.4 化学成分 见表1-2。

%

表1-2
