Repository: C-zj02/CFD-claw

<div align="center">

**English** | [中文](#中文版) | [Français](README_FR.md) | [Русский](README_RU.md) | [हिन्दी](README_HI.md) | [العربية](README_AR.md) | [Português](README_PT.md)

# 🚀 Claude Code Python

**A Complete Python Reimplementation Based on Real Claude Code Source**

*From TypeScript Source → Rebuilt in Python with ❤️*

***
**🔥 Active Development • New Features Weekly 🔥**

</div>

***

## 🎯 What is This?

**Clawd Code** is a **complete Python rewrite** of Claude Code, based on the **real TypeScript source code**.

File: RAG-data/中国航空材料手册(第2版) 第5卷 粉末冶金材料 精密合金与功能材料401-600.pdf-eb2a6cef-96b4-4080-a7ac-771db02039c7.md (part 7 of 11)
表2-2[1.2.5.6]  
<table><tr><td>丝材直径/d</td><td>允许偏差</td><td>不圆度</td><td>丝材直径/d</td><td>允许偏差</td><td>不圆度 ≤</td></tr><tr><td>0.020~0.030</td><td>+0.001</td><td>0.001</td><td>0.080~0.095</td><td>+0.004</td><td>0.003</td></tr><tr><td>0.035~0.055</td><td>±0.002</td><td>0.002</td><td></td><td>-0.002</td><td></td></tr><tr><td>0.060~0.075</td><td>+0.003</td><td>0.002</td><td>0.100~0.150</td><td>-0.004</td><td>0.004</td></tr><tr><td></td><td>-0.002</td><td></td><td></td><td></td><td></td></tr></table>

1.8 应用概况与特殊要求 中、低电阻绕组材料主要用于航空陀螺仪表中的各种电位器绕组，绝大部分是已生产使用多年的材料，性能稳定，使用情况良好。各机种通用。

AuNiFeZr9-2-0.3合金是近年来研制的新材料，已通过技术鉴定，用于飞机杆位移传感器的电位器，并已批量生产。

AuPdAgCuPt30-15-0-5、AuNiFeCrInZr9.2-2.5-2.5-0.4、PdAuCrNiMnCe24-6-1.5-2-0.1、PdAg44和PdAuPtAgCu20-15-13-12合金是近年来研制的新材料，已通过技术鉴定。

AgMnSn6.5-1合金已稳定生产多年，主要用于制造自控、遥控系统和飞机油量表的电位器。使用时必须涂覆防银变色剂及油脂，以防止硫化气氛腐蚀。

由于绕组材料是和电刷材料匹配使用，因此选用绕组材料时要考虑产品的不同工作条件，和电刷材料的各种性能，达到合理匹配选材，产品性能可靠，使用寿命长的目的。如在小压力（小于0.098N）的电位器产品中，电刷材料的硬度值要稍高于绕组材料的硬度值。在大压力（大于0.098N）的产品中，两者的硬度值应相近。

# 2 物理及化学性能

# 2.1 热性能

2.1.1 熔化温度范围 见表2-1。  
2.1.2 线膨胀系数 见表2-1。  
2.2 密度 见表2-1。  
2.3 电性能 合金的电阻率、电阻温度系数、对铂热电势见表2-1。

表21  

<table><tr><td>牌 号</td><td>θ&#x27; (°)</td><td>ρ(g·m-1)</td><td>ρ(μΩ·m)</td><td>αR(0~100℃) /10-6(C-1)</td><td>E(0~100℃) /μV·(°)</td><td>a.(20~100℃) /10-6(C-1)</td></tr><tr><td>AuNiCr5-1</td><td>1000~1050</td><td>18.00</td><td>0.240</td><td>0.2830</td><td>-26.2</td><td>15.1</td></tr><tr><td>AuNiCr5-2</td><td>1000~1050</td><td>17.00</td><td>0.420</td><td>0.1370</td><td>-17.7</td><td>15.1</td></tr><tr><td>AuNiFeZr5 1.5-0.3</td><td>≈995</td><td>17.00</td><td>0.460</td><td>0.2740</td><td>-6.87</td><td>14.7</td></tr><tr><td>AuNiFeZr9 2-0.3</td><td>≈995</td><td>16.00</td><td>0.500</td><td>0.3810</td><td>-10.3</td><td>14.9</td></tr><tr><td>AuNiCu7.5 1.5</td><td>≈1000</td><td>17.00</td><td>0.185</td><td>0.5750</td><td>-44.6</td><td>14.9</td></tr><tr><td>AuAgCu35-5</td><td>≈950</td><td>14.20</td><td>0.120</td><td>0.6860</td><td>-0.00296</td><td>-</td></tr><tr><td>AuAgCuGd35-5-0.5</td><td>953~980</td><td>14.20</td><td>0.120</td><td>0.6170</td><td>+5.01</td><td>17.4</td></tr><tr><td>AuAgCuMn33.5 3-3</td><td>≈1000</td><td>14.10</td><td>0.250</td><td>0.1980</td><td>-0.00140</td><td>-</td></tr><tr><td>AuAgCuMnGd33.0-3-2.5-0.5</td><td>953~980</td><td>13.90</td><td>0.240</td><td>0.2200</td><td>16.30</td><td>17.1</td></tr><tr><td>AuNiFeCrInZr9 2.5-2.5-0.4</td><td>≈990</td><td>15.80</td><td>0.710</td><td>0.0760</td><td>-2.42</td><td>-</td></tr><tr><td>PtCu2.5</td><td>1750</td><td>20.80</td><td>0.290</td><td>0.2200</td><td></td><td>-</td></tr><tr><td>PtCu8.5</td><td>1710~1710</td><td>19.20</td><td>0.500</td><td>0.3300</td><td></td><td>-</td></tr><tr><td>PtIr10</td><td>1780</td><td>21.50</td><td>0.240</td><td>1.2700</td><td>+12.9</td><td>8.9</td></tr><tr><td rowspan="2">PdAg40</td><td rowspan="2">1330~1390</td><td rowspan="2">11.40</td><td rowspan="2">0.420</td><td>0.0250(软)</td><td rowspan="2">-32.4</td><td rowspan="2">13.6</td></tr><tr><td>0.0420(硬)</td></tr><tr><td>AuPdAgCuPt30-15-10-5</td><td>≈1200</td><td>12.90</td><td>0.300</td><td>0.2900</td><td>-</td><td>-</td></tr><tr><td rowspan="2">PdAgCu36-4</td><td rowspan="2">1330</td><td rowspan="2">11.26</td><td rowspan="2">0.420</td><td>0.0200(软)</td><td rowspan="2">-</td><td rowspan="2">-</td></tr><tr><td>0.0650(硬)</td></tr><tr><td>PdAuCrNiMnCe24-6 1.5-2-0.1</td><td>1500~1550</td><td>12.53</td><td>0.727</td><td>0.1870</td><td>-</td><td>-</td></tr><tr><td rowspan="2">PdAg44</td><td rowspan="2">≈1360</td><td rowspan="2">11.30</td><td rowspan="2">0.390</td><td>0.0148(软)</td><td rowspan="2">-</td><td rowspan="2">-</td></tr><tr><td>0.0372(硬)</td></tr><tr><td>PdAuPtAgCu20-15-13-12</td><td>≈1300</td><td>13.00</td><td>0.500</td><td>0.1200</td><td>-</td><td>-</td></tr><tr><td>AgMnSn6.5-1</td><td>955~975</td><td>9.80</td><td>&lt;0.250</td><td>0.0500</td><td>+2.0~+3.02</td><td>-</td></tr></table>

[1] 该数据是 $0 \sim 150^{\circ} \mathrm{C}$ 对铜的热电势。  
② 该数据是 $0 \sim 100^{\circ} \mathrm{C}$ 对铜的热电势。

# 2.3.1 技术标准规定的电位器绕组材料每米电阻值 见表2-2。

# 2.4 磁性能

# 2.5 化学性能

2.5.1 抗氧化性能 该类材料抗氧化性能良好，但含铜量高的合金和银锰锡合金抗氧化性能稍差。合金经 $100\mathrm{C}$ 和 $150\mathrm{C}$ 空气中氧化处理后接触电阻变化见表2-3和表2-4。  
2.5.2 耐腐蚀性能 该类材料中的金基合金耐腐蚀性能良好，接触可靠。含铂、钯量较高的合金耐腐蚀性能良好，但容易被有机气氛腐蚀，表面形成有机聚合物层，即“褐粉”，使接触电阻急剧增长。银基合金及含银量较高的其他合金，在潮湿的空气中，容易被硫的蒸气及硫化氢、二氧化硫腐蚀，使表面发黑，接触电阻急剧增大，银锰锡合金在使用时可采取涂覆防银变色剂及油脂等方法加以克服。

各种合金经盐雾、硫化、有机气氛腐蚀后，接触电阻的变化分别见表2-5、表2-6、表2-7。

表2-2  

<table><tr><td rowspan="3">牌 号</td><td colspan="12">每米电阻/(Ω·m)</td><td rowspan="3">技术标准</td></tr><tr><td colspan="12">d/mm</td></tr><tr><td>0.020</td><td>0.030</td><td>0.035</td><td>0.040</td><td>0.050</td><td>0.06</td><td>0.065</td><td>0.07</td><td>0.08</td><td>0.09</td><td>0.150</td><td></td></tr><tr><td>AuNiCr5-1</td><td>693~849</td><td>318~363</td><td>-</td><td>173~212</td><td>113~133</td><td>77.0~91.0</td><td>-</td><td>-</td><td>43.0~51.0</td><td></td><td></td><td></td><td rowspan="14">HB51871997</td></tr><tr><td>AuNiCr5-2</td><td>-</td><td>550~645</td><td>-</td><td>300~375</td><td>198~232</td><td>132~161</td><td>114~136</td><td>99.0~117</td><td>75.0~89.0</td><td>-</td><td>-</td><td></td></tr><tr><td>AuAgCu35-5</td><td>340~430</td><td>157~175</td><td></td><td>90.0~105</td><td>54.0~69.0</td><td>37.0~48.0</td><td>31.0~40.0</td><td></td><td>21.0~25.0</td><td>-</td><td></td><td></td></tr><tr><td>AuAgCuGd35 5-0.51</td><td></td><td>165~189</td><td></td><td>90.0~110</td><td>58.0~69.0</td><td>38.0~47.0</td><td>34.0~40.0</td><td>29.0~35.0</td><td>20.0~26.0</td><td>-</td><td></td><td></td></tr><tr><td>AuAgCuMn33.5-3-3</td><td></td><td></td><td></td><td>174~212</td><td>113~130</td><td>77.0~91.0</td><td></td><td>-</td><td>44.0~51.0</td><td></td><td>-</td><td></td></tr><tr><td>AuAgCuMnGd33.5 3 2.5-0.52+</td><td></td><td></td><td></td><td>174~212</td><td>113~133</td><td>77.0~93.0</td><td>-</td><td></td><td>43.0~51.0</td><td></td><td></td><td></td></tr><tr><td>AuNiFeZr5-1.5-0.3</td><td>388~423(d:0.038)</td><td>622~680</td><td>430~500</td><td>350~380</td><td>224~244</td><td>155~170</td><td>-</td><td></td><td>-</td><td></td><td></td><td></td></tr><tr><td>AuNiFeZr9-2 0.3</td><td></td><td>662~756</td><td></td><td>361~441</td><td>235~276</td><td>-</td><td></td><td>-</td><td>90.0~105</td><td>-</td><td></td><td></td></tr><tr><td>AuNiFeCrInZr9 2 2.5 2.50.4</td><td></td><td></td><td></td><td>505~625</td><td>325~400</td><td></td><td></td><td></td><td>125~150</td><td></td><td></td><td></td></tr><tr><td>AuNiCu7.5-1.5</td><td></td><td>243~276</td><td></td><td>133~162</td><td>86.0~100</td><td>59.0~70.0</td><td>-</td><td>43.0~51.0</td><td>33.0~39.0</td><td>27.0~34.0</td><td>-</td><td></td></tr><tr><td>AuPdAgCuPt30 15 10-5</td><td></td><td></td><td></td><td></td><td></td><td>-</td><td>-</td><td>70.0~77.0</td><td>-</td><td></td><td></td><td></td></tr><tr><td>PtCu2.5</td><td></td><td></td><td></td><td></td><td></td><td></td><td></td><td>-</td><td>58.0~78.0</td><td></td><td></td><td></td></tr><tr><td>PtCu8.5</td><td></td><td></td><td></td><td></td><td></td><td>165~185</td><td>-</td><td>-</td><td>93.0~105</td><td>-</td><td></td><td></td></tr><tr><td>PtIr10</td><td>703~864</td><td>325~370</td><td></td><td>176~215</td><td>115~133</td><td>79.0~93.0</td><td>-</td><td>-</td><td>44.0~51.0</td><td>-</td><td></td><td></td></tr><tr><td>PdAg40</td><td>1210~1480</td><td>557~635</td><td></td><td>304~372</td><td>197</td><td>134~159</td><td>-</td><td></td><td>76.0~87.0</td><td>-</td><td>21.0~26.0</td><td></td><td rowspan="2">HB5187-1996YS/T2051994</td></tr><tr><td>PdAgCu56-4</td><td></td><td></td><td>-</td><td></td><td>-</td><td>-</td><td></td><td></td><td></td><td></td><td>22.0~25.0</td><td></td></tr><tr><td>PdAg44</td><td></td><td></td><td></td><td>-</td><td>-</td><td>-</td><td></td><td></td><td></td><td></td><td>42~45(d:0.105)</td><td>Q/6S12691996</td><td rowspan="3"></td></tr><tr><td>PdAuCrNiMnCe24-6-1.5-2-0.1</td><td></td><td></td><td></td><td></td><td></td><td></td><td></td><td></td><td></td><td></td><td></td><td>Q/6S10361993</td></tr><tr><td>PdAuPtAgCu20-15-13-12</td><td>1900~2500(d:0.017)</td><td></td><td></td><td></td><td></td><td></td><td></td><td></td><td></td><td></td><td></td><td>Q/6S7651989</td></tr></table>

i国标牌号为AuAgCuGd35-5-0.4。  
2国标牌号为 $\mathrm{AuAgCuMnGd33.5 - 3.6 - 0.4}$

表2-3  

<table><tr><td rowspan="2">牌 号</td><td rowspan="2">原始状态接触电阻 Ω</td><td colspan="6">100℃氧化处理后接触电阻变化/Ω</td><td rowspan="2">接触电阻最大增长率/%</td></tr><tr><td>24h</td><td>60h</td><td>120h</td><td>192h</td><td>250h</td><td>500h</td></tr><tr><td>AuNiCr5-21.2</td><td>0.0598</td><td>0.0517</td><td>0.0744</td><td>0.0707</td><td>0.0836</td><td>0.0765</td><td></td><td>40</td></tr><tr><td rowspan="2">AuNiFeZr9-2-0.3-7</td><td rowspan="2">0.1152</td><td>0.1229</td><td>0.1192</td><td>0.1283</td><td>-</td><td>0.1388</td><td>0.1433</td><td>24</td></tr><tr><td>(30h)</td><td></td><td></td><td></td><td>(240h)</td><td></td><td></td></tr><tr><td>AuAgCu35-51</td><td>0.163</td><td>0.0226</td><td>0.0670</td><td>-</td><td>-</td><td>-</td><td>-</td><td>306</td></tr><tr><td>AuAgCuMn33.5-3-3[6]</td><td>0.0319</td><td>0.0349</td><td>0.0566</td><td></td><td></td><td></td><td></td><td>77</td></tr><tr><td rowspan="2">PtIr10[12]</td><td rowspan="2">0.0409</td><td>0.0475</td><td>0.0141</td><td>0.0519</td><td>0.0565</td><td>0.0582</td><td></td><td>42</td></tr><tr><td></td><td>(48h)</td><td>(144h)</td><td></td><td></td><td></td><td></td></tr><tr><td rowspan="2">AuNiFeCrlnZr9-2 2.5-2 0.4-8</td><td rowspan="2">0.096</td><td>-</td><td>0.1005</td><td>0.0993</td><td>-</td><td>0.1009</td><td>0.1014</td><td>10.7</td></tr><tr><td></td><td></td><td></td><td></td><td>(240h)</td><td>(480h)</td><td></td></tr><tr><td rowspan="2">PdAuCrNiMnCe24-6-1.5-0.1-3</td><td rowspan="2">0.1457</td><td>-</td><td>0.1518</td><td>0.1508</td><td>-</td><td>0.1489</td><td>0.1575</td><td>8.1</td></tr><tr><td></td><td></td><td></td><td></td><td>(240h)</td><td>(480h)</td><td></td></tr><tr><td rowspan="2">PdAuPrAgCu20 15 13-12[1b]</td><td rowspan="2">0.1250</td><td>0.1351</td><td>0.1355</td><td>0.1365</td><td>-</td><td>0.1247</td><td>0.1310</td><td>9</td></tr><tr><td>(30h)</td><td></td><td></td><td></td><td>(240h)</td><td></td><td></td></tr></table>

注：测试条件：接触压力0.049N，测试电流0.1A

表2.4  

<table><tr><td rowspan="2">牌 号</td><td rowspan="2">原始状态接触电阻/Ω</td><td colspan="6">150℃氧化处理后接触电阻变化/Ω</td><td rowspan="2">接触电阻最大增长率/%</td></tr><tr><td>12h</td><td>16h</td><td>20h</td><td>24h</td><td>48h</td><td>60h</td></tr><tr><td>AuNiCr5218</td><td>0.0581</td><td>3.0660</td><td>0.0663</td><td>0.0665</td><td>0.0662</td><td>-</td><td>-</td><td>14</td></tr><tr><td>AuAgCuMn33.5-3-3</td><td>0.0409</td><td>0.0436</td><td>0.0436</td><td>0.0436</td><td>0.0435</td><td>-</td><td>-</td><td>7</td></tr><tr><td>PtIr10</td><td>0.0507</td><td>0.0582</td><td></td><td></td><td>0.0556</td><td>0.0603</td><td>0.0642</td><td>27</td></tr><tr><td>PdAg40</td><td>0.0627</td><td>0.0722</td><td>0.0725</td><td>0.0727</td><td>0.0728</td><td>-</td><td>-</td><td>16</td></tr></table>

注：测试条件：接触压力0.049N，测试电流0.1A。

表25  

<table><tr><td rowspan="2">牌 号</td><td rowspan="2">原始状态接触电阻/Ω</td><td colspan="5">盐雾腐蚀后接触电阻的变化/Ω</td><td rowspan="2">接触电阻最大增长率/%</td></tr><tr><td>30h</td><td>60h</td><td>120h</td><td>240h</td><td>360h</td></tr><tr><td>AuNiCr5-2[12]</td><td>0.0520</td><td>-</td><td>-</td><td>0.0557</td><td>0.0616</td><td>0.0572</td><td>18</td></tr><tr><td>AuNiFeZr5-1.5-0.3[13]</td><td>0.0447</td><td>0.0568</td><td>0.0764</td><td></td><td></td><td></td><td>71</td></tr><tr><td></td><td></td><td>(32h)</td><td>(48h)</td><td></td><td></td><td></td><td></td></tr><tr><td>AuNiFeZr9-2-0.3[17]</td><td>0.1152</td><td></td><td>-</td><td>0.1370</td><td>0.1305</td><td>0.1344</td><td>19</td></tr><tr><td>AuAgCu35-5[3]</td><td>0.0202</td><td>0.0258</td><td>0.0215</td><td>-</td><td>-</td><td>-</td><td>28</td></tr><tr><td>AuAgCuMn33.5-3-3[5]</td><td>0.0323</td><td>0.0316</td><td>0.0407</td><td>-</td><td>-</td><td>-</td><td>26</td></tr><tr><td>PtIr10[12]</td><td>0.0414</td><td></td><td>-</td><td>0.0631</td><td>0.0650</td><td>0.0625</td><td>57</td></tr><tr><td>PdAg40[7]</td><td>0.0627</td><td>0.0951</td><td>0.0973</td><td>-</td><td>-</td><td>-</td><td>55</td></tr><tr><td>AuNiFeCrInZr9-2-2.5-2.5-0.4[9]</td><td>0.0916</td><td>0.1001</td><td>-</td><td>0.1094</td><td>0.1060</td><td>-</td><td>15.7</td></tr><tr><td></td><td></td><td>(18h)</td><td></td><td></td><td></td><td></td><td></td></tr><tr><td>PdAuCrNiMnCe24-6-1.5-2-0.1[9]</td><td>0.1475</td><td>0.1539</td><td>-</td><td>0.1570</td><td>0.1584</td><td></td><td>8.71</td></tr><tr><td></td><td></td><td>(43h)</td><td></td><td></td><td></td><td></td><td></td></tr></table>

注：1 盐雾成分：参考文献[5]的为 $3\% \mathrm{NaCl}$ 水溶液；其余的为 $\mathrm{NaCl}$ ：127g/L，KCl：1g/L， $\mathrm{MgCl_2}$ ：6g/L， $\mathrm{CaCl_2}$ ：1g/L的水溶液。参考文献[9]的为 $5\% \mathrm{NaCl}$ 水溶液（ $50\mathrm{g / L} \pm 10\mathrm{g / L}$ ）， $\mathsf{pH}$ 值为 $6.7 \sim 7.2$ 。参考文献[9]为24h连续不断喷射。  
2 试验条件：湿度 $98\%$ ，温度 $30^{\circ}C$ ，每隔1h连续喷射 $15\mathrm{min}$ 盐雾气氛。  
3 测试条件：接触压力0.049N，测试电流0.1A。

表2-6  

<table><tr><td rowspan="2">牌 号</td><td>原始状态</td><td colspan="4">硫化气氛腐蚀后接触电阻的变化, Ω</td><td rowspan="2">接触电阻最大增长率</td></tr><tr><td>接触电阻 Ω</td><td>120h</td><td>240h</td><td>360h</td><td>720h</td></tr><tr><td>AuNiCr5-21</td><td>0.0520</td><td>.0535</td><td>0.0546</td><td>0.0664</td><td></td><td>28</td></tr><tr><td>AuNiFeZr5 1.5-0.31</td><td>0.0461</td><td>.0720</td><td>0.0557</td><td>0.0666</td><td>-</td><td>56</td></tr><tr><td>AuNiFeZr9-2-0.3</td><td>0.1152</td><td>.1316</td><td>0.1510</td><td>0.1648</td><td>0.1187</td><td>43</td></tr><tr><td>AuAgCu35-51</td><td>0.0240</td><td>.0575</td><td>0.0592</td><td>0.0851</td><td>0.1271</td><td>431</td></tr><tr><td>AuAgCuMn33.5-3-3-61</td><td>0.0354</td><td>.3490</td><td>0.9890</td><td>1.1360</td><td>-</td><td>3109</td></tr><tr><td>PdIr10121</td><td>0.0413</td><td>.0546</td><td>0.0540</td><td>0.0718</td><td>-</td><td>74</td></tr><tr><td>PdAuCrNiMnCe21-6-1.5-2-0.11</td><td>0.1457</td><td>.1287</td><td>0.2155</td><td>0.1787</td><td>0.1907</td><td>30.1</td></tr><tr><td></td><td></td><td>110h)</td><td></td><td></td><td></td><td></td></tr><tr><td>PdAuPtAgCu20 15-13-1211</td><td>0.1250</td><td>.1767</td><td>0.1687</td><td>0.1533</td><td>0.1620</td><td>41</td></tr></table>

注：1 硫化气氛：SO<sub>2</sub>: 0.7×10<sup>-1</sup> g/L, H<sub>2</sub>S: 0.1×10<sup>-1</sup> g/L。参考文献<sup>[9]</sup>为 SO<sub>2</sub>: 0.1×10<sup>-3</sup> g/L, H<sub>2</sub>S: 0.05×10<sup>-3</sup> g/L  
2 试验温度： $20^{\circ}C$ 。  
3 测试条件：接触压力0.019N，测试电流 $\cdot 1\mathrm{A}$

表27  

<table><tr><td rowspan="2">牌 号</td><td>原始状态</td><td colspan="3">有机气氛腐蚀后接触电阻变化/Ω</td><td rowspan="2">接触电阻最大增长率/%</td></tr><tr><td>接触电阻/Ω</td><td>20℃</td><td>80~85℃</td><td>120~125℃</td></tr><tr><td>AuNiCr5 2[12]</td><td>0.0520</td><td>0.0663</td><td>0.0699</td><td>0.1869</td><td>259</td></tr><tr><td>AuNiFeZr5-1.5-0.3[15]</td><td>0.0461</td><td>0.0247</td><td>0.0699</td><td>0.1518</td><td>229</td></tr><tr><td>AuNiFeZr9-2-0.3[1]</td><td>0.1152</td><td>0.1152</td><td>0.1225</td><td>0.1965</td><td>71</td></tr><tr><td>AuAgCu35-5[15]</td><td>0.0240</td><td>0.0259</td><td>0.0698</td><td>0.0766</td><td>309</td></tr><tr><td>AuNiFeCrInZr9-2-2.5-2.5-0.4[9]</td><td>0.0916</td><td>0.0922</td><td>0.0978</td><td>-</td><td>6.8</td></tr><tr><td>PdAg36-4[15]</td><td>0.0376</td><td>0.1019</td><td>0.3590</td><td>1.2763</td><td>3249</td></tr><tr><td>PdAuCrNiMnCe24-6-1.5-2-0.5[1]</td><td>0.1457</td><td>0.1522</td><td>0.1698</td><td>-</td><td>16.4</td></tr></table>

注：1 有机气氛为下列物质在一定温度下蒸发的混合气体：有机玻璃、聚四氟乙烯、聚硫橡胶、聚苯乙烯、聚酰胺树脂、夹布胶木等。  
2 腐蚀时间：250h。  
3 测试条件：接触压力0.049N，测试电流 $0.1\mathrm{A}$ 。

# 3力学性能

3.1 技术标准规定的性能 见表3-1，  
3.2 室温及各种温度下的力学性能

3.2.1 硬度 中、低电阻绕组材料在不同状态下的硬度见表3-2。

各种合金的硬度-退火温度曲线见图3-1、图3-2、图3-3、图3-9、图3-10、图3-11。

各种合金的硬度-冷应变率曲线见图34、第35、图3-6、图3-7、图3-8。

3.2.2 拉伸性能 中、低电阻绕组材料在不同状态下的抗拉强度和断后伸长率见表3-2。

各种合金的抗拉强度及断后伸长率退火温度曲线见图3-12、图3-13、图3-14、图3-15。

各种合金的抗拉强度-冷应变率曲线见图3-16、图3-17、图3-18、图3-19、图3-20、图3-21、图3-22。

3.3 持久和蠕变性能  
3.4 疲劳性能  
3.5 弹性性能 中、低电阻绕组材料在不同状态下的弹性模量见表3-2。

图片摘要：该图主要展示 3 1 合金的硬度与退火温度的关系。
![](images/3bff3eaf05bc6a5888527eb4585ede0fbcf50acfbd9993613ed2817777a87248.jpg)  
图3-1 合金的硬度与退火温度的关系

图片摘要：该图主要展示 3 1 合金的硬度与退火温度的关系。
![](images/ef506b994ead8d310532c08cf9cd76f8330bf725114da8d235564799e8e1302f.jpg)  
图33PdAg40合金硬度与退火温度的关系

图片摘要：该图主要展示 33PdAg40合金硬度与退火温度的关系。
![](images/1077ba034563ea2b3d7300727e3f71673591c317565752ec572d0324f73cd70b.jpg)  
图3-5 PdAuCrNiMnCc21-6-1.5-2-0.1合金的硬度与冷应变率的关系

图片摘要：该图主要展示 3 5 PdAuCrNiMnCc21 6 1.5 2 0.1合金的硬度与冷应变率的关系。
![](images/c93256925777b04bdb8dc4e46fc545e347f3fb70c339d18ca9dcd28e73c0d335.jpg)  
1 AuAgCuMn33.5-3-3：2-AuAgCuMnGd33.5-3-2.5-0.543 AuAgCu35-5

图片摘要：该图主要展示 3 5 PdAuCrNiMnCc21 6 1.5 2 0.1合金的硬度与冷应变率的关系。
![](images/4cd397bf8066268db719c44f6a777bc262f269cf2143ff58e463c978db4eb95e.jpg)  
图3-2 合金的硬度与退火温度的关系

图3-4 AuNiFeCrInZr9-2-2.5 2.5-0.4合金的硬度与冷应变率的关系

图3-6 合金的硬度与冷应变率的关系  
图片摘要：该图主要展示 3 6 合金的硬度与冷应变率的关系。
![](images/70716a3ae657bb2bc7b97a08ebe5bf937bf245aa0cdbde2f2bc9ae5585643149.jpg)  
1 AuNiCr5-2²²; 2 AuAgCuMn33.5-3-³²; 3 AuAgCu35-5²⁴; 4 AuNiCu7.5-1.5¹⁵; 5--AuNiFeZr9-2-0.3

表  

<table><tr><td rowspan="3">牌 号</td><td colspan="5">最大力F/cN</td></tr><tr><td colspan="5">d/mm</td></tr><tr><td>0.02</td><td>0.03</td><td>0.035</td><td>0.04</td><td>0.05</td></tr><tr><td>AuNiCr5-1</td><td>12.0~26.5</td><td>49.0~68.5</td><td>--</td><td>83.5~123</td><td>132~181</td></tr><tr><td>AuNiCr5-2</td><td></td><td>49.0~68.5</td><td>--</td><td>78.5~123</td><td>137~186</td></tr><tr><td>AuAgCu35-5</td><td>14.5~31.5</td><td>49.0~68.5</td><td>--</td><td>78.5~118</td><td>137~186</td></tr><tr><td>AuAgCuGd35-5-0.5</td><td>--</td><td>48.0~63.5</td><td>--</td><td>87.5~118</td><td>131~177</td></tr><tr><td>AuAgCuMn33.5-3-3</td><td>--</td><td>--</td><td>--</td><td>85.5~118</td><td>137~186</td></tr><tr><td>AuAgCuMnGd33.5-3-2.5-0.52</td><td>--</td><td>--</td><td>--</td><td>93.0~127</td><td>147~196</td></tr><tr><td>AuNiFeZr5-1.5-0.3</td><td>88.5~106(d:0.038)</td><td>54.0~68.5</td><td>68.5~88.5</td><td>98.0~118</td><td>154~182</td></tr><tr><td>AuNiFeZr9-2-0.3</td><td></td><td>65.0~85.0</td><td>--</td><td>110~150</td><td>195~235</td></tr><tr><td>AuNiFeCrInZr9-2-2.5-2.5-0.4</td><td>--</td><td>--</td><td>--</td><td>125~175</td><td>180~260</td></tr><tr><td>AuNiCu7.5-1.5</td><td>--</td><td>64.0~78.5</td><td>--</td><td>118~129</td><td>182~201</td></tr><tr><td>AuPdAgCuPt30-15-10-5</td><td>--</td><td>--</td><td>--</td><td>--</td><td>--</td></tr><tr><td>PtCu2.5</td><td></td><td>--</td><td>--</td><td>--</td><td>--</td></tr><tr><td>PtCu8.5</td><td>--</td><td>--</td><td>--</td><td>--</td><td>--</td></tr><tr><td>PtIr10</td><td>&gt;15.5</td><td>34.5~49.0</td><td>--</td><td>59.0~88.0</td><td>98.0~137</td></tr><tr><td>PdAg40</td><td>&gt;15.5</td><td>&gt;34.5</td><td>--</td><td>75.5~108</td><td>131~175</td></tr><tr><td>PdAgCu36-4</td><td>--</td><td>--</td><td>--</td><td>--</td><td>--</td></tr><tr><td>PdAg44</td><td></td><td>--</td><td>--</td><td>--</td><td>--</td></tr><tr><td>PdAuCrNiMnCe24-6-1.5-2-0.1</td><td>--</td><td></td><td>--</td><td>--</td><td>150~210</td></tr><tr><td>PdAuPtAgCu20-15-13-12</td><td>27~32(d:0.017)</td><td>--</td><td>--</td><td>--</td><td>--</td></tr></table>

① 国标牌号为 $\mathrm{AuAgCuGd35 - 5 - 0.4}$   
② 国标牌号为 $\mathrm{AuAgCuMnGd33.5-3-2.6-0.4}$ 。

3-1   

<table><tr><td colspan="6"></td><td rowspan="2">技术标准</td></tr><tr><td>0.06</td><td>0.065</td><td>0.07</td><td>0.3</td><td>0.09</td><td>0.150</td></tr><tr><td>164~260</td><td>-</td><td></td><td>343~461</td><td>-</td><td>-</td><td>HB 5187 1996</td></tr><tr><td>199~269</td><td>238~314</td><td>275~318</td><td>343~461</td><td>-</td><td>-</td><td>HB 5187 1996</td></tr><tr><td>186~260</td><td>255~324</td><td></td><td>392~494</td><td>-</td><td></td><td>HB 5187-1996</td></tr><tr><td>194~260</td><td>229~303</td><td>267~349</td><td>343~411</td><td></td><td>-</td><td>HB 5187-1996</td></tr><tr><td>186~260</td><td></td><td>-</td><td>343~411</td><td></td><td>-</td><td>HB 5187-1996</td></tr><tr><td>202~278</td><td>-</td><td>-</td><td>373~471</td><td>-</td><td>-</td><td>HB 5187 1996</td></tr><tr><td>222~265</td><td>-</td><td></td><td>-</td><td>-</td><td>-</td><td>HB 5187-1996</td></tr><tr><td>-</td><td></td><td>-</td><td>485~505</td><td>-</td><td>-</td><td>HB 5187 1996</td></tr><tr><td>-</td><td>-</td><td>-</td><td>500~560</td><td>-</td><td>-</td><td>HB 5187--1996</td></tr><tr><td>263~289</td><td>-</td><td>344~380</td><td>466~515</td><td>500~549</td><td></td><td>HB 5187-1996</td></tr><tr><td>-</td><td>-</td><td>100~500</td><td></td><td>-</td><td>-</td><td>HB 5187 1996</td></tr><tr><td>-</td><td>-</td><td>-</td><td>245~343</td><td>-</td><td>-</td><td>HB 5187-1996</td></tr><tr><td>245~343</td><td>-</td><td></td><td>471~569</td><td>-</td><td>-</td><td>HB 5187-1996</td></tr><tr><td>142~196</td><td>-</td><td>-</td><td>245~343</td><td>-</td><td>-</td><td>HB 5187-1996</td></tr><tr><td>189~250</td><td>-</td><td></td><td>333~436</td><td>-</td><td>1080~1470</td><td>HB 5187-1996</td></tr><tr><td>-</td><td>-</td><td>-</td><td>-</td><td>-</td><td>781~980</td><td>YS/T 205-1994</td></tr><tr><td>-</td><td>-</td><td>-</td><td>-</td><td>-</td><td>510~610(d:0.105)</td><td>Q/6S 1269--1996</td></tr><tr><td>-</td><td>-</td><td>-</td><td>405~425</td><td>-</td><td>-</td><td>Q/6S 1036-1993</td></tr><tr><td>-</td><td>-</td><td>450~500</td><td>600~650</td><td>-</td><td>-</td><td>Q/6S 765 1989</td></tr></table>

表3-2  

<table><tr><td rowspan="2">牌 号</td><td colspan="2">σb/MPa</td><td colspan="2">HV</td><td colspan="2">δ/%</td><td rowspan="2">E/GPa</td></tr><tr><td>退火态</td><td>固态</td><td>退火态</td><td>硬态</td><td>退火态</td><td>硬态</td></tr><tr><td>AuNiCr5 1[3,1]</td><td>313~392</td><td>735~833</td><td>125~135</td><td>190~210</td><td></td><td></td><td>93.1</td></tr><tr><td>AuNiCr5-2-3-1+</td><td>392~441</td><td>781~833</td><td>140~150</td><td>210~230</td><td>--</td><td></td><td>98.2</td></tr><tr><td>AuNiFeZr5-1.5-0.3[6]</td><td>313~441</td><td>784~931</td><td>--</td><td>230~260</td><td>-</td><td>-</td><td>90.1</td></tr><tr><td>AuNiFeZr9-2 0.3-1-2</td><td>688</td><td>111</td><td>210</td><td>280</td><td>7.6</td><td>2.0</td><td>97.0</td></tr><tr><td>AuNiCu7.5-1.5[14-11]</td><td>539</td><td>11</td><td>200</td><td>240~270</td><td></td><td></td><td>91.9</td></tr><tr><td>AuAgCu35-5-5-14</td><td>468</td><td>14</td><td>120</td><td>200</td><td>-</td><td>-</td><td>82.8</td></tr><tr><td>AuAgCuGd35-5-0.5[8]</td><td>-</td><td>735~833</td><td>-</td><td>190~203</td><td>--</td><td>-</td><td>84.6</td></tr><tr><td>AuAgCuMn33.5-3-3[13]</td><td>154</td><td>801~902</td><td>120~130</td><td>190~220</td><td>-</td><td>-</td><td>80.85</td></tr><tr><td>AuAgCuMnGd33.5-3-2.5-0.5[8]</td><td>-</td><td>706~950</td><td>-</td><td>185~230</td><td></td><td>-</td><td>83.9</td></tr><tr><td>AuNiFeCrInZr9-2-2.5-2.5-0.4</td><td>662.30</td><td>112</td><td>194</td><td>290</td><td>15.6</td><td></td><td>91.50</td></tr><tr><td>PtCu2.5[4]</td><td>392</td><td></td><td>105</td><td>190~210</td><td>20</td><td>-</td><td>-</td></tr><tr><td>PtCu8.5</td><td>784</td><td></td><td>150</td><td>280~300</td><td>-</td><td>-</td><td>-</td></tr><tr><td>PtIr10[1,1,1]</td><td>379</td><td>617~637</td><td>120</td><td>200</td><td>25~27</td><td>2.5</td><td>168</td></tr><tr><td>PdAg10[1,4,15]</td><td>382</td><td>91</td><td>80</td><td>180~205</td><td>12</td><td></td><td>135</td></tr><tr><td>AuPdAgCuPr30-15-10-5[1]</td><td>588~686</td><td>980~1176</td><td>-</td><td>200~280</td><td>-</td><td>-</td><td>-</td></tr><tr><td>PdAgCu36 4[12]</td><td>441~490</td><td>5*3</td><td></td><td></td><td>18~38</td><td>1</td><td>-</td></tr><tr><td>PdAuCrNiMnCe24-6-1.5 2-0.1[2]</td><td>441</td><td>9*3</td><td>160</td><td>290</td><td>23.4</td><td></td><td>147</td></tr><tr><td>PdAg44[13]</td><td>417</td><td>7*4</td><td>114</td><td>199</td><td>-</td><td>...</td><td>128</td></tr><tr><td>PdAuPtAgCu20-15-13-12[17]</td><td>637~735</td><td>980~1274</td><td>-</td><td>200~320</td><td>-</td><td>-</td><td>-</td></tr><tr><td>AgMnSn6.5-1[1]</td><td>245~343</td><td>≥470</td><td></td><td>-</td><td>5~25</td><td>1~3</td><td>74.48</td></tr></table>

图片摘要：该图主要展示 3 2。
![](images/2fc674c187341b73c5edaaa07387e56cdd8fbb217e3ce1d9e36afd688bfa2348.jpg)  
图3-7 合金硬度与冷应变率的关系[9]

图片摘要：该图主要展示 3 7 合金硬度与冷应变率的关系[9]。
![](images/9e7e3954b42124585658a3ccc61237ee46f46d2be8f62ea19adcaa1fb140f1e5.jpg)  
图3-8 合金硬度与冷应变率的关系

图片摘要：该图主要展示 3 8 合金硬度与冷应变率的关系。
![](images/386c7f5e9f43c7dd2f616dcc004732342b435abed4d7fffd96f71e4f4704531f.jpg)  
图3-9 AuNiFeCrInZr9-2-2.5-2.5-0.4合金的硬度与退火温度的关系

图片摘要：该图主要展示 3 9 AuNiFeCrInZr9 2 2.5 2.5 0.4合金的硬度与退火温度的关系。
![](images/6dd80f1801742e6502e2aee8752e8814d3291c35325add9964e3da15d5895ac8.jpg)  
图3-10 PdAuCrNiMnCc24-61.5-2-0.1合金的硬度与退火温度的关系

图片摘要：该图主要展示 3 10 PdAuCrNiMnCc24 61.5 2 0.1合金的硬度与退火温度的关系。
![](images/2ed4884efb20e310d236d4c9a372bf4af79164907d8f5f7414f4f90aefad564c.jpg)  
图3-11PdAg44合金的硬度与退火温度的关系

图片摘要：该图主要展示 3 11PdAg44合金的硬度与退火温度的关系。
![](images/ac625a5dba6bbf9fda1d351f95863a2d86d12712b6ae200c7cde94bf37420dda.jpg)  
图3-12 AuNiFeCrInZr9-2-2.5-2.5-0.4合金抗拉强度与退火温度的关系

图片摘要：该图主要展示 3 12 AuNiFeCrInZr9 2 2.5 2.5 0.4合金抗拉强度与退火温度的关系。
![](images/6b6b10505f7aac98328108e7404a34b491bb63d0161221a4f40b08bcef16f816.jpg)  
图3-13 PdAuCrNiMnCe24-6 1.5-2-0.1合金抗拉强度与退火温度的关系[9]

图片摘要：该图主要展示 3 13 PdAuCrNiMnCe24 6 1.5 2 0.1合金抗拉强度与退火温度的关系[9]。
![](images/a8f8154e6058c67216d9eb4b9c0f66393b278674e0855ad527fc5ae95a22f7b7.jpg)  
图3-14PdAg44合金抗拉强度与退火温度的关系

图片摘要：该图主要展示 3 14PdAg44合金抗拉强度与退火温度的关系。
![](images/3c0304a9bc0e5e67d11ed02aa7ba76d8ee78ac2ea3d0cc30408d23848080fe85.jpg)  
图3-15 PtIr10合金抗拉强度、断后伸长率与退火温度的关系[17]

图片摘要：该图主要展示 3 15 PtIr10合金抗拉强度、断后伸长率与退火温度的关系[17]。
![](images/8981517f5cc80c945468e5257439fe22bb7323213b3786ce974f675d6d4bc5d4.jpg)  
图3-16 合金的抗拉强度与冷应变率的关系

图片摘要：该图主要展示 3 16 合金的抗拉强度与冷应变率的关系。
![](images/1d1a682d45315d2f71e5f88cb117a1dceaa8905410f900017c56e7a1879ea4cf.jpg)  
图3-17 合金的抗拉强度与冷应变率的关系

图片摘要：该图主要展示 3 17 合金的抗拉强度与冷应变率的关系。
![](images/697cbd9c1c80e93505d720890f98002f6b58343c1aa1d84226a02a8470105f80.jpg)  
图3-18 AuAgCu35-5合金抗拉强度、断后伸长率与冷应变率的关系[4]

图片摘要：该图主要展示 3 18 AuAgCu35 5合金抗拉强度、断后伸长率与冷应变率的关系[4]。
![](images/3cb21660d612d24ca6faf4f8a7d2e8e99695f3815a06fcd5eafc611229019383.jpg)  
图3-19 AuNiCu7.5-1.5合金抗拉强度、断后伸长率与冷应变率的关系[4]

图片摘要：该图主要展示 3 19 AuNiCu7.5 1.5合金抗拉强度、断后伸长率与冷应变率的关系[4]。
![](images/966edcf1262762388650476383e681da682c16debe4658e26a419098f5f41d67.jpg)  
图3-20PdAg40合金抗拉强度与冷应变率的关系[5]

图片摘要：该图主要展示 3 20PdAg40合金抗拉强度与冷应变率的关系[5]。
![](images/17dd4ce6ec2b4802679b4b16308463f3362966ad8ce1263f51280160962c3897.jpg)  
图3-21 AuNiFeCrlnZr9-2-2.5-2.5-0.4合金抗拉强度与冷应变率的关系[9]

图片摘要：该图主要展示 3 21 AuNiFeCrlnZr9 2 2.5 2.5 0.4合金抗拉强度与冷应变率的关系[9]。
![](images/b958afc90bbe9230088f4bb93d56b1cb331b4273695eb96aee11ea0bdabaa8df.jpg)  
图3-22 PdAuCrNiMnCe24-6-1.5-2-0.1合金抗拉强度与冷应变率的关系[9]

# 4 组织结构

# 4.1 相变温度

# 4.2 时间-温度-组织转变曲线

4.3 合金组织结构 中、低电阻绕组材料的各种合金一般是固溶体组织，易于加工成形。AuNiCr5-1、AuNiCr5-2、AuNiFeZr5-1.5-0.3 和 AuNiFeZr9-2-0.3 合金为单相固溶体组织。

AuNiCu7.5-1.5合金在 $500\mathrm{C}$ 以上为单相固溶体， $500\mathrm{C}$ 以下分解为两相固溶体。

金银铜合金有明显的时效硬化现象，不同成分的合金时效温度范围为 $200\sim 300^{\circ}\mathrm{C}$ 。 $\mathrm{AuAgCu35 - 5}$ 合金在 $400^{\circ}\mathrm{C}$ 以上为单相固溶体， $400^{\circ}\mathrm{C}$ 以下为两相区，在 $300^{\circ}\mathrm{C}$ 有时效作用。

$\mathrm{AuAgCuGd35 - 5 - 0.5}$ 和 $\mathrm{AuAgCuMnGd35 - 5 - 2.5 - 0.5}$ 合金，在时效过程中，析出颗粒很小的含钆的新相。新相中的含钆量高达 $9.11\%$ ，大大超过合金基体原有的钆含量，而新相的硬度HV只有50，比合金基体的硬度低得多。这种弥散在较硬的合金基体中的新相软颗粒起到减磨作用，降低合金的摩擦系数，提高耐磨性[8]。

铂铜合金在高温下形成连续固溶体，低温时，在 $\alpha (\mathrm{Cu})$ 为 $3\% \sim 93\%$ 的宽广范围内存在着有序-无序转变。铂铜的有序转变过程属于第一有序化转变，而结构变化（立方晶格变成菱面体晶格）产生的内应力，则是合金显著强化的根本原因。

PtIr10合金在 $800^{\circ}C$ 以上为单相固溶体，在 $800^{\circ}C$ 以下分解为两相固溶体。但两相平衡进行很慢，有明显的晶内偏析和树枝状结构，因此，在冷加1前需在 $1000\sim 1300^{\circ}C$ 进行热锻或热轧。

$\mathrm{PdAg40}$ 和 $\mathrm{PdAg44}$ 合金为连续固溶体。

钯银铜合金，靠近银铜方面是共品，富钯区为单相固溶体。高温下大部分的钯银铜合金均为单相固溶体，低温下出现以 $\mathrm{PdCu}$ 和 $\mathrm{PdCu3}$ 为基的有序相。

PdAuCrNiMnCe24-6-1.5-2-0.1合金是典型的单相面心结构固溶体[9]。AuNiFeCrInZr9-2-2.5-2.5-0.4合金在 $600^{\circ}\mathrm{C}$ 以上的温度退火时，内部组织结构有数种新相析出，如 $\omega$ 相， $\mathrm{Ni}_{3}\mathrm{Zr}$ 或 $\mathrm{Ni}_{3}\mathrm{Zr}$ 和含高 $\mathrm{Cr}(90\%)$ 的 $\eta$ 相。使合金的性能随退火温度的提高而提高，对合金的加工性能有一定的影响[9]。

AgMnSn6.5-1合金为单相固溶体。

# 5 工艺性能与要求

5.1 成形性能 中、低电阻绕组材料中的各种合金加工性能良好，能加工成各种规格的丝材。

为保证线材在绕制电位器时服贴性好，直径 $d \geqslant 0.05\mathrm{mm}$ 的线材，一端自由下垂 $0.5\mathrm{m}$ 时，其线材的螺旋圈直径 $d \geqslant 30\mathrm{mm}$ 。

# 5.2 焊接性能

5.3 零件热处理工艺 中、低电阻绕组材料在加工过程中的热处理工艺主要参数见表5-1。

表5-1  

<table><tr><td rowspan="2">牌 号</td><td rowspan="2">均匀化温度/℃</td><td rowspan="2">锻造温度/℃</td><td rowspan="2">中间退火温度/℃</td><td colspan="2">细丝连续退火</td></tr><tr><td>θc/C</td><td>v/(m/s)</td></tr><tr><td>AuNiCr5-14.24</td><td>800</td><td>750</td><td>700</td><td>750~780</td><td>0.4</td></tr><tr><td>AuNiCr5-224</td><td>800</td><td>750</td><td>700</td><td>700~750</td><td>0.1~0.13</td></tr><tr><td>AuNiFeZr5-1.5-0.3[11.24]</td><td>-</td><td>-</td><td>750</td><td>820</td><td>0.04~0.05</td></tr><tr><td>AuNiFeZr9-2 0.3[12]</td><td>750</td><td>750</td><td>750</td><td>800~850</td><td>0.04~0.07</td></tr><tr><td>AuNiCu7.5-1.5[13]</td><td>750</td><td>-</td><td>700</td><td>-</td><td>-</td></tr><tr><td>AuAgCu35-5[24]</td><td>830</td><td>750</td><td>650</td><td>-</td><td>-</td></tr><tr><td>AuAgCuMn33.5-3-3[24]</td><td>800</td><td>700</td><td>650</td><td>750</td><td>0.10~0.20</td></tr><tr><td>AuAgCuMnGd33.5-3-2.5-0.5[1]</td><td>-</td><td>-</td><td>700</td><td>750</td><td>-</td></tr><tr><td>AuNiFeCrInZr9-2-2.5-2.5 0.4[14]</td><td>750</td><td>-</td><td>700</td><td>750</td><td>0.03~0.05</td></tr><tr><td>PtCu2.5</td><td>1100</td><td>1100</td><td>900</td><td>-</td><td>-</td></tr><tr><td>PtCu8.5</td><td>1100</td><td>1100</td><td>900</td><td>-</td><td>-</td></tr><tr><td>PtIr10[24]</td><td>1200</td><td>1200</td><td>1150</td><td>-</td><td>-</td></tr><tr><td>PdAg40[1]</td><td>1250</td><td></td><td>950</td><td>1100~1200</td><td>0.2</td></tr></table>

表-1  

<table><tr><td rowspan="2">牌 号</td><td rowspan="2">均匀化温度 C</td><td rowspan="2">锻造温度 C</td><td rowspan="2">中间退火温度:(C)</td><td colspan="2">细丝连续退火</td></tr><tr><td>θ1°/C</td><td>v1(m/s)</td></tr><tr><td>AuPdAgCuPt30-15-10-5[16]</td><td>700~750</td><td>-</td><td>700~750</td><td>700~750</td><td>0.06~0.12</td></tr><tr><td>PdAgCu36-4[17]</td><td>1150</td><td>1000</td><td>950</td><td>1150</td><td>0.26</td></tr><tr><td>PdAuCrNiMnCe24-6-1.5-2-0.1[18]</td><td>-</td><td></td><td>900~1000</td><td></td><td>-</td></tr><tr><td>PdAg44[19]</td><td>1000</td><td></td><td>950</td><td>600</td><td>0.04~0.05</td></tr><tr><td>PdAuPtAgCu20 15-13-12[19]</td><td>700~750</td><td>-</td><td>700~750</td><td>700</td><td>0.26~0.12</td></tr><tr><td>AgMnSn6.5-1[6]</td><td>-</td><td></td><td>450</td><td>-</td><td>-</td></tr></table>

炉温。  
② 成品丝退火温度。

5.4 表面处理工艺 用于制造航空电位器绕组的线材, 若其表面须漆包时, 绝缘耐热等级为A级。  
5.4.1 漆包线材的技术要求 凡符合HB5187-1996的绕组材料才能进行漆包。用油性漆包后线材，其技术要求应符合HB5291-1984，见表5-2。  
5.4.2 漆包温度 卧式漆包机不应超过 $450^{\circ}\mathrm{C}$ ，立式漆包机不应超过 $550^{\circ}\mathrm{C}$ 。

表5-2  

<table><tr><td rowspan="2">贵金属合金裸线/mm</td><td>标称直径</td><td>0.020</td><td>0.025</td><td colspan="2">0.030</td><td>0.035</td><td>0.040</td><td>0.050</td><td>0.060</td><td>0.065</td><td>0.070</td></tr><tr><td>允许公差</td><td colspan="4">±0.001</td><td colspan="3">±0.002</td><td colspan="3">+0.003-0.002</td></tr><tr><td rowspan="2">贵金属合金漆包线/mm</td><td>漆膜最小厚度(D-d)1/2</td><td colspan="6">0.003</td><td colspan="4">0.005</td></tr><tr><td>最大直径D</td><td>0.035</td><td>0.040</td><td colspan="2">0.045</td><td>0.050</td><td>0.055</td><td>0.065</td><td>0.075</td><td>0.080</td><td>0.085</td></tr><tr><td colspan="2">击穿电压/V ≥</td><td colspan="6">60</td><td colspan="4">100</td></tr><tr><td rowspan="2">贵金属合金裸线/mm</td><td>标称直径</td><td>0.080</td><td>0.095</td><td colspan="2">0.100</td><td colspan="2">0.110</td><td>0.120</td><td>0.130</td><td>0.140</td><td>0.150</td></tr><tr><td>允许公差</td><td colspan="2">+0.001-0.002</td><td colspan="8">±0.004</td></tr><tr><td rowspan="2">贵金属合金漆包线/mm</td><td>漆膜最小厚度(D-d)1/2</td><td colspan="2">0.006</td><td colspan="4">0.008</td><td colspan="4">0.010</td></tr><tr><td>最大直径D</td><td>0.095</td><td>0.15</td><td colspan="2">0.120</td><td colspan="2">0.130</td><td>0.140</td><td>0.150</td><td>0.160</td><td>0.170</td></tr><tr><td colspan="2">击穿电压/V ≥</td><td colspan="2">100</td><td colspan="4">110</td><td colspan="3">180</td><td>225</td></tr></table>

① $D$ 为漆包线外径， $d$ 为裸线外径。

# 6 功能考核实验

# 7 使用建议

建议使用。

# 参考文献

1 北京有色金属研究总院. 成验 1. 求数据: 精贵 02-86.1986  
2 北京航空材料研究院. 钯银铜合金丝试制小结. 1965  
3 上海有色金属研究所. 研究、生 $\mathcal{V}$ 记录数据：精贵 03-85.1986  
4 昆明贵金属研究院等. 贵金属材料加工手册. 北京：冶金工业出版社，1978.84  
5 北京航空材料研究院. 金基合金电位器绕组材料研究总结. 1968  
6 北京有色金属研究总院. 研究、上产记录数据：精贵 05-85.1986  
7 北京航空材料研究院. 长寿命杆位移传感器绕组材料应用研究总结. 1984  
8 昆明贵金属研究院. 研究、生产记录数据: 精贵 05-85.1986  
9 北京航空材料研究院. 长寿命中位器电刷材料的研究技术总结. 1990  
10 北京航空材料研究院. 试验记录数据: 精贵 01-85. 1986  
11 北京航空材料研究院. 低电阻温度系数绕组材料研制技术总结. 1994  
12 北京航空材料研究院. 电接触材料静态接触电阻试验方法研究总结. 1980  
13 北京航空材料研究院. 试验记录数据: 精贵 06-85.1986  
14 北京航空材料研究院. 试验记录数据: 精贵 07-85. 1986  
15 北京航空材料研究院. 研究、生产记录数据: 精贵 08-85.1986  
16 北京航空材料研究院. 钯银合金研究总结. 1963  
17 航空材料手册编写组.航空材料手册：上册，北京：国防工业出版社，1972. 261  
18徐正芳.昆明贵金属研究所.具有高耐磨性的含钆金银铜合金研究报告. 1980  
19 北京航空材料研究院.贵金属及其合金加工工艺.1983

编写 汤道坤 孙凤礼

审校 汤道坤

# 高电阻绕组材料

# 1 概述

电阻率高于 $1.00\mu \Omega \cdot \mathrm{m}$ 的为高电阻绕组材料。该类材料用于制作电位器绕组，和电刷元件匹配使用。用高电阻材料作绕组，可减小电位器元件的体积。

高电阻绕组材料应满足下列要求：稳定的电阻率、低的电阻温度系数、低的对铜热电势、低的摩擦系数、良好的化学稳定性、良好的加工性能。

该类材料共编入6个牌号合金。

1.1 材料牌号 见表11。  
1.2 相近牌号  
1.3 材料的技术标准

# 1.4 化学成分 见表1-1、

表1-1  

<table><tr><td>牌 号</td><td>Pd</td><td>Cr</td><td>Fe</td><td>Al</td><td>V</td><td>Au</td></tr><tr><td>AuPdFeAl40-9-1</td><td>10</td><td>-</td><td>9</td><td>1</td><td>-</td><td>余量</td></tr><tr><td>AuPdFeAl47-11-0.5</td><td>47</td><td></td><td>11</td><td>0.5</td><td></td><td>余量</td></tr><tr><td>AuPdFeAl38-8.5-0.5</td><td>38</td><td></td><td>8.5</td><td>0.5</td><td></td><td>余量</td></tr><tr><td>AuPdFeVNi0.5 4.5-3.5-1.5</td><td>0.5</td><td>1.5</td><td>4.5</td><td>-</td><td>3.5</td><td>余量</td></tr><tr><td>AuPdFeVNi5-4.5-1.5-1.5</td><td>5</td><td>1.5</td><td>4.5</td><td></td><td>1.5</td><td>余量</td></tr><tr><td>AuNiCr20-10</td><td>-</td><td>10</td><td>-</td><td></td><td></td><td>余量</td></tr></table>

1.5 热处理制度 AuPdFeAl 系合金的成品丝材需经退火处理，以提高电阻率。AuPdFeVNi 系合金的丝材（直径 $d = 0.02 \sim 0.03 \mathrm{~mm}$ ）需经低温退火处理，以消除内应力。热处理制度见表 1.2。

表1-2.  

<table><tr><td>牌 号</td><td>热处理温度/℃</td><td>连续退火速度/(m/s)</td></tr><tr><td>AuPdFeAl40-9-1</td><td>950</td><td>0.017~0.05</td></tr><tr><td>AuPdFeVNi0.5-4.5-3.5-1.5</td><td>480~560</td><td>0.05~0.1</td></tr><tr><td>AuPdFeVNi5-4.5-1.5-1.5</td><td>500</td><td>0.12</td></tr></table>

1.6 品种规格与供应状态 品种规格见表1-3。供应状态见表1-4。

表13  

<table><tr><td>d</td><td>允许偏差</td><td>不圆度</td></tr><tr><td>0.020~0.030</td><td>-0.001</td><td>0.001</td></tr><tr><td>0.035~0.055</td><td>=0.002</td><td>0.002</td></tr><tr><td></td><td>-0.003</td><td></td></tr><tr><td>0.060~0.075</td><td>-0.002</td><td>0.002</td></tr><tr><td></td><td>-0.004</td><td></td></tr><tr><td>0.080~0.095</td><td>-0.002</td><td>0.003</td></tr><tr><td>0.10~0.15</td><td>=0.004</td><td>0.004</td></tr></table>

表1-4  

<table><tr><td>牌 号</td><td>供应状态</td></tr><tr><td>AuPdFeAl40-9-1 1.2</td><td>退火(M)</td></tr><tr><td>AuPdFeAl47-11-0.5 31</td><td>退火(M)</td></tr><tr><td>AuPdFeAl38-8.5-0.5 1</td><td>退火(M)</td></tr><tr><td>AuPdFeVNi0.5-4.5-3.5 1.5 31</td><td>半硬态(Y3)或硬态(Y)</td></tr><tr><td>AuPdFeVNi5-4.5-1.5-1.5 5</td><td>半硬态(Y3)</td></tr><tr><td>AuNiCr20-10 16</td><td>硬态(Y)</td></tr></table>

1.7 熔炼与铸造工艺 在高频感应炉或中频感应炉上用氧化铝增蜗熔炼，真空或氩气保护。

AuPdFeAl 系合金的铸造工艺要求快速冷却，以保证得到等轴晶组织，改善加工性能。

AuPdFeVNi系合金的铸锭可空冷至室温，也可在一定温度下淬入水中冷却。

AuNiCr20-10合金熔炼时，先熔化Au，然后加Ni、Cr，最后加脱氧剂 $0.2\% \mathrm{Mn}$ 。浇注温度为 $1420\sim$ 1450C。

1.8 应用概况与特殊要求 AuPdFeAl491合金在导弹和水上轰炸机等产品上试验并使用，还用于潜油井泵控制系统的电位器。AuPdFeVN系合金在歼击机气压传感器等产品上进行了使用试验，满足使用要求。

# 2 物理和化学性能

# 2.1 热性能

2.1.1 熔化温度范围 见表2-1。  
2.1.2 热导率 见表2-1。  
2.1.3 线膨胀系数 见表2-1，  
2.2 密度 见表2-1。  
2.3 电性能 合金的电阻率、电阻温度系数和对铜热电势见表2-1。  
2.4 磁性能  
2.5 化学性能

表2-1  

<table><tr><td>牌 号</td><td colspan="2">θ/(°C)</td><td colspan="2">ρ/(g/cm3)</td><td>ρ/(μΩ·m)</td></tr><tr><td>AuPdFeAl40-9-12</td><td colspan="2">1145~1235</td><td colspan="2">-</td><td>1.80~1.85</td></tr><tr><td>AuPdFeAl47-11-0.5-1</td><td colspan="2">1244~1278</td><td colspan="2">12.8</td><td>1.80~2.10</td></tr><tr><td>AuPdFeAl38-8.5-0.5-1</td><td colspan="2">1280</td><td colspan="2">13.5</td><td>1.60~1.80</td></tr><tr><td>AuPdFeVNi0.5 4.5-3.5-1.5-1</td><td colspan="2">1000</td><td colspan="2">16.6</td><td>1.40~1.60</td></tr><tr><td>AuPdFeVNi5-4.5 1.5-1.5-2</td><td colspan="2">1050</td><td colspan="2">16.8</td><td>1.00</td></tr><tr><td>AuNiCr20-10-6</td><td colspan="2">-</td><td colspan="2">-</td><td>1.00</td></tr><tr><td>牌 号</td><td>αK(0~100℃)10-6℃-1</td><td>E(0~100℃)/(μV·℃-1)</td><td colspan="2">λ/(W/(m·℃))</td><td>α1(20~1000℃)/10-6℃-1</td></tr><tr><td>AuPdFeAl40-9-13</td><td>45</td><td>+10.3</td><td colspan="2">36.00</td><td>13.16~15.22</td></tr><tr><td>AuPdFeAl47-11-0.5-1</td><td>-9~81</td><td>-1.54</td><td colspan="2"></td><td>14.33</td></tr><tr><td>AuPdFeAl38-8.5-0.5-13</td><td>193</td><td>-9.43</td><td colspan="2"></td><td></td></tr><tr><td>AuPdFeVNi0.5 4.5-3.5-1.5-1</td><td>15~18</td><td>+0.31~+0.43</td><td colspan="2"></td><td></td></tr><tr><td>AuPdFeVNi5-4.5-1.5-1.5-3</td><td>50</td><td></td><td colspan="2"></td><td></td></tr><tr><td>AuNiCr20-10-6</td><td>-</td><td>-</td><td colspan="2"></td><td></td></tr></table>

① 为 $0 \sim 70^{\circ} \mathrm{C}$ 时的电阻温度系数。  
② 为退火状态的对铜热电势。  
为 $20\sim 660^{\circ}$ 的线膨胀系数。

# 2.5 化学性能

2.5.1 抗氧化性能 各种高电阻合金的抗氧化性能良好。AuPdFeAl40-9-1合金经 $100\mathrm{C}$ 不同时间氧化处理后接触电阻变化见表2-2。  
2.5.2 耐腐蚀性能 AuPdFeAl 系合金和 AuPdFeVNi 系合金的耐腐蚀性能尚好，AuNiCr20-10 合金较差。AuPdFeAl40-9-1 合金经盐雾、硫化气氛腐蚀后接触电阻变化见表 2-3 和表 2-4。

表2 2  

<table><tr><td rowspan="2">原始接触电阻/Ω</td><td colspan="5">不同时间氧化处理后的接触电阻/Ω</td><td rowspan="2">接触电阻最大增长率/%</td></tr><tr><td>45.5h</td><td>75.5</td><td>125h</td><td>148h</td><td>197h</td></tr><tr><td>0.2163</td><td>0.2209</td><td>0.2160</td><td>0.2200</td><td>0.2263</td><td>0.2630</td><td>22</td></tr></table>

注：测试条件：接触压力0.049N，测试电流0.1A

表2-3  

<table><tr><td rowspan="2">原始接触电阻/Ω</td><td colspan="4">不同时间盐雾腐蚀后的接触电阻/Ω</td><td rowspan="2">接触电阻最大增长率/%</td></tr><tr><td>21.5h</td><td>45.5h</td><td>93.5h</td><td>213h</td></tr><tr><td>0.2163</td><td>0.2039</td><td>0.2430</td><td>0.2353</td><td>0.8250</td><td>281</td></tr></table>

注：1盐雾腐蚀条件： $3\% \mathrm{NaCl},3\% \mathrm{CaCl},3\% \mathrm{MgCl}$ 水溶液。  
2 测试条件同表2-2。

表2-4  

<table><tr><td rowspan="2">原始接触电阻/Ω</td><td colspan="4">不同时间硫化腐蚀后的接触电阻/Ω</td><td rowspan="2">接触电阻最大增长率/%</td></tr><tr><td>16h</td><td>46h</td><td>142h</td><td>184h</td></tr><tr><td>0.2163</td><td>0.2180</td><td>0.23890</td><td>0.2040</td><td>0.4000</td><td>85</td></tr></table>

注：1 硫化腐蚀条件：空气中 $\mathrm{SO}_2$ 为 $1\times 10^{-6}\mathrm{g}\cdot \mathrm{L}^{-2}20^{\circ}\mathrm{C}$ 。  
2 测试条件同表2-2。

# 3 力学性能

# 3.1 技术标准规定的性能

# 3.2 室温及各种温度下的力学性能

3.2.1 硬度 各种合金在不同状态下的硬度见表3-1。AuPdFeAl40-9-1合金的硬度-冷应变率曲线见图3-1。  
3.2.2 拉伸性能 各种合金在不同状态下的抗拉强度和断后伸长率见表3-1。AuPdFeAl40-9-1和AuNiCr20-10合金的抗拉强度及断后伸长率-退火温度曲线见图3-2、图3-3。

# 3.3 持久和蠕变性能

# 3.4 疲劳性能

3.5 弹性性能 各种合金在不同状态下的弹性模量见表3-1。

表3-1
