Repository: C-zj02/CFD-claw

<div align="center">

**English** | [中文](#中文版) | [Français](README_FR.md) | [Русский](README_RU.md) | [हिन्दी](README_HI.md) | [العربية](README_AR.md) | [Português](README_PT.md)

# 🚀 Claude Code Python

**A Complete Python Reimplementation Based on Real Claude Code Source**

*From TypeScript Source → Rebuilt in Python with ❤️*

***
**🔥 Active Development • New Features Weekly 🔥**

</div>

***

## 🎯 What is This?

**Clawd Code** is a **complete Python rewrite** of Claude Code, based on the **real TypeScript source code**.

File: RAG-data/中国航空材料手册(第2版) 第7卷 塑料 透明材料 绝缘材料001-200.pdf-3058ca35-b520-427a-a019-329148c5ef05.md (part 7 of 9)
# 中国航空材料手册
1.1 型号及名称 全氟(乙烯-丙烯)共聚物制品的型号及名称见表1

表11  

<table><tr><td>型号</td><td>名称</td><td>型号</td><td>名称</td></tr><tr><td>F16BM</td><td>全氟(乙烯-丙烯)共聚物板(模压法)</td><td>F16M-1</td><td>全氟(乙烯-丙烯)共聚物薄膜(特种型)</td></tr><tr><td>F16BN-J</td><td>全氟(乙烯-丙烯)共聚物棒(挤压法)</td><td>F16M-2</td><td>全氟(乙烯-丙烯)共聚物薄膜(电气型)</td></tr><tr><td>F16BN-M</td><td>全氟(乙烯丙烯)共聚物棒(模压法)</td><td>F16M-3</td><td>全氟(乙烯丙烯)共聚物薄膜(通用型)</td></tr><tr><td>F16G-1</td><td>全氟(乙烯-丙烯)共聚物管(特种型)</td><td>F16G-S-1</td><td>全氟(乙烯-丙烯)共聚物热收缩管(电气型)</td></tr><tr><td>F16G-2</td><td>全氟(乙烯-丙烯)共聚物管(电气型)</td><td rowspan="2">F16G-S-2</td><td rowspan="2">全氟(乙烯-丙烯)共聚物热收缩管(通用型)</td></tr><tr><td>F16G-3</td><td>全氟(乙烯-丙烯)共聚物板(通用型)</td></tr></table>

12 基本组成 全氟（乙烯-丙烯）共聚物树脂。

# 13 材料标准

13.1 F46B-M板材：Q/GHAD008-1991《全氟（乙烯丙烯）共聚物板》，主要性能指标见表12

13.2 F46BN-J、F46BN-M棒材：Q/GHAD009 1991《全氟（乙烯丙烯）共聚物棒》，主要性能指标见表1-2

表1-2  

<table><tr><td>性能</td><td>F16B-M</td><td>F46BN J、F46BN M</td></tr><tr><td>外观</td><td>表面平整,质地均匀,半透明或乳白色(由厚度决定)无裂纹、气泡,严重凹陷和机械划伤,表面允许有少量的黑点和杂质</td><td>表面光滑平整,质地密实,与乳口吻无气泡、裂缝和严重凹陷,也许有少量黑点、杂质和轻度弯曲</td></tr><tr><td>相对密度</td><td colspan="2">2.14~2.17</td></tr><tr><td>拉伸强度/MPa</td><td colspan="2">19.8</td></tr><tr><td>断裂伸长率%</td><td colspan="2">250</td></tr></table>

1.3.3 F46G 1、F46G-2、F46G3 管材：Q/GHAD 010 1991《全氟（乙烯-丙烯）共聚物管，》要性能指标见表1-3。

表1-3  

<table><tr><td colspan="2">性能</td><td>通用型</td><td>电气型</td></tr><tr><td colspan="2">外观</td><td colspan="2">管材内外壁应光滑、平整、清洁,本色竹呈透明、半透明或乳白色白壁纸法 定)无气泡、裂纹、显著的沟纹凹陷和扭曲,黑点和杂质均不能贯穿管壁,特 种型管材上0.3mm的黑点和杂质数每米长不超过5个</td></tr><tr><td colspan="2">相对密度</td><td>2.14-2.17</td><td></td></tr><tr><td colspan="2">拉伸强度MPa</td><td>13.7</td><td></td></tr><tr><td colspan="2">断裂伸长率/%</td><td>175</td><td></td></tr><tr><td colspan="2">击穿电压kV</td><td>T</td><td></td></tr><tr><td colspan="2">壁厚0.2mm</td><td>6</td><td></td></tr><tr><td colspan="2">壁厚0.1mm</td><td>10</td><td></td></tr><tr><td colspan="2">壁厚0.1mm</td><td>12</td><td></td></tr><tr><td colspan="2">耐热性(200(+2(-1000h))</td><td>不变色,不开裂</td><td></td></tr><tr><td colspan="2">低温挠曲性</td><td></td><td></td></tr><tr><td colspan="2">(200(+2(-5h),冷至室温,再 55(-2(-4h))</td><td>不开裂</td><td></td></tr></table>

外径 $3\mathrm{mm}$ 细管的伸长率可低于表列值，但不能 $\leq 100\%$

1.3.4 F46M-1、F46M-2、F46M-3薄膜：Q/GHAD011-1991全氟（乙烯-丙烯）共聚物薄膜·要性能指标见表1-4。

表1-4  

<table><tr><td colspan="2">性能</td><td>通用型</td><td>电气型</td></tr><tr><td colspan="2">外观</td><td colspan="2">光滑透明,允许有轻微的丝状条纹、“小疙瘩”和折皱。无气泡、穿孔、破裂和严重丝纹、折皱。不能有贯穿性黑点和杂质。特种型薄膜允许有0.3mm×针孔裂纹,杂质,不允许有0.6mm以上的黑点和杂质。0.3~1.6mm的黑点和杂质每平方米不超过2个,分散度3个(10cm×10cm)</td></tr><tr><td colspan="2">拉伸强度 MPa</td><td colspan="2">13.7</td></tr></table>

续表 1-1  

<table><tr><td colspan="2">性能</td><td>通用型</td><td>电气型</td></tr><tr><td>断裂伸长率 %</td><td>≥</td><td>175</td><td></td></tr><tr><td>直角撕裂强度/(kN/m)</td><td>≥</td><td>49.0</td><td></td></tr><tr><td>介电常数(1MHz)</td><td>≤</td><td></td><td>2.15</td></tr><tr><td>介质损耗角正切(1MHz)</td><td>&lt;</td><td></td><td>1~10</td></tr><tr><td>体积电阻率/(Ω·m)</td><td>≥</td><td></td><td>1×10^14</td></tr><tr><td>介电强度/(MV·m)</td><td>≥</td><td></td><td></td></tr><tr><td>厚度≤0.05 mm</td><td></td><td></td><td>100</td></tr><tr><td>0.05 mm&lt;厚度&lt;0.1 mm</td><td></td><td></td><td>75</td></tr><tr><td>厚度≥0.1 mm</td><td></td><td></td><td>50</td></tr></table>

1.3.5 F46-G-S-1、F46G-S-2 热收缩管：Q'GHAI) 24-1998《全氟（乙烯-丙烯）共聚物热收缩管·主要性能指标见表1-5。

表15  

<table><tr><td colspan="2">性能</td><td>通 用 型</td><td>电 气 型</td></tr><tr><td colspan="2">外观</td><td colspan="2">管内外壁平整、清洁,本色管呈透明、半透明或乳白色、无气泡、沟纹和凹陷。通用型管壁上不允许有0.6mm以上的黑点和杂质;电气型管壁上1.3mm的黑点和杂质每米少于3个,黑点和杂质不能贯穿管壁</td></tr><tr><td colspan="2">相对密度</td><td colspan="2">2.14~2.17</td></tr><tr><td>拉伸强度/MPa</td><td>≥</td><td colspan="2">19.6</td></tr><tr><td>断裂伸长率/%</td><td>≥</td><td colspan="2">130</td></tr><tr><td>击穿电压/kV</td><td>≥</td><td colspan="2">10</td></tr><tr><td colspan="2">耐热性(200±2.1000h)</td><td colspan="2">不变色,不开裂</td></tr><tr><td colspan="2">低温挠曲性(200±2.1000h,冷至室温,再55±2.4h)</td><td colspan="2">不开裂</td></tr></table>

# 1.4 使用工艺说明书

1.5 供应状态 FEP板材：长度 $160,300\mathrm{mm}$ ，宽度 $160,300\mathrm{mm}$ ，厚度 $10\sim 10\mathrm{mm}$ ；FEP棒材：内径 $10\sim 100\mathrm{mm}$ ；FEP管材：外径 $1\sim 63\mathrm{mm}$ ；壁厚 $0.2\sim 2\mathrm{mm}$ ；FEP薄膜：厚度 $0.05\sim 0.20\mathrm{mm}$ ；IEP热收缩管：热收缩后外径 $5\sim 49\mathrm{mm}$ ；供货时外径 $7.5\sim 60\mathrm{mm}$ 。  
1.6 应用概况 FEP板材已用作各种强腐蚀性介质中工作的衬垫、密封件，减磨零件，电绝缘零件。棒材主要用作各种在高频率或强腐蚀介质中工作的密封件和电器元件。通用型管材主要用作腐蚀性液体和气体的输送管、内衬管、热交换器用管及液面计；电气型管材已用于保护电线、电缆和电器几件。通用型薄膜已用作防腐蚀、防粘和透光零件；电气型薄膜已用于电容器绝缘、覆箔板夹层和电器零件。通用型热收缩管主要用作耐高低温、耐腐蚀、耐磨和防粘的包覆材料；电气型热收缩管用于电机转子的主绝缘及电线电缆的外护套。特种型管材和薄膜用于橡胶塑料复合密封的外包层或其他特殊用途  
1.7研制及生产单位上海市塑料研究所研制；上海市塑料研究所、株洲塑料厂生产。  
1.8 鉴定级别及日期 FEP板、棒、管、薄膜（吹塑）：1979年10月由上海市化学工业局鉴定通过；FEP热收缩管：1980年10月由上海市化学工业局鉴定通过，

# 2 性能

# 2.1 物理及化学性能

# 2.1.1 FFP板、棒的物理及化学性能典型值见表2-1。

表2-1  

<table><tr><td>性能</td><td>典型值</td><td>性能</td><td>典型值</td></tr><tr><td>相对密度</td><td>2.16</td><td>燃烧性(水平燃烧)</td><td></td></tr><tr><td>吸水率</td><td>0.004</td><td>体积电阻率(Ω·m)</td><td>1.5</td></tr><tr><td>热变形温度(1.81 MPa)/(℃)</td><td>67</td><td>介电常数(1 MHz)</td><td>2</td></tr><tr><td>软化点(沸点)(℃)</td><td>104</td><td>介质损耗角正切(1 MHz)</td><td>2.0</td></tr><tr><td>线膨胀系数/(K-1)</td><td>9.0×10-3</td><td></td><td></td></tr></table>

# 2.1.2 FEP板在不同温度下的体积电阻率典型值见表2-2。

表2-2  

<table><tr><td rowspan="2">性能</td><td colspan="6">温度/°C</td></tr><tr><td>23</td><td>50</td><td>75</td><td>100</td><td>130</td><td>160</td></tr><tr><td>体积电阻率/(Ω·m)</td><td>1.8×10^15</td><td>3.4×10^15</td><td>4.2×10^15</td><td>3.0×10^15</td><td>3.1×10^15</td><td>3.8×10^15</td></tr></table>

# 2.1.3 FEP板在不同频率下的介电常数及介质损耗角正切典型值见表2.3.

表2-3  

<table><tr><td rowspan="2">性能</td><td colspan="6">频率Hz</td></tr><tr><td>60</td><td>110</td><td>1000</td><td>100</td><td>100</td><td>10</td></tr><tr><td>介电常数</td><td>2.00</td><td>2.01</td><td>2.00</td><td>2.00</td><td>2.00</td><td>2.01</td></tr><tr><td>介质损耗角正切</td><td>2.6×10-4</td><td>1.2×10-4</td><td>1.1×10-4</td><td>1.2×10-4</td><td>3.3×10-4</td><td>2.9</td></tr></table>

# 2.1.4 FEP薄膜在室温下的介电性能典型值见表2.4.

表2-4  

<table><tr><td rowspan="2">性能</td><td colspan="4">厚度/mm</td></tr><tr><td>0.06</td><td>1.08</td><td>0.09</td><td>1.12</td></tr><tr><td>体积电阻率/(Ω·m)</td><td>1.6×10-5</td><td>8.4×10-5</td><td>3.4×10-4</td><td>1.2×10-3</td></tr><tr><td>介电强度/(MV/m)</td><td>136</td><td>125</td><td>95</td><td>78</td></tr><tr><td>介电常数(1 MHz)</td><td>2.06</td><td>2.04</td><td>2.06</td><td>2.08</td></tr><tr><td>介质损耗角正切(1 MHz)</td><td>8.9×10-4</td><td>9.1×10-4</td><td>1.0×10-4</td><td>8.2×10-4</td></tr></table>

# 2.1.5 FEP薄膜在不同温度下的介电性能的典型值见表2-5。

表2-5  

<table><tr><td rowspan="2">性能</td><td colspan="7">温 度 (°C)</td></tr><tr><td>25</td><td>30</td><td>60</td><td>110</td><td>140</td><td>170</td><td>200</td></tr><tr><td>体积电阻率/(Ω·m)</td><td>2.3×10^12</td><td>2.3×10^11</td><td>3.4×10^11</td><td>2.6×10^11</td><td>1.8×10^11</td><td>1.1×10^11</td><td>4.8×10^11</td></tr><tr><td>介电常数(1 MHz)</td><td>1.92</td><td>1.90</td><td>1.89</td><td>1.89</td><td>1.89</td><td>1.89</td><td>1.89</td></tr><tr><td>介质损耗角正切(1 MHz)</td><td>9.4×10^1</td><td>8.0×10^1</td><td>8.1×10^1</td><td>0.7×10^1</td><td>4.7×10^1</td><td>4.8×10^1</td><td></td></tr></table>

# 2.1.6 FEP管的交流击穿电压典型值见表2。

表2-6  

<table><tr><td rowspan="2" colspan="2">性能</td><td colspan="6">外径×壁厚 mm</td></tr><tr><td>1.25×0.2</td><td>4.1×0.3</td><td>7×0.4</td><td>10×0.35</td><td>18×1.5</td><td>3×2</td></tr><tr><td colspan="2">击穿电压 kV</td><td>15.3</td><td>12.8</td><td>16.2</td><td>18.0</td><td>26.0</td><td>24.0</td></tr></table>

# 2.2 力学性能

# 2.2.1 FEP板、棒的力学性能典型值见表2-7。

表2-7  

<table><tr><td>性能</td><td>典型值</td><td>性能</td><td>典型值</td></tr><tr><td>拉伸强度/MPa</td><td>18.6</td><td>弯曲弹性模量/MPa</td><td>617</td></tr><tr><td>断裂伸长率%</td><td>320</td><td>冲击强度(缺口)/(kJ/m²)</td><td>199</td></tr><tr><td>弯曲强度/MPa</td><td>24.6</td><td>硬度(布氏)</td><td>5.5</td></tr></table>

2.2.2 FEP板、棒在不同温度下的冲击强度(缺口)典型值见表2-8。

表2-8  

<table><tr><td rowspan="2">性能</td><td colspan="4">温 度/C</td></tr><tr><td>-60</td><td>0</td><td>25</td><td>100</td></tr><tr><td>冲击强度/(kJ/m2)</td><td>16.3</td><td>133</td><td>109</td><td>&gt;57.3</td></tr></table>

2.2.3 FEP薄膜(厚 $0.08\mathrm{mm}$ )在不同温度下的力学性能典型值见表2-9。

表2-9  

<table><tr><td rowspan="2">性能</td><td colspan="6">温度/℃</td></tr><tr><td>25</td><td>60</td><td>80</td><td>100</td><td>150</td><td>200</td></tr><tr><td>拉伸强度/MPa</td><td>28.2</td><td>32.2</td><td>13.6</td><td>10.1</td><td>5.5</td><td>4.2</td></tr><tr><td>拉伸屈服强度/MPa</td><td>21.5</td><td>17.9</td><td>11.0</td><td>6.6</td><td>3.3</td><td>1.5</td></tr><tr><td>断裂伸长率/%</td><td>310</td><td>330</td><td>355</td><td>415</td><td>390</td><td>5</td></tr><tr><td>压缩强度(偏置5%)/MPa</td><td>20.5</td><td>16.6</td><td>13.1</td><td>11.6</td><td>7.2</td><td></td></tr></table>

2.2.4 不同厚度的FEP薄膜的拉伸强度和断裂伸长率典型值见表2-10。

表2-10  

<table><tr><td rowspan="2">性能</td><td colspan="8">厚度/mm</td></tr><tr><td>0.02</td><td>0.03</td><td>0.04</td><td>0.05</td><td>0.07</td><td>0.10</td><td>0.15</td><td>0.24</td></tr><tr><td>拉伸强度/MPa</td><td></td><td></td><td></td><td></td><td></td><td></td><td></td><td></td></tr><tr><td>纵向</td><td>12.7</td><td>12.5</td><td>27.8</td><td>26.3</td><td>25.9</td><td>27.0</td><td>28.4</td><td>1.4</td></tr><tr><td>横向</td><td>10.9</td><td>13.6</td><td>18.2</td><td>23.1</td><td>22.3</td><td>23.9</td><td>24.6</td><td>17.4</td></tr><tr><td>断裂伸长率/%</td><td></td><td></td><td></td><td></td><td></td><td></td><td></td><td></td></tr><tr><td>纵向</td><td>142</td><td>152</td><td>186</td><td>244</td><td>300</td><td>304</td><td>380</td><td>150</td></tr><tr><td>横向</td><td>370</td><td>362</td><td>422</td><td>370</td><td>392</td><td>385</td><td>403</td><td>490</td></tr></table>

2.2.5 FEP管的拉伸强度和断裂伸长率典型值见表2-11。

表2-11²  

<table><tr><td rowspan="2">性能</td><td colspan="9">外径×壁厚/mm</td></tr><tr><td>4.1×0.3</td><td>5.1×0.3</td><td>12×0.4</td><td>12×0.45</td><td>12×0.8</td><td>12×1</td><td>12×1.3</td><td>18×1.5</td><td>0.0&lt;2&gt;</td></tr><tr><td>拉伸强度/MPa</td><td>22.1</td><td>27.8</td><td>25.4</td><td>23.4</td><td>24.3</td><td>28.5</td><td>22.1</td><td>23.0</td><td>7.4</td></tr><tr><td>断裂伸长率/%</td><td>260</td><td>268</td><td>256</td><td>268</td><td>292</td><td>350</td><td>332</td><td>304</td><td>340</td></tr></table>

2.3 耐环境性能 FEP板浸渍化学介质 $100\mathrm{d}$ 后的性能变化见表2-12。

表2-12  

<table><tr><td>化学介质</td><td>增重/%</td><td>拉伸强度/MPa</td><td>断裂伸长率/%</td><td>外 观</td></tr><tr><td>HNO3: HCl=1:3</td><td>0.01</td><td>19.9</td><td>285</td><td></td></tr><tr><td>36%盐酸溶液</td><td>0.03</td><td>16.6</td><td>267</td><td></td></tr><tr><td>40%氧氧化钠溶液</td><td>0</td><td>20.5</td><td>276</td><td></td></tr><tr><td>丙酮</td><td>0.22</td><td>19.3</td><td>290</td><td>无变化</td></tr><tr><td>高锰酸钾</td><td>0</td><td>18.7</td><td>333</td><td></td></tr><tr><td>变压器油</td><td>0</td><td>16.3</td><td>227</td><td></td></tr></table>

2.4 J艺性能  
2.5 使用性能 FEP 的使用性能典型值见表 2-13。

表2-13  

<table><tr><td>性能</td><td>典型值</td><td>性能</td><td>典型值</td></tr><tr><td>质量磨损值*mg</td><td>14.5</td><td>摩擦系数2</td><td>0.25</td></tr><tr><td>磨痕宽度3mm</td><td>8.8</td><td>压缩变形(23℃,14MPa)/%</td><td>1</td></tr><tr><td>磨损量2/mg</td><td>44.3</td><td></td><td></td></tr></table>

按GB/T5478-1985《塑料滚动磨损试验方法》。  
2. 按 GB/T 3960-1983《塑料滑动摩擦磨损试验方法》

# 3 使用工艺

FEP制品可根据需要直接使用。由于热熔性和优良的可延伸性，还可借助压力（机械力、水压和气压）或真空将FEP片材、薄膜和管材经加热成型为形状复杂的制品。FEP薄膜既能本体粘合，又能粘结在金属或耐热织物上，经热压制成复合材料。

# 4 其他

4.1 包装 FEP 棒材、板材和管材制品用塑料袋包装；FEP 薄膜制品用 PE 或 PVC 薄膜包装，每卷一般不超过 $15 \mathrm{~kg}$ ；FEP 热收缩管制品以一定长度（以用户要求为准）用塑料袋包装。FEP 制品在运送外地时应用木箱作外包装。

每批FEP制品应附有合格证，并注明产品名称、规格、净重、批号、生产日期、检验员章及本标准号。

4.2 运输 防止撞击受压。  
4.3 贮存 应以包装状态贮存在清洁的库房内 FEP 热收缩管在贮存时库房内温度不应超过 $40^{\circ} \mathrm{C}$ ，并应远离热源。

# 5 使用建议

选用。

# 参考文献

1上海市塑料研究所，FEP制品试验数据统计资料.1985  
2上海市塑料研究所·FEP制品试验数据统计资料，1986

# 聚氟乙烯薄膜

# 1 概述

聚氟乙烯(PVF)为结晶性聚合物，是氟树脂中含氟量最低、相对密度最小的产品。聚氟乙烯的突出特点是耐候性极为优异，在室外曝晒25年以上仍能保持良好外观和物理力学性能，在氟树脂中其力学性能较高，此外还具有良好的耐热、耐低温性能、耐磨性、气体阻透性和电绝缘性能。由于其分解温度接近于加工温度，所以不宜用一般热塑性塑料的成型方法进行加工，常以薄膜和涂料的形式为商品供应PVF薄膜具有一般氟材料的优良性能，特别是耐老化、耐紫外光更为突出，对各类化学药品、有机溶剂有很好的稳定性，可广泛应用于建筑、交通工具、电子电器、能源及化學防腐等领域。

1.1 型号及名称 PVF 的型号及名称见表 1-1。

表1-1  

<table><tr><td>型号</td><td>规格</td><td>名称</td><td>用途</td></tr><tr><td rowspan="2">FM-Z9-1</td><td>宽度150mm±5mm</td><td rowspan="2">聚氟乙烯薄膜</td><td rowspan="2">汽车、飞机装饰件;建筑材料;太阳能电池部件:胶模、隔音材料等</td></tr><tr><td>厚度0.02~0.03mm</td></tr></table>

1.2 基本组成 PVF 树脂。

1.3 材料标准 浙江省化工研究院企业标准Q/ZHY-1 1994《聚氟乙烯薄膜》;PVF薄膜的主要性能指标见表1-2。

表1-2  

<table><tr><td colspan="2">性能</td><td>指标</td><td colspan="2">性能</td><td>指标</td></tr><tr><td rowspan="2" colspan="2">外观</td><td rowspan="2">透明薄膜:透明无疵;不透明薄膜:洁白无疵或色泽均匀;直升机用膜:浅灰色</td><td>介电强度/(MV/m)</td><td>&gt;</td><td>50</td></tr><tr><td>介电常数(10^6 Hz)</td><td></td><td>3×10^-5 100</td></tr><tr><td colspan="2">可见光透过率(透明膜)/%</td><td>80~88</td><td>介质损耗角正切(10^6 Hz)</td><td></td><td>3×10^-5 100</td></tr><tr><td rowspan="2">拉伸强度/MPa</td><td rowspan="2">&gt;</td><td rowspan="2">30.0</td><td>表面电阻率/Ω</td><td>≥</td><td>1×10^4</td></tr><tr><td>体积电阻率/(Ω·m)</td><td>≥</td><td>1×10^4</td></tr></table>

1.4 使用工艺说明书   
1.5 供应状态 膜长： $>2\mathrm{m}$ ；膜宽： $0.25 \sim 0.45\mathrm{m}$ ；膜厚： $15 \sim 100\mu\mathrm{m}$ ；颜色：无色透明及白色、黑色等各种颜色以及白色复合膜。  
1.6 应用概况 用于汽车、飞机等内外装饰件、建筑材料、医用材料、微电子太阳能部件、电池部件、农业温室材料等。  
1.7研制及生产单位 浙江省化工研究院哈氟化工厂研制并生产。  
1.8 鉴定级别及日期 PVF 薄膜：1994 年 9 月由化工部鉴定通过。

# 2 性能

2.1 物理及化学性能 PVF 薄膜的物理及化学性能典型值见表 2-1。

表2-1  

<table><tr><td>性能</td><td>透明膜</td><td>不透明膜</td><td>直升机用膜</td></tr><tr><td>外观</td><td>透明无疵</td><td>洁白无疵或色泽均匀</td><td>浅灰色</td></tr><tr><td>介电强度/(MV/m)</td><td>30.0</td><td>30.0</td><td>30.0</td></tr><tr><td>介电常数(10^6 Hz)</td><td>3~4</td><td>3~4</td><td>3~4</td></tr><tr><td>介质损耗角正切(10^6 Hz)</td><td>3×10^-2~5×10^-1</td><td>3·10^-2~5×10^-1</td><td>3×10^-2~5</td></tr><tr><td>表面电阻率/Ω</td><td>1×10^11</td><td>1×10^11</td><td>1×10^11</td></tr><tr><td>体积电阻率/Ω·m</td><td>1×10^1</td><td>1×10^1</td><td>1×10^1</td></tr></table>

2.2 力学性能 PVF 薄膜的力学性能典型值见表 2.2。

表2-2  

<table><tr><td>性能</td><td>透明膜</td><td>不透明膜</td><td>直升机用膜</td><td>性能</td><td>透明膜</td><td>不透明膜</td><td>直升机用膜</td></tr><tr><td>拉伸强度/MPa &gt;</td><td>30.0</td><td>30.0</td><td>40.0</td><td>吸水率/%</td><td>0.5</td><td>0.5</td><td>1.5</td></tr><tr><td>可见光透过率/%</td><td>80~88</td><td>--</td><td>--</td><td rowspan="2">剥离强度(N·m)</td><td rowspan="2">-</td><td rowspan="2">-</td><td rowspan="2">5.0</td></tr><tr><td>断裂伸长率/% ≥</td><td>8</td><td>8</td><td>8</td></tr></table>

注：剥离强度为和预浸开夫拉布粘接固化后的剥离强度。

2.3 耐环境性能 PVF膜耐候、耐紫外线照射、耐化学腐蚀性好，在 $-50\sim 107^{\circ}C$ ，PVF膜保持强度、柔韧性和几乎耐任何化学品的腐蚀。在用于温室和用作建筑外墙的保护层时，PVF膜吸收紫外线，有助于阻止热流并延长壁板的使用期限，膜不褪色、污染和生霉。

# 3 使用工艺

# 4 其他

4.1包装 不同规格薄膜绕在纸芯上，用牛皮纸包装，固定后成卷装箱供应。  
4.2 运输 产品运输时，应防止日晒雨淋。  
4.3 贮存 产品应贮存在阴凉、干燥、清洁的库房内

# 5 使用建议

适用。

# 参考文献

浙江省化工研究院哈氟化工厂，浙江省化工研究院哈氟化工厂技术资料.1990  
2 藿云表, 石安富. 合成树脂与塑料手妇. 上海: 上海科学技术出版社, 1993

# 三氟氯乙烯-偏氟乙烯共聚物

# 1 概述

氟氯乙烯-偏氟乙烯共聚物(F23)是偏氟乙烯与三氟氯乙烯两种单体以不同比例共聚的系列，白色粉末或块状树脂。有与聚三氟氯乙烯极相似的物理、力学和化学性能，有优异的光学透明性和红外线透过性，结晶速度慢，在 $150\sim 170^{\circ}C$ 时仍保持弹性，可长期使用，能耐 $98\%$ 以上的发烟硝酸、浓硫酸和液氧，耐燃料油和大多数有机溶剂，但在酮、酯、芳烃、氯化烷烃中溶解或溶胀，适于作防腐、绝缘材料。

11 型号及名称 氟树脂2319，氟树脂2314.

1.2 基本组成 +（CF CFCL），CF CH） $y = 1:9$ 为氟树脂2319；：c，为氟树脂2314。

# 1.3 材料标准

氟树脂2319：Q/XCG10 1993《氟树脂23-19》

氟树脂23-14：Q/XCG11 1993《氟树脂23-14》

氟氯乙烯-偏氟乙烯共聚物主要性能指标见表1

表1-1  

<table><tr><td>性能</td><td>氟树脂23-19</td><td>氟树脂23-14</td><td>性能</td><td>氟树脂20-19</td><td>氟树脂21-14</td></tr><tr><td>相对密度</td><td>2.02</td><td></td><td>玻璃化温度℃</td><td>58</td><td></td></tr><tr><td>失强温度/°C</td><td>240~300</td><td></td><td>吸水率/%</td><td>0.02</td><td></td></tr><tr><td>热失重/g</td><td>0.3</td><td></td><td>结晶熔点/℃</td><td>23</td><td></td></tr><tr><td>拉伸强度MPa</td><td>93.7</td><td>1.</td><td>红外线积分透过率/μm</td><td>75</td><td></td></tr><tr><td>断裂伸长率/%</td><td>10.6</td><td>15.0</td><td></td><td></td><td></td></tr><tr><td rowspan="4">耐腐蚀性(98%发烟硝酸,20~150,468h)</td><td rowspan="4" colspan="2">0.1</td><td>氧</td><td rowspan="3">77.2~11.2</td><td rowspan="2">6.2</td></tr><tr><td>布氏硬度</td></tr><tr><td>溶解度</td><td>介溶</td></tr><tr><td>结晶状态</td><td>结晶性聚合物</td><td>非结晶性聚合物</td></tr></table>

1.4 使用工艺说明书   
1.5 供应状态 白色粉末。  
1.6 应用概况 氟树脂2319用作光学透明材料，除用作防腐蚀设备上的视镜等透可见光材料外，特别适宜用作透红外光材料，还可用作电器绝缘材料，可在 $150\mathrm{C}$ 高温或侵蚀性介质中使用；氟树脂2311，可用作薄膜和防腐性、保护性涂料，将其粉末树脂作填料和氟橡胶混炼，可进一步提高氟橡胶的耐腐蚀性和抗撕裂性。  
1.7研制及生产单位晨光化工研究院二厂研制并生产

# 2 性能

2.1物理及化学性能 三氟氯乙烯偏氟乙烯共聚物的物理及化学性能典型值见表2-1

表2-1  

<table><tr><td colspan="2">性能</td><td>氟树脂23-19</td><td>氟树脂23-11</td><td colspan="2">性能</td><td>氟树脂23-19</td><td>氟树脂23-11</td></tr><tr><td colspan="2">相对密度</td><td>2.02</td><td></td><td rowspan="4" colspan="2">氯化物溶解度</td><td>26.2</td><td></td></tr><tr><td colspan="2">失强温度/℃ ≥</td><td>260</td><td></td><td colspan="2">1浴</td></tr><tr><td colspan="2">热失重/% ≤</td><td>0.3</td><td></td><td rowspan="5" colspan="2">能耐48%以上的工业硝酸、浓硫酸和液氨,制燃油和大多数有机溶剂,但在酮、酯、芳烃、氯代烷烃中溶解或溶胀</td></tr><tr><td colspan="2">玻璃化温度/℃</td><td>58</td><td></td></tr><tr><td colspan="2">结晶熔点 /℃</td><td>215</td><td></td><td rowspan="3" colspan="2">耐溶剂性</td></tr><tr><td colspan="2">红外线积分透过率/% ≥</td><td>75</td><td></td></tr><tr><td colspan="2">吸水率/% ≤</td><td>0.02</td><td></td></tr></table>

2.2力学性能三氟氯乙烯-偏氟乙烯共聚物的力学性能典型值见表22。

表2-2  

<table><tr><td>性能</td><td>氟树脂23-19</td><td>氟树脂23-14</td><td>性能</td><td>氟树脂23-19</td><td>氟树脂23-14</td></tr><tr><td>拉伸强度/MPa≥</td><td>34.3</td><td>29.4</td><td>弯曲强度/MPa</td><td>37</td><td></td></tr><tr><td>断裂伸长率/%</td><td>120</td><td>100~300</td><td>布氏硬度</td><td>77.2~79.2</td><td></td></tr></table>

2.3 耐环境性能 氟树脂 23-19 在 $170^{\circ} \mathrm{C}$ 以下可长期不发生重结晶过程，保持良好的机械性能和透明度，它的耐辐照为 $3 \times 10^{5} \mathrm{Gy}$ ；氟树脂 23-14 可在 $-190^{\circ} \mathrm{C}$ 仍能保持一定的韧性，在 $-190^{\circ} \mathrm{C} - 11^{\circ} \mathrm{C}$ 范围内可长期使用，高于 $110^{\circ} \mathrm{C}$ 时则逐渐软化。

2.4工艺性能 三氟氯乙烯-偏氟乙烯共聚物的工艺性能见表2-3。

表2-3  

<table><tr><td colspan="2">性能</td><td>氟树脂23-19</td><td>氟树脂23-14</td><td colspan="2">性能</td><td>氟树脂23-19</td><td>氟树脂23-14</td></tr><tr><td colspan="2">失强温度/℃ ≥</td><td>260</td><td></td><td></td><td></td><td></td><td></td></tr><tr><td colspan="2">热失重/% ≤</td><td>0.3</td><td></td><td rowspan="2" colspan="2">流动温度(等速升温速度为2℃/min)′′(</td><td></td><td>1℃</td></tr><tr><td colspan="2">溶解度</td><td></td><td>全溶</td><td></td><td></td></tr></table>

# 3 使用工艺

可用普通热塑性塑料成型方法和设备加工。失强温度 $245\sim 255\mathrm{C}$ 的树脂适于挤塑和注塑成型，失强温度 $290\sim 300\mathrm{C}$ 的树脂适于模塑成型，失强温度 $260\sim 270\mathrm{C}$ 的树脂适于制造悬浮液作涂层使用.

# 4 其他

4.1 包装 产品用双层PE袋包装，然后装入硬质纸箱中。每箱净含量 $25\mathrm{kg}$ ，每一纸箱内应附有产品合格证。  
4.2 运输 产品可按非危险品运输。  
4.3 贮存 产品应存放在清洁、干燥、阴凉的库房中。

# 5 使用建议

选用

# 参考文献

晨光化工研究院二厂.FPM2311Q技术报告.  
2 区英鸿主编．塑料手册．北京：兵器工业出版社，1991  
3 袁云表, 石安富. 合成树脂与塑料手册. 上海: 上海科学技术出版社. 1993

# 聚酰胺

# 1 概述

聚酰胺(PA)是主链中含有酰胺基 $\left\langle \mathrm{CONH}\right\rangle$ 的线型热塑性高分子材料的总称。可由二元酸与一胺或由 $\omega$ 氨基酸经缩聚制得；也可由内酰胺开环聚合制得。可采用注塑、挤出、浇注等方法成型；也可用车削、钻孔、粘接、焊接等方法进行二次加工。PA常温下的拉伸、冲击、疲劳性能及耐油性较好；摩擦系数小，耐磨与自润滑性能优良。但热变形温度低，易吸湿，蠕变性较大。适于制作轴承、齿轮、垫圈等零件可在 $40\sim 80^{\circ}C$ 长期使用。PA品种繁多，最初以PA6、PA66为主。近年来，因高碳数的PA67、PA1010、PA12等具有低吸湿性、韧性好、耐应力开裂及耐致冷剂氟利昂等特点，生产和使用逐步扩大增强PA降低了纯PA的吸湿性，提高了耐热性、力学性能及尺寸稳定性，从而相应扩展了PA的使用范围。

# 1.1 型号及名称

1.1.1 PA的型号及名称见表1-1。

表1-1  

<table><tr><td>型号</td><td>名称</td><td>型号</td><td>名称</td></tr><tr><td>XAZ-6(1.4)</td><td>聚酰胺6</td><td>09型、11型、12型</td><td>聚酰胺1010</td></tr><tr><td>XAZ 66(M11、M17、M20)</td><td>聚酰胺66</td><td></td><td></td></tr><tr><td>XAZ 610</td><td>聚酰胺610</td><td>L1800、T170</td><td>聚酰胺12</td></tr></table>

1.1.2 增强PA的型号及名称见表12

表1-2  

<table><tr><td>型号</td><td>名称</td></tr><tr><td>1、2、3</td><td>短切玻璃纤维增强聚酰胺6粒料</td></tr><tr><td>FRPA610W</td><td>改性增强聚酰胺610塑料</td></tr><tr><td>G-50、G-35、G-40、G-45</td><td>增强聚酰胺1010</td></tr><tr><td>FRPA1010W</td><td>改性增强聚酰胺1010</td></tr></table>

1.1.3 PA1010制品的型号及名称见表1-3，

表1-3  

<table><tr><td>型号</td><td>名称</td></tr><tr><td>SD68000(1、II)</td><td>聚酰胺1010管</td></tr><tr><td>SD68001</td><td>聚酰胺1010棒</td></tr><tr><td>SD68018</td><td>聚酰胺1010板</td></tr></table>

# 1.2 基本组成

1.2.1 PA的基本组成分别为聚酰胺6、聚酰胺66、聚酰胺610、聚酰胺1010、聚酰胺12树脂  
1.2.2 增强PA的基本组成见表1-4。

表1-4  

<table><tr><td>型 号</td><td>组 成</td></tr><tr><td>I I II</td><td>聚酰胺6树脂、短切玻璃纤维、稳定剂</td></tr><tr><td>FRPA-10W</td><td>聚酰胺610树脂、短切玻璃纤维、胶体石墨、碳黑</td></tr><tr><td>G-30,G-35,G-40,G-45</td><td>聚酰胺1010树脂、玻璃纤维</td></tr><tr><td>FRPA-11W</td><td>聚酰胺1010树脂、短切玻璃纤维、胶体石墨、碳黑、抗光热老化剂</td></tr></table>

1.2.3 PA1010制品的基本组成为聚酰胺1010树脂。

# 1.3 材料标准

1.3.1 PA标准HG2868-1976《聚酰胺6树脂》；HG/T2349-1992《聚酰胺1010树脂·H 2354-1966《XAX-06聚酰胺树脂》：沪Q/SG10-1845-1979《聚酰胺66树脂》和黑Q/HG3 $10\times 10$ 聚酰胺66树脂》，主要性能指标见表1-5。  
1.3.2 增强PA标准 沪Q/HG 13674 1985《短切玻璃纤维增强尼龙6粒料》；沪Q'St，46 1985《玻璃纤维增强聚酰胺6树脂》；沪Q/HG, 13235 1982《增强尼龙1010》；晨光化工研究院企业标准CYB80010-1986《改性增强尼龙610》和CYB80011-1986《改性增强尼龙1010》主要性能指标见表1-6.  
1.3.3 PA1010制品标准沪Q/HG 13-326 1982《尼龙1010棒》；沪Q/HG,13-348 1979尼龙1010管。主要性能指标见表1-7。

# 1.4 使用工艺说明书

1.5 供应状态 PA、增强 PA：均匀颗粒。

$\mathrm{SD}68(00)0$ ：圆管，直径 $4\sim 24\mathrm{mm}$ ，壁厚 $0.5\sim 2.5\mathrm{mm}$ ，见表1-8。

SI681(1)1：棒材， $\phi 10\sim 160\mathrm{mm}$ ，见表1-8。

SD68018：板材， $390\mathrm{mm}\times 245\mathrm{mm}\times (3\sim 12)\mathrm{mm}_{\circ}$

1.6 应用概况 主要用作耐磨、自润滑机械构件，如轴承、齿轮、衬套、凸轮、垫圈、泵及阀门零件等。  
1.7 研制及生产单位 PA6、PA66：黑龙江省尼龙厂、上海塑料制品十八厂研制并生产；PA11：黑龙江省尼龙厂、上海赛璐珞厂研制并生产；PA1010：上海赛璐珞厂、吉林市石井沟联合化工厂重庆塑料厂、浦江大众塑料厂、武汉有机化工厂生产；增强PA6：上海塑料制品十八厂生产；增强PA1011：海赛璐珞厂生产；改性增强PA610、PA1010：晨光化工研究院研制并生产；PA1010制品：上海胜德塑料厂、晨光化工研究院研制并生产。  
1.8 鉴定级别及日期 PA610:1964年5月由黑龙江省尼龙厂组织鉴定通过；PA12中式合成，1982年1月由江苏省石油化学工业厅鉴定通过；短切玻璃纤维增强PA1010:1967年由上海市化学工业公司鉴定通过；长玻璃纤维增强PA1010:1967年由上海市有机化学工业公司鉴定通过；PA1010体、管：1982年由上海市塑料工业公司鉴定通过。

表1-5  

<table><tr><td rowspan="2">性 能</td><td colspan="2">HG2-868-1976(PA6)</td><td colspan="3">HG/T 2349 1992(PA1010)</td><td colspan="2">HG2-354-1966(PA610)</td><td colspan="3">黑Q/HG3-1980(PA66)</td><td rowspan="2">沪Q SG,101845 1979(PA66)</td></tr><tr><td>I型</td><td>II型</td><td>09型</td><td>11型</td><td>12型</td><td>一级品</td><td>二级品</td><td>零型</td><td>I型</td><td>II型</td></tr><tr><td>外观</td><td colspan="2">乳白至淡黄色,不含机械杂质和表面水分的均匀颗粒。粒度&gt;40粒/g,带黑点颗粒量&lt;2%</td><td colspan="3">白色或微黄色半透明均匀颗粒</td><td colspan="2">白色至淡黄色,不含机械杂质和表面水分,切片尺寸为&lt;5mm×5mm的均匀颗粒</td><td colspan="3">白色至淡黄色,不含机械杂质和表面水分的均匀颗粒。粒度&gt;40粒/g,带黑点颗粒量&lt;3%</td><td>白色或稍带黄色颗粒</td></tr><tr><td>颗粒度/(粒/g)</td><td colspan="2">-</td><td colspan="3">优等品为35~45,一等品、合格品为30~50</td><td colspan="6">-</td></tr><tr><td>带黑点颗粒/% ≤</td><td colspan="2">-</td><td colspan="3">优等品0.8,一等品1.5,合格品2.0</td><td colspan="6">-</td></tr><tr><td>干燥失重/% ≤</td><td colspan="2">-</td><td colspan="3">优等品0.6,一等品1.0,合格品1.5</td><td colspan="6">-</td></tr><tr><td>粘数/(mL/g)</td><td colspan="2">-</td><td>80~98</td><td>99~116</td><td>&gt;116</td><td colspan="6">-</td></tr><tr><td>相对密度</td><td colspan="2">1.14~1.15</td><td colspan="3">1.03~1.05</td><td colspan="2">-</td><td colspan="3">1.10~1.15</td><td>1.10 1.14</td></tr><tr><td>熔点/℃</td><td colspan="2">215~225</td><td colspan="3">198~210</td><td colspan="2">&gt;215,熔程7℃</td><td colspan="3">238~248</td><td>-</td></tr><tr><td>相对粘度</td><td>2.40~3.00</td><td>&gt;3.00</td><td colspan="3">1.03~1.05</td><td colspan="2">-</td><td>2.20~2.39</td><td>2.40~3.00</td><td>&gt;3.00</td><td>-</td></tr><tr><td>拉伸强度/MPa ≥</td><td>&gt;58.9</td><td>&gt;63.7</td><td colspan="3">&gt;44.1</td><td>&gt;49.0</td><td>&gt;44.1</td><td>&gt;58.8</td><td>&gt;63.7</td><td>&gt;68.6</td><td>58.8~78.1</td></tr><tr><td>断裂伸长率/% ≥</td><td colspan="2">30</td><td>150</td><td>200</td><td colspan="7"></td></tr><tr><td>压缩强度/MPa ≥</td><td colspan="5">-</td><td colspan="5">-</td><td>87.4</td></tr><tr><td>弯曲强度/MPa ≥</td><td colspan="2">&gt;88.2</td><td colspan="2">70</td><td>-</td><td>&gt;68.6</td><td>&gt;58.8</td><td>&gt;88.2</td><td>&gt;98.0</td><td>&gt;107.8</td><td>98.0~117.6</td></tr><tr><td>弯曲弹性模量/GPa ≥</td><td colspan="5">-</td><td colspan="5">-</td><td>2~2.9</td></tr><tr><td>冲击强度(缺口)/(kJ/m2) ≥</td><td>4.9</td><td>6.9</td><td>17</td><td>19</td><td></td><td>3.1</td><td>3.1</td><td>5.9</td><td>7.8</td><td>9.8</td><td>8.8</td></tr><tr><td>体积电阻率/(Ω·m) ≥</td><td colspan="5">-</td><td colspan="2">10°</td><td colspan="3">-</td><td>1.4×10^15</td></tr><tr><td>介电强度/(MV/m) ≥</td><td colspan="5">-</td><td colspan="2">15</td><td colspan="4">-</td></tr><tr><td>介电常数(1MHz) ≤</td><td colspan="5">-</td><td colspan="5">-</td><td>1.6</td></tr><tr><td>介质损耗角正切( MHz)</td><td colspan="5">-</td><td colspan="2">3.5×10</td><td colspan="4">-</td></tr></table>

表1-6  

<table><tr><td rowspan="2">性能</td><td rowspan="2">沪Q/SG 1046-1985(玻纤增强PA6)</td><td colspan="3">沪Q/HG 13-674 1985(短切玻纤增强PA6)</td><td colspan="4">沪Q/HG 13-235-1982(增强PA1010)</td><td rowspan="2">CYB 80010-1986(改性增强PA610)</td><td rowspan="2">CYB 80011 1986(改性增强PA1010)</td></tr><tr><td>I型</td><td>II型</td><td>III型</td><td>G-30</td><td>G-35</td><td>G-40</td><td>G-45</td></tr><tr><td>外观</td><td>白色或微黄圆柱形颗粒,尺寸为φ6mm×8mm</td><td colspan="3">象牙色均匀粒状物,表面无纤维裸露,尺寸为φ3.5mm×3mm,粒度≥30粒/g,杂质和黑点≤1%</td><td colspan="4">一级品为微黄色颗粒,二级品为微黄至棕褐色颗粒</td><td>黑色颗粒,不应含杂质,玻纤和添加剂在树脂中分散均匀尺寸(φ3~4)mm×(4~5)mm</td><td>黑色颗粒,不应含杂质,玻纤和添加剂在树脂中分散均匀,尺寸(φ2~3)mm×(4~5)mm</td></tr><tr><td>水分(包装前)/%</td><td>--</td><td colspan="3"></td><td colspan="4">一级品为1,二级品为3</td><td colspan="2"></td></tr><tr><td>相对密度</td><td>1.38~1.42</td><td colspan="9"></td></tr><tr><td>玻璃纤维/%</td><td>27~33</td><td>20±2.0</td><td>25±2.5</td><td>30±3.0</td><td>25~30</td><td>30~35</td><td>35~40</td><td>40~45</td><td>38~35</td><td>25~33</td></tr><tr><td>拉伸强度/MPa</td><td>147</td><td>98</td><td>137</td><td>167</td><td></td><td></td><td></td><td></td><td>37</td><td>132</td></tr><tr><td>压缩强度/MPa</td><td>147</td><td></td><td></td><td></td><td></td><td></td><td></td><td></td><td></td><td></td></tr><tr><td>弯曲强度/MPa</td><td>195</td><td>147</td><td>196</td><td>235</td><td></td><td></td><td></td><td></td><td>176</td><td>167</td></tr><tr><td>冲击强度/(kl/m2)</td><td></td><td></td><td></td><td></td><td></td><td></td><td></td><td></td><td></td><td></td></tr><tr><td>无缺口</td><td>58.8</td><td>39.2</td><td>49.0</td><td>58.8</td><td></td><td></td><td></td><td></td><td></td><td></td></tr><tr><td>缺口</td><td>14.7</td><td>7.8</td><td>8.8</td><td>8.8</td><td></td><td></td><td></td><td></td><td>12.7</td><td>14.7</td></tr><tr><td>布氏硬度</td><td>14</td><td>14</td><td>15</td><td>16</td><td></td><td></td><td></td><td></td><td></td><td></td></tr><tr><td>马丁温度/C</td><td>200</td><td colspan="7"></td><td>155</td><td>140</td></tr><tr><td>体积电阻率/(Ω·m)</td><td>1021~1011</td><td colspan="9"></td></tr></table>

表1-7  

<table><tr><td rowspan="2">性能</td><td colspan="2">沪Q/HG 13-326 1982(PA1010棒)</td><td colspan="2">沪Q/HG 13-348 1979(PA1011管)</td></tr><tr><td>一级品</td><td>二级品</td><td>一级品</td><td>二级品</td></tr><tr><td>颜色</td><td colspan="2">本色</td><td colspan="2">本色,半透明</td></tr><tr><td>外观</td><td>表面无银丝、气泡。在1m长棒材表面上2mm以下黑点数≤10点。两端断面处不允许有气孔、疏松、黑点存在</td><td>表面不允许有严重银丝及大气泡存在。在1m长棒材上的2mm以下黑点数≤20点。两端断面处白芯≤1mm,疏松部分≤3mm,1mm以下黑点≤3点</td><td>管内、外壁光滑,无毛丝、气泡及透明线。允许有轻微折皱及≤0.5mm的黑点分散存在。在1m长管上的0.5~1mm黑点≤3点,偏块≤3点,但不允许影响壁厚</td><td>管内、外壁光滑,无毛丝、气泡,但允许有透明线和不影响壁厚的折皱拉毛现象存在,允许:1mm片状黑点存在。1m长管上允许有偏块点,但不影响壁厚</td></tr><tr><td>机加工性能</td><td colspan="2">车削、钻孔不裂</td><td></td><td></td></tr><tr><td>爆破压力/MPa ≥1型</td><td></td><td></td><td>7.35</td><td>2.45</td></tr><tr><td>1型</td><td></td><td></td><td>5.88</td><td></td></tr></table>

表1-8  

<table><tr><td rowspan="3">规格</td><td colspan="2">沪Q/HG 13-326 1982(PA1010棒)</td><td colspan="4">沪Q/HG 13 348 179(PA1010管)</td></tr><tr><td rowspan="2">一级品</td><td rowspan="2">二级品</td><td colspan="2">一级品</td><td colspan="2">二级品</td></tr><tr><td>I型</td><td>I型</td><td>I型</td><td>I型</td></tr><tr><td>直径(外径)</td><td>10~160</td><td>&gt;10~160</td><td>4~12</td><td>15~24</td><td>4~12</td><td>15~24</td></tr><tr><td>壁厚</td><td></td><td></td><td>0.5~1</td><td>1~2.5</td><td>0.5~1</td><td>2~4.5</td></tr><tr><td>长度</td><td>200~1000</td><td>&gt;100</td><td>&gt;3000</td><td>3000</td><td>≥1500</td><td>3000</td></tr><tr><td>圆度</td><td>1~5</td><td>不控制</td><td colspan="2">-</td><td colspan="2">..</td></tr></table>

# 2 性能

2.1 物理及化学性能 PA 的物理及化学性能典型值见表 2-1、表 2-2。

表21  

<table><tr><td>性能</td><td>PA611</td><td>增强 PA611</td><td>PA6611</td><td>PA6101</td><td>增强 PA1</td></tr><tr><td>颜色</td><td>乳白色或淡黄色</td><td>淡黄色</td><td>微黄色</td><td>白色至淡黄色</td><td></td></tr><tr><td>相对密度</td><td></td><td></td><td></td><td>1.63~1.43</td><td>1.3</td></tr><tr><td>粒度（粒 g）</td><td>40~50</td><td>7~8</td><td>20~25</td><td></td><td></td></tr><tr><td>马丁温度 (℃)</td><td>45~50</td><td>&gt;200</td><td>0~60</td><td>5~60</td><td></td></tr></table>

续表21   

<table><tr><td>性能</td><td>\( PA6^{[1]} \)</td><td>增强 \( PA6^{[1]} \)</td><td>\( PA66^{[1]} \)</td><td>\( PA610^2 \)</td><td>增强 \( PA610^2 \)</td></tr><tr><td>热变形温度(1.81 MPa)/℃</td><td>-</td><td>-</td><td></td><td>-</td><td>240</td></tr><tr><td>体积电阻率/(Ω·m)</td><td>\( 10^{12}\sim 10^{14} \)</td><td>\( 10^{12}\sim 10^{14} \)</td><td>\( 10^{13} \)</td><td>\( 10^{11} \)</td><td></td></tr><tr><td>介电强度/(MV/m)</td><td></td><td></td><td>-</td><td>15</td><td></td></tr><tr><td>介质损耗角正切</td><td></td><td></td><td></td><td></td><td></td></tr><tr><td>50 Hz</td><td>-</td><td></td><td></td><td>-</td><td></td></tr><tr><td>1 MHz</td><td>-</td><td></td><td></td><td>\( 3.5\times 10^{-2} \)</td><td></td></tr></table>

表2-2  

<table><tr><td rowspan="2">性能</td><td rowspan="2">PA10103&#x27;</td><td rowspan="2">增强 PA10103&#x27; (G-35)</td><td colspan="2">PA124&#x27;</td></tr><tr><td>1.1800</td><td>1.1700</td></tr><tr><td>相对密度</td><td>1.04~1.09</td><td>1.3</td><td>1.04</td><td></td></tr><tr><td>熔点/℃</td><td>200~210</td><td>200</td><td></td><td></td></tr><tr><td>吸水性</td><td>0.002 g/cm²</td><td>0.05 g/cm²</td><td>0.13%</td><td>0.14</td></tr><tr><td>马丁温度/℃</td><td>42~45</td><td>90</td><td>-</td><td></td></tr><tr><td>软化点(维卡)/℃</td><td>123~134</td><td>180</td><td>170</td><td></td></tr><tr><td>软化温度/℃</td><td>--</td><td>200</td><td></td><td></td></tr><tr><td>脆化温度/℃</td><td>-40</td><td>-60</td><td></td><td></td></tr><tr><td>热导率/(W/(m·K))</td><td>0.04~0.16</td><td></td><td></td><td></td></tr><tr><td>线膨胀系数/K⁻¹</td><td>1.4×10⁻³~1.6×10⁻⁵</td><td></td><td>1.7×10⁻³</td><td>1.52×10⁻³</td></tr><tr><td>表面电阻率/Ω</td><td>&gt;10^15</td><td></td><td></td><td></td></tr><tr><td>体积电阻率/(Ω·m)</td><td>&gt;10^12</td><td></td><td>3.2×10⁻²</td><td></td></tr><tr><td>介电强度(MV/m)</td><td>10~15</td><td></td><td></td><td></td></tr><tr><td>介电常数</td><td></td><td></td><td></td><td></td></tr><tr><td>60 Hz</td><td>3.55</td><td></td><td></td><td></td></tr><tr><td>1 MHz</td><td></td><td>-</td><td>3.1</td><td></td></tr><tr><td>介质损耗角正切</td><td></td><td></td><td></td><td></td></tr><tr><td>50 Hz</td><td>2.6×10⁻³</td><td></td><td>-</td><td></td></tr><tr><td>1 MHz</td><td></td><td></td><td>2.1×10⁻²</td><td></td></tr></table>

2.2 力学性能 PA 的力学性能典型值见表 2-3、表 2-4。

表2-3  

<table><tr><td>性能</td><td>PA612</td><td>增强 PA63</td><td>PA661-</td><td>PA6102</td><td>增强 PA613</td></tr><tr><td>拉伸强度/MPa</td><td>58.8~78.5</td><td>167~186</td><td>63.7~83.4</td><td>53.9</td><td>13.3</td></tr><tr><td>断裂伸长率/%</td><td>50~300</td><td>0~3</td><td>100~200</td><td></td><td></td></tr><tr><td>压缩强度/MPa</td><td>73.6~93.2</td><td>157~177</td><td>83.4~98.1</td><td></td><td></td></tr><tr><td>弯曲强度/MPa</td><td>98.1~127</td><td>235~265</td><td>108~127</td><td>63.7</td><td>17</td></tr><tr><td>缺口冲击强度/(kJ/m)</td><td>14.7~29.4</td><td>20.6~23.7</td><td>9.8~19.6</td><td>3.4</td><td>0.3</td></tr></table>

表2-4  

<table><tr><td rowspan="2">性能</td><td rowspan="2">PA101-32</td><td rowspan="2">增强 PA1010-31G-35</td><td colspan="2">PA12-1</td></tr><tr><td>L1800</td><td>Γ170</td></tr><tr><td>拉伸强度/MPa</td><td>&gt;39.2</td><td>67.6</td><td>47.5</td><td>38.8~55.7</td></tr><tr><td>拉伸弹性模量/GPa</td><td></td><td></td><td>1.2</td><td>1.1</td></tr><tr><td>屈服强度/MPa</td><td></td><td>--</td><td>41.5</td><td>39.6~41.6</td></tr><tr><td>断裂伸长率/%</td><td>50~200</td><td></td><td>117</td><td>125</td></tr><tr><td>压缩强度/MPa</td><td></td><td>108</td><td>下:52;湿:49</td><td>63.6</td></tr><tr><td>弯曲强度/MPa</td><td>76.4~80.4</td><td>108</td><td>-40℃:67.7;60℃:76</td><td>10℃:70;60℃:87</td></tr><tr><td>弯曲弹性模量/GPa</td><td>--</td><td></td><td>1.14</td><td>1.14</td></tr><tr><td>冲击强度/(kJ/m²)</td><td></td><td></td><td></td><td></td></tr><tr><td>无缺口</td><td>91.8</td><td>11.6</td><td>不断</td><td>4.8</td></tr><tr><td>缺口</td><td>4.6</td><td></td><td>20.9</td><td>11.1</td></tr><tr><td>硬度(布氏)</td><td>17.2</td><td></td><td>8.1</td><td>7.8</td></tr></table>

# 2.3 耐环境性能

# 2.4 I艺性能 PA的工艺性能典型值见表25。

表2-5  

<table><tr><td>性能</td><td>PA61</td><td>增强 PA61</td><td>PA661</td><td>PA6102</td><td>增强 PA6102</td><td>PA10103</td><td>C 55</td></tr><tr><td>熔点/℃</td><td>210~220</td><td>210~220</td><td>240~255</td><td>215(熔程7℃)</td><td></td><td>200~210</td><td>2100</td></tr><tr><td>收缩率/%</td><td>0.8~2</td><td>-</td><td></td><td>1.5~2.0</td><td>-</td><td>1.2~1.5</td><td></td></tr><tr><td>含湿量/%</td><td>-</td><td>-</td><td></td><td>0.15</td><td>1.0</td><td></td><td></td></tr></table>

# 2.5 使用性能 SD680000 管的使用压力 $(\mathrm{MPa})$ : I 型为 2.5; II 型为 $1.5^{[57]}$ 。

# 3 使用工艺

# 3.1 成型工艺 PA的注塑和挤出成型工艺条件见表3-1。

表3-1  

<table><tr><td rowspan="2">型号</td><td rowspan="2">预热温度/℃</td><td colspan="3">注塑成型</td><td colspan="2">挤出成型</td></tr><tr><td>温度/℃</td><td>压力/MPa</td><td>模具温度/℃</td><td>温度/℃</td><td>压力/MPa</td></tr><tr><td>PA6</td><td>70~80</td><td rowspan="2">200~230</td><td>60~120</td><td>60~80</td><td>200~240</td><td></td></tr><tr><td>增强 PA6</td><td>110~120</td><td>80~130</td><td>80~95</td><td></td><td></td></tr><tr><td>PA66</td><td>80</td><td>230~260</td><td>60~120</td><td>80~120</td><td>230~270</td><td></td></tr><tr><td>FRPA610W</td><td>90~110</td><td>250~260</td><td>78.5~118</td><td>80~100</td><td></td><td></td></tr><tr><td>PA1010</td><td></td><td>220~250</td><td>60~120</td><td>80</td><td>220~280</td><td>500~1100</td></tr><tr><td>FRPA1010W</td><td>90~110</td><td>240~250</td><td>80~120</td><td>80~100</td><td></td><td></td></tr></table>

# 3.2 机械加工 PA1010棒机械加工工艺条件见表3-2.

表32  

<table><tr><td>加工方法</td><td>工艺参数</td></tr><tr><td>车削</td><td>车刀后角5°~1°,刃倾角5°~10°,车速100~200m/min,进刀量0.05~0.3mm/r</td></tr><tr><td>钻孔</td><td>钻头顶角90°~118°,圆周速度60~150m/min,钻头进程0.08~0.3mm/r</td></tr><tr><td>锯割</td><td>圆片锯齿数2~4齿/cm,速度60~120m/min,进锯量200~400mm/r</td></tr></table>

3.3连接工艺PA1010管用热水将管端部泡软后，用扩口器扩口，采用扩口式管接头连接

# 4 其他

4.1包装PA树脂及增强级PA粒料以编织塑料袋包装。PA1010制品草包绳子捆扎   
4.2 运输 PA 树脂及增强 PA 粒料在运输过程中要防止编织塑料袋破碎。PA1010 运输时严禁抛掷、碰撞和日晒雨淋。  
4.3 贮存 PA 树脂及增强 PA 粒料贮存于干燥处。PA1010 制品贮存于不受阳光直接照射的清洁库房内。距火源及热源应大于 $1.5 \mathrm{~m}$ 。

# 5 使用建议

选用。

# 参考文献

1 上海塑料制品十八厂，聚酰胺6、聚酰胺66、增强聚酰胺6工程塑料数据统计资料.1985  
2 黑龙江省尼龙厂、聚酰胺工程塑料数据统计资料.1986  
3 上海赛璐路厂. 尼龙 1010 数据统计资料. 1986  
4 江苏省清江化工研究所. 尼龙 12 应用研究报告. 1981  
5 上海胜德塑料厂，SD680000 尼龙 1010 管、SD680001 尼龙 1010 棒、SD680018 尼龙 1010 板。1986

# 单体浇铸聚酰胺6

# 1 概述

单体浇铸聚酰胺6又名铸型尼龙6或单体浇铸尼龙6，简称MC尼龙。由于它具有质量轻、力学性能好，强度高，耐磨、自润滑性好等优点，所以它是优良工程塑料之一。在工业中大量代替钢、铜、铝等金属制作轴瓦、齿轮、齿条、蜗轮、轮毂、织机梭子、螺旋桨和各种密封圈等零部件。

1.1 型号及名称 铸型尼龙6棒材。  
1.2 基本组成 化学结构式为 $\left[\mathrm{NH} \cdot \left(\mathrm{CH}_{2}\right)_{n} \mathrm{CO}\right]_{n}$ 的聚己内酰胺。

# 1.3 材料标准

铸型尼龙6棒材标准：沪Q/SG10-14-1987《铸型尼龙6棒材》，其规格见表1-1，外观质量见表1-2，物理、力学性能见表1-3。

表1-1  
mm   

<table><tr><td>自 径</td><td>允许偏差</td><td>长 度</td><td>允许偏差</td><td>直 径</td><td>允许偏差</td><td>长 度</td><td>允许偏差</td></tr><tr><td>10</td><td></td><td>-</td><td>-</td><td>92</td><td>-</td><td>125</td><td></td></tr><tr><td>10</td><td>-</td><td>-</td><td>-</td><td>99</td><td>-</td><td>125</td><td></td></tr><tr><td>11</td><td></td><td>460</td><td>-</td><td>116</td><td></td><td>205</td><td></td></tr><tr><td>11</td><td>±1</td><td>340</td><td>±10</td><td>121</td><td>±1</td><td>450</td><td>±1</td></tr><tr><td>13</td><td>-</td><td>455</td><td>±10</td><td>149</td><td>-</td><td>460</td><td></td></tr><tr><td>81</td><td></td><td>390</td><td>±10</td><td>218</td><td></td><td>330</td><td></td></tr><tr><td>81</td><td>-</td><td>600</td><td>±10</td><td></td><td></td><td></td><td></td></tr></table>

表1-2  

<table><tr><td>性 能</td><td>--级品</td><td>二级品</td></tr><tr><td>杂质</td><td>不得有大于1cm²的杂质。在1cm³中不得有4点大于1mm²的杂质(不包括棒的两端部分)</td><td>不得有大于1.5cm²的杂质,1cm³中不得有6点以上大于1mm²的杂质(不包括棒的两端部分)</td></tr><tr><td>缩孔</td><td>不得大于12%缩孔率</td><td>不得大于15%的缩孔率</td></tr><tr><td>表面气孔</td><td>表面不得有气孔(不包括两端)</td><td>表面不允许有明显凹陷(不包括两端)</td></tr><tr><td>白头</td><td>在有效尺寸内不得有剥裂小块</td><td>在有效尺寸内不得有剥裂小块</td></tr><tr><td>裂纹</td><td>任何部位不允许有裂纹</td><td>在任何部位不允许有裂纹</td></tr><tr><td>脱皮</td><td>不大于表面积的1/3(不包括两端)</td><td>不大于表面积的1/2(不包括两端)</td></tr></table>

表1-3  

<table><tr><td>性能</td><td>指标</td><td>性能</td><td>指标</td></tr><tr><td>拉伸强度(断裂)/MPa</td><td>&gt;60</td><td>线膨胀系数(J/K)</td><td>(9.7~11.1)</td></tr><tr><td>冲击强度(无缺口)/(kJ/m²)</td><td>&gt;500</td><td>布氏硬度</td><td>64~88</td></tr></table>

# 1.4 使用工艺说明书

1.5 供应状态 单体浇铸聚酰胺6以浇铸制件的毛坯形式供应使用。制品可机加工、焊接、粘接

1.6 应用概况 单体浇铸聚酰胺6特别适宜浇铸大型制件或用量少、品种多、结构复杂的制件、已经机加工成齿轮、滑动轴承、传动轮、轴瓦、轴套、齿条、涡轮、织机梭子、螺旋桨和密封圈等。已在工业上大量代替钢、铜、铝等金属的应用。利用它的自润滑性能用作轴辊套、摩擦部件、大型阀座、导轨、支撑台架等。  
1.7研制及生产单位国家建材局玻璃钢研究设计院、北京中科院化学所、长春应用化学研究所、哈尔滨工业大学、浙江大学和青岛化工学院等研制；黑龙江省尼龙厂、南京橡胶尼龙制品厂、广州南方尼龙制品有限公司、北京华星塑料制品厂、上海塑料制品十九厂、上海赛璐珞厂、青岛塑料厂、西安尼龙制品厂、郑州尼龙厂、武汉塑料五厂、重庆合成化工厂、晨光化工研究院三分厂等生产。  
1.8 鉴定级别及日期 上海塑料制品十九厂的单体浇铸聚酰胺6于1987年11月由上海市塑料制品公司鉴定通过。

# 2 性能

2.1物理及化学性能单体浇铸聚酰胺6的物理及化学性能见表2-1。

表2-1  

<table><tr><td>性能</td><td>上海赛璐珞厂</td><td>中科院化学所</td><td>黑龙江省尼龙厂</td><td>兵器部h.听</td></tr><tr><td>密度(g/m3)</td><td>1.16</td><td>-</td><td>-</td><td></td></tr><tr><td>相对密度</td><td></td><td>1.15~1.16</td><td>1.15~1.16</td><td>1.13~1.14</td></tr><tr><td>数均分子量</td><td></td><td>(5~10)×10^1</td><td>(5~10)×10^1</td><td></td></tr><tr><td>熔点/℃</td><td>-</td><td>223~225</td><td>223~225</td><td></td></tr><tr><td>热变形温度/(°C)</td><td></td><td>150~190</td><td>150~190</td><td>51 62</td></tr><tr><td>马丁温度/℃</td><td>-</td><td>19.5~55</td><td>67~74</td><td></td></tr><tr><td>维卡软化点/(°C)</td><td>206~216</td><td>-</td><td></td><td></td></tr><tr><td>介电常数</td><td></td><td></td><td></td><td></td></tr><tr><td>1 MHz</td><td>-</td><td>2.5~3.6</td><td></td><td></td></tr><tr><td>50 Hz</td><td></td><td>3.7</td><td></td><td></td></tr><tr><td>介电强度(MV/m)</td><td>≥10</td><td>15~23.6</td><td>15~23.6</td><td></td></tr><tr><td>线膨胀系数/(×10^-6 K^-1)</td><td>-</td><td>4~7</td><td>4~7</td><td>0.938</td></tr><tr><td>热导率/(W/(m·K))</td><td>-</td><td>0.32~0.34</td><td>0.32~0.34</td><td></td></tr><tr><td>介质损耗角正切</td><td></td><td></td><td></td><td></td></tr><tr><td>1 MHz</td><td></td><td>(1.5~2)×10^-2</td><td></td><td></td></tr><tr><td>50 Hz</td><td>-</td><td>0.45×10</td><td></td><td></td></tr></table>

# 2.2 力学性能 单体浇铸聚酰胺6的力学性能见表2-2。

表2-2  

<table><tr><td>性能</td><td>上海赛璐珞厂</td><td>中科院化学所</td><td>黑龙江省尼龙厂</td><td>兵器部九二所</td></tr><tr><td>拉伸强度/MPa</td><td>≥75</td><td>75~100</td><td>75~100</td><td>10</td></tr><tr><td>拉伸模量/GPa</td><td>-</td><td>3.5~4.5</td><td>4.0</td><td>-</td></tr><tr><td>断裂伸长率/%</td><td>≥20</td><td>10~30</td><td>10~30</td><td>110~270</td></tr><tr><td>压缩强度/MPa</td><td>-</td><td>100~140</td><td>100~140</td><td>11~7</td></tr><tr><td>弯曲强度/MPa</td><td>≥119</td><td>140~170</td><td>140~170</td><td>35~7</td></tr><tr><td>弯曲模量/GPa</td><td>-</td><td>1.0</td><td>4.0</td><td>-</td></tr><tr><td>剪切强度/MPa</td><td>-</td><td>74~81</td><td>74~81</td><td>-</td></tr><tr><td>洛氏硬度(R)</td><td>-</td><td>110~120</td><td>110~120</td><td>80~120</td></tr><tr><td>冲击强度(kJ/m²)</td><td>-15</td><td>200~630</td><td>200~630</td><td>-</td></tr><tr><td>无缺口</td><td>-15</td><td>5~9</td><td>2.7~4.5</td><td>45~87</td></tr><tr><td>缺口II</td><td>-</td><td>-</td><td>-</td><td>-</td></tr></table>

# 2.3 耐环境性能 单体浇铸聚酰胺6的耐环境性能见表2-3。

表2-3  

<table><tr><td>性能</td><td>上海赛瑞路厂</td><td>中科院化学所</td><td>黑龙江省尼龙厂</td><td>兵器部五三院</td></tr><tr><td>吸水率</td><td></td><td></td><td></td><td></td></tr><tr><td>24h</td><td>≤0.7</td><td>0.7~1.2</td><td>0.7~1.2</td><td>0.56~1.79</td></tr><tr><td>饱和</td><td>-</td><td>5.5~6.5</td><td>5.5~6.5</td><td>-</td></tr></table>

# 2.4 工艺性能

2.5 使用性能 单体浇铸聚酰胺6的使用性能见表2-4。

表2-4  

<table><tr><td>性能</td><td>上海赛璐珞厂</td><td>中科院化学所</td><td>黑龙江省首尼龙厂</td><td>兵器部h1-所</td></tr><tr><td>无油润滑动摩擦系数</td><td></td><td></td><td>0.15 - 0.30</td><td></td></tr></table>

# 3 使用工艺

经加热熔融的已内酰胺单体再进行真空脱水，于130（左右加入氢氧化钠 $(\mathrm{NaOH})$ ，140下保持 $15\mathrm{min}$ ，抽真空除尽水分。边搅拌边加入甲苯二异氰酸酯(TDI)助催化剂。最后倒入恒温在 $165\sim 17^{\circ}C$ 的模具中约 $15\mathrm{min}$ 聚合完毕，缓慢冷却，再经热水退火处理即可。浇铸得到的毛坯可根据需要进行机加工。

# 4 其他

4.1 包装 用编织带（或麻袋）包装，贴上合格证标签。  
4.2 运输 产品在储运时，不宜与苯酚、饱和氯化钙醇溶液、浓甲酸、氢气、次氯酸钠、浓硝酸、稀盐酸、氯化钡溶液等接触。在装运中谨防砸碎。  
4.3 贮存 平整堆放，堆放地无腐蚀性化学药品存在，如：苯酚、酸、氯化钙等，最好放在阴凉干燥处。

# 5 使用建议

推荐。

# 参考文献

[浩，塑料工业实用手册（上册）.北京：化学工业出版社，1995.430～432]  
2 王正远主编. 工程塑料实用手册. 北京: 中国物资出版社, 1994.76  
3 张吉林. MC 尼龙改性研究进展. 工程塑料应用. 1998,26(1):28

# 增韧聚酰胺

# 概述
