Repository: C-zj02/CFD-claw

<div align="center">

**English** | [中文](#中文版) | [Français](README_FR.md) | [Русский](README_RU.md) | [हिन्दी](README_HI.md) | [العربية](README_AR.md) | [Português](README_PT.md)

# 🚀 Claude Code Python

**A Complete Python Reimplementation Based on Real Claude Code Source**

*From TypeScript Source → Rebuilt in Python with ❤️*

***
**🔥 Active Development • New Features Weekly 🔥**

</div>

***

## 🎯 What is This?

**Clawd Code** is a **complete Python rewrite** of Claude Code, based on the **real TypeScript source code**.

File: RAG-data/中国航空材料手册(第2版) 第7卷 塑料 透明材料 绝缘材料201-400.pdf-5627ca4f-f393-4168-b170-5c3099372f1d.md (part 7 of 9)
# YS20可熔性聚酰亚胺模塑料及制品
2.2.2.2 低周剪切疲劳性能 YB-4 有机玻璃与涤纶带胶接试样在室温, 频率 $4.77 \mathrm{~Hz}$ , 最大载荷 $1.96 \mathrm{kN} / \mathrm{cm} \pm 0.49 \mathrm{kN} / \mathrm{cm}$ , 最小载荷 $0.49 \mathrm{kN} / \mathrm{cm}$ , 疲劳 7500 次未破坏。

# 2.3 耐环境性能[1]

2.3.1 耐介质性能 YB-3 有机玻璃与涤纶带胶接试样的耐介质性能见表 2-5,

表2-5  

<table><tr><td rowspan="2">被粘物</td><td rowspan="2">介质</td><td colspan="2">试验条件</td><td rowspan="2">胶接剪切强度kN/cm</td><td rowspan="2">破坏形式</td></tr><tr><td>温度(℃)</td><td>时间b</td></tr><tr><td rowspan="2">YB-3有机玻璃与涤纶带</td><td>水</td><td>14~18</td><td>72</td><td>2.43~2.63</td><td>涤纶带断</td></tr><tr><td>航空汽油</td><td>11~18</td><td>72</td><td>2.57~3.26</td><td>涤纶带断,有机玻璃断</td></tr></table>

2.3.2 耐人工气候 碳弧灯电压 $100 \sim 150 \mathrm{~V}$ , 电流 $10 \sim 15 \mathrm{~A}$ , 温度 $40 \sim 50^{\circ} \mathrm{C}$ , 相对湿度 $70 \sim 80\%$ , 降雨周期 $10 \mathrm{~min} / \mathrm{h}$ , 胶接剪切强度与人工气候试验时间的关系见表 2-6。

表2-6  

<table><tr><td>被粘物</td><td>人工气候试验时间/h</td><td>胶接剪切强度/(kN/cm)</td><td>破坏形式</td></tr><tr><td rowspan="2">YB-1有机玻璃与涤纶带</td><td>0</td><td>3.73~4.45</td><td>有机玻璃断</td></tr><tr><td>422</td><td>3.45~3.79</td><td>有机玻璃断</td></tr></table>

2.3.3 耐大气老化性 大气老化试验在沈阳市郊室外，试样朝南悬挂。老化后的性能见表2-7

表2-7  

<table><tr><td>被粘物</td><td>时间/年</td><td>胶接剪切强度/(kN/cm)</td><td>破坏形式</td></tr><tr><td rowspan="3">YB-3有机玻璃与涤纶带</td><td>0</td><td>3.14~4.02</td><td>有机玻璃断</td></tr><tr><td>4</td><td>2.23~2.32</td><td>涤纶带断</td></tr><tr><td>5</td><td>2.16~3.43</td><td>涤纶带断</td></tr><tr><td rowspan="3">YB-4有机玻璃与涤纶带</td><td>0</td><td>3.73~4.45</td><td>有机玻璃断</td></tr><tr><td>0.5</td><td>3.24~3.43</td><td>涤纶带断</td></tr><tr><td>1</td><td>2.49~2.76</td><td>涤纶带断</td></tr></table>

# 2.3.4 耐热冲性能 见表2-8。

表2-8  

<table><tr><td>被粘物</td><td>试验条件</td><td>胶接剪切强度/(kN/cm)</td><td>破坏形式</td></tr><tr><td>YB-3 有机玻璃与涤纶带</td><td>95℃,15 min→55℃,15 min→95℃循环500次</td><td>2.45~3.21</td><td>有机玻璃断,涤纶带断</td></tr></table>

续表 2-8  

<table><tr><td>被粘物</td><td>试验条件</td><td>胶接剪切强度/(kN/cm)</td><td>破坏形式</td></tr><tr><td rowspan="2">YH4有机玻璃与涤纶带</td><td>室温→100℃,30min→室温</td><td rowspan="2">2.94~3.43</td><td rowspan="2">有机玻璃断</td></tr><tr><td>→-55℃,30min→室温。循 环25次</td></tr></table>

# 2.4 广艺性能

2.5 使用性能[2]从使用后歼击机座舱盖切取的YB2有机玻璃涤纶带胶接试样的室温低周疲劳性能见表29。单面加热 $[60^{\circ}C / (20\sim 40)^{\circ}C]$ 的低周疲劳性能见表210。试验频率10次 $\mathrm{min}$ ，载荷 $980~\mathrm{Ncm}$ 。

表29  

<table><tr><td rowspan="2">座舱盖号</td><td colspan="2">使用时间</td><td rowspan="2">试件数</td><td rowspan="2">平均疲劳次数</td><td rowspan="2">试验结果</td></tr><tr><td>飞行/h</td><td>年限/年</td></tr><tr><td>1</td><td>792</td><td>6%</td><td>10</td><td>88:54</td><td>未破坏</td></tr><tr><td>2</td><td>796</td><td>8%</td><td>5</td><td>111:73</td><td>未破坏</td></tr><tr><td>3</td><td>625</td><td>8&#x27;12</td><td>7</td><td>199:30</td><td>1件破坏</td></tr><tr><td>4</td><td>606</td><td>8%</td><td>6</td><td>144:21</td><td>2件破坏</td></tr></table>

表2-10  

<table><tr><td>座舱盖号</td><td>试件数</td><td>平均疲劳次数</td><td>试验结果</td></tr><tr><td>1</td><td>14</td><td>29 200</td><td>13件破坏</td></tr><tr><td>2</td><td>5</td><td>117 560</td><td>4件破坏</td></tr><tr><td>3</td><td>5</td><td>262 552</td><td>未破坏</td></tr><tr><td>4</td><td>5</td><td>28 303</td><td>4件破坏</td></tr></table>

丙烯酸酯胶粘剂用作飞机座舱盖软连接用胶，已装机2000多架，未发生过脱胶故障。从服役7～10年，飞行600～800h的座舱盖边缘切取的软连接试样，其胶接剪切强度没有明显变化。

# 3 使用工艺

3.1 胶接面的清洗 用干净的脱脂棉蘸汽油清洗待胶接的有机玻璃表面及涤纶带。  
3.2 零件的表面保护 有机玻璃表面的非胶接表面粘贴保护纸或保护膜。  
3.3 固化 固化条件为温度 $70\mathrm{C} \pm 5\mathrm{C}$ ，压力 $\sim 0.1\mathrm{MPa}$ ，时间 $2\mathrm{h}$ ，卸压后保持 $2\mathrm{h}$ ，冷却至 $400^{\circ}\mathrm{C}$ 以下出加温箱。

# 4 其他

# 4.1 包装

# 4.2 运输

4.3 贮存 丙烯酸酯胶粘剂须装在密闭的容器内保存，避免阳光直射，贮存温度不高于 $10^{\circ}C$ ，贮存期为一周，使用时需再测定粘度。  
4.4 技术安全 丙烯酸酯胶粘剂对咽喉、眼睛、皮肤有致敏作用，操作者必须戴上防护手套和防护面罩或采取其他防护措施。在配胶和胶接施工操作间，应有良好的通风装置。

# 5 使用建议

限用。由于基本组成中的甲基丙烯酸环氧丙酯对操作人员有积累性过敏中毒，且原材料质量不能保证。目前正在进行取消该组分的研究工作。

# 参考文献

1 光阳飞机制造公司冶金科，丙烯酸酯的试验与应用，航空材料，1977（1）  
2 宁军第一研究所.F01 19(Φ9)胶和丙烯酸胶座舱盖在外场的使用没有关试验情况.1:0

# SYT-1胶粘剂

# 1 概述

SYT1胶粘剂是甲基丙烯酸甲酯通过引发剂引发聚合而成的粘稠透明液体。对有机玻璃有较高的粘接强度、刺激性小。适用于有机玻璃与有机玻璃、有机玻璃与纤维织物增强丙烯酸酯塑料的胶接使用温度 $-5\sim 110^{\circ}C$ 。

1.1 牌号及名称 SYT-1 胶粘剂。原名丙-1 胶粘剂，  
1.2 基本组成 甲基丙烯酸甲酯预聚物。  
1.3 材料标准 HB5444 1990《SYT-1丙烯酸酯胶粘剂》，主要性能指标见表11。

表1-1  

<table><tr><td>性能</td><td>指标</td><td>性能</td><td>指标</td><td>性能</td><td>指标</td></tr><tr><td>密度/(g/cm3)</td><td>0.95~0.97</td><td>粘度.s</td><td>15m~250</td><td>胶接剪切强度/MPa</td><td>2.</td></tr></table>

# 1.4 使用工艺说明书

Q/6SZ 551--1986《飞机透明件刚性连接用SYI胶粘剂（原丙I胶）制备工艺说明书》

HB/Z 282-1996《飞机透明件边缘加强材料粘接工艺》

1.5 供应状态 使用单位自行配制。  
1.6 应用概况 已用于歼击机座舱定向有机玻璃透明件的边缘连接。  
1.7研制及生产单位 北京航空材料研究所研制。  
1.8 鉴定级别及日期 1985年11月由航空I事业部鉴定通过。

# 2 性能

# 2.1 物理及化学性能

2.1.1 外观 无色透明粘稠液体。  
2.1.2 粘度 $190\sim 250~s$   
表 2.1.3 侵蚀性能 航空有机玻璃在室温涂 SYF 1 胶后出现银纹的门槛应力见表 2.1

表21  

<table><tr><td>有机玻璃</td><td>涂胶后出现银纹的门槛应力 MPa</td></tr><tr><td>YB-2</td><td>17.9</td></tr><tr><td>YB-D-4</td><td>21.0</td></tr></table>

2.2力学性能[1] 胶接剪切强度为 $13.6\mathrm{MPa}$

# 2.3 耐环境性能

2.3.1 耐湿热老化性能 YB-D-4 有机玻璃与 B-1 增强丙烯酸酯塑料的胶接试样，在温度 $5^{\circ} \mathrm{C}$ 和 $2^{\circ} \mathrm{C}$ ，湿度 $100\%$ 条件下老化后的胶接剪切强度见图 2-1。

图片摘要：该图主要展示 2 1 湿热老化后的胶接剪切强度。
![](images/f54af33611a40832c853c01ccd9a32d58be8d6e837102c8c2b54ba20d35e7601.jpg)  
图2-1 湿热老化后的胶接剪切强度

2.3.2 耐热冲性能 用 SYT-1 胶粘剂胶接的典型元件在 $-30 \sim -50^{\circ} \mathrm{C}$ 环境中保持 $15 \mathrm{~min}$ , 然后在 $30 \mathrm{~s}$ 内将一面置于 $130^{\circ} \mathrm{C}$ , 另一面为 $20^{\circ} \mathrm{C}$ 条件下保持 $6 \mathrm{~min}$ , 再在 $30 \mathrm{~s}$ 内放入 $-30^{\circ} \mathrm{C}$ 空气中保持 $15 \mathrm{~min}$ 为一个循环。循环五次后胶接面无脱胶, 无气泡。

# 3 使用工艺

3.1 预装 胶接零件需进行预装，胶接面的配合间隙小于 $0.2\mathrm{mm}$ 。  
3.2 胶接面的清洗 用干净的脱脂棉蘸汽油清洗待胶接表面，并除去残留的汽油。  
3.3 零件的表面保护 有机玻璃的非胶接表面贴保护纸或保护膜。  
3.4 固化 SYT-1 胶粘剂的固化条件：温度 $60^{\circ} \mathrm{C} \pm 2^{\circ} \mathrm{C}$ ，压力 $0 \sim 0.1 \mathrm{MPa}$ ，时间 $4 \mathrm{~h}$ 。升温速率 $2 \sim 3^{\circ} \mathrm{C} / \mathrm{min}$ 。

# 4 其他

4.1 包装  
4.2 运输   
4.3 贮存 SYT-1 胶粘剂须装在密闭的容器内保存，避免阳光直射。贮存温度 $0 \sim 5^{\circ} \mathrm{C}$ ，贮存期为 $10 \mathrm{~d}$ 。使用时需再测定粘度。  
4.4 技术安全 在有通风环境中进行操作。

# 5 使用建议

推荐：

# 参考文献

[1] 北京航空材料研究所.J8有机玻璃座舱盖硬固定材料及工艺研究总结.1977.  
2 北京航空材料研究所. 合成织物丙烯酸酯边缘加强件研究技术总结. 1979

# SYT-2胶粘剂

# 1 概述

SYT-2胶粘剂是用液体端羧基丁腈改性的丙烯酸酯型胶粘剂。其胶接剪切强度与丙烯酸酯胶粘剂相近，对有机玻璃的抗银纹性影响小于丙烯酸酯胶粘剂，毒性小，耐气候性好，但组分较多，需要低温贮存。适用于有机玻璃与涤纶带粘接，使用温度 $-55\sim 60^{\circ}C$ 。

1.1 牌号及名称 SYT-2 胶粘剂。原名 CTBN 增韧的丙烯酸双酯胶。  
1.2 基本组成 SYT-2 胶粘剂分两组分：组分一：端羧基丁腈改性的丙烯酸双酯共聚物；组分二：固化剂。  
1.3 材料标准 Q/6S 460-1985《飞机座舱盖柔性连接用 SYT-2 胶粘剂》，主要性能指标见表 1.1。

表11  

<table><tr><td>性能</td><td>指 标</td></tr><tr><td>粘度(QND-1粘度计)(25℃)/s</td><td>≤100</td></tr><tr><td>胶接剪切强度(有机玻璃与涤纶带,23℃±5℃)/(kN·cm)</td><td></td></tr><tr><td>平均值</td><td>2.47</td></tr><tr><td>最小值</td><td>1.96</td></tr></table>

1.4 使用工艺说明书 Q/6SZ 484-1985《飞机座舱盖柔性连接用 SYT-2 胶粘剂配制及使用 1.4 艺》

1.5 供应状态 共聚物和固化剂分两组分提供。  
1.6 应用概况 已在歼击机座舱盖上试用。  
1.7研制及生产单位 北京航空材料研究所研制并生产

# 2 性能

# 2.1 物理及化学性能

# 2.1.1 外观 组分一为淡黄色粘稠液体。

2.1.2 侵蚀性能 YB-3有机玻璃涂SYT2胶后出现银纹的门坎应力 $20\sim 25\mathrm{MPa}$   
2.2 力学性能

2.2.1 胶接剪切强度 胶接试样在室温和单面加热下的剪切强度见表2-1。剪切强度试样见图 $\angle 1$ 。

表2-1  

<table><tr><td rowspan="2">被粘物</td><td colspan="2">试验条件</td><td>胶接剪切强度</td></tr><tr><td>温度/℃</td><td>时间/min</td><td>kN/cm</td></tr><tr><td rowspan="3">YB 3有机玻璃与涤纶带</td><td>室温</td><td>·</td><td>2.70~2.80</td></tr><tr><td>60/30</td><td>30</td><td>&gt;2.75</td></tr><tr><td>80/30</td><td>30</td><td>&gt;2.65</td></tr></table>

图片摘要：该图主要展示 2 1。
![](images/8462971f9f46973889af646b0bab902be480951def97562b4977a7652c837706.jpg)  
(a) 胶接用有机玻璃试样

图片摘要：该图主要展示 2 1。
![](images/b4f9f248f4b8d0ddb75e51371d7ee3845dcd9b204a964bbe932c84dbbebc4722.jpg)  
（b）胶接涤纶带后的试样   
图2-1 胶接剪切强度试样

2.2.2 低周疲劳性能 按图2-1制备的试样在室温，频率 $0.5\mathrm{Hz}$ ，应力比0.1，加载系数0.5的条件下的疲劳性能见表2-2。

表2-2  

<table><tr><td>玻粘物</td><td>试样编号</td><td>疲劳次数</td><td>破坏形式</td><td>被粘物</td><td>试样编号</td><td>疲劳次数</td><td>破坏形式</td></tr><tr><td rowspan="3">YB 3有机玻璃与涤纶带</td><td>1</td><td>7419</td><td>有机玻璃断</td><td rowspan="3">YB 3有机玻璃与涤纶带</td><td>4</td><td>6269</td><td>有机玻璃断</td></tr><tr><td>2</td><td>&gt;10000</td><td>未破坏</td><td>5</td><td>&gt;10000</td><td>未破坏</td></tr><tr><td>3</td><td>7500</td><td>有机玻璃断</td><td>6</td><td>&gt;10000</td><td>未破坏</td></tr></table>

# 2.3 耐环境性能

2.3.1 耐湿热老化性能 胶接试样在温度 $60^{\circ} \mathrm{C} \pm 2^{\circ} \mathrm{C}$ ，相对湿度 $80\% \sim 90\%$ 下老化后的胶接剪切强度见表2-3。

表23  

<table><tr><td>被粘物</td><td>时间h</td><td>胶接剪切强度kN/cm</td><td>破坏形式</td></tr><tr><td rowspan="3">YB-3有机玻璃与涤纶带</td><td>355</td><td>&gt;2.55</td><td>有机玻璃断</td></tr><tr><td>180</td><td>~2.79</td><td>有机玻璃断</td></tr><tr><td>674</td><td>&gt;2.56</td><td>有机玻璃断</td></tr></table>

2.3.2 耐大气老化性能 YB-3 有机玻璃与涤纶带胶接的曝晒板材尺寸：吉林地区 $120\mathrm{mm} \times 30\mathrm{mm} \times 10\mathrm{mm}$ ；海口地区 $120\mathrm{mm} \times 250\mathrm{mm} \times 10\mathrm{mm}$ ，不同老化时间的胶接剪切强度见表 2.1。

表2-4  

<table><tr><td>曝晒地点</td><td>时间/年</td><td>胶接剪切强度kN/cm</td><td>破坏形式</td><td>曝晒地点</td><td>时间/年</td><td>胶接剪切强度kN/cm</td><td>破坏形式</td></tr><tr><td rowspan="3">海 口</td><td>0</td><td>&gt;2.44</td><td>涤纶带断</td><td rowspan="3">吉林</td><td>0</td><td>&gt;2.73</td><td>有机玻璃断</td></tr><tr><td>1</td><td>&gt;2.27</td><td>涤纶带断</td><td>1</td><td>&gt;2.64</td><td>有机玻璃断</td></tr><tr><td>2</td><td></td><td></td><td>2</td><td>&gt;2.18</td><td>有机玻璃断</td></tr></table>

2.3.3 耐介质性能 YB-3 有机玻璃与涤纶带胶接的试样在温度 $14 \sim 18^{\circ} \mathrm{C}$ , 浸泡于介质中 $7 \mathrm{~h}$ 的胶接剪切强度见表 2-5。

表2-5  

<table><tr><td>介 质</td><td>胶接剪切强度/ \( \left( {\mathrm{{kN}}/\mathrm{{cm}}}\right) \)</td><td>破坏形式</td></tr><tr><td>蒸馏水</td><td>\( &gt; {2.72} \)</td><td>有机玻璃断</td></tr><tr><td>汽油</td><td>\( &gt; {2.83} \)</td><td>有机玻璃断</td></tr><tr><td>煤油</td><td>\( &gt; {2.53} \)</td><td>有机玻璃断</td></tr></table>

2.3.4 耐温度交变性能 试样在 $80^{\circ} \mathrm{C}$ 保持 $30 \mathrm{~min}$ 后于室温放置 $10 \mathrm{~min}$ , 又置于 $35^{\circ} \mathrm{C}$ 保持 $30 \mathrm{~min}$ 后于室温放置 $10 \mathrm{~min}$ 为一个循环, 循环 25 次后, 室温剪切强度不小于 $2.60 \mathrm{kN} / \mathrm{cm}$ .  
2.4 工艺性能 用 SYT-2 胶粘剂胶接的歼六座舱盖, 经 2.5 年 290 飞行小时使用, 情况正常

# 3 使用工艺

3.1 胶接试样表面处理 有机玻璃用0号砂纸打磨并清理干净，涤纶带用丙酮清洗、晾干  
3.2 零件的表面保护 有机玻璃的非粘接面贴上保护纸或保护膜。  
3.3 固化SYT-2胶粘剂的固化条件 温度 $60^{\circ}C$ ，压力不大于0.1MPa，时间4h。

# 4 其他

4.1 包装 组分一和组分二分别装在密封的深色玻璃瓶内。

4.2 运输 密封包装好的两种组分，运输时应避免撞击。  
4.3 贮存 包装好的组分一和组分二存放在避免阳光直射、温度 $-15\sim 5^{\circ}C$ 的环境中，贮存期为八个月。过期后需再测定粘接强度，符合材料标准仍可使用。  
4.4 技术安全 在通风环境中进行操作。

# 5 使用建议

选用。

# 参考文献

1 李钊．飞机座舱玻璃柔性连接用胶粘剂. 1983  
2 北京航空材料研究所.SYT-2胶粘剂户外曝晒一年总结.1935  
3 李钊等. SYT-2 胶粘剂胶接 G63 飞机座舱玻璃飞行使用情况检查报告, 1985

# YBP-3 有机玻璃抛光膏

# 1 概述

YBP3有机玻璃抛光膏是由磨料、增稠剂、润滑剂、防腐剂、上光剂、水等组成的混合物。用于除去有机玻璃表面的细微擦伤、增加有机玻璃的透光率，降低雾度，适用于YB2、YB-3、YB-9有机玻璃以及YB-DM-3、YB-DM-4、YB-DM-10定向有机玻璃等各种牌号有机玻璃平板及透明件的手工抛光；YBP6有机玻璃抛光膏由研磨膏和上光剂两部分组成，合并在一起使用，用于去除有机玻璃表面的细微擦伤、增加有机玻璃的透光率、雾度。

1.1 牌号及名称 YBP-3 有机玻璃抛光膏。

1.2 基本组成 有机玻璃研磨膏和上光剂。研磨膏：氧化铈、纤维素、甘油、苯甲酸钠、水等；十光剂：煤油、邻苯二甲酸二丁酯、地蜡等。

1.3 材料标准 Q/JHY.02.019--2001《YBP-3航空有机玻璃抛光膏》，主要性能见表1：

表11  

<table><tr><td>项 目</td><td>指 标</td><td>项 目</td><td>指 标</td></tr><tr><td>分层高度/mm</td><td>15</td><td>抛光性能</td><td>合格</td></tr><tr><td>调匀速度/s</td><td>≤15</td><td>磨粉质量分数/%</td><td>≥35</td></tr><tr><td>粘度/s</td><td>11~15</td><td>酸碱性</td><td>合格</td></tr></table>

1.4 使用工艺说明书 HR/Z 125-1988《飞机有机玻璃透明件制造工艺说明书》  
1.5 供应状态 有机玻璃抛光膏装在5L塑料桶中。  
1.6 应用概况 已用于各种牌号有机玻璃平板及透明件的手工抛光、上光。  
1.7 研制及生产单位 锦西化工研究院研制并生产。  
1.8 鉴定级别及日期 1999年9月由空军装备部驻沈阳地区军事代表局组织鉴定通过。

# 2 性能

# 2.1 物理和化学性能

2.1.1 外观 土黄色悬浮状乳液。  
2.1.2 酸碱性 中性。  
2.1.3 抛光效果 无条伤和网状抛伤。  
2.2 抛光前后的性能  
2.2.1 抛光前后有机玻璃的应力-溶剂银纹，见表2-1。

表21  

<table><tr><td rowspan="2">试样牌号</td><td colspan="2">应力-溶剂银纹/MPa</td><td rowspan="2">试样牌号</td><td colspan="2">应力-溶剂银纹/MPa</td></tr><tr><td>未抛光</td><td>抛光</td><td>未抛光</td><td>抛光</td></tr><tr><td>YB-2</td><td>18.43</td><td>19.25</td><td>YB-DM 4</td><td>18.08</td><td>18.1</td></tr><tr><td>YB 3</td><td>18.50</td><td>19.30</td><td>YB-DM-10</td><td>25.31</td><td>25.8</td></tr><tr><td>YB-DM-3</td><td>21.35</td><td>23.07</td><td></td><td></td><td></td></tr></table>

# 2.2.2抛光前后有机玻璃透光率和雾度，见表2-2、表2-3。

表22  

<table><tr><td rowspan="2">试样牌号</td><td colspan="2">未抛光</td><td colspan="2">抛光</td><td rowspan="2">试样牌号</td><td colspan="2">未抛光</td><td colspan="2">抛光</td></tr><tr><td>透光率</td><td>雾度</td><td>透光率</td><td>雾度</td><td>透光率</td><td>雾度</td><td>透光率</td><td>雾度</td></tr><tr><td>YB-2</td><td>92.5</td><td>2.14</td><td>92.2</td><td>1.44</td><td>YB-DM-4</td><td>92.4</td><td>2.21</td><td>92.3</td><td>1.36</td></tr><tr><td>YB-DM-3</td><td>93.1</td><td>2.19</td><td>92.9</td><td>1.69</td><td>YB-DM-10</td><td>92.3</td><td>1.87</td><td>92.4</td><td>1.00</td></tr></table>

注：只用研磨膏。

表2-3  

<table><tr><td rowspan="2">试样牌号</td><td colspan="2">未上光</td><td colspan="2">1. 光</td></tr><tr><td>透光率</td><td>雾度</td><td>透光率</td><td>雾度</td></tr><tr><td>YB-DM-3</td><td>92.9</td><td>2.10</td><td>93.1</td><td>1.65</td></tr><tr><td>YB-DM-4</td><td>92.4</td><td>2.20</td><td>92.6</td><td>1.57</td></tr><tr><td>YB-DM-10</td><td>92.3</td><td>1.90</td><td>92.5</td><td>1.46</td></tr></table>

注：只用上光剂。

# 2.2.3抛光效率用有机玻璃抛光膏中研磨膏的抛光效率是原2号抛光膏的 $3\sim 4$ 倍，见表 $\text{一}$

表2-4  

<table><tr><td>抛光膏种类</td><td>样品原重</td><td>抛光后重</td><td>失重</td><td>平均失重</td><td>抛光膏种类</td><td>样品原重</td><td>抛光后重</td><td>失重</td><td>平均失重</td></tr><tr><td rowspan="2">研磨膏</td><td>42.068 3</td><td>41.617 7</td><td>0.450 6</td><td rowspan="2">0.425 8</td><td rowspan="2">2号抛光膏</td><td>44.741 0</td><td>44.583 8</td><td>0.147 2</td><td rowspan="2">1.129</td></tr><tr><td>40.869 4</td><td>40.468 5</td><td>0.400 9</td><td>40.393 5</td><td>40.281 5</td><td>0.111 0</td></tr></table>

注：样品厚度： $3\mathrm{mm}$ ，尺寸： $110\mathrm{mm}\times 110\mathrm{mm}$ ，转数：3.5r/min，压强：6000Pa，抛光时间：7h。

# 3 使用工艺

用水洗净需要抛光的部位。把抛光膏摇匀，再用清洁的脱脂棉或棉绒布蘸上抛光膏，以圆周运动的方式轻轻地摩擦待抛光的表面，达到要求后，擦去残留的抛光膏，最后用干净的脱脂棉或棉绒布擦净。

# 4 其他

4.1包装装有有机玻璃抛光膏的塑料桶封口必须严密，塑料桶装在板条箱或木箱中。  
4.2 运输 用铁路或汽车运输，不要受重压。  
4.3 贮存 装有有机玻璃抛光膏的塑料桶要盖紧桶盖，贮存于阴凉的仓库中，要远离火源，不要受阳光直接照射。贮存温度 $0 \sim 35^{\circ} \mathrm{C}$ 。贮存期为2年。

# 5 使用建议

推荐。

# 参考文献

1 锦西化工研究院，YBP-3有机玻璃抛光膏研制报告.1999

# FY-1涂敷型飞机风挡玻璃防雨剂

# 1 概述

FY-1涂敷型飞机风挡玻璃防雨剂是七氟异丙氧基烷基卤代硅烷为主要成分，加适量的极性氟溶剂组成的无色透明液体。涂敷于风挡玻璃表面可形成憎水膜，膜层具有优良的透光性和较长的寿命。适用于无机玻璃风挡。

1.1 牌号及名称 FY-1 涂敷型飞机风挡玻璃防雨剂。  
1.2 基本组成 七氟异丙氧基烷基卤代硅烷，极性氟溶剂。  
1.3 材料标准 Q/683-1980《FY-1型飞机风挡玻璃防雨剂技术标准》  
1.4 使用工艺说明书 Q/6Z 115—1980《FY-1 型飞机风挡玻璃涂防雨膜工艺说明书》  
1.5 供应状态 防雨剂装在玻璃封管中，每支 $10\mathrm{mL}$ ，分为每盒6支或10支两种供应。  
1.6 应用概况 已用于强击机、歼击机、水上飞机、轰炸机和民航机的风挡玻璃防雨。  
1.7 研制及生产单位 北京航空材料研究所和中国人民解放军39123部队研制，绍兴市东湖化工厂生产。  
1.8 鉴定级别及日期 1982年由航空工业部鉴定通过，

# 2 性能

2.1 物理及化学性能 FY-1 防雨剂的物理及化学性能见表 2-1。

表2-1  

<table><tr><td>性能</td><td>指标</td><td>典型值</td></tr><tr><td>外观</td><td>无色均相透明液体</td><td>-</td></tr><tr><td>接触角(玻璃表面)/(°)</td><td>≥103</td><td>105</td></tr><tr><td>对玻璃透光率及折射率的影响</td><td>无变化</td><td>无变化</td></tr><tr><td>可燃性(浸煤油的20mm×5mm双层滤纸为火源)</td><td>不燃烧</td><td>不燃烧</td></tr><tr><td>耐磨性能(载荷0.049MPa,行程200mm,试片摩擦1000次后)</td><td></td><td></td></tr><tr><td>接触角/(°)</td><td>≥100</td><td>103</td></tr><tr><td>耐盐水试验(在5%NaCl水溶液中浸泡30d后)</td><td></td><td></td></tr><tr><td>接触角/(°)</td><td>≥100</td><td>103~10</td></tr></table>

2.2 力学性能  
2.3 耐环境性能  
2.4 工艺性能  
2.5 使用性能 FY-1 防雨剂使用性能见表 2.2。经多种飞机使用, 在雨季涂敷一次防雨剂, 有效寿命约半年 (或 $150 \sim 200$ 飞行小时)。其使用效果见表 2-3。

表2-2  

<table><tr><td>性能</td><td>指标</td><td>典型值</td></tr><tr><td>雨雾试验(风速400km/h,雨量25.4mm/h,靶距试片200mm)10h</td><td>靶中心图像清晰</td><td>图像清晰</td></tr><tr><td>雨雾寿命(风速240km/h,雨量51mm/h,靶距试片200mm)/h</td><td>&gt;16</td><td>&gt;30</td></tr><tr><td>贮存稳定性(室温)</td><td>一年后接触角不变</td><td>三年后接触角-103</td></tr><tr><td>低温影响(涂防雨剂试片在-55℃±2(下放置20h后)接触角/°)</td><td></td><td>&gt;105</td></tr></table>

续表 2-2  

<table><tr><td>性能</td><td>指标</td><td>典型值</td></tr><tr><td>对密封胶影响(XM-28胶片在45min内用防雨剂润湿3次,放置24h后)</td><td></td><td>硬度无变化、无变色溶胀、发粘</td></tr><tr><td>耐污染性(涂有防雨剂的玻璃试片,在45min内用防冰液乙醇喷洒3次,放置24h后)</td><td></td><td></td></tr><tr><td>接触角/(°)</td><td></td><td>&gt;10</td></tr></table>

表2-3  

<table><tr><td>雨量</td><td>涂敷FY1防雨剂</td><td>使用雨刷</td><td>防雨剂,雨刷均不用</td></tr><tr><td>小</td><td>观察目标清楚</td><td>观察目标稍有影响</td><td>观察目标模糊</td></tr><tr><td>中</td><td>观察目标较清楚</td><td>观察目标模糊</td><td>观察目标严重模糊</td></tr><tr><td>大</td><td>观察目标模糊</td><td>观察目标严重模糊</td><td>目标看不见</td></tr></table>

# 3 使用工艺

3.1 清洗玻璃 用绒布蘸取专用清洗剂（烷基苯酚聚氧乙烯醚 $1\sim 5$ 份，加水 $99\sim 95$ 份）和抛光剂（氧化铁50份，加水50份），在风挡玻璃上反复擦洗，用水清洗干净后，再用绒布擦干。  
3.2 涂防雨膜 用脱脂棉球蘸取防雨剂，在整个玻璃上均匀涂敷一层，涂后 $1 \sim 3 \mathrm{~min}$ ，用棉球擦掉大部分白色多余水解物，再用绒布蘸取清洗剂，把剩余水解物洗净，最后用水冲净。

# 4 其他

4.1 包装 封装于清洁、干燥的玻璃封管中的防雨剂，按规定的数量装于外套防震塑料盒中。  
4.2 运输 FY-1 防雨剂运输时应避光，防止受热、受潮，不可受压和与重物混运。  
4.3 贮存 FY-1 防雨剂贮存于阴凉、干燥的库房中，避免碰撞、重压。

# 5 使用建议

选用。

# 参考文献

1 北京航空材料研究所. 飞机风挡玻璃防雨剂应用研究总结. 1979  
2 中国人民解放军39123部队．关于FY1型和PF-1喷洒型风挡玻璃防雨剂的试用情况报告.1978

# PF-1喷洒型飞机风挡玻璃防雨剂

# 1 概述

PF1喷洒型飞机风挡玻璃防雨剂是以硅哄钛共聚物为基础组分，加入适量的表面活性剂组成的透明液体。以喷洒的方式喷涂于飞机风挡的无机玻璃或有机玻璃表面，在大、中雨条件下飞行时可改善风挡玻璃能见度，但要在装有专用喷洒系统的飞机上才能使用。

1.1 牌号及名称 PF-1 喷洒型飞机风挡玻璃防雨剂  
1-2 基本组成 硅哄钛共聚物、季铵盐、氟溶剂。  
1.3 材料标准 Q/682-1980《PF-1喷洒型防雨剂技术标准》  
1.4 使用工艺说明书   
1.5 供应状态 防雨剂同推进剂一起装于容量为1L的容器中，按罐供应。  
1.6 应用概况 已在三叉戟、波音707飞机上装机使用，其使用效果相当于波音型防雨剂  
1.7 研制及生产单位 北京航空材料研究所和中国人民解放军39123部队研制，北京航空材料研究院生产，  
1.8 鉴定级别及日期 1979年由北京航空材料研究所组织鉴定通过。

# 2 性能

2.1 物理及化学性能 PF1 防雨剂的物理及化学性能见表 2-1。

表2-1  

<table><tr><td>性能</td><td>指标</td><td>典型值</td></tr><tr><td>外观</td><td>淡黄色透明液体</td><td></td></tr><tr><td>接触角/(°)</td><td>≥98</td><td>13.0</td></tr><tr><td>对玻璃透光率及折射率的影响</td><td>透光率及折射率不变</td><td>无变化</td></tr><tr><td>可燃性(浸煤油的20mm×5mm双层滤纸为火源)</td><td>不燃烧</td><td>不燃烧</td></tr></table>

2.2 力学性能  
2.3 耐环境性能  
2.4 工艺性能  
2.5 使用性能 PF-1 防雨剂的使用性能见表 2-2。

表2-2  

<table><tr><td>性能</td><td>指标</td><td>典型值</td></tr><tr><td>外观</td><td>淡黄色透明液体</td><td></td></tr><tr><td>耐温度交变(-55℃±2℃和70(±2℃下放置各1h,循环3次后)接触角/(°)</td><td>±98</td><td>100</td></tr><tr><td>雨雾寿命(风速400km/h,雨量25.4mm/h,靶距试片200mm)/mm</td><td></td><td></td></tr><tr><td>有机玻璃</td><td>-20</td><td>30</td></tr><tr><td>无机玻璃</td><td>-25</td><td>6</td></tr><tr><td>贮存稳定性(室温)</td><td>一年后接触角不变</td><td>无变化</td></tr></table>

飞机在雨中飞行时，经喷洒PF-1防雨剂后，风挡玻璃立即由模糊变为透明，飞行员能及时看到目标。

# 3 使用工艺

PF-1 防雨剂盛装于有推进剂的铝合金防雨液罐中，喷洒系统见图 3.1。当飞行遇雨时，启动电控系统，将防雨剂从风挡外喷嘴喷至前风挡上，开动雨刷器，复摆 $1 \sim 2$ 次，防雨剂迅速成为非湿润状态的透明防雨膜。防雨膜受雨水冲刷破坏后，重复上述喷洒过程。大雨时每隔 $8 \sim 10 \mathrm{~min}$ 喷洒一次，小雨时 $1 \sim 2$ 以上喷洒一次，与风挡雨刷配合使用，比单独使用防雨剂的防雨时间延长 $3 \sim 4$ 倍。防雨系统每隔半年应定检一次，防止产生漏气、结胶故障，并联的防雨液罐至少应有一罐处于装满状态，用毕空罐不得重新使用。

图片摘要：该图主要展示 3 1 喷洒型防雨系统示意图。
![](images/120777391022e32eaf0187c8c6caa28dd188f4d647ae10ff90102cb488ef8525.jpg)  
图3-1 喷洒型防雨系统示意图

# 4 其他

4.1 包装 PF-1 防雨剂盛装于耐压的铝合金罐中。  
4.2运输 防雨剂罐在运输中防止激烈撞击，不可倒置，严防罐帽脱落。  
4.3 贮存 PF-1 防雨剂贮存于阴凉、干燥的库房中,避免碰撞、重压,严防倒置。

# 5 使用建议

选用。

# 参考文献

1 北京航空材料研究所．喷洒型飞机风挡玻璃防雨剂研究．1978

# GS 系列包边材料

# 1 概述

GS系列包边材料是由聚乙烯醇缩丁醛树脂及填料加热挤压而成。可以热成形，适用于聚乙烯醇缩丁醛胶片制成的层合玻璃包边，工艺稍复杂。使用温度 $-60\sim 140^{\circ}C$ 。

1.1 牌号及名称 GS-1-B（扁条）包边材料，GS 1-D（垫片）包边材料；GS-2-B（扁条）包边材料。GS-2-D（垫片）包边材料；GS-3-B（扁条）包边材料，GS-3-D（垫片）包边材料。  
1.2 基本组成 GS-1: 聚乙烯醇缩丁醛、石墨; GS 2 和 GS-3: 聚乙烯醇缩丁醛、云母粉。

# 1.3 材料标准

《GS-1包边材料技术条件》

《GS2包边材料技术条件》

《GS-3包边材料技术条件》

# 1.4 使用工艺说明书

《J6防弹玻璃生产工艺操作规程》

《H6驾驶员电加热玻璃生产工艺操作规程》

《17前风挡玻璃生产工艺操作规程》

1.5 供应状态 GS 系列包边材料成卷供应, 规格见表 1-1。

表1-1  
m   

<table><tr><td>材料牌号</td><td>厚度</td><td>宽度</td><td>材料牌号</td><td>厚度</td><td>宽度</td></tr><tr><td>GS-1-D、GS-2-D、GS-3-D</td><td>0.5~1</td><td>15~25</td><td>GS-1-B、GS-2-B、GS-3-B</td><td>1~2</td><td>1.5~2</td></tr></table>

1.6 应用概况 已大量应用于歼击机、运输机、轰炸机风挡玻璃。  
1.7研制及生产单位晨光化工研究院研制并生产。

# 2 性能

2.1 物理及化学性能 GS系列包边材料的物理及化学性能见表2-1。

表21  

<table><tr><td>性能</td><td>GS-1</td><td>GS-2</td><td>GS-3</td><td>性能</td><td>GS-1</td><td>GS-2</td><td>GS-3</td></tr><tr><td>外观</td><td>黑色</td><td>褐色</td><td>褐色</td><td>蠕变(60℃)/%</td><td>60</td><td></td><td></td></tr><tr><td>挥发物质量分数/%</td><td>&lt;1</td><td>&lt;1</td><td>:1</td><td>绝缘电阻(相对湿度&lt;80%)/MΩ</td><td>-</td><td>50</td><td></td></tr><tr><td>纵向收缩率/%</td><td>&lt;5</td><td>&lt;5</td><td>:5</td><td></td><td></td><td></td><td></td></tr></table>

2.2 力学性能 GS系列包边材料的力学性能见表2-2。

表 $2 - {2}^{1 - 3}$   
MP   

<table><tr><td rowspan="2">性能</td><td colspan="2">GS-1、GS-2、GS-3</td><td rowspan="2">性能</td><td colspan="2">GS-1、GS-2、GS-3</td></tr><tr><td>B</td><td>D</td><td>B</td><td>D</td></tr><tr><td>拉伸强度</td><td>&gt;5</td><td>&gt;3</td><td>剪切强度</td><td>&gt;8</td><td>&gt;8</td></tr></table>

与无机玻璃粘接，

2.3 耐环境性能 GS 系列包边材料的耐环境性能见表 2.3。

表23  

<table><tr><td>性能</td><td>材料牌号</td><td>指标</td><td>典型值</td></tr><tr><td>耐热性(60(±2,6h))</td><td>GS-1,GS-2</td><td></td><td></td></tr><tr><td>(110(±2,6h))</td><td>GS-3</td><td rowspan="2">不允许产生超出技术条件规定的缺陷</td><td rowspan="2">合格</td></tr><tr><td>耐寒性(60(±2,6h))</td><td>GS-1,GS-2,GS-3</td></tr></table>

2.4 [艺性能 GS系列包边材料可剪切及热压成形。

# 3 工艺性能

3.1 热处理 热处理温度：GS-1和GS-2为 $60\sim 70^{\circ}C$ ；GS-3为 $70\sim 80^{\circ}C$ 。

3.2 包边 将粘接面用乙醇擦净后，粘贴GS1-D（或GS2-D、GS-3-D），再粘贴GS-1-B（或GS2-B、GS-3-B）。

3.3 热压 热压工艺条件见表3-1。

表31-3  

<table><tr><td>热压条件</td><td>GS-1</td><td>GS-2</td><td>GS-3</td></tr><tr><td>温度:</td><td>95~100</td><td>100~110</td><td>120</td></tr><tr><td>压力 MPa</td><td>1.0~1.5</td><td>1.0~1.5</td><td>1.2~1.8</td></tr><tr><td>橡胶袋内压力/kPa</td><td>&lt;16</td><td>&lt;16</td><td>&lt;16</td></tr></table>

# 4 其他

4.1 包装 GS 系列包装材料每卷用牛皮纸包好后装入塑料袋内，再装入木箱中。  
4.2 运输 GS 系列包装材料在运输过程中不得日晒、雨淋和强烈震动。  
4.3 贮存 GS 系列包装材料贮存在温度低于 $40^{\circ}\mathrm{C}$ ，干燥、通风良好的库房中，避免日光直射。

# 5 使用建议

选用。

# 参考文献

I建筑材料科学研究院.56防弹玻璃技术鉴定文件.1964  
2 建筑材料科学研究院.H6电加热玻璃技术鉴定文件.1970  
3建筑材料科学研究院.J6前风挡玻璃技术鉴定文件.1968

# GD-414包边材料

# 1 概述

GJ-414包边材料是羟基封端的二甲基聚硅氧烷为基的膏状物。可室温硫化，其硫化产品的耐热性高，耐候性好，使用工艺简单。可与聚乙烯醇缩丁醛胶片、有机硅橡胶作中间层的层合玻璃匹配，但强度较低，适用于层合玻璃和玻璃-塑料复合透明材料包边。使用温度 $-60\sim 180^{\circ}C$

1.1 牌号及名称 GD-414包边材料，也称GD-414单组分室温熟化硅橡胶。  
1.2 基本组成 羟基封端二甲基聚硅氧烷为主的基础胶料、甲基三甲氧基硅烷、催化剂。  
1.3材料标准Q/XGY-063--1996《GD系列单组分室温硫化胶》，主要性能指标见表1。

表11  

<table><tr><td>性能</td><td>指标</td><td>性能</td><td>指标</td></tr><tr><td>拉伸强度/MPa</td><td>≥3.9</td><td>撕裂强度/(kN/cm)</td><td>≥1.47</td></tr><tr><td>伸长率/%</td><td>≥300</td><td>剪切强度/MPa</td><td>≥4P</td></tr><tr><td>永久变形/%</td><td>10</td><td></td><td></td></tr></table>

与无机玻璃粘接。  
1.4 使用工艺说明书 《GD414单组分室温硫化胶使用工艺说明书》  
1.5 供应状态 以软管包装供应。  
1.6 应用概况 已应用于高速歼击机风挡玻璃。  
1.7研制及生产单位晨光化工研究院研制，成都有机硅研究中心生产。  
1.8 鉴定级别及日期 1976年由化学工业部鉴定通过。

# 2 性能

2.1 物理及化学性能  
2.1.1 外观 膏状，颜色视染色剂而定。  
2.1.2 脆化温度 -70℃。

# 2.2 力学性能

2.2.1 拉伸强度 5.2 MPa。  
2.2.2 伸长率 $378\%$   
2.2.3 撕裂强度 $2.1\mathrm{kN / cm}$   
2.2.4 邵氏A硬度 $35\sim 45$ 度。

2.3 耐环境性能 GD-414包边材料在 $250\mathrm{C}$ 老化 $72\mathrm{h}$ 后的力学性能见表2-1。

表2-1  

<table><tr><td>性能</td><td>典型值</td><td>性能</td><td>典型值</td><td>性能</td><td>典型值</td></tr><tr><td>拉伸强度/MPa</td><td>&gt;3.0</td><td>伸长率/%</td><td>&gt;200</td><td>邵氏A硬度/度</td><td>15</td></tr></table>

2.4 艺性能 GD-414包边材料可灌注成各种形状，室温或加热均可硫化。  
2.5 使用性能 GD-414 包边材料包边的层合玻璃在 $180^{\circ} \mathrm{C} \pm 2^{\circ} \mathrm{C}, 6 \mathrm{~h}$ 和 $-70^{\circ} \mathrm{C} \pm 2^{\circ} \mathrm{C}, 6 \mathrm{~h}$ 的条件下试验, 未产生超出技术规定的缺陷。

# 3 使用工艺[3]

3.1 表面处理 被粘接表面用丙酮或乙醇清洗干净，晾干。为提高粘接性能，可在被粘接表面涂以GNB-593表面处理剂。  
3.2 硫化 硫化条件：室温放置 $24\mathrm{h}$ 或在 $40^{\circ}\mathrm{C}$ 保持 $3\sim 4\mathrm{h}$ 。在 $23^{\circ}\mathrm{C} \pm 2^{\circ}\mathrm{C}$ ，相对湿度 $92\%$ 的条件下，硫化时间与硫化深度的关系见表3-1。

表3-1  

<table><tr><td>硫化时间/h</td><td>硫化深度/mm</td><td>硫化时间/h</td><td>硫化深度/mm</td></tr><tr><td>0.5</td><td>表面固化</td><td>24</td><td>7~8</td></tr><tr><td>4</td><td>2</td><td>28</td><td>8~9</td></tr><tr><td>8</td><td>5</td><td>32</td><td>10~11</td></tr></table>

# 4 其他

4.1包装GD-414包边材料封装在铅锡软管中，软管用纸盒保护，最后装入硬纸箱或木箱中。  
4.2 运输 GD-414包边材料在运输过程中严禁重压、雨淋和日光直射。  
4.3 贮存 GD-414包边材料贮存在温度低于 $30^{\circ}\mathrm{C}$ 的凉爽通风的库房。

# 5 使用建议

选用。

# 参考文献

1晨光化工研究院.GD-414单组分室温熟化硅橡胶技术鉴定文件.1976  
2 国营157厂.GD-414包边材料检测报告.1986  
3建筑材料科学研究院.J8风挡玻璃生产工艺操作规程.

图片摘要：该图片与绝缘材料篇编辑委员会；主任委员 张茂松这部分内容相关。
![](images/76c2803b62db9d62a554b19d9858e6c258c74293beb56a9ec6370aae1f44efeb.jpg)

# 绝缘材料篇编辑委员会

主任委员 张茂松

副主任委员 张秉权

委员（按姓氏笔画排序）

王文玫 李树连 杨战峰 呼忠平 张惠珍

钱军 康晓卫

编 辑 张茂松 张英

编写、审校人员 王文玫钱军呼忠平张惠珍 李树连

杨战峰 康晓卫 寇开昌 张茂松

材料标准审校 王彬如

# 第1版编写、审校人员名单

肖智勇 白英芳 高荣华 潘顺清 张俊阁

李国芳 裴毓颖 李仁忠 朱再恩 刘寄吾

徐志鸿 林士华

绝缘材料即指电绝缘材料，又称为电介质。它是在电场中能被极化和能长期存在静电场中的一类物质。在直流电压作用下，仅有微电流通过，电阻率约为 $10^{4} \sim 10^{7} \mathrm{M} \Omega \cdot \mathrm{m}$ 。在电机、电器、变压器、开关及电缆中，绝缘材料主要用于隔离带电的或在有一定电位差的两导体间进行隔离，限制电流使其按一定电路进行流动。而在电容器中，则是利用绝缘材料的“介电”特性建立电场，取得电能。

随着科学技术的发展，电气设备的容量和功率、电压等级的不断提高，工作环境和使用条件向新的领域扩展。电气产品对绝缘材料，除了要求具有优良的电气性能外，还应具有较好的综合性能（热学、力学、物理、化学及耐介质性能等），使其能在超高温、超低温、高空、高转速、高应力等环境下正常工作。由于新型高分子材料的不断研制成功，现在更多的绝缘材料选用了最新型的树脂体系及合成工艺制造技术，使它们根据不同的应用方向更多地具备了自身的某些特点，如有些绝缘材料还兼有散热、灭弧、自熄、润滑、耐潮、防霉、防盐雾、防辐射及耐化学药品性能。

绝缘材料也是电气设备技术性能的主要影响因素。在电气设备用材中，绝缘材料所占比重相当大，按重量比在 $10\% \sim 12\%$ ，按费用比在 $5\%$ 左右。先进的绝缘材料和巧妙地利用这些材料的绝缘技术，对提高电气设备的性能成本比和改善电气设备的功率重量比都具有显著的作用。航空电气产品为了提高飞机承载能力、减轻重量，对重量要求极为严格，因而航空绝缘材料采用质优而轻薄型的，主要是固体绝缘材料。

航空电气产品选材时，应注重材料的综合性能。综合性能主要有电气性能、热性能、力学性能、三防性能、老化性能及其他物理化学性能。同一产品选用的材料即要配套又要相容，包括材料的耐热等级等。比如绝缘体的烘烤温度高于相应材料的允许工作温度，或者烘烤时间过长，会导致材料性能的下降。或者选择的绝缘体的成分、溶剂与相应的材料不相容，对其有损害作用。这些都会直接影响产品的质量和使用寿命。

绝缘材料种类多，分类方法也多。我国把绝缘材料（固体）分为六人类，它们是绝缘纤维制品、浸渍纤维制品、绝缘用薄膜及其复合制品和粘带、云母制品、层压制品和绝缘漆，而工程上最重要的分类方法是根据允许工作温度，分为七个耐热等级，见表1。

表1  

<table><tr><td>耐热等级</td><td>允许工作温度C</td><td>材料种类</td></tr><tr><td>Y</td><td>90</td><td>未浸渍的纤维素材料(木材、纸、纸板).棉纤维、天然丝、聚酰胺纤维等</td></tr><tr><td>A</td><td>105</td><td>沥青漆、虫胶、油性漆、矿物油等及用其浸渍过的Y级材料</td></tr><tr><td>E</td><td>120</td><td>聚酯纤维纸、聚酯薄膜等及其复合制品,纸、棉层压制品</td></tr><tr><td>B</td><td>130</td><td>醇酸、环氧、环氧聚酯、环氧酚醛类等各种绝缘制品</td></tr><tr><td>F</td><td>155</td><td>芳香聚酰胺纸、聚酯亚胺漆、改性有机硅漆及用其制成的云母、玻璃纤维制品等</td></tr><tr><td>H</td><td>180</td><td>有机硅、二苯醚、聚胺-酰亚胺、氟-46等各类制品及其复合材料</td></tr><tr><td>C</td><td>&gt;180</td><td>聚酰亚胺类制品,聚四氟乙烯类制品,玻璃纤维制品,陶瓷、石英类制品、云母等</td></tr></table>

本篇结合以上两种分类方法收入了绝缘纤维制品、浸渍纤维制品、电绝缘用薄膜及其复合制品和粘带、云母制品、层压制品、绝缘漆等六类材料的性能数据。

绝缘纤维制品 系指由植物纤维、矿物纤维、合成纤维或者是这些纤维的混合物，通过水、空气或其他流体将纤维沉积在造纸机上，形成薄页状材料，一般把标重小于 $225\mathrm{g / m}$ 的称为纸板或纸管。植物纤维虽具有一定的力学性能，但耐热性差，且易吸潮，影响电绝缘性能，使用时需经一定的绝缘浸渍处理，以提高其电气耐热、耐潮性能。矿物纤维、合成纤维力学性能好、吸湿性小、电气性能稳定、绝缘纤维制品主要用于航空电机、电器的绕包、衬垫绝缘或与薄膜复合使用。

浸渍纤维制品 系指以纤维织物为底材经绝缘漆浸渍并烘干、分切而成的绝缘材料，主要指漆布、漆布（管）按使用的底材分为棉漆布（管）、漆绸、玻璃布（管）、合成纤维漆布（管）以及玻璃纤维与合成纤维交织漆布（管）。漆布（管）、漆绸等天然纤维制品具有一定的机械强度、较好的柔软性，但易吸潮、耐热性低、防霉、耐潮性差，已逐步被无碱玻璃纤维和合成纤维的织物所取代，玻璃纤维拉伸强度高，耐热性好、吸湿小、耐潮、防霉、耐酸碱性好，但柔软性差、折后漆膜的击穿电压有所降低。在正常情况下，浸渍纤维制品的性能，主要取决于浸渍漆或树脂的性能，一般以电工用无碱玻璃布、无碱玻璃丝管等为底材。分别浸以醇酸漆、环氧漆、有机硅漆、硅橡胶、聚酰亚胺漆、聚四氟乙烯树脂等经烘干制成。就其耐温性能而言，浸渍醇酸漆、环氧漆的无碱玻璃布或管，工作温度为 $130^{\circ}\mathrm{C}$ ；浸渍有机硅漆、硅橡胶为 $180^{\circ}\mathrm{C}$ ；浸渍聚酰亚胺漆为 $220^{\circ}\mathrm{C}$ ；浸渍聚四氟乙烯树脂为 $250^{\circ}\mathrm{C}$ 。由于浸渍的漆或树脂不同又呈现出各自的特点，如有机硅制品耐潮、防霉性能好，但耐溶剂性能差；聚酰亚胺制品具有耐氟里昂，耐辐射性能；聚四氟乙烯玻璃布虽电气性能不高，但经折弯后电气性能基本不变，并具有自润滑性。浸渍纤维制品具有一定的力学、电气、耐潮性能和较好的柔软性。主要用于航空电机、电器作槽绝缘、衬垫、垫圈、垫片及与其他材料复合使用。

电绝缘用薄膜 系指电工用塑料薄膜, 厚度一般在 $0.25 \mathrm{~mm}$ 以下, 其特点是厚度薄且具有优异的电气性能。随着品种的不同, 还分别兼有突出的拉伸强度、耐热、耐寒、耐化学性、抗射线的辐照性、耐气候性、耐潮性等优点。可单独使用也可和其他纤维材料复合使用, 有的薄膜有熔融热封特性, 有的薄膜可用粘合剂粘合, 有的还与绝缘体、绝缘油以及漆包线有良好的相容性。多年的应用实践证明, 电绝缘用薄膜不仅可以减少绝缘厚度, 提高场强, 缩小体积, 提高可靠性, 而且可满足各种特殊要求如耐热、耐辐射、耐深冷、耐油、耐化工腐蚀等等。主要有聚酯薄膜、聚丙烯薄膜、聚酰亚胺薄膜、聚四氟乙烯薄膜及聚酰亚胺薄膜涂有氟-46树脂的复合薄膜。聚酯薄膜I作温度为 $120^{\circ} \mathrm{C}$ , 其特点是较其他薄膜具有高的力学性能。聚酰亚胺薄膜I作温度为 $220^{\circ} \mathrm{C}$ , 具有耐氟里昂和耐辐射的性能。聚四氟乙烯薄膜I作温度为 $250^{\circ} \mathrm{C}$ , 具有良好的耐寒性、化学稳定性和自润滑性, 但力学性能较差, 在一般情况下不易与漆胶相粘接。这些薄膜均具有厚度薄、柔韧、耐潮、力学性能和电气性能好的特点。薄膜制品主要用于航空电机、电器作主绝缘, 如线圈绕包, 槽绝缘、垫圈、垫片等。聚四氟乙烯薄膜, 还可绕包导线经高温烧结成形

薄膜复合制品主要是聚酯薄膜和聚酰亚胺薄膜复合箔，由薄膜的单面或双面粘合绝缘纸板、玻璃涂布、聚酯纤维纸、聚芳酰胺纤维纸等制成。其性能与薄膜相当或更好，同时还具有挺括，改善电机嵌线|艺性，增加浸漆吸附漆量的能力等优点。主要用于航空电机、电器作主绝缘，如槽绝缘、线圈衬垫、电枢端部绝缘等.

粘带主要有聚酯薄膜粘带、聚酰亚胺薄膜粘带。系以薄膜为底材，涂有粘合剂，能自身粘合或与其他材料粘合的带子。粘合剂有丙烯酸酯聚合物、有机硅树脂和硅橡胶、聚胺酰亚胺等，按其粘合状态不同，有的不经预处理而在包扎或粘贴时利用手的轻微压力即能自行粘合成整体的压敏粘带；有的需经一定温度、压力固化后才有胶粘性的粘带。主要用于航空电机、电器的线圈、引接线的端头和焊接处的包扎绝缘，也可用于标志、可剥性密封等。

云母及云母制品 云母是一种结晶的天然无机矿物（硅酸盐类），工业上最常用的是白云母和金云母。白云母有很高的电气性能和较低的介质损耗因数以及抗电弧、耐电晕等电气性能，又具有力学性能好、耐高温、耐腐蚀等物理化学性能且能分剥成具有弹性的透明薄片，可单独使用。金云母的电气性能次

于门云母，呈琥珀色，透明性稍差，但耐热性较高，是较好的绝缘耐热材料。云母制品，主要有云母带、柔软云母板、塑型云母板、换向器云母板、衬垫云母板和云母箔等，为提高云母制品的电气、力学性能，除塑型云母板、换向器云母板外，可用补强材料，如电工用无碱玻璃布、聚酯薄膜、聚酰亚胺薄膜或其他材料，为获得不同耐热性能的云母制品，可采用不同类型的粘合剂，如醇酸漆、环氧或改性环氧漆、有机硅漆、二苯醚及其衍生物漆、单马来酰亚胺漆等。云母制品主要用于航空电机、电器绝缘，如云母带用于线圈、电枢端部绕包；柔软云母板主要用于槽绝缘、绕包和衬垫；塑型云母板，需加热成型，用于换向器绝缘圈。环；换向器云母板，用作换向器铜片间绝缘、垫圈、垫片；衬垫云母板用作垫圈、垫片；云母箔卷烘成筒、管等

层压制品 由浸渍过热固性或可固化树脂的片状纤维材料, 多层相叠, 经加热加压粘结成型的硬质复合制品。主要包括层压板、棒、管和覆铜箔层压板。层压制品的性能取决于基材和粘合剂。目前, 航空电气产品根据自身特点 (耐温性), 基本上以电工用无碱玻璃布为底材, 粘合剂有环氧、环氧酚醛、不饱和聚酯、有机硅、二苯醚、聚胺-酰亚胺、聚四氟乙烯、双磷胺树脂或漆。使用不同的粘合剂能获得不同性能的层压制品, 如与环氧、环氧酚醛、不饱和聚酯结合的层压制品适用于B级、F级的电机、电器, 而与有机硅、二苯醚、聚四氟乙烯、双马来酰胺结合的层压制品适合于H级甚至C级绝缘结构。层压制品主要用于航空电机、电器作绝缘结构材料, 如座板、线圈架、槽楔、端片垫圈、衬套及印制电路板。

绝缘漆系指具有良好的电绝缘性的漆。现代绝缘漆是一种可含或不含溶剂的液体树脂体系，在一定条件下固化。它能涂覆在电器零部件上以对其提供电气的、机械的和环境的保护按用途可分为浸渍绝缘漆、覆盖绝缘漆、绝缘磁漆、粘合绝缘漆、硅钢片漆、电阻电容器漆以及半导体漆等。浸渍绝缘漆，包括有溶剂漆和无溶剂漆两类，有溶剂漆在浸渍烘烤中有溶剂挥发，有气味，有毒，烘烤时间较长；无溶剂漆烘烤时无挥发物、无气味、烘烤时间短，可采用滴浸工艺，缩短生产周期。这两类漆用于航空电机、电器的转子、定子、线圈的浸渍及零件的绝缘处理，使之粘合成一体，提高绝缘、耐潮、介电、力学和导热性能。覆盖绝缘漆，包括清漆、磁漆和防霉漆，又可分为烘干漆和气干漆。烘干漆需加热才能固化。气干漆的干燥或固化可不加热。主要用于航空电机、电器线圈表面、金属或非金属零件表面的浸渍或涂敷钢片漆用以涂覆硅钢片表面，可降低铁芯的涡流损耗及提高硅钢片表面防锈、防腐蚀能力。除了电绝缘性能，还要求涂膜薄且匀，牢固、光滑、附着力强。

本篇是在第1版“绝缘材料篇”的基础上进行编写的，所收入的材料从原来109项增加到11项，其中删除11项，增补15项。大部分材料引用了最新标准、新录入的材料基本都是高性能、高耐热等级的绝缘材料，并且已应用在新型机种的电机、电气产品上

本篇中除列出了各种航空用绝缘材料标准中规定的各项性能指标外，还列出了根据多年材料检验和性能试验结果，用统计方法求出的有关性能的典型值。绝缘材料的有关性能试验方法均采用国家标准，在有关的材料标准中作了具体规定。本篇中所列性能，凡未具体注明测试条件的，均指以下几种状态：

常态：在正常的大气试验条件下，温度为 $15\sim 35^{\circ}C$ ，相对湿度为 $45\% \sim 75\%$

受潮·在正常的大气试验条件下，温度为1.35（，相对湿度为 $95\% +32$ ，时间为245

浸水 在正常的大气试验条件下，温度为15 $25^{\circ}C$ ，在蒸馏水中浸 $24\mathrm{h}$

# A-II、B-I、B-Ⅱ电容器纸

# 1 概述

A-Ⅱ、B-Ⅰ、B-Ⅱ电容器纸由高纯度绝缘木浆抄纸制成。按紧度分为I型和Ⅱ型，按质量分为A级和B级。具有紧度大，厚度均匀，柔软等特点。A级用作电子工业电容器极间介质；B级用作电力电容器极间介质。在航空电机、电器中作绝缘处理后的A级绝缘结构材料。

1.1 牌号及名称 A-1 电容器纸; B-1 电容器纸; B-1 电容器纸、  
1.2 基本组成 高纯度绝缘木浆。  
1.3 材料标准 GB/T 12913 1991《电容器纸》  
1.4 使用工艺说明书   
1.5 供应状态 成卷筒纸状态供应。卷筒宽 $95 \mathrm{~mm}, 140 \mathrm{~mm}, 235 \mathrm{~mm}, 250 \mathrm{~mm}, 280 \mathrm{~mm}, 355 \mathrm{~mm}, 390 \mathrm{~mm}, 420 \mathrm{~mm}$ 。卷筒宽度允许偏差：宽度小于或等于 $200 \mathrm{~mm}$ 者，偏差不大于 $\pm 1.0 \mathrm{~mm}$ ；宽度大于 $200 \mathrm{~mm}$ 者，偏差不大于 $\pm 2.0 \mathrm{~mm}$ 。卷筒直径 $220 \sim 250 \mathrm{~mm}$ 。纸芯内径 $75 \mathrm{~mm} \pm 1 \mathrm{~mm}$ 。标称厚度及允许偏差见表11。

表1-1  

<table><tr><td rowspan="3">类型</td><td rowspan="3">标称厚度μm</td><td colspan="3">A 级</td><td colspan="3">B 级</td></tr><tr><td colspan="2">波动差/μm ≤</td><td rowspan="2">允许偏差 %</td><td colspan="2">波动差/μm ≤</td><td rowspan="2">允许偏差 %</td></tr><tr><td>横向</td><td>纵向</td><td>横向</td><td>纵向</td></tr><tr><td rowspan="3">I 型</td><td>8</td><td>0.7</td><td>1.1</td><td>±8</td><td>0.8</td><td>1.2</td><td>±8</td></tr><tr><td>10~15</td><td>0.8</td><td>1.2</td><td>±7</td><td>0.9</td><td>1.3</td><td>±8</td></tr><tr><td>17~22</td><td>1.2</td><td>1.4</td><td>±6</td><td>1.5</td><td>1.5</td><td>±7</td></tr><tr><td rowspan="4">II 型</td><td>4~6</td><td>0.4</td><td>0.6</td><td>±10</td><td>0.4</td><td>0.6</td><td>±10</td></tr><tr><td>7~8</td><td>0.5</td><td>0.7</td><td>±8</td><td>0.6</td><td>0.8</td><td>±8</td></tr><tr><td>10~12</td><td>0.6</td><td>0.8</td><td>±6</td><td>0.7</td><td>0.9</td><td>±6</td></tr><tr><td>15~17</td><td>0.7</td><td>0.9</td><td>±6</td><td>0.8</td><td>1.0</td><td>±6</td></tr></table>

1.6 应用概况 已广泛用于航空电机、电器线圈层间绝缘以及电容器极间介质绝缘。  
1.7研制及生产单位浙江嘉兴民丰造纸厂研制；四川乐山造纸厂、浙江嘉兴民丰造纸厂生产  
1.8 鉴定级别及日期 1982年1月由轻工业部鉴定通过。

# 2 性能

# 2.1 物理及化学性能

2.1.1 外观 表面平整，无死褶子、裂口、羊毛压碎、机械损伤、杂质、明显花纹和印子。  
2.1.2 物理性能 见表2-1、表2-2。

表2-1  

<table><tr><td colspan="2">性能</td><td>指 标</td></tr><tr><td>水分/%</td><td></td><td>标称厚度4~6μm:6.0~10.0;标称厚度≥7μm:5.0~9.0</td></tr><tr><td>灰分/%</td><td>≤</td><td>0.35</td></tr><tr><td>水抽出物酸度/%</td><td>≤</td><td>0.0070</td></tr><tr><td>水抽出物电导率/(ms/m)</td><td>≤</td><td>4.0</td></tr><tr><td>水抽出物氯/(mg/kg)</td><td>≤</td><td>30</td></tr></table>

表2-2  

<table><tr><td rowspan="2">牌号</td><td rowspan="2">标称厚度μm</td><td rowspan="2">紧度g/cm</td><td rowspan="2">抗张指数(纵向)N·m/g≥</td><td colspan="2">击穿电压(AC)/(V/层)</td><td rowspan="2">导电质点个/m2≤</td><td colspan="2">介质损耗因数/√∞</td></tr><tr><td>最低值</td><td>平均值</td><td>60℃</td><td>100℃</td></tr><tr><td rowspan="7">B-1</td><td>8</td><td rowspan="3">1.00±0.05</td><td rowspan="7">55</td><td>250</td><td>305</td><td>150</td><td rowspan="7">0.17</td><td rowspan="7">0.22</td></tr><tr><td>10</td><td>270</td><td>335</td><td>110</td></tr><tr><td>12</td><td>300</td><td>375</td><td>65</td></tr><tr><td>15</td><td rowspan="4">1.15±0.05</td><td>320</td><td>395</td><td>50</td></tr><tr><td>17</td><td>350</td><td>435</td><td>45</td></tr><tr><td>20</td><td>390</td><td>485</td><td>20</td></tr><tr><td>22</td><td>410</td><td>505</td><td>20</td></tr><tr><td rowspan="9">A-1</td><td>1</td><td rowspan="4">1.20±0.05</td><td rowspan="9">60.0</td><td>165</td><td>250</td><td>1100</td><td rowspan="9">0.20</td><td rowspan="9">1.26</td></tr><tr><td>5</td><td>190</td><td>280</td><td>800</td></tr><tr><td>6</td><td>220</td><td>320</td><td>150</td></tr><tr><td>7</td><td>255</td><td>355</td><td>250</td></tr><tr><td>8</td><td rowspan="5">1.22±0.05</td><td>280</td><td>390</td><td>150</td></tr><tr><td>10</td><td>330</td><td>470</td><td>90</td></tr><tr><td>12</td><td>365</td><td>495</td><td>55</td></tr><tr><td>15</td><td>410</td><td>520</td><td>35</td></tr><tr><td>17</td><td>425</td><td>530</td><td>25</td></tr><tr><td rowspan="9">B-1</td><td>4</td><td rowspan="2">1.20±0.05</td><td rowspan="9">60.0</td><td>155</td><td>220</td><td>1200</td><td rowspan="9">0.20</td><td rowspan="9">...2</td></tr><tr><td>5</td><td>180</td><td>255</td><td>900</td></tr><tr><td>6</td><td rowspan="7">1.22±0.05</td><td>190</td><td>280</td><td>550</td></tr><tr><td>7</td><td>210</td><td>325</td><td>300</td></tr><tr><td>8</td><td>230</td><td>360</td><td>180</td></tr><tr><td>10</td><td>270</td><td>415</td><td>105</td></tr><tr><td>12</td><td>290</td><td>465</td><td>70</td></tr><tr><td>15</td><td>310</td><td>490</td><td>50</td></tr><tr><td>17</td><td>320</td><td>500</td><td>45</td></tr></table>

# 2-2 力学性能

# 2.3 耐环境性能

2.4 工艺性能 可剪切加工。

# 3 使用工艺

A. I、B-1、B-Ⅱ型电容器纸在相对湿度超过 $75\%$ 使用时，需进行预处理：温度 $50 \sim 60^{\circ} \mathrm{C}$ ，时间 $45 \sim 60 \mathrm{~min}$ 。

# 4 其他

4.1包装以卷筒包装，并套以塑料袋密封放入木箱中，箱外用铁皮扎牢，并注明“防潮”字样  
4.2 运输 按非危险品运输。运输过程中防止机械损伤、受潮和日光直射。装卸要轻放，严禁包装件由高处往下扔。  
4.3 贮存 贮存在通风良好的库房内，防止受潮，远离热源，且不能与化学药品放在一起。

# 5 使用建议

选用.

# DLZ-U、DLZ-A、DLZ-B 电缆纸

# 1 概述

DLZU、DLZ-A、DLZ-B电缆纸是由本色硫酸盐木浆制成的。电缆纸的力学、电气性能好，介质损耗因数小，耐油性好，油纸绝缘耐热温度为 $95^{\circ}\mathrm{C}$ 。在航空电机、电器中用作A级绝缘材料。

1.1 牌号及名称 DLZ-U 电缆纸；DLZ-A 电缆纸；DLZ B 电缆纸。  
1.2 基本组成 $100\%$ 硫酸盐绝缘木浆。  
1.3 材料标准 GB7969-1987《电力电缆纸》  
1.4 使用工艺说明书   
1.5 供应状态 电缆纸为卷筒纸状态供应。卷筒宽度为 $625 \mathrm{~mm} \pm 5 \mathrm{~mm}$ ，卷筒直径为 $650 \sim 700 \mathrm{~mm}$ ，标称厚度及允许偏差见表11。

表1-8  

<table><tr><td rowspan="2">标称厚度/μm</td><td colspan="3">允许偏差.μm</td><td rowspan="2">标称厚度/μm</td><td colspan="3">允许偏差/μm</td></tr><tr><td>DLZ-U</td><td>DLZ-A</td><td>DLZ-B</td><td>DLZ-U</td><td>DLZ-A</td><td>DLZ-B</td></tr><tr><td>80</td><td>±5.0</td><td>±5.0</td><td>±6.0</td><td rowspan="2">170</td><td rowspan="2">±8.0</td><td rowspan="2">±8.0</td><td rowspan="2">±12.0</td></tr><tr><td>130</td><td>±7.0</td><td>±7.0</td><td>±8.0</td></tr></table>

1.6 应用概况 已广泛用于航空电机、电器线圈层间绝缘以及电容器极间介质绝缘。  
1.7研制及生产单位 佳木斯造纸厂研制并生产。  
1.8 鉴定级别及日期 1979年由轻工业部鉴定通过。

# 2 性能

# 2.1 物理及化学性能

2.1.1 外观 纸页的纤维组织应均匀，不许有未离解的纤维束、斑点、褶子、裂口、孔眼等。  
2.1.2 物理性能 见表2-1。

表21  

<table><tr><td rowspan="2">性能</td><td colspan="3">DLZ-U</td><td colspan="3">DLZ-A</td><td colspan="3">DLZ-B</td></tr><tr><td>80±5μm</td><td>130±7μm</td><td>170±8μm</td><td>80μm</td><td>130μm</td><td>170μm</td><td>80μm</td><td>130μm</td><td>170μm</td></tr><tr><td>紧度/(g·cm-1)</td><td colspan="3">0.85±0.05</td><td colspan="3">0.85±0.07</td><td colspan="3">0.85±0.10</td></tr><tr><td>耐折度(纵横平均)/次≥</td><td>1000</td><td colspan="2">2000</td><td>1000</td><td colspan="2">2000</td><td>1000</td><td colspan="2">2000</td></tr><tr><td>1频击穿电压/(V/层)≥</td><td>600</td><td>950</td><td>120</td><td>600</td><td>950</td><td>1200</td><td>600</td><td>950</td><td>1200</td></tr><tr><td>干纸介质损耗因数(100℃)/%≤</td><td colspan="3">0.70</td><td></td><td></td><td></td><td></td><td></td><td></td></tr><tr><td>电导率/(mS/m)≤</td><td colspan="9">10</td></tr><tr><td>水抽提液pH值</td><td colspan="3">6.0~8.0</td><td colspan="3">6.5~8.5</td><td colspan="3">6.5~8.5</td></tr><tr><td>透气度/(μm/Pa·s)或(mL/min)≤</td><td colspan="9">0.51(30.0)</td></tr><tr><td>灰分%≤</td><td colspan="9">1.00</td></tr><tr><td>交货水分%≤</td><td colspan="9">6.0~9.0</td></tr></table>

2.2 力学性能 力学性能见表2.2。

表2-2  

<table><tr><td rowspan="2" colspan="2">性能</td><td colspan="3">DLZ-U</td><td colspan="3">DLZ-A</td><td colspan="3">DLZ-B</td></tr><tr><td>80 μm</td><td>130 μm</td><td>170 μm</td><td>80 μm</td><td>130 μm</td><td>170 μm</td><td>80 μm</td><td>130 μm</td><td>170 μm</td></tr><tr><td rowspan="2">抗张强度/(kN/m)</td><td>纵</td><td>5.9</td><td>10.5</td><td>13.0</td><td>5.90</td><td>10.5</td><td>13.0</td><td>1.50</td><td>9.50</td><td>11</td></tr><tr><td>横</td><td>2.90</td><td>4.90</td><td>6.50</td><td>2.90</td><td>4.90</td><td>6.50</td><td>2.60</td><td>1.20</td><td>5.50</td></tr><tr><td rowspan="2">伸长率</td><td>纵</td><td>2.0</td><td>2.2</td><td>2.2</td><td>2.0</td><td>2.2</td><td>2.2</td><td>1.9</td><td>2.0</td><td>2</td></tr><tr><td>横</td><td>6.0</td><td>6.5</td><td>6.5</td><td>6.0</td><td>6.5</td><td>6.5</td><td>5.7</td><td>6.0</td><td>5.5</td></tr><tr><td>撕裂度(横向)MN</td><td>≥</td><td>540</td><td>1080</td><td>1470</td><td>540</td><td>1080</td><td>1470</td><td>510</td><td>1080</td><td>1470</td></tr></table>

# 3 使用工艺

# 4 其他

4.1 包装 每个卷筒包一层塑料薄膜或防潮纸后，再包 $3\sim 4$ 层包装纸。  
4.2 运输 运输时应使用有篷而洁净的车辆。搬运时，不允许将卷筒从高处扔下。  
4.3 贮存 电缆纸应妥善保管，防止风、雨和地面潮气的影响。

# 5 使用建议

选用。

# MPM1、MPM2云母纸

# 1 概述

MPM1、MPM2云母纸是以白云母为原料，经过制浆、造纸工艺过程制造的。云母纸具有良好的电气性能、质地柔软等特点，适于制作云母带和柔软云母板。

1.1 牌号及名称MPM1云母纸、MPM2云母纸  
1.2 基本组成 白云母。  
1.3 材料标准 GB/T 10216-1998《云母纸》  
1.4 使用工艺说明书   
1.5 供应状态 云母纸通常以卷装形式供货，纸卷幅宽由供需双方商定，允许偏差为 $\pm 2\mathrm{mm}$ 厚度及允许偏差见表1-1。

表1-1  

<table><tr><td rowspan="2">牌 号</td><td colspan="2">厚 度</td></tr><tr><td>期望厚度/μm</td><td>个别值与所有值的平均值的最大允许偏差</td></tr><tr><td>MPM1</td><td>45、55、65、75、85、90、100</td><td>± 10</td></tr><tr><td>MPM2</td><td>50、60、70、75、90</td><td>± 10</td></tr></table>

1.6 应用概况 已用于航空电机、电器产品绝缘，并广泛用于低压中、小型电机、电器线圈内层包扎绝缘  
1.7研制及生产单位丹东造纸厂研制并生产；杭州杨伦造纸厂、杭州云母纸厂、雅安云母公司生产  
1.8 鉴定级别及日期 1967年由轻工业部鉴定通过.

# 2 性能

2.1 物理及化学性能  
2.1.1 外观云母纸外观应平整、光滑、无缺陷（例如穿孔、折皱）、无杂质及大颗粒云母硬粒等  
2.1.2 物理及化学性能 见表2-1。

表21  

<table><tr><td>牌号</td><td>期望厚度μm</td><td>质量标称值g/m2</td><td>透气性s/(100cm3)</td><td>渗透时间(非网面)S≤</td><td>水萃取物的电导率μS/cm≤</td><td>质量损失</td></tr><tr><td rowspan="7">MPM1</td><td>45</td><td>68</td><td>3200~6500</td><td>100</td><td></td><td></td></tr><tr><td>55</td><td>82</td><td>3800~7300</td><td>120</td><td></td><td></td></tr><tr><td>65</td><td>100</td><td>4700~8500</td><td>120</td><td></td><td></td></tr><tr><td>75</td><td>115</td><td>≥6000</td><td>130</td><td>20</td><td></td></tr><tr><td>85</td><td>130</td><td>≥6000</td><td>130</td><td></td><td></td></tr><tr><td>95</td><td>145</td><td>≥6000</td><td>150</td><td></td><td></td></tr><tr><td>105</td><td>160</td><td>≥6000</td><td>150</td><td></td><td></td></tr><tr><td rowspan="5">MPM2</td><td>50</td><td>80</td><td>1400~2300</td><td>50</td><td></td><td></td></tr><tr><td>60</td><td>100</td><td>1600~2300</td><td>70</td><td></td><td></td></tr><tr><td>70</td><td>115</td><td>1700~2900</td><td>90</td><td>20</td><td></td></tr><tr><td>75</td><td>125</td><td>1850~3350</td><td>110</td><td></td><td></td></tr><tr><td>90</td><td>150</td><td>2200~3700</td><td>160</td><td></td><td></td></tr></table>

# 2.2 力学性能 云母纸的拉伸强度见表2-2

表2-2  

<table><tr><td>牌号</td><td colspan="6">MPM1</td><td colspan="5">MPM2</td></tr><tr><td>期望厚度μm</td><td>45</td><td>55</td><td>65</td><td>75</td><td>85</td><td>95</td><td>105</td><td>50</td><td>60</td><td>70</td><td>85</td></tr><tr><td>拉伸强度/(kN/m)(宽) ≥</td><td>0.80</td><td>0.98</td><td>0.98</td><td>0.98</td><td>1.10</td><td>1.10</td><td>1.10</td><td>0.92</td><td>0.70</td><td>0.75</td><td>1.1×10^4</td></tr></table>

# 2.3 耐环境性能

2.4 工艺性能 可剪切和冲切加工。

# 3 使用工艺

3.1 MPM1、MPM2云母纸在相对湿度超过 $75\%$ 时，需经预处理：温度 $70 \sim 80^{\circ} \mathrm{C}$ ，时间 $80 \mathrm{~min}$ 。  
3.2 为确保电机、电器线圈绝缘厚度尺寸，下料时可将卷纸的皱边剪去，一般采用纵向下料，用作衬垫绝缘时，也可采取横向下料。

# 4 其他

4.1 包装 纸卷用防潮纸包裹，用塑料薄膜密封，用托板架空，放在木包装箱中，箱外用铁皮带扎紧。  
4.2 运输 云母纸在运输时按非危险品运输，防止机械损伤和日光直射，严禁与水、极性溶剂及其蒸气接触。  
4.3 贮存 云母纸应贮存在具有防潮设施、通风、干燥的库房中，严禁与水、极性溶剂及其蒸气接触。

# 5 使用建议

选用。

# 755 聚芳酰胺纤维云母纸

# 1 概述

755 聚芳酰胺纤维云母纸, 由间苯二甲酰氯和间苯二胺缩聚纤维与粉云母混抄、热轧制成。有较高

的电气性能、耐电晕性，与一般的耐热浸渍漆有良好的相容性。适用于H级绝缘电机、电器、变压器线圈包扎绝缘；经浸树脂后，可压制成板材和卷制成管材。

1.1 牌号及名称 755 聚芳酰胺纤维云母纸  
1.2 基本组成 聚芳酰胺纤维、粉云母。  
1.3 材料标准 XB7006 1981《聚芳酰胺纤维云母纸  
1.4 使用工艺说明书   
1.5 供应状态 成卷供应。卷宽为 $450 \sim 500 \mathrm{~mm}$ ，按需要可车成宽为 $20 \mathrm{~mm} \pm 1 \mathrm{~mm}$ 、 $30 \mathrm{~mm} \pm 2 \mathrm{~mm}$ 、 $35 \mathrm{~mm} \pm 2 \mathrm{~mm}$ 的带，标称厚度为 $0.13 \mathrm{~mm}$ ，允许偏差：平均值为 $\pm 0.01$ ， $n = 4$ 别值为 $\pm 0.02 \mathrm{~mm}$ 。  
1.6 应用概况 已用于电机槽绝缘，电器线圈、变压器线圈包扎绝缘，也可浸渍树脂，制成板材和管材，作十式变压器、电炉中的衬垫和套筒。  
1.7研制及生产单位 西安绝缘材料厂研制并生产，  
1.8 鉴定级别及日期 1981年11月由西安绝缘材料厂组织鉴定通过。

# 2 性能

# 2.1 物理及化学性能

2.1.1 外观 表面平整,无杂质、粗大浆块、裂纹和起皱,纤维和 $\Delta$ 母分布均匀,  
2.1.2 物理性能 见表2-1。

表2-1  

<table><tr><td>性能</td><td>指标</td><td>典型值</td><td>性能</td><td>指标</td><td>典型值</td></tr><tr><td>热收缩率(250℃,10min)(纵、横平均值)/%</td><td>2.5</td><td></td><td>电气强度(MV m-1)</td><td>1</td><td></td></tr></table>
