Repository: C-zj02/CFD-claw

<div align="center">

**English** | [中文](#中文版) | [Français](README_FR.md) | [Русский](README_RU.md) | [हिन्दी](README_HI.md) | [العربية](README_AR.md) | [Português](README_PT.md)

# 🚀 Claude Code Python

**A Complete Python Reimplementation Based on Real Claude Code Source**

*From TypeScript Source → Rebuilt in Python with ❤️*

***
**🔥 Active Development • New Features Weekly 🔥**

</div>

***

## 🎯 What is This?

**Clawd Code** is a **complete Python rewrite** of Claude Code, based on the **real TypeScript source code**.

File: RAG-data/中国航空材料手册(第2版) 第8卷 橡胶 密封剂001-200.pdf-cf6b3951-4800-4718-9ee3-967f2794133a.md (part 7 of 10)
# 中国航空材料手册
<table><tr><td rowspan="2">序号</td><td colspan="3">HG 6-410</td><td colspan="3">SJ 2609</td><td colspan="3">苏Q/WSJ 93</td></tr><tr><td>组别</td><td>减震器号数</td><td>额定载荷/N</td><td>组别</td><td>减震器牌号</td><td>额定载荷/N</td><td>组别</td><td>减震器牌号</td><td>额定载荷/N</td></tr><tr><td>1</td><td rowspan="5">1</td><td>1</td><td>4.4</td><td rowspan="5">1</td><td>JP1-4.4</td><td>4.4</td><td rowspan="5">I</td><td>JP1-1</td><td>4.4</td></tr><tr><td>2</td><td>2</td><td>8.8</td><td>JP1 8.8</td><td>8.8</td><td>JP1-2</td><td>8.8</td></tr><tr><td>3</td><td>3</td><td>13.2</td><td>JP1 13.2</td><td>13.2</td><td>JP1-3</td><td>13.2</td></tr><tr><td>4</td><td>4</td><td>17.6</td><td>JP1-17.6</td><td>17.6</td><td>JP1-4</td><td>17.6</td></tr><tr><td>5</td><td>5</td><td>22.0</td><td>JP1-22.0</td><td>22.0</td><td>JP1-5</td><td>22.0</td></tr><tr><td>6</td><td rowspan="6">2</td><td>2</td><td>8.8</td><td rowspan="6">2</td><td>JP2 8.8</td><td>8.8</td><td rowspan="6">I</td><td>-</td><td>-</td></tr><tr><td>7</td><td>4</td><td>17.6</td><td>JP2-17.6</td><td>17.6</td><td>JP1-4</td><td>17.6</td></tr><tr><td>8</td><td>6</td><td>26.4</td><td>JP2-26.4</td><td>26.4</td><td>JP1-6</td><td>26.4</td></tr><tr><td>9</td><td>8</td><td>35.2</td><td>JP2-35.2</td><td>35.2</td><td>JP1-8</td><td>35.2</td></tr><tr><td>10</td><td>10</td><td>44.0</td><td>JP2-44.0</td><td>44.0</td><td>JP1-10</td><td>44.0</td></tr><tr><td>11</td><td>12</td><td>52.8</td><td>JP2-52.8</td><td>52.8</td><td>JP1-12</td><td>52.8</td></tr><tr><td>12</td><td rowspan="6">3</td><td>10</td><td>44.0</td><td rowspan="6">3</td><td>JP3-44.0</td><td>44.0</td><td rowspan="6">II</td><td>-</td><td>-</td></tr><tr><td>13</td><td>15</td><td>66.0</td><td>JP3-66.0</td><td>66.0</td><td>JP1-15</td><td>66.0</td></tr><tr><td>14</td><td>20</td><td>88.0</td><td>JP3 88.0</td><td>88.0</td><td>JP1-20</td><td>88.0</td></tr><tr><td>15</td><td>25</td><td>110</td><td>JP3-110</td><td>110</td><td>JP1-25</td><td>110</td></tr><tr><td>16</td><td>35</td><td>154</td><td>JP3-154</td><td>154</td><td>JP1-35</td><td>154</td></tr><tr><td>17</td><td>--</td><td>--</td><td>JP3-132</td><td>132</td><td></td><td>-</td></tr></table>

1.2 基本组成 减震器的基本结构及安装尺寸分别见图1-1及表1-2。按HG6-410制造的减震器采用天然与顺丁橡胶并用胶料，其他均采用天然橡胶胶料。

表1-2  
mm   

<table><tr><td>组别</td><td>A</td><td>B</td><td>H</td><td>H</td><td>D</td><td>d1</td><td>d2</td></tr><tr><td>1</td><td>32</td><td>25</td><td>10</td><td>0.8</td><td>25</td><td>3.2</td><td>4.2</td></tr><tr><td>2</td><td>45</td><td>3-</td><td>16</td><td>1.2</td><td>38</td><td>4.3</td><td>6.2</td></tr><tr><td>3</td><td>57</td><td>45</td><td>25</td><td>1.5</td><td>50</td><td>5.3</td><td>10.2</td></tr></table>

图片摘要：该图主要展示 1 2。
![](images/734d939d06166709a24267dc97f239ff7208441314e4e2a4013731d174b76471.jpg)

图片摘要：该图主要展示 1 2。
![](images/a311db81cf2f2c848477743d0595317a395a4e9af4a0ed4d6abebe3b36cd108c.jpg)  
图1-1 减震器示意图

# 1.3 材料标准

HG6-410—1983《航空仪表橡胶减震垫》

SJ2609-1985《JP、JW系列隔震器》

苏Q/WSJ93—1978《仪器仪表用橡胶减震器》

# 1.4 使用工艺说明书

1.5 供应状态 按HG6-410生产的减震器除供应成品外，还可供应胶料由用户自行压制，按其他标准生产的减震器均以成品供应。  
1.6 应用概况 仪表用橡胶-金属减震器已在飞机仪表和地面设备上使用多年。按HG6-410生产的减震器具有较好的低温弹性。  
1.7 研制及生产单位 西北橡胶厂按HG6-410生产混炼胶843、954、958及相应的减震器。辽宁减震器厂和无锡减震器厂分别按SJ2609和苏Q/WSJ93生产减震器。  
1.8 鉴定级别及日期 西北橡胶厂生产的混炼胶 843、954、958 及相应的减震器于 1982 年由化学工业部鉴定通过。辽宁减震器厂生产的减震器于 1979 年由辽宁省化工局鉴定通过。

# 2 性能

2.1 胶料性能 按HG6-410制造的减震器所用胶料的性能见表2-1。按SJ2609和苏Q/WSJ93标准制造的减震器所用胶料的性能不作规定，由生产厂按表2-2所示性能进行控制。

表2-1  

<table><tr><td rowspan="3">性能</td><td colspan="3">843</td><td colspan="3">954</td><td colspan="3">958</td></tr><tr><td rowspan="2">指标</td><td colspan="2">典型值</td><td rowspan="2">指标</td><td colspan="2">典型值</td><td rowspan="2">指标</td><td colspan="2">典型值</td></tr><tr><td>r</td><td>s</td><td>x</td><td>s</td><td>x</td><td>s</td></tr><tr><td>TS/MPa</td><td>≥16.7</td><td>22.7</td><td>1.9</td><td>≥16.7</td><td>23.3</td><td>1.9</td><td>≥16.7</td><td>21.3</td><td>1.8</td></tr><tr><td>Eb/%</td><td>≥600</td><td>724</td><td>29</td><td>≥600</td><td>660</td><td>30</td><td>≥550</td><td>597</td><td>42</td></tr><tr><td>Sb/%</td><td>≤30</td><td>20</td><td>3.6</td><td>≤30</td><td>23</td><td>3.3</td><td>≤30</td><td>22</td><td>3</td></tr><tr><td>HA/度</td><td>45+3</td><td>47</td><td>2.0</td><td>52±3</td><td>54</td><td>2.3</td><td>58±3</td><td>58</td><td>1.9</td></tr><tr><td>Th/C</td><td>-55</td><td>合格</td><td></td><td>≤-55</td><td>合格</td><td></td><td>≤-55</td><td>合格</td><td></td></tr><tr><td>PE(90℃,24h)/%</td><td>max -20</td><td>-12</td><td>1.4</td><td>max -30</td><td>-11</td><td>4</td><td>max -30</td><td>-11</td><td>5</td></tr><tr><td>Rt(-45℃)</td><td>≥0.75</td><td>0.90</td><td></td><td>≥0.75</td><td>0.75</td><td></td><td>≥0.75</td><td>0.75</td><td></td></tr><tr><td>Se1m/MPa</td><td>≥0.8</td><td>0.88</td><td></td><td>≥1.0</td><td>1.18</td><td></td><td>≥1.5</td><td>1.86</td><td></td></tr><tr><td>Sc(70℃,22h,空气,40%) %</td><td>≤15</td><td>25.1</td><td>3.8</td><td>≤45</td><td>24.4</td><td>4.6</td><td>≤45</td><td>24.7</td><td>5.7</td></tr><tr><td>胶料贮存期/月</td><td>6</td><td></td><td></td><td>6</td><td></td><td></td><td>6</td><td></td><td></td></tr><tr><td>标准试片硫化条件(℃,min)</td><td>151±2,15</td><td></td><td></td><td>151±2,15</td><td></td><td></td><td>151±2,15</td><td></td><td></td></tr></table>

表2-2  

<table><tr><td rowspan="2">性能</td><td colspan="3">SJ 2609</td><td colspan="3">苏Q/WSJ 93</td></tr><tr><td>103</td><td>105</td><td>107</td><td>1113</td><td>1104</td><td>1114</td></tr><tr><td>TS&#x27;MPa</td><td>22.5</td><td>22.5</td><td>23.5</td><td>14.7</td><td>15.7</td><td>15.7</td></tr><tr><td>Eb/%</td><td>750</td><td>700</td><td>530</td><td>500</td><td>500</td><td>500</td></tr><tr><td>Sb/%</td><td>25</td><td>25</td><td>30</td><td>25</td><td>32</td><td>32</td></tr><tr><td>H&#x27;度</td><td>40</td><td>48</td><td>56</td><td>28</td><td>47</td><td>53</td></tr><tr><td>Tb/(°C)</td><td>-50</td><td>-50</td><td>-50</td><td>-</td><td>-</td><td>-</td></tr><tr><td>Pb(90℃,24h)/% max</td><td>-20</td><td>-20</td><td>-30</td><td>-</td><td>-</td><td>-</td></tr><tr><td>d/(g/cm³)</td><td>1.010</td><td>1.055</td><td>1.16</td><td>-</td><td>-</td><td>-</td></tr></table>

2.2 成品性能 按HG6-410生产的减震器性能见表2-3。按SJ2609生产的减震器性能见表2-4。按苏Q/WSJ93生产的减震器性能见表2-5。

表2-3  

<table><tr><td rowspan="3">序号</td><td rowspan="3">组别</td><td rowspan="3">号数</td><td colspan="6">额定载荷作用下的行程/mm</td><td rowspan="2" colspan="2">在3倍额定载荷下的永久变形与额定载荷下行程之比/%</td><td rowspan="2" colspan="2">沿Z轴破坏载荷/kN</td><td rowspan="2" colspan="2">经90C,24h热空气老化后,经100h疲劳振动(50Hz,振幅±1mm)</td></tr><tr><td colspan="2">-45℃</td><td colspan="2">23℃±5℃</td><td colspan="2">80℃</td></tr><tr><td>指标</td><td>典型值</td><td>指标</td><td>典型值</td><td>指标</td><td>典型值</td><td>指标</td><td>典型值</td><td>指标</td><td>典型值</td><td>指标</td><td>典型值</td></tr><tr><td>1</td><td rowspan="5">1</td><td>1</td><td>0.9~1.91.1</td><td>1.1~1.91.5</td><td>1.1~1.91.5</td><td>1.2~1.51.3</td><td>1.2~1.51.3</td><td>1.2~1.51.3</td><td>1.2~1.51.3</td><td rowspan="16">合格</td><td rowspan="5">0.275</td><td>0.24~0.610.45</td><td rowspan="16">不破坏,不脱胶</td><td rowspan="16">合格</td></tr><tr><td>2</td><td>2</td><td>0.9~1.11.1</td><td>1.2~2.01.5</td><td>1.2~2.01.5</td><td>1.1~1.61.3</td><td>1.1~1.61.3</td><td>1.1~1.61.3</td><td rowspan="15">1.2~1.61.6</td><td>0.20~0.590.46</td></tr><tr><td>3</td><td>3</td><td>1.0~1.51.4</td><td>1.5~1.91.7</td><td>1.5~1.91.7</td><td>1.3~1.81.6</td><td>1.3~1.81.6</td><td>1.3~1.81.6</td><td></td></tr><tr><td>4</td><td>4</td><td>0.9~1.91.4</td><td>1.2~2.01.6</td><td>1.2~2.01.6</td><td>1.2~1.91.6</td><td>1.2~1.91.6</td><td>1.2~1.91.6</td><td>0.24~0.740.76</td></tr><tr><td>5</td><td>5</td><td>0.8~1.71.3</td><td>1.2~1.71.4</td><td>1.2~1.71.4</td><td>1.1~1.31.2</td><td>1.1~1.31.2</td><td>1.1~1.31.2</td><td></td></tr><tr><td>6</td><td rowspan="6">2</td><td>2</td><td>0.9~1.91.3</td><td>1.4~2.01.8</td><td>1.4~2.01.8</td><td>1.5~2.01.7</td><td>1.5~2.01.7</td><td>1.5~2.01.7</td><td rowspan="6">0.784</td><td></td></tr><tr><td>7</td><td>4</td><td>0.9~1.91.2</td><td>1.6~2.01.8</td><td>1.6~2.01.8</td><td>1.5~1.61.5</td><td>1.5~1.61.5</td><td>1.5~1.61.5</td><td>0.76~1.251.09</td></tr><tr><td>8</td><td>6</td><td>0.9~1.81.4</td><td>1.6~2.01.8</td><td>1.6~2.01.8</td><td>1.5~1.61.5</td><td>1.5~1.61.5</td><td>1.5~1.61.5</td><td></td></tr><tr><td>9</td><td>8</td><td>0.9~1.81.4</td><td>1.6~2.01.8</td><td>1.6~2.01.8</td><td>1.5~1.51.2</td><td>1.5~1.51.2</td><td>1.5~1.51.2</td><td></td></tr><tr><td>10</td><td>10</td><td>0.9~2.01.2</td><td>1.2~2.01.7</td><td>1.2~2.01.7</td><td>0.8~1.51.2</td><td>1.2~2.01.3~1.51.4</td><td>1.2~2.01.3~1.51.4</td><td></td></tr><tr><td>11</td><td>12</td><td>0.7~1.31.0</td><td>1.1~2.01.6</td><td>1.1~2.01.6</td><td>1.3~1.51.4</td><td>1.3~1.51.4</td><td>1.3~1.51.4</td><td>0.78~2.502.02</td></tr><tr><td>12</td><td rowspan="5">3</td><td>10</td><td>0.9~1.81.2</td><td>1.3~1.91.6</td><td>1.3~1.91.6</td><td>1.7~2.21.9</td><td>1.7~2.21.9</td><td>1.7~2.21.9</td><td rowspan="5">1.471</td><td></td></tr><tr><td>13</td><td>15</td><td>1.1~1.21.1</td><td>1.6~2.31.0</td><td>1.6~2.31.0</td><td>1.2~1.91.4</td><td>1.2~1.91.4</td><td>1.2~1.91.4</td><td></td></tr><tr><td>14</td><td>20</td><td>0.9~1.41.2</td><td>1.2~1.91.5</td><td>1.2~1.91.5</td><td>1.2~1.51.4</td><td>1.2~1.51.4</td><td>1.2~1.51.4</td><td></td></tr><tr><td>15</td><td>25</td><td>0.9~1.11.0</td><td>1.3~1.71.5</td><td>1.3~1.71.5</td><td>1.3~1.71.5</td><td>1.3~1.71.5</td><td>1.3~1.71.5</td><td></td></tr><tr><td>16</td><td>35</td><td>0.9~1.41.1</td><td>1.1~2.01.5</td><td>1.1~2.01.5</td><td>1.3~2.21.5</td><td>1.3~2.21.5</td><td>1.3~2.21.5</td><td>1.27~4.122.42</td></tr></table>

表24  

<table><tr><td rowspan="2">序号</td><td rowspan="2">组别</td><td rowspan="2">型号</td><td rowspan="2">临界阻尼值</td><td rowspan="2">沿Z轴破坏载荷/kN</td><td rowspan="2">经90℃、24h老化后,耐疲劳振动时间/h</td><td rowspan="2">耐碰撞/次</td><td rowspan="2">在额定载荷下沿Z轴方向固有频率/Hz</td><td colspan="3">额定载荷作用下的行程/mm</td></tr><tr><td>-40℃=3℃</td><td>15~25℃</td><td>85℃±2℃</td></tr><tr><td>1</td><td rowspan="5">1</td><td>JP1-4.4</td><td>0.02~0.04</td><td rowspan="5">0.294</td><td rowspan="5">36</td><td rowspan="5">3000(7g)</td><td></td><td></td><td></td><td></td></tr><tr><td>2</td><td>JP1-8.8</td><td>0.02~0.04</td><td></td><td></td><td></td><td></td></tr><tr><td>3</td><td>JP1-13.2</td><td>0.03~0.05</td><td></td><td></td><td></td><td></td></tr><tr><td>4</td><td>JP1-17.6</td><td>0.03~0.05</td><td></td><td></td><td></td><td></td></tr><tr><td>5</td><td>JP1-22.0</td><td>0.05~0.08</td><td></td><td></td><td></td><td></td></tr><tr><td>6</td><td rowspan="6">2</td><td>JP2-8.8</td><td>0.03~0.05</td><td rowspan="6">0.980</td><td rowspan="6">120</td><td rowspan="6">10000(8g)</td><td rowspan="6">13.5±1.5</td><td rowspan="6">0.8~1.8</td><td rowspan="6">1.2~2.0</td><td rowspan="6">1.0~2.0</td></tr><tr><td>7</td><td>JP2-17.6</td><td>0.03~0.05</td></tr><tr><td>8</td><td>JP2-26.4</td><td>0.04~0.06</td></tr><tr><td>9</td><td>JP2-35.2</td><td>0.04~0.06</td></tr><tr><td>10</td><td>JP2-44.0</td><td>0.04~0.06</td></tr><tr><td>11</td><td>JP2-52.8</td><td>0.06~0.09</td></tr><tr><td>12</td><td rowspan="6">3</td><td>JP3-44.0</td><td>0.04~0.06</td><td rowspan="6">1.800</td><td rowspan="6">150</td><td rowspan="6">10000(15g)</td><td></td><td></td><td></td><td></td></tr><tr><td>13</td><td>JP3-66.0</td><td>0.06~0.09</td><td></td><td></td><td></td><td></td></tr><tr><td>14</td><td>JP3-88.0</td><td>0.06~0.09</td><td></td><td></td><td></td><td></td></tr><tr><td>15</td><td>JP3-110</td><td>0.08~0.12</td><td></td><td></td><td></td><td></td></tr><tr><td>16</td><td>JP3-154</td><td>0.08~0.12</td><td></td><td></td><td></td><td></td></tr><tr><td>17</td><td>JP3-132</td><td>0.08~0.12</td><td></td><td></td><td></td><td></td></tr></table>

表2-5  

<table><tr><td rowspan="2">序号</td><td rowspan="2">组别</td><td rowspan="2">型号</td><td rowspan="2">沿Z轴破坏载荷/kN</td><td rowspan="2">经90C.24h老化后,耐疲劳振动时间/h</td><td rowspan="2">耐碰撞/次</td><td colspan="3">额定载荷作用下的行程/mm</td></tr><tr><td>-40℃</td><td>23℃±5℃</td><td>80℃</td></tr><tr><td>1</td><td rowspan="5">I</td><td>JP I -1</td><td rowspan="5">0.275</td><td rowspan="5">不试验</td><td rowspan="5">2000(4g)</td><td rowspan="14">0.9~2.0</td><td rowspan="14">1.2~2.0</td><td rowspan="14">1.2~2.3</td></tr><tr><td>2</td><td>JP I -2</td></tr><tr><td>3</td><td>JP I -3</td></tr><tr><td>4</td><td>JP I -4</td></tr><tr><td>5</td><td>JP I -5</td></tr><tr><td>6</td><td rowspan="5">I</td><td>JP II -4</td><td rowspan="5">0.785</td><td rowspan="5">100</td><td rowspan="5">4000(6g)</td></tr><tr><td>7</td><td>JP II -6</td></tr><tr><td>8</td><td>JP II -8</td></tr><tr><td>9</td><td>JP II -10</td></tr><tr><td>10</td><td>JP II -12</td></tr><tr><td>11</td><td rowspan="4">II</td><td>JP III -15</td><td rowspan="4">1.471</td><td rowspan="4">100</td><td rowspan="4">4000(6g)</td></tr><tr><td>12</td><td>JP III -20</td></tr><tr><td>13</td><td>JP III -25</td></tr><tr><td>14</td><td>JP III -35</td></tr></table>

# 3 使用工艺

在减震器上安装设备及仪表时，建议采用合理的悬挂方式，避免被减震的物体呈倾斜悬臂梁式悬挂。在悬挂中使用的减震器不能少于3个。每个减震器上的负荷不能超过减震器的额定载荷。

# 4 其他

4.1包装 减震器包装在硬纸盒内，然后放入包装箱中。减震器之间不应挤压、叠放。  
4.2 运输 按非危险品运输，注意防雨、防潮。  
4.3 贮存 贮存在温度 $0 \sim 28^{\circ} \mathrm{C}$ 、相对湿度不大于 $80\%$ 的库房内，避免阳光直接照射，距热源不小于 $1 \mathrm{~m}$ ，距地面不小于 $0.3 \mathrm{~m}$ 。贮存中应防止与油类、酸、碱及其他对产品有害物质接触。

# 5 使用建议

选用。

# 参考文献

1 电子工业部.SJ2609·1985 JP、JW系列隔振器  
2 无锡减震器厂.仪器、仪表用橡胶减震器资料No橡-15.1986  
3 西安飞机公司.航空仪表橡胶减震垫及其胶料检测数据No橡-22.1986  
4辽宁减震器厂.仪表像胶减震器胶料资料No.16.1998

# 平板型三向等刚度仪表用橡胶-金属减震器

# 1 概述

平板型三向等刚度减震器其性能特点是：在额定载荷内的窄小区域内，减震器在 $X, Y, Z$ 三个方向上的刚度值近似相等。适用于保护飞机上各种设备和仪表免受振动和冲击的影响。使用温度为 $-30\sim 85^{\circ}C$ 。

1.1 牌号及名称 减震器的牌号如表1-1所示。

表1-1  

<table><tr><td>序号</td><td>组别</td><td>减震器牌号</td><td>额定载荷/N</td><td>序号</td><td>组别</td><td>减震器牌号</td><td>额定载荷/N</td></tr><tr><td>1</td><td rowspan="4">1</td><td>JPD-1-2.9</td><td>2.9</td><td rowspan="4">7</td><td rowspan="6">2</td><td>JPD-2-19.6</td><td>19.6</td></tr><tr><td>2</td><td>JPD-1 5.9</td><td>5.9</td><td>JPD-2-24.4</td><td>24.4</td></tr><tr><td>3</td><td>JPD-1 8.8</td><td>8.8</td><td>JPD-2-29.3</td><td>29.3</td></tr><tr><td>4</td><td>JPD-1-11.7</td><td>11.7</td><td>JPD 2 34.2</td><td>34.2</td></tr><tr><td>5</td><td rowspan="2">2</td><td>JPD-2 11.7</td><td>11.7</td><td rowspan="2">10</td><td>JPD-2-39.1</td><td>39.1</td></tr><tr><td>6</td><td>JPD 2 11.7</td><td>11.6</td><td></td><td></td></tr></table>

1.2 基本组成 减震器的基本结构及安装尺寸见图1-1和表1-2。

图片摘要：该图主要展示 1 1。
![](images/89551947a795fd4d542056c9292c72d209dab8aea42d9b39b206c030f5d691bb.jpg)

图片摘要：该图主要展示 1 1。
![](images/30445919064c78be4c67e4bd8d3d81aa720ce432abe601fb9ebdd8758f504ead.jpg)  
图1-1 平板型三向等刚度减震器结构示意图

mm

表1-2  

<table><tr><td rowspan="2">组别</td><td rowspan="2">B</td><td colspan="2">A</td><td rowspan="2">H</td><td rowspan="2">h</td><td rowspan="2">d1</td><td rowspan="2">d2</td><td rowspan="2">ds</td><td rowspan="2">ds</td><td rowspan="2">ds</td><td rowspan="2">R</td><td rowspan="2">S</td></tr><tr><td>公称尺寸</td><td>公差</td></tr><tr><td>1</td><td>25</td><td>32</td><td>±0.1</td><td>16.4</td><td>12</td><td>26</td><td>17.6</td><td>4.2</td><td>6.5</td><td>3.3</td><td>3.5</td><td>3.6</td></tr><tr><td>2</td><td>35</td><td>45</td><td>±0.1</td><td>24</td><td>13.2</td><td>39</td><td>26</td><td>6.2</td><td>10.5</td><td>4.5</td><td>5</td><td>10.6</td></tr></table>

1.3 材料标准 Q/LV 1039-1995《平板型三向等刚度仪表用橡胶金属减震器》。  
1.4 使用工艺说明书   
1.5 供应状态 以成品供应。  
1.6 应用概况 已在飞机仪表和地面设备上使用多年。  
1.7 研制及生产单位 辽宁减震器厂研制并生产。

# 2 性能

2.1 胶料性能 按Q/LV1039标准生产的减震器，采用5871-1胶料制造，其性能见表2-1。

表2-1  

<table><tr><td colspan="2">性能</td><td>指标</td><td colspan="2">性能</td><td>指标</td></tr><tr><td>TS/MPa</td><td>≥</td><td>18.3</td><td>H&#x27;度</td><td rowspan="2">≤</td><td>随产品规格而定</td></tr><tr><td>Eb/%</td><td>≥</td><td>620</td><td>Tb/C</td><td>-70</td></tr><tr><td>Sb/%</td><td>≤</td><td>12</td><td>PF(90(.24h))&#x27;%</td><td>max</td><td>-13</td></tr></table>

2.2 成品性能 JPD系列减震器的性能指标见表2-2。

表2-2  

<table><tr><td>序号</td><td>组别</td><td>型号</td><td>额定载荷/N</td><td>额定载荷时变位/mm</td><td>沿Z轴破坏载荷/kN</td><td>额定载荷下动刚度/(kg/cm)</td><td>额定载荷下固有频率/Hz</td><td>临界阻尼比</td><td>工作温度范围/℃</td></tr><tr><td>1</td><td rowspan="4">1</td><td>JPD-1-2.9</td><td>2.9</td><td rowspan="4">2.2-0.3</td><td rowspan="2">0.147</td><td>1.6</td><td rowspan="6">11.5±1.5</td><td rowspan="6">0.08~0.12</td><td rowspan="6">-30~85</td></tr><tr><td>2</td><td>JPD 1-5.9</td><td>5.9</td><td>3.2</td></tr><tr><td>3</td><td>JPD-1-8.8</td><td>8.8</td><td rowspan="2">0.274</td><td>1.8</td></tr><tr><td>4</td><td>JPD-1-11.7</td><td>11.7</td><td>6.4</td></tr><tr><td>5</td><td rowspan="2">2</td><td>JPD-2-11.7</td><td>11.7</td><td rowspan="2">2.2±0.3</td><td rowspan="2">0.784</td><td>6.4</td></tr><tr><td>6</td><td>JPD-2-14.7</td><td>14.7</td><td>8.0</td></tr></table>

续表2-2   

<table><tr><td>序号</td><td>组别</td><td>型号</td><td>额定载荷/N</td><td>额定载荷时变位/mm</td><td>沿Z轴破坏载荷/kN</td><td>额定载荷下动刚度/(kg/cm)</td><td>额定载荷下固有频率/Hz</td><td>临界阻尼比</td><td>工作温度范围/℃</td></tr><tr><td>7</td><td rowspan="5">2</td><td>JPD-2-19.6</td><td>19.6</td><td rowspan="5">2.2±0.3</td><td rowspan="5">0.784</td><td>10.6</td><td rowspan="5">11.5±1.5</td><td rowspan="5">0.08~0.12</td><td rowspan="5">-30~85</td></tr><tr><td>8</td><td>JPD-2-24.4</td><td>24.4</td><td>13.3</td></tr><tr><td>9</td><td>JPD 2-29.3</td><td>29.3</td><td>16.0</td></tr><tr><td>10</td><td>JPD-2 34.2</td><td>34.2</td><td>18.7</td></tr><tr><td>11</td><td>JPD 2 39.1</td><td>39.1</td><td>21.3</td></tr></table>

# 3 使用工艺

在减震器上安装设备及仪表时，建议采用合理的悬挂方式，避免被减震的物体呈倾斜悬臂式悬挂，在悬挂时使用的减震器不能少于3个，每个减震器上的载荷不能超过减震器的额定载荷。

# 4 其他

4.1包装 减震器包装在硬纸盒内，然后放在包装箱中，减震器之间不应挤压、叠放。  
4.2 运输 按非危险品运输，应注意防雨、防潮。  
4.3 贮存 贮存在温度 $0 \sim 28^{\circ} \mathrm{C}$ 、相对湿度不大于 $80\%$ 的库房内，避免阳光直接照射，距热源不小于 $1 \mathrm{~m}$ ，距地面不低于 $0.3 \mathrm{~m}$ ，并应防止和油类、酸、碱以及其他对产品有害的物质接触。

# 5 使用建议

选用。

# 参考文献

1 辽宁减震器厂.JPD系列减震资料.1999

# 飞机发动机用橡胶减震器

# 1 概述

飞机发动机支架用橡胶减震器是由橡胶混炼胶与金属件复合模压硫化而成的制品。安装于发动机承力地板上，隔离发动机燃气涡轮等震动源，使震动和噪音不能全部传递至货舱内，使用温度为 $-50\sim 100^{\circ}\mathrm{C}$ 。

1.1 牌号及名称 天然橡胶减震器。  
1.2 基本组成 减震器是由天然橡胶混炼胶(A-120)和金属件复合经模压硫化而成，其基本结构和尺寸见图1-1。

图片摘要：该图主要展示 1 1 减震器结构示意图。
![](images/8b712ec120b8af4c802616817125f490341652580eda3c2e04d6f868d5e474ea.jpg)  
1—橡胶；2—金属  
图1-1 减震器结构示意图

1.3 材料标准 Q/XXS-320-1994《直升机发动机用减震器胶料及零件》。  
1.4 使用工艺说明书   
1.5 供应状态 除可根据使用方提出的结构、规格和公差要求进行生产外，还可供应编号为29.365A51-1037.20的产品。  
1.6 应用概况 减震器已应用于直升机承力地板上，隔离山发动机燃气涡轮、自由涡轮等产生的振动，使其不能全部传递至货舱内  
1.7 研制及生产单位 西北橡胶塑料研究设计院。  
1.8 鉴定级别及日期 减震器于1994年由化学工业部和航空工业总公司联合鉴定通过。

# 2 性能

2.1 胶料性能 制造减震器用硫化胶主要性能见表21、

表2-1  

<table><tr><td>性能</td><td>指标</td><td>典型值</td></tr><tr><td>\( H_A \)/度</td><td>54~14</td><td>52~56</td></tr><tr><td>\( TS/MPa \)</td><td>≥13.0</td><td>19.9~23.9</td></tr><tr><td>\( E_b/\% \)</td><td>≥380</td><td>350~620</td></tr><tr><td>\( T_b/C \)</td><td>-45</td><td>-15正常</td></tr><tr><td>R&#x27;/%</td><td>&gt;50(积累)</td><td>60~61</td></tr><tr><td>\( \Delta H_A (100°C, 24h, 空气)/度 \)</td><td>5~ -5</td><td>+2~+4</td></tr><tr><td>\( d^{\prime}/(g/cm^3) \)</td><td>1.12~0.3</td><td>1.06~1.10</td></tr></table>

2.2 成品性能 减震器的外观、形态、规格、尺寸和公差应符合技术条件要求或设计图纸的要求。

# 3 使用工艺

减震器保管和使用装配不当，会直接影响使用特性和减振效果。在保管过程中不允许受压变形，装配时位置要正确，产品表面不允许有损伤。

# 4 其他

4.1包装 减震器按供需双方商定的方法及要求进行包装。  
4.2运输 按非危险品运输，运输中注意防晒、防潮及防霉。  
4.3 贮存 贮存在温度 $0 \sim 28^{\circ} \mathrm{C}$ , 相对湿度不大于 $80\%$ 的库房内, 避免阳光直接照射, 距离热源不少于 $1 \mathrm{~m}$ , 距地面高度不少于 $0.3 \mathrm{~m}$ 。贮存过程中应防止与油类、酸、碱及其他对产品有害的物质接触。在符合上述规定的条件下, 产品暂定贮存期为 2 年。

# 5 使用建议

推荐在相应条件及场合的航空产品上应用。

# 参考文献

1 西北橡胶塑料研究设计院. 统计资料 No 楊-4. 1999

# 直升机弹性轴承

# 1 概述

弹性轴承是直升机主桨毂的重要部件，它是由橡胶、金属层片和接头经硫化粘接成的结构件。在飞行中承受离心、挥舞、摆振三维方向的载荷。与传统铰链机构相比，它具有结构简单、质量轻、价格低、不需维修、润滑和防尘、使用寿命长的特点，是直升机升力系统的关键部件。使用温度为 $-54\sim 50^{\circ}\mathrm{C}$ ，停机时为 $-54\sim 70^{\circ}\mathrm{C}$ 。

1.1 牌号及名称 直升机弹性轴承。

1.2 基本组成 直升机弹性轴承结构示意图如图1-1。大小接头为LD7-CS铝合金I类锻件；金属层片材料为1Cr18Ni9Ti-δ0.8不锈钢，HRC≥21；橡胶胶层是天然橡胶胶料，剪切模量G为0.49MPa。衬套材料为1Cr17Ni-φ26.HRC35~40。

图1-1 弹性轴承结构示意图  
图片摘要：该图主要展示 1 1 弹性轴承结构示意图。
![](images/807d78b09d60cf6fd952dc80459e3113409eaae53bcf6c744c99df17f1ee4845.jpg)  
1一小接头；  
2—金属层片；3—橡胶层；  
4-大接头；  
5-衬套

# 1.3 材料标准

Q/6S-1239--1995《弹性轴承用天然橡胶胶料》

Q/6S-1240-1995《弹性轴承用胶粘剂》

Z11-JT 1974《直升机弹性轴承专用技术条件》

# 1.4 使用工艺说明书

1.5 供应状态 以成件供应。如果结构形式改变，可按用户的要求进行制造。

# 1.6 应用概况

1.7 研制及生产单位 北京航空材料研究院研制并生产。

# 2 性能

2.1 胶料和胶粘剂性能 用于制造直升机弹性轴承的胶料性能见表2-1，橡胶与金属的粘接性能见表2-2。

表2-1[2.4]   

<table><tr><td colspan="2">性能</td><td>指标</td><td>典型值</td></tr><tr><td>HA/度</td><td></td><td>47±2</td><td>47~49</td></tr><tr><td rowspan="2">TS/MPa</td><td></td><td rowspan="2">≥20.0</td><td>28.0~34.0</td></tr><tr><td></td><td>30.1</td></tr><tr><td rowspan="2">Eb/%</td><td></td><td rowspan="2">≥600</td><td>610~672</td></tr><tr><td></td><td>648</td></tr></table>

续表2-1   

<table><tr><td>性能</td><td>指标</td><td>典型值</td></tr><tr><td>\( S_{\mathrm {b}}/\% \)</td><td>≤30</td><td>15~25</td></tr><tr><td>\( T_{\mathrm {c}}/\left(\mathrm {kN}/\mathrm {m}\right) \)</td><td>≥36</td><td>58~66/60</td></tr><tr><td>\( T_{\mathrm {b}}/\mathrm {C} \)</td><td>≤-53</td><td>55~ -56</td></tr><tr><td>\( P_{\mathrm {b}}(90\mathrm {C},24\mathrm {h})/\% \)</td><td>max - 20</td><td>-5</td></tr><tr><td>\( \Delta H_{\mathrm {A}}(90\mathrm {C},24\mathrm {h})/\text{度} \)</td><td>≤5</td><td>0~1</td></tr></table>

表2-2  

<table><tr><td>粘接性能</td><td>指标</td><td>典型值</td></tr><tr><td>τ(轴承用胶料与1Cr18Ni9Ti不锈钢)/MPa</td><td>≥9</td><td>15.9~20.5/17.9</td></tr><tr><td>橡胶层破坏的面积/%</td><td>≥95</td><td>橡胶层全部破坏</td></tr><tr><td>τ(轴承用胶料与铬酸阳极化LD-7铝合金)/MPa</td><td>≥9</td><td>18.6</td></tr><tr><td>橡胶层破坏的面积/%</td><td>≥95</td><td>橡胶层全部破坏</td></tr></table>

# 2.2 成品性能 弹性轴承的性能见表2-3。

表2-3  

<table><tr><td>性能</td><td>指标</td><td>典型值</td></tr><tr><td>20℃±5℃下的静刚度</td><td></td><td></td></tr><tr><td>沿Y轴压缩刚度/(kN/mm)</td><td>105±10.5</td><td>101.3~108.7</td></tr><tr><td>绕Y轴扭转刚度/(m·N/度)</td><td>3.8±0.3</td><td>3.3~3.5</td></tr><tr><td>沿X轴或Z轴的径向刚度/(kN/mm)</td><td>≥10</td><td>--</td></tr><tr><td>绕X轴或Z轴的径向弯曲刚度/(m·N/度)</td><td>10</td><td>--</td></tr><tr><td>绕Y轴扭转至破坏</td><td></td><td></td></tr><tr><td>扭转角/度</td><td>≥100</td><td>100~120</td></tr><tr><td>断面橡胶粘合率/%</td><td>≥95</td><td>&gt;96</td></tr><tr><td>疲劳试验(在Y轴轴向力148kN,扭转角7.5°±1.5°,频率6.5Hz,经1×10^6次循环后)</td><td></td><td></td></tr><tr><td>扭转刚度下降/%</td><td>≤10</td><td></td></tr></table>

# 3 使用工艺

弹性轴承与桨毂是精密配合，装配时切勿敲击和扭曲。不使轴承在非工作状态下受扭转应力作用，使用过程中严禁弹性轴承橡胶层部位与油料接触。

# 4 其他

4.1包装弹性轴承装人塑料薄膜袋内，放在硬纸盒内，装入木箱中。  
4.2 运输 按非危险品运输，注意防晒、防潮，轻拿轻放。  
4.3 贮存 贮存在温度 $0 \sim 28^{\circ} \mathrm{C}$ 、相对湿度不大于 $80\%$ 的库房中，避免阳光直接照射，距热源不小于 $1 \mathrm{~m}$ ，距地面不小于 $0.3 \mathrm{~m}$ 。贮存中应防止与油类、酸、碱及其他对产品有害的物质接触。

# 5 使用建议

弹性轴承已通过地面考核试验和装机前的评审，结论是弹性轴承所用橡胶和胶粘剂满足了轻型直升机、25B全尺寸旋翼原理样机的设计要求，材质的性能和工艺稳定。弹性轴承成型工艺、金属表面处理工艺合理可行，基本达到产品订货性能要求，目前首次可给出 $200\mathrm{h}$ 飞行寿命，而且有一定潜力延长使用寿命。推荐在国产直升机上广泛使用。

# 参考文献

1 中航总602研究所. (Z-11-JT-74直升机) 弹性轴承专用技术条件  
2 北京航空材料研究院. (直升机) 弹性轴承研究总结. 1996  
3 北京航空材料研究院.Q/6S1240-1995 弹性轴承用胶粘剂  
4 北京航空材料研究院·Q/6SZ 1239—1995 弹性轴承用天然橡胶胶料

# 直升机频率匹配器

# 1 概述

频率匹配器, 又称粘弹性阻尼器, 是直升机星型柔性桨毂中的主要部件, 它能防止直升机旋翼系统的不稳定运动。与传统使用的液压及摩擦型减摆器相比, 它具有质量轻、维护简单、成本低和寿命长的特点, 是直升机升力系统的关键部件。

频率匹配器是由高强度高阻尼硅橡胶与铝合金及不锈钢件经高温硫化粘接而成的橡胶-金属复合件。使用温度 $-40\sim 50^{\circ}C$ 。

1.1 牌号及名称 Z11频率匹配器。  
1.2 结构 频率匹配器的结构如示意图 1-1 所示。大小接头用 LY12 铝合金制造, 夹板用不锈钢制造, 阻尼橡胶由高强度高阻尼硅橡胶 XGZ-1 制造。

图片摘要：该图主要展示 1 1 频率匹配器结构示意图。
![](images/dfe35ece948f8871697e8c032f3682c22afffb5304690d284635ac6f722ce7e4.jpg)  
图1-1 频率匹配器结构示意图

1一夹板；  
2一大接头；  
3-阻尼橡胶；  
4一小接头；  
$X$ —离心力方向；  
$Y$ —摆振方向；  
Z一挥舞方向

1.3 材料标准 粘弹性阻尼器专用技术条件。  
1.4 使用工艺说明书   
1.5 供应状态 以成件供应。如需改变结构形式，可按需方要求制造。  
1.6 应用概况   
1.7 研制及生产单位 北京航空材料研究院研制并生产。

# 2 性能

产品的技术指标见表2-1。制造产品所用胶料指标见GXZ-1高强度高阻尼硅橡胶胶料部分。

表2-1  

<table><tr><td>性能</td><td>频率/Hz</td><td>设计要求</td><td>验收指标</td></tr><tr><td rowspan="2">弹性刚度/(N/mm)</td><td>3</td><td>1375±137</td><td>1650±165</td></tr><tr><td>6</td><td>2000±200</td><td>2020±202</td></tr><tr><td rowspan="2">阻尼刚度/(N/mm)</td><td>3</td><td>&gt;550</td><td>&gt;500</td></tr><tr><td>6</td><td>&gt;825</td><td>&gt;630</td></tr><tr><td colspan="2">刚度变化(-40~+50℃),%</td><td>+40~ -20</td><td>-</td></tr><tr><td colspan="2">首飞寿命/h</td><td>≥200</td><td></td></tr></table>

# 3 使用工艺

按相关图纸进行装配，保证规定的预压缩量，谨防划伤橡胶表面。使用时应避免与对橡胶有害的物质接触。

# 4 其他

4.1 包装 每件产品应装在干燥清洁的塑料袋内，然后装入隔震的包装箱中。  
4.2 运输 按非危险品运输，应注意防晒、防潮、防振。  
4.3 贮存 频率匹配器应贮存在温度 $0 \sim 28^{\circ} \mathrm{C}$ 、相对湿度不大于 $80\%$ 的库房内，距热源不小于 $1 \mathrm{~m}$ ，距地面不低于 $0.3 \mathrm{~m}$ ，避免阳光直接照射，不与油类、酸、碱以及其他对产品有害的物质接触。

# 5 使用建议

已通过地面考核试验，并于1996年2月经国防科工委验收评审。结论为：制件性能与国外同类产品性能相当，目前首次给出 $200\mathrm{h}$ 的飞行寿命，尚有较大潜力，制件达到产品订货(验收)性能要求。可推荐在国产直升机上广泛应用。

# 参考文献

1 中国航空工业总公司六〇二研究所，粘弹性阻尼器专用技术条件.1993  
2 北京航空材料研究院．橡胶胶料、胶粘剂性能统计资料No 橡-17.1999

# MS21919 环形支撑紧箍件

# 1 概述

MS21919环形支撑紧箍件是由橡胶软垫内嵌金属支撑片的模压制品，主要用于军用和民用飞机机身、机翼及动力部分的电气、液压系统管线的紧箍和支撑。用于压制橡胶软垫的胶料有氯丁、丁腈、乙丙、硅、氟硅橡胶。氯丁橡胶软垫用于接触石油基油料和其油溅出部位，以黑色带蓝色条线标志；丁腈橡胶用

于接触燃油和油蒸气部位，以黄色标志；乙丙橡胶用于接触磷酸酯液压油和空气部位，以紫色标志；硅橡胶用于高温空气、接触磷酸酯油部位，以白色标志；氟硅橡胶用于高温空气和接触燃油和蒸气部位，以蓝色标志。用于冲切支撑片的金属有铝合金和不锈钢带材。

根据橡胶软垫、支撑片尺寸及材质不同，MS21919环形支撑紧箍件包括了52种尺寸规格和261种型号。

1.1 牌号及名称 MS21919 环形支撑紧箍件包括 8 个系列, 见表 1-1。

表1-1  

<table><tr><td>系列名称</td><td>支撑片/橡胶软垫</td><td>使用温度/C</td><td>外观</td><td>系列名称</td><td>支撑片/橡胶软垫</td><td>使用温度/C</td><td>外观</td></tr><tr><td>DE</td><td>铝合金/乙丙橡胶</td><td>100</td><td>紫色</td><td>CF</td><td>不锈钢/丁腈橡胶</td><td>100</td><td>黄色</td></tr><tr><td>DF</td><td>铝合金/丁腈橡胶</td><td>100</td><td>黄色</td><td>CH</td><td>不锈钢/硅橡胶</td><td>204</td><td>白色</td></tr><tr><td>DG</td><td>铝合金/氯丁橡胶</td><td>100</td><td>黑色带蓝条线</td><td>CG</td><td>不锈钢/氯丁橡胶</td><td>100</td><td>黑色带蓝条线</td></tr><tr><td>CE</td><td>不锈钢/乙丙橡胶</td><td>135</td><td>紫色</td><td>CJ</td><td>不锈钢/氟硅橡胶</td><td>232</td><td>蓝色</td></tr></table>

1.2 基本组成 MS21919橡胶紧箍件是由橡胶软垫和支撑片组合而成，其结构如图1-1。

图片摘要：该图主要展示 1 1。
![](images/6c18038797d6a437f1871947a285f66c2d973539c171e84b8e034dc40908515a.jpg)  
图1-1 紧箍件结构示意图

1.3 材料标准 MS21919 环形支撑紧箍件的成件和使用材料标准如表 1-2。

表1-2  

<table><tr><td>材 料 标 准</td><td>国外相近材料标准</td></tr><tr><td>Q/6S TA01-2000《MS21919环形支撑紧箍件》</td><td>MS 21919《带橡胶套的环形支撑紧箍件》</td></tr><tr><td>Q/6S TA02-2000《环形和带状的支撑紧箍件》</td><td>MIL-C-8603B《环状和带状的支撑紧箍件》</td></tr><tr><td>GJB 2294-1995《OCr18Ni10Ti不锈钢》</td><td>AMS5510中抗腐蚀钢</td></tr><tr><td>GB/T 3190-1996《包铝2024-0铝合金》</td><td>AMS-QQ-A-250中包铝2024-0</td></tr><tr><td>Q/6S-1536--2000《EP8370彩色阻燃三元乙丙橡胶胶料》</td><td>MIL-C-8603B</td></tr><tr><td>Q/6S-1535--2000《NR5370丁腈橡胶胶料》</td><td>AMS3215</td></tr><tr><td>Q/6S-1533-2000《CR4170氯丁橡胶胶料》</td><td>AMS3209</td></tr><tr><td>Q/6S-1534-2000《HR6060通用硅橡胶胶料》</td><td>AMS3303</td></tr><tr><td>Q/6S-1537-2000《FS6161氟硅橡胶胶料》</td><td>AMS-R-25988</td></tr></table>

1.4 使用工艺说明书 Q/6S-TA04-2000《MS21919环形紧箍件安装规范》。  
1.5 供应状态 成品供应。除可根据使用方提出的结构、规格和公差要求生产外，现货供应的环形紧箍件的规格尺寸见表1-3和图1-1。

表1-3  

<table><tr><td rowspan="3">No</td><td colspan="12">尺寸</td><td></td><td></td></tr><tr><td rowspan="2">B</td><td rowspan="2">D±0.4</td><td colspan="2">E=0.4</td><td rowspan="2">G</td><td rowspan="2">R±0.4</td><td rowspan="2" colspan="2">S</td><td colspan="2">T</td><td colspan="2">W±0.2</td><td>X±0.4</td><td></td></tr><tr><td>铝</td><td>不锈钢</td><td>铝</td><td>不锈钢</td><td>铝</td><td>不锈钢</td><td>铝</td><td>不锈钢</td></tr><tr><td>1</td><td></td><td>1.6</td><td>11.1</td><td>11.0</td><td rowspan="17">1.6+0.4</td><td rowspan="8">1.6</td><td rowspan="8">1.0</td><td>0.5</td><td>0.5</td><td>9.5</td><td>9.5</td><td rowspan="8">4.8</td><td rowspan="33">4.8</td><td></td></tr><tr><td>2</td><td rowspan="2">1.2~2.8</td><td>3.2</td><td>11.6</td><td>11.6</td><td rowspan="7">0.8</td><td rowspan="7">0.8</td><td rowspan="7">12.7</td><td rowspan="7">9.5</td><td></td></tr><tr><td>3</td><td>4.8</td><td>12.6</td><td>12.6</td><td></td></tr><tr><td>4</td><td rowspan="7">2.4~3.2</td><td>6.4</td><td>13.4</td><td>13.4</td><td></td></tr><tr><td>5</td><td>8.0</td><td>14.2</td><td>14.2</td><td></td></tr><tr><td>6</td><td>9.5</td><td>15.0</td><td>15.0</td><td></td></tr><tr><td>7</td><td>11.1</td><td>15.8</td><td>15.8</td><td></td></tr><tr><td>8</td><td>12.7</td><td>16.6</td><td>16.6</td><td></td></tr><tr><td>9</td><td>14.3</td><td>19.1</td><td>19.0</td><td rowspan="9">2.8</td><td rowspan="9">1.3</td><td rowspan="9">12.7</td><td rowspan="22">12.7</td><td rowspan="25">12.7</td><td rowspan="25">5.5</td><td rowspan="25">5.5</td><td></td></tr><tr><td>10</td><td>15.9</td><td>19.9</td><td>19.8</td><td></td></tr><tr><td>11</td><td rowspan="23">3.9~7.9</td><td>17.5</td><td>20.7</td><td>20.6</td><td></td></tr><tr><td>12</td><td>19.1</td><td>21.5</td><td>21.4</td><td></td></tr><tr><td>13</td><td>20.7</td><td>22.3</td><td>21.8</td><td></td></tr><tr><td>14</td><td>22.2</td><td>23.1</td><td>22.6</td><td></td></tr><tr><td>15</td><td>23.8</td><td>23.9</td><td>23.4</td><td></td></tr><tr><td>16</td><td>25.4</td><td>24.6</td><td>24.2</td><td></td></tr><tr><td>17</td><td>27.0</td><td>25.5</td><td>25.0</td><td></td></tr><tr><td>18</td><td>28.6</td><td>27.0</td><td>26.2</td><td rowspan="13">2.4+0.8</td><td rowspan="16">3.2</td><td rowspan="16">1.5</td><td rowspan="16">1.6</td><td></td></tr><tr><td>19</td><td>30.2</td><td>27.8</td><td>26.9</td><td></td></tr><tr><td>20</td><td>31.8</td><td>28.5</td><td>27.7</td><td></td></tr><tr><td>21</td><td>33.4</td><td>29.4</td><td>28.5</td><td></td></tr><tr><td>22</td><td>34.9</td><td>30.2</td><td>29.3</td><td></td></tr><tr><td>23</td><td>36.5</td><td>30.9</td><td>30.1</td><td></td></tr><tr><td>24</td><td>38.1</td><td>31.7</td><td>30.9</td><td></td></tr><tr><td>25</td><td>39.7</td><td>32.5</td><td>32.0</td><td></td></tr><tr><td>26</td><td>41.3</td><td>33.3</td><td>32.5</td><td></td></tr><tr><td>27</td><td>42.9</td><td>34.1</td><td>33.3</td><td></td></tr><tr><td>28</td><td>44.5</td><td>34.9</td><td>34.1</td><td></td></tr><tr><td>29</td><td>46.1</td><td>35.7</td><td>34.9</td><td></td></tr><tr><td>30</td><td>47.6</td><td>36.5</td><td>35.7</td><td></td></tr><tr><td>31</td><td>49.2</td><td>37.3</td><td>36.7</td><td rowspan="3">3.2+0.8</td><td rowspan="3">1.0</td><td></td></tr><tr><td>32</td><td>50.8</td><td>38.1</td><td>37.5</td><td></td></tr><tr><td>33</td><td>52.4</td><td>38.9</td><td>38.3</td><td></td></tr></table>

续表 1-3  
mm   

<table><tr><td rowspan="3">No</td><td colspan="12">尺 寸</td><td></td></tr><tr><td rowspan="2">B</td><td rowspan="2">D±0.4</td><td colspan="2">E±0.4</td><td rowspan="2">G</td><td rowspan="2">R±0.4</td><td rowspan="2">S10.5</td><td colspan="2">T</td><td colspan="2">W±0.2</td><td>X±0.4</td><td></td></tr><tr><td>铝</td><td>不锈钢</td><td>铝</td><td>不锈钢</td><td>铝</td><td>不锈钢</td><td>铝</td><td>不锈钢</td></tr><tr><td>34</td><td rowspan="12">3.9~7.9</td><td>54.0</td><td>39.7</td><td>39.1</td><td rowspan="19">3.2</td><td rowspan="19">3.2</td><td rowspan="19">1.5</td><td rowspan="19">1.6</td><td rowspan="19">1.0</td><td rowspan="19">12.7</td><td rowspan="19">12.7</td><td rowspan="19">5.5</td><td>5.5</td></tr><tr><td>35</td><td>55.6</td><td>40.5</td><td>39.9</td><td></td></tr><tr><td>36</td><td>57.2</td><td>41.2</td><td>40.6</td><td></td></tr><tr><td>37</td><td>58.7</td><td>42.0</td><td>41.4</td><td></td></tr><tr><td>38</td><td>60.3</td><td>42.8</td><td>42.2</td><td></td></tr><tr><td>40</td><td>63.5</td><td>44.5</td><td>43.9</td><td></td></tr><tr><td>42</td><td>66.7</td><td>46.0</td><td>45.4</td><td></td></tr><tr><td>43</td><td>68.3</td><td>46.8</td><td>46.2</td><td></td></tr><tr><td>44</td><td>69.9</td><td>47.6</td><td>47.0</td><td></td></tr><tr><td>45</td><td>71.4</td><td>48.4</td><td>47.8</td><td></td></tr><tr><td>46</td><td>73.0</td><td>49.2</td><td>48.6</td><td></td></tr><tr><td>48</td><td>76.2</td><td>50.8</td><td>50.2</td><td></td></tr><tr><td>50</td><td rowspan="7"></td><td>79.4</td><td>52.4</td><td>51.8</td><td></td></tr><tr><td>52</td><td>82.6</td><td>54.0</td><td>53.4</td><td></td></tr><tr><td>54</td><td>85.7</td><td>55.5</td><td>54.9</td><td></td></tr><tr><td>56</td><td>88.9</td><td>57.2</td><td>56.5</td><td></td></tr><tr><td>58</td><td>92.1</td><td>58.7</td><td>58.2</td><td></td></tr><tr><td>64</td><td>101.6</td><td>63.5</td><td>62.9</td><td></td></tr><tr><td>66</td><td>104.8</td><td>65.1</td><td>64.5</td><td></td></tr></table>

1.6 应用概况 MS21919 系列紧箍件已在国外军机和客机上使用多年，广泛用于机身、机翼和发动机的电气、液压系统管线的紧箍及支托。  
1.7 研制及生产单位 北京航空材料研究院与美国TAMFG公司联合研制，北京航空材料研究院按MS21919军标规格尺寸进行生产。  
1.8 鉴定级别及日期 北京航空材料研究院按美军标研制了五种胶料和选择两种金属带材及相应表面处理规范制作紧箍件，经TAMFG公司性能测试认可。

# 2 性能

# 2.1 胶料性能

2.1.1 丁腈橡胶 生产MS21919环形紧箍件软垫所用丁腈橡胶性能指标和典型值见表2-1。

表2-1  

<table><tr><td>性能</td><td>指标</td><td>典型值</td></tr><tr><td>HA/度</td><td>70±5</td><td>69</td></tr><tr><td>TS/MPa</td><td>≥10.3</td><td>16.8</td></tr><tr><td>Eb/%</td><td>≥250</td><td>610</td></tr><tr><td>Se100/MPa</td><td>≤6.89</td><td>2.45</td></tr></table>

续表2-1   

<table><tr><td>性能</td><td>指标</td><td>典型值</td></tr><tr><td>Tx/(kN/m)</td><td>≥43×80%</td><td>43(试生产值)</td></tr><tr><td>d/(g/cm³)</td><td>1.32±0.02</td><td>1.32(试生产值)</td></tr><tr><td>ΔV(燃油A,室温浸渍24h后在70℃±1℃干燥24h后)/%</td><td>≤-5</td><td>-2.7</td></tr><tr><td>燃油B,室温浸渍166h后</td><td></td><td></td></tr><tr><td>P15/%</td><td>max -50</td><td>-40</td></tr><tr><td>ΔHA/度</td><td>-20~0</td><td>-17</td></tr><tr><td>PE/%</td><td>max -45</td><td>-2</td></tr><tr><td>ΔV(168h)/%</td><td>0~+35</td><td>+20</td></tr><tr><td>ΔV(浸油168h后在70℃±1℃干燥24h后)/%</td><td>max -10</td><td>-8.4</td></tr><tr><td>100(±1℃,70h空气老化后</td><td></td><td></td></tr><tr><td>ΔHA/度</td><td>0~+10</td><td>+6</td></tr><tr><td>PtS/%</td><td>max -20</td><td>-4</td></tr><tr><td>PF/%</td><td>max -40</td><td>+11</td></tr><tr><td>St/%</td><td>≤75</td><td>60</td></tr><tr><td>低温脆性/C</td><td>≤-18</td><td>-22</td></tr><tr><td>耐臭氧老化(50℃±3℃,臭氧浓度6×10-6,6h)</td><td>无裂纹</td><td>无裂纹</td></tr></table>

# 2.1.2 氯丁橡胶 生产MS21919环形紧箍件软垫所用氯丁橡胶性能指标和典型值见表2-2。

表2-2  

<table><tr><td>性能</td><td>指标</td><td>典型值</td></tr><tr><td>HA/度</td><td>70±5</td><td>70</td></tr><tr><td>TS/MPa</td><td>≥11.7</td><td>14.9</td></tr><tr><td>Eb/%</td><td>≥200</td><td>250</td></tr><tr><td>Se100/MPa</td><td>试生产值±20%</td><td>6.2</td></tr><tr><td>T/(kN/m)</td><td>≥试生产值×80%</td><td></td></tr><tr><td>d/(g/cm³)</td><td>1.39±0.02</td><td>1.39</td></tr><tr><td>耐油性能(IRM903,100℃,70h)</td><td></td><td></td></tr><tr><td>P15/%</td><td>max -50</td><td>-38</td></tr><tr><td>PE/%</td><td>max -40</td><td>-30</td></tr><tr><td>ΔV/%</td><td>40~100</td><td>70</td></tr><tr><td>热老化性能(空气,100℃,70h)</td><td></td><td></td></tr><tr><td>ΔH、/度</td><td>0~10</td><td>6</td></tr><tr><td>PTS/%</td><td>max -20</td><td>4.3</td></tr><tr><td>PE/%</td><td>max -50</td><td>-18.5</td></tr><tr><td>S/%</td><td>70</td><td>62</td></tr><tr><td>Th/C</td><td>-35</td><td>-36℃不断</td></tr><tr><td>耐臭氧老化(52℃,4h,臭氧浓度6×10⁻⁶)</td><td>无裂纹</td><td>通过</td></tr></table>

# 2.1.3 硅橡胶 生产MS21919环形紧箍件所用硅橡胶胶料性能指标和典型值见表2-3。

表2-3  

<table><tr><td>性能</td><td>指标</td><td>典型值</td></tr><tr><td>HA/度</td><td>60±5</td><td>59</td></tr><tr><td>TS&#x27;MPa</td><td>≥4.48</td><td>7.8</td></tr><tr><td>Eh/%</td><td>≥150</td><td>440</td></tr><tr><td>T/(kN/m)</td><td>≥17.6</td><td>20.2</td></tr><tr><td>d/(g/cm²)</td><td>1.18±0.03</td><td>1.18(试生产值)</td></tr><tr><td>Th/C</td><td>-65</td><td>(-65℃)通过</td></tr></table>

续表2-3   

<table><tr><td>性能</td><td>指标</td><td>典型值</td></tr><tr><td>耐油性能(ASTM1号油,150℃,70h)</td><td></td><td></td></tr><tr><td>ΔHA/度</td><td>-15~+5</td><td>-4</td></tr><tr><td>PTS/%</td><td>max -20</td><td>-3</td></tr><tr><td>PF/%</td><td>max -15</td><td>-6.4</td></tr><tr><td>ΔV/%</td><td>0~15</td><td>+5</td></tr><tr><td>耐热老化性能(空气,100℃,70h)</td><td></td><td></td></tr><tr><td>ΔHA/度</td><td>±10</td><td>+2</td></tr><tr><td>PTS/%</td><td>max -20</td><td>-12.8</td></tr><tr><td>PF/%</td><td>max -40</td><td>-9.1</td></tr><tr><td>Sr(150℃,70h)/%</td><td>≤25</td><td>16</td></tr></table>

# 2.1.4 氟硅橡胶 生产MS21919环形紧箍件软垫所用氟硅橡胶胶料性能指标和典型值见表2-4。

表2-4  

<table><tr><td>性能</td><td>指标</td><td>典型值</td></tr><tr><td>d/(g/cm³)</td><td>1.50±0.03</td><td>1.50(试生产值)</td></tr><tr><td>HA/度</td><td>60±5</td><td>65</td></tr><tr><td>TS/MPa</td><td>≥6.20</td><td>8.10</td></tr><tr><td>Eb/%</td><td>≥175</td><td>240</td></tr><tr><td>T,(kN/m)</td><td>≥11</td><td>-</td></tr><tr><td>耐热老化性能(200℃,70h)</td><td></td><td></td></tr><tr><td>PTS/%</td><td>max -25</td><td>-15.7</td></tr><tr><td>PE/%</td><td>max -25</td><td>-22.4</td></tr><tr><td>ΔHA/度</td><td>+10~−5</td><td>+4</td></tr><tr><td>Δm/%</td><td>max -5</td><td>-2.91</td></tr><tr><td>Sc(空气,175℃,22h)/%</td><td>≤40</td><td>33</td></tr><tr><td>耐油性能(参考燃油B,23℃,22h)</td><td></td><td></td></tr><tr><td>ΔHA/度</td><td>max -20</td><td>-16</td></tr><tr><td>P15/%</td><td>max -50</td><td>-20.9</td></tr><tr><td>PE/%</td><td>max -40</td><td>-10.2</td></tr><tr><td>ΔV/%</td><td>1~25</td><td>23</td></tr></table>

# 2.1.5 乙丙橡胶 MS21919 橡胶紧箍件所用乙丙橡胶胶料性能指标和典型值见表 2-5。

表2-5  

<table><tr><td>性能</td><td>指标</td><td>典型值</td></tr><tr><td>HA/度</td><td>70±5</td><td>70~74</td></tr><tr><td>TS/MPa</td><td>≥13.8</td><td>15~18</td></tr><tr><td>Eb/%</td><td>≥500</td><td>550~750</td></tr><tr><td>T,(kN/m)</td><td>≥35</td><td>38~44</td></tr><tr><td>Sc(100℃,70h)/%</td><td>≤70</td><td>40~63</td></tr><tr><td>耐 Skydrol 500B 性能(135℃,22h)</td><td></td><td></td></tr><tr><td>HA/度</td><td>≥45</td><td>46~56</td></tr><tr><td>TS/MPa</td><td>≥6.9</td><td>11~13</td></tr><tr><td>Eb/%</td><td>≥375</td><td>430~730</td></tr><tr><td>T,(kN/m)</td><td>≥21</td><td>24~25</td></tr><tr><td>ΔV&#x27;/%</td><td>≤30</td><td>13~29</td></tr><tr><td>耐空气热老化性能(135℃,70h)</td><td></td><td></td></tr><tr><td>HA/度</td><td>≤85</td><td>78~83</td></tr></table>

续表2-5   

<table><tr><td>性能</td><td>指标</td><td>典型值</td></tr><tr><td>TS/MPa</td><td>≥11.0</td><td>16~24</td></tr><tr><td>Eh/%</td><td>≥350</td><td>400~550</td></tr><tr><td>T/(kN/m)</td><td>≥28</td><td>31~45</td></tr><tr><td>ΔV/%</td><td>≤-10</td><td>-1~-4</td></tr></table>

# 2.2 金属支撑片性能

2.2.1 铝合金支撑片应符合GB/T3190中包铝2024-0材料性能，按MIL-H-6088热处理至T42状态，其后处理按AMS-C-5514、MIL-C-5514中1A进行。  
2.2.2 不锈钢支撑片应符合GJB2294中OCr18Ni10Ti的性能，其表面清洗和去毛刺钝化处理工艺按Q/6STA03(ASTM A380, AMS-QQ-P-35)要求进行。  
2.2.3 金属支撑片在 $5\%$ 氯化钠溶液的盐雾试验中，不锈钢支撑片经 $2\mathrm{h}$ 试验后表面不应出现腐蚀斑痕；经化学膜处理的铝合金支撑片经 $168\mathrm{h}$ 试验后，每片试片不得多于5个分离的腐蚀斑点，其斑点直径不大于 $0.78\mathrm{mm}$ 。允许金属表面失去光泽。  
2.3 环形紧箍件外观质量 金属支撑片应表面平滑,无毛刺和锐边,橡胶软垫表面应清洁、颜色均匀,无穿孔等缺陷。软垫的楔形部位应结合牢固。紧箍件闭合后楔形部位吻合无间隙。

# 3 使用工艺

根据需固定的管线的工况条件和尺寸，选择紧箍件的系列和型号规格。紧箍件尺寸对固定不活动的管路的应力不低于111N，对有振动和活动管路的应力以45N为宜。安装时紧箍件与管路成 $90^{\circ}$ 角，安装角与螺栓位于管路的上方。对于有负载、弯曲、振动、脉冲的管路安装，特别是液压系统的管路安装请参照《MS21919环形紧箍件安装规范》。

# 4 其他

4.1 包装 MS21919 环形紧箍件包装于硬纸板箱内，每箱质量不超过 $10\mathrm{kg}$ 。箱面标签注明：产品名称、规格、尺寸、数量、生产日期和生产厂名。  
4.2 运输 按非危险品进行运输，注意防晒、防潮。  
4.3 贮存 贮存温度 $0 \sim 28^{\circ} \mathrm{C}$ 、相对湿度不大于 $80\%$ 的库房内。避免阳光直接照射，距热源不少于 $1 \mathrm{~m}$ ，距地面不少于 $0.3 \mathrm{~m}$ ，应防止与油类、酸、碱及其他有害物质接触。

# 5 使用建议

推荐在国产军机、民机设计和维修中使用。

# 参考文献

1 北京航空材料研究院．航空胶料、胶粘剂性能统计资料No 橡-17.2000

# 橡胶板、橡胶绳(棒)及型材

# 1 概述

橡胶板、橡胶绳(棒)及型材是选用不同牌号的混炼胶经模压、压延或压出后硫化而成。型材有纯胶，也有橡胶和骨架材料复合的。用作飞机密封件或起绝缘、减震作用的支撑衬、垫片。工作介质和温度决定于所用胶料的性能。

1.1 牌号及名称 橡胶板、橡胶绳（棒）及型材按用途命名（由特种橡胶制作的则按胶型命名），其牌号采用所用混炼胶的牌号。

1.2 基本组成 橡胶板、橡胶绳(棒)、型材的类型和所用混炼胶牌号见表1-1。

表1-1  

<table><tr><td>类型</td><td>制造所用混炼胶牌号</td></tr><tr><td>模压胶板</td><td>D116、D117、D118、D119、D121、P825、G179、G185、A304</td></tr><tr><td>压延胶板</td><td>5860、5470、5480、5080、5160、5171、5180、5260、5261</td></tr><tr><td>耐臭氧、耐燃胶板</td><td>4161-1、5860、5870</td></tr><tr><td>耐热胶板</td><td>3382、4150、4160、4172</td></tr><tr><td>耐酸碱、耐热、耐寒胶板</td><td>3381 1、1157-1</td></tr><tr><td>对银无腐蚀胶板</td><td>2840、3160A</td></tr><tr><td>气动、氧气系统用胶板</td><td>1140-1、1142、1143-1、1144、1147、1150、1150-1、1151、1152、1180</td></tr><tr><td>氟、硅胶板</td><td>G601、6141、6142、6143、6144 硅胶板、7270 氟胶板</td></tr><tr><td>压出型材</td><td>1142、3160、5860、4172、6143、6144、G181、G182、G168</td></tr><tr><td>压出胶绳、胶棒</td><td>1151、1154、1156、1157、1164、4150、4160、5470、5480、5170、5870、5172、5272、5251、5147、6141、6144、6146、7270</td></tr></table>

# 1.3 材料标准

HG6-407 1979《航空橡胶零件及型材用胶料》

HG6-677—1974《国防工业用胶料》

Q/XXY-293—1991《飞机用橡胶胶料及零件》

HG6-408—1979《航空橡胶板、绳、管及型材》

HG6-678—1974《国防工业用硅橡胶制品》

# 1.4 使用工艺说明书

1.5 供应状态 以成品供应。模压硫化胶板尺寸不小于 $600\mathrm{mm} \times 600\mathrm{mm}$ ，压延硫化胶板不小于 $2000\mathrm{mm} \times 600\mathrm{mm}$ ，其厚度公差见表1-2；胶棒与胶绳的公差见表1-3；型材的规格尺寸见表1-4。

表1-2  
mm   

<table><tr><td>胶板厚度</td><td>公差</td><td>胶板厚度</td><td>公差</td><td>胶板厚度</td><td>公差</td></tr><tr><td>0.5</td><td>±0.1</td><td>8.0</td><td>±0.7</td><td>20.0</td><td>±1.5</td></tr><tr><td>1.0</td><td>±0.15</td><td>10.0</td><td>±1.0</td><td>25.0</td><td>±2.0</td></tr><tr><td>1.5,2.0,2.5</td><td>±0.2</td><td>12.0</td><td>±1.1</td><td>30.0</td><td>±2.5</td></tr><tr><td>3.0</td><td>±0.25</td><td>14.0</td><td>±1.2</td><td>&gt;30</td><td>双倍厚度公差之和</td></tr><tr><td>4.0</td><td>±0.4</td><td>16.0</td><td>±1.3</td><td></td><td></td></tr><tr><td>5.0,6.0</td><td>±0.5</td><td>18.0</td><td>±1.4</td><td></td><td></td></tr></table>

表1-3
