Repository: C-zj02/CFD-claw

<div align="center">

**English** | [中文](#中文版) | [Français](README_FR.md) | [Русский](README_RU.md) | [हिन्दी](README_HI.md) | [العربية](README_AR.md) | [Português](README_PT.md)

# 🚀 Claude Code Python

**A Complete Python Reimplementation Based on Real Claude Code Source**

*From TypeScript Source → Rebuilt in Python with ❤️*

***
**🔥 Active Development • New Features Weekly 🔥**

</div>

***

## 🎯 What is This?

**Clawd Code** is a **complete Python rewrite** of Claude Code, based on the **real TypeScript source code**.

File: RAG-data/中国航空材料手册(第2版) 第8卷 橡胶 密封剂201-400.pdf-2a82481b-6787-4aec-bc75-d0edd0067e9d.md (part 7 of 10)
# 钢丝编织胶管
2.5.2 低温压力循环试验 充入容器容积的 $95\% \sim 98\%$ 号喷气燃料，在 $-55 \sim -50^{\circ}C$ 保持 $48h$ ，然后充气，以 $40kPa \rightarrow 10kPa \rightarrow 40kPa$ 的周期循环1000次。每隔200次检查一次，无渗漏。  
2.5.3 加温充压试验 充入容器容积的 $95\% \sim 98\%$ 的航空燃油，在 $70^{\circ}\mathrm{C} \pm 5^{\circ}\mathrm{C}$ 充气 $40\mathrm{kPa}$ 保持7d，无渗漏。  
2.5.4 动载循环试验 充入容器容积的 $95\% \sim 98\%$ 的航空燃油，在 $-55^{\circ}C \pm 5^{\circ}C$ 按扭矩 $11.8\mathrm{kN}\cdot \mathrm{m}, 14.7\mathrm{kN}\cdot \mathrm{m}$ ……逐级加载（扭矩 $M$ 的差值为 $2.94\mathrm{kN}\cdot \mathrm{m}$ ）到扭矩为 $35.3\mathrm{kN}\cdot \mathrm{m}$ 。每级的扭矩 $M$ 由 $0 \rightarrow +\mathrm{M} \rightarrow 0 \rightarrow -\mathrm{M} \rightarrow 0$ 为一个循环，需 $20\mathrm{s}$ ，每级各循环50次，每加载一级后，充压 $27\mathrm{kPa}$ ，保持 $15\mathrm{min}$ ，至此为一个大循环。共进行11次大循环，结果无渗漏。

# 3 使用工艺

3.1 环境条件 密封剂配制、质量检验试样制备及性能测试环境条件为标准环境条件。密封施工环境条件温度为 $18\sim 28\mathrm{C}$ ，相对湿度不大于 $75\%$ 。环境中应无尘、无油雾、无酸碱性气体。

3.2 配制方法 密封剂配制方法见表3-1。

表3-1  

<table><tr><td>配制方法</td><td>操作要点</td></tr><tr><td>机械配制</td><td>按比例称量四个组分,待组分一与组分二、组分三在三辊研磨机上混炼均匀后,才能加入组分四,必须混炼均匀</td></tr><tr><td>手工配制</td><td>补充或修补密封时,可采用刮刀手工调配,每次配量不得超过100g,操作时除遵守三辊研磨机混炼要点外,组分四用量要适当多加</td></tr></table>

3.3 施工方法 采用手动或气动压注枪对密封剂进行压注施工，多在沟槽和填角密封时使用，使用刮板（有机玻璃、竹、木或其它较软的材料制成）刮抹密封，多用于贴合面密封及填角密封的修补整理。经有机溶剂稀释后，可进行刷涂，多用于表面密封及防腐密封剂。

# 3.4 硫化条件

3.4.1 质量检验试样硫化条件 标准环境条件硫化7d或 $70\mathrm{C}\pm 2\mathrm{C}$ 硫化 $24\mathrm{h}$   
3.4.2 密封施工后的飞机零、部件硫化条件在 $15\mathrm{C}$ 以上硫化 $7\sim 10\mathrm{d}$ ，或在 $70\mathrm{C} \pm 2\mathrm{C}$ 硫化 $24\mathrm{h}$ ，或在 $100\mathrm{C} \pm 2\mathrm{C}$ 硫化 $8\mathrm{h}$ ，但在 $100\mathrm{C} \pm 2\mathrm{C}$ 高温硫化的次数不得超过5次。

# 4 其他

4.1包装密封剂的23号基膏装入镀锌铁桶中，每桶 $5\mathrm{kg}$ 。增粘剂装入镀锌铁桶或塑料桶中，每桶 $0.1\mathrm{kg}$ 。28号硫化基膏装入镀锌铁桶中，每桶 $0.35\mathrm{kg}$ ，促进剂装入聚丙烯塑料盒中，每盒 $100\mathrm{g}$ 。每个单元包装由四个组分组成，装入一个硬纸箱中。

每个包装箱附有合格证、出厂检验数据单（应注明试验温度、相对湿度、组分配比和活性期），装箱单应注明包装箱中装入物品名称、批号和件数。

4.2运输 密封剂按安全化工产品运输，运输始末禁止水浸、雨淋和阳光曝晒。  
4.3 贮存 贮存环境温度不高于 $28\mathrm{C}$ ，相对湿度不大于 $70\%$ 。贮存期为12个月。  
4.4 技术安全组分三28号硫化剂有较强的氧化性，应防止溅入眼中和涂在皮肤上，一旦溅入眼中应先用清水冲洗眼睛，然后找医生进一步处理。接触皮肤后应用棉纱擦掉，再用肥皂洗净。密封剂废弃时，不准用火烧，防止聚硫橡胶分解，严重污染环境，废弃聚硫密封剂可回收使用。

# 5 使用建议

选用。

# 参考文献

1 北京航空材料研究院. XM-23室温硫化聚硫密封剂生产检验数据统计. No.密-12.1986  
2 北京航空材料研究院. 聚硫密封剂性能评定研究技术总结. 1982  
3 北京航空材料研究院. XM 聚硫聚硫密封剂补充试验总结. 1986

编写 曹寿德

审校 杨希仁 徐千山

# XM28室温硫化聚硫密封剂

# 1 概述

XM28室温硫化聚硫密封剂是以液体聚硫橡胶为主成分的四组分材料，室温能硫化成弹性体，分I型和Ⅱ型，I型为流平型，Ⅱ型为触变型，两者除工艺性能外，其他性能都相同。每个型别按颜色又可分为驼灰(T)、钢灰(G)、深灰(S)、咖啡(K)和深绿色(L)。对阳极化铝合金、氧化处理的镁合金、无机玻璃等表面具有良好的粘接性能，耐热空气、耐大气老化。主要用于飞机座舱、机身的气密密封。长期使用温度 $-55\sim 120^{\circ}C$ ，在 $130^{\circ}C$ 可短期使用。

1.1 牌号及名称 XM28室温硫化聚硫密封剂。  
1.2 基本组成  
1.2.1XM28-1型组分一（28号基膏）：液体聚硫橡胶、补强剂。组分二（增粘剂）：合成树脂。组分三（28号硫化剂）：金属化合物、增塑成膏剂。组分四：促进剂。  
1.2.2XM28-Ⅱ型组分一（触变型28号基膏）：液体聚硫橡胶、补强剂、触变剂。组分二、三、四：同I型。  
1.3 材料标准 HB5359-1986《XM28室温硫化聚硫密封剂》。  
1.4 使用工艺说明书 Q/6SZ 84-1992《XM28室温硫化聚硫密封剂使用工艺说明书》。  
1.5 供应状态 四个组分单独包装，配套供应。  
1.6 应用概况 已在民航大型喷气客机修理、大型运输机机身密封舱结构缝内缝外密封及歼击机

驾驶舱天窗密封中使用。

1.7 研制及生产单位 北京航空材料研究院研制并生产。  
1.8 鉴定级别及日期 1978年4月由航空工业部鉴定通过。

# 2 性能

# 2.1 物理及化学性能

2.1.1 物理性能 见表 $2-1^{[1]}$ 。

表2-1  

<table><tr><td>性能</td><td>指标</td><td>实测值</td></tr><tr><td>28号基膏(I型、II型)外观、颜 色</td><td>分别为:白、浅灰、灰、浅军绿、桔红色均匀膏状 物</td><td>分别为:白、浅灰、灰、浅军绿、桔 红色均匀膏状物</td></tr><tr><td>增粘剂外观、颜色</td><td>琥珀色透明粘稠状液体</td><td>琥珀色透明粘稠树脂</td></tr><tr><td>28号硫化剂外观、颜色</td><td>棕黑色均匀膏状物</td><td>棕黑色均匀膏状物</td></tr><tr><td>未硫化密封剂(I型、II型)外 观、颜色</td><td>按28号基膏颜色顺序排分别为驼色、钢灰、深 灰、军绿、咖啡色、均匀膏状物</td><td>按28号基膏颜色顺序符合指标 要求</td></tr><tr><td>硫化后密封剂(I型、II型)外 观、颜色</td><td>与未硫化状态有基本相同颜色的弹性体</td><td>符合指标要求</td></tr><tr><td>促进剂外观颜色</td><td>为白色粉末状</td><td>白色粉末</td></tr><tr><td>密封剂弹性体密度d/(g/cm3)</td><td>≤1.47</td><td>1.45</td></tr><tr><td>Ew(50Hz)/(kV/mm)</td><td>-</td><td>10</td></tr><tr><td>ρw/(\( \Omega \cdot cm \))</td><td>-</td><td>\( 1.7\times 10^8 \)</td></tr><tr><td>ρw/Ω</td><td>-</td><td>\( 2.2\times 10^{11} \)</td></tr></table>

2.1.2 化学性能 对氧化处理的镁合金、阳极化铝合金、镀锌钝化的钢不腐蚀。  
2.1.3红外光谱XM28密封剂弹性体的红外光谱见图2-1。

图片摘要：该图主要展示 2 1。
![](images/c9c571bf1db4c61ea823c9fbe17f50d282f0a61fc2bfc0a7a135e09175897c1c.jpg)  
图2-1 XM28密封剂弹性体红外光谱

2.2 力学性能 密封剂在 $70\mathrm{C} \pm 2\mathrm{C}$ 下经24h或在室温下经4d硫化后的力学性能见表2-2[1]；不同温度下测得的力学性能见图2-2。除非另有说明，T形剥离强度试样基底材料均为阳极化LY12CZ铝合金。

表2-2  

<table><tr><td colspan="5">性 能TS/MPa</td><td colspan="4">Eb/%</td></tr><tr><td colspan="5">指 标≥3.1</td><td colspan="4">≥400</td></tr><tr><td rowspan="2">实测值</td><td>x</td><td>s</td><td>cv</td><td>n&#x27;</td><td>x</td><td>s</td><td>Cv</td><td>n①</td></tr><tr><td>4.8</td><td>0.81</td><td>0.17</td><td>//0(154)</td><td>619</td><td>78</td><td>0.13</td><td>770(154)</td></tr><tr><td colspan="9">性 能HA度σ1h/(kN/m)</td></tr><tr><td colspan="9">指 标≥7.8</td></tr><tr><td rowspan="2">实测值</td><td>x</td><td>s</td><td>cv</td><td>n&#x27;</td><td>x&#x27;</td><td>s</td><td>Cv</td><td>n①</td></tr><tr><td>52</td><td>1.4</td><td>0.03</td><td>//1(14)</td><td>10.8</td><td>1.7</td><td>0.16</td><td>800(160)</td></tr></table>

(1) 括号内数字为密封剂批数。  
$②$ $100\%$ 内聚破坏。

图2-2XM28密封剂的力学性能与测定时的试样所处环境温度的关系  
图片摘要：该图主要展示 2 2XM28密封剂的力学性能与测定时的试样所处环境温度的关系。
![](images/9bcd84fd37658ae0e1af7e0425ff8ba2569b6846b6850aaf825999470391e17f.jpg)  
温度·℃   
1-Eb:2-σTB:3·7S

# 2.3 耐环境性能

2.3.1 耐热老化性能 在不同条件下热老化后的性能见表2-3，热空气及湿热老化过程中 $P_{\mathrm{E}}$ 及 $P_{\mathrm{US}}$ 与老化温度的关系曲线见图2-3a、图2-3b。

表2-3  

<table><tr><td colspan="3">老化条件</td><td colspan="5">TS/MPa</td><td colspan="5">Eh/%</td><td colspan="5">σTB/(kN/m)</td></tr><tr><td rowspan="2">介质</td><td rowspan="2">温度/C</td><td rowspan="2">时间/h</td><td rowspan="2">指标</td><td colspan="3">实测值</td><td rowspan="2">n1</td><td rowspan="2">指标</td><td colspan="4">实测值</td><td rowspan="2">指标</td><td colspan="4">实测值</td></tr><tr><td>x̅</td><td>s</td><td>Cv</td><td>x̅</td><td>s</td><td>Cv</td><td>n1</td><td>x̅2</td><td>s</td><td>Cv</td><td>n1</td></tr><tr><td>空气</td><td>130</td><td>50</td><td>≥2.9</td><td>4.0</td><td>0.64</td><td>0.16</td><td>710(42)</td><td>≥200</td><td>330.7</td><td>93.5</td><td>0.22</td><td>710(142)</td><td>≥6.9</td><td>9.9</td><td>1.8</td><td>0.18</td><td>720(144)</td></tr></table>

(1) 括号内数字为密封剂批数。  
$②$ $100\%$ 内聚破坏。

2.3.2 耐航空燃料性能 见表2-4和表2-5。  
2.3.3 耐油性能 在不同油料中浸泡后各种性能实侧值见表2-6。  
2.3.4 耐水性能 见表2-7和表2-8。

2.3.5 耐低温性能 密封剂硫化后，在 $-55^{\circ} \mathrm{C}$ 下弯曲应显示柔软性，实测结果为 $-59^{\circ} \mathrm{C}$ 下密封剂试样弯曲后，密封剂层不裂、不脱粘。

图片摘要：该图主要展示 2 3aXM28密封剂热空气及湿热老化过程中 与老化温度及老化时间的关系[2]。
![](images/50f6712adf3a1cd8e6b1929cc0338724ba31a76ace3a8d3324ee914589d2e8c3.jpg)  
- - - 湿热老化曲线；- - 热老化曲线  
图2-3aXM28密封剂热空气及湿热老化过程中 $P_{\mathrm{E}}$ 与老化温度及老化时间的关系[2]

图片摘要：该图主要展示 2 3aXM28密封剂热空气及湿热老化过程中 与老化温度及老化时间的关系[2]。
![](images/3e64848b13cc34e104fb57f694c82e7e8975c272d51db591e32d08125794081c.jpg)  
-湿热老化曲线；——热老化曲线  
图23bXM28密封剂热空气及湿热老化过程中 $P_{1s}$ 与老化温度及老化时间的关系[2]

表2-4  

<table><tr><td colspan="2">浸泡条件</td><td colspan="5">TS&#x27;MPa</td><td colspan="5">Eh/%</td></tr><tr><td rowspan="2">温度/C</td><td rowspan="2">时间/h</td><td rowspan="2">指标</td><td colspan="4">实测值</td><td rowspan="2">指标</td><td colspan="4">实测值</td></tr><tr><td>r</td><td>s</td><td>Cv</td><td>n³</td><td>r</td><td>s</td><td>Cv</td><td>n⁴</td></tr><tr><td>130</td><td>50</td><td>≥1.4</td><td>2.2</td><td>0.44</td><td>0.2</td><td>155(31)</td><td>-</td><td>686</td><td>83</td><td>0.12</td><td>71(14)</td></tr><tr><td colspan="2">浸泡条件</td><td colspan="5">Δm/%</td><td colspan="5">σTB/(kN/m)</td></tr><tr><td rowspan="2">温度/C</td><td rowspan="2">时间/h</td><td rowspan="2">指标</td><td colspan="4">实测值</td><td rowspan="2">指标</td><td colspan="4">实测值</td></tr><tr><td rowspan="2" colspan="2">-7.2~4.0</td><td colspan="2">n²</td><td>x̄</td><td>s</td><td>Cv</td><td>n⁵</td></tr><tr><td>130</td><td>50</td><td>-8~+8</td><td colspan="2">72(14)</td><td>=6</td><td>8.7</td><td>0.8</td><td>0.1</td><td>155(31)</td></tr></table>

① 括号内数字为密封剂批数。  
② $100\%$ 内聚破坏。

表2-5  

<table><tr><td colspan="2">浸泡条件</td><td rowspan="2">TS/MPa</td><td rowspan="2">Eb/%</td><td rowspan="2">Sb/%</td><td rowspan="2">σTH/(kN/m)</td></tr><tr><td>温度/℃</td><td>时间/h</td></tr><tr><td>110</td><td>840</td><td>1.2</td><td>680</td><td>32</td><td>1.9</td></tr><tr><td>130</td><td>360</td><td>1.0</td><td>490</td><td>-</td><td>3.2</td></tr></table>

表 $2 - 6^{7}$   

<table><tr><td colspan="3">浸泡条件</td><td rowspan="2">\( TS/MPa \)</td><td rowspan="2">\( E_h/\% \)</td><td rowspan="2">\( H_A/度 \)</td><td rowspan="2">\( \sigma_{TH}/(kN/m) \)</td></tr><tr><td>介质</td><td>温度/C</td><td>时间/h</td></tr><tr><td rowspan="2">4109航空润滑油</td><td>110</td><td>400</td><td>2.3</td><td>628</td><td>40</td><td>12.3</td></tr><tr><td>130</td><td>100</td><td>2.8</td><td>680</td><td>44</td><td>11.3</td></tr><tr><td rowspan="2">10号航空液压油</td><td>110</td><td>400</td><td>3.4</td><td>694</td><td>44</td><td>14.7</td></tr><tr><td>130</td><td>200</td><td>1.9</td><td>664</td><td>42</td><td>4.2(降解)</td></tr><tr><td>磷酸酯油</td><td>70</td><td>50</td><td>1.1</td><td>312</td><td>20</td><td>10.2</td></tr></table>

(1) $100\%$ 内聚破坏。

表2-7[3-4]  

<table><tr><td colspan="3">浸泡条件</td><td rowspan="2">TN/MPa</td><td rowspan="2">Eb/%</td><td rowspan="2">Sb/%</td><td rowspan="2">HA/度</td><td colspan="2">σTH/(kN/m)</td></tr><tr><td>介质</td><td>温度/C</td><td>时间/d</td><td>强度值</td><td>破坏情况</td></tr><tr><td rowspan="2">自来水</td><td rowspan="2">40</td><td>545</td><td>-</td><td>-</td><td>-</td><td>-</td><td>1.3</td><td>100%内聚破坏</td></tr><tr><td>737</td><td>-</td><td>-</td><td>--</td><td></td><td>&lt;1.6</td><td>100%粘接破坏</td></tr><tr><td rowspan="4">人造海水</td><td rowspan="2">常温</td><td>395</td><td>4.4</td><td>556</td><td>14</td><td>58</td><td>5.1①</td><td>50%粘接破坏</td></tr><tr><td>545</td><td>5.0</td><td>578</td><td>16</td><td>57</td><td>&lt;1.0②</td><td>100%内聚破坏</td></tr><tr><td rowspan="2">40</td><td>545</td><td>-</td><td>-</td><td>-</td><td>-</td><td>10.4</td><td>16%~70%粘接破坏</td></tr><tr><td>737</td><td>-</td><td>-</td><td>-</td><td>-</td><td>13.7</td><td>2/3面积金属腐蚀</td></tr><tr><td rowspan="2">海口海水</td><td>海口</td><td>365</td><td>-</td><td>-</td><td>-</td><td>-</td><td>16.0</td><td>100%内聚破坏</td></tr><tr><td>蔽热棚温度</td><td>737</td><td>-</td><td>-</td><td>-</td><td>-</td><td>15.3</td><td>100%内聚破坏</td></tr></table>

① 浸泡时间为425d。  
② 浸泡时间为575d。

表2-8[3.  

<table><tr><td colspan="3">浸泡条件</td><td rowspan="2">SF-9漆表面
σTB/(kN/m)</td><td rowspan="2">破坏情况</td></tr><tr><td>介质</td><td>温度/C</td><td>时间/d</td></tr><tr><td rowspan="2">人造海水</td><td rowspan="2">常温</td><td>425</td><td>13.2</td><td rowspan="2">100%内聚破坏</td></tr><tr><td>575</td><td>14.8</td></tr></table>

2.3.6 耐综合环境性能 经 $60\mathrm{C} \pm 2\mathrm{C}2$ 号喷气燃料和 $3\%$ 氯化钠溶水液(条件1)或自来水(条件2)及其蒸气的综合作用后的力学性能实测值见表2-9。  
2.3.7 耐湿热性能 经温度 $70^{\circ}\mathrm{C} \pm 2^{\circ}\mathrm{C}$ 、相对湿度 $95\%$ 的湿热空气作用后力学性能见图2-4，在相对湿度 $95\%$ 和不同温度条件老化过程中 $P_{\mathrm{TS}}$ 与温度关系曲线见图2-3b。

表2-9  

<table><tr><td rowspan="2">环境条件</td><td rowspan="2">放置时间/d</td><td rowspan="2">试样放置位置</td><td rowspan="2">TS/MPa</td><td rowspan="2">Eb/%</td><td rowspan="2">HA/度</td><td colspan="2">σTB/(kN/m)</td></tr><tr><td>阳极化铝合金表面</td><td>SF-9漆表面②</td></tr><tr><td rowspan="6">条件1</td><td rowspan="3">30</td><td>蒸气层</td><td>4.7</td><td>667</td><td>52</td><td>14.7</td><td>9.9</td></tr><tr><td>燃料层</td><td>-</td><td>-</td><td>-</td><td>16.7</td><td>17.0</td></tr><tr><td>盐水层③</td><td>-</td><td>-</td><td>-</td><td>2.2①</td><td>16.8</td></tr><tr><td rowspan="3">60</td><td>蒸气层</td><td>4.2</td><td>602</td><td>58</td><td>13.0</td><td>13.5</td></tr><tr><td>燃料层</td><td>-</td><td>-</td><td>-</td><td>14.1</td><td>15.2</td></tr><tr><td>盐水层①</td><td>-</td><td>-</td><td>-</td><td>&lt;2.0①</td><td>14.1</td></tr><tr><td rowspan="6">条件2</td><td rowspan="3">30</td><td>蒸气层</td><td>5.2</td><td>590</td><td>56</td><td>14.2</td><td>13.8</td></tr><tr><td>燃料层</td><td>-</td><td>-</td><td>-</td><td>17.1</td><td>14.7</td></tr><tr><td>自来水层</td><td>-</td><td>-</td><td>-</td><td>&lt;2.0①</td><td>13.7</td></tr><tr><td rowspan="3">60</td><td>蒸气层</td><td>4.8</td><td>556</td><td>60</td><td>14.0</td><td>14.1</td></tr><tr><td>燃料层</td><td>-</td><td>-</td><td>-</td><td>16.3</td><td>17.5</td></tr><tr><td>自来水层</td><td>-</td><td>-</td><td>-</td><td>&lt;2.0①</td><td>15.0</td></tr></table>

$①$ $100\%$ 粘接破坏。  
② $100\%$ 内聚破坏。  
③ 盐水为 $3\%$ 氯化钠水溶液。

图片摘要：该图主要展示 2 9。
![](images/d875b9adaa869f2ab76ff5c80ebcda86cef5b195706d258e6553b526ba6a58c9.jpg)  
图2-4XM28密封剂的力学性能与在湿热环境中老化时间的关系

# 2.4 工艺性能 密封剂的工艺性能见表2-10及图2-5。

表2-10  

<table><tr><td>性能</td><td>指 标</td><td>实 测 值</td></tr><tr><td>活性期,h</td><td>1~12</td><td>在指标范围内可调</td></tr><tr><td>流平性(I型)</td><td>可自动充满缝隙,在平面上可自动流平</td><td>符合指标要求</td></tr><tr><td>流淌性(II型)/mm</td><td>≤15</td><td>0~5</td></tr><tr><td>压注性(I型、II型)</td><td>用压注枪可容易压注涂敷</td><td>符合指标要求</td></tr><tr><td>刷涂性(I型)(溶剂稀释性)</td><td>经有机溶剂稀释后应能容易刷涂施工</td><td>符合指标要求</td></tr><tr><td>可修补性</td><td>新配制密封剂对聚硫型密封剂均可修补</td><td>符合指标要求</td></tr></table>

图片摘要：该图主要展示 2 10。
![](images/2f2d3122aeb43c3f479b9feb23b7ee236401685a41acb2bd4f4f5413137bdeea.jpg)  
1—注射温度 $10^{\circ}\mathrm{C};2$ —注射温度 $15^{\circ}\mathrm{C};3$ —注射温度 $18^{\circ}\mathrm{C};4$ —注射温度 $24^{\circ}\mathrm{C}$   
图2-5XM28密封剂表面注射密封注射速度试验

2.5 使用性能 气密铆接圆筒压漏试验 试验件由铝合金LY12CZ围成圆筒状进行铆接成型为一圆柱状容器，一个底面装有充气嘴。

气密性 充压 $0.06\mathrm{MPa}$ ，压力自行下降至 $0.02\mathrm{MPa}$ 的时间不应小于 $55\mathrm{min}$ ，结果为 $126\mathrm{min}$ 。

动态压漏试验 充压 $0.06\mathrm{MPa}$ 时，逐渐加大外载荷，每级 $4.9\mathrm{kN}$ ，直到 $36.3\mathrm{kN}$ ，试验温度为 $26^{\circ}\mathrm{C}$ ，底面上装配的流量表压力为 $0.063\mathrm{MPa}$ 时，应补充气 $\leqslant 10.3\mathrm{kN/h}$ ，试验结果为 $6.5\mathrm{kN}$ 。

# 3 使用工艺

3.1 环境条件 密封剂的配制、质量检验、试样制备及性能测试环境条件为标准环境条件。密封施工环境温度为 $15\sim 30\mathrm{C}$ ，相对湿度 $35\% \sim 80\%$ ，环境中应无尘、无油雾、无酸碱性气体。

3.2 配制方法 密封剂的配制方法及操作要点见表3-1。

表3-1  

<table><tr><td>配制方法</td><td>操作要点</td></tr><tr><td>机械配制</td><td>按比例称量四个组分,待组分一与组分二、组分三在三辊研磨机上混合均匀后,才能加入组分四,一旦加入组分四,必须及时混炼均匀</td></tr><tr><td>手工配制</td><td>补充或修补密封时,可采用刮刀手工调配,每次配量不得超过100g。操作时除遵守三辊研磨机混炼要点外,组分四用量要适量增多</td></tr><tr><td>密封剂稀释方法</td><td>按比例将丙酮与乙酸乙酯的混合溶剂开始倒入刚混炼好的密封剂中少许,立即用刮刀调匀,逐步加入剩余部分,每加入一次都用刮刀搅均匀,最后一次搅均匀后即可使用。配置时不可一次把全部量的溶剂倒入刚配置好的密封剂中</td></tr></table>

3.3 施工方法 密封剂的施工方法及操作要点见表3-2。

表3-2  

<table><tr><td>施工方法</td><td>密封操作要点</td></tr><tr><td>压注</td><td>密封剂炼制均匀后,立即灌入塑料注筒中,装人气动或手动压注枪中,立即进行压注施工</td></tr><tr><td>刮涂</td><td>密封剂配制均匀后,可采用刮板进行刮抹密封施工</td></tr><tr><td>刷涂</td><td>密封剂经有机溶剂稀释成胶液,可用毛刷进行刷涂施工</td></tr></table>

# 3.4 硫化条件

3.4.1 标准试样硫化条件 $25\mathrm{C}$ 经4d或 $70\mathrm{C} \pm 2\mathrm{C}$ 经24h硫化。  
3.4.2 密封施工的飞机零部件硫化条件 15C经28d或25C经14d或35C经7d硫化，亦可采取 $50\mathrm{C}\pm 2\mathrm{C}$ 经48h或 $70\mathrm{C}\pm 2\mathrm{C}$ 经24h的条件加速硫化。

# 4 其他

4.1 包装XM28I型、Ⅱ型包装相同，28号基膏装入镀锌铁桶中，每桶 $5\mathrm{kg}$ ；增粘剂装入镀锌铁桶或塑料桶中，每桶 $0.1\mathrm{kg}$ ；28号硫化膏装入镀锌铁桶中，每桶 $0.35\mathrm{kg}$ ；促进剂装入聚丙烯塑料盒中，每盒 $100\mathrm{g}$ 。每个单元包装由四个组分组成，装入一个包装箱中。

每个包装箱中应附有合格证、出厂检验数据单（应含试验温度、相对湿度、组分配比、及活性期）、装箱单（装箱单应注明包装箱中装入物品名称、批号和件数）。

4.2 运输 本密封剂按安全化工产品运输，运输始末禁止水浸、雨淋和阳光曝晒。  
4.3 贮存 贮存环境温度不高于 $28\mathrm{C}$ ，相对湿度不大于 $70\%$ 。本密封剂贮存期为9个月。  
4.4 技术安全 组分二有较强的氧化性, 组分三为低毒物质, 应防止溅入眼中和进入口中。尽量少直接接触皮肤, 一旦接触, 应用棉纱擦掉。溅入眼中应先用清水冲洗眼睛, 然后请医生进一步处理。密封剂废弃时, 不准用火烧, 防止聚硫橡胶分解严重污染环境, 废弃聚硫橡胶可回收使用。

# 5 使用建议

推荐使用。

# 参考文献

1 北京航空材料研究院. XM28室温硫化密封剂部颁标准编制说明. 1985  
2 北京航空材料研究院. 聚硫密封剂老化性能研究技术总结. 1982  
3 北京航空材料研究院. 聚硫密封剂性能评定研究技术总结. 1982  
4 北京航空材料研究院，XM系列聚硫密封剂补充性能试验报告.1986  
5 北京航空材料研究院. XM28、XM29 密封剂及工艺研究报告. 1977

编写 曹寿德

审校 徐千山 杨希仁

# XM-33 耐热、耐燃油高粘附力双组分聚硫密封剂

# 1 概述

XM-33耐热、耐燃油高粘附力双组分聚硫密封剂是以液体聚硫橡胶为主成分的密封剂。按活性期分为XM-33-1、XM-33-2、XM-33-4和XM-33-6四个品级，在室温可硫化成弹性体，对阳极化铝合金有良好的粘接性能。主要用于飞机座舱、客货舱的密封，并适用于无机玻璃、有机玻璃和玻璃-塑料复合透明材料包边密封。长期使用温度为 $-55\sim 120^{\circ}\mathrm{C}$ ，可在 $130^{\circ}\mathrm{C}$ 短期使用。

1.1 牌号及名称XM-33耐热、耐燃油高粘附力双组分聚硫密封剂。  
1.2 基本组成 组分一（33号基膏）：液体聚硫橡胶、补强剂、增粘剂。组分二（33号硫化膏）：金属化合物、促进剂、增塑成膏剂。  
1.3 材料标准 Q/6S 217—1989《XM-33耐热、耐燃油高粘附力双组分聚硫密封剂》。  
1.4 使用工艺说明书 Q/6SZ 337-1983《XM-33 双组分密封剂使用工艺说明书》。  
1.5 供应状态 两个组分单独包装，配套供应。  
1.6 应用概况 已在轰炸机、运输机舱密封中使用。  
1.7 研究及生产单位 北京航空材料研究院研制并生产。  
1.8 鉴定级别及日期 1984年8月由航空工业部鉴定通过。

# 2 性能

2.1 物理及化学性能

2.1.1 物理性能 见表2-1。  
2.1.2 化学性能 对氧化处理的镁合金、阳极化铝合金、镀锌钝化钢不腐蚀。低毒，不易燃烧。  
2.1.3 红外光谱 33 号基膏和 33 号硫化膏的红外光谱分别见图 2-1a、图 2-1b。

表 $2 - {1}^{1}$   

<table><tr><td>性能</td><td>指 标</td><td>实 测 值</td></tr><tr><td>33号基膏外观颜色</td><td>白色均匀膏状物</td><td>白色均匀膏状物</td></tr><tr><td>33号硫化剂外观颜色</td><td>棕黑色均匀膏状物</td><td>深棕黑色均匀膏状物</td></tr><tr><td>密封剂外观颜色</td><td>每个品级均应调出驼色,深绿色及棕色或驼色或绿色或深棕色,粘稠膏状硫化后为弹性体</td><td>可按指标调出</td></tr><tr><td>密封剂弹性体密度d/(g/cm3)</td><td>≤1.69</td><td>1.63</td></tr><tr><td>密封剂不挥发分质量分数/%</td><td>≥98</td><td>99.5</td></tr></table>

图片摘要：该图主要展示 2 1a 33号基黄红外光谱。
![](images/668812d43443901f50ccdf5d43cb39c7f04cacfe3992005dbb3c943b06e776fb.jpg)  
图2-1a 33号基黄红外光谱

图片摘要：该图主要展示 2 1a 33号基黄红外光谱。
![](images/70e5f2054046bef8110da29badedc378f42c52af5c603a0571b3c3b6f982863e.jpg)  
图2-1b 33号硫化膏红外光谱

2.2力学性能密封剂于 $23^{\circ}C\pm 2C$ 经14d或 $60^{\circ}\mathrm{C}\pm 2\mathrm{C}$ 经48h硫化后的力学性能见表2-2。除非另有说明，T型剥离试样基底材料均为阳极化LY12CZ铝合金。

表2-2  

<table><tr><td>性能</td><td>TS,MPa</td><td>EB/%</td><td>σTB/(kN/m)</td></tr><tr><td>指标</td><td>≥2.0</td><td>≥400</td><td>≥6.0</td></tr><tr><td>实测值</td><td>2.26~3.18/2.16</td><td>638~930/806</td><td>8.82~12.7①/10.75</td></tr></table>

① $100\%$ 内聚破坏。

# 2.3 耐环境性能

2.3.1 耐热老化性能 热空气老化后的力学性能见表23。

表2-3[1]  

<table><tr><td colspan="3">老化条件</td><td colspan="2">TS/MPa</td><td colspan="2">Eb/%</td><td colspan="2">σTB/(kN/m)</td></tr><tr><td>介质</td><td>温度/C</td><td>时间/d</td><td>指标</td><td>实测值</td><td>指标</td><td>实测值</td><td>指标</td><td>实测值</td></tr><tr><td>空气</td><td>120</td><td>7</td><td>≥2.0</td><td>2.61~4.31/3.13</td><td>≥250</td><td>418~600/490</td><td>≥6.0</td><td>7.8~11.7①/10.0</td></tr></table>

(1) $100\%$ 内聚破坏。  
2.3.2 耐航空燃料、热空气综合老化性能 见表2-4。

表2-4.1  

<table><tr><td colspan="4">老化条件</td><td colspan="2">TS/MPa</td><td colspan="2">Eb/%</td><td colspan="2">σTb①/(kN/m)</td></tr><tr><td>介质</td><td>温度/C</td><td>时间/d</td><td>综合老化时间/d</td><td>指标</td><td>实测值</td><td>指标</td><td>实测值</td><td>指标</td><td>实测值</td></tr><tr><td>空气</td><td>120</td><td>1</td><td rowspan="2">8</td><td rowspan="2">≥1.5</td><td rowspan="2">2.65</td><td rowspan="2">≥400</td><td rowspan="2">700</td><td rowspan="2">≥6.0</td><td rowspan="2">10.8</td></tr><tr><td>2号喷气燃料</td><td>60</td><td>7</td></tr><tr><td>2号喷气燃料</td><td>60</td><td>3</td><td rowspan="3">13</td><td rowspan="3">≥1.5</td><td rowspan="3">2.60</td><td rowspan="3">≥300</td><td rowspan="3">560</td><td rowspan="3">≥6.0</td><td rowspan="3">10.5</td></tr><tr><td>空气</td><td>50</td><td>3</td></tr><tr><td>空气</td><td>120</td><td>7</td></tr><tr><td>2号喷气燃料</td><td>60</td><td>11</td><td>14</td><td>≥1.5</td><td>2.37</td><td>≥400</td><td>765</td><td>≥6.0</td><td>10.5</td></tr></table>

(1) $100\%$ 内聚破坏。  
2.3.3 耐水性能 见表2-5。  
2.3.4 耐湿热性能 见表2-6，  
2.3.5 耐低温性能 密封剂硫化后，在 $-55\mathrm{C}$ 下应显示柔软性，实测为 $-55\mathrm{C}$ 下弯曲后密封剂层未裂、未脱粘。  
2.4 工艺性能 密封剂的工艺性能见表2-7。

表2-5  

<table><tr><td colspan="3">浸泡条件</td><td rowspan="2">σ1B/(kN/m)</td><td rowspan="2">剥离状态</td></tr><tr><td>介质</td><td>温度/℃</td><td>时间/d</td></tr><tr><td rowspan="6">自来水</td><td rowspan="11">40</td><td>90</td><td>10.7</td><td rowspan="3">100%内聚破坏</td></tr><tr><td>150</td><td>10.4</td></tr><tr><td>210</td><td>9.3</td></tr><tr><td>278</td><td>2.6~11.0</td><td>50%粘接破坏(50%试样)100%内聚破坏(50%试样)</td></tr><tr><td>507</td><td>5.3</td><td rowspan="2">70%粘接破坏</td></tr><tr><td>737</td><td>4.7</td></tr><tr><td rowspan="5">人造海水</td><td>150</td><td>11.2</td><td rowspan="5">100%内聚破坏</td></tr><tr><td>210</td><td>10.7</td></tr><tr><td>278</td><td>11.7</td></tr><tr><td>547</td><td>9.9</td></tr><tr><td>737</td><td>10.7</td></tr></table>

表2-6  

<table><tr><td colspan="3">湿热环境条件</td><td rowspan="2">σTH/(kN/m)</td><td rowspan="2">剥离状态</td></tr><tr><td>温度/℃</td><td>相对湿度/%</td><td>时间/d</td></tr><tr><td rowspan="5">70</td><td rowspan="5">95</td><td>30</td><td>11.1</td><td rowspan="2">100%内聚破坏</td></tr><tr><td>60</td><td>11.5</td></tr><tr><td>150</td><td>5.9</td><td>25%粘接破坏</td></tr><tr><td>225</td><td>4.2</td><td>80%粘接破坏</td></tr><tr><td>350</td><td>2.8</td><td>95%粘接破坏</td></tr></table>

表2-7  

<table><tr><td>性能</td><td>指 标</td><td>实 测 值</td></tr><tr><td>33号基膏粘度/(Pa·s)</td><td>400~1500</td><td>900</td></tr><tr><td>流淌性/mm</td><td>≤19</td><td>7</td></tr><tr><td>活性期/h</td><td>XM-33-1为1±0.25，XM-33-2为2±0.5，XM-33-4为4±1，XM-33-6为6±1.5</td><td>符合指标要求</td></tr><tr><td>硫化期/h</td><td>XM-33-1为18，XM-33-2为32，XM-35-4为48，XM-33-6为72</td><td>符合指标要求</td></tr><tr><td>不粘期/h</td><td>XM-33-1为4，XM-33-2为6，XM-33-1为8</td><td>符合指标要求</td></tr><tr><td>稀释与刷涂性</td><td>-</td><td>可用有机溶剂稀释成均匀稳定的胶液，适于用毛刷刷涂施工</td></tr><tr><td>可修补性</td><td>-</td><td>对密封失效的XM系列聚硫密封剂有良好的粘接能力，涂敷后能成为整体材料</td></tr></table>

# 3 使用工艺

3.1 环境条件 密封剂配制、质量检验试样制备及性能测试的环境条件为标准环境条件。密封施工环境条件为温度 $18\sim 28^{\circ}C$ ，相对湿度不大于 $75\%$ ，环境中应无尘、无油雾、无酸碱性气体。

3.2 配制方法 密封剂配制方法见表3-1。

表3-1  

<table><tr><td>配制方法</td><td>操作要求</td></tr><tr><td>机械配制</td><td>按比例准确称取两个组分,加在一起并立即手工粗调,然后及时通过三辊研磨机混炼均匀</td></tr><tr><td>手工配制</td><td>补充性密封时,可采取手工用刮刀调配,每次调配量不得大于1kg。XM-33-1只能用手工调配,两个组分要准确称量,混合后应立即快速调配至无不同颜色的条纹为止</td></tr><tr><td>密封剂稀释方法</td><td>按比例将丙酮与乙酸乙酯的混合溶剂开始少许倒入刚混炼好的密封剂中,立即用刮刀调均匀,逐步加入剩余部分,每次加完都用刮刀搅拌均匀,最后一次搅均匀后即可使用,配制时不可一次把全部量的溶剂倒入密封剂中</td></tr></table>

3.3 施工方法

3.3.1 压注施工 将配好的密封剂灌入塑料注筒中，采用手动压注枪或气动压注枪立即进行压注施工，本方法多在沟槽密封和填角密封中使用。  
3.3.2 注射施工 密封铆钉镦头、螺栓头密封时采用注射施工方法。  
3.3.3 刮涂施工 密封剂混合均匀后，可采用有机玻璃或木制或竹制等刮涂密封剂进行密封施

工，多用于贴合面密封施工中。

3.3.4 刷涂施工 密封剂经溶剂稀释后，可用漆刷进行刷涂施工，多用于铝合金铆接缝的表面密封施工中。  
3.4 硫化条件  
3.4.1 质量检验试样硫化条件 $23\mathrm{C} \pm 2\mathrm{C}$ 经14d或 $60\mathrm{C} \pm 2\mathrm{C}$ 经48h硫化。  
3.4.2 密封施工的飞机零部件硫化条件 零部件密封后, 周转过程中, 密封剂将自然硫化。为缩短周转期加快工程进度, 可采取 $50\mathrm{C} \pm 2\mathrm{C}$ 经 $48\mathrm{h}$ 的条件硫化。

# 4 其他

4.1包装密封剂的组分一(33号基膏)装入镀锌铁桶中，每桶净重 $4.55\mathrm{kg}$ ，并用带有密封性的桶盖盖紧；组分二(33号硫化膏)装入小镀锌铁桶中，每桶 $500\mathrm{g}$ 。组分一及组分二两件装入一个硬壳纸箱中为一个单元包装。

每个包装箱中应附有合格证、出厂检验数据单（应注明试验温度、相对湿度、组分配比及活性期）、装箱单（应注明包装箱中装入物品名称、批号和件数）。

4.2运输 密封剂按安全化工产品运输，运输始未禁止水浸、雨淋和日光曝晒。  
4.3 贮存 贮存环境温度不高于 $26\mathrm{C}$ ，相对湿度不大于 $70\%$ ，单元包装应严格密封。密封剂贮存期为6个月。  
4.4 技术安全 组分二有较强氧化性，应防止溅入眼中和涂在皮肤上，一旦溅入眼中应先用清水冲洗眼睛，然后找医生进一步处理。接触皮肤后应用棉纱擦掉，采用肥皂水洗净。密封剂废弃时，不准用火烧，防止聚硫橡胶分解，严重污染环境，废弃聚硫密封剂可回收使用。

# 5 使用建议

选用。

# 参考文献

1 北京航空材料研究院. XM-33 双组分聚硫密封剂中试生产小结. 1984  
2 北京航空材料研究院. XM 系列聚硫密封剂补充试验总结. 1986

编写 曹寿德

审校 杨希仁 徐千山

# XM40双组分填角聚硫密封剂

# 1 概述

XM40双组分填角聚硫密封剂是以液体聚硫橡胶为主成分的双组分室温硫化型聚硫密封剂，对阳极化铝合金具有良好的粘接性能。主要用于飞机整体油箱结构较大工艺缝隙的堵填密封以及油箱舱结构的填角密封。使用温度为 $-55\sim 120^{\circ}C$ 。

1.1 牌号及名称 XM40双组分填角聚硫密封剂。

1.2 基本成分 组分一（40号基膏）：液体聚硫橡胶、补强剂、增粘剂、触变剂。组分二（40号硫化膏）：金属化合物、促进剂、增塑成膏剂。  
1.3 材料标准 Q/6S 156-1998《XM40 双组分填角聚硫密封剂》。  
1.4 使用工艺说明书 Q/6SZ 477-1985《XM40双组分填角聚硫密封剂使用工艺说明书》。  
1.5 供应状态 两个组分单独包装，配套供应。  
1.6 应用概况 已在飞机制造中使用。  
1.7 研制及生产单位 北京航空材料研究院研制并生产。  
1.8 鉴定级别及日期 1992年1月由航空航天工业部鉴定通过。

# 2 性能

# 2.1 物理及化学性能

2.1.1 物理性能 见表 $2 - 1^{[1]}$   
2.1.2 化学性能[1] 对阳极化铝合金LY12CZ、镀锌钝化45号钢不引起腐蚀，低毒，不易燃烧。  
2.1.3 红外光谱 XM40 密封剂弹性体的红外光谱见图 2-1。

表2-1  

<table><tr><td>性能</td><td>指标</td><td>实测值</td></tr><tr><td>基膏外观颜色</td><td>白色均匀膏状物</td><td>白色均匀膏状物</td></tr><tr><td>硫化-促进剂外观颜色</td><td>黑色均匀粘稠状物</td><td>黑色均匀粘稠状物</td></tr><tr><td>未硫化密封剂外观颜色</td><td>深棕色粘稠膏状物</td><td>深棕色粘稠膏状物</td></tr><tr><td>硫化后密封剂外观颜色</td><td>深棕色弹性体</td><td>深棕色弹性体</td></tr><tr><td>密封剂弹性体密度d/(g/cm²)</td><td>1.5</td><td>1.45</td></tr><tr><td>密封剂不挥发分质量分数/%</td><td>≥98</td><td>99.8</td></tr></table>

图片摘要：该图主要展示 2 1。
![](images/d939af018f5a8f68cbdb69b55f955cc27562f2e2b9dfc9c9062bbcfeaaacf750.jpg)  
图2-1XM40密封剂弹性体红外光谱

2.2力学性能密封剂于 $50\mathrm{C}\pm 2\mathrm{C}$ 经48h硫化或在标准环境条件下硫化14d后的力学性能见表2-2。除非另有说明，T形剥离强度试样基底材料均为阳极化LY12CZ铝合金。

表2-2  

<table><tr><td>性能</td><td>TS/MPa</td><td>Eb/%</td><td>σR/(kN/m)</td></tr><tr><td>指标</td><td>≥2.5</td><td>≥250</td><td>≥6.0</td></tr><tr><td>实测值</td><td>4.7</td><td>516</td><td>8.7①</td></tr></table>

① $100\%$ 内聚破坏。

# 2.3 耐环境性能

2.3.1 耐老化性能 在 $120\mathrm{C} \pm 2\mathrm{C}$ 经7d热空气老化后的力学性能见表2-3。

表23  

<table><tr><td>性能</td><td>TS/MPa</td><td>Eh/%</td><td>σth/(kN/m)</td></tr><tr><td>指标</td><td>≥2.5</td><td>≥150</td><td>≥6.0</td></tr><tr><td>实测值</td><td>4.7</td><td>238</td><td>9.4①</td></tr></table>

① $100\%$ 内聚破坏。

2.3.2 耐喷气燃料性能 在 $60\mathrm{C} \pm 2\mathrm{C}2$ 号喷气燃料中浸泡14d后力学性能见表2-4。

表2-4  

<table><tr><td>性能</td><td>TS/MPa</td><td>E1/%</td><td>σ1B/(kN/m)</td></tr><tr><td>指标</td><td>≥2.5</td><td>≥300</td><td>≥6.0</td></tr><tr><td>实测值</td><td>4.3</td><td>594</td><td>8.9d</td></tr></table>

100%内聚破坏。

2.3.3 耐低温性能 硫化后的密封剂在 $-55^{\circ} \mathrm{C} \pm 3^{\circ} \mathrm{C}$ 应显示柔软性, 弯曲后不龟裂、不失去粘接性, 实测符合要求。  
2.3.4 加速贮存稳定性 基膏和硫化膏在 $50\mathrm{C} \pm 1\mathrm{C}$ 经14d密封存放后工艺性能和力学性能见表2-5。

表2-5  

<table><tr><td>性能</td><td>流淌性/mm</td><td>TS/MPa</td><td>Eb/%</td><td>σtB/(kN/m)</td></tr><tr><td>指标</td><td>≤10</td><td>≥2.5</td><td>≥250</td><td>≥6.0</td></tr><tr><td>实测值</td><td>2</td><td>5.1</td><td>443</td><td>8.3</td></tr></table>

2.4 工艺性能 密封剂的工艺性能见表2-6。

表2-6  

<table><tr><td>性能</td><td>基膏粘度/(Pa·s)活性期/h</td><td>性能</td><td>流淌性/mm
混合性</td></tr><tr><td>指标</td><td>300~700
≥1/2、≥2、≥4</td><td>指标</td><td>&lt;10
-</td></tr><tr><td>实测值</td><td>359
在2~4h间可调整</td><td>实测值</td><td>&lt;10
两个组分容易混合均匀</td></tr></table>

2.5 使用性能 密封剂密封的整体油箱模拟件依次进行了下述模拟试验：

A. 常温充压: 将空试件放在水中充 $0.034 \mathrm{MPa}$ 空气, 然后以每级 $0.034 \mathrm{MPa}$ 的压力增至 $0.21 \mathrm{MPa}$ , 每增加一级均保持 $5 \mathrm{~min}$ 。然后注满燃油, 常温下无压停放 $24 \mathrm{~h}$ 。  
B. 脉动压力试验: 常温下以每分钟为一个周期的脉动压力, 即由 $0.049 \mathrm{MPa}$ 升至 $0.21 \mathrm{MPa}$ , 再降至 $0.049 \mathrm{MPa}$ , 连续进行 8h (试件中充满燃油)。  
C. 低温停放和低温脉动压力试验: 充满燃油的试件在 $-54^{\circ} \mathrm{C}$ 的低温室内停放 $16 \mathrm{~h}$ , 然后按 B 的脉动压力条件试验 $8 \mathrm{~h}$ 。  
D. 中温恒压试验: 充满燃油的试件放在 $82^{\circ} \mathrm{C}$ 烘箱内, 施加 $0.049 \mathrm{MPa}$ 的气压, 连续 $8 \mathrm{~h}$ 保压。  
E. 高温脉动压力试验: 将倒空燃油的试件放在 $120^{\circ} \mathrm{C}$ 的烘箱中, 按 B 的脉动压力条件连续试验 $8 \mathrm{~h}$ 。  
F. 室温气密检查试验: 试件在常温下充以 $0.21 \mathrm{MPa}$ 的压力检查渗漏情况。重复 $\mathrm{C} \sim \mathrm{F}$ 条件试验 2 次, 结果不渗漏。

# 3 使用工艺

3.1 环境条件 质量检验试样制备和性能测试应在标准环境条件下进行。施工时环境温度为 $18 \sim 28^{\circ} \mathrm{C}$ ，相对湿度不高于 $75\%$ ，环境中应无尘、无油雾和酸碱性气体。

3.2 配制方法 密封剂配制方法见表3-1。

表31  

<table><tr><td>配制方法</td><td>操作要求</td></tr><tr><td>机械配制</td><td>按基膏比硫化膏为10:1的质量分的比例称取两个组分并置入搪瓷盘中,用刮刀初步调制均匀,在三辊研磨机上混炼三次即可使用</td></tr><tr><td>手工配制</td><td>按与机械配制相同的比例称取两个组分并置入搪瓷盘中,用刮刀来回压调,当无条纹状颜色均匀为止,每次不超过100g</td></tr></table>

3.3 施工方法 密封剂的施工方法及操作要点见表3-2。

表3-2  

<table><tr><td>施工方法</td><td>密封操作要点及适用的密封形式</td></tr><tr><td>压注</td><td>密封剂炼制均匀后,立即灌入塑料注筒中,用手动或气动压注枪进行,嵌缝或填角密封施工,施工必须在活性期内进行</td></tr><tr><td>刮涂</td><td>密封剂调均匀后,可采用有机玻璃或木、竹等材料制成的刮板进行嵌缝涂胶或修整角密封</td></tr></table>

3.4 硫化条件  
3.4.1 质量检验试样硫化条件 $50^{\circ} \mathrm{C} \pm 2^{\circ} \mathrm{C}$ 经 $48 \mathrm{~h}$ ，或标准环境条件硫化 $14 \mathrm{~d}$ 。  
3.4.2 密封施工的飞机零部件硫化条件 用密封剂密封的飞机零部件在周转过程中, 密封剂将自然硫化, 为缩短周期, 加快工程进度, 可采取 $50\mathrm{C} \pm 2\mathrm{C}$ 经 $48\mathrm{h}$ 的条件进行硫化14d。

# 4 其他

4.1包装密封剂的组分-(40号基膏)装入镀锌铁桶中，每桶净重 $4.55\mathrm{kg}$ ，并用带有密封性的桶盖盖紧；组分二(40号硫化膏)装入小镀锌铁桶中，每桶净重 $500\mathrm{g}$ 。组分一及组分二两件装入一个硬壳纸箱中为一个单元包装。

每个包装箱中应附有合格证、出厂检验数据单（应注明试验温度、相对湿度、组分配比及活性期）、装箱单（应注明包装箱中装入物品名称、批号和件数）。

4.2运输 密封剂按安全化工产品运输，运输始末禁止水浸、雨淋和阳光曝晒。  
4.3 贮存 贮存环境温度不高于 $30\mathrm{C}$ ，相对湿度不大于 $75\%$ 。密封剂贮存期为9个月。  
4.4 技术安全 组分二有较强氧化性, 应防止溅入眼中和涂在皮肤上, 一旦溅入眼中应先用清水冲洗眼睛, 然后找医生做进一步处理。接触皮肤后应用棉纱擦掉, 采用肥皂水洗净。密封剂废弃时, 不准用火烧, 防止聚硫橡胶分解, 严重污染环境, 废弃聚硫密封剂可回收使用。

# 5 使用建议

推荐使用。

# 参考文献

1 北京航空材料研究院. XM40、XM41室温硫化双组分聚硫密封剂研究技术总结. 1985  
2 西安飞机设计研究所. 整体油箱填缝胶结构模拟试验报告. 1985

编写 曹寿德

审校 杨希仁 徐千山

# XM41双组分整流聚硫密封剂

# 1 概述

XM41双组分整流聚硫密封剂是以液体聚硫橡胶为主成分的室温硫化型材料，分为黑色和棕色两个品种，按活性期分为三个级别。对阳极化铝合金具有良好的粘接性能，能抗紫外线辐射。适用于飞机表面气动整流密封。使用温度为 $-55\sim 120^{\circ}\mathrm{C}$ 。

1.1 牌号及名称 XM41 双组分整流聚硫密封剂。  
1.2 基本成分 组分一（41号基膏）：液体聚硫橡胶、补强剂、增粘剂。组分二（硫化膏）：金属化合物、促进剂、着色剂、增塑成膏剂。  
1.3 材料标准 Q/6S 457—2001《XM41双组分整流聚硫密封剂》。  
1.4 使用工艺说明书 Q/6SZ 479—2001《XM41双组分整流聚硫密封剂使用工艺》。  
1.5 供应状态 两个组分单独包装，配套供应。  
1.6 应用概况 密封剂已用作歼击机机身上气动整流密封，效果良好。  
1.7 研制及生产单位 北京航空材料研究院研制并生产。  
1.8 鉴定级别及日期 1992年1月由航空航天工业部鉴定通过。

# 2 性能[1]

# 2.1 物理及化学性能

2.1.1 物理性能 见表2-1。

表2-1[1]   

<table><tr><td>性能</td><td>指标</td><td>实测值</td></tr><tr><td>41号基膏外观颜色</td><td>白色均匀膏状物</td><td>白色均匀膏状物</td></tr><tr><td>棕色密封剂硫化膏外观颜色</td><td>棕色均匀膏状物</td><td>棕色均匀膏状物</td></tr><tr><td>黑色密封剂硫化膏外观颜色</td><td>黑色均匀膏状物</td><td>黑色均匀膏状物</td></tr><tr><td>硫化后密封剂外观颜色</td><td>棕色弹性体和黑色弹性体</td><td>符合指标要求</td></tr><tr><td>密封剂不挥发分质量分数/%</td><td>≥98</td><td>98</td></tr><tr><td>密封剂弹性体密度d/(g/cm³)</td><td>≤1.5</td><td>1.45</td></tr></table>

2.1.2 化学性能 对氧化处理的镁合金MB8、阳极化铝合金LY12CZ、镀锌钝化45号钢不引起腐蚀，无毒，不易燃烧。

2.1.3红外光谱XM-11密封剂弹性体的红外光谱见图2-1。

图片摘要：该图主要展示 2 1[1]。
![](images/55697f1165e813075e5ea44323db1b6193a222c2586789e90dcd9e33e3a588a3.jpg)  
图2-1 XM41密封剂弹性体红外光谱

2.2力学性能密封剂在 $50\mathrm{C}\pm 2\mathrm{C}$ 下经48h硫化后的力学性能见表2-2。除非另有说明，T型剥离强度试样基底材料均为硫酸阳极化铝合金LY12CZ。

表2-2  

<table><tr><td rowspan="2">性能</td><td colspan="2">TS/MPa</td><td colspan="2">Eh/%</td><td colspan="2">σTH/(kN/m)</td></tr><tr><td>棕色</td><td>黑色</td><td>棕色</td><td>黑色</td><td>棕色</td><td>黑色</td></tr><tr><td>指标</td><td colspan="2">≥2.5</td><td colspan="2">≥250</td><td colspan="2">≥5.9</td></tr><tr><td>实测值</td><td>4.70</td><td>4.90</td><td>534.0</td><td>538.0</td><td>8.29①</td><td>8.37①</td></tr></table>

(1) $100\%$ 内聚破坏。

# 2.3 耐环境性能

2.3.1 耐热老化性能 在 $120\mathrm{C} \pm 2\mathrm{C}$ 经7d热空气老化后的力学性能见表2-3。

表2-3  

<table><tr><td rowspan="2">性 能</td><td colspan="2">TS/MPa</td><td colspan="2">Eh/%</td><td colspan="2">σ1B/(kN/m)</td></tr><tr><td>棕色</td><td>黑色</td><td>棕色</td><td>黑色</td><td>棕色</td><td>黑色</td></tr><tr><td>指 标</td><td colspan="2">≥2.5</td><td colspan="2">≥150</td><td colspan="2">≥5.9</td></tr><tr><td>实测值</td><td>4.70</td><td>5.20</td><td>241.0</td><td>250.0</td><td>9.20①</td><td>9.50①</td></tr></table>

$①$ 100%内聚破坏。

2.3.2 耐综合老化性能 在 $60\mathrm{C} \pm 2\mathrm{C}$ 喷水 $4\mathrm{min}$ , 氙灯 (300W) 光照 $16\mathrm{min}$ , 每 $20\mathrm{min}$ 为一个老化周期。全部试验结束, 样品未变软, 未龟裂, 无脱落现象。拉伸性能实测值见表 2-4, 粘接性能实测值见表 2-5。  
2.3.3 耐低温性能 硫化后的密封剂在 $-55\mathrm{C} \pm 3\mathrm{C}$ 应显示柔软性, 弯曲后不龟裂, 不失去粘接性, 实测符合要求。

表2-4  

<table><tr><td rowspan="3">老化周期数</td><td colspan="4">TS/MPa</td><td colspan="4">Eb/%</td></tr><tr><td rowspan="2">棕色</td><td rowspan="2">黑色</td><td colspan="2">试样表面涂漆1</td><td rowspan="2">棕色</td><td rowspan="2">黑色</td><td colspan="2">试样表面涂漆①</td></tr><tr><td>棕色</td><td>黑色</td><td>棕色</td><td>黑色</td></tr><tr><td>1440</td><td>4.0</td><td>4.4</td><td>2.8</td><td>2.0</td><td>550</td><td>580</td><td>430</td><td>260</td></tr><tr><td>2160</td><td>3.8</td><td>4.6</td><td>2.3</td><td>2.8</td><td>530</td><td>530</td><td>250</td><td>280</td></tr></table>

① 先涂银黄环氧聚酰胺漆，再涂13-2丙烯酸瓷漆。

表2-5  

<table><tr><td rowspan="3">老化周期数</td><td colspan="6">σ10/(kN/m)</td></tr><tr><td colspan="2">硫酸阳极化铝合金表面</td><td colspan="2">锶漆表面1</td><td colspan="2">SF-9底漆+锶漆表面①</td></tr><tr><td>棕色</td><td>黑色</td><td>棕色</td><td>黑色</td><td>棕色</td><td>黑色</td></tr><tr><td>1440</td><td>9.4</td><td>10.0</td><td></td><td></td><td>-</td><td>-</td></tr><tr><td>2160</td><td>10.0</td><td>10.0</td><td>9.4</td><td>9.5</td><td>9.4</td><td>9.5</td></tr></table>

① 先涂锡黄环氧聚酰胺漆，再涂132丙烯酸瓷漆。  
2.4 工艺性能 密封剂工艺性能见表2-6。

表2-6  

<table><tr><td>性能</td><td>指 标</td><td>实 测 值</td></tr><tr><td>41号基膏粘度/(Pa·s)(25C,H柱,Dr-1s-1)</td><td>300~900</td><td>359</td></tr><tr><td>活性期/h</td><td>1/2±0.22±0.54±1</td><td>可在1/2~4h范围内调整</td></tr><tr><td>不粘期/h</td><td>≤12(级别:1/2)≤24(级别:2)≤48(级别:4)</td><td>不大于指标值</td></tr><tr><td>堆砌性压注性</td><td>应有良好堆砌性</td><td>堆砌良好、不下垂通过压注枪注射性良好</td></tr></table>

# 3 使用工艺

3.1 环境条件 密封剂配制、质量检验、试样制备和性能测试应在标准环境条件下进行。施工应在温度 $18\sim 28^{\circ}C$ 、相对湿度不大于 $85\%$ 的条件下进行，环境中应无尘、无油雾和酸碱性气体。

3.2 配制方法 密封剂配制方法见表3-1。

表3-1  

<table><tr><td>配制方法</td><td>操作要点</td></tr><tr><td>机械配制</td><td>按基膏比硫化膏为10:1的质量分的比例称取两个组分并置入搪瓷中,用刮刀初步调合,在三辊研磨机上混炼均匀,一般通过三次即可</td></tr><tr><td>手工配制</td><td>按与机械配制相同的比例称取两个组分并置入搪瓷中,用刮刀来回压调,调至无条纹状的均匀颜色为止,每次配制不得超过100g</td></tr></table>

3.3 施工方法 密封剂混合均匀后，可灌入塑料注筒中，采用手动或气动压注枪压注施工，适于表面、填角、连接件头部涂敷密封。也适于用刮板刮涂涂敷密封施工。

# 3.4 硫化条件

3.4.1 质量检验试样硫化条件 密封剂制样后放置 $24\mathrm{h}$ ，在 $50\mathrm{C} \pm 2\mathrm{C}$ 条件硫化 $48\mathrm{h}$ 或 $70\mathrm{C} \pm 2\mathrm{C}$ 条件硫化 $24\mathrm{h}$ 。也可在温度 $23\mathrm{C} \pm 2\mathrm{C}$ 、相对湿度 $45\% \sim 55\%$ 条件硫化 $14\mathrm{d}$ 。  
3.4.2 密封施工的飞机密封零部件硫化条件 用密封剂密封的飞机密封零部件在施工周转过程中自然硫化。

# 4 其他

4.1 包装 基膏装入镀锌铁桶中，每桶净重 $4.5\mathrm{kg}$ ，并用带有密封性的桶盖盖紧，硫化膏装入小镀锌铁桶中，每桶 $500\mathrm{g}$ 。两个组分装入一个硬壳纸箱中为一个单元包装。

每个包装箱中应附有合格证、出厂检验数据单（应注明试验温度、相对湿度及活性期）、装箱单（应注明包装箱中物品名称、批号和件数）等文件。

4.2运输 密封剂按安全化工产品运输，运输始末禁止水浸、雨淋和阳光曝晒。

4.3 贮存 贮存环境温度不高于 $28^{\circ}C$ ，相对湿度不大于 $70\%$ 。密封剂贮存期为9个月。

4.4 技术安全组分二有较强氧化性，应防止溅入眼中和涂在皮肤上，一旦溅入眼中应先用清水冲洗眼睛，然后请医生进一步处理。接触皮肤后应用棉纱擦掉，并用肥皂水清洗。密封剂废弃时，不准用火烧，防止聚硫橡胶分解，严重污染环境，废弃聚硫密封剂可回收使用。

# 5 使用建议

推荐使用。

# 参考文献

1 北京航空材料研究院. XM41 双组分整流聚疏密封剂研究技术总结. 1986

编写 曹寿德

审校 杨希仁 徐千山

# XM-59室温硫化双组分聚硫密封剂

# 1 概述

XM59室温硫化双组分聚硫密封剂是以液体聚硫橡胶为主成分的密封材料。在室温下可硫化成弹性体，具有耐喷气燃料、耐高低温、耐热空气老化、耐人工海水等性能。对阳极化铝合金有良好的粘接性能并与粘接底涂配合使用对不锈钢、钛合金、铝合金、T300-5222（环氧型）、T300/5405（双马来酰胺型）及防静电涂料具有稳定的相容性。主要适用于新型复合材料机翼整体油箱螺接结构缝外、孔穴的密封，长期使用温度范围为 $-55\sim 120^{\circ}C$ 。

1.1 牌号及名称XM-59室温硫化双组分聚硫密封剂，  
1.2 基本组成 组分一（59基膏）：液体聚硫橡胶、补强剂、增粘剂；组分二（59硫化膏）：金属化合物，硫化速度调节剂、增塑成膏剂。  
1.3 材料标准 Q/6S 808 1990。XM-59 室温硫化双组分聚硫密封剂》。  
1.4 使用工艺说明书 Q/6SZ 889-1990《XM-59室温硫化双组分聚硫密封剂使用说明书》。  
1.5 供应状态 二个组分单独包装，配套供应。  
1.6 应用概况 已用于飞机复合材料机翼整体油箱，数年飞行状态良好。  
1.7 研制及生产单位 北京航空材料研究院研制并生产  
1.8 鉴定级别及日期 1996年12月16日由中国航空工业总公司鉴定通过。

# 2 性能

# 2.1 物理及化学性能

# 2.1.1 物理性能 见表2-1。

表2-1  

<table><tr><td>项 目</td><td>指 标</td><td>实 测 值</td></tr><tr><td>59基膏外观颜色</td><td>黑色均匀膏状物</td><td>黑色均匀膏状物</td></tr><tr><td>59硫化剂外观颜色</td><td>黑棕色均匀膏状物</td><td>黑棕色均匀膏状物</td></tr><tr><td>硫化后密封剂外观颜色</td><td>黑色弹性体</td><td>黑色弹性体</td></tr><tr><td>密封剂不挥发分质量分数/%</td><td>≥92</td><td>98.6</td></tr><tr><td>密封剂弹性体密度d/(g/cm3)</td><td>≤1.65</td><td>1.47</td></tr></table>

2.1.2 化学性能 对LY12CZ铝合金、硫酸阳极化铝合金、碳纤维复合材料不腐蚀，低毒，不易燃烧。  
2.1.3红外光谱XM-59密封剂弹性体裂解红外光谱见图2-1。

图片摘要：该图主要展示 2 1。
![](images/372044c0c99d756e01c67ca872cdd3c063d580d7bc63fa21f37e2b78736e4eff.jpg)  
图2-1 XM-59密封剂弹性体裂解红外光谱

2.2力学性能密封剂在标准环境条件下硫化14d或密封剂达到不粘期后置于 $70\mathrm{C}\pm 2\mathrm{C}$ 温度下硫化 $24\mathrm{h}$ 再于室温下停放至少 $2\mathrm{h}$ 后的力学性能见表2-2。

表22  

<table><tr><td>性能</td><td>TS/MPa</td><td>Eb/%</td><td>τ/MPa</td><td>σTb①/(kN/m)</td></tr><tr><td>指标</td><td>≥1.5</td><td>≥250</td><td>≥1.5</td><td>≥2</td></tr><tr><td>实测值</td><td>4.7</td><td>426</td><td>3.2</td><td>7.3</td></tr></table>

① 被粘体为T300/AG-80复合材料板、阳极化LY12CZ。氧化处理的 $\mathrm{Ti}^{3+}$ 钛合金及1Cr18Ni9Ti不锈钢，试样在喷气燃料和 $3\%$ 氯化钠水溶液混合液（60℃）中浸70d。

# 2.3 耐环境性能

2.3.1 密封剂在不同环境条件下老化后的力学性能 见表2-3。  
2.3.2 耐水稳定性 密封剂硫化后在 $70\mathrm{C} \pm 2\mathrm{C}$ 相对湿度 $95\%$ 以上高湿环境中放置 $120\mathrm{d} \pm 4\mathrm{h}$ 后，取出在标准环境条件中干燥 $14\mathrm{d}$ 后， $H_{\mathrm{A}}$ 不应小于35度，实测为39度。  
2.3.3 耐粉化性 密封剂在 $60\mathrm{C} \pm 2\mathrm{C}$ 的喷气燃料中以及在喷气燃料与 $3\%$ 氯化钠水溶液组成的双层液体中浸泡总时数为42d后，取出试样令试样上的液体自燃蒸发后检查试样不应粉化，实测未发生粉化。  
2.3.4 耐喷气燃料性能 硫化后密封剂浸在 $60\mathrm{C} \pm 2\mathrm{C}$ 喷气燃料中7d后于 $50\mathrm{C} \pm 2\mathrm{C}$ 空气中干燥3d，在直径 $3\mathrm{mm}$ 芯轴上弯折 $180^{\circ}$ . 不应出现裂纹和断裂，实测符合要求；其重量损失不应大于 $8\%$ ，实测为 $4.2\%$ 。

表2-3  

<table><tr><td>老化试验条件</td><td>性能</td><td>指标</td><td>实测值</td></tr><tr><td rowspan="2">60C±2C喷气燃料中浸泡14d</td><td>TS/MPa</td><td>≥1.5</td><td>5.4</td></tr><tr><td>Eb/%</td><td>≥250</td><td>490</td></tr><tr><td rowspan="2">20C±2C热空气中老化7d</td><td>TS/MPa</td><td>≥1.0</td><td>4.66</td></tr><tr><td>Eb/%</td><td>≥150</td><td>232</td></tr><tr><td rowspan="2">130C±2C热空气中老化50h</td><td>TS/MPa</td><td>—</td><td>4.4</td></tr><tr><td>Eb/%</td><td>—</td><td>370</td></tr><tr><td rowspan="2">130C±2C喷气燃料中浸泡50h</td><td>TS/MPa</td><td>—</td><td>1.5</td></tr><tr><td>Eb/%</td><td>—</td><td>250</td></tr><tr><td rowspan="2">60C+2C喷气燃料中浸泡3d→50C±2C热空气中干燥3d→120C±2C热空气老化7d</td><td>TS/MPa</td><td>≥1.5</td><td>4.9</td></tr><tr><td>Eb/%</td><td>≥150</td><td>206</td></tr><tr><td rowspan="2">120C+2C热空气老化3d→60C±2C喷气燃料中浸泡7d</td><td>TS/MPa</td><td>≥1.0</td><td>4.6</td></tr><tr><td>Eb/%</td><td>≥200</td><td>286</td></tr><tr><td>60C±2C喷气燃料中浸泡7d</td><td>σTB/(kN/m)</td><td>≥4</td><td>12.8</td></tr><tr><td>60C±2C喷气燃料中浸泡70d(复合材料5405涂H06-1020HD漆)</td><td>σ18/B/(kN/m)</td><td>≥2</td><td>4.5</td></tr><tr><td>60C±2C喷气燃料+3%NaCl水溶液中浸泡7d</td><td>σ13/(kN/m)</td><td>≥4</td><td>11.9</td></tr><tr><td>60C±2C喷气燃料+3%NaCl水溶液中浸泡</td><td>σ100B/(kN/m)</td><td>≥2</td><td>7.6</td></tr></table>

2.3.5 与基体材料粘接后在各种环境条件下的相容性取五组铝合金、氧化处理钛合金、不锈钢、T300/5222复合材料、T300/5405复合材料试样，其中三组分别涂H06-1020HD漆、HL04-1019HD漆以及粘接底涂，其余两组中一组涂H06-1020HD漆后再涂粘接底涂，另一组作空白试样，在不同条件下进行相容性考核，剥离状态均为 $100\%$ 内聚破坏， $\sigma_{180^{\circ}\mathrm{B}}$ 实测结果见表2-4。

表2-4[1,2]  

<table><tr><td rowspan="2">材料</td><td rowspan="2">表面状态</td><td colspan="2">70C±2℃经24h硫化</td><td colspan="2">60C±2℃经7d(14d)浸泡喷气燃料</td><td colspan="2">60C±2℃经7d(14d)浸泡喷气燃料+3%NaCl水溶液</td><td colspan="2">120C±2℃经7d热空气老化</td></tr><tr><td>σ180°/ (kN/m)</td><td>腐蚀状态</td><td>σ180°/ (kN/m)</td><td>腐蚀状态</td><td>σ180°/ (kN/m)</td><td>腐蚀状态</td><td>σ180°/ (kN/m)</td><td>腐蚀状态</td></tr><tr><td>铝合金</td><td>4</td><td>9.8</td><td>无腐蚀</td><td>9.7</td><td>无腐蚀</td><td>9.0</td><td>无腐蚀</td><td>-</td><td>-</td></tr><tr><td>氧化处理钛合金</td><td>4</td><td>-</td><td>-</td><td>11.2 (11.5)</td><td>无腐蚀</td><td>10.7 (11.1)</td><td>无腐蚀</td><td>-</td><td>-</td></tr><tr><td>不锈钢</td><td>4</td><td>10.3</td><td>无腐蚀</td><td>9.0 (9.0)</td><td>无腐蚀</td><td>9.6 (9.5)</td><td>无腐蚀</td><td>-</td><td>-</td></tr></table>

续表2-4   

<table><tr><td rowspan="2">材料</td><td rowspan="2">表面状态*</td><td colspan="2">70℃+2℃经24h硫化</td><td colspan="2">60℃±2℃经7d(14d)浸泡喷气燃料</td><td colspan="2">60℃±2℃经7d(14d)浸泡喷气燃料+3%NaCl水溶液</td><td colspan="2">120℃±2℃经7d热空气老化</td></tr><tr><td>σ180°/ (kN/m)</td><td>腐蚀状态</td><td>σ180°/ (kN/m)</td><td>腐蚀状态</td><td>σ180°/ (kN/m)</td><td>腐蚀状态</td><td>σ180°/ (kN/m)</td><td>腐蚀状态</td></tr><tr><td rowspan="3">T300/5222复合材料</td><td>1</td><td rowspan="3">-</td><td>--</td><td>(7.3)</td><td rowspan="3">无腐蚀</td><td>(7.7)</td><td rowspan="3">无腐蚀</td><td>-</td><td>-</td></tr><tr><td>2</td><td>-</td><td>(7.5)</td><td>(9.5)</td><td>-</td><td>-</td></tr><tr><td>3</td><td>-</td><td>(10.6)</td><td>(10.4)</td><td>-</td><td>-</td></tr><tr><td rowspan="4">T300/5405复合材料</td><td>1</td><td>11.9</td><td>无腐蚀</td><td>14.0</td><td>无腐蚀</td><td>8.4</td><td>无腐蚀</td><td>9.6</td><td>无腐蚀</td></tr><tr><td>2</td><td>8.5</td><td>无腐蚀</td><td>9.5</td><td>无腐蚀</td><td>8.9</td><td>无腐蚀</td><td>8.3</td><td>无腐蚀</td></tr><tr><td>4</td><td>18.7</td><td>无腐蚀</td><td>16.9</td><td>无腐蚀</td><td>-</td><td>-</td><td>-</td><td>-</td></tr><tr><td>5</td><td>10.2</td><td>无腐蚀</td><td>8.8</td><td>无腐蚀</td><td>-</td><td>-</td><td>-</td><td>-</td></tr></table>

* “1”表面未做处理(空白试样); “2”表涂 H06-1020HD 表面打磨; “3”表涂 HL04-1019HD 表面打磨; “4”表涂 BC-1020HD 粘接底涂; “5”表涂 H06-1020HD 后涂 BC-1 粘接底涂。

2.3.6 加速贮存性能 加速贮存后密封剂的活性期、不粘期、粘度（25℃）、剥离强度，实测后活性期、不粘期均符合要求；基膏粘度、密封剂粘接性结果见表2-5。

表2-5  

<table><tr><td>项 目</td><td>指 标</td><td>实测值</td><td>项 目</td><td>指 标</td><td>实测值</td></tr><tr><td>基膏粘度/(Pa·s)</td><td>600~1400</td><td>762</td><td>σTB/(kN/m)</td><td>≥4</td><td>9.8</td></tr></table>

2.3.7 大气曝晒性能 密封剂试样经 $70\mathrm{C}24\mathrm{h}$ 硫化后在海南省海口市大气曝晒站露天曝晒的3号喷气燃料箱中浸泡老化后性能见表26。

表2-6  

<table><tr><td rowspan="2">曝晒试样曝晒后进行的试验内容</td><td rowspan="2">试验项目</td><td rowspan="2">原始数据</td><td colspan="3">在燃料箱中浸泡后的实测值</td></tr><tr><td>1年</td><td>2年</td><td>3年</td></tr><tr><td rowspan="6">曝晒后未试验</td><td>TS/MPa</td><td>3.7</td><td>4.2</td><td>4.6</td><td>4.5</td></tr><tr><td>Eb/%</td><td>450</td><td>320</td><td>370</td><td>420</td></tr><tr><td>σ1B(阳极化铝合金)/(kN/m)</td><td>11.2</td><td>8.6</td><td>7.4</td><td>4.3</td></tr><tr><td>σ_sOPB/(kN/m)</td><td>13</td><td>10.4</td><td>10.3</td><td>-</td></tr><tr><td>σ180°B(复合材料)/(kN/m)</td><td>11.9</td><td>10.5</td><td>8.6</td><td>11.4</td></tr><tr><td>σ180°B(钛合金)/(kN/m)</td><td>12.5</td><td>6</td><td>11.6</td><td>10.0</td></tr><tr><td rowspan="2">曝晒后经120C7d热空气老化</td><td>TS/MPa</td><td>3.3</td><td>3.8</td><td>4.8</td><td>-</td></tr><tr><td>Eb/%</td><td>200</td><td>160</td><td>190</td><td>215</td></tr><tr><td rowspan="2">曝晒后经60C14d耐油老化</td><td>TS/MPa</td><td>3.9</td><td>4.6</td><td>4.4</td><td>-</td></tr><tr><td>Eb/%</td><td>395</td><td>365</td><td>390</td><td>450</td></tr><tr><td rowspan="2">曝晒后经60C3d耐油+49C3d干燥+120C7d热空气老化</td><td>TS/MPa</td><td>3.4</td><td>4.2</td><td>4.4</td><td>-</td></tr><tr><td>Eb/%</td><td>190</td><td>180</td><td>180</td><td>200</td></tr><tr><td rowspan="2">曝晒后经120C7d热空气老化+60C7d耐油</td><td>TS/MPa</td><td>2.9</td><td>3.0</td><td>3.9</td><td>-</td></tr><tr><td>Eb/%</td><td>280</td><td>205</td><td>250</td><td>322</td></tr></table>

续表2-6
