Repository: C-zj02/CFD-claw

<div align="center">

**English** | [中文](#中文版) | [Français](README_FR.md) | [Русский](README_RU.md) | [हिन्दी](README_HI.md) | [العربية](README_AR.md) | [Português](README_PT.md)

# 🚀 Claude Code Python

**A Complete Python Reimplementation Based on Real Claude Code Source**

*From TypeScript Source → Rebuilt in Python with ❤️*

***
**🔥 Active Development • New Features Weekly 🔥**

</div>

***

## 🎯 What is This?

**Clawd Code** is a **complete Python rewrite** of Claude Code, based on the **real TypeScript source code**.

File: RAG-data/中国航空材料手册(第2版) 第8卷 橡胶 密封剂401-578.pdf-1f5cc34a-c7e1-464e-ad4c-a8d34e9f2e25.md (part 7 of 7)
4.4 技术安全组分二有低毒性，应防止溅入眼中和伤口中，一旦溅入应用清水冲洗，然后找医生进一步处理。废弃密封剂可回收使用，严禁焚烧。
# QS-7粘接底涂

# 1 概述

QS-7粘接底涂是与聚硫密封剂、有机硅类密封剂配套的无色透明或红色透明液状单组分粘接底涂材料，可保证聚硫、有机硅类密封剂对铝合金（阳极化或未阳极化）、碳钢、不锈钢、钛合金、有机玻璃、聚氯乙烯塑钢型材及若干非金属材料表面的粘接，涂敷工艺简单，干燥迅速，耐喷气燃料和水的浸泡。长期使用温度为 $-55\sim 180^{\circ}C$ 。

1.1 牌号及名称QS-7粘接底涂。  
1.2 基本组成  
1.2.1红色 钛酸酯、烷基硅烷预聚体、红色染料、有机溶剂。  
1.2.2 无色 钛酸酯、烷基硅烷预聚体、有机溶剂。  
1.3 材料标准 Q/6S955—1994《QS-7粘接底涂》。  
1.4 使用工艺说明书 Q/6SZ1059—1994《QS-7粘接底涂使用说明书》。  
1.5 供应状态 用有密封盖的玻璃瓶盛装供应。  
1.6 应用概况 已同航空聚硫和氟硅苯撑密封剂配套用于歼击机、轰炸机、直升机飞机结构密封，保证了密封的粘接。  
1.7 研制及生产单位 北京航空材料研究院研制并生产。  
1.8 鉴定级别及日期 1996年1月1日由航空工业总公司鉴定通过。

# 2 性能

# 2.1 物理及化学性能

2.1.1 物理性能 见表2-1。

表2-1[1,3]   

<table><tr><td>性能</td><td>指标</td><td>实测值</td></tr><tr><td>d/(g/cm3)</td><td></td><td>≤0.85</td></tr><tr><td>外观颜色</td><td>无色透明及红色透明液体</td><td>无色透明或红色透明液体</td></tr></table>

2.1.2 化学性能 对LY12CZ铝合金、1Cr18Ni9Ti不锈钢、钝化碳钢不腐蚀，对YB-2有机玻璃不引起银纹。无色QS-7粘接底涂，易与水汽反应发生沉淀而失效，低毒，遇明火容易燃烧。  
2.1.3 红外光谱 无色QS-7粘接底涂使用前红外光谱见图2-1a，红色QS-7粘接底涂使用前红外光谱见图2-1b。  
2.2力学性能粘接底涂可保证（低粘接力聚硫密封剂HM103除外)所有聚硫密封剂对LY12CZ铝合金、钝化碳钢、1Cr18Ni9Ti不锈钢、TA2钛合金、YB-12有机玻璃及其他非金属材料表面的粘接以及有机硅类密封剂对聚氯乙烯塑钢型材的粘接，剥离强度不小于所用液体聚硫密封剂及有机硅类密封剂标准规定值，试样剥离试验后密封剂层内聚破坏面积率不小于 $90\%$ 。XM15室温硫化聚硫密封剂与未阳极化LY12CZ铝合金粘接后， $\sigma_{\mathrm{TB}}$ 实测为 $100\%$ 密封剂内聚破坏。

图片摘要：该图主要展示 2 1[1,3]。
![](images/f827114225051fb7d6cd2a339f6819582f00a154a8627071ff30c4f6bf97516b.jpg)  
图2-1a 无色QS-7粘接底涂使用前红外光谱

图片摘要：该图主要展示 2 1a 无色QS 7粘接底涂使用前红外光谱。
![](images/46eb018e1c8c330689b16721e3f38f4b20e29545118f33e7cc2ce2314d10f03f.jpg)  
图2-1b 红色QS-7粘接底涂使用前红外光谱

# 2.3 耐环境性能[2]

2.3.1 耐喷气燃料性能 由粘接底涂作为粘接中介，聚硫密封剂与金属组成的剥离强度试样在 $60\mathrm{C} \pm 2\mathrm{C}$ 经7d及 $130\mathrm{C} \pm 2\mathrm{C}$ 经50h航空煤油浸泡后，粘接底涂的粘接效果不受影响，实测值见表2-2。  
2.3.2 耐湿热环境性能 由粘接底涂作为粘接中介，聚硫密封剂与金属组成的粘接剥离强度试样经 $50^{\circ} \mathrm{C} \pm 2^{\circ} \mathrm{C}$ 、相对湿度 $100\%$ 湿热气氛中30d后，QS-7粘接底涂的粘接效果不受明显影响，实测值见表2-2。  
2.3.3 耐冷热交变性能 由粘接底涂作为粘接中介，聚硫密封剂与金属组成的粘接剥离强度试样于 $130\mathrm{C} \pm 2\mathrm{C}$ 保持 $30\mathrm{min}$ 后将试样立即转入 $-55\mathrm{C} \pm 3\mathrm{C}$ 环境中保持 $30\mathrm{min}$ ，立即又转入 $130\mathrm{C} \pm 2\mathrm{C}$ 环境中保持 $30\mathrm{min}$ ，如此循环10次的考验，粘接底涂的粘接效果未受明显影响，实测值见表2-2。  
2.3.4 耐盐雾性能 由粘接底涂作为粘接中介，聚硫密封剂与金属组成的粘接剥离强度试样在 $35^{\circ}\mathrm{C} \pm 2^{\circ}\mathrm{C}$ 经15d $3.5\%$ 氯化钠水溶液的喷雾作用后，粘接底涂的粘接效果未受明显影响，实测值见表2-2。

表2-2  

<table><tr><td rowspan="3">被粘体表面所用粘接底涂</td><td rowspan="3">被粘体材质</td><td colspan="5">σTB/(kN/m)</td></tr><tr><td rowspan="2">盐雾试验后</td><td rowspan="2">冷热交变试验后</td><td rowspan="2">湿热老化试验后</td><td colspan="2">耐喷气燃料试验后</td></tr><tr><td>60℃±2℃经7d②后</td><td>130℃±2℃经50h后</td></tr><tr><td rowspan="3">刷涂QS-7粘接底涂</td><td>LY12CZ阳极化铝合金</td><td>6.8</td><td>7.0</td><td>6.6</td><td rowspan="3">密封剂层内聚破坏</td><td>6.5</td></tr><tr><td>镁合金</td><td>6.8</td><td>5.6</td><td>5.1</td><td>6.2</td></tr><tr><td>1Cr18Ni9Ti不锈钢</td><td>5.6</td><td>5.0</td><td>5.0</td><td>5.7</td></tr><tr><td rowspan="3">末涂粘接底涂</td><td>LY12CZ阳极化铝合金</td><td>6.4</td><td>6.1</td><td>粘接破坏</td><td></td><td>6.1</td></tr><tr><td>镁合金</td><td>粘接破坏</td><td>粘接破坏</td><td>粘接破坏</td><td>-</td><td>6.2</td></tr><tr><td>1Cr18Ni9Ti不锈钢</td><td>粘接破坏</td><td>粘接破坏</td><td>粘接破坏</td><td>-</td><td>粘接破坏</td></tr></table>

$①$ 剥离强度试样所用聚碘密封剂为XM15。  
$②$ 利离强度试样所用聚硫密封剂为HM102。

2.3.5 耐低温性能 低温柔软性试样在 $-55\mathrm{C}$ 下恒温 $2\mathrm{h}$ 后经弯曲密封剂与金属粘接不发生失效现象。  
2.4 工艺性能 涂敷粘接底涂后，涂层干燥时间不大于 $10\mathrm{min}$ 。粘接底涂涂后停放 $24\mathrm{h}$ 内，涂敷聚硫密封剂，粘接底涂的粘接效果不受影响。超过 $24\mathrm{h}$ 后可用脱脂棉蘸洁净工业丙酮擦除粘接底涂层，干燥后可重新涂粘接底涂。

# 2.5 使用性能及功能考核试验

2.5.1 对聚硫密封剂增粘功能的考核 对HM108B、HM102一系列聚硫密封剂与铝合金的粘接功能具有普遍性， $\sigma_{\mathrm{TR}}$ 实测值见表2-3。

kN/m

表2-3  

<table><tr><td>聚硫密封剂牌号</td><td>HM102</td><td>HM108B</td></tr><tr><td rowspan="2">QS-7粘接底涂增粘剥离强度σTB及破坏状态①</td><td>6.0,98%</td><td>6.9,100%</td></tr><tr><td>内聚破坏</td><td>内聚破坏</td></tr><tr><td rowspan="2">不使用粘接底涂剥离强度σTB及破坏状态</td><td>100%</td><td>2.4,90%</td></tr><tr><td>粘接破坏</td><td>粘接破坏</td></tr></table>

① 铝合金试片为阳极化处理LY12CZ。

2.5.2 对氟硅苯撑密封剂增粘功能的考核 对HM1001B、HM1001C与铝合金的粘接功能实测值见表2-4。

表2-4  

<table><tr><td>氟硅苯撑密封剂牌号</td><td colspan="3">HM1001B</td><td>HM1001C</td></tr><tr><td>由QS-7粘接底涂增粘后σTH/(kN/m)</td><td>2.0(LY12CZ)</td><td>2.5(1Cr18Ni9Ti)</td><td>1(TA2)</td><td>1.6</td></tr><tr><td>不使用粘接底涂σTR/(kN/m)</td><td colspan="3">剥光不粘</td><td>剥光不粘</td></tr></table>

2.5.3 对各种状态的阳极化铝合金粘接的适应性考核 QS-7 粘接底涂作为粘接中介, 可以排除异常表面状态对粘接稳定带来的不良影响, 实测值见表 2-5。

表2-5[2]  

<table><tr><td rowspan="3">硫化条件</td><td rowspan="3">使用底涂状态</td><td colspan="6">σ1B1/(kN/m)</td></tr><tr><td rowspan="2">新阳极化铝合金试片</td><td rowspan="2">阳极化后随机停放1年后铝合金试片</td><td rowspan="2">从旧飞机上拆下来的铝合金制备的试片</td><td colspan="3">低表面能表面</td></tr><tr><td>未阳极化铝合金试片</td><td>镁铝合金试片</td><td>不锈钢试片</td></tr><tr><td rowspan="2">常温硫化14d</td><td>涂QS-7粘接底涂</td><td>6.6</td><td>5.1</td><td>7.4</td><td>6.8</td><td>6.9</td><td>-</td></tr><tr><td>不用粘接底涂</td><td>6.1</td><td colspan="4">粘接破坏</td><td>-</td></tr><tr><td rowspan="2">70℃±2℃经24h硫化</td><td>涂QS-7粘接底涂</td><td>6.9</td><td>6.1</td><td>12.8</td><td>6.4</td><td>6.6</td><td>5.8</td></tr><tr><td>不用粘接底涂</td><td>6.5</td><td colspan="3">粘接破坏</td><td>6.5</td><td>粘接破坏</td></tr></table>

① 剥离强度试样由XM15聚硫密封剂制成。

# 3 使用工艺

3.1 环境条件QS-7粘接底涂用于制备和测试粘接强度试样时应在标准环境条件 $(23\mathrm{C} \pm 2\mathrm{C}$ 相对湿度 $45\% \sim 55\%$ )下进行，装机施工时在 $0 \sim 30\mathrm{C}$ 、相对湿度不大于 $70\%$ 环境中进行。  
3.2 施工方法 用医用镊子镊住脱脂棉球蘸QS-7粘接底涂，在已清洗干净的待密封的金属或非金属表面上轻轻擦湿一遍或用洁净的猪鬃毛刷蘸QS-7粘接底涂在已清洗干净的待密封的金属或非金属表面上轻轻刷涂一遍，在空气中自然晾干 $10\mathrm{min}$ ，在 $24\mathrm{h}$ 内涂敷聚硫密封剂。

# 4 其他

4.1包装粘接底涂产品装入有密封口盖的硬质聚乙烯塑料瓶或玻璃瓶中并再装入一个有密封盖的硬纸壳圆柱筒中，20瓶装入一个钙塑箱或防潮纸箱中。每个包装箱中应附有产品合格证、质量一致性检验数据单及装箱单（注明箱内物品名称、件数及数量）。  
4.2运输 粘接底涂应按易燃品运输，运输中严禁水浸、雨淋和阳光曝晒。  
4.3 贮存 产品贮存温度应不高于 $26\mathrm{C}$ ，相对湿度不高于 $70\%$ 并避热、避光。产品从制造日期起贮存期为1年。  
4.4 技术安全 粘接底涂是易燃品，无论是生产、使用或是贮存过程中必须防止接触明火。本产品遇水会发生强烈反应，应尽量避免接触皮肤和溅入眼中，一旦发生，应立即用大量清水冲洗并去医院处理。

# 5 使用建议

选用。

# 参考文献

1赖忠惠等.航空制造工程1997(2)， $13\sim 15$   
2 北京航空材料研究院,QS-7补充研究报告.1999

3 北京航空材料研究院. 直升机发动机平台及滑油箱用高温耐油室温硫化密封剂研究报告. 1996

编写 曹寿德

审校 徐千山 杨希仁

# NJD-1粘接底涂

# 1 概述

NJD-1粘接底涂是以钛酸酯、硅烷化合物为主成分的与聚硫密封剂配套的红色半透明有机溶液单组分表涂型粘接底涂，具有保证聚硫密封剂对铬酸阳极化、硫酸阳极化铝合金、S-06-1010H聚氨酯底漆表面、镀镉和镀锌钝化钢等表面产生可靠的粘接能力。涂敷工艺简单，干燥速度快，耐喷气燃料和水的浸泡。

1.1 牌号及名称 NJD-1粘接底涂。  
1.2 基本组成 钛酸酯、硅烷化合物、染料及有机溶剂  
1.3 材料标准 Q/6S 1230—1995《NJD-1粘接底涂》  
1.4 使用工艺说明书 Q/6SZ 1358--1995《NJD-1粘接底涂使用工艺说明书》。  
1.5 供应状态 用有密封盖的玻璃瓶盛装供应。  
1.6 应用概况 已在歼击机机身整体油箱及机翼整体油箱中与XM22、HM108B、S06-1010H、HM105等配合使用，证明效果良好。  
1.7 研制及生产单位 北京航空材料研究院研制并生产。  
1.8 鉴定级别及日期 1995年6月通过航空工业总公司装机评审。

# 2 性能

# 2.1 物理及化学性能

2.1.1 物理性能 见表 $2 - 1^{[1]}$

表2-1  

<table><tr><td>性能</td><td>指 标</td><td>实 测 值</td></tr><tr><td>外观颜色</td><td>红色半透明液体</td><td>红色半透明液体</td></tr><tr><td>d/(g/cm4)</td><td>≤0.80</td><td>0.79</td></tr></table>

2.1.2 化学性能 对LY12CZ铝合金、1Cr18Ni9Ti不锈钢、30CrMnSiA镀锌钝化钢、20号镀镉钢不产生腐蚀，不引起S-06-1010H聚氨酯底漆表面发生任何变化，易与水气发生沉淀而失效，低毒，遇明火容易燃烧。

2.1.3 红外光谱 粘接底涂(使用前)红外光谱见图21a、图2-1b。

图片摘要：该图主要展示 2 1。
![](images/f023acc840559e5f82ebcea0287226ff1202c9d0cbe7af2e433207e5e12e3b3c.jpg)  
图2-1a NJD-1粘接底涂涂敷前红外光谱

图片摘要：该图主要展示 2 1a NJD 1粘接底涂涂敷前红外光谱。
![](images/3158c01b489264b2a6805a47f0d7a3a93ac841f876edb0d70c49eef7f88a68c6.jpg)  
图2-1b NJD-1粘接底涂涂敷后红外光谱

2.2力学性能粘接底涂可保证HM108A、HM108B、XM22A、XM22B等牌号聚硫密封剂对硫酸阳极化铝合金、铬酸阳极化铝合金、S-06-1010H聚氨酯底漆表面、镀镉20号钢、和30CrMnSiA镀锌钝化钢等的粘接，剥离强度不小于所用聚硫密封剂标准规定值。剥离后密封剂层内聚破坏面积不小于 $90\%$ ，实测结果为 $100\%$ 内聚破坏。 $\sigma_{\mathrm{TB}}$ 实测值见表2-2。

表2-2  

<table><tr><td rowspan="2">密封剂牌号</td><td colspan="8">σ1B/(kN/m)</td></tr><tr><td>S-06-1010H聚氨酯底漆表面</td><td>30CrMnSiA镀锌钝化钢</td><td>镀镉20号钢</td><td>1Cr18Ni9Ti不锈钢</td><td>TA2钛合金</td><td>LY12CZ未阳极化铝合金</td><td>LY12CZ铬酸阳极化铝合金</td><td>LY12CZ硫酸阳极化铝合金</td></tr><tr><td>XM22A</td><td>-</td><td>8.51</td><td>9.9</td><td>-</td><td>-</td><td>-</td><td>-</td><td>-</td></tr><tr><td>XM22B</td><td>-</td><td>10.5</td><td>10.4</td><td>-</td><td>-</td><td>-</td><td>-</td><td>-</td></tr><tr><td>HM108A</td><td>5.1</td><td>6.4</td><td>3.9</td><td>4.8</td><td>4.5</td><td>4.0</td><td>5.0</td><td>5.5</td></tr><tr><td>HM108B</td><td>6.4</td><td>6.3</td><td>7.5</td><td>5.81</td><td>4.9</td><td>6.5</td><td>5.2</td><td>6.6</td></tr></table>

# 2.3 耐环境性能

2.3.1 耐热空气老化性能 由粘接底涂作中介，HM108A及HM108B聚硫密封剂与铬酸阳极化铝合金、TA2钛合金、1Cr18Ni9Ti不锈钢镀镉20号钢、30CrMnSiA镀锌钝化钢和涂有S-06-1010H聚氨酯防腐底涂表面的LY12CZ铬酸阳极化铝合金等材料组成的粘接剥离强度试样，在 $130\mathrm{C}$ 经过 $100\mathrm{h}$ 热空气老化后，NJD-1粘接底涂的粘接效果不受影响，实测见表2-3。  
2.3.2 耐喷气燃料性能 由粘接底涂作中介，HM108A及HM108B聚硫密封剂与涂有S-06-1010H聚氨酯防腐底涂表面的LY12CZ铬酸阳极化铝合金以及HM108A、HM108B、XM22A、XM22B密封剂分别与镀镉20号钢、30CrMnSiA镀锌钝化钢等材料组成的粘接剥离强度试样，在 $60^{\circ}\mathrm{C}$ 的喷气燃料中经过7d后，NJD-1粘接底涂的粘接效果不受影响，实测值见表2-3。  
2.3.3 耐湿热环境性能 由粘接底涂作中介，HM108A 及 HM108B 聚硫密封剂与 1Cr18Ni9Ti 不锈钢、涂有 S-06-1010H 聚氨酯防腐底涂表面的 LY12CZ 铬酸阳极化铝合金等材料组成的粘接剥离强度试样，在温度为 $50^{\circ} \mathrm{C}$ 、相对湿度 $90\%$ 的湿热环境中经过 30d 后，NJD-1 粘接底涂的粘接效果不受影响，实测值见表 2-3。  
2.3.4 耐喷气燃料-3%氯化钠水溶液双层液体性能 由粘接底涂作中介，HM108A及HM108B聚硫密封剂与镀镉20号钢、30CrMnSiA镀锌钝化钢和涂有S-06-I010H聚氨酯防腐底涂表面的LY12CZ铬酸阳极化铝合金等材料组成的粘接剥离强度试样，在 $60\mathrm{C}$ 的喷气燃料-3%氯化钠水溶液双层液体中经过7d浸泡后，NJD-1粘接底涂的粘接效果不受影响，实测值见表2-3。

表2-3  

<table><tr><td rowspan="5">被粘体材质</td><td colspan="13">σTB/(kN/m)/内聚破坏面积率/%</td><td></td></tr><tr><td rowspan="2" colspan="2">130℃经100h热空气老化</td><td rowspan="2" colspan="4">60℃经7d浸2号喷气燃料</td><td rowspan="2" colspan="2">50℃,相对湿度90%经30d</td><td colspan="5">60℃±1℃浸3%氯化钠水溶液-喷气燃料双层液体</td><td></td></tr><tr><td colspan="3">7d</td><td colspan="2">30d</td><td></td></tr><tr><td colspan="2">HM108</td><td colspan="2">HM108</td><td colspan="2">XM22</td><td colspan="2">HM108</td><td colspan="2">HM108</td><td colspan="2">XM22</td><td>HM108</td><td></td></tr><tr><td>A</td><td>B</td><td>A</td><td>B</td><td>A</td><td>B</td><td>A</td><td>B</td><td>A</td><td>B</td><td>A</td><td>B</td><td>A</td><td>B</td></tr><tr><td>LY12CZ铬酸阳极化铝合金</td><td>6.5/100</td><td>6.4/100</td><td></td><td></td><td></td><td></td><td></td><td></td><td></td><td></td><td></td><td></td><td>5.0/92</td><td>9.3/100</td></tr><tr><td>TA2钛合金</td><td>5.4/100</td><td>6.9/100</td><td></td><td></td><td></td><td></td><td>5.0/95</td><td>6.8/95</td><td></td><td></td><td></td><td></td><td>4.5/90</td><td>8.5/95</td></tr><tr><td>1Cr18Ni9Ti不锈钢</td><td>6.0/100</td><td>6.9/100</td><td></td><td></td><td></td><td></td><td>4.8/95</td><td>9.6/100</td><td></td><td></td><td></td><td></td><td>5.5/90</td><td>10.1/100</td></tr><tr><td>30CrMnSiAl镀锌钝化钢</td><td>-</td><td></td><td>4.1/100</td><td>6.3/100</td><td>8.6/100</td><td>8.2/100</td><td></td><td></td><td>4.1/100</td><td>6.3/100</td><td>8.6/100</td><td>8.2/100</td><td></td><td></td></tr></table>

续表2-3   

<table><tr><td rowspan="5">被粘体材质</td><td colspan="13">σTB/(kN/m)/内聚破坏面积率/%</td><td></td></tr><tr><td rowspan="2" colspan="2">130℃经100h热空气老化</td><td rowspan="2" colspan="3">60℃经7d浸2号喷气燃料</td><td rowspan="2" colspan="2">50℃,相对湿度90%经30d</td><td colspan="6">60℃±1℃浸3%氯化钠水溶液-喷气燃料双层液体</td><td></td></tr><tr><td colspan="4">7d</td><td colspan="2">30d</td><td></td></tr><tr><td colspan="2">HM108</td><td colspan="2">HM108</td><td>XM22</td><td colspan="2">HM108</td><td colspan="2">HM108</td><td colspan="2">XM22</td><td colspan="2">HM108</td><td></td></tr><tr><td>A</td><td>B</td><td>A</td><td>B</td><td>A</td><td>B</td><td>A</td><td>B</td><td>A</td><td>B</td><td>A</td><td>B</td><td>A</td><td>B</td></tr><tr><td>镀镉20号钢</td><td></td><td>-</td><td>3.8/100</td><td>7.5/100</td><td>8.1/100</td><td>8.5/100</td><td></td><td>-</td><td>3.8/100</td><td>7.5/100</td><td>8.1/100</td><td>8.5/100</td><td>-</td><td>-</td></tr><tr><td>涂S06-1010HLY12CZ铬酸阳极化铝合金</td><td>6.2/100</td><td>9.3/100</td><td>-</td><td>7.4/100</td><td>-</td><td>-</td><td>4.6/100</td><td>10.1/100</td><td>-</td><td>-</td><td>-</td><td>-</td><td>5.8/95</td><td>10.1/100</td></tr></table>

2.3.5 耐低温性能 由粘接底涂作中介的密封剂对LY12CZ铝合金的粘接试样在 $-55\mathrm{C} \pm 3\mathrm{C}$ 经 $2\mathrm{h}$ 恒温后，经弯曲不失去粘接力，实测符合要求。

# 2.4 工艺性能

2.4.1 干燥速度 涂敷粘接底涂后，涂层干燥时间不大于 $10\mathrm{min}$ 。

2.4.2 有效期 涂敷粘接底涂后，停放时间 $24\mathrm{h}$ 内，增粘效果可满足要求，最佳的停放时间为 $8\mathrm{h}$ 。超过 $24\mathrm{h}$ 后应重新涂敷NJD-1粘接底涂。

2.4.3 涂敷次数 粘接底涂的刷涂次数 2 次最好, 最多不得超过 3 次。

2.4.4 涂敷方法和用量 采用刷涂、喷涂或用脱脂棉蘸粘接底涂擦涂均可，刷涂一层用量为 $85 \sim 100\mathrm{g} / \mathrm{m}^2$ ，喷涂一层用量为 $85 \sim 110\mathrm{g} / \mathrm{m}^2$ ，两种方法基本一致。

2.5 使用性能 对各种状态低表面能合金粘接适应性，粘接底涂作为粘接中介可以排除异常表面状态对粘接带来的不良影响。剥离强度 $\sigma_{\mathrm{TH}}(\mathrm{kN} / \mathrm{m})$ 及密封剂内聚破坏面积率 $(\%)$ 实测值见表2-4。

表2-4  

<table><tr><td colspan="2">硫化条件</td><td rowspan="2">NJD-1粘接底涂使用情况</td><td rowspan="2">LY12CZ未阳极化铝合金</td><td rowspan="2">1Cr18Ni9Ti不锈钢</td><td rowspan="2">TA2钛合金</td></tr><tr><td>温度/C</td><td>时间/d</td></tr><tr><td rowspan="2">常温</td><td rowspan="2">7</td><td>使用</td><td>6.51/100²</td><td>4.9①/100②</td><td>5.4①/100②</td></tr><tr><td>未使用</td><td>剥光</td><td>剥光</td><td>剥光</td></tr></table>

剥离强度试样由HM108B密封剂制成，单位为 $\mathbf{kN} / \mathbf{m}$   
② 到离试验后内聚破坏面积率，单位为 $\%$

# 3 使用性能

3.1 环境条件 粘接底涂用于制备粘接强度试样时以及进行测试时应在标准环境条件下进行（温度 $23^{\circ} \mathrm{C} \pm 2^{\circ} \mathrm{C}$ 、相对湿度 $45\% \sim 55\%$ ），装机施工使用时可在 $0 \sim 30^{\circ} \mathrm{C}$ 、相对湿度不大于 $70\%$ 环境中进行。  
3.2 施工方法 采用医用镊子镊住脱脂棉球蘸粘接底涂，在已清洗干净的待密封的金属或非金属表面轻轻刷涂一遍，每次涂后在空气中自然晾于 $10\mathrm{min}$ ，在 $24\mathrm{h}$ 内涂敷密封剂。也可采用压力罐喷粘接底涂于清洗干净的粘体表面上，在空气中自然晾干 $10\mathrm{min}$ ，在 $24\mathrm{h}$ 内涂敷密封剂。

# 4 其他

4.1包装粘接底涂分装于容量为 $2500\mathrm{mL},500\mathrm{mL},100\mathrm{mL}$ 和 $50\mathrm{mL}$ 有密封口盖的玻璃瓶或硬

质聚乙烯塑料瓶中，其中 $2500\mathrm{mL}$ 装每木箱装入4瓶，内垫防震软聚乙烯泡沫兼作固定用（瓶底、瓶顶各一块）。

4.2 运输 按易燃品运输，运输中严禁水浸、雨淋和曝晒。  
4.3 贮存 产品贮存温度应不高于 $26\mathrm{C}$ ，相对湿度不高于 $70\%$ 并避热、避光。产品从制造日期起，贮存期为1年。  
4.4 技术安全 NJD-1 粘接底涂是易燃品, 无论是生产、运输、使用或贮存的过程中必须防止接触明火。本产品遇水会发生强烈反应, 应尽量避免接触皮肤和溅入眼中, 一旦发生, 应立即用大量清水冲洗并去医院处理。

# 5 使用建议

选用。

# 参考文献

1 北京航空材料研究院. 型号工程机翼整体油箱密封及防腐蚀系统用材料及工艺研究报告. 1997

编写 曹寿德

审校 徐千山 杨希仁

# NJD-4粘接底涂

# 1 概述

NJD-4粘接底涂是以钛酸酯、硅烷化合物为主成分的与XM22室温硫化聚硫密封剂配套的红色半透明或无色透明的有机溶液单组分表涂型粘接底涂，具有保证聚硫密封剂对铬酸阳极化、硫酸阳极化铝合金、H06-1012H环氧底漆表面、30CrMnSiNi2A裸钢及其磷化钢等表面产生可靠的粘接能力。涂敷工艺简单、干燥速度快，耐受喷气燃料和水的浸泡。

1.1 牌号及名称 NJD-4粘接底涂。  
1.2 基本组成 钛酸酯、硅烷化合物、染料及有机溶剂。  
1.3 材料标准 Q/6S 1612—2001《NJD-4粘接底涂》。  
1.4 使用工艺说明书 Q/6SZ1755-2001《NJD-4粘接底涂使用工艺》。  
1.5 供应状态 用有密封盖的玻璃瓶盛装供应。  
1.6 应用概况 已在歼强机机翼整体油箱的系统性考核试验中与XM22、H06-1012H、阳极化LY12CZ铝合金、30CrMnSiNi2A裸钢及其磷化处理后配合使用，效果良好。  
1.7 研制及生产单位 北京航空材料研究院主要研制、江西洪都航空集团公司协助研制；北京航空材料研究院生产。  
1.8 鉴定级别及日期 2001年6月28日通过由南昌飞机制造公司、空军驻南昌飞机制造公司军代表、南昌飞机设计研究所、北京航空材料研究院联合组织的装机评审。

# 2 性能

# 2.1 物理及化学性能

# 2.1.1 物理性能 见表 $2 - 1^{[12]}$

表2-1  

<table><tr><td>性能</td><td>指 标</td><td>实 测 值</td></tr><tr><td>外观颜色</td><td>红色半透明液体或无色透明液体</td><td>红色半透明液体及无色透明液体</td></tr><tr><td>d/(g/cm3)</td><td>≤0.80</td><td>0.79</td></tr></table>

2.1.2 化学性能 对LY12CZ铝合金、30CrMnSiNi2A裸钢及其磷化面不产生腐蚀，不引起H06-1012H环氧底漆表面发生任何变化，易与水气发生作用产生沉淀而失效，低毒，遇明火容易燃烧。

2.1.3 红外光谱 NJD-4粘接底涂使用前红外光谱见图2-1。

图片摘要：该图主要展示 2 1。
![](images/968ec9eea2e722129b3a4c79c531932ba8fb144d0b05ff7f1dfd93307ce756ab.jpg)  
图2-1 NJD-4粘接底涂红外光谱

2.2力学性能[1~2]粘接底涂可保证XM22等牌号聚硫密封剂对各种表面组成的剥离强度试样剥离后，密封剂层内聚破坏面积率不小于 $90\%$ ，实测内聚破坏面积率为 $100\%$ ， $\sigma_{180^{\circ}\mathrm{B}}$ 实测值见表2-2。

表2-2[1]  

<table><tr><td rowspan="2">密封剂牌号</td><td colspan="4">σ16.2/B/(kN/m)</td></tr><tr><td>硫酸阳极化铝合金喷H06-1012H环氧底漆表面</td><td>30CrMnSiNi2A裸钢表面</td><td>30CrMnSiNi2A裸钢喷H06-1012H底漆表面</td><td>30CrMnSiNi2A裸钢磷化面</td></tr><tr><td>XM22B</td><td>8.8</td><td>10.8</td><td>15.8</td><td>8.8</td></tr></table>

# 2.3 耐环境性能

2.3.1 耐热空气老化性能 由粘接底涂作中介，XM22聚硫密封剂对各种表面组成的剥离强度试样，在 $110^{\circ}\mathrm{C}$ 经过 $236\mathrm{h}$ 热空气老化后，NJD-4粘接底涂的粘接效果，实测值见表2-3。  
2.3.2 耐喷气燃料性能 由粘接底涂作中介，XM22B聚硫密封剂对各种表面组成的粘接剥离强度试样，在不同温度的喷气燃料中浸泡不同时间以及又进一步进行了热空气老化后，NJD-4粘接底涂的粘接效果实测值见表2-3。  
2.3.3 耐喷气燃料-3%氯化钠水溶液双层液体性能 由粘接底涂作中介，XM22B聚硫密封剂各种表面组成的粘接剥离强度试样，在60℃的喷气燃料-3%氯化钠水溶液双层组成的液体中经过7d浸泡后，NJD-4粘接底涂的粘接效果实测内聚破坏面积率为100%，σ180-B实测数据见表2-3。

表2-3  

<table><tr><td rowspan="2">试验条件</td><td colspan="4">σ180℃/(kN/m)</td></tr><tr><td>阳极化铝合金LY12CZ喷H06-1012底漆</td><td>30CrMnSiNi2A裸钢</td><td>30CrMnSiNi2A裸钢喷H06-1012H底漆</td><td>30CrMnSiNi2A裸钢磷化面喷H06-1012H底漆</td></tr><tr><td>110℃经236h热空气老化后</td><td>-</td><td>-</td><td>-</td><td>8.2</td></tr><tr><td>110℃经100h浸3号喷气燃料</td><td>10.7~12.1</td><td>12</td><td>10.7</td><td>12.8</td></tr><tr><td>110℃经307h浸3号喷气燃料</td><td>5.9~10.7</td><td>5.9</td><td>-</td><td>8.5~10.7</td></tr><tr><td>110℃经500h浸3号喷气燃料</td><td>6.8</td><td>6.1</td><td>--</td><td>-</td></tr><tr><td>60℃经14d浸3号喷气燃料</td><td>12.6~16.5</td><td>16.5</td><td>12.6</td><td>12.9</td></tr><tr><td>60℃经30d浸3号喷气燃料</td><td>15.0</td><td>18.3</td><td>-</td><td>12.8</td></tr><tr><td>60℃经3d浸3号喷气燃料→50℃经3d热干燥→120℃经7d热老化</td><td>15.6</td><td>17.2</td><td>12.0</td><td>13.2</td></tr><tr><td>60℃经7d浸入3%氯化钠水溶液与3号喷气燃料组成的双层液体中</td><td>10.1阳极化LY12CZ与H06-1012H漆及XM22B与H06-1012H漆粘接良好,铝合金未受腐蚀</td><td>10.1裸钢被XF 2A清漆保护部位未受腐蚀,裸钢与XM22B粘接良好,未受腐蚀</td><td>10.1裸钢与H06-1012H漆粘接良好,被H06-1012H漆保护裸钢未受腐蚀,H06-1012H漆与裸钢以及XM22B密封剂粘接良好</td><td>11.7漆层表面完好,密封剂层完好,相互粘接良好</td></tr></table>

2.3.4 耐低温性能 由粘接底涂作中介，XM22B密封剂对LY12CZ铝合金的粘接试样在 $-55\mathrm{C}$ $\pm 3\mathrm{C}$ 经 $2\mathrm{h}$ 恒温后，经弯曲不失去粘接力，实测符合要求。

# 2.4 工艺性能

2.4.1 干燥速度 涂敷粘接底涂后，涂层干燥时间不大于 $10\mathrm{min}$ 。  
2.4.2 有效期 涂敷粘接底涂后，停放时间 $24\mathrm{h}$ 内，增粘效果可满足要求，最佳的停放时间为 $8\mathrm{h}$ 。超过 $24\mathrm{h}$ 后应重新涂敷NJD-4粘接底涂。  
2.4.3 涂敷次数 粘接底涂的刷涂次数1次最好，最多不得超过2次。  
2.4.4 涂敷方法和用量 采用刷涂或用脱脂棉蘸粘接底涂擦涂均可，刷涂或擦涂一层用量为85 $\sim 100\mathrm{g / m^2}$ ，两种方法基本一致。  
2.5 使用性能 对各种状态低表面能合金粘接适应性，粘接底涂作为粘接中介可以排除异常表面状态对粘接带来的不良影响。剥离强度 $\sigma_{\mathrm{TB}}(\mathrm{kN / m})$ 及密封剂内聚破坏面积率 $(\%)$ 实测值见表2-4。

表2-4  

<table><tr><td colspan="2">硫化条件</td><td rowspan="2">NJD-4粘接底涂使用情况</td><td rowspan="2">LY12CZ未阳极化铝合金</td><td rowspan="2">1Cr18Ni9Ti不锈钢</td><td rowspan="2">TA2钛合金</td></tr><tr><td>温度/℃</td><td>时间/d</td></tr><tr><td rowspan="2">常温</td><td rowspan="2">7</td><td>使用</td><td>6.51/100²</td><td>4.91/100²</td><td>5.41/100²</td></tr><tr><td>未使用</td><td>剥光</td><td>剥光</td><td>剥光</td></tr></table>

① 剥离强度试样由HM108B密封剂制成，单位为 $\mathrm{kN / m}$ 。  
② 删离试验后内聚破坏面积率，单位为 $\%$

# 3 使用性能

3.1 环境条件 NJD-4 粘接底涂用于制备粘接强度试样时以及进行测试时应在标准环境条件下进行（温度 $23^{\circ} \mathrm{C} \pm 2^{\circ} \mathrm{C}$ 、相对湿度 $45\% \sim 55\%$ ），装机施工使用时可在 $0 \sim 35^{\circ} \mathrm{C}$ 、相对湿度不大于 $70\%$ 环境中进行。  
3.2 施工方法 采用医用镊子镊住脱脂棉球蘸NJD-1粘接底涂，在已清洗干净的待密封的金属或非金属表面上轻轻刷涂一遍，每次涂后在空气中自然晾干 $10\mathrm{min}$ ，在 $24\mathrm{h}$ 内涂敷密封剂。

# 4 其他

4.1 包装 NJD-4 粘接底涂分装于容量为 $2500\mathrm{mL}, 500\mathrm{mL}, 100\mathrm{mL}$ 和 $50\mathrm{mL}$ 有密封口盖的玻璃瓶或硬质聚乙烯塑料瓶中，其中 $2500\mathrm{mL}$ 装每木箱装入 4 瓶，内垫防震软聚乙烯泡沫兼作固定用（瓶底、瓶顶各一块）。  
4.2运输按易燃品运输，运输中严禁水浸、雨淋、曝晒、撞击、重摔。  
4.3 贮存 产品贮存温度应不高于 $26\mathrm{C}$ ，相对湿度不高于 $70\%$ 并避热、避光。产品从制造日期起，贮存期为半年。  
4.4 技术安全 NJD-4 粘接底涂是易燃品, 无论是生产、运输、使用或贮存的过程中必须防止接触明火。本产品遇水会发生强烈反应, 应尽量避免接触皮肤和溅入眼中, 一旦发生, 应立即用大量清水冲洗并去医院处理。

# 5 使用建议

选用。

# 参考文献

1 北京航空材料研究院. 强击机机翼整体油箱密封、防腐蚀系统用材料及工艺研究报告. 2001

编写 曹寿德 潘广萍

审校 蕨艳琴 黄梅星

# NJD-9 密封剂粘接底涂

# 1 概述

NJD-9 密封剂粘接底涂是以聚钛酸酯类化合物为主成分的有机溶液单组分表涂型粘接底涂，是有机硅密封剂、聚硫密封剂、聚氨酯密封剂以及各类有机粘合剂配套的粘接底涂，可以显著提高密封剂和粘合剂对铝合金、不锈钢、钛合金等金属材料的粘合性能，使粘接强度和粘接耐久性有较大改善，但贮存时间较短，使用温度范围为 $-60^{\circ} \mathrm{C} \sim 180^{\circ} \mathrm{C}$ 。

1.1 牌号及名称 NJD-9 密封剂粘接底涂, 国外相应牌号及名称为 II-9 粘接底涂 (俄罗斯)。  
1.2 基本组成 钛酸酯和有机溶剂等。  
1.3 材料标准 Q/6S1690—2001《NJD-9密封剂粘接底涂》。  
1.4 使用工艺说明书 Q/6SZ1820-2001《NJD-9密封剂粘接底涂施工工艺》，国外相应的使用

工艺为 $\Pi \Pi 1\cdot 2\cdot 090 - 78$ 《粘接底涂的制备和使用》（俄罗斯）。

1.5 供应状态 采用棕色玻璃瓶密闭包装。  
1.6 应用状况 已与座舱用多组分有机硅密封剂、单组分有机硅密封剂、聚硫密封剂和氟硅密封剂配套使用。  
1.7 研制及生产单位 北京航空材料研究院主要研制、沈阳飞机设计研究所和沈阳飞机工业公司协助研制；北京航空材料研究院生产。

# 2 性能

# 2.1 物理及化学性能

2.1.1 物理性能 见表2-1。

表2-1  

<table><tr><td>性能</td><td>指 标</td><td>实 测 值</td></tr><tr><td>外观</td><td>无色或淡黄色透明液体,允许有少许沉淀</td><td>淡黄色透明液体,有少许沉淀</td></tr><tr><td>d/(g/cm3)</td><td>≤0.80</td><td>0.79</td></tr></table>

2.1.2 化学性能 粘接底涂对LY12CZ铝合金、不锈钢、TA2钛合金等金属材料无腐蚀性，低毒、易燃烧。  
2.1.3 红外光谱，NJD-9粘接底涂红外光谱见图2-1。

图片摘要：该图主要展示 2 1。
![](images/5941af067b128279574fced885c5a2289010ee5e3225dfd15e3f95aed6280208.jpg)  
图2-1 NJD-9粘接底涂红外光谱

2.2力学性能粘接底涂用于HM301多组分有机硅密封剂(NJD-11做第二底涂与NJD-9相配合)的粘接性能见表2-2。

# 2.3 耐环境性能

2.3.1 耐水性能 在粘接底涂的中介作用下形成的由NJD-9为粘接底涂的LY12CZ铝合金与航空有机硅及氟硅类密封剂制成的剥离强度试样，在 $60\mathrm{C} \pm 2\mathrm{C}$ 水中浸泡7d后， $\sigma_{\mathrm{TB}}$ 或 $\sigma_{180^{\circ}\mathrm{B}}$ 应符合参与试验的密封剂技术标准规定值，剥离后内聚破坏面积率不小于 $90\%$ 。由HM301密封剂参与的实测值为 $\sigma_{180^{\circ}\mathrm{B}} = 2.8\mathrm{kN / m}$ ，内聚破坏面积率均为 $100\%$ 。

表22  

<table><tr><td rowspan="2">粘接试片</td><td colspan="2">内聚破坏面积率/%</td><td>σ180-P/(kN/m)</td></tr><tr><td>指标</td><td>实测值</td><td>实测值</td></tr><tr><td>LY12CZ铬酸阳极化铝合金</td><td>≥90</td><td>100</td><td>3.5</td></tr><tr><td>LY12CZ硫酸阳极化铝合金</td><td>≥90</td><td>100</td><td>3.4</td></tr><tr><td>LY12CZ未阳极化铝合金</td><td>≥90</td><td>100</td><td>3.0</td></tr><tr><td>TA2钛合金</td><td>≥90</td><td>100</td><td>4.1</td></tr><tr><td>俄罗斯阳极化铝合金</td><td>≥90</td><td>100</td><td>4.4</td></tr><tr><td>碳钢</td><td>≥90</td><td>100</td><td>4.5</td></tr></table>

2.3.2 耐热空气老化性能 与耐水性能相同的剥离试样在 $180^{\circ}\mathrm{C} \pm 2^{\circ}\mathrm{C}$ 经72h热空气老化后， $\sigma_{\mathrm{TB}}$ 或 $\sigma_{180^{\circ}\mathrm{B}}$ 应符合参与试验的密封剂技术标准规定值，剥离后内聚破坏面积率不小于 $90\%$ ，由HM301密封剂参与的实测值为 $\sigma_{180^{\circ}\mathrm{B}} = 6.8\mathrm{kN / m}$ ，内聚破坏面积率均为 $100\%$ 。  
2.3.3 耐喷气燃料性能NJD-9和NJD-11相配合，使HM803A类密封剂对LY12CZ硫酸阳极化铝合金粘接试样在 $170\mathrm{C}3$ 号喷气燃料中经 $72\mathrm{h}$ 浸泡后 $\sigma_{\mathrm{SUTB}} = 2.0\mathrm{kN / m}$ 。  
2.3.4 耐低温性能 由粘接底涂作中介的航空有机硅及氟硅密封剂与金属形成的粘接试样，在 $-55^{\circ} \mathrm{C}$ 下恒温 $2 \mathrm{~h}$ 后经弯曲不产生裂纹，不脱粘。以 HM301 有机硅密封剂为实例，结果符合要求。  
2.4 工艺性能 粘接底涂涂于金属、玻璃、橡胶等表面后在室温下变干时间不大于 $30\mathrm{min}$ ，实测符合要求。

# 3 使用工艺

3.1 环境条件 NJD-9 密封剂粘接底涂制备、检验试样制备及性能检验应在标准环境条件中进行。施工环境温度为 $15 \sim 30^{\circ} \mathrm{C}$ ，相对湿度 $40\% \sim 70\%$ ，环境应清洁（无尘、无油雾、无酸碱性气体）。  
3.2 施工方法 用毛刷蘸少许NJD-9密封剂粘接底涂，在洁净的被密封表面均匀涂上一薄层，在规定的施工环境下，干燥 $30\mathrm{min}$ 以上，保证溶剂挥发完全，在被密封的制件表面形成均匀底涂层。然后可以涂敷密封剂或粘合剂。

# 4 其他

4.1包装粘接底涂分装于 $500\mathrm{mL}$ 的棕色玻璃瓶中，密封保存，每个玻璃瓶装在一个纸壳盒中，若干盒装在一个包装纸箱中。每个包装箱中应附有合格证、出厂检验数据单、装箱单（注明纸箱中装入物品名称、件数和重量）。  
4.2运输粘接底涂按危险化工产品运输，粘接底涂运输始末禁止水浸、雨淋和阳光曝晒。  
4.3 贮存 贮存环境温度不高于 $28\mathrm{C}$ ，相对湿度不大于 $70\%$ ，粘接底涂贮存期为1个月。  
4.4 技术安全 本品为低毒性，防止进入口中和溅入眼中，施工场所应有通风装置，并且远离火源。

# 5 使用建议

建议选用。

# 参考文献

1 北京航空材料研究院.NJD-9密封剂粘接底涂研究报告.1999

编写 齐士成

审校 曹寿德 杨希仁

# NJD-11 密封剂粘接底涂

# 1 概述

NJD-11 密封剂粘接底涂是以聚钛、硅酸酯及氢硅类化合物为主成分的有机溶液单组分表涂型增粘材料，可以显著提高各类羟基封端室温硫化有机硅类密封剂对铝合金、不锈钢、钛合金等金属材料的粘接性能。为使粘接强度和粘接耐久性得到显著改善，NJD-11 应与 NJD-9 复合使用。长期使用温度范围为 $-60 \sim 250^{\circ} \mathrm{C}$ 。

1.1 牌号及名称 NJD-11 密封剂粘接底涂。国外相应牌号及名称为 II-11 粘接底涂（俄罗斯）。  
1.2 基本组成 钛、硅酸酯、氢硅化合物和有机溶剂等。  
1.3 材料标准 Q/6S 1691-2001《NJD-11 密封剂粘接底涂》，国外相应的技术标准为 Ty38·303-04-06—90《II-11 粘接底涂》（俄罗斯）。  
1.4 使用工艺说明书 Q/6SZ 1822-2001《NJD-11 密封剂粘接底涂施工工艺》。  
1.5 供应状态 采用棕色玻璃瓶密闭包装。  
1.6 应用状况 已与座舱用多组分有机硅密封剂、单组分有机硅密封剂、聚硫密封剂、氟硅密封剂配套使用，效果良好。  
1.7 研制及生产单位 北京航空材料研究院主要研制，沈阳飞机设计研究所和沈阳飞机工业公司协助研制；北京航空材料研究院生产。

# 2 性能

# 2.1 物理及化学性能

2.1.1 物理性能 见表2-1。

表2-1  

<table><tr><td>性能</td><td>指 标</td><td>实 测 值</td></tr><tr><td>外观</td><td>无色或淡黄色</td><td>无色或淡黄色透明液体,允许有少许沉淀</td></tr><tr><td>d/(g/cm2)</td><td>≤0.80</td><td>0.76±0.03</td></tr></table>

2.1.2 化学性能 粘接底涂对铝合金、不锈钢、钛合金等金属材料无腐蚀性，低毒、易燃烧。  
2.1.3 红外光谱 NJD-11粘接底涂红外光谱见图2-1。

图片摘要：该图主要展示 2 1。
![](images/3073d36063d10b48c7d2715f44b712a0428ebe97137a7a3ce6aaf7e528b8a1c8.jpg)  
图2-1NJD-11粘接底涂红外光谱图

2.2力学性能NJD-11与NJD-9密封剂粘接底涂相配合分别用于HM301有机硅密封剂和HM803氟硅密封剂对各种界面的粘接，使用时NJD-11作为第一底涂，实测性能见表2-2。

表2-2  

<table><tr><td rowspan="2">粘接试片</td><td colspan="2">σ1600/(kN/m)</td><td colspan="2">内聚破坏面积率/%</td></tr><tr><td>HM301</td><td>HM803</td><td>指标</td><td>实测值</td></tr><tr><td>LY12CZ铬酸阳极化铝合金</td><td>3.5</td><td>2.2</td><td>-</td><td>100</td></tr><tr><td>LY12CZ硫酸阳极化铝合金</td><td>3.4</td><td>2.1</td><td>≥90</td><td>100</td></tr><tr><td>LY12CZ未阳极化铝合金</td><td>3.0</td><td>-</td><td>--</td><td>100</td></tr><tr><td>TA2钛合金</td><td>4.1</td><td>2.5</td><td>-</td><td>100</td></tr><tr><td>俄罗斯阳极化铝合金</td><td>4.4</td><td>-</td><td>--</td><td>100</td></tr><tr><td>碳钢</td><td>4.5</td><td>-</td><td>--</td><td>100</td></tr></table>

2.3 耐环境性能 NJD-11 与 NJD-9 相配合用于 HM301 密封剂对各种表面的粘接后, 经 $40^{\circ}\mathrm{C}$ , 50d 浸水后及经 $70^{\circ}\mathrm{C}$ , 50d 在水气中放置后结果见表 2-3。

表2-3  

<table><tr><td rowspan="2">粘接试片</td><td colspan="2">σ150°C/(kN/m)</td><td>内聚破坏面积率/%</td></tr><tr><td>浸水后</td><td>耐水气后</td><td>两种环境中实验后实测值</td></tr><tr><td>LY12CZ 硫酸阳极化铝合金</td><td>2.9</td><td>3.0</td><td>100</td></tr><tr><td>ICr18Ni9Ti 不锈钢</td><td>2.9</td><td>-</td><td>100</td></tr><tr><td>复合材料</td><td>2.8</td><td>-</td><td>100</td></tr></table>

# 3 使用工艺

3.1 环境条件 NJD-11 密封剂粘接底涂施工环境温度为 $15 \sim 30^{\circ} \mathrm{C}$ ，相对湿度 $40\% \sim 70\%$ ，环境应清洁（无尘、无油雾、无酸碱性气体）。  
3.2 施工方法 用毛刷蘸少许NJD-11密封剂粘接底涂，在洁净的被密封表面均匀涂上一薄层，

在规定的施工环境下，干燥 $30\mathrm{min}$ 以上保证溶剂挥发完全，在被密封的制件表面形成均匀底涂层。然后可以涂敷密封剂或粘合剂。

# 4 其他

4.1 包装 NJD-11 密封剂粘接底涂分装于 $500\mathrm{mL}$ 的棕色玻璃瓶中，密封保存。每个包装箱中应附有合格证、出厂检验数据单、装箱单（注明纸箱中装入物品名称、件数和重量）。  
4.2运输密封剂粘接底涂按危险化工产品运输，运输始未禁止水浸、雨淋和阳光曝晒。  
4.3 贮存 贮存环境温度不高于 $28\mathrm{C}$ ，相对湿度不大于 $70\%$ 。本密封剂粘接底涂贮存期为3个月。  
4.4 技术安全 本品为低毒性，防止进入口和溅入眼中，施工场所应有通风装置，并且远离火源。

# 5 使用建议

选用。

# 参考文献

1 北京航空材料研究院.NJD-11密封剂粘接底涂研究报告.1999

编写 齐士成

审校 曹寿德 黄梅星

# TJ-1 脱胶剂

# 1 概述

TJ-1脱胶剂是以聚硫橡胶裂解剂、有机溶剂为主成分的单组分材料，具有快速降解软化、使用工艺简单的特点。主要使用于去除航空结构上密封失效的聚硫密封剂，以便重新密封，恢复结构密封能力。可显著降低密封修理的工时，提高工效，使用温度范围为 $5\sim 30^{\circ}C$ 。

1.1 牌号及名称 TJ-1 脱胶剂。  
1.2 基本组成 有机纤维素（成膜剂）、防腐保护性氧化剂、聚硫橡胶裂解剂及有机溶剂。  
1.3 材料标准 Q/6S 1066—1994《TJ-1脱胶剂》。  
1.4 使用工艺说明书 Q/6SZ 1216-1994《TJ-1脱胶剂使用说明书》。  
1.5 供应状态 小口玻璃瓶装供应。  
1.6 应用概况 已用于歼击机机翼整体油箱渗漏修理前脱除XM15密封剂。  
1.7 研制及生产单位 北京航空材料研究院研制并生产。  
1.8 鉴定级别及日期 1996年1月由中国航空工业总公司鉴定通过。

# 2 性能

2.1 物理及化学性能  
2.1.1 物理性能 脱胶剂为微黄色油状粘稠液体，挥发分质量分数为 $65.3\% \sim 68.1\%$ ，挥发过程

中表面易成膜。

2.1.2 化学性能 对硫化后的聚硫橡胶或其他极性橡胶弹性体有强烈降解和软化作用，对所接触的金属如铝合金、钢及钝化钢不腐蚀，易燃烧。

2.1.3红外光谱 TJ-1脱胶剂红外光谱见图2-1。

图片摘要：该图主要展示 2 1 TJ 1脱胶剂红外光谱。
![](images/6dc5e677db650c2d85a77c2de7b976835a9023f2a6d577ad9202dd39b47dd889.jpg)  
图2-1 TJ-1脱胶剂红外光谱

2.2 工艺性能 脱除XM15密封剂弹性体效率见表2-1。

表2-1  

<table><tr><td rowspan="2">被脱除聚硫密封剂弹性体厚度/mm</td><td colspan="2">脱除效果</td></tr><tr><td>指 标</td><td>实 测 值</td></tr><tr><td>0.5</td><td>10min 应 100%脱除</td><td>10min 完全脱除</td></tr><tr><td>1.0</td><td>20min 应 100%脱除</td><td>20min 完全脱除</td></tr><tr><td>2.0</td><td>30min 应使胶层发软,用刀可容易铲除</td><td>60min 完全脱除</td></tr><tr><td>3.0</td><td>60min 应使胶层发软,用刀可容易铲除</td><td>120min 完全脱除</td></tr></table>

2.3 使用性能 采用脱胶剂在冬季(5℃左右)脱除老化后的XM15聚硫密封剂效果与夏季脱除效果基本相同，脱除XM22及HM102等各种牌号聚硫密封剂效果相仿。

# 3 使用工艺

# 3.1 环境条件

脱胶剂质量检验、试样制备及性能测试应在标准环境条件中进行，脱胶施工可在比较宽的环境温度、相对湿度的条件下进行，一般规律是温度高些脱除效率高。

# 3.2 施工方法

3.2.1 小面积脱胶 先找准渗漏部位，做好脱除部位面积的标志，然后用镊子镊住纱布团蘸浸脱胶剂，在脱除部位上涂敷并把此纱布团铺盖在脱胶处，然后用聚氯乙烯薄膜盖上脱胶部位，静置一段时间（根据胶层厚度而定， $3\mathrm{mm}$ 厚须静置 $48\mathrm{h}$ ，若事先用油漆刮刀刮除一层或将胶层割破，则静置时间可

缩短到1h左右），用刮刀、铲刀或镊子把旧的密封剂清除掉，直到油箱原表面完全露出为止。

3.2.2 大面积脱胶 整体油箱中燃油可不必完全清除，留有一层燃油的情况下有助于脱胶。将脱胶剂倒入油箱密封区内，用大毛刷刷开，使所有涂密封胶的部位均处于脱胶剂液体的覆盖之下，燃后盖上油箱修理口盖（或临时开的口盖），静置一段时间（若胶层厚度达 $0.5\mathrm{mm}$ 经 $20\mathrm{min}$ 可 $100\%$ 脱胶；若胶层厚度达 $3\mathrm{mm}$ 时，最长48h可脱落）密封剂可全部或大部与油箱壁自动脱粘，用油漆刮刀或非金属制铲刀铲除即可。水密系统脱胶时，应先把水排下，然后按上述方法脱胶。  
3.2.3 脱胶后的清洁工作 小面积脱胶后用洁净棉纱蘸浸脱胶处的脱胶剂, 擦干后用油漆刮刀或其他非金属工具剔除软化并脱粘的密封剂, 然后用棉纱干擦周围多余的脱胶剂, 再用脱脂棉蘸丙酮擦洗原部位, 反复 $1 \sim 3$ 遍, 直至金属表面及密封剂表面无脱胶剂的残余物。大面积脱胶后用洁净干棉纱蘸干大面积上的残余脱胶剂, 灌入自来水冲洗直至用 $\mathrm{pH}$ 试纸测试清洗后的水的 $\mathrm{pH}$ 值为自来水的 $\mathrm{pH}$ 值时为止, 倾出清水并用压缩空气吹干, 24h 后可进行密封修补施工。

# 4 其他

4.1 包装 脱胶剂装入带密封盖的玻璃瓶中，玻璃瓶装人填有锯末的硬纸箱或木箱中，此为一个单元包装，其数量可根据用户需要确定。集装的纸箱或木箱中应附有产品合格证、质量一致性检验数据单及装箱单（装箱单上应注明箱中物品名称、批次及数量）。  
4.2运输按易燃化工产品运输，运输始末严防重压、重摔、阳光曝晒和接近高温热源。  
4.3 贮存 应贮存在远离热源 $2\mathrm{m}$ 以外的温度不高于 $28^{\circ}C$ 的库房中，脱胶剂贮存期为1年，过期后经检验合格可延长使用。  
4.4 技术安全 对人体有一定毒性和腐蚀性，使用时应小心操作，严防溅入眼中和皮肤上，一旦发生，应用大量清水冲洗并及时请医生处置。涂于皮肤上时，应用棉纱立即擦掉并用肥皂清洗干净。脱胶剂中含有易燃有机溶剂，注意不要接触明火。脱胶操作要戴防护眼镜并在通风处进行。

# 5 使用建议

推荐使用。

# 参考文献

1 北京航空材料研究院.TJ-1脱胶剂研究报告.1995

编写 曹寿德

审校 杨希仁 徐千山
