Repository: C-zj02/CFD-claw

<div align="center">

**English** | [中文](#中文版) | [Français](README_FR.md) | [Русский](README_RU.md) | [हिन्दी](README_HI.md) | [العربية](README_AR.md) | [Português](README_PT.md)

# 🚀 Claude Code Python

**A Complete Python Reimplementation Based on Real Claude Code Source**

*From TypeScript Source → Rebuilt in Python with ❤️*

***
**🔥 Active Development • New Features Weekly 🔥**

</div>

***

## 🎯 What is This?

**Clawd Code** is a **complete Python rewrite** of Claude Code, based on the **real TypeScript source code**.

File: RAG-data/中国航空材料手册(第2版) 第9卷 涂料 镀覆层与防锈材料001-200.pdf-111b24df-83a8-4728-98fc-0754f991467e.md (part 7 of 7)
# 中国航空材料手册
4.3 贮存贮存在温度为 $10\sim 30^{\circ}C$ 、干燥通风的库房内，远离热源和强氧化剂，隔绝火源，避免日光直射。

4.4 技术安全 操作者应佩带防护用品，避免脱漆剂触及眼睛、皮肤及衣物，切忌内服。作业环境应通风良好，脱漆剂应远离明火。开容器时，特别注意防止脱漆剂喷出。

# 5 使用建议

推荐。

# 参考文献

1 北京强京航空化学制品有限公司.CJ-3404（原代号PR-3404）飞机除漆剂. 1992

编写 陆致彰 谢永琴

审校 杨和争

蒙皮涂层系统  

<table><tr><td rowspan="2">序号</td><td rowspan="2">表面准备</td><td rowspan="2">涂层系统</td><td colspan="2">干燥规范</td><td rowspan="2">涂层厚度/μm</td><td rowspan="2">涂层特性</td></tr><tr><td>温度/℃</td><td>时间/h</td></tr><tr><td rowspan="2">1</td><td rowspan="2">阳极化处理或阿罗丁1200S 处理</td><td rowspan="2">1.喷1道S06 10H聚氨酯底漆2.喷2道S04-112H各色聚氨酯磁漆</td><td>23±2</td><td>1</td><td>20~30</td><td rowspan="2">涂层具有优异的耐候性、保光、保色性。漆膜光亮、丰满,具有较全面的耐化学性、耐沾污性和附着力,漆膜坚硬耐磨,有很好的保护性和装饰性,涂层可在150℃以下使用</td></tr><tr><td>23±2</td><td>6~8</td><td>50~75</td></tr><tr><td rowspan="2">2</td><td rowspan="2">阳极化处理或阿罗丁1200S 处理</td><td rowspan="2">1.喷1道TB06-9锌黄丙烯酸聚氨酯底漆2.喷2道TS70-1各色聚氨酯无光磁漆</td><td>23±2</td><td>4</td><td>20±5</td><td rowspan="2">涂层具有优良的力学性能、耐水性、耐机用流体性、耐盐雾、耐湿热和耐霉性,其特点是无光,可作为可见光伪装涂料,涂层可在150℃以下使用</td></tr><tr><td>23±2</td><td>7d</td><td>50±10</td></tr><tr><td rowspan="2">3</td><td rowspan="2">阳极化处理或阿罗丁1200S 处理</td><td rowspan="2">1.喷1道H06-10H锌黄环氧酯底漆2.喷2道TS701各色聚氨酯无光磁漆</td><td>50±5或120±5</td><td>2417d</td><td rowspan="2">20±550±10</td><td rowspan="2">涂层具有优良的力学性能、耐水性、耐机用流体性、耐盐雾、耐湿热和耐霉性,其特点是无光,可作为可见光伪装涂料,涂层可在150℃以下使用</td></tr><tr><td>25±5或50±5</td><td>12~24</td></tr><tr><td rowspan="2">4</td><td rowspan="2">阳极化处理或阿罗丁1200S 处理</td><td rowspan="2">1.喷1道TB06-9锌黄丙烯酸聚氨酯底漆2.喷2道TB04-16各色聚氨酯磁漆</td><td>23±2</td><td>1</td><td>20±5</td><td rowspan="2">涂层具有优良的力学性能、耐水性、耐机用流体性、耐盐雾、耐湿热和耐霉性。其耐候性和保光性也很优秀。已用于歼击机上。涂层可在150℃以下使用</td></tr><tr><td>23±2</td><td>7d</td><td>50±10</td></tr><tr><td rowspan="2">5</td><td rowspan="2">阳极化处理或阿罗丁1200S 处理或磷化底漆</td><td rowspan="2">1.喷1道H06-1012H环氧底漆2.喷2道S04-101H各色丙烯酸聚氨酯磁漆</td><td rowspan="2">23±2或60±5或120±523±2或40~50或120±5</td><td rowspan="2">248~102214~191</td><td rowspan="2">20±550±10</td><td rowspan="2">涂料对铝合金表面附着力极好。其层间结合力&gt;16MPa。涂层具有优良的力学性能、耐水性、耐机用流体性、耐盐雾、耐湿热、耐霉性和耐候性,涂层可在150℃以下使用</td></tr><tr></tr><tr><td>6</td><td>阳极化处理</td><td>1.喷1道W06-2有机硅聚氨酯底漆2.喷2道W04-89各色有机硅聚氨酯无光磁漆3.喷涂W8670各色有机硅聚氨酯标志漆</td><td>23±2或50±223±2或50±223±2</td><td>24624624</td><td>20±550±10</td><td>涂层具有优良的力学性能、耐水性、耐介质性和耐候性。可在-55℃~175℃下使用,210℃下短期使用。无光是其特点,是歼击机蒙皮的优良涂层系统</td></tr><tr><td rowspan="2">7</td><td rowspan="2">阳极化处理或阿罗丁1200S 处理或磷化底漆</td><td rowspan="2">1.喷1道H06-2锶黄环氧底漆或H06-1012H 环氧底漆2.喷2道S04-20丙烯酸氨酯磁漆</td><td>23±2或60±2</td><td>248</td><td>20±5</td><td rowspan="2">涂层漆膜丰满光亮,保光保色性优异。涂层具有优良的力学性能、耐水性、耐机用流体性、耐盐雾、耐湿热和耐环境性。已用于运输机的蒙皮上</td></tr><tr><td>23±2或100±2</td><td>121</td><td>50±10</td></tr><tr><td rowspan="2">8</td><td rowspan="2">阳极化处理或阿罗丁1200S 处理或磷化底漆</td><td rowspan="2">1.喷1道H06-2锶黄环氧底漆或H06-1012H 环氧底漆2.喷2道S04-80丙烯酸聚氨酯磁漆或喷涂S01-20丙烯酸聚氨酯清漆</td><td>23±2或60±2</td><td>248</td><td>20±5</td><td>涂层漆膜丰满光亮,保光保色性优异。涂层具有优良的力学性能、耐水性、耐机用流体性、耐盐雾、耐湿热和耐环境性。已用于运输机的蒙皮上</td></tr><tr><td>23±2或100±2</td><td>121</td><td>50±10</td><td></td></tr><tr><td rowspan="3">9</td><td rowspan="3">阳极化处理</td><td rowspan="3">1.喷1道H06-25锶黄环氧聚酰胺底漆2.喷1道H06-26灰环氧聚酰胺底漆3.喷2道S04-21 或S04-21、S04-81 各色聚氨酯磁漆</td><td>23±2</td><td>6~24</td><td>20±5</td><td rowspan="3">涂层具有优良的力学性能、耐水性、耐机用流体性、耐盐雾、耐湿热和耐候性。已用于直升机的蒙皮上</td></tr><tr><td>23±2</td><td>6~24</td><td>20±5</td></tr><tr><td>23±2</td><td>24</td><td>50±10</td></tr><tr><td rowspan="2">10</td><td rowspan="2">阳极化处理</td><td rowspan="2">1.喷1道H06-101H 锌黄环氧酯底漆2.喷2道S04-101H 丙烯酸聚氨酯磁漆</td><td>23±2或50或120</td><td>24124</td><td>20±5</td><td rowspan="2">涂层具有优良的附着力和层间结合力,并具有良好的耐水性、耐机用流体、耐盐雾、耐湿热、耐候性和保光、保色性。可在150℃下使用</td></tr><tr><td>23±2或40~50</td><td>14~19</td><td>50±10</td></tr><tr><td rowspan="2">11</td><td rowspan="2">阳极化处理</td><td rowspan="2">1.喷1道H06 101H 锌黄环氧底漆2.喷2道S04-103H 聚氨酯磁漆</td><td>23±2或80</td><td>241</td><td>20±5</td><td rowspan="2">涂层具有较高的光泽和保光性,还具有良好的耐介质和耐各种机用流体性。可在120℃下使用。该涂层系统已在大型客机上使用多年</td></tr><tr><td>23±2或80</td><td>241</td><td>50±10</td></tr></table>

雷达罩涂层系统  

<table><tr><td rowspan="2">序号</td><td rowspan="2">表面准备</td><td rowspan="2">涂层系统</td><td colspan="2">干燥规范</td><td rowspan="2">涂层厚度 /μm</td><td rowspan="2">涂层特性</td></tr><tr><td>温度/℃</td><td>时间/h</td></tr><tr><td>1</td><td>打磨或吹砂,清洗表面水膜连续,烘干,毫温冷却</td><td>1. 喷1道H01-101H环氧聚酰胺清漆2. 喷2~4道S049501HY抗雨蚀涂料3. 喷涂2~3道S99-101H聚氨酯抗静电涂料</td><td>20±2或50±520±2或80±220±2或80~90</td><td>12~243~41287d1</td><td>15~20150~20040±10</td><td>涂层对玻璃钢雷达罩表面有极好的附着力。除具有良好的耐候性、耐湿热、耐水性外,还具有雷达天线罩的特殊电性能。专用于轰炸机雷达天线罩上</td></tr><tr><td>温度/℃</td><td>时间h</td></tr><tr><td rowspan="6">2</td><td rowspan="6">打磨或吹砂,清洗表面水膜连续,烘干,室温冷却</td><td>1.喷1道H01-101H环氧聚酰胺清漆</td><td>20±2</td><td>12~24</td><td rowspan="2">15~20</td><td rowspan="6">涂层对玻璃钢雷达罩表面有极好的附着力。除具有良好的耐候性、耐湿热、耐水性外,还具有突出的抗雨蚀性和雷达天线罩的特殊电性能,可满足多种型号歼击机或其他机种雷达罩的要求。是目前应用较广,效果也佳的先进涂层系统</td></tr><tr><td rowspan="3">2.喷2~1道S01-9501HY抗雨蚀涂料</td><td>或50±5</td><td>3~1</td></tr><tr><td>20±2</td><td>12</td><td rowspan="2">130~200</td></tr><tr><td>或80±2</td><td>8</td></tr><tr><td rowspan="2">3.喷涂2~3道S04-9502HD抗静电涂料</td><td>20±2</td><td>12</td><td rowspan="2">40±10</td></tr><tr><td>或80±2</td><td>4</td></tr><tr><td rowspan="6">3</td><td rowspan="6">打磨或吹砂,清洗表面水膜连续,烘干,室温冷却</td><td>1.喷1道H01-101H环氧聚酰胺清漆</td><td>23±2</td><td>12~24</td><td rowspan="2">15~20</td><td rowspan="6">涂层对玻璃钢雷达罩表面有极好的附着力。除具有良好的耐候性、耐湿热、耐水性,可用于无抗静电要求的雷达罩上。已用于歼击机上</td></tr><tr><td rowspan="3">2.喷4道S01-9501HY抗雨蚀涂料</td><td>或50±5</td><td>3~;</td></tr><tr><td>23±2</td><td>12</td><td rowspan="2">150~200</td></tr><tr><td>或80±2</td><td>8</td></tr><tr><td rowspan="2">3.喷涂2道S04-9101H聚氨酯磁漆</td><td>23±2</td><td>7d</td><td rowspan="2">40~50</td></tr><tr><td>或80~90</td><td>4</td></tr><tr><td rowspan="4">4</td><td rowspan="4">细砂纸打磨</td><td>1.喷1道S04 89抗雨蚀底漆</td><td>23±2</td><td>20</td><td>20±5</td><td rowspan="4">涂层对玻璃钢雷达罩表面有极好的附着力。具有良好的耐磨性、耐雨蚀性、耐湿热、耐水性,可用于有抗静电要求的雷达罩上。已用于歼击机上</td></tr><tr><td>2.喷2道S55-49抗雨蚀涂料</td><td>23±2</td><td>52</td><td>40</td></tr><tr><td rowspan="2">3.喷2道S99-49抗静电涂料</td><td>23±2</td><td>52</td><td rowspan="2">40±10</td></tr><tr><td>或80±2</td><td>6</td></tr><tr><td rowspan="4">5</td><td rowspan="4">打磨,乙醇清洗</td><td>1.刷1道H01-101H环氧聚酰胺清漆</td><td>23±2</td><td>15~30</td><td>20±5</td><td rowspan="4">涂层具有较好的耐水性和附着性,使用温度为120℃</td></tr><tr><td rowspan="3">2.喷2道H04-1绿色环氧磁漆</td><td>或130~150</td><td>1~1.5</td><td rowspan="3">50±5</td></tr><tr><td>23±2</td><td>1</td></tr><tr><td>或130~150</td><td>2</td></tr></table>

铝合金零部件涂层系统  

<table><tr><td rowspan="2">序号</td><td rowspan="2">表面准备</td><td rowspan="2">涂层系统</td><td colspan="2">干燥规范</td><td rowspan="2">涂层厚度 /μm</td><td rowspan="2">涂层特性</td></tr><tr><td>温度/C</td><td>时间/h</td></tr><tr><td>1</td><td>化学氧化或阳极化</td><td>1.涂1层H06-2锌黄环氧酯底漆</td><td>常温或60~80</td><td>24~364~3</td><td></td><td>附着力和防护性较好,可常温干燥,可在120℃长期使用</td></tr><tr><td rowspan="2">2</td><td rowspan="2">化学氧化或阳极化</td><td>1.喷涂1层H06-2锌黄环氧酯底漆</td><td>常温或60~80或100~120常温</td><td>244~32~1.54</td><td></td><td rowspan="2">防护性好,结合力强,易于施工,能常温干燥,但耐候性较差,适用于飞机内部防护,可在120℃长期使用</td></tr><tr><td>2.喷涂H04-2环氧硝基磁漆</td><td>或60~80</td><td>3~2</td><td></td></tr><tr><td>温度/℃</td><td>时间/h</td></tr><tr><td>3</td><td>化学氧化或阳极化</td><td>1.喷涂1层H06-2锌黄环氧酯底漆2.喷涂H0480环氧硝基无光磁漆</td><td>常温或60~80或100~120常温或60~80</td><td>214~32~1.513~2</td><td>40~60</td><td>防护性好,结合力强,易于施工,能常温干燥,但耐候性较差,适用于飞机内部防护,可在120℃长期使用</td></tr><tr><td>4</td><td>化学氧化或阳极化</td><td>1.喷涂1层H06-2锌黄环氧酯底漆(或不涂底漆)2.B04-50聚氨酯磁漆</td><td>120~130或常温100~110或常温</td><td>124121</td><td>40~60</td><td>力学性能、耐介质性能、耐候性优良。“三防”性能按HB5830-11~HB5830-13试验符合要求,其中防霉菌性通过0级,漆膜光亮、丰满,装饰性好</td></tr><tr><td>5</td><td>化学氧化或阳极化</td><td>1.喷涂1层H06-2锌黄环氧酯底漆(或不涂底漆)2.喷B04-103H灰色丙烯酸氨基半光磁漆</td><td>120~130或常温120</td><td>1241</td><td>40~60</td><td>漆膜坚硬,具有优良的耐候性和装饰性,“三防”性能按HB5830-11~HB5830 13试验符合要求,其中防霉菌性通过0级。适用于可烘干并要求半光的产品</td></tr><tr><td>6</td><td>化学氧化或阳极化</td><td>1.喷涂1层H06-2锌黄环氧酯底漆(或不涂底漆)2.喷B16-101H各色丙烯酸氨基锤纹漆</td><td>120~130或常温第1道:常温第2道:120</td><td>12410~15min1</td><td>70~90</td><td>涂层需烘干。漆膜光泽好,呈锤痕花纹,“三防”性能按HB5830-11~HB5830-13试验符合要求,适用于仪器、仪表的装饰防护</td></tr><tr><td>7</td><td>化学氧化或阳极化</td><td>1.喷涂1层H06-2锌黄环氧酯底漆(或不涂底漆)2.喷A16 102H各色聚酯氨基橘形漆</td><td>120~130或常温第1道:常温第2道:120</td><td>12430 min40 min</td><td>80~100</td><td>涂层形成橘性花纹,色彩柔和。“三防”性能按HB5830-11~HB5830-13试验符合要求,适用于仪器、仪表的装饰防护</td></tr><tr><td>8</td><td>化学氧化或阳极化</td><td>喷涂H61-1环氧有机硅耐热漆</td><td>110~120或常温</td><td>124~36</td><td>10~60</td><td>漆膜坚硬、耐久,具有较好的附着力和耐油性,“三防”性能按HB5830-13试验符合要求,可在300℃长期使用</td></tr><tr><td>9</td><td>铬酸阳极化</td><td>1.喷1层A13-90天蓝氨基醇酸水溶底漆2.喷2层A13-75酞菁蓝氨基醇酸水溶无光磁漆</td><td>120120</td><td>0.5~1每层1~1.5</td><td></td><td>涂层坚韧,附着力好,防腐性好,对矿物油、双酯油、盐雾、湿热、温变等均有较好的抵抗能力</td></tr><tr><td>10</td><td>阳极化</td><td>1.喷1层H06-25镍黄环氧聚酰胺底漆2.喷1层H06-26环氧聚酰胺底漆</td><td>常温常温</td><td>6~246~24</td><td>2020</td><td>涂层具有优良的力学性能,对铝附着力好,耐介质性好,第二道底漆外观光泽适宜,适用于机舱内</td></tr><tr><td rowspan="3">11</td><td rowspan="3">阳极化</td><td>1.涂1层KH-550表面处理剂</td><td>常温</td><td>1</td><td>10</td><td rowspan="3">与密封剂相容性好,耐水性好,与口罩隔离效果好</td></tr><tr><td>2.涂刮XM 60防雨密封剂</td><td>常温</td><td>24</td><td>100</td></tr><tr><td>3.涂刷HLO4-1025H隔离涂料</td><td>常温</td><td>24</td><td>50±10</td></tr></table>

镁合金零部件涂层系统  

<table><tr><td rowspan="2">序号</td><td rowspan="2">表面准备</td><td rowspan="2">涂层系统</td><td colspan="2">干燥规范</td><td rowspan="2">涂层厚度/μm</td><td rowspan="2">涂层特性</td></tr><tr><td>温度/C</td><td>时间/h</td></tr><tr><td>1</td><td>化学氧化</td><td>1.浸涂1层H0132环氧酚醛烘干清漆2.喷涂1层加3%~10%FLU1-4铝粉的H04-1绿色环氧磁漆</td><td>150~160100~120</td><td>32~1.5</td><td></td><td>耐水、耐海水、耐湿热、耐盐雾性能好,用于飞机内部镁合金零件,防护性满足要求</td></tr><tr><td>2</td><td>化学氧化</td><td>1.喷涂1层H06-2锌黄环氧酯底漆2.喷涂1层加3%~10%FLU1-1铝粉的H06-2锌黄环氧酯底漆3.喷涂1层H042各色环氧硝基磁漆(或H04-91各色环氧酯光磁漆)</td><td>100~120100~120100~120</td><td>2~1.52~1.52~1.52~1</td><td></td><td>具有较好的防水、防潮、防海水、防盐雾性能,适用于飞机内部镁合金零件(包括外部镁合金零件的内表面)防护</td></tr><tr><td>3</td><td>化学氧化</td><td>1.浸涂1层H0132环氧酚醛烘干清漆2.喷涂1层H06-2锌黄环氧酯底漆3.喷涂1层加2%~3%FLU1-4铝粉的H01-1绿环氧磁漆</td><td>170~180100~120100~120</td><td>2~1.51~0.52~1</td><td></td><td>防护性优于不加H06-2锌黄环氧酯底漆的相应涂层系统。用于发射机镁合金零件,可在150℃下使用</td></tr><tr><td>4</td><td>化学氧化</td><td>1.喷涂H06-2锌黄环氧酯底漆2.喷涂H61-1环氧有机硅耐热漆</td><td>100~120100~120</td><td>1~0.54~3</td><td></td><td>涂层附着力及防护性好,耐热温度高。适用于发动机镁合金零件防护,可在200~300℃长期使用</td></tr><tr><td rowspan="2">序号</td><td rowspan="2">表面准备</td><td rowspan="2">涂层系统</td><td colspan="2">干燥规范</td><td rowspan="2">涂层厚度μm</td><td rowspan="2">涂层特性</td></tr><tr><td>温度/C</td><td>时间/h</td></tr><tr><td rowspan="3">5</td><td rowspan="3">化学氧化</td><td>1.浸涂H5290锌黄环氧烘干防腐底漆</td><td>140~160</td><td>3.5~2.5</td><td>15~28</td><td rowspan="3">涂层具有良好的耐盐雾、耐湿热、耐盐水、耐油性。适用于发动机铸镁合金零件防护,可在120℃长期使用</td></tr><tr><td>2.喷涂1层H52-80锡黄环氧防腐底漆</td><td>100~120</td><td>2.0~1.5</td><td>18~30</td></tr><tr><td>3.喷涂H52-32铝粉环氧防腐漆</td><td>100~120</td><td>2.0~1.5</td><td>18~30</td></tr><tr><td rowspan="4">6</td><td rowspan="4">化学氧化</td><td>1.喷涂2层H32-82锌黄环氧聚乙烯醇缩丁醛底漆</td><td>25</td><td>每层24</td><td>每层</td><td rowspan="4">具有良好的耐水、耐盐雾、耐湿热、耐油性,能常温干燥,但有粉化现象。适用于飞机内部镁合金零件,可在120℃长期使用</td></tr><tr><td rowspan="3">2.喷涂H52-34军绿色聚乙烯醇缩丁醛磁漆</td><td>或60</td><td>每层1</td><td>25~30</td></tr><tr><td>25</td><td>24</td><td>20~25</td></tr><tr><td>或60</td><td>1</td><td></td></tr><tr><td rowspan="4">7</td><td rowspan="4">化学氧化</td><td>1.浸涂2层H32-82锌黄环氧聚乙烯醇缩丁醛底漆</td><td>25</td><td>24</td><td></td><td rowspan="4">具有良好的耐水、耐盐雾、耐湿热、耐油性,能常温干燥,但有粉化现象。适用于飞机外部镁合金零件,可在120℃长期使用</td></tr><tr><td rowspan="3">2.喷涂S52-2铝粉聚氨酯磁漆</td><td>或60</td><td>1</td><td></td></tr><tr><td>25</td><td>24</td><td></td></tr><tr><td>或60</td><td>1</td><td></td></tr><tr><td rowspan="6">8</td><td rowspan="6">化学氧化</td><td>1.浸涂2层H01-32环氧酚醛烘干清漆</td><td>110~130</td><td>每层15mm</td><td>每层8~12</td><td rowspan="6">具有优良的耐水、耐湿热、耐盐雾、耐各种矿物油、合成油的性能,适于发动机铸镁零件防护,可在150℃长期使用</td></tr><tr><td>2.浸涂第3层H01-32环氧酚醛烘干清漆</td><td>170~180</td><td>1</td><td>8~12</td></tr><tr><td rowspan="2">3.喷涂H06-103H镀黄环氧聚酰胺底漆</td><td>常温</td><td>24</td><td>25~35</td></tr><tr><td>或120</td><td>1</td><td></td></tr><tr><td rowspan="2">4.喷涂B01-50聚氨酯磁漆</td><td>常温</td><td>24</td><td>30~40</td></tr><tr><td>或110~120</td><td>1</td><td></td></tr><tr><td rowspan="5">9</td><td rowspan="5">化学氧化</td><td>1.浸涂2层H01-32环氧酚醛烘干清漆</td><td>150~160</td><td>3</td><td>80~100</td><td rowspan="5">具有优良的耐油性和耐候性,“三防”性能按HB5830-11~HB5830-13试验符合要求,其中耐霉菌性通过0级。加有底漆的涂层防护性更好。适用于机载设备铸镁零件防护</td></tr><tr><td rowspan="2">2.喷1层H06-2锌黄环氧酯底漆(或只浸2层H01-32环氧酚醛烘干清漆)</td><td>120~130</td><td>1</td><td></td></tr><tr><td>或常温</td><td>24</td><td></td></tr><tr><td rowspan="2">3.喷2层B01-50聚氨酯磁漆</td><td>110~120</td><td>1</td><td></td></tr><tr><td>或常温</td><td>24</td><td></td></tr><tr><td rowspan="4">10</td><td rowspan="4">化学氧化</td><td>1.浸涂2层H01-32环氧酚醛烘干清漆</td><td>150~160</td><td>3</td><td>80~100</td><td rowspan="4">漆膜坚硬,具有优良的耐候性和装饰性。“三防”性能按HB5830-11~HB5830-13试验符合要求,其中防霉菌性通过0级。加有底漆的涂层防护性更好,适用于机载设备铸镁零件防护</td></tr><tr><td rowspan="2">2.喷1层H06-2锌黄环氧酯底漆(或只浸2层H01-32环氧酚醛烘干清漆)</td><td>120~130</td><td>1</td><td></td></tr><tr><td>或常温</td><td>24</td><td></td></tr><tr><td>3.喷2层B01-103H灰色聚氨酯半光磁漆</td><td>120</td><td>1</td><td></td></tr><tr><td rowspan="3">11</td><td rowspan="3">铬酸盐处理</td><td rowspan="3">3道H01-30环氧烘干清漆</td><td>180</td><td>0.25</td><td></td><td rowspan="3">涂层具有优良的力学性能和耐水、耐盐雾、耐湿热、耐介质性能。用于直升机减速器机匣等镁合金零件</td></tr><tr><td>180</td><td>0.25</td><td></td></tr><tr><td>180</td><td>0.75</td><td></td></tr></table>

钛合金零部件涂层系统  

<table><tr><td rowspan="2">序号</td><td rowspan="2">表面准备</td><td rowspan="2">涂层系统</td><td colspan="2">干燥规范</td><td rowspan="2">涂层厚度 /μm</td><td rowspan="2">涂层特性</td></tr><tr><td>温度/℃</td><td>时间/h</td></tr><tr><td>1</td><td>吹砂、酸洗处理</td><td>涂1层H06-2锌黄环氧酯底漆</td><td>室温或100~120</td><td>24~361.5~1</td><td></td><td>单层H06-2锌黄环氧底漆,漆膜具有较好的防护性能,其耐水、耐湿热、耐盐雾性能比F06-9锌黄纯酚醛底漆略差,但长期耐油性较好,能满足内部零件的防护要求。可在150℃以下长期使用</td></tr><tr><td rowspan="2">2</td><td rowspan="2">吹砂、酸洗处理</td><td rowspan="2">1.涂1层H06-2锌黄环氧酯底漆2.涂1层H04-2环氧硝基磁漆</td><td>100~120</td><td>1.5~1</td><td></td><td rowspan="2">涂层防护性良好,结合力强,施工方便,干燥快,但耐光性差,只宜内部使用。可在120℃以下长期使用</td></tr><tr><td>室温或60~80或100~120</td><td>242~31.5~1</td><td></td></tr><tr><td rowspan="2">3</td><td rowspan="2">吹砂、酸洗处理</td><td rowspan="2">1.涂1层H06-2锌黄环氧酯底漆2.涂1层S04-101H丙烯酸聚氨酯磁漆</td><td>100~120</td><td>1.5~1</td><td></td><td rowspan="2">涂层附着力好,防护性能优良,并有良好的耐油、耐光和耐老化性能,能满足外部零件的防护要求。可在150℃以下长期使用</td></tr><tr><td>室温或60~80</td><td>216</td><td></td></tr><tr><td>4</td><td>吹砂、酸洗处理</td><td>1.涂1层H06-2锌黄环氧酯底漆2.涂1层B04-103H丙烯酸氨基半光磁漆</td><td>100~120120</td><td>1.5~12</td><td></td><td>涂层防护性能良好,硬度高,附着力好,并有良好的耐介质和耐老化性能,是性能较好的外部零件的防护涂层,适用于工作温度在150℃以下的零件防护</td></tr><tr><td>5</td><td>吹砂、酸洗处理</td><td>涂1层H61-1铝色环氧有机硅耐热漆</td><td>120</td><td>4</td><td></td><td>涂层具有较好的防护性能和物理机械性能,在250℃经100h后仍保持良好的耐湿热、耐盐雾、耐油性能。适用于工作温度在250℃以下的零件防护</td></tr></table>

铜合金零部件涂层系统  

<table><tr><td rowspan="2">序号</td><td rowspan="2">表面准备</td><td rowspan="2">涂层系统</td><td colspan="2">干燥规范</td><td rowspan="2">涂层厚度/μm</td><td rowspan="2">涂层特性</td></tr><tr><td>温度/C</td><td>时间/h</td></tr><tr><td>1</td><td>钝化或氧化处理</td><td>1.喷涂H06-2锶黄或铁红环氧酯底漆或不喷涂底漆2.喷涂B04-50丙烯酸聚氨酯磁漆</td><td>23±2或120~13023±2或100~110</td><td>241241</td><td>40~40</td><td>涂层具有优良的力学性能、耐介质性能和耐候性。符合“三防”要求。漆膜光亮、丰满,有良好的装饰性,并能室温干燥</td></tr><tr><td>2</td><td>钝化或氧化处理</td><td>1.喷涂H06-2锶黄或铁红环氧酯底漆或不喷涂底漆2.喷涂B04-103H灰色丙烯酸氨基半光磁漆</td><td>23±2或120~130120</td><td>2411</td><td>40~60</td><td>漆膜坚硬,具有优良的耐候性和装饰性。符合三防要求。适宜于涂覆能烘干并要求半光的产品表面</td></tr><tr><td>3</td><td>钝化或氧化处理</td><td>1.喷涂H06-2锶黄或铁红环氧酯底漆或不喷涂底漆2.喷2道A16-102H各色聚酯氨基桔形漆</td><td>23±2或120~1303040</td><td>210.50.75</td><td>40~60</td><td>涂层形成桔形花纹,形状美观,色彩柔和,属美术用漆。符合“三防”要求,防护性能较好。适宜涂覆要求装饰性强的仪器、仪表等产品表面</td></tr><tr><td>4</td><td>钝化或氧化处理</td><td>1.喷涂H06-2锶黄或铁红环氧酯底漆或不喷涂底漆2.喷2道B16-101H各色丙烯酸氨基锤纹漆</td><td>23±2或120~13023±2后120</td><td>2410.251</td><td>70~90</td><td>涂层需烘烤固化成膜,漆膜光泽好,呈锤痕花纹,属美术用漆。符合“三防”要求。适宜涂覆要求装饰性强的仪器、仪表等产品表面</td></tr></table>

钢铁零部件涂层系统  

<table><tr><td rowspan="2">序号</td><td rowspan="2">表面准备</td><td rowspan="2">涂层系统</td><td colspan="2">干燥规范</td><td rowspan="2">涂层厚度 /μm</td><td rowspan="2">涂层特性</td></tr><tr><td>温度/℃</td><td>时间/h</td></tr><tr><td rowspan="3">1</td><td rowspan="3">磷化</td><td rowspan="3">1.喷1道H06-38黄环氧烘干底漆2.喷1道H06-48铝粉环氧2道底漆3.喷2道H04-51浅色环氧烘干磁漆</td><td>200±2</td><td>0.5</td><td>20±5</td><td rowspan="3">涂层具有较好的耐蚀性和耐各种介质性能。与底材有较高的附着力,表面硬度大。已用于直升机主旋翼轴等零件上</td></tr><tr><td>200±2</td><td>0.5</td><td>20±5</td></tr><tr><td>200±2</td><td>0.5</td><td>50±10</td></tr><tr><td>2</td><td>吹砂、磷化处理</td><td>1.喷涂1道H062铁红环氧酯底漆2.喷涂H04-2各色环氧基磁漆</td><td>23±2或80~90或100~120</td><td>24~304~32~1&gt;243~2</td><td>20±550±10</td><td>涂层防护性能良好,结合力强,符合“三防”要求,但耐候性较差。适宜于内部防护,可在120℃下长期使用</td></tr><tr><td>3</td><td>吹砂、磷化处理</td><td>1.喷涂1道H06-2铁红环氧酯底漆2.喷涂A01-60各色氨基半光烘干磁漆</td><td>23±2或120~130115~125</td><td>&gt;2112.5~2</td><td>35~55</td><td>涂层的光反射比较强,附着力、耐水性较好符合“三防”要求,柔韧性稍差,适宜于能烘烤并要求具有半光的产品表面防护</td></tr><tr><td>4</td><td>吹砂、磷化处理</td><td>1.喷涂1道H06-2铁红环氧酯底漆2.喷涂B04-50各色丙烯酸聚氨酯磁漆</td><td>23±2或120~13023±2或100~110</td><td>&gt;241&gt;241</td><td>40~60</td><td>涂层具有优良的力学性能和耐介质、耐候性能。符合“三防”要求。漆膜光亮、丰满,有良好的装饰性,并能室温干燥,可在150℃下长期使用</td></tr><tr><td>5</td><td>吹砂、磷化处理</td><td>1.喷涂1道H062铁红环氧酯底漆2.喷涂B01-103H灰丙烯酸氨基半光磁漆</td><td>23±2或120~130120</td><td>&gt;241</td><td>70~90</td><td>漆膜坚硬,具有优良的耐候性和装饰性,符合“三防”要求,适宜于涂覆能烘干并要求半光的产品表面</td></tr><tr><td>6</td><td>吹砂、磷化处理</td><td>1.喷涂1道H06-2铁红环氧酯底漆2.喷涂B16-101H各色丙烯酸氨基锤纹漆</td><td>23±2或120~13023±2后120</td><td>2410.251</td><td>70~90</td><td>涂层需烘烤固化成膜,漆膜光泽好,呈锤痕花纹,属美术用漆。符合“三防”要求。适宜于涂覆要求装饰性强的仪器、仪表等产品的外表面</td></tr><tr><td>7</td><td>吹砂、磷化处理</td><td>1.喷涂1道H06-2铁红环氧酯底漆2.喷涂A16-102H各色聚酯氨基桔形漆</td><td>23±2或120~13060后120</td><td>2410.50.75</td><td>80~100</td><td>涂层形成桔形花纹,形状美观,色彩柔和,属美术用漆,符合三防要求,防护性能较好,适宜于涂覆要求装饰性强的仪器、仪表等的外表面</td></tr><tr><td>8</td><td>吹砂、磷化处理</td><td>喷涂H61-1铝色环氧有机聚酰胺耐热漆</td><td>23±2或110~120</td><td>24~364</td><td>40~60</td><td>漆膜坚硬、耐久,具有较好的附着力和耐油性。防护性和三防性好,可在300℃下长期使用</td></tr><tr><td>9</td><td>吹砂、磷化氧化处理</td><td>涂1道W01101H乙基含氢硅油</td><td>23±2后150~160</td><td>0.52</td><td></td><td>憎水性好。适用于冷气瓶、导管及其他金属零件内表面防锈防护</td></tr></table>

复合材料零部件涂层系统  

<table><tr><td rowspan="2">序号</td><td rowspan="2">表面准备</td><td rowspan="2">涂层系统</td><td colspan="2">干燥规范</td><td rowspan="2">涂层厚度 /μm</td><td rowspan="2">涂层特性</td></tr><tr><td>温度/℃</td><td>时间/h</td></tr><tr><td>1</td><td>打磨或吹砂,清洗表面水膜连续,烘干,室温冷却</td><td>1.喷1道H01-101H环氧聚酰胺清漆封闭2.可再喷涂2道H061012H环氧底漆</td><td>23±2或50±1023±2或50±10</td><td>12~243~112~243~1</td><td>20±520±5</td><td>涂层与复合材料制件表面有着很好的附着力,耐水性、耐湿热性均优,对复合材料表面起封闭和保护作用,再喷涂1道H06-1012H环氧底漆效果更佳。该涂层系统适用于复合材料制件的内表面、端面、孔内壁及其他表面的底层保护</td></tr><tr><td>2</td><td>打磨或吹砂,清洗表面水膜连续,烘干,室温冷却</td><td>1.喷1道H01-101H环氧聚酰胺清漆封闭2.喷1道H06-1012H环氧底漆3.喷2道S04-101H聚氨酯磁漆</td><td>23±2或50±1023±2或50±1023±2或40~50</td><td>12~243~412~243~11211~19</td><td>20±520±550±10</td><td>涂层与复合材料制件表面有着很好的附着力,耐水性、耐湿热性和耐环境性均优。对复合材料制件起装饰和保护作用。该系统已在飞机上使用近10年</td></tr><tr><td>3</td><td>打磨或吹砂,清洗表面水膜连续,烘干,室温冷却</td><td>1.喷1道H01-101H环氧聚酰胺清漆封闭2.喷2道以上的S04-9501HY抗雨蚀涂料3.喷2道S01-101H聚氨酯磁漆</td><td>23±2或50±523±2或80±223±2或50±5</td><td>12~246~812~24812~2414~19</td><td>20±75±1050±10</td><td>该涂层主要用在受气流冲刷较大的前缘部位或减速板等制件的外表面。涂层具有优良的力学性能,耐环境性和突出的抗高速气流冲刷性及抗雨蚀性。对复合材料制件的保护起重要作用</td></tr><tr><td>4</td><td>打磨或吹砂,清洗表面水膜连续,烘干,室温冷却</td><td>1.喷铝2.涂刷表面处理剂3.涂刷2道H01-103H环氧封孔剂4.喷涂1道H06-1012H环氧底漆5.喷涂2道S04-101H聚氨酯面漆</td><td>23±223±2或60±223±2或60±223±2或40~50</td><td>112~248~1212~248~1212~2414~19</td><td>&lt;1020~3020±550±5</td><td>该涂层系统为复合材料制件外表面防雷击专用涂层系统。封孔剂与喷铝层及制件表面有极好的附着性,对导电性很好的铝层起到了电性能保护,是其防雷击体系中关键材料之一。整体防护效果达到飞机蒙皮涂层的全部性能</td></tr><tr><td>5</td><td>打磨或吹砂,清洗表面水膜连续,烘干,室温冷却</td><td>1.喷1道H01-101H环氧聚酰胺清漆封闭2.喷涂至少2道H06-1020HD环氧抗静电涂料</td><td>23±2或50±523±2或70±2</td><td>12~246~8248</td><td>20±560±10</td><td>复合材料制件内表面防静电专用涂层系统。该涂层具有突出的耐油性和耐蚀性,经海南岛5年曝晒和装机试用均良好。表面电阻为0.5~15MΩ</td></tr></table>

续衣  

<table><tr><td rowspan="2">序号</td><td rowspan="2">表面准备</td><td rowspan="2">涂层系统</td><td colspan="2">干燥规范</td><td rowspan="2">涂层厚度/μm</td><td rowspan="2">涂层特性</td></tr><tr><td>温度/(℃)</td><td>时间h</td></tr><tr><td>6</td><td>打磨或吹砂,清洗表面水膜连续,烘干,室温冷却</td><td>1.喷1道H01-101H环氧聚酰胺清漆封闭2.喷涂2道H061020HD环氧抗静电涂料3.刷XM 59密封剂4.刷涂HL01-1019HD环氧聚硫抗静电涂料</td><td>23±2或50±523±2或70±270±270±2</td><td>12~246~82482424</td><td>20±540±1070±1040±10</td><td>该涂层为复合材料整体油箱内专用防静电密封涂层系统。涂层间不仅有很好的相容性,同时具有优异的耐油、耐水、耐霉等综合性能,是复合材料整体油箱内密封、防静电必不可少的防护体系。该系统已通过各种严峻的考验</td></tr><tr><td>7</td><td>细砂纸打磨</td><td>1.喷1道S06-12白色聚氨酯底漆2.Z07 14白色聚酯腻子3.喷1道S06-12聚氨酯底漆4.喷2道S04?1或S04-61或S01-81各色聚氨酯磁漆</td><td>23±2</td><td>24</td><td>20±5</td><td>涂层与复合材料制件表面有着很好的附着力,耐水性、耐湿热性、耐盐雾和耐候性均优。对复合材料制件起装饰和保护作用。该系统已在直升机上使用</td></tr><tr><td>8</td><td>细砂纸打磨</td><td>1.刮涂H07-2粉红环氧聚酰胺腻子2.喷1道H06-25锶黄环氧聚酰胺底漆3.喷2道S04-61灰半光聚氨酯磁漆</td><td>23±223±2</td><td>2424</td><td>20±520±550±10</td><td>涂层具有良好的力学性能和耐候性,与底材附着力好。该系统已用于直升机玻璃钢尾桨叶的表面</td></tr><tr><td>9</td><td>细砂纸打磨</td><td>1.刮涂H07-1浅灰环氧聚酰胺腻子2.喷2道S15-30灰聚氨酯花岗岩纹漆</td><td>23±223±2</td><td>1221</td><td>50±10</td><td>涂层具有凹凸不平的花岗岩纹的表面,与玻璃钢表面附着力好,同时有着优异的耐盐雾性、耐介质、耐候性。现已用于直升机旋翼毂星型件</td></tr><tr><td>10</td><td>打磨或吹砂,清洗表面水膜连续,烘干,室温冷却</td><td>1.刷1道H01-101H环氧聚酰胺清漆2.刮1道环氧聚酰胺腻子3.喷1道H06-1012H环氧底漆4.喷2~3道B04 50丙烯酸聚氨酯磁漆</td><td>23±2或50~6023±2或50~6023±2或50~6040~50或60</td><td>24~363~421~363~421~363~49~113</td><td>20±520±550~60</td><td>涂层附着强,不失光,不粉化、不变色,耐盐雾、耐湿热、耐水、耐候性好,可在150℃下使用。该涂层系统适宜于复合材料制件的外表面</td></tr></table>
