Repository: C-zj02/CFD-claw

<div align="center">

**English** | [中文](#中文版) | [Français](README_FR.md) | [Русский](README_RU.md) | [हिन्दी](README_HI.md) | [العربية](README_AR.md) | [Português](README_PT.md)

# 🚀 Claude Code Python

**A Complete Python Reimplementation Based on Real Claude Code Source**

*From TypeScript Source → Rebuilt in Python with ❤️*

***
**🔥 Active Development • New Features Weekly 🔥**

</div>

***

## 🎯 What is This?

**Clawd Code** is a **complete Python rewrite** of Claude Code, based on the **real TypeScript source code**.

File: RAG-data/中国航空材料手册(第2版) 第9卷 涂料 镀覆层与防锈材料201-400.pdf-206a7b2a-d812-4cf4-9dbf-74f905b62b76.md (part 7 of 8)
耐热零部件涂层系统  
<table><tr><td rowspan="2">类别</td><td rowspan="2">材料名称</td><td colspan="9">化学成分(质量分数)/%</td></tr><tr><td>Ni</td><td>Cr</td><td>Si</td><td>Cu</td><td>Al</td><td>Y</td><td>其他</td><td colspan="2">C</td></tr><tr><td rowspan="19">可磨耗封 严涂层</td><td>镍/石墨</td><td>65.0~85.0</td><td>-</td><td>-</td><td>-</td><td>-</td><td>-</td><td>-</td><td colspan="2">余量</td></tr><tr><td>铝硅/石墨</td><td>-</td><td>-</td><td>6.0~10.0</td><td>-</td><td>55.0~67.0</td><td>-</td><td>&lt;5.0</td><td colspan="2">21.0~33.0</td></tr><tr><td>铜铝/镍-石墨</td><td>25.0~30.0</td><td></td><td>-</td><td>余量</td><td>5.0~7.0</td><td>-</td><td>-</td><td colspan="2">7.0~10.0</td></tr><tr><td>镍铬铝/石墨</td><td colspan="2">余量</td><td>-</td><td>-</td><td>5.0</td><td>-</td><td>-</td><td colspan="2">10.0</td></tr><tr><td rowspan="2">镍/硅藻土</td><td>Ni</td><td>Cr</td><td></td><td colspan="2">Al</td><td>Y</td><td>其他</td><td colspan="2">硅藻土</td></tr><tr><td>75.0</td><td>-</td><td>-</td><td colspan="2">-</td><td>-</td><td>-</td><td colspan="2">余量</td></tr><tr><td>镍铬铝/硅藻土</td><td>60.0~65.0</td><td>8.0~12.0</td><td>-</td><td colspan="2">2.5~3.5</td><td>-</td><td>-</td><td colspan="2">余量</td></tr><tr><td rowspan="2">聚苯酯铝硅</td><td></td><td></td><td>Si</td><td colspan="2">Al</td><td></td><td></td><td colspan="2">聚苯酯</td></tr><tr><td></td><td></td><td>7.2</td><td colspan="2">余量</td><td>-</td><td>-</td><td colspan="2">40.0</td></tr><tr><td rowspan="2">氯化硼陶瓷</td><td>N1</td><td>Cr</td><td>Fe</td><td colspan="2">Al</td><td>NB</td><td></td><td colspan="2"></td></tr><tr><td>余量</td><td>14.0</td><td>8.0</td><td colspan="2">3.5</td><td>5.5</td><td></td><td colspan="2"></td></tr><tr><td rowspan="2">氧化钇稳 定氧化锆</td><td colspan="3">ZrO2</td><td colspan="4">Y2O3</td><td colspan="2"></td></tr><tr><td colspan="3">92.0</td><td colspan="4">8.0</td><td colspan="2"></td></tr><tr><td rowspan="2">镍铬铝钇</td><td>Ni</td><td>Co</td><td>Fe</td><td>Cr</td><td>Al</td><td>Y</td><td>Ti</td><td colspan="2">C</td></tr><tr><td>余量</td><td>0~25.0</td><td>-</td><td>16.0~31.0</td><td>5.0~11.0</td><td>0.5~0.6</td><td>0~4.0</td><td colspan="2">-</td></tr><tr><td>钴铬铝钇</td><td>10.0~32.0</td><td>余量</td><td>-</td><td>21.0~29.0</td><td>6.0~8.0</td><td>0.5~1.0</td><td>0~5.0</td><td colspan="2">-</td></tr><tr><td>铁铬铝钇</td><td>-</td><td></td><td>余量</td><td>24.0</td><td>8.0</td><td>0.5</td><td>-</td><td colspan="2">16.0</td></tr><tr><td rowspan="2">铜银合金</td><td>Cu</td><td>Ag</td><td></td><td></td><td></td><td></td><td></td><td colspan="2"></td></tr><tr><td>26.0~30.0</td><td>余量</td><td></td><td></td><td></td><td></td><td></td><td colspan="2"></td></tr><tr><td rowspan="2">主动封 严涂层</td><td rowspan="2">氧化铝</td><td></td><td></td><td>SiO2</td><td>Al2O3</td><td>TiO2</td><td>Fe2O3</td><td></td><td colspan="2"></td></tr><tr><td></td><td></td><td>&lt;3.0</td><td>94.0~96.0</td><td>2.0~4.1</td><td>&lt;2.0</td><td></td><td colspan="2"></td></tr></table>

# 1.3 材料标准

Q海/KE04--1993《镍包石墨复合粉末》

QJ/13B093-1999《KF230氧化锆粉末技术条件》

Q/3B4037—1993《氧化铝氧化钛粉末》

BMP25-014《铝硅和聚苯酯封严涂层操作要求》

Q/3B 4040-1993《银铜粉末》

Q/3B 4036-1993《镍铜铝/石墨粉末》

Q/3B 4035--1993《镍铬铝/石墨粉末》

Q/9S 34-1993《涡轮外环复合涂层封严质量检验》

Q/9S 108-1984《火焰喷涂氮化硼涂层材料封严涂层质量检验标准》(1998年审定)

HB7236-1995《热喷涂封严涂层质量检验》

Q/9S 106--1982《氮化硼陶瓷复合粉末材料技术条件》(1998年审定)

海/KE0005--1994《镍包铝复合粉》

Q/3B 4031—1993《镍铝粉末》

# 1.4 使用工艺说明书

Q/J13B106·1995《镍石墨封严涂层工艺及检验》

Q/5B5168 1992《可磨耗涂层的火焰喷涂》

Q/3B 5081-1991《热喷涂镍石墨涂层工艺说明书》

Q/3B 5178 1992《镍铬铝/硅藻上涂层热喷涂工艺说明书》

Q/12BY2264《喷聚苯酯铝硅涂层说明书》

RSM 4068《火焰喷涂氮化硼涂层封严涂层工艺说明书》

Q/9S 1007—1984《火焰喷涂氮化硼陶瓷封严涂层工艺说明书》(1998年审定)

Q/9S 34-1993《涡轮外环复合陶瓷封严涂层工艺说明书》

Q/3B 5080·1992《镍硅藻土喷涂工艺说明书》

Q/3B 4147-1993《等离子喷涂三氧化二铝二氧化钛涂层工艺说明书》

Q/3B 4143-1993《等离子喷涂银铜涂层工艺说明书》

Q/3B 4141—1993《等离子喷涂镍包铝涂层工艺说明书》

Q/3B 4148-1993《等离子喷涂镍铬铝/石墨涂层工艺说明书》

Q/3B 5187—1994《等离子喷涂镍/石墨涂层工艺说明书》

Q/3B 4149 1993《热喷涂镍铜铝石墨涂层工艺说明书》

Q/LM-478 1982《聚苯酯/铝硅封严涂层工艺说明书》

Q/4B 1040-1983《YT-205封严涂层工艺及检验说明书》

1.5 供应状态 一般为粉末状涂层原料，由用户按工艺说明书进行喷涂，也可由用户提供零件，委托生产厂进行喷涂。

1.6 应用概况 涂层的应用概况见表1-4。

表1-4  

<table><tr><td>类别</td><td>涂层牌号</td><td>应用概况</td></tr><tr><td rowspan="12">可磨耗封严涂层</td><td>TFY-01</td><td>已广泛用于发动机定子组件、压气机机匣、挡圈</td></tr><tr><td>TFY-02</td><td>已广泛用于发动机整流器、封严环、压气机静子挡圈</td></tr><tr><td>TFY-03</td><td>已广泛用于涡轮外环、导向叶片、扇形体</td></tr><tr><td>TFY-04</td><td>已广泛用于迷宫壳体</td></tr><tr><td>TFY-05</td><td>已广泛用于发动机高压外环块</td></tr><tr><td>TFY-06</td><td>已用于发动机导向叶片上下缘板</td></tr><tr><td>TFY-07</td><td>已用于涡轮前轴承挡圈</td></tr><tr><td>TFY-08</td><td>已用于高压涡轮封严环</td></tr><tr><td>TFY-09</td><td>已用于高压涡轮封严环</td></tr><tr><td>TFY-10</td><td>已用于发动机密封圈</td></tr><tr><td>TFY-11</td><td>试用于发动机压气机机匣</td></tr><tr><td>TFY-12</td><td>试用于发动机高压压气机机匣</td></tr><tr><td>主动封严涂层</td><td>TFY 21</td><td>已广泛用于叶冠封严篦齿和转子鼓筒封严转子篦齿、旋转封严环</td></tr></table>

1.7研制及生产单位 涂层的研制及生产单位见表1-5。

表1-5  

<table><tr><td>涂层牌号</td><td>研制及生产单位</td></tr><tr><td>TFY 01</td><td>黎明航空发动机公司、西安航空发动机公司</td></tr><tr><td>TFY-02</td><td>北京航空工艺研究所、成都发动机公司、西安航空发动机公司</td></tr><tr><td>TFY-03</td><td>北京航空材料研究院、黎明航空发动机公司、成都航空发动机公司</td></tr><tr><td>TFY-04</td><td>北京航空工艺研究所、西安航空发动机公司</td></tr><tr><td>TFY-05</td><td>黎明航空发动机公司</td></tr><tr><td>TFY-06</td><td>黎明航空发动机公司</td></tr><tr><td>TFY-07</td><td>西安航空发动机公司</td></tr><tr><td>TFY-08</td><td>北京航空工艺研究所</td></tr><tr><td>TFY-09</td><td>北京航空工艺研究所、北京航空材料研究院、黎明航空发动机公司</td></tr><tr><td>TFY-10</td><td>黎明航空发动机公司</td></tr><tr><td>TFY-11</td><td>黎明航空发动机公司</td></tr><tr><td>TFY-12</td><td>黎明航空发动机公司</td></tr><tr><td>TFY-21</td><td>黎明航空发动机公司、西安航空发动机公司</td></tr></table>

# 1.8 鉴定级别及日期 涂层的鉴定级别及日期见表1-6。

表1-6  

<table><tr><td>涂层牌号</td><td>鉴定级别及日期</td></tr><tr><td>TYF-03</td><td>航空航天工业部科技局、中科院数理化局,1990年7月</td></tr><tr><td>TYF-04</td><td>航空工业部科技局,1982年12月</td></tr><tr><td>TYF-08</td><td>中国航空工业总公司科技局,1993年11月</td></tr></table>

# 2 性能

# 2.1 物理及化学性能

2.1.1 表面状态 涂层表面应为连续均匀的表面，无裂纹、起泡、分层和剥落等缺陷。  
2.1.2 线膨胀系数 见表2-1。

表2-1[2]   

<table><tr><td rowspan="2">涂层牌号</td><td colspan="7">线膨胀系数/(10-6℃-1)</td></tr><tr><td>300℃</td><td>400℃</td><td>500℃</td><td>600℃</td><td>700℃</td><td>800℃</td><td>900℃</td></tr><tr><td>TYF-03</td><td>7.67</td><td>7.88</td><td>7.99</td><td>8.13</td><td>8.48</td><td>8.66</td><td>8.87</td></tr><tr><td>TYF-04</td><td>13.04</td><td>13.81</td><td>13.21</td><td>14.65</td><td>14.96</td><td>14.24</td><td>15.57</td></tr><tr><td>TYF-08</td><td>11.66</td><td>12.58</td><td>12.18</td><td>10.97</td><td>9.78</td><td>9.28</td><td>8.19</td></tr></table>

# 2.1.3 密度 见表2-2。

表2-211.12  

<table><tr><td>类别</td><td>涂层牌号</td><td>密度/(g/cm3)</td><td>类别</td><td>涂层牌号</td><td>密度/(g/cm3)</td></tr><tr><td rowspan="7">可磨耗封严涂层</td><td>TFY 01</td><td>3.40</td><td rowspan="5">可磨耗封严涂层</td><td>TFY-08</td><td>5.4</td></tr><tr><td>TFY 02</td><td>1.27</td><td>TFY-09</td><td>8~9</td></tr><tr><td>TFY-03</td><td>2.60~3.0</td><td>TFY-10</td><td>10.2~10.5</td></tr><tr><td>TFY-04</td><td>4~4.5</td><td>TFY-11</td><td>4~4.5</td></tr><tr><td>TFY-05</td><td></td><td>TFY-12</td><td>6.0~6.5</td></tr><tr><td>TFY-06</td><td></td><td rowspan="2">主动封严涂层</td><td rowspan="2">TFY-21</td><td rowspan="2">2.3~2.5</td></tr><tr><td>TFY 07</td><td></td></tr></table>

# 2.1.4 孔隙率 见表2-3。

表2-3[2,11-12]  

<table><tr><td>类别</td><td>涂层牌号</td><td>孔隙率/%</td><td>类别</td><td>涂层牌号</td><td>孔隙率/%</td></tr><tr><td rowspan="7">可磨耗封严涂层</td><td>TFY-01</td><td>25</td><td rowspan="5">可磨耗封严涂层</td><td>TFY-08</td><td>30</td></tr><tr><td>TFY-02</td><td>15</td><td>TFY-09</td><td>15</td></tr><tr><td>TFY-03</td><td>10</td><td>TFY-10</td><td>10</td></tr><tr><td>TFY-04</td><td>10</td><td>TFY-11</td><td>15</td></tr><tr><td>TFY-05</td><td>10</td><td>TFY-12</td><td>15</td></tr><tr><td>TFY 06</td><td>15</td><td rowspan="2">主动封严涂层</td><td rowspan="2">TFY-21</td><td rowspan="2">&lt;15</td></tr><tr><td>TFY-07</td><td>10</td></tr></table>

2.1.5 金相组织 涂层显微组织应均匀、无横向裂纹、分层和涂层与基体界面分离现象。底层不允许有裂纹，面层不允许有平行基体表面的横向裂纹和贯穿底层的纵向裂纹。界面状态：基体金属和涂层之间应无分离，污染（含氧化物、砂粒）界面应小于 $30\%$ 。如有标准金相图谱应根据金相图谱对照检查。  
2.1.6 热老化性能 TFY-02 涂层经 $300^{\circ}\mathrm{C}, 300\mathrm{h}$ 老化试验后, 涂层无任何粉化、裂纹和剥落, 其结合强度大于 $3.4\mathrm{MPa}$ 。

# 2.2 力学性能

2.2.1 结合强度 见表2-4。

表2-4-2-11.12  

<table><tr><td>类别</td><td>涂层牌号</td><td>结合强度/MPa</td><td>类别</td><td>涂层牌号</td><td>结合强度/MPa</td></tr><tr><td rowspan="7">可磨耗封严涂层</td><td>TFY-01</td><td>4.9~14.7</td><td rowspan="5">可磨耗封严涂层</td><td>TFY-08</td><td>10</td></tr><tr><td>TFY 02</td><td>4.5~6.9</td><td>TFY-09</td><td>60~70</td></tr><tr><td>TFY-03</td><td>9.8~19.6</td><td>TFY-10</td><td>20</td></tr><tr><td>TFY-04</td><td>26.5~28.8</td><td>TFY-11</td><td>8</td></tr><tr><td>TFY-05</td><td>6.9</td><td>TFY-12</td><td>10</td></tr><tr><td>TFY-06</td><td>7.0</td><td rowspan="2">主动封严涂层</td><td rowspan="2">TFY-21</td><td rowspan="2">30</td></tr><tr><td>TFY-07</td><td>6.9</td></tr></table>

# 2.2.2 硬度 见表2-5。

表2-5  

<table><tr><td>类别</td><td>涂层牌号</td><td>硬度</td><td>类别</td><td>涂层牌号</td><td>硬度</td></tr><tr><td rowspan="7">可磨耗封严涂层</td><td>TFY-01</td><td>HRB:6~12</td><td rowspan="5">可磨耗封严涂层</td><td>TFY-08</td><td>HR45Y:30~60, HRY45:40~70</td></tr><tr><td>TFY-02</td><td>HR15Y:45~75</td><td>TFY-09</td><td>HR15Y:40~50</td></tr><tr><td>TFY-03</td><td>HR15Y:30~60</td><td>TFY-10</td><td>HB:&lt;100</td></tr><tr><td>TFY-04</td><td>HR15Y:70~75</td><td>TFY-11</td><td>HB:7~15</td></tr><tr><td>TFY-05</td><td>HR15Y:60~90</td><td>TFY-12</td><td>HB:8~12</td></tr><tr><td>TFY-06</td><td>HR15Y:40~60</td><td rowspan="2">主动封严涂层</td><td rowspan="2">TFY-21</td><td rowspan="2">HR15Y:55~85, 底层HV0.3&gt;120 面层HR15Y:50~80</td></tr><tr><td>TFY-07</td><td>HR15Y:25~75</td></tr></table>

# 2.2.3 抗砂粒冲刷性能 见表2-6。

表2-6[10]  

<table><tr><td>涂层牌号</td><td>试 验 条 件</td><td>质量损失/(g/min)</td></tr><tr><td>TFY-02</td><td>空气压力0.54~0.58MPa,氧化铝粒度小于0.061mm,砂流量110~120g/min,喷嘴直径4mm,喷距10mm</td><td>0.03</td></tr><tr><td>TFY-04</td><td>空气压力0.51MPa,氧化铝粒度小于0.833~0.991mm,砂流量50g/min,喷嘴直径6mm,喷距70mm</td><td>1.78</td></tr></table>

# 2.2.4 热震性能 见表2-7。

表2-72.12  

<table><tr><td>类别</td><td>涂层牌号</td><td>试验条件</td><td>循环次数</td></tr><tr><td rowspan="12">可磨耗封严涂层</td><td>TFY-01</td><td>550≤22±2C水冷</td><td>30</td></tr><tr><td>TFY-02</td><td>300≤40C干冰加酒精冷却</td><td>15</td></tr><tr><td>TFY-03</td><td>870≤20+2C水冷</td><td>5</td></tr><tr><td>TFY-04</td><td>850≤20C冷水</td><td>60</td></tr><tr><td>TFY-05</td><td></td><td></td></tr><tr><td>TFY-06</td><td></td><td>--</td></tr><tr><td>TFY-07</td><td></td><td>-</td></tr><tr><td>TFY-08</td><td>1100≤50℃氧乙炔加热空冷</td><td>50</td></tr><tr><td>TFY-09</td><td>1000≤20±2℃水冷</td><td>20</td></tr><tr><td>TFY-10</td><td></td><td></td></tr><tr><td>TFY-11</td><td>450≤20±2℃水冷</td><td>20</td></tr><tr><td>TFY-12</td><td>650≤20±2℃水冷</td><td>20</td></tr><tr><td>主动封严涂层</td><td>TFY 21</td><td></td><td>-</td></tr></table>

# 2.3 耐环境性能

2.4 工艺性能 涂层部位不能成型、焊接。成型件、焊接件应在成型、焊接后喷涂涂层。也不能进行校形。涂层部位可根据要求进行磨削等后加工。可磨耗涂层可以车削加工。

2.5 使用性能 封严涂层由于工艺的局限，不宜于在复杂的凹面上喷涂，选用涂层时工作温度应与涂层使用温度范围相配合，否则可能导致涂层失效或损坏机体。

封严涂层使用工作温度为 $300\sim 1000^{\circ}C$ ，见表2-8。

表28-12  

<table><tr><td>涂层牌号</td><td>适用温度C</td><td>涂层牌号</td><td>适用温度/C</td></tr><tr><td>TFY-01</td><td>-480</td><td>TFY-08</td><td>≤850</td></tr><tr><td>TFY-02</td><td>-325</td><td>TFY-09</td><td>≤900</td></tr><tr><td>TFY-03</td><td>-800</td><td>TFY-10</td><td>≤450</td></tr><tr><td>TFY-01</td><td>-850</td><td>TFY-11</td><td>-</td></tr><tr><td>TFY-05</td><td>-650</td><td>TFY-12</td><td>-</td></tr><tr><td>TFY-06</td><td>≤1000</td><td rowspan="2">TFY-21</td><td rowspan="2">540~700</td></tr><tr><td>TFY-07</td><td>-150</td></tr></table>

# 3 使用工艺

喷涂工艺流程见图31。

图片摘要：该图主要展示 28 12。
![](images/471a0207f0db80fe0442ce5544aeb5ac4b5be20d42478ab6e8383772e8dda07b.jpg)  
图3-1 喷涂工艺流程图

涂层的质量不但与粉末材料的质量有关，而且也取决于喷涂工艺过程的控制。下面简单介绍主要的工艺流程。

3.1 表面清理 用挥发性好的汽油或溶剂彻底清除待喷涂表面的油污和赃物，对于不易清洗的零件可用烘烤的方法去除油污和赃物。温度可根据不同的基体材料确定。

3.2 吹砂 基本要求见表3-1。

表3-1  

<table><tr><td>项 目</td><td>基 本 要 求</td></tr><tr><td>砂粒</td><td>1. 材质硬度高,如棕刚玉、白刚玉、石英砂和碳化硅等。2. 粒度 1.0~1.5mm。3. 旧砂与新砂比破碎率不超过20%</td></tr><tr><td>压缩空气</td><td>风压一般为0.5~0.6MPa,薄壁零件为0.2~0.4MPa。必须经过严格的油水分离净化处理,保证压缩空气清洁干燥</td></tr><tr><td>吹砂表面</td><td>表面色泽均匀,无漏吹区,吹砂结束至喷涂开始最多不超过4h</td></tr></table>

3.3 预热 一般用喷枪预热，也可用烘箱、电炉等加热设备预热，预热温度为 $100\sim 200^{\circ}C$ 。  
3.4 喷涂 喷涂参数应参考设备推荐参数选用。

# 4 其他

4.1包装喷涂零件装入专用包装箱并固定位置，防止碰撞。涂层表面应干净，无油污、水渍和灰

尘。可根据需要添加填充物。

4.2 运输 运输时应注意搬运，防止涂层受到撞击。  
4.3 贮存 贮存在干净通风的库房中，尽量避免水、油和灰尘等污染涂层表面。

# 5 使用建议

5.1 选择封严涂层时应根据使用环境温度和使用部位来选择。  
5.2 上述封严涂层材料均是推荐使用的涂层。主动封严涂层应控制其硬度，确保在不损坏部件的情况下提高封严涂层的封严效果。  
5.3 在涂层结构上建议选用双层结构。底层选用MCrAlY或镍包铝材料，厚度 $0.10\sim 0.15 \mathrm{~mm}$ ；主动封严涂层面层厚度为 $0.07\sim 0.25 \mathrm{~mm}$ ；可磨耗封严涂层面层厚度为 $0.5\sim 2.5 \mathrm{~mm}$ 。  
5.4 正式喷涂涂层前应对用与零件材料相同或相近的试件进行试喷涂。

# 参考文献

1 赖师墨著. 控制航空发动机运转间隙的热喷涂封严涂层. 航空工艺技术, No3 1995(3)  
2 航空材料手册编委会著．航空材料手册．北京：中国航空工业出版社，1984  
3 Sulzer Metco, Material Guide. USA, 1997   
4航空制造工程手册总编委会著，航空制造手册．北京：中国航空工业出版社，1993  
5黎明发动机公司. $31\phi$ 涂层工艺分析.1995  
6 国营红旗机械厂. 火焰喷涂材料. 1976  
7 北京航空工艺研究所. Q/9S 34—1993 涡轮外环复合陶瓷封严涂层工艺说明书. 1993  
8红湖机械厂，Q/J13B037—1994吹砂工艺，北京：红湖机械厂，1994  
9 李金桂．腐蚀和腐蚀控制手册．北京：国防工业出版社，1988  
10 航空工业部621研究所.航空发动机涂层技术标准及文件汇编.1984  
11 支树平著．成发公司热喷涂技术的开发与应用，全国热喷涂技术交流研讨会论文集．1999  
12段绪海，王学连著．热喷涂技术在航空发动机上的应用．全国热喷涂技术交流研讨会论文集.1999

编写 杜翔

审校 赖师墨 陈孟成

# 热障涂层

# 1 概述

热障涂层（又称隔热涂层）是指以隔热为目的的高温涂层，通常采用等离子喷涂、电弧丝喷涂、火焰喷涂和低温烘烤的涂覆工艺制备。热障涂层由单层或多层结构组成，多采用双层结构。它具有良好的耐热性、绝热性、耐氧化性、耐磨耐侵蚀性，是电绝缘体 $(1000^{\circ}\mathrm{C})$ ，一般不受熔化金属、氧化物的侵蚀，对多种金属基体有好的结合力。适用于航空发动机的加力燃烧室筒体可调喷口壳体、火焰筒、导向叶片、燃烧收集器、喷嘴弯管等部件。使用温度一般不低于 $500^{\circ}\mathrm{C}$ ，氧化锆涂层能承受高至 $1356^{\circ}\mathrm{C}^{[1]}$ 的表面温度。

1.1 牌号及名称 热障涂层的牌号及名称见表1-1。

表1-1  

<table><tr><td>类别</td><td>涂层牌号</td><td colspan="2">涂层材料名称</td><td>粉末材料牌号</td><td>国外相近牌号</td></tr><tr><td rowspan="12">氧化锆隔热涂层</td><td rowspan="2">TGR-01</td><td>面层</td><td>氧化钙稳定氧化锆ZrO2(CaO)</td><td></td><td>Metco201(美)</td></tr><tr><td>底层</td><td>镍铝丝NiAl</td><td>NLS2082</td><td>Metco405(美)</td></tr><tr><td rowspan="2">TGR-02</td><td>面层</td><td>氧化镁稳定氧化锆ZrO2(MgO)</td><td>-</td><td>Metco210NS-1(美)</td></tr><tr><td>底层</td><td>镍铬铝NiCrAl</td><td>-</td><td>-</td></tr><tr><td rowspan="2">TGR-03</td><td>面层</td><td>氧化钇稳定氧化锆ZrO2(Y2O3)</td><td>KF-230,LG203</td><td>Metco203NS(美)</td></tr><tr><td>底层</td><td>镍钴铬铝钇NiCoCrAlY</td><td>KF-113</td><td>Metco443NS(美)</td></tr><tr><td rowspan="2">TGR-04</td><td>面层</td><td>氧化铈稳定氧化锆ZrO2+CeO-Y2O3</td><td>LG205</td><td>-</td></tr><tr><td>底层</td><td>镍钴铬铝钇NiCoCrAlY</td><td>KF-113</td><td>Metco443NS(美)</td></tr><tr><td rowspan="2">TGR-05</td><td>面层</td><td>空心球氧化钇稳定氧化锆ZrO2:CeO+Y2O3</td><td>YSZ-1</td><td>Metco204NS(美)</td></tr><tr><td>底层</td><td>镍钴铬铝钇NiCoCrAlY</td><td>KF-113</td><td>Metco443NS(美)</td></tr><tr><td rowspan="2">TGR-06</td><td>面层</td><td>空心球氧化铈稳定氧化锆ZrO2-CeO:Y2O3</td><td>CSZ</td><td>Metco205(美)</td></tr><tr><td>底层</td><td>镍钴铬铝钇NiCoCrAlY</td><td>KF-113</td><td>Metco443NS(美)</td></tr><tr><td rowspan="4">氧化铝隔热涂层</td><td rowspan="2">TGR-21</td><td>面层</td><td>氧化铝Al2O3</td><td>AD</td><td>Metco105NS(美)</td></tr><tr><td>底层</td><td>镍铬NiCr</td><td>45PS</td><td>Metco45C(美)</td></tr><tr><td rowspan="2">TGR-22</td><td>面层</td><td>氧化铝软条(丝)</td><td>-</td><td>-</td></tr><tr><td>底层</td><td>-</td><td>-</td><td>-</td></tr></table>

注：表中列出的面层与底层组合可以根据涂层使用性能的要求改变。  
1.2 基本组成 底层材料的化学成分见表1-2。面层材料的化学成分见表1-3。

表1-2  

<table><tr><td rowspan="2">材料名称</td><td colspan="8">化学成分(质量分数)/%</td></tr><tr><td>Ni</td><td>Co</td><td>Fe</td><td>Cr</td><td>Al</td><td>Y</td><td>Ti</td><td>C</td></tr><tr><td>NiCr</td><td>80.0</td><td>-</td><td>-</td><td>20.0</td><td>-</td><td>-</td><td>-</td><td>-</td></tr><tr><td>NiCrAl</td><td>余量</td><td>-</td><td>-</td><td>16.0</td><td>6.0</td><td>-</td><td>-</td><td>-</td></tr><tr><td>Amdry961</td><td>余量</td><td>-</td><td>-</td><td>16.0</td><td>6.0</td><td>0.5</td><td>-</td><td>-</td></tr><tr><td>Amdry962</td><td>余量</td><td>-</td><td>-</td><td>22.0</td><td>11.0</td><td>0.5</td><td>-</td><td>-</td></tr></table>

续表 1-2  

<table><tr><td rowspan="2">材料名称</td><td colspan="8">化学成分(质量分数)/%</td></tr><tr><td>Ni</td><td>Co</td><td>Fe</td><td>Cr</td><td>Al</td><td>Y</td><td>Ti</td><td>C</td></tr><tr><td>Amdry963</td><td>余量</td><td>-</td><td>-</td><td>25.0</td><td>5.0</td><td>0.5</td><td>-</td><td>-</td></tr><tr><td>Amdry964</td><td>余量</td><td>-</td><td>-</td><td>31.0</td><td>11.0</td><td>0.6</td><td>-</td><td>-</td></tr><tr><td>Amdry997</td><td>余量</td><td>25.0</td><td>-</td><td>20.0</td><td>8.0</td><td>0.6</td><td>4.0</td><td>-</td></tr><tr><td>Amdry929</td><td>-</td><td>余量</td><td>-</td><td>29.0</td><td>6.0</td><td>1.0</td><td>-</td><td>-</td></tr><tr><td>Amdry995</td><td>32.0</td><td>余量</td><td>-</td><td>21.0</td><td>8.0</td><td>0.5</td><td>-</td><td>-</td></tr><tr><td>Amdry996</td><td>10.0</td><td>余量</td><td>-</td><td>25.0</td><td>7.0</td><td>0.6</td><td>5.0</td><td>-</td></tr><tr><td>Amdry970</td><td>-</td><td>-</td><td>余量</td><td>21</td><td>8</td><td>0.5</td><td>-</td><td>16</td></tr><tr><td>NiCrAlCoY</td><td>75.0~80.0</td><td>-</td><td>-</td><td>20.0~25.0</td><td>0.5~1.5</td><td>-</td><td>0.7</td><td>-</td></tr><tr><td>NiAl</td><td>80.0</td><td>-</td><td>-</td><td>-</td><td>20.0</td><td>-</td><td>-</td><td>-</td></tr></table>

表1-32.4.5.6.7  

<table><tr><td rowspan="2">材料名称</td><td colspan="9">化学成分(质量分数)/%</td></tr><tr><td>ZrO2</td><td>CaO</td><td>MgO</td><td>Y2O3</td><td>Al2O3</td><td>CeO2</td><td>Fe2O3</td><td>SiO2</td><td>杂质</td></tr><tr><td>ZrO2(CaO)</td><td>93.0</td><td>5.0</td><td>-</td><td>-</td><td>0.5</td><td>-</td><td>-</td><td>0.4</td><td>-</td></tr><tr><td>ZrO2(MgO)</td><td>余量</td><td>1.5</td><td>18.0~25.0</td><td></td><td>-</td><td>-</td><td>-</td><td>-</td><td>-</td></tr><tr><td>ZrO2(Y2O3)</td><td>90.0~92.0</td><td>-</td><td>-</td><td>6.0~8.0</td><td>0.5</td><td>-</td><td>0.5</td><td>-</td><td>&lt;1.0</td></tr><tr><td>Al2O3</td><td>-</td><td>-</td><td>-</td><td></td><td>97.0</td><td>-</td><td>-</td><td>-</td><td>余量</td></tr><tr><td>空心球ZrO2(Y2O3)</td><td>余量</td><td>-</td><td></td><td>6.0~8.0</td><td>-</td><td>-</td><td>-</td><td>-</td><td>&lt;2.5</td></tr><tr><td>(空心球)ZrO2+Y2O3+CeO</td><td>余量</td><td>-</td><td>-</td><td>2.0~3.0</td><td>-</td><td>24.0~26.0</td><td>-</td><td>-</td><td>-</td></tr><tr><td>Al2O3软条</td><td>-</td><td>-</td><td>-</td><td>-</td><td>98.0</td><td>-</td><td>-</td><td>0.5</td><td>-</td></tr><tr><td>25CeO2.5Y2O3ZrO2</td><td>-</td><td>&lt;1.0</td><td>&lt;1.0</td><td>2.0~3.0</td><td>-</td><td>20.0~28.0</td><td>&lt;0.5</td><td>&lt;1.5</td><td>&lt;1.0</td></tr></table>

# 1.3 材料标准

Q/J13B076—1999《等离子喷涂氧化锆热障涂层质量检验》

HB7269—1996《热喷涂热障涂层质量检验》

Q/5B 5202—1992《火焰喷涂》

Q/9S 1003—1984《等离子喷涂氧化锆隔热涂层质量检验》。

# 1.4 使用工艺说明书

Q/5B 5166《等离子火焰喷涂说明书》

Q/J13B075《等离子喷涂氧化锆热障涂层工艺说明书》

Q/9S1004—1984《等离子喷涂氧化锆隔热涂层工艺说明书》

Q/4B 1039—1983《YT201涂层工艺及检验工艺说明书》。

1.5 供应状态 一般为粉末状涂层原料，由用户按工艺说明书进行喷涂，也可由用户提供零件，委托生产厂进行喷涂。

1.6 应用概况 涂层的应用概况见表1-4。

表1-4  

<table><tr><td>涂层牌号</td><td>应用概况</td></tr><tr><td>TGR-01</td><td>已用于发动机的喷嘴弯管外表面</td></tr><tr><td>TGR-02</td><td>已用于发动机加力燃烧室隔热屏</td></tr><tr><td>TGR-03</td><td>已广泛用于系列发动机的可调喷口壳体、国外先进发动机的环形燃烧室外壁、火焰筒、在研涡轮叶片、燃气收集器内表面</td></tr><tr><td>TGR-04</td><td>已广泛用于发动机的可调喷口壳体</td></tr><tr><td>TGR-05</td><td>已广泛用于发动机的可调喷口壳体</td></tr><tr><td>TGR-06</td><td>已广泛用于发动机导向叶片、发动机的可调喷口壳体</td></tr><tr><td>TGR-21</td><td>已广泛用于发动机可调喷口壳体和涡轴发动机尾喷管</td></tr><tr><td>TGR-22</td><td>试用于燃烧室火焰筒内壁</td></tr></table>

# 1.7 研制及生产单位 涂层的研制及生产单位见表1-5。

表1-5  

<table><tr><td>涂层牌号</td><td>研制及生产单位</td></tr><tr><td>TGR-01</td><td>西安航空发动机公司</td></tr><tr><td>TGR-02</td><td>北京航空工艺研究所、黎明航空发动机公司</td></tr><tr><td>TGR-03</td><td>成都航空发动机公司、红湖机械厂、北京航空工艺研究所、黎明航空发动机公司</td></tr><tr><td>TGR-04</td><td>黎明航空发动机公司</td></tr><tr><td>TGR-05</td><td>红湖机械厂、重庆仪表材料研究所</td></tr><tr><td>TGR-06</td><td>红湖机械厂、5719厂、重庆仪表材料研究所、黎明航空发动机公司</td></tr><tr><td>TGR-21</td><td>黎明航空发动机公司</td></tr><tr><td>TGR-22</td><td>黎明航空发动机公司</td></tr></table>

# 1.8 鉴定级别及日期 涂层的鉴定级别及日期见表1-6。

表16  

<table><tr><td>涂层牌号</td><td>鉴定级别及日期</td></tr><tr><td>TGR-02</td><td>中国航空工业总公司,1993年11月</td></tr><tr><td>TGR-03</td><td>中国航空工业总公司和中国有色金属总公司,1991年8月</td></tr><tr><td>TGR 04</td><td>中国轻工业总会,1998年4月</td></tr><tr><td>TGR-05</td><td>重庆仪表材料研究所,1998年10月</td></tr><tr><td>TGR-06</td><td>机械工业部,1996年8月</td></tr></table>

# 2 性能

# 2.1 物理及化学性能

2.1.1 表面状态 涂层表面应为连续均匀的表面，无裂纹、起泡、分层和剥落等缺陷。

2.1.2 热导率、孔隙率 TGR-01、TGR-21 涂层的孔隙率及热导率见表 2-1。

TGR-06涂层热导率为 $0.9\mathrm{W / (m*K)}$ ，TGR-22涂层热导率为 $2.7\mathrm{W / (m*K)}$ ，温度为 $540\sim$ 1090C。

2.1.3 线膨胀系数 氧化锆TGR-01和氧化铝TGR-21涂层的平均线膨胀系数分别为

$6.4\times 10^{-6}\mathrm{C}^{-1}$ 和 $6.8\times 10^{-6}\mathrm{C}^{-1},\mathrm{TGR}06^{9,10]}$ 涂层的平均线膨胀系数为 $8.5\times 10^{-6}\mathrm{C}^{-1}$

表2-19-11  

<table><tr><td colspan="2">温度/℃</td><td>0</td><td>200</td><td>400</td><td>600</td><td>1 000</td><td>1 200</td></tr><tr><td rowspan="2">TGR-01</td><td>孔隙率/%</td><td>-</td><td></td><td>-</td><td>12~15</td><td>12~14</td><td>28</td></tr><tr><td>热导率/(W/(m·K))</td><td>-</td><td>-</td><td>-</td><td>1.800</td><td>2.052</td><td>0.921</td></tr><tr><td rowspan="2">TGR-21</td><td>孔隙率/%</td><td></td><td>-</td><td></td><td>5~7</td><td>5~7</td><td>23</td></tr><tr><td>热导率/(W/(m·K))</td><td>-</td><td>-</td><td>-</td><td>8.709</td><td>5.275</td><td>2.386</td></tr></table>

2.1.4 隔热性能 TGR-01、TGR-21 涂层的隔热性能见表 2-2。TGR-03、TGR-05 涂层的不同温度的隔热性能见表 2-3。测试方法为电炉平板。

表2-210.11.12.4  

<table><tr><td>涂层牌号</td><td>测定条件</td><td>隔热温度/℃</td></tr><tr><td rowspan="2">TGR-01</td><td>电炉平板测定850℃时</td><td>70~100</td></tr><tr><td>发动机加力筒体试车测定800~900℃</td><td>80</td></tr><tr><td rowspan="2">TGR-21</td><td>电炉平板测定900℃时</td><td>165</td></tr><tr><td>发动机加力筒体试车测定800~900℃</td><td>40~60</td></tr></table>

表2-3-15  

<table><tr><td rowspan="2">涂层牌号</td><td colspan="9">不同测试温度下涂层的隔热温度/℃</td></tr><tr><td>800℃</td><td>850℃</td><td>900℃</td><td>950℃</td><td>1000℃</td><td>1050℃</td><td>1100℃</td><td>1150℃</td><td>1200℃</td></tr><tr><td>TGR-03</td><td>85</td><td>102</td><td>113</td><td>125</td><td>139</td><td>154</td><td>155</td><td>168</td><td>183</td></tr><tr><td>TGR-05</td><td>89</td><td>101</td><td>113</td><td>125</td><td>138</td><td>156</td><td>160</td><td>179</td><td>195</td></tr></table>

2.1.5 热辐射系数 氧化铝涂层和氧化锆涂层的热辐射系数见表2-4。TGR-22涂层的热辐射系数为 $0.8\sim 0.4(200\sim 1000^{\circ}C)$ 。

表2-416  

<table><tr><td rowspan="2">涂层种类</td><td colspan="3">热辐射系数</td></tr><tr><td>1200℃</td><td>1400℃</td><td>1500℃</td></tr><tr><td>氧化铝Al2O3</td><td>0.28</td><td></td><td>0.38</td></tr><tr><td>氧化锆ZrO2</td><td>0.30</td><td>0.22</td><td>-</td></tr></table>

2.1.6 密度 见表2-5。

2.1.7 孔隙率 见表2-6。

2.1.8 金相组织 涂层显微组织应均匀，无横向裂纹、分层和涂层与基体界面分离现象。热障涂层的底层不允许有裂纹，热障涂层的面层不允许有平行基体表面的横向裂纹和贯穿底层的纵向裂纹。基体金属和涂层之间应无分离。污染的（含氧化物、砂粒）界面应不大于 $30\%$ 。

表25.6.9.10.11.17   

<table><tr><td>涂层牌号</td><td>密度/(g/cm³)</td><td>涂层牌号</td><td>密度/(g/cm³)</td></tr><tr><td>TGR-01</td><td>5.2</td><td>TGR-05</td><td>-</td></tr><tr><td>TGR-02</td><td>4.31</td><td>TGR-06</td><td>-</td></tr><tr><td>TGR-03</td><td>5.1</td><td>TGR-21</td><td>3.4</td></tr><tr><td>TGR 04</td><td>5.48</td><td>TGR-22</td><td>3.3</td></tr></table>

表2-6-10.18.19  

<table><tr><td>涂层牌号</td><td>涂层工艺</td><td>孔隙率/%</td><td>涂层牌号</td><td>涂层工艺</td><td>孔隙率/%</td></tr><tr><td>TGR-01,TGR-02.</td><td>等离子喷涂</td><td>5~15</td><td rowspan="2">TGR-21</td><td>等离子喷涂</td><td>3~10</td></tr><tr><td>TGR-03,TGR-04</td><td>火焰喷涂</td><td>8~12</td><td>火焰喷涂</td><td>8~12</td></tr><tr><td>TGR-05</td><td>等离子喷涂</td><td>12~14</td><td>TGR-22</td><td>火焰喷涂</td><td>8</td></tr></table>

# 2.2 力学性能

2.2.1 热震性能 涂层按高温珐琅涂层热震试验方法测定热震性能。各种涂层的试验条件和要求见表2-7。

表2-79.18.19  

<table><tr><td>涂层牌号</td><td>试验条件</td><td>循环次数</td></tr><tr><td>TGR-01</td><td>700≤20℃水冷</td><td>5</td></tr><tr><td>TGR-02</td><td>980≤20℃水冷</td><td>10</td></tr><tr><td>TGR-03,TGR-05</td><td>850≤20℃水冷</td><td>5</td></tr><tr><td>TGR-04</td><td>1050≤20℃水冷</td><td>10</td></tr><tr><td>TGR-06</td><td>1000≤20℃水冷</td><td>5</td></tr><tr><td>TGR-21,TGR-22</td><td>1200≤20℃水冷</td><td>5</td></tr></table>

2.2.2 结合强度 见表2-8。

表286.9.10.17  

<table><tr><td>涂层牌号</td><td>条 件</td><td>结合强度/MPa</td></tr><tr><td>TGR-01,TGR-02</td><td>面层一底层或面层一基体</td><td>5</td></tr><tr><td rowspan="2">TGR-03,TGR-05,TGR-06</td><td>底层一基体</td><td>25</td></tr><tr><td>基体一底层 面层</td><td>15</td></tr><tr><td>TGR-21</td><td>基体一面层</td><td>6.89</td></tr><tr><td>TGR-22</td><td>涂层基体</td><td>5</td></tr></table>

2.2.3 硬度 TGR-21 涂层的维氏硬度(负荷为 $300\mathrm{g}$ ) 见表 2-9。涂层溶化硬度见表 2-10。

表2-9  

<table><tr><td>涂层工艺</td><td>维氏硬度(HV300)</td></tr><tr><td>等离子喷涂</td><td>700</td></tr><tr><td>火焰喷涂</td><td>1000</td></tr></table>

表2-10-2  

<table><tr><td>涂层牌号</td><td>洛氏硬度(HRC)</td><td>涂层牌号</td><td>洛氏硬度(HRC)</td></tr><tr><td>TGR-01</td><td>25</td><td>TGR-06</td><td>30~35</td></tr><tr><td>TGR-02</td><td>31</td><td>TGR-21</td><td>60</td></tr><tr><td>TGR 03</td><td>35~40</td><td></td><td></td></tr></table>

# 2.2.4 弯曲性能 见表211。

表211  

<table><tr><td>涂层牌号</td><td>试验条件</td><td>结果评定</td></tr><tr><td>TGR 01,TGR-02,TGR-03,TGR 04,TGR 05,TGR-06</td><td>试样:70mm×50mm×1.2mm或70mm×20mm&lt;1.2mm试样材料:与基材相对的材料或不锈钢涂层厚度:0.25mm(底层约0.10mm)弯曲芯棒直径:12.7mm弯曲角度:90°</td><td>1.弯曲面上的涂层不允许有贯穿裂纹(平行于涂层)2.弯曲面上距试样边缘处5mm范围内允许有掉块</td></tr></table>

2.3 耐环境性能 氧化锆涂层是高孔隙率的金属陶瓷涂层，并且表面很粗糙，在潮湿的环境条件下，涂层表面容易吸附空气中的灰尘，使涂层表面出现较多黄色锈斑。随着放置时间的延长，黄色锈斑变为灰黑色锈斑。这些锈斑经 $1080^{\circ} \mathrm{C} \pm 10^{\circ} \mathrm{C} 30 \mathrm{~min}$ 的热处理，绝大部分锈斑除掉，涂层表面恢复为白色，只有当涂层厚度为 $0.1 \mathrm{~mm}$ 左右时，锈斑变为绿色。经试验证明绿色是底层氧化涂层孔隙中反到面层上的氧化铬的颜色。涂层表面产生的锈斑不影响涂层的使用性能。  
2.4 工艺性能 涂层部位不能成型、焊接。成型件、焊接件应在完成成型、焊接工艺后喷涂涂层。涂层部位可根据要求进行磨削等后加工。涂层不能随零件进行成型和校正。可磨耗涂层可以车削加工。  
2.5 使用性能 热障涂层使用工作温度不低于 $500\mathrm{C}$ ，氧化锆涂层能承受高达1316C的表面温度；热障涂层能承受高温高速高压的燃气冲刷；氧化锆热障涂层能随零件进行固溶处理。

# 3 使用工艺

低温烘烤工艺流程见图3-1，等离子喷涂工艺流程见图32。

图片摘要：该图主要展示 3 1 低温烘烤工艺流程图。
![](images/2f7fc2595295aa62341b9c7e5bb245651f19aa8bbc6f1f88fe1abd8f4d3e05b1.jpg)  
图3-1 低温烘烤工艺流程图

图片摘要：该图主要展示 3 1 低温烘烤工艺流程图。
![](images/ac3303e9183fe158d72b10679af941469b6b174a0da63a757bcd6747970b7b13.jpg)  
图3-2 等离子喷涂工艺流程图

涂层的质量不但与粉末材料的质量有关，而且也取决于喷涂工艺过程的控制。下面简单介绍主要的工艺流程。

3.1 表面清理 用挥发性好的汽油或溶剂彻底清除待喷涂表面的油污和赃物，对于不易清洗的零件可用烘烤的方法去除油污和赃物，温度可根据不同的基体材料确定。

3.2 吹砂 基本要求见表3-1。

表3-1  

<table><tr><td>项 目</td><td>基 本 要 求</td></tr><tr><td>砂粒</td><td>1. 材质硬度高,如棕刚玉、白刚玉、石英砂和碳化硅等。2. 粒度1.0~1.5mm。3. 旧砂与新砂比破碎率不超过20%</td></tr><tr><td>压缩空气</td><td>风压一般为0.5~0.6MPa,薄壁零件为0.2~0.4MPa。必须经过严格的油水分离净化处理,保证压缩空气清洁干燥</td></tr><tr><td>吹砂表面</td><td>表面色泽均匀,无漏吹区,吹砂结束至喷涂开始最多不超过4h</td></tr></table>

3.3预热一般用喷枪预热，也可用烘箱、电炉等加热设备预热，预热温度为 $100\sim 200^{\circ}C$   
3.4 喷涂 喷涂参数应参考设备推荐参数选用。

# 4 其他

4.1包装装入专用包装箱并固定位置，防止碰撞。涂层表面应干净，无油污、水渍和灰尘。  
4.2 运输 运输时应注意搬运，防止涂层受到撞击。  
4.3 贮存 贮存在干净通风的库房中，应避免水、油和灰尘等污染涂层表面。

# 5 使用建议

5.1 推荐使用 TGR-05（即空心球氧化锆制备的涂层）涂层高温隔热效果较好，且粉末成本低，流动性好，沉积率高。TGR-06 的性能虽比 TGR-05 更优，但成本较高。  
5.2 选用 TGR-01、TGR-02、TGR-03、TGR-04 和 TGR-07。在航空发动机制造中使用最多，但流动性差，沉积效率低，制造成本高。  
5.3 限用 TGR-21 和 TGR-22 热障涂层, 在航空发动机制造中已停止使用。  
5.4 在涂层结构上建议选用双层结构，底层选用MCrAlY材料，厚度 $0.10\sim 0.15 \mathrm{~mm}$ ；面层选用空心球氧化钇稳定氧化锆，厚度为 $0.15\sim 0.4 \mathrm{~mm}$ 。

# 参考文献

1 北京航空工艺研究所. 国外航空工艺, 1983  
2 全国热喷涂协作组．热喷涂材料及工艺手册.1986  
3 航空制造工程手册总编委会主编. 航空制造工程手册. 北京: 航空工业出版社, 1993  
4红湖机械厂，Q/J13B093-1999KF-230粉末技术条件，1999  
5 重庆仪表材料研究所. Q/YCS103—1998 氧化物陶瓷喷涂粉末. 1999  
6 美国焊接协会编, 麻敏璜等译. 热喷涂原理及应用技术. 成都: 四川科学技术出版社, 1987  
7 辽宁硅酸盐研究所，Q/LGB-25—1995等离子喷涂用氧化铈、氧化钇稳定二氧化锆粉末，1995  
8 METCO 205NS. An Engineering Guide to coating Performance and Applications. USA   
9 北京航空工艺研究所. 等离子喷涂氧化锆隔热涂层研究报告. 1982

10 航空工业部成都发动机制造公司，等离子喷涂三氧化二铝一镍铝复合隔热涂层在加力筒体上应用试验总结. 1976  
11 红湖机械厂.航空发动机加力筒体隔热屏等离子喷涂氧化锆隔热涂层工艺研究.1991  
12 兵器工业特种工艺技术理化测试中心. $\mathbf{ZrO}_2$ 隔热涂层检测报告. 1999  
13 (日)莲井·淳．喷涂技术．北京：国防工业出版社，1978  
14 辽宁硅酸盐研究所. 二氧化锆热障涂层材料的研制, 1988  
15 Materials Guide. SULZER METCO. 1997   
16 北京航空材料研究所．航空发动机涂层标准文件汇编．1984  
17 红湖机械厂. Q/J13B076—1997 等离子喷涂氧化锆质量检验. 1997   
18 航空工业总公司.HB7269-1996热喷涂热障涂层检验标准.1996  
19 红湖机械厂. Q/J13B037-1994 吹砂工艺. 1994

编写 杜翔 支树平

审校 赖师墨 陈孟成

# F-23 置换型防锈油

# 1 概述

F-23 置换型防锈油是一种工序间防锈用的油品。它是由各种防锈添加剂、机油和煤油等组成的溶剂稀释型软膜防锈油。具有良好的防锈效果，适用于机加工车间的黑色金属制件和有色金属制件的工序间防锈。它能抑制手汗对金属的腐蚀，并具有一定的置换水分的能力。

1.1 牌号及名称 F-23溶剂稀释型软膜（工序间置换型）防锈油。  
1.2 基本组成[1] 石油磺酸钡、羊毛脂镁皂、10号机械油和煤油。  
1.3 材料标准 SH/T0367--1992《置换型防锈油》  
1.4 使用工艺说明书   
1.5 供应状态 均匀液体，无块状物，允许有少量沉淀。   
1.6 应用概况 已广泛用于航空系统各工厂工序间防锈及短期封存。  
1.7 研制及生产单位 金陵石化公司南京宁江化工厂研制并生产。

# 2 性能

2.1 物理及化学性能 F-23 置换型防锈油的物理及化学性能见表 2-1。

表2-1[2]   

<table><tr><td>项 目</td><td>指 标</td><td>试验方法</td></tr><tr><td>外观</td><td>均匀液体,无块状物,允许有少量沉淀</td><td>目测</td></tr><tr><td>闪点(开口)/℃</td><td>≥44</td><td>GB/T 267</td></tr><tr><td>磨削物</td><td>实测</td><td>SH 0367</td></tr><tr><td>水分</td><td>痕迹</td><td>GB/T 260</td></tr><tr><td>油基稳定性</td><td>合格</td><td>SH 0367</td></tr></table>

# 2.2 力学性能

2-3 耐环境性能 F 23 置换型防锈油的耐环境性能见表 2-2。

表2-2  

<table><tr><td colspan="2">项 目</td><td>指标</td><td>试验方法</td><td colspan="2">项 目</td><td>指标</td><td>试验方法</td></tr><tr><td>腐蚀试验/级</td><td>钢,7d</td><td>≤0</td><td>SH/T 0080</td><td>重叠试验/级</td><td>钢,7d</td><td>≤0</td><td>SH 0367</td></tr><tr><td rowspan="2">湿热试验/级</td><td>钢,7d</td><td>≤1</td><td rowspan="2">GB/T 2361</td><td>人汗置换性试验</td><td>钢</td><td>合格</td><td>SH/T 0311</td></tr><tr><td>钢,7d</td><td>≤0</td><td>人汗洗净性试验</td><td>钢</td><td>合格</td><td>SH/T 0312</td></tr></table>

2.4 工艺性能 使用方便，油膜薄，耗油量少，易清洗。  
2.5 使用性能 浓缩型用做成品封存，用汽-煤油稀释后用做工序间防锈。在使用过程中如发现稠度增大时，允许加入适量灯用煤油稀释。

# 3 使用工艺

3.1 清洗 将零件浸在添加有 $5\%$ 本品的洗涤油中，分别用毛刷粗洗、精洗各一次（洗涤油可用工业汽油或灯用煤油配制，一般车用汽油多含有四乙基铅，不能使用）。

3.2 油封 在室温条件下浸涂、刷涂和喷涂即可。  
3.3启封一般情况下，还需再行加工时，因其油膜稀薄无须进行启封，如必须启封时，可用工业汽油或灯用煤油清洗。

# 4 其他

4.1 包装 $15\mathrm{kg}$ 罐装、 $160\mathrm{kg}$ 镀锌桶装。  
4.2 运输 按SH0164进行。  
4.3 贮存 室温贮存于通风干燥处，长期贮存后，允许少量沉淀，如发现防锈油分层，混合均匀后仍可使用，或只取上部澄清液体，弃去下部沉淀物。  
4.4 技术安全 勿接触明火，使用时注意通风。

# 5 使用建议

选用。

# 参考文献

1 张康夫, 王秀蓉, 陈聪儒, 陈孟成等. 机电产品防锈包装手册. 北京: 航空工业出版社, 1990  
2 中国石油化工总公司. SH 0367—1992 置换型防锈油.  
3 国防科学技术工业委员会.GJB 145A—1993 防护包装规范.

编写陆峰

审校 唐俊

唐俊其

汤智慧

# TS-1脱水防锈油

# 1 概述

TS-1脱水防锈油是在常温下能自动脱除(置换)金属表面上的水膜并附上一层防锈油膜而防止金属生锈的防锈油。它是由石油磺酸钡、十二烯基丁二酸、苯并三氮唑、机械油和煤油等配成的均匀油状液体。本品在20世纪70年代研制成功后代替英国进口的脱水油用于涡扇发动机的生产线上，后广泛用于航空系统各工厂和地方工厂的各种机械加工生产线上。本品不仅可以在机械加工车间使用，而且可在表面处理车间、热处理车间、研磨工段、化学除锈和水剂清洗金属零件等各工序间做脱水和防锈用。

1.1 牌号及名称 TS-1 脱水防锈油。  
1.2 基本组成 石油磺酸钡、十二烯基丁二酸、苯并三氮唑、机械油和煤油。

# 1.3 材料标准

Q/6S 90 1979《TS-1脱水防锈油暂行技术条件》

Q/3201NJH010—1978《脱水防锈油》

1.4 使用工艺说明书 Q/6SZ 125 1979《TS-1脱水防锈油的生产和使用暂行工艺说明书》。  
1.5 供应状态 根据用户要求可提供浓缩品(不含煤油)或加了煤油的成品油。

1.6 应用概况 本油品已广泛用于航空工厂和地方企业机械加工生产线上，用做工序间防锈和机械制成品的短期封存防锈，并与水基清洗剂配套使用，收到了良好的使用效果。适用的金属和镀层品种有钢、黄铜、铝、镀锌钝化、镀镉钝化、氧化、磷化等。对铸铁和镁合金的防锈不够理想，但不起副作用。  
1.7研制及生产单位北京航空材料研究院研制；南京宁江化工厂、兰州炼油厂生产。  
1.8 鉴定级别及日期 1980年11月由石油工业部、第三机械工业部联合鉴定通过。

# 2 性能

2.1 物理及化学性能 TS-1脱水防锈油的物理及化学性能见表2-1。

表 $2 - 1^{2}$   

<table><tr><td>项 目</td><td>指 标</td><td>试验方法</td></tr><tr><td>外观</td><td>透明均匀、油状液体、无分层沉淀</td><td>目测</td></tr><tr><td>水溶性酸碱</td><td>无</td><td>GB/T 259</td></tr><tr><td>水分</td><td>不大于痕迹</td><td>GB/T 260</td></tr><tr><td>油基稳定性</td><td>无分层</td><td>SH 0367</td></tr></table>

# 2.2 力学性能

2.3 耐环境性能 TS-1脱水防锈油的耐环境性能见表2-2。

表2-2.2]  

<table><tr><td colspan="2">项 目</td><td>指 标</td><td>试验方法</td></tr><tr><td rowspan="3">腐蚀试验/级</td><td>45 号钢,5 d</td><td>≤0</td><td rowspan="3">SH/T 0080</td></tr><tr><td>LY12 铝,5 d</td><td>≤1</td></tr><tr><td>H62 铜,5 d</td><td>≤1</td></tr><tr><td rowspan="3">湿热试验/级</td><td>45 号钢,5 d</td><td>≤0</td><td rowspan="3">GB/T 2361</td></tr><tr><td>LY12 铝,5 d</td><td>≤1</td></tr><tr><td>H62 铜,5 d</td><td>≤1</td></tr><tr><td>重叠试验/级</td><td>45 号钢,5 d</td><td>≤0</td><td>SH 0367</td></tr><tr><td>人汗置换性试验</td><td>45 号钢</td><td>≤0</td><td>SH/T 0311</td></tr></table>

2.4 工艺性能 带水膜的零件浸入脱水防锈油中进行脱水防锈。干燥的金属材料、零件可用浸、喷、刷等任一种方法涂覆油膜。  
2.5 使用性能 本品用于机械加工的工序间防锈, 化学铣切、化学除锈、电镀等工序的脱水防锈, 可配合水基清洗剂用作清洗后的脱水防锈; 也可涂在表面干燥的材料、零件上用作防锈油, 用于制成品 $6 \sim 12$ 个月的封存防锈。

# 3 使用工艺

3.1 与水基清洗剂配套使用工艺为了使脱水防锈油在使用过程中不被污染，以保证较好的脱水防锈效果和较长的使用寿命，金属零件或材料在用水基清洗剂清洗后应用自来水快速 $(5\sim 10s)$ 漂洗，再浸入脱水防锈油中脱水防锈。对于一些易锈的金属材料或在水洗时容易锈蚀的零件，则可以先用过渡液处理后再浸入脱水防锈油中，在不得已的情况下也可用水基清洗剂清洗后直接浸入脱水防锈油中脱水防锈。水基清洗剂清洗和浸入脱水防锈油的配套使用工艺如下：

方法一：金属材料或零件 $\rightarrow$ 水基清洗剂清洗 $\rightarrow$ 流动自来水漂洗（ $5\sim 10~s$ ） $\rightarrow$ 浸入脱水防锈油（ $1\sim 3\mathrm{min}$ ，可振动、抖动、翻动零件） $\rightarrow$ 取出沥干 $\rightarrow$ 包装。

方法二：金属材料或零件 $\rightarrow$ 水基清洗剂清洗 $\rightarrow$ 过渡液中漂洗 $\rightarrow$ 浸入脱水防锈油（ $1\sim 3\mathrm{min}$ ，轻微振动、抖动、翻动零件） $\rightarrow$ 取出沥干 $\rightarrow$ 包装。

方法三：金属材料或零件 $\rightarrow$ 水基清洗剂清洗 $\rightarrow$ 浸入脱水防锈油（ $3\sim 5\mathrm{min}$ ，轻微振动、抖动、翻动零件） $\rightarrow$ 取出沥干 $\rightarrow$ 包装。

3.2 对于一些不用水基清洗剂清洗的材料、零件，若表面较脏，可先用自来水或石油溶剂清洗后，再浸入脱水防锈油中脱水防锈。  
3.3 采用润滑冷却液进行机械加工的金属零件，加工后在自来水中瞬时漂洗掉金属屑末后，浸入脱水防锈油中脱水防锈。  
3.4 干净、干燥的金属材料或零件也可浸涂、喷涂或刷涂脱水防锈油防锈。  
3.5 浸入脱水防锈油中的时间一般在 $1 \sim 3 \mathrm{~min}$ 。对于几何形状复杂、有盲孔、深孔、缝隙等的零件浸入时间可以适当长些。脱水过程中应注意振动、抖动、翻动零件。盲孔口应朝下。轴承脱水时要转动、翻动轴承，以便滚道内的水彻底脱净。  
3.6 采用聚乙烯薄膜对涂油后的零件进行包装。

# 4 其他

4.1 包装 $1\mathrm{kg}, 5\mathrm{kg}, 20\mathrm{kg}$ 聚乙烯桶或铁桶装， $170\mathrm{kg}$ 铁桶装。  
4.2 运输 按SH0164的要求进行。  
4.3 贮存贮存在阴凉、干燥、通风的库房内，避免日晒、雨淋。产品周围 $3\mathrm{m}$ 内不得有明火。  
4.4 技术安全 使用时应有通风装置。万一不慎将防锈油误入眼睛，立即就近用大量水冲洗后再去就医。工作场地严禁吸烟和有明火。

# 5 使用建议

选用。

# 参考文献

1 621 所, 430 厂. 脱水防锈油. 航空工艺技术. 1978(1)  
2 TS-1脱水防锈油技术鉴定证书．石油部科80050号．1980   
3 唐俊其. TS-1 脱水防锈油和水基清洗剂配套使用的研究. 航空工艺技术, 1981(4)

编写 唐俊其

审校张晓云李斌

# TS-3溶剂稀释型软膜脱水防锈剂

# 1 概述

TS-3溶剂稀释型软膜脱水防锈剂[1]（以下简称脱水油）是一种在常温下能自动脱除(置换)金属表面上的水膜并附上一层防锈油膜而防止金属生锈的防锈油。它是由石油防锈添加剂、脱水添加剂、成膜材料、基础油和煤油(或汽油)等组成的均匀油状液体。适用于机加工车间的工序间防锈及制成品防锈期1年左右的封存防锈，并可与水基清洗剂配套使用。适用的金属材料和镀层有钢、铜和铜合金、铝和铝合

金、镀锌、镀镉、钢件发蓝、磷化等。

1.1 牌号及名称 TS-3溶剂稀释型软膜脱水防锈剂（又称LTS-3）。  
1.2 基本组成 石油防锈添加剂、脱水添加剂、成膜材料、基础油、煤油(或汽油)等。  
1.3 材料标准 Q/6S 243-1984《LTS-3溶剂稀释型软膜脱水防锈剂技术条件》。  
1.4 使用工艺说明书 Q/6SZ 269—1984《LTS-3溶剂稀释型软膜脱水防锈剂使用工艺说明书》。  
1.5 供应状态 根据用户要求生产，可提供浓缩品（不含煤油或汽油）或使用浓度的成品油。  
1.6 应用概况 已在航空系统和地方工厂的机加工车间工序间防锈上广泛使用，同时也用于成品零件的封存防锈，效果都比较好。此外，也已与水基清洗剂配套使用。  
1.7 研制及生产单位 北京航空材料研究院研制；北京特种材料厂、辽宁开原市宏大化工材料厂、福州市第三化工厂生产。  
1.8 鉴定级别及日期 1984年6月26日由航空工业部鉴定通过。

# 2 性能

2.1 物理及化学性能 TS-3溶剂稀释型软膜脱水防锈剂的物理及化学性能见表2-1。

表2-1  

<table><tr><td>项 目</td><td>指 标</td><td>试验方法</td></tr><tr><td>外观</td><td>透明油状液体,不浑浊,无沉淀</td><td>目测</td></tr><tr><td>闪点(闭口)/℃</td><td>&gt;40</td><td>GB/T 261</td></tr><tr><td>粘度(40℃)/(mm2/s)</td><td>1.65~1.85</td><td>GB/T 265</td></tr><tr><td>水分</td><td>痕迹</td><td>GB/T 260</td></tr><tr><td>水溶性酸碱</td><td>无</td><td>GB/T 259</td></tr><tr><td>磨削物</td><td>无</td><td>SH 0367</td></tr><tr><td>脱水性</td><td>45号钢,合格</td><td>SH/T 0036</td></tr><tr><td>油基稳定性</td><td>无分层</td><td>SH 0367</td></tr></table>

# 2.2 力学性能

2.3 耐环境性能 TS-3溶剂稀释型软膜脱水防锈剂的耐环境性能见表2-2。

表2-2[2]  

<table><tr><td colspan="2">项 目</td><td>指 标</td><td>试验方法</td></tr><tr><td rowspan="3">腐蚀试验/级</td><td>45 号钢,10 d</td><td>≤0</td><td rowspan="3">SH/T 0080</td></tr><tr><td>LY12 铝,7 d</td><td>≤0</td></tr><tr><td>H62 铜,7 d</td><td>≤1</td></tr><tr><td rowspan="3">湿热试验/级</td><td>45 号钢,7 d</td><td>≤0</td><td rowspan="3">GB/T 2361</td></tr><tr><td>LY12 铝,7 d</td><td>≤0</td></tr><tr><td>H62 铜,7 d</td><td>≤1</td></tr><tr><td>重叠试验/级</td><td>45 号钢,7 d</td><td>合格</td><td>SH 0367</td></tr><tr><td>人汗置换性试验</td><td>45 号钢</td><td>合格</td><td>SH/T 0311</td></tr></table>

2.4 工艺性能 带水膜的零件宜浸入脱水油中进行脱水防锈。干燥的金属材料、零件可用浸、喷、刷等任一种方法涂覆油膜。  
2.5 使用性能 用于机械加工的工序间防锈, 化学铣切、化学除锈、电镀等工段的脱水防锈; 可配合水基清洗剂使用, 做清洗后的脱水防锈用; 也可在表面干燥的材料、零件上做防锈油用, 还可用于制成品防锈期为1年左右的封存防锈。

# 3 使用工艺

参见“TS-1脱水防锈油”的使用工艺。

# 4 其他

4.1 包装 $1\mathrm{kg}, 5\mathrm{kg}, 20\mathrm{kg}$ 白色聚乙烯塑料桶或铁桶装， $170\mathrm{kg}$ 铁桶装。  
4.2 运输 按SH0164进行。  
4.3 贮存 贮存在阴凉、干燥、通风的库房内，避免日晒、雨淋。本产品周围 $3\mathrm{m}$ 内不得有明火。  
4.4 技术安全 参见“TS-1脱水防锈油”的技术安全。

# 5 使用建议

选用。

# 参考文献

1 唐俊其．三剂的推广应用．航空制造工程，1986(6)  
2 航空工业部第621研究所.TS-3溶剂稀释型软膜脱水防锈剂的研制报告. 1984  
3 唐俊其. TS-1 脱水防锈油和水剂清洗剂配套使用的研究. 航空工艺技术, 1981(4)

编写 唐俊其

审校 汤智慧 李斌

# F-35防锈油

# 1 概述

F-35溶剂稀释型防锈油是金属制件的长期封存用防锈油，它是由石油防锈添加剂、成膜材料、基础油和溶剂等组成的一种棕色不透明油状液体。具有油膜附着力好，能抵抗外来汗液、盐雾、水分等腐蚀介质浸入的特点。适用于由各种金属材料和镀层制成的航空产品的外部长期封存。该油品用溶剂稀释后还可用于工序间防锈。

1.1 牌号及名称 F-35 防锈油。  
1.2 基本组成[1] 石油磺酸钡、羊毛脂镁皂、工业凡士林、苯并三氮唑、2,6-二叔丁基对甲酚、正丁醇、机油、煤油等。  
1.3 材料标准

GJB 145A-1993《防护包装规范》

Q/3201NJH007—1998《F-35防锈油》

1.4 使用工艺说明书

1.5 供应状态 棕色油状不透明液体。

1.6 应用概况 已广泛应用于航空产品封存防锈，对于钢铁（包括磷化、发蓝）、铜合金及铝合金等多种金属材料及镀锌、镀镉层等具有较好的防锈效果。  
1.7研制及生产单位由南京511厂研制，金陵石化公司南京宁江化工厂生产。

# 2 性能

2.1 物理及化学性能 F-35 防锈油的物理及化学性能见表 2-1。

表2-1.  

<table><tr><td>项 目</td><td>指 标</td><td>试验方法</td></tr><tr><td>外观</td><td>棕色油状液体</td><td>目测</td></tr><tr><td>水溶性酸或碱</td><td>无</td><td>GB/T 259</td></tr><tr><td>水分</td><td>痕迹</td><td>SH/T 0257</td></tr></table>

# 2.2 力学性能

2.3 耐环境性能 F 35 防锈油的耐环境性能见表 2-2。

表2-2  

<table><tr><td colspan="2">项 目</td><td>指 标</td><td>试验方法</td></tr><tr><td rowspan="4">腐蚀试验/级</td><td>H5 号钢</td><td>≤0</td><td rowspan="4">SH/T 0080</td></tr><tr><td>H62 钢</td><td>≤1</td></tr><tr><td>T3 钢</td><td>≤1</td></tr><tr><td>LY12 钼</td><td>≤1</td></tr><tr><td rowspan="3">湿热试验/级</td><td>45 号钢,14 d</td><td>≤0</td><td rowspan="3">GB/T 2361</td></tr><tr><td>H62 钢,14 d</td><td>≤1</td></tr><tr><td>LY12 铝,11 d</td><td>≤1</td></tr><tr><td rowspan="2">重叠试验/级</td><td>45 号钢,7 d</td><td>≤0</td><td rowspan="2">SH 0367</td></tr><tr><td>H62 钢,7 d</td><td>≤1</td></tr><tr><td>人汗置换性试验</td><td>45 号钢</td><td>无锈蚀</td><td>SH/T 0311</td></tr></table>

2.4 工艺性能 可采用全浸法或刷涂法将本品涂覆在金属表面，溶剂挥发后形成油膜，附着好，不易流淌，有良好的重叠性。  
2.5 使用性能 用F-35防锈油封存的钢、铸铁(包括磷化、发蓝制件、锌(钝化)、镉(钝化)等镀层封存期可达3年以上；铜合金制件除有研磨面的精密件封存期为2年外，其余均为3年；镁合金制件封存期1年；铝合金(包括化学氧化及阳极化)制件封存期5年。用 $3\sim 4$ 倍灯用煤油稀释后可用于工序间防锈。

# 3 使用工艺

3.1 清洗 将制件浸在含 $5\%$ 本品的洗涤油中分别用毛刷粗洗、精洗各一次（洗涤油可用工业汽油或灯用煤油配制，一般车用汽油多含四乙基铅，不能使用）。  
3.2 油封 可在室温条件下浸涂、刷涂。  
3.3启封一般情况下，还需再行加工时，因其油膜稀薄，无须进行启封，如另有要求必须启封时，可用工业汽油或灯用煤油冲洗。  
3.4 做长期油封时，如检查工序间油封良好，即可进行，否则必须做清洗。

# 4 其他

4.1 包装 分为 $15\mathrm{kg}$ 罐装、 $160\mathrm{kg}$ 镀锌铁桶装两种。  
4.2 运输 按SH0164的要求进行。  
4.3 贮存 本品应室温贮存，通风干燥，保质期2年。

4.4 技术安全 勿接触明火，避免高温高热环境。

# 5 使用建议

选用。

# 参考文献

1 张康夫, 王秀蓉, 陈孟成, 姚莲芬编. 机电产品防锈包装手册. 北京: 航空工业出版社, 1990.10  
2 南京宁江化工厂.Q/3201NJH007—1998.F-35防锈油   
3 GJB 145A—1993. 防护包装规范

编写 李斌

审校 唐俊其

# 204-1 置换型防锈油

# 1 概述

204-1 置换型防锈油是金属制件的封存用防锈油。它是由防锈添加剂和基础油等组成的溶剂稀释型防锈油，对汗液有良好的中和与置换的能力，对黑色金属有优良的防锈效果。适用于金属制品的封存防锈和车间工序间防锈。

1.1 牌号及名称 204-1 置换型防锈油。  
1.2 基本组成[1] 磺化羊毛脂钙、磺化羊毛脂钠、磺化蓖麻油、苯并三氮唑、机油等。

# 1.3 材料标准

GJB 145A—1993《防护包装规范》

Q/320500TY12106—1995《2041置换型防锈油》

# 1.4 使用工艺说明书

1.5 供应状态 有干型、稀型两种，干型为棕黄色软膏状，稀型为棕黄色油状液体。  
1.6 应用概况 适用于钢材、轴承、工量具、汽车配件、紧固件机械加工工业及冶金工业钢材油封防锈及工序间防锈。  
1.7 研制及生产单位 由苏州特种油品厂研制并生产。  
1.8 鉴定级别及日期 1961年11月由苏州市科学技术委员会、苏州市轻化工业局联合鉴定通过。

# 2 性能

2.1 物理及化学性能 204-1 置换型防锈油的物理及化学性能见表2-1。  
2.2 力学性能  
2.3 耐环境性能 204-1 置换型防锈油的耐环境性能见表2-2。  
2.4 工艺性能 可采用喷、刷、浸的任意一种方法涂覆在金属表面，形成薄而透明的油膜。

表2-1  

<table><tr><td>项 目</td><td>指 标</td><td>试验方法</td></tr><tr><td>外观(干型)</td><td>棕黄色软膏状</td><td>目测</td></tr><tr><td>水分(质量分数)/%</td><td>≤2</td><td>GB/T 260</td></tr><tr><td>油基稳定性</td><td>合格</td><td>SH 0367</td></tr></table>

表2-2  

<table><tr><td colspan="2">项 目</td><td>指 标</td><td>试验方法</td></tr><tr><td>腐蚀试验(55C±1C)/级</td><td>45号钢,7d</td><td>≤0</td><td>SH/T 0080</td></tr><tr><td rowspan="2">湿热试验(49C±1C、相对湿度&gt;95%)/级</td><td>45号钢,30d</td><td>≤0</td><td rowspan="2">GB/T 2361</td></tr><tr><td>铸铁,10d</td><td>≤0</td></tr><tr><td rowspan="2">重叠试验(49C±1C)/级</td><td>45号钢,7d</td><td>≤0</td><td rowspan="2">SH 0367</td></tr><tr><td>铸铁,5d</td><td>≤0</td></tr><tr><td>人汗置换性试验(15~30C、相对湿度-100%)/级</td><td>15号钢,24h</td><td>≤0</td><td>SH/T 0311</td></tr></table>

# 2.5 使用性能 本品对水分及手汗有较好置换能力，钢防锈期2年以上，铜可达1年以上。

# 3 使用工艺

3.1 清洗 将欲涂油的金属制品、机件清洗干净。  
3.2 涂油 将本油品（干型需加 $1.5 \sim 2$ 倍汽油稀释，稀型已用机油稀释，可直接使用）采用喷、刷、浸等任意一种方法进行涂油。  
3.3 包装 涂好油的金属制品、零件用中性纸包装或覆盖。

# 4 其他

4.1 包装 干型为 $15\mathrm{kg}, 16\mathrm{kg}$ 罐装，稀型为 $160\mathrm{kg}$ 铁桶装。  
4.2 运输 按SH0164的要求进行。  
4.3 贮存 本品应贮存于空温、通风、干燥处。  
4.4 技术安全 远离明火，避免高温高热环境。

# 5 使用建议

选用。

# 参考文献

1 张康夫, 王秀蓉. 陈孟成, 姚莲芬编. 机电产品防锈包装手册. 北京: 航空工业出版社, 1990  
2苏州特种油品厂.Q/320500TY12106-1995.204-1置换型防锈油   
3 GJB 145A—1993. 防护包装规范

编写 李斌

审校 唐俊其

# 903 石油脂型防锈脂

# 1 概述

903 石油脂型防锈脂是金属长期防锈用的一种棕色有光泽的油膏。它是以石油脂为基础，加入多种防锈添加剂和辅助添加剂配置而成。产品具有优良的耐高温、高湿、盐雾和大气腐蚀的性能。适用于轴承、工具、汽车、军械和机床等黑色金属机械产品的长期封存，对抗海水腐蚀的效果更为显著，防锈期可达2年以上。

1.1 牌号及名称 903 石油脂型防锈脂（即 FZ-4 石油脂型防锈脂）。  
1.2 基本组成[1] 高分子量石油磺酸钡、司本-80、工业凡士林。  
1.3 材料标准 SH0366—1992《石油脂型防锈脂》。  
1.4 使用工艺说明书   
1.5 供应状态 均匀具有光泽的棕色油膏。  
1.6 应用概况 适用于轴承、工具、机械、军械等金属加工件表面在室外的短期防锈封存及一般金属部件的室内长期防锈封存。对防止海水的腐蚀效果更为显著，防锈期可达2年以上。  
1.7 研制及生产单位 金陵石化公司南京宁江化工厂研制并生产。

# 2 性能

2.1 物理及化学性能 903 石油脂型防锈脂的物理及化学性能见表 2-1。

表2-1[2]   

<table><tr><td>项 目</td><td>指 标</td><td>试验方法</td></tr><tr><td>外观</td><td>均匀具有光泽的棕色油膏</td><td>日测</td></tr><tr><td>滴点/℃</td><td>≥55</td><td>SH/T 0115</td></tr><tr><td>水溶性酸或碱</td><td>无</td><td>GB/T 259</td></tr><tr><td>磨削物</td><td>实测</td><td>SH 0366</td></tr><tr><td>水分</td><td>无</td><td>SH/T 0257</td></tr><tr><td>油基稳定性</td><td>合格</td><td>SH 0366</td></tr><tr><td>耐寒性</td><td>合格</td><td>SH 0366</td></tr></table>

# 2.2 力学性能

2.3 耐环境性能 903 石油脂型防锈脂的耐环境性能见表 2-2。

表2-2
