Repository: C-zj02/CFD-claw

<div align="center">

**English** | [中文](#中文版) | [Français](README_FR.md) | [Русский](README_RU.md) | [हिन्दी](README_HI.md) | [العربية](README_AR.md) | [Português](README_PT.md)

# 🚀 Claude Code Python

**A Complete Python Reimplementation Based on Real Claude Code Source**

*From TypeScript Source → Rebuilt in Python with ❤️*

***
**🔥 Active Development • New Features Weekly 🔥**

</div>

***

## 🎯 What is This?

**Clawd Code** is a **complete Python rewrite** of Claude Code, based on the **real TypeScript source code**.

File: RAG-data/中国航空材料手册201-400.pdf-59ce491e-6d34-469a-9a0f-b8f1c387e43a.md (part 7 of 9)
# 参考文献
1.2 基本组成 C-413 胶片: 聚乙烯醇缩丁醛、癸二酸二丁酯; E-813 胶片: 聚乙烯醇缩丁醛; C-813 胶片: 聚乙烯醇缩丁醛、癸二酸二丁酯(含量较 C-413 少); 改性 PVB 胶片: 聚乙烯醇缩丁醛、癸二酸二丁酯(含量较 C-413 少)、偶联剂。  
1.3 材料标准 GJB 1258—1991《聚乙烯醇缩丁醛中间膜》，主要性能指标见表 1-1。

表1-1  

<table><tr><td rowspan="2">性 能</td><td colspan="4">指 标</td></tr><tr><td>C-413</td><td>E-813</td><td>C-813</td><td>改性PVB</td></tr><tr><td>挥发分(120℃±2℃)/%</td><td>-</td><td>≤0.5</td><td>≤0.5</td><td>-</td></tr><tr><td>收缩率(96℃±2℃)/%</td><td>-</td><td>≤20</td><td>≤10</td><td>-</td></tr><tr><td>透光率/%</td><td>≥92</td><td>≥92</td><td>≥92</td><td>≥92</td></tr><tr><td>拉伸强度(23℃±2℃)/MPa</td><td>≥20</td><td>≥35</td><td>≥32</td><td>≥22</td></tr><tr><td>伸长率(23℃±2℃)/%</td><td>≥160</td><td>≥110</td><td>≥130</td><td>≥130</td></tr><tr><td>剪切强度(23℃±2℃)/MPa</td><td>≥8</td><td>≥8</td><td>≥8</td><td>≥8</td></tr></table>

# 1.4 使用工艺说明书

《J6防弹玻璃生产工艺操作规程》

《J7前风挡玻璃生产工艺操作规程》

1.5 供应状态 供应状态见表1-2。

表1-2  
mm   

<table><tr><td>胶片牌号</td><td>供应状态</td><td>厚度</td><td>厚度公差</td><td>长度</td><td>长度公差</td><td>宽度</td><td>宽度公差</td></tr><tr><td rowspan="2">C-413</td><td rowspan="2">成卷供应</td><td>1.00</td><td>±0.10</td><td>≥20×10³</td><td>-</td><td>1 150</td><td>±50</td></tr><tr><td>0.50</td><td>±0.05</td><td>≥20×10³</td><td>-</td><td>1 150</td><td>±50</td></tr><tr><td>E-813</td><td>单片供应</td><td>1.00</td><td>±0.01</td><td>800</td><td>±10</td><td>500</td><td>±10</td></tr><tr><td>C-813</td><td>成卷供应</td><td>1.00</td><td>±0.10</td><td>≥20×10³</td><td>-</td><td>1 150</td><td>±50</td></tr><tr><td>改性PVB</td><td>成卷供应</td><td>1.00</td><td>±0.10</td><td>&gt;5 000</td><td>-</td><td>1 150</td><td>±50</td></tr></table>

1.6 应用概况 已用于歼击机前风挡玻璃。C-413胶片还用于轰炸机、运输机的层合玻璃。  
1.7 研制及生产单位 C-413 和 C-813 胶片: 中国乐凯胶片公司第一胶片厂 (原化学工业部第一胶片厂) 研制并生产; E-813 胶片: 上海塑料研究所研制并生产; 改性 PVB 胶片: 北京航空材料研究所研制, 中国乐凯胶片公司第一胶片厂生产。  
1.8 鉴定级别及日期 C-413、E-813、C-813 胶片分别于 1984 年、1982 年、1985 年由化学工业部鉴定通过。

# 2 性能

# 2.1 物理及化学性能

2.1.1 红外光谱 见图 $2 - 1\sim$ 图2-4。

图片摘要：该图主要展示 2 1 C 413胶片红外光谱[1]。
![](images/c072afeb4870a90c3980e84007f510455744fb26e60d8faed997cb290b3d8e02.jpg)

图片摘要：该图主要展示 2 1 C 413胶片红外光谱[1]。
![](images/d3474857fd46a2efbb3b136c6f6c98ac85bfcd78ba4fedff6ca388517d061f4f.jpg)  
图2-1 C-413胶片红外光谱[1]   
图2-2 E-813胶片红外光谱[2]

图片摘要：该图主要展示 2 2 E 813胶片红外光谱[2]。
![](images/3513bd0aa63b8565eda64fc5cdc5bd99f9b7641c830b10028c40d58b60baca63.jpg)  
图2-3 C-813胶片红外光谱[3]

图片摘要：该图主要展示 2 3 C 813胶片红外光谱[3]。
![](images/43a3c257951268076cdd65afeef5a9c357af5fb93d7724d809d4dee85f7b5936.jpg)  
图2-4 改性PVB胶片红外光谱[3]

2.1.2 外观 C-413、C-813、改性PVB胶片：无色或微黄色透明；E-813胶片：无色或微黄色半透明。

2.1.3 挥发分 见表2-1。

表 2-1[1,4]  

<table><tr><td>胶片牌号</td><td>挥发分/%</td><td>胶片牌号</td><td>挥发分/%</td></tr><tr><td>C-413</td><td>0.6</td><td>C-813</td><td>&lt;0.5</td></tr><tr><td>E-813</td><td>&lt;0.5</td><td>改性PVB</td><td>&lt;0.5</td></tr></table>

2.1.4 透光率 见表2-2。

2.1.5 雾度 见表2-2。

表 2-2[1,4]  

<table><tr><td>胶片牌号</td><td>透光率/%</td><td>雾度/%</td><td>胶片牌号</td><td>透光率/%</td><td>雾度/%</td></tr><tr><td>C-413</td><td>92~93</td><td>0.3</td><td>C-813</td><td>&gt;92</td><td>-</td></tr><tr><td>E-813①</td><td>80%</td><td>0.5</td><td>改性PVB</td><td>&gt;92</td><td>-</td></tr></table>

① 用两块厚 $4\mathrm{mm}$ 的玻璃与E-813胶片制成的层合玻璃。

2.1.6 玻璃化温度 见表2-3。

表 2-3[2]  

<table><tr><td>胶片牌号</td><td>玻璃化温度/℃</td><td>胶片牌号</td><td>玻璃化温度/℃</td></tr><tr><td>C-413</td><td>18~24</td><td>C-813</td><td>37~40</td></tr><tr><td>E-813</td><td>58~62</td><td>改性PVB</td><td>35~37</td></tr></table>

2.1.7 热收缩率 E-813 胶片的热收缩率为 $7.8\%$ [4]。

2.2 力学性能

2.2.1 拉伸性能 各胶片的室温拉伸强度和伸长率见表2-4。C-413、E-813胶片拉伸强度、伸长率与温度的关系见图2-5、图2-6。C-813和改性PVB胶片不同温度的拉伸强度和伸长率见表2-5。

表2-4[1,3,4]  

<table><tr><td>胶片牌号</td><td>拉伸强度/MPa</td><td>伸长率/%</td><td>胶片牌号</td><td>拉伸强度/MPa</td><td>伸长率/%</td></tr><tr><td>C-413</td><td>27.0</td><td>230</td><td>C-813</td><td>-</td><td>217</td></tr><tr><td>E-813</td><td>56.0</td><td>139</td><td>改性PVB</td><td>25.9</td><td>237</td></tr></table>

表2-5[3]  

<table><tr><td rowspan="2">性 能</td><td rowspan="2">胶片牌号</td><td colspan="4">温 度/℃</td><td rowspan="2">性 能</td><td rowspan="2">胶片牌号</td><td colspan="4">温 度/℃</td></tr><tr><td>20</td><td>40</td><td>60</td><td>80</td><td>20</td><td>40</td><td>60</td><td>80</td></tr><tr><td rowspan="2">拉伸强度/MPa</td><td>C-813</td><td>-</td><td>15.8</td><td>7.7</td><td>0.45</td><td rowspan="2">伸长率/%</td><td>C-813</td><td>217</td><td>291</td><td>388</td><td>490</td></tr><tr><td>改性PVB</td><td>25.9</td><td>15.2</td><td>9.6</td><td>0.48</td><td>改性PVB</td><td>237</td><td>326</td><td>409</td><td>520</td></tr></table>

图片摘要：该图主要展示 2 5[3]。
![](images/280abf9120d351ac2d7140b7d199eea1ce56bcb7613bf5f1496749ecce6548fe.jpg)  
1—拉伸强度；2—伸长率

图2-5 C-413胶片拉伸强度、伸长率与温度的关系[5]

图2-6 E-813胶片拉伸强度、伸长率与温度的关系[6]  
图片摘要：该图主要展示 2 6 E 813胶片拉伸强度、伸长率与温度的关系[6]。
![](images/82e8ac1fc56bd28ae16158267e15711ac59441e6c4a473379e82fccc45362f4a.jpg)  
1—拉伸强度；2—伸长率

2.2.2 剪切强度 各胶片不同温度的剪切强度见图 $2-7 \sim$ 图2-9。剪切试样见图2-10。

图片摘要：该图主要展示 2 6 E 813胶片拉伸强度、伸长率与温度的关系[6]。
![](images/47ba03251d2f23bc1a31137d96cd441c88d749d51a9bc31b2a1f93da613f2932.jpg)  
图2-7 C-413胶片剪切强度与温度的关系[2]

图片摘要：该图主要展示 2 7 C 413胶片剪切强度与温度的关系[2]。
![](images/92aba015954af477a0ede2d8c2c7a4016ee72b4e53dda508f5a07d43b2b17e98.jpg)  
图2-8 E-813胶片剪切强度与温度的关系[7]

图片摘要：该图主要展示 2 8 E 813胶片剪切强度与温度的关系[7]。
![](images/08c468fe0992e5c9e1c387e7ecf9b93c22cf944d12711e8342a8c05ab8fab484.jpg)  
1—C-813胶片；2—改性PVB胶片

图2-9 C-813和改性PVB胶片剪切强度与温度的关系[8]

图2-10 剪切试样  
图片摘要：该图主要展示 2 10 剪切试样。
![](images/0d98c169a96bd09029bf23da3a17730d3ffa676ee846dbb18b14ac2eb79b43f4.jpg)  
1—玻璃；2—铝块；3—胶片

# 2.3 耐环境性能 耐环境性能见表2-6。

表 2-6[9,10]  

<table><tr><td>性 能</td><td>指 标</td><td>典型值</td></tr><tr><td>耐光性(试样距GSZ-375石英灯50cm,照射100h)</td><td>外观无明显变化,透光率降低≤2%</td><td>&lt;1%</td></tr><tr><td>耐热性(C-413:60℃±2℃,6hE-813:150℃±2℃,6hC-813:140℃±2℃,6h改性PVB:140℃±2℃,6h)</td><td>不产生超出技术要求规定的缺陷</td><td>合格</td></tr><tr><td>耐寒性(-60℃±2℃,8h)</td><td>外观无明显变化,不脱胶,不拉碎玻璃</td><td>合格</td></tr></table>

注：用两块厚 $4\mathrm{mm}$ 的玻璃与胶片复合制成的层合玻璃。

2.4 工艺性能 各牌号胶片可以剪裁，可以与玻璃热压制成层合玻璃。  
2.5 使用性能 胶片作中间层的J7I前风挡玻璃的性能见表2-7。

表 2-7[8,10,11]  

<table><tr><td rowspan="3">胶片牌号</td><td rowspan="2" colspan="2">耐疲劳性能0~39kPa2 000次</td><td rowspan="2" colspan="2">耐水压性能0~392kPa</td><td colspan="3">爆破试验</td><td rowspan="3">高温爆破强度\( ^{⑧} \)kPa</td></tr><tr><td colspan="2">破坏强度/kPa</td><td rowspan="2">破坏形式</td></tr><tr><td>夹层变化</td><td>最大变形/mm</td><td>夹层变化</td><td>最大变形/mm</td><td>指标</td><td>典型值</td></tr><tr><td>C-413</td><td>无变化\( ^{①} \)</td><td>-</td><td>无变化\( ^{①} \)</td><td>4.65</td><td>-</td><td>-</td><td>-</td><td>323~382</td></tr><tr><td>E-813</td><td>无变化</td><td>-</td><td>边缘脱胶\( ^{②} \)</td><td>&lt;2</td><td>-</td><td>-</td><td>-</td><td>-</td></tr><tr><td>C-813</td><td>无变化</td><td>-</td><td>无变化</td><td>1.40</td><td>≥255</td><td>705</td><td>外层薄玻璃破</td><td>-</td></tr><tr><td>改性PVB</td><td>无变化</td><td>0.24</td><td>无变化</td><td>2.03</td><td>≥255</td><td>549</td><td>外层薄玻璃破</td><td>-</td></tr></table>

① C-413胶片在水压 $40\sim 300\mathrm{kPa}$ 下试验，充压至爆破时，外层薄玻璃破坏。  
疲劳性能按疲劳任务书中随机循环加载次序完成400飞行小时。

$②$ E-813胶片耐水压试验，充水压至 $200\mathrm{kPa}$   
③ 外表面 $140^{\circ}\mathrm{C}$ ，内表面 $30^{\circ}\mathrm{C}, 10\mathrm{min}$ 。

# 3 使用工艺

3.1 合片准备 按规定尺寸剪裁胶片，用蒸馏水喷淋洗刷干净。C-413胶片在 $50\sim 60^{\circ}\mathrm{C}$ 干燥 $3\mathrm{h}$ ，E-813、C-813和改性PVB胶片在 $96^{\circ}\mathrm{C}$ 干燥 $2\mathrm{h}$ ，直至挥发分符合指标要求。  
3.2 合片 合片环境：温度 $22^{\circ}\mathrm{C} \pm 2^{\circ}\mathrm{C}$ ，相对湿度小于 $50\%$ 的净化工作间。将剪裁的胶片夹在两块洁净的玻璃之间，用胶带固定，并用纸包好后装入橡胶袋。

# 3.3 热压 工艺参数见表3-1。

表3-1  

<table><tr><td rowspan="2">工艺条件</td><td colspan="4">胶片牌号</td><td rowspan="2">工艺条件</td><td colspan="4">胶片牌号</td></tr><tr><td>C-413</td><td>E-813</td><td>C-813</td><td>改性PVB</td><td>C-413</td><td>E-813</td><td>C-813</td><td>改性PVB</td></tr><tr><td>压力/MPa</td><td>1.2</td><td>2.5</td><td>2.5</td><td>2.5</td><td>橡胶袋内压力/kPa</td><td>&lt;5</td><td>&lt;5</td><td>&lt;5</td><td>&lt;5</td></tr><tr><td>温度/℃</td><td>110</td><td>160</td><td>160</td><td>160</td><td>降温时间/h</td><td>2</td><td>1.5</td><td>1.5</td><td>1.5</td></tr><tr><td>保温保压时间/h</td><td>2</td><td>2</td><td>2</td><td>2</td><td></td><td></td><td></td><td></td><td></td></tr></table>

# 4 其他

4.1 包装 C-413、C-813 和改性 PVB 胶片包装时层间用乙酸纤维薄膜隔开, 并卷成卷, 外包两层防潮纸后用聚氯乙烯袋封装, 再装入带有支架的木箱中, 净重不超过 $40 \mathrm{~kg}$ ; E-813 胶片相互间用薄型软质泡沫塑料隔开, 每 6~7 片用塑料袋封装, 每 7~8 袋用硬纸板打成一包, 每二包装在一只木箱中, 净重不超过 $50 \mathrm{~kg}$ 。  
4.2 运输 胶片在运输过程中不得日晒、雨淋和剧烈振动。  
4.3 贮存胶片贮存在温度低于 $25^{\circ} \mathrm{C}$ ，相对湿度小于 $70\%$ 的洁净环境中。自生产日期起，贮存期为一年。期满后如性能仍符合技术条件要求可继续使用。

# 5 使用建议

C-413胶片：推荐；E-813胶片：选用；C-813胶片：选用；改性PVB胶片：选用。

# 参考文献

1 化学工业部第一胶片厂.413胶片技术性能测试报告. $1980\sim 1982$   
2 北京航空材料研究所.PVB性能测试报告.1983  
3 北京航空材料研究所.PVB性能测试报告.1984  
4上海塑料研究所.813胶片性能测试报告.1984  
5 中国科学院化学研究所.PVB性能测试报告.1983  
6 中国科学院化学研究所. 增塑剂对聚乙烯醇缩丁醛力学性能的影响. 1983  
7 上海塑料研究所. 挤压 813 胶片高温剪切强度试验报告. 1983  
8 国营157厂.J7前风挡玻璃质量攻关技术总结.1984  
9 建筑材料科学研究院.J6防弹玻璃技术鉴定文件.1964  
10国营157厂.J7前风挡玻璃夹层改性扩大试验(成品试制)报告.1983   
11 建筑材料科学研究院.413胶片用于J7前风挡玻璃的研究.1984

# 聚甲基丙烯酸丁酯胶片

# 1 概述

聚甲基丙烯酸丁酯胶片是以甲基丙烯酸丁酯和增塑剂为主要原料经本体聚合后刨制而成。具有较高的透光率和较好的低温稳定性，使用工艺较复杂。适用于作玻璃-塑料复合透明材料的中间层。使用温度 $-60\sim 60^{\circ}C$ 。

1.1 牌号及名称 聚甲基丙烯酸丁酯胶片。  
1.2 基本组成 聚甲基丙烯酸丁酯、邻苯二甲酸二丁酯。  
1.3 材料标准《聚甲基丙烯酸丁酯胶片技术条件》，主要性能指标见表1-1。

表1-1  

<table><tr><td>性能</td><td>指标</td><td>性能</td><td>指标</td></tr><tr><td>聚合物/%</td><td>≥87</td><td>拉伸强度(23℃±2℃)/MPa</td><td>≥1.76</td></tr><tr><td>膨胀率(23℃±2℃)/%</td><td>60~70</td><td>伸长率(23℃±2℃)/%</td><td>≥300</td></tr></table>

1.4 使用工艺说明书 《防弹玻璃合片工艺说明书》  
1.5 供应状态 聚甲基丙烯酸丁酯胶片是由聚甲基丙烯酸丁酯胶块在施工现场刨制而成，其规格视产品需要而定。  
1.6 应用概况 已用于歼击机、强击机、轰炸机的防弹玻璃。  
1.7 研制及生产单位 锦西化工研究院研制并生产。  
1.8 鉴定级别及日期 1966年由化学工业部鉴定通过。

# 2 性能

2.1 物理及化学性能  
2.1.1 红外光谱 见图2-1。  
2.1.2 外观 无色半透明弹性体。  
2.1.3 透光率 $88\%$ 。

图片摘要：该图主要展示 2 1 聚甲基丙烯酸丁酯胶片红外光谱。
![](images/847e87c572cedc12bbecbf2d30c8dff64462c2d49d61880ca41f91b2a2bb2f4c.jpg)  
图2-1 聚甲基丙烯酸丁酯胶片红外光谱

2.1.4 聚合物 $90.3\%$ [1]。  
2.1.5 膨胀率 $67.9\%$ [1]。  
2.2 力学性能  
2.2.1 拉伸强度 6.47 MPa[1]。  
2.2.2 伸长率 $343\%$ [1]。  
2.2.3 粘接性能 胶片用改性清漆处理后与有机玻璃和无机玻璃的粘接性能见表2-1。  
2.3 耐环境性能 耐环境性能见表2-2。

表2-1[2]   

<table><tr><td>被粘物</td><td>剥离速度/(mm/min)</td></tr><tr><td>有机玻璃</td><td>15~25</td></tr><tr><td>无机玻璃</td><td>5~30</td></tr></table>

注：试样宽度 $15\mathrm{mm}$ ，胶片与被粘物的剥离角 $160^{\circ}$ ，载荷 $19.6\mathrm{N}$ 。

表 2-2[3]  

<table><tr><td>性能</td><td>指 标</td><td>典型值</td></tr><tr><td>耐光性(试样距GSZ-375石英汞灯50cm,照射100h)</td><td>透光率降低≤2%</td><td>&lt;1%</td></tr><tr><td>耐热性(60℃±2℃,6h)</td><td rowspan="2">不产生超出技术条件规定的缺陷</td><td rowspan="2">合格</td></tr><tr><td>耐寒性(60℃±2℃,6h)</td></tr></table>

2.4 工艺性能 聚甲基丙烯酸丁酯胶片可用剪切方法加工。  
2.5 使用性能 聚甲基丙烯酸丁酯胶片与改性清漆配合制成的层合玻璃保证使用期可达4年以上。

# 3 使用工艺[4]

3.1 刨片 将聚合好的胶块固定在专用机床上，视需要刨成不同厚度和尺寸的胶片。  
3.2 合片 将胶片分别浸在两种不同的清漆中，待软硬适宜后与无机玻璃和有机玻璃合片。

3.3 热压 合片后在 $24\sim 32^{\circ}C$ 静压 $12\sim 24\mathrm{h}$ ，然后在 $60^{\circ}\mathrm{C}\pm 2^{\circ}\mathrm{C}$ 的加热箱中保持 $24\sim 48\mathrm{h}$ 。

# 4 其他

4.1包装 胶片用涤纶薄膜包覆后装箱，净重不得超过 $50\mathrm{kg}$   
4.2 运输 胶片在运输过程中不得日晒雨淋。  
4.3 贮存胶片贮存在温度低于 $30^{\circ}\mathrm{C}$ 、通风良好的库房中，避免日光直射。

# 5 使用建议

选用。

# 参考文献

1 锦西化工研究院. 聚甲基丙烯酸丁酯胶片检验报告. 1983～1985  
2 张云阁, 林万义, 林敦仪. 防弹玻璃 PMBA 夹层脱胶问题的研究. 1981  
3 建筑材料科学研究院.J6防弹玻璃技术鉴定文件.1964  
4 北京航空材料研究所. $2 \%$ MMA 改性清漆及叠片方法. 1981

# GN-581 灌注有机硅橡胶

# 1 概述

GN-581 灌注有机硅橡胶是以甲基乙烯基聚硅氧烷、甲基乙烯基硅树脂为基本成分的双组分共聚物。在 $-60 \sim 150^{\circ} \mathrm{C}$ 时强度和弹性模量变化很小，低温柔性好，可灌注成形。但强度较低，粘接力差，需要用表面处理剂提高与无机玻璃和有机玻璃的粘接力。工艺较复杂。适于作耐热要求较高的层合玻璃中间层，也可作玻璃-塑料复合透明材料的中间层。使用温度 $-60 \sim 150^{\circ} \mathrm{C}$ 。

1.1 牌号及名称 GN-581 灌注有机硅橡胶, 又称 GN-581 航空透明硅凝胶。  
1.2 基本组成 GN-581 灌注有机硅橡胶分为 M、N 两组分: GN-581M: 甲基氢聚硅氧烷; GN-581N: 催化剂。  
1.3 材料标准 CYB 1006—1976《航空透明有机硅凝胶暂行技术条件》  
1.4 使用工艺说明书 《J6防弹玻璃生产工艺操作规程》  
1.5 供应状态 M组分和N组分分别装在 $500~\mathrm{mL}$ 和 $3000~\mathrm{mL}$ 玻璃瓶中供应。  
1.6 应用概况 已用于歼击机防弹玻璃和前风挡玻璃。  
1.7 研制及生产单位 晨光化工研究院研制，成都有机硅研究中心生产。  
1.8 鉴定级别及日期 1976年由化学工业部鉴定通过。

# 2 性能

2.1 物理及化学性能

2.1.1 外观 透明无色粘稠状液体。  
2.1.2 粘度 M组分为 $2\sim 4\mathrm{Pa}\cdot \mathrm{s},\mathrm{N}$ 组分为 $3\sim 5\mathrm{Pa}\cdot \mathrm{s}_{\circ}$   
2.1.3 凝胶时间 $5\mathrm{h}(25^{\circ}\mathrm{C})$

2.1.4 透光率 $90\%$ 。  
2.1.5 折光指数 1.41。  
2.1.6 线膨胀系数 $2.8 \times 10^{-4} \mathrm{C}^{-1}$ 。  
2.1.7 热导率 $0.714\mathrm{W / (m*K)}$ 。  
2.1.8 吸水率 $0.06\% (65^{\circ}\mathrm{C},7\mathrm{d})$   
2.2 力学性能  
2.2.1 拉伸强度 $3\mathrm{MPa}^{[1]}$   
2.2.2 伸长率 $227\%$ [1]。  
2.2.3 剪切强度 见表2-1。  
2.3 耐环境性能 耐环境性能见表2-2。  
2.4 工艺性能 GN-581 硅橡胶可在夹缝中灌注成形，由于粘度较大，需在真空下灌注，常温或加压硫化。

表 2-1[2]  

<table><tr><td>被粘物</td><td>剪切强度/MPa</td></tr><tr><td>有机玻璃-有机玻璃</td><td>3.1</td></tr><tr><td>有机玻璃-无机玻璃</td><td>3.4</td></tr><tr><td>无机玻璃-无机玻璃</td><td>&gt;6.0</td></tr></table>

注：玻璃用GNB-593表面处理剂处理。

表 2-2[2]  

<table><tr><td>性能</td><td>指标</td><td>典型值</td></tr><tr><td>耐光性(试样距GSZ-375石英灯50cm,照射100h)</td><td>透光率降低≤2%</td><td>&lt;1%</td></tr><tr><td>耐热性(150℃±2℃,6h)</td><td rowspan="2">不产生超出技术条件规定的缺陷</td><td rowspan="2">合格</td></tr><tr><td>耐寒性(-60℃±2℃,6h)</td></tr></table>

2.5 使用性能[3]用GN-581硅橡胶作玻璃-有机玻璃中间层(玻璃和有机玻璃用GNB-593表面处理剂处理),并用GD-414材料包边的防弹玻璃,装机试飞中未出现夹层起泡、脱胶、变色和浑浊等故障。

# 3 使用工艺

3.1 玻璃的处理 在室温和相对湿度 $40\% \sim 70\%$ 条件下，用四氯化碳分别清洗玻璃和有机玻璃表面三次，再用GNB-593表面处理剂处理三次，然后组装成灌注模。  
3.2 灌注料配制 取相同质量的GN-581M和GN-581N混合均匀并在 $93\mathrm{kPa}$ 的真空负压下除泡。  
3.3 灌注 在 $93\mathrm{kPa}$ 以上的真空负压下，将已除泡的灌注料吸入模具中，再抽真空 $1.5\mathrm{h}$ ，排净气泡。  
3.4 硫化 灌料后的模具在 $30\sim 40^{\circ}\mathrm{C}$ 放置，待灌注料凝胶后，置于 $65\sim 80^{\circ}\mathrm{C}$ 保持 $3\mathrm{h}$ 。

# 4 其他

4.1 包装 GN-581M 和 GN-581N 分装在容积 $500 \mathrm{~mL}$ 和 $3000 \mathrm{~mL}$ 的磨口玻璃瓶中, 瓶口用硅油密封。玻璃瓶装入带有保护衬垫的木箱中。  
4.2 运输 GN-581 硅橡胶在运输过程中不得日晒、雨淋和剧烈震动。  
4.3 贮存 GN-581 硅橡胶贮存在干燥、避光、通风良好的库房中, 不得与硫化物混放。

# 5 使用建议

选用。

# 参考文献

1 国营 157 厂. GN-581 灌注有机硅橡胶检测报告. 1986  
2 晨光化工研究院.GN-581有机硅凝胶技术鉴定文件.1976  
3 国营157厂，晨光化工研究院.GN-581透明硅橡胶为有机胶合层，GD-414为包边材料的J6防弹玻璃老化及装机试飞情况调查报告.1976

# B-1玻璃纤维织物增强丙烯酸酯塑料

# 1 概述

B-1 玻璃纤维织物增强丙烯酸酯塑料是以玻璃纤维织物为增强体。甲基丙烯酸甲酯预聚物为基体加热聚合而成的热塑性层压塑料。该塑料具有较高的拉伸强度、拉伸弹性模量、挤压强度、抗裂纹扩展能力和耐热性。可成形或加工成形状简单的零件，适用于加强飞机透明件的边缘。使用温度 $-55\sim 100^{\circ}\mathrm{C}$ 。

1.1 牌号及名称 B-1玻璃纤维织物增强丙烯酸酯塑料。原名B-1玻璃钢、B-1丙烯酸酯玻璃钢。  
1.2 基本组成 聚甲基丙烯酸甲酯、无碱无捻方格平纹玻璃布。  
1.3 材料标准 Q/320500AL30—1997《增强有机玻璃》  
1.4 使用工艺说明书

Q/6SZ87—1977《J8座舱盖硬固定加强材料工艺说明书》

HB/Z 282-1996《飞机透明件边缘加强材料粘接工艺》

1.5 供应状态 以板材供应，尺寸和厚度公差见表1-1。

表1-1  
mm   

<table><tr><td>厚度</td><td>厚度公差</td><td>长度</td><td>宽度</td><td>厚度</td><td>厚度公差</td><td>长度</td><td>宽度</td></tr><tr><td rowspan="2">2</td><td>+0.2</td><td rowspan="2">700</td><td rowspan="2">600</td><td rowspan="2">2</td><td>+0.2</td><td rowspan="2">870</td><td rowspan="2">220</td></tr><tr><td>-0.3</td><td>-0.3</td></tr><tr><td rowspan="2">2</td><td>+0.2</td><td rowspan="2">700</td><td rowspan="2">420</td><td></td><td></td><td></td><td></td></tr><tr><td>-0.3</td><td></td><td></td><td></td><td></td></tr></table>

1.6 应用概况 已用于高速歼击机、轰炸机座舱定向有机玻璃透明件的边缘加强。  
1.7 研制及生产单位 北京航空材料研究所研制；苏州安利化工厂生产。  
1.8 鉴定级别及日期 1983年3月由苏州市化工局鉴定通过。

# 2 性能

2.1 物理及化学性能  
2.1.1 外观 淡黄色半透明板材。  
2.1.2 密度 $1.45\mathrm{g / cm^3}$   
2.1.3 热变形温度 $117^{\circ}C$   
2.1.4 线膨胀系数 $8.4 \times 10^{-6} \mathrm{C}^{-1}$ 。  
2.2 力学性能  
2.2.1 拉伸强度 不同温度下的拉伸强度见表2-1。  
2.2.2 拉伸弹性模量 10.2GPa。  
2.2.3 弯曲强度 不同温度下的弯曲强度见表2-2。  
2.2.4 挤压强度 113 MPa; 最大挤压强度 411 MPa。  
2.2.5 层间剪切强度 6.3 MPa。  
2.3 耐环境性能  
2.3.1 湿热老化后的拉伸强度见图2-1。

表2-1[1]   

<table><tr><td>温度/℃</td><td>拉伸强度/MPa</td></tr><tr><td>室温</td><td>219</td></tr><tr><td>100</td><td>179</td></tr></table>

表 2-2[1]  

<table><tr><td>温度/℃</td><td>弯曲强度/MPa</td></tr><tr><td>室温</td><td>284</td></tr><tr><td>80</td><td>220</td></tr><tr><td>100</td><td>191</td></tr></table>

图片摘要：该图主要展示 2 2[1]。
![](images/9f55ceb00c715abab1629071f0e5e4702d88eba884235ba833ab3def37fd9f53.jpg)  
图2-1 湿热老化后的拉伸强度

2.3.2 综合老化性能 在 $600\mathrm{W}$ 氙灯连续照射、温度 $45\sim 60^{\circ}\mathrm{C}$ ，喷水 $10\mathrm{min / h}$ 条件下老化后的力学性能见图2-2。

图片摘要：该图主要展示 2 1 湿热老化后的拉伸强度。
![](images/e1aab8f3881eec33cfb546d6b12ae85cf03fdf4dbe75084cee336c900265b7b2.jpg)  
图2-2 综合老化后的力学性能

2.3.3 耐汽油性能 汽油对材料表面不起作用。

2.4 工艺性能

2.4.1 可加工性 材料可用锯、铣、钻、铰等加工方法加工。  
2.4.2 可成形性 可用模压法成形。  
2.4.3 可胶接性 可用丙烯酸酯胶粘剂胶接。  
2.4.4 可连接性 可用胶粘剂胶接或螺栓连接，也可用胶粘剂和螺栓混合连接。

2.5 使用性能

B-1 玻璃纤维织物增强丙烯酸酯塑料用 SYT1 胶粘剂粘接到透明材料边缘，主要用来加强透明件边缘的连接部件，以提高边缘支承强度。其元件尺寸见图 2-3。

图片摘要：该图主要展示 2 3 元件尺寸。
![](images/cdf29322809da3235d6ed75a98e9d20d228a90ecd8e2091535c149b7ecb7e7f8.jpg)  
图2-3 元件尺寸

2.5.1 元件的支承强度 B-1 玻璃纤维织物增强丙烯酸酯塑料加强的各种牌号有机玻璃元件的常温支承强度见表 2-3; B-1 玻璃纤维织物增强丙烯酸酯塑料加强的 YB-DM-3 有机玻璃元件在常温和单面高温条件下的支承强度见表 2-4; B-1 玻璃纤维织物增强丙烯酸酯塑料加强 YB-D-4 有机玻璃元件的不同温度支承强度见表 2-5。

表2-3[3]  

<table><tr><td colspan="2">元件的有机玻璃牌号</td><td>支承强度/(kN/7.2cm)</td><td>支承强度提高率/%</td></tr><tr><td rowspan="2">YB-2</td><td>未加强</td><td>6.47</td><td>0</td></tr><tr><td>加强</td><td>24.1</td><td>272</td></tr><tr><td rowspan="2">YB-D-3</td><td>未加强</td><td>15.8</td><td>0</td></tr><tr><td>加强</td><td>27.0</td><td>73</td></tr><tr><td rowspan="2">YB-D-4</td><td>未加强</td><td>15.7</td><td>0</td></tr><tr><td>加强</td><td>31.0</td><td>94</td></tr></table>

表2-4[4]  

<table><tr><td rowspan="2">元件的有机玻璃牌号</td><td colspan="2">支承强度/(kN/7.2cm)</td></tr><tr><td>常温</td><td>单面高温(113℃/64℃)</td></tr><tr><td>YB-DM-3</td><td>30.04</td><td>24.75</td></tr></table>

表2-5  

<table><tr><td colspan="2">试 验 条 件</td><td rowspan="2">支承强度kN/7.2cm</td><td colspan="2">试 验 条 件</td><td rowspan="2">支承强度kN/7.2cm</td></tr><tr><td>温度/℃</td><td>时间/min</td><td>温度/℃</td><td>时间/min</td></tr><tr><td>室温</td><td>--</td><td>34.0</td><td>-40/20</td><td>30</td><td>32.4</td></tr><tr><td>100</td><td>30</td><td>15.4</td><td>-55</td><td>30</td><td>26.4</td></tr><tr><td>130/20</td><td>30</td><td>351</td><td></td><td></td><td></td></tr></table>

2.5.2 元件的低周疲劳性能 B-1 玻璃纤维织物增强丙烯酸酯塑料加强的 YB-DM-3 有机玻璃元件的常温低周疲劳性能见表 2-6。试验频率 $0.5 \mathrm{~Hz}$ , 应力比 0.1, 加载系数 0.5; B-1 玻璃纤维织物增强丙烯酸酯塑料加强的 YB-DM-3 有机玻璃元件的单面高温 $(105^{\circ} \mathrm{C} / 55 \sim 61^{\circ} \mathrm{C})$ 低周疲劳性能见表 2-7。试验频率 $0.5 \mathrm{~Hz}$ , 应力比值 0.1, 加载系数 0.5; B-1 丙烯酸酯玻璃钢加强的 YB-D-4 有机玻璃元件的低周疲劳性能见表 2-8。试验频率 $0.1 \mathrm{~Hz}$ , 应力比 0.1, 加载系数 0.5。

表 2-6[4]  

<table><tr><td>试样编号</td><td>第一孔出裂纹次数</td><td>四个孔出裂纹次数</td><td>疲劳次数次</td><td>试验后元件情况</td><td>试样编号</td><td>第一孔出裂纹次数</td><td>四个孔出裂纹次数</td><td>疲劳次数次</td><td>试验后元件情况</td></tr><tr><td>1</td><td>168</td><td>4 687</td><td>5 020</td><td>未断</td><td>5</td><td>1 516</td><td>4 359</td><td>5 288</td><td>未断</td></tr><tr><td>2</td><td>557</td><td>2 524</td><td>5 070</td><td>未断</td><td>6</td><td>480</td><td>2 720</td><td>5 031</td><td>未断</td></tr><tr><td>3</td><td>7 477</td><td>4 045</td><td>5 015</td><td>未断</td><td>7</td><td>1 700</td><td>1 700</td><td>5 022</td><td>未断</td></tr><tr><td>4</td><td>1 780</td><td>4 026</td><td>5 490</td><td>未断</td><td></td><td></td><td></td><td></td><td></td></tr></table>

表2-7[4]  

<table><tr><td>试样编号</td><td>疲劳次数/次</td><td>试验后元件情况</td><td>试样编号</td><td>疲劳次数/次</td><td>试验后元件情况</td></tr><tr><td>1</td><td>5 100</td><td>未断,试样一侧二孔出裂纹</td><td>4</td><td>5 030</td><td>未断,一个孔有裂纹</td></tr><tr><td>2</td><td>5 050</td><td>未断,四个孔均无裂纹</td><td>5</td><td>5 050</td><td>未断,试样热面消向</td></tr><tr><td>3</td><td>5 010</td><td>未断,三个孔有裂纹</td><td>6</td><td>5 200</td><td>未断,四个孔均无裂纹</td></tr></table>

表2-8  

<table><tr><td>试验温度/℃</td><td>疲劳次数/次</td><td>破坏部位</td><td>备注</td></tr><tr><td rowspan="2">室温</td><td>6550</td><td>在孔和界面处断</td><td>用SYT-1胶粘接</td></tr><tr><td>16900</td><td>在孔和界面处断</td><td>用B31-Φ9胶粘接</td></tr><tr><td>-60/20</td><td>5860</td><td>在孔和界面处断</td><td>用SYT-1胶粘接</td></tr></table>

2.5.3 元件的耐热冲试验 B-1 玻璃纤维织物增强丙烯酸酯塑料加强的 YB-D-4 有机玻璃元件在 $-30^{\circ} \mathrm{C}$ 保持 $15 \mathrm{~min}$ , 然后在 $30 \mathrm{~s}$ 内将一面置于 $130^{\circ} \mathrm{C}$ , 另一面为 $20^{\circ} \mathrm{C}$ 条件下保持 $6 \mathrm{~min}$ , 再在 $30 \sim 80 \mathrm{~s}$ 内放入 $-30^{\circ} \mathrm{C}$ 中保持 $15 \mathrm{~min}$ 为一个循环。循环五次后试样完好无变化。

# 3 使用工艺

3.1 成形温度 成形温度： $135\sim 145^{\circ}\mathrm{C}$   
3.2 加热时间 成形毛坯的加热时间： $30\sim 50\mathrm{min / mm}$   
3.3 胶接工艺 B-1 玻璃纤维织物增强丙烯酸酯塑料与有机玻璃用 SYT-1 胶粘剂胶接, 待胶接表面用汽油清洗, 再用脱脂棉擦去残留的汽油。胶接面两次刷胶, 在第一次刷胶后晾至不拉丝再刷第二次。固化条件: 温度 $60^{\circ} \mathrm{C} \pm 2^{\circ} \mathrm{C}$ , 压力 $0 \sim 0.1 \mathrm{MPa}$ , 时间 $4 \mathrm{~h}$ 。

# 4 其他

4.1 包装 板材两面应覆盖保护纸(如牛皮纸), 并紧密地装在木箱内。  
4.2 运输 按非危险品运输。  
4.3 贮存 板材保存在包装箱内，贮存于温度 $10\sim 40^{\circ}\mathrm{C}$ 干燥的室内，避免阳光直射。  
4.4 技术安全 在有抽风设备的场地进行加工，操作人员穿工作服。

# 5 使用建议

推荐。

# 参考文献

1 北京航空材料研究所. 殑击机有机玻璃座舱盖硬固定材料工艺研究总结. 1977  
2 北京航空材料研究所. 涤纶布增强丙烯酸酯塑料加强 DYB-4 元件的常温周期疲劳和层合塑料的老化性能研究总结. 1981  
3 左逢兴等．飞机座舱定向有机玻璃透明件边缘加强的研究．航空材料，1984  
4 北京航空材料研究所. 三号有机玻璃边缘加强件研制试验总结. 1991

# D-1 涤纶织物增强丙烯酸酯塑料

# 1 概述

D-1涤纶织物增强丙烯酸酯塑料是以涤纶织物为增强体、甲基丙烯酸甲酯预聚体为基体加热聚合而成的热塑性层压塑料。该材料具有较好的韧性，拉伸弹性模量和线膨胀系数与有机玻璃相近，但拉伸

强度、弯曲强度、层间剪切强度和耐热性比B-1玻璃纤维织物增强丙烯酸酯塑料低。用于加强有机玻璃透明件边缘，提高支承强度和疲劳寿命。使用温度 $-55\sim 80^{\circ}\mathrm{C}$ 。

1.1 牌号及名称 D-1涤纶织物增强丙烯酸酯塑料。也称涤纶钢。  
1.2 基本组成 聚甲基丙烯酸甲酯、平纹涤纶布。  
1.3 材料标准 HB5445—1990《D-1涤纶织物增强丙烯酸酯材料》，主要性能指标见表1-1。

表1-1  

<table><tr><td>·性能</td><td>指标</td><td>性能</td><td>指标</td></tr><tr><td>拉伸强度/MPa</td><td>≥93</td><td>密度/(g/cm³)</td><td>1.25±0.02</td></tr><tr><td>弯曲强度/MPa</td><td>≥100</td><td>含胶量/%</td><td>45~55</td></tr><tr><td>挤压强度/MPa</td><td>≥90</td><td></td><td></td></tr></table>

# 1.4 使用工艺说明书

HB/Z 243—1993《D-1涤纶织物增强丙烯酸酯板材制造工艺》

HB/Z 282—1996《飞机透明件边缘加强材料粘接工艺》

1.5 供应状态 以板材供应，尺寸和厚度见表1-2。

表1-2  
mm   

<table><tr><td>厚度</td><td>厚度公差</td><td>长度</td><td>宽度</td><td>厚度</td><td>厚度公差</td><td>长度</td><td>宽度</td></tr><tr><td>2</td><td>±0.2</td><td>900</td><td>700</td><td>2</td><td>±0.2</td><td>800</td><td>700</td></tr></table>

1.6 应用概况 已用作歼击机、轰炸机有机玻璃透明件的边缘加强材料。  
1.7 研制及生产单位 北京航空材料研究所研制；成都飞机制造工业公司及贵州云马飞机制造厂生产。

# 2 性能

# 2.1 物理及化学性能

2.1.1 外观 乳白色。  
2.1.2 密度 $1.25\mathrm{g / cm^3}$   
2.1.3 热变形温度 $72^{\circ}C$   
2.1.4 线膨胀系数 $4.8 \times 10^{-5} \mathrm{C}^{-1}$ 。

# 2.2 力学性能

2.2.1 拉伸强度 不同温度的拉伸强度见表2-1。  
2.2.2 拉伸弹性模量 4.8GPa。  
2.2.3 弯曲强度 $212\mathrm{MPa}$ 。  
2.2.4 挤压强度 98.4 MPa。  
2.2.5 层间剪切强度 4.0 MPa。

# 2.3 耐环境性能

2.3.1 耐湿热老化性能 涤纶织物增强丙烯酸酯塑料在温度 $45^{\circ}\mathrm{C} \pm 2^{\circ}\mathrm{C}$ ，相对湿度 $90\% \pm 5\%$ 条件下老化后的拉伸强度见表2-2。  
2.3.2 综合老化性能 在 $600\mathrm{W}$ 氙灯光源，温度 $45\sim 60^{\circ}\mathrm{C}$ ，喷水时间 $10\mathrm{min / h}$ 条件下老化后的拉伸强度见表2-3。

表2-1  

<table><tr><td>温度/℃</td><td>拉伸强度/MPa</td></tr><tr><td>室温</td><td>113.0</td></tr><tr><td>60</td><td>76.3</td></tr><tr><td>80</td><td>50.1</td></tr><tr><td>100</td><td>48.0</td></tr></table>

表 $2 - 2^{[2]}$   
表 2-3[2]  

<table><tr><td>老化时间/h</td><td>拉伸强度/MPa</td></tr><tr><td>0</td><td>91.9</td></tr><tr><td>100</td><td>83.2</td></tr><tr><td>300</td><td>63.5</td></tr><tr><td>500</td><td>63.1</td></tr></table>

<table><tr><td>老化时间/h</td><td>拉伸强度/MPa</td></tr><tr><td>0</td><td>91.9</td></tr><tr><td>50</td><td>86.9</td></tr><tr><td>100</td><td>85.2</td></tr><tr><td>300</td><td>80.5</td></tr><tr><td>400</td><td>72.5</td></tr></table>

2.3.3 耐汽油性能 汽油对涤纶织物增强丙烯酸酯塑料表面不起作用。

# 2.4 工艺性能

2.4.1 可加工性 材料可用锯、铣、钻、铰等加工方法加工。  
2.4.2 可成形性 可用模压法成形。  
2.4.3 可胶接性 可用丙烯酸酯类胶粘剂胶接。  
2.4.4 可连接性 可用胶粘剂胶接或螺栓连接，也可用胶粘剂和螺栓混合连接。

# 2.5 使用性能

2.5.1 元件的支承强度：D-1涤纶织物增强丙烯酸酯材料用SYT-1胶粘剂粘接到YB-D-4和YBM-3有机玻璃边缘的元件在各种温度下支承强度见表2-4，元件尺寸见图2-1。

表 2-4[1,3]  

<table><tr><td rowspan="2">元件的有机玻璃牌号</td><td colspan="5">支承强度/(kN/7.2cm)</td></tr><tr><td>室温</td><td>100℃</td><td>-40/20℃</td><td>-60℃</td><td>113℃/61℃</td></tr><tr><td>YB-D-4</td><td>24.0</td><td>12.8</td><td>16.8</td><td>18.6</td><td>-</td></tr><tr><td>YB-DM-3</td><td>22.46</td><td>-</td><td>-</td><td>-</td><td>23.35</td></tr></table>

注：在温差 $(113^{\circ}\mathrm{C} / 61^{\circ}\mathrm{C})$ 试验条件下元件热面消向变厚。

图片摘要：该图主要展示 2 4[1,3]。
![](images/3597ba2333a16eabb84a14b5a0cd16f411f3ef4ee5046463fa3f5b03af2171af.jpg)  
图2-1 元件尺寸

# 2.5.2 元件的低周疲劳性能

2.5.2.1 涤纶织物增强丙烯酸酯塑料加强的YB-D-4有机玻璃元件的低周疲劳曲线见图2-2。用升降法测定的元件低周疲劳性能见表2-5。试验频率 $0.5\mathrm{Hz}$ ，应力比0.1。

表2-5[1]  

<table><tr><td>试样编号</td><td>加载系数</td><td>疲劳次数/次</td><td>试验后元件情况</td><td>试样编号</td><td>加载系数</td><td>疲劳次数/次</td><td>试验后元件情况</td></tr><tr><td>1</td><td>0.5</td><td>20 000①</td><td>未断</td><td>5</td><td>0.5</td><td>18 100</td><td>断</td></tr><tr><td>2</td><td>0.525</td><td>4 690</td><td>断</td><td>6</td><td>0.5</td><td>20 000①</td><td>未断</td></tr><tr><td>3</td><td>0.5</td><td>20 000①</td><td>未断</td><td>7</td><td>0.525</td><td>19 200</td><td>断</td></tr><tr><td>4</td><td>0.525</td><td>13 800</td><td>断</td><td></td><td></td><td></td><td></td></tr></table>

① 元件的疲劳强度为 $13.7 \mathrm{kN} / 7.2 \mathrm{~cm}$ 。

图片摘要：该图主要展示 2 5[1]。
![](images/905b7f5ec5d34c9f881ce3abef69b0643a0b58e0f140461ed8009992963921d9.jpg)  
图2-2 YB-D-4有机玻璃加强元件的疲劳曲线

2.5.2.2 涤纶织物增强丙烯酸酯塑料加强的YB-DM-3有机玻璃元件的低周疲劳性能见表2-6。试验频率 $0.5\mathrm{Hz}$ ，应力比0.1。

表 2-6[3]  

<table><tr><td>试样编号</td><td>第一孔出现裂纹次数/次</td><td>四个孔出现裂纹次数/次</td><td>疲劳次数/次</td><td>元件试验后情况</td></tr><tr><td>1</td><td>150</td><td>1 197</td><td>5 010</td><td>未断</td></tr><tr><td>2</td><td>310</td><td>1 877</td><td>7 739</td><td>孔处断</td></tr><tr><td>3</td><td>230</td><td>858</td><td>5 130</td><td>孔处断</td></tr><tr><td>4</td><td>634</td><td>1 795</td><td>5 014</td><td>孔处断</td></tr><tr><td>5</td><td>309</td><td>527</td><td>5 010</td><td>孔处断</td></tr><tr><td>6</td><td>300</td><td>800</td><td>5 010</td><td>孔处断</td></tr><tr><td>7</td><td>116</td><td>335</td><td>5 011</td><td>孔处断</td></tr></table>

2.5.3 元件的耐热冲性能 涤纶织物增强丙烯酸酯塑料加强YB-D-4有机玻璃元件在 $-30^{\circ}\mathrm{C}$ 保持 $15\mathrm{min}$ ，然后在 $30\mathrm{s}$ 内将一面置于 $130^{\circ}\mathrm{C}$ ，另一面为 $20^{\circ}\mathrm{C}$ 条件下保持 $6\mathrm{min}$ ，再在 $30\sim 80\mathrm{s}$ 内放入 $-30^{\circ}\mathrm{C}$ 中保持 $15\mathrm{min}$ 为一个循环。循环五次后试样完好。经热冲试验后的元件支承强度为 $29.1\mathrm{kN}/7.2\mathrm{cm}$ 。

# 3 使用工艺

3.1 成形温度 成形温度为 $135\sim 145^{\circ}C$   
3.2 加热时间 成形毛坯的加热时间 $30\sim 50\mathrm{min} / 2\mathrm{mm}$   
3.3 胶接工艺 涤纶织物增强丙烯酸酯塑料与有机玻璃用 SYT-1 胶粘剂胶接, 待胶接表面用汽油清洗, 再用脱脂棉擦去残留的汽油。胶接面两次刷胶, 在第一次刷胶后晾至不拉丝再刷第二次。固化条件: 温度 $60^{\circ} \mathrm{C} \pm 2^{\circ} \mathrm{C}$ , 压力 $0 \sim 0.1 \mathrm{MPa}$ , 时间 $4 \mathrm{~h}$ 。

# 4 其他

4.1 包装 板材两面应覆盖保护纸(如牛皮纸), 并紧密地装在木箱内。  
4.2 运输 按非危险品运输。  
4.3 贮存 板材保存在包装箱内，贮存于温度 $10\sim 40^{\circ}\mathrm{C}$ 干燥的室内，避免阳光直射。  
4.4 技术安全 需在有抽风设备的场地进行加工。

# 5 使用建议

推荐

# 参考文献

1 北京航空材料研究所. 涤纶布增强丙烯酸酯塑料加强 DYB-4 元件的常温周期疲劳和层合塑料老化性能. 1980  
2 北京航空材料研究所. 合成织物丙烯酸酯边缘加强件研究总结. 1980  
3 北京航空材料研制所. 三号有机玻璃边缘加强件研制试验总结. 1991

# 丙烯酸酯胶粘剂

# 1 概述

丙烯酸酯胶粘剂是由甲基丙烯酸甲酯、甲基丙烯酸环氧丙酯引发聚合成的粘稠液体。对有机玻璃的粘接强度高，耐老化。对咽喉、眼睛、皮肤有致敏作用。适用于飞机座舱有机玻璃透明件与锦纶带、涤纶带和有机玻璃与有机玻璃的粘接。使用温度 $-55\sim 110^{\circ}\mathrm{C}$ 。

1.1 牌号及名称 丙烯酸酯胶粘剂。  
1.2 基本组成 甲基丙烯酸甲酯与甲基丙烯酸环氧丙酯的预聚体。  
1.3 材料标准 HB5186—1981《飞机座舱盖软固定用丙烯酸酯胶粘剂技术条件》，主要性能指标见表1-1。

表1-1  

<table><tr><td>性能</td><td>指标</td><td>性能</td><td>指标</td></tr><tr><td>粘度(QND-1型粘度计,25℃)/s胶接剪切强度(有机玻璃与涤纶带,(23℃±5℃)/(kN/cm)</td><td>100~250</td><td>平均值最小值</td><td>≥2.45≥1.96</td></tr></table>

1.4 使用工艺说明书 HB/Z63—1981《飞机座舱盖软固定用丙烯酸酯胶粘剂配制及使用工艺》  
1.5 供应状态 使用单位自行配制。  
1.6 应用概况 应用于歼击机上近20年。  
1.7 研制及生产单位 沈阳飞机制造公司研制。

# 2 性能

2.1 物理及化学性能  
2.1.1 外观 均匀透明的粘稠液体。  
2.1.2 粘度 $150\sim 250~\mathrm{s}$   
2.2 力学性能[1]   
2.2.1 胶接剪切强度 各种牌号有机玻璃与涤纶带的胶接剪切强度见表2-1。YB-3有机玻璃与涤纶带在单面受热条件下的剪切强度见表2-2。YB-4有机玻璃与涤纶带在不同温度下的胶接剪切强度见表2-3。试样见图2-1。

表2-1  

<table><tr><td>被粘物</td><td>胶接剪切强度/(kN/cm)</td><td>破坏形式</td></tr><tr><td>YB-2有机玻璃与涤纶带</td><td>3.06~3.24</td><td>涤纶带断,有机玻璃断</td></tr><tr><td>YB-3有机玻璃与涤纶带</td><td>2.87~3.31</td><td>涤纶带断,有机玻璃断</td></tr><tr><td>YB-4有机玻璃与涤纶带</td><td>3.52~3.59</td><td>涤纶带断,有机玻璃断</td></tr></table>

表2-2  

<table><tr><td rowspan="2">被粘物</td><td colspan="2">试 验 条 件</td><td rowspan="2">胶接剪切强度kN/cm</td><td rowspan="2">破坏形式</td></tr><tr><td>温度/℃</td><td>时间/min</td></tr><tr><td rowspan="5">YB-3有机玻璃与涤纶带</td><td>室温</td><td>--</td><td>3.73~4.31</td><td>有机玻璃断</td></tr><tr><td>90/40</td><td>30</td><td>2.76~3.50</td><td>热面脱胶,带断</td></tr><tr><td>100/40</td><td>30</td><td>1.76~2.47</td><td>热面脱胶</td></tr><tr><td>110/40</td><td>30</td><td>1.10~1.94</td><td>热面脱胶</td></tr><tr><td>120/40</td><td>30</td><td>0.79~1.01</td><td>热面脱胶</td></tr></table>

表2-3  

<table><tr><td>被粘物</td><td>温度/℃</td><td>胶接剪切强度
kN/cm</td><td>破坏形式</td></tr><tr><td rowspan="5">YB-4有机玻璃与涤纶带</td><td>室温</td><td>3.52~3.59</td><td>有机玻璃断</td></tr><tr><td>-55</td><td>3.30~3.47</td><td>涤纶带断</td></tr><tr><td>100</td><td>2.50~2.92</td><td>涤纶带断</td></tr><tr><td>120</td><td>1.63~2.24</td><td>有机玻璃断</td></tr><tr><td>130</td><td>1.11~1.29</td><td>有机玻璃断</td></tr></table>

图片摘要：该图主要展示 2 3。
![](images/2e8c3838e3cbb98136226ae430a49f5b37af5ec59b8133f51fe84c04d89daba0.jpg)  
(a) 胶接用有机玻璃试样

图片摘要：该图主要展示 2 3。
![](images/b5597d3166c2042ee4013529d934c8ad0bc2f6c313794e22375c966573dc02a5.jpg)  
（b）胶接涤纶带后的试样   
图2-1 胶接剪切强度试样

# 2.2.2 疲劳性能

2.2.2.1 单面受热胶接剪切疲劳性能 杠杆式加载。YB-2有机玻璃与涤纶带的胶接试样，初始载荷 $0.98\mathrm{kN / cm}$ ，经2050次疲劳后载荷增至 $1.37\mathrm{kN / cm}$ 。YB-4有机玻璃涤纶带的胶接试样，初始载荷 $1.47\mathrm{kN / cm}$ ，经3400次疲劳后载荷增至 $1.96\mathrm{kN / cm}$ 。疲劳性能见表2-4。试样尺寸见图2-1。

表2-4  

<table><tr><td>被粘物</td><td>温度℃</td><td>加载方法</td><td>载荷kN/cm</td><td>疲劳次数</td><td>破坏形式</td></tr><tr><td rowspan="2">YB-2 有机玻璃与涤纶带</td><td rowspan="2">80/40</td><td rowspan="2">加载3 min卸载至0</td><td>0.98</td><td>2050</td><td rowspan="2">试样未破坏</td></tr><tr><td>1.37</td><td>1020</td></tr></table>

续表 2-4  

<table><tr><td>被粘物</td><td>温度℃</td><td>加载方法</td><td>载荷kN/cm</td><td colspan="2">疲劳次数</td><td>破坏形式</td></tr><tr><td rowspan="5">YB-4有机玻璃与涤纶带</td><td rowspan="5">(90~100)/40</td><td rowspan="5">加载3 min卸载至0</td><td>0.98</td><td colspan="2">5 000</td><td>试样未破坏</td></tr><tr><td>1.47</td><td rowspan="2">1</td><td>3 400</td><td>试样未破坏</td></tr><tr><td>1.97</td><td>1 885</td><td>涤纶带断</td></tr><tr><td>1.47</td><td rowspan="2">2</td><td>3 400</td><td>试样未破坏</td></tr><tr><td>1.96</td><td>850</td><td>有机玻璃断</td></tr></table>

2.2.2.2 低周剪切疲劳性能 YB-4 有机玻璃与涤纶带胶接试样在室温, 频率 $4.77 \mathrm{~Hz}$ , 最大载荷 $1.96 \mathrm{kN} / \mathrm{cm} \pm 0.49 \mathrm{kN} / \mathrm{cm}$ , 最小载荷 $0.49 \mathrm{kN} / \mathrm{cm}$ , 疲劳 7500 次未破坏。

# 2.3 耐环境性能[1]

2.3.1 耐介质性能 YB-3有机玻璃与涤纶带胶接试样的耐介质性能见表2-5。

表2-5  

<table><tr><td rowspan="2">被粘物</td><td rowspan="2">介质</td><td colspan="2">试验条件</td><td rowspan="2">胶接剪切强度kN/cm</td><td rowspan="2">破坏形式</td></tr><tr><td>温度℃</td><td>时间h</td></tr><tr><td rowspan="2">YB-3有机玻璃与涤纶带</td><td>水</td><td>14~18</td><td>72</td><td>2.43~2.63</td><td>涤纶带断</td></tr><tr><td>航空汽油</td><td>14~18</td><td>72</td><td>2.57~3.26</td><td>涤纶带断,有机玻璃断</td></tr></table>

2.3.2 耐人工气候 碳弧灯电压 $100\sim 150\mathrm{V}$ ，电流 $10\sim 15\mathrm{A}$ ，温度 $40\sim 50^{\circ}\mathrm{C}$ ，相对湿度 $70\% \sim$ $80\%$ ，降雨周期 $10\mathrm{min / h}$ ，胶接剪切强度与人工气候试验时间的关系见表2-6。

表2-6  

<table><tr><td>被粘物</td><td>人工气候试验时间/h</td><td>胶接剪切强度/(kN/cm)</td><td>破坏形式</td></tr><tr><td rowspan="2">YB-4有机玻璃与涤纶带</td><td>0</td><td>3.73~4.45</td><td>有机玻璃断</td></tr><tr><td>422</td><td>3.45~3.79</td><td>有机玻璃断</td></tr></table>

2.3.3 耐大气老化性 大气老化试验在沈阳市郊室外，试样朝南悬挂。老化后的性能见表2-7。

表2-7  

<table><tr><td>被粘物</td><td>时间/年</td><td>胶接剪切强度/(kN/cm)</td><td>破坏形式</td></tr><tr><td rowspan="3">YB-3有机玻璃与涤纶带</td><td>0</td><td>3.14~4.02</td><td>有机玻璃断</td></tr><tr><td>4</td><td>2.23~2.32</td><td>涤纶带断</td></tr><tr><td>5</td><td>2.16~3.43</td><td>涤纶带断</td></tr><tr><td rowspan="3">YB-4有机玻璃与涤纶带</td><td>0</td><td>3.73~4.45</td><td>有机玻璃断</td></tr><tr><td>0.5</td><td>3.24~3.43</td><td>涤纶带断</td></tr><tr><td>1</td><td>2.49~2.76</td><td>涤纶带断</td></tr></table>

2.3.4 耐热冲性能 见表2-8。

表2-8  

<table><tr><td>被粘物</td><td>试验条件</td><td>胶接剪切强度/(kN/cm)</td><td>破坏形式</td></tr><tr><td>YB-3有机玻璃与涤纶带</td><td>95℃,15 min→-55℃,15 min→95℃循环500次</td><td>2.45~3.21</td><td>有机玻璃断,涤纶带断</td></tr></table>

续表 2-8  

<table><tr><td>被粘物</td><td>试验条件</td><td>胶接剪切强度/(kN/cm)</td><td>破坏形式</td></tr><tr><td>YB-4有机玻璃与涤纶带</td><td>室温→100℃,30min→室温→-55℃,30min→室温。循环25次</td><td>2.94~3.43</td><td>有机玻璃断</td></tr></table>

# 2.4 工艺性能

2.5 使用性能[2] 从使用后歼击机座舱盖切取的YB-2有机玻璃涤纶带胶接试样的室温低周疲劳性能见表2-9。单面加热 $[60^{\circ}\mathrm{C} / (20\sim 40)^{\circ}\mathrm{C}]$ 的低周疲劳性能见表2-10。试验频率10次/min，载荷 $980~\mathrm{N / cm}$ 。

表2-9  

<table><tr><td rowspan="2">座舱盖号</td><td colspan="2">使用时间</td><td rowspan="2">试件数</td><td rowspan="2">平均疲劳次数</td><td rowspan="2">试验结果</td></tr><tr><td>飞行/h</td><td>年限/年</td></tr><tr><td>1</td><td>792</td><td>6%</td><td>10</td><td>88 254</td><td>未破坏</td></tr><tr><td>2</td><td>796</td><td>8½</td><td>5</td><td>114 773</td><td>未破坏</td></tr><tr><td>3</td><td>625</td><td>8½</td><td>5</td><td>199 530</td><td>1件破坏</td></tr><tr><td>4</td><td>606</td><td>8%</td><td>6</td><td>144 021</td><td>2件破坏</td></tr></table>

表2-10  

<table><tr><td>座舱盖号</td><td>试件数</td><td>平均疲劳次数</td><td>试验结果</td></tr><tr><td>1</td><td>14</td><td>29 200</td><td>13件破坏</td></tr><tr><td>2</td><td>5</td><td>117 560</td><td>4件破坏</td></tr><tr><td>3</td><td>5</td><td>262 552</td><td>未破坏</td></tr><tr><td>4</td><td>5</td><td>28 303</td><td>4件破坏</td></tr></table>

丙烯酸酯胶粘剂用作飞机座舱盖软连接用胶，已装机2000多架，未发生过脱胶故障。从服役 $7\sim 10$ 年，飞行 $600\sim 800\mathrm{h}$ 的座舱盖边缘切取的软连接试样，其胶接剪切强度没有明显变化。

# 3 使用工艺

3.1 胶接面的清洗 用干净的脱脂棉蘸汽油清洗待胶接的有机玻璃表面及涤纶带。  
3.2 零件的表面保护 有机玻璃表面的非胶接表面粘贴保护纸或保护膜。  
3.3 固化 固化条件为温度 $70^{\circ}\mathrm{C} \pm 5^{\circ}\mathrm{C}$ ，压力 $0 \sim 0.1\mathrm{MPa}$ ，时间 $2\mathrm{h}$ ，卸压后保持 $2\mathrm{h}$ ，冷却至 $40^{\circ}\mathrm{C}$ 以下出加温箱。

# 4 其他

# 4.1 包装

# 4.2 运输

4.3 贮存 丙烯酸酯胶粘剂须装在密闭的容器内保存，避免阳光直射，贮存温度不高于 $10^{\circ}\mathrm{C}$ ，贮存期为一周，使用时需再测定粘度。  
4.4 技术安全 丙烯酸酯胶粘剂对咽喉、眼睛、皮肤有致敏作用，操作者必须戴上防护手套和防护面罩或采取其他防护措施。在配胶和胶接施工操作间，应有良好的通风装置。

# 5 使用建议

限用。由于基本组成中的甲基丙烯酸环氧丙酯对操作人员有积累性过敏中毒，且原材料质量不能保证。目前正在进行取消该组分的研究工作。

# 参考文献

1 沈阳飞机制造公司冶金科．丙烯酸酯的试验与应用．航空材料，1977(1)  
2 空军第一研究所.F01-19(Φ9)胶和丙烯酸胶座舱盖在外场的使用及有关试验情况.1979

# SYT-1胶粘剂

# 1 概述

SYT-1胶粘剂是甲基丙烯酸甲酯通过引发剂引发聚合而成的粘稠透明液体。对有机玻璃有较高的粘接强度，刺激性小。适用于有机玻璃与有机玻璃、有机玻璃与纤维织物增强丙烯酸酯塑料的胶接。使用温度 $-55\sim 110^{\circ}\mathrm{C}$ 。

1.1 牌号及名称 SYT-1胶粘剂。原名丙-1胶粘剂。  
1.2 基本组成 甲基丙烯酸甲酯预聚物。  
1.3 材料标准 HB5444—1990《SYT-1丙烯酸酯胶粘剂》，主要性能指标见表1-1。

表1-1  

<table><tr><td>性能</td><td>指标</td><td>性能</td><td>指标</td><td>性能</td><td>指标</td></tr><tr><td>密度/(g/cm3)</td><td>0.95~0.97</td><td>粘度/s</td><td>150~250</td><td>胶接剪切强度/MPa</td><td>≥12.0</td></tr></table>

# 1.4 使用工艺说明书

Q/6SZ 551—1986《飞机透明件刚性连接用 SYT-1 胶粘剂(原丙-1 胶)制备工艺说明书》

HB/Z 282—1996《飞机透明件边缘加强材料粘接工艺》

1.5 供应状态 使用单位自行配制。  
1.6 应用概况 已用于歼击机座舱定向有机玻璃透明件的边缘连接。  
1.7 研制及生产单位 北京航空材料研究所研制。  
1.8 鉴定级别及日期 1985年11月由航空工业部鉴定通过。

# 2 性能

# 2.1 物理及化学性能

2.1.1 外观 无色透明粘稠液体。  
2.1.2 粘度 $190\sim 250~\mathrm{s}$   
2.1.3 侵蚀性能 航空有机玻璃在室温涂SYT-1胶后出现银纹的门槛应力见表2-1。

表2-1[1]   

<table><tr><td>有机玻璃</td><td>涂胶后出现银纹的门槛应力/MPa</td></tr><tr><td>YB-2</td><td>17.9</td></tr><tr><td>YB-D-4</td><td>24.0</td></tr></table>

2.2力学性能[1] 胶接剪切强度为 $13.6\mathrm{MPa}$

# 2.3 耐环境性能

2.3.1 耐湿热老化性能 YB-D-4 有机玻璃与 B-1 增强丙烯酸酯塑料的胶接试样，在温度 $55^{\circ} \mathrm{C} \pm 2^{\circ} \mathrm{C}$ ，湿度 $100 \%$ 条件下老化后的胶接剪切强度见图 2-1。

图片摘要：该图主要展示 2 1 湿热老化后的胶接剪切强度[2]。
![](images/124912d3a1298b397c6dbfdebc1576d6f0781aebd9b4ece345bd1587698903e3.jpg)  
图2-1 湿热老化后的胶接剪切强度[2]

2.3.2 耐热冲性能 用 SYT-1 胶粘剂胶接的典型元件在 $-30 \sim -50^{\circ} \mathrm{C}$ 环境中保持 $15 \mathrm{~min}$ , 然后在 $30 \mathrm{~s}$ 内将一面置于 $130^{\circ} \mathrm{C}$ , 另一面为 $20^{\circ} \mathrm{C}$ 条件下保持 $6 \mathrm{~min}$ , 再在 $30 \mathrm{~s}$ 内放入 $-30^{\circ} \mathrm{C}$ 空气中保持 $15 \mathrm{~min}$ 为一个循环。循环五次后胶接面无脱胶, 无气泡。

# 3 使用工艺

3.1 预装 胶接零件需进行预装，胶接面的配合间隙小于 $0.2\mathrm{mm}$ 。  
3.2 胶接面的清洗 用干净的脱脂棉蘸汽油清洗待胶接表面，并除去残留的汽油。  
3.3 零件的表面保护 有机玻璃的非胶接表面贴保护纸或保护膜。  
3.4 固化 SYT-1 胶粘剂的固化条件：温度 $60^{\circ}\mathrm{C} \pm 2^{\circ}\mathrm{C}$ ，压力 $0 \sim 0.1\mathrm{MPa}$ ，时间 $4\mathrm{h}$ 。升温速率 $2 \sim 3^{\circ}\mathrm{C} / \mathrm{min}$ 。

# 4 其他

4.1 包装  
4.2 运输   
4.3 贮存 SYT-1 胶粘剂须装在密闭的容器内保存,避免阳光直射。贮存温度 $0 \sim 5^{\circ} \mathrm{C}$ , 贮存期为 $10 \mathrm{~d}$ 。使用时需再测定粘度。  
4.4 技术安全 在有通风环境中进行操作。

# 5 使用建议

推荐。

# 参考文献

1 北京航空材料研究所.J8有机玻璃座舱盖硬固定材料及工艺研究总结.1977  
2 北京航空材料研究所. 合成织物丙烯酸酯边缘加强件研究技术总结. 1979

# SYT-2胶粘剂

# 1 概述

SYT-2胶粘剂是用液体端羧基丁腈改性的丙烯酸酯型胶粘剂。其胶接剪切强度与丙烯酸酯胶粘剂相近，对有机玻璃的抗银纹性影响小于丙烯酸酯胶粘剂，毒性小，耐气候性好，但组分较多，需要低温贮存。适用于有机玻璃与涤纶带粘接，使用温度 $-55\sim 60^{\circ}\mathrm{C}$ 。

1.1 牌号及名称 SYT-2胶粘剂。原名CTBN增韧的丙烯酸双酯胶。  
1.2 基本组成 SYT-2 胶粘剂分两组分：组分一：端羧基丁腈改性的丙烯酸双酯共聚物；组分二：固化剂。  
1.3 材料标准 Q/6S 460—1985《飞机座舱盖柔性连接用 SYT-2 胶粘剂》，主要性能指标见表 1-1。

表1-1  

<table><tr><td>性能</td><td>指 标</td></tr><tr><td>粘度(QND-1粘度计)(25℃)/s</td><td>≤100</td></tr><tr><td>胶接剪切强度(有机玻璃与涤纶带,23℃±5℃)/(kN/cm)</td><td></td></tr><tr><td>平均值</td><td>2.45</td></tr><tr><td>最小值</td><td>1.96</td></tr></table>

1.4 使用工艺说明书 Q/6SZ 484—1985《飞机座舱盖柔性连接用 SYT-2 胶粘剂配制及使用工艺》  
1.5 供应状态 共聚物和固化剂分两组分提供。  
1.6 应用概况 已在歼击机座舱盖上试用。  
1.7 研制及生产单位 北京航空材料研究所研制并生产。

# 2 性能

# 2.1 物理及化学性能

2.1.1 外观 组分一为淡黄色粘稠液体。  
2.1.2 侵蚀性能 YB-3有机玻璃涂SYT-2胶后出现银纹的门坎应力 $20\sim 21\mathrm{MPa}$   
2.2 力学性能[1]   
2.2.1 胶接剪切强度 胶接试样在室温和单面加热下的剪切强度见表2-1。剪切强度试样见图2-1。

表2-1  

<table><tr><td rowspan="2">被粘物</td><td colspan="2">试验条件</td><td rowspan="2">胶接剪切强度kN/cm</td></tr><tr><td>温度/℃</td><td>时间/min</td></tr><tr><td rowspan="3">YB-3有机玻璃与涤纶带</td><td>室温</td><td>-</td><td>2.70~2.80</td></tr><tr><td>60/30</td><td>30</td><td>&gt;2.75</td></tr><tr><td>80/30</td><td>30</td><td>&gt;2.65</td></tr></table>

图片摘要：该图主要展示 2 1。
![](images/5d2e5b43d5539714495d185b26353ba1865829d33c7bb0b03423c8d9040c2768.jpg)  
（a）胶接用有机玻璃试样

图片摘要：该图主要展示 2 1。
![](images/a754248857cda97edfbbca6c63693ecf0c2f9a71f0af9f95bc6e9ff0c638fc27.jpg)  
（b）胶接涤纶带后的试样   
图2-1 胶接剪切强度试样

2.2.2 低周疲劳性能 按图2-1制备的试样在室温，频率 $0.5\mathrm{Hz}$ ，应力比0.1，加载系数0.5的条件下的疲劳性能见表2-2。

表2-2[1]  

<table><tr><td>被粘物</td><td>试样编号</td><td>疲劳次数</td><td>破坏形式</td><td>被粘物</td><td>试样编号</td><td>疲劳次数</td><td>破坏形式</td></tr><tr><td rowspan="3">YB-3有机玻璃与涤纶带</td><td>1</td><td>7419</td><td>有机玻璃断</td><td rowspan="3">YB-3有机玻璃与涤纶带</td><td>4</td><td>6269</td><td>有机玻璃断</td></tr><tr><td>2</td><td>&gt;10000</td><td>未破坏</td><td>5</td><td>&gt;10000</td><td>未破坏</td></tr><tr><td>3</td><td>7500</td><td>有机玻璃断</td><td>6</td><td>&gt;10000</td><td>未破坏</td></tr></table>

# 2.3 耐环境性能

2.3.1 耐湿热老化性能 胶接试样在温度 $60^{\circ}\mathrm{C} \pm 2^{\circ}\mathrm{C}$ ，相对湿度 $80\% \sim 90\%$ 下老化后的胶接剪切强度见表2-3。

表2-3[1]  

<table><tr><td>被粘物</td><td>时间h</td><td>胶接剪切强度kN/cm</td><td>破坏形式</td></tr><tr><td rowspan="3">YB-3有机玻璃与涤纶带</td><td>355</td><td>&gt;2.55</td><td>有机玻璃断</td></tr><tr><td>480</td><td>&gt;2.79</td><td>有机玻璃断</td></tr><tr><td>674</td><td>&gt;2.56</td><td>有机玻璃断</td></tr></table>

2.3.2 耐大气老化性能 YB-3 有机玻璃与涤纶带胶接的曝晒板材尺寸: 吉林地区 $120 \mathrm{~mm} \times 30 \mathrm{~mm} \times 10 \mathrm{~mm}$ ; 海口地区 $120 \mathrm{~mm} \times 250 \mathrm{~mm} \times 10 \mathrm{~mm}$ 。不同老化时间的胶接剪切强度见表 2-4。

表 2-4[2]  

<table><tr><td>曝晒地点</td><td>时间/年</td><td>胶接剪切强度kN/cm</td><td>破坏形式</td><td>曝晒地点</td><td>时间/年</td><td>胶接剪切强度kN/cm</td><td>破坏形式</td></tr><tr><td rowspan="3">海 口</td><td>0</td><td>&gt;2.44</td><td>涤纶带断</td><td rowspan="3">吉 林</td><td>0</td><td>&gt;2.73</td><td>有机玻璃断</td></tr><tr><td>1</td><td>&gt;2.27</td><td>涤纶带断</td><td>1</td><td>&gt;2.64</td><td>有机玻璃断</td></tr><tr><td>2</td><td>-</td><td></td><td>2</td><td>&gt;2.48</td><td>有机玻璃断</td></tr></table>

2.3.3 耐介质性能 YB-3 有机玻璃与涤纶带胶接的试样在温度 $14 \sim 18^{\circ} \mathrm{C}$ , 浸泡于介质中 $76 \mathrm{~h}$ 后的胶接剪切强度见表 2-5。

表2-5[1]  

<table><tr><td>介 质</td><td>胶接剪切强度/(kN/cm)</td><td>破坏形式</td></tr><tr><td>蒸馏水</td><td>&gt;2.72</td><td>有机玻璃断</td></tr><tr><td>汽油</td><td>&gt;2.82</td><td>有机玻璃断</td></tr><tr><td>煤油</td><td>&gt;2.55</td><td>有机玻璃断</td></tr></table>

2.3.4 耐温度交变性能 试样在 $80^{\circ}\mathrm{C}$ 保持 $30\mathrm{min}$ 后于室温放置 $10\mathrm{min}$ ，又置于 $-55^{\circ}\mathrm{C}$ 保持 $30\mathrm{min}$ 后于室温放置 $10\mathrm{min}$ 为一个循环，循环25次后，室温剪切强度不小于 $2.60\mathrm{kN/cm}$ 。  
2.4 工艺性能 用 SYT-2 胶粘剂胶接的歼六座舱盖，经 2.5 年 290 飞行小时使用，情况正常。

# 3 使用工艺

3.1 胶接试样表面处理 有机玻璃用0号砂纸打磨并清理干净，涤纶带用丙酮清洗、晾干。  
3.2 零件的表面保护 有机玻璃的非粘接面贴上保护纸或保护膜。  
3.3 固化 SYT-2 胶粘剂的固化条件 温度 $60_{-2}^{+5}\mathrm{C}$ ，压力不大于 $0.1\mathrm{MPa}$ ，时间 $4\mathrm{h}$ 。

# 4 其他

4.1 包装 组分一和组分二分别装在密封的深色玻璃瓶内。

4.2 运输 密封包装好的两种组分，运输时应避免撞击。  
4.3 贮存 包装好的组分一和组分二存放在避免阳光直射、温度 $-15\sim 5^{\circ}\mathrm{C}$ 的环境中，贮存期为八个月。过期后需再测定粘接强度，符合材料标准仍可使用。  
4.4 技术安全 在通风环境中进行操作。

# 5 使用建议

选用。

# 参考文献

1 李钊．飞机座舱玻璃柔性连接用胶粘剂．1983  
2 北京航空材料研究所.SYT-2胶粘剂户外曝晒一年总结.1985  
3 李钊等. SYT-2 胶粘剂胶接 G63 飞机座舱玻璃飞行使用情况检查报告. 1985

# YBP-3 有机玻璃抛光膏

# 1 概述

YBP-3有机玻璃抛光膏是由磨料、增稠剂、润滑剂、防腐剂、上光剂、水等组成的混合物。用于除去有机玻璃表面的细微擦伤、增加有机玻璃的透光率，降低雾度，适用于YB-2、YB-3、YB-9有机玻璃以及YB-DM-3、YB-DM-4、YB-DM-10定向有机玻璃等各种牌号有机玻璃平板及透明件的手工抛光；YBP-3有机玻璃抛光膏由研磨膏和上光剂两部分组成，合并在一起使用，用于去除有机玻璃表面的细微擦伤，增加有机玻璃的透光率、雾度。

1.1 牌号及名称 YBP-3有机玻璃抛光膏。  
1.2 基本组成 有机玻璃研磨膏和上光剂。研磨膏：氧化铈、纤维素、甘油、苯甲酸钠、水等；上光剂：煤油、邻苯二甲酸二丁酯、地蜡等。  
1.3 材料标准 Q/JHY.02.019—2001《YBP-3航空有机玻璃抛光膏》，主要性能见表1-1。

表1-1  

<table><tr><td>项 目</td><td>指 标</td><td>项 目</td><td>指 标</td></tr><tr><td>分层高度/mm</td><td>15</td><td>抛光性能</td><td>合格</td></tr><tr><td>调匀速度/s</td><td>≤15</td><td>磨粉质量分数/%</td><td>≥35</td></tr><tr><td>粘度/s</td><td>11~15</td><td>酸碱性</td><td>合格</td></tr></table>

1.4 使用工艺说明书 HB/Z 125—1988《飞机有机玻璃透明件制造工艺说明书》  
1.5 供应状态 有机玻璃抛光膏装在 $5\mathrm{L}$ 塑料桶中。  
1.6 应用概况 已用于各种牌号有机玻璃平板及透明件的手工抛光、上光。  
1.7 研制及生产单位 锦西化工研究院研制并生产。  
1.8 鉴定级别及日期 1999年9月由空军装备部驻沈阳地区军事代表局组织鉴定通过。

# 2 性能[1]

# 2.1 物理和化学性能

2.1.1 外观 土黄色悬浮状乳液。  
2.1.2 酸碱性 中性。  
2.1.3 抛光效果 无条伤和网状抛伤。  
2.2 抛光前后的性能  
2.2.1 抛光前后有机玻璃的应力-溶剂银纹，见表2-1。

表2-1
