Repository: C-zj02/CFD-claw

<div align="center">

**English** | [中文](#中文版) | [Français](README_FR.md) | [Русский](README_RU.md) | [हिन्दी](README_HI.md) | [العربية](README_AR.md) | [Português](README_PT.md)

# 🚀 Claude Code Python

**A Complete Python Reimplementation Based on Real Claude Code Source**

*From TypeScript Source → Rebuilt in Python with ❤️*

***
**🔥 Active Development • New Features Weekly 🔥**

</div>

***

## 🎯 What is This?

**Clawd Code** is a **complete Python rewrite** of Claude Code, based on the **real TypeScript source code**.

File: RAG-data/中国航空材料手册（第2版）第1卷 结构钢 不锈钢001-200.pdf-e13c6fb0-4bce-40f1-8de5-a4197e8b2b3b.md (part 7 of 9)
# Introduction 5
# Quality Carbon Steels 7
<table><tr><td>θ/℃</td><td>20</td><td>100</td><td>200</td><td>300</td><td>400</td><td>500</td><td>600</td></tr><tr><td>c/(J/(kg·℃))</td><td>523</td><td>536</td><td>557</td><td>590</td><td>628</td><td>674</td><td>724</td></tr></table>

# 2.1.4 线膨胀系数 见表2-3。

# 2.2 密度 $\rho = 7.875\mathrm{g / cm}^{3[1]}$

表2-3[2]  

<table><tr><td>θ/℃</td><td>20~100</td><td>20~200</td><td>20~300</td><td>20~400</td><td>20~500</td><td>20~600</td></tr><tr><td>α/10-6℃-1</td><td>12.0</td><td>12.5</td><td>13.0</td><td>13.4</td><td>14.0</td><td>14.5</td></tr></table>

# 2.3 电性能

# 2.4 磁性能

# 2.5 化学性能

# 2.5.1 抗氧化性能 见表2-4。

表2-4[2]  

<table><tr><td>θ/℃</td><td colspan="3">930</td><td colspan="3">970</td></tr><tr><td>t/h</td><td>0.5</td><td>1.6</td><td>5.0</td><td>0.5</td><td>1.6</td><td>5.0</td></tr><tr><td>增重率/(g/(m2·h))</td><td>347.8</td><td>230</td><td>911</td><td>350.3</td><td>256.8</td><td>140.6</td></tr></table>

# 3 力学性能

# 3.1 技术标准规定的性能 见表3-1。

表3-1  

<table><tr><td rowspan="3">品种</td><td rowspan="3">技术条件</td><td rowspan="3">组别</td><td rowspan="3">取样方向</td><td rowspan="3">直径或厚度/mm</td><td rowspan="3">热处理制度</td><td>σb</td><td>σP0.2</td><td rowspan="2">δ5/%</td><td>aKV</td><td>aRU</td><td rowspan="2">HBS</td></tr><tr><td colspan="2">MPa</td><td colspan="2">kJ/m2</td></tr><tr><td colspan="5">不小于</td><td></td></tr><tr><td rowspan="4">棒材</td><td rowspan="4">Z9-0121-1992</td><td rowspan="2">I</td><td rowspan="2">纵</td><td>Φ≤16</td><td>965~985℃,空冷620~650℃,空冷</td><td rowspan="2">980~1180</td><td rowspan="2">780</td><td rowspan="2">12</td><td rowspan="2">600</td><td rowspan="2">600</td><td rowspan="2">291~350</td></tr><tr><td>Φ&gt;16</td><td>975℃±10℃,油冷650±5℃,空冷</td></tr><tr><td rowspan="2">II</td><td rowspan="2">纵</td><td>Φ≤40</td><td rowspan="2">965~985℃,油冷595~635℃,1h,空冷</td><td>1080~1280</td><td>930</td><td>10</td><td>-</td><td>800</td><td>314~375</td></tr><tr><td>Φ&gt;40</td><td>1030~1230</td><td>880</td><td>10</td><td>-</td><td>600</td><td>300~355</td></tr><tr><td rowspan="4">板材</td><td rowspan="4">Z9-0113-1992</td><td rowspan="4">I</td><td rowspan="2"></td><td>δ≤12</td><td rowspan="2">退火</td><td rowspan="2">-</td><td rowspan="2">-</td><td rowspan="2">-</td><td rowspan="2">-</td><td rowspan="2">-</td><td rowspan="2">HRB≤92</td></tr><tr><td>δ&gt;12</td></tr><tr><td rowspan="2">横</td><td>δ≤3</td><td rowspan="2">965~985℃,空冷620~650℃,回火</td><td rowspan="2">980~1180</td><td rowspan="2">780</td><td>5</td><td rowspan="2">-</td><td rowspan="2">-</td><td rowspan="2">HRC≥29</td></tr><tr><td>δ&gt;3</td><td>10</td></tr></table>

续表 3-1  

<table><tr><td rowspan="3">品种</td><td rowspan="3">技术条件</td><td rowspan="3">组别</td><td rowspan="3">取样方向</td><td rowspan="3">直径或厚度/mm</td><td rowspan="3">热处理制度</td><td>σb</td><td>σP0.2</td><td rowspan="2">δ5/%</td><td>akv</td><td>aKU</td><td rowspan="2">HBS</td></tr><tr><td colspan="2">MPa</td><td colspan="2">kJ/m2</td></tr><tr><td colspan="5">不小于</td><td></td></tr><tr><td rowspan="8">板材</td><td rowspan="8">Z9-0113-1992</td><td rowspan="2">I</td><td rowspan="2">横</td><td>δ≤7</td><td>965~985℃,油冷600~630℃,回火</td><td rowspan="2">1080~1280</td><td rowspan="2">930</td><td rowspan="2">10</td><td rowspan="2">-</td><td rowspan="2">-</td><td rowspan="2">HRC≥33</td></tr><tr><td>δ&gt;7</td><td>965~985℃,水淬600~630℃,回火</td></tr><tr><td rowspan="2">II</td><td>横</td><td>订货尺寸</td><td>退火</td><td>≤640</td><td>-</td><td>-</td><td>-</td><td>-</td><td>-</td></tr><tr><td>横</td><td>订货尺寸</td><td>975℃±10℃,空冷650℃±5℃,1h,空冷</td><td>980~1180</td><td>780</td><td>10</td><td>-</td><td>-</td><td>-</td></tr><tr><td rowspan="4">III</td><td>纵</td><td rowspan="2">订货尺寸</td><td rowspan="2">退火</td><td rowspan="2">-</td><td rowspan="2">-</td><td rowspan="2">-</td><td rowspan="2">-</td><td rowspan="2">-</td><td rowspan="2">HV≤210</td></tr><tr><td>横</td></tr><tr><td>纵</td><td rowspan="2">订货尺寸</td><td rowspan="2">975℃±10℃,空冷650℃±5℃,1h,空冷</td><td>980~1180</td><td>780</td><td>10</td><td>-</td><td>-</td><td rowspan="2">-</td></tr><tr><td>横</td><td>≥880</td><td>490</td><td>8</td><td>-</td><td>-</td></tr><tr><td rowspan="4">管材</td><td rowspan="4">Z9-0130-1996</td><td>I</td><td>纵</td><td>δ≤4</td><td>965~985℃,空淬620~650℃,回火</td><td>980~1180</td><td>780</td><td>10</td><td>-</td><td>-</td><td>HRC≥29</td></tr><tr><td>II</td><td>纵</td><td>2&lt;δ≤20</td><td>965~985℃,油淬600~630℃,回火</td><td>1080~1320</td><td>930</td><td>10</td><td>-</td><td>-</td><td>HRC≥33</td></tr><tr><td rowspan="2">III</td><td rowspan="2">纵</td><td>2&lt;δ≤20</td><td>965~985℃,油淬650℃,1h,回火</td><td>980~1180</td><td>780</td><td>10</td><td>-</td><td>-</td><td>-</td></tr><tr><td>875℃±10℃,缓冷</td><td>450~670</td><td>≥300</td><td>≥15</td><td>-</td><td>-</td><td>-</td><td>130~197</td></tr></table>

注： $a_{\mathrm{KU}}$ 实为 $K_{\mathrm{CU}}$ （法国试样）。

# 3.2 室温及各种温度下的力学性能

# 3.2.1 硬度

3.2.1.1 不同温度回火后的硬度变化 见图3-1。

# 3.2.2 拉伸性能

3.2.2.1 室温拉伸性能见表3-2。

表3-2[4]  

<table><tr><td>项目</td><td>σb/MPa</td><td>σP0.2/MPa</td><td>δs/%</td><td>ψ/%</td></tr><tr><td>S</td><td>1080</td><td>930</td><td>10</td><td>45</td></tr><tr><td>A</td><td>-</td><td>950</td><td>-</td><td>-</td></tr><tr><td>B</td><td>1110</td><td>1015</td><td>-</td><td>-</td></tr><tr><td>X</td><td>1185</td><td>1100</td><td>17.96</td><td>70.0</td></tr><tr><td>s</td><td>49.208</td><td>55.879</td><td>1.468</td><td>1.73</td></tr></table>

注：1 表中数据为 77 个炉号、101 个生产检验数据统计结果。  
2 热处理状态 $975\mathrm{C}$ ，油冷 $+630\mathrm{C}$ ，油冷。

# 3.2.2.2 不同温度回火后的拉伸性能变化见图3-2。

3.2.2.3 高温拉伸性能见图3-3。

图片摘要：该图主要展示 3 1 回火温度对硬度的影响[3]。
![](images/ca14c79509c2ecccc308ffe18ac953fcf957c7387b689ecffdebff8c490be92d.jpg)  
热处理状态：975℃油冷+回火

图3-1 回火温度对硬度的影响[3]  
图片摘要：该图主要展示 3 1 回火温度对硬度的影响[3]。
![](images/e0ebaf777cbd7553c9c18d0532b7272430b9b5b3d1e77f4202f3978eaeec9f7a.jpg)  
热处理状态： $975^{\circ}C$ ，油冷十回火

图片摘要：该图主要展示 3 1 回火温度对硬度的影响[3]。
![](images/c69d40a533191246faaa9fc394024157ca979752abc01c077900f1e46a2196fb.jpg)  
图3-3 高温拉伸性能[5]  
图3-2 回火温度对拉伸性能的影响[5]

3.2.2.4 低温拉伸性能见图3-4。  
3.2.3 冲击性能  
3.2.3.1 室温冲击韧性见表3-3。

表3-3[4]  

<table><tr><td rowspan="2">热处理制度</td><td colspan="3">aKU/(kJ/m2)</td></tr><tr><td>S</td><td>X</td><td>s</td></tr><tr><td>975℃,油淬+600~630℃,回火</td><td>1180</td><td>2120</td><td>245</td></tr><tr><td>975℃,空淬+620~650℃,回火</td><td>980</td><td>1550</td><td>297</td></tr></table>

注：表中数据为77个炉号、101个生产检验数据统计结果。

3.2.3.2 不同温度回火冲击韧性的变化见图3-5。  
3.2.3.3 冲击韧性与试样厚度的关系见表3-4。  
3.2.3.4 不同纤维方向的冲击韧性见表3-5。  
3.2.3.5 高温冲击韧性见表3-6。

图片摘要：该图主要展示 3 4 低温对拉伸性能的影响[2]。
![](images/38ab5fd6f2f058eb20f666b56bb3a1348ae1062f0ce21bfed55edcc7bf09aa83.jpg)  
热处理状态： $975\mathrm{C}$ ，油或空淬 $+625\mathrm{C}$ ，回火

图片摘要：该图主要展示 3 4 低温对拉伸性能的影响[2]。
![](images/77132bdcad01f51ce45a7bbef0201386145b57fa6578a5fb554834ac7fb6a02f.jpg)  
图3-4 低温对拉伸性能的影响[2]   
图3-5 回火温度对冲击韧性的影响[2]

表3-4[2]  

<table><tr><td>冲击韧性</td><td colspan="8">akU/(kJ/m2)</td></tr><tr><td rowspan="2">热处理制度</td><td colspan="8">试样厚度δ/mm</td></tr><tr><td>1</td><td>2</td><td>3</td><td>5</td><td>6</td><td>7</td><td>8</td><td>10</td></tr><tr><td>940℃,空淬</td><td>1180</td><td>1550</td><td>1740</td><td>1670</td><td>1590</td><td>1660</td><td>1510</td><td>1500</td></tr><tr><td>940℃,空淬+625℃,回火</td><td>1260</td><td>1670</td><td>1920</td><td>1750</td><td>1700</td><td>1830</td><td>1750</td><td>1500</td></tr></table>

表3-5[2]  

<table><tr><td>与纤维方向夹角/(°)</td><td>0</td><td>30</td><td>45</td><td>60</td><td>90</td></tr><tr><td>akU/(kJ/m2)</td><td>1720</td><td>1630</td><td>1790</td><td>1020</td><td>1040</td></tr></table>

注：热处理状态 $975^{\circ}C$ ，空淬 $+640^{\circ}C$ ，回火。

表3-6[2]  

<table><tr><td>θ/℃</td><td>20</td><td>100</td><td>200</td><td>300</td><td>400</td><td>500</td><td>600</td></tr><tr><td>akU/(kJ/m2)</td><td>1690</td><td>1690</td><td>1900</td><td>1760</td><td>1780</td><td>1530</td><td>1850</td></tr></table>

注：热处理状态 $975^{\circ}C$ ，空淬 $+625^{\circ}C$ ，回火。

# 3.2.3.6 空淬后标准试样低温冲击韧性见表3-7。

表3-7[2]  

<table><tr><td colspan="2">热处理制度</td><td colspan="4">\( a_{\mathrm {KV}}/\left(\mathrm {kJ}/\mathrm {m}^{2}\right) \)</td><td colspan="2">热处理制度</td><td colspan="4">\( a_{\mathrm {KV}}/\left(\mathrm {kJ}/\mathrm {m}^{2}\right) \)</td></tr><tr><td>淬火</td><td>回火</td><td>20°C</td><td>0°C</td><td>-20°C</td><td>-40°C</td><td>淬火</td><td>回火</td><td>20°C</td><td>0°C</td><td>-20°C</td><td>-40°C</td></tr><tr><td rowspan="3">975°C,空淬</td><td>-</td><td>610</td><td>450</td><td>370</td><td>280</td><td rowspan="2">975°C,空淬</td><td rowspan="2">625°C</td><td rowspan="2">600</td><td rowspan="2">560</td><td rowspan="2">400</td><td rowspan="2">250</td></tr><tr><td>200°C</td><td>850</td><td>590</td><td>500</td><td>370</td></tr><tr><td>300°C</td><td>820</td><td>490</td><td>270</td><td>210</td><td>980°C,空淬</td><td>625°C</td><td>4601160①</td><td>2801130①</td><td>2201060①</td><td>100760①</td></tr></table>

① 为 $a_{\mathrm{KU}}$ 值。

# 3.2.3.7 空淬后非标准试样低温冲击韧性见表3-8。

表3-8[2]  

<table><tr><td rowspan="2">热处理制度</td><td rowspan="2">试样厚度/mm</td><td colspan="6">aKV/(kJ/m)²</td></tr><tr><td>20℃</td><td>0℃</td><td>-20℃</td><td>-40℃</td><td>-60℃</td><td>-80℃</td></tr><tr><td rowspan="4">970℃,空淬+640℃,回火</td><td>5</td><td>570</td><td>740</td><td>520</td><td>510</td><td>310</td><td>310</td></tr><tr><td>2</td><td>900</td><td>1010</td><td>870</td><td>870</td><td>830</td><td>690</td></tr><tr><td>5①</td><td>1970</td><td>1880</td><td>1380</td><td>1330</td><td>1230</td><td>1160</td></tr><tr><td>2①</td><td>1310</td><td>1350</td><td>1350</td><td>1320</td><td>1240</td><td>1200</td></tr></table>

① 为 $a_{\mathrm{KU}}$ 值。

3.2.3.8 油淬后标准试样低温冲击韧性见表3-9。

表3-9[2]  

<table><tr><td rowspan="2">热处理制度</td><td colspan="6">\( a_{\mathrm {KV}}/\left(\mathrm {kJ}/\mathrm {m}^{2}\right) \)</td></tr><tr><td>\( 20^{\circ }\mathrm {C} \)</td><td>\( 0^{\circ }\mathrm {C} \)</td><td>\( -20^{\circ }\mathrm {C} \)</td><td>\( -40^{\circ }\mathrm {C} \)</td><td>\( -60^{\circ }\mathrm {C} \)</td><td>\( -80^{\circ }\mathrm {C} \)</td></tr><tr><td rowspan="2">\( 980^{\circ }\mathrm {C} \),油淬+625°C,回火</td><td>710</td><td>720</td><td>490</td><td>510</td><td>260</td><td>280</td></tr><tr><td>1730</td><td>1370</td><td>1250</td><td>1260</td><td>1020</td><td>850</td></tr></table>

注：第二行为 $a_{\mathrm{KU}}$ 值。

3.2.3.9 不同淬火介质对钢低温冲击性能的影响见图3-6。  
3.2.4 扭转与剪切性能 室温扭转性能见表3-10及表3-11。

表3-10[6]  

<table><tr><td rowspan="2">热处理制度</td><td rowspan="2">G/GPa</td><td>τp</td><td>τ0.3</td><td>τb</td></tr><tr><td colspan="3">MPa</td></tr><tr><td>975℃,油淬+635℃,空冷</td><td>80</td><td>620</td><td>795</td><td>1050</td></tr></table>

表3-11[7]  

<table><tr><td>热处理制度</td><td>τb/MPa</td><td>τ0.3/MPa</td><td>τ0.01/MPa</td></tr><tr><td>975℃,水淬+630℃,回火</td><td>950</td><td>780</td><td>650</td></tr><tr><td>975℃,油淬+630℃,回火</td><td>960</td><td>790</td><td>660</td></tr><tr><td>975℃,空淬+630℃,回火</td><td>970</td><td>685</td><td>545</td></tr></table>

3.2.4.1 高温扭转性能见表3-12。

图片摘要：该图主要展示 3 11[7]。
![](images/321a939e0d64a7977ef66e227ec4789368a1b48eeccc4f80fa50e0f72d890822.jpg)  
图3-6 不同淬火介质对低温冲击性能的影响[5]

表3-12  

<table><tr><td rowspan="2">热处理制度</td><td rowspan="2">θ/℃</td><td>τb</td><td>τ0.3</td><td>τ0.015</td><td rowspan="2">热处理制度</td><td rowspan="2">θ/℃</td><td>τb</td><td>τ0.3</td><td>τ0.015</td></tr><tr><td colspan="3">MPa</td><td colspan="3">MPa</td></tr><tr><td rowspan="3">975℃,油淬+625℃,回火</td><td>20</td><td>1010</td><td>765</td><td>585</td><td rowspan="3">975℃,油淬+625℃,回火</td><td>400</td><td>900</td><td>620</td><td>420</td></tr><tr><td>200</td><td>995</td><td>680</td><td>500</td><td>500</td><td>715</td><td>545</td><td>360</td></tr><tr><td>300</td><td>940</td><td>650</td><td>435</td><td></td><td></td><td></td><td></td></tr></table>

3.2.4.2 室温剪切性能见表3-13。

表3-13[2]  

<table><tr><td>热处理制度</td><td>τ/MPa</td></tr><tr><td>975℃,油淬+625℃,回火</td><td>815</td></tr><tr><td>975℃,空淬+625℃,回火</td><td>740</td></tr></table>

3.3 持久和蠕变性能  
3.3.1 高温持久性能 见表3-14。  
3.4 疲劳性能  
3.4.1 高周疲劳

表3-14[3]  

<table><tr><td rowspan="2">热处理制度</td><td rowspan="2">θ/℃</td><td colspan="3">持久强度/MPa</td><td rowspan="2">热处理制度</td><td rowspan="2">θ/℃</td><td colspan="3">持久强度/MPa</td></tr><tr><td>100h</td><td>1000h</td><td>10000h</td><td>100h</td><td>1000h</td><td>10000h</td></tr><tr><td rowspan="3">975℃,油淬+625℃,回火</td><td>400</td><td>1040</td><td>985</td><td>920</td><td rowspan="3">975℃,空淬+625℃,回火</td><td>400</td><td>995</td><td>910</td><td>820</td></tr><tr><td>500</td><td>775</td><td>695</td><td>600</td><td>500</td><td>770</td><td>640</td><td>430</td></tr><tr><td>600</td><td>360</td><td>153</td><td>119</td><td>600</td><td>350</td><td>171</td><td>138</td></tr></table>

3.4.1.1 不同热处理后旋转变曲光滑试样 $S - N$ 曲线见图3-7。  
3.4.1.2 不同热处理后旋转变曲缺口试样 $S - N$ 曲线见图3-8。

图片摘要：该图主要展示 3 14[3]。
![](images/886b3b16e764b4acd3e8184914f0be1901d6e64ab33de7eb5e5ad1be249f8ead.jpg)  
1—975C油淬 $+625\mathrm{C}$ 回火；  
2—975C空淬 $+625\mathrm{C}$ 回火；  
3-975C油淬 $+300\mathrm{C}$ 回火；  
4—975C空淬 $+300\mathrm{C}$ 回火

图片摘要：该图主要展示 3 8 旋转弯曲缺口 试样 曲线[2]。
![](images/60e831549e34438921061e7b99cbf8815072c1e38e7516ac345aa928d5de8ebb.jpg)  
1—975°C，油淬 $+625^{\circ}\mathrm{C}$ ，回火， $\sigma_{-1\mathrm{H}} = 421\mathrm{MPa}$   
2—975C，空淬 $+625\mathrm{C}$ ，回火；  
3—975C，油淬 $+300^{\circ}\mathrm{C}$ ，回火；  
4—975℃，空淬 $+300^{\circ}\mathrm{C}$ ，回火

图3-8 旋转弯曲缺口 $(K_{\mathrm{t}} = 1.9)$ 试样 $S - N$ 曲线[2]

图3-7 旋转弯曲光滑 $(K_{\mathrm{t}} = 1)$ 试样 $S - N$ 曲线[2]

3.4.1.3 中温疲劳极限见表3-15和图3-9。

表3-15[5]  

<table><tr><td>试验条件</td><td>σmax/MPa</td><td>试验时间</td><td>N/周.</td><td>试验条件</td><td>σmax/MPa</td><td>试验时间</td><td>N/周</td></tr><tr><td>540℃</td><td>745</td><td>5min</td><td>2.5×10^4</td><td>540℃</td><td>590</td><td>5h40min</td><td>1.7×10^6</td></tr><tr><td>频率:5000r/min</td><td>665</td><td>2h</td><td>6×10^5</td><td>频率:5000r/min</td><td>550</td><td>33h20min</td><td>1×10^7</td></tr></table>

图片摘要：该图主要展示 3 15[5]。
![](images/00acd7a1babd64aa3a9cc295515dcd6aa146a82e445d1b9a0008aab5175210b7.jpg)  
图3-9 $540^{\circ}\mathrm{C}$ 的疲劳曲线[5]

# 3.4.2 低周疲劳

3.4.2.1 榜材轴向加载缺口试样低周疲劳性能见表3-16。

表3-16[2]  

<table><tr><td>热处理制度</td><td>K</td><td>σmax/MPa</td><td>σmin/MPa</td><td>f/Hz</td><td>N/周</td></tr><tr><td rowspan="4">975℃,油淬+625℃,回火</td><td>1</td><td>1520</td><td>-</td><td>-</td><td>-</td></tr><tr><td>0.7</td><td>1065</td><td>106</td><td rowspan="3">0.167</td><td>4570</td></tr><tr><td>0.6</td><td>910</td><td>91</td><td>7747</td></tr><tr><td>0.5</td><td>760</td><td>76</td><td>21722</td></tr></table>

续表 3-16  

<table><tr><td>热处理制度</td><td>K</td><td>σmax/MPa</td><td>σmin/MPa</td><td>f/Hz</td><td>N/周</td></tr><tr><td rowspan="5">975℃,空淬+625℃,回火</td><td>1</td><td>1370</td><td>-</td><td>-</td><td>-</td></tr><tr><td>0.8</td><td>1090</td><td>110</td><td rowspan="4">0.167</td><td>2602</td></tr><tr><td>0.7</td><td>960</td><td>96</td><td>3681</td></tr><tr><td>0.6</td><td>825</td><td>82</td><td>9022</td></tr><tr><td>0.5</td><td>685</td><td>69</td><td>23010</td></tr></table>

注： $K = \sigma_{\mathrm{max}} / \sigma_{\mathrm{bH}}$

# 3.4.2.2 板材轴向加载低周疲劳性能见表3-17。

表3-17[2]  

<table><tr><td>热处理制度</td><td>板厚/mm</td><td>K</td><td>σmax/MPa</td><td>σmin/MPa</td><td>f/Hz</td><td>N/周</td></tr><tr><td rowspan="4">975℃,空淬+635℃,回火</td><td rowspan="4">1.5</td><td>1</td><td>1120</td><td>-</td><td>-</td><td>-</td></tr><tr><td>0.8</td><td>895</td><td>90</td><td rowspan="3">0.2</td><td>4287</td></tr><tr><td>0.7</td><td>785</td><td>78</td><td>8986</td></tr><tr><td>0.6</td><td>670</td><td>67</td><td>22177</td></tr></table>

注：试验用板宽 $15\mathrm{mm}$ ，中心孔 $d3\mathrm{mm}$ 的试样， $K = \sigma_{\mathrm{max}} / \sigma_{\mathrm{bH}}$

# 3.5 弹性性能

# 3.5.1 弹性模量 见表3-18。

表3-18[1]  

<table><tr><td>θ/℃</td><td>17</td><td>100</td><td>200</td><td>300</td><td>420</td><td>520</td><td>600</td></tr><tr><td>E/GPa</td><td>209</td><td>204</td><td>198</td><td>190</td><td>182</td><td>171</td><td>162</td></tr></table>

# 3.5.2 切变模量 见表3-19。

表3-19[1]  

<table><tr><td>θ/℃</td><td>17</td><td>100</td><td>200</td><td>300</td><td>420</td><td>520</td><td>600</td></tr><tr><td>G/GPa</td><td>81.5</td><td>80.2</td><td>77.1</td><td>74.7</td><td>70.5</td><td>67.3</td><td>62.1</td></tr></table>

# 3.6 断裂性能

# 3.6.1 断裂韧度 见表3-20和图3-10。

表 3-20[5]  

<table><tr><td>热处理制度</td><td>KIC/MPa √m</td></tr><tr><td>975℃,油冷+600℃,油冷</td><td>91.5</td></tr><tr><td>975℃,油冷+630℃,油冷</td><td>115.3</td></tr><tr><td>975℃,油冷+650℃,油冷</td><td>123.1</td></tr></table>

图片摘要：该图主要展示 3 20[5]。
![](images/c4e072702134a7f4ef238d6ced9504024ec3d90b092f925707c3947eee6de112.jpg)  
图3-10 回火温度对断裂韧度的影响[5]

# 4 组织结构

# 4.1 相变温度 见表4-1。

表4-1[1]  

<table><tr><td>相变点</td><td>Ac1</td><td>Ac3</td><td>Ar1</td><td>Ar3</td><td>Ms</td><td>Mf</td></tr><tr><td>温度/℃</td><td>770</td><td>870</td><td>674</td><td>780</td><td>376</td><td>160</td></tr></table>

# 4.2 时间-温度-组织转变曲线 见图4-1和图4-2。

图片摘要：该图主要展示 4 1[1]。
![](images/442cd87abd35ab9f5c9259cd0700ac2402dd3fffaf9f84ab092263c92780549d.jpg)  
用钢成分： $w(\mathrm{C}) = 0.15\% ;w(\mathrm{Mn}) = 0.92\%$   
$w(\mathrm{Si}) = 0.05\% ;w(\mathrm{Mo}) = 0.89\% ;w(\mathrm{Cr}) = 1.33\%$   
$\pmb{w}(\mathrm{V}) = 0.292\%$ 奥氏体温度： $975^{\circ}\mathrm{C}$

图4-1 等温转变曲线[1]

图4-2 连续冷却转变曲线[1]   
图片摘要：该图主要展示 4 2 连续冷却转变曲线[1]。
![](images/2e20b6f9898e635aeca5cb92eb6bf13dbe701ce51a7f454da70ff21b95ef971c.jpg)  
用钢成分： $w(\mathrm{C}) = 0.15\% ;w(\mathrm{Mn}) = 1.04\%$   
$w(\mathrm{Si}) = 0.10\% ;w(\mathrm{Mo}) = 0.89\% ;w(\mathrm{Cr}) = 1.33\%$   
$\pmb{w}(\mathbf{V}) = 0.29\%$ 奥氏体温度： $975^{\circ}\mathrm{C}$

4.3 合金组织结构 $975^{\circ} \mathrm{C}$ 油淬加 $630^{\circ} \mathrm{C}$ 回火油冷后，组织为板条状马氏体加贝氏体。 $975^{\circ} \mathrm{C}$ 空淬加 $630^{\circ} \mathrm{C}$ 回火油冷后，组织为贝氏体加粒状贝氏体。

# 5 工艺性能与要求

# 5.1 成形性能

5.1.1 冷成形性能 冷变形塑性良好，可进行冷冲、弯曲、锤拱等加工。  
5.1.2 热压力加工成形性能 热压力加工成形性能良好。钢锭锻造开坯加热温度为 $1110\sim 1160^{\circ}\mathrm{C}$ ，开锻温度为 $1080\sim 1100^{\circ}\mathrm{C}$ ，锻后缓冷 $48\mathrm{h}$ 。轧制加热温度为 $1050\sim 1100^{\circ}\mathrm{C}$ ，终轧温度 $\geqslant 850^{\circ}\mathrm{C}$ ，轧后堆冷。  
5.2 焊接性能 焊接性能良好，按HCS47—1962评级标准，钢的焊接裂纹倾向性为1级，可作任何复杂的焊接构件，而且允许在零件热处理后进行焊接，焊后无需再进行热处理。

# 5.3 零件热处理工艺

5.3.1 热处理工艺参数 见表5-1。

表5-1  

<table><tr><td>名称</td><td>退火</td><td>正火</td><td>淬火</td><td>回火</td><td>淬火</td><td>回火</td></tr><tr><td>加热温度/℃</td><td>875</td><td>975</td><td>975</td><td>600~630</td><td>975</td><td>600~650</td></tr><tr><td>冷却方式</td><td>炉冷</td><td>空冷</td><td>油冷</td><td>空冷</td><td>空冷</td><td>空冷</td></tr></table>

# 5.3.2 淬火、回火保温时间 见表5-2。

表5-2[3]  

<table><tr><td rowspan="2">零件厚度/mm</td><td colspan="2">正火,淬火加热时间/min</td><td>回火加热时间/min</td><td rowspan="2">零件厚度/mm</td><td colspan="2">正火,淬火加热时间/min</td><td>回火加热时间/min</td></tr><tr><td>空气炉</td><td>盐浴炉</td><td>空气炉</td><td>空气炉</td><td>盐浴炉</td><td>空气炉</td></tr><tr><td>δ≤10</td><td>20</td><td>12</td><td>≥60</td><td>25&lt;δ≤35</td><td>60</td><td>25</td><td>≥105</td></tr><tr><td>10&lt;δ≤15</td><td>30</td><td>15</td><td>≥75</td><td>35&lt;δ≤50</td><td>90</td><td>30</td><td>≥120</td></tr><tr><td>15&lt;δ≤25</td><td>45</td><td>20</td><td>≥90</td><td></td><td></td><td></td><td></td></tr></table>

# 5.3.3 淬透性 见表5-3。

表5-3[s]  

<table><tr><td>至水冷端距离/mm</td><td>5</td><td>9</td><td>15</td><td>25</td><td>40</td></tr><tr><td>HRC(不低于)</td><td>37</td><td>35</td><td>32</td><td>31</td><td>29</td></tr></table>

5.4 表面处理工艺 表面防护方法是磷化、涂漆和喷镀等。光滑表面可镀铬，但随后应进行除氢处理。  
5.5 切削加工与磨削性能 退火状态下具有良好的切削加工性能。

# 6 功能考核试验

# 7 使用建议

选用。

# 参考文献

1 钢铁研究总院. 15CrMnMoV 钢的物理性能. 1992  
2 上海钢铁研究所.15CrMnMoVA 钢试验研究报告.1986  
3 哈尔滨飞机制造公司.15CrMnMoV钢的热处理工艺试验总结.1992  
4 上海钢铁研究所,抚顺钢厂.15CrMnMoVA钢出厂检验报告汇编.1986  
5抚顺钢厂.15CrMnMoV钢的试验工作总结.1992  
6 北京航空材料研究所. 直升机用结构钢的研制试验总结. 1992  
7 上海交通大学.15CrMnMoVA钢试验报告.1982

编写 陈鹏林 陈荣桂

校对 桂治斌

审定 古宝珠

# 18Mn2CrMoBA

# 1 概述

18Mn2CrMoBA是一种低合金高强度贝氏体钢，空淬回火后具有与30CrMnSiA钢相当的综合力学性能。该钢有很高的淬透性，可进行空淬处理。空淬不但简化热处理工艺，而且减少零件的变形；该钢还具有较高的回火抗力，良好的冲压性能和焊接性能，焊接裂纹倾向性小，焊后不需热处理，焊缝与空淬

后基体等强度，可制造任何复杂的焊接构件。该钢适用于制作飞机承力结构件，尤其是钣金冲压焊接件、大型焊接组合件，如飞机承力框架、型面复杂的座舱口框梁、天窗骨架等。

1.1 材料牌号 18Mn2CrMoBA(GC-11)。  
1.2 相近牌号  
1.3 材料的技术标准 见表1-1。

表1-1  

<table><tr><td>品种</td><td>技术标准</td></tr><tr><td>棒材</td><td>HB 5269-1983《航空用优质结构钢钢棒》</td></tr><tr><td rowspan="2">钢板</td><td>GJB 2150-1994《航空用合金结构钢热轧钢板规范》</td></tr><tr><td>GJB 2151-1994《航空用合金结构钢冷轧钢板规范》</td></tr><tr><td>钢管</td><td>GJB 2609-1996《航空用结构钢薄壁无缝钢管规范》</td></tr></table>

1.4 化学成分 见表1-2。

$\%$

表1-2  

<table><tr><td>C</td><td>Mn</td><td>Si</td><td>S</td><td>P</td><td>Cr</td><td>Mo</td><td>B</td></tr><tr><td>0.16~0.21</td><td>1.60~1.90</td><td>≤0.37</td><td>≤0.020</td><td>≤0.020</td><td>1.00~1.30</td><td>0.45~0.60</td><td>0.001~0.003</td></tr></table>

1.5 热处理制度 $910\sim 930^{\circ}\mathrm{C}$ ，空淬 $+300\sim 400^{\circ}\mathrm{C}$ ，回火。  
1.6 品种规格与供应状态   
1.6.1 品种规格 见表1-3中各标准的规定。

表1-3  

<table><tr><td rowspan="2">状态</td><td colspan="5">技术标准</td></tr><tr><td>圆钢</td><td>方钢</td><td>扁钢</td><td>钢板</td><td>钢管</td></tr><tr><td>热轧</td><td>GB/T 702-1986</td><td>GB/T 702-1986</td><td>GB/T 704-1988</td><td>GB/T 709-1988</td><td>-</td></tr><tr><td>锻造</td><td>GB/T 908-1987</td><td>GB/T 908-1987</td><td>GB/T 16761-1997</td><td>-</td><td>-</td></tr><tr><td rowspan="2">冷轧(拔)</td><td rowspan="2">-</td><td rowspan="2">-</td><td rowspan="2">-</td><td>Q/6S9-1986</td><td>Q/6S7-1968</td></tr><tr><td>GB/T 708-1988</td><td>GJB 2609-1996</td></tr></table>

1.6.2 供应状态 热轧、退火或高温回火。  
1.7 熔炼与铸造工艺 电弧炉熔炼或电弧炉 $+$ 电渣重熔。  
1.8 应用概况与特殊要求 航空工业中已用于制造各种飞机的钣金冲压焊接件、大型焊接组合件，如框架、座舱口框梁和天窗骨架等。

# 2 物理及化学性能

# 2.1 热性能

2.1.1 热导率 见表2-1。

表 2-1[1]  

<table><tr><td>θ/℃</td><td>100</td><td>200</td><td>300</td><td>400</td></tr><tr><td>λ/(W/(m·℃))</td><td>35.38</td><td>39.48</td><td>39.82</td><td>40.24</td></tr></table>

2.1.2 比热容 见表2-2。  
2.1.3 线膨胀系数 见表2-3。

表2-2[1]  

<table><tr><td>θ/℃</td><td>50</td><td>100</td><td>200</td><td>300</td><td>400</td><td>500</td><td>600</td></tr><tr><td>c/(J/(kg·℃))</td><td>435</td><td>460</td><td>502</td><td>536</td><td>561</td><td>603</td><td>662</td></tr></table>

2.2 密度 $\rho = 7.85\mathrm{g / cm}^{3[1]}$   
2.3 电性能

表2-3[1]  

<table><tr><td>θ/℃</td><td>20~100</td><td>20~200</td><td>20~300</td><td>20~400</td></tr><tr><td>α/10-6℃-1</td><td>12.4</td><td>12.7</td><td>13.2</td><td>13.6</td></tr></table>

2.4 磁性能  
2.5 化学性能  
2.5.1 抗氧化性能 见表2-4。

表2-4[1]  

<table><tr><td>θ/℃</td><td>t/h</td><td>增重率/(kg/(m2·h))</td><td>减薄量/mm</td></tr><tr><td rowspan="3">910</td><td>0.5</td><td>0.141</td><td>-</td></tr><tr><td>1.5</td><td>0.106</td><td>-</td></tr><tr><td>5.0</td><td>0.045</td><td>0.097</td></tr></table>

# 3 力学性能

3.1 技术标准规定的性能 见表3-1。

表3-1  

<table><tr><td rowspan="3">品种</td><td rowspan="3">技术标准</td><td rowspan="3">热处理制度</td><td>σb</td><td>σP0.2</td><td>δ5</td><td>δ10</td><td>ψ</td><td rowspan="2">aKU/(kJ/m2)</td><td rowspan="3">HBS</td></tr><tr><td colspan="2">MPa</td><td colspan="3">%</td></tr><tr><td colspan="6">不小于</td></tr><tr><td rowspan="2">棒材</td><td rowspan="2">HB 5269-1983</td><td>退火或高温回火</td><td>-</td><td>-</td><td>-</td><td>-</td><td>-</td><td>-</td><td>155~228</td></tr><tr><td>920℃,空冷+320~420℃,空冷</td><td>1080</td><td>835</td><td>10</td><td>-</td><td>45</td><td>590</td><td>302~363</td></tr><tr><td rowspan="2">冷轧板</td><td rowspan="2">GJB 2151-1994</td><td>退火或正火+高温回火</td><td>440~460</td><td>-</td><td>-</td><td>20</td><td>-</td><td>-</td><td>≤217</td></tr><tr><td>910~930℃,空冷+350~420℃,空冷</td><td>1080</td><td>-</td><td>8</td><td>-</td><td>-</td><td>-</td><td>-</td></tr><tr><td rowspan="2">热轧板</td><td rowspan="2">GJB 2150-1994</td><td>退火或正火+高温回火</td><td>440~640</td><td>-</td><td>-</td><td>20</td><td>-</td><td>-</td><td>≤217</td></tr><tr><td>910~930℃,空冷+350~420℃,空冷</td><td>1080</td><td>-</td><td>8</td><td>-</td><td>-</td><td>-</td><td>-</td></tr><tr><td>钢管</td><td>GJB 2609-1996</td><td>正火+高温回火</td><td>490</td><td>-</td><td>-</td><td>18</td><td>-</td><td>-</td><td>-</td></tr></table>

3.2 室温及各种温度下的力学性能  
3.2.1 硬度  
3.2.1.1 回火温度与硬度的关系见图3-1。

图片摘要：该图主要展示 3 1。
![](images/8cbd2de0a66dbcd09e911268d923e1de4376ae0b356afe32c389fc1b31df3284.jpg)  
图3-1 回火温度对硬度的影响[2]

# 3.2.2 拉伸性能

# 3.2.2.1 室温拉伸性能见表3-2。

表3-2[3]  

<table><tr><td>项 目</td><td>品 种</td><td>热处理制度</td><td>σb/MPa</td><td>δ10/%</td></tr><tr><td>X</td><td rowspan="2">薄板材</td><td rowspan="2">680℃退火</td><td>525</td><td>25.7</td></tr><tr><td>s</td><td>40</td><td>-</td></tr><tr><td>X</td><td rowspan="2">薄板材</td><td rowspan="2">920℃,空冷+350~420℃,空冷</td><td>1170</td><td>10.6</td></tr><tr><td>s</td><td>123</td><td>-</td></tr></table>

注：1 表中 $680^{\circ}\mathrm{C}$ 退火的数据为50个炉号、68个生产检验数据统计结果。  
2 表中 $920^{\circ}\mathrm{C}$ 空冷的数据为38个炉号、38个生产检验数据统计结果。

# 3.2.2.2 不同温度回火后的拉伸性能见图3-2。

图片摘要：该图主要展示 3 2 回火温度对拉伸性能的影响[4]。
![](images/794bcab3d147a9f059cb244fbece43b1fd9a0349e70822c8fc4e5c5e544b6f62.jpg)  
图3-2 回火温度对拉伸性能的影响[4]

# 3.2.2.3 高温拉伸性能见表3-3。

表3-3[1]  

<table><tr><td>品种</td><td>热处理制度</td><td>θ/℃</td><td>σP0.01/MPa</td><td>σP0.2/MPa</td><td>σb/MPa</td><td>δ10/%</td><td>δ5/%</td><td>ψ/%</td></tr><tr><td rowspan="6">棒材d25mm</td><td rowspan="6">920℃,空冷+350℃,空冷</td><td>20</td><td>550</td><td>925</td><td>1190</td><td>-</td><td>14.8</td><td>59.4</td></tr><tr><td>200</td><td>-</td><td>875</td><td>1170</td><td>7.1</td><td>-</td><td>54.0</td></tr><tr><td>250</td><td>-</td><td>865</td><td>1210</td><td>9.1</td><td>-</td><td>51.2</td></tr><tr><td>300</td><td>-</td><td>790</td><td>1195</td><td>11.0</td><td>-</td><td>53.7</td></tr><tr><td>350</td><td>-</td><td>770</td><td>1150</td><td>9.5</td><td>-</td><td>59.3</td></tr><tr><td>400</td><td>-</td><td>765</td><td>1085</td><td>8.8</td><td>-</td><td>62.7</td></tr><tr><td rowspan="3">板材δ1.2mm</td><td rowspan="3">920℃,空冷+350℃,空冷</td><td>20</td><td>695</td><td>1040</td><td>1250</td><td>-</td><td>9.4</td><td>-</td></tr><tr><td>300</td><td>415</td><td>805</td><td>1195</td><td>-</td><td>15.2</td><td>-</td></tr><tr><td>350</td><td>405</td><td>765</td><td>1125</td><td>-</td><td>12.4</td><td>-</td></tr></table>

续表3-3   

<table><tr><td>品种</td><td>热处理制度</td><td>θ/℃</td><td>σP0.01/MPa</td><td>σP0.2/MPa</td><td>σb/MPa</td><td>δ10/%</td><td>δ5/%</td><td>ψ/%</td></tr><tr><td rowspan="4">板材δ1.2mm</td><td rowspan="4">920℃,空冷+350℃,空冷</td><td>400</td><td>400</td><td>725</td><td>1040</td><td>—</td><td>9.8</td><td>—</td></tr><tr><td>500</td><td>395</td><td>570</td><td>795</td><td>—</td><td>10.2</td><td>—</td></tr><tr><td>550</td><td>215</td><td>475</td><td>650</td><td>—</td><td>13.7</td><td>—</td></tr><tr><td>600</td><td>113</td><td>245</td><td>440</td><td>—</td><td>14.5</td><td>—</td></tr></table>

# 3.2.2.4 低温拉伸性能见表3-4。

表3-4[4]  

<table><tr><td>品  种</td><td>热处理制度</td><td>θ/℃</td><td>σb/MPa</td><td>δ5/%</td></tr><tr><td rowspan="8">板材
δ1.5mm</td><td rowspan="4">920℃,空冷+320℃,空冷</td><td>20</td><td>1145</td><td>11.4</td></tr><tr><td>-30</td><td>1190</td><td>13.0</td></tr><tr><td>-50</td><td>1240</td><td>13.3</td></tr><tr><td>-70</td><td>1230</td><td>13.4</td></tr><tr><td rowspan="4">920℃,空冷+450℃,空冷</td><td>20</td><td>1090</td><td>13.9</td></tr><tr><td>-30</td><td>1130</td><td>13.0</td></tr><tr><td>-50</td><td>1165</td><td>14.5</td></tr><tr><td>-70</td><td>1165</td><td>14.8</td></tr></table>

# 3.2.3 冲击性能

3.2.3.1 板坯室温冲击韧性见表3-5。

3.2.3.2 不同温度回火后的冲击韧性见图3-3。

表3-5[3]  

<table><tr><td>热处理制度</td><td>\( {a}_{\mathrm{{KU}}}/\left( {\mathrm{{kJ}}/{\mathrm{m}}^{2}}\right) \)</td></tr><tr><td>930°C,空冷 +400°C,空冷</td><td>1080</td></tr></table>

图片摘要：该图主要展示 3 5[3]。
![](images/9fa9dcaa815c1964c786ca65ae617799f85bc49a15d06e9fb3477c5ad32d8bae.jpg)  
图3-3 回火温度对冲击韧性的影响[2]

# 3.2.3.3 高温冲击韧性见表3-6。

表3-6[1]  

<table><tr><td>θ/℃</td><td>20</td><td>100</td><td>200</td><td>300</td><td>350</td><td>400</td><td>500</td><td>600</td></tr><tr><td>akU/(kJ/m2)</td><td>922</td><td>1304</td><td>1275</td><td>1167</td><td>1363</td><td>1206</td><td>971</td><td>2343</td></tr></table>

注：热处理状态 $920^{\circ}\mathrm{C}$ ，空冷 $+350^{\circ}\mathrm{C}$ ，空冷。

# 3.2.3.4 低温冲击韧性见表3-7。

表3-7[1]  

<table><tr><td>θ/℃</td><td>20</td><td>0</td><td>-20</td><td>-40</td><td>-60</td><td>-80</td></tr><tr><td>akU/(kJ/m2)</td><td>1363</td><td>804</td><td>804</td><td>529</td><td>275</td><td>200</td></tr></table>

注：热处理状态 $920^{\circ}\mathrm{C}$ ，空冷 $+350^{\circ}\mathrm{C}$ ，空冷。

# 3.2.4 弯曲性能

# 3.2.4.1 一次弯曲性能见表3-8。

表3-8[1]  

<table><tr><td>板材厚度/mm</td><td>材料状态</td><td>r/mm</td><td>α/(°)</td><td>裂纹产生情况</td><td>板材厚度/mm</td><td>材料状态</td><td>r/mm</td><td>α/(°)</td><td>裂纹产生情况</td></tr><tr><td>1.0</td><td rowspan="2">供应状态</td><td>0.75</td><td>180</td><td>未产生裂纹</td><td>2.5</td><td rowspan="2">供应状态</td><td>1.25</td><td>180</td><td>未产生裂纹</td></tr><tr><td>1.5</td><td>0.75</td><td>180</td><td>未产生裂纹</td><td>4.5</td><td>2.25</td><td>180</td><td>未产生裂纹</td></tr></table>

# 3.2.4.2 反复弯曲性能见表3-9。

# 3.2.5 扭转与剪切性能

表3-9[1]  

<table><tr><td>板材厚度/mm</td><td>材料状态</td><td>弯曲半径/mm</td><td>反复弯曲次数</td></tr><tr><td>1.2</td><td>供应状态</td><td>6</td><td>30</td></tr></table>

# 3.2.5.1 室温和高温抗扭强度 见表3-10。

表 3-10[1]  

<table><tr><td>热处理制度</td><td>θ/℃</td><td>τ0.01/MPa</td><td>τ0.3/MPa</td><td>τb/MPa</td><td>热处理制度</td><td>θ/℃</td><td>τ0.01/MPa</td><td>τ0.3/MPa</td><td>τb/MPa</td></tr><tr><td rowspan="3">920℃,空冷+350℃,空冷</td><td>20</td><td>510</td><td>680</td><td>1010</td><td rowspan="3">920℃,空冷+350℃,空冷</td><td>300</td><td>430</td><td>570</td><td>1045</td></tr><tr><td>200</td><td>445</td><td>620</td><td>980</td><td>350</td><td>420</td><td>555</td><td>945</td></tr><tr><td>250</td><td>455</td><td>595</td><td>1030</td><td>400</td><td>400</td><td>540</td><td>910</td></tr></table>

# 3.2.5.2 室温抗剪强度 $\tau = 820\mathrm{MPa}$ 。

# 3.3 持久和蠕变性能

# 3.3.1 高温持久性能 见图3-4。

# 3.3.2 高温蠕变性能 见表3-11。

表3-11[s]  

<table><tr><td>板材厚度/mm</td><td>热处理制度</td><td>θ/℃</td><td>t/h</td><td>蠕变应力/MPa</td><td>总变形δT/%</td><td>残余变形δR/%</td></tr><tr><td rowspan="4">2.5</td><td rowspan="4">920℃,空冷+500℃,空冷</td><td rowspan="4">350</td><td rowspan="4">100</td><td>785</td><td>0.921</td><td>0.316</td></tr><tr><td>735</td><td>0.669</td><td>0.209</td></tr><tr><td>725</td><td>0.655</td><td>0.187</td></tr><tr><td>715</td><td>0.654</td><td>0.181</td></tr></table>

# 3.4 疲劳性能

# 3.4.1 高周疲劳

# 3.4.1.1 试样经 $920^{\circ}\mathrm{C}$ 空冷 $+350^{\circ}\mathrm{C}$ 空冷处理，在循环基数为 $10^{7}$ 的条件下，室温棒材旋转弯曲疲劳极限 $\sigma_{-1} = 500\mathrm{MPa}, \sigma_{-1\mathrm{H}} = 355\mathrm{MPa}^{[1]}$ 。

# 3.4.2 低周疲劳

# 3.4.2.1 不同热处理制度和表面状态对板材室温低周疲劳性能的影响见表3-12。

表3-12[1]  

<table><tr><td>热处理制度</td><td>表面状态</td><td>σbH/MPa</td><td>K</td><td>σmax/MPa</td><td>σmin/MPa</td><td>f/Hz</td><td>N/周</td></tr><tr><td rowspan="2">920℃,空冷+320℃,空冷</td><td>不镀锌</td><td rowspan="2">1140</td><td rowspan="2">0.7</td><td rowspan="2">800</td><td rowspan="2">79</td><td rowspan="2">0.17</td><td>13986</td></tr><tr><td>三次镀锌一次除氢</td><td>7743</td></tr><tr><td rowspan="2">920℃,空冷+450℃,空冷</td><td>不镀锌</td><td rowspan="2">1125</td><td rowspan="2">0.7</td><td rowspan="2">790</td><td rowspan="2">79</td><td rowspan="2">0.17</td><td>16147</td></tr><tr><td>三次镀锌一次除氢</td><td>6867</td></tr><tr><td rowspan="2">920℃,空冷+500℃,空冷</td><td>不镀锌</td><td rowspan="2">1055</td><td rowspan="2">0.7</td><td rowspan="2">740</td><td rowspan="2">74</td><td rowspan="2">0.17</td><td>12985</td></tr><tr><td>三次镀锌一次除氢</td><td>12674</td></tr><tr><td rowspan="2">920℃,空冷+320℃,空冷</td><td>不镀锌</td><td rowspan="2">1350</td><td rowspan="2">0.7</td><td rowspan="2">945</td><td rowspan="2">95</td><td rowspan="2">0.17</td><td>4732</td></tr><tr><td>三次镀锌一次除氢</td><td>4535</td></tr><tr><td rowspan="2">920℃,空冷+450℃,空冷</td><td>不镀锌</td><td rowspan="2">1235</td><td rowspan="2">0.7</td><td rowspan="2">865</td><td rowspan="2">86</td><td rowspan="2">0.17</td><td>6418</td></tr><tr><td>三次镀锌一次除氢</td><td>5719</td></tr><tr><td rowspan="2">920℃,空冷+500℃,空冷</td><td>不镀锌</td><td rowspan="2">1155</td><td rowspan="2">0.7</td><td rowspan="2">810</td><td rowspan="2">80</td><td rowspan="2">0.17</td><td>11745</td></tr><tr><td>三次镀锌一次除氢</td><td>8309</td></tr></table>

注： $K = \sigma_{\mathrm{max}} / \sigma_{\mathrm{bH}}$

# 3.4.2.2 棒材室温低周疲劳性能见图3-5。

图片摘要：该图主要展示 3 12[1]。
![](images/96b71ce44ac2d492526fc16849cd0d8f34f9ca1f32aec42853b0759dca871cdf.jpg)  
图3-4 持久强度曲线[1]

图片摘要：该图主要展示 3 4 持久强度曲线[1]。
![](images/2b39aab2a4d9fe843d821afad75e5f696f690438b4e6d6af75efadaa618306fc.jpg)  
热处理状态： $920\mathrm{C}$ ，空冷 $+350\mathrm{C}$ ，空冷  
图3-5 室温低周疲劳曲线[1]

# 3.4.2.3 板材高温低周疲劳性能见图3-6。

# 3.5 弹性性能

# 3.5.1 弹性模量 见表3-13。

表3-13[1]  

<table><tr><td>θ/℃</td><td>20</td><td>200</td><td>250</td><td>300</td><td>400</td></tr><tr><td>E/GPa</td><td>199</td><td>178</td><td>178</td><td>178</td><td>173</td></tr></table>

# 3.5.2 切变模量 $G = 57\mathrm{GPa}$

# 3.6 断裂性能

# 3.6.1 疲劳裂纹扩展速率

# 3.6.1.1 $320^{\circ}\mathrm{C}$ 回火后的疲劳裂纹扩展速率见图3-7。

图片摘要：该图主要展示 3 6 高温低周疲劳性能[5]。
![](images/1eb800808b0fa113d13e217208e1a30167f57ef4f8e8d67f6d8c02287b5ea1f8.jpg)  
图3-6 高温低周疲劳性能[5]

图片摘要：该图主要展示 3 6 高温低周疲劳性能[5]。
![](images/b663683518fba532a2d77bf552c946d7d2b0c2fe50a986ad4ccfc7723d562173.jpg)  
图3-7 疲劳裂纹扩展速率[5]

# 3.6.1.2 $400^{\circ}\mathrm{C}$ 回火后的疲劳裂纹扩展速率见图3-8。

# 3.6.1.3 $570^{\circ}C$ 回火后的疲劳裂纹扩展速率见图3-9。

图片摘要：该图主要展示 3 7 疲劳裂纹扩展速率[5]。
![](images/f35635ced563cf7c2f87e0691292082e10e86828bf687fe806d382f1b896b3a5.jpg)  
图3-8 疲劳裂纹扩展速率[5]

图片摘要：该图主要展示 3 8 疲劳裂纹扩展速率[5]。
![](images/8bb0cc395b3cad71323b89bdc35b8ded0b4ff4baf2c0fbaffbeda21e2516d7e4.jpg)  
图3-9 疲劳裂纹扩展速率[5]

# 4 组织结构

# 4.1 相变温度 见表4-1。

表4-1[1]  

<table><tr><td>相变点</td><td>Ac1</td><td>Ac3</td><td>Ms</td><td>Bs</td></tr><tr><td>θ/℃</td><td>741</td><td>854</td><td>320</td><td>456</td></tr></table>

# 4.2 时间-温度-组织转变曲线 见图4-1和图4-2。

图片摘要：该图主要展示 4 1[1]。
![](images/c95d0a7c2b85e360fdd14fc2db6550400b53df2e5ba3806ca4ba14f55637d25b.jpg)  
图4-1 等温转变曲线[1]

图片摘要：该图主要展示 4 1 等温转变曲线[1]。
![](images/09784129d7ef829a05fb7766f21b344132d5a58c75afa0ef4030f54653ec3fc8.jpg)  
图4-2 连续冷却转变曲线[1]

# 4.3 合金组织结构

在不同冷速下所得到的金相组织有所差异。当冷速大于临界冷速时，组织为板条马氏体基底上分布着少量的(M-A)组织，冷速略小于临界冷速时，除少量的(M-A)组织外，其他为板条马氏体和贝氏体的混合组织。随着冷速的减少，组织中板条马氏体的量减少，贝氏体和(M-A)组织的量增多。冷速愈小(M-A)组织的量就愈多，其尺寸也愈大。

# 5 工艺性能和要求

# 5.1 成形性能

5.1.1 冷冲压成形性能 具有良好的冷冲压成形性。极限压延系数 $M_{\text{极限}} = 0.48$ ；极限翻边系数 $K_{\text{极限}} = 0.55$ ；局部成形 $H / D = 0.24$ ；最小相对弯曲半径 $\rho = 0.5 / 1.65 = 0.303$ ；细颈点应变 $\varepsilon_{\mathrm{j}} = 0.19$ ；各向异性指数 $R = 1.04$ 。  
5.1.2 热压力加工性能 热压力加工性能良好，锻压最高加热温度：钢锭小于 $1220^{\circ}\mathrm{C}$ ，钢坯小于 $1180^{\circ}\mathrm{C}$ 。开锻温度为 $1150^{\circ}\mathrm{C}$ ，终锻温度大于 $800^{\circ}\mathrm{C}$ 。锻后堆冷或灰冷。  
5.2 焊接性能 具有优良的可焊性，按HCS47—1962评级标准，钢的裂纹倾向性评为1级，即可以作任何复杂的焊接构件。

可用各种方法焊接，可选用的焊丝及焊条为：HT-4/GH41, HT-6/H18Mn2CrMoBA, HT-3/H08A, H08A, H08Mn2SiA 和 H18Mn2CrMoBA 等。焊后不需热处理，焊接接头强度可与空淬后的基体等强度。

# 5.2.1 各种焊接方法的接头力学性能 见表5-1。

表5-1[1]  

<table><tr><td rowspan="2">焊接方法</td><td rowspan="2">焊件δ/mm</td><td rowspan="2">焊条或焊丝牌号</td><td rowspan="2">d/mm</td><td rowspan="2">热处理制度</td><td colspan="2">接头力学性能</td><td rowspan="2">断裂位置</td></tr><tr><td>σb/MPa</td><td>弯曲角/(°)</td></tr><tr><td rowspan="2">电焊</td><td rowspan="16">1.5</td><td>HT-3/H18CrMoA</td><td rowspan="2">2.0</td><td rowspan="7">焊后热处理:930℃,空淬+390℃,回火</td><td>1040</td><td>46</td><td>-</td></tr><tr><td>HT-6/H18Mn2CrMoBA</td><td>1140</td><td>67.3</td><td>焊缝或基体</td></tr><tr><td rowspan="2">气焊</td><td>h18CrMoA</td><td>1.5</td><td>1020</td><td>51.7</td><td>焊缝</td></tr><tr><td>H18Mn2CrMoBA</td><td>2.0</td><td>1100</td><td>36.3</td><td>基体</td></tr><tr><td>氢原子焊</td><td>H18Mn2CrMoBA</td><td>2.0</td><td>1075</td><td>72</td><td>焊缝或基体</td></tr><tr><td>氩弧焊</td><td>H18Mn2CrMoBA</td><td>2.0</td><td>1080</td><td>63.7</td><td>基体</td></tr><tr><td rowspan="2">CO2焊</td><td rowspan="2">H08Mn2SiA</td><td rowspan="2">0.8</td><td>860</td><td>98</td><td>焊缝</td></tr><tr><td>焊后:920℃,空淬+320℃,回火</td><td>920</td><td>120</td><td>-</td></tr><tr><td rowspan="4">电弧焊</td><td>HT-4/GH41</td><td rowspan="2">2.5</td><td rowspan="2">焊前热处理:930℃,空淬+350℃,回火</td><td>665</td><td>114.3</td><td>焊缝</td></tr><tr><td>HT-3/H08A</td><td>1005</td><td>75.3</td><td>基体</td></tr><tr><td>HT-3/H18Mn2CrMoBA</td><td rowspan="4">2.0</td><td rowspan="2">焊前热处理:930℃,空淬+350℃,回火</td><td>990</td><td>43</td><td>基体</td></tr><tr><td>HT-6/H18Mn2CrMoBA</td><td>1005</td><td>44</td><td>基体</td></tr><tr><td>气焊</td><td>H18Mn2CrMoBA</td><td rowspan="2">焊前热处理:930℃,空淬+350℃,回火</td><td>890</td><td>46</td><td>基体</td></tr><tr><td>氢原子焊</td><td>H18Mn2CrMoBA</td><td>975</td><td>64.7</td><td>基体</td></tr><tr><td rowspan="2">CO2焊</td><td rowspan="2">H08Mn2SiA</td><td rowspan="2">-</td><td rowspan="2">焊前热处理:930℃,空淬+350℃,回火</td><td>995</td><td>98.3</td><td>基体</td></tr><tr><td>975</td><td>47.3</td><td>基体</td></tr></table>

# 5.2.2 不同温度回火后接头力学性能 见表5-2。

表5-2[1]  

<table><tr><td rowspan="2">焊件δ/mm</td><td rowspan="2">焊接方法及焊接材料</td><td rowspan="2">热处理制度</td><td colspan="3">焊接接头性能</td></tr><tr><td>σb/MPa</td><td>akU/(kJ/m2)</td><td>弯曲角/(°)</td></tr><tr><td>1.5</td><td>CO2焊H08Mn2SiAd 0.8mm</td><td>焊后:920℃,空淬+320℃,回火</td><td>985</td><td>770</td><td>133</td></tr><tr><td>2.0</td><td>基体金属</td><td>920℃,空淬+320℃,回火</td><td>1115</td><td>-</td><td>-</td></tr><tr><td rowspan="5">1.5</td><td>CO2焊H08Mn2SiAd 0.8mm</td><td>焊后:920℃,空淬+450℃,回火</td><td>860</td><td>740</td><td>141</td></tr><tr><td>基体金属</td><td>920℃,空淬+450℃,回火</td><td>1095</td><td>550</td><td>-</td></tr><tr><td>CO2焊H08Mn2SiAd 0.8mm</td><td>焊后:920℃,空淬+570℃,回火</td><td>830</td><td>760</td><td>180</td></tr><tr><td>基体金属</td><td>920℃,空淬+570℃,回火</td><td>1005</td><td>530</td><td>-</td></tr><tr><td>CO2焊H08Mn2SiAd 0.8mm</td><td>焊前:920℃,空淬+500℃,回火焊后:未热处理</td><td>1075</td><td>-</td><td>-</td></tr></table>

续表 5-2  

<table><tr><td rowspan="2">焊件δ/mm</td><td rowspan="2">焊接方法及焊接材料</td><td rowspan="2">热处理制度</td><td colspan="3">焊接接头性能</td></tr><tr><td>σb/MPa</td><td>akU/(kJ/m2)</td><td>弯曲角/(°)</td></tr><tr><td rowspan="8">1.5</td><td>CO2焊H08Mn2SiAd 0.8mm</td><td>焊前:供应状态焊后:920℃,空冷+500℃,回火</td><td>935</td><td>-</td><td>-</td></tr><tr><td>基体金属</td><td>920℃,空淬+500℃,回火</td><td>1105</td><td>-</td><td>-</td></tr><tr><td>CO2焊H08Mn2SiAd 0.8mm</td><td>焊前:920℃,空淬+570℃,回火焊后:未热处理</td><td>1010</td><td>-</td><td>-</td></tr><tr><td>CO2焊H08Mn2SiAd 0.8mm</td><td>焊前:供应状态焊后:920℃,空冷+570℃,回火</td><td>875</td><td>-</td><td>-</td></tr><tr><td>基体金属</td><td>920℃,空淬+570℃,回火</td><td>1000</td><td>-</td><td>-</td></tr><tr><td>CO2焊H08Mn2SiAd 0.8mm</td><td>焊前:920℃,空淬+650℃,回火焊后:未热处理</td><td>805</td><td>-</td><td>-</td></tr><tr><td>CO2焊H08Mn2SiAd 0.8mm</td><td>焊前:供应状态焊后:920℃,空冷+650℃,回火</td><td>760</td><td>-</td><td>-</td></tr><tr><td>基体金属</td><td>920℃,空淬+650℃,回火</td><td>785</td><td>-</td><td>-</td></tr></table>

# 5.2.3 不同温度回火后焊接接头低周疲劳性能 见表5-3。

表5-3[1]  

<table><tr><td>焊件δ/mm</td><td>焊接方法及焊接材料</td><td>热处理制度</td><td>σbH/MPa</td><td>K</td><td>σmax/MPa</td><td>σmin/MPa</td><td>f/Hz</td><td>N/周</td></tr><tr><td rowspan="3">1.5</td><td rowspan="3">CO2焊H08Mn2SiAd 0.8mm</td><td>焊后:920℃,空冷+320℃,空冷</td><td>1020</td><td>0.7</td><td>715</td><td>71</td><td>0.17</td><td>8840</td></tr><tr><td>焊后:920℃,空冷+450℃,空冷</td><td>810</td><td>0.7</td><td>565</td><td>57</td><td>0.17</td><td>16312</td></tr><tr><td>焊后:920℃,空冷+570℃,空冷</td><td>770</td><td>0.7</td><td>540</td><td>54</td><td>0.17</td><td>23305</td></tr></table>

注： $K = \sigma_{\mathrm{max}} / \sigma_{\mathrm{bH}}$

# 5.3 零件热处理工艺 软化热处理加热温度为 $650 \sim 700^{\circ} \mathrm{C}$ 。最终热处理为 $920^{\circ} \mathrm{C}$ 空淬, 根据产品设计强度的要求选择相应的回火温度, 推荐回火温度见表 5-4。

表5-4[6]  

<table><tr><td>σb/MPa</td><td>690~885</td><td>885~1080</td><td>&gt;1080</td></tr><tr><td>θ/C</td><td>630~680</td><td>500~600</td><td>300~400</td></tr></table>

# 5.4 表面处理工艺 可按通用镀锌说明书进行镀锌。镀锌零件应在回火前进行冷校形。如因某种原因，零件回火后需冷校形时，则应在冷校形后进行补充回火处理。

# 5.5 切削加工与磨削性能 高温回火状态下具有良好的切削加工性能。

# 6 功能考核试验

# 7 使用建议

选用。

# 参考文献

1 北京航空材料研究所. 18Mn2CrMoBA 钢性能汇集. 1978  
2 北京航空材料研究所. Gc-11 钢热处理工艺研究. 1966  
3 上钢三厂，太原钢铁公司.18Mn2CrMoBA 钢出厂检验报告汇编.1986  
4 北京航空材料研究所等.18Mn2CrMoBA(Gc-11)钢热处理试验研究.1976  
5 北京航空材料研究所.18Mn2CrMoBA钢在歼击飞机上的应用.1984  
6 Q/6SZ17—1986 《18Mn2MrCoBA 钢热处理工艺说明书》

编写 麦家钊 刘晓华

校对 古宝珠

审定 赵振业

# 20CrNi3A

# 1 概述

20CrNi3A为调质渗碳钢。该钢淬透性良好，能够在大截面上获得均匀的强度。调质或淬火加低温回火后，都有良好的综合力学性能。钢的切削加工性良好，冷变形塑性和焊接性能中等。该钢有形成白点的敏感性，高温回火时有回火脆性倾向。通常用于制造高负荷条件下工作的齿轮、轴等。

1.1 材料牌号 20CrNi3A。  
1.2 相近牌号 20XH3A（俄罗斯），20NC11（法国）。  
1.3 材料的技术标准 见表1-1。

表1-1  

<table><tr><td>品种</td><td>技术标准</td></tr><tr><td rowspan="2">棒材</td><td>GB/T 3078-1994《优质结构钢冷拉钢材技术条件》</td></tr><tr><td>GJB 1951-1994《航空用优质结构钢棒规范》</td></tr><tr><td>锻件</td><td>HB 5024--1989《航空用钢锻件》</td></tr></table>

1.4 化学成分 见表1-2。

%

表1-2  

<table><tr><td>C</td><td>Mn</td><td>Si</td><td>S</td><td>P</td><td>Cr</td><td>Ni</td></tr><tr><td>0.17~0.25</td><td>0.30~0.60</td><td>0.17~0.37</td><td>≤0.015</td><td>≤0.025</td><td>0.60~0.90</td><td>2.75~3.25</td></tr></table>

1.5 热处理制度 $820\sim 840\mathrm{C}$ ，油或温水冷 $+400\sim 500\mathrm{C}$ ，油或水冷。  
1.6 品种规格与供应状态   
1.6.1 品种规格 见表1-3中各标准的规定。

表1-3
