Repository: C-zj02/CFD-claw

<div align="center">

**English** | [中文](#中文版) | [Français](README_FR.md) | [Русский](README_RU.md) | [हिन्दी](README_HI.md) | [العربية](README_AR.md) | [Português](README_PT.md)

# 🚀 Claude Code Python

**A Complete Python Reimplementation Based on Real Claude Code Source**

*From TypeScript Source → Rebuilt in Python with ❤️*

***
**🔥 Active Development • New Features Weekly 🔥**

</div>

***

## 🎯 What is This?

**Clawd Code** is a **complete Python rewrite** of Claude Code, based on the **real TypeScript source code**.

File: RAG-data/中国航空材料手册（第2版）第1卷 结构钢 不锈钢201-400.pdf-e7919636-f8a8-4d18-b6d7-bc6f6dd9c03b.md (part 7 of 10)
表3-21[2]  
图3-15 轴向加载缺口 $(K_{\mathrm{t}} = 3)$ 试样中值  
$S - N$ 曲线  
图片摘要：该图主要展示 3 15 轴向加载缺口 试样中值。
![](images/d801f5ad04ab46ae0af0481d18a2bc264bfce4b9565fdfcf1d249a0af8543d6d.jpg)  
真空感应 $+$ 真空自耗重熔  
材料规格：φ25棒材  
试样形状：纵向圆试样   
轴向加载， $f = 166\mathrm{Hz},K_{\mathrm{t}} = 2$   
热处理状态： $870^{\circ}\mathrm{C}$ ，油淬 $+300^{\circ}\mathrm{C}$ ，空冷，  
回火二次。 $\sigma_{\mathrm{b}} = 1950\mathrm{MPa}$

图3-14 轴向加载缺口 $(K_{\mathrm{t}} = 2)$ 试样中值 $S - N$ 曲线

图3-16 轴向加载缺口 $(K_{\mathrm{t}} = 5)$ 试样中值 $S - N$ 曲线  
图片摘要：该图主要展示 3 16 轴向加载缺口 试样中值 曲线。
![](images/6152158322ea7414860761ad2e99d57b6030d22363a00733acce79a1dabaf832.jpg)  
真空感应 $+$ 真空自耗重熔  
材料规格： $\phi 25$ 榫材  
试样形状：纵向圆试样   
轴向加载， $f = 166\mathrm{Hz},K_{\mathrm{t}} = 5$   
热处理状态： $870\mathrm{C}$ ，油淬 $+300\mathrm{C}$ ，空冷，  
回火二次。 $\sigma_{\mathrm{b}} = 1940\mathrm{MPa}$

图片摘要：该图主要展示 3 17 轴向加载光滑 试样等寿命曲线。
![](images/2e05121f963bf9a85327c4293466a6c4f454931146acdcfecfea6e08e14c7d08.jpg)  
图3-17 轴向加载光滑 $(K_{\mathrm{t}} = 1)$ 试样等寿命曲线

图片摘要：该图主要展示 3 17 轴向加载光滑 试样等寿命曲线。
![](images/f86c68a9f0a97719c3304af336d5e9b4fc058e7283832ba29c8a69d2efec851e.jpg)  
图3-18 轴向加载缺口 $(K_{\mathrm{t}} = 2)$ 试样等寿命曲线

图片摘要：该图主要展示 3 18 轴向加载缺口 试样等寿命曲线。
![](images/2779e7794338fb6abfa21b0209c794212962fe192366ed339d34df297e93dbc5.jpg)  
图3-19 轴向加载缺口 $(K_{\mathrm{t}} = 3)$ 试样中值等寿命曲线

图片摘要：该图主要展示 3 19 轴向加载缺口 试样中值等寿命曲线。
![](images/d8956a417d533e1aae64ce9bc481cc06a2d0cb2b01afd2f260e645ece6c2869f.jpg)  
图3-20 轴向加载缺口 $(K_{\mathrm{t}} = 5)$ 试样中值等寿命曲线

3.4.1.2 轴向加载的不同表面粗糙度光滑试样 $S - N$ 曲线见图3-21。

3.4.1.3 等温淬火不同 $K_{\mathrm{t}}$ 值轴向加载棒材试样疲劳试验原始数据和中值 $S - N$ 曲线及等寿命曲线见表3-16和图 $3 - 22\sim$ 图3-27。

表3-16  

<table><tr><td>试验方法</td><td>σmax/MPa</td><td colspan="7">疲劳寿命N/10^3周</td><td>平均对数疲劳寿命X</td><td>s</td><td>中值疲劳寿命N50/10^3周</td></tr><tr><td colspan="9">Kt=1 R=-1</td><td colspan="3"></td></tr><tr><td rowspan="9">成组试验升降法</td><td>1050</td><td>25</td><td>27</td><td>29</td><td>34</td><td></td><td></td><td></td><td>4.456</td><td>0.057</td><td>28.6</td></tr><tr><td>1000</td><td>55</td><td>57</td><td>65</td><td>89</td><td></td><td></td><td></td><td>4.815</td><td>0.095</td><td>65.3</td></tr><tr><td>950</td><td>53</td><td>60</td><td>87</td><td>192</td><td>1130</td><td></td><td></td><td>5.156</td><td>0.547</td><td>143.1</td></tr><tr><td>900</td><td>144</td><td>292</td><td>477</td><td>1094</td><td>1372</td><td>3290</td><td></td><td></td><td></td><td></td></tr><tr><td>890</td><td>516</td><td></td><td></td><td></td><td></td><td></td><td></td><td rowspan="5" colspan="3">指定寿命N=10^7σ=845MPa</td></tr><tr><td>870</td><td>&gt;10000</td><td>184</td><td></td><td></td><td></td><td></td><td></td></tr><tr><td>850</td><td>7.809</td><td>&gt;10000</td><td>277</td><td>141</td><td></td><td></td><td></td></tr><tr><td>830</td><td>&gt;10000</td><td>122</td><td>&gt;10000</td><td>98</td><td>&gt;10000</td><td></td><td></td></tr><tr><td>810</td><td>&gt;10000</td><td>&gt;10000</td><td></td><td></td><td></td><td></td><td></td></tr><tr><td colspan="9">Kt=1 R=0.06</td><td colspan="3"></td></tr><tr><td rowspan="7">成组试验升降法</td><td>1500</td><td>20</td><td>24</td><td>50</td><td></td><td></td><td></td><td></td><td>4.460</td><td>0.211</td><td>28.8</td></tr><tr><td>1420</td><td>29</td><td>40</td><td>40</td><td>93</td><td></td><td></td><td></td><td>4.659</td><td>0.217</td><td>45.6</td></tr><tr><td>1370</td><td>39</td><td>53</td><td>66</td><td>76</td><td>138</td><td>389</td><td>5535</td><td>5.213</td><td>0.751</td><td>163.2</td></tr><tr><td>1240</td><td>7266</td><td></td><td></td><td></td><td></td><td></td><td></td><td rowspan="4" colspan="3">指定寿命N=10^7σ=1210MPa</td></tr><tr><td>1220</td><td>255</td><td>8472</td><td>116</td><td>&gt;10000</td><td>129</td><td></td><td></td></tr><tr><td>1200</td><td>75</td><td>&gt;10000</td><td>&gt;10000</td><td>&gt;10000</td><td>&gt;10000</td><td></td><td></td></tr><tr><td>1180</td><td>&gt;10000</td><td>&gt;10000</td><td></td><td></td><td></td><td></td><td></td></tr><tr><td colspan="9">Kt=1 R=0.5</td><td colspan="3"></td></tr><tr><td rowspan="13">成组试验升降法</td><td>1700</td><td>44</td><td>59</td><td>61</td><td>92</td><td>121</td><td>158</td><td></td><td>4.907</td><td>0.211</td><td>80.8</td></tr><tr><td>1600</td><td>50</td><td>76</td><td>80</td><td>90</td><td></td><td></td><td></td><td rowspan="8">4.859</td><td rowspan="8">0.111</td><td rowspan="8">72.3</td></tr><tr><td>1500</td><td>64</td><td>95</td><td>&gt;10000</td><td>&gt;10000</td><td></td><td></td><td></td></tr><tr><td>1440</td><td>311</td><td>&gt;10000</td><td></td><td></td><td></td><td></td><td></td></tr><tr><td>1420</td><td>166</td><td></td><td></td><td></td><td></td><td></td><td></td></tr><tr><td>1400</td><td>138</td><td>&gt;10000</td><td>86</td><td></td><td></td><td></td><td></td></tr><tr><td>1380</td><td>&gt;10000</td><td>191</td><td></td><td></td><td></td><td></td><td></td></tr><tr><td>1360</td><td>261</td><td></td><td></td><td></td><td></td><td></td><td></td></tr><tr><td>1340</td><td>217</td><td></td><td></td><td></td><td></td><td></td><td></td></tr><tr><td>1320</td><td>171</td><td>316</td><td></td><td></td><td></td><td></td><td></td><td rowspan="4" colspan="3">指定寿命N=10^7σ=1285MPa</td></tr><tr><td>1300</td><td>&gt;10000</td><td>256</td><td></td><td></td><td></td><td></td><td></td></tr><tr><td>1280</td><td>249</td><td>699</td><td>5508</td><td>261</td><td></td><td></td><td></td></tr><tr><td>1260</td><td>&gt;10000</td><td>&gt;10000</td><td>&gt;10000</td><td>&gt;10000</td><td></td><td></td><td></td></tr><tr><td colspan="9">Kt=3 R=-1</td><td colspan="3"></td></tr><tr><td rowspan="9">成组试验升降法</td><td>540</td><td>11</td><td>12</td><td>11</td><td>12</td><td></td><td></td><td></td><td>4.060</td><td>0.022</td><td>11.5</td></tr><tr><td>490</td><td>12</td><td>23</td><td>23</td><td>26</td><td></td><td></td><td></td><td>4.365</td><td>0.038</td><td>23.2</td></tr><tr><td>440</td><td>21</td><td>41</td><td>46</td><td>52</td><td>53</td><td></td><td></td><td rowspan="2">4.608</td><td rowspan="2">0.166</td><td rowspan="2">40.5</td></tr><tr><td>380</td><td>256</td><td></td><td></td><td></td><td></td><td></td><td></td></tr><tr><td>350</td><td>1527</td><td></td><td></td><td></td><td></td><td></td><td></td><td rowspan="5" colspan="3">指定寿命N=10^7σ=330MPa</td></tr><tr><td>340</td><td>3441</td><td>&gt;10000</td><td>413</td><td>712</td><td></td><td></td><td></td></tr><tr><td>330</td><td>&gt;10000</td><td>247</td><td>&gt;10000</td><td>&gt;10000</td><td></td><td></td><td></td></tr><tr><td>320</td><td>3241</td><td>&gt;10000</td><td></td><td></td><td></td><td></td><td></td></tr><tr><td>310</td><td>&gt;10000</td><td></td><td></td><td></td><td></td><td></td><td></td></tr><tr><td colspan="9">Kt=3 R=0.06</td><td colspan="3"></td></tr><tr><td rowspan="5">成组试验升降法</td><td>690</td><td>23</td><td>33</td><td>37</td><td>41</td><td></td><td></td><td></td><td>4.515</td><td>0.109</td><td>32.8</td></tr><tr><td>650</td><td>40</td><td>43</td><td>44</td><td>53</td><td></td><td></td><td></td><td>4.651</td><td>0.052</td><td>44.8</td></tr><tr><td>610</td><td>71</td><td>72</td><td>90</td><td>91</td><td></td><td></td><td></td><td rowspan="3">4.905</td><td rowspan="3">0.059</td><td rowspan="3">80.4</td></tr><tr><td>550</td><td>1963</td><td></td><td></td><td></td><td></td><td></td><td></td></tr><tr><td>530</td><td>159</td><td></td><td></td><td></td><td></td><td></td><td></td></tr></table>

续表 3-16  

<table><tr><td>试验方法</td><td>σmax/MPa</td><td colspan="6">疲劳寿命N/10^3周</td><td>平均对数疲劳寿命X</td><td>s</td><td>中值疲劳寿命N50/10^3周</td></tr><tr><td rowspan="5">升降法</td><td>520</td><td>64</td><td>74</td><td>177</td><td></td><td></td><td></td><td rowspan="5" colspan="3">指定寿命N=10^7σ=500MPa</td></tr><tr><td>510</td><td>&gt;10000</td><td>&gt;10000</td><td>181</td><td></td><td></td><td></td></tr><tr><td>500</td><td>147</td><td>216.</td><td></td><td></td><td></td><td></td></tr><tr><td>490</td><td>102</td><td>&gt;10000</td><td>111</td><td>&gt;10000</td><td></td><td></td></tr><tr><td>480</td><td>&gt;10000</td><td>&gt;10000</td><td></td><td></td><td></td><td></td></tr><tr><td colspan="8">Kt=3 R=0.5</td><td colspan="3"></td></tr><tr><td rowspan="15">成组试验升降法</td><td>950</td><td>24</td><td>30</td><td>34</td><td>41</td><td></td><td></td><td>4.500</td><td>0.098</td><td>31.7</td></tr><tr><td>900</td><td>38</td><td>43</td><td>48</td><td>49</td><td></td><td></td><td>4.646</td><td>0.051</td><td>44.3</td></tr><tr><td>800</td><td>43</td><td>71</td><td>76</td><td>83</td><td></td><td></td><td>4.821</td><td>0.128</td><td>66.2</td></tr><tr><td>720</td><td>98</td><td></td><td></td><td></td><td></td><td></td><td></td><td></td><td></td></tr><tr><td>710</td><td>111</td><td>122</td><td></td><td></td><td></td><td></td><td></td><td></td><td></td></tr><tr><td>700</td><td>&gt;10000</td><td>86</td><td></td><td></td><td></td><td></td><td></td><td></td><td></td></tr><tr><td>690</td><td></td><td></td><td>150</td><td>691</td><td></td><td></td><td></td><td></td><td></td></tr><tr><td>680</td><td>&gt;10000</td><td>197</td><td>97</td><td></td><td></td><td></td><td rowspan="8" colspan="3">指定寿命N=10^7σ=660MPa</td></tr><tr><td>670</td><td>&gt;10000</td><td>181</td><td></td><td></td><td></td><td></td></tr><tr><td>660</td><td>133</td><td></td><td></td><td></td><td></td><td></td></tr><tr><td>650</td><td>143</td><td></td><td></td><td></td><td></td><td></td></tr><tr><td>640</td><td>215</td><td>293</td><td></td><td></td><td></td><td></td></tr><tr><td>630</td><td>&gt;10000</td><td>210</td><td></td><td></td><td></td><td></td></tr><tr><td>620</td><td>146</td><td>279</td><td></td><td></td><td></td><td></td></tr><tr><td>610</td><td>&gt;10000</td><td>&gt;10000</td><td></td><td></td><td></td><td></td></tr><tr><td colspan="8">Kt=5 R=0.06</td><td colspan="3"></td></tr><tr><td rowspan="7">成组试验升降法</td><td>450</td><td>62</td><td>64</td><td>60</td><td>68</td><td></td><td></td><td>4.8023</td><td>0.0232</td><td>63.432</td></tr><tr><td>400</td><td>174</td><td>96</td><td>154</td><td>107</td><td></td><td></td><td>5.1099</td><td>0.1236</td><td>128.804</td></tr><tr><td>350</td><td>422</td><td>535</td><td>357</td><td>262</td><td></td><td></td><td>5.5812</td><td>0.1303</td><td>381.205</td></tr><tr><td>320</td><td>276</td><td></td><td></td><td></td><td></td><td></td><td rowspan="4" colspan="3">指定寿命N=10^7σ=310MPa</td></tr><tr><td>315</td><td>&gt;10000</td><td>228</td><td>162</td><td>159</td><td></td><td></td></tr><tr><td>310</td><td>&gt;10000</td><td>1014</td><td>&gt;10000</td><td>117</td><td>&gt;10000</td><td></td></tr><tr><td>305</td><td>&gt;10000</td><td>&gt;10000</td><td></td><td></td><td></td><td></td></tr><tr><td colspan="8">Kt=5 R=0.5</td><td colspan="3"></td></tr><tr><td rowspan="8">成组试验升降法</td><td>700</td><td>112</td><td>121</td><td>108</td><td>102</td><td></td><td></td><td>5.0435</td><td>0.0311</td><td>110.537</td></tr><tr><td>650</td><td>128</td><td>201</td><td>144</td><td>108</td><td></td><td></td><td>5.1505</td><td>0.1139</td><td>141.432</td></tr><tr><td>600</td><td>192</td><td>56</td><td>202</td><td>402</td><td>428</td><td>359</td><td>125</td><td>5.3178</td><td>0.3192</td></tr><tr><td>520</td><td>217</td><td>1702</td><td></td><td></td><td></td><td></td><td rowspan="5" colspan="3">指定寿命N=10^7σ=510MPa</td></tr><tr><td>515</td><td>&gt;10000</td><td>&gt;10000</td><td>6392</td><td></td><td></td><td></td></tr><tr><td>510</td><td>561</td><td>&gt;10000</td><td>3308</td><td></td><td></td><td></td></tr><tr><td>505</td><td>1243</td><td>&gt;10000</td><td>444</td><td>&gt;10000</td><td></td><td></td></tr><tr><td>500</td><td>&gt;10000</td><td>&gt;10000</td><td></td><td></td><td></td><td></td></tr><tr><td colspan="8">Kt=5 R=-1</td><td colspan="3"></td></tr><tr><td rowspan="8">成组试验升降法</td><td>320</td><td>73</td><td>62</td><td>56</td><td>66</td><td></td><td></td><td>4.8059</td><td>0.0483</td><td>63.953</td></tr><tr><td>280</td><td>115</td><td>184</td><td>170</td><td>164</td><td></td><td></td><td>5.1927</td><td>0.0904</td><td>155.848</td></tr><tr><td>240</td><td>723</td><td>525</td><td>832</td><td>519</td><td></td><td></td><td>5.8036</td><td>0.1024</td><td>636.278</td></tr><tr><td>235</td><td>569</td><td></td><td></td><td></td><td></td><td></td><td rowspan="5" colspan="3">指定寿命N=10^7σ=222.5MPa</td></tr><tr><td>230</td><td>&gt;10000</td><td>9848</td><td></td><td></td><td></td><td></td></tr><tr><td>225</td><td>&gt;10000</td><td>3553</td><td>2479</td><td></td><td></td><td></td></tr><tr><td>220</td><td>3268</td><td>&gt;10000</td><td>6955</td><td>4004</td><td>&gt;10000</td><td></td></tr><tr><td>215</td><td>&gt;10000</td><td>&gt;10000</td><td>&gt;10000</td><td></td><td></td><td></td></tr></table>

图片摘要：该图主要展示 3 16。
![](images/c9381d0b3527cb6cc2713484778658948f530b30264d84cd51f8d66b960e8f0b.jpg)  
真空感应 $+$ 真空自耗重熔；材料规格： $\phi 25$ 棒材试样形状：纵向圆试样；轴向加载， $f = 166\mathrm{Hz},K_{\mathrm{t}} = 1$ 热处理状态： $870^{\circ}\mathrm{C}$ ，油淬 $+300\mathrm{C}$ ，空冷，回火二次 $\sigma_{\mathrm{b}} = 1950\mathrm{MPa}$

图3-21 轴向加载光滑 $(K_{\mathrm{t}} = 1)$ 试样不同表面粗糙度中值 $S - N$ 曲线  
图片摘要：该图主要展示 3 21 轴向加载光滑 试样不同表面粗糙度中值 曲线。
![](images/7f810147e29785e7244d0b9a22ac2fbf7bdd0a4155022a9922b52cc1c046f03b.jpg)  
真空感应+真空自耗重熔；材料规格： $\phi 25$ 棒材试样形状：纵向圆试样；轴向加载， $f = 166\mathrm{Hz},K_{\mathrm{t}} = 1$ 热处理状态： $870\mathrm{C}$ 加热， $270\mathrm{C}$ ，等温淬火 $+300\mathrm{C}$ 中空冷，回火二次。 $\sigma_{\mathrm{b}} = 1765\mathrm{MPa}$

图3-22 轴向加载光滑 $(K_{\mathrm{r}} = 1)$ 试样中值 $S - N$ 曲线  
图片摘要：该图主要展示 3 22 轴向加载光滑 试样中值 曲线。
![](images/68ffe1d38bd891bffeac2fa4c9a3f542afcd30d923e3bcc55b34052aea7ec8ce.jpg)  
真空感应+真空自耗重熔；材料规格： $\phi 25$ 棒材试样形状：纵向圆试样，轴向加载， $f = 166\mathrm{Hz},K_{\mathrm{t}} = 3$ 热处理状态： $870^{\circ}\mathrm{C}$ 加热， $270^{\circ}\mathrm{C}$ ，等温淬火 $+300\mathrm{C}$ 空冷，回火二次。 $\sigma_{\mathrm{b}} = 1765\mathrm{MPa}$

图3-23 轴向加载缺口 $(K_{\mathrm{r}} = 3)$ 试样中值 $S - N$ 曲线

图3-24 轴向加载缺口 $(K_{\mathrm{t}} = 5)$ 试样中值 $S - N$ 曲线  
图片摘要：该图主要展示 3 24 轴向加载缺口 试样中值 曲线。
![](images/37e64606507f7a97547af239b9d6a80dfaa49438ebd9435770d9b18c05b50485.jpg)  
真空感应+真空自耗重熔；材料规格： $\phi 25$ 棒材试样形状：纵向圆试样；轴向加载， $f = 166\mathrm{Hz},K_{\mathrm{t}} = 5$ 热处理状态： $870\mathrm{C}$ 加热， $270^{\circ}C$ ，等温淬火 $+300^{\circ}C$ 空冷，回火二次。 $\sigma_{\mathrm{b}} = 1765\mathrm{MPa}$

图片摘要：该图主要展示 3 24 轴向加载缺口 试样中值 曲线。
![](images/b3323244d127093eb59006f895ce889464bca16b1cb180f1a19c5165f6849eda.jpg)  
图3-25 轴向加载光滑 $(K_{\mathrm{t}} = 1)$ 试样等寿命曲线

图片摘要：该图主要展示 3 25 轴向加载光滑 试样等寿命曲线。
![](images/a3d6a383a9e9a5750a23adee0bb1d053ccdab570f5b067c2bf8ab4c31e5bd465.jpg)  
图3-26 轴向加载缺口 $(K_{\mathrm{t}} = 3)$ 试样等寿命曲线

图片摘要：该图主要展示 3 26 轴向加载缺口 试样等寿命曲线。
![](images/d1518dc01470b70b528af775639084778ed669910d7f0dc5699a1439294ac049.jpg)  
图3-27 轴向加载缺口 $(K_{\mathrm{t}} = 5)$ 试样等寿命曲线

3.4.1.4油淬室温旋转弯曲光滑试样疲劳性能见图3-28、图3-29、图3-30、图3-31。

图片摘要：该图主要展示 3 27 轴向加载缺口 试样等寿命曲线。
![](images/ddf1336384732dae50de0d0e2501c2116031f019bedfc7e4b9792c780712ef90.jpg)  
真空感应 $+$ 真空自耗重熔；材料规格： $\phi 15$ 棒试样形状：纵向圆试样；旋转弯曲， $R = -1$

$$
f = 5 0 \mathrm {H z}, K _ {\mathrm {t}} = 1;
$$

热处理状态： $870^{\circ}C$ ，油淬 $+300^{\circ}C$

空冷，回火二次。 $\sigma_{\mathrm{b}} = 1950\mathrm{MPa}$

图3-28 旋转弯曲光滑 $(K_{\mathrm{t}} = 1)$ 试样（表面喷丸和电解抛光） $S - N$ 曲线

图3-29 旋转弯曲光滑 $(K_{\mathrm{t}} = 1)$ 试样（表面喷丸和脱碳处理） $S - N$ 曲线  
图片摘要：该图主要展示 3 29 旋转弯曲光滑 试样（表面喷丸和脱碳处理） 曲线。
![](images/113acd91043d61f9163e2ad2b8c698e2756ea4dc023e912be3a362ebf4b98e03.jpg)  
真空感应 $+$ 真空自耗重熔；材料规格： $\phi 15$ 榛材试样形状：纵向圆试样；旋转弯曲， $R = -1$

$$
f = 5 0 \mathrm {H z}, K _ {\mathrm {t}} = 1;
$$

热处理状态： $870^{\circ}C$ ，油淬 $+300^{\circ}C$

空冷，回火二次。 $\sigma_{\mathrm{b}} = 1950\mathrm{MPa}$

图片摘要：该图主要展示 3 30 旋转弯曲光滑 试样（表面喷丸和镀铬处理） 曲线。
![](images/135abcbb54471fa71ff9063e24ee79b24d02d0c4cb6d84574edad1e8160cedc9.jpg)  
真空感应 $+$ 真空自耗重熔；材料规格： $\phi 15$ 棒试样形状：纵向圆试样；旋转弯曲， $R = -1$   
$f = 50\mathrm{Hz},K_{\mathrm{t}} = 1$   
热处理状态： $870\%$ ，油淬 $+300^{\circ}\mathrm{C}$   
空冷，回火二次。 $\sigma_{\mathrm{b}} = 1950\mathrm{MPa}$

图3-30 旋转弯曲光滑 $(K_{\mathrm{t}} = 1)$ 试样（表面喷丸和镀铬处理） $S - N$ 曲线  
图片摘要：该图主要展示 3 30 旋转弯曲光滑 试样（表面喷丸和镀铬处理） 曲线。
![](images/187f83263266990ee0378dd06a084724125a61d6dd607ed711e8430c2e73bc15.jpg)  
真空感应 $+$ 真空自耗重熔；材料规格： $\phi 15$ 棒试样形状：纵向圆试样；旋转弯曲， $R = -1$   
$f = 50\mathrm{Hz},K_{\mathrm{t}} = 1$   
热处理状态： $870^{\circ}C$ ，油淬 $+300^{\circ}C$   
空冷，回火二次。 $\sigma_{\mathrm{b}} = 1950\mathrm{MPa}$

图3-31 旋转弯曲光滑 $(K_{\mathrm{t}} = 1)$ 试样（表面粗车和喷丸） $S - N$ 曲线  
3.4.1.5 等温淬火试样室温旋转弯曲疲劳性能见图3-32、图3-33。  
图片摘要：该图主要展示 3 31 旋转弯曲光滑 试样（表面粗车和喷丸） 曲线。
![](images/8cb5711291e230e32deca5ab9a18755a93d5053c16f8fd73914781c022c2c637.jpg)  
真空感应 $+$ 真空自耗重熔；材料规格： $\phi 15$ 棒试样形状：纵向圆试样；旋转弯曲， $R = -1,f = 50\mathrm{Hz}$ 热处理状态： $870^{\circ}C$ 加热， $270^{\circ}C$ ，等温淬火 $+300^{\circ}C$ 空冷，回火二次。 $\sigma_{\mathrm{b}} = 1770\mathrm{MPa}$

图3-32 旋转弯曲光滑 $(K_{\mathrm{t}} = 1)$ 和缺口 $(K_{\mathrm{t}} = 2)$ 试样 $S - N$ 曲线

图3-33 旋转弯曲缺口 $(K_{\mathrm{t}} = 3)$ 试样（喷丸和未喷丸） $S - N$ 曲线  
图片摘要：该图主要展示 3 33 旋转弯曲缺口 试样（喷丸和未喷丸） 曲线。
![](images/e2efb7b2e3e20c5886730011ffc5effb4ac0a6b191f6d4e05143117b2a2f3697.jpg)  
真空感应+真空自耗重熔；材料规格： $\phi 15$ 棒试样形状：纵向圆试样；旋转弯曲， $R = -1$   
$f = 50\mathrm{Hz},K_{\mathrm{t}} = -1$

热处理状态： $870^{\circ}\mathrm{C}$ 加热， $270^{\circ}\mathrm{C}$ ，等温淬火 $+300^{\circ}\mathrm{C}$ 空冷，回火二次。 $\sigma_{\mathrm{b}} = 1770\mathrm{MPa}$

# 3.4.2 低周疲劳

3.4.2.1 油淬缺口 $(K_{\mathrm{t}} = 2.7)$ 试样低周疲劳性能见图3-34。

图片摘要：该图主要展示 3 34 低周疲劳曲线[3]。
![](images/bb4ab35971bd99df1511d8474f3340110a61dc64b6da1c7948b82e4eed2286a5.jpg)  
图3-34 低周疲劳曲线[3]

# 3.4.2.2 等温淬火缺口 $(K_{\mathrm{t}} = 2.7)$ 试样低周疲劳性能见表3-17。

表3-17  

<table><tr><td>热处理制度</td><td>K</td><td>σmax/MPa</td><td>σmin/MPa</td><td>f/(周/min)</td><td>N1(实测)</td><td>X</td></tr><tr><td rowspan="18">870℃加热,270℃,等温淬火+300℃,空冷,回火二次</td><td rowspan="4">0.7</td><td rowspan="4">1555</td><td rowspan="4">155</td><td rowspan="4">10</td><td>1009</td><td rowspan="4">1160</td></tr><tr><td>1137</td></tr><tr><td>1234</td></tr><tr><td>1262</td></tr><tr><td rowspan="4">0.6</td><td rowspan="4">1395</td><td rowspan="4">139</td><td rowspan="4">10</td><td>1582</td><td rowspan="4">1560</td></tr><tr><td>1510</td></tr><tr><td>1731</td></tr><tr><td>1418</td></tr><tr><td rowspan="6">0.5</td><td rowspan="6">1160</td><td rowspan="6">115</td><td rowspan="6">10</td><td>2789</td><td rowspan="6">2993</td></tr><tr><td>3505</td></tr><tr><td>1739</td></tr><tr><td>3351</td></tr><tr><td>4139</td></tr><tr><td>2434</td></tr><tr><td rowspan="4">0.4</td><td rowspan="4">930</td><td rowspan="4">95</td><td rowspan="4">10</td><td>11170</td><td rowspan="4">12101</td></tr><tr><td>13958</td></tr><tr><td>11369</td></tr><tr><td>11909</td></tr></table>

注： $K = \sigma_{\mathrm{max}} / \sigma_{\mathrm{bH}}$

# 3.4.2.3 含碳量对低周疲劳性能的影响见表3-18。

表3-18[1]  

<table><tr><td rowspan="2">炉号(含碳量)</td><td colspan="2">\( \sigma_{\mathrm {bH}}/\mathrm {MPa} \)</td><td rowspan="2">K</td><td rowspan="2">\( \sigma_{\mathrm {mex}}/\mathrm {MPa} \)</td><td rowspan="2">\( \sigma_{\mathrm {min}}/\mathrm {MPa} \)</td><td rowspan="2">f/(周/min)</td><td colspan="2">破断次数N/周</td></tr><tr><td>实测</td><td>平均</td><td>实测</td><td>平均值</td></tr><tr><td rowspan="2">6H210037(0.37)</td><td>2475</td><td>2475</td><td>1</td><td></td><td></td><td></td><td></td><td>1</td></tr><tr><td></td><td></td><td>0.62</td><td>1530</td><td>153</td><td>10</td><td>95412261140949</td><td>1067</td></tr><tr><td rowspan="2">6H210043(0.38)</td><td>25302555</td><td>2540</td><td>1</td><td></td><td></td><td></td><td></td><td>1</td></tr><tr><td></td><td></td><td>0.6</td><td>1530</td><td>153</td><td>10</td><td>7838589741152</td><td>942</td></tr><tr><td rowspan="2">4H210099(0.39)</td><td>24502450</td><td>2450</td><td>1</td><td></td><td></td><td></td><td></td><td>1</td></tr><tr><td></td><td></td><td>0.6</td><td>1470</td><td>147</td><td>10</td><td>111986592688813361218134112071034</td><td>1088</td></tr><tr><td rowspan="5">8H210021(0.40)</td><td>2550</td><td>2550</td><td>1</td><td></td><td></td><td></td><td></td><td>1</td></tr><tr><td rowspan="4"></td><td rowspan="4"></td><td>0.3</td><td>765</td><td>76.5</td><td>10</td><td>2322119114</td><td>21168</td></tr><tr><td>0.4</td><td>1020</td><td>102</td><td>10</td><td>4186807231955012</td><td>5116</td></tr><tr><td>0.5</td><td>1275</td><td>127.5</td><td>10</td><td>2160211923111353</td><td>1986</td></tr><tr><td>0.6</td><td>1530</td><td>153</td><td>10</td><td>1231135712661320</td><td>1294</td></tr><tr><td rowspan="2">4H210098(0.41)</td><td>24952505</td><td>2500</td><td>1</td><td></td><td></td><td></td><td>1</td><td></td></tr><tr><td></td><td></td><td>0.3</td><td>750</td><td>75</td><td>10</td><td>369401638809332237416</td><td>82889</td></tr></table>

续表 3-18  

<table><tr><td rowspan="2">炉号(含碳量)</td><td colspan="2">\( \sigma_{\mathrm {bH}}/\mathrm {MPa} \)</td><td rowspan="2">K</td><td rowspan="2">\( \sigma_{\mathrm {max}}/\mathrm {MPa} \)</td><td rowspan="2">\( \sigma_{\mathrm {min}}/\mathrm {MPa} \)</td><td rowspan="2">f/(周/min)</td><td colspan="2">破断次数N/周</td></tr><tr><td>实测</td><td>平均</td><td>实测</td><td>平均值</td></tr><tr><td rowspan="4">4H210098(0.41)</td><td rowspan="4"></td><td rowspan="4"></td><td>0.4</td><td>995</td><td>100</td><td>10</td><td>86038621130808625</td><td>9732</td></tr><tr><td>0.5</td><td>1250</td><td>125</td><td>10</td><td>3576393932704392</td><td>3794</td></tr><tr><td>0.6</td><td>1450</td><td>145</td><td>10</td><td>10179148211369</td><td>1030</td></tr><tr><td>0.7</td><td>1750</td><td>175</td><td>10</td><td>578577579</td><td>578</td></tr><tr><td rowspan="3">6H210042(0.42)</td><td>26152630</td><td>2620</td><td>1</td><td></td><td></td><td></td><td>1</td><td></td></tr><tr><td rowspan="2"></td><td rowspan="2"></td><td>0.39</td><td>1020</td><td>102</td><td>10</td><td>741076556068</td><td>7044</td></tr><tr><td>0.58</td><td>1530</td><td>153</td><td>10</td><td>8258241260870</td><td>945</td></tr></table>

注：1 热处理状态 $870^{\circ}\mathrm{C}$ ，油淬 $+300^{\circ}\mathrm{C}$ ，空冷，回火二次。2 $K = \sigma_{\mathrm{max}} / \sigma_{\mathrm{bH}}$

# 3.4.3 特种疲劳

3.4.3.1 油淬试样应变疲劳性能见表3-19和图3-35、图3-36。

表3-19  

<table><tr><td rowspan="3">序号</td><td colspan="6">稳态迟滞回线特征值(实测)</td><td rowspan="3">试样数n</td></tr><tr><td>Δεr/2</td><td>Δεd/2</td><td>ΔεP/2</td><td>Δεe/2</td><td>Δσ/2</td><td rowspan="2">2Nf/周</td></tr><tr><td colspan="4">±%</td><td>MPa</td></tr><tr><td>1</td><td>6.488</td><td>3.0</td><td>5.685</td><td>0.803</td><td>1960</td><td>26</td><td>3</td></tr><tr><td>2</td><td>5.402</td><td>2.5</td><td>4.474</td><td>0.928</td><td>2135</td><td>43</td><td>3</td></tr><tr><td>3</td><td>4.358</td><td>2.0</td><td>3.495</td><td>0.863</td><td>2040</td><td>66</td><td>3</td></tr><tr><td>4</td><td>3.561</td><td>1.6</td><td>2.685</td><td>0.876</td><td>2045</td><td>105</td><td>3</td></tr><tr><td>5</td><td>3.177</td><td>1.4</td><td>2.279</td><td>0.898</td><td>1885</td><td>108</td><td>1</td></tr><tr><td>6</td><td>2.355</td><td>1.0</td><td>1.536</td><td>0.819</td><td>1820</td><td>249</td><td>3</td></tr><tr><td>7</td><td>1.964</td><td>0.8</td><td>1.110</td><td>0.854</td><td>1705</td><td>370</td><td>2</td></tr><tr><td>8</td><td>1.529</td><td>0.6</td><td>0.787</td><td>0.742</td><td>1670</td><td>738</td><td>1</td></tr><tr><td>9</td><td>1.312</td><td>0.5</td><td>0.575</td><td>0.737</td><td>1670</td><td>843</td><td>3</td></tr><tr><td>10</td><td>1.0017</td><td>-</td><td>0.2695</td><td>0.7322</td><td>1460</td><td>2012</td><td>3</td></tr><tr><td>11</td><td>0.7973</td><td>-</td><td>0.1093</td><td>0.6880</td><td>1365</td><td>4141</td><td>4</td></tr><tr><td>12</td><td>0.5942</td><td>-</td><td>0.0167</td><td>0.5775</td><td>1155</td><td>13612</td><td>6</td></tr><tr><td>13</td><td>0.4113</td><td>-</td><td>0</td><td>0.4113</td><td>840</td><td>53300</td><td>3</td></tr></table>

注：热处理状态 $870^{\circ}\mathrm{C}$ ，油淬 $+300\mathrm{C}$ ，空冷，回火二次。 $\sigma_{\mathrm{b}} = 1945\mathrm{MPa}$ 。

图片摘要：该图主要展示 3 19。
![](images/19aeeee27a9fb88dbd6e5841d2e169f203685795c9c5802234025e1b53929517.jpg)  
真空感应 $+$ 真空自耗重熔

轴向加载，应变速率 $\varepsilon = 3\times 10^{3}\sim 6\times 10^{-3} / \mathrm{s}$ 热处理状态： $870^{\circ}C$ ，油淬 $+300^{\circ}C$ ，空冷，回火二次。

$$
\sigma_ {b} = 1 9 4 5 \mathrm {M P a}
$$

图3-35 应变疲劳 $\varepsilon -N$ 曲线

图片摘要：该图主要展示 3 35 应变疲劳 曲线。
![](images/df865c6a938aa7ef4fca9b9d4559331dd26fc792a50bab533750ccc3fb9c1d86.jpg)  
图3-36 循环与单调 $\sigma -\varepsilon$ 曲线

真空感应 + 真空自耗重熔

轴向加载，应变速率 $\varepsilon = 3\times 10^{3}\sim 6\times 10^{-3} / \mathrm{s}$ 热处理状态： $870^{\circ}C$ ，油淬 $+300^{\circ}C$ ，空冷，回火二次。

$$
\sigma_ {b} = 1 9 4 5 \mathrm {M P a}
$$

# 3.4.3.2 等温淬火试样应变疲劳性能见表3-20和图3-27、图3-38。

表3-20  

<table><tr><td rowspan="3">序号</td><td colspan="5">稳态迟滞回线特征值(实测)</td><td rowspan="3">2Nt/周</td><td rowspan="3">试样数n</td></tr><tr><td>Δεt/2</td><td>Δεd/2</td><td>Δεp/2</td><td>Δεe/2</td><td>Δσ/2</td></tr><tr><td colspan="4">±%</td><td>MPa</td></tr><tr><td>1</td><td>6.488</td><td>3.0</td><td>5.361</td><td>1.127</td><td>1953.9</td><td>23</td><td>3</td></tr><tr><td>2</td><td>5.402</td><td>2.5</td><td>4.374</td><td>1.028</td><td>1922.6</td><td>31</td><td>4</td></tr><tr><td>3</td><td>3.561</td><td>1.6</td><td>2.600</td><td>0.961</td><td>1866.7</td><td>88</td><td>4</td></tr><tr><td>4</td><td>2.355</td><td>1.0</td><td>1.437</td><td>0.918</td><td>1771.2</td><td>241</td><td>4</td></tr><tr><td>5</td><td>1.312</td><td>0.5</td><td>0.491</td><td>0.821</td><td>1612.6</td><td>964</td><td>4</td></tr><tr><td>6</td><td>1.112</td><td>0.4</td><td>0.126</td><td>0.986</td><td>1562.8</td><td>1377</td><td>3</td></tr><tr><td>7</td><td>0.7973</td><td>-</td><td>0.1201</td><td>0.6772</td><td>1361.7</td><td>3442</td><td>6</td></tr><tr><td>8</td><td>0.5942</td><td>-</td><td>0.0199</td><td>0.5743</td><td>1134.0</td><td>12840</td><td>3</td></tr><tr><td>9</td><td>0.4113</td><td>-</td><td>0.0165</td><td>0.3948</td><td>860.7</td><td>96407</td><td>3</td></tr></table>

注：热处理状态 $870^{\circ}\mathrm{C}$ 加热， $270^{\circ}\mathrm{C}$ ，等温淬火 $+300^{\circ}\mathrm{C}$ ，空冷，回火二次。 $\sigma_{\mathrm{b}} = 1770\mathrm{MPa}$ 。

图片摘要：该图主要展示 3 20。
![](images/85a506d6fdaeb09640f676656b107856ccceab2461db550a592f786885c1e3a9.jpg)  
真空感应 $+$ 真空自耗重熔

轴向加载，应变速率 $\varepsilon = 3\times 10^{3}\sim 6\times 10^{-3} / \mathrm{s}$

热处理状态： $870^{\circ}C$ 加热， $270^{\circ}C$ ，等温淬火 $+300^{\circ}C$

空冷，回火二次。 $\sigma_{\mathrm{b}} = 1770\mathrm{MPa}$

图3-37 $\varepsilon -N$ 曲线

图片摘要：该图主要展示 3 37 曲线。
![](images/72fc909b897457f92cc5ada2646c5ae4b425fbd3fc717ad67a5f9f13b5837d8f.jpg)  
图3-38 循环与单调 $\sigma -\varepsilon$ 曲线

真空感应+真空自耗重熔

轴向加载，应变速率 $\varepsilon = 3\times 10^{3}\sim 6\times 10^{-3} / \mathrm{s}$

热处理状态： $870^{\circ}C$ 加热， $270^{\circ}C$ ，等温淬火 $+300^{\circ}C$ ，空冷，回火二次。 $\sigma_{\mathrm{b}} = 1770\mathrm{MPa}$

3.4.3.3 油淬试样冲击疲劳性能 冲击能量与疲劳寿命的关系见表3-21，不同冲击能量下的疲劳裂纹扩展速率见图3-39。

表3-21  

<table><tr><td rowspan="2">冲击能量A/J</td><td colspan="3">未超载</td><td colspan="3">超载</td></tr><tr><td>N0.2/周</td><td>NP/周</td><td>NT/周</td><td>N0.2/周</td><td>NP/周</td><td>NT/周</td></tr><tr><td>1.255</td><td>5890</td><td>6300</td><td>12190</td><td>23127</td><td>6366</td><td>29763</td></tr><tr><td>1.666</td><td>4850</td><td>4920</td><td>9770</td><td>12200</td><td>4873</td><td>17073</td></tr><tr><td>1.960</td><td>2990</td><td>2941</td><td>5931</td><td>6480</td><td>2937</td><td>9417</td></tr><tr><td>2.450</td><td>2110</td><td>2113</td><td>4223</td><td>3373</td><td>1910</td><td>5283</td></tr><tr><td>3.430</td><td>1327</td><td>860</td><td>2207</td><td>1440</td><td>889</td><td>2329</td></tr></table>

注：热处理状态 $870^{\circ}\mathrm{C}$ ，油淬 $+300^{\circ}\mathrm{C}$ ，空冷，回火二次。 $\sigma_{\mathrm{b}} = 1960\mathrm{MPa}$ 。试验条件：冲击力及超载力均按三点弯曲加载。 $\pmb{N}$ 包括 $N_{0.2}, N_{\mathrm{P}}, N_{\mathrm{t}}; F_{0} = 12\mathrm{kN}$ ；每个数据为3个以上测定值的平均值。

3.4.3.4 等温淬火试样冲击疲劳性能 冲击能量与疲劳寿命的关系见表3-22，不同冲击能量下的疲劳裂纹扩展速率见图3-40。

图片摘要：该图主要展示 3 21。
![](images/29d897992c1664593db27619d608ae7dc0ebf2ce367c4bc49193c6dd3061ff3d.jpg)  
真空感应 $+$ 真空自耗重熔

冲击力及超载力均按三点弯曲加载热处理状态： $870\mathrm{C}$ ，油淬 $+300\mathrm{C}$ ，空冷，回火二次。 $\sigma_{\mathrm{b}} = 1960\mathrm{MPa}$ 。

图3-39 冲击加载 $\mathrm{da} / \mathrm{d}N - \Delta K$ 曲线

图片摘要：该图主要展示 3 39 冲击加载 曲线。
![](images/f6933f3d2a263ac41ddf71b23c118c26ef6fc8c19b80fb9d2816370f116f3eca.jpg)  
图3-40 冲击加载 $\mathrm{da} / \mathrm{d}N - \Delta K$ 曲线

真空感应 $+$ 真空自耗重熔

冲击力及超载力均按三点弯曲加载热处理状态： $870\mathrm{C}$ 加热， $270\mathrm{C}$ ，等温淬火 $+300\mathrm{C}$ ，空冷，回火二次。 $\sigma_{\mathrm{b}} = 1750\mathrm{MPa}$

表3-22  

<table><tr><td rowspan="2">冲击能量A/J</td><td colspan="3">未超载</td><td colspan="3">超 载</td></tr><tr><td>N0.2/周</td><td>NP/周</td><td>NT/周</td><td>N0.2/周</td><td>NP/周</td><td>NT/周</td></tr><tr><td>1.225J</td><td>5200</td><td>6080</td><td>11280</td><td>30400</td><td>6731</td><td>37170</td></tr><tr><td>1.666J</td><td>4060</td><td>5225</td><td>9285</td><td>13577</td><td>5313</td><td>19020</td></tr><tr><td>1.960</td><td>2243</td><td>3070</td><td>5313</td><td>6677</td><td>3198</td><td>9875</td></tr><tr><td>2.450J</td><td>1964</td><td>2327</td><td>4108</td><td>3647</td><td>2313</td><td>5960</td></tr><tr><td>3.430J</td><td>1157</td><td>856</td><td>2013</td><td>1413</td><td>877</td><td>2290</td></tr></table>

注：热处理状态 $870^{\circ}\mathrm{C}$ 加热， $270^{\circ}\mathrm{C}$ ，等温淬火 $+300^{\circ}\mathrm{C}$ ，空冷，回火二次。 $\sigma_{\mathrm{b}} = 1750\mathrm{MPa}$ 。试验条件：冲击力及超载力均按三点弯曲加载。 $\pmb{N}$ 包括 $N_{0.2}, N_{\mathrm{P}}$ 和 $N_{\mathrm{t}}; F_{0} = 12\mathrm{kN}$ ；每个数据为3个以上测定值的平均值。

# 3.5 弹性性能

3.5.1 弹性模量 见表3-23。

3.5.2 切变模量 见表3-24。

3.5.3 泊松比 $\mu = 0.32$ 。

# 3.6 断裂性能

# 3.6.1 断裂韧度

3.6.1.1 室温平面应变断裂韧度见表3-25。

表3-23  

<table><tr><td>热处理制度</td><td>E/GPa</td></tr><tr><td>870℃,油淬+300℃,空冷,回火二次</td><td>198°</td></tr></table>

表3-24  

<table><tr><td>热处理制度</td><td>G/GPa</td></tr><tr><td>870℃,油淬+300℃,空冷,回火二次</td><td>77</td></tr></table>

表3-25  

<table><tr><td>热处理制度</td><td>取样方向</td><td>\( {K}_{\mathrm{{IC}}}/\mathrm{{MPa}}\sqrt{\mathrm{m}} \)</td></tr><tr><td>870°C,油淬 + 300°C,空冷,回火二次</td><td>L-T</td><td>82.7</td></tr><tr><td>870°C加热,270°C,等温淬火+300°C,空冷,回火二次</td><td>L-T</td><td>90. 3</td></tr></table>

注：三点弯曲试样，厚度 $10\mathrm{mm}$ 。

3.6.1.2 $\phi 300\mathrm{mm}$ 棒材平面应变断裂韧度见表3-26。

表3-26  

<table><tr><td>热处理制度</td><td>取样方向</td><td>\( {K}_{\mathrm{{IC}}}/\mathrm{{MPa}}\sqrt{\mathrm{m}} \)</td></tr><tr><td rowspan="2">870°C,油淬 + 300°C,空冷,回火二次</td><td>L-T</td><td>84</td></tr><tr><td>C-R</td><td>87</td></tr></table>

注：三点弯曲试样，厚度 $10\mathrm{mm}$ 。

3.6.1.3 回火温度与平面应变断裂韧度的关系见图3-41。  
3.6.1.4 低温对平面应变断裂韧度的影响见表3-27。  
3.6.1.5 含碳量对平面应变断裂韧度的影响见图3-42。

图片摘要：该图主要展示 3 41 回火温度与平面应变断裂韧度的关系。
![](images/aced98057cb5f1bcdc03464977f998ccfef8021ffec47f081ab994b98345b449.jpg)  
热处理状态： $870\mathrm{C}$ ，油淬十指定温度  
图3-41 回火温度与平面应变断裂韧度的关系

图片摘要：该图主要展示 3 41 回火温度与平面应变断裂韧度的关系。
![](images/b020f57a7b0254e6e0397b079ece63d0f634173dddfd4c9ac63de208161ab512.jpg)  
热处理状态： $870^{\circ}\mathrm{C}$ ，油淬 $+300^{\circ}\mathrm{C}$ ，空冷，回火二次  
图3-42 含碳量对平面应变断裂韧度的影响[1]

表3-27  

<table><tr><td>热处理制度</td><td>试验温度θ/℃</td><td>KIC/MPa√m</td><td>热处理制度</td><td>试验温度θ/℃</td><td>KIC/MPa√m</td></tr><tr><td rowspan="5">870℃,油淬+300℃,空冷,回火二次</td><td>-60</td><td>58.86</td><td rowspan="5">870℃加热,270℃,等温淬火+300℃,空冷,回火二次</td><td>-70</td><td>51.5</td></tr><tr><td>-40</td><td>68.16</td><td>-40</td><td>57.8</td></tr><tr><td>-20</td><td>77.00</td><td>-20</td><td>63.6</td></tr><tr><td>0</td><td>84.48</td><td>0</td><td>71.3</td></tr><tr><td>20</td><td>84.01</td><td></td><td></td></tr></table>

注：三点弯曲试样，厚度 $10\mathrm{mm}$ ，L-T方向。

# 3.6.2 应力腐蚀断裂韧度

# 3.6.2.1 应力腐蚀断裂韧度见表3-28。

表3-28  

<table><tr><td>热处理制度</td><td>环境条件</td><td>σP0.2/MPa</td><td>规格</td><td>试样型式</td><td>取向</td><td>K1SCC/MPa √m</td></tr><tr><td rowspan="11">870℃,油淬+300℃,空冷,回火二次</td><td rowspan="7">3.5%NaCl溶液</td><td>1665</td><td>小</td><td>CANT</td><td>L-T</td><td>19.2</td></tr><tr><td>1666</td><td>小</td><td>CANT</td><td>T-L</td><td>17.1</td></tr><tr><td>1595</td><td>大</td><td>CANT</td><td>L</td><td>20.8</td></tr><tr><td>1640</td><td>小</td><td>WOL</td><td>L-T</td><td>17.2</td></tr><tr><td>1665</td><td>小</td><td>WOL</td><td>T-L</td><td>18.9</td></tr><tr><td>1595</td><td>大</td><td>WOL</td><td>R-L</td><td>19.5</td></tr><tr><td>1595</td><td>大</td><td>WOL</td><td>C-L</td><td>19.2</td></tr><tr><td rowspan="4">去离子水</td><td>1665</td><td>小</td><td>CANT</td><td>L-T</td><td>17.5</td></tr><tr><td>1645</td><td>小</td><td>CANT</td><td>T-L</td><td>19.1</td></tr><tr><td>1640</td><td>小</td><td>WOL</td><td>L-T</td><td>19.5</td></tr><tr><td>1665</td><td>小</td><td>WOL</td><td>T-L</td><td>20</td></tr><tr><td rowspan="2">870℃加热,270℃,等温淬火+300℃,空冷,回火二次</td><td>3.5%NaCl溶液</td><td>1770</td><td>小</td><td>WOL</td><td>T-L</td><td>18.9</td></tr><tr><td>去离子水</td><td>1770</td><td>小</td><td>WOL</td><td>T-L</td><td>20.4</td></tr></table>

注：1 大规格指 $\phi 300\mathrm{mm}$ 榜材，小规格指锻成接近试样尺寸的坏料，L指未按标准取样。  
2CANT为单悬臂梁试样，WOL为楔形螺钉加载试样。

# 3.6.3 疲劳裂纹扩展速率

3.6.3.1 油淬试样不同应力比的轴向加载 $\mathrm{da} / \mathrm{d}N - \Delta K$ 曲线见图3-43、图3-44、图3-45、图3-46和图3-47。

图片摘要：该图主要展示 3 43 棒材疲劳裂纹扩展速率 曲线。
![](images/255dd1745d10f27d33d67d1b5d0f2c544513a17e0515aaf0125997b79f2c7dca.jpg)  
图3-43 棒材疲劳裂纹扩展速率 $(R = 0.05)$ $\mathrm{da} / \mathrm{d}N - \Delta K$ 曲线

图片摘要：该图主要展示 3 43 棒材疲劳裂纹扩展速率 曲线。
![](images/5d1b25c55b1234f331e14023c90200987d4282caf0cf9022ea4ea12e6f80cde3.jpg)  
图3-44 棒材疲劳裂纹扩展速率 $(R = 0.1)$ $\mathrm{da} / \mathrm{d}N - \Delta K$ 曲线

图片摘要：该图主要展示 3 44 棒材疲劳裂纹扩展速率 曲线。
![](images/239d5538660d52e6135cdd27a2b8b2844e6cd1484b1e2f59e1f3bec175b6f901.jpg)  
图3-45 棒材疲劳裂纹扩展速率 $(R = 0.3)$ $\mathrm{da} / \mathrm{d}N - \Delta K$ 曲线

图片摘要：该图主要展示 3 45 棒材疲劳裂纹扩展速率 曲线。
![](images/9bfebf02fa11b0c613891be3c1f1cb51e7b62f2f62a23742cf1c4c45715a1bf1.jpg)  
图3-46 棒材疲劳裂纹扩展速率 $(R = 0.5)$ $\mathrm{da} / \mathrm{d}N - \Delta K$ 曲线

3.6.3.2 等温淬火试样不同应力比的 $\mathrm{da} / \mathrm{d}N - \Delta K$ 曲线 见图 $3-48\sim$ 图3-52。

图片摘要：该图主要展示 3 46 棒材疲劳裂纹扩展速率 曲线。
![](images/962c1fe7be47b7c8e80e26665d811646765aaea339caf1ef1a083186063a77f0.jpg)  
图3-47 棒材裂纹扩展速率 $(R = 0.7)$ $\mathrm{da} / \mathrm{d}N - \Delta K$ 曲线

图片摘要：该图主要展示 3 47 棒材裂纹扩展速率 曲线。
![](images/a58273deba2649e56cdf2bbd31b624e43967d7e7a396f88f9bd77e1857ee4979.jpg)  
图3-48 棒材裂纹扩展速率 $(R = 0.05)$ $\mathrm{da} / \mathrm{d}N - \Delta K$ 曲线

图片摘要：该图主要展示 3 48 棒材裂纹扩展速率 曲线。
![](images/9e6ecee6b64a40fe861696aa544605a349a30a08742e79a58d0dc7ed68842028.jpg)  
图3-49 棒材裂纹扩展速率 $(R = 0.1)$ $\mathrm{da} / \mathrm{d}N - \Delta K$ 曲线

图片摘要：该图主要展示 3 49 棒材裂纹扩展速率 曲线。
![](images/072c66fb003fc9a8b411db606ddfb5eb62501e533acf29bb1c924c6500317fca.jpg)  
图3-50 棒材裂纹扩展速率 $(R = 0.3)$ $\mathrm{da} / \mathrm{d}N - \Delta K$ 曲线

图片摘要：该图主要展示 3 50 棒材裂纹扩展速率 曲线。
![](images/f4a8775709d194ce8c51c21342c405bbb47e95e5cb922c8dffa37788d5d0cf92.jpg)  
热处理状态： $870^{\circ}C$ 加热， $270^{\circ}C$ ，等温淬火 $+300^{\circ}C$ 空冷，回火二次。 $\sigma_{\mathrm{b}} = 1770\mathrm{MPa}$

图3-51 棒材疲劳裂纹扩展速率 $(R = 0.5)\mathrm{d}a / \mathrm{d}N - \Delta K$ 曲线

图3-52 棒材疲劳裂纹扩展速率 $(R = 0.7)\mathrm{da} / \mathrm{d}N - \Delta K$ 曲线  
图片摘要：该图主要展示 3 52 棒材疲劳裂纹扩展速率 曲线。
![](images/c9149ab71579b0164e0335d62f080ef8b5612c407a34cd23d606cec7f913ae6a.jpg)  
热处理状态： $870^{\circ}C$ 加热， $270^{\circ}C$ ，等温淬火 $+300^{\circ}C$ 空冷，回火二次。 $\sigma_{\mathrm{b}} = 1770\mathrm{MPa}$

3.6.3.3 870℃油淬后不同环境下不同应力比的轴向加载 $\mathrm{da} / \mathrm{d}N - \Delta K$ 曲线见图3-53、图3-54、图3-55、图3-56。

图片摘要：该图主要展示 3 52 棒材疲劳裂纹扩展速率 曲线。
![](images/dca87a7d0d5f955a9bcc2e52346b5558054f3b0a01289e1faaf725db013c987c.jpg)

图3-53 疲劳裂纹扩展速率 $\mathrm{d}a / \mathrm{d}N - \Delta K$ 曲线  
图片摘要：该图主要展示 3 53 疲劳裂纹扩展速率 曲线。
![](images/5e0fd9e8716eda8b278333c629a56dad831c01a40929b7c1fad010243f00c3a2.jpg)  
热处理状态： $870^{\circ}\mathrm{C}$ ，油淬 $+300^{\circ}\mathrm{C}$ ，空冷，回火二次。 $\sigma_{\mathrm{b}} = 1960\mathrm{MPa}$

图片摘要：该图主要展示 3 53 疲劳裂纹扩展速率 曲线。
![](images/4457e1f9d9286da272367886c7646881c79b8576d5c09fc8d6526ae1c09110ca.jpg)

图片摘要：该图主要展示 3 53 疲劳裂纹扩展速率 曲线。
![](images/5a170772061f420f03e05998ba3840ed0f7314a604dd7c49654865d229ecda80.jpg)  
热处理状态： $870^{\circ}\mathrm{C}$ ，油淬 $+300^{\circ}\mathrm{C}$ ，空冷，回火二次。 $\sigma_{\mathrm{b}} = 1960\mathrm{MPa}$

图片摘要：该图主要展示 3 54 疲劳裂纹扩展速率 曲线。
![](images/3efa1600b0a2478e015fb5d4ada1fd2e9991682cace4d22bdb203f4ce5cc5bf1.jpg)  
图3-54 疲劳裂纹扩展速率 $\mathrm{da} / \mathrm{d}N - \Delta K$ 曲线

图3-55 疲劳裂纹扩展速率 $\mathrm{da} / \mathrm{d}N - \Delta K$ 曲线  
图片摘要：该图主要展示 3 55 疲劳裂纹扩展速率 曲线。
![](images/23565b3a00e3fea63ca0f46f4b537d945c5ac3d9dc5fefc015aa869c2a36ab28.jpg)  
热处理状态： $870^{\circ}\mathrm{C}$ ，油淬 $+300\mathrm{C}$ ，空冷，回火二次。 $\sigma_{\mathrm{b}} = 1960\mathrm{MPa}$

图片摘要：该图主要展示 3 55 疲劳裂纹扩展速率 曲线。
![](images/668bbd8a4ebac079b9e07341c09b61750c9f5fcd2c559dc3817fe7f3f9d277d1.jpg)  
真空感应 $+$ 真空自耗重熔纵向取样

轴向加载， $f = 5\mathrm{Hz},R = 0.1$

3.5%NaCl溶液 $(E_{\mathrm{P}} = -1500\mathrm{mV}(\mathrm{SCE}))$

(a) $E_{\mathrm{P}} = -1500\mathrm{mV}$ (SCE)

图片摘要：该图片与真空感应 真空自耗重熔纵向取样；轴向加载，这部分内容相关。
![](images/25615606f7759c7abd7cd017037d7d9ed5f1903dc474ab3986301cfde50a9985.jpg)  
真空感应 $+$ 真空自耗重熔纵向取样

轴向加载， $f = 5\mathrm{Hz},R = 0.1$

3.5%NaCl溶液 $(E_{\mathrm{P}} = -1000\mathrm{mV}(\mathrm{SCE}))$

(b) $E_{P} = -1000\mathrm{mV}$ (SCE)

图片摘要：该图片与真空感应 真空自耗重熔纵向取样；轴向加载，这部分内容相关。
![](images/2b0184acfa332f31aebdcbd9980ebbe2ccb494efb189296293bee68ed028bda8.jpg)  
真空感应 $+$ 真空自耗重熔纵向取样

轴向加载， $f = 5\mathrm{Hz},R = 0.1$

3.5%NaCl溶液 $(E_{\mathrm{p}} = -450\mathrm{mV}(\mathrm{SCE}))$

(c) $E_{\mathrm{P}} = -450\mathrm{mV}$ (SCE)

热处理状态： $870^{\circ}\mathrm{C}$ ，油淬 $+300^{\circ}\mathrm{C}$ ，空冷，回火二次。 $\sigma_{\mathrm{b}} = 1960\mathrm{MPa}$ 。

图3-56 疲劳裂纹扩展速率 $\mathrm{da} / \mathrm{d}N - \Delta K$ 曲线（ $R = 0.1$ ）

3.6.3.4 等温淬火试样不同环境下不同应力比的轴向加载 $\mathrm{d}a / \mathrm{d}N - \Delta K$ 曲线见图3-57、图3-58和图3-59。

图片摘要：该图主要展示 3 56 疲劳裂纹扩展速率 曲线（ ）。
![](images/ca00d6f5f59ab89338dde1028acf4db87fbb9b2d4cc2d2af843f0caa82165aee.jpg)  
$\Delta K / \mathrm{MPa}\sqrt{\mathrm{m}}$

图片摘要：该图主要展示 3 56 疲劳裂纹扩展速率 曲线（ ）。
![](images/9f992ce3abf22371512d5d1c84855629ec619097904d205626f96954ab75055a.jpg)  
图3-57 疲劳裂纹扩展速率 $\mathrm{da} / \mathrm{d}N - \Delta K$ 曲线

$\Delta K / \mathrm{MPa}\sqrt{\mathrm{m}}$

热处理状态： $870\mathrm{C}$ 加热， $270\mathrm{C}$ ，等温淬火 $+300\mathrm{C}$ ，空冷，回火二次。 $\sigma_{\mathrm{b}} = 1770\mathrm{MPa}$

图片摘要：该图主要展示 3 57 疲劳裂纹扩展速率 曲线。
![](images/bbfb60a2f89c8c0c1bab58b865634ff35a5124c35501f092009777f8a21be52e.jpg)

图片摘要：该图主要展示 3 57 疲劳裂纹扩展速率 曲线。
![](images/1bfbd6226bef41a2b032c90ac848ad19bcbdc799994a8ba1ff99c5668d012258.jpg)  
热处理状态： $870^{\circ}\mathrm{C}$ 加热， $270^{\circ}\mathrm{C}$ ，等温淬火 $+300^{\circ}\mathrm{C}$ ，空冷，回火二次。 $\sigma_{\mathrm{b}} = 1770\mathrm{MPa}$

图片摘要：该图主要展示 3 58 疲劳裂纹扩展速率 曲线。
![](images/8dcb844b52f839e818740a5b90fe80c93d6a480bf19d5cde3f9c070ac063949a.jpg)  
图3-58 疲劳裂纹扩展速率 $\mathrm{da} / \mathrm{d}N - \Delta K$ 曲线

图3-59 疲劳裂纹扩展速率 $\mathrm{da} / \mathrm{d}N - \Delta K$ 曲线  
图片摘要：该图主要展示 3 59 疲劳裂纹扩展速率 曲线。
![](images/8d92923171080fff8e97aaad791536c9a4d92540bdd3c03612e42870796ff41a.jpg)  
热处理状态： $870^{\circ}\mathrm{C}$ 加热， $270^{\circ}\mathrm{C}$ ，等温淬火 $+300^{\circ}\mathrm{C}$ ，空冷，回火二次。 $\sigma_{\mathrm{b}} = 1770\mathrm{MPa}$

# 3.6.4 应力强度因子门槛值 见表3-29。

表3-29  

<table><tr><td rowspan="3">热处理制度</td><td colspan="5">载荷比R</td></tr><tr><td>0.05</td><td>0.1</td><td>0.3</td><td>0.5</td><td>0.7</td></tr><tr><td colspan="5">ΔKth/MPa √m</td></tr><tr><td>870℃,油淬+300℃,空冷,回火二次</td><td>2.99</td><td>2.92</td><td>2.77</td><td>2.68</td><td>2.62</td></tr><tr><td>870℃加热,270℃,等温淬火+300℃,空冷,回火二次</td><td>3.9</td><td>3.86</td><td>3.4</td><td>3.15</td><td>3.0</td></tr></table>

# 3.6.5应力腐蚀裂纹扩展速率 见图3-60、图3-61、图3-62、图3-63、图3-64和图3-65。

图片摘要：该图主要展示 3 29。
![](images/8c256cafe9bfed5d86fbd69652f176703a05895df14e410049151a339f3e5d3e.jpg)  
热处理状态： $870\mathrm{C}$ ，油淬 $+300\mathrm{C}$ ，空冷，回火二次  
图3-60 裂纹扩展速率 $\mathrm{da} / \mathrm{dt} - K$ ：曲线

图片摘要：该图主要展示 3 60 裂纹扩展速率 ：曲线。
![](images/3d15e534f843e3f2bca52772488cf3a304dab6b3198115536e622d4ecb5f3a09.jpg)  
热处理状态： $870\mathrm{C}$ ，油淬 $+300\mathrm{C}$ ，空冷，回火二次  
图3-61 裂纹扩展速率 $\mathrm{da} / \mathrm{dt} - K_{1}$ 曲线

图片摘要：该图主要展示 3 61 裂纹扩展速率 曲线。
![](images/3e719de2400e31b8e4913a3b2bbab23ef04f782a15637c21642d4941b6f7a02a.jpg)  
热处理状态： $870\mathrm{C}$ ，油淬 $+300\mathrm{C}$ ，空冷，回火二次  
图3-62 裂纹扩展速率 $\mathrm{da} / \mathrm{dt} - K_{1}$ 曲线

图片摘要：该图主要展示 3 62 裂纹扩展速率 曲线。
![](images/c52e09f7f8d939ce46c2efd6d3d2258294942a61b9461b46653ad08cd0fec1a7.jpg)  
热处理状态： $870\mathrm{C}$ ，油淬 $+300\mathrm{C}$ ，空冷，回火二次  
图3-63 裂纹扩展速率 $\mathrm{da} / \mathrm{dt} - K_{1}$ 曲线

图片摘要：该图主要展示 3 63 裂纹扩展速率 曲线。
![](images/f2894ce9c647f02463444fac3a9ea29433a43f101afe5016f99fd041e1b36e72.jpg)  
热处理状态： $870\mathrm{C}$ 加热， $270\mathrm{C}$ ，等温淬火 $+300\mathrm{C}$ ，空冷，回火二次

图3-64 裂纹扩展速率 $\mathrm{da} / \mathrm{dt} - K_{1}$ 曲线

图3-65 裂纹扩展速率 $\mathrm{da} / \mathrm{dt} - K_{\text{J}}$ 曲线  
图片摘要：该图主要展示 3 65 裂纹扩展速率 曲线。
