Repository: C-zj02/CFD-claw

<div align="center">

**English** | [中文](#中文版) | [Français](README_FR.md) | [Русский](README_RU.md) | [हिन्दी](README_HI.md) | [العربية](README_AR.md) | [Português](README_PT.md)

# 🚀 Claude Code Python

**A Complete Python Reimplementation Based on Real Claude Code Source**

*From TypeScript Source → Rebuilt in Python with ❤️*

***
**🔥 Active Development • New Features Weekly 🔥**

</div>

***

## 🎯 What is This?

**Clawd Code** is a **complete Python rewrite** of Claude Code, based on the **real TypeScript source code**.

File: RAG-data/中国航空材料手册（第2版）第1卷 结构钢 不锈钢401-600.pdf-6e2d7ff1-ef90-4734-9199-41b1e26d8b5e.md (part 7 of 10)
表3-1  
<table><tr><td rowspan="2">固溶制度</td><td rowspan="2">时效温度/℃</td><td>σb</td><td>σP0.2</td><td>δ5</td><td>ψ</td></tr><tr><td colspan="2">MPa</td><td colspan="2">%</td></tr><tr><td rowspan="10">1040℃, 1h,空冷</td><td>200</td><td>1380</td><td>970</td><td>15.6</td><td>64.3</td></tr><tr><td>250</td><td>1340</td><td>1015</td><td>15.9</td><td>65.8</td></tr><tr><td>300</td><td>1350</td><td>1030</td><td>15.5</td><td>66.8</td></tr><tr><td>350</td><td>1425</td><td>1065</td><td>14.9</td><td>64.3</td></tr><tr><td>400</td><td>1555</td><td>1210</td><td>13.2</td><td>63.8</td></tr><tr><td>450</td><td>1660</td><td>1425</td><td>10.7</td><td>56.0</td></tr><tr><td>500</td><td>1675</td><td>1440</td><td>9.8</td><td>58.8</td></tr><tr><td>550</td><td>1420</td><td>1190</td><td>11.3</td><td>59.5</td></tr><tr><td>600</td><td>1345</td><td>1155</td><td>14.6</td><td>59.5</td></tr><tr><td>650</td><td>1230</td><td>1045</td><td>15.5</td><td>61.8</td></tr></table>

图片摘要：该图主要展示 3 2[1]。
![](images/b9129135298b5d19538589c446957c8536134b263365abc820b3b9d04ea9d5a4.jpg)  
图3-1 时效温度对硬度的影响

图片摘要：该图主要展示 3 1 时效温度对硬度的影响。
![](images/36a636a0bc765e46aec09261031ff7442176cadeafdcb45c26927a3d0719d99e.jpg)  
图3-2 时效温度和时效时间对室温拉伸性能的影响[1]

图片摘要：该图主要展示 3 2 时效温度和时效时间对室温拉伸性能的影响[1]。
![](images/34d1adc759a4e15d434c7e12531f4cb53ccae1964667af8a78f8420e7a6e6b91.jpg)  
图3-3 试验温度对拉伸性能的影响[1]

表3-3[1]  

<table><tr><td rowspan="2">固溶制度</td><td colspan="3">时效制度</td><td>σb</td><td>σP0.2</td><td>δ5</td><td>ψ</td><td rowspan="2">固溶制度</td><td colspan="3">时效制度</td><td>σb</td><td>σP0.2</td><td>δ5</td><td>ψ</td></tr><tr><td>θ/℃</td><td>t/h</td><td>冷却</td><td colspan="2">MPa</td><td colspan="2">%</td><td>θ/℃</td><td>t/h</td><td>冷却</td><td colspan="2">MPa</td><td colspan="2">%</td></tr><tr><td rowspan="5">1040℃,1h,空冷+816℃,0.5h,空冷</td><td>500</td><td rowspan="5">3</td><td rowspan="5">空冷</td><td>1375</td><td>1170</td><td>11.6</td><td>64.0</td><td rowspan="5">1040℃,1h,空冷+816℃,0.5h,空冷</td><td>500</td><td rowspan="5">5</td><td rowspan="5">空冷</td><td>1125</td><td>970</td><td>14.7</td><td>64.0</td></tr><tr><td>535</td><td>1255</td><td>1040</td><td>14.7</td><td>64.0</td><td>535</td><td>1055</td><td>890</td><td>16.7</td><td>64.5</td></tr><tr><td>570</td><td>1180</td><td>985</td><td>15.0</td><td>66.5</td><td>570</td><td>1035</td><td>855</td><td>17.0</td><td>66.0</td></tr><tr><td>605</td><td>1140</td><td>970</td><td>16.9</td><td>67.2</td><td>605</td><td>965</td><td>790</td><td>19.2</td><td>67.8</td></tr><tr><td>640</td><td>1075</td><td>845</td><td>19.4</td><td>68.2</td><td>640</td><td>935</td><td>740</td><td>19.5</td><td>68.2</td></tr></table>

表3-4[1]  

<table><tr><td>时效温度/℃</td><td>200</td><td>250</td><td>300</td><td>350</td><td>400</td><td>450</td><td>500</td><td>550</td><td>600</td><td>650</td></tr><tr><td>\( a_{\mathrm {KV}}/\left(\mathrm {kJ}/\mathrm {m}^{2}\right) \)</td><td>186</td><td>206</td><td>294</td><td>294</td><td>598</td><td>98</td><td>363</td><td>559</td><td>1059</td><td>1628</td></tr></table>

注：热处理状态 $1040^{\circ}\mathrm{C}, 1\mathrm{h}$ ，空冷十指定温度时效。

表3-5[1]  

<table><tr><td>时效温度/℃</td><td>500</td><td>535</td><td>570</td><td>605</td><td>640</td><td>500</td><td>535</td><td>570</td><td>605</td><td>640</td></tr><tr><td>时效时间/h</td><td colspan="5">3</td><td colspan="5">5</td></tr><tr><td>\( a_{\mathrm {KV}}/\left(\mathrm {kJ}/\mathrm {m}^{2}\right) \)</td><td>1520</td><td>1680</td><td>1830</td><td>1910</td><td>2040</td><td>1560</td><td>1480</td><td>1670</td><td>1880</td><td>1890</td></tr></table>

注：热处理状态 $1040^{\circ}\mathrm{C}, 1\mathrm{h}$ ，空冷 $+816^{\circ}\mathrm{C}, 0.5\mathrm{h}$ ，空冷 + 不同温度和时间时效。

# 3.2.3 冲击性能

3.2.3.1 时效温度对冲击韧性的影响见表3-4。  
3.2.3.2 不同时效制度对冲击韧性的影响见表3-5。  
3.2.3.3 低温冲击韧性见图3-4。

图3-4 低温冲击韧性  
图片摘要：该图主要展示 3 4 低温冲击韧性。
![](images/d00f58f28a59115af77b2e32cff7fe375cc64f4a8d294a173a209e77bbd17d77.jpg)  
热处理状态： $1040^{\circ}\mathrm{C},1\mathrm{h}$ ，空冷 $+816^{\circ}\mathrm{C},0.5\mathrm{h}$ ，空冷 $+650^{\circ}\mathrm{C},5\mathrm{h}$ ，空冷

# 3.3 持久和蠕变曲线

# 3.4 疲劳性能

3.4.1 高周疲劳 室温旋转弯曲光滑 $(K_{\mathrm{t}} = 1)$ 试样疲劳强度见表3-6及图3-5。

表3-6[1]  

<table><tr><td>试验方法</td><td>σmax/MPa</td><td>N/10^3周</td><td></td></tr><tr><td colspan="4">Kt=1 R=-1</td></tr><tr><td rowspan="5">升降法</td><td>635</td><td>53</td><td rowspan="5">指定寿命N=10^7
σ=500MPa</td></tr><tr><td>590</td><td>545,249</td></tr><tr><td>550</td><td>741,628,988,&gt;10000</td></tr><tr><td>520</td><td>&gt;12000,602,&gt;10000</td></tr><tr><td>500</td><td>&gt;14000,&gt;14000??</td></tr></table>

注：热处理状态 $1040^{\circ}\mathrm{C}, 1\mathrm{h}$ ，空冷 $+816^{\circ}\mathrm{C}, 0.5\mathrm{h}$ ，空冷 $+650^{\circ}\mathrm{C}, 5\mathrm{h}$ ，空冷。

图3-5 旋转弯曲光滑 $(K_{\mathrm{t}} = 1)$ 试样 $S - N$ 曲线[1]   
图片摘要：该图主要展示 3 5 旋转弯曲光滑 试样 曲线[1]。
![](images/a07ca302a8bd69a6e8ccd0ba8977096945545034158438717d4e910ba0aee6c4.jpg)  
热处理状态： $1040^{\circ}\mathrm{C}, 1\mathrm{h}$ ，空冷 $+816^{\circ}\mathrm{C}, 0.5\mathrm{h}$ ，空冷 $+650^{\circ}\mathrm{C}, 5\mathrm{h}$ ，空冷。 $\sigma_{\mathrm{b}} = 965\mathrm{MPa}$

# 3.4.2 低周疲劳 拉-压疲劳性能见表3-7。

表3-7[1]  

<table><tr><td>试验方法</td><td>σmax/MPa</td><td>N/10^3周</td><td>X̄</td><td>s</td><td>N50/10^3周</td></tr><tr><td colspan="6">Kt=1 R=-1</td></tr><tr><td rowspan="3">成组试验</td><td>550</td><td>144 180</td><td>5.207</td><td>0.069</td><td>161</td></tr><tr><td>520</td><td>360 324</td><td>5.533</td><td>0.032</td><td>341</td></tr><tr><td>480</td><td>498 471</td><td>5.685</td><td>0.017</td><td>484</td></tr></table>

注：1 热处理状态 $1040^{\circ}\mathrm{C}, 1\mathrm{h}$ ，空冷 $+816^{\circ}\mathrm{C}, 0.5\mathrm{h}$ ，空冷 $+650^{\circ}\mathrm{C}, 5\mathrm{h}$ ，空冷。  
2 $\sigma_{\mathrm{b}} = 965\mathrm{MPa}$   
3 $f = 0.16\mathrm{Hz}$

# 3.5 弹性性能

# 3.5.1 弹性模量 不同温度的弹性模量(静态)见表3-8。

表3-8[1]  

<table><tr><td>θ/℃</td><td>20</td><td>93</td><td>204</td><td>315</td><td>427</td><td>538</td><td>649</td></tr><tr><td>E/GPa</td><td>206</td><td>198</td><td>196</td><td>170</td><td>168</td><td>134</td><td>93</td></tr></table>

注：热处理状态 $1040^{\circ}\mathrm{C}, 1\mathrm{h}$ ，空冷 $+816^{\circ}\mathrm{C}, 0.5\mathrm{h}$ ，空冷 $+650^{\circ}\mathrm{C}, 5\mathrm{h}$ ，空冷。

# 4 组织结构

# 4.1 相变温度 见表4-1。

表4-1[1]  

<table><tr><td>相变点</td><td>Ac1</td><td>Ac3</td><td>Ms</td><td>Mf</td></tr><tr><td>θ/℃</td><td>670</td><td>740</td><td>140</td><td>32</td></tr></table>

# 4.2 时间-温度-组织转变曲线

4.3 合金组织结构 固溶状态组织为板条马氏体，另有少量δ-铁素体和残留奥氏体。时效处理时沉淀析出富铜相。

# 5 工艺性能与要求

5.1 成形性能 锻造温度区间较窄并要求较高的停锻温度。但只要控制加热温度 $(1200^{\circ}\mathrm{C})$ 下的 $\delta$ -铁素体不超过 $10\%$ ，则钢的热塑性尚好。对于尺寸较大或形状较复杂的零件，热加工后应及时重新加热到原热加工的温度，并缓慢冷却。  
5.2 焊接性能 在固溶、时效或过时效状态均可用任何方法焊接，焊前不需预热，如果要求焊缝强度接近于时效硬化后钢的强度，则焊后必须重新固溶和时效处理。该钢也适宜钎焊，最佳的钎焊温度是固溶处理温度。  
5.3 零件热处理工艺 $1020\sim 1060^{\circ}\mathrm{C}$ 固溶 $+480\sim 620^{\circ}\mathrm{C}$ 时效 $4\mathrm{h}$ 。时效温度根据使用要求而定。

# 6 功能考核试验

# 7 使用建议

选用。

# 参考文献

1 手册编写组．合金钢钢种手册：第五册 不锈耐酸钢．北京：冶金工业出版社，1983  
2 北京钢铁研究总院. 本溪钢铁公司第一炼钢厂. 30/60 万千瓦汽轮机末级叶片用 17-4PH 高强度不锈钢的研究. 1985

编写 冯慎田 桂治斌

校对 陈荣桂

审定 古宝珠

# 0Cr15Ni5Cu2Ti

# 1 概述

0Cr15Ni5Cu2Ti是一种马氏体沉淀硬化不锈钢。该钢除了马氏体组织强化外，在时效过程中析出碳化物和金属间化合物产生沉淀硬化，因此具有很高的强度和综合力学性能，良好的耐蚀性和焊接性能。适用于制造飞机发动机燃烧室机匣和锥形梁安装边等重要承力部件。

1.1 材料牌号 0Cr15Ni5Cu2Ti。  
1.2 相近牌号 08X15H5ⅡT(俄罗斯), 15-5PH(美国)。  
1.3 材料的技术标准 见表1-1。

表1-1  

<table><tr><td>品种</td><td>技术标准</td></tr><tr><td>棒材</td><td>YJ0060(A)《0Cr15Ni5Cu2Ti不锈钢棒材技术条件》</td></tr><tr><td>板材</td><td>YJ0061(A)《0Cr15Ni5Cu2Ti不锈钢冷轧薄钢板技术条件》</td></tr></table>

1.4 化学成分 见表1-2。

%

表1-2[1,2]  

<table><tr><td>品种</td><td>C</td><td>Mn</td><td>Si</td><td>Cr</td><td>Ni</td><td>Cu</td><td>Ti</td><td>S</td><td>P</td></tr><tr><td>棒材</td><td>≤0.08</td><td>≤1.00</td><td>≤0.70</td><td>13.50~14.80</td><td>4.80~5.80</td><td>1.75~2.50</td><td>0.03~0.15</td><td>≤0.018</td><td>≤0.020</td></tr><tr><td>板材</td><td>≤0.08</td><td>≤1.00</td><td>≤0.70</td><td>14.00~15.00</td><td>4.70~5.70</td><td>1.75~2.50</td><td>0.15~0.30</td><td>≤0.018</td><td>≤0.020</td></tr></table>

# 1.5 热处理制度

1.5.1 榛材 $950 \sim 1000^{\circ} \mathrm{C}, 30 \mathrm{~min} \sim 1 \mathrm{~h}$ , 空冷 $+650^{\circ} \mathrm{C}, 1 \sim 3 \mathrm{~h}$ , 空冷 $+950^{\circ} \mathrm{C}, 30 \mathrm{~min} \sim 1 \mathrm{~h}$ , 空冷 $(-70)^{\circ} \mathrm{C}, 2 \mathrm{~h}$ , 空冷 $+425 \sim 450^{\circ} \mathrm{C}, 1 \sim 3 \mathrm{~h}$ , 空冷。  
1.5.2 板材 (1) $950 \sim 975^{\circ} \mathrm{C}$ , 空冷 $+450^{\circ} \mathrm{C} \pm 10^{\circ} \mathrm{C}, 1 \mathrm{~h}$ , 空冷。

(2) $950 \sim 975^{\circ} \mathrm{C}$ , 空冷 $+510^{\circ} \mathrm{C} \pm 10^{\circ} \mathrm{C}, 2.5 \mathrm{~h}$ , 空冷。

# 1.6 品种规格与供应状态

1.6.1 品种规格 棒材 $d \leqslant 150\mathrm{mm}$ ；板材 $\delta \leqslant 1.8\mathrm{mm}$ 。  
1.6.2 供应状态 棒材以退火状态交货，硬度 $\mathrm{HBS} \leqslant 360$ 。推荐的退火热处理制度： $650^{\circ}\mathrm{C} \pm 10^{\circ}\mathrm{C}$ ，3h，缓冷；板材以淬火状态，酸洗，切边交货。推荐的热处理制度： $950 \sim 975^{\circ}\mathrm{C}$ ，空冷。  
1.7 熔炼与铸造工艺 采用真空感应熔炼十真空电弧重熔或电渣重熔工艺。  
1.8 应用概况与特殊要求 已用于制造航空发动机燃烧室机匣、机匣安装边、锥形梁安装边、轴承座、加强环等零件。

# 2 物理及化学性能

# 2.1 热性能

2.1.1 熔化温度范围 熔点 $1580^{\circ}\mathrm{C}$   
2.1.2 热导率 见表2-1。  
2.1.3 比热容 见表2-2。  
2.1.4 线膨胀系数 见表2-3。  
2.2 密度 $\rho = 7.76\mathrm{g / cm^3}$ 。  
2.3 电性能 电阻率 $\rho = 9.8\times 10^{-8}\Omega \cdot \mathrm{m}$   
2.4 磁性能  
2.5 化学性能

表 2-1[3]  

<table><tr><td>θ/℃</td><td>20</td><td>100</td><td>200</td><td>300</td><td>400</td><td>500</td></tr><tr><td>λ/(W/(m·℃))</td><td>17.4</td><td>19.2</td><td>20.6</td><td>22.4</td><td>24.5</td><td>26.3</td></tr></table>

表2-2  

<table><tr><td>θ/℃</td><td>100</td><td>200</td><td>300</td><td>400</td><td>500</td><td>600</td><td>700</td></tr><tr><td>c/(J/(kg·℃))</td><td>461</td><td>503</td><td>587</td><td>671</td><td>796</td><td>880</td><td>796</td></tr></table>

表2-3[3]  

<table><tr><td>θ/℃</td><td>20~100</td><td>20~200</td><td>20~300</td><td>20~400</td><td>20~500</td></tr><tr><td>α/10-6℃-1</td><td>9.5</td><td>10.5</td><td>10.8</td><td>11.1</td><td>11.0</td></tr></table>

2.5.1 抗氧化性能 合金在空气介质中试验 $100\mathrm{h}$ 后的氧化速率 见表2-4。  
2.5.2 耐腐蚀性能 与0Cr17Ni4Cu4Nb马氏体沉淀硬化不锈钢的耐腐蚀性相当。

表2-4[4]  

<table><tr><td>θ/℃</td><td>400</td><td>450</td><td>510</td></tr><tr><td>氧化速率/(g/(m2·h))</td><td>0.0006</td><td>0.001</td><td>0.0014</td></tr></table>

# 3 力学性能

3.1 技术标准规定的性能 见表3-1。

表3-1  

<table><tr><td rowspan="2">品种</td><td rowspan="2">技术条件</td><td rowspan="2">组别</td><td rowspan="2">直径或厚度/mm</td><td rowspan="2">热处理制度</td><td>σb/MPa</td><td>σP0.2/MPa</td><td>δ5/%</td><td>ψ/%</td><td>akU/(kJ/m2)</td></tr><tr><td colspan="5">不小于</td></tr><tr><td rowspan="2">棒材</td><td rowspan="2">Y.J0060(A)</td><td>I</td><td>25</td><td>950℃,空冷</td><td>1080</td><td>785</td><td>10</td><td>55</td><td>1200</td></tr><tr><td>II</td><td>25</td><td>950~1000℃,30min~1h,空冷+650℃,1~3h,空冷+950℃,30min~1h,空冷+(-70℃),2h,空冷+425~450℃,1~3h,空冷</td><td>1225</td><td>930</td><td>10</td><td>55</td><td>800</td></tr><tr><td rowspan="3">板材</td><td rowspan="3">Y.J0061(A)</td><td>I</td><td>-</td><td>950~975℃,空冷</td><td>980</td><td>785</td><td>8</td><td>-</td><td>-</td></tr><tr><td>II</td><td>-</td><td>950~975℃,空冷+450℃±10℃,1h,空冷</td><td>1225</td><td>1080</td><td>9</td><td>-</td><td>-</td></tr><tr><td>III</td><td>-</td><td>950~975℃,空冷+510℃±10℃,2.5h,空冷</td><td>1130</td><td>930</td><td>9</td><td>-</td><td>-</td></tr></table>

3.2 室温及各种温度下的力学性能  
3.2.1 硬度  
3.2.1.1 不同温度时效后的硬度变化见图3-1。  
3.2.2 拉伸性能  
3.2.2.1 固溶温度对拉伸性能的影响见表3-2。  
3.2.2.2 时效温度对拉伸性能的影响见表3-3。  
3.2.2.3 不同温度下的拉伸性能见表3-4。  
3.2.2.4 低温拉伸性能见表3-5。

图3-1 时效温度对硬度影响  
图片摘要：该图主要展示 3 1 时效温度对硬度影响。
![](images/9a3a57213939353005a72b5703d33a1d914303e42c6fad80a6084699b707001d.jpg)  
热处理状态： $950^{\circ}\mathrm{C}$ ，30min，空冷十时效1h

表3-2[5]  

<table><tr><td>品种</td><td>固溶温度/℃</td><td>σb/MPa</td><td>σP0.2/MPa</td><td>δ5/%</td><td>ψ/%</td></tr><tr><td rowspan="4">棒材</td><td>900</td><td>1160</td><td>790</td><td>14</td><td>65</td></tr><tr><td>950</td><td>1220</td><td>860</td><td>16</td><td>64</td></tr><tr><td>1000</td><td>1180</td><td>790</td><td>14</td><td>67</td></tr><tr><td>1050</td><td>1170</td><td>790</td><td>14</td><td>69</td></tr><tr><td rowspan="7">板材</td><td>850</td><td>955</td><td>725</td><td>7.3</td><td>-</td></tr><tr><td>900</td><td>980</td><td>795</td><td>8</td><td>-</td></tr><tr><td>950</td><td>1000</td><td>795</td><td>8</td><td>-</td></tr><tr><td>975</td><td>1000</td><td>805</td><td>7</td><td>-</td></tr><tr><td>1000</td><td>1010</td><td>820</td><td>6.5</td><td>-</td></tr><tr><td>1050</td><td>1050</td><td>810</td><td>7.3</td><td>-</td></tr><tr><td>1100</td><td>1055</td><td>845</td><td>8.5</td><td>-</td></tr></table>

表3-3[5]  

<table><tr><td>品种</td><td>时效温度/℃</td><td>σb/MPa</td><td>σP0.2/MPa</td><td>δ5/%</td><td>ψ/%</td><td>品种</td><td>时效温度/℃</td><td>σb/MPa</td><td>σP0.2/MPa</td><td>δ5/%</td><td>ψ/%</td></tr><tr><td rowspan="6">棒材</td><td>400</td><td>1080</td><td>860</td><td>20</td><td>73</td><td rowspan="8">板材</td><td>400</td><td>1035</td><td>880</td><td>12</td><td>-</td></tr><tr><td>450</td><td>1270</td><td>1120</td><td>20</td><td>69</td><td>450</td><td>1250</td><td>1140</td><td>15</td><td>-</td></tr><tr><td>500</td><td>1200</td><td>1090</td><td>20</td><td>73</td><td>500</td><td>1155</td><td>1065</td><td>16</td><td>-</td></tr><tr><td>600</td><td>960</td><td>685</td><td>22</td><td>73</td><td>550</td><td>1015</td><td>970</td><td>14</td><td>-</td></tr><tr><td>650</td><td>915</td><td>740</td><td>22</td><td>75</td><td>600</td><td>910</td><td>745</td><td>16</td><td>-</td></tr><tr><td>700</td><td>950</td><td>725</td><td>20</td><td>75</td><td>650</td><td>915</td><td>650</td><td>11</td><td>-</td></tr><tr><td rowspan="2">板材</td><td>300</td><td>985</td><td>820</td><td>12</td><td>-</td><td>700</td><td>930</td><td>710</td><td>10</td><td>-</td></tr><tr><td>350</td><td>990</td><td>830</td><td>12</td><td>-</td><td></td><td></td><td></td><td></td><td></td></tr></table>

注：热处理状态 $950^{\circ}\mathrm{C},30\mathrm{min}$ ，空冷十时效1h。

表3-4[3]  

<table><tr><td rowspan="2">品种</td><td rowspan="2">规格/mm</td><td rowspan="2">热处理制度</td><td rowspan="2">试验温度/℃</td><td>σb</td><td>σP0.2</td><td>δ5</td><td>ψ</td><td rowspan="2">品种</td><td rowspan="2">规格/mm</td><td rowspan="2">热处理制度</td><td rowspan="2">试验温度/℃</td><td>σb</td><td>σP0.2</td><td>δ5</td><td>ψ</td></tr><tr><td colspan="2">MPa</td><td colspan="2">%</td><td colspan="2">MPa</td><td colspan="2">%</td></tr><tr><td rowspan="3">棒材</td><td rowspan="3">∅25</td><td rowspan="3">950℃,1h,空冷 + 450℃,3h,空冷</td><td>200</td><td>1230</td><td>1180</td><td>17</td><td>64</td><td rowspan="3">板材</td><td rowspan="3">δ1.2</td><td rowspan="3">950℃,1h,空冷 + 450℃,3h,空冷</td><td>200</td><td>1310</td><td>1150</td><td>10.5</td><td rowspan="3">-</td></tr><tr><td>300</td><td>1150</td><td>1050</td><td>16</td><td>65</td><td>300</td><td>1180</td><td>1050</td><td>11.0</td></tr><tr><td>400</td><td>1080</td><td>950</td><td>17</td><td>65</td><td>400</td><td>1090</td><td>950</td><td>11.5</td></tr></table>

表3-5[3]  

<table><tr><td rowspan="2">品种</td><td rowspan="2">规格/mm</td><td rowspan="2">热处理制度</td><td rowspan="2">试验温度/℃</td><td>σb</td><td>σP0.2</td><td>δ5</td><td>ψ</td></tr><tr><td colspan="2">MPa</td><td colspan="2">%</td></tr><tr><td rowspan="4">棒材</td><td rowspan="4">φ25</td><td rowspan="2">950℃,1h,空冷</td><td>20</td><td>1180</td><td>805</td><td>19.5</td><td>64.5</td></tr><tr><td>-196</td><td>1200</td><td>850</td><td>12.5</td><td>60</td></tr><tr><td rowspan="2">950℃,1h,空冷+450℃,3h,空冷</td><td>20</td><td>1270</td><td>1130</td><td>17.5</td><td>63</td></tr><tr><td>-196</td><td>1350</td><td>1260</td><td>15.0</td><td>60</td></tr><tr><td rowspan="4">板材</td><td rowspan="4">δ1.2</td><td rowspan="2">950℃,1h,空冷</td><td>20</td><td>1150</td><td>800</td><td>9.0</td><td rowspan="2">-</td></tr><tr><td>-196</td><td>1250</td><td>880</td><td>7.0</td></tr><tr><td rowspan="2">950℃,1h,空冷+450℃,3h,空冷</td><td>20</td><td>1320</td><td>1160</td><td>12.5</td><td rowspan="2">-</td></tr><tr><td>-196</td><td>1390</td><td>1250</td><td>8.0</td></tr></table>

# 3.2.3 冲击性能

# 3.2.3.1 固溶温度对冲击韧性的影响见表3-6。

# 3.2.3.2 时效温度对冲击韧性的影响见表3-7。

# 3.3 持久和蠕变性能 见表3-8。

# 3.4 疲劳性能

# 3.4.1 高周疲劳 室温旋转变曲疲劳性能见表3-9及图3-2。

表3-6[5]  

<table><tr><td>固溶温度/℃</td><td>900</td><td>950</td><td>1000</td><td>1050</td></tr><tr><td>akU/(kJ/m2)</td><td>2350</td><td>2213</td><td>2338</td><td>2275</td></tr></table>

表3-8  

<table><tr><td rowspan="2">材料状态</td><td rowspan="2">试验温度/℃</td><td>σ200</td><td>σ0.2/100</td><td>σ0.2/2000</td></tr><tr><td colspan="3">MPa</td></tr><tr><td rowspan="2">950℃,空淬+450℃±10℃,1h,空冷</td><td>300</td><td>1060~1080</td><td>920</td><td>870</td></tr><tr><td>400</td><td>-</td><td>705</td><td>-</td></tr></table>

图3-2 旋转弯曲疲劳曲线  
图片摘要：该图主要展示 3 2 旋转弯曲疲劳曲线。
![](images/3197885bd03216669e5b3281fa3320fa0e0482479f6dd6460608b0b59ac16393.jpg)  
热处理状态： $950^{\circ}\mathrm{C}$ ，空淬 $+450^{\circ}\mathrm{C} \pm 10^{\circ}\mathrm{C}, 1\mathrm{h}$ ，空冷

表3-7[\$]   

<table><tr><td>时效温度/℃</td><td>400</td><td>450</td><td>500</td><td>600</td><td>650</td><td>700</td></tr><tr><td>akU/(kJ/m2)</td><td>2225</td><td>1400</td><td>1950</td><td>2100</td><td>2675</td><td>2375</td></tr></table>

注：热处理状态 $950^{\circ}\mathrm{C}, 30\mathrm{min}$ ，空冷+指定温度时效1h。

表3-9  

<table><tr><td rowspan="2">材料状态</td><td rowspan="2">试验温度/℃</td><td>σ-1(10^7周)</td><td>σ-1H(10^7周)</td></tr><tr><td colspan="2">MPa</td></tr><tr><td>950℃,空淬+450℃±10℃,1h,空冷</td><td>20</td><td>540</td><td>460</td></tr></table>

# 3.5 弹性性能

# 3.5.1 弹性模量 不同温度的弹性模量见表3-10。

表3-10[3]  

<table><tr><td>θ/℃</td><td>20</td><td>100</td><td>300</td><td>400</td></tr><tr><td>E/GPa</td><td>190</td><td>185</td><td>170</td><td>160</td></tr></table>

# 4 组织结构

# 4.1 相变温度 见表4-1。

表4-1[3]  

<table><tr><td>相变点</td><td>Ac1</td><td>Ac3</td><td>Ms</td><td>Mf</td></tr><tr><td>θ/℃</td><td>640</td><td>750</td><td>140</td><td>40</td></tr></table>

4.2 时间-温度-组织转变曲线 见图4-1和图4-2。

图片摘要：该图主要展示 4 1[3]。
![](images/38700ffc3fd47d2daa380c72b3052ff806f1cef845cf083c62e24c23c0aa2e9a.jpg)

图片摘要：该图主要展示 4 1[3]。
![](images/135412fba49297f74d39b2e45645be81654fec3bb03b04e690e68e8508a861f5.jpg)  
图4-2 加热时(保温3h)和冷却后的奥氏体数量  
图4-1 加热温度对奥氏体形成动力学的影响

4.3 合金组织结构 淬火状态下的组织为马氏体和少量奥氏体，时效时析出碳化物和金属间化合物。

# 5 工艺性能与要求

# 5.1 成形性能

5.1.1 冷成形性能 板材在常温下仅能成形变形量小的零件。

5.1.2 热压力加工成形性能 热压力加工成形性能良好，其加热温度为 $1170\sim 1190^{\circ}\mathrm{C}$ ，始锻（轧）温度为 $1100^{\circ}\mathrm{C}$ ，终锻（轧）温度为 $900\sim 950^{\circ}\mathrm{C}$ 。  
5.2 焊接性能 焊接性能良好，焊接变形较小，无裂纹倾向，采用普通钨极氩弧焊方法即可获得优质焊缝。点焊工艺性能良好，采用普通单相交流点焊机焊接可获得优质焊点。  
5.3 零件热处理工艺  
5.4 表面处理工艺  
5.5 切削加工与磨削性能 固溶状态或时效状态都具有良好的切削性能。

# 6 功能考核试验

# 7 使用建议

选用。

# 参考文献

1 南方航空动力机械公司. Y. J0060 0Cr15Ni5Cu2Ti 不锈钢棒材技术条件. 1994  
2南方航空动力机械公司．Y.J0061 0Cr15Ni5Cu2Ti不锈钢板材技术条件，1994  
3 北京钢铁研究总院. 发动机燃烧室机匣零组件用马氏体沉淀硬化不锈钢 0Cr15Ni5Cu2Ti 的研究. 1996  
4南方航空动力机械公司，发动机用0Cr15Ni5Cu2Ti不锈钢评审资料.1994  
5抚顺特殊钢有限公司.0Cr15Ni5Cu2Ti不锈钢试制总结.1996

编写 桂治斌

校对 陈荣桂

审定 古宝珠

# 0Cr17Ni7Al

# 1 概述

0Cr17Ni7Al是一种控制相转变型沉淀硬化不锈钢。该钢固溶处理冷至室温时，仍保留奥氏体组织，因而易于加工成形；通过适当处理最终转变为马氏体组织，达到高强度水平。该钢低温韧性较差，低于 $-100^{\circ}\mathrm{C}$ 时变脆。耐腐蚀性能优于一般马氏体不锈钢。可用于 $350^{\circ}\mathrm{C}$ 以下长期工作的不锈结构件、容器、管道等。

1.1 材料牌号 0Cr17Ni7Al。  
1.2 相近牌号 09X17H7IO1（俄罗斯），17-7PH，AISI631（美国），SUS631（日本）。  
1.3 材料的技术标准 见表1-1。

表1-1  

<table><tr><td>品种</td><td>技术标准</td></tr><tr><td rowspan="2">棒</td><td>GB/T 1220-1992《不锈钢棒》</td></tr><tr><td>GJB 2294-1995《航空用不锈钢及耐热钢棒规范》</td></tr><tr><td>热轧板</td><td>GB/T 4237-1992《不锈钢热轧钢板》</td></tr><tr><td>冷轧板</td><td>GB/T 3280-1992《不锈钢冷轧钢板》</td></tr><tr><td>冷轧带</td><td>GB/T 4239-1991《不锈钢和耐酸钢冷轧钢带》</td></tr><tr><td>弹簧钢带</td><td>GJB 3321-1998《航空用不锈钢冷轧弹簧带规范》</td></tr></table>

1.4 化学成分 见表1-2。

表1-2  
0%   

<table><tr><td>C</td><td>Mn</td><td>Si</td><td>Cr</td><td>Ni</td><td>Al</td><td>Cu</td><td>S</td><td>P</td></tr><tr><td>≤0.09</td><td>≤1.00</td><td>≤1.00</td><td>16.00~18.00</td><td>6.50~7.75</td><td>0.75~1.50</td><td>≤0.50</td><td>≤0.025</td><td>≤0.035</td></tr></table>

1.5 热处理制度

1.5.1 TH565制度 $1050^{\circ}\mathrm{C}$ ，水冷或空冷 $+760^{\circ}\mathrm{C}$ ， $90\mathrm{min}$ ，空冷至不高于 $15^{\circ}\mathrm{C} + 565^{\circ}\mathrm{C}$ ， $90\mathrm{min}$ ，空冷。  
1.5.2 RH510制度 $1050^{\circ}\mathrm{C}$ ，水冷或空冷 $+950^{\circ}\mathrm{C}, 10 \sim 30\mathrm{min}$ ，空冷 $+(-73^{\circ}\mathrm{C}), 4 \sim 8\mathrm{h}$ 冷处理 $+510^{\circ}\mathrm{C}, 30 \sim 60\mathrm{min}$ ，空冷。  
1.5.3 CH480制度 $1050\mathrm{C}$ ，水冷或空冷 $+$ 冷轧或冷拉(变形率约 $60\%$ ) $+480\mathrm{C},60\mathrm{min}$ ，空冷。

1.6 品种规格与供应状态

1.6.1 品种规格 热轧棒 $d8\sim 120\mathrm{mm}$ ；锻棒 $d55\sim 200\mathrm{mm}$ ；薄板、钢丝、钢带、铸件及精密铸件协商供应。  
1.6.2 供应状态 固溶状态、热轧和各种冷变形状态，也可以铸造状态。

1.7 熔炼与铸造工艺 可采用电弧炉、电弧炉 $+$ 电渣重熔及真空感应炉等方法熔炼。  
1.8 应用概况与特殊要求  
1.8.1 应用概况 已用于发动机反推装置构件、阀膜及多种不锈弹性元件等，在国外广泛用于航

空薄壁结构件，各种容器、导管、弹簧、阀膜、船轴及压气机盘等。

# 1.8.2 特殊要求

1.8.2.1 在高强度或低温下使用时，抗裂纹扩展性能降低。  
1.8.2.2 在冷处理时因组织转变而导致尺寸增大约 $0.3\% \sim 0.4\%$ ，而在时效时缩小约 $0.02\%$ ，对于要求精确尺寸的零件需预加考虑。

# 2 物理及化学性能

# 2.1 热性能

2.1.1 熔化温度范围 $1415\sim 1450^{\circ}\mathrm{C}$   
2.1.2 热导率 见表2-1。  
2.1.3 比热容 $c = 460.6\mathrm{J / (kg}\cdot \mathrm{^{\circ}C)}$   
2.1.4 线膨胀系数 见表2-2。  
2.2 密度 见表2-3。  
2.3 电性能 电阻率见表2-4。  
2.4 磁性能 磁导率见表2-5。  
2.5 化学性能

表2-3[1]  

<table><tr><td>热处理制度</td><td>固溶状态</td><td>TH565</td><td>RH510</td><td>CH480</td></tr><tr><td>ρ/(g/cm3)</td><td>7.81</td><td>7.65</td><td>7.65</td><td>7.67</td></tr></table>

表2-4[1]  

<table><tr><td>热处理制度</td><td>固溶状态</td><td>TH565</td><td>RH510</td><td>CH480</td></tr><tr><td>ρ/(10-8Ω·m)</td><td>80</td><td>82</td><td>83</td><td>84</td></tr></table>

表2-1[1]   

<table><tr><td>θ/℃</td><td>150</td><td>260</td><td>480</td></tr><tr><td>λ/(W/(m·℃))</td><td>17.2</td><td>18.4</td><td>20.9</td></tr></table>

表2-2[1]  

<table><tr><td colspan="2">θ/℃</td><td>20~100</td><td>20~316</td><td>20~427</td></tr><tr><td rowspan="3">α/10-6℃-1</td><td>固溶状态</td><td>15.30</td><td>-</td><td>17.30</td></tr><tr><td>TH565</td><td>10.08</td><td>11.34</td><td>11.88</td></tr><tr><td>RH510</td><td>10.26</td><td>12.24</td><td>12.42</td></tr></table>

表2-5[1]  

<table><tr><td rowspan="2">热处理制度</td><td>μ(7958A/m时)</td><td>μmax</td></tr><tr><td colspan="2">10-6H/m</td></tr><tr><td>固溶状态</td><td>1.76~4.40</td><td>1.76~4.52</td></tr><tr><td>TH565</td><td>100.6~124.4</td><td>168.4~261.4</td></tr><tr><td>RH510</td><td>94.3~109.4</td><td>149.6~169.7</td></tr></table>

2.5.1 抗氧化性能 与18-8型奥氏体不锈钢相近。  
2.5.2 耐腐蚀性能 耐腐蚀性能介于镍铬奥氏体不锈钢与马氏体不锈钢之间。

# 3 力学性能

3.1 技术标准规定的性能 见表3-1。

表3-1  

<table><tr><td rowspan="3" colspan="2">品种与规格</td><td rowspan="3">技术标准</td><td rowspan="3">状态</td><td>σb</td><td>σP0.2</td><td>δ5</td><td>ψ</td><td rowspan="2">HBS</td><td rowspan="2">HRC</td><td rowspan="2">HRB</td><td rowspan="2">HV</td></tr><tr><td colspan="2">MPa</td><td colspan="2">%</td></tr><tr><td colspan="8">不小于</td></tr><tr><td rowspan="3" colspan="2">棒</td><td rowspan="3">GB/T 1220-1992GJB 2294-1995</td><td>1050℃,水冷空冷</td><td>≤1030</td><td>≤380</td><td>20</td><td>—</td><td>≤229</td><td>—</td><td>—</td><td>—</td></tr><tr><td>TH565</td><td>1140</td><td>960</td><td>5</td><td>25</td><td>363</td><td>—</td><td>—</td><td>—</td></tr><tr><td>RH510</td><td>1225</td><td>1030</td><td>4</td><td>10</td><td>388</td><td>—</td><td>—</td><td>—</td></tr><tr><td rowspan="5">热轧板</td><td>—</td><td rowspan="5">GB/T 4237-1992</td><td>固溶</td><td>≤1030</td><td>≤380</td><td>20</td><td>—</td><td>≤190</td><td>—</td><td>—</td><td>—</td></tr><tr><td>δ≤3.0mm</td><td rowspan="2">560℃时效</td><td rowspan="2">1140</td><td rowspan="2">960</td><td>3</td><td rowspan="2">—</td><td rowspan="2">—</td><td rowspan="2">35</td><td rowspan="2">—</td><td rowspan="2">345</td></tr><tr><td>δ&gt;3.0mm</td><td>5</td></tr><tr><td>δ≤3.0mm</td><td rowspan="2">510℃时效</td><td rowspan="2">1230</td><td rowspan="2">1030</td><td>—</td><td rowspan="2">—</td><td rowspan="2">—</td><td rowspan="2">40</td><td rowspan="2">—</td><td rowspan="2">392</td></tr><tr><td>δ&gt;3.0mm</td><td>4</td></tr></table>

续表3-1   

<table><tr><td rowspan="3" colspan="2">品种与规格</td><td rowspan="3">技术标准</td><td rowspan="3">状态</td><td>σb</td><td>σP0.2</td><td>δ5</td><td>ψ</td><td rowspan="2">HBS</td><td rowspan="2">HRC</td><td rowspan="2">HRB</td><td rowspan="2">HV</td></tr><tr><td colspan="2">MPa</td><td colspan="2">%</td></tr><tr><td colspan="8">不小于</td></tr><tr><td rowspan="5">冷轧板</td><td>-</td><td rowspan="5">GB/T 3280-1992</td><td>固溶</td><td>≤1030</td><td>≤380</td><td>20</td><td>-</td><td>≤190</td><td>-</td><td>≤92</td><td>≤200</td></tr><tr><td>δ≤3.0mm</td><td rowspan="2">565℃时效</td><td rowspan="2">1140</td><td rowspan="2">960</td><td>3</td><td rowspan="2">-</td><td rowspan="2">-</td><td rowspan="2">35</td><td rowspan="2">-</td><td rowspan="2">345</td></tr><tr><td>δ&gt;3.0mm</td><td>5</td></tr><tr><td>δ≤3.0mm</td><td rowspan="2">510℃时效</td><td rowspan="2">1230</td><td rowspan="2">1030</td><td>-</td><td rowspan="2">-</td><td rowspan="2">-</td><td rowspan="2">40</td><td rowspan="2">-</td><td rowspan="2">392</td></tr><tr><td>δ&gt;3.0mm</td><td>4</td></tr><tr><td rowspan="5">冷轧带</td><td>-</td><td rowspan="5">GB/T 4239-1991</td><td>固溶</td><td>≤1030</td><td>≤380</td><td>20</td><td>-</td><td>-</td><td>-</td><td>≤92</td><td>≤200</td></tr><tr><td>δ≤3.0mm</td><td rowspan="2">565℃时效</td><td rowspan="2">1140</td><td rowspan="2">960</td><td>3</td><td rowspan="2">-</td><td rowspan="2">-</td><td rowspan="2">35</td><td rowspan="2">-</td><td rowspan="2">345</td></tr><tr><td>δ&gt;3.0mm</td><td>5</td></tr><tr><td>δ≤3.0mm</td><td rowspan="2">510℃时效</td><td rowspan="2">1230</td><td rowspan="2">103</td><td>-</td><td rowspan="2">-</td><td rowspan="2">-</td><td rowspan="2">40</td><td rowspan="2">-</td><td rowspan="2">392</td></tr><tr><td>δ&gt;3.0mm</td><td>4</td></tr><tr><td rowspan="5" colspan="2">弹簧钢带</td><td rowspan="5">GJB 3321-1998</td><td>固溶状态+TH565</td><td>1140</td><td>960</td><td>3</td><td>-</td><td>-</td><td>-</td><td>-</td><td>345</td></tr><tr><td>固溶状态+RH510</td><td>1230</td><td>1030</td><td>2</td><td>-</td><td>-</td><td>-</td><td>-</td><td>390</td></tr><tr><td>低硬状态+CH480</td><td>1230</td><td>880</td><td>2</td><td>-</td><td>-</td><td>-</td><td>-</td><td>380</td></tr><tr><td>半硬状态+CH480</td><td>1420</td><td>1080</td><td>1</td><td>-</td><td>-</td><td>-</td><td>-</td><td>450</td></tr><tr><td>冷硬状态+CH480</td><td>1720</td><td>1320</td><td>-</td><td>-</td><td>-</td><td>-</td><td>-</td><td>530</td></tr></table>

# 3.2 室温及各种温度下的力学性能

# 3.2.1 硬度 不同热处理制度的硬度见表3-2。

表3-2[1]  

<table><tr><td>热处理制度</td><td>1050℃固溶</td><td>TH565</td><td>RH510</td><td>CH480</td></tr><tr><td>HRC</td><td>HRB85</td><td>43</td><td>48</td><td>49</td></tr></table>

# 3.2.2 拉伸性能

# 3.2.2.1 不同热处理制度的室温拉伸性能见表3-3。

表3-3[1]、  

<table><tr><td>热处理制度</td><td>σb/MPa</td><td>σP0.2/MPa</td><td>δ5/%</td><td>热处理制度</td><td>σb/MPa</td><td>σP0.2/MPa</td><td>δ5/%</td></tr><tr><td>1050℃固溶</td><td>890</td><td>275</td><td>35</td><td>RH510</td><td>1615</td><td>1510</td><td>6</td></tr><tr><td>TH565</td><td>1370</td><td>1275</td><td>9</td><td>CH480</td><td>1820</td><td>1785</td><td>2</td></tr></table>

注：表列数据由薄板试样测得。

# 3.2.2.2 高温拉伸性能 $540^{\circ}\mathrm{C};\sigma_{\mathrm{b}} = 635\mathrm{MPa}$

# 3.3 持久和蠕变性能

# 3.3.1 高温持久性能 见表3-4。

表3-4[1]  

<table><tr><td>热处理制度</td><td>θ/℃</td><td>σ100/MPa</td><td>σ1000/MPa</td><td>热处理制度</td><td>θ/℃</td><td>σ100/MPa</td><td>σ1000/MPa</td></tr><tr><td rowspan="3">TH565</td><td>316</td><td>1170</td><td>1090</td><td rowspan="3">CH480</td><td>316</td><td>1515</td><td>1490</td></tr><tr><td>427</td><td>760</td><td>620</td><td>370</td><td>1340</td><td>1240</td></tr><tr><td>482</td><td>535</td><td>360</td><td>482</td><td>165</td><td>250</td></tr></table>

3.3.2 高温蠕变性能 见表3-5。

表3-5[1]  

<table><tr><td>热处理制度</td><td>θ/℃</td><td>σP0.01/100/MPa</td><td>σP0.1/1000/MPa</td><td>热处理制度</td><td>θ/℃</td><td>σP0.01/100/MPa</td><td>σP0.1/1000/MPa</td></tr><tr><td rowspan="2">TH565</td><td>316</td><td>860</td><td>930</td><td rowspan="2">CH480</td><td rowspan="2">370</td><td rowspan="2">860</td><td rowspan="2">1035</td></tr><tr><td>427</td><td>310</td><td>415</td></tr></table>

# 3.4 疲劳性能

# 3.5 弹性性能

3.5.1 弹性模量 $E = 199\mathrm{GPa}$ 。

# 4 组织结构

4.1 相变温度 RH510状态时， $\mathrm{Ms}\approx 13^{\circ}\mathrm{C}$ ；RH565状态时， $\mathrm{Ms}\approx 90^{\circ}\mathrm{C}$ 。

# 4.2 时间-温度-组织转变曲线

4.3 合金组织结构 固溶状态下为奥氏体组织（含有约 $5\% \sim 20\%$ 的δ-铁素体），经 $760^{\circ}\mathrm{C}$ 或 $950^{\circ}\mathrm{C}$ 调整后，冷却到室温时或经 $-73^{\circ}\mathrm{C}$ 冷处理，合金组织基本上为马氏体，或者通过 $60\%$ 左右的冷变形，使组织转变为马氏体。 $480\sim 565^{\circ}\mathrm{C}$ 时效处理时马氏体基体上析出Ni-Al相。

# 5 工艺性能与要求

# 5.1 成形性能

5.1.1 热压力加工 最高加热温度 $1150^{\circ}\mathrm{C}$ ，开锻(轧)温度约 $1100^{\circ}\mathrm{C}$ ，终止温度应不低于 $950^{\circ}\mathrm{C}$ ，锻、轧后空冷。  
5.1.2 冷加工冷加工硬化倾向较大，在冷轧、冷拉或冲压时宜采用少道次大压下量及多次中间固溶处理的方法。冷加工成品宜在保护气氛中进行固溶处理。  
5.2 焊接性能 可进行电弧焊或电阻焊，尤其以采用气体保护焊为好。该钢通常在固溶状态下焊接，焊前不需要预热，但焊后最好重新固溶，而后按选定工艺处理。焊缝强度通常可达基体强度的 $94\% \sim 100\%$ 。该钢亦适于钎焊，常采用银-锂钎料，在 $900\sim 940^{\circ}\mathrm{C}$ 条件下进行氩气保护钎焊，钎焊工序与调整处理结合，焊后进行时效处理。  
5.3 零件热处理工艺 不推荐采用盐炉加热。高温加热时，比较适用的炉子气氛是空气、干燥氢气、氩气和氦气等，在 $760^{\circ}\mathrm{C}$ 以上，只有真空处理可获得无氧化加热。

对于薄壁零件，如壳体、筒体等采用TH565制度为宜，因为它不需要将已成形的零件进行高温调整处理，从而避免了氧化、变形等问题。

对于棒材加工零件以采用RH510制度为宜，这种处理制度可获得较好的强、韧性配合。

对于弹性元件以采用CH480制度为宜，可利用生产厂提供的冷拉钢丝或冷轧钢带直接进行产品成形，而后只需低温时效处理即可使用。

为了降低缺口敏感性及改善耐腐蚀尤其是耐应力腐蚀性能，可进行不同程度的过时效处理，虽然抗拉强度有所下降，但综合性能会更好。

# 5.4 表面处理工艺

5.5 切削加工与磨削性能 冷加工硬化率较高，因此切削时宜采用低速度、大进刀量加工。

# 6 功能考核试验

# 7 使用建议

选用。

# 参考文献

1 手册编写组. 合金钢钢种手册: 第五册 不锈耐酸钢. 北京: 冶金工业出版社, 1983

编写 罗培令 冯慎田 陈春盛

校对 刘铁

审定 王理钟平

# 0Cr12Mn5Ni4Mo3Al

# 1 概述

0Cr12Mn5Ni4Mo3Al是一种节镍控制相转变型沉淀硬化不锈钢。该钢在固溶状态下的组织为奥氏体 $+5\% \sim 20\%$ δ-铁素体，具有良好的加工成形性能和焊接性能。经过适量的冷变形、冷处理和时效处理，达到高强度。该钢适合制造 $350^{\circ}\mathrm{C}$ 以下工作的飞行器构件、弹性元件等。

1.1 材料牌号 0Cr12Mn5Ni4Mo3Al(69111)。  
1.2 相近牌号  
1.3 材料的技术标准 见表1-1。

表1-1  

<table><tr><td>品种</td><td>技术标准</td></tr><tr><td>弹簧钢丝</td><td>GJB 3320-1998《航空用不锈钢弹簧丝规范》</td></tr><tr><td>弹簧钢带</td><td>GJB 3321-1998《航空用不锈钢冷轧弹簧带规范》</td></tr></table>

1.4 化学成分 见表1-2。

%

表1-2  

<table><tr><td>C</td><td>Mn</td><td>Si</td><td>Cr</td><td>Ni</td><td>Mo</td><td>Al</td><td>S</td><td>P</td></tr><tr><td>0.03~0.09</td><td>4.40~5.30</td><td>≤0.80</td><td>11.00~12.00</td><td>4.00~5.00</td><td>2.70~3.30</td><td>0.50~1.00</td><td>≤0.025</td><td>≤0.025</td></tr></table>

1.5 热处理制度 通常有三种热处理制度可供选择，即：RH 制度、TH 制度和 CH 制度。

1.5.1 RH制度： $1050^{\circ}\mathrm{C}$ 固溶 $+$ （-78）℃冷处理 $+520^{\circ}\mathrm{C}$ 或 $560^{\circ}\mathrm{C}$ 时效。如 $520^{\circ}\mathrm{C}$ 时效时即用RH520表示。  
1.5.2 TH制度： $1050^{\circ}\mathrm{C}$ 固溶 $+760^{\circ}\mathrm{C}$ 调整处理 $+560^{\circ}\mathrm{C}$ 时效。  
1.5.3 CH制度： $1050\%$ 固溶 $+$ 冷变形 $+350\%$ 或 $520\%$ 或 $560\%$ 时效。

1.6 品种规格与供应状态

1.6.1 品种规格 热轧棒 $d10\sim 70\mathrm{mm}$ ，方 $70\sim 120\mathrm{mm}$ ；锻棒 $d55\sim 120\mathrm{mm}$ ，方 $125\sim 200\mathrm{mm}$ ；热轧板 $\delta (4.5\sim 20)\mathrm{mm}\times (750\sim 1000)\mathrm{mm}\times (1000\sim 2000)\mathrm{mm}$ ；冷轧板 $\delta (1.0\sim 4.0)\mathrm{mm}\times (600\sim 1000)\mathrm{mm}\times (1000\sim 2000)\mathrm{mm}$ ；冷轧带 $\delta (0.2\sim 1.0)\mathrm{mm}\times 100\mathrm{mm}$ ；钢丝 $d0.2\sim 6.0\mathrm{mm}$ ；箔材 $\delta (0.02\sim 0.05)\mathrm{mm}\times 100\mathrm{mm}$ ；冷拔管 $d(6\sim 25)\mathrm{mm}\times (1\sim 5)\mathrm{mm}$ 。  
1.6.2 供应状态 固溶处理状态，也可锻造、热轧、冷轧、冷拉或冷拔状态。  
1.7 熔炼与铸造工艺 可采用真空感应炉、电弧炉、电弧炉 + 电渣重熔工艺熔炼。

# 1.8 应用概况与特殊要求

1.8.1 应用概况 已用于制造飞机液压系统的三通、四通、弯管嘴等零件、座舱结构件、发动机吊杆螺栓、重要的中温不锈钢等弹性元件及挤压式无扩口导管连接件管套等。  
1.8.2 特殊要求 用于航空，需采用真空炉熔炼。该钢冷作硬化倾向大，使用时应予注意。

# 2 物理及化学性能

# 2.1 热性能

2.1.1 热导率 见表2-1。

表2-1[1]   

<table><tr><td>θ/℃</td><td>100</td><td>200</td><td>300</td><td>400</td><td>500</td><td>600</td><td>700</td></tr><tr><td>λ/(W/(m·℃))</td><td>17.6</td><td>19.3</td><td>20.9</td><td>22.6</td><td>23.9</td><td>25.1</td><td>26.0</td></tr></table>

# 2.1.2 线膨胀系数 见表2-2。

2.1.3 辐射系数 见表2-3。

表2-2[1]  

<table><tr><td colspan="2">θ/℃</td><td>20~100</td><td>20~200</td><td>20~300</td><td>20~400</td><td>20~500</td><td>20~600</td></tr><tr><td rowspan="2">α/10-6℃-1</td><td>固溶状态</td><td>16.2</td><td>17.1</td><td>17.8</td><td>18.5</td><td>18.9</td><td>19.3</td></tr><tr><td>时效状态</td><td>13.7</td><td>13.9</td><td>14.1</td><td>14.5</td><td>14.7</td><td>14.8</td></tr></table>

表2-3[1]  

<table><tr><td>θ/℃</td><td>150</td><td>200</td><td>300</td><td>400</td><td>500</td><td>540</td></tr><tr><td>ε</td><td>0.5</td><td>0.51</td><td>0.51</td><td>0.52</td><td>0.53</td><td>0.53</td></tr></table>

# 2.2 密度 见表2-4。

2.3 电性能 电阻率见表2-5。  
2.4 磁性能 磁导率见表2-6。  
2.5 化学性能

表2-4[1]  

<table><tr><td>材料状态</td><td>固溶状态</td><td>时效状态</td></tr><tr><td>ρ/(g/cm3)</td><td>7.8</td><td>7.7</td></tr></table>

表2-5[1]  

<table><tr><td>θ/℃</td><td>20</td><td>100</td><td>200</td><td>300</td><td>400</td><td>500</td><td>600</td></tr><tr><td>ρ/(10-8Ω·m)</td><td>79.7</td><td>85.0</td><td>92.0</td><td>98.5</td><td>103.9</td><td>109.3</td><td>115.9</td></tr></table>

表 $2 - 6^{[1]}$   

<table><tr><td rowspan="2">磁场强度H/(A/m)</td><td colspan="3">磁导率μ/(10-6H/m)</td><td rowspan="2">磁场强度H/(A/m)</td><td colspan="3">磁导率μ/(10-6H/m)</td></tr><tr><td>固溶状态</td><td>冷处理后</td><td>时效状态</td><td>固溶状态</td><td>冷处理后</td><td>时效状态</td></tr><tr><td>1990</td><td>28.9</td><td>49.0</td><td>51.5</td><td>15920</td><td>31.4</td><td>56.6</td><td>60.3</td></tr><tr><td>3980</td><td>45.2</td><td>88.0</td><td>91.7</td><td>4775</td><td>49.0(max)</td><td>93.0(max)</td><td>100.5(max)</td></tr><tr><td>7960</td><td>44.0</td><td>85.5</td><td>91.7</td><td></td><td></td><td></td><td></td></tr></table>

注：测定磁导率用试样的加工在冬季进行，已有部分马氏体形成，故固溶状态下磁导率偏高。

# 2.5.1 抗氧化性能 见表2-7。

表2-7[2]  

<table><tr><td>θ/℃</td><td colspan="7">500</td></tr><tr><td>t/h</td><td>25</td><td>50</td><td>75</td><td>100</td><td>200</td><td>500</td><td>1000</td></tr><tr><td>氧化增重/(g/m²)</td><td>0.28</td><td>0.25</td><td>0</td><td>0.14</td><td>0.14</td><td>0.39</td><td>0.31</td></tr><tr><td>氧化速率/(g/(m²·h))</td><td>0.011</td><td>0.005</td><td>0</td><td>0.0014</td><td>0.0007</td><td>0.0008</td><td>0.0003</td></tr></table>

# 2.5.2 耐腐蚀性能

2.5.2.1 经均匀腐蚀试验后的力学性能见表2-8。

表2-8[1]  

<table><tr><td rowspan="2" colspan="2">试 验 介 质</td><td colspan="2">交替持续180d</td><td colspan="2">交替持续360d</td></tr><tr><td>σb/MPa</td><td>δ5/%</td><td>σb/MPa</td><td>δ5/%</td></tr><tr><td rowspan="3">3%NaCl溶液+0.3%H2O2溶液</td><td>试验前</td><td>1604</td><td>13.0</td><td>1604</td><td>13.0</td></tr><tr><td>试验后</td><td>1117</td><td>2.3</td><td>921</td><td>1.6</td></tr><tr><td>损失率/%</td><td>30.4</td><td>82.3</td><td>42.6</td><td>88.0</td></tr><tr><td rowspan="3">人造海水: NaCl,27g/L;CaCl2,1g/L KCl,1g/L MgCl2·6H2O,12.75g/L</td><td>试验前</td><td>1604</td><td>13.0</td><td>1604</td><td>13.0</td></tr><tr><td>试验后</td><td>1580</td><td>9.4</td><td>1309</td><td>2.8</td></tr><tr><td>损失率/%</td><td>1.5</td><td>27.8</td><td>18.4</td><td>79.0</td></tr></table>

注：采用干湿交替试验，即在 $35^{\circ}\mathrm{C} \pm 1^{\circ}\mathrm{C}$ 的溶液内浸泡 $5\mathrm{min}$ ，而后在空气中自然干燥 $25\mathrm{min}$ ，组成一个周期，反复循环。

2.5.2.2 0Cr12Mn5Ni4Mo3Al与9Cr18和1Cr17Ni2两种不锈钢在高温纯净水中的耐腐蚀性能比较见表2-9。

表2-9[1]  

<table><tr><td rowspan="2">t/h</td><td colspan="3">均匀腐蚀速率/(g/(m2·h))</td><td rowspan="2">t/h</td><td colspan="3">均匀腐蚀速率/(g/(m2·h))</td></tr><tr><td>0Cr12Mn5Ni4Mo3Al</td><td>9Cr18</td><td>1Cr17Ni2</td><td>0Cr12Mn5Ni4Mo3Al</td><td>9Cr18</td><td>1Cr17Ni2</td></tr><tr><td>250</td><td>0.001</td><td>0.0023</td><td>0.0031</td><td>2000</td><td>0.0035</td><td>0.0064</td><td>0.0045</td></tr><tr><td>500</td><td>0.0018</td><td>0.0026</td><td>0.0022</td><td>3000</td><td>0.0033</td><td>0.0082</td><td>0.0051</td></tr><tr><td>1000</td><td>0.0027</td><td>0.0042</td><td>0.0041</td><td></td><td></td><td></td><td></td></tr></table>

注：1 试验介质为二次蒸馏水 $(\mathrm{pH}\approx 7$ ，含氧量 $\leqslant 0.00001\%$ ，含氯量 $\leqslant 0.00001\%$ ，电阻率为 $5000\Omega \cdot \mathrm{m})$ 。  
2 试验温度为 $300^{\circ}\mathrm{C}$ ，压力为饱和蒸汽压。  
3 试验在1Cr18Ni9Ti制造的2L高压釜中进行。

2.5.2.3 不同腐蚀介质及不同应力水平下的耐应力腐蚀性能见表2-10。

表 2-10[2]  

<table><tr><td>试验介质</td><td>应力水平/MPa</td><td>持续时间/h</td><td>试验介质</td><td>应力水平/MPa</td><td>持续时间/h</td></tr><tr><td rowspan="4">3%NaCl溶液+0.3%H2O2溶液</td><td>0.65σP0.2</td><td>1622</td><td rowspan="4">人造海水</td><td>0.55σP0.2</td><td>411</td></tr><tr><td rowspan="2">0.75σP0.2</td><td rowspan="2">387</td><td>0.65σP0.2</td><td>119</td></tr><tr><td>0.75σP0.2</td><td>655</td></tr><tr><td>0.90σP0.2</td><td>511</td><td>0.90σP0.2</td><td>593</td></tr></table>

注：采用弓形试样干湿交替试验， $\sigma_{\mathrm{P0.2}} = 1450\mathrm{MPa}$ 。

2.5.2.4 在人造海水中交替腐蚀试验150h后的旋转变曲疲劳性能见表2-11。

表 2-11[2]  

<table><tr><td rowspan="2">热处理制度</td><td colspan="2">疲劳试验前腐蚀条件</td><td rowspan="2">σ/MPa</td><td rowspan="2">N/周</td><td rowspan="2">热处理制度</td><td colspan="2">疲劳试验前腐蚀条件</td><td rowspan="2">σ/MPa</td><td rowspan="2">N/周</td></tr><tr><td>介质</td><td>t/h</td><td>介质</td><td>t/h</td></tr><tr><td rowspan="5">1050℃30min,空冷+(-78)℃4h+520℃2h,空冷</td><td rowspan="5">人造海水交替腐蚀</td><td rowspan="5">150</td><td rowspan="5">605</td><td>2.6×10^6</td><td rowspan="5">1050℃30min,空冷+(-78)℃4h+560℃2h,空冷</td><td rowspan="5">人造海水交替腐蚀</td><td rowspan="5">150</td><td rowspan="5">605</td><td>&gt;10^7</td></tr><tr><td>3.9×10^6</td><td>&gt;10^7</td></tr><tr><td>7.46×10^6</td><td>&gt;10^7</td></tr><tr><td>&gt;10^7</td><td>&gt;10^7</td></tr><tr><td>&gt;10^7</td><td></td></tr></table>

# 2.5.2.5 在不同地区的耐大气曝晒性能见表2-12。

表 2-12[2]  

<table><tr><td rowspan="2">曝晒地点</td><td rowspan="2">t/h</td><td colspan="2">曝晒前</td><td colspan="2">曝晒后</td><td colspan="2">损失率/%</td></tr><tr><td>σb/MPa</td><td>δ5/%</td><td>σb/MPa</td><td>δ5/%</td><td>σb</td><td>δ5</td></tr><tr><td>北京</td><td>35000</td><td>1605</td><td>13.0</td><td>1550</td><td>12.0</td><td>3.4</td><td>7.8</td></tr><tr><td>南昌</td><td>35000</td><td>1605</td><td>13.0</td><td>1450</td><td>12.4</td><td>9.5</td><td>4.8</td></tr></table>

# 2.5.2.6 耐晶间腐蚀性能 按《不锈耐酸钢晶间腐蚀倾向试验方法》中“L”法试验，无晶间腐蚀倾向。

# 3 力学性能

# 3.1 技术标准规定的性能 见表3-1。

表3-1  

<table><tr><td rowspan="2">品种</td><td rowspan="2">技术标准</td><td rowspan="2">交货状态</td><td rowspan="2">热处理制度</td><td rowspan="2">规格/mm</td><td colspan="2">σb/MPa</td><td rowspan="2">δ5/%</td><td rowspan="2">缠绕圈数</td><td rowspan="2">扭转次数</td></tr><tr><td>A组</td><td>B组</td></tr><tr><td rowspan="25">弹簧钢丝</td><td rowspan="25">GJB 3320-1998</td><td rowspan="25">C(冷拉)</td><td rowspan="25">CH520</td><td>d0.10</td><td>2110~2360</td><td>≥1960</td><td></td><td rowspan="25">≥5</td><td>-</td></tr><tr><td>d0.20</td><td>2110~2360</td><td>≥1960</td><td></td><td>-</td></tr><tr><td>d0.30</td><td>2110~2360</td><td>≥1960</td><td></td><td>-</td></tr><tr><td>d0.40</td><td>2110~2360</td><td>≥1960</td><td></td><td>-</td></tr><tr><td>d0.50</td><td>2060~2300</td><td>≥1910</td><td></td><td>≥3</td></tr><tr><td>d0.60</td><td>2060~2300</td><td>≥1910</td><td></td><td>≥3</td></tr><tr><td>d0.70</td><td>2060~2300</td><td>≥1910</td><td></td><td>≥3</td></tr><tr><td>d0.80</td><td>2010~2260</td><td>≥1860</td><td></td><td>≥3</td></tr><tr><td>d0.90</td><td>2010~2260</td><td>≥1860</td><td></td><td>≥3</td></tr><tr><td>d1.00</td><td>2010~2260</td><td>≥1860</td><td></td><td>≥3</td></tr><tr><td>d1.20</td><td>1960~2200</td><td>≥1820</td><td></td><td>≥2</td></tr><tr><td>d1.40</td><td>1960~2200</td><td>≥1820</td><td></td><td>≥2</td></tr><tr><td>d1.60</td><td>1910~2160</td><td>≥1760</td><td></td><td>≥2</td></tr><tr><td>d1.80</td><td>1910~2160</td><td>≥1760</td><td></td><td>≥2</td></tr><tr><td>d2.00</td><td>1910~2160</td><td>≥1760</td><td></td><td>≥2</td></tr><tr><td>d2.20</td><td>1860~2110</td><td>≥1720</td><td></td><td>≥2</td></tr><tr><td>d2.50</td><td>1860~2110</td><td>≥1720</td><td></td><td>≥2</td></tr><tr><td>d2.80</td><td>1820~2060</td><td>≥1660</td><td></td><td>≥2</td></tr><tr><td>d3.00</td><td>1820~2060</td><td>≥1660</td><td></td><td>≥2</td></tr><tr><td>d3.50</td><td>1760~2010</td><td>≥1620</td><td></td><td>≥2</td></tr><tr><td>d4.00</td><td>1720~1960</td><td>≥1570</td><td></td><td>≥2</td></tr><tr><td>d4.50</td><td>1660~1910</td><td>≥1520</td><td></td><td>-</td></tr><tr><td>d5.00</td><td>1660~1910</td><td>≥1520</td><td></td><td>-</td></tr><tr><td>d5.50</td><td>1620~1860</td><td>≥1470</td><td></td><td>-</td></tr><tr><td>d6.00</td><td>1620~1860</td><td>≥1470</td><td></td><td>-</td></tr><tr><td rowspan="5">弹簧钢带</td><td rowspan="5">GJB 3321-1998</td><td rowspan="2">固溶</td><td>-</td><td rowspan="5">-</td><td>≤1030</td><td rowspan="5">-</td><td>≥20</td><td rowspan="5">-</td><td rowspan="5">-</td></tr><tr><td>RH或TH</td><td>≥1470</td><td>≥9</td></tr><tr><td>半硬</td><td>CH520</td><td>≥1325</td><td>≥5</td></tr><tr><td>冷硬</td><td>CH520</td><td>≥1570</td><td>≥3</td></tr><tr><td>特硬</td><td>CH520</td><td>≥1720</td><td>≥1</td></tr></table>

注：钢丝 $d < 4.0\mathrm{mm}$ 时，芯棒直径等于钢丝直径；钢丝 $d \geqslant 4.0\mathrm{mm}$ 时，芯棒直径等于钢丝直径的2倍。

# 3.2 室温及各种温度下的力学性能

# 3.2.1 硬度

3.2.1.1 不同热处理制度的硬度见表3-2。

表3-2[1]
