Repository: C-zj02/CFD-claw

<div align="center">

**English** | [中文](#中文版) | [Français](README_FR.md) | [Русский](README_RU.md) | [हिन्दी](README_HI.md) | [العربية](README_AR.md) | [Português](README_PT.md)

# 🚀 Claude Code Python

**A Complete Python Reimplementation Based on Real Claude Code Source**

*From TypeScript Source → Rebuilt in Python with ❤️*

***
**🔥 Active Development • New Features Weekly 🔥**

</div>

***

## 🎯 What is This?

**Clawd Code** is a **complete Python rewrite** of Claude Code, based on the **real TypeScript source code**.

File: RAG-data/中国航空材料手册（第2版）第3卷 铝合金 镁合金001-200.pdf-252c2fa7-3f8f-4d7a-a23b-2d3605ea6996.md (part 7 of 11)
# 中国航空材料手册
<table><tr><td rowspan="2">品种</td><td rowspan="2">δ/mm</td><td rowspan="2">时效制度</td><td colspan="2">稳定化处理</td><td rowspan="2">试验应力/MPa</td><td rowspan="2">断裂时间/h</td></tr><tr><td>θ/C</td><td>t/h</td></tr><tr><td rowspan="14">板材</td><td rowspan="4">1.8</td><td>165C,12h</td><td>--</td><td>-</td><td rowspan="3">211</td><td>24,23,16,15,1</td></tr><tr><td>190C,18h</td><td>--</td><td>--</td><td>169,147,74,53,48</td></tr><tr><td rowspan="2">210C,12h</td><td>--</td><td>--</td><td>103,102,94,73,71</td></tr><tr><td>--</td><td>-</td><td>182</td><td>120,94,83,77,72</td></tr><tr><td rowspan="3">--</td><td>190C,18h</td><td>--</td><td>--</td><td>214</td><td>124,120,105</td></tr><tr><td rowspan="2">210C,12h</td><td>--</td><td>-</td><td>213</td><td>97,80,77,73,73</td></tr><tr><td>--</td><td>-</td><td>187</td><td>211,176,172,80</td></tr><tr><td rowspan="2">2.0</td><td>190C,18h</td><td>--</td><td>-</td><td rowspan="2">209</td><td>166,163,96,73</td></tr><tr><td>210C,12h</td><td>--</td><td>--</td><td>64,52,40,29</td></tr><tr><td rowspan="5">2.0</td><td>190C,12h</td><td>--</td><td>-</td><td>238</td><td>552,456,458,371,359</td></tr><tr><td>190C,18h</td><td>--</td><td>--</td><td>229</td><td>489,263,355,292,247</td></tr><tr><td>210C,12h</td><td>--</td><td>-</td><td>172</td><td>335,311,267,143,&gt;122</td></tr><tr><td rowspan="2">210C,12h</td><td>250</td><td>50</td><td>142</td><td>&gt;720、&gt;720、&gt;720,672,552</td></tr><tr><td>300</td><td>50</td><td>123</td><td>&gt;720、&gt;720、&gt;720,716,679</td></tr></table>

注：在 $3.5\%$ 氯化钠水溶液中全浸（按HCS207—1964方法试验）。

合金（O）状态型材固溶热处理后，经不同时效制度处理，在氯化钠水溶液中腐蚀后的拉伸性能损失率及拉伸应力腐蚀性能见表2-5，图2-1。

表 $2 - {5}^{\left\lbrack  4\right\rbrack  }$   

<table><tr><td rowspan="2">品种</td><td rowspan="2">规格</td><td rowspan="2">时效制度</td><td colspan="2">损失率/%</td><td rowspan="2">备注</td></tr><tr><td>σb</td><td>δ</td></tr><tr><td rowspan="5">型材</td><td rowspan="5">XC 113-34 XC 111-18</td><td>165 C,16h</td><td>8.5</td><td>26.1</td><td rowspan="3">按HCS 206-1960方法试验,交替沉浸140h</td></tr><tr><td>190 C,18h</td><td>4.9</td><td>29.5</td></tr><tr><td>210 C,12h</td><td>4.0</td><td>9.1</td></tr><tr><td>190 C,36h</td><td>7.0</td><td>37.0</td><td rowspan="2">按HCS 206-1960方法试验,交替沉浸7昼夜</td></tr><tr><td>210 C,12h</td><td>9.7</td><td>41.0</td></tr></table>

图片摘要：该图主要展示 2 1 不同时效温度对2A16合金小型材拉伸应力腐蚀寿命的影响[4]。
![](images/a9c423124adbf9094d0f2c015989c5ee65e2b6fa8cf6c2407de8fa9ef1809e2c.jpg)  
图2-1 不同时效温度对2A16合金小型材拉伸应力腐蚀寿命的影响[4]

不同时效制度对合金型材拉伸应力腐蚀性能的影响见表2-6。

表2-6[4]  

<table><tr><td>品种</td><td>规格</td><td>时效制度</td><td>试验应力/MPa</td><td>断裂时间/h</td></tr><tr><td rowspan="10">型材</td><td rowspan="5">XC 113-34</td><td>165 C,16h</td><td rowspan="3">218</td><td>2.3,3.5,22</td></tr><tr><td>190 C,18h</td><td>25.42,46,69,123</td></tr><tr><td>210 C,12h</td><td>45,45,45,68,168</td></tr><tr><td>210 C,12h</td><td rowspan="2">196</td><td>147,213,215,218</td></tr><tr><td>190 C,36h</td><td>136,168,191,341</td></tr><tr><td rowspan="5">XC 113-34 XC 111-18</td><td rowspan="2">165 C,16h</td><td>212</td><td>24.24,24.24</td></tr><tr><td>225</td><td>9.11,24,25</td></tr><tr><td>190 C,18h</td><td>212</td><td>96,96,99,122</td></tr><tr><td rowspan="2">210 C,12h</td><td>213</td><td>71,71,88,95</td></tr><tr><td>198</td><td>96,119,119,119</td></tr></table>

注：按HB5254—1983《变形铝合金拉伸应力腐蚀试验方法》试验。

# 3 力学性能

# 3.1 技术标准规定的性能 见表3-1和表3-2。

表3-1  

<table><tr><td>技术标准</td><td>品种</td><td>试样状态</td><td>\( \delta \) 或 \( d/\mathrm{{mm}} \)</td><td>\( {\sigma }_{\mathrm{b}}/\mathrm{{MPa}} \)</td><td>\( {\sigma }_{{\mathrm{P}}_{0.2}}/\mathrm{{MPa}} \)</td><td>\( \delta /\% \)</td></tr><tr><td rowspan="4">YS/T 212-1994</td><td rowspan="9">板材</td><td>O</td><td rowspan="4">0.3~10.0</td><td>\( \leq  {235} \)</td><td>-</td><td>\( {15}^{ + } \)</td></tr><tr><td>T4</td><td>275</td><td>-</td><td>\( {12}^{ + } \)</td></tr><tr><td>T6</td><td>375</td><td>275</td><td>8</td></tr><tr><td>T62</td><td>375</td><td>265</td><td>8</td></tr><tr><td rowspan="4">GJB 2053-1994</td><td>O</td><td rowspan="4">1.0~4.0</td><td>\( \leq  {235} \)</td><td>-</td><td>\( {15}^{ + } \)</td></tr><tr><td>T4</td><td>275</td><td>-</td><td>\( {12}^{ + } \)</td></tr><tr><td>T6</td><td>375</td><td>275</td><td>8</td></tr><tr><td>T62</td><td>375</td><td>265</td><td>8</td></tr><tr><td>HB 5301-1985</td><td>MCGS</td><td>1.0~2.5</td><td>335</td><td>215</td><td>7</td></tr><tr><td rowspan="4">YS/T 214-1994</td><td rowspan="4">大规格板</td><td>O</td><td rowspan="4">0.5~10.0</td><td>\( \leq  {235} \)</td><td>-</td><td>\( {15}^{ + } \)</td></tr><tr><td>T4</td><td>275</td><td>-</td><td>\( {12}^{ + } \)</td></tr><tr><td>T6</td><td>375</td><td>275</td><td>8</td></tr><tr><td>T62</td><td>375</td><td>265</td><td>8</td></tr><tr><td rowspan="2">GB 3193-1982</td><td rowspan="7">厚板</td><td>T6</td><td rowspan="2">11~80</td><td>375</td><td>275</td><td>8</td></tr><tr><td>T4</td><td>275</td><td>-</td><td>\( {12}^{ + } \)</td></tr><tr><td rowspan="5">GJB 2662-1996</td><td>O</td><td rowspan="3">4~10</td><td>\( \leq  {235} \)</td><td>-</td><td>\( {15}^{ + } \)</td></tr><tr><td>T4</td><td>275</td><td>-</td><td>\( {12}^{ + } \)</td></tr><tr><td>T6</td><td>370</td><td>275</td><td>8</td></tr><tr><td>T5</td><td>&gt;10~40</td><td>370</td><td>275</td><td>8</td></tr><tr><td>T62</td><td>5~10</td><td>370</td><td>265</td><td>8</td></tr><tr><td>GB/T 3191-1982</td><td rowspan="4">棒材①</td><td>T6</td><td>所有</td><td>355</td><td>235</td><td>\( {8}^{ + } \)</td></tr><tr><td>GB/T 3191-1998</td><td>T62</td><td>\( \leq  {150} \)</td><td>355</td><td>235</td><td>\( {8}^{ + } \)</td></tr><tr><td>GJB 2054-1994</td><td>T6</td><td>5~150</td><td>350</td><td>235</td><td>\( {8}^{ + } \)</td></tr><tr><td>HB 5202-1982</td><td>T6</td><td>\( \leq  {240} \)</td><td>355</td><td>235</td><td>\( {8}^{ + } \)</td></tr><tr><td>GJB 2507-1995</td><td>型材</td><td>T6</td><td>所有</td><td>345</td><td>235</td><td>\( {8}^{ + } \)</td></tr><tr><td>HB 5300-1985</td><td>型材</td><td>MCGS</td><td>1.0~1.5</td><td>345</td><td>-</td><td>7</td></tr></table>

① 为 $\delta_{10}$ 数据。  
② 为 $\delta_{5}$ 数据。  
$③$ 型材壁厚 $\leqslant 10\mathrm{mm}$ 时，平试样为 $\delta_{10}$ ，圆试样为 $\delta_{5}$ ；壁厚 $>10\mathrm{mm}$ 时，一律为圆试样，为 $\delta_{5}$ 。  
① 合金棒材如在合同上注明做高温持久试验时，则试样在热处理后于 $300\mathrm{C} \pm 3\mathrm{C}$ 下以 $69\mathrm{MPa}$ 的应力保持 $100\mathrm{h}$ ，不断裂为合格。

# 3.2 室温及各种温度下的力学性能

# 3.2.1 拉伸性能

# 3.2.1.1 室温拉伸性能见表 $3-3\sim$ 表3-6。

表3-2  

<table><tr><td rowspan="2">技术标准</td><td rowspan="2">品种</td><td rowspan="2">状态</td><td colspan="3">纵向</td><td colspan="3">横向</td><td rowspan="2">HB</td></tr><tr><td>σb/MPa</td><td>σP0.2/MPa</td><td>δ5/%</td><td>σb/MPa</td><td>σP0.2/MPa</td><td>δ5/%</td></tr><tr><td rowspan="2">GJB 2351-1995</td><td>模锻件</td><td rowspan="2">T6</td><td>375</td><td>255</td><td>8</td><td>375</td><td>255</td><td>8</td><td>100</td></tr><tr><td>锻件</td><td>355</td><td>235</td><td>8</td><td>355</td><td>235</td><td>8</td><td>100</td></tr><tr><td rowspan="2">HB 5204-1982</td><td>模锻件</td><td rowspan="2">T6</td><td>375</td><td>255</td><td>8</td><td>375</td><td>255</td><td>8</td><td>100</td></tr><tr><td>锻件</td><td>355</td><td>235</td><td>8</td><td>355</td><td>235</td><td>8</td><td>100</td></tr></table>

表3-3[6.8]  

<table><tr><td>品种</td><td>状态</td><td>δ或d/mm</td><td>σb/MPa</td><td>σP0.2/MPa</td><td>δ10/%</td><td>φ/%</td></tr><tr><td>板材</td><td rowspan="3">T6</td><td>-</td><td>392</td><td>294</td><td>10</td><td>-</td></tr><tr><td>挤压半成品</td><td>-</td><td>392</td><td>245</td><td>12</td><td>35</td></tr><tr><td>锻件</td><td>-</td><td>422</td><td>-</td><td>17.5</td><td>-</td></tr><tr><td rowspan="2">型材</td><td>T62</td><td rowspan="2">2.0</td><td>384</td><td>262</td><td>10.5</td><td>-</td></tr><tr><td>O</td><td>164</td><td>-</td><td>-</td><td>-</td></tr><tr><td>棒材</td><td>T6</td><td>50</td><td>423</td><td>324</td><td>19.4</td><td>-</td></tr></table>

表3-4[3]  

<table><tr><td>品种</td><td>状态</td><td>δ/mm</td><td>σb/MPa</td><td>σ30.2/MPa</td><td>δ10/%</td></tr><tr><td rowspan="6">板材</td><td>固溶处理+190℃,18h</td><td>1.21</td><td>354~387</td><td>228~288</td><td>8.4~12.6</td></tr><tr><td>固溶处理+210℃,12h</td><td>1.21</td><td>294~347</td><td>123~238</td><td>9.0~13.4</td></tr><tr><td>固溶处理+190℃,18h</td><td>1.82</td><td>345~399</td><td>231~281</td><td>6.5~12.5</td></tr><tr><td>固溶处理+210℃,12h</td><td>1.82</td><td>294~379</td><td>177~254</td><td>7.0~11.5</td></tr><tr><td>固溶处理+190℃,18h</td><td>2.01</td><td>372~390</td><td>253~288</td><td>8.7~12.6</td></tr><tr><td>固溶处理+210℃,12h</td><td>2.01</td><td>340~365</td><td>237~251</td><td>9.6~12.7</td></tr></table>

① 为7批次（每批次3个以上试样）的最低与最高值数据。  
② 为8批次（每批次3个以上试样）的最低与最高值数据。  
③ 为2批次（每批不少于3个试样）的最低与最高值数据。

表3-5  

<table><tr><td rowspan="3">品种</td><td rowspan="3">状态</td><td rowspan="3">δ/mm</td><td rowspan="3" colspan="2">n</td><td colspan="7">σb</td></tr><tr><td>X</td><td colspan="2">min</td><td colspan="2">max</td><td>S</td><td>Cv</td></tr><tr><td colspan="7">MPa</td></tr><tr><td>挤压型材</td><td>固溶热处理+190℃,18h</td><td>壁厚1.0~1.3</td><td colspan="2">&gt;150</td><td>382</td><td colspan="2">339</td><td colspan="2">413</td><td>13.42</td><td>0.035</td></tr><tr><td rowspan="3">品种</td><td rowspan="3">状态</td><td rowspan="3">δ/mm</td><td colspan="8">σp0.2</td><td>εth/%</td></tr><tr><td>X</td><td>min</td><td colspan="2">max</td><td colspan="2">s</td><td rowspan="2" colspan="2">CV</td><td rowspan="2">X</td></tr><tr><td colspan="6">MPa</td></tr><tr><td>挤压型材</td><td>固溶热处理+190℃,18h</td><td>壁厚1.0~1.3</td><td>271</td><td>219</td><td colspan="2">311</td><td colspan="2">15.56</td><td colspan="2">0.057</td><td>10.9</td></tr></table>

表3-6[9]  

<table><tr><td rowspan="3">品种</td><td rowspan="3">状态</td><td rowspan="3">δ/mm</td><td rowspan="3" colspan="2">n</td><td colspan="7">σh</td></tr><tr><td>X</td><td colspan="2">min</td><td colspan="2">max</td><td>s</td><td rowspan="2">CV</td></tr><tr><td colspan="6">MPa</td></tr><tr><td rowspan="2">板材</td><td>T6</td><td rowspan="2">0.5~0.6</td><td colspan="2">44</td><td>422</td><td colspan="2">412</td><td colspan="2">438</td><td>6.33</td><td>0.015</td></tr><tr><td>T62</td><td colspan="2">58</td><td>422</td><td colspan="2">404</td><td colspan="2">448</td><td>8.88</td><td>0.021</td></tr><tr><td>型材</td><td>T6</td><td>中小型材</td><td colspan="2">&gt;89</td><td>425</td><td colspan="2">370</td><td colspan="2">494</td><td>13.20</td><td>0.034</td></tr><tr><td rowspan="3">品种</td><td rowspan="3">状态</td><td rowspan="3">δ/mm</td><td colspan="7">σph,2</td><td colspan="2">δ1/2</td></tr><tr><td>X</td><td>min</td><td colspan="2">max</td><td colspan="2">s</td><td rowspan="2">CV</td><td rowspan="2" colspan="2">X</td></tr><tr><td colspan="6">MPa</td></tr><tr><td rowspan="2">板材</td><td>T6</td><td rowspan="2">0.5~0.6</td><td>-</td><td>-</td><td colspan="2">-</td><td colspan="2">-</td><td>-</td><td colspan="2">14.9</td></tr><tr><td>T62</td><td>-</td><td>-</td><td colspan="2">-</td><td colspan="2">-</td><td>-</td><td colspan="2">15.2</td></tr><tr><td>型材</td><td>T6</td><td>中小型材</td><td>340</td><td>292</td><td colspan="2">392</td><td colspan="2">19.21</td><td>0.056</td><td colspan="2">15.2</td></tr></table>

注：板材固溶热处理 $+165\mathrm{C}$ ，14h 人工时效。

3.2.1.2 (1) 状态板材、型材固溶热处理后，经不同时效，再经稳定化处理后的室温拉伸性能见表 3-7～表 3-9。

表3-7  

<table><tr><td rowspan="2">品种</td><td colspan="2">稳定化处理</td><td rowspan="2">δ/mm</td><td rowspan="2">σb/MPa</td><td rowspan="2">σP0.2/MPa</td><td rowspan="2">δ10/%</td><td rowspan="2">品种</td><td colspan="2">稳定化处理</td><td rowspan="2">δ/mm</td><td rowspan="2">σb/MPa</td><td rowspan="2">σP0.2/MPa</td><td rowspan="2">δ10/%</td></tr><tr><td>θ/C</td><td>t/h</td><td>θ/C</td><td>t/h</td></tr><tr><td rowspan="7">板材</td><td>-</td><td>-</td><td rowspan="5">1.2</td><td>364</td><td>259</td><td>11</td><td rowspan="7">板材</td><td>175</td><td>50</td><td rowspan="7">1.8</td><td>376</td><td>258</td><td>8</td></tr><tr><td>175</td><td>25</td><td>362</td><td>263</td><td>10</td><td>200</td><td>50</td><td>349</td><td>229</td><td>8.5</td></tr><tr><td>200</td><td>25</td><td>332</td><td>227</td><td>10</td><td>225</td><td>50</td><td>331</td><td>211</td><td>10.5</td></tr><tr><td>225</td><td>25</td><td>312</td><td>195</td><td>11</td><td>250</td><td>50</td><td>309</td><td>185</td><td>11</td></tr><tr><td>250</td><td>25</td><td>292</td><td>176</td><td>13</td><td>275</td><td>50</td><td>293</td><td>166</td><td>11</td></tr><tr><td>-</td><td>-</td><td rowspan="2">1.8</td><td>379</td><td>278</td><td>8</td><td>300</td><td>50</td><td>273</td><td>143</td><td>13</td></tr><tr><td>150</td><td>50</td><td>383</td><td>275</td><td>8.8</td><td>-</td><td>-</td><td>-</td><td>-</td><td>-</td></tr></table>

注：合金O状态板材固溶热处理 $+190\mathrm{C},18\mathrm{h}$ 时效。

表3-8[3]  

<table><tr><td rowspan="2">品种</td><td colspan="2">稳定化处理</td><td rowspan="2">δ/mm</td><td rowspan="2">σb/MPa</td><td rowspan="2">σP0.2/MPa</td><td rowspan="2">δ1/ %</td><td rowspan="2">品种</td><td colspan="2">稳定化处理</td><td rowspan="2">δ&#x27; mm</td><td rowspan="2">σb/MPa</td><td rowspan="2">σP0.2/MPa</td></tr><tr><td>θ/°C</td><td>t/h</td><td>θ/°C</td><td>t/h</td></tr><tr><td rowspan="9">板材</td><td>--</td><td>--</td><td rowspan="5">1.2</td><td>324</td><td>207</td><td>11</td><td rowspan="9">板材</td><td>225</td><td>50</td><td rowspan="5">1.8</td><td>332</td><td>203</td></tr><tr><td>175</td><td>25</td><td>323</td><td>214</td><td>10</td><td>250</td><td>50</td><td>321</td><td>192</td></tr><tr><td>200</td><td>25</td><td>308</td><td>210</td><td>11</td><td>250</td><td>50</td><td>312</td><td>188</td></tr><tr><td>225</td><td>25</td><td>307</td><td>192</td><td>12</td><td>275</td><td>50</td><td>302</td><td>175</td></tr><tr><td>250</td><td>25</td><td>295</td><td>184</td><td>13</td><td>300</td><td>50</td><td>272</td><td>143</td></tr><tr><td>--</td><td>--</td><td rowspan="4">1.8</td><td>350</td><td>236</td><td>9</td><td>--</td><td>--</td><td rowspan="4">2.0</td><td>365</td><td>251</td></tr><tr><td>150</td><td>50</td><td>363</td><td>245</td><td>9</td><td>200</td><td>50</td><td>345</td><td>223</td></tr><tr><td>175</td><td>50</td><td>356</td><td>234</td><td>8.6</td><td>250</td><td>50</td><td>317</td><td>195</td></tr><tr><td>200</td><td>50</td><td>345</td><td>226</td><td>9</td><td>300</td><td>50</td><td>282</td><td>153</td></tr></table>

注：合金O状态板材固溶热处理 $+210\mathrm{C}$ ，12h时效。

表3-9[10]  

<table><tr><td rowspan="2">品种</td><td colspan="2">稳定化处理</td><td rowspan="2">规格</td><td rowspan="2">σb/MPa</td><td rowspan="2">σPt.2/MPa</td><td rowspan="2">δ10/%</td><td rowspan="2">品种</td><td colspan="2">稳定化处理</td><td rowspan="2">规格</td><td rowspan="2">σb/MPa</td><td rowspan="2">σPt.2/MPa</td></tr><tr><td>θ/C</td><td>t/h</td><td>θ/C</td><td>t/h</td></tr><tr><td rowspan="3">型材</td><td rowspan="2">150</td><td>-</td><td rowspan="3">XC 113-34</td><td>384</td><td>261</td><td>8.6</td><td rowspan="3">型材</td><td>250</td><td>50</td><td rowspan="3">XC 113-34</td><td>326</td><td>184</td></tr><tr><td>50</td><td>376</td><td>250</td><td>8.7</td><td>300</td><td>50</td><td>292</td><td>148</td></tr><tr><td>200</td><td>50</td><td>363</td><td>228</td><td>9.2</td><td></td><td></td><td></td><td>12.4</td></tr></table>

注：合金（）状态型材固溶热处理 $+210\mathrm{C}$ ，12h时效。

# 3.2.2 各种温度下的力学性能

# 3.2.2.1 不同温度下的拉伸应力-应变曲线见图3-1。

# 3.2.2.2 试验温度对2A16合金 $\delta 2.0\mathrm{mm}$ 板材拉伸性能的影响见图3-2。

图片摘要：该图主要展示 3 1 板材在不同温度下的拉伸应力 应变曲线。
![](images/fba47ab9d76671251c507f7a25de291e33cd2785f72e970fa17a7639d1063132.jpg)  
图3-1 板材在不同温度下的拉伸应力-应变曲线

图片摘要：该图主要展示 3 1 板材在不同温度下的拉伸应力 应变曲线。
![](images/69a0f9c74dd18a29da06318b0f0a46c597bc4530e0ad32fc56387c7fea13b277.jpg)  
图3-2 试验温度对合金板材拉伸性能的影响

# 3.2.2.3 低温及高温拉伸性能见表 $3 - 10\sim$ 表3-14

表3-10-6-11  

<table><tr><td>品 种</td><td>状态</td><td>\( \theta /C \)</td><td>\( {\sigma }_{\mathrm{b}}/\mathrm{{MPa}} \)</td><td>\( {\sigma }_{{P}_{1.2}}/\mathrm{{MPa}} \)</td><td>\( {\delta }_{10}/\% \)</td><td>\( \psi \% \)</td></tr><tr><td rowspan="3">锻件</td><td rowspan="3">T6</td><td>20</td><td>392</td><td>314</td><td>12</td><td>-</td></tr><tr><td>-70</td><td>412</td><td>343</td><td>14</td><td>-</td></tr><tr><td>-196</td><td>510</td><td>392</td><td>16</td><td>-</td></tr><tr><td rowspan="8">挤压半成品</td><td rowspan="8">T6</td><td>-70</td><td>402</td><td>-</td><td>12</td><td>40</td></tr><tr><td>150</td><td>338</td><td>216</td><td>11</td><td>51</td></tr><tr><td>200</td><td>294</td><td>206</td><td>12</td><td>58</td></tr><tr><td>250</td><td>235</td><td>157</td><td>11</td><td>67</td></tr><tr><td>270</td><td>216</td><td>147</td><td>10</td><td>76</td></tr><tr><td>300</td><td>177</td><td>127</td><td>14</td><td>79</td></tr><tr><td>350</td><td>118</td><td>88</td><td>19</td><td>87</td></tr><tr><td>400</td><td>49</td><td>39</td><td>28</td><td>93</td></tr></table>

注：1 锻件重量为 $100\mathrm{kg}$ 。

2 锻件试样方向为纵向。  
3 锻件为 $\delta_{5}$ 。

表3-11  

<table><tr><td rowspan="2">品种</td><td rowspan="2">状态</td><td colspan="2">稳定化处理</td><td rowspan="2">θ/C</td><td>σb</td><td>σP0.2</td><td rowspan="2">δ16/%</td><td rowspan="2">品种</td><td rowspan="2">状态</td><td colspan="2">稳定化处理</td><td rowspan="2">θ/C</td><td>σb</td><td>σP0.2</td><td rowspan="2">δ16/%</td></tr><tr><td>θ/C</td><td>t/h</td><td colspan="2">MPa</td><td>θ/C</td><td>t/h</td><td colspan="2">MPa</td></tr><tr><td rowspan="12">板材</td><td rowspan="12">T6</td><td>-</td><td>-</td><td>100</td><td>353</td><td>275</td><td>16</td><td rowspan="12">锻件</td><td rowspan="12">T6</td><td>-</td><td>-</td><td>150</td><td>343</td><td></td><td>28</td></tr><tr><td>-</td><td>-</td><td>150</td><td>314</td><td>245</td><td>16</td><td>150</td><td>100</td><td>150</td><td>363</td><td></td><td>24</td></tr><tr><td>150</td><td>100</td><td>150</td><td>314</td><td>196</td><td>18</td><td>-</td><td>-</td><td>175</td><td>333</td><td></td><td>27</td></tr><tr><td>-</td><td>-</td><td>200</td><td>255</td><td>177</td><td>16</td><td>175</td><td>100</td><td>175</td><td>324</td><td></td><td>24</td></tr><tr><td>200</td><td>25</td><td>200</td><td>255</td><td>177</td><td>16</td><td>-</td><td>-</td><td>200</td><td>304</td><td></td><td>25</td></tr><tr><td>200</td><td>100</td><td>200</td><td>235</td><td>147</td><td>14</td><td>200</td><td>100</td><td>200</td><td>284</td><td></td><td>24</td></tr><tr><td>-</td><td>-</td><td>250</td><td>177</td><td>118</td><td>16</td><td>-</td><td>-</td><td>225</td><td>275</td><td></td><td>24</td></tr><tr><td>250</td><td>25</td><td>250</td><td>167</td><td>108</td><td>19</td><td>225</td><td>100</td><td>225</td><td>245</td><td></td><td>27</td></tr><tr><td>250</td><td>50</td><td>250</td><td>157</td><td>98</td><td>20</td><td>-</td><td>-</td><td>250</td><td>226</td><td></td><td>19</td></tr><tr><td>-</td><td>-</td><td>300</td><td>118</td><td>98</td><td>20</td><td>250</td><td>100</td><td>250</td><td>206</td><td></td><td>25</td></tr><tr><td>-</td><td>-</td><td>350</td><td>88</td><td>-</td><td>20</td><td>-</td><td>-</td><td>275</td><td>216</td><td></td><td>30</td></tr><tr><td>-</td><td>-</td><td>-</td><td>-</td><td>-</td><td>-</td><td>275</td><td>100</td><td>275</td><td>181</td><td></td><td>28</td></tr></table>

表3-12  

<table><tr><td rowspan="2">品种</td><td rowspan="2">状态</td><td rowspan="2">δ/mm</td><td colspan="2">稳定化处理</td><td rowspan="2">θ/C</td><td>σb</td><td>σP0.2</td><td rowspan="2">δ/%</td><td rowspan="2">品种</td><td rowspan="2">状态</td><td rowspan="2">δ/mm</td><td colspan="2">稳定化处理</td><td rowspan="2">θ/C</td><td>σh</td><td>σT-2</td><td rowspan="2">β</td></tr><tr><td>θ/C</td><td>t/h</td><td colspan="2">MPa</td><td>θ/C</td><td>t/h</td><td colspan="2">MPa</td></tr><tr><td rowspan="11">板材</td><td rowspan="11">T62d</td><td rowspan="11">1.8</td><td>--</td><td>--</td><td>150</td><td>293</td><td>226</td><td>11.5e</td><td rowspan="11">板材</td><td rowspan="11">T62d</td><td rowspan="5">1.8</td><td>--</td><td>--</td><td>250</td><td>165</td><td>191</td><td>10.2</td></tr><tr><td>150</td><td>50</td><td>150</td><td>308</td><td>241</td><td>11</td><td>250</td><td>25</td><td>250</td><td>179</td><td>117</td><td>20.8</td></tr><tr><td>--</td><td>--</td><td>175</td><td>267</td><td>211</td><td>13</td><td>250</td><td>50</td><td>250</td><td>155</td><td>124</td><td>11.5</td></tr><tr><td>175</td><td>25</td><td>175</td><td>280</td><td>219</td><td>17</td><td>275</td><td>50</td><td>275</td><td>129</td><td>90</td><td>12.2</td></tr><tr><td>175</td><td>50</td><td>175</td><td>259</td><td>206</td><td>10</td><td>300</td><td>50</td><td>300</td><td>97</td><td>76</td><td>11.9</td></tr><tr><td>--</td><td>--</td><td>200</td><td>237</td><td>190</td><td>9.7</td><td rowspan="6">2.0</td><td>--</td><td>--</td><td>200</td><td>255</td><td>--</td><td>11.7</td></tr><tr><td>200</td><td>25</td><td>200</td><td>241</td><td>178</td><td>18.5</td><td>--</td><td>--</td><td>250</td><td>208</td><td>--</td><td>13.7</td></tr><tr><td>200</td><td>50</td><td>200</td><td>224</td><td>170</td><td>10</td><td>250</td><td>50</td><td>250</td><td>173</td><td>--</td><td>10.5</td></tr><tr><td>--</td><td>--</td><td>225</td><td>204</td><td>166</td><td>8.6</td><td>--</td><td>--</td><td>300</td><td>143</td><td>--</td><td>11.5</td></tr><tr><td>225</td><td>25</td><td>225</td><td>217</td><td>160</td><td>19.7</td><td>300</td><td>50</td><td>300</td><td>119</td><td>--</td><td>24.5</td></tr><tr><td>225</td><td>50</td><td>225</td><td>187</td><td>150</td><td>10.5</td><td></td><td></td><td></td><td></td><td></td><td></td></tr></table>

① 合金O状态板材固溶处理 $+190\mathrm{C}, 18\mathrm{h}$ 时效。  
② $\delta 1.8\mathrm{mm}$ 的板材均为 $\delta_{10}$ 数据。  
③ $\delta 2.0\mathrm{mm}$ 的板材均为 $\delta_{5}$ 数据。

表 $3 - 13^{1,3}$   

<table><tr><td rowspan="2">品种</td><td rowspan="2">状态</td><td rowspan="2">δ/mm</td><td colspan="2">稳定化处理</td><td rowspan="2">θ/C</td><td>σb</td><td>σP0.2</td><td rowspan="2">δ/%</td><td rowspan="2">品种</td><td rowspan="2">状态</td><td rowspan="2">δ/mm</td><td colspan="2">稳定化处理</td><td rowspan="2">θ/C</td><td>σb</td><td>σP0.2</td><td rowspan="2">δ/%</td></tr><tr><td>θ/C</td><td>t/h</td><td colspan="2">MPa</td><td>θ/C</td><td>t/h</td><td colspan="2">MPa</td></tr><tr><td rowspan="5">板材</td><td rowspan="5">T62①</td><td rowspan="5">1.8</td><td>-</td><td>-</td><td>150</td><td>270</td><td>201</td><td>12*</td><td rowspan="5">板材</td><td rowspan="5">T62②</td><td rowspan="5">1.8</td><td>-</td><td>-</td><td>200</td><td>221</td><td>173</td><td>10.5</td></tr><tr><td>150</td><td>50</td><td>150</td><td>288</td><td>215</td><td>-</td><td>200</td><td>25</td><td>200</td><td>248</td><td>177</td><td>19.4</td></tr><tr><td>-</td><td>-</td><td>175</td><td>245</td><td>187</td><td>14</td><td>200</td><td>50</td><td>200</td><td>206</td><td>170</td><td>9.5</td></tr><tr><td>175</td><td>25</td><td>175</td><td>272</td><td>202</td><td>13.4</td><td>-</td><td>-</td><td>225</td><td>207</td><td>161</td><td>-0.5</td></tr><tr><td>175</td><td>50</td><td>175</td><td>255</td><td>197</td><td>10</td><td>225</td><td>25</td><td>225</td><td>210</td><td>156</td><td>19.4</td></tr></table>

续表 3-13  

<table><tr><td rowspan="2">品种</td><td rowspan="2">状态</td><td rowspan="2">δ/mm</td><td colspan="2">稳定化处理</td><td rowspan="2">θ/C</td><td>σb</td><td>σP0.2</td><td rowspan="2">δ/%</td><td rowspan="2">品种</td><td rowspan="2">状态</td><td rowspan="2">δ/mm</td><td colspan="2">稳定化处理</td><td rowspan="2">θ/C</td><td>σb</td><td>σP0.2</td><td rowspan="2">δ/%</td></tr><tr><td>θ/C</td><td>t/h</td><td colspan="2">MPa</td><td>θ/C</td><td>t/h</td><td colspan="2">MPa</td></tr><tr><td rowspan="6">板材</td><td rowspan="6">T621</td><td rowspan="5">1.8</td><td>225</td><td>50</td><td>225</td><td>183</td><td>144</td><td>8.7</td><td rowspan="6">板材</td><td rowspan="6">T621</td><td rowspan="6">2.0</td><td>200</td><td>---</td><td>200</td><td>230</td><td>172</td><td>12.3</td></tr><tr><td>---</td><td>---</td><td>250</td><td>171</td><td>131</td><td>8.7</td><td>200</td><td>50</td><td>200</td><td>208</td><td>153</td><td>11</td></tr><tr><td>250</td><td>25</td><td>250</td><td>195</td><td>145</td><td>23.6</td><td>---</td><td>---</td><td>250</td><td>167</td><td>127</td><td>11.2</td></tr><tr><td>250</td><td>50</td><td>250</td><td>155</td><td>124</td><td>12.5</td><td>250</td><td>50</td><td>250</td><td>160</td><td>121</td><td>12.6</td></tr><tr><td>275</td><td>50</td><td>275</td><td>132</td><td>98</td><td>11</td><td>---</td><td>---</td><td>300</td><td>128</td><td>97</td><td>10.3</td></tr><tr><td>2.0</td><td>---</td><td>---</td><td>150</td><td>273</td><td>202</td><td>11.53</td><td>300</td><td>50</td><td>300</td><td>111</td><td>84</td><td>17.9</td></tr></table>

① 合金O状态板材固溶处理 $+210\mathrm{C},12\mathrm{h}$ 时效。  
② 为 $\delta_{10}$ 数据。  
③ 为 $\delta_{3}$ 数据。

表3-14[10]  

<table><tr><td rowspan="2">品种</td><td rowspan="2">状态</td><td rowspan="2">规格</td><td colspan="2">稳定化处理</td><td rowspan="2">θ/°C</td><td rowspan="2">σb/MPa</td><td rowspan="2">σp0.2/MPa</td><td rowspan="2">r/°</td></tr><tr><td>θ/°C</td><td>t/h</td></tr><tr><td rowspan="6">型材</td><td rowspan="6">T62</td><td rowspan="6">XC 113-38</td><td>—</td><td>—</td><td>150</td><td>317</td><td>229</td><td>13.2</td></tr><tr><td>150</td><td>50</td><td>150</td><td>318</td><td>233</td><td>13.6</td></tr><tr><td>200</td><td>50</td><td>200</td><td>249</td><td>180</td><td>2.1</td></tr><tr><td>—</td><td>—</td><td>250</td><td>200</td><td>154</td><td>17.1</td></tr><tr><td>250</td><td>50</td><td>250</td><td>179</td><td>127</td><td>15.6</td></tr><tr><td>300</td><td>50</td><td>300</td><td>121</td><td>92</td><td>16.2</td></tr></table>

注：合金O状态XC113-38型材固溶热处理 $+210\mathrm{C},12\mathrm{h}$ 时效后再稳定化处理。

# 3.2.3 应力集中 合金O状态板材的侧缺口试样的拉伸性能见表3-15。

表3-15  

<table><tr><td>品种</td><td>状态</td><td>δ/mm</td><td>σb/MPa</td><td>σp0.2/MPa</td><td>σbH/MPa</td><td>σL=σbH/σL</td></tr><tr><td rowspan="6">板材</td><td rowspan="2">固溶热处理+165℃,12h</td><td>1.2</td><td>375</td><td>258</td><td>249</td><td>33.6</td></tr><tr><td>1.8</td><td>399</td><td>273</td><td>273</td><td>31.7</td></tr><tr><td rowspan="2">固溶热处理+190℃,18h</td><td>1.2</td><td>342</td><td>244</td><td>230</td><td>32.9</td></tr><tr><td>1.8</td><td>367</td><td>258</td><td>253</td><td>31.1</td></tr><tr><td rowspan="2">固溶热处理+210℃,12h</td><td>1.2</td><td>311</td><td>194</td><td>210</td><td>31.6</td></tr><tr><td>1.8</td><td>349</td><td>232</td><td>240</td><td>31.4</td></tr></table>

注：侧缺口试样参数照ASTM E338—68加工。

# 3.3 持久和蠕变性能

# 3.3.1 高温持久性能 见表3-16。

表3-16[6]  

<table><tr><td>品种</td><td>规格/mm</td><td>θ/C</td><td>σ25/MPa</td><td>σ50/MPa</td><td>σ100/MPa</td><td>σ200/MPa</td><td>σ300/MPa</td><td>σ400/MPa</td></tr><tr><td rowspan="6">挤压带材</td><td rowspan="6">截面为20×40</td><td>200</td><td>191</td><td>186</td><td>177</td><td>169</td><td>167</td><td></td></tr><tr><td>250</td><td>132</td><td>127</td><td>123</td><td>13</td><td>108</td><td>108</td></tr><tr><td>270</td><td>108</td><td>103</td><td>98</td><td>98</td><td>97</td><td>97</td></tr><tr><td>300</td><td>86</td><td>83</td><td>78</td><td>76</td><td>74</td><td>73</td></tr><tr><td>320</td><td>76</td><td>71</td><td>59</td><td>55</td><td>54</td><td>54</td></tr><tr><td>350</td><td>44</td><td>41</td><td>39</td><td>32</td><td>29</td><td>27</td></tr></table>

# 3.3.2 高温蠕变性能 见表3-17。

表3-17  

<table><tr><td rowspan="2">品种</td><td rowspan="2">规格/mm</td><td rowspan="2">θ/°C</td><td colspan="2">σ0.2100/MPa</td><td colspan="2">σ0.2/200/MPa</td><td>σ0.5,100/MPa</td><td>σ1.0,100/MPa</td></tr><tr><td>总变形</td><td>残余变形</td><td>总变形</td><td>残余变形</td><td>总变形</td><td>总变形</td></tr><tr><td rowspan="7">挤压带材</td><td rowspan="7">截面为20×40</td><td>200</td><td>78</td><td>118</td><td>74</td><td>113</td><td>--</td><td>137</td></tr><tr><td>250</td><td>69</td><td>78</td><td>59</td><td>69</td><td>--</td><td>--</td></tr><tr><td>270</td><td>59</td><td>69</td><td>54</td><td>64</td><td>--</td><td>--</td></tr><tr><td>300</td><td>54</td><td>64</td><td>49</td><td>59</td><td>--</td><td>--</td></tr><tr><td>315</td><td>46</td><td>--</td><td>--</td><td>--</td><td>55</td><td>62</td></tr><tr><td>320</td><td>39</td><td>49</td><td>34</td><td>39</td><td>--</td><td>--</td></tr><tr><td>350</td><td>29</td><td>29</td><td>25</td><td>25</td><td>--</td><td>--</td></tr></table>

注：在不同温度下经 $100\mathrm{h}$ 和 $200\mathrm{h}$ 的蠕变极限。

# 3.4 疲劳性能

# 3.4.1 高周疲劳 见表3-18。

表3-18  

<table><tr><td>品 种</td><td>状态</td><td>\( \theta /C \)</td><td>\( N/周 \)</td><td>\( {\sigma }_{\mathrm{t}1}/\mathrm{{MPa}} \)</td><td>\( {\sigma }_{\mathrm{t}\mathrm{H}}/\mathrm{{MPa}} \)</td></tr><tr><td rowspan="3">挤压半成品</td><td rowspan="3">T6</td><td>20</td><td>\( 2 \times {10}^{7} \)</td><td>127</td><td>69</td></tr><tr><td>200</td><td>\( 1 \times {10}^{7} \)</td><td>103</td><td></td></tr><tr><td>300</td><td>\( 3 \times {10}^{7} \)</td><td>78</td><td>43</td></tr></table>

注：1 用旋转弯曲法加载。  
2 $\sigma_{-1H}$ 为半圆缺口试样， $K_{\mathrm{t}} = 2$

# 3.4.2 低周疲劳 见表 $3-19\sim$ 表3-21。

表3-19[3]  

<table><tr><td rowspan="2">品种</td><td rowspan="2">状态</td><td rowspan="2">δ/mm</td><td colspan="2">稳定化处理</td><td rowspan="2">σmax/MPa</td><td rowspan="2">N/周</td></tr><tr><td>θ/C</td><td>t/h</td></tr><tr><td rowspan="8">板材</td><td>固溶热处理+165C,12h</td><td rowspan="6">1.8</td><td>-</td><td>-</td><td>250</td><td>17885,1937519383,19630</td></tr><tr><td rowspan="5">固溶热处理+190C,18h</td><td>-</td><td>-</td><td>250</td><td>9987,1173014168,16117</td></tr><tr><td>-</td><td>-</td><td>231</td><td>8236,8762,10625,11168,12235</td></tr><tr><td>150</td><td>50</td><td>251</td><td>9029,951010669,11805</td></tr><tr><td>200</td><td>50</td><td>239</td><td>6256,64336986,7593</td></tr><tr><td>250</td><td>50</td><td>212</td><td>6665,7901,7989</td></tr><tr><td rowspan="2">固溶热处理+210C,12h</td><td rowspan="2">1.8</td><td>-</td><td>-</td><td>250</td><td>5283,54746402,6627</td></tr><tr><td>-</td><td>-</td><td>216</td><td>4953,5205,5474</td></tr></table>

续表 3-19  

<table><tr><td rowspan="2">品种</td><td rowspan="2">状态</td><td rowspan="2">δ/mm</td><td colspan="2">稳定化处理</td><td rowspan="2">σmax/MPa</td><td rowspan="2">N/周</td></tr><tr><td>θ/C</td><td>t/h</td></tr><tr><td rowspan="5">板材</td><td rowspan="5">固溶热处理+210℃,12h</td><td rowspan="3">1.8</td><td>150</td><td>50</td><td>251</td><td>6140,73007570,8350</td></tr><tr><td>200</td><td>50</td><td>239</td><td>5527,55505570,6025</td></tr><tr><td>250</td><td>50</td><td>212</td><td>7515,87839554,10567</td></tr><tr><td rowspan="2">2.0</td><td>-</td><td>-</td><td>241</td><td>4127~6694</td></tr><tr><td>250</td><td>50</td><td>228</td><td>6951~8790</td></tr></table>

注：1 合金（）状态板材固溶热处理加人工时效。  
2 轴向加载， $f = 10 \sim 13$ 次， $K = 0.7, R = 0.1$

表3-20  

<table><tr><td rowspan="2">品种</td><td rowspan="2">状态</td><td rowspan="2">δ/mm</td><td colspan="2">稳定化处理</td><td rowspan="2">θ/C</td><td rowspan="2">σmax/MPa</td><td rowspan="2">N 周</td></tr><tr><td>θ/C</td><td>t/h</td></tr><tr><td rowspan="9">板材</td><td rowspan="4">固溶热处理+190℃,18h</td><td rowspan="4">1.8</td><td>-</td><td>-</td><td rowspan="4">100</td><td>246</td><td>1968,5548,70017099,8060</td></tr><tr><td>-</td><td>-</td><td>237</td><td>6759,8268,8454</td></tr><tr><td>200</td><td>50</td><td>222</td><td>4857,5224,68377481</td></tr><tr><td>250</td><td>50</td><td>199</td><td>5971,7473,80619321</td></tr><tr><td rowspan="5">固溶热处理+210℃,12h</td><td rowspan="3">1.8</td><td>-</td><td>-</td><td rowspan="5">100</td><td>243</td><td>3908,3996,42455045,5610</td></tr><tr><td>200</td><td>50</td><td>222</td><td>4216,4553,52126262</td></tr><tr><td>250</td><td>50</td><td>199</td><td>6118,6702,75639526,10340</td></tr><tr><td rowspan="2">2.0</td><td>-</td><td>-</td><td>237</td><td>3663~4237</td></tr><tr><td>250</td><td>50</td><td>200</td><td>4622~6075</td></tr></table>

注：1 合金（）状态板材固溶热处理 + 人工时效。  
2 轴向加载， $f = 10 \sim 13$ 次， $K = 0.7, R = 0.1$ 。

表3-21  

<table><tr><td>品种</td><td>状态</td><td>δ/mm</td><td>σmax/MPa</td><td>K</td><td>f/Hz</td><td>N.周</td></tr><tr><td rowspan="3">挤压型材</td><td>O型材固溶热处理+165℃,16h</td><td rowspan="3">壁厚2.0</td><td>295</td><td>0.68</td><td rowspan="3">10</td><td>11514,12212,13:8014419,14819</td></tr><tr><td>O型材固溶热处理+190℃,18h</td><td>295</td><td>0.7</td><td>5718,5749,63377159,7634</td></tr><tr><td>O型材固溶热处理+190℃,36h</td><td>276</td><td>0.7</td><td>5421,6470,76177898</td></tr></table>

续表 3-21  

<table><tr><td>品种</td><td>状态</td><td>δ/mm</td><td>σmax/MPa</td><td>K</td><td>f/Hz</td><td>N/周</td></tr><tr><td rowspan="2">挤压型材</td><td rowspan="2">O型材固溶热处理+210℃,12h</td><td rowspan="2">壁厚2.0</td><td>295</td><td>0.74</td><td rowspan="2">10</td><td>2398,2635,27843371,3513,3906</td></tr><tr><td>276</td><td>0.72</td><td>4904,5224,79178297</td></tr></table>

注：轴向加载。  
2 $R = 0.1$ 。

# 3.5 弹性性能

3.5.1 弹性模量 见表 $3 - 22\sim$ 表3-25。

表322[6]  

<table><tr><td>品种</td><td>θ/C</td><td>E/GPa</td><td>品种</td><td>θ/C</td><td>E/GPa</td></tr><tr><td rowspan="3">板材</td><td>20</td><td>67.7</td><td rowspan="3">板材</td><td>200</td><td>52.5</td></tr><tr><td>100</td><td>61.3</td><td>250</td><td>49.0</td></tr><tr><td>150</td><td>55.9</td><td>300</td><td>42.2</td></tr></table>

表3-23[6]  

<table><tr><td>品种</td><td>状态</td><td>θ/C</td><td>E/GPa</td><td>品种</td><td>状态</td><td>θ/C</td><td>E/GPa</td></tr><tr><td rowspan="3">挤压半成品</td><td rowspan="3">T6</td><td>20</td><td>67.7</td><td rowspan="3">挤压半成品</td><td rowspan="3">T6</td><td>250</td><td>52.0</td></tr><tr><td>150</td><td>58.3</td><td>300</td><td>49.0</td></tr><tr><td>200</td><td>55.9</td><td></td><td></td></tr></table>

表3-24  

<table><tr><td rowspan="2">品种</td><td rowspan="2">状态</td><td rowspan="2">δ/mm</td><td colspan="2">稳定化处理</td><td rowspan="2">θ/C</td><td rowspan="2">E/℃Pa</td></tr><tr><td>θ/C</td><td>t/h</td></tr><tr><td rowspan="11">板材</td><td rowspan="6">固溶热处理+190C,18h4</td><td rowspan="11">1.8</td><td>-</td><td>-</td><td>20</td><td>62.7~66.7</td></tr><tr><td>-</td><td>-</td><td>150</td><td>56.7</td></tr><tr><td>-</td><td>-</td><td>175</td><td>56.4</td></tr><tr><td>-</td><td>-</td><td>200</td><td>54.6</td></tr><tr><td>150</td><td>50</td><td>150</td><td>60.0</td></tr><tr><td>250</td><td>50</td><td>20</td><td>63.5</td></tr><tr><td rowspan="5">固溶热处理+210C,12h2</td><td>-</td><td>-</td><td>20</td><td>62.8~66.7</td></tr><tr><td>-</td><td>-</td><td>150</td><td>59.0</td></tr><tr><td>-</td><td>-</td><td>175</td><td>57.2</td></tr><tr><td>150</td><td>50</td><td>150</td><td>58.8</td></tr><tr><td>250</td><td>50</td><td>20</td><td>66.8</td></tr></table>

注：① 合金O状态板材固溶热处理+人工时效。  
2 为3批次（每批次3个以上试样）的最低与最高值。

表3-25 4-10  

<table><tr><td rowspan="2">品种</td><td rowspan="2">状态</td><td rowspan="2">δ/mm</td><td colspan="2">稳定化处理</td><td rowspan="2">θ/°C</td><td rowspan="2">E GPa</td></tr><tr><td>θ/C</td><td>t/h</td></tr><tr><td rowspan="12">型材</td><td>固溶热处理+190℃,18h</td><td rowspan="12">壁厚2.0</td><td>-</td><td>-</td><td>20</td><td>74.6</td></tr><tr><td rowspan="5">固溶热处理+190℃,36h</td><td>-</td><td>-</td><td>150</td><td>64.7</td></tr><tr><td>150</td><td>50</td><td>150</td><td>64.6</td></tr><tr><td>200</td><td>50</td><td>200</td><td>54.8</td></tr><tr><td>-</td><td>-</td><td>250</td><td>54.0</td></tr><tr><td>250</td><td>50</td><td>250</td><td>54.7</td></tr><tr><td rowspan="6">固溶热处理+210℃,12h</td><td>-</td><td>-</td><td>20</td><td>64.8</td></tr><tr><td>-</td><td>-</td><td>150</td><td>64.2</td></tr><tr><td>150</td><td>50</td><td>150</td><td>64.4</td></tr><tr><td>200</td><td>50</td><td>200</td><td>54.3</td></tr><tr><td>-</td><td>-</td><td>250</td><td>54.6</td></tr><tr><td>250</td><td>50</td><td>250</td><td>54.8</td></tr></table>

注：合金（）状态型材固溶热处理十人工时效。

# 3.6 断裂性能

# 3.6.1 断裂韧度 见表3-26。

表3-26  

<table><tr><td>品种</td><td>状态</td><td>规格/mm</td><td>试样方向</td><td>σb/MPa</td><td>σP0.2/MPa</td><td>δ/%</td><td>KIC(MN·m-2)</td></tr><tr><td rowspan="3">挤压带材</td><td rowspan="3">T6</td><td rowspan="3">148×168</td><td>纵向</td><td>426</td><td>289</td><td>19.5</td><td>7.8</td></tr><tr><td>横向</td><td>420</td><td>304</td><td>7.7</td><td>55.2</td></tr><tr><td>高向</td><td>413</td><td>303</td><td>7.4</td><td>50.4</td></tr></table>

# 4 组织结构

# 4.1 相变温度

# 4.2 时间-温度-组织转变曲线

4.3 合金组织结构 在退火状态下具有： $\alpha-\mathrm{Al},\mathrm{CuAl}_2,\mathrm{T}(\mathrm{Al}_{12}\mathrm{Mn}_2\mathrm{Cu}),\mathrm{Al}_3\mathrm{Ti}$ 和 $\mathrm{AlSiMnFe}$ 相。当硅含量较多而铁含量很少时，合金中还可能形成 $\mathrm{Al}_{10}\mathrm{Mn}_2\mathrm{Si}$ 三元相。 $\mathrm{CuAl_2}$ 相是主要强化相。

# 5 工艺性能与要求

5.1 成形性能 热态下合金具有较高的塑性，可以锻造形状复杂的自由锻件和模锻件。冷态下，其工艺塑性与2A11合金相似。合金在新淬火和退火状态下具有最高塑性，由于合金在室温下自然时效时，强化缓慢，五昼夜内其强度仅增加 $29\sim 39\mathrm{MPa}$ ，孕育期长，因此冷变形工序可以在淬火后 $1\sim 2$ 导夜内进行。对简单而且变形程度不大的冷变形工序，如压凹、制斜角、弯曲等，允许在人工时效状态下进行。

5.2 焊接性能 合金具有良好的焊接性能。用2A16合金作焊料，可以很好地进行点焊、滚焊和氩弧焊，形成裂缝的倾向不显著。焊缝气密性合格。焊接接头的强度极限如焊后不热处理，则不少于基体材料强度的 $70\%$ ，焊后若重新固溶热处理加自然时效，其强度则接近基体材料强度的 $90\%$ 。

板材用氩弧焊焊接的试样在各种温度下的力学性能见表5-1。

表5-1[12]  

<table><tr><td>品种</td><td>状态</td><td>θ/°C</td><td>E/GPa</td><td>σp0.2/MPa</td><td>σb/MPa</td><td>σc/°C</td></tr><tr><td rowspan="6">板材</td><td rowspan="6">T6</td><td>20</td><td>67.7</td><td>314</td><td>392</td><td>15</td></tr><tr><td>100</td><td>60.8</td><td>284</td><td>382</td><td>10</td></tr><tr><td>150</td><td>55.9</td><td>245</td><td>333</td><td>15</td></tr><tr><td>200</td><td>52.0</td><td>177</td><td>245</td><td>15</td></tr><tr><td>250</td><td>49.0</td><td>118</td><td>177</td><td>15</td></tr><tr><td>300</td><td>42.2</td><td>88</td><td>118</td><td>22</td></tr></table>

合金板材氩弧焊焊接接头，在不同温度下的抗拉强度见表5-2和表5-3。

表5-2  

<table><tr><td rowspan="2">品 种</td><td rowspan="2">\( \delta /\mathrm{{mm}} \)</td><td rowspan="2">\( \theta /{}^{ \circ  }\mathrm{C} \)</td><td rowspan="2">保持时间 \( /\mathrm{h} \)</td><td colspan="2">\( {\sigma }_{\mathrm{b}}/\mathrm{{MPa}} \)</td><td rowspan="2">焊接减弱系数 \( \frac{{\sigma }_{1\text{ 粗糙 }}}{{\sigma }_{1\text{ 粗糙 }}} \)</td></tr><tr><td>基体材料</td><td>焊接接头</td></tr><tr><td rowspan="8">板材</td><td rowspan="8">2.0</td><td>20</td><td>-</td><td>392</td><td>284</td><td>0.73</td></tr><tr><td>100</td><td>0.5</td><td>353</td><td>265</td><td>0.75</td></tr><tr><td>150</td><td>0.5</td><td>314</td><td>255</td><td>0.81</td></tr><tr><td>200</td><td>0.5</td><td>255</td><td>216</td><td>0.84</td></tr><tr><td>200</td><td>100</td><td>235</td><td>186</td><td>0.79</td></tr><tr><td>250</td><td>0.5</td><td>177</td><td>157</td><td>0.89</td></tr><tr><td>250</td><td>25</td><td>167</td><td>137</td><td>0.83</td></tr><tr><td>300</td><td>0.5</td><td>118</td><td>108</td><td>0.92</td></tr></table>

表5-3[13]  

<table><tr><td>品种</td><td>δ/mm</td><td>焊前状态</td><td>焊后处理</td><td>θ/°C</td><td>焊接接头σb/MPa</td><td>焊接减弱系数σ1-σ壁σb-体</td></tr><tr><td rowspan="8">板材</td><td rowspan="2">1.2</td><td rowspan="2">O</td><td>T6</td><td>20</td><td>411</td><td></td></tr><tr><td>未处理</td><td>20</td><td>173</td><td>0.95</td></tr><tr><td rowspan="5">1.5</td><td rowspan="5">O</td><td rowspan="2">T62</td><td>20</td><td>428</td><td>0.95</td></tr><tr><td>300</td><td>95</td><td>0.875</td></tr><tr><td>未处理</td><td>20</td><td>177</td><td>0.95</td></tr><tr><td>T62+腐蚀</td><td>20</td><td>330</td><td>0.78</td></tr><tr><td>T62+阳极化+腐蚀</td><td>20</td><td>375</td><td>0.825</td></tr><tr><td>2.0</td><td>T6</td><td>未处理</td><td>20</td><td>297</td><td>0.70</td></tr></table>

续表5-3   

<table><tr><td>品种</td><td>δ/mm</td><td>焊前状态</td><td>焊后处理</td><td>θ/℃</td><td>焊接接头σb/MPa</td><td>焊接减弱系数σb焊缝
σb基体</td></tr><tr><td rowspan="4">板材</td><td rowspan="4">2.0</td><td rowspan="4">T6</td><td>未处理</td><td>250</td><td>158</td><td>0.905</td></tr><tr><td>未处理</td><td>300</td><td>97</td><td>0.89</td></tr><tr><td>腐蚀</td><td>20</td><td>271</td><td>0.64</td></tr><tr><td>阳极化+腐蚀</td><td>20</td><td>294</td><td>0.69</td></tr></table>

注：腐蚀按HCS37—1960进行。

温度对氩弧焊焊接的合金试件的强度性能的影响见图5-1。

图片摘要：该图主要展示 5 1 温度对用氩弧焊焊接的合金试件的强度性能的影响[6]。
![](images/23460a68d48a27b6926a5803356ca300e2d06bcc0399c639ec6ecb4aab057e7c.jpg)  
图5-1 温度对用氩弧焊焊接的合金试件的强度性能的影响[6]

5.3 零件热处理工艺 合金 $\mathrm{MCGS}^{\text{①}}$ 型材固溶热处理加热保温时间与拉伸性能的关系见图5-2。

图片摘要：该图主要展示 5 1 温度对用氩弧焊焊接的合金试件的强度性能的影响[6]。
![](images/5dba4a883ba869a740218fe7be753054c4057a6143332152e8511121389f7467.jpg)

图5-2 合金MCGS型材（壁厚 $\delta 1.0\sim 2.0\mathrm{mm}$ )固溶热处理  
图片摘要：该图主要展示 5 2 合金MCGS型材（壁厚 )固溶热处理。
![](images/2052608679d711d0e15974b37844ab0f50e7d7e52d2a5f6f5e22795a82d99203.jpg)  
$\bullet$ 一固溶热处理 $+190^{\circ}C$ ，18h； $\times$ 一固溶热处理 $+190^{\circ}C$ ，18h；  
$\triangle$ 一固溶热处理 $+190\mathrm{C},18\mathrm{h};\odot$ 一固溶热处理 $+210\mathrm{C},12\mathrm{h}$

加热保温时间与拉伸性能的关系[4]

不同时效制度对合金O状态型材室温拉伸性能的影响见图5-3。

图片摘要：该图主要展示 5 3 不同时效制度对合金O状态型材（壁厚 )室温拉伸性能的影响[4]。
![](images/d96abc5d0ba7f2d67b17fdc0926de3f75f9c795d419579d9c19f8a737ced3113.jpg)

图5-3 不同时效制度对合金O状态型材（壁厚 $\delta 1.0\sim 2.0\mathrm{mm}$ )室温拉伸性能的影响[4]  
图片摘要：该图主要展示 5 3 不同时效制度对合金O状态型材（壁厚 )室温拉伸性能的影响[4]。
