Repository: C-zj02/CFD-claw

<div align="center">

**English** | [中文](#中文版) | [Français](README_FR.md) | [Русский](README_RU.md) | [हिन्दी](README_HI.md) | [العربية](README_AR.md) | [Português](README_PT.md)

# 🚀 Claude Code Python

**A Complete Python Reimplementation Based on Real Claude Code Source**

*From TypeScript Source → Rebuilt in Python with ❤️*

***
**🔥 Active Development • New Features Weekly 🔥**

</div>

***

## 🎯 What is This?

**Clawd Code** is a **complete Python rewrite** of Claude Code, based on the **real TypeScript source code**.

File: RAG-data/中国航空材料手册（第2版）第3卷 铝合金 镁合金201-400.pdf-3ed7167a-d291-496d-8323-b8e053139e56.md (part 7 of 12)
表3-12  
<table><tr><td>零件</td><td>试样方向</td><td>σb/MPa</td><td>σ/MPa</td><td>σP0.2/MPa</td><td>σ1.7/MPa</td><td>σ0.8/.MPa</td><td>δ5/°C</td><td>ψ/%</td><td>n</td></tr><tr><td rowspan="3">机翼前梁</td><td>纵向</td><td>515</td><td>395</td><td>455</td><td>455</td><td>450</td><td>11.7</td><td>33.5</td><td>6</td></tr><tr><td>横向</td><td>500</td><td>385</td><td>440</td><td>440</td><td>430</td><td>10.0</td><td>23.1</td><td>7</td></tr><tr><td>高向</td><td>475</td><td>345</td><td>405</td><td>410</td><td>395</td><td>5.1</td><td>6.4</td><td>8</td></tr></table>

3.2.2.14 7A09CGS3铝合金大型模锻件的室拉伸性能见表3-16。

表3-16[3,9]  

<table><tr><td>零件</td><td>试样方向</td><td>σb/MPa</td><td>σ/MPa</td><td>σP0.2/MPa</td><td>σ0.7/MPa</td><td>σ0.85/MPa</td><td>δ5/%</td><td>ψ/%</td><td>n</td></tr><tr><td rowspan="3">机翼前梁</td><td>纵向</td><td>565</td><td>440</td><td>515</td><td>520</td><td>515</td><td>11.4</td><td>30.3</td><td>7</td></tr><tr><td>横向</td><td>555</td><td>425</td><td>500</td><td>505</td><td>495</td><td>8.8</td><td>21.2</td><td>6</td></tr><tr><td>高向</td><td>510</td><td>385</td><td>460</td><td>470</td><td>450</td><td>3.7</td><td>5.7</td><td>7</td></tr><tr><td>支臂</td><td>纵向</td><td>575</td><td>-</td><td>520</td><td>-</td><td>-</td><td>11</td><td></td><td>4</td></tr><tr><td rowspan="5">模锻件</td><td rowspan="3">纵向1</td><td>562</td><td>-</td><td>511</td><td>510</td><td>506</td><td>10.8</td><td>29.2</td><td>+</td></tr><tr><td>547</td><td>-</td><td>490</td><td>494</td><td>485</td><td>10.1</td><td>22.6</td><td>+</td></tr><tr><td>560</td><td>-</td><td>505</td><td>509</td><td>501</td><td>9.8</td><td>22.1</td><td>-</td></tr><tr><td>横向</td><td>561</td><td>-</td><td>506</td><td>510</td><td>500</td><td>9.6</td><td>19.1</td><td>-</td></tr><tr><td>高向</td><td>507</td><td>-</td><td>452</td><td>459</td><td>442</td><td>3.8</td><td>4.2</td><td>-</td></tr></table>

① 取样部位分别为缘条、分模面和腹板。

3.2.2.15 T6状态合金直径 $d25\mathrm{mm}$ 棒材纵向试样的室温拉伸应力-应变曲线见图3-1。  
3.2.2.16 T73状态合金直径 $d80\mathrm{mm}$ 棒材纵向试样的室温拉伸应力-应变曲线-见图3-2

图片摘要：该图主要展示 3 1 7A09T6状态合金直径 棒材纵向试样的室温拉伸应力 应变曲线。
![](images/91aade26b6681161d730109ee29505976afefa12860b2022ecada230703b7f7b.jpg)  
图3-1 7A09T6状态合金直径 $d25\mathrm{mm}$ 棒材纵向试样的室温拉伸应力-应变曲线

图片摘要：该图主要展示 3 1 7A09T6状态合金直径 棒材纵向试样的室温拉伸应力 应变曲线。
![](images/c652ef75db53ecfc171d671c11d030f5fcab483572c2b9588442bd3d0b4386e7.jpg)  
图3-2 7A09T73状态合金直径 $d80\mathrm{mm}$ 棒材的室温拉伸应力应变曲线

3.2.2.17 7A09CGS3铝合金直径 $d100\mathrm{mm}$ 棒材纵向试样的室温拉伸应力-应变曲线见图3-3  
3.2.2.18 7A09T6铝合金重量为 $600\mathrm{kg}$ 大型自由锻件，纵向试样的室温拉伸应力-应变曲线见图3-4。

图片摘要：该图主要展示 3 2 7A09T73状态合金直径 棒材的室温拉伸应力应变曲线。
![](images/a36e25aefeb02b8ff97a2d89ef441ce392197f9d0f0ab73c90a83318d83fc5f5.jpg)  
图3-3 7A09CGS3状态合金直径 $d100\mathrm{mm}$ 棒材的室温拉伸应力-应变曲线[7]

图片摘要：该图主要展示 3 3 7A09CGS3状态合金直径 棒材的室温拉伸应力 应变曲线[7]。
![](images/2dd6520ed18ec88366363611bf93b960254c739d6bf95e0d5d7b64bf00225022.jpg)  
图3-47A09T6状态合金自由锻件的室温拉伸应力-应变曲线

3.2.2.19 T73状态合金质量为 $600\mathrm{kg}$ 大型自由锻件，纵向试样的室温拉伸应力-应变曲线见图3-5。  
3.2.2.20 T73状态合金质量为 $600\mathrm{kg}$ 大型自由锻件高向试样的室温拉伸应力-应变曲线见图3-6。  
3.2.2.21 T73状态合金模锻件的室温拉伸应力-应变曲线见图3-7。  
3.2.2.22 CGS3状态合金模锻件的室温拉伸应力应变曲线见图3-8。  
3.2.2.23 T6状态合金厚度 $\delta 5.5\mathrm{mm}$ 板材，经不同温度稳定化处理后的室温拉伸性能见表3-17。

锻件质量： $600\mathrm{kg}$ ，纵向试样  
图片摘要：该图主要展示 3 5 7A09T73状态合金自由锻件的室温拉伸应力 应变曲线[2]。
![](images/4285b8a608b7830967eb0a5fca2bea8729c0a35b0ee135a7e45d62487455091c.jpg)  
$\sigma_{\mathrm{b}} = 485\mathrm{MPa},\sigma_{\mathrm{P0.2}} = 409\mathrm{MPa},\delta = 13.5\% ,\psi = 36\%$

图3-5 7A09T73状态合金自由锻件的室温拉伸应力-应变曲线[2]   
锻件质量： $600\mathrm{kg}$ ，高向试样  
图片摘要：该图主要展示 3 5 7A09T73状态合金自由锻件的室温拉伸应力 应变曲线[2]。
![](images/728f9b6bc4cf5602bea9165924bde2c78b2743af56a934c710f779f3b714118b.jpg)  
$\sigma_{\mathrm{b}} = 449\mathrm{MPa},\sigma_{\mathrm{P0.2}} = 382\mathrm{MPa},\delta = 5.4\% ,\psi = 5\%$

图片摘要：该图主要展示 3 5 7A09T73状态合金自由锻件的室温拉伸应力 应变曲线[2]。
![](images/04b2783058e322c535c6f2bf020a630de895ee87be7cdf6145365c403b7ecd0f.jpg)  
图3-67A09T73状态合金自由锻件的室温拉伸应力-应变曲线[2]   
图3-7 7A09T73状态合金模锻件的室温拉伸应力-应变曲线[9]

图片摘要：该图主要展示 3 7 7A09T73状态合金模锻件的室温拉伸应力 应变曲线[9]。
![](images/b4dca95c9bb5786c89b12152e0cf6c3f749180159bc71cc7e5768f847d4ff49a.jpg)  
图3-87A09CGS3状态合金模锻件的室温拉伸应力-应变曲线

表3-17  

<table><tr><td colspan="2">稳定化处理制度</td><td rowspan="2">σb/MPa</td><td rowspan="2">σP0.2/MPa</td><td rowspan="2">δ10/%</td><td rowspan="2">n</td><td colspan="2">稳定化处理制度</td><td rowspan="2">σb/MPa</td><td rowspan="2">σP0.2/MPa</td><td rowspan="2">δ10/%</td><td rowspan="2">n</td></tr><tr><td>θ/C</td><td>t/h</td><td>θ/C</td><td>t/h</td></tr><tr><td rowspan="3">100</td><td>50</td><td>580</td><td>-</td><td>11.2</td><td>3</td><td rowspan="3">150</td><td>50</td><td>515</td><td>440</td><td>10.0</td><td>3</td></tr><tr><td>100</td><td>555</td><td>-</td><td>7.8</td><td>3</td><td>100</td><td>480</td><td>400</td><td>10.4</td><td>3</td></tr><tr><td>150</td><td>560</td><td>-</td><td>9.8</td><td>3</td><td>150</td><td>450</td><td>370</td><td>10.2</td><td>3</td></tr><tr><td rowspan="3">125</td><td>50</td><td>545</td><td>485</td><td>8.6</td><td>3</td><td rowspan="3">175</td><td>50</td><td>410</td><td>310</td><td>10.2</td><td>3</td></tr><tr><td>100</td><td>540</td><td>480</td><td>10.8</td><td>3</td><td>100</td><td>380</td><td>280</td><td>10.7</td><td>3</td></tr><tr><td>150</td><td>545</td><td>480</td><td>11.3</td><td>3</td><td>150</td><td>365</td><td>260</td><td>10.5</td><td>3</td></tr></table>

3.2.2.24 T73状态合金直径 $d80\mathrm{mm}$ 棒材，经不同温度稳定化处理后的室温拉伸性能见表3-18。  
3.2.2.25 CGS3状态合金直径 $d100\mathrm{mm}$ 棒材，经不同温度稳定化处理后的室温拉伸性能见表3-19。

表 $3 - 18^{[8]}$   

<table><tr><td colspan="2">稳定化处理制度</td><td rowspan="2">\( {\sigma }_{\mathrm{b}}/\mathrm{{MPa}} \)</td><td rowspan="2">\( {\sigma }_{{\mathrm{P}}_{0.2}}/\mathrm{{MPa}} \)</td><td rowspan="2">\( {\delta }_{5}/\% \)</td><td rowspan="2">\( n \)</td></tr><tr><td>\( {\theta }_{\mathrm{c}}\mathrm{C} \)</td><td>\( t/h \)</td></tr><tr><td>100</td><td>50</td><td>543</td><td>486</td><td>10.9</td><td>4</td></tr><tr><td>125</td><td>50</td><td>532</td><td>473</td><td>11. 2</td><td>4</td></tr><tr><td>150</td><td>50</td><td>514</td><td>450</td><td>11. 2</td><td>4</td></tr></table>

表3-19[7]  

<table><tr><td colspan="2">稳定化处理制度</td><td rowspan="2">\( {\sigma }_{\mathrm{b}}/\mathrm{{MPa}} \)</td><td rowspan="2">\( {\sigma }_{\mathrm{P}{0.2}}/\mathrm{{MPa}} \)</td><td rowspan="2">\( {\delta }_{\mathrm{c}}/ \)</td><td rowspan="2">\( t \)</td></tr><tr><td>\( \theta /\mathrm{C} \)</td><td>\( t/h \)</td></tr><tr><td>100</td><td>50</td><td>572</td><td>516</td><td>9.8</td><td>1</td></tr><tr><td>125</td><td>50</td><td>566</td><td>510</td><td>10.0</td><td>1</td></tr><tr><td>150</td><td>50</td><td>526</td><td>464</td><td>10.1</td><td>-</td></tr></table>

3.2.2.26 T73状态合金大型模锻件，经不同温度稳定化处理后的室温拉伸性能见表3-20

表320  

<table><tr><td colspan="2">稳定化处理制度</td><td rowspan="2">试样方向</td><td rowspan="2">σb/MPa</td><td rowspan="2">σP0.2/MPa</td><td rowspan="2">δ5/%</td><td rowspan="2">n</td><td colspan="2">稳定化处理制度</td><td rowspan="2">试样方向</td><td rowspan="2">σb/MPa</td><td rowspan="2">σP0.2/MPa</td><td rowspan="2">δ7/5</td><td rowspan="2">n</td></tr><tr><td>θ/C</td><td>t/h</td><td>θ/C</td><td>t/h</td></tr><tr><td rowspan="2">125</td><td rowspan="2">50</td><td>纵向</td><td>510</td><td>445</td><td>12</td><td>3</td><td rowspan="2">150</td><td rowspan="2">50</td><td>纵向</td><td>515</td><td>455</td><td>12</td><td>3</td></tr><tr><td>横向</td><td>520</td><td>460</td><td>11</td><td>3</td><td>横向</td><td>505</td><td>435</td><td>12</td><td>3</td></tr></table>

3.2.2.27 CGS3状态合金大型模锻件，经不同温度稳定化处理后的室温拉伸性能见表3-21。

表 $3 - 21^{13}$   

<table><tr><td colspan="2">稳定化处理制度</td><td rowspan="2">试样方向</td><td rowspan="2">σb/MPa</td><td rowspan="2">σP0.2/MPa</td><td rowspan="2">δ5/%</td><td rowspan="2">n</td><td colspan="2">稳定化处理制度</td><td rowspan="2">试样方向</td><td rowspan="2">σb/MPa</td><td rowspan="2">σP0.2/MPa</td><td rowspan="2">δ5/%</td><td rowspan="2">n</td></tr><tr><td>θ/°C</td><td>t/h</td><td>θ/°C</td><td>t/h</td></tr><tr><td rowspan="2">125</td><td rowspan="2">50</td><td>纵向</td><td>575</td><td>520</td><td>11</td><td>3</td><td rowspan="2">150</td><td rowspan="2">50</td><td>纵向</td><td>550</td><td>500</td><td>11</td><td>3</td></tr><tr><td>横向</td><td>570</td><td>520</td><td>10</td><td>3</td><td>横向</td><td>535</td><td>475</td><td>11</td><td>3</td></tr></table>

3.2.2.28 T6状态合金厚度 $\delta 5.5\mathrm{mm}$ 板材，在不同温度下的高温瞬时拉伸性能见表3-22

表3-22[6]  

<table><tr><td>θ/°C</td><td>σb/MPa</td><td>δ5/%</td><td>n</td><td>θ/°C</td><td>σb/MPa</td><td>δ5/%</td><td>n</td></tr><tr><td>100</td><td>500</td><td>17.2</td><td>3</td><td>150</td><td>430</td><td>18.5</td><td>3</td></tr><tr><td>125</td><td>475</td><td>18.2</td><td>3</td><td>175</td><td>390</td><td>19.4</td><td>3</td></tr></table>

3.2.2.29 T6状态合金厚度 $\delta 5.5\mathrm{mm}$ 板材经不同温度稳定化处理后的高温瞬时拉伸性能见表3-23。

表3-23  

<table><tr><td colspan="2">稳定化处理制度</td><td rowspan="2">试验温度/℃</td><td rowspan="2">σb/MPa</td><td rowspan="2">δ/%</td><td rowspan="2">n</td><td colspan="2">稳定化处理制度</td><td rowspan="2">试验温度/℃</td><td rowspan="2">σb/MPa</td><td rowspan="2">δ/%</td><td rowspan="2">n</td></tr><tr><td>θ/C</td><td>t/h</td><td>θ/C</td><td>t/h</td></tr><tr><td rowspan="3">100</td><td>50</td><td rowspan="3">100</td><td>515</td><td>15.1</td><td>3</td><td rowspan="3">150</td><td>50</td><td rowspan="3">150</td><td>385</td><td>13.2</td><td>3</td></tr><tr><td>100</td><td>485</td><td>13.6</td><td>3</td><td>100</td><td>355</td><td>12.8</td><td>3</td></tr><tr><td>150</td><td>490</td><td>16.3</td><td>3</td><td>150</td><td>330</td><td>16.9</td><td>3</td></tr><tr><td rowspan="3">125</td><td>50</td><td rowspan="3">125</td><td>460</td><td>18.0</td><td>3</td><td rowspan="3">175</td><td>50</td><td rowspan="3">175</td><td>260</td><td>11.3</td><td>3</td></tr><tr><td>100</td><td>450</td><td>15.1</td><td>3</td><td>100</td><td>245</td><td>13.0</td><td>3</td></tr><tr><td>150</td><td>445</td><td>17.8</td><td>3</td><td>150</td><td>230</td><td>14.1</td><td>3</td></tr></table>

3.2.2.30 合金棒材，在不同温度下的高温瞬时拉伸性能见表3-24。

表3-24 6.7.8  

<table><tr><td>状态</td><td>d/mm</td><td>θ/°C</td><td>σb/MPa</td><td>σPO2/MPa</td><td>δ5/%</td><td>ψ/%</td><td>n</td></tr><tr><td rowspan="4">T6</td><td rowspan="4">25</td><td>100</td><td>565</td><td>525</td><td>13.8</td><td>29.8</td><td>-</td></tr><tr><td>125</td><td>545</td><td>505</td><td>12.3</td><td>34.8</td><td>3</td></tr><tr><td>150</td><td>480</td><td>435</td><td>10.5</td><td>42.3</td><td>4</td></tr><tr><td>175</td><td>420</td><td>375</td><td>10.4</td><td>51.3</td><td>5</td></tr><tr><td rowspan="3">T73</td><td rowspan="3">80</td><td>100</td><td>471</td><td>440</td><td>14.4</td><td>36.3</td><td>4</td></tr><tr><td>125</td><td>432</td><td>408</td><td>19.0</td><td>43.6</td><td>4</td></tr><tr><td>150</td><td>399</td><td>384</td><td>20.0</td><td>48.9</td><td>4</td></tr><tr><td rowspan="3">CGS3</td><td rowspan="3">100</td><td>100</td><td>500</td><td>461</td><td>14.4</td><td>34.1</td><td>3</td></tr><tr><td>125</td><td>467</td><td>441</td><td>17.3</td><td>40.3</td><td>4</td></tr><tr><td>150</td><td>419</td><td>399</td><td>20.1</td><td>46.7</td><td>4</td></tr></table>

# 3.2.2.31 合金棒材，经不同温度稳定化处理后的高温瞬时拉伸性能见表3-25。

表3-2578  

<table><tr><td rowspan="2">状态</td><td rowspan="2">d/mm</td><td colspan="2">稳定化处理制度</td><td rowspan="2">试验温度/℃</td><td rowspan="2">σb/MPa</td><td rowspan="2">σp0.2/MPa</td><td rowspan="2">δ5/%</td><td rowspan="2">ψ</td></tr><tr><td>θ/C</td><td>t/h</td></tr><tr><td rowspan="3">T73</td><td rowspan="3">80</td><td>100</td><td>50</td><td>100</td><td>472</td><td>439</td><td>14.2</td><td>37.4</td></tr><tr><td>125</td><td>50</td><td>125</td><td>432</td><td>412</td><td>17.4</td><td>13.6</td></tr><tr><td>150</td><td>50</td><td>150</td><td>373</td><td>357</td><td>22.7</td><td>51.4</td></tr><tr><td rowspan="3">CGS3</td><td rowspan="3">100</td><td>100</td><td>50</td><td>100</td><td>510</td><td>477</td><td>14.7</td><td>35.3</td></tr><tr><td>125</td><td>50</td><td>125</td><td>468</td><td>442</td><td>17.5</td><td>39.8</td></tr><tr><td>150</td><td>50</td><td>150</td><td>393</td><td>376</td><td>21.7</td><td>49.4</td></tr></table>

注：都为4个试样的平均值。

# 3.2.2.32 T73状态合金大型模锻件，在不同温度下的高温瞬时拉伸性能见表3-26。

表3-26  

<table><tr><td>θ/°C</td><td>试样方向</td><td>试样部位</td><td>σb/MPa</td><td>σP0.2/MPa</td><td>δs/%</td><td>n</td><td>θ/°C</td><td>试样方向</td><td>试样部位</td><td>σb/MPa</td><td>σP0.2/MPa</td><td>δ/°C</td><td>n</td></tr><tr><td>100</td><td rowspan="3">纵向</td><td rowspan="3">---</td><td>445</td><td>405</td><td>14</td><td>3</td><td>100</td><td rowspan="3">横向</td><td rowspan="3">腹板</td><td>450</td><td>425</td><td>16</td><td>3</td></tr><tr><td>125</td><td>420</td><td>395</td><td>14</td><td>3</td><td>125</td><td>420</td><td>405</td><td>17</td><td>3</td></tr><tr><td>150</td><td>390</td><td>380</td><td>15</td><td>3</td><td>150</td><td>395</td><td>385</td><td>15</td><td>3</td></tr></table>

# 3.2.2.33 T73状态合金大型模锻件，经不同温度稳定化处理后的高温瞬时拉伸性能见表3-27。

表3-27  

<table><tr><td colspan="2">稳定化处理制度</td><td rowspan="2">θ/C</td><td rowspan="2">试样方向</td><td>σh</td><td>σP0.2</td><td rowspan="2">δz/%</td><td rowspan="2">n</td><td colspan="2">稳定化处理制度</td><td rowspan="2">θ/C</td><td rowspan="2">试样方向</td><td>σh</td><td>σP0.2</td><td rowspan="2">δz/%</td><td rowspan="2">n</td></tr><tr><td>θ/C</td><td>t/h</td><td colspan="2">MPa</td><td>θ/C</td><td>t/h</td><td colspan="2">MPa</td></tr><tr><td rowspan="2">125</td><td rowspan="2">50</td><td rowspan="2">125</td><td>纵向</td><td>425</td><td>405</td><td>13</td><td>3</td><td rowspan="2">150</td><td rowspan="2">50</td><td rowspan="2">150</td><td>纵向</td><td>375</td><td>365</td><td>17</td><td>9</td></tr><tr><td>横向</td><td>430</td><td>415</td><td>15</td><td>3</td><td>横向</td><td>380</td><td>365</td><td>17</td><td>9</td></tr></table>

# 3.2.2.34 CGS3状态合金大型模锻件，在不同温度下的高温瞬时拉伸性能见表3-28。

# 3.2.2.35 CGS3状态合金大型模锻件，经不同温度稳定化处理后的高温瞬时拉伸性能见表3-29

表3-28  

<table><tr><td>θ/°C</td><td>试样方向</td><td>σb/MPa</td><td>σp0.2/MPa</td><td>δ5/%</td><td>n</td><td>θ/°C</td><td>试样方向</td><td>σb/MPa</td><td>σp0.2/MPa</td><td>δ5/%</td></tr><tr><td>100</td><td rowspan="3">纵向</td><td>500</td><td>475</td><td>15</td><td>3</td><td>100</td><td rowspan="3">横向</td><td>505</td><td>475</td><td>1</td></tr><tr><td>125</td><td>470</td><td>450</td><td>16</td><td>3</td><td>125</td><td>475</td><td>450</td><td>1</td></tr><tr><td>150</td><td>435</td><td>415</td><td>14</td><td>3</td><td>150</td><td>435</td><td>420</td><td>1</td></tr></table>

表3-29  

<table><tr><td colspan="2">稳定化处理制度</td><td rowspan="2">θ/°C</td><td rowspan="2">试样方向</td><td>σh</td><td>σP0.2</td><td rowspan="2">δc/%</td><td rowspan="2">n</td><td colspan="2">稳定化处理制度</td><td rowspan="2">θ/°C</td><td rowspan="2">试样方向</td><td>σ1</td><td>σP0.2</td><td rowspan="2">δc/%</td><td rowspan="2">n</td></tr><tr><td>θ/°C</td><td>t/h</td><td colspan="2">MPa</td><td>θ/°C</td><td>t/h</td><td colspan="2">MPa</td></tr><tr><td rowspan="2">125</td><td rowspan="2">50</td><td rowspan="2">125</td><td>纵向</td><td>480</td><td>465</td><td>15</td><td>3</td><td rowspan="2">150</td><td rowspan="2">50</td><td rowspan="2">150</td><td>纵向</td><td>405</td><td>390</td><td>10</td><td>5</td></tr><tr><td>横向</td><td>475</td><td>455</td><td>14</td><td>3</td><td>横向</td><td>405</td><td>395</td><td>10</td><td>5</td></tr></table>

# 3.2.2.36 T6状态合金直径 $d25\mathrm{mm}$ 棒材的低温拉伸性能见表3-30。

表3-30  

<table><tr><td>θ/°C</td><td>σb/MPa</td><td>δ/%</td><td>n</td></tr><tr><td>-50</td><td>680</td><td>6.9</td><td>5</td></tr></table>

# 3.2.2.37 T6状态合金前起落架下接头自由锻件的低温拉伸性能见表3-31。

表3-31  

<table><tr><td>θ/°C</td><td>σb/MPa</td><td>δ/%</td><td>n</td><td>θ/°C</td><td>σb/MPa</td><td>δ/%</td><td>n</td></tr><tr><td>20</td><td>550</td><td>11.5</td><td>55</td><td rowspan="2">-40</td><td rowspan="2">555</td><td rowspan="2">9.4</td><td rowspan="2">5</td></tr><tr><td>-20</td><td>560</td><td>7.8</td><td>5</td></tr></table>

# 3.2.2.38 温度对T6状态合金各种产品的拉伸强度的影响见图3-9。

3.2.2.39 温度对T6状态合金各种产品的拉伸屈服强度的影响见图3-10。

图片摘要：该图主要展示 3 31。
![](images/d5bbbb28913dcf3d8fb4d6663a08b0e9090b2892d6763c9b5bb521225b02d210.jpg)  
图3-9 温度对7A09T6状态合金各种产品的拉伸强度的影响[15]

图片摘要：该图主要展示 3 9 温度对7A09T6状态合金各种产品的拉伸强度的影响[15]。
![](images/c5c9eaba9bce4ad33b0b6bc7373f2734e84ba4125db2948a61714b1f0295f8b0.jpg)  
图3-10 温度对7A09T6状态合金各种产品拉伸屈服强度的影响

# 3.2.3 压缩性能

3.2.3.1 合金不同状态的大型模锻件的压缩性能见表3-32。

表3-32[3]  

<table><tr><td>状态</td><td>试样方向</td><td>σPc0.01/MPa</td><td>σPc0.2/MPa</td><td>σPc0.7/MPa</td><td>σPc0.85/MPa</td><td>n</td></tr><tr><td rowspan="3">T73</td><td>纵向</td><td>430</td><td>470</td><td>475</td><td>470</td><td></td></tr><tr><td>横向</td><td>410</td><td>465</td><td>470</td><td>460</td><td></td></tr><tr><td>高向</td><td>360</td><td>415</td><td>420</td><td>405</td><td></td></tr><tr><td rowspan="3">CGS3</td><td>纵向</td><td>480</td><td>530</td><td>535</td><td>525</td><td></td></tr><tr><td>横向</td><td>475</td><td>530</td><td>535</td><td>525</td><td></td></tr><tr><td>高向</td><td>415</td><td>475</td><td>480</td><td>460</td><td></td></tr></table>

3.2.3.2 合金直径 $d80\mathrm{mm}$ 棒材的压缩应力-应变曲线见图3-11。  
3.2.3.3 合金大型锻件的压缩应力-应变曲线见图3-12。

图片摘要：该图主要展示 3 32[3]。
![](images/90f785896737ed8f7cd047f35d58f450abb67b2f466c13961ecbb8e60d90f68e.jpg)  
直径 $d80\mathrm{mm}$ ，每条曲线是一个试样的结果

图3-11 7A09T6状态合金棒材的压缩应力-应变曲线

图3-12 7A09T73状态合金大型模锻件的压缩应力-应变曲线[3]   
图片摘要：该图主要展示 3 12 7A09T73状态合金大型模锻件的压缩应力 应变曲线[3]。
![](images/e855ab3bcc06380e728e5fff98b0eafe25fb4c8ccd4598d5ac37303c928fa2e8.jpg)  
机翼前梁大型模锻件

3.2.3.4CGS3状态合金大型模锻件(机翼前梁)的压缩应力-应变曲线见图3-13。  
3.2.3.5 温度对T6状态合金各种产品压缩屈服强度的影响见图3-14。

图片摘要：该图主要展示 3 12 7A09T73状态合金大型模锻件的压缩应力 应变曲线[3]。
![](images/7f6ce597bb6ea3de6b69a7e2089a34bf05e4faa2d768e1c37a8030939ff87992.jpg)  
图3-13 7A09CGS3状态合金大型模锻件的压缩应力-应变曲线[3]

图片摘要：该图主要展示 3 13 7A09CGS3状态合金大型模锻件的压缩应力 应变曲线[3]。
![](images/bcee9a3ec0410a92c6b3dd55f5af5a65790b92541b03f7a0af2f2f84d9a432f6.jpg)  
图3-14 温度对7A09T6状态合金各种产品压缩屈服强度的影响[15]

# 3.2.4 冲击性能

3.2.4.1 合金不同状态棒材的U型缺口试样的冲击性能见表3-33。

表3-337.8  

<table><tr><td>状态</td><td>d/mm</td><td>θ/°C</td><td>试样方向</td><td>akU/(kJ/m2)</td><td>n</td></tr><tr><td rowspan="2">T73</td><td rowspan="2">80</td><td rowspan="2">室温</td><td>纵向</td><td>145</td><td>5</td></tr><tr><td>径向</td><td>35</td><td>4</td></tr><tr><td>CGS3</td><td>100</td><td>室温</td><td>纵向</td><td>136</td><td>5</td></tr></table>

3.2.4.2 合金不同状态自由锻件的U型缺口试样的冲击韧性见表3-34。

表3-3412-6  

<table><tr><td>状态</td><td>品种</td><td>θ/C</td><td>试样方向</td><td>akU/(kJ/m2)</td><td>n</td></tr><tr><td rowspan="6">T6</td><td rowspan="6">&lt;30kg自由锻件</td><td rowspan="3">20</td><td>纵向</td><td>160</td><td>5</td></tr><tr><td>横向</td><td>57</td><td>5</td></tr><tr><td>高向</td><td>51</td><td>5</td></tr><tr><td>-20</td><td rowspan="3">纵向</td><td>127</td><td>5</td></tr><tr><td>-40</td><td>124</td><td>5</td></tr><tr><td>-50</td><td>118</td><td>5</td></tr><tr><td rowspan="3">T73</td><td rowspan="3">600kg自由锻件</td><td rowspan="3">20</td><td>纵向</td><td>185</td><td>5</td></tr><tr><td>横向</td><td>12</td><td>5</td></tr><tr><td>高向</td><td>14</td><td>5</td></tr></table>

3.2.4.3 合金不同状态大型模锻件的U型缺口试样的冲击韧性见表3-35。

表335[3]   

<table><tr><td>零件</td><td>状态</td><td>试样方向</td><td>akU/(kJ/m2)</td><td>n</td><td>零件</td><td>状态</td><td>试样方向</td><td>akU/(kJ/m2)</td><td>n</td></tr><tr><td rowspan="3">机翼前梁</td><td rowspan="3">T73</td><td>纵向</td><td>137</td><td>3</td><td rowspan="3">机翼前梁</td><td rowspan="3">CGS3</td><td>纵向</td><td>118</td><td>3</td></tr><tr><td>横向</td><td>118</td><td>3</td><td>横向</td><td>98</td><td>3</td></tr><tr><td>高向</td><td>39</td><td>3</td><td>高向</td><td>29</td><td>3</td></tr></table>

# 3.2.5 扭转与剪切性能

3.2.5.1 合金不同状态及不同产品的扭转性能见表3-36。

表3-36 6.78  

<table><tr><td>品种</td><td>状态</td><td>δ或d/mm</td><td>τb/MPa</td><td>τp/MPa</td><td>τ0.3/MPa</td><td>n</td></tr><tr><td rowspan="3">棒材</td><td>7A09T6</td><td>25</td><td>405</td><td>275</td><td>300</td><td>4</td></tr><tr><td>7A09T73</td><td>80</td><td>391</td><td>204</td><td>254</td><td>4</td></tr><tr><td>7A09CGS3</td><td>100</td><td>419</td><td>225</td><td>278</td><td>4</td></tr><tr><td rowspan="2">大型模锻件</td><td>7A09T73</td><td rowspan="2"></td><td>290</td><td>205</td><td>260</td><td>5</td></tr><tr><td>7A09CGS3</td><td>420</td><td>235</td><td>290</td><td>5</td></tr></table>

3.2.5.2 温度对T6状态合金各种产品剪切强度的影响见图3-15。  
3.2.6 应力集中  
3.2.6.1 T6状态合金板材侧缺口试样的拉伸强度见表3-37。

图片摘要：该图主要展示 3 36 6.78。
![](images/112b450c723515d11b6e6fa56c8883d554e031895ac8c01c20d1a562f385e7cf.jpg)  
图3-15 温度对T6状态合金各种产品剪切强度的影响[15]

表3-37[6]  

<table><tr><td>品种</td><td>δ/mm</td><td>试样方向</td><td>σb/MPa</td><td>σbH/MPa</td><td>σ降低/%</td></tr><tr><td rowspan="2">薄板</td><td rowspan="2">2.0</td><td>纵向</td><td>515</td><td>445</td><td>13</td></tr><tr><td>横向</td><td>525</td><td>460</td><td>12</td></tr><tr><td>厚板</td><td>5.5</td><td>横向</td><td>560</td><td>440</td><td>21</td></tr></table>

注：1 每边侧缺口深度皆为试样工作部分宽的四分之一。  
2 缺口尖角半径小于 $0.02\mathrm{mm}$

3.2.6.2 T6状态合金前起落架下接头自由锻件的缺口试样的拉伸强度见表3-38。

表3-38  

<table><tr><td>应力集中系数Kt</td><td>σbH/MPa</td><td>n</td><td>应力集中系数Kt</td><td>σbH/MPa</td><td>n</td></tr><tr><td>2</td><td>790</td><td>5</td><td>4</td><td>750</td><td>5</td></tr><tr><td>3</td><td>770</td><td>5</td><td>5</td><td>705</td><td>5</td></tr></table>

3.2.6.3 合金 $600\mathrm{kg}$ 重的大型自由锻件不同状态的缺口试样的抗拉强度见表3-39。

表3-396.14  

<table><tr><td rowspan="2">应力集中系数K1</td><td colspan="2">σbH/MPa</td><td rowspan="2">n</td><td rowspan="2">应力集中系数K1</td><td colspan="2">σbH/MPa</td><td rowspan="2">n</td></tr><tr><td>T73</td><td>T6</td><td>T73</td><td>T6</td></tr><tr><td>2</td><td>560~590/570</td><td>790</td><td>5</td><td>4</td><td>540~550/545</td><td>750</td><td>5</td></tr><tr><td>3</td><td>545~555/550</td><td>770</td><td>5</td><td>5</td><td>530~545/535</td><td>700</td><td>5</td></tr></table>

3.3 持久和蠕变性能  
3.4 疲劳性能

3.4.1 高周疲劳

3.4.1.1 T6状态合金直径 $d25\mathrm{mm}$ 棒材的 $P - S - N$ 曲线见图3-16。  
3.4.1.2 T6状态合金直径 $d25\mathrm{mm}$ 棒材缺口试样的 $P - S - N$ 曲线见图3-17。  
3.4.1.3 T6状态合金直径 $d25\mathrm{mm}$ 棒材光滑试样的疲劳曲线见图3-18。  
3.4.1.4 T6状态合金直径 $d25\mathrm{mm}$ 棒材缺口试样的疲劳曲线见图3-19。

图片摘要：该图主要展示 3 16 7A09T6状态合金棒材的 曲线[6]。
![](images/7993f78adfaf9c1c28e758e754edd4447194b5b4e84d01a7dd6ba5b47a8846d5.jpg)  
图3-16 7A09T6状态合金棒材的 $P - S - N$ 曲线[6]

图片摘要：该图主要展示 3 16 7A09T6状态合金棒材的 曲线[6]。
![](images/975a094521ec957748c901017570a3942ef00218a423102e98d215cc395cdf28.jpg)  
图3-17 7A09T6状态合金棒材缺口试样的 $P - S - N$ 曲线

图片摘要：该图主要展示 3 17 7A09T6状态合金棒材缺口试样的 曲线。
![](images/03f85dd2cf1af6bfd9e99ac9ce7e6340af19c842496d075e54927ca44204e701.jpg)  
图3-18 7A09T6状态合金棒材的光滑试样的疲劳曲线[16]

3.4.1.5 T6状态合金直径 $d25\mathrm{mm}$ 棒材缺口试样的等寿命疲劳曲线见图3-20。

图片摘要：该图主要展示 3 18 7A09T6状态合金棒材的光滑试样的疲劳曲线[16]。
![](images/70edd7847c7a10b329c9fc031d5072397770c671fa943a5b092ba2b8a35c6d06.jpg)  
棒材直径 $d25\mathrm{mm}$ ；纵向试样；  
轴向加载； $f = 166\mathrm{Hz};K_{\mathrm{i}} = 2.4$

图3-19 7A09T6状态合金直径 $d25\mathrm{mm}$ 棒材缺口试样的疲劳曲线[16]

图3-20 7A09T6状态合金棒材缺口试样的等寿命疲劳曲线[16]   
图片摘要：该图主要展示 3 20 7A09T6状态合金棒材缺口试样的等寿命疲劳曲线[16]。
![](images/0e5596a03772cf34548ffaed0c8003418fa44870a76795ae152ef4aff053ed59.jpg)  
棒材直径 $d25\mathrm{mm}$ ；纵向圆形试样： $K_{1} = 2.4$   
轴向加载； $f = 166\mathrm{Hz}$ $\sigma_{\mathrm{m}} = 0,69,137,206\mathrm{MPa}$

3.4.1.6 CGS3状态合金棒材光滑及缺口试样的疲劳曲线见图3-21。

图片摘要：该图主要展示 3 20 7A09T6状态合金棒材缺口试样的等寿命疲劳曲线[16]。
![](images/e3f75490fd1cb192525708dd3a58fde6a93800ff5cc88fb33a9c38cab7bd4181.jpg)  
棒材直径 $d100\mathrm{mm}$ ；纵向试样； $\sigma_{\mathrm{b}} = 567\mathrm{MPa}$   
轴向加载： $f = 100\sim 200\mathrm{Hz}$

图3-21 7A09CGS3状态合金棒材光滑及缺口试样的疲劳曲线[7]

# 3.4.1.7 T73状态合金前起落架外筒自由锻件的疲劳曲线见图3-22。

图3-22 7A09T73状态合金自由锻件的疲劳曲线  
图片摘要：该图主要展示 3 22 7A09T73状态合金自由锻件的疲劳曲线。
![](images/8b89a2eb31d85a7dac1213ca7650da7e56bb57f4278c36541828508a7aa9c47a.jpg)  
前起落架外筒自由锻件；  
测试部位厚度 $\delta 330\mathrm{mm}$   
纵向圆试样；轴向加载：

$$
R = - 1:
$$

$$
f = 1 6 6 \mathrm {H z}:
$$

同图给出了7075T6状态锻件的疲劳曲线，供比较

3.4.1.8 T73状态合金机翼前梁大型模锻件光滑试样的疲劳曲线见图3-23。  
3.4.1.9 T73状态合金机翼前梁大型模锻件光滑试样的等寿命疲劳曲线见图3-24。  
3.4.1.10 T73状态合金机翼前梁大型模锻件缺口试样的疲劳曲线见图3-25。

图片摘要：该图主要展示 3 23 7A09T73状态合金模锻件光滑试样的疲劳曲线。
![](images/7469155f9a411345ab0a1b0f0bf1768554777a88a68f36e77ef45c726af5a6f4.jpg)  
机翼前梁大型模锻件；纵向试样；  
$\sigma_{\mathrm{b}} = 521\mathrm{MPa}$ ：轴向加载： $f = 133\mathrm{Hz}$

图3-23 7A09T73状态合金模锻件光滑试样的疲劳曲线

图3-24 7A09T73状态合金模锻件光滑试样的等寿命曲线[3]   
图片摘要：该图主要展示 3 24 7A09T73状态合金模锻件光滑试样的等寿命曲线[3]。
![](images/e104c6f5678fe009325769cbd6015480f6c98389be00de977461bfcf08dacf1e.jpg)  
机翼前梁大型模锻件：纵向试样； $\sigma_{b} = 521\mathrm{MPa}$   
轴向加载； $f = 133\mathrm{Hz}$ . $R = 0.1,0.5,$

图片摘要：该图主要展示 3 24 7A09T73状态合金模锻件光滑试样的等寿命曲线[3]。
![](images/eb1d974d48518f7e22b0659157b6ac95c10fcf4b31b9830478a2d1a6fc3424dc.jpg)  
机翼前梁大型模锻件；纵向试样；  
$\sigma_{\mathrm{b}} = 52\mathrm{MPa}$   
$K_{\mathrm{t}} = 3$ ；轴向加载； $f = 133\mathrm{Hz}$

图3-25 7A09T73状态合金模锻件缺口试样的疲劳曲线[3]

3.4.1.11 T73状态合金机翼前梁大型模锻件缺口试样的等寿命疲劳曲线见图3-26。

图3-26 7A09 T73状态合金模锻件缺口试样的等寿命疲劳曲线[3]   
图片摘要：该图主要展示 3 26 7A09 T73状态合金模锻件缺口试样的等寿命疲劳曲线[3]。
![](images/495fb92ac4951215805dc9c72cd348c65532f2168717371d92734acdb893f3ae.jpg)  
机翼前梁模锻件； $\sigma_{\mathrm{b}} = 521\mathrm{MPa}$ ；纵向试样  
轴向加载： $K_{\mathrm{t}} = 3,f = 133\mathrm{Hz};R = 0.1,0.5,\dots$

3.4.1.12 CGS3状态合金机翼前梁大型模锻件，光滑试样的疲劳曲线见图3-27。

图片摘要：该图主要展示 3 26 7A09 T73状态合金模锻件缺口试样的等寿命疲劳曲线[3]。
![](images/b81f6ed4ee87b0bf9b9ac29662b72a44eb67f027489bbb1425646e5e0bea1fb7.jpg)  
机翼前梁模锻件； $\sigma_{\mathrm{b}} = 566\mathrm{MPa}$ ；纵向试样  
轴向加载； $K_{1} = 1$ . $f = 133\mathrm{Hz}$

图3-27 7A09CGS3状态合金模锻件光滑试样的疲劳曲线[3]

3.4.1.13 CGS3状态合金机翼前梁大型模锻件，光滑试样的等寿命疲劳曲线见图3-28。

图3-28 7A09CGS3状态合金模锻件光滑试样的等寿命疲劳曲线[3]   
图片摘要：该图主要展示 3 28 7A09CGS3状态合金模锻件光滑试样的等寿命疲劳曲线[3]。
![](images/5757dc634091ce94b868d8ace7afa0278bf1884cc7f4df8c1f1aaabc06174260.jpg)  
机翼前梁模锻件； $\sigma_{\mathrm{b}} = 566\mathrm{MPa}$ ；纵向试样；  
$K_{1} = 1$ ；轴向加载； $R = 0.1, 0.5, -1$ ； $f = 133\mathrm{Hz}$

3.4.1.14 CGS3状态合金机翼前梁大型模锻件，缺口试样的疲劳曲线见图3-29。

图片摘要：该图主要展示 3 28 7A09CGS3状态合金模锻件光滑试样的等寿命疲劳曲线[3]。
![](images/747e56d64051f5a8b5764025a5919b770604eb5c997112d9fe40cd586d87e130.jpg)  
机翼前梁模锻件； $\sigma_{\mathrm{b}} = 566\mathrm{MPa}$ ；纵向试样；  
$K_{1} = 3$ ；轴向加载； $R = 0.1, 0.5, -1; f = 133\mathrm{Hz}$

图3-29 7A09CGS3状态合金模锻件缺口试样的疲劳曲线[3]

3.4.1.15 CGS3状态合金机翼前梁大型模锻件，缺口试样的等寿命疲劳曲线见图3-30。

图3-30 7A09CGS3状态合金模锻件缺口试样的等寿命疲劳曲线  
图片摘要：该图主要展示 3 30 7A09CGS3状态合金模锻件缺口试样的等寿命疲劳曲线。
![](images/b093ebfa42d70a982dcada84e68935823e06d1758b585bd387d02a577dcc1e70.jpg)  
机翼前梁模锻件； $\sigma_{\mathrm{b}} = 566\mathrm{MPa}$ ；纵向试样：  
$K_{\mathrm{t}} = 3$ ；轴向加载； $R = 0.1, 0.5, -1$ ； $f = 133\mathrm{Hz}$

# 3.4.2 低周疲劳

3.4.2.1 T6状态合金厚度 $\delta 2\mathrm{mm}$ 的包铝板材不同 $K$ 值不同温度下的低周轴向拉伸疲劳见表340。

表3-40[6]  

<table><tr><td>θ/°C</td><td>σbH/MPa</td><td>K</td><td>f/(周/min)</td><td>N</td><td>注</td></tr><tr><td rowspan="3">20</td><td rowspan="3">515</td><td>0.5</td><td>10</td><td>12590</td><td rowspan="2"></td></tr><tr><td>0.7</td><td>10</td><td>6050</td></tr><tr><td>-</td><td>10</td><td>3140</td><td rowspan="3">N是K=0.7时进行2000周,增至K=0.8,进行1000周,增至K=0.9至断裂的总周数</td></tr><tr><td>125</td><td>465</td><td>-</td><td>10</td><td>2890</td></tr><tr><td>150</td><td>430</td><td>-</td><td>10</td><td>3040</td></tr></table>

# 3.4.2.2 T6状态合金厚度 $\delta 2\mathrm{mm}$ 包铝板材的低周轴向拉伸疲劳见表3-41。

表3-41  

<table><tr><td rowspan="2">时效制度</td><td rowspan="2">K</td><td rowspan="2">f/(周/min)</td><td colspan="2">试验应力/MPa</td><td rowspan="2">N</td><td rowspan="2">时效制度</td><td rowspan="2">K</td><td rowspan="2">f/(周/min)</td><td colspan="2">试验应力/MPa</td><td rowspan="2">N</td></tr><tr><td>max</td><td>min</td><td>max</td><td>min</td></tr><tr><td>135℃,8h</td><td>0.7</td><td>10</td><td>360</td><td>36</td><td>4120</td><td>冶金厂处理</td><td>0.85</td><td>10</td><td>450</td><td>45</td><td>2000</td></tr><tr><td>135℃,16h</td><td>0.7</td><td>10</td><td>375</td><td>37</td><td>5200</td><td>用户处理</td><td>0.85</td><td>10</td><td>445</td><td>45</td><td>2500</td></tr></table>

注：前两次是横向试样，后两次为纵向试样。

# 3.4.2.3 不同热处理制度的T6状态合金板材的低周轴向拉伸疲劳见表3-42。

表342[6]  

<table><tr><td rowspan="2">品种</td><td rowspan="2">厚度/mm</td><td colspan="2">固溶处理</td><td colspan="2">时效制度</td><td rowspan="2">K</td><td rowspan="2">σmax/MPa</td><td rowspan="2">N</td></tr><tr><td>θ/C</td><td>t/min</td><td>θ/C</td><td>t/h</td></tr><tr><td rowspan="2">包铝板</td><td rowspan="2">2.0</td><td rowspan="3">460</td><td rowspan="3">10</td><td>130</td><td>16</td><td>0.7</td><td>370</td><td>1200</td></tr><tr><td rowspan="2">135</td><td>8</td><td>0.7</td><td>365</td><td>1200</td></tr><tr><td>不包铝板</td><td>5.5</td><td>16</td><td>0.7</td><td>380</td><td>2500</td></tr><tr><td rowspan="2">包铝板</td><td rowspan="2">2.0</td><td rowspan="3">470</td><td rowspan="3">10</td><td>130</td><td>16</td><td>0.7</td><td>375</td><td>1400</td></tr><tr><td rowspan="2">135</td><td>8</td><td>0.7</td><td>370</td><td>1900</td></tr><tr><td>不包铝板</td><td>5.5</td><td>16</td><td>0.7</td><td>395</td><td>2500</td></tr></table>

# 3.4.2.4 T6状态合金直径 $d25\mathrm{mm}$ 棒材经不同表面处理后的低周轴向拉伸疲劳见图3-31。

# 3.4.2.5 不同状态的自由锻件的低周轴向拉伸疲劳见表3-43。

表3-43[2.6.14]  

<table><tr><td>品种</td><td>质量/kg</td><td>状态</td><td>试样方向</td><td>K</td><td>σmax/MPa</td><td>N</td><td>n</td></tr><tr><td rowspan="6">前起落架下接头</td><td rowspan="6">&lt;30</td><td rowspan="6">T6</td><td rowspan="2">纵向</td><td>0.7</td><td>475</td><td>1200</td><td>3</td></tr><tr><td>0.5</td><td>340</td><td>5100</td><td>3</td></tr><tr><td rowspan="2">横向</td><td>0.7</td><td>435</td><td>1200</td><td>3</td></tr><tr><td>0.5</td><td>315</td><td>&gt;3200</td><td>3</td></tr><tr><td rowspan="2">高向</td><td>0.7</td><td>420</td><td>1100</td><td>3</td></tr><tr><td>0.5</td><td>300</td><td>5300</td><td>3</td></tr><tr><td rowspan="4">前起落架外筒</td><td rowspan="4">600</td><td rowspan="4">T73</td><td rowspan="2">纵向</td><td>0.7</td><td>400</td><td>2600</td><td>7</td></tr><tr><td>0.5</td><td>285</td><td>9600</td><td>7</td></tr><tr><td rowspan="2">横向</td><td>0.7</td><td>365</td><td>1800</td><td>7</td></tr><tr><td>0.5</td><td>260</td><td>8300</td><td>7</td></tr></table>

图片摘要：该图主要展示 3 43[2.6.14]。
![](images/0e7ed900512f6f0ff44d4bc0620ac0a65261e5bf0c2de66236e1c3dfcc0a61e2.jpg)  
图3-31 7A09T6状态合金棒材经不同表面处理后的低周轴向拉伸疲劳

3.4.2.6 CGS3状态合金机翼前梁大型模锻件，低循环疲劳(应变疲劳)曲线见图3-32。

# 3.5 弹性性能

# 3.5.1 弹性模量

3.5.1.1 合金的拉伸弹性模量 $E = 71\mathrm{GPa}^{[3]}$ 。压缩弹性模量 $E_{c} = 74\mathrm{GPa}^{[3]}$ 。

3.5.1.2 合金包铝产品的拉伸弹性模量分为两个阶段[25]。在未超过包铝层的弹性模量之前为第一阶段，其数值为 $71\mathrm{GPa}$ 。超过包铝层的弹性模量之后为第二阶段，基数值为： $71\times (1-$ 包铝层所占截面的比例数） $\mathrm{GPa}$ 。

3.5.1.3 温度对T6状态合金各种产品的拉伸弹性模量及压缩弹性模量的影响见图3-3。

图片摘要：该图主要展示 3 33 温度对7A09T6状态合金各种产品拉伸弹性模量及压缩弹性模量的影响。
![](images/6e22b7ea851d15065e9fb69b61241a1914f49ea4a09c26fddc17614722b6df03.jpg)  
机翼前梁模锻件；纵向试样；室温；轴向应变控制 $R_{\mathrm{c}} = -1$ ；加载波形；三角波； $f = 6\sim 50$ 周 $/\mathrm{min}$ $\mathrm{(t)}:\Delta \varepsilon_{\mathrm{r}} / 2 - 2N_{\mathrm{f}};\mathrm{X}:\Delta \varepsilon_{\mathrm{r}} / 2 - 2N_{\mathrm{f}};\Delta \varepsilon_{\mathrm{p}} / 2 - 2N_{\mathrm{f}}$

图3-33 温度对7A09T6状态合金各种产品拉伸弹性模量及压缩弹性模量的影响  
图片摘要：该图主要展示 3 33 温度对7A09T6状态合金各种产品拉伸弹性模量及压缩弹性模量的影响。
![](images/8de438ad8618ca7b1742b763f5afd175e1e6aff9d273332ef01531d15916e76d.jpg)  
图3-32 7A09CGS3状态合金模锻件低循环疲劳曲线[9]

3.5.2 切变模量 T6状态合金的切变模量 $G = 26.5\mathrm{GPa}^{[3]}$

3.5.3 泊松比 T6状态合金的泊松比 $\mu = 0.33^{[6]}$

3.6 断裂性能

3.6.1 断裂韧度

3.6.1.1 T6状态合金板材的平面应力断裂韧度见表3-44。

表3-441718  

<table><tr><td>试样型式</td><td>试样方向</td><td>δ/mm</td><td>试样宽度/mm</td><td>Kt/(MN/m3/2)</td><td>试样型式</td><td>试样方向</td><td>δ/mm</td><td>试样宽度/mm</td><td>Kt(MN/m3)</td></tr><tr><td rowspan="4">CCT</td><td>L-T</td><td rowspan="6">2.0</td><td rowspan="2">120</td><td>59.0</td><td rowspan="6">CCT</td><td rowspan="6">L-T</td><td rowspan="6">5</td><td>100</td><td>55.5</td></tr><tr><td>T-L</td><td>54.0</td><td>200</td><td>55.5</td></tr><tr><td>L-T</td><td>150</td><td>62.5</td><td>300</td><td>54.5</td></tr><tr><td rowspan="3">L-T</td><td>90</td><td>59.0</td><td>400</td><td>56.0</td></tr><tr><td rowspan="2">CS</td><td rowspan="2">65</td><td>63.0</td><td rowspan="2">500</td><td rowspan="2">56.0</td></tr><tr><td>64.5</td></tr></table>

3.6.1.2 合金不同状态不同品种的平面应变断裂韧度见表3-45。  
3.6.1.3 T6状态合金板材的表面裂纹断裂韧度见表3-46。

表3-45[2.3.6~9]  

<table><tr><td rowspan="2">材料</td><td rowspan="2">状态</td><td rowspan="2">试样方向</td><td colspan="2">试样尺寸/mm</td><td rowspan="2">KIC/(MN/m3/2)</td><td rowspan="2">n</td></tr><tr><td>厚度</td><td>宽度</td></tr><tr><td>d80mm棒材</td><td rowspan="2">T6</td><td rowspan="2">L-T</td><td rowspan="2">25</td><td rowspan="2">50</td><td>40</td><td>3</td></tr><tr><td>自由锻件&lt;30kg</td><td>31</td><td>4</td></tr><tr><td>d80mm棒材</td><td>T73</td><td>R-L</td><td>30</td><td>60</td><td>20.7</td><td>5</td></tr><tr><td>d100mm棒材</td><td>CGS3</td><td>R-L</td><td>30</td><td>60</td><td>21.9</td><td>5</td></tr><tr><td rowspan="2">自由锻件</td><td rowspan="2">T73</td><td>L-S</td><td rowspan="2">22</td><td rowspan="2">44</td><td>37.2</td><td>9</td></tr><tr><td>S-L</td><td>22.3</td><td>8</td></tr><tr><td rowspan="4">模锻件机翼前梁</td><td rowspan="2">T73</td><td>L-T</td><td>-</td><td>-</td><td>42.8</td><td>7</td></tr><tr><td>T-L</td><td>-</td><td>-</td><td>31.6</td><td>9</td></tr><tr><td rowspan="2">CGS3</td><td>L-T</td><td>-</td><td>-</td><td>35.8</td><td>7</td></tr><tr><td>T-L</td><td>-</td><td>-</td><td>25.1</td><td>8</td></tr></table>

表3-46[19]  

<table><tr><td rowspan="2">试样型式</td><td>B</td><td>W</td><td>a</td><td>c</td><td rowspan="2">Kb/(MN/m2)</td></tr><tr><td colspan="4">mm</td></tr><tr><td></td><td>4.77</td><td>30</td><td>2.60</td><td>5.89</td><td>27.9</td></tr><tr><td></td><td>4.87</td><td>20</td><td>2.49</td><td>4.93</td><td>28.8</td></tr></table>

# 3.6.1.4 T6状态合金板材的孔边角裂纹断裂韧度见表3-47。

表3-47[19]  

<table><tr><td rowspan="2">试样型式</td><td>B</td><td>W</td><td>D</td><td>a</td><td>c</td><td rowspan="2">KIC/(MN/m2)</td></tr><tr><td colspan="5">mm</td></tr><tr><td></td><td>4.75</td><td>70.2</td><td>10.0</td><td>2.71</td><td>7.44</td><td>27.4</td></tr><tr><td></td><td>4.77</td><td>50.2</td><td>5.0</td><td>2.85</td><td>6.45</td><td>27.5</td></tr></table>

# 3.6.2应力腐蚀断裂韧度 7A09铝合金不同品种的应力腐蚀断裂韧度见表3-48。

表3-48[3.7.8]  

<table><tr><td>品 种</td><td>状态</td><td>试样型式</td><td>\( {K}_{\mathrm{{BSC}}}/\left( {\mathrm{{MN}}/{\mathrm{m}}^{4.2}}\right) \)</td><td>\( \mathrm{d}a/\mathrm{d}t/\left( {\mathrm{m}/\mathrm{s}}\right) \)</td><td>\( n \)</td></tr><tr><td>\( {d80}\mathrm{\;{mm}} \) 棒材</td><td>T73</td><td rowspan="2">DCB</td><td>\( {20.2}^{1} \)</td><td>\( {1.3} \times  {10}^{-6} \)</td><td>5</td></tr><tr><td>\( {d100}\mathrm{\;{mm}} \) 棒材</td><td>CGS3</td><td>\( {15.5}^{1} \)</td><td>\( {2.0} \times  {10}^{-6} \)</td><td>-</td></tr><tr><td rowspan="2">机翼前梁横锻件</td><td>T73</td><td rowspan="2">DCB</td><td>21.6</td><td>\( {1.22} \times  {10}^{-9} \)</td><td>5</td></tr><tr><td>CGS3</td><td>16.4</td><td>\( {3.74} \times  {10}^{-9} \)</td><td>4</td></tr></table>

# ① 试样方向为RL。

# 3.6.3 疲劳裂纹扩展速率

3.6.3.1 前起落架外筒自由锻件的疲劳裂纹扩展速率见图3-34。  
3.6.3.2 CGS3状态合金机翼前梁大型模锻件的疲劳裂纹扩展速率见图3-35、图3-36。

图片摘要：该图主要展示 3 34 7A09T73状态合金自由锻件的疲劳裂纹扩展速率。
![](images/09f5b6806bf3ca42637363227318c4f274848570c36ca2e2dcf46ca7096d0f3b.jpg)  
图3-34 7A09T73状态合金自由锻件的疲劳裂纹扩展速率

图片摘要：该图主要展示 3 34 7A09T73状态合金自由锻件的疲劳裂纹扩展速率。
![](images/84c1a308cb91d66df09385f6f6cf04b19a6ae0abb3e6db71c030bcbc266f5056.jpg)  
图3-35 7A09CGS3状态合金模锻件（L-T方向）的疲劳裂纹扩展速率[9]

3.6.3.3 7A09铝合金机翼前梁模锻件的疲劳裂纹扩展速率见图3-37。

图片摘要：该图主要展示 3 35 7A09CGS3状态合金模锻件（L T方向）的疲劳裂纹扩展速率[9]。
![](images/1f415494f2452ce5aa184517aad58d3b9abeea0f4d99556365631c93f8ae3f31.jpg)  
图3-36 7A09CGS3状态合金模锻件（SL方向）的疲劳裂纹扩展速率

图片摘要：该图主要展示 3 36 7A09CGS3状态合金模锻件（SL方向）的疲劳裂纹扩展速率。
![](images/38bdd677d74ec7e0ecaa2299fe7af323c92a5c66c3220470a8f9106f843043a3.jpg)  
图3-37 7A09铝合金机翼前梁模锻件的疲劳裂纹扩展速率[3]

# 4 组织结构

# 4.1 相变温度

# 4.2 时间-温度-组织转变曲线

4.3 合金组织结构 合金由 $\alpha$ 相固溶体及第二相质点组成。第二相质点，按其生成机理可分为三类。第一类是初生的金属间化合物，有 $\mathrm{FeCrAl_7}$ 、 $\mathrm{FeAl_3}$ 、 $\mathrm{Mg_2Si}$ 等。这些化合物在合金结晶时直接从液相生成，故尺寸较大，在光学显微镜下呈块状，继而在压力加工过程中被打碎，往往排列成串。根据合金的铸造及加工条件不同，其尺寸约为 $0.5\sim 10~\mu \mathrm{m}$ 。加热时不溶于固溶体，故热处理不能使它们变化。这些第二相的存在，降低合金的断裂韧度。

第二类是含铬的弥散质点 $\mathrm{Al}_{12}\mathrm{Mg}_{2}\mathrm{Cr}$ 。它们是在合金均匀化时，压力加工前的加热时，以及固溶处理加热时，在高温下从固溶体中析出的。其尺寸约为 $0.05\sim 0.5\mu \mathrm{m}$ 。这些质点对合金再结晶和晶粒长大有明显的阻碍作用。

第三类是时效强化质点。合金固溶处理时，它们溶入固溶体中，时效时，它们从固溶体中析出。形状和尺寸变化较大，是影响合金性能的重要因素。合金在T6状态时，强化质点主要是 $\leqslant 4\mathrm{nm}$ 的 $\mathbf{G} \cdot \mathbf{P}[\mathbf{x}]$ ；在CGS3状态时，强化质点主要是 $5 \sim 6\mathrm{nm}$ 的 $\eta^{\prime}$ 过渡相；在T73状态时，则是 $8 \sim 12\mathrm{nm}$ 的 $\eta^{\prime}$ 过渡相及 $20 \sim 80\mathrm{nm}$ 的 $\eta$ 相质点。

# 5 工艺性能与要求

# 5.1 成形性能

5.1.1 退火状态的成形性能，接近于2Al2硬铝合金的成形性能，在 $180\sim 370^{\circ}\mathrm{C}$ 时具有良好的热成形性能。

5.1.2 新淬火状态的成形性能，与2Al2硬铝合金相似。

包铝板材固溶热处理后经不同时间停放的室温拉伸性能见表5-1。其最大成形能力可在室温保持4h。

表5-1  

<table><tr><td>停放时间/h</td><td>σb/MPa</td><td>δ10/%</td><td>n</td><td>停放时间/h</td><td>σb/MPa</td><td>δ10/%</td><td>n</td></tr><tr><td>0.5</td><td>325</td><td>19.0</td><td>3</td><td>8</td><td>340</td><td>18.0</td><td>3</td></tr><tr><td>1</td><td>330</td><td>18.3</td><td>3</td><td>12</td><td>350</td><td>17.0</td><td>3</td></tr><tr><td>2</td><td>325</td><td>18.0</td><td>3</td><td rowspan="2">23</td><td rowspan="2">385</td><td rowspan="2">17.0</td><td rowspan="2">3</td></tr><tr><td>4</td><td>330</td><td>18.0</td><td>3</td></tr></table>

如采用冷冻，则可分别保持以下时间：  
0C 24h  
7C 3d  
-18C 7d

5.1.3 T6状态的成形能力 T6状态合金在室温下的成形能力较差。提高温度可以明显地改善其成形能力。可以在 $150\sim 220^{\circ}C$ 的温度范围内热成形。在此温度范围内的保温时间见图5-1。

5.1.4 合金板材在O状态及T6状态橡皮成形时，成形温度与弯曲系数的关系见图5-2。

5.1.5 T6状态薄板在不同成形温度下，弯曲系数与回弹系数的关系见图5-3。

5.1.6 合金的锻造温度范围为 $320 \sim 440^{\circ} \mathrm{C}$ 。开锻温度最好不超过 $400^{\circ} \mathrm{C}$ 。温度过高容易产生热脆，特别是用锤锻时更要注意。  
5.1.7 材料存在内应力时，切削加工后产生扭曲。板材、型材及棒材经固溶处理并淬火后，给以 $1.0\% \sim 2.5\%$ 的预拉伸，然后时效。这样可以消除内应力，避免加工后扭曲变形。

图片摘要：该图主要展示 5 1 7A09T6状态合金的成形温度与保持时间的关系[4]。
![](images/0f5c624644e184d562fb5d60077e50d1a28f5adabd6ee1f64c79bcfb91233e6a.jpg)  
图5-1 7A09T6状态合金的成形温度与保持时间的关系[4]

图片摘要：该图主要展示 5 1 7A09T6状态合金的成形温度与保持时间的关系[4]。
![](images/a22f64496ac70ec63575c80fec89598e7e7d2cacf6b15450a01c0d9721b8df3f.jpg)  
图5-2 7A09铝合金O及T6状态薄板橡皮成形时成形温度与弯曲系数的关系

图片摘要：该图主要展示 5 2 7A09铝合金O及T6状态薄板橡皮成形时成形温度与弯曲系数的关系。
![](images/0a82193cf8fcd1fa8863e910057f4918830c30b18edf1f2a30ffda1ca1ada176.jpg)  
图5-37A09T6状态薄板不同成形温度下弯曲系数与回弹系数的关系[4]

5.2 焊接性能 合金不宜熔焊。电阻焊的能力较2Al2铝合金略差。  
5.3 零件热处理工艺 锻件固溶热处理时，为了避免淬火变形和减小残余应力，只要能够保证得到标准规定的强度和耐腐蚀性能，就应该采取尽可能慢淬火冷却速度。为此可在温水中淬火，水温最高可达 $80^{\circ}\mathrm{C}$ 。特殊零件水温还可更高。

固溶热处理和人工时效之间的时间间隔，对合金各种产品的各种热处理状态的力学性能没有影响。可以在固溶热处理后的任何时间进行人工时效。

5.4 表面处理工艺 同一般铝合金。  
5.5 切削加工及磨削性能 合金在淬火后及淬火时效后，具有良好的切削加工性能。

# 6 功能考核试验

6.1 水平尾翼部件静力试验 飞机的水平尾翼用合金BCSO厚度为 $5.5\mathrm{mm}$ 板材制作的平尾主受力盒上下壁板(零件尺寸约为 $3600\mathrm{mm} \times 700\mathrm{mm}$ , 加工至根部厚为 $5\mathrm{mm}$ 按每米减薄 $1.2\mathrm{mm}$ 变到翼尖 $1.5\mathrm{mm}$ 左右), 由它组成多墙主受力盒是承受主要载荷的部件。它承受弯矩, 扭矩的 $90\%$ 左右, 因而水平尾翼部件的静力试验的承载能力决定于合金壁板的承载能力。

平尾静力试验，加载到破坏载荷的 $115\%$ ，未破坏，此时最大应力水平达 $31069\mathrm{N / cm^2}$ ，试验时未发现壁板有失稳现象，卸载后未发现平尾有残余变形。结果表明，合金壁板达到了设计静力强度要求。

6.2 7A09T73铝合金棒材制作的主液压油箱活塞杆和内筒寿命试验试验次数参照国外有关军标规范，确定寿命为50000次。主要做压力脉冲，压力变化为 $0\sim 21\mathrm{MPa}\sim 0$ 。要求常温下做20000次，高温 $(100^{\circ}C\pm 5^{\circ}C)$ 做30000次。

常温寿命试验，频率为78次/min，压力冲击峰值为 $27\mathrm{MPa}$ ，试件通过20000次。

高温寿命试验，试验温度 $100\mathrm{C}\pm 5\mathrm{C}$ ，频率为78次/min，压力峰值为 $27\mathrm{MPa}$ ，试件完成30000次。

试验结果，试验件满足设计要求。

6.3 7A09CGS3铝合金棒材制液压油箱活塞杆和内筒寿命试验试验次数参照国外有关军标规范，确定寿命为50000次。主要做压力脉冲，压力变化为 $0\sim 21\mathrm{MPa}\sim 0$ ，要求常温下做20000次，高温下 $(100\mathrm{C}\pm 5\mathrm{C})$ 做30000次。

常温寿命试验，频率为28次/min，压力峰值为 $27\mathrm{MPa}$ ，共完成2万次循环，试件无异常。

高温寿命试验，试验温度 $100^{\circ}\mathrm{C} \pm 5^{\circ}\mathrm{C}$ ，频率为28次/min，压力峰值为 $27\mathrm{MPa}$ ，共完成30064次循环试验结果，试件满足设计要求。

# 7 使用建议

7.1 7A09铝合金不同状态不同品种产品的使用建议 见表7-1。

表7-1  

<table><tr><td>状态</td><td>品种</td><td>使用建议</td><td>状态</td><td>品种</td><td>使用建议</td></tr><tr><td>O,T6</td><td>板材</td><td>选用</td><td>T6</td><td>阶段变截面型材</td><td>选用</td></tr><tr><td>O,H112,T6,T651</td><td>厚板</td><td>选用</td><td>H112,T6</td><td>管材</td><td>选用</td></tr><tr><td>H112,T6</td><td rowspan="3">棒材</td><td>选用</td><td rowspan="2">T6</td><td rowspan="5">锻件</td><td rowspan="2">选用</td></tr><tr><td rowspan="2">T73</td><td rowspan="2">推荐</td></tr><tr><td>T73</td><td rowspan="2">选用</td></tr><tr><td>CGS3</td><td>棒材DQ1790型材</td><td>推荐</td><td rowspan="2">CGS3</td></tr><tr><td>H112,O,T6</td><td>型材</td><td>选用</td><td>选用</td></tr></table>

# 参考文献

1 北京航空材料研究所. LC9铝合金的研究. 1965  
2 北京航空材料研究所. 轰炸机前起落架自由锻件全面性能分析. 1981  
3 北京航空材料研究所. LC9 铝合金在歼击飞机上的推广应用. 1985  
4 KATTUS J. R. Aerospace Structural Metals Handbook, Vol. 3, Cade 3207, Battelle, Columbus, chio 1983   
5 铝及铝、镁合金挤压型材图册. 中国有色金属工业总公司. 1984  
6 北京航空材料研究院. LC9合金性能汇集. 1977  
7 北京航空材料研究所. LC9CGS3 合金棒材全面性能研究总结. 1994  
8 北京航空材料研究所. LC9CGS1 合金棒材全面性能研究总结. 1993  
9 北京航空材料研究所. LC9CGS1、CGS3 合金模锻件性能研究总结. 1993  
10沈阳飞机制造公司.工厂生产检验数据：变铝01-86.1986  
11 东北轻合金加工厂. 工厂生产检验数据：变铝 10-86. 1986  
12 洪都航空工业集团有限责任公司. 工业生产检验数据: 铝镁合金 01-99. 1999

13 北京航空材料研究所.技术档案YL2-48-17
