Repository: C-zj02/CFD-claw

<div align="center">

**English** | [中文](#中文版) | [Français](README_FR.md) | [Русский](README_RU.md) | [हिन्दी](README_HI.md) | [العربية](README_AR.md) | [Português](README_PT.md)

# 🚀 Claude Code Python

**A Complete Python Reimplementation Based on Real Claude Code Source**

*From TypeScript Source → Rebuilt in Python with ❤️*

***
**🔥 Active Development • New Features Weekly 🔥**

</div>

***

## 🎯 What is This?

**Clawd Code** is a **complete Python rewrite** of Claude Code, based on the **real TypeScript source code**.

File: RAG-data/中国航空材料手册（第2版）第6卷 复合材料 胶粘剂001-200.pdf-3e33123b-8300-49bd-bd07-20183c8fa8b4.md (part 7 of 8)
# 中国航空机械手册

1 中国航空工业总公司复合材料特种结构研究所. 飞机机头雷达罩研制总结. 1986.  
2 中国航空工业总公司复合材料特种结构研究所. 歼击轰炸机飞机机头雷达罩研制工作总结. 1986.

编写 周建良 轩立新 潘爱江

审校 张凤翻 彭志文

# F·JN-2-13 环氧树脂及其复合材料

# 1 概述

F·JN-2-13 环氧树脂是一种工艺性能良好的 RTM 树脂, 其玻璃纤维增强复合材料具有良好的介电性能, 优异的力学性能、抗化学性能、耐湿热性能以及耐环境性能, 可用于机载雷达罩及其他结构件的制造, 在 $155^{\circ} \mathrm{C}$ 下长期工作。

1.1 牌号及名称 F·JN-2-13 环氧树脂，F·BG-2-13 环氧树脂/玻璃纤维增强复合材料。  
1.2 基本组成 F·JN-2-13 树脂体系：环氧树脂、固化剂、促进剂；F·BG-2-13 复合材料；F·JN-2-13 树脂体系、无碱玻璃布。  
1.3 材料标准 Q/31GJ-6-33—1998《F·JN-2-13三官能团环氧树脂体系及其E玻璃纤维增强复合材料》。  
1.4 使用工艺说明书 Q/31GJ-4-33—1998《F·BG-2-13 环氧树脂体系 RTM 成形工艺说明书》。  
1.5 供应状态 树脂体系各组分分装供应;F·BG-2-13复合材料以板材或用户要求的状态供应。  
1.6 应用概况 已用于飞机雷达罩的制造。  
1.7 研制及生产单位 中国航空工业总公司复合材料特种结构研究所研制并生产。  
1.8 鉴定级别及日期 1992年12月中国航空工业总公司鉴定通过。

# 2 性能

# 2.1 物理及化学性能

2.1.1 树脂体系的红外光谱 F·JN-2-13 环氧树脂体系的红外光谱见图 2-1。

图片摘要：该图主要展示 2 1 F·JN 2 13环氧树脂体系红外光谱图。
![](images/7f35eda3f54c38a7c061570f3f32a6cf400be3b9506ee53b7b5b7e239eb869e8.jpg)  
图2-1 F·JN-2-13环氧树脂体系红外光谱图

# 2.1.2 树脂体系的物理性能 环氧树脂浇铸体的物理性能见表2-1。

表2-1  

<table><tr><td>性能</td><td>典型值</td><td>试验方法</td></tr><tr><td>密度/(g/cm3)</td><td>1.2</td><td>GB/T 1463-1988</td></tr><tr><td>介电常数</td><td>2.91</td><td>波导短路法,9370 MHz</td></tr><tr><td>介质损耗角正切</td><td>0.021</td><td>波导短路法,9370 MHz</td></tr></table>

# 2.1.3 复合材料层合板的物理性能 F·BG-2-13/玻璃布复合材料层合板的物理性能见表2-2。

表2-2  

<table><tr><td>性能</td><td>典型值</td><td>试验方法</td></tr><tr><td>密度/(g/cm3)</td><td>1.72~1.73</td><td>GB/T 1463-1988</td></tr><tr><td>空隙率/%</td><td>1.15</td><td>GB/T 3365-1982</td></tr><tr><td>巴氏硬度</td><td>74.6</td><td>GB/T 3854-1983</td></tr><tr><td>纤维体积分数/%</td><td>36.7</td><td>GB/T 2577-1989</td></tr><tr><td>吸水率/%</td><td>0.11</td><td>GB/T 1462-1988</td></tr><tr><td>玻璃化转变温度/℃</td><td>197</td><td>DMA(5℃/min)</td></tr><tr><td>介电常数</td><td>3.9±0.1</td><td>波导短路法 9370 MHz</td></tr><tr><td>介质损耗角正切</td><td>0.018±0.002</td><td>波导短路法 9370 MHz</td></tr></table>

# 2.2 力学性能

# 2.2.1 树脂体系的力学性能 F·JN-2-13 树脂体系的力学性能见表 2-3。

表2-3  

<table><tr><td rowspan="2">性 能</td><td colspan="2">典型值</td><td rowspan="2">试验方法</td><td rowspan="2">性能</td><td colspan="2">典型值</td><td rowspan="2">试验方法</td></tr><tr><td>常温</td><td>155℃</td><td>常温</td><td>155℃</td></tr><tr><td>弯曲强度/MPa</td><td>122</td><td>80</td><td>GB/T 2570-1995</td><td>压缩弹性模量/GPa</td><td>4.8</td><td>4.0</td><td rowspan="3">GB/T 2571-1995</td></tr><tr><td>弯曲弹性模量/GPa</td><td>7.7</td><td>5.6</td><td></td><td>冲击韧性/(J/mm²)</td><td>0.114</td><td>-</td></tr><tr><td>压缩强度/MPa</td><td>189</td><td>162</td><td>GB/T 2570-1995</td><td></td><td></td><td></td></tr></table>

# 2.2.2 复合材料层合板的力学性能 F·BG-2-13/玻璃布复合材料层合板的力学性能见表2-4。

表2-4[1]  

<table><tr><td rowspan="2">性 能</td><td colspan="3">典型值</td><td rowspan="2">试验方法</td></tr><tr><td>室温</td><td>135℃</td><td>155℃</td></tr><tr><td>拉伸强度/MPa</td><td></td><td></td><td></td><td>GB/T 1447-1983</td></tr><tr><td>经向</td><td>340</td><td>325</td><td>299</td><td></td></tr><tr><td>纬向</td><td>237</td><td>245</td><td>227</td><td></td></tr></table>

续表 2-4  

<table><tr><td rowspan="2">性 能</td><td colspan="3">典型值</td><td rowspan="2">试验方法</td></tr><tr><td>室温</td><td>135℃</td><td>155℃</td></tr><tr><td>拉伸弹性模量/GPa</td><td></td><td></td><td></td><td rowspan="6">GB/T 1448-1983</td></tr><tr><td>经向</td><td>19.9</td><td>-</td><td>15.3</td></tr><tr><td>纬向</td><td>13.5</td><td>-</td><td>12.3</td></tr><tr><td>压缩强度/MPa</td><td></td><td></td><td></td></tr><tr><td>经向</td><td>318</td><td>218</td><td>112</td></tr><tr><td>纬向</td><td>289</td><td>167</td><td>77</td></tr><tr><td>压缩弹性模量/GPa</td><td></td><td></td><td></td><td rowspan="6">GB/T 1449-1983</td></tr><tr><td>经向</td><td>24.7</td><td>17.0</td><td>13.2</td></tr><tr><td>纬向</td><td>18.4</td><td>14.0</td><td>10.2</td></tr><tr><td>弯曲强度/MPa</td><td></td><td></td><td></td></tr><tr><td>经向</td><td>538</td><td>477</td><td>298</td></tr><tr><td>纬向</td><td>400</td><td>357</td><td>220</td></tr><tr><td>弯曲弹性模量/GPa</td><td></td><td></td><td></td><td rowspan="6">GB/T 1450-1983</td></tr><tr><td>经向</td><td>20</td><td>19.4</td><td>14.9</td></tr><tr><td>纬向</td><td>17.7</td><td>16.3</td><td>10.5</td></tr><tr><td>层间剪切强度/MPa</td><td></td><td></td><td></td></tr><tr><td>经向</td><td>33.2</td><td>25</td><td>23</td></tr><tr><td>纬向</td><td>30.2</td><td>23.5</td><td>21</td></tr><tr><td>纵横剪切强度/MPa</td><td>101</td><td>71</td><td>56</td><td>GB/T 3355-1982</td></tr><tr><td>纵横剪切模量/GPa</td><td>3.6</td><td>2.2</td><td>2.6</td><td>GB/T 3355-1982</td></tr><tr><td>挤压强度/MPa</td><td></td><td></td><td></td><td rowspan="3">GB/T 7559-1987</td></tr><tr><td>经向</td><td>517</td><td>424</td><td>415</td></tr><tr><td>纬向</td><td>425</td><td>364</td><td>358</td></tr><tr><td>冲击强度/(J/mm²)</td><td></td><td></td><td></td><td rowspan="3">GB/T 1450.3-1983</td></tr><tr><td>经向</td><td>0.19</td><td>-</td><td>0.22</td></tr><tr><td>纬向</td><td>0.14</td><td>-</td><td>0.15</td></tr></table>

2.3 耐环境性能 F·BG-2-13 复合材料具有良好的耐环境性能。经湿热、盐雾、霉菌、沙尘试验后仍保持较高的力学性能，见表 2-5。

表2-5  

<table><tr><td rowspan="2">性 能</td><td colspan="4">典型值</td><td rowspan="2">试验方法</td></tr><tr><td>湿热①</td><td>烟雾②</td><td>霉菌③</td><td>沙尘④</td></tr><tr><td>拉伸强度/MPa</td><td></td><td></td><td></td><td></td><td>GB/T 1447-1983</td></tr><tr><td>经向</td><td>277</td><td>267</td><td>278</td><td>277</td><td></td></tr><tr><td>纬向</td><td>214</td><td>205</td><td>208</td><td>-</td><td></td></tr><tr><td>拉伸弹性模量/GPa</td><td></td><td></td><td></td><td></td><td></td></tr><tr><td>经向</td><td>20.5</td><td>18.3</td><td>19.2</td><td>16.9</td><td></td></tr><tr><td>纬向</td><td>15.9</td><td>14.6</td><td>14.9</td><td>-</td><td></td></tr><tr><td>压缩强度/MPa</td><td></td><td></td><td></td><td></td><td>GB/T 1448-1983</td></tr><tr><td>经向</td><td>256</td><td>264</td><td>266</td><td>297</td><td></td></tr><tr><td>纬向</td><td>215</td><td>211</td><td>205</td><td>-</td><td></td></tr><tr><td>压缩弹性模量/GPa</td><td></td><td></td><td></td><td></td><td></td></tr><tr><td>经向</td><td>24.7</td><td>22.3</td><td>22.1</td><td>19.2</td><td></td></tr><tr><td>纬向</td><td>18.3</td><td>18.2</td><td>18.2</td><td>-</td><td></td></tr></table>

续表 2-5  

<table><tr><td rowspan="2">性 能</td><td colspan="4">典型值</td><td rowspan="2">试验方法</td></tr><tr><td>湿热①</td><td>烟雾②</td><td>霉菌③</td><td>沙尘④</td></tr><tr><td>弯曲强度/MPa</td><td></td><td></td><td></td><td></td><td>GB/T 1449-1983</td></tr><tr><td>经向</td><td>418</td><td>420</td><td>424</td><td>505</td><td></td></tr><tr><td>纬向</td><td>308</td><td>316</td><td>295</td><td>-</td><td></td></tr><tr><td>弯曲弹性模量/GPa</td><td></td><td></td><td></td><td></td><td></td></tr><tr><td>经向</td><td>18.6</td><td>19.3</td><td>21.3</td><td>23</td><td></td></tr><tr><td>纬向</td><td>15.7</td><td>17.5</td><td>15.1</td><td>-</td><td></td></tr><tr><td>层间剪切强度/MPa</td><td></td><td></td><td></td><td></td><td>GB/T 1450-1983</td></tr><tr><td>经向</td><td>26.3</td><td>25.6</td><td>27.3</td><td>29.3</td><td></td></tr><tr><td>纬向</td><td>25.8</td><td>24.7</td><td>25.7</td><td>-</td><td></td></tr><tr><td>挤压强度/MPa</td><td></td><td></td><td></td><td></td><td>GB/T 7559-1983</td></tr><tr><td>经向</td><td>687</td><td>665</td><td>710</td><td>-</td><td></td></tr><tr><td>纬向</td><td>573</td><td>529</td><td>473</td><td>-</td><td></td></tr><tr><td>冲击强度/(J/mm²)</td><td></td><td></td><td></td><td></td><td>GB/T 1450.3-1983</td></tr><tr><td>经向</td><td>0.17</td><td>0.17</td><td>0.18</td><td>-</td><td></td></tr><tr><td>纬向</td><td>0.13</td><td>0.13</td><td>0.14</td><td>-</td><td></td></tr></table>

$①$ 按GJB150.9—1986试验。   
$②$ 按GJB150.10—1986试验。  
③ 按GJB150.11—1986试验。   
④ 按 GJB 150.12—1986 试验。

2.4 工艺性能 F·JN-2-13 树脂粘度小, 适用期长, 对纤维浸润性良好, 具有良好的 RTM 工艺特性, 可以在室温和较高温度条件下进行工艺操作。在 $40^{\circ} \mathrm{C}$ 时其粘度约 $0.2 \mathrm{~Pa} \cdot \mathrm{s}$ , 适用期 $36 \mathrm{~h}$ 以上, 尤其适用于大型雷达罩等制件的 RTM 成形。其粘度-温度曲线及粘度-时间曲线分别见图 2-2 和图 2-3。

图片摘要：该图主要展示 2 2F·JN 2 13树脂体系的粘度 温度曲线。
![](images/e505fbafa50ec6128dd9d70e27741d1341656045835535e7905d0d88cc217e4c.jpg)  
图2-2F·JN-2-13树脂体系的粘度-温度曲线

图片摘要：该图主要展示 2 2F·JN 2 13树脂体系的粘度 温度曲线。
![](images/58f13f7ef5ee7f7e5f589ae3859174073343d225c74f1f02690cfd5dd0bb6b90.jpg)  
图2-3 F·JN-2-13树脂体系的粘度-时间曲线

2.5 使用性能 F·BG-2-13/玻璃布复合材料制作的飞机雷达罩，通过了静力试验、疲劳试验、振动试验、雷击试验、电性能等试验，并于 1995 年装机飞行。

# 3 使用工艺

F·BG-2-13/玻璃布复合材料采用RTM工艺成形，具体工艺方法参见Q/31GJ-4-33—1998。

# 4 其他

4.1 包装 F·JN-2-13 树脂体系的各组分分别包装。包装容器为密封塑料桶，桶上标签包含以下内容：材料类别、质量、出厂日期、批次、贮存条件及贮存期等。F·BG-2-13/玻璃布复合材料制件采用木质包装箱包装，并有防潮措施。  
4.2 运输 F·JN-2-13/玻璃布树脂体系各组分按化学品运输，应防潮、防晒和剧烈震荡。F·BG-2-13/玻璃布复合材料制件按非危险品运输，包装箱应平放，避免碰撞。  
4.3 贮存 F·JN-2-13 树脂体系各组分单独贮存，存放于干燥通风处，贮存期一年。F·BG-2-13/玻璃布复合材料在常温干燥条件下保存。

# 5 使用建议

选用，可用于工作温度在 $155\mathrm{C}$ 以下的电磁透波材料。

# 参考文献

1 中国航空工业总公司复合材料特种地结构研究所．飞机雷达罩材料工艺研究总结报告．1991

编写 邓燕平 唐其明 吕勇

审校 彭志文 张凤翻

# HD01C碳/环氧预浸料及其复合材料

# 1 概述

HD01C 碳/环氧预浸料是以 HD01 环氧树脂体系为基体, HS-3 高强型碳纤维为增强体制成的, 可用热压罐、热压机、热膨胀模塑等方法成形复合材料及制件。复合材料的力学性能、耐热性能良好, 可在 $120^{\circ} \mathrm{C}$ 下使用。

1.1 牌号及名称 HD01C碳/环氧预浸料及其复合材料。  
1.2 基本组成HD01C环氧树脂、HS-3碳纤维(即HT3碳纤维)。  
1.3 材料标准 西安飞机制造公司企业标准《HD01C碳/环氧预浸料技术条件》。  
1.4 使用工艺说明书 西安飞机制造公司企业标准《HD01C碳/环氧预浸料使用说明书》。  
1.5 供应状态 预浸料以片状形式供应。最大长度 $1.9\mathrm{m}$ ，最大宽度 $700\mathrm{mm}$ 。  
1.6 应用概况 已用于生产航空模型飞机机身。  
1.7 研制及生产单位 西安飞机制造公司研制并生产。

# 2 性能

# 2.1 物理及化学性能

2.1.1 预浸料的外观 预浸料表面应平整, 质地均匀, 无气泡或杂质。纤维必须平行于预浸料的侧边, 无结扣和皱褶。纤维束间隙宽度不大于 $1 \mathrm{~mm}$ , 长度不大于 $250 \mathrm{~mm}$ , 每平方米内缝隙数不应多于

5个。

# 2.1.2 预浸料的物理性能 见表2-1。

表2-1  

<table><tr><td>性能</td><td>指 标</td><td>试 验 方 法</td></tr><tr><td>树脂质量分数/%</td><td>36~42</td><td>Q/6S 381-1984</td></tr><tr><td>挥发分质量分数/%</td><td>&lt;2&gt;</td><td>Q/6S 385-1984</td></tr><tr><td>单位面积纤维质量/(g/m2)</td><td>125~135</td><td>—</td></tr><tr><td>单层预浸料压厚/mm</td><td>0.10~0.13</td><td>—</td></tr></table>

2.1.3 复合材料层合板的物理性能 HD01C 单向复合材料层合板（热压罐法成形）的物理性能见表 2-2。

表2-2  

<table><tr><td>性能</td><td>典型值</td><td>试验方法</td></tr><tr><td>密度/(g/cm3)</td><td>1.50~1.61</td><td>GB/T 1033-1986</td></tr><tr><td>纤维体积分数/%</td><td>62~68</td><td>GB/T 3366-1996</td></tr><tr><td>空隙率/%</td><td>&lt;2&gt;</td><td>GB/T 3365-1982</td></tr></table>

2.2力学性能HD01C单向复合材料层合板的力学性能见表2-3。

表2-3  

<table><tr><td>性 能</td><td>典型值</td><td>试 验 方 法</td><td>性 能</td><td>典型值</td><td>试 验 方 法</td></tr><tr><td>拉伸强度/MPa</td><td></td><td>GB/T 3354-1999</td><td>压缩强度(横向)/MPa</td><td>161</td><td>GB/T 3856-1983</td></tr><tr><td>纵向</td><td>2 130</td><td></td><td>压缩弹性模量(横向)/GPa</td><td>13.5</td><td>GB/T 3856-1983</td></tr><tr><td>横向</td><td>43.8</td><td></td><td>弯曲强度/MPa</td><td>1 910</td><td>GB/T 3356-1999</td></tr><tr><td>拉伸弹性模量/GPa</td><td></td><td>GB/T 3354-1999</td><td>弯曲弹性模量/GPa</td><td>135</td><td>GB/T 3356-1999</td></tr><tr><td>纵向</td><td>160</td><td></td><td>纵横剪切强度/MPa</td><td>67.3</td><td>GB/T3355-1982</td></tr><tr><td>横向</td><td>10</td><td></td><td>纵横剪切模量/GPa</td><td>5.68</td><td>GB/T 3355-1982</td></tr><tr><td>泊松比</td><td>0.32</td><td>GB/T 3354-1999</td><td>层间剪切强度/MPa</td><td>96.4</td><td>JC/T 773-1982(1996)</td></tr></table>

2.3 耐环境性能 HD01C 单向复合材料层合板在温度 $55 \sim 60^{\circ} \mathrm{C}$ 、相对湿度 $98\% \sim 100\%$ 的环境下老化 $6800 \mathrm{~h}$ 后，横向拉伸强度基本不变。老化 $10000 \mathrm{~h}$ 后的层间剪切强度保持率为 $78.6\%$ ，弯曲强度保持率为 $88\%$ 。

2.4 工艺性能 HD01C预浸料的工艺性能见表2-4。

表2-4  

<table><tr><td>性能</td><td>典型值</td><td>试验方法</td></tr><tr><td>树脂流出量/%</td><td>12~20</td><td>JC/T 775-1985(1996)</td></tr><tr><td>凝胶时间(125℃)/min</td><td>47</td><td>JC/T 774-1985(1996)</td></tr><tr><td>粘性</td><td>合格</td><td>Q/6S 381-1984</td></tr></table>

# 3 使用工艺

HD01C预浸料的施工环境条件为 $23^{\circ}\mathrm{C} \pm 2^{\circ}\mathrm{C}$ ，相对湿度不大于 $65\% \pm 5\%$ ，并达到无尘间规定标准。

HD01C预浸料热压罐法固化工艺参数见图3-1。

图片摘要：该图主要展示 3 1 HD01C预浸料热压罐法成形工艺参数。
![](images/e9b4e4bb347a429e2b635e18c9ee5c799e092d0eda242d0e100647c403943946.jpg)  
图3-1 HD01C预浸料热压罐法成形工艺参数

# 4 其他

4.1 包装 HD01C 预浸料用聚乙烯薄膜隔离，装在聚乙烯密封袋内，每袋不多于 10 张。外包装用硬纸箱或木箱，预浸料应平放箱内并用衬垫固定，防止搓动。  
4.2 运输 用专用的冷藏设备运输，冷藏温度应低于 $0\mathrm{C}$ 。  
4.3 贮存 HD01C 预浸料应装在密封袋内贮存于 $-18^{\circ}\mathrm{C}$ 的低温环境中。在车间内临时存放时，预浸料只准平放。预浸料的贮存温度与贮存期的关系见表 4-1。

表4-1  

<table><tr><td>贮存温度/℃</td><td>-18</td><td>-5</td><td>23</td></tr><tr><td>贮存期/d</td><td>300</td><td>120</td><td>30</td></tr></table>

# 5 使用建议

选用。

编写 张明轩

审校 张凤翻

# HD03C碳/环氧预浸料及其复合材料

# 1 概述

HD03C碳/环氧预浸料是以HD03C树脂体系为基体，HS-3碳纤维为增强体，经绕制而成的单向预浸料，可用热压罐、热压机、热膨胀模塑等方法成形复合材料及制件。制品的质量容易控制，脱模性能好。制成的复合材料耐湿热力学性能好。可在 $125^{\circ}\mathrm{C}$ 以下工作。

1.1 材料牌号 HD03C碳/环氧预浸料及其复合材料。  
1.2 基本组成 HD03C 树脂体系、HS-3 碳纤维（即 HT3 碳纤维）。  
1.3 材料标准 西安飞机制造公司企业标准《HD03C碳/环氧预浸料技术条件》。  
1.4 使用工艺说明书 西安飞机制造公司企业标准《HD03C碳/环氧预浸料使用说明书》。

1.5 供应状态 预浸料以单向无纬布形式供应。最大长度 $1.9\mathrm{m}$ ，最大宽度 $700\mathrm{mm}$ 。  
1.6 应用概况 已用于制造轰炸机操纵杆整流罩，于1985年12月装机试飞。  
1.7 研制及生产单位 西安飞机制造公司研制并生产。

# 2 性能

# 2.1 物理及化学性能

2.1.1 预浸料的外观 预浸料表面应平整, 质地均匀, 无气泡或杂质, 纤维必须平行于预浸料的侧边, 无结扣或皱褶。纤维束间隙宽度不大于 $1 \mathrm{~mm}$ , 长度不大于 $150 \mathrm{~mm}$ , 每平方米内缝隙数不应多于 5 个。

2.1.2 预浸料的物理性能 见表2-1。

表2-1  

<table><tr><td>性能</td><td>指 标</td><td>试 验 方 法</td></tr><tr><td>挥发分质量分数/%</td><td>&lt;2&gt;</td><td>Q/6S 385-1984</td></tr><tr><td>树脂质量分数/%</td><td>36~42</td><td>Q/6S 381-1984</td></tr><tr><td>单位面积纤维质量/(g/m2)</td><td>125~135</td><td>-</td></tr><tr><td>单层预浸料压厚/mm</td><td>0.10~0.13</td><td>-</td></tr></table>

2.1.3 复合材料层合板的物理性能 HD03C 碳/环氧复合材料层合板(热压罐法成形)的物理性能见表 2-2。

表2-2  

<table><tr><td>性能</td><td>典型值</td><td>试验方法</td></tr><tr><td>密度/(g/cm3)</td><td>1.50~1.61</td><td>GB/T 1033-1986</td></tr><tr><td>纤维体积分数/%</td><td>62~68</td><td>GB/T 3366-1996</td></tr><tr><td>空隙率/%</td><td>&lt;2&gt;</td><td>GB/T 3365-1982</td></tr><tr><td>玻璃化转变温度/℃</td><td>182</td><td>DMA法</td></tr></table>

2.2力学性能HD03C碳/环氧预浸料复合材料层合板的力学性能见表2-3。

表2-3  

<table><tr><td>性 能</td><td>典型值</td><td>试 验 方 法</td><td>性 能</td><td>典型值</td><td>试 验 方 法</td></tr><tr><td>拉伸强度/MPa</td><td></td><td>GB/T 3354-1999</td><td>压缩弹性模量/GPa</td><td></td><td>GB/T 3856-1983</td></tr><tr><td>纵向</td><td>2020</td><td></td><td>纵向</td><td>153</td><td></td></tr><tr><td>横向</td><td>64.4</td><td></td><td>横向</td><td>8.9</td><td></td></tr><tr><td>拉伸弹性模量/GPa</td><td></td><td>GB/T 3354-1999</td><td>纵横剪切强度/MPa</td><td>73.1</td><td>GB/T 3355-1982</td></tr><tr><td>纵向</td><td>159</td><td></td><td>纵横剪切弹性模量/GPa</td><td>5.5</td><td>GB/T 3355-1982</td></tr><tr><td>横向</td><td>9.5</td><td></td><td>弯曲强度/MPa</td><td>2060</td><td>GB/T 3356-1999</td></tr><tr><td>泊松比</td><td>0.32</td><td>GB/T 3354-1999</td><td>弯曲弹性模量/GPa</td><td>142</td><td>GB/T 3356-1999</td></tr><tr><td>压缩强度(横向)/MPa</td><td>178</td><td>GB/T 3856-1983</td><td>层间剪切强度/MPa</td><td>98</td><td>JC/T 773-1982(1996)</td></tr></table>

2.3 耐环境性能 HD03C 碳/环氧预浸料复合材料层合板在温度为 $55 \sim 60^{\circ} \mathrm{C}$ 、相对湿度 $98\% \sim$ $100\%$ 条件下老化 $11200 \mathrm{~h}$ 后，在 $100^{\circ} \mathrm{C}$ 下的层间剪切强度为 $44.2 \mathrm{MPa}$ ，弯曲强度为 $1160 \mathrm{MPa}$ 。

2.4 工艺性能 预浸料的工艺性能见表2-4。

表2-4  

<table><tr><td>性能</td><td>典型值</td><td>试验方法</td></tr><tr><td>树脂流出量/%</td><td>12~20</td><td>JC/T 775-1985(1996)</td></tr><tr><td>凝胶时间(125℃)/min</td><td>75</td><td>JC/T 774-1985(1996)</td></tr><tr><td>粘性</td><td>合格</td><td>Q/6S 381-1984</td></tr></table>

# 3 使用工艺

预浸料铺层间的环境条件为温度 $23^{\circ}\mathrm{C} \pm 2^{\circ}\mathrm{C}$ ，相对湿度不大于 $65\%$ ，并达到无尘间规定的标准。热压罐法固化工艺规范见图3-1。

图片摘要：该图主要展示 2 4。
![](images/482b8068fbe04ab0a21123c1e42b3071d28544d68eb2c6e7477dc6d4ff52b046.jpg)  
图3-1 HD03C/HS-3预浸料热压罐法成形固化工艺规范

# 4 其他

4.1 包装 预浸料表面用聚乙烯薄膜覆盖，然后平整地放在聚乙烯袋内并密封。平放在木箱或硬纸箱中，用衬垫固定。每袋不得多于10张。

4.2 运输 按非危险品运输，防止受潮受热，用低于 $0^{\circ}\mathrm{C}$ 的冷藏设备运输。

4.3 贮存 预浸料应于 $-18^{\circ}\mathrm{C}$ 袋封贮存。短期即用者，亦可在 $-5^{\circ}\mathrm{C}$ 贮存。车间内临时存放时，应平放在台架上。

贮存温度与贮存期的关系见表4-1。

表4-1  

<table><tr><td>贮存温度/℃</td><td>-18</td><td>-5</td><td>23</td></tr><tr><td>贮存期/d</td><td>360</td><td>270</td><td>70</td></tr></table>

# 5 使用建议

选用。

编写 张明轩

审校 张凤翻

# 碳/CFR-150预浸料及其复合材料

# 1 概述

碳/CFR-150预浸料用CFR-150树脂体系浸渍HS-3碳纤维制成，可分为碳/CFR-150A和碳/CFR-150D两种型号。具有良好的工艺性能和便于贮存等特点。可用热压机、热压罐等工艺方法成形复合材料及制件。制成的复合材料可在 $125^{\circ}\mathrm{C}$ 以下使用。

1.1 牌号及名称 碳/CFR-150预浸料及其复合材料。  
1.2 基本组成 CFR-150A(或CFR-150D)树脂体系、HS-3碳纤维（即HT3碳纤维）。  
1.3 材料标准 Q/BH 0142—1985《碳/CFR-150预浸料技术条件(暂行)》。  
1.4 使用工艺说明书 Q/BHZ 0141—1983《碳/CFR-150复合材料制造工艺说明书》。  
1.5 供应状态 单向预浸料最大长度 $1.8\mathrm{m}$ ，最大宽度 $700\mathrm{mm}$ 。  
1.6 应用概况   
1.7 研制及生产单位 北京航空航天大学研制并生产。

# 2 性能

# 2.1 物理及化学性能

2.1.1 预浸料的外观 预浸料表面应平整，树脂浸渍均匀，无气泡、杂质、纤维必须平行于预浸料的侧边，无结扣和皱褶。纤维束间的缝隙宽度不大于 $1\mathrm{mm}$ ，长度不大于 $0.3\mathrm{m}$ ，每平方米内缝隙数不应多于5处。

2.1.2 预浸料的物理性能 见表2-1。

表2-1  

<table><tr><td>性能</td><td>指 标</td><td>试 验 方 法</td></tr><tr><td>树脂质量分数/%</td><td>36~42</td><td>Q/6S 381-1984</td></tr><tr><td>挥发分质量分数/%</td><td>≤3</td><td>Q/6S 385-1984</td></tr><tr><td>单位面积纤维质量/(g/m2)</td><td>120~140</td><td>-</td></tr><tr><td>单层预浸料压厚/mm</td><td>0.12~0.14</td><td>-</td></tr><tr><td>玻璃化转变温度/℃</td><td></td><td>TMA法</td></tr><tr><td>CFR-150A树脂体系</td><td>205~215</td><td></td></tr><tr><td>CFR-150D树脂体系</td><td>222~232</td><td></td></tr></table>

2.1.3 复合材料层合板的物理性能 碳/CFR-150单向复合材料层合板的物理性能见表2-2。

表2-2  

<table><tr><td>性能</td><td>典型值</td><td>试验方法</td></tr><tr><td>密度/(g/cm3)</td><td>1.58</td><td>GB/T 1033-1986</td></tr><tr><td>纤维体积分数/%</td><td>62~69</td><td>GB/T 3366-1996</td></tr><tr><td>空隙率/%</td><td>&lt;2&gt;</td><td>GB/T 3365-1982</td></tr></table>

2.2 力学性能 碳/CFR-150单向复合材料层合板的力学性能见表2-3。

表2-3  

<table><tr><td rowspan="2">性 能</td><td colspan="2">典型值</td><td rowspan="2">试 验 方 法</td></tr><tr><td>碳/CFR-150A</td><td>碳/CFR-150D</td></tr><tr><td>拉伸强度/MPa</td><td></td><td></td><td>GB/T 3354-1999</td></tr><tr><td>纵向</td><td>1420</td><td>1340</td><td></td></tr><tr><td>横向</td><td>37.5</td><td>49.0</td><td></td></tr><tr><td>拉伸弹性模量/GPa</td><td></td><td></td><td>GB/T 3354-1999</td></tr><tr><td>纵向</td><td>133</td><td>162</td><td></td></tr><tr><td>横向</td><td>11.4</td><td>11.3</td><td></td></tr><tr><td>泊松比</td><td>0.33</td><td>—</td><td>GB/T 3354-1999</td></tr><tr><td>压缩强度(纵向)/MPa</td><td>1470</td><td>—</td><td>GB/T 3856-1983</td></tr><tr><td>压缩弹性模量(纵向)/GPa</td><td>126</td><td>—</td><td>GB/T 3856-1983</td></tr><tr><td>弯曲强度/MPa</td><td></td><td></td><td>GB/T 3356-1999</td></tr><tr><td>室温</td><td>1920</td><td>1690</td><td></td></tr><tr><td>125℃</td><td>1590</td><td>—</td><td></td></tr><tr><td>180℃</td><td>—</td><td>1660</td><td></td></tr><tr><td>弯曲弹性模量/GPa</td><td>116</td><td>125</td><td>GB/T 3356-1999</td></tr><tr><td>纵横剪切强度/MPa</td><td>61.1</td><td>79.9</td><td>GB/T 3355-1982</td></tr><tr><td>纵横剪切模量/GPa</td><td>5.5</td><td>4.6</td><td>GB/T 3355-1982</td></tr><tr><td>层间剪切强度/MPa</td><td></td><td></td><td>JC/T 773-1982(1996)</td></tr><tr><td>室温</td><td>101</td><td>107</td><td></td></tr><tr><td>125℃</td><td>76</td><td>81</td><td></td></tr><tr><td>150℃</td><td>66</td><td>79</td><td></td></tr><tr><td>180℃</td><td>—</td><td>76</td><td></td></tr></table>

2.3 耐环境性能 碳/CFR-150单向复合材料层合板在 $98\sim 100^{\circ}\mathrm{C}$ 的水中浸泡 $24\mathrm{h}$ 前后于不同温度下测试的层间剪切强度见表2-4。

表2-4  

<table><tr><td rowspan="3">牌 号</td><td colspan="8">层间剪切强度/MPa</td></tr><tr><td colspan="4">浸 水 前</td><td colspan="4">浸 水 后</td></tr><tr><td>室温</td><td>125℃</td><td>150℃</td><td>180℃</td><td>室温</td><td>125℃</td><td>150℃</td><td>180℃</td></tr><tr><td>碳/CFR-150A</td><td>101</td><td>75.5</td><td>65.7</td><td>-</td><td>97</td><td>69.7</td><td>58.9</td><td>-</td></tr><tr><td>碳/CFR-150D</td><td>107</td><td>80.8</td><td>79.4</td><td>76.3</td><td>101</td><td>85.0</td><td>81.4</td><td>67.7</td></tr></table>

同样试验条件下，浸水前碳/CFR-150A复合材料层合板的室温弯曲强度为 $1920\mathrm{MPa}$ ，浸水后的室温弯曲强度为 $1900\mathrm{MPa}$ 。

# 2.4 工艺性能

2.4.1 树脂体系凝胶时间-温度曲线 见图2-1。

图片摘要：该图主要展示 2 1 CFR 150树脂体系凝胶时间 温度曲线。
![](images/c82761df5a4d162b91b8a2b00aee1da77c5a825900be55ff038b9f4112ad4dc7.jpg)  
图2-1 CFR-150树脂体系凝胶时间-温度曲线

# 2.4.2 预浸料的工艺性能 见表2-5。

表2-5  

<table><tr><td>性能</td><td>典型值</td><td>试验方法</td></tr><tr><td>树脂流出量/%</td><td>12~22</td><td>JC/T 775-1985(1996)</td></tr><tr><td>粘性</td><td>合格</td><td>Q/6S 381-1984</td></tr></table>

# 3 使用工艺

施工环境条件为温度 $23^{\circ}\mathrm{C} \pm 2^{\circ}\mathrm{C}$ 、相对湿度不大于 $65\%$ 。

碳/CFR-150复合材料可采用热压机、热压罐法成形。固化温度为 $160^{\circ}\mathrm{C}$ ，后固化温度 $180\sim 200^{\circ}\mathrm{C}$ 。成形时采用恒温加压工艺，固化程序如下：

室温 $\rightarrow 110^{\circ}\mathrm{C} \pm 5^{\circ}\mathrm{C}, 3\mathrm{h} \rightarrow 125^{\circ}\mathrm{C}, 1\mathrm{h} \rightarrow 140^{\circ}\mathrm{C}, 1\mathrm{h} \rightarrow 160^{\circ}\mathrm{C}, 2\mathrm{h} \rightarrow$ 自然冷却到卸模温度。

# 4 其他

4.1 包装 碳/CFR-150预浸料应密封在聚乙烯薄膜袋内，其表面用聚乙烯薄膜隔离，每袋不多于10张。外包装用硬纸箱或木箱，预浸料应平放箱内并用衬垫固定，防止搓动。  
4.2 运输 预浸料用冷藏设备运输，温度应低于 $0^{\circ}\mathrm{C}$ 。如在不高于 $30^{\circ}\mathrm{C}$ 条件下运输，运输过程以5d为限。  
4.3 贮存 碳/CFR-150预浸料在密封袋里贮存。贮存温度不得超过 $20^{\circ}\mathrm{C}$ 。

# 5 使用建议

选用。

编写 肆立新

审校 张凤翻

# SC-13G玻璃纤维增强塑料

# 1 概述

SC-13G 玻璃纤维增强塑料系用 SC-13 粘结剂浸渍玻璃布后层压制成的。具有较好的力学性能和介电性能, 适于制造飞机、导弹的雷达罩及天线、无线电舱口盖及其他构件。可在 $130^{\circ} \mathrm{C}$ 以下长期使用, $200^{\circ} \mathrm{C}$ 使用 $200 \mathrm{~h}$ 或 $300^{\circ} \mathrm{C}$ 使用 $5 \mathrm{~h}$ 。

1.1 牌号及名称 SC-13G玻璃纤维增强塑料。  
1.2 基本组成 SC-13粘结剂、热强-290玻璃布。  
1.3 材料标准 HB5296—1984《SC-13玻璃布层压件用粘结剂》。  
1.4 使用工艺说明书 HC208—1964《SC-13粘结剂压制玻璃布层压塑料工艺说明书》。  
1.5 供应状态 可以单独供应SC-13粘结剂，也可以层合板或制件形式供应。  
1.6 应用概况 SC-13G 玻璃纤维增强塑料已用于歼击机雷达罩、腹鳍导流片以及机载雷达天线和导弹的雷达罩。  
1.7 研制及生产单位 SC-13 粘结剂：北京航空材料研究所研制，天津合成材料研究所生产。玻璃纤维增强塑料制件：北京航空材料研究所研制。  
1.8 鉴定级别及日期 SC-13 粘结剂: 1984 年 3 月由航空工业部、化学工业部联合鉴定通过。SC-13G 玻璃纤维增强塑料制件: 1965 年由航空工业部批准生产。

# 2 性能

# 2.1 物理及化学性能

2.1.1 外观 SC-13 粘结剂为黄色至棕色透明粘稠液体, 无外来杂质和沉淀。层合板呈黄褐色, 表面平整光滑, 无气泡、裂纹和翘曲等缺陷。  
2.1.2 树脂体系的物理性能 SC-13粘结剂的物理性能见表2-1。

表2-1  

<table><tr><td>性能</td><td>指标</td><td>试验方法</td></tr><tr><td>干燥剩余物质量分数(120℃±2℃)/%</td><td>20~25</td><td>GB/T 1725-1979</td></tr><tr><td>粘度(20℃,涂-1粘度计)/(Pa·s)</td><td>20~40</td><td>GB/T 1273-1988</td></tr></table>

2.1.3 复合材料层合板的物理性能 SC-13G 玻璃纤维增强塑料层合板（成形压力为 $4.9\mathrm{MPa}$ ）的物理性能见表 2-2。

表2-2  

<table><tr><td>性能</td><td>指标</td><td>典型值</td><td>试验方法</td></tr><tr><td>树脂质量分数/%</td><td>28~33</td><td>28~33</td><td>GB/T 2577-1989</td></tr><tr><td>密度/(g/cm³)</td><td>-</td><td>1.8</td><td>GB/T 1463-1988</td></tr><tr><td>介电常数(10^10 Hz)</td><td></td><td></td><td>HB 5296-1984附录</td></tr><tr><td>室温</td><td>4.0~4.5</td><td>4.02</td><td></td></tr><tr><td>200℃</td><td>-</td><td>4.07</td><td></td></tr><tr><td>介质损耗角正切(10^10 Hz)</td><td></td><td></td><td>HB 5296-1984附录</td></tr><tr><td>室温</td><td>&lt;0.02</td><td>0.018</td><td></td></tr><tr><td>200℃</td><td>-</td><td>0.019</td><td></td></tr><tr><td>线膨胀系数/10^-6 K^-1</td><td></td><td></td><td>GB/T 2572-1981</td></tr><tr><td>20~100℃</td><td>-</td><td>5.2</td><td></td></tr><tr><td>100~150℃</td><td>-</td><td>4.3</td><td></td></tr><tr><td>150~200℃</td><td>-</td><td>4.1</td><td></td></tr><tr><td>200~250℃</td><td>-</td><td>3.6</td><td></td></tr><tr><td>250~300℃</td><td>-</td><td>3.6</td><td></td></tr></table>

2.2力学性能SC-13G玻璃纤维增强塑料(成形压力为 $4.9\mathrm{MPa}$ )的经向力学性能见表2-3。

表2-3  

<table><tr><td>性能</td><td>指标≥</td><td>典型值</td><td>试验方法</td><td>性能</td><td>指标≥</td><td>典型值</td><td>试验方法</td></tr><tr><td>拉伸强度/MPa</td><td></td><td></td><td>GB/T 1447-1983</td><td>拉伸弹性模量/GPa</td><td>—</td><td>18.5</td><td>GB/T 1447-1983</td></tr><tr><td>室温</td><td>274</td><td>324</td><td></td><td>泊松比</td><td>—</td><td>0.15</td><td>GB/T 1447-1983</td></tr><tr><td>100℃</td><td>—</td><td>275</td><td></td><td>压缩强度/MPa</td><td>—</td><td>196</td><td>HCS 213-1961</td></tr><tr><td>150℃</td><td>—</td><td>244</td><td></td><td>弯曲强度/MPa</td><td>294</td><td>340</td><td>GB/T 1449-1983</td></tr><tr><td>200℃</td><td>—</td><td>217</td><td></td><td>层间剪切强度/MPa</td><td>—</td><td>6.96</td><td>HCS 214-1964</td></tr><tr><td>250℃</td><td>—</td><td>153</td><td></td><td>冲击韧性/(kJ/m²)</td><td>—</td><td>137</td><td>HCS 215-1964</td></tr></table>

2.3 耐环境性能 SC-13G玻璃纤维增强塑料经热老化和湿处理后的性能变化见表2-4。

表2-4  

<table><tr><td rowspan="2">性 能</td><td rowspan="2">处理前</td><td colspan="3">处理后</td><td rowspan="2">试验方法</td></tr><tr><td>200,200 h</td><td>300,5 h</td><td>相对湿度95%~98%,24 h</td></tr><tr><td>介电常数(1010 Hz)</td><td>4.02</td><td>4.10</td><td>-</td><td>4.18</td><td>HB 5296-1984附录</td></tr><tr><td>介质损耗角正切(1010 Hz)</td><td>0.018</td><td>0.020</td><td>-</td><td>0.021</td><td>HB 5296-1984附录</td></tr><tr><td>弯曲强度/MPa</td><td>340</td><td>118</td><td>196</td><td>-</td><td>GB/T 1449-1983</td></tr></table>

2.4 工艺性能 SC-13G 玻璃纤维增强塑料可用压机压制或袋压法成形制件。成形温度在 $150 \sim 180^{\circ} \mathrm{C}$ 范围内选用，压制压力可在 $0.1 \sim 0.3 \mathrm{MPa}$ （袋压法）或 $0.1 \sim 4.9 \mathrm{MPa}$ （压制法）范围内选用。后处理温度为 $200^{\circ} \mathrm{C}$ 。不同压力对制件性能的影响见表 2-5。

表2-5  

<table><tr><td>成形压力/MPa</td><td>密度/(g/cm3)</td><td>弯曲强度/MPa</td></tr><tr><td>4.9</td><td>1.80</td><td>340</td></tr><tr><td>0.3</td><td>1.75</td><td>290</td></tr><tr><td>0.1</td><td>1.70</td><td>196</td></tr></table>

# 2.5 使用性能

2.5.1 机械加工性能 SC-13G 玻璃纤维增强塑料可在普通机床上进行车、铣、刨、磨、锯、钻等机械加工。  
2.5.2 连接性能 SC-13G 玻璃纤维增强塑料可采用螺接、铆接等机械连接方式，也可采用胶接或胶铆、胶螺等复合连接方式。

# 3 使用工艺

3.1 预浸 用溶液法制备 SC-13 粘结剂和玻璃布预浸料（厂房环境温度不小于 $30^{\circ}\mathrm{C}$ ，相对湿度小于 $70\%$ ）。在室温条件下晾干 $6\mathrm{h}$ 以上。预浸料的树脂控制在 $28\% \sim 33\%$ 。  
3.2 下料与组合 将预浸料按技术文件规定用剪刀或手术刀下料。检验模具符合要求后，在模具型面上均匀涂敷脱模剂。将裁好的预浸料在模具型面上进行铺叠、组合。  
3.3 成形固化 SC-13G玻璃纤维增强塑料可用模压法或袋压法成形制件。

模压法适于制造层合板或承力构件。推荐的成形工艺参数为压力 $4.9\mathrm{MPa}$ ，温度 $170^{\circ}\mathrm{C} \pm 3^{\circ}\mathrm{C}$ ，时间 $1\mathrm{h}$ 。后处理条件为 $200^{\circ}\mathrm{C}, 3\mathrm{h}$ 。

袋压法适于制造复杂形状制件或夹层结构。推荐的工艺参数为压力 $0.1 \sim 0.3 \mathrm{MPa}$ , 温度 $170^{\circ} \mathrm{C} \pm 3^{\circ} \mathrm{C}$ , 时间 $1 \mathrm{~h}$ , 后处理条件 $200^{\circ} \mathrm{C}, 3 \mathrm{~h}$ 。

# 4 其他

4.1 包装 SC-13 粘结剂应装在用无腐蚀性材料制成的密封容器里, 然后再装在带有减震衬垫的包装箱内。SC-13G 玻璃纤维增强塑料板材或构件应用软质薄膜包装, 装入刚性包装箱内, 并加支撑装置和填充减震材料。  
4.2 运输 SC-13 粘结剂按易燃品运输。SC-13G 玻璃纤维增强塑料板材或构件按非危险品运输，注意防雨、防潮、防晒。  
4.3 贮存 SC-13 粘结剂按易燃品贮存。SC-13G 玻璃纤维增强塑料板材或构件应贮存在温度 $30^{\circ}\mathrm{C}$ 以下、相对湿度不大于 $70\%$ 的库房内，并应远离热源，避免阳光直接照射。

# 5 使用建议

选用。

编写 石定杜

审校 张凤翻

# 61201G玻璃纤维增强塑料

# 1 概述

61201G 玻璃纤维增强塑料有 A、B 两型、分别由环氧树脂体系 61201A、61201B 与 Q210 无碱玻璃布（或玻璃纤维编织套）按规定铺层压注制成。制件表面质量好，空隙率低并有良好的透电磁波性能。A 型适于 $80^{\circ}\mathrm{C}$ 以下使用，B 型适于 $130^{\circ}\mathrm{C}$ 以下使用。

1.1 牌号及名称 61201G 玻璃纤维增强塑料。  
1.2 基本组成 61201A(或61201B)环氧树脂体系、Q210无碱玻璃布（或玻璃纤维编织套）。  
1.3 材料标准

Q/6S 211-1981《强击机雷达罩用玻璃纤维增强塑料技术条件》

Q/6S 394—1984《歼击机雷达罩原材料技术要求》

1.4 使用工艺说明书

Q/6SZ 251—1981《雷达罩等效平板压注成形工艺说明书》

Q/6SZ 280—1984《歼击机雷达罩压注成形工艺说明书》

1.5 供应状态 A型和B型两种牌号均可制成层合板或根据设计要求用压注工艺制成各类构件供应。  
1.6 应用概况 已用于制造强击机和歼击机机头雷达罩。  
1.7 研制及生产单位 北京航空材料研究所研制，济南复合材料构件厂生产。  
1.8 鉴定级别及日期 飞机用雷达罩已于1981年由航空工业部鉴定通过。

# 2 性能

2.1 物理及化学性能

2.1.1 外观 61201G 玻璃纤维增强塑料板材(或构件)呈半透明红棕色, 表面平整光滑, 无气泡、裂纹等缺陷。  
2.1.2 增强塑料的物理性能 61201G 玻璃纤维增强塑料的物理性能见表 2-1。

表2-1  

<table><tr><td rowspan="2">性能</td><td colspan="2">典型值</td><td rowspan="2">试验方法</td></tr><tr><td>A型</td><td>B型</td></tr><tr><td>树脂质量分数/%</td><td>42.2~42.8</td><td>40.5~43.5</td><td>GB/T 2577-1989</td></tr><tr><td>密度/(g/cm³)</td><td>1.67</td><td>1.75</td><td>GB/T 1463-1988</td></tr><tr><td>高频介电性能(1.5×10^10 Hz)</td><td></td><td></td><td>HB 5296-1984附录</td></tr><tr><td>介电常数</td><td>4.56</td><td>4.04</td><td></td></tr><tr><td>介质损耗角正切</td><td>0.022</td><td>0.016</td><td></td></tr><tr><td>线膨胀系数/10^-5 K^-1</td><td></td><td></td><td>GB/T 2572-1981</td></tr><tr><td>经向</td><td>-</td><td>1.24</td><td></td></tr><tr><td>纬向</td><td>-</td><td>1.63</td><td></td></tr><tr><td>经纬交叉铺层</td><td>-</td><td>1.60</td><td></td></tr></table>

2.2 力学性能  
2.2.1 61201G玻璃纤维增强塑料的室温力学性能见表2-2。61201G编织套增强塑料的室温力学

性能见表2-3。

表2-2  

<table><tr><td rowspan="2">性 能</td><td colspan="2">典型值</td><td rowspan="2">试 验 方 法</td></tr><tr><td>A型</td><td>B型</td></tr><tr><td>拉伸强度/MPa</td><td></td><td></td><td>GB/T 1447-1983</td></tr><tr><td>经向</td><td>270</td><td>367</td><td></td></tr><tr><td>纬向</td><td>-</td><td>273</td><td></td></tr><tr><td>拉伸弹性模量/GPa</td><td></td><td></td><td>GB/T 1447-1983</td></tr><tr><td>经向</td><td>19.9</td><td>22.5</td><td></td></tr><tr><td>纬向</td><td>-</td><td>18.6</td><td></td></tr><tr><td>泊松比</td><td>0.16</td><td>0.15</td><td>GB/T 1447-1983</td></tr><tr><td>压缩强度(顺层)/MPa</td><td></td><td></td><td>HCS 212-1961</td></tr><tr><td>经向</td><td>422</td><td>345</td><td></td></tr><tr><td>纬向</td><td>-</td><td>299</td><td></td></tr><tr><td>弯曲强度/MPa</td><td></td><td></td><td>GB/T 1449-1983</td></tr><tr><td>经向</td><td>524</td><td>516</td><td></td></tr><tr><td>纬向</td><td>401</td><td>-</td><td></td></tr><tr><td>纵横剪切强度/MPa</td><td>-</td><td>129</td><td>GB/T 3355-1982</td></tr><tr><td>剪切强度(顺层,经向)/MPa</td><td>9.31</td><td>10.7</td><td>HCS 214-1964</td></tr></table>

表2-3  

<table><tr><td>性能</td><td>B型</td><td>试验方法</td></tr><tr><td>拉伸强度(经向)/MPa</td><td>377</td><td>GB/T 1447-1983</td></tr><tr><td>拉伸弹性模量(经向)/GPa</td><td>20.9</td><td>GB/T 1447-1983</td></tr><tr><td>弯曲强度(经向)/MPa</td><td>605</td><td>GB/T 1449-1983</td></tr><tr><td>纵横剪切强度/MPa</td><td>117</td><td>GB/T 3355-1982</td></tr></table>

2.2.2 B型61201G玻璃纤维增强塑料的高温力学性能见表2-4。B型61201G编织套增强塑料的高温力学性能见表2-5。

表2-4  

<table><tr><td>性 能</td><td>典型值</td><td>试 验 方 法</td><td>性 能</td><td>典型值</td><td>试 验 方 法</td></tr><tr><td>拉伸强度/MPa</td><td></td><td>GB/T 1447-1983</td><td>80°C</td><td>23.5</td><td></td></tr><tr><td>经向</td><td></td><td></td><td>110°C</td><td>21.6</td><td></td></tr><tr><td>室温</td><td>367</td><td></td><td>130°C</td><td>17.0</td><td></td></tr><tr><td>80°C</td><td>362</td><td></td><td>纬向</td><td></td><td></td></tr><tr><td>110°C</td><td>342</td><td></td><td>室温</td><td>18.6</td><td></td></tr><tr><td>120°C</td><td>335</td><td></td><td>130°C</td><td>13.3</td><td></td></tr><tr><td>130°C</td><td>330</td><td></td><td>泊松比</td><td></td><td>GB/T 1447-1983</td></tr><tr><td>拉伸弹性模量/GPa</td><td></td><td>GB/T 1447-1983</td><td>室温</td><td>0.15</td><td></td></tr><tr><td>经向</td><td></td><td></td><td>130°C</td><td>0.08</td><td></td></tr><tr><td>室温</td><td>22.5</td><td></td><td></td><td></td><td></td></tr></table>

表2-5  

<table><tr><td>性 能</td><td>典型值</td><td>试 验 方 法</td><td>性 能</td><td>典型值</td><td>试 验 方 法</td></tr><tr><td>拉伸弹性模量/GPa</td><td></td><td>GB/T 1447-1983</td><td>弯曲强度/MPa</td><td></td><td>GB/T 1449-1983</td></tr><tr><td>经向</td><td></td><td></td><td>经向</td><td></td><td></td></tr><tr><td>室温</td><td>20.9</td><td></td><td>室温</td><td>605</td><td></td></tr><tr><td>130℃</td><td>17.0</td><td></td><td>130℃</td><td>392</td><td></td></tr></table>

# 2.3 耐环境性能

# 2.4 工艺性能

# 2.5 使用性能

2.5.1 机械加工性能 61201G 玻璃纤维增强塑料可在普通机床上进行车、铣、刨、磨、锯、钻等机械加工。  
2.5.2 连接性能 61201G 玻璃纤维增强塑料可采用铆接、螺接等连接形式, 亦可采用胶接或胶铆、胶螺等复合连接形式。  
2.5.3 相容性 61201G 玻璃纤维增强塑料表面可喷涂各类树脂涂层（如防护涂层、装饰涂层、抗雨蚀涂层、抗静电涂层等）。

# 3 使用工艺

61201G玻璃纤维增强塑料构件可采用通用航空工艺方法进行装配(但应避免强烈冲击),其他按构件有关技术文件执行。

61201G玻璃纤维增强塑料构件的局部缺陷和损伤可按照Q/6SZ389—1984《雷达罩修补工艺说明书》或其他有关技术文件进行修补。

# 4 其他

4.1 包装 61201G 玻璃纤维增强塑料板材应以软质薄膜包覆, 装入刚性包装箱内, 并加支撑装置和填充减震材料。  
4.2运输 61201G玻璃纤维增强塑料板材或构件可按非危险品运输，注意防潮、防晒、防雨。  
4.3 贮存 61201G 玻璃纤维增强塑料板材或构件应贮存于温度不高于 $30^{\circ}\mathrm{C}$ 、相对湿度不大于 $70\%$ 的库房内，并应远离热源，避免阳光直接照射。

# 5 使用建议

选用。

编写 石定杜 江珏珍

审校 张凤翻

# QY8911/HT3 双马来酰亚胺单向碳纤维预浸料及其复合材料

# 1 概述

QY8911/HT3 双马来酰亚胺单向碳纤维预浸料是以 QY8911 双马来酰亚胺树脂体系浸渍 HT3 碳纤维制成的单向预浸料, 由其制成的复合材料具有优良的力学性能, 可用于制造飞机主承力结构件。成形工艺简便, 能在 $150^{\circ} \mathrm{C}$ 以下环境中长期工作。

1.1 牌号及名称 QY8911/HT3 双马来酰亚胺单向碳纤维预浸料及其复合材料。  
1.2 基本组成 双马来酰胺单体、O， $\mathrm{O}'$ 烯丙基双酚A、HT3碳纤维。  
1.3 材料标准 Q/9S 23—1999《HT3/QY8911预浸料》。  
1.4 使用工艺说明书 Q/9S 25—1999《HT3/QY8911复合材料板件制造》。  
1.5 供应状态 预浸料以片状或卷状供应。  
1.6 应用概况 已用于飞机前机身段、垂直尾翼安定面、阻力板、机翼外翼、整流壁板等。  
1.7 研制及生产单位 北京航空工艺研究所研制并生产。  
1.8 鉴定级别及日期 1990年12月由中国航空工业总公司鉴定通过。

# 2 性能

# 2.1 物理及化学性能

2.1.1 预浸料的外观 预浸料表面平整，无明显搭接与缝隙，树脂分布均匀，纤维排列平整，无皱褶。

图片摘要：该图主要展示 2 1 QY8911树脂体系红外光谱图。
![](images/323d080a6d0ba527d6f0623c9174b184b762f7150933891ebe1163a8ad74d095.jpg)  
图2-1 QY8911树脂体系红外光谱图

2.1.2 树脂体系的红外光谱 QY8911 树脂体系的红外光谱见图 2-1。  
2.1.3 树脂体系的物理性能 QY8911 树脂体系的物理性能见表 2-1。

表2-1  

<table><tr><td rowspan="2">性 能</td><td colspan="2">典型值</td><td rowspan="2">性 能</td><td colspan="2">典型值</td></tr><tr><td>固体</td><td>液体</td><td>固体</td><td>液体</td></tr><tr><td>密度/(g/cm3)</td><td>1.24</td><td>≥0.87</td><td>平衡吸湿量/%</td><td>0.6</td><td>-</td></tr><tr><td>树脂质量分数/%</td><td>100</td><td>45~50</td><td>最大吸湿量/%</td><td>0.8</td><td>-</td></tr></table>

2.1.4 预浸料的物理性能 QY8911/HT3 预浸料的物理性能见表 2-2。

表2-2  

<table><tr><td>性能</td><td>指标</td><td>性能</td><td>指标</td></tr><tr><td>树脂质量分数/%</td><td>40±3</td><td>单位面积纤维质量/(g/m2)</td><td>132±4</td></tr><tr><td>挥发分质量分数/%</td><td>&lt;2</td><td>单层预浸料压厚/mm</td><td>0.12±0.01</td></tr></table>

2.1.5 复合材料层合板的物理性能 QY8911/HT3 层合板的物理性能见表 2-3。

表2-3[1]  

<table><tr><td rowspan="2">层压板</td><td rowspan="2">性能</td><td colspan="5">典型值</td></tr><tr><td>20~70℃</td><td>20~90℃</td><td>20~110℃</td><td>20~130℃</td><td>20~150℃</td></tr><tr><td>[0]16</td><td>线膨胀系数/10-6K-1</td><td>0.28</td><td>0.27</td><td>0.25</td><td>0.25</td><td>0.19</td></tr><tr><td>[90]16</td><td>α2</td><td>29.9</td><td>31.3</td><td>32.6</td><td>36.04</td><td>40.3</td></tr><tr><td>[±45]8</td><td>α1</td><td>9.54</td><td>9.81</td><td>10.04</td><td>10.56</td><td>11.0</td></tr><tr><td>[0]16</td><td rowspan="3">热导率/(W/(m·k))</td><td>平均温度60℃</td><td>平均温度75℃</td><td>平均温度95℃</td><td>平均温度115℃</td><td></td></tr><tr><td rowspan="2">[±45]8</td><td>0.740</td><td>0.768</td><td>0.785</td><td>0.851</td><td></td></tr><tr><td>0.541</td><td>0.558</td><td>0.569</td><td>0.599</td><td></td></tr><tr><td>[0]16</td><td rowspan="3">比热容/(J/(kg·K))</td><td colspan="5">平均温度60℃</td></tr><tr><td rowspan="2">[±45]8</td><td colspan="5">1050</td></tr><tr><td colspan="5">1080</td></tr><tr><td>[0]16</td><td rowspan="3">热传导/(10-6m2/s)</td><td colspan="5">平均温度60℃</td></tr><tr><td rowspan="2">[±45]8</td><td colspan="5">0.44</td></tr><tr><td colspan="5">0.31</td></tr></table>

2.2 力学性能  
2.2.1 树脂体系的力学性能 QY8911 树脂体系的力学性能见表 2-4。

表2-4  

<table><tr><td>性能</td><td>拉伸强度/MPa</td><td>拉伸弹性模量/GPa</td><td>断裂伸长率/%</td><td>断裂能释放率/(J/m2)</td></tr><tr><td>典型值</td><td>65.6</td><td>3.0</td><td>2.6</td><td>316</td></tr></table>

2.2.2 复合材料层合板的力学性能  
2.2.2.1 QY8911/HT3层合板的常规力学性能见表2-5。

表2-5[1]  

<table><tr><td>性 能</td><td>平均值</td><td>B基值</td><td>试样数/个</td><td>性 能</td><td>平均值</td><td>B基值</td><td>试样数/个</td></tr><tr><td>拉伸强度/MPa</td><td></td><td></td><td></td><td>压缩弹性模量/GPa</td><td></td><td></td><td></td></tr><tr><td>纵向</td><td>1548</td><td>1239</td><td>91</td><td>纵向</td><td>126</td><td>116</td><td>50</td></tr><tr><td>横向</td><td>55.5</td><td>38.7</td><td>84</td><td>横向</td><td>10.7</td><td>9.87</td><td>50</td></tr><tr><td>拉伸弹性模量/GPa</td><td></td><td></td><td></td><td>泊松比</td><td>0.33</td><td>-</td><td>-</td></tr><tr><td>纵向</td><td>135</td><td>125</td><td>41</td><td rowspan="2">纵横剪切强度/MPa</td><td rowspan="2">89.9</td><td rowspan="2">81.2</td><td rowspan="2">68</td></tr><tr><td>横向</td><td>8.8</td><td>7.2</td><td>90</td></tr><tr><td>压缩强度/MPa</td><td></td><td></td><td></td><td rowspan="2">纵横剪切弹性模量/GPa</td><td rowspan="2">4.47</td><td rowspan="2">4.1</td><td rowspan="2">60</td></tr><tr><td>纵向</td><td>1426</td><td>1281</td><td>50</td></tr><tr><td>横向</td><td>218</td><td>189.4</td><td>50</td><td>层间剪切强度/MPa</td><td>110.5</td><td>100.6</td><td>49</td></tr></table>

注：试样状态：纤维体积分数 $60\% \pm 5\%$ ，空隙率小于 $1\%$ ，纤维取向偏差 $\pm 1^{\circ}$ 。

# 2.2.2.2 QY8911/HT3层合板的高温力学性能见表2-6。

表2-6  

<table><tr><td rowspan="2">性 能</td><td colspan="3">130°C</td><td colspan="3">150°C</td></tr><tr><td>典型值</td><td>均方差</td><td>Cv</td><td>典型值</td><td>均方差</td><td>Cv</td></tr><tr><td>拉伸强度/MPa</td><td></td><td></td><td></td><td></td><td></td><td></td></tr><tr><td>纵向</td><td>1.579</td><td>68.4</td><td>4</td><td>1448</td><td>124.3</td><td>8.5</td></tr><tr><td>横向</td><td>51.1</td><td>9.29</td><td>18.2</td><td>44.6</td><td>5.05</td><td>11.3</td></tr><tr><td>拉伸弹性模量/GPa</td><td></td><td></td><td></td><td></td><td></td><td></td></tr><tr><td>纵向</td><td>128</td><td>2.3</td><td>1.8</td><td>128</td><td>4.4</td><td>3.4</td></tr><tr><td>横向</td><td>9.2</td><td>0.64</td><td>6.9</td><td>8.2</td><td>0.75</td><td>9.2</td></tr><tr><td>压缩强度/MPa</td><td></td><td></td><td></td><td></td><td></td><td></td></tr><tr><td>纵向</td><td>1344</td><td>107.6</td><td>8</td><td>1221</td><td>118.5</td><td>9.7</td></tr><tr><td>横向</td><td>172</td><td>36.5</td><td>21.2</td><td>154</td><td>37.6</td><td>25</td></tr><tr><td>压缩弹性模量/GPa</td><td></td><td></td><td></td><td></td><td></td><td></td></tr><tr><td>纵向</td><td>119</td><td>5.6</td><td>4.7</td><td>114</td><td>3.7</td><td>3.3</td></tr><tr><td>横向</td><td>8.2</td><td>0.69</td><td>8.4</td><td>7.9</td><td>0.83</td><td>10.6</td></tr><tr><td>纵横剪切强度/MPa</td><td>80.8</td><td>2.05</td><td>0.5</td><td>73.5</td><td>4.8</td><td>6.5</td></tr><tr><td>纵横剪切弹性模量/GPa</td><td>4.0</td><td>0.103</td><td>2.6</td><td>3.5</td><td>0.066</td><td>1.9</td></tr><tr><td rowspan="2">层间剪切强度/MPa</td><td colspan="3">120°C</td><td rowspan="2">77.0</td><td rowspan="2">3.79</td><td rowspan="2">5</td></tr><tr><td>82.8</td><td>29.8</td><td>3.6</td></tr><tr><td>弯曲强度/MPa</td><td>1655</td><td>137.4</td><td>10.5</td><td>1725</td><td>109.1</td><td>6.3</td></tr><tr><td>弯曲弹性模量/GPa</td><td>131</td><td>4.5</td><td>3.5</td><td>136</td><td>4.1</td><td>3</td></tr></table>

# 2.2.2.3 QY8911/HT3层合板断裂应变见表2-7。

表2-7[1]  

<table><tr><td>性 能</td><td>平均值</td><td>性 能</td><td>平均值</td></tr><tr><td>拉伸断裂应变/%</td><td></td><td>压缩断裂应变/%</td><td></td></tr><tr><td>纵向</td><td>1.15</td><td>纵向</td><td>1.04</td></tr><tr><td>横向</td><td>0.63</td><td>横向</td><td>2.04</td></tr><tr><td>纵横剪切断裂应变/%</td><td>2.01</td><td></td><td></td></tr></table>

# 2.2.2.4 QY8911/HT3层合板的韧性性能见表2-8。

表 2-8[1]  

<table><tr><td>层合板</td><td>性能</td><td>典型值</td></tr><tr><td>[(±25)2/90]s</td><td>边缘初始破坏强度/MPa</td><td>216</td></tr><tr><td>[(±30)2/90/90]s</td><td>初始分层应变/10-6</td><td>0.476</td></tr><tr><td rowspan="2">[02/45/02/-45/0/90]s</td><td>开孔拉伸强度/MPa</td><td>968</td></tr><tr><td>开孔压缩强度/MPa</td><td>510</td></tr><tr><td rowspan="2">[0]16</td><td>横向弯曲强度(L/D=32)/MPa</td><td>105</td></tr><tr><td>横向弯曲强度(L/D=16)/MPa</td><td>114</td></tr><tr><td>[±45]20s</td><td>压剪强度/MPa</td><td>53</td></tr><tr><td>[0]83</td><td>压剪强度/MPa</td><td>88</td></tr><tr><td>[(±30)2/90/90]s</td><td>断裂韧性/(J/m2)</td><td>267</td></tr><tr><td rowspan="2">[0]16</td><td>断裂韧性/(J/m2)</td><td>252</td></tr><tr><td>断裂韧性/(J/m2)</td><td>665</td></tr><tr><td rowspan="2">[45/0/-45/90]6s</td><td>冲击后压缩强度/MPa</td><td>156①</td></tr><tr><td>冲击后压缩强度/MPa</td><td>171②</td></tr><tr><td rowspan="2">[45/0/-45/90]2s</td><td>开孔拉伸强度/MPa</td><td>390.6</td></tr><tr><td>开孔压缩强度/MPa</td><td>257.6</td></tr><tr><td rowspan="2">[45/0/-45/90]2s</td><td>开孔拉伸弹性模量/GPa</td><td>56.8</td></tr><tr><td>开孔压缩弹性模量/GPa</td><td>54.9</td></tr><tr><td rowspan="2">[±45]4s</td><td>纵横剪切强度/MPa</td><td>172.2</td></tr><tr><td>纵横剪切弹性模量/GPa</td><td>4.71</td></tr></table>

① 1990年测试值。② 1998年测试值。

# 2.3 耐环境性能

2.3.1 耐热老化 QY8911/HT3层合板热老化后的力学性能见表2-9。

表2-9  

<table><tr><td rowspan="2">时间/h</td><td colspan="2">层间剪切强度/MPa</td><td colspan="2">弯曲强度/MPa</td><td rowspan="2">时间/h</td><td colspan="2">层间剪切强度/MPa</td><td colspan="2">弯曲强度/MPa</td></tr><tr><td>25℃</td><td>150℃</td><td>25℃</td><td>150℃</td><td>25℃</td><td>150℃</td><td>25℃</td><td>150℃</td></tr><tr><td>0</td><td>114.1</td><td>77.0</td><td>1916</td><td>1752</td><td>400</td><td>114.8</td><td>92.2</td><td>1919</td><td>1700</td></tr><tr><td>100</td><td>118.1</td><td>94.4</td><td>1925</td><td>1748</td><td>710</td><td>117.5</td><td>89.1</td><td>1941</td><td>1684</td></tr><tr><td>240</td><td>113.2</td><td>84.1</td><td>1876</td><td>1759</td><td>1000</td><td>114.7</td><td>88.0</td><td>1941</td><td>1684</td></tr></table>

注：每组10件。

2.3.2 耐湿热老化 QY8911/HT3层合板湿热试验后的力学性能见表2-10。

表2-10  

<table><tr><td rowspan="2">性 能</td><td colspan="3">典型值</td><td rowspan="2">性能</td><td colspan="3">典型值</td></tr><tr><td>室温</td><td>150℃/干</td><td>150℃/湿①</td><td>室温</td><td>150℃/干</td><td>150℃/湿①</td></tr><tr><td>拉伸强度/MPa</td><td></td><td></td><td></td><td>纵向压缩弹性模量/GPa</td><td>137</td><td>114</td><td>-</td></tr><tr><td>纵向</td><td>1628</td><td>1448</td><td>1250</td><td>纵横剪切强度/MPa</td><td>89.1</td><td>74.8</td><td>56.5</td></tr><tr><td>横向</td><td>58.4</td><td>46.1</td><td>25.8</td><td>纵横剪切弹性模量/GPa</td><td>4.5</td><td>3.5</td><td>-</td></tr><tr><td>纵向拉伸弹性模量/GPa</td><td>127</td><td>124</td><td>-</td><td>弯曲强度/MPa</td><td>1915</td><td>1752</td><td>986</td></tr><tr><td>泊松比</td><td>0.32</td><td>-</td><td>-</td><td>弯曲弹性模量/GPa</td><td>134</td><td>135</td><td>-</td></tr><tr><td>纵向压缩强度/MPa</td><td>1464</td><td>1230</td><td>-</td><td>层间剪切强度/MPa</td><td>115.5</td><td>77.0</td><td>54.0</td></tr></table>

① 吸湿条件为 $58\sim 60^{\circ}\mathrm{C},72\mathrm{h}$ ，含湿量 $0.53\%$

2.3.3 耐介质 QY8911/HT3 层合板经 $3000 \mathrm{~h}$ 于汽油、煤油、丙酮中浸泡后其层间剪切强度变化见表 2-11。

表2-11  

<table><tr><td rowspan="2">浸泡时间/h</td><td colspan="3">层间剪切强度/MPa</td><td rowspan="2">浸泡时间/h</td><td colspan="3">层间剪切强度/MPa</td></tr><tr><td>汽油</td><td>煤油</td><td>丙酮</td><td>汽油</td><td>煤油</td><td>丙酮</td></tr><tr><td>0</td><td>109</td><td>110</td><td>105</td><td>1000</td><td>109</td><td>109</td><td>100</td></tr><tr><td>500</td><td>108</td><td>110</td><td>102</td><td>3000</td><td>109</td><td>108</td><td>102</td></tr></table>
