Repository: C-zj02/CFD-claw

<div align="center">

**English** | [中文](#中文版) | [Français](README_FR.md) | [Русский](README_RU.md) | [हिन्दी](README_HI.md) | [العربية](README_AR.md) | [Português](README_PT.md)

# 🚀 Claude Code Python

**A Complete Python Reimplementation Based on Real Claude Code Source**

*From TypeScript Source → Rebuilt in Python with ❤️*

***
**🔥 Active Development • New Features Weekly 🔥**

</div>

***

## 🎯 What is This?

**Clawd Code** is a **complete Python rewrite** of Claude Code, based on the **real TypeScript source code**.

File: RAG-data/中国航空材料手册（第2版）第6卷 复合材料 胶粘剂201-400.pdf-91ccc02e-4039-43e0-a1c7-e92029e84568.md (part 7 of 9)
续表2-5   
<table><tr><td rowspan="2">介 质</td><td rowspan="2">室温浸泡时间/h</td><td colspan="2">剪切强度/MPa</td><td rowspan="2">介 质</td><td rowspan="2">室温浸泡时间/h</td><td colspan="2">剪切强度/MPa</td></tr><tr><td>室 温</td><td>150℃</td><td>室 温</td><td>150℃</td></tr><tr><td>空 白</td><td>0</td><td>37.4</td><td>26.6</td><td rowspan="2">1号喷气燃料</td><td>30</td><td>-</td><td>29.9</td></tr><tr><td>工业乙醇</td><td>555</td><td>34.5</td><td>17.3</td><td>555</td><td>32.8</td><td>17.0</td></tr><tr><td rowspan="2">自来水</td><td>30</td><td>-</td><td>26.8</td><td rowspan="2">10号航空液压油</td><td>30</td><td>-</td><td>25.2</td></tr><tr><td>555</td><td>33.6</td><td>15.6</td><td>555</td><td>34.5</td><td>15.9</td></tr><tr><td rowspan="2">人造海水</td><td>30</td><td>-</td><td>27.3</td><td rowspan="2">8号航空润滑油</td><td>30</td><td>-</td><td>29.3</td></tr><tr><td>555</td><td>35.1</td><td>14.6</td><td>555</td><td>35.3</td><td>14.9</td></tr></table>

表2-19  

<table><tr><td>介质及试验条件</td><td>空 白</td><td>5%氢氧化钠溶液 70℃,浸泡5min</td><td>38%硫酸溶液 90~100℃,浸泡10min</td></tr><tr><td>室温剪切强度/MPa</td><td>34.1~35.7 /35.3</td><td>34.8~35.7 /35.3</td><td>35.0~35.0 /35.0</td></tr></table>

# 2.3.4 耐沸水性能 不同表面处理制得的铝合金胶接剪切试样的耐沸水性能见图2-4。

图片摘要：该图主要展示 2 19。
![](images/3b795b1f33e275921860f8e9553f33958f9fa1fcb08246a2088bee6a4358fae2.jpg)  
1—磷酸阳极化；2—化学氧化；3—碱洗   
图2-4 不同表面处理对SY-14胶粘剂耐沸水性能的影响

# 2.3.5 耐热老化性能 见表2-20。

表2-20  

<table><tr><td colspan="2">热老化条件</td><td colspan="3">剪切强度/MPa</td><td colspan="3">90°剥离强度/(kN/m)</td></tr><tr><td>温度/℃</td><td>时间/h</td><td>室温</td><td>150℃</td><td>175℃</td><td>板-板</td><td>板-垫板</td><td>板-芯</td></tr><tr><td rowspan="2">150</td><td>0</td><td>28.3~32.7/30.5</td><td>25.3~28.0/26.3</td><td>-</td><td>6.4~6.4/6.4</td><td>6.9~7.3/7.1</td><td>5.3~7.4/6.4</td></tr><tr><td>200</td><td>31.4~33.6/32.8</td><td>26.4~27.4/27.0</td><td>-</td><td>7.0~7.9/7.4</td><td>5.8~6.1/5.9</td><td>4.2~4.6/4.4</td></tr><tr><td rowspan="2">175</td><td>0</td><td>-</td><td>-</td><td>20.2~25.2/21.9</td><td>6.7~7.5/7.1</td><td>-</td><td>-</td></tr><tr><td>200</td><td>-</td><td>-</td><td>14.4~19.7/17.6</td><td>5.4~6.1/5.7</td><td>-</td><td>-</td></tr></table>

2.3.6 耐高低温交变性能 将标准剪切试样和 $90^{\circ}$ 剥离试样放在 $150^{\circ}\mathrm{C}$ 烘箱中保持 $15\mathrm{min}$ ，取出放在室温环境中停留 $15\mathrm{min}$ ，再放入干冰-无水乙醇中 $15\mathrm{min}$ 取出后再在室温环境中停留 $15\mathrm{min}$ 为一个高低温交变循环，共做100次循环。最后测定剪切强度和剥离强度，结果见表2-21。

表2-21  

<table><tr><td rowspan="2">高低温交变次数</td><td colspan="2">剪切强度/MPa</td><td colspan="3">90°剥离强度/(kN/m)</td></tr><tr><td>室温</td><td>150℃</td><td>板-板</td><td>板-垫板</td><td>板-芯</td></tr><tr><td>0</td><td>28.3~32.7/30.5</td><td>25.3~28.0/26.3</td><td>6.4~6.4/6.4</td><td>6.9~7.3/7.1</td><td>5.3~7.4/6.4</td></tr><tr><td>100</td><td>29.1~29.7/29.4</td><td>24.4~26.9/25.6</td><td>5.7~6.6/6.2</td><td>5.6~6.2/5.9</td><td>5.5~5.7/5.6</td></tr></table>

2.3.7 耐热冲击性能 将标准剪切试样和板-板 $90^{\circ}$ 剥离试样放在 LRS-1 冷热循环试验机中, 先在低温室 $(-55^{\circ}C)$ 保持 $10\mathrm{min}$ , 然后在 $2s$ 内移至高温室 $(150^{\circ}C)$ 保持 $10\mathrm{min}$ , 再在 $2s$ 内移至低温为一次热冲击。经 100 次热冲击后, 测定剪切强度和 $90^{\circ}$ 剥离强度, 结果见表 2-22。

表2-22  

<table><tr><td>热冲击次数</td><td>试样数量</td><td>剪切强度/MPa</td><td>板-板90°剥离强度/(kN/m)</td></tr><tr><td>0</td><td>3</td><td>35.7</td><td>7.2</td></tr><tr><td>100</td><td>4</td><td>34.6</td><td>6.9</td></tr></table>

2.3.8 楔子试验 不同胶层厚度的胶接楔子试样在温度 $55^{\circ}\mathrm{C}$ ，相对湿度 $100\%$ 及温度 $150^{\circ}\mathrm{C}$ 条件下的裂纹扩展曲线分别见图2-5和图2-6。

图片摘要：该图主要展示 2 22。
![](images/6e32ef085f4725b6dc987ad420b47efb5e7430e720f9dc80443effad32a230b1.jpg)  
1—胶层厚度为 $0.10\mathrm{mm}$ ；2—胶层厚度为 $0.20\mathrm{mm}$   
图2-5 SY-14胶粘剂楔子试样在 $55^{\circ}\mathrm{C}$ ，相对湿度 $100\%$ 条件下裂纹扩展曲线

图片摘要：该图主要展示 2 5 SY 14胶粘剂楔子试样在 ，相对湿度 条件下裂纹扩展曲线。
![](images/faedc970e031226954ccbaca1f1754347b6e157f2ed99d93304d956246d5fcf1.jpg)  
1—胶层厚度为 $0.10\mathrm{mm}$ ；2—胶层厚度为 $0.20\mathrm{mm}$   
图2-6 SY-14胶粘剂楔子试样在 $150^{\circ}\mathrm{C}$ 条件下裂纹扩展曲线

2.3.9 耐大气老化性能 用 SY-14 胶粘剂制得 6 块带垫板的蜂窝夹层结构试件分别投放在海口、南昌和北京三个试验场进行大气曝晒试验。在同一块试件上切取不同曝晒时间的试样测定剥离强度, 结果见表 2-23。

用 SY-14 胶粘剂制备尺寸为 $160 \mathrm{~mm} \times 105 \mathrm{~mm}$ (铝合金 LY12CZ 板厚 $2 \mathrm{~mm}$ ) 的扩大剪切试板在海口、南昌和北京三地曝晒 3 年的试验结果见表 2-24。

用 SY-14 胶粘剂在工厂生产条件下制得的标准剪切、扩大剪切、板-板剥离、板-芯剥离、铝板-镁板剥离、蜂窝平面拉伸和蜂窝弯剪等试样投放在北京、南昌、广州和海口试验场经 10 年大气曝晒试验, 同时进行了人工加速老化 (55℃水浸泡) 试验。主要结果见表 2-25~表 2-29。

表2-23  

<table><tr><td rowspan="2">曝晒地点</td><td rowspan="2">蜂窝芯规格</td><td colspan="3">板-板90°剥离强度/(kN/m)</td><td colspan="3">板-芯90°剥离强度/(kN/m)</td></tr><tr><td>原始</td><td>1年</td><td>3年</td><td>原始</td><td>1年</td><td>3年</td></tr><tr><td rowspan="2">海口</td><td>96-3-0.08(LF2Y)N</td><td>6.4</td><td>6.3</td><td>6.5</td><td>6.9</td><td>6.2</td><td>7.1</td></tr><tr><td>80-3-0.06(LF2Y)N</td><td>6.8</td><td>6.8</td><td>6.7</td><td>7.0</td><td>6.6</td><td>5.9</td></tr><tr><td rowspan="2">南昌</td><td>96-3-0.08(LF2Y)N</td><td>6.0</td><td>6.2</td><td>6.2</td><td>6.2</td><td>6.0</td><td>5.9</td></tr><tr><td>96-3-0.08(LF2Y)N</td><td>6.6</td><td>6.7</td><td>7.6</td><td>6.6</td><td>6.3</td><td>6.2</td></tr><tr><td rowspan="2">北京</td><td>96-3-0.08(LF2Y)N</td><td>6.5</td><td>6.4</td><td>6.8</td><td>6.7</td><td>6.6</td><td>7.4</td></tr><tr><td>80-3-0.06(LF2Y)N</td><td>6.2</td><td>6.5</td><td>6.6</td><td>6.6</td><td>6.8</td><td>7.2</td></tr></table>

表2-24  

<table><tr><td rowspan="3">曝晒地点</td><td colspan="6">剪切强度/MPa</td></tr><tr><td colspan="2">原始</td><td colspan="2">1年</td><td colspan="2">3年</td></tr><tr><td>室温</td><td>150℃</td><td>室温</td><td>150℃</td><td>室温</td><td>150℃</td></tr><tr><td>海口</td><td rowspan="3">43.4</td><td rowspan="3">32.3</td><td>37.9</td><td>23.6</td><td>41.8</td><td>25.0</td></tr><tr><td>南昌</td><td>37.6</td><td>26.4</td><td>38.8</td><td>25.2</td></tr><tr><td>北京</td><td>39.1</td><td>25.8</td><td>42.3</td><td>25.6</td></tr></table>

表2-25  

<table><tr><td rowspan="2">人工加速老化时间/h</td><td colspan="2">室温剪切强度/MPa</td><td colspan="3">室温90°剥离强度/(kN/m)</td></tr><tr><td>标准试样</td><td>扩大试样</td><td>板-板</td><td>板-芯</td><td>铝-镁</td></tr><tr><td>0</td><td>33.9</td><td>32.1</td><td>6.30</td><td>4.22</td><td>5.90</td></tr><tr><td>1000</td><td>33.0</td><td>35.4</td><td>6.30</td><td>4.66</td><td>5.91</td></tr><tr><td>3000</td><td>33.3</td><td>34.3</td><td>5.52</td><td>5.74</td><td>5.78</td></tr><tr><td>5000</td><td>34.0</td><td>33.4</td><td>5.43</td><td>3.56 部分蜂窝芯破坏</td><td>5.52</td></tr><tr><td>10000</td><td>33.6</td><td>34.3</td><td>6.17</td><td>3.65 部分蜂窝芯破坏</td><td>5.48</td></tr></table>

表2-26  

<table><tr><td rowspan="3">人工加速老化时间/h</td><td colspan="2">蜂窝平面拉伸强度/MPa</td><td colspan="4">蜂窝夹层四点弯剪强度/MPa</td></tr><tr><td rowspan="2">66-3-0.05(LF2Y)N</td><td rowspan="2">33-4-0.03(LF2Y)N</td><td colspan="2">66-3-0.05(LF2Y)N</td><td colspan="2">33-4-0.03(LF2Y)N</td></tr><tr><td>纵向</td><td>横向</td><td>纵向</td><td>横向</td></tr><tr><td>0</td><td>4.90</td><td>2.39</td><td>1.05</td><td>0.92</td><td>0.49</td><td>0.37</td></tr><tr><td>1000</td><td>5.33</td><td>2.54</td><td>1.01</td><td>0.94</td><td>0.55</td><td>0.36</td></tr><tr><td>3000</td><td>5.16</td><td>2.43</td><td>1.02</td><td>1.02</td><td>0.52</td><td>0.36</td></tr><tr><td>5000</td><td>5.13</td><td>2.64</td><td>1.13</td><td>0.99</td><td>0.53</td><td>0.31</td></tr><tr><td>10000</td><td>4.97</td><td>2.75</td><td>1.02</td><td>0.99</td><td>0.42</td><td>0.31</td></tr></table>

表2-27  

<table><tr><td rowspan="2">曝晒时间/年</td><td rowspan="2" colspan="2">试 样</td><td colspan="4">剪切强度/MPa</td></tr><tr><td>海口</td><td>广州</td><td>南昌</td><td>北京</td></tr><tr><td rowspan="2">原始</td><td>标准试样</td><td rowspan="2">室温</td><td colspan="4">33.9</td></tr><tr><td>扩大试样</td><td colspan="4">32.1</td></tr><tr><td rowspan="3">10</td><td>标准试样</td><td rowspan="2">室温</td><td>15.4</td><td>27.3</td><td>28.1</td><td>28.9</td></tr><tr><td rowspan="2">扩大试样</td><td>35.2</td><td>34.3</td><td>33.4</td><td>34.1</td></tr><tr><td>150℃</td><td>28.1</td><td>28.5</td><td>25.5</td><td>28.0</td></tr></table>

表2-28  

<table><tr><td rowspan="2">曝晒时间/年</td><td colspan="4">铝板-镁板室温90°剥离强度/(kN/m)</td></tr><tr><td>海口</td><td>广州</td><td>南昌</td><td>北京</td></tr><tr><td>0</td><td colspan="4">5.90</td></tr><tr><td>10</td><td>5.72</td><td>5.85</td><td>5.68</td><td>6.14</td></tr></table>

表2-29  

<table><tr><td rowspan="2">曝晒时间/年</td><td rowspan="2">蜂窝芯规格</td><td colspan="4">蜂窝平面拉伸强度/MPa</td></tr><tr><td>海口</td><td>广州</td><td>南昌</td><td>北京</td></tr><tr><td rowspan="2">0</td><td>66-3-0.05(LF2Y)N</td><td colspan="4">4.90</td></tr><tr><td>33-4-0.03(LF2Y)N</td><td colspan="4">2.39</td></tr><tr><td rowspan="2">10</td><td>66-3-0.05(LF2Y)N</td><td>4.80</td><td>4.58</td><td>4.62</td><td>4.49</td></tr><tr><td>33-4-0.03(LF2Y)N</td><td>2.22</td><td>2.42</td><td>2.43</td><td>2.45</td></tr></table>

2.4 工艺性能 胶膜软化点为 $70 \sim 80^{\circ} \mathrm{C}$ , 使用时不需涂敷胶液, 将胶膜贴在预热的被粘物上即可。如有必要, 可与 SY-D4 或 SY-D8 抑制腐蚀底胶配合使用。制备蜂窝夹层结构时, 芯子不必浸胶瘤, 该胶流动性适中, 可在芯格端部自成圆角。  
2.5 使用性能 用 SY-14 胶胶接的歼击机无孔蜂窝结构件经将近 20 年的工厂批量生产和部队使用考验, 生产工艺简便合理, 使用安全可靠, 未曾出现故障。用其胶接带圆形缺陷的无孔蜂窝夹层结构试件, 通过了飞行效应模拟试验, 结果见表 2-3(1)。用 SY-14 胶膜胶接的歼击机无孔蜂窝结构部件的随炉件剥离强度数据经统计处理的结果见表 2-31。

表2-30  

<table><tr><td>缺陷直径/mm</td><td>温度/℃</td><td>真空负压/kPa</td><td>循环一次时间/min</td><td>循环次数</td><td>结果</td></tr><tr><td>45</td><td>95±5</td><td>98.6</td><td>5</td><td>4012</td><td rowspan="3">缺陷均未扩展</td></tr><tr><td>45</td><td>150±5</td><td>98.6</td><td>5</td><td>3600</td></tr><tr><td>45</td><td>175±5</td><td>98.6</td><td>5</td><td>1200</td></tr></table>

注：蜂窝芯规格：27-5-0.03(LF2Y)N；面板：0.3 mmLY12CZ。

表2-31  

<table><tr><td rowspan="2">试验温度</td><td colspan="6">随炉件板-板90°剥离强度</td></tr><tr><td>A基值/(kN/m)</td><td>B基值/(kN/m)</td><td>S基值/(kN/m)</td><td>x/(kN/m)</td><td>s/(kN/m)</td><td>n</td></tr><tr><td>室温</td><td>5.30</td><td>6.26</td><td>5.39</td><td>7.45</td><td>0.891</td><td>1675</td></tr><tr><td>150℃</td><td>5.61</td><td>6.64</td><td>3.63</td><td>7.94</td><td>0.967</td><td>1675</td></tr></table>

注：随炉件剥离强度数据由沈飞公司提供。随炉件板-板 $90^{\circ}$ 剥离强度系蜂窝夹层中的板-垫板剥离强度，垫板打上溢胶孔，孔径 $3\mathrm{mm}$ 、孔距 $40\mathrm{mm}$ 、行距 $10\mathrm{mm}$ ，交错排列。

# 3 使用工艺

3.1 预装 待胶接件表面处理前需要进行预装配，配合间隙一般不大于 $0.2\mathrm{mm}$ ，面板与蜂窝芯之间的配合间隙为 $0\sim 0.05\mathrm{mm}$ 。  
3.2 表面处理 铝合金以磷酸阳极化为宜，化学氧化、铬酸阳极化次之。磷酸阳极化按HB/Z197《结构胶接铝合金磷酸阳极化工艺规范》进行。

其他金属及非金属材料的胶接表面处理方法按使用要求通过试验进行选择。

3.3 喷涂底胶 表面处理后 $8\mathrm{h}$ 内，可根据设计要求和使用工艺说明书，喷涂SY-D4或SY-D8抑制腐蚀底胶，也可不涂底胶，直接粘贴胶膜。  
3.4 贴胶膜 按被粘物尺寸裁剪胶膜; 将胶膜贴在预热到 $60 \sim 70^{\circ} \mathrm{C}$ 的被粘物上, 避免裹进气泡。再在 $100^{\circ} \mathrm{C} \pm 10^{\circ} \mathrm{C}$ 烘 $0.5 \sim 1.0 \mathrm{~h}$ 。  
3.5 固化 固化条件为温度 $178^{\circ}\mathrm{C} \pm 3^{\circ}\mathrm{C}$ ，时间 $2.0\mathrm{h} \pm 0.5\mathrm{h}$ ，接触压力至 $0.30\mathrm{MPa}$ 。胶接无孔蜂窝结构时应分段加压固化，并应避免在抽真空条件下固化。

# 4 其他

4.1 包装 胶膜以聚乙烯薄膜作隔离层，卷装或用木箱平放包装。  
4.2 运输 按非危险品运输。  
4.3 贮存 贮存于温度为 $10 \sim 30^{\circ} \mathrm{C}$ , 相对湿度不大于 $75\%$ 的室内, 避免阳光直接照射, 远离火源、热源。胶膜从生产之日起, 有效贮存期为 1 年。过期胶膜经检验合格仍可使用, 其检验有效期为 1 个月, 总贮存期最长不得超过 2 年。3 批胶膜贮存 1 年后的性能检验结果见表 4-1。

表4-1  

<table><tr><td rowspan="2">贮存时间</td><td colspan="2">剪切强度/MPa</td><td>板-板90°剥离强度/(kN/m)</td></tr><tr><td>室温</td><td>150℃</td><td>室温</td></tr><tr><td rowspan="2">原始</td><td>36.7~38.8</td><td>22.3~31.2</td><td>5.8~8.9</td></tr><tr><td>37.4</td><td>27.6</td><td>7.1</td></tr><tr><td rowspan="2">18个月</td><td>33.6~38.6</td><td>26.3~30.5</td><td>6.3~8.2</td></tr><tr><td>36.6</td><td>27.7</td><td>7.3</td></tr></table>

4.4 技术安全 防止污染胶膜，禁止徒手接触胶膜。环境温度低于 $20^{\circ}\mathrm{C}$ 时，要注意防止胶膜脆裂。固化时要确保工件达到规定的固化温度。胶接蜂窝夹层构件时一般采用厚度为 $0.35\mathrm{mm}$ 的胶膜，钣金件用 $0.25\mathrm{mm}$ 或更薄的胶膜。在考核胶接部件质量时，要注意随炉剥离试件的结构形式对剥离强度有明显的影响。

# 5 使用建议

选用。

# 参考文献

1 北京航空材料研究所.SY-14膜状结构胶粘剂研制报告.1984  
2 北京航空材料研究所. 自力-4胶膜研制报告. 1980  
3 北京航空材料研究所. 自力-4胶膜性能试验报告. 1976  
4 北京航空材料研究所.SY耐久胶接体系的应用研究.1989  
5 北京航空材料研究所. 无孔蜂窝胶接结构飞行效应模拟试验方法研究. 1985  
6 北京航空材料研究所. 无孔蜂窝夹层结构试件大气曝晒试验研究报告. 1996

编写 赖士洪

审校 郑瑞琪 姜作义

# NHJ-44胶粘剂

# 1 概述

NHJ-44胶粘剂系改性环氧结构胶，具有高剪切强度及剥离强度，工艺性良好，但耐湿热老化性能较差。可用于钣金胶接及蜂窝夹层结构中面板与芯材之间的胶接，金属与非金属之间的胶接。可在 $-253\sim 82^{\circ}C$ 使用。

1.1 牌号及名称 NHJ-44 胶粘剂。  
1.2 基本组成 环氧树脂、三元共聚聚酰胺树脂、潜伏性固化剂。  
1.3 材料标准 QJ 1068—1986《NHJ-44结构胶》，胶接LD10CS铝合金的主要性能指标见表1-1。

表1-1  

<table><tr><td rowspan="2">表面处理</td><td colspan="3">剪切强度/MPa ≥</td><td rowspan="2">T形剥离强度/(kN/m) ≥</td></tr><tr><td>-196℃</td><td>室温</td><td>82℃</td></tr><tr><td>硫酸阳极化</td><td>15</td><td>35</td><td>25</td><td>4</td></tr><tr><td>磷酸阳极化</td><td>15</td><td>38.5</td><td>25</td><td>6</td></tr></table>

1.4 使用工艺说明书   
1.5 供应状态 以胶液或胶膜(无载体或有载体)供应，胶膜厚度可根据使用要求而定。  
1.6 应用概况 已用于运载火箭液氢和液氧箱蜂窝夹层共底的胶接及共底绝热环的制造。  
1.7 研制及生产单位 北京材料工艺研究所研制并生产。  
1.8 鉴定级别及日期 1984年8月由北京材料工艺研究所组织鉴定通过。

# 2 性能[1]

2.1 物理及化学性能  
2.1.1 红外光谱 见图2-1。

图片摘要：该图主要展示 2 1 NHJ 44胶粘剂红外光谱图。
![](images/a28222e65cf876b264df67885b6fea2f9f3231dc2f0da33222fc0a8bdde73d35.jpg)  
图2-1 NHJ-44胶粘剂红外光谱图

2.1.2 外观 浅黄色透明液体或米黄色胶膜。  
2.1.3 干燥剩余物质量分数 胶液为 $26\% \sim 30\%$   
2.1.4 热性能 固化后的TGA曲线见图2-2。  
2.1.5 固化后的热物理性能 见图2-3。

图片摘要：该图主要展示 2 1 NHJ 44胶粘剂红外光谱图。
![](images/a38baf2c9921abc6c1de3a109cf2e422e083737a6cd631a6073bcce9cf162bd9.jpg)  
图2-2 NHJ-44胶粘剂的TGA曲线

图片摘要：该图主要展示 2 2 NHJ 44胶粘剂的TGA曲线。
![](images/ca176ea4f0575d76c702eb2cf9e6d5a5e2a693f6275eced6e93dac73a456062d.jpg)  
图2-3 NHJ-44胶粘剂的热物理性能曲线

2.1.6 热膨胀系数 无载体胶膜为 $-60 \times 10^{-6} \mathrm{~K}^{-1} (-196 \sim 20^{\circ} \mathrm{C})$ ，加玻璃纱网载体胶膜为 $-33 \times 10^{-6} \mathrm{~K}^{-1} (-196 \sim 20^{\circ} \mathrm{C})$ 。  
2.2力学性能 除非另有说明，被粘物为LD10CS铝合金。胶接试样的力学性能如下。

2.2.1 剪切强度 见表2-1。

表2-1  

<table><tr><td rowspan="2">表面处理</td><td colspan="7">剪切强度/MPa</td></tr><tr><td>-253℃</td><td>-196℃</td><td>-150℃</td><td>-100℃</td><td>-70℃</td><td>室温</td><td>80℃</td></tr><tr><td>硫酸阳极化</td><td>10.3</td><td>22.8</td><td>40.5</td><td>42.5</td><td>48.8</td><td>38.5</td><td>33.3</td></tr><tr><td>磷酸阳极化</td><td>-</td><td>32.5</td><td>-</td><td>-</td><td>-</td><td>42.8</td><td>-</td></tr><tr><td>化学氧化</td><td>-</td><td>28.6</td><td>-</td><td>-</td><td>-</td><td>39.4</td><td>-</td></tr></table>

# 2.2.2 不均匀扯离强度 见表2-2。

表2-2  

<table><tr><td>表面处理</td><td>不均匀扯离强度/(kN/m)</td><td>表面处理</td><td>不均匀扯离强度/(kN/m)</td></tr><tr><td>喷砂</td><td>76.8</td><td>化学氧化</td><td>119</td></tr><tr><td>硫酸阳极化</td><td>99.7</td><td>磷酸阳极化</td><td>120</td></tr></table>

# 2.2.3 剥离强度 见表2-3。

表2-3  

<table><tr><td>表面处理</td><td>板-板90°剥离强度/(kN/m)</td><td>T形剥离强度/(kN/m)</td></tr><tr><td>喷砂</td><td>4.5</td><td>-</td></tr><tr><td>硫酸阳极化</td><td>10.3</td><td>2~4</td></tr><tr><td>磷酸阳极化</td><td>14.1</td><td>6~8</td></tr><tr><td>化学氧化</td><td>9.3</td><td>-</td></tr></table>

2.2.4 蜂窝夹层结构力学性能 见表2-4。蜂窝夹层结构的面板为LD10CS铝合金，芯子为玻璃布/酚醛蜂窝夹芯，芯子边长 $5\mathrm{mm}$ ，高 $10\mathrm{mm}, 18\mathrm{mm}$ 和 $44\mathrm{mm}$ 。

表2-4  

<table><tr><td rowspan="2" colspan="2">性 能</td><td rowspan="2">温度/℃</td><td colspan="3">典型值</td></tr><tr><td>10 mm</td><td>18 mm</td><td>44 mm</td></tr><tr><td rowspan="6">剪切强度/MPa</td><td rowspan="3">纵向</td><td>-253</td><td>1.9</td><td>2.4</td><td>-</td></tr><tr><td>-183</td><td>1.5</td><td>1.6</td><td>-</td></tr><tr><td>室温</td><td>1.7</td><td>1.6</td><td>0.7</td></tr><tr><td rowspan="3">横向</td><td>-253</td><td>1.7</td><td>1.3</td><td>-</td></tr><tr><td>-183</td><td>0.7</td><td>1.1</td><td>-</td></tr><tr><td>室温</td><td>1.1</td><td>0.8</td><td>0.4</td></tr><tr><td rowspan="6">剪切模量/MPa</td><td rowspan="3">纵向</td><td>-253</td><td>259</td><td>245</td><td>-</td></tr><tr><td>-183</td><td>232</td><td>223</td><td>-</td></tr><tr><td>室温</td><td>88.3</td><td>120</td><td>66.3</td></tr><tr><td rowspan="3">横向</td><td>-253</td><td>139</td><td>106</td><td>-</td></tr><tr><td>-183</td><td>101.2</td><td>114</td><td>-</td></tr><tr><td>室温</td><td>62.9</td><td>59.8</td><td>31.9</td></tr><tr><td>剥离强度/(kN/m)</td><td>90°</td><td>室温</td><td>-</td><td>11</td><td>-</td></tr></table>

# 2.3 耐环境性能

2.3.1 耐湿热性能 楔子试验结果见表2-5。

表2-5  

<table><tr><td rowspan="2">温度/℃</td><td rowspan="2">相对湿度/%</td><td rowspan="2">时间/h</td><td colspan="4">楔子裂纹扩展长度/mm</td></tr><tr><td>磷酸阳极化</td><td>硫酸阳极化</td><td>化学氧化</td><td>喷砂</td></tr><tr><td>50</td><td rowspan="3">100</td><td>1</td><td>1.9</td><td>5.3</td><td>-</td><td>-</td></tr><tr><td>50</td><td>1.5</td><td>3.3</td><td>6.2</td><td>7.1</td><td>6.6</td></tr><tr><td>65</td><td>1.5</td><td>4.6</td><td>11.1</td><td>10</td><td>7.3</td></tr></table>

2.3.2 耐大气老化性能 在北京地区大气老化后的性能见表2-6。

表2-6  

<table><tr><td>老化时间/年</td><td>0</td><td>1</td><td>2</td><td>4</td><td>5</td></tr><tr><td>剪切强度/MPa</td><td>47.8</td><td>39.7</td><td>36.9</td><td>36.4</td><td>38.4</td></tr><tr><td>剪切强度下降率/%</td><td>0</td><td>17</td><td>23</td><td>24</td><td>19</td></tr></table>

# 2.3.3 耐介质性能 见表2-7。

表2-7  

<table><tr><td>介 质</td><td>室温浸泡时间/d</td><td>剪切强度/MPa</td><td>剪切强度下降率/%</td></tr><tr><td>空 白</td><td>0</td><td>49.5</td><td>-</td></tr><tr><td>10号航空液压油</td><td>7</td><td>44.5</td><td>10.1</td></tr><tr><td>20号透平油</td><td>7</td><td>45.1</td><td>8.9</td></tr><tr><td rowspan="4">自来水</td><td>0</td><td>48.4</td><td>0</td></tr><tr><td>30</td><td>42.2</td><td>12.8</td></tr><tr><td>60</td><td>38.8</td><td>19.8</td></tr><tr><td>90</td><td>35.9</td><td>25.8</td></tr></table>

# 3 使用工艺

3.1 预装 待胶接件表面处理前应进行预装，配合间隙不大于 $0.2\mathrm{mm}$ ，面板与蜂窝芯之间配合间隙为 $0\sim 0.05\mathrm{mm}$ 。  
3.2 表面处理 铝合金以磷酸阳极化表面处理为佳，硫酸阳极化和化学氧化次之。  
3.3 涂胶 在经表面处理的胶接面涂胶, 一般涂三次胶。面板与蜂窝芯子之间胶接可增加涂胶次数或涂一次胶, 室温晾置 $1 \mathrm{~h}$ 后铺贴胶膜。进行多次涂胶时, 每涂完一次胶, 室温晾置 $1 \mathrm{~h}$ 后再涂第二次胶, 涂完最后一次胶, 室温晾置 $1 \mathrm{~h}$ 后再于 $80^{\circ} \mathrm{C}$ 烘 $1 \mathrm{~h}$ , 然后贴合进行固化。  
3.4 固化 固化条件为温度 $160^{\circ}\mathrm{C} \pm 2^{\circ}\mathrm{C}$ ，时间 $2\mathrm{h} \pm 0.5\mathrm{h}$ ，压力 $0.1 \sim 0.3\mathrm{MPa}$ 。

# 4 其他

4.1 包装 胶膜用聚乙烯薄膜作隔离层，成卷包装，或用木箱平放包装。胶液用带盖聚乙烯塑料桶包装。  
4.2 运输 胶膜按非危险品运输，胶液按易燃品运输。  
4.3 贮存 贮存于温度 $15 \sim 35^{\circ} \mathrm{C}$ , 相对湿度不大于 $75\%$ 的室内, 避免阳光直接照射, 远离火源、热源。自生产之日起贮存期为 3 个月, 过期经检验合格仍可使用, 其检验有效期为 1 个月。总贮存期最长不超过半年。

# 5 使用建议

选用。

# 参考文献

1 北京材料工艺研究所.火箭蜂窝共底的研制.1983

编写 华宝家 沈又珍

审校 郑瑞琪 赖士洪

# J-116胶粘剂

# 1 概述

J-116胶粘剂系高温固化改性环氧型带载体的膜状结构胶，以J-116A和J-116B两种胶膜提供使用。J-116A胶膜用于板-芯胶接，J-116B胶膜用于板-板胶接。胶接接头强度高，综合力学性能好，耐介质和耐老化性能优良。适用于金属、复合材料以及无孔蜂窝夹层结构的胶接。可在 $-55\sim 175^{\circ}C$ 长期使用。

1.1 牌号及名称 J-116高温固化结构胶粘剂。  
1.2 基本组成 环氧树脂、聚砜树脂、弹性体、潜伏性固化剂。  
1.3 材料标准 Q/HSY 043—1993《J-116高温固化结构胶粘剂》。

主要性能指标见表1-1。被粘物为LY12CZ铝合金，表面经磷酸阳极化处理。蜂窝芯规格为68-3-0.05(LF2Y)NR。

表1-1  

<table><tr><td rowspan="2">性能</td><td colspan="6">指 标</td></tr><tr><td>-55℃</td><td>室温</td><td>120℃</td><td>135℃</td><td>150℃</td><td>175℃</td></tr><tr><td>剪切强度/MPa ≥</td><td>24.5</td><td>24.5</td><td>16.2</td><td>14.7</td><td>13.3</td><td>12.0</td></tr><tr><td>板-板90°剥离强度/(kN/m) ≥</td><td>3.5</td><td>7.5</td><td>5.5</td><td>4.5</td><td>4.0</td><td>-</td></tr><tr><td>板-芯90°剥离强度/(kN/m) ≥</td><td>3.0</td><td>5.8</td><td>4.5</td><td>3.5</td><td>3.0</td><td>-</td></tr></table>

1.4 使用工艺说明书 《J-116高温固化结构胶粘剂使用工艺说明书》。  
1.5 供应状态 以胶膜供应，厚度为 $0.15 \sim 0.20 \mathrm{~mm}, 0.35 \sim 0.40 \mathrm{~mm}, 0.55 \sim 0.60 \mathrm{~mm}$ 。  
1.6 应用概况 已用于歼击机襟翼、副翼等部位上的金属蜂窝夹层结构件的胶接，碳纤维复合材料结构及雷达罩的胶接。  
1.7 研制及生产单位 黑龙江省石油化学研究院研制并生产。  
1.8 鉴定级别及日期 1993年9月由化学工业部主持评审通过。

# 2 性能[1~2]

# 2.1 物理及化学性能

2.1.1 红外光谱 见图2-1。

图片摘要：该图主要展示 2 1 J 116胶粘剂红外光谱图。
![](images/a10471c12a4c1ad4cd8f4946c2924e0763a25ea1c791b74d111c2bd2d7ce705b.jpg)  
图2-1 J-116胶粘剂红外光谱图

2.1.2 外观 黄绿色或灰色胶膜。

2.1.3 单位面积质量 $190\mathrm{g / m^2}\pm 30\mathrm{g / m^2},420\mathrm{g / m^2}\pm 30\mathrm{g / m^2},670\mathrm{g / m^2}\pm 30\mathrm{g / m^2}$

2.1.4 挥发物质量分数 小于 $1.0\%$

2.2力学性能 除非另有说明，被粘物为LY12CZ铝合金，表面经磷酸阳极化处理。胶接试样的力学性能如下。

2.2.1 剪切强度 批次生产检验的剪切强度见表2-1。

表2-1  

<table><tr><td rowspan="2">试验温度/℃</td><td colspan="4">剪切强度</td><td rowspan="2">试验温度/℃</td><td colspan="4">剪切强度</td></tr><tr><td>xMPa</td><td>sMPa</td><td>Cv</td><td>n</td><td>xMPa</td><td>sMPa</td><td>Cv</td><td>n</td></tr><tr><td>-55</td><td>42.0</td><td>2.55</td><td>0.06</td><td>50</td><td>135</td><td>30.0</td><td>2.28</td><td>0.08</td><td>50</td></tr><tr><td>室温</td><td>43.6</td><td>2.84</td><td>0.07</td><td>50</td><td>150</td><td>26.1</td><td>-</td><td>-</td><td>12</td></tr><tr><td>120</td><td>34.0</td><td>-</td><td>-</td><td>12</td><td>175</td><td>15.1</td><td>-</td><td>-</td><td>12</td></tr></table>

2.2.2 剥离强度 批次生产检验的剥离强度见表2-2和表2-3。其中板-板 $90^{\circ}$ 剥离试件的薄板厚度为 $0.3\mathrm{mm}$ ，厚板厚度为 $3.0\mathrm{mm}$ ；板-芯 $90^{\circ}$ 剥离试件的薄板厚度为 $0.3\mathrm{mm}$ ，蜂窝芯规格为68-3-0.05(LF2Y)NR。

表2-2  

<table><tr><td rowspan="2">试验温度/℃</td><td colspan="4">板-板90°剥离强度</td></tr><tr><td>x/(kN/m)</td><td>s/(kN/m)</td><td>Cv</td><td>n</td></tr><tr><td>-55</td><td>6.50</td><td>0.42</td><td>0.07</td><td>50</td></tr><tr><td>室温</td><td>8.10</td><td>0.44</td><td>0.06</td><td>50</td></tr><tr><td>120</td><td>8.10</td><td>0.47</td><td>0.06</td><td>50</td></tr><tr><td>135</td><td>6.60</td><td>0.23</td><td>0.03</td><td>50</td></tr><tr><td>150</td><td>4.50</td><td>0.15</td><td>0.03</td><td>50</td></tr></table>

表2-3  

<table><tr><td rowspan="2">试验温度/℃</td><td colspan="4">板-芯90°剥离强度</td></tr><tr><td>x/(kN/m)</td><td>s/(kN/m)</td><td>CV</td><td>n</td></tr><tr><td>-55</td><td>4.40</td><td>0.61</td><td>0.14</td><td>50</td></tr><tr><td>室温</td><td>6.30</td><td>0.41</td><td>0.07</td><td>50</td></tr><tr><td>120</td><td>7.30</td><td>0.39</td><td>0.05</td><td>50</td></tr><tr><td>135</td><td>6.80</td><td>0.51</td><td>0.08</td><td>50</td></tr><tr><td>150</td><td>4.30</td><td>0.42</td><td>0.10</td><td>50</td></tr></table>

2.2.3 蜂窝滚筒剥离强度 室温强度为 $210\mathrm{N}\cdot \mathrm{m / m}$ 。

2.2.4 平面拉伸强度 见表2-4。

表2-4  

<table><tr><td rowspan="2">试 样</td><td colspan="2">蜂窝平面拉伸强度/MPa</td></tr><tr><td>室温</td><td>135℃</td></tr><tr><td>面板:铝合金;芯材:68-3-0.05(LF2Y)NR</td><td>7.2(芯材破坏)</td><td>2.4(芯材破坏)</td></tr><tr><td>面板:碳纤维复合材料;芯材:Nomex纸蜂窝芯</td><td>6.4(芯材破坏)</td><td>2.4(芯材破坏)</td></tr></table>

2.2.5 耐冲击性能 以直径为 $40 \mathrm{~mm}$ 的钢球自由落下产生的 $4.5 \mathrm{~N} \cdot \mathrm{m}$ 冲击能量作用于扩大剪切试样的胶接部位，力学性能的变化见表2-5。

表2-5  

<table><tr><td rowspan="2"></td><td colspan="2">剪切强度/MPa</td><td rowspan="2">室温板-板90°剥离强度/(kN/m)</td></tr><tr><td>室温</td><td>135℃</td></tr><tr><td>未受冲击区</td><td>43.0</td><td>28.9</td><td>9.0</td></tr><tr><td>冲击影响区</td><td>43.0</td><td>28.4</td><td>9.0</td></tr><tr><td>受冲击部位</td><td>43.0</td><td>28.4</td><td>8.8</td></tr></table>

2.2.6 疲劳性能 剪切疲劳试样尺寸见图2-2，试验结果见表2-6。

图片摘要：该图主要展示 2 5。
![](images/521bceab46283738a72ae281e452c0e3d813b483c6ede5c64ad636f2cd6ad74e.jpg)

图片摘要：该图主要展示 2 5。
![](images/0c0e7aa34a7f82aa612a9a5e32e25a374dc640800280d5218eb066c9cb3a367d.jpg)  
图2-2 疲劳试样尺寸

表2-6  

<table><tr><td>试验温度/℃</td><td>试样数量</td><td>应力/MPa</td><td>频率/Hz</td><td>循环次数</td><td>试验结果</td></tr><tr><td>室温</td><td>9</td><td>10.0</td><td>50</td><td>10^7</td><td>无断裂</td></tr><tr><td>135</td><td>9</td><td>8.5</td><td>50</td><td>10^7</td><td>无断裂</td></tr></table>

# 2.2.7 蠕变性能 见表2-7。

表2-7  

<table><tr><td>试验温度/℃</td><td>持久应力/MPa</td><td>试样数量</td><td>作用时间/h</td><td>蠕变量/mm</td></tr><tr><td>室温</td><td>11.0</td><td>5</td><td>192</td><td>0.03</td></tr><tr><td>135</td><td>5.5</td><td>5</td><td>192</td><td>0.06</td></tr></table>

# 2.3 耐环境性能

2.3.1 耐湿热老化性能 胶接试样经温度 $55^{\circ}\mathrm{C}$ ，相对湿度 $100\%$ 老化后的性能见表2-8。

表2-8  

<table><tr><td rowspan="2">性 能</td><td rowspan="2">试验温度/℃</td><td colspan="5">典型值</td></tr><tr><td>0</td><td>1 100 h</td><td>2 000 h</td><td>3 010 h</td><td>5 000 h</td></tr><tr><td rowspan="2">剪切强度/MPa</td><td>室温</td><td>42.9~44.1/43.0</td><td>40.2~42.7/41.9</td><td>40.1~42.7/41.4</td><td>39.1~42.1/40.0</td><td>39.0~41.4/39.9</td></tr><tr><td>135</td><td>27.8~29.8/28.2</td><td>25.5~27.2/26.2</td><td>25.6~26.7/25.8</td><td>24.8~26.1/25.2</td><td>24.7~26.5/25.1</td></tr><tr><td>板-板90°剥离强度/(kN/m)</td><td>室温</td><td>7.8~8.1/7.9</td><td>7.3~7.6/7.5</td><td>6.9~7.4/7.2</td><td>6.8~7.5/7.2</td><td>6.7~7.5/7.2</td></tr><tr><td>板-芯90°剥离强度/(kN/m)</td><td>室温</td><td>5.8~6.2/5.9</td><td>5.4~5.9/5.6</td><td>5.3~5.9/5.5</td><td>5.2~5.8/5.4</td><td>5.0~5.5/5.3</td></tr></table>

2.3.2 耐盐雾性能 胶接试样经 $35^{\circ}\mathrm{C}, 5\%$ 氯化钠溶液 $30\mathrm{d}$ 的喷盐雾试验后的力学性能变化见表2-9, $30\mathrm{d}$ 后的腐蚀面积为 $0.75\%$ 。

表2-9  

<table><tr><td rowspan="2">喷盐雾时间/d</td><td colspan="2">剪切强度/MPa</td><td>板-板90°剥离强度/(kN/m)</td><td>板-芯90°剥离强度/(kN/m)</td></tr><tr><td>室温</td><td>135℃</td><td>室温</td><td>室温</td></tr><tr><td>0</td><td>43.0</td><td>30.1</td><td>8.0</td><td>6.3</td></tr><tr><td>30</td><td>41.2</td><td>28.7</td><td>7.6</td><td>6.2</td></tr></table>

# 2.3.3 耐介质性能 见表2-10。

表2-10  

<table><tr><td rowspan="2">介 质</td><td rowspan="2">室温浸泡时间/d</td><td colspan="2">剪切强度/MPa</td><td>板-板90°剥离强度/(kN/m)</td><td>板-芯90°剥离强度/(kN/m)</td></tr><tr><td>室温</td><td>135℃</td><td>室温</td><td>室温</td></tr><tr><td>空白</td><td>0</td><td>43.0</td><td>30.0</td><td>7.9</td><td>6.0</td></tr><tr><td>2号喷气燃料</td><td>7</td><td>43.2</td><td>29.6</td><td>7.9</td><td>6.2</td></tr><tr><td>4109号航空润滑油</td><td>7</td><td>43.7</td><td>29.3</td><td>7.9</td><td>6.0</td></tr><tr><td>工业乙醇</td><td>7</td><td>42.0</td><td>30.0</td><td>8.0</td><td>5.8</td></tr><tr><td>10号航空液压油</td><td>7</td><td>43.1</td><td>29.6</td><td>8.1</td><td>6.0</td></tr><tr><td>自来水</td><td>30</td><td>42.1</td><td>29.8</td><td>7.8</td><td>6.0</td></tr><tr><td>人造海水</td><td>30</td><td>42.0</td><td>29.1</td><td>7.8</td><td>5.9</td></tr></table>

# 2.3.4 耐热老化性能 见表2-11。

表2-11  

<table><tr><td rowspan="2">135℃老化时间/h</td><td colspan="3">剪切强度/MPa</td><td>板-板90°剥离强度/(kN/m)</td><td>板-芯90°剥离强度/(kN/m)</td></tr><tr><td>-55℃</td><td>室温</td><td>135℃</td><td>室温</td><td>室温</td></tr><tr><td>0</td><td>42.0</td><td>43.0</td><td>28.9</td><td>8.6</td><td>6.2</td></tr><tr><td>400</td><td>43.0</td><td>44.9</td><td>31.9</td><td>8.3</td><td>6.1</td></tr></table>

# 2.3.5 耐冷热交变性能 胶接试样经室温 $\rightarrow -55^{\circ} \mathrm{C} \rightarrow$ 室温 $\rightarrow 135^{\circ} \mathrm{C} \rightarrow$ 室温 5 个温度区段, 在每个温度区段停放 $15 \mathrm{~min}$ 为一个循环周期, 共进行 400 个周期, 其冷热交变后的强度变化见表 2-12。

表2-12  

<table><tr><td rowspan="2">循环周期数</td><td colspan="3">剪切强度/MPa</td><td>板-板90°剥离强度/(kN/m)</td><td>板-芯90°剥离强度/(kN/m)</td></tr><tr><td>-55℃</td><td>室温</td><td>135℃</td><td>室温</td><td>室温</td></tr><tr><td>0</td><td>42.0</td><td>43.0</td><td>28.9</td><td>8.6</td><td>6.2</td></tr><tr><td>400</td><td>44.4</td><td>44.0</td><td>32.9</td><td>8.2</td><td>6.1</td></tr></table>

# 2.3.6 楔子试验 胶接楔子试样在温度 $55^{\circ}\mathrm{C}$ ，相对湿度 $100\%$ 条件下的裂纹扩展曲线见图2-3。 $220\mathrm{h}$ 后裂纹扩展为 $1.025\mathrm{mm}$ 。

图片摘要：该图主要展示 2 12。
![](images/60fd501b7a37468779153562f406ff2d7f4bb30c9b642adfe27e72f187f426b7.jpg)  
图2-3 楔子试样裂纹扩展曲线

# 2.3.7 抗裂纹扩展性能 按ASTM D3433试验方法，将胶接裂纹扩展试样在温度 $60^{\circ}\mathrm{C}$ 、相对湿度为 $100\%$ 的条件下暴露 $35\mathrm{d}$ ，应力腐蚀门槛值为 $1.25\mathrm{N} / \mathrm{mm}$ 。

2.3.8 耐持久应力性能 将固定在应力环上恒定剪应力为 $6.2\mathrm{MPa}$ 的胶接试样暴露于温度 $55^{\circ}\mathrm{C}$ 、相对湿度 $100\%$ 的条件下 $90\mathrm{d}$ 后，室温剪切强度由原始的 $43.0\mathrm{MPa}$ 降至 $41.7\mathrm{MPa}$ ， $135^{\circ}\mathrm{C}$ 剪切强度由原始的 $29.1\mathrm{MPa}$ 降至 $28.1\mathrm{MPa}$ 。

2.4 工艺性能 胶膜软化点为 $60 \sim 70^{\circ} \mathrm{C}$ 。用于耐久胶接结构时，必须与J-117缓蚀底胶配合使用。该胶固化时流动性适中，可在芯格端部自成圆角。  
2.5 使用性能 已用于歼击机襟翼铝蜂窝夹层结构件的生产，使用中无脱胶、开裂现象。试用于歼击机前缘机动襟翼高强度铝蜂窝夹层结构件的制造并已通过力学性能考核。

# 3 使用工艺

3.1 预装 待胶接表面处理前需要进行预装配，配合间隙一般不大于 $0.2\mathrm{mm}$ ，面板与蜂窝芯之间的配合间隙为 $0 \sim 0.05\mathrm{mm}$ 。  
3.2 表面处理 铝合金以磷酸阳极化为宜, 化学氧化、铬酸阳极化次之。磷酸阳极化按 HB/Z 197《结构胶接铝合金磷酸阳极化工艺规范》进行。其他材料的胶接表面处理方法按使用要求通过试验进行选择。  
3.3 喷涂底胶 根据设计要求和使用工艺说明书, 表面处理后 $8\mathrm{h}$ 内喷涂J-117缓蚀底胶, 然后于 $90 \sim 100^{\circ}\mathrm{C}$ 下烘 $20\mathrm{min}$ 。  
3.4 贴胶膜 按待胶接面的尺寸裁剪胶膜，将胶膜贴在待胶接表面上，避免裹进气泡，可用电热吹风机边吹边铺胶膜。  
3.5 固化 固化条件为温度 $175 \sim 180^{\circ} \mathrm{C}$ , 时间 $3.0 \mathrm{~h}$ , 压力 $0.1 \sim 0.3 \mathrm{MPa}$ , 胶接无孔蜂窝结构时, 热压罐升温至 $110^{\circ} \mathrm{C}$ 时对部件加压为宜。

# 4 其他

4.1 包装 胶膜以隔离纸隔开，用聚乙烯袋封装后装入纸箱或木箱。   
4.2 运输 胶膜按非危险品运输。  
4.3 贮存胶膜从生产之日起，在原包装状态下贮存， $-18^{\circ}\mathrm{C}$ 条件下的贮存期为12个月。过期的胶经检验合格仍可使用，其检验有效期为1个月，总贮存期不超过2年。  
4.4 技术安全 防止胶膜污染，禁止徒手接触胶膜。固化时要确保工件达到规定的固化温度和时间。胶接蜂窝夹层结构时一般采用 $0.35 \mathrm{~mm}$ 厚的 J-116A 胶膜为宜，胶接钣金结构用 $0.15 \sim 0.20 \mathrm{~mm}$ 厚的 J-116B 胶膜。

胶膜使用前应按原密封包装从冷库取出，室温放置 $6\mathrm{h}$ 以上再开封使用，剩余胶膜再放入冷库之前必须密封。

# 5 使用建议

选用。

# 参考文献

1 黑龙江省科学院石油化学研究所·J-116高温固化结构胶粘剂研制报告. 1993  
2 航空工业总公司第611研究所.J-116高温固化结构胶评审报告.1993

编写 张恩天 曲春艳

审校 郑瑞琪 姜作义

# SY-14C/SY-D4胶粘剂体系

# 1 概述

SY-14C/SY-D4胶粘剂体系由SY-14C胶粘剂和SY-D4抑制腐蚀底胶组成，SY-14C胶粘剂系 $177^{\circ}C$ 固化、以织物为载体的改性环氧结构胶膜，适用于金属、复合材料和石墨等的承力结构胶接和蜂窝夹层结构的胶接。该胶膜与SY-D4抑制腐蚀底胶相匹配，具有综合性能好，耐介质、耐湿热老化、耐腐蚀性和抗疲劳、蠕变性优良等特点。符合GJB980/3—1990《175℃使用的高耐久性环氧基胶膜详细规范》的要求。长期使用温度 $-55\sim 175^{\circ}C$ ，在 $200^{\circ}C$ 可短期使用。

1.1 牌号及名称 SY-14C胶粘剂，SY-D4抑制腐蚀底胶，SY-14C/SY-D4胶粘剂体系。  
1.2 基本组成 SY-14C 胶粘剂：环氧树脂、聚砜树脂和潜伏固化剂。SY-D4 抑制腐蚀底胶：改性环氧树脂、潜伏固化剂和抑制腐蚀剂。

# 1.3 材料标准

Q/6S 1111—1997《SY-14C胶粘剂》，主要性能指标见表1-1。被粘物为包铝合金LY12CZ，表面经磷酸阳极化处理。试样用SY-14C胶膜或与SY-D4抑制腐蚀底胶配合制备。任一厚度胶膜测得的剪切强度即可代表其他厚度胶膜的剪切强度。 $0.17\mathrm{mm}\pm 0.03\mathrm{mm}$ 和 $0.25\mathrm{mm}\pm 0.05\mathrm{mm}$ 厚的胶膜不要求测板-芯 $90^{\circ}$ 剥离强度。

Q/6S 1112—1997《SY-D4抑制腐蚀底胶》，主要性能指标见表1-2。被粘物为包铝合金LY12CZ，表面经磷酸阳极化处理。试样用SY-D4抑制腐蚀底胶与SY-14A胶膜或SY-14C胶膜配合制备。

表1-1  

<table><tr><td rowspan="2">性 能</td><td colspan="4">指 标</td></tr><tr><td>(-55±3)℃</td><td>(23±3)℃</td><td>(150±3)℃</td><td>(175±3)℃</td></tr><tr><td>剪切强度/MPa ≥</td><td>28</td><td>30</td><td>18</td><td>16</td></tr><tr><td>板-板90°剥离强度/(kN/m) ≥</td><td>-</td><td>5.9</td><td>3.9</td><td>-</td></tr><tr><td>板-芯90°剥离强度/(kN/m) ≥</td><td>-</td><td>4.4</td><td>2.5</td><td>-</td></tr></table>

表1-2  

<table><tr><td rowspan="2">性 能</td><td colspan="4">指 标</td></tr><tr><td>(-55±3)℃</td><td>(23±3)℃</td><td>(150±3)℃</td><td>(175±3)℃</td></tr><tr><td>剪切强度/MPa ≥</td><td>28</td><td>30</td><td>18</td><td>16</td></tr><tr><td>板-板90°剥离强度/(kN/m) ≥</td><td>-</td><td>5.9</td><td>3.9</td><td>-</td></tr></table>

# 1.4 使用工艺说明书

Q/6SZ 1251—1997《SY-14C胶粘剂胶接工艺》

Q/6SZ 1253—1997《SY-D4 抑制腐蚀底胶使用工艺》

1.5 供应状态 SY-14C 胶粘剂以胶膜状态供应。胶膜厚度分 $0.35 \mathrm{~mm} \pm 0.05 \mathrm{~mm}, 0.25 \mathrm{~mm} \pm 0.05 \mathrm{~mm}$ 和 $0.17 \mathrm{~mm} \pm 0.03 \mathrm{~mm}$ 三种。SY-D4 抑制腐蚀底胶以胶液状态供应。  
1.6 应用概况 已用于歼击轰炸机的襟翼、副翼、水平尾翼和方向舵及运输机的机身壁板等的蜂窝结构胶接。  
1.7 研制及生产单位 北京航空材料研究院研制并生产。

1.8 鉴定级别及日期 1997年7月由中国航空工业总公司鉴定通过。

# 2 性能[1.2]

# 2.1 物理及化学性能

2.1.1 红外光谱 见图 $2-1 \sim$ 图2-2。

图片摘要：该图主要展示 2 1 SY 14C胶膜红外光谱图。
![](images/936db82a95f1315e7f51ff714a92f9b3c1e162babd6c9232ec45d870e07cec46.jpg)  
图2-1 SY-14C胶膜红外光谱图

图片摘要：该图主要展示 2 1 SY 14C胶膜红外光谱图。
![](images/ee39aabab0fb7305874fb6956fa4003c76021f6bb62eb27a34faaaada7571581.jpg)  
图2-2 SY-D4底胶红外光谱图

2.1.2 外观 SY-14C 胶粘剂：米黄色载体胶膜。SY-D4 底胶：搅拌均匀后呈绿色的稀溶液。  
2.1.3 固化挥发物质量分数 不大于 $1.0\%$   
2.1.4 干燥剩余物质量分数 SY-D4底胶为 $10\% \sim 14\%$   
2.1.5 密度 $1.15\mathrm{g} / \mathrm{cm}^3$   
2.2力学性能除非另有说明，被粘物为LY12CZ铝合金，表面经磷酸阳极化处理。用SY-14C/SY-D4胶粘剂体系胶接试样的力学性能如下。  
2.2.1 剪切强度 见表2-1。扩大试板剪切强度见表2-2。批量生产检验的剪切强度数据统计处理结果见表2-3。

表2-1  

<table><tr><td rowspan="2">表面处理</td><td colspan="5">剪切强度/MPa</td></tr><tr><td>(-55±2)℃</td><td>(23±2)℃</td><td>(150±2)℃</td><td>(175±2)℃</td><td>(150±2)℃①</td></tr><tr><td>铬酸-硫酸化学氧化</td><td>36.3</td><td>36.9</td><td>25.3</td><td>-</td><td>16.1</td></tr><tr><td>铬酸阳极化</td><td>38.4</td><td>38.6</td><td>29.9</td><td>-</td><td>26.2</td></tr><tr><td>磷酸阳极化</td><td>-</td><td>39.7</td><td>27.5</td><td>27.3</td><td>20.4</td></tr></table>

① 试样经 $70^{\circ}\mathrm{C}$ ，相对湿度 $95\% \sim 100\%$ 条件下老化 $200\mathrm{h}$ 后测得的高温剪切强度。

表2-2  

<table><tr><td rowspan="2">胶粘剂体系</td><td colspan="4">扩大试板剪切强度/MPa</td></tr><tr><td>1批</td><td>2批</td><td>3批</td><td>70℃,相对湿度100%,1430h老化后</td></tr><tr><td rowspan="2">SY-14A/SY-D4</td><td>32.3~34.0</td><td>31.5~38.2</td><td>29.0~31.5</td><td>25.2~31.7</td></tr><tr><td>33.1</td><td>34.5</td><td>30.6</td><td>27.4</td></tr><tr><td rowspan="2">SY-14C/SY-D4</td><td>33.7~34.0</td><td>32.5~33.2</td><td>29.7~30.8</td><td>25.5~28.5</td></tr><tr><td>33.8</td><td>32.8</td><td>30.4</td><td>27.0</td></tr></table>

表2-3  

<table><tr><td rowspan="2">试验温度/℃</td><td colspan="5">剪切强度</td></tr><tr><td>B基值/MPa</td><td>S基值/MPa</td><td>x/MPa</td><td>s/MPa</td><td>n</td></tr><tr><td>室温</td><td>39.6</td><td>30</td><td>43.2</td><td>2.10</td><td>35</td></tr><tr><td>150℃</td><td>28.3</td><td>18</td><td>32.3</td><td>2.32</td><td>35</td></tr></table>

2.2.2 剥离强度 见表2-4。薄板厚度为 $0.5\mathrm{mm}$ ，厚板厚度为 $3\sim 4\mathrm{mm}$ 。批量生产检验的剥离强度数据统计处理结果见表2-5（薄板厚度为 $0.5\mathrm{mm}$ ，厚板厚度为 $3\mathrm{mm}$ ）。

表2-4  

<table><tr><td rowspan="2">表面处理</td><td colspan="3">板-板90°剥离强度/(kN/m)</td></tr><tr><td>(-55±2)℃</td><td>(23±2)℃</td><td>(150±2)℃</td></tr><tr><td>铬酸-硫酸化学氧化</td><td>8.29</td><td>7.76</td><td>7.18</td></tr><tr><td>铬酸阳极化</td><td>7.08</td><td>7.22</td><td>6.18</td></tr><tr><td>磷酸阳极化</td><td>9.29</td><td>9.98</td><td>7.87</td></tr></table>

表2-5  

<table><tr><td rowspan="2">试验温度/℃</td><td colspan="5">剥离强度</td></tr><tr><td>B基值/(kN/m)</td><td>S基值/(kN/m)</td><td>x/(kN/m)</td><td>s/(kN/m)</td><td>n</td></tr><tr><td>室温</td><td>6.28</td><td>5.90</td><td>7.12</td><td>0.49</td><td>35</td></tr><tr><td>150℃</td><td>7.83</td><td>3.90</td><td>8.35</td><td>0.30</td><td>35</td></tr></table>

2.2.3 蜂窝夹层结构的基本性能 SY-14C/SY-D4 胶粘剂体系胶接的蜂窝夹层结构的基本性能见表 2-6。蜂窝芯规格:96-3-0.08(LF2Y)N,面板为 $0.3 \mathrm{~mmLY12CZ}$ 铝合金。

表2-6  

<table><tr><td rowspan="2">表面处理</td><td rowspan="2">蜂窝滚筒剥离强度/(N·m/m)</td><td rowspan="2">150℃板-芯90°剥离强度/(kN/m)</td><td colspan="2">蜂窝平面拉伸强度/MPa</td></tr><tr><td>23℃±2℃</td><td>150℃±2℃</td></tr><tr><td>铬酸-硫酸化学氧化</td><td>146</td><td>5.77</td><td>9.21</td><td>3.86</td></tr></table>

2.2.4 蠕变性能 SY-14C/SY-D4 胶粘剂体系的 $150^{\circ}\mathrm{C}$ 蠕变性能见表 2-7。应力为 $5.6\mathrm{MPa}$ ，持续时间为 $1000\mathrm{h}$ 。

表2-7  

<table><tr><td>试样序号</td><td>残余变形/mm</td><td>剩余剪切强度/MPa</td><td>试样序号</td><td>残余变形/mm</td><td>剩余剪切强度/MPa</td></tr><tr><td>1</td><td>0.125</td><td>36.0</td><td>6</td><td>0.080</td><td>34.8</td></tr><tr><td>2</td><td>0.135</td><td>35.2</td><td>7</td><td>-</td><td>试片坏</td></tr><tr><td>3</td><td>0.055</td><td>34.1</td><td>8</td><td>0.045</td><td>30.3</td></tr><tr><td>4</td><td>0.065</td><td>28.8</td><td>9</td><td>0.080</td><td>31.5</td></tr><tr><td>5</td><td>0.040</td><td>31.9</td><td></td><td></td><td></td></tr></table>

2.2.5 疲劳性能 SY-14C/SY-D4 胶粘剂体系的 $150^{\circ}\mathrm{C}$ 疲劳性能见表 2-8。 $150^{\circ}\mathrm{C}$ 原始剪切强度 $(32.0 \sim 37.1) / 34.8\mathrm{MPa}$ ，疲劳剪应力为 $5.6\mathrm{MPa}$ ，频率为 $30\mathrm{Hz}$ ，循环系数为 0.1。双搭接试样的疲劳性能见表 2-9。

表2-8  

<table><tr><td>试样序号</td><td>循环次数</td><td>剩余剪切强度/MPa</td><td>试样序号</td><td>循环次数</td><td>剩余剪切强度/MPa</td></tr><tr><td>1</td><td>1×10^7未断</td><td>18.1</td><td>6</td><td>1.4×10^6未断</td><td>-</td></tr><tr><td>2</td><td>1×10^7未断</td><td>37.8</td><td>7</td><td>1×10^7未断</td><td>38.8</td></tr><tr><td>3</td><td>1×10^7未断</td><td>40.6</td><td>8</td><td>1×10^7未断</td><td>35.4</td></tr><tr><td>4</td><td>1×10^7未断</td><td>37.6</td><td>9</td><td>1×10^7未断</td><td>37.3</td></tr><tr><td>5</td><td>1×10^7未断</td><td>34.7</td><td></td><td></td><td></td></tr></table>

表2-9  

<table><tr><td>试样序号</td><td>试验温度/℃</td><td>应力/MPa</td><td>频率/Hz</td><td>循环系数</td><td>循环次数</td><td>剩余剪切强度/MPa</td><td>原始剪切强度/MPa</td></tr><tr><td>1</td><td rowspan="4">26</td><td rowspan="4">12</td><td rowspan="4">50</td><td rowspan="4">0.1</td><td>1×10^7未断</td><td>66.5</td><td rowspan="4">60.8~70.1/64.1</td></tr><tr><td>2</td><td>1×10^7未断</td><td>59.2</td></tr><tr><td>3</td><td>1×10^7未断</td><td>64.6</td></tr><tr><td>4</td><td>1×10^7未断</td><td>58.9</td></tr><tr><td>5</td><td rowspan="4">150</td><td rowspan="4">6.0</td><td rowspan="4">50</td><td rowspan="4">0.1</td><td>1×10^7未断</td><td>45.7</td><td rowspan="4">35.4~44.8/40.8</td></tr><tr><td>6</td><td>1×10^7未断</td><td>34.5</td></tr><tr><td>7</td><td>1×10^7未断</td><td>31.1</td></tr><tr><td>8</td><td>1×10^7未断</td><td>39.4</td></tr></table>

# 2.3 耐环境性能

2.3.1 耐热老化、湿热老化及耐盐水性能 见表2-10。

表2-10  

<table><tr><td rowspan="2">性能</td><td rowspan="2">原始数据</td><td rowspan="2">150℃热老化216 h</td><td rowspan="2">7.5%氯化钠溶液浸泡1056 h</td><td colspan="4">70℃,相对湿度100%湿热老化后</td></tr><tr><td>210 h</td><td>400 h</td><td>700 h</td><td>1000 h</td></tr><tr><td>室温剪切强度/MPa</td><td>39.9</td><td>35.8</td><td>33.0</td><td>-</td><td>27.6</td><td>27.7</td><td>24.0</td></tr><tr><td>室温剥离强度/(kN/m)</td><td>7.35</td><td>6.68</td><td>6.36</td><td>7.44</td><td>6.70</td><td>5.74</td><td>5.60</td></tr></table>

# 2.3.2 耐盐雾性能 见表2-11。

表2-11  

<table><tr><td rowspan="2" colspan="2">性 能</td><td colspan="4">典型值</td></tr><tr><td>2024-T3铬酸-硫酸化学氧化处理</td><td>LY12CZ铬酸-硫酸化学氧化处理</td><td>2024-T3磷酸阳极化处理</td><td>LY12CZ磷酸阳极化处理</td></tr><tr><td colspan="2">原始剥离强度/(kN/m)</td><td>9.56</td><td>9.78</td><td>9.65</td><td>9.98</td></tr><tr><td rowspan="2">5%氯化钠溶液,35℃喷盐雾30d后的结果</td><td>腐蚀面积/%</td><td>2.85</td><td>17.3</td><td>0</td><td>0</td></tr><tr><td>剥离强度/(kN/m)</td><td>8.11</td><td>7.23</td><td>8.56</td><td>8.83</td></tr></table>

注：9个试样的平均值，腐蚀面积允许率为 $20\%$ 。

2.3.3 耐室温盐水浸泡试验 SY-14C/SY-D4 胶粘剂体系和与之相匹配的密封剂及保护涂层胶接的铝合金试样经过长达 10 年多的耐室温盐水浸泡试验结果, 见表 2-12。

表2-12  

<table><tr><td rowspan="2">胶粘剂体系</td><td rowspan="2">5%氯化钠溶液室温浸泡时间/d</td><td colspan="3">试验结果</td></tr><tr><td>O</td><td>M</td><td>T</td></tr><tr><td rowspan="3">SY-14C/SY-D4</td><td>180</td><td>无腐蚀,内聚破坏</td><td>无腐蚀,内聚破坏</td><td>无腐蚀,内聚破坏</td></tr><tr><td>2300</td><td>少部分试样腐蚀</td><td>少部分试样腐蚀</td><td>无腐蚀,内聚破坏</td></tr><tr><td>3670</td><td>试样腐蚀</td><td>无腐蚀,内聚破坏</td><td>无腐蚀,内聚破坏</td></tr></table>

注：试板为LY12CZ铝合金；尺寸： $190\mathrm{mm}\times 50\mathrm{mm}\times 2\mathrm{mm};\mathrm{O}$ —边缘未保护；M——边缘用XM-33密封剂保护；T——密封剂加HM-501表面保护密封涂料；涂有SY-D4底胶的表面均无腐蚀。

2.3.4 耐介质性能 见表2-13。液压油符合MIL-H-83282B标准要求，碳氢化合物为 $70\%$ 异辛烷、 $30\%$ 甲苯(体积分数)。

表2-13  

<table><tr><td colspan="2">介质浸泡条件</td><td>低浓度液压油,70℃,90d</td><td>碳氢化合物,40℃,90d</td></tr><tr><td rowspan="2">150℃剪切强度</td><td>MPa</td><td>25.8</td><td>20.2</td></tr><tr><td>下降率/%</td><td>0</td><td>20</td></tr></table>

# 2.4 工艺性能

2.4.1 胶膜软化点为 $70 \sim 80^{\circ} \mathrm{C}$ , 使用时不需涂敷胶液, 将胶膜贴在预热的被粘物上即可。如有要求, 可与 SY-D4 或 SY-D8 抑制腐蚀底胶配合使用。该胶流动性适中, 可在芯格端部自成圆角。制备蜂窝夹层结构时, 芯子不必浸胶瘤。

2.4.2 不同固化条件对室温剪切强度和剥离强度的影响见表2-14和表2-15。

表2-14  

<table><tr><td>固化条件</td><td>180℃,2h</td><td>170℃,3h</td><td>160℃,4h</td><td>150℃,5h</td></tr><tr><td rowspan="2">剪切强度/MPa</td><td>34.6</td><td>33.0</td><td>32.4</td><td>27.5</td></tr><tr><td>铝片坏</td><td>胶内聚破坏</td><td>胶内聚破坏</td><td>胶内聚破坏</td></tr></table>

表2-15  

<table><tr><td>固化条件</td><td>170℃,3 h</td><td>160℃,4 h</td><td>150℃,5 h</td></tr><tr><td>剥离强度/(kN/m)</td><td>10.46</td><td>9.52</td><td>5.30</td></tr><tr><td>70℃,相对湿度100%,200h老化后的剥离强度/(kN/m)</td><td>9.08~9.23/9.15</td><td>8.39~8.65/8.52</td><td>-</td></tr></table>

# 2.5 使用性能

2.5.1 飞行效应模拟试验 用 SY-14C/SY-D4 胶粘剂体系胶接生产的带有初始缺陷的无孔蜂窝夹层结构件, 蜂窝芯规格: 27-5-0.03(LF2Y)NR; 面板: $0.3 \mathrm{~mmLY12CZ}$ 铝合金, 通过了飞行效应模拟试验, 结果见表 2-16。

表2-16  

<table><tr><td>缺陷最大面积/cm²</td><td>温度/℃</td><td>负压/kPa</td><td>循环一次时间/min</td><td>循环次数</td><td>结果</td></tr><tr><td>12(板-板区)</td><td>100±5</td><td>33</td><td>5</td><td>3662</td><td>缺陷均未扩展</td></tr></table>

2.5.2 试飞结果 用SY-14C/SY-D4胶粘剂体系胶接生产的战斗机方向舵、平尾、襟翼和副翼等

的楔形后段件胶接结构及机翼蜂窝壁板胶接结构已装机试飞，满足设计和使用要求。

# 3 使用工艺

3.1 预装 待胶接件表面处理前需要进行预装配，配合间隙一般不大于 $0.2 \mathrm{~mm}$ ，面板与蜂窝芯之间的配合间隙为 $0 \sim 0.05 \mathrm{~mm}$ 。  
3.2 表面处理 铝合金以磷酸阳极化为宜，化学氧化、铬酸阳极化次之。磷酸阳极化按HB/Z197《结构胶接铝合金磷酸阳极化工艺规范》进行。其他金属及非金属材料的胶接表面处理方法按使用要求通过试验进行选择。  
3.3 喷涂底胶 根据设计要求和使用工艺说明书, 表面处理后 $8 \mathrm{~h}$ 内, 喷涂 SY-D4 抑制腐蚀底胶, 底胶厚度为 $2 \sim 8 \mu \mathrm{m}$ , 在 $110^{\circ} \mathrm{C} \pm 10^{\circ} \mathrm{C}$ 烘 $40 \sim 60 \mathrm{~min}$ 。也可不涂底胶, 直接粘贴胶膜。  
3.4 贴胶膜 按被粘物尺寸裁剪胶膜; 将胶膜贴在预热到 $60 \sim 70^{\circ} \mathrm{C}$ 的被粘物上, 避免裹进气泡。再在 $100^{\circ} \mathrm{C} \pm 10^{\circ} \mathrm{C}$ 烘 $0.5 \sim 1.0 \mathrm{~h}$ 。  
3.5 固化 固化条件为温度 $178^{\circ}\mathrm{C} \pm 3^{\circ}\mathrm{C}$ ，时间 $2.0\mathrm{h} \pm 0.5\mathrm{h}$ ，压力为 $0.10 \sim 0.30\mathrm{MPa}$ 。胶接无孔蜂窝结构时应分段加压固化，并应避免在抽真空条件下固化。保温结束后，降温至 $80^{\circ}\mathrm{C}$ 以下方可卸压取出制件。

# 4 其他

4.1 包装 SY-14C 胶膜以压花聚乙烯薄膜作隔离层，可以卷装或用木箱平放包装。SY-D4 底胶用小口塑料桶包装。  
4.2 运输 胶膜按一般化工产品运输，运输途中应有防潮措施。底胶含有易燃溶剂，应按有关易燃化工产品运输规定执行。  
4.3 贮存 SY-14C/SY-D4 胶粘剂体系贮存于温度为 $10 \sim 35^{\circ} \mathrm{C}$ , 相对湿度不大于 $70\%$ 的室内, 避免阳光直接照射, 远离火源、热源。从生产之日起, 有效贮存期为 1 年。过期胶粘剂经检验合格仍可使用, 其检验有效期为 1 个月, 但总贮存期最长不得超过 2 年。该胶粘剂体系贮存 1 年后的性能检验结果见表 4-1。

表4-1  

<table><tr><td rowspan="2">贮存时间/d</td><td rowspan="2">剪切强度/MPa</td><td colspan="2">板-板90°剥离强度/(kN/m)</td></tr><tr><td>原始</td><td>70℃,相对湿度100%,1300h老化后</td></tr><tr><td>0</td><td>32.5~46.9/39.7</td><td>6.98~8.70/7.76</td><td>-</td></tr><tr><td>222</td><td>-</td><td>8.44~8.48/8.46</td><td>6.33~6.91/6.62</td></tr><tr><td>365</td><td>33.3~35.6/34.6</td><td>8.29~8.91/8.60</td><td>-</td></tr></table>

4.4 技术安全 防止胶膜污染，禁止徒手接触胶膜。环境温度低于 $20^{\circ}\mathrm{C}$ 时，要注意防止胶膜脆裂。使用SY-D4底胶时，必须充分搅拌或振荡均匀后，才能进入喷涂工序。固化时要确保工件达到规定的固化温度。

胶接蜂窝夹层结构时一般以采用 $0.35 \mathrm{~mm}$ 厚的胶膜为宜，钣金胶接结构用 $0.25 \mathrm{~mm}$ 或更薄一些的胶膜。在考核胶接部件质量时，要注意随炉剥离试件的结构形式对剥离强度有明显的影响。

# 5 使用建议

选用。

# 参考文献

1 北京航空材料研究所.SY-D4 抑制腐蚀底胶的研究. 1994  
2 北京航空材料研究院.SY-14C载体胶膜的研究.1997

编写 赖士洪

审校 郑瑞琪 姜作义

# J-99A、B 胶膜

# 1 概述
