Repository: C-zj02/CFD-claw

<div align="center">

**English** | [中文](#中文版) | [Français](README_FR.md) | [Русский](README_RU.md) | [हिन्दी](README_HI.md) | [العربية](README_AR.md) | [Português](README_PT.md)

# 🚀 Claude Code Python

**A Complete Python Reimplementation Based on Real Claude Code Source**

*From TypeScript Source → Rebuilt in Python with ❤️*

***
**🔥 Active Development • New Features Weekly 🔥**

</div>

***

## 🎯 What is This?

**Clawd Code** is a **complete Python rewrite** of Claude Code, based on the **real TypeScript source code**.

File: RAG-data/航空航天科技出版工程  4  材料技术001-200.pdf-f2d740c7-2132-4b50-af3d-2678ab3849be.md (part 7 of 9)
4.1 多学科机身设计，力学与声学的集成 13  
4.2 机身的隔音 14
本章对缝合、Z向针成型和三维整体式纺织预制件增强复合材料这三种主要的三维增强复合材料

进行了回顾和详细讨论，阐明了它们各自的特有优势和固有缺陷。

TLR复合材料包括缝合和Z针成型材料，在面内纤维结构成型后还需要额外的织造步骤（缝线或者Z向针插入面内交叉交织）。这也是为什么这类材料中会存在面内纤维损伤、纤维结构扭曲、全树脂区或者在每个缝线或Z向针脚附近的扩展通道。尽管通常会采取各种措施来降低这些负面影响，但TLR增强相依然会大大降低面内弹性模量，尤其是面内拉伸、抗压强度和耐疲劳性能。

整体（单层）三维纺织增强相通，常用于高性能的结构材料，包括三维机织、三维编织和三维经编。这类预制件最主要的共同点是，它们都是用传统或特定的纺织机械在一个生产步骤中织造成型的。因为这个特征，三维整体式纺织预制件可用于复合材料的制备工艺中，从而大大简化预处理和树脂灌注的步骤。这也就节省了很多劳动力，大大降低了成本。

三维机织技术包括了三维连锁编织和三维正交无褶皱编织技术。对不同的制造工艺与生产设备得到的预制件纤维结构和制备的复合材料的性能进行研究和比较，实验结果呈现出很大的差异。与相对传统的三维连锁编织物3DIW相比，三维正交无褶皱织物3DOW（商品商标为 $3\mathrm{WEAVE}^{\text{®}}$ ）是需要在特殊的织造机上生产的。3DIW具有内部（通常很明显的）增强相面内的卷曲和波纹，而 $3\mathrm{WEAVE}^{\text{®}}$ 织物不存在卷曲，同时其中应用精细的Z纱使人联想起斜交预浸带层合板。这也是为什么这种类型的三维纺织增强相和三维经编针织物一样，拥有接近传统层合板的面内刚度和强度特性。实验数据显示，碳纤维 $3\mathrm{WEAVE}^{\text{®}}$ 复合材料具有更好的面内力学性能，不仅强于3DIW复合材料，也优于平纹纺织层合板。

# 致谢

感谢由3TEX的Dmitri Mungalov、Ryan Boyle和英国QinetiQ的Linda Starink提供的插图。特别感谢Mansour Mohamed博士，其对本章中的一些观点进行讨论并提供了宝贵的意见。

# 参考文献

Arendts, P.J., Drechsler, K. and Brandt, J. (1993) Advanced textile structural composites-status and outlook.

Advanced Composites, 93. Proceedings of the International Conference on Advanced Composite Materials, 15-19 February 1993, Wollongong, Australia, A Publication of The Minerals, Metals & Materials Society, Warrendale, PA, USA, pp. 409-416.   
Aumerich, F., Priolo, P. and Sun, C. T. (2003) Static and fatigue behaviour of stitched graphite/epoxy composite laminates. Compos. Sci. Technol., 63, 907-917.   
Bibo, G. A., Hogg, P. J., Backhouse, R. and Mills, A. (1998) Carbon-fibre non-crimp fabric laminates for cost-effective damage-tolerant structures. Compos. Sci. Technol., 58, 129-143.   
Bibo, G. A., Hogg, P. J., and Kemp, M. (1997) Mechanical characterization of glass-and carbon-fibre-reinforced composites made with non-crimp fabrics. Compos. Sci. Technol., 57, 1221-1241.   
Bogdanovich, A. E. (2005) Long carbon nanotube fibers-processing, properties, and some application concepts. CD Proceedings of 37th SAMPE Fall Technical Conference, 31 October-3 November 2005, Seattle, WA.   
Bogdanovich, A. E. (2007) Advancements in manufacturing and applications of 3-D woven preforms and composites. CD-ROM Proceedings of 16th International Conference on Composite Materials (ICCM-16), 8-13 July 2007, Kyoto, Japan.   
Bogdanovich, A. E. (2009) Progressive failure modeling and strength predictions of 3-D woven composites. Proceedings of 50th AIAA/ASME/ASCE/AHS/ASC Structures, Structural Dynamics, and Materials Conference, 4-7 May 2009, Palm Springs, CA. AIAA Paper 2009-2658.   
Bogdanovich，A.E.，Bradford，P.，Mungalov，D.，Fang，S.，Zhang，M.，Baughman，R.H.andHudson,S.（2007）Fabrication and mechanical characterization of carbon nanotube yarns，3-D braids，and their composites.SAMPEJ.，43，6-19.   
Brandt, J., Drechsler, K. and Arends, F.J. (1996) mechanical performance of composites based on various three-dimensional woven-fibre preforms. Compos. Sci. Technol., 56, 381-386.   
Brandt, J., Drechsler, K., Mohamed, M. and Gu, P. (1992) Manufacture and performance of carbon/epoxy 3-D woven composites. Proceedings of 37th International SAMPE Symposium, Anaheim, CA.   
Chang, P., Mouritz, A. P. and Cox, B. N. (2006) Properties and failure mechanisms of Z-pinned laminates in monotonic and cyclic tension. Compos., Part A, 37, 1501-1513.

Chang, P., Mouritz, A. P. and Cox, B. N. (2007) Flexural properties of Z-pinned laminates. Compos., Part A, 38, 244-251.   
Dexter, H. B. and Hasko, G. H. (1996) Mechanical properties and damage tolerance of multiaxial warp-knit composites. Compos. Sci. Technol., 56, 367-380.   
Dickinson, L. C. and Bogdanovich, A. E. (2002) On the understanding of tensile elastic and strength properties of integrally woven 3D carbon composites. Proceedings of the International Mechanical Engineering Conference and Exhibition of the ASME, 17-22 November 2002, New Orleans, LA.   
Dickinson, L.C., Farley, G.L. and Hinders, M.K. (1999) Translaminar reinforced composites: a review. J. Compos. Technol. Res., 21, 3-15.   
Dickinson, L.C., Farley, G.L. and Hinders, M.K. (2000) Failure initiation in translaminar reinforced composites. J. Compos. Technol. Res., 22 (1) 23-32.   
Dransfield, K., Bailie, C., and Mai, Y-W. (1994) Improving the delamination resistance of CFRP by stitching-a review. Compos. Sci. Technol., 50, 305-317.   
Freitas，G.，Magee，C.，Dardzinski，P.，andFusco，T.（1994）Fiber insertion process for improved damage tolerance in aircraft laminates.J.Adv.Mater.,24,36-43.   
Hogg，P.J.，Ahmadnia，A.and Guild，F.J.（1993）The mechanical properties of non-crimped fabric-based composites. Compos., 24, 423-432.   
Ivanov, D.S., Lomov, S.V., Bogdanovich, A.E., Karahan, M. and Verpoest, I. (2009) A comparative study of tensile properties of non-crimp 3D orthogonal weave and multi-layer plain weave Eglass composites. Part 2. Comprehensive experimental results. Compos., Part A, 40, 1144-1157.   
Leong, K. H., Ramakrishna, S., Huang, Z. M. and Bibo, G. A. (2000) The potential of knitting for engineering composites-a review. Compos., Part A, 31, 197-220.   
Lomov, S.V., Bogdanovich, A.E., Ivanov, D.S., Mungalov, D., Karahan, M. and Verpoest, I. (2009) A comparative study of tensile properties of non-crimp 3D orthogonal weave and multi-layer plain weave E-glass composites. Part 1. Materials, methods and principal results. Compos., Part A, 40, 1134-1143.

Marasco, A. I., Cartie, D. D. R., Partridge, I. K. and Rezai, A. (2006) Mechanical properties balance in novel Z-pinned sandwich panels: out-of-plane properties. Compos., Part A 37, 295-302.   
Mohamed, M. H. (1990) Three-dimensional textiles. American Scientist 78, 530-541.   
Mohamed, M. H. and Bogdanovich, A. E. (2009) Comparative analysis of different 3D weaving processes, machines and products. CD-ROM Proceedings of 17th International Conference on Composite Materials (ICCM-17), 27-31 July 2009, Edinburgh, UK.   
Mohamed, M. H., Bogdanovich, A. E., Dickinson, L. C., Singletary, J. N. and Lienhart, R. B. (2001) A new generation of 3D woven fabric preforms and composites. SAMPE J. 37, 8-17.   
Mohamed, M. H. and Zhang, Z. (1992) Method of forming variable cross-sectional shaped three-dimensional fabrics. US Patent 5, 085, 252, filed Aug. 29, 1990 and issued Feb. 4, 1992.   
Mouritz A.P. (2007) Compression properties of Z-pinned composite laminates. Compos. Sci. Technol., 67, 3110-3120.   
Mouritz，A.P.，Bannister，M.K.，Falion，P.J.andLeong，K.H.（1999）Reviewofapplicationsforadvanced three-dimensionalfibre textile composites.Compos., Part A，30，1445-1461.   
Mouritz, A. P. and Cox, B. N. (2000) A mechanistic approach to the properties of stitched laminates. Compos., Part A, 31, 1-27.   
Mouritz, A.P., Leong, K.H. and Herszberg, I. (1997) A review of the effect of stitching on the in-plane mechanical properties of fibre-reinforced polymer composites. Compos., Part A, 28, 979-991.   
Partridge, I. K., Cartie, D. D. R., and Bonnington, T. (2003) Manufacture and performance of z-pinned composites, in Advanced Polymeric Materials: Structure Properties Relationships, CRC, Boca Raton, pp. 98-137.   
Steeves, C. A. and Fleck, N. A. (2006) In-plane properties of composite laminates with through-thickness pin reinforcement. Int. J. Solids and Struct., 43, 3197-3212.   
Tong, L., Mouritz, A. P. and Bannister, M. K. (2002) 3D Fibre Reinforced Polymer Composites, Elsevier Science Ltd., Oxford.

本章译者：黄天麟，孙慧玉（南京航空航天大学航空宇航学院）

# 轻质夹芯结构

Anthony J. Vizzini

西密歇根大学工程与应用科学学院，安娜堡，密歇根州，美国

# 1 夹芯结构

为了充分地了解夹芯结构的制造和应用，首先应考虑其内在性能。正确地选择材料可实现结构应用中的预期性能（如机械性能、热性能、电性能和化学性能等）。在层状结构中，通过结合不同材料的功能可以实现所需的诸多应用，如热传导、声传导等。在夹芯结构中，夹芯可以作为热绝缘体，提供强大的阻燃性或者作为减音器，减少噪声在周围环境中的散发。夹芯也可以用作载体，容纳包含启动器和管道在内的设施。

从结构上讲，夹芯结构可以作为抗弯刚度的加倍器而不会显著增加重量。在庞大的结构中，工字梁是一个很好的例子，它通过使用另一个承重梁（腹板），增加承重梁（凸缘）与中心轴之间的距离从而提高弯曲刚度。在实际应用中，薄板需要增加抗弯刚度，因此外表面通常使用刚性元件。夹芯板就是利用这种结构性能，将相对低强度、低刚性、低密度的夹芯夹于相对高强度、高刚度的面板之间的。

在夹芯结构弯曲分析的方法中，最简单的就是将夹芯结构理想化为薄面板与低刚度夹芯相连而组成的夹层。在这种假设下，夹芯结构可以被近似认为是一个分段的铁摩辛柯梁（弯曲时平截面依旧保持平面，但垂线不再保持与平面垂直，同时垂线不会伸长）中的一个单位宽度的横梁（见第3卷第124章），其弯曲刚度可用公式表示为：

$$
E I = 2 \left(E _ {\mathrm {f}} \frac {t _ {\mathrm {f}} ^ {3}}{1 2}\right) + 2 \left[ E _ {\mathrm {f}} t _ {\mathrm {f}} \left(\frac {d}{2}\right) ^ {2} \right] + E _ {\mathrm {c}} \frac {t _ {\mathrm {c}} ^ {3}}{1 2} \tag {1}
$$

式中， $E_{\mathrm{f}}$ 为面板的模量； $E_{\mathrm{c}}$ 为夹芯的模量； $t_\mathrm{f}$ 为

面板的厚度； $t_c$ 为夹芯的厚度； $d$ 为两块面板中面之间的距离。

式（1）的第一项表示的是面板关于各自中心轴的贡献；第二项是根据平行轴定律得出的面板关于夹芯结构中心轴的贡献；第三项是夹芯对其中心轴的贡献，夹芯中心轴与夹芯结构的中心轴重合。若夹芯硬度较小，且面板相对较薄，那么只有第二项的贡献相对比较显著，从而出现被称为夹芯效应的现象。这种现象是由各组成部分相互作用而产生的，如图1所示。某一个给定的夹芯板的夹芯厚度从零增加到面板厚度的3倍，夹芯板的厚度也随之增加，其相对弯曲刚度、强度和重量如图1所示。

图片摘要：该图主要展示 1夹芯结构优秀的力学性能。
![](images/8fc04a5c9bc842cfc4ba3a6136a56bfb8defb45c7f232015408cfabf80131363.jpg)  
图1夹芯结构优秀的力学性能

上述的简化忽略了夹芯结构很多方面的结构性

质。夹芯结构的夹芯与普通面板具有不同的面内性能（典型的有蜂窝芯），剪切形变较为明显，且几何特征不容易被简化。对分析技术更详细的讨论可以参考Vinson（1999）和Zenkert（1997a）。

在一些情况下，根据承重要求设计的厚度可能会产生相对较薄或最小标准的结构，而夹芯结构通常能提供辅助效益，以在不显著增加重量的情况下

提升设计的强度。

当然，这种结构元素也并不是完美的。从结构角度来说，利用夹芯结构，其可能的失效机制会显著增加。图2中展示的是夹芯结构的常见失效模式。除去面板对于模载荷、夹芯对于剪切载荷和轴向载荷的响应，面板与夹芯的交界面会因面板的局部屈曲或断裂而受到额外载荷。

图2夹芯结构的常见失效形式  
图片摘要：该图主要展示 2夹芯结构的常见失效形式。
![](images/4cfc83b8b9962256b4870248a878b88ba9ca1702e2426d4b355f0648b22be505.jpg)  
（a）面板折断/断裂；（b）夹芯剪切破坏；（c）断裂；（d）脱层；（e）整体弯曲；（f）剪切皱缩；（g）压痕经Zenkert（1997b）的许可后引用

除此之外，另一个让人关心的问题是夹芯板对于冲击现象的容损程度，大多数冲击沿面板平面的法向。图3中展示的是冲击产生的破坏类型。这方面的研究具有较好的前景（例如Tomblin等，1999）。

图片摘要：该图主要展示 2夹芯结构的常见失效形式。
![](images/951117e19e747464570708932ee1b0c92568a3d7e02c0e0eabb40dc30d36d170.jpg)  
图3夹芯板冲击损坏的可能类型

这些常见问题通常会影响到材料的选择和制造过程。在所有情况下，通过制造和应用夹芯结构的结构方法可以达到系统设计的需求。

# 2 夹芯板的制造

相对较薄的面板黏合在适宜的夹芯上，从而形成一个夹芯结构单元。尽管可以直接制造出单个的

组件，但组件间的结合一般需要几个步骤，并涉及一系列不同的过程。因此，夹芯结构的制造、装配与应用息息相关，库存的夹芯构造用作其他应用场合通常是不可用的。

夹芯结构的制造过程主要可以分为三个部分：面板的制造（见第4卷第177章）、夹芯的制造、夹层板的装配。在一些情况下，具体结构的制造可能涉及面板和夹芯的并行制造。

# 3 面板的制造

面板在夹芯结构中是主要的承重元件，其材料的选择（增强相和结构）取决于具体的应用场合。诸如玻璃、石墨和芳纶这样的常见材料经常以编织或者未编织的形式被使用。

如果分别制造上下面板，继而黏合在夹芯两侧，那么首先需要考虑的问题是使用单侧还是双侧的制造工艺。若选择单侧制造工艺，那么完成的一面被黏合在夹芯上，则另一面被暴露出来。若期望得到完整的面板外表面，则应选择双侧制作过程。包含曲线设计的夹层结构，则需要两个模具负责弯曲部分的不同半径；或者使用平均半径，并且在连

接面板的过程中使面板达到预期的弯度。

单侧装配技术包括喷涂、湿法叠层、真空辅助树脂传递模塑成型（Vacuum-Assisted Resin-Transfer Molding，VARTM）和无胎膜板热压罐处理（Mazumdar，2002；Strong，2007）。双侧装配技术包括使用片状模塑料的多个压缩过程、湿法叠层和预浸材料（Mazumdar，2002；Strong，2007）。此外，也可使用胎膜板进行热压罐成型。上述这些工艺中，还应进一步考虑面板的表面工艺及其生产成本。

利用上面提及的方法制造出适宜的面板后，将其与夹芯相粘连。还有一些方法可以在一个制造步骤中一次生成夹芯结构。在准备好的夹芯上面也可以使用湿法叠层、真空辅助树脂传递模塑成型（VARTM）和热压罐处理。对于湿法叠层方法而言，将第一个面板置于模板上，而后夹芯被放置在未处理的湿面板上，再将第二个面板压在夹芯上。

由于夹芯在加进结构中时树脂尚未固化，因此在树脂的标准固化过程中面板自然黏合在夹芯上。然而，对于这种方法，人们又担心树脂在此过程中会堆积于夹芯之内。因此，应该避免使用某些特定类型的夹芯，或者在一些情况下需要使用密封胶甚至纱布片（薄片）进行必要的预处理，以避免树脂渗入。

# 4 夹芯

夹芯可以将面板与中心轴（或者弯曲轴）分离，它承受相应的剪切应力，并维持全厚度一致性。通常情况下，夹芯的选择是根据其本身特殊的传递性，如热、声或者介电性能来决定的。夹芯各式各样，可进行如下分类：有机的、金属的、非有机的；连续的、宏观蜂窝式的；加强的、非加强的（Black，2003）。常见的夹芯材料及其性能见表1，其中大多数夹芯为有机夹芯。

表 1 常见的夹芯材料及其性能(Strong, 2007)  
经制造工程协会许可后重新编制 $\langle \widehat{\mathbb{C}}\rangle$ 2007  

<table><tr><td>夹芯材料</td><td>特性及优势</td></tr><tr><td colspan="2">连续型</td></tr><tr><td>轻木(端纹)</td><td>良好的切变强度,较高的耐疲劳度,低成本,易黏接,易加工,良好的温度范围</td></tr><tr><td>聚氯乙烯(PVC)泡沫塑料(交叉结合)</td><td>高强度,高刚度,低成本,易黏接</td></tr><tr><td>聚氯乙烯(PVC)泡沫塑料(线性)</td><td>低成本,易黏接,良好的抗撞击特性</td></tr><tr><td>聚甲基丙烯酰亚胺(PMI)泡沫</td><td>热环境下尺寸稳定性高,力学性能优异,可溶解性强,低导热率,高强度,高刚度</td></tr><tr><td>聚醚酰亚胺(PEI)泡沫</td><td>低吸水性,高热稳定性,高强度,防火性、绝缘性好</td></tr><tr><td>苯乙烯(SAN)泡沫</td><td>无脱气作用,高刚度,高冲击力,高疲劳限度</td></tr><tr><td>陶瓷泡沫</td><td>高热阻性能,绝热性好,高强耐容剂性</td></tr><tr><td colspan="2">蜂窝式</td></tr><tr><td>纸蜂窝</td><td>低成本,易黏接,耐重量</td></tr><tr><td>聚酰亚胺纸蜂窝</td><td>高比强度,抗腐蚀,绝热性、防火性好,可塑性强,绝缘性好,易黏接</td></tr><tr><td>聚烯烃蜂窝</td><td>硬度大,弹性好,韧性强,高比强度,抗腐蚀,防真菌,可加热成型,可循环</td></tr><tr><td>工程塑料蜂窝</td><td>韧性好,耐高温(相对高温),绝缘性优,绝热性好,防火,防真菌,孔径和密度可变范围大</td></tr><tr><td>高性能蜂窝</td><td>碳纤维增强,碳-碳,芳纶,石英,超高强度,超高热抵抗性</td></tr><tr><td>金属蜂窝</td><td>无脱气作用,耐高温,防火,抗菌,高热传导性</td></tr><tr><td>缝补/压缩</td><td>悬垂性能极佳,需要完全湿润,高抗冲击性能,防裂,超强吸收树脂能力</td></tr></table>

通常情况下，选择满足操作条件的低成本夹芯材料。如果将重量看作一个设计因素，那么就选择较高成本、较低密度的夹芯。相对而言，有机夹芯，如轻木应用性较强、成本较低。非有机夹芯热稳定性好，刚度更大，但这种材料更容易发生冲击破坏。金属夹芯通常以蜂窝状的形式出现，且具有适宜的热性能和方向性能。

从微观层面上观察，大多数连续的夹芯也都是蜂窝状材料，如轻木和闭孔泡沫塑料。蜂窝的尺寸通常和夹芯的密度有关。随着蜂窝尺寸的增加，或随着蜂窝结构的开放，夹芯逐渐表现出类似随机取

向的杆系结构。连续材料在各个方向上均具有相同的性能，且未被优化，以适应具体夹芯结构的具体负载。然而，从宏观角度讲，蜂窝状夹芯在夹芯结构的法向上具有较大的强度和刚度，因此可以显示出较低的密度值。尽管许多蜂窝状夹芯具有六边形孔，但其实正方形和圆形孔也适用于夹芯。可以调节不同尺寸的单元和不同的壁厚，从而提供不同密度值。某些情况下，在制作和操作过程中需要改变每个孔的压力。例如暴露在空间环境中的夹芯结构，为了适应变化的压力环境而使用开孔形泡沫或者有排孔的夹芯。

上述内容中描述的夹芯常用连续方式生产，除此以外，也有一些工程夹芯。弯曲并黏合复合材料，可以形成蜂窝结构。泡沫（如聚氨酯类）可以被拓展为孔状结构。以Z向针贯穿泡沫状夹芯，厚度方向增强，以提供较大的法向刚度和强度。在夹芯板制造过程中，纤维被缝进并填充夹芯，以加强材料硬度和强度。同样，波状夹芯、机织夹芯以及其他结构夹芯都可以进行制备。

# 5 夹芯的制造

夹芯的制造通常为脱离实际夹芯生产过程的离线制造过程。由轻木制造天然夹芯时，用胶水粘贴轻木片，使其纹理与夹芯板的板面纹理垂直。制成“砖形物”（brick）后，可以按需要的厚度进行切割。由于轻木是天然形成的材料，故每一片的密度各不相同。然而，进行适当的控制可以尽量减少板内部的密度多样性。为了帮助成型部件，制作轻木夹芯时可以用很多规则的小“砖形物”黏合在粗布的一侧固定，保证夹芯能够覆盖在面板上。

泡沫夹芯的制造是通过化学处理完成的。在这种方法下，夹芯允许在模具中扩展，然后将夹芯切割成需要的厚度。

蜂窝状夹芯是通过处理连续的薄层材料生产的。对这些薄层材料铺层后，将其卷起并放置在延伸的桌面上，两边插入金属棒，金属棒会自然而然地进行机械分离，从而拓展蜂窝状中心轴。在穿孔金属夹芯上，薄板首先要进行凿孔、堆叠。

另一种制造方法是使用热塑料管。这种管子是在一种高温的热塑料材料外表面喷涂一层低温热塑料材料而制成的，然后堆叠管子并轻微挤压。对管子加热使低温热塑材料熔化，而不软化高温热塑材料，一旦所有的热塑料管都与其临近的管子熔接，结构便可达到预想的厚度。

在多数实际应用中，用到的都是基本形状的夹芯。夹芯在机床上加工成适当的尺寸，开孔，并对其边缘倒角。而部分情况下，夹芯需要制成不同的形状。为了达到一定的弯度，较薄的夹芯可以堆叠为模压形状。一些夹芯甚至可以通过加热使其本身软化，从而进一步加压塑形。对于较厚的夹芯结构而言，可在机床上对夹芯进行拼接加工，达到预期的形状。在单个夹芯的组装过程中，可以使用框架或黏合剂。

夹芯材料还具有其他的特点，这些则需要在夹

芯中进行额外组装。由于夹芯通常缺乏足够的强度，通过夹心结构的厚度产生的压缩载荷需要在夹芯内加入一个较硬的点。这个硬点可以通过将部分夹芯区域灌封合适的树脂或者将加工的插片放入夹芯中。如果使用插片，则可以使用黏合剂提供载荷通道，将载荷从插片传输至夹芯。常用的是拓展黏合剂，但这会产生局部的剩余压力。或者，这些插片也可在组装完成后从一侧或者两侧放入夹芯板。

将面板与夹芯连接之前，应尽量保证黏接面的质量。黏接面污染会导致夹芯的连接不好（Potter，1997）。因此，需要对夹芯进行进一步清洁，并在车床中加工至容差范围。如上面所述，为了防止树脂浸入夹芯，可在与面板黏接之前将夹芯黏上一薄层材料进行隔离。

# 6 夹芯板的装配

为了形成夹芯板，需要将面板与夹芯相连。这可以将之前制造好的面板与夹芯用黏合剂固定完成，或者在固化过程中使用多余的树脂或者额外黏合层一步完成面板的固化和与夹芯的黏接。连续型夹芯会产生与面板较大的相连表面区域。黏合剂可以是一层支持性或非支持性的胶膜，或者是黏附面板和夹芯表面的触变性黏胶。无论在怎样的夹芯黏接工艺中都应小心控制黏合剂层的厚度。具有开孔的夹芯直接接触的表面较小，将会产生不一致的黏合剂层厚度，可采取室温或者高温固化黏合剂的方法，这些措施可以解决相应的不均衡问题。

对于蜂窝夹芯而言，与面板接触的表面区域的量显著减少。孔的开放区域代表无黏结的区域。在固化过程中，由于芯吸现象，黏胶随着孔壁流动因此，黏胶层需要有足够的厚度。扩大黏胶接触面的一种方法是采取网状组织。轻微加热夹芯和膜状黏合剂，膜状黏合剂穿过每个孔，同时压缩的空气推动黏胶朝孔壁方向移动。这项技术可以降低黏合面板的膜状黏合剂的必要厚度。

在压热过程中，为了提供压力保证充足的接触，通常可以使用压力机或压缩袋。如果夹芯板的外表面平整，那就不需要额外的工具。压力机通常用来制造平整的夹芯板。如果一个表面平整，其他表面具有其他特征，则要使用压缩袋。夹芯板被放在袋子中，并借助外力对袋子施加压力。应小心确保外部压力垂直应用于夹芯。施加在边缘的压力可

能将夹芯向内侧挤推，这种影响对于低密度的蜂窝夹芯尤为明显。

另一个需要注意的是，在黏胶连接过程中，需要额外注意孔的压力。一旦黏胶固化，在孔中的空气可能对面板产生压力或者成为低压或者真空环境下脱气作用的源头。相反，如果外部对夹层板的压力比孔内的压力大，那么就可能在边缘发生面内压碎，而多孔芯可以保持孔内的压力与周围环境的压力一致。

另一个共固化夹芯板的常用方法是在面板中使用树脂作为夹芯的黏合剂。这种方法需要注意控制夹芯能够吸收的树脂的量。如果使用了贯穿厚度的

增强相，那么树脂将会沿着这些增强相而流动。

# 7 切割和折叠拼接

用蜂窝夹芯制成的夹芯板可以使用一种称作“切割和折叠”的方法进行组装。面板材料从面板的内表面中移除，然后，外表面依照某一个半径弯曲，直至内半径的间隙减少至零，如图4所示。如果产生一系列较狭窄的裂缝，则可以在夹芯板中设置一个简单的曲度，通过一系列的切割和折叠操作减少内半径的间隙。

图4 切割和折叠夹层装配  
图片摘要：该图主要展示 4 切割和折叠夹层装配。
![](images/fa54f38f590ff304ca7e79723ed761526b510ff588287e7909c0843c904b26a6.jpg)  
经Hexcel元件有限公司（2001）许可后重新制图

# 8 夹芯结构边缘处理

夹芯板通常需要进行一些额外的边缘处理。这

样的处理可以保护夹芯免受外界环境的伤害，美化边缘，并提供额外的附件或接头。图5所示为典型的夹层结构边缘处理方法。

图片摘要：该图片与样的处理可以保护夹芯免受外界环境的伤害，美化边缘，并提供额外的附件或接头。图5所示为典型的夹层结构边缘处理方法。；夹芯板通常需要进行一些额外的边缘处理。这这部分内容相关。
![](images/d277f6451f3ecd5686b0801318e0bd1d6efda25079c16d4e0d552cf70f7a2d92.jpg)  
(a)

图片摘要：该图主要展示 5 典型的夹芯结构边缘处理方法。
![](images/f4de1936683a411417c565072fb4e71ba0d7dc1e9a6a0347d5a6df5bcfb3570a.jpg)  
（b）

图片摘要：该图主要展示 5 典型的夹芯结构边缘处理方法。
![](images/e226844267484131b79e33a39b803fae94ea250e7ba322481a24e2a9efc783ef.jpg)  
（c）

(d)   
图5 典型的夹芯结构边缘处理方法  
图片摘要：该图主要展示 5 典型的夹芯结构边缘处理方法。
![](images/4113a909d110bcaf97766dde7d5ebe6319c9f0866649858c651b10310cbfe0c5.jpg)  
（a）边缘填充；（b）“Z”形区域黏接；（c）“U”形区域黏接；（d）黏接边缘闭合

图片摘要：该图主要展示 5 典型的夹芯结构边缘处理方法。
![](images/a3bc169d080de1e2629dd6f58d93cb96afd2f101836ed3696795bd25c71c5fdd.jpg)  
（e）

(f)   
图5 典型的夹芯结构边缘处理方法（续）  
图片摘要：该图主要展示 5 典型的夹芯结构边缘处理方法（续）。
![](images/27f76072e3a0fd74809ef4d8da4ad8fde1f6035a02e98455f32b4742832533f9.jpg)  
（e）压出法边缘闭合；（f）胶带  
经Hexcel元件有限公司（2001）许可后重新制图

# 9 连接夹芯板

有几种方法可以形成夹芯板外部的组合结构。

这些方法包括使用与夹层边缘处理相似的技术及提供荷载传输通道的方法。几种方法使用连续的截面构件，这些构件包括挤压构件或凸出构件。不同类型的连接方法如图6和图7所示。

图片摘要：该图片与这些方法包括使用与夹层边缘处理相似的技术及提供荷载传输通道的方法。几种方法使用连续的截面构件，这些构件包括挤压构件或凸出构件。不同类型的连接方法如图6和图7所示这部分内容相关。
![](images/b6fb94f30109136f0afca67955b296b72f1ac35b14baeec33640eb879c0e1e64.jpg)  
(a)

图片摘要：该图片与这些方法包括使用与夹层边缘处理相似的技术及提供荷载传输通道的方法。几种方法使用连续的截面构件，这些构件包括挤压构件或凸出构件。不同类型的连接方法如图6和图7所示这部分内容相关。
![](images/eda5a142fa75e39b0d3e075522f6ff4d5ae545ed36acc55e3c72d76aa3d8fec9.jpg)  
（b）

图片摘要：该图主要展示 6 典型的直列式连接方法。
![](images/ddaec581b626fa5f8d811282960b9f571eec70c1af1deda0661ade74499446a1.jpg)  
（c）

图片摘要：该图主要展示 6 典型的直列式连接方法。
![](images/6fd49932e226ff25835f10a03990681fa4a4cfaf0a1167ca61755991b3f033b5.jpg)  
(d)

(e)   
图6 典型的直列式连接方法  
图片摘要：该图主要展示 6 典型的直列式连接方法。
![](images/c324261b3d875148568986fa19222a0f465c60f2d48b2d957f3afa14b8fb92f5.jpg)  
(a) 平面对接式连接；(b) 双接缝衔接；(c) 使用“H”构件进行双接缝衔接；(d) 内部支撑的平面对接式连接；(e) 平板结构插入方法（单搭接）经 Hexcel 元件有限公司（2001）许可后重新制图

图片摘要：该图主要展示 6 典型的直列式连接方法。
![](images/3ce4bcb3f3ef80b26eb4809a74140d684ebc50e8979439df4bcc1f72432603f2.jpg)  
(a)

图片摘要：该图主要展示 6 典型的直列式连接方法。
![](images/fc0875f3c04ef97042af5d30380786dd3069695c5b3e83a6fcc652e06f54ce60.jpg)  
（b）

（c）  
图7 典型的拐角和板外连接方法  
图片摘要：该图主要展示 7 典型的拐角和板外连接方法。
![](images/0d9857612d29a24729da01726868278e53d861a9069e6a8383d78e20b4758701.jpg)  
（a）“T”形黏接；（b）“L”形构件支撑；（c）“L”构件与T形接头

图片摘要：该图主要展示 7 典型的拐角和板外连接方法。
![](images/f7820517e7f7a02dd3c098a13606a61b479a007285eaf1777f1250ad3d5b8efb.jpg)  
(d）

图片摘要：该图主要展示 7 典型的拐角和板外连接方法。
![](images/0fc81868a1095e17d39206659a11cf395bf3b8739da900a6e69848a746791982.jpg)  
(e)

(f)   
图7 典型的拐角和板外连接方法（续）  
图片摘要：该图主要展示 7 典型的拐角和板外连接方法（续）。
![](images/b92bc168985acc877a4b33d3c8dde523004548eecb97cb71267a06a54eeccf6a.jpg)  
（d）圆角；（e）方角；（f）与凹槽T衔接Hexcel元件有限公司（2001）许可后重新制图

# 10 夹芯板应用

由于在重量无显著增加的情况下，夹芯结构可以提高弯曲刚度和强度的机械平衡性，因此夹芯材料可以应用于低成本、大结构、高精度和承重件关键部位等多个不同领域（Vinson，2005）。

# 10.1 体育

复合材料以其相对较高的刚度和可塑性被广泛应用于体育运动产品行业。夹芯结构的具体应用包括滑雪、滑冰、冲浪板等，尽管许多人认为这些物品是由层状复合材料组成而不是由夹芯结构组成的。

# 10.2 民用基础设施

基于挠度设计时，弯曲刚度是一个关键因素。夹芯结构可以代替传统的板和工字梁结构，其主要应用领域包括桥面、建筑用墙体和地板屋顶等。

# 10.3 内饰

低成本夹芯板的优势体现在很多方面，尤其是房屋和商场的内部装修上。层压制品实际上是低技术夹芯结构。然而，诸如门、板和家具等应用，这种夹芯结构能够满足各种各样的设计需求，如隔音和隔热等需求。

# 10.4 化学/电子

夹芯结构在化学和电子方面的应用主要通过定制不同的夹芯来满足特定要求。比如，液态的气体

和低温存储器需要较低的热传导性的夹芯，而电子板则要求夹芯具有一定的介电性能。

# 10.5 航海应用

夹芯结构优异的弯曲刚度是舰船结构的主要优势。再利用有效的双壁方法，大型低成本夹芯结构能够显著减少相同重量的吃水深度，从而减少需要的压舱物。单层的玻璃纤维船体容易使用泡沫夹芯延展成夹芯板。斯堪的纳维亚国家舰队在船体和甲板上使用夹芯结构。低成本的泡沫夹芯较为常见。美国海军研发出了夹芯结构，特别是使用VARTM装配在大型船体结构中船体、甲板以及雷达防护外罩和其他器械。潜水器的无压部分使用能够承受较高的水动力载荷的夹芯结构。尽管轻木是一种航海应用中比较常见的夹芯，即使在发生火灾时也能够有优良的性能表现，但关键位置上的夹芯还是需要选择能提供可透性并在必要情况下具有无线电可衰减性的材料。

# 10.6 汽车和铁轨

汽车外体板面和内部防火墙应用的夹芯板通常比较薄，且也没有明显的弯曲载荷。相应的面内设计会使夹层板较薄。但即使是较薄的夹芯也可以提供较强的刚度。夹芯也能够提供隔音和隔热功能。夹芯结构在撞击试验中证明了其安全性。在大型交通工具中，如卡车、汽车等，夹芯板通常用在防水和防化学物品的地板上。同时，夹芯板还可以减少整体的重量。在铁路方面的应用则主要应用于如缓冲器和挡泥板、内板和大巴车的结构板等安全

区域。

# 10.7 航空领域

夹芯结构的制造是航天领域这种对重量高要求领域应用中的重要元素，尤其是考虑到大多数航空设计的压缩载荷经常受限制而导致屈曲和其他类型的不稳定状态。夹芯结构，由于其相对较高的弯曲刚度而得到广泛的应用。在航空领域中，夹芯板常见的应用包括货运和起落架门、水平和垂直尾翼部分等。夹芯结构取代了机身的传统桁架结构。夹芯结构发动机短舱具有良好的封闭性能，诸如行李舱、地板、隔墙和舱壁等内部结构也都用到了夹芯结构。在直升机中，转子的叶片是比较复杂的结构，涉及一些由夹芯和层压材料制造而成的多个部分。许多无人机（Uninhabited Aerial Vehicles, UAV）在机体和机翼中都使用夹芯结构。在相关的风能领域中，夹芯结构经常被用于风车的叶片上。

诸如卫星等的空间应用中，经常需要刚性结构进行精密仪器的定位。夹芯结构设计目的在于满足工程约束，如热传递和热控制、启动载荷、振动和辐射。通常情况下，加热管道通常会放置在用于热控的夹芯结构中。空间应用中的夹芯结构通常极其复杂，制作过程涉及很多步骤。

# 11 结论

从概念到应用的角度，夹芯板都是一种结构。但从制造和装配的角度，即便它是应用简单的面板和夹芯组成的，夹芯结构也不是简单的原件。其结构本质使这种结构能够满足多功能的需求。但是在设计过程中，必须通过综合考虑来选择制作工艺，这样才能达到最优结构。

# 相关章节

第6卷第311章

# 参考文献

Black, S. (2003) Getting to the core of composite lami

nates, Composites Technology, Gardner Publications, Cincinnati, OH, Oct, 2003.   
Hexcel Composites (2001) Sandwich Panel Fabrication Technology, Publication # LTU 018.   
Mazumdar，S.K.（2002）Composites Manufacturing，CRC Press.   
Potter, K. (1997) An Introduction to Composite Products, Chapman & Hall.   
Strong, A. B. (2007) Fundamentals of Composites Manufacturing: Materials, Methods and Applications, Society of Manufacturing.   
Tomblin, J., Lacy, T., Smith, B., Hooper, S., Vizzini, A. and Lee, S. (1999) Review of Damage Tolerance for Composite Sandwich Airframe Structures, DOT/FAA/AR-99/49.   
Vinson, J.R. (2005) Sandwich structures: past, present, and future, Sandwich Structures 7: Advancing with Sandwich Structures and Materials. Proceedings of the 7th International Conference on Sandwich Structures, August 2005, Aalborg, Denmark, Springer, The Netherlands, pp. 3-12.   
Vinson, J.R. (1999) The Behavior of Sandwich Structures of Isotropic and Composite Materials, Technomic Publishing Company, Inc.   
Zenkert, D. (1997a) An Introduction to Sandwich Construction, Engineering Materials Advisory Services, Ltd.   
Zenkert, D. (1997b) The Handbook of Sandwich Construction, Engineering Materials Advisory Services, Ltd.

# 拓展阅读

ASM (2001) ASM Handbook, vol. 21: Composites, ASM International.   
Karlsson, K.F. and A° strom, B.T. (1997) Manufacturing and applications of structural sandwich components. Compos. Part A, 28, 97-111.   
Owen，M.J.，Middleton，V.andJones，I.A.（2000） Integrated Design and Manufacture Using Fibre-Reinforced Polymeric Composites，CRC Press.

本章译者：黄天麟，孙慧玉（南京航空航天大学航空宇航学院）

# 激光在航空航天制造工业中的应用

Jyoti Mazumder

密歇根大学机械工程系，安娜堡，密歇根州，美国

航空航天工业是早期应用激光技术的领域之一。其中激光辅助制造应用主要体现在以下几个方面：

（1）钻孔；  
（2）焊接；  
（3）激光冲击喷丸；  
（4）镀膜和固体自由成型

本章将简要介绍上述各种应用。

# 1 激光钻孔

# 1.1 钻孔

钻孔过程是制造流程中最重要的环节之一。孔洞能提供诸多功能，如组装件的紧固、减重和通风，连接其他部件，美观以及航空发动机冷却手段等。通过移除工件部分材料，钻孔机既可以用于产生新孔，也可以用于扩大现有的孔。针对不同的材料，开孔手段也不尽相同。相较于冲压钻孔、麻花钻头切削和以大电流作为热源的电化学加工（Electrochemical Machining，ECM）、电火花加工（Electrical Discharge Machining，EDM）等传统加工方式而言，以高度集中辐射能量为热源的激光钻孔技术是一种全新的开孔方式。

# 1.2 简介

镍基高温合金是航空发动机行业中最适宜使用的合金之一。它由多种组分组成，包括镍、铬、铁、钴、钛、钨、钼、铝以及其他稀有金

属。由于具有优越的热力学特性，诸如高温下的韧性、蠕变强度、抗氧化性以及抗热腐蚀能力，上述材料在航空发动机高温部位得到了广泛应用。高温区域的超合金组件往往需要打上千个冷却孔，以保证航空发动机在高温环境下仍能有效运行。冲压、麻花钻、ECM和EDM都是一些常用的钻孔工艺。然而，由于超合金的高韧性特点，冲击或麻花钻取孔的方式效率都比较低。ECM和EDM两种加工方式的效率与材料属性基本无关，但其缺点是机器成本高昂且加工时间长（Yeo等，1994）。

近20年来，采用激光在各种材料上钻孔成了一种更具吸引力的方式。尤其是随着对具有更高峰值功率的脉冲固体掺钕钇铝石榴石晶体（Nd：YAG）研究的深入，采用激光在航空发动机气路组件如燃烧室、涡轮叶片、喷嘴导向叶片上钻孔逐渐成为一种更加便捷的方式。此外，激光钻孔的非接触、成本可接受、孔洞质量高以及可靠性等特点都促进了其在航空发动机工业大批量生产中的应用。以下章节的介绍中将包括激光钻孔的原理、激光钻孔的参数以及激光钻孔过程中一些其他有趣的话题。

# 1.3 激光钻孔原理

图1（Stephen和Bolin，1983）所示为激光束撞击工件表面影响功率平衡示意图，激光钻孔是一套非常复杂的程序。当与工件表面接触时，激光束光子能量即转化为热能。随着大量的热能传递给工件，当温度超过材料熔点或沸点时，工件将经历从

熔化到蒸发的过程。根据激光功率密度的不同，材料将以气体或熔融液体的形式被高压蒸气以及辅助气体从工件上吹离，从而形成一个钻孔。

图1激光束撞击工件表面影响功率平衡示意图  
图片摘要：该图主要展示 1激光束撞击工件表面影响功率平衡示意图。
![](images/7de5262981dad16540ad8d07f70c29128234c15c08ec06aef4e54961cba40bc5.jpg)  
取自 Mazumder（1982）© Kluwer Academic 出版社

如果激光能量密度足够高，蒸气中的原子会被电离为离子和电子状态并最终在物面附近形成等离子体。一般而言，等离子体会阻碍激光束的入射。由于等离子体造成的散射损失和对光束能量的吸收使得入射到物体表面的激光能量减少，这个过程称为逆韧致辐射效应（Inverse Bremsstrahlung，IB)。因此，等离子体引起了加工效率的降低。图2所示为高密度激光束与工件表面相互作用过程中材料物理变化的各个步骤。

# 1.4 激光钻孔变量

在充分理解钻孔过程的基础上，还需先行选取最优的加工参数，才能获得一个高质量的孔。本节将讨论部分重要加工参数对孔洞质量的影响。

# 1.4.1 脉冲能量和脉冲持续时间的影响

在钻孔过程中，脉冲能量和脉冲时间都是极其重要的工艺参数。图3所示为在两种不同脉冲能量下钻一个孔所需时间随脉冲持续时间的变化关系。相对于20.0J的脉冲而言，30.0J的脉冲钻孔更快。在相同能量情况下，减少脉冲持续时间也同样能缩短钻孔时间。

功率密度是对材料去除率有重要影响的关键参

图2 高密度激光束与工件表面相互作用的物理过程  
图片摘要：该图主要展示 2 高密度激光束与工件表面相互作用的物理过程。
![](images/4122f7dc67d01dbaf8520b1cb17026f1ac35b3eb7d35102846b4af92e160e56c.jpg)  
（a）吸收和加热；（b）融化；（c）蒸发；（d）产生等离子体取自Mazumder（1982）©Kluwer Academic出版社

图3两种不同脉冲能量下平均钻孔时间随脉冲持续时间的变化  
图片摘要：该图主要展示 3两种不同脉冲能量下平均钻孔时间随脉冲持续时间的变化。
![](images/7c9216b4aab1f9cc9d42b4861d9eed42555c4e4b104bf151a0bda96cf000f05d.jpg)  
取自Adams（1973）⑥焊接研究所

数。其数值一般通过光束的峰值功率和待取孔工件表面的横截面积来计算。一个脉冲内激光传输的峰值功率与脉冲能量和脉冲持续时间有关，其表达式为：

$$
P _ {\mathrm {p}} = E / D
$$

式中， $P_{\mathrm{p}}$ 为峰值功率，单位为瓦特（W）； $E$ 为脉冲能量，单位为焦耳（J）； $D$ 为脉冲持续时间，单位为秒（s）。将峰值功率除以聚焦光斑的面积可得

能量密度，公式为：

$$
I = P _ {\mathrm {p}} / A \tag {1}
$$

式中， $I$ 为能量密度，单位为瓦特每平方厘米（ $\mathrm{W / cm^2}$ ）； $A$ 为聚焦光斑的面积，单位为平方厘米（ $\mathrm{cm}^2$ ）。一般而言，为了增大材料去除率和减少重铸层，往往首选高能量、短持续时间下产生的高功率密度光束（Tunna等，2005；Bruneau等，2005；Bandyopadhyay等，2002）。

# 1.4.2 脉冲波形影响

脉冲的瞬时波形在激光钻孔中的影响同样重要。对钻孔操作而言存在一个最优的波长。实验结果（Roos，1980）显示，如果脉冲过长，能量将因被辐照开始后短时间内形成的蒸气流或等离子体吸收而浪费。根据Roos的结果，通过引入弱的腔内损耗调制技术产生的尖脉冲序列相比于连续脉冲能更有效的移除材料，脉冲序列如图4所示。这是因为尖脉冲能提供比连续脉冲更高的峰值功率。

# 1.4.3 激光焦点位置的影响

材料去除率和孔洞形状受光束焦点位置的影响显著。随着光束焦点和工件表面相对位置的变化，激光-材料相互作用区激光强度将会减弱或增强。反过来，这也会影响材料的去除率。不同焦点位置的情况下，接触面上光斑大小也同样会导致孔洞形状各异。因此，需要合理布置焦点位置以保证孔洞有较好的平直度。一般情况下，光束焦点最佳位置应正好在材料表面之下（Yeo等，1994）。

图片摘要：该图主要展示 4脉冲序列，总能量 ，单个尖峰宽度 取自Banas（1997）联合技术研究中心。
![](images/bc523756f62e329cb49d3f2e904a10fd11fa10dafe107c903da6281a9cde4d27.jpg)  
图4脉冲序列，总能量 $200\mathrm{mJ}$ ，单个尖峰宽度 $0.5\mu \mathrm{s}$ 取自Banas（1997）联合技术研究中心

# 1.4.4 辅助气体影响

合理的气体压强能保证有效地将熔融层以及其

他反应产物吹离孔洞。另外，过高的气压形成的强制对流会冷却材料，从而降低钻孔性能（Tam等，1993）。工业中常用压缩空气和氧气作为辅助气体，尤其是氧气，会加速外露部分的氧化进程。这一氧化过程属于放热反应，可以向工件传递额外热量，促进热量吸收和材料蒸发，提高钻孔效率。出于材料、工艺参数和经济性考虑，有时也采用氮气和惰性气体作为辅助气体。

# 1.5 航空航天工业不同材料钻孔

针对航空航天以及其他工业材料，已经有大量实验研究了不同激光参数与孔洞品质特性的关系。Bandyopadhyay等（2002）从几何学以及冶金学角度研究了Nd：YAG激光在IN718和Ti-6Al-4V厚板上的钻孔特点。他们发现，在使用氧气作为辅助气体的IN718板上钻出的孔与使用氮气的Ti-6Al-4V板上的孔大不相同（图5）。实验结果显示，在相似厚度板、相同激光参数下，在IN718上产生的孔与Ti-6Al-4V相比尺寸更精确、锥度更小、飞溅液滴更少，并且重铸层也更少。

Corcoran等（2002）研究了多层航空航天材料结构上的激光钻孔特性。实验中使用的多层结构为涂有隔热层（Thermal Barrier Coating，TBC）的Rene80材料。其中隔热层采用氧化钇稳定的氧化锆，并采用等离子喷涂铬铝钇黏合层与基体材料相连。结果显示，高能量脉冲可以降低孔周围微裂纹水平；然而，低能量脉冲可以减少孔周围附着的熔融材料；短宽度脉冲可以大幅度降低微裂纹以及TBC与黏合层之间分层的严重度。

对于其他如钢、铝等材料激光钻孔也有研究涉及。Ghareishi等（2002）采用了不锈钢和低碳钢作为试验件进行研究。对比不锈钢和低碳钢上钻出孔的入口直径和圆度，发现造成两者不同的主要因素为脉冲频率。其对不锈钢的影响效果显著，而对低碳钢的影响效果则相对较小。书中还讨论了两种材料钻孔过程中的物理现象，以验证其他参数之间的关系。Lindgren等（1983）在针对钢和铝的对比实验中采用了三种不同的激光：Nd：YAG、Nd：YAP和钕玻璃激光。由于在激光钻孔过程中产生密集等离子体对能量的吸收使得钻孔效果不如钢材。此外，铝材的大量热扩散使大量孔壁材料熔化，最终会引起孔洞堵塞。

图片摘要：该图主要展示 5典型 厚度板激光钻孔入射面液滴喷溅显微图。
![](images/d7e0b5c7cff1f53c685e81681190678b2afa8d96f134d5f31e5bf3645619a3c2.jpg)

(a)   
$500\mu \mathrm{m}$   
（b）  
图5典型 $8\mathrm{mm}$ 厚度板激光钻孔入射面液滴喷溅显微图  
图片摘要：该图主要展示 5典型 厚度板激光钻孔入射面液滴喷溅显微图。
![](images/0634ef39e2d0b1eef8594e129f8ec44155f23ad976a064972d8efb5acce9206c.jpg)  
（a）IN718；（b）Ti-6Al-4V（脉冲宽度： $0.7\mathrm{ms}$ ，脉冲能量： $15\mathrm{J}$   
脉冲频率： $9\mathrm{Hz}$ ）  
取自 Banas（1975）联合技术研究中心

# 1.6 激光钻孔的数学模型

目前，关于激光钻孔过程已经建立了众多数学模型，用以描述激光-材料相互作用的现象。Steen等（1883）提出了一个简单的能量守恒方程，可以大致描述材料激光去除过程。方程中假设所有材料吸收的热量都提供给材料蒸发过程，忽略了所有其他机制引起的热量损失。

$$
H = m \left[ C _ {\mathrm {p}} \left(T _ {\mathrm {b}} - T _ {0}\right) + H _ {\mathrm {f}} + H _ {\mathrm {v}} \right] \tag {2}
$$

式中， $H$ 为所需总能量， $\mathrm{J}$ ； $m$ 为去除材料质量， $\mathrm{kg}$ $C_{\mathrm{p}}$ 为比热容， $\mathrm{J / (kg\cdot^{\circ}C)}$ ； $T_{\mathrm{b}}$ 为沸点， $^\circ \mathrm{C}$ ； $T_{0}$ 为室温， $^\circ \mathrm{C}$ ； $H_{\mathrm{f}}$ 为熔解潜热， $\mathrm{J / kg}$ ； $H_{\mathrm{v}}$ 为蒸发潜热。

由此，气液交界面上稳态钻孔速度可表示为：

$$
V = \alpha I / \rho \left[ C _ {\mathrm {p}} \left(T _ {\mathrm {b}} - T _ {0}\right) + H _ {\mathrm {f}} + H _ {\mathrm {v}} \right] \tag {3}
$$

式中， $I$ 为功率密度，单位瓦特每平方厘米（ $\mathrm{W / cm^2}$ ）； $\rho$ 为密度， $\mathrm{kg / cm^3}$ ； $\alpha$ 为材料能量吸收率。

Chan等（1992）考虑了Knudsen层和简单一维流体流动，发展了一个一维稳态激光-材料相互作用模型。Kar等（1992）在模型建立中考虑了孔内部激光的多次反射问题，但假设孔形状处于理想状态。Modest等（1996）发展了三维导热模型，其中忽略了流体流动特性和物理蒸发因素。

Ganesh等（1997）采用流体体积法追踪气液交界面，从而发展了激光-材料相互作用二维瞬态模型。然而，模型中物理蒸发过于简化。大多数模型中（Chan等，1992；Ganesh等，1997）都使用

克劳修斯-克拉贝龙（Clausius Clapeyron，CC）方程来将蒸发表面的压力和温度结合起来，但这对于快速加热的激光束来说并不适用。液体层大部分区域容易形成过热，而交界面上的压力要远低于CC方程的估算值。

Ki等（2001）发展了一种全新的模型。通过引入水平集方法描述气液交界面的特征，使得激光-材料物理交界面和液体自由表面的运动能自洽耦合。这个模型中包含了物理蒸发、临界点附近的均质沸腾以及内部的多次反射现象，但忽略了激光-等离子体之间的交互作用。

# 1.7 传感器

在激光钻孔过程中需要通过传感器来实时监测和控制钻孔进程。钻孔过程中常常应用到两种类型的传感器。其中，声传感器采用麦克风采集声音，光电传感器采用等离子放射作为光源。通过合适的方法将这些传感器安装进激光钻孔系统，进而可以探测孔洞贯穿的时刻，以及更加精确地控制孔贯穿后的脉冲波数，保证孔尺寸的精确度。

# 1.8 总结

本节主要介绍了激光钻孔的原理、激光钻孔参数的影响、不同材料上钻孔的区别、数学模型研究进展和激光钻孔过程使用的传感器。在航空发动机冷却孔所有的制造工艺中，激光钻孔作为一种非接触式的光学加工方法与其他加工方法相比具有非常大的前景（无论是考虑到它的性能还是优势方面）。在拥有合理设计的光束发射系统和自动化动作控制设备的基础上，激光钻孔将成为更加稳定、更具性价比的方法。

由于激光钻孔技术涉及诸多关键工艺参数（如脉冲能量、脉冲长度、脉冲波形和重复率、焦点位置以及辅助气体的种类和压力）的操控而变得复杂。对这些影响因素进行合理地选择和优化才能制造出最经济有效的冷却孔，并且严格满足增强航空发动机总体性能的品质要求。

# 2 焊接

# 2.1 简介

焊接是常用的连接技术之一。在焊接方法类别中，激光焊接属于一种熔焊技术，即将原材料熔化

后融合在一起。激光在焊接过程中主要作为一个具有高能量密度的热源。与其他焊接方法相比，激光焊接可以将光束聚焦在几个毫米的范围内，从而将加热引起的变形控制在最小范围。

在航空航天工业中，激光焊接主要用来连接主体结构上两种相同或不同的金属，并能提供高连接强度。用这种方法来连接金属部件可以减轻机体重量，与之相比，传统机械式连接法如螺栓、螺母连接就显得不重要了。目前，由于激光焊接适用于各种航空航天工业结构部件中的合金材料，所以日益受到关注。

# 2.2 激光焊接原理

当激光束入射到目标材料上时，能量将由光束向材料表面转移。如图6所示，能量转移存在两种模式：热传导模式和小孔模式。激光深孔穿透焊接机理与电子束焊情况十分相似，两种方法中能量都是通过“小孔”形式进行转移的。当光束能量密度足够高并引起基体材料蒸发时，洞口的蒸气压会迫

使熔化金属沿着孔壁向上运动，此时就可能会出现这种小孔模式。这时孔的作用就类似于一个黑体，在增加对激光束吸收的同时也促进了热量向材料深处的扩散。反观大多数传统焊接工艺，能量仅由工件表面吸收，然后只能通过热传导转移到内部。激光焊接的潜在优势有以下几点。

（1）光没有惯性，因此高速加工过程中可以做到快速启动和急停。  
（2）具有高能量密度。  
（3）可在大气环境下使用。  
（4）可处理难加工材料（如钛、石英等）  
（5）无须焊条或填充材料。  
（6）焊缝窄。  
（7）可精准控制焊缝。  
（8）可实现低污染或无污染焊接  
（9）切割或焊缝周边受热影响范围小。  
（10）可采用自动控制光偏转技术对复杂外形进行高速切割或焊接。  
（11）可实现分时操作。

图片摘要：该图主要展示 6 激光焊接能量转移模式。
![](images/1c952e9f3b1331381b71697f172e3ba9a1fc2142145f10bd17873b3bbb23c064.jpg)

图6 激光焊接能量转移模式  
图片摘要：该图主要展示 6 激光焊接能量转移模式。
![](images/8fdc127dcb88ed0a4840cdfaa8522b4dd88846a219ebdef28c8fbdb8fde7729f.jpg)  
（a）热传导模式焊接；（b）小孔模式焊接

# 2.3 激光焊接变量

激光焊接主要的独立过程变量如下。

（1）激光束功率。  
（2）激光束直径。  
（3）吸收率。  
（4）激光束在基体表面进给速度。  
（5）其他参数，如保护气种类、焦点位置以及接头准备和装配。

测量的因变量有激光焊接接头的渗透深度、显微结构以及冶金学性能。

# 2.3.1 激光束功率

激光焊接过程中的渗透深度与激光束功率密度密切相关，且是入射光功率和直径的函数。一般对于相同的光束直径，渗透深度随激光功率的增加而增加。

# 2.3.2 激光束直径

激光束直径是最重要的参数之一，因为它决定了功率密度。然而，对于高功率激光束来说，直径难以测量。这部分归结于光束直径本身不易测量，另外的部分归结于对光束半径定义的模糊。高斯光

束直径的定义为能量降低至中心值的 $1 / \mathrm{e}^2$ 或 $1 / \mathrm{e}$ 处的直径。定义在中心值 $1 / \mathrm{e}^2$ 处直径范围内包含的功率高于光束总功率的 $80\%$ ，而定义在 $1 / \mathrm{e}$ 处的半径范围内仅略微超过 $60\%$ （Harry，1974）。因此，推荐使用 $1 / \mathrm{e}^2$ 处的定义。

假设透镜没有造成像差，则激光束焦点处衍射极限光斑尺寸可以通过光的衍射理论计算出来，公式为：

$$
D _ {\mathrm {b}} = 2. 4 4 \frac {\lambda f}{D} (2 M + 1) ^ {1 / 2}
$$

式中， $D_{\mathrm{b}}$ 为光束直径； $\lambda$ 为激光束波长； $f$ 为透镜焦距； $D$ 为未聚焦激光束直径； $M$ 为震荡模数。

# 2.3.3 吸收率

激光焊接的效率取决于工件对光线能量吸收的能力，即吸收率。工件吸收的能量是所有激光加工过程热传导计算建立的基础。

# 2.3.4 激光束在基体表面进给速度

激光焊接的渗透深度与激光进给速度相关。高速模式下会造成渗透不足；反之，低速时会引起过度熔化、材料损失和焊缝穿孔问题。

# 2.3.5 其他参数

其他参数主要有以下几个。

（1）保护气。激光焊接过程中产生的等离子体会吸收和散射光束能量。因此，有必要及时移除这些等离子体。随着光束功率的增加，这种现象愈加明显。光束能量被吸收得越多，焊缝渗透深度越浅。通过使用保护气，如氦气，可以有效去除这种等离子体。同时，保护气也能防止新焊缝表面被氧化。  
（2）焦点位置。焦点的最优位置是在工件表面之下，但具体距离还与工件厚度、激光功率相关。  
（3）接头准备和装配。需要注意的是，激光焊接中激光束光斑直径和焊缝形状往往在几百微米左右。因此，装配公差和校准精度也需要定在同样的量级。

# 2.4 航空航天工业中不同材料焊接技术

# 2.4.1 钛及其合金

具有高比强度的Ti-6Al-4V在航空航天工业中的应用相当广泛。激光焊接由于其易操作、无化学

污染、高强度、深焊缝渗透、窄热影响区以及小加工变形等优点而被广泛采用。

由于对金属钛及其合金更好的连接方法的迫切需求，学界已经对不同功率范围激光焊接做了一些研究：Banas（1972a，1972b，1975，1975）（高达 $5.5\mathrm{kW}$ ），Seaman和Hella（1976）（高达16kW），Adams（1973）（高达 $2\mathrm{kW}$ ）以及Mazumder和Steen（Mazumder，1978；Mazumder和Steen，1979，1980）（高达 $5\mathrm{kW}$ ）。

Skaggs（1997）研究了Ti-6Al-4V焊缝表面的氧化物污染问题，提出利用酸洗作为表面处理方式。

Sun（2002）将Ti-6Al-4V合金在三种不同焊接方式下的可焊性作了比较，其中包括钨极惰性气体保护电弧焊（TungstenInertGas，TIG）、等离子焊和激光焊接。

Akman（2008）研究了Ti-6Al-4V合金渗透深度与脉冲时间和峰值功率的关系，实验中采用了 $3\mathrm{mm}$ 厚的Ti-6Al-4V合金板和Nd：YAG脉冲激光器。

# 2.4.2 耐热合金

由于卓越的耐热性和耐腐蚀性，飞机发动机组件中常采用镍基合金。

Adams（1973）采用高达 $2\mathrm{kW}$ 输出功率的高速轴流 $\mathrm{CO}_{2}$ 激光器对高温合金激光焊接进行了广泛研究。Adams（1973）研究了厚度为 $1\mathrm{mm}$ 与 $2\mathrm{mm}$ 的铁基合金JetheteM152和镍基合金，如PK33、N75以及C263。

Schwartz（1979）回顾了耐热合金的激光焊接研究。许多镍基和铁基合金都能成功使用 $\mathrm{CO}_{2}$ 激光进行焊接。例如，可以用功率范围为 $8\sim 14\mathrm{kW}$ 的连续波（Continuous Wave，CW） $\mathrm{CO}_{2}$ 激光对厚度为 $6.35~\mathrm{mm}$ 的Inconel718合金试件进行焊接

Gobbi（1996）研究了厚度为 $4\mathrm{mm}$ 和 $8\mathrm{mm}$ 的Inconel718合金板上激光焊接技术和冶金特性。其中，待焊接的Inconel718合金处于退火和老化状态。

Xiao（2007）采用实验设计（design of experiments，DOE）方法对采用CW Nd：YAG激光加工Inconel 718合金过程进行了研究，并分析了如功率、焊接速度、填充材料以及几何形状等工艺参数的影响。

Hong（2008）研究了采用 $\mathrm{CO}_{2}$ 激光加工 $5.0\mathrm{mm}$ 厚Inconel718合金板件过程中的疲劳、拉伸性能，以及热处理的影响。

# 2.4.3 镁及其合金

Zhu（2005）分别采用 $1.5\mathrm{kW}$ 二极管激光器和 $2\mathrm{kWCO_2}$ 激光器在AZ31镁合金上做了焊接实验，预测了两种激光下小孔模式和传导模式之间的差异，并检验了焊缝质量与光斑大小的关系。

Cao（2004）采用CWNd：YAG激光对ZE41A-T5镁合金对接接头结构沙模铸件进行了可焊性方面的测试，测定了离焦量对加工表面的影响。

Abderrazak（2009）优化了AZ91镁合金薄板，并通过光学显微分析描述了焊缝的横截面。同时，也分析了激光功率、保护气和焊接速度的影响。

# 2.5 热传递

在探索熔深焊接的过程中，实验人员正面临着多参数的难题，而这个问题只能通过大量的析因实验来解决。其中主要参数包括基底的热物理性质、总输入能量、功率分布与直径以及进给速度。或者，通过数学模型模拟假想过程中的物理现象，并将模型计算结果与实验结果对比以验证模型有效性，即物理模型。

# 2.5.1 解析解法

热传导方程可以通过多种途径来求解。在众多现存的解析方法中，Rosenthal（1941，1946）和Rykalin（1951）发展的方程无疑是最为普遍采用的方法。

Rosenthal考虑了两种特殊的焊接情况：

（1）一个点热源在一块无限宽厚板的表面移动，因此热流可以看作一维情况；  
（2）一条线热源在一块无限宽薄板上移动，因此热流可以看作二维情况；

两种情况下的温度分布和中心线冷却速率表达式为：

$$
\begin{array}{l} \left(T - T _ {0}\right) = \frac {Q}{2 \pi K} \mathrm {e} ^ {- V X / 2 a} \frac {\mathrm {e} ^ {- V X / 2 a}}{R}, \\ \frac {\mathrm {d} T}{\mathrm {d} t} = 2 \pi K \left(\frac {V}{Q}\right) (T - T _ {0}) ^ {2} \quad \text {三 维} (4) \\ \left(T - T _ {0}\right) = \frac {Q}{2 \pi K g} \mathrm {e} ^ {- V X / 2 \alpha} K _ {0} (V R / 2 \alpha), \\ \frac {\mathrm {d} T}{\mathrm {d} t} = 2 \pi K \rho C \left(\frac {V g}{Q}\right) ^ {2} (T - T _ {0}) ^ {3} \quad \text {二 维} (5) \\ \end{array}
$$

式中， $T$ 为某点温度， $\mathrm{K}$ ； $T_{0}$ 为平板初始温度， $\mathrm{K}$ ； $Q$ 为单位时间内热输入量，W； $g$ 为平板厚度， $\mathrm{m}$ ； $K$ 为导热系数， $[\mathrm{W / (m*K)}]$ ； $K_{0}$ 为第二类

零阶贝塞尔函数； $\alpha$ 为热扩散系数， $(\mathrm{m}^2 /\mathrm{s})$ ； $\rho$ 为密度， $\mathrm{kg / m^3}$ ； $C$ 为比热容， $[\mathrm{J / (kg*K)}]$ ； $V$ 为焊接速度， $\mathrm{m / s}$ ； $t$ 为时间，s； $R$ 为与热源的距离， $\mathrm{m}$ ； $X$ 为沿焊缝中心线的长度， $\mathrm{m}$ ； $Y$ 为距离焊缝中心线的距离， $\mathrm{m}$ 。

# 2.5.2 数值解法

数值计算可以去除分析解法中的许多限制。

（1）热源不一定集中在点、线或面上。  
（2）工件几何尺寸可代入计算。  
（3）降低考虑基底材料物理性质温度依赖性的困难。  
（4）消除分析解法中方程由于技术展开而造成的舍项误差。  
（5）消除分析法中求解真实边界条件上热流方程的困难。  
（6）随着计算机技术的发展，数值模型计算结果更加可靠，与实验值更加接近。

# 2.6 传感器

质量监测在激光焊接中尤为重要，因为一个小缺陷可能导致整体部件被废弃。表1中列出了一些质量监测常用的方法。

表 1 一些质量监测常用的方法  

<table><tr><td>信号</td><td>传感器类型</td><td>原理</td><td>速度快/慢(F/S)</td></tr><tr><td>F</td><td></td><td></td><td></td></tr><tr><td>探针</td><td>小孔冲击波</td><td>F</td><td></td></tr><tr><td>喷嘴</td><td>小孔冲击波</td><td>F</td><td></td></tr><tr><td>工件</td><td>工件内应力波</td><td>F</td><td></td></tr><tr><td>光电式</td><td>从上、下或镜像中观测 到的等离子或熔池</td><td>F</td><td></td></tr><tr><td>热电式</td><td>沿波长宽度的辐射</td><td>F</td><td></td></tr><tr><td>CCD相机</td><td rowspan="2">滤波器直接观察</td><td>S</td><td></td></tr><tr><td>红外线摄像机</td><td>S</td><td></td></tr><tr><td>空间 电荷</td><td>等离子电荷 感应喷嘴或环, 有或无外部供电</td><td>空间电场电子扩散</td><td>F</td></tr><tr><td>朗缪尔探针</td><td>等离子体电导率</td><td>F</td><td></td></tr><tr><td>激光束</td><td>反射和透射</td><td>F</td><td></td></tr></table>

# 2.7 总结

研究已经证明，激光焊接可以用于多种航空航天领域材料上，如镍合金、钛合金以及镁合金等，实现高质量焊接。此外，高效能和高功率激光（如薄片激光和光纤激光等）的使用已经去除了这方面

的一些限制。因此，激光焊接将成为航空工业提高制造效率的一个强有力的工具。

# 3 激光冲击喷丸

在航空航天工业中，激光冲击喷丸（Laser Shock Peening，LSP）（Hammersley等，2000；Claur等，1981）常用来赋予材料残余压应力，用以提高材料疲劳性能。在材料服役过程中，拉应力会促进裂纹萌生和扩展；与之相反，压应力会阻止裂纹的扩展。航空构件如涡轮叶片、整体叶轮耳片等通常都需经过LSP处理。

# 作用机理

当使用短脉冲、高能量激光束[如波长 $1.06\mu \mathrm{m}$ 、能量25J、脉冲宽度25ns（www.metal-improvement.com/images.)]加热基底表面时，由于激光的消融作用，故会产生高压等离子体。要产生上述现象，能量密度需要处于 $10^{9} / \mathrm{cm}^{2}$ 附近，基底上需要使用黑色胶带或涂层来增加激光吸收率。将吸收涂层置于水下，此时被水层包覆的高压等离子体产生的反冲压力可以形成一个沿基底传播的冲击波，通过产生的残余压应力对材料中所有点缺陷

和线缺陷进行巩固。激光冲击喷丸原理如图7所示

这种方法产生的压应力影响深度比传统喷丸技术深4倍以上。例如在Inconel718合金上（Hammersley等，2000）可以获得深达 $0.5\mathrm{mm}$ 、约 $50\mathrm{MPa}$ 的残余压应力。根据激光参数的不同，深度范围可在 $0.25\sim 1\mathrm{mm}$ 变化（Steen，2010）。

# 4 激光熔覆和直接金属沉积技术

# 4.1 简介

激光熔覆技术最初被应用在表面涂层上，即通过将一层不同材料覆盖在基底之上来提高基底的抗磨损、抗腐蚀和抗氧化性能。因此，有必要避免涂层材料深入浸透基底材料。涂层材料一般呈粉末状，根据其放置方式不同可分为两种加工方法。一是在激光束扫略前预先铺设一层合适厚度的粉末层（两步处理）；二是将粉末直接吹进激光束产生的熔池中（一步处理）。考虑到加工效率和灵活性，后者要明显优于前者，比如加工时间更短、能量吸收更高、材料局部成分变化以及复杂外形上更大的覆盖范围。

图7 激光冲击喷丸原理  
图片摘要：该图主要展示 7 激光冲击喷丸原理。
![](images/6387f503938d728b6cc835b9b554d4f918faa1aeb612f20b8de5d258a86ec3c8.jpg)  
来源：www.metalimprovement.com/images

在定制材料表面涂层上，与其他方法相比，如包埋/浆液黏固、化学气相沉积（Chemical Vapor Deposition，CVD）、物理气相沉积（Physical Vapor Deposition，PVD）、等离子喷涂、粉末冶金以及热浸法，激光熔覆有其独特的优点。从本质上讲，这些方法都是基于扩散原理，因此需要漫长的加工时间和高温条件以期获得足够厚的涂层。虽然如粉末冶金等工艺也能制造块状涂层，但由于使用

了模具产生压力来使其致密化，故使其外形和尺寸往往受限制。等离子喷涂的涂层不够致密，因此需要其他手段来巩固，如引起相变从而转化为相对稳定的材料。Fu等（2006）将激光熔覆和等离子喷涂两种工艺下的涂层进行了比较；Hjornhede和Nylund（2004）发现通过激光熔覆处理的材料显示出更优越的性能。相关更早期的研究报告还包括一些优秀的介绍背景信息的资料（Mazumder，

1996; Costa and Villar, 2009), 如图8所示。

图8低能量LSP系统  
图片摘要：该图主要展示 8低能量LSP系统。
![](images/5c740aa6f0936b28691c95b2d59bf3cf14536e85eea0171097298c61898c1687.jpg)  
由通用电气航空集团 Todd Rockstroh 博士提供

对于研究新型合金系统和开发新材料工作来说，激光熔覆是一个强有力的工具。在激光熔覆过程中，扫描激光束会将不同元素混合粉末以及薄薄的一层基底材料同时熔化。一旦激光束移开，由于热量快速传递给其余大部分基底，熔化池中物质会凝固。由于具有高冷却率（ $>10^{4}\mathrm{K / s})$ ，故激光处理后的材料几乎不发生频繁地平衡相变，最终达成良好的微观结构，并且一般会含有非平衡相和过饱和固溶体，从而改善材料性能。非平衡态相图如图9所示，其中平衡态相图曲线用实线表示，非平衡态相图曲线用虚线表示。从图中可以看出，非平衡态固相线线性度更好，意味着相同温度下固相中溶质浓度可以更高。

图片摘要：该图主要展示 8低能量LSP系统。
![](images/55930d40d5c00bf85168f37bea01e1c8eff76d64b962b5c5c1fbb28a911e7322.jpg)  
图9非平衡态相图

# 4.2 激光熔覆建模

采用同轴喷粉的激光熔覆技术涉及一系列复杂

的物理现象，比如激光-粉末相互作用、热传导、熔化、流体流动和凝固。此外，由于使用了高功率激光，故会伴随产生蒸发热和等离子体。为了实现对尺寸的精确控制，首先需要了解各种工艺参数，如激光功率、送粉速率、激光扫掠速度等，对涂层外形造成的影响。通过测量目标区域温度冷却过程数据，即可预测涂层最终微观结构。激光焊接后的微观结构也可通过相同的步骤来预测。在多组分材料涂层工艺中，在凝固界面合理的溶质分离条件下，就可以通过求解物质传输方程来获取固化层中溶质浓度的分布情况。

# 4.2.1 激光-粉末相互作用

在一步法激光熔覆工艺中，既可以与激光束同轴，也可以从激光束外侧将粉末加入到熔化池。这两种方法中，激光在抵达工件前都会穿过粉末颗粒形成的云团，并产生相互作用。粉末颗粒将吸收激光能量，且由于激光的照射，温度将会升高。同时，粉末颗粒云团会弱化激光能量。当激光穿过云团时，部分激光能量被吸收和反射，从而降低了激光强度并改变了光强分布。Gedda（2002）针对采用横向加入粉末方式的 $\mathrm{CO}_{2}$ 激光熔覆过程，提出了一种用于预测激光能量重新分布的半经验方法。

# 4.2.2 热传导和流体流动模型

在激光焊接、熔覆或表面合金化等激光加工过程中，激光加热产生的熔化池中的热传导和流体流动是两种最主要的输运现象。这两种现象在模型方面已经有了深入的研究。Mazumder等（1996）以及Hoadley和Rappaz（1992）综合回顾了多种涉及热传导和流体流动现象的激光加工工艺建模工作。在过去的10年里，针对激光熔覆提出了多种分析和数值模型，揭示了加工过程与相关参数的关系。在早期模型中，大多数都只考虑了基于相变的热传导效应，如熔化凝固。但出于复杂性考虑，几乎都未引入流体流动计算。

Hoadley和Rappaz（1992）提出了一个二维有限元模型，来模拟涂层上的准稳定温度场。模型中计入了液池粉末熔化的影响，同时，随着温度场的变化不断修正外形和液体自由表面位置。然而，模型中熔化池的高度和长度都是预先确定的（Kaplan和Groboth，2001），仿照了计入激光-粉末交互影响的三维准稳定激光熔覆过程。模型中假设熔化池尺寸与无涂层材料影响时的纯表面熔化情况一

样。模型中涂层形状通过参数化方程确定（Toyserkani等，2003）。在考虑吹粉流引起激光功率衰减的基础上，建立了三维瞬态模型。他们将修正导热系数计入液态金属热毛细管现象，而忽略流体流动影响。通过熔化池内质量沉积不断堆积小层，最终形成涂层外形。Zhao等提出了一个使用三维有限元法建立的准稳态激光熔覆模型。其模型与Hoadley的模型相似，但重点放在了稀释率控制上（Huang，2003）。近来，他们又提出了一个三维瞬态激光熔覆模型，其中通过能量方程耦合方式彻底解决了流体流动问题。Bennon和Incropera（1987）采用固/液连续介质模型模拟了熔化和凝固现象，他们采用简单的指示变量法来不断修正熔化池自由表面的增长，而无须精确计算与曲率相关的流体表面形状。

# 4.2.3 传质模型

质量或物料转移在激光熔覆过程中起着重要作用。局部组分材料大的随机变化会加大激光熔覆过程中组分控制的难度，并且可能严重影响涂层材料物理或化学性能。因此，固化涂层中最好有均匀的溶质分布或材料相分布。当使用多种材料进行激光熔覆时，液态混合物和平均合成物的均匀性首先取决于材料扩散性质和程度，以及熔化池中形成的对流。因此，了解熔化池中材料重新分布的机理和特性是理解激光熔覆过程固化合金成型的基础。同时，也需要考虑凝固过程中固液交界面的分离现象。尤其是在高冷却率（ $>10^{4}\mathrm{K / s}$ ）的非平衡条件下，溶质分布的均匀性极大程度地依赖于凝固界面分离动力学。激光熔覆过程质量传输数学模型可以帮助理解相关物理现象，并预估工艺参数，以期获得熔化池中多种材料的均匀混合物、提高固化涂层的溶解度以及了解不同合金元素对熔化池外形的影响等。

早期激光表面处理建模工作主要关注基于平衡相变模型的热传导和熔化池的形成问题。模型中假设固/液交界面温度维持在平衡熔点，这种假设忽略了相转变动力学影响，简化为热量和流体动力问题的分析（Chande和Mazumder，1985），并在此基础上建立了采用隐式交替对角方法求解熔化池中附加物料二维瞬态对流方程的数值模型。为了简化表面边界条件，假设熔化池表面为平面。与对流相比，扩散引起的质量传递可以忽略，并认为加入到熔化池中的粉末可以在瞬间熔化。

众所周知，在快速凝固时，当固体生长速率约为 $1\mathrm{m / s}$ 量级或更高时（Gigien等，1995），局部平衡将被打破。此时，需要交界面动力学模型来预测凝固前沿的动力学过冷问题。非平衡态溶质分离系数 $k_{\mathrm{ne}}$ 定义为 $c_{\mathrm{s}} / c_{\mathrm{l}}$ ，其中 $c_{\mathrm{s}}$ 为增长固体中的溶质浓度， $c_{1}$ 为凝固界面液体的溶质浓度。文献中只有极少数模型涉及快速冷却过程非平衡态溶质分离问题。Aziz（1983）对浓溶液进行了理论研究，并通过修正先前提出的连续增长模型（Aziz，1982；Kar和Mazumder，1988）中的流量和驱动力，推导出非平衡态分离系数的表达式。然后对激光熔覆过程一维加热和传质模型进行了分析。他们用连续增长模型求出了控制方程的解析解，并预测了涂层扩展后的溶解度。此后，Kar和Mazumder（1992）提出一个浓溶液中溶质分离模型，该模型中涉及了凝固生长率和糊状区的尺寸。

# 4.3 激光熔覆技术制造复合材料

采用喷粉的激光熔覆技术得到了广泛的工业应用，如快速制造、部件修复、表面涂层和创新合金（Mazumder，1997；Vilar，1999；Milewski，2000）。对两种或更多种类粉末混合后的性能以及粉流进给速度的控制能力，使得激光熔覆过程灵活多变，从而制造出具有多相组分和功能梯度的材料。激光熔覆过程中的局部小范围熔化和熔化池中强混合运动，使从微观结构层次上设计材料梯度成为可能。因此，可以有多种方式调整材料使用性能以适应不同的应用环境。激光熔覆过程固有的高加热和冷却率特性提高了亚稳态或非平衡态下固体的溶解度，并为创造具有优越性能的新型材料提供了可能。

# 4.3.1 激光熔覆生产的新型材料及其应用

激光熔覆可以生成众多微观结构，包括过饱和固溶体和非晶相。采用这些技术，可以最小化或者消除许多表面相关的破坏。例如腐蚀、氧化、磨损以及疲劳。激光熔覆非平衡态合成方法包括相、元素和工艺参数的选择（Mazumder，1996）。相的选择对材料机械性能的影响至关重要。已知面心立方（Face-Centered Cubic，FCC）结构由于存在众多可滑移面而具有高延展性，但脆性非立方相却由于有限的滑移面而能提高硬度和耐磨性。因此，将以上两种结合后的双相结构在提供适当韧性的同时也能提供合理的耐磨性。添加其他元素可以促进特定相结构的生成或提高其高温下抗化学降解的能力，

同时也可以降低材料密度。例如，以 $\mathrm{X}_3\mathrm{Al}$ 形式添加了钛、镍和铁元素的铝合金是先进涡轮引擎的优秀候选材料；拥有体心立方（Body-centered Cubic，BCC）相的亚铁合金添加了 $\mathrm{Cr_2O_3}$ 保护层后可以在 $800^{\circ}C$ 高温下抵抗腐蚀。高原子序数元素钇和铪由于能在高温下稳定 $\mathrm{Al_2O_3}$ 抗氧化性而被熟知。然而，它们很难在其他材料中溶解（Sircar等，1989；Ribaudo和Mazumder，1989；Sircar等，1989）。获得这些合金最有效的方法是通过原子捕获来增加固溶体。如上所述，激光熔覆过程固有的高冷却率和强对流效应使这种方法成为可能。因此，需要将相变动力学和加工运输现象两方面知识结合起来，以确定获得理想相和组分所需的工艺参数。

# 4.4 固体自由成型

如今，一些新技术可以直接按照CAD模型生产复杂的任意固体物件，而无须传统加工。这种制造方式一般归类为添加工艺，并被命名为固体自由成型（Solid Freeform Fabrication，SFF）技术，或被称为分层制造、快速成型/制造技术。

固体自由成型方法可以追溯到两种早期技术原型：地貌图和照相雕塑。Ribaudo等（1989）在 $1892^{①}$ 年申请了地貌图技术专利，他们提出用一种逐层平板累积的方法来制作地形地势图。与此类似，照相雕塑指的是将一个圆周上等分角度处拍摄

的一系列物体二维轮廓组合后创建三维复制品的方法。将一系列二维坡面图组合成三维物体的理念在现代SFF制造中仍有使用。其中，物件仍是一层层叠加产生。近20年来，随着数控（Computer Numerical Control，CNC）技术的发展和计算机数量的增加，机器可以在更短的加工时间内制造出更加复杂的原型。迄今为止，已经出现了超过20种不同的固体自由成型技术（Blanther，1892）。

现今固体自由成型技术中使用的处理方法可以大致分为以下四类：

光固化、切割和粘贴/连接、融化和凝固/熔合及连接/捆绑。

固体自由成型技术可加工的材料包括纸、聚合物、尼龙、蜡、树脂、金属和陶瓷。原材料的形式变化多样，包括实心板、线、粉末、液体、液滴和气体/蒸气。SFF技术的应用领域可以分为：①产品设计；②工程分析，生产规划；③加工和制造。SFF技术应用的工业广泛，如航空工业、自动化行业、生物医学工程、消费者行业、电器业和电子产品业。Blanther（1892）和Chua等（2010）综合回顾了SFF技术的出现历史。

描述SFF技术的关键参数包括构建速度和构建包膜、不同材料制作零件能力、尺寸精度以及最小特征尺寸。表2总结了一些通用SFF工艺的关键技术参数，这些工艺都能够处理金属材料，并已成功实现商业化。

表 2 金属固体自由成型 (SFF) 技术相关特征和参考文献
