Repository: C-zj02/CFD-claw

<div align="center">

**English** | [中文](#中文版) | [Français](README_FR.md) | [Русский](README_RU.md) | [हिन्दी](README_HI.md) | [العربية](README_AR.md) | [Português](README_PT.md)

# 🚀 Claude Code Python

**A Complete Python Reimplementation Based on Real Claude Code Source**

*From TypeScript Source → Rebuilt in Python with ❤️*

***
**🔥 Active Development • New Features Weekly 🔥**

</div>

***

## 🎯 What is This?

**Clawd Code** is a **complete Python rewrite** of Claude Code, based on the **real TypeScript source code**.

File: RAG-data/航空航天科技出版工程  4  材料技术201-400.pdf-2ea5adfe-3bb0-4bfb-acef-54d9ecee196b.md (part 7 of 10)
成。三明治结构的中间层由边界共用的 $\mathrm{Al}^{3+}$ 八面体或者 $\mathrm{Mg}^{2+}$ 八面体构成，两侧层由顶角共享的 $\mathrm{Si}^{4+}$ 四面体形成。该独立层的厚度约为 $0.96\mathrm{nm}$ ，其横向尺寸可以为 $10\sim 100\mathrm{nm}$ 。
减小声子的平均自由程、降低声子速度或者降低材料密度均可以降低TBC材料的导热系数。改变材料的声子速度很困难（因为它依赖于晶格刚度），因此通过增加材料散射中心的数量来降低声子的平均自由程就很具有实际可行性。散射中心包括空位、位错、晶界和其他声子。不同半径的离子和原子（例如，二元和三元加法）也可以通过增加结构的复杂性和造成局部晶格变形来散射声子（Winter和Clarke，2007）。

由于晶界散射是降低热导率的外在机制，因此许多研究人员都主张使用纳米颗粒材料来降低热导率。然而，证据显示，由于高浓度的点缺陷，晶粒尺寸降到 $70\mathrm{nm}$ 以下时热导率不再受到晶粒尺寸的影响（Clarke和Levi，2003）。这表明晶界散射的重要性取决于存在多少其他类型的散射中心。此外，由于在工作条件下可能出现晶粒生长，故一些初始晶粒尺寸为几纳米的TBC材料也会失去优势(Paul等，2007)。

高浓度点缺陷的存在可能导致独立于温度的热导率。我们已经发现，在高浓度点缺陷材料如YSZ中特征逆温（1/T）消失，如图5所示。然而，通过提高缺陷浓度所导致的热导率的降低并非单调，因为在足够高的浓度下，点缺陷会出现局部排序。有趣的是， $\mathrm{m - ZrO_2}$ 不包含任何稳定剂，因此没有相关结构的点缺陷，显示出了经典的特征逆温依赖性。值得注意的是， $\mathrm{m - ZrO_2}$ 的热导率比 $\mathrm{t - ZrO_2}$ [2.8 W/(m·K)] 和 $\mathrm{C - ZrO_2}$ [2.2 W/(m·K)] 都高。

图5 一些应用于TBC顶部涂层的氧化物陶瓷的热导率  
图片摘要：该图主要展示 5 一些应用于TBC顶部涂层的氧化物陶瓷的热导率。
![](images/237342a9eb2f56d8fcd0970282ab5dda63a05adf51a07e42a3d14a27bcdb80d6.jpg)  
来源：Clarke和Levi，2003；Evans等，2001；  
Raghavan等，1998；Vassen等，2000

最近，科学家们（Vassen等，2000；Winter和Clarke，2007）已经将氧化锆作为TBC的候选材料。他们报道说， $\mathrm{Gd}[\kappa \sim 1.6\mathrm{W / (m}\cdot \mathrm{k)}]$ 、 $\mathrm{La}[\kappa \sim 1.6\mathrm{W / (m}\cdot \mathrm{k})]$ 和 $\mathrm{Sm}[\kappa \sim 1.5\mathrm{W / (m}\cdot \mathrm{k})]$ 的致密稀土锆酸盐的热导率在 $700^{\circ}C$ 时比8YSZ要低。所有这些烧绿石结构锆都没有结构性空位，因此这些材料低热导率的原因仍然有很多不确定性。Nicholls等（2002）在添加了 $4 \%$ 摩尔比 $\mathrm{X}_2\mathrm{O}_3$ （其中 $\mathrm{X = Gd}$ ，Nd或Yb）的 $\mathrm{ZrO_2}$ 中也发现了类似的

热导率降低。

尽管已经测量了大多数具有不同成分和微观结构的涂层的热导率，但很难区分稳定掺杂剂的影响以及稳定剂导致的密度变化，也没有材料不纯对TBC热导率影响的系统报道。由于没有被广泛接受的理论，科学家们正在试图通过使用不同的稳定剂或者混合多种稳定剂来降低氧化锆的热导率。克拉克和他的同事们（Clarke和Levi，2003；Winter和Clarke，2007）正在试图提供为TBC选择低热导率材料的评判原则。他们提出，典型的TBC材料应该具有大原子体积和低弹性模量。虽然有学者认为可以通过控制涂层的成分来降低热传导(Winter和Clarke，2007)，但是人们同样关心在这种成分下TGO是否具有像混有 $6\% \sim 8\%$ 比重 $\mathrm{X}_2\mathrm{O}_3$ 的 $\mathrm{ZrO_2}$ 那样的热力学稳定性和热循环寿命。在将来，也许会有一些成分显示出适合作为TBC材料的潜在性能，但是所有的这些材料都具有非晶限制（这意味着晶格电导率不会比相应的无定型结构的电导率低），即未来只能通过将一些像多孔性这样的特性植入材料中来降低热导率。

# 3 热障涂层中的孔结构

# 3.1 介绍

所有的热障涂层材料，不论是等离子喷涂还是电子束物理气相沉积热障涂层，都被设计成孔结构。孔结构不仅可以通过减少固体中的高热导通路来降低热导率，还可以使顶部涂层更加贴合，从而增强应力耐受性。热障涂层的性能不仅取决于总的孔隙度，还由孔隙的取向和分布情况所决定（Schlichting、Padture 和 Klemens，2001）。热稳定性的情况如图6所示。

# 3.2 等离子喷涂热障涂层

等离子喷涂陶瓷是由通过熔融或半熔融原料颗粒快速凝固在基板上或先前的沉积颗粒上形成的扁平的板条（它的直径和厚度取决于粉末特性和喷涂参数）所构成。快速冷却的微粒会生成亚稳相和被层间孔隙、未熔融颗粒周围的孔隙和裂缝分离开的复杂板条状微观结构。在等离子喷涂陶瓷材料中可以观察到两种不同的孔隙系统（图7），它们是：①跨板条孔隙，气孔大多平行于基底表面；②板条内微裂纹，裂纹状细孔大多垂直于基底表面。也

图6由不同工艺制成的一些氧化锆的热导率，显示出了孔隙和孔结构的影响。孔隙的几何形状和孔隙率见括号内  
图片摘要：该图主要展示 6由不同工艺制成的一些氧化锆的热导率，显示出了孔隙和孔结构的影响。孔隙的几何形状和孔隙率见括号内。
![](images/84095af5593d6262ed7f582ae9b29df2da4aa158cbdc42beaa1a4f4e336b0618.jpg)  
来源：Clarke和Levi，2003；Raghavan等，1998；Schlichting等，2001

有不属于上述任何一种类型的球状孔隙。等离子喷涂氧化锆的总孔隙率水平取决于喷涂条件，但一般在 $10\% \sim 20\%$ （Kulkarni等，2003）。

垂直于热流方向的跨板条孔隙可将PS顶部涂层的热导率减少到完全致密WSZ的 $50\%$ 以下。板条内微裂纹、孔隙和弱板条间结合的存在都将导致宏观弹性模量降低（ $7\sim 35\mathrm{GPa}$ ），这将转化为高应变承受能力。这些特点将导致低弹性模量和低热导率（即使是相对时间很短的热处理）。

# 3.3 电子束物理气相沉积热障涂层

EB-PVD TBC 的微观结构通常为存在间隙的柱状晶体（直径为 $2\sim 10~\mu \mathrm{m}$ ），方向垂直于基底表面。这些柱状晶粒超出了等轴晶区，通常很接近分界面。由于晶粒形态上的差异，故在这些涂层上存在密度差异。EB-PVD 操作导致了柱状内和柱状间的孔隙。孔隙在这些涂层的主要形式为柱状间的通道（例如，柱间的孔隙）。在柱状晶粒内，可以看到 $100\mathrm{nm}$ 的孔隙。孔隙率的水平，就像在 PS TBC 中那样会在 $12\% \sim 18\%$ 波动。

柱状晶粒的微观结构，虽然增加了面内的依从性，但对降低热导率效果不大。面内依从性似乎会随着密度改变，并且会在顶部涂层/黏结涂层接缝处达到最大值。这种变化可能是不同研究者所得到的杨氏模量不同的原因。孔隙的存在在一定程度上

图片摘要：该图主要展示 7等温热处理对各属性的影响。
![](images/36a291757af89bdd663a197836c0408976cf5235c40ffe2bf3d8ed2390f0e847.jpg)

图7等温热处理对各属性的影响  
图片摘要：该图主要展示 7等温热处理对各属性的影响。
![](images/7ab93276a25ccd56d438f289f6adc4265ac70a8209d4d009bfab655d4be44161.jpg)  
（a）孔隙率；（b）APS顶部涂层的热性能和机械性能

降低了热导率，但不会像APS涂层那样有效。EB-PVD涂层有着光滑的表面，并且通常会比APS TBCs涂层的热循环寿命长，因此EB-PVD涂层似乎更耐用。但是它比APS TBCs价格要高，因此通常会被应用于无法使用APS涂层的地方。表1阐明了通过这两种技术沉积的涂层性质的区别。

表 1 YSZ TBCs 的一般特性以及它们在航空发动机中的应用  

<table><tr><td>特定温度/室温性能</td><td>EB-PVD涂层</td><td>APS涂层</td></tr><tr><td>整体平面内杨氏模量/GPa</td><td>30~90</td><td>7~35</td></tr><tr><td>相对侵蚀速率</td><td>1</td><td>6~8</td></tr><tr><td>全厚度热导率/(W·m-1·K-1)</td><td>1.5~1.9</td><td>0.8~1.2</td></tr><tr><td>典型涂层厚度/μm</td><td>100~200</td><td>200~500</td></tr><tr><td>典型表面粗糙度/μm</td><td>&lt;1</td><td>&gt;8</td></tr><tr><td>生产成本</td><td>高</td><td>低</td></tr><tr><td>在飞机发动机中的应用</td><td>涡轮叶片、叶片等</td><td>燃烧室、燃料喷雾器、定子叶片等</td></tr></table>

# 4 失效机理

# 4.1 介绍

由于在TBC系统内的变化本质上与时间和温

度相关，因此热障涂层表现出多种失效机理。失效主要是通过一系列的裂纹萌生、传播和聚结导致的（Evans等，2001）。图8归纳了一些可能导致涂层失效的常见机制。除了扩散控制损耗和外物冲击损伤，TGO的增长和表面涂层的降解也被认为是TBC失效的两个重要方面。这些机制将在下面予以讨论。

图片摘要：该图片与度相关，因此热障涂层表现出多种失效机理。失效主要是通过一系列的裂纹萌生、传播和聚结导致的（Evans等，2001）。图8归纳了一些可能导致涂层失效的常见机制。除这部分内容相关。
![](images/0da57f7ee991d92c4f85303b8c92783bcab33c84d2181688413e95b343619b8e.jpg)  
(a)

图片摘要：该图片与度相关，因此热障涂层表现出多种失效机理。失效主要是通过一系列的裂纹萌生、传播和聚结导致的（Evans等，2001）。图8归纳了一些可能导致涂层失效的常见机制。除这部分内容相关。
![](images/4f4c143fb089e5dd389ceb9ddce200d1173aeae2f6e45319138d610008fac6f2.jpg)  
（b）

图片摘要：该图片与度相关，因此热障涂层表现出多种失效机理。失效主要是通过一系列的裂纹萌生、传播和聚结导致的（Evans等，2001）。图8归纳了一些可能导致涂层失效的常见机制。除这部分内容相关。
![](images/92dbbab987483fece1830b1c992126f812028b8b8b7e6aba78520c4c4462e676.jpg)  
（c）

图片摘要：该图片展示了2.2 多层黏土的结构组织相关内容。
![](images/7da55444a01c2e74187fc9aa7ccbf8bd6fb4b32826c5c5f24015538ed123a48c.jpg)  
(d)

图片摘要：该图片展示了2.2 多层黏土的结构组织相关内容。
![](images/5385a14c7a1200834c36a6080e2feb932832e4b413aa6fddf9087ec6bec9b8ea.jpg)  
(e)

图片摘要：该图主要展示 8TBC系统的一些主要故障类别记录示意图。
![](images/bae4cd29b20d64398bf21c99247111dd219938c5eb89a7d6777868d5bea4624a.jpg)  
(f)

图片摘要：该图主要展示 8TBC系统的一些主要故障类别记录示意图。
![](images/622746c64c8bb6b3c1b18c83ea05c158199db5a78f8f2a5a6e92c12b156b32b5.jpg)

（g）  
图8TBC系统的一些主要故障类别记录示意图  
图片摘要：该图主要展示 8TBC系统的一些主要故障类别记录示意图。
![](images/56b6037706b532d09826a1c0b4ece563b291c8113b0f968d78c2ccbd9d790d55.jpg)  
（a）黏结层的Al消耗；（b）界面缺陷；（c）Ni通过TGO扩散；  
(d) 黏结层褶皱；(e) CMAS 浸润；(f) 上涂敷烧结；   
（g）外物损伤（FOD）  
转载于Evans等（2001） © Elsevier

# 4.2 黏结涂层的氧化

工程上氧化锆表面涂层中的孔隙和其在高温下良好的阳离子传导性主要归功于黏结涂层的氧化。由于各种因素，如黏结涂层的成分、温度、氧分压等，氧化层可以由 $\alpha -\mathrm{Al}_2\mathrm{O}_3$ 、 $\mathrm{Cr_2O_3}$ 或者尖晶石相组成（Jones，1996）。耗尽铝（由于铝的扩散）的黏结涂层将优先形成脆且不稳定的尖晶石。尖晶石的形成会损害氧化物的黏附，并且加快该处的氧化过程，这有时就会被认为是失效［图8（a）和(c)]。一般地，当氧化物增加时，底部涂层所施加的约束会导致压应力的增加（Busso等，2007）。在冷却时应力变化会导致细小的裂纹并导致TGO上或其附近脱核。一旦形成，微裂纹就会扩张并且相互连接。当一个足够的区域上出现脱黏时，该区域的涂层就会从基板上剥落，从而导致失效

(Evans等，2001)。我们经常引用TGO的临界厚度（ $4\sim 10~\mu \mathrm{m}$ ）来试图使TBC的氧化失效合理化。然而，这似乎和涂层的应用并没有关系，因为它是在绝热条件下通过对涂层的测试获得的。在循环氧化时，黏结涂层往往会出现表面粗糙。有时被称为“揉皱”或“扇形”[图8(d)]，涂层的变形使得TGO的压应力能够释放其应变能（Tolpygo和Clarke，2000）。这种不稳定性将会在TGO裂纹萌生区域产生显著的离面应力（Evans等，2001)。随着裂纹如前述情况增长，TBC系统将会失效。

尽管和黏结涂层的氧化行为有关，但热障涂层的失效（尤其是在热循环条件下）既不是临界厚度问题，也不是铝的大量扩散损耗的问题。

# 4.3 顶部涂层的退化

使得顶部涂层脱落的主要驱动力是TBC系统各层间释放所储存的应变能。顶部涂层所储存的应变能和平面内杨氏模量呈线性关系，但由于之前所述的原因参数很难确定，尤其是对于EB-PVD顶部涂层，所以对APS顶部涂层来说，烧结导致杨氏模量提高两倍[图7（b)]，这也将导致顶部涂层储存应变能增加相同的倍数。当应变能释放时就会导致顶部涂层或其附近/TGO平面或垂直于该平面[图8（f)]裂纹的增长。此外，积累、熔化与钒酸盐及钠的硫酸盐（来自燃料）和钙铝硅酸盐（来自大气颗粒物的CMAS）在工作温度下渗透进多孔的顶部涂层都将导致腐蚀性损害。钒酸盐和硫酸盐往往与热腐蚀相关，CMAS则会增加涂层的刚度，这将增加停机时涂层脱落的概率。这种现象也被称为“冷休克脱层”，如图8所示。迄今为止，由于在航空航天工业中使用清洁燃料的原因，热腐蚀在TBC发展中很少被提及。

# 4.4 导致失效的其他因素

颗粒侵蚀和FOD是与发动机运作有关的失效机制。一般地，两种机制都是由于在飞行过程中发动机吸入颗粒而导致材料脱落的。小颗粒会引起顶部涂层的侵蚀和脱落，大颗粒则可能诱发变形，压缩顶部涂层并使其开裂（Gleeson，2006）。由上述机制所诱发的顶部涂层的变薄将会加速黏结涂层的氧化，从而导致涂层失效[图8（g)]

近期发现的另一种因素是黏结层的表面粗糙度。TBC系统在热循环时的应力分布会受到黏结

涂层表面粗糙度的影响。与粗糙黏结涂层转化为分离氧化物相关的体积膨胀将导致平面拉伸应力的积聚。这些应力预计将会在氧化粗糙间达到最大，并且可能导致细小亚临界裂纹形核。进一步的分层将在冷却过程中通过多孔分离氧化物中裂纹的扩展和类裂纹缺陷的增长而出现。粗糙的黏结涂层将会加剧裂纹的成核和扩展（Taylor、Pragnell和Evans，2008）。降低表面粗糙度将会使得TBC系统的工作寿命提升一个数量级。

# 4.5 热障涂层的寿命预测

由于热障涂层的高风险性，因此存在对涂层寿命预测的一般趋势。这可以通过正确解读相关微观结构与工作环境信息的数据和模型来完成。目前，由于缺乏在某些情况下的相关知识和对工作时热障涂层的物理、化学和机械性能（以及它们的组合）复杂变化的了解，因此还无法获得一个全面的模型。由于缺乏这样一种模型，故以氧化为基础的模型已被确定为主要机制。这种模型的建立主要依靠绝热测试所获得的氧化动力学数据，这种通过经验因素修正的模型限制了它在寿命预测上的可靠性。

另外，基于断裂力学的模型主要考虑在TGO附近复杂的应力分布所导致的裂纹变化和增长。当应力达到某个值时，就被认为失效。这种简单做法的缺点是它是对TBC系统中独立于时间与温度的力学和物理性能变化的总结。一种组合模型方法也许适合TBC寿命这类复杂情况（Busso等，2007；Evans等，2001；Taylor、Pragnell和Evans，2008）。这种模型的最终目的是提供工程应用中基于机制的方法。同时，增加对服务环境和失效机制的理解，对问题会有有益的启示，最终将得到更透彻、更可靠，并且在技术上更可行的模型（Pad-ture、Gell和Jordan，2002）。

# 5 前景展望

不断提高的材料和工艺将在探索下一代热障涂层中起重要的作用，很难预测未来什么材料将会取代YSZ。近几十年来，人们一直在探索这种可替代材料，但是困难重重。钴稳定涂层相比于YSZ具有较短的寿命，大多数的烧绿石锆酸盐则和TGO热力学不兼容（Clarke和Levi，2003）。近几年发现的材料，如 $\mathrm{La_2Mo_2O_9}$ 和铌钨，由于它们的低热导率（图9）而被关注。然而，我们对它们的

相平衡、热循环寿命、热机械稳定性和与TGO的热力学兼容性了解很少（Winter和Clarke，2007）。这些问题都需要像TBC那样在应用前得到回答。

图9 一些密集的新型面漆材料的热导率比较  
图片摘要：该图主要展示 9 一些密集的新型面漆材料的热导率比较。
![](images/ce60c482d4e14446901c93793e11034f94087da7fccac8e53d9798667207983c.jpg)  
图中显示密集7YSZ的导热系数，括号中的数字表示孔隙率来源：Clarke和Levi，2003；Raghavan等，1998；Vassen等，2000；Winter和Clarke，2007

传统降低热传输的方法是通过增加孔隙的体积分数来制作复合结构材料的。孔结构热导率的灵敏度已经被几位研究人员通过修改气相沉积工艺参数得出。其中包括在沉积过程中改变压力和与源的距离、应用间歇的等离子体来调节密度（又称为分层的TBC）、操纵基板以在定向倾斜的柱间孔隙内产生锯齿形图案，从而有效地降低整个涂层的热传导率。根据Nicholls等（2002）的报道，它可以使得分层结构比传统的EB-PVD TBCs降低 $40\%$ 。根据Hass、Slifkia和Wadley（2001）的报道，具有锯齿形状的应用于气相沉积的热障涂层，具有接近于传统的APS TBCs工艺的热导率。这些很可能是减少热传导的有效策略，但它们的服务性能仍有待探索。

很多理论建议使用纳米孔径的顶部涂层来增加散射并减少其周围的热量传输，其中可能沉积态就是这样。然而，这种热导率降低的外在形式问题是，在工作时这种具有低热导率和高应变承受能力的适当的孔隙会由于烧结而急剧降低，如图7（a）所示（Paul等，2007）。因此，使用粗糙的、分层的和具有锯齿状孔隙的顶部涂层被认为比较理想。我们希望TBC系统在工作时不会失效，使用多层涂层似乎是一个很好的选择。顶部涂层的多层法包

括旨在减少与环境或系统的其他组件相互作用的离散层。黏结涂层和高温合金的相互扩散、氧化、热腐蚀，以及CMAS的渗透通过几个例子被认为会导致TBC失效。鉴于上述情况，黏结层和高温合金之间的扩散阻挡与用来提高TBC寿命的顶部涂层表面的去湿润层显然都很有用。为了减少涡轮工作时热量的传输，原则上可在外表面使用反射层或在外部使用具有高反射率的多层膜。这些想法的实现如图10所示，需要显著提高对材料的认识和加工技术，但是在这一点上根本的研究障碍并不明显（Levi，2004）。

图片摘要：该图主要展示 10下一代TBC系统原理图。
![](images/906399bce7463ebf20f12f5f1c2cc2349254e1b62664f07e45dd383f2c7ef2e6.jpg)  
图10下一代TBC系统原理图

很显然，下一代航空发动机的热障涂层材料将继续发展下去，并且会结合成分、结构和加工工艺来实现。在寻找能够替代YSZ材料的同时，我们必须将注意力集中在热障涂层的操作参数、工作环境和内在工作属性间的相互作用上。最后，我们仍强烈需要通过工业界和学术界有关专家的共同努力来了解TBC的最终失效机制，并且开发新的技术，特别是在不破坏的情况下监测其降解及估测其剩余寿命。

# 致谢

作者衷心地感谢T.W.Clyne（Cambridge）教授、H.E.Evans（Birmingham）教授和D.R.Clarke（Harvard）教授的讨论和指导。作者还特别感谢Dr.I.O.Golosnoy（Southampton）、Dr.R.V.Kumar（Cambridge）、Ms.L.Dumper（TWI）和MsN.Ibarra-Gonzalez（Cambridge）的支持。

# 备注

（1）通常在黏结涂层或顶部涂层的后续沉积过程中，会形成一个很薄的氧化层（有时候为几百纳米），然而这并不是TGO。  
（2） $\mathrm{CeO_2}$ （非异价氧化物）如果添加足够量的话，通过在原位置形成 $\mathrm{CeO_3}$ （异阶氧化物），可以稳定立方氧化锆相。  
（3）在FOD中应用外物会产生误导，物体对涡轮部分顶部涂层的频繁撞击是TBC从发动机燃烧器部分脱落的主要原因。

# 符号/记号列表

$\kappa_{\mathrm{ph}}$ 声子对热导率的影响值

$\kappa_{\mathrm{rad}}$ 辐射对热传导的影响值

$c$ 单位体积的比热

V 声子速度

$\sigma$ 斯蒂芬-波尔兹曼常数

$n$ 折射率

$T$ 绝对温度

$\lambda_{\mathrm{ph}}$ 声子的平均自由程

$\lambda_{\mathrm{rad}}$ 光子的平均自由程

# 相关章节

第4卷第186章

第4卷第192章

第4卷第193章

第4卷第194章

# 参考文献

Busso，E.P.，Wright，L.，Evans，H.E.，McCartney，L.N.，Saunders，S.R.J.，Osgerby，S.and Nunn，J.（2007）A physics-based life prediction methodology for thermal barrier coating systems. Acta Mater., 55, 1491-1503.   
Clarke，D.R.andLevi，C.G.（2003）Materialsdesign for the next generation thermal barrier coatings.Annu. Rev.Mater.Res.，33，383-417.   
Evans，A.G.，Mumm，D.R.，Hutchinson，J.W.，Meier，G.H.and Pettit，F.S.（2001）Mechanismscontrolling the durability of thermal barrier coatings.Prog.Mater.Sci.，46，505-553.

Gleeson，B.（2006）Thermal barrier coatings for aeroengine applications.J.Propul.Power.，22，375-383.   
Golosnoy，I.O.，Cipitria，A.andClyne，T.W.（2009）Heat transfer through plasma-sprayed thermal barrier coatings in gas turbines: a review of recent work. J.Therm.Spray Technol.,18，809-821.   
Hass，D.D.，Slifkia，A.J.andWadley，H.N.G.(2001) Low thermal conductivity vapor deposited zirconia microstructures.Acta Mater.，49，973-983.   
Jones, R. L. (1996) Thermal barrier coatings, in Metallurgical and Ceramic Protective Coatings (ed. K. H. Stern), Chapman and Hall, pp. 195-235.   
Kulkarni, A., Vaidya, A., Goland, A., Sampath, S. and Herman, H. (2003) Processing effects on porosity-property correlations in plasma sprayed yttria-stabilized zirconia coatings. Mater. Sci. Eng. A Struct., 359, 100-111.   
Levi, C.G. (2004) Emerging materials and processes for thermal barrier systems. Curr. Opin. Solid State Mater. Sci., 8, 77-91.   
Miller, R. A. (1987) Current status of thermal barrier coatings—an overview. Surf. Coat. Technol., 30, 1-11.   
Nicholls, J.R., Lawson, K.J., Johnstone, A. and Rickerby, D.S. (2002) Methods to reduce the thermal conductivity of EB-PVD TBCs. Surf. Coat. Technol., 151-152, 383-391.   
Padture, N. P., Gell, M. and Jordan, E. H. (2002) Thermal barrier coatings for gas-turbine engine applications. Sci., 296, 280-284.   
Paul，S.，Cipitria，A.，Golosnoy，I.O.，Xie，L.，Dorfman，M.R.andClyne，T.W.(2007）Effects of impurity content on the sintering characteristics of plasma-sprayed zirconia.J.Therm.Spray Technol.,16，798-803.   
Raghavan，S.，Wang，H.，Dinwiddie，R.B.，Porter，W.D.and Mayo，M.J.(1998）The effect of grain size,porosity and yttria content on the thermal conductivity of nanocrystalline zirconia. Scripta Mater.,39，1119-1125.   
Schlichting, K.W., Padture, N.P. and Klemens, P.G. (2001) Thermal conductivity of dense and porous yttria-stabilized zirconia. J. Mater. Sci., 36, 3003-3010.   
Schulz，U.，Leynes，C.，Saruhan，B.，Fritscher，K.，Peters，M.，Saruhan-Brings，B.，Lavigne，O.，Dorvaux，J.M.，Poulain，M.，M'evrel，R.and Caliez，M.(2003）Some recent trends in research and technology of advanced thermal barrier coatings.Aerosp.Sci.Technol.,7，73-80.

Taylor, M. P., Pragnell, W. M. and Evans, H. E. (2008) The influence of bond coat surface roughness on chemical failure and delamination in TBC systems. Mater. Corros., 59, 508-513.   
Tolpygo, V. K. and Clarke, D. R. (2000) Surface rumpling of a (Ni, Pt) Al bond coat induced by cyclic oxidation. Acta Mater., 48, 3283-3293.   
Vassen，R.，Cao，X.，Tietz，F.，Basu，D.and Stover，D.(2000）Zirconatesasnewmaterialsfor thermalbarriercoatings.J.Am.Ceram.Soc.，83，2023-2028.

Winter, M. R. and Clarke, D. R. (2007) Oxide materials with low thermal conductivity. J. Am. Ceram. Soc., 90, 533-540.

# 扩展阅读

ACerS (ed.) (2009). Progress in Thermal Barrier Coatings, Wiley.

本章译者：宋豪鹏，宋坤（南京航空航天大学航空宇航学院）

# 寿命预测方法和组件的分类：方法概论

Jeffery W. Brooks<sup>1</sup>, Paul H. Tranter<sup>2</sup>

1 斯特拉斯克莱德大学，格拉斯哥，英国

2QinetiQ公司，航空咨询，范堡罗，汉普郡，英国

# 1 引言

如果应用到飞机上的燃气涡轮发动机的一系列组件出现故障的话，飞机就会发生危险。它们包括典型的旋转组件，如盘垫片、集线器和压缩机与涡轮机的轴。还有静态部分，如燃烧室外壳也需要考虑。这些部分通常由可承受的启-停压力循环次数给出寿命限制。而对于军事应用来说，情况稍有不同，军事应用的要求往往苛刻并且多变，所以每个架次的类型被假定为使用多个参考（等效起止）周期。尽管各种发动机制造商使用的确切方法不同，各个国家的军用民用条令也不同，但是他们都有一个共同的目标：达到高水平的适航性与安全性。

在过去的10年间，对保证美国民事法规（FederalAvrationAdministration，FAA，2009）和欧洲民事法规（EuropeanAvrationSafetyAgency，EASA，2009）（由多个成员国的国家监控机构演变而来）间具有尽可能多的共性已经做了相当大的努力。这实际上导致了规章的不规范，因为他们允许申请者使用不同的方法，提供给认证机构批准。相反，现在的法规包含一个更广阔的范围，通常需要各种计划，比如设计、制造，并提供服务等。这也存在一定的变更，主要是在欧洲，以尽可能地协调军事法规与民用之间的一致，除非是军事应用上必需的规则，比如说导弹尾焰的摄入。这对运载机和直升机来说并不困难，但成为高速喷气式飞机和跨国项目的一项挑战。

虽然许多对于固定翼飞机燃气涡轮发动机的法

规也同样适用于旋翼飞机，但对有关如何安装发动机、操作和控制，后者有额外的要求。对于无人机推进系统适航性需求的讨论一直都在进行，尽管没有工作人员或者乘客，但是当发动机在陆地上运转的时候操作人员经常就在附近。无人机接近或越过人口密集区域时也需要对推进系统实施相应的安全标准。

# 2 组件的分类

燃气涡轮发动机内有许多组件，有些组件如果功能不齐全可能会导致其性能降低，但是不会直接危及飞机或者乘客。这些组件通常称为“接通条件”部分，在必要的时候可通过维修计划进行检测和替换。如上所述，一旦失效可能危及飞机以及乘客的部分被称为“关键”或“断裂关键”部分，在美国民事法规中为“发动机有限寿命部分”。这些关键部分有时被再次细分为安全关键部分、任务关键部分或者耐用性关键部分。各种法规要求受到各种可被释放的个体叶片的遏制，但是有些叶片有固定的寿命，因而有时会被归入B组并且将断裂临界部分归入A组。不同制造商在定义军用和民用时的名称各不相同，但意图是相似的，就是确保发动机灾难性失效的风险是“微乎其微”的。显然，在一个只有一个发动机的飞机上损失一个运行正常的发动机，不论什么原因，通常其风险均远高于有多个发动机的飞机，所以有些危害根据不同的实际情况可以有不同的分类。而安全分析和失效模式及影响分析或其等价分析将考虑可能发生的不同事件

的组合、完整性和关键部位零件的法规，以致力于降低这些零件成为主要危险源的风险。

# 3 寿命预测方法

旋转部分的机械完整性是通过在一个旋转平台上运行整个发动机进行一系列操作测试和单个组件的超速测试来确定的。前者是检查发动机是否处于正常的操作状态，后者是确认转子等是否可以维持其完整性，比如涡轮机和压缩机之间轴的失效。还可以对其他组件进行测试，用以评估新材料、生产过程、自旋和设计功能。但往往是确定基本几何形状，然后针对旋转转机，而不是对发动机进行优化。

纵观历史，重要的旋转部件［主要是由于低循环疲劳（LCF）］的使用寿命，是基于将确定性方法应用于具有代表性的测试数据。LCF寿命测试数据是在通用旋转平台上基于产品现实的压力和温度得到的，然后将其作为进行安全级别维修的依据。

由于设计、制造、验证和积累航空燃气涡轮发动机的服务经验需要很长的时间，因此这种增加寿命的方法往往是保守的，并且是很少改变的。使用新材料和设计并且变换方法所需的费用也相当高。

就像降低发动机重量和高温操作能提高效率一样，性能以外的因素也可以影响其寿命，比如爬行、热疲劳、微震磨损等。无论如何，当前大多数影响寿命的方法均无法量化其不确定性，因此新的方法正在开发中（第4卷第199章第3.7节）。使

用新材料、加工方法，设计特点也要求提高寿命的设计方法要比以前更加先进。以下部分描述了各种提高寿命的方法及技术大纲的使用和假设。

# 3.1 安全寿命

传统增加安全寿命（第一次寿命裂缝）的方法基于裂纹萌生寿命估算并主要应用于圆盘。它被定义为发生表面长度为 $0.75\mathrm{mm}$ （0.030in）的半圆形裂缝的时间（也称为工程裂缝）。该方法基于接近服务条件的代表部分的旋转测试和假设所有的组件无缺陷地服务。同时，还假设疲劳的分布数据是对数的正态分布，并且在 $-3\sigma \sim +3\sigma$ 的故障分布因子为6（图1）。适当的因子（图2）用于测试数据，以确保在置信度为 $95\%$ 时进行安全循环寿命预测的750个盘中出现工程裂缝的盘数不超过1。从出现工程裂缝到失效（通常认为是 $50\%$ 的初始寿命）还提供了一个额外的（隐形）安全系数。

这种方法已使用了几十年，并且它的示范性安全记录具有较少的涡轮盘失效。然而，它所基于的一些假设限制主要应用在通过（或接近）先前的经验、采用标准的方法所制造的传统材料上。虽然能够达到所需的安全级别，但这种方法限制了先进材料、加工技术和发动机设计等方面的进步所带来的优势。几十年来，自旋坑测试变得非常昂贵并且耗时，尤其是随着组件寿命的稳步增加。获得高安全级别的必然结果是高成本，特别是约 $50\%$ 的盘在服役不到其安全寿命一半时就退出服务。

图片摘要：该图主要展示 1 增加寿命过程的原理。
![](images/68fd348d9a03cd0406a675e315ba27a14d7f2b25b65e93e948ddf244d24ee200.jpg)  
图1 增加寿命过程的原理

图片摘要：该图主要展示 1 增加寿命过程的原理。
![](images/89d41889524e7e11e0254f365a152f950e2b90987b07c270591a120873a53989.jpg)  
图2样本大小对因子的影响，此因子用于在旋转坑测试中计算“安全寿命”

这种方法的一个缺点是当使用旋转坑测试数据时通常只能识别一个临界区域或者特征。然而，由于制造或者操作的变化，任何组件都可能有数个区域成为临界特征。因此，使用某种服务和健康监视系统识别某个组件一系列的关键特征并追踪其寿命的方法变得越来越平常。当任何特征到达其寿命极限时组件就要退出服务。

传统的安全寿命条例的成就包括发布预测寿命的比例，通常为 $50\%$ ，然后在一个旋转平台上检测第一个组件失效的寿命。进一步的旋转测试也会在第一个组件进行，并达到预测的安全循环寿命的 $75\%$ 。这些测试的目的是验证预测的寿命，释放下一个组件的寿命增量，以及检查任何不可预见的影响寿命的因素，比如腐蚀。其缺点是使用寿命历史必须完全已知，其往往难以结合使用寿命消耗以及在旋转设备中积累的周期。这种旋转测试已经被通过实施服务或者寿命管理计划、定期审查组件及其与寿命相关的所有信息所取代。为了支持这些审查和声明的寿命，许多组件在寿命的1/3、1/2和一个寿命周期时都会被检查。由于开裂的概率极小，故这些检查主要是寻找一些难以预料的因素，如腐蚀和磨损。然而，在为了支持寿命延长计划而检测舰艇发动机时却发现了裂纹。

这种方法被用来展示理想的安全水平，在几百万小时的飞行时数中只出现一次圆盘失效，并且这种趋势正在持续改善。然而，随着发动机及其设计变得更加先进，许多局限性变得很明显；随着各种影响寿命的因素陆续被考虑，需要的数据也越来越多，因此确保组件的成本也在增加。一个技术缺陷是，裂纹萌生和扩展之间的关系与最新的高强度材料不同，也与一些新的导致残余压应力区的表面处

理材料不同。下面描述一些可供选择的方法，这些方法还都没有得到广泛的应用及作为安全寿命标准。

# 3.2 2/3功能异常

我们发现，在安全寿命方法中定义“失效”有一些挑战，所以它被长期功能障碍所代替，后者被定义为在该点的裂纹已达到临界尺寸（伴随迅速和不稳定的裂纹扩展）。传统材料在传统情况使用时，工程裂纹的寿命等效于2/3功能异常的寿命。它还具有在声明寿命与 $50\%$ 失效之间保持余量的优势。

在可能的情况下，比如在某一处出现裂纹，因为它的增长将会降低应力场，故裂纹扩展速度将降低甚至停止。通过使用2/3异常标准很可能增加可用寿命，但是要非常小心，因为使用时每飞行单位时间裂纹扩展消耗的寿命（在参考周期中）会比裂纹萌生更高。

# 3.3 断裂力学

目前，还没有一种特别的断裂力学寿命预测方法，下面四种方法仅仅用于计算裂纹扩展速率，也可用于在发现无法预期的裂纹时进行必要的评估。现代断裂力学的基础是在第二次世界大战中由英国航空工程师A.A.Griffith作为一种描述脆性材料断裂的方法而提出来的（Griffith，1921）。其基本方程提出描述一个包含长为 $2a$ 的贯穿裂纹的单位厚度无限大板的应力强度因子（K）。

$$
K = \sigma \sqrt {\pi a} \tag {1}
$$

式中， $\sigma$ 为均匀（远程）的拉伸应力。自那时起，他的基本工作已经扩展到各种各样的材料和情况，并吸引了大量的研究。断裂力学的负责人引入了有限元程序来分析应力，这使得对复杂几何形状裂纹进行分析成为可能，如Pickard（1986）。

断裂力学在许多行业都有应用，比如发电和运输业，特别是降低重量和费用以及通过了解每一个细节来提高安全的需求时。然而，由于其复杂性，完整的细节往往不会被包含在设计规范之内，因此断裂力学通常被用来验证规范并作为失效调查的一部分。

虽然疲劳裂纹增长已经为人所熟知，但对裂纹扩展规律最常用的描述由Paris、Gomez和Anderson，1961；Paris和Erdogan，1963得出。Paris定律将裂纹扩展速率（ $\mathrm{da} / \mathrm{dV}$ ）（如图3中部区域所示）描述为：

图片摘要：该图主要展示 3 不同阶段典型裂纹扩展原理。
![](images/04d0852a29f9e15a482ad3ac7f38211cd98f2dd022a64ea1e276ec5cb7cc4528.jpg)  
图3 不同阶段典型裂纹扩展原理

$$
\frac {\mathrm {d} a}{\mathrm {d} N} = C (\Delta K) ^ {m} \tag {2}
$$

式中， $C$ 和 $m$ 为材料常数； $\Delta K$ 为压强范围（即 $K_{\mathrm{max}} - K_{\mathrm{min}})$ 。图3区域I中短小裂纹的增长覆盖了裂纹形核和初始增长，这个课题吸引了相当多的论证和辨析，对于其中发生的事情有很多不同的理论描述。组件的最终断裂如图3的区域Ⅲ所示，由于断裂发生在少数周期内，因此裂纹扩展往往不稳定，失效模式也通常为拉伸超载而不是疲劳。式（2）奠定了线性断裂力学的基础（LEFM），其更详细的介绍可以参照Ewalds和Wanhill（1984）①的第四部分，如今已经有大量的专著和论文介绍断裂力学。

还有另一个因素，特别是作为军事应用时必须考虑。据估计，裂纹扩展时的转换率（将使用情况转化为参考周期）因子会比裂纹萌生时高 $2\sim 3$ 如果在循环中寿命可以被跟踪，那么这将不会有问题，即意味着当因子达到3的时候，飞行时长最多会被减少因子3（Bluml和Broede，1999）。尽管这样，延长寿命依然很重要，并且有着经济上的益处。然而，由于大多数发动机的组件都是模块化的。因此，只有使模块中所有部分的寿命变得相近，才可以获得经济利益，因为模块和发动机的拆卸、检修和更换的成本相当高。

# 3.4 数据库

安全寿命方法的一个主要缺点在于它只综合了一些特殊零件的检测结果。这就意味着其无法包含不同特征以及使用相似材料生产的不同零件产生的

数据，甚至标本数据。数据库方法使用LEFM来关联用相似材料制作成的样本和零件中裂纹的行为。一种有效的初始裂纹尺寸（EIFS）被定义为理论起始裂纹尺寸，需要假定LEFM中存在于故障/功能障碍中的裂纹增长到它的尺寸。如果每一个所得结果的EIFS都被计算出来，那么就可以在一定的安全等级下计算其最小尺寸。这通常可以通过威布尔分析得到，并且将得到的EIFS值作为输入项输入到断裂力学中，以对实际组件进行寿命预测。

虽然安全寿命方法具有很多的技术和经济优势，但仍然有不少缺点。高温下蠕变和疲劳裂纹扩展组合的特性还没有被完全分析出来，因此在这种情况下发生时，预测行为就要十分小心。另一个缺陷是EIFS值的计算依赖于有效应力，因此它不是完全独立。还必须铭记，EIFS并不是一个真实的物理属性，而是一个伪尺寸，尽管它很接近一个真实的属性。

安全寿命方法并不意味着对组件旋转测试需求的彻底终结，但是却可以大大降低需要测试的数量，还允许在实际使用前事先评估新的设计。当计划使用新材料、新加工技术或增加操作条件时，这种方法得到的结果很可能是监控机构用来判定其是否能够被应用的依据。

# 3.5 损伤容限

损伤容限方法类似于本章3.4节所讨论的数据库，但是EIFS的尺寸被替换为用非破坏性检查（NDI）方法检测出来的尺寸。显然，这依赖于非常可靠的检测技术。零件将会在服役到其安全极限的一半时被检测，如果没有检测到裂纹的话，则会被继续使用，如图4所示。

图片摘要：该图主要展示 4损伤容限过程示意。
![](images/d28ab42a7887fb909c855c7bc59d96f1f44bdf049876d13fe88f8faff786908f.jpg)  
图4损伤容限过程示意

美国国防部防卫手册的发动机结构完整性计划（ENSIP，2004）对损伤容限的指导作用是非常明显的。因为它只被认作是指导而不是要求，它包含了过去实验的信息，并且提供了很多发动机不同应用要求的比较信息，如战斗机、轰炸机、运输机、教练机以及直升机。

尽管没有真正采用损伤容限程序，但许多组件使用本章所述的其他方法被设计为容许损伤。其主要目的是允许元件表面在制造、安装或检查过程中出现可能的损伤。

# 3.6 失效原因

这个程序主要是使用断裂力学计算裂纹扩展寿命，并为每一个关键部分（一般是应用中的圆盘）设计定期的NDI时间间隔。检查时段一般为在对个案分析的基础上，裂纹由最小尺寸扩展到由NDI检测到的最大“安全”尺寸的时间的一半。该过程示意图如图5所示，并且当检测到裂纹时该组件就会退役。一种被使用过的替代检测是将圆盘取出并在规定速度的旋坑中进行测试，通过测试，组件不能出现大于特定尺寸的裂纹，否则该零件被认为失效。很显然这并不是一种迅捷并廉价的方法，但当其所能替代的检测更加繁重或昂贵时就会被应用。

图片摘要：该图主要展示 5“失效原因”示意图。
![](images/a7bdc4cf28f74c268ad4dc57f64faae77113babaf7ff5a6525e0b6aa15081f50.jpg)  
图5“失效原因”示意图

大多数NDI技术，尤其是应用到内部裂缝或缺陷时，在小尺寸情况下并不是 $100\%$ 可靠的，还必须考虑测出的概率。与裂纹形核或扩展时的变化结合，一种原因分析方法的失效概率可被提出。这样的概率方法经常使用蒙特卡罗模拟计算，失效概率很小导致分析数量相当大。

# 3.7 新寿命相关

这种由 Rolls-Royce PLC.（Corran 和 Williams，

2007）提出的方法是对数据库程序进行改进，它利用了先进的非线性有限元应力分析程序和如今已显著提升了的计算能力。它与数据库方法的其他主要差异是对裂纹形核及扩展阶段都有独立的模型，从而可以使用共同的方法对大量的零件进行评估。它能够应用于蠕变、蠕变疲劳交互作用，并拥有核算样品和测试数据的能力，这使其可以在更极端的条件下对更先进的发动机零件进行更准确的评估。尽管它可应用于新材料、工艺和设计，但仍需继续提炼流程中的特定阶段。总之，这些都可以在目前的方法框架下实现。

该方法已应用于多轴蠕变和疲劳行为，并且通过适当的统计技术，也可以考虑面积/体积效应的影响。这种方法还可以被用来组合各种测试类型下标本和组件的测试数据。更复杂的模型也可用于合并优化盘、叶片和轴花键的接触应力（包括微动）。这种方法可用于盘、叶片和轴，并且为添加附加功能提供了框架。

# 3.8 非LCF方法

在燃气涡轮发动机中的某些零件并不是临界断裂区，并且它们的主要失效机理也不是LCF，如叶片和导向叶片，但是它们仍需要一个声明寿命，主要考虑的三种机制一般是蠕变、高转疲劳（HCF）和热机械疲劳（TMF）。结合给定的材料数据，匀质杆在一定压力和温度下从蠕变到失效所用的时间是非常容易计算出来的，但当荷载和温度随时间变化且组件几何使负荷再分配时情况就会变得非常复杂，要获得所有可能的应力和温度组合时的材料数据不现实，并且该分析还需要利用到非线性有限元。有许多相互竞争的蠕变寿命预测法，从广泛使用的拉森-米勒参数（Larson和Miller，1952）到最新的西塔投影（Evans和Wilshire，1985），后者已被应用到表现出显著各向异性非线性响应的单晶涡轮叶片。为了能够更好地理解方向和蠕变性能之间的关系，这种各向异性响应已经成为多项学术研究课题。这些导致了从防滑系统方法（Ward和Vermeulen，2003）到以完全明确的微观结构为基础的方法（MacLachlan和Knowles，2000）的大量不同模型。虽然这些模型已经被用于演示涡轮叶片性能的具体方面，但还没有一种被用于寿命预测。

虽然通过给予单个零件足够的安全边际可以在设计阶段避免HCF的影响，但在发动机积累很长

的飞行时间后，HCF中难以预料的方面有时会变得明显。这包括从基本的东西（如发动机和进气口之间的相互作用）到模糊的东西（如外物对发动机表面的伤害），从而改变气流模式并引发下游叶片或轮叶激发共振。美国军方做出了相当大的努力以降低HCF的潜在影响并确保在开发阶段能够涵盖足够广泛的工作情况。

TMF（像FM）、蠕变和HCF都得到了相当多的研究人员的关注，不仅仅是航空发动机领域，还包含其他临界安全应用，其中包括高应力和/或温度，如发电工业，特别是核电。此外，通过已知的边界条件，TMF在设计阶段被避免。但在进一步探索更高的性能和/或效率不断改进工作环境时，较长期的影响有时会在服役期间出现。TMF的影响取决于机械与热循环同相还是异相以及蠕变和/或塑性在哪个部位出现。然而，随着计算成本的降低，设计出一个真实组件，整个寿命历程的有限元分析程序越来越具有可能性。

# 3.9 未来的挑战

未来主要的挑战将会是发动机制造商和认证机构在符合飞机生产商和操作人员低成本要求的情况下，继续保持近几十年所取得的高适航水平。由于发动机部件操作制度的增加，很可能使新的或以前不重要的影响突然变得重要，因此必须对设计方法和寿命测试进行修改。以下领域可能属于这一类别（见第4卷第198章）。

（1）新材料，如金属基复合材料、聚合材料、陶瓷复合材料和钛铝化系统（第4卷第180、181、190章和第191章）。  
（2）新的表面处理工艺，如深冷轧、激光冲击硬化和热障涂层（而后者可以被看作一种新的材料，它对基底材料的性能和行为都有影响）（见第4卷第198章）。  
（3）新的设计特点、整体叶片盘、双合金/微结构元件、越来越高的工作温度和增加的维护周期。  
（4）其他一些必须考虑的、影响关键部件的安全性/风险的因素如下：

① 使用监控——基于飞行小时数并使用快速转化率进行循环计算，对组件的历史使用情况进行监测。最近，大多数的飞机，尤其是军用飞机，都使用监控系统跟踪每架飞机/发动机/零部件。

② 高转疲劳，尤其是和外物损伤相结合，已

经成为当今影响发动机设计成本和安全因素的难题。例如，梆子较少的风扇叶片。

$③$ 日益严格的噪声和排放要求可能会导致发动机在服务时发生无法预料的变化。  
$④$ 技术上的挑战在于使得组件在不断增加的峰值温度下工作，目的是用最小的重量提供更高的效率。这将导致更少的盘上具有更少的叶片，因此每个部分的工作强度都将增大，并且这种新设计，如整体叶片和新材料、陶瓷和复合材料，将会得到广泛关注。然而，有关各方面的保守性，甚至只是涉及传统材料的一个新的变种，都有可能需要10年或更长的时间才能被用于发动机生产。一个更极端的例子是陶瓷叶片，首次试用是在20世纪40年代，并且随着材料、工艺和模拟方法的深入发展，它们的潜在用途已迫在眉睫，但它们仍然不适用于载客飞机的主发动机。

# 参考文献

Blümli, P. and Broede, J. (1999) Critical parts' life extension based on fracture mechanics in Qualification of Life extension Schemes for Engine Components, RTO-MP-17, Paper 19.   
Corran, R. S. J. and Williams, S. J. (2007) Lifing methods and safety criteria in aero gas turbines. *Engineer. Failure*. Anal. 14, 518-528.   
Engine Structural Integrity Program (ENSIP) (2004) MIL-HDBK-1783B, US Department of Defense.   
European Aviation Safety Agency (EASA) (2009) Certification Specifications for Engines (CS-E) Amendment 1, EASA, Cologne.   
Evans, R. and Wilshire, B. (1985) Creep of Metals and Alloys, Institute of Metals, London.   
Federal Aviation Administration (FAA) (2009) Part 33-Airworthiness Standards: Aircraft Engines, FAA, Washington DC.   
Griffith，A.A.(1921）Thephenomenaofruptureand flow in solids.Philo.Trans.R.Soc.Lond.，A221，163- 198.   
Larson，F.R.and Miller，J.，（1952）A time-temperature relationship for rupture and creep stresses.Trans. ASME，74，765-775.   
MacLachlan，D.W.and Knowles，D.M.（2000）Creep-behavior modelling of the single-crystal superalloy CMSX-4. Met.Mat.Trans.A，31，1401-1411.   
Paris，P.C.，Gomez，M.P.and Anderson，W.P.(1961) A rational analytic theory of fatigue.Trend Eng.，13,

9-14.   
Paris, P. C. and Erdogan, F. (1963) A critical analysis of crack propagation laws. J. Basic Eng. Trans. ASME, Series D, 85, 528-534.   
Pickard, A.C. (1986) The Application of 3-Dimensional Finite Element Methods to Fracture Mechanics and Fa

tigue Life Prediction, EMAS, Warrington.   
Ward, T. J. and Vermeulen, B., (2003) Anisotropic modelling of creep and plasticity for single crystal turbine components. 9th CEAS European Propulsion Forum, Rome, 16-17 October 2003.

本章译者：宋豪鹏，宋坤（南京航空航天大学航空宇航学院）

图片摘要：该图片与第20部分；活性材料这部分内容相关。
![](images/6e783b3a12145edd326cfa6d00572f7d22580909168adfca584fe0934476821b.jpg)

# 第20部分

# 活性材料

图片摘要：该图片与活性材料在航空航天中的应用；Christopher A. Martin, Janet M. Sater, C. Robert Crowe, Michael W.这部分内容相关。
![](images/4945030fe74d46e9eacaf21b6834be6e25e72f00e44af1997b953e4a6a70c5d3.jpg)

# 活性材料在航空航天中的应用

Christopher A. Martin, Janet M. Sater, C. Robert Crowe, Michael W. Obal

国防分析研究所，亚历山大，弗吉尼亚州，美国

# 1 引言

过去的20年，活性材料的多学科领域——包括压电陶瓷、形状记忆合金（SMAs）、电活性聚合物、磁致伸缩材料与电和磁流变液以及其结构都取得了快速的发展。控制器和活性材料结合制成的集成传感器和驱动器已经在许多系统中得到应用。本章基于（Sater等，2000）以前的总结，并且将重点放在活性——智能材料的应用上，列举出了一些现实系统演示的实例。合成活性材料和结构的思想可以追溯到1968年（Clauser，1968），并且活性材料早在1956年就被研究以满足光学系统振动抑制的需求。1975年，Clauser就已经充分完善了作为动力系统的工程材料可以取代机械和电气元件并且可以适应服务条件的概念（Clauser，1975）。在20世纪70年代，研究就已经超出Clauser的工程活性材料作为结构和驱动器的概念，并且延伸到将活性材料作为寄生驱动装置。第一批参与调查采用压电陶瓷器件作为机械系统被动阻尼器的可能性的科学家R.L.Forward，在20世纪70年代后期取得了一些创新的概念。1983年，Forward、Swigert和Obal使用安装在谐振腔反射镜表面的压电陶瓷传感器和执行器完成了第一次成功的振动控制演示。在20世纪90年代初，就有对航天器振动抑制在空军和战略防御倡议组织应用的大量研究。

1993年，美国国防高级研究计划局（DAR-PA）发起了一项以开发新的、经济的活性材料和结构，并且其性能可在系统中应用的多年计划。这

个计划最初的重点在于通过活性材料取得空气动力学和流体力学的流量控制并且在各种结构应用中降低噪声和振动。为了扩大该技术的潜在应用，这项计划的一部分努力也聚焦在提高驱动材料的威信和其在制动器中的实用性方面。在后续工作，紧凑型混合动力驱动器方案中，这些活性材料将结合其他的驱动技术、适当的能源和电子控制设备为各种应用提供独特的设备。美国陆军，具体而言，陆军研究办公室；美国国家航空和航天局（NASA）；美国海军和美国空军（USAF）对智能结构的努力集中在能够在大量系统中应用的抑制振动，降低噪声，天线的形状控制、卫生监测、自适应结构、精密结构控制、升力面优化、结构动力学修改、智能结构和非线性控制系统等方面。对其中一些项目的高度重视说明了活性材料在航空领域的潜在应用。

# 2 系统优势

“智能”或活性材料和结构技术将会在应用领域带来什么样的系统优势呢？其可能的优势范围包括所有类型的航空航天飞行器——飞机、航天器、旋翼机——以及地面车辆和生产设备的结构完整性/健康监测、振动和噪声抑制、形态变化和其他的多种概念。结构完整性/健康监测在这里将不做进一步讨论（见第3卷第165章）。使用这种概念预计将会在航空航天系统中取得较大的优势，其中包括：①基于状态的维护；②减少客舱/车辆噪声；③提高系统/组件结构寿命、减少结构和声学振动；

④改进精确的指向或感应功能；⑤加强飞机和旋翼机的处理与操纵升降机或减少阻力性能。

许多所描述的技术由于多种原因并没有被应用到生产系统，但是有些已经被应用。本章的其余部分将叙述活性材料在航空航天器中的应用，以及为更深入地研究各领域的应用提供参考。

# 2.1 噪声和振动抑制

振动问题存在于所有类型的航空航天器中，声学特性在军事行动中被用于提高飞行器探测能力。高噪声飞行器在飞行或降落时只有有限的社会接受度。振动会影响乘客舒适度、乘务员舒适度和武器的精准度，并且会降低大部分结构和电子元件的疲劳寿命，从而导致系统可靠性的降低和维护活动的增加。利用活性材料和结构技术有望稳定动态不稳定性，显著缓解振动和提高疲劳寿命。

系统演示用活性材料和结构技术可有针对性地对飞行器和航天器中具体的噪声和振动问题：室内噪声抑制，尾部自助阻尼，机翼颤振控制，直升机桨——涡干扰（BVI），直升机叶片跟踪调整，推出隔离，精确的指向，来自烟火释放装置的冲击隔离，电子元件的隔离和其他来自受迫振动的传感器荷载的演示。

科学家们最近正在试图开发众多活性材料的同一种特性——它们在变形时会释放能量，就像它们吸收能量时变形一样。飞机在空气中的振动过程所收集的能量可以被储存，这个过程被称为“能量收集”，并已被用来延长飞机的飞行时间或者为子系统提供能源。为了演示该应用，压电元件被安装在小型无人驾驶飞机机翼上，并且连接电池或电容器（Anton和Inman，2008；Magoteaux、Sanders和Sodano，2008）。

# 2.1.1 飞行器噪声和振动抑制

有源声音控制（使用辅助声源抵消主要声源）已经具有很长的发展历史（Fuller和Von Flotow，1995），特别是在减少内部噪声方面。最初使用机身内部扬声器来降噪，后来活性结构声学控制（ASAC）系统将执行器或振动器压电片结构附连到飞机机身来达到同样的降噪效果。ASAC研究的一个重要领域在于寻找执行器和传感器的最佳安装位置。澳大利亚国防科学与技术组织发明了一种为传感器和执行器寻找合适位置的方法并且在CT-4教练机上得到了验证（Cruz，1998）。

在已知的第一次主飞行结构的活性振动抑制系统飞行测试中，对一个活性后机身蒙皮面板在B-1B中进行了发动机噪声和非稳态流动引发的振动测试（Falangas等，1998）。一个压电陶瓷片系统在分离流中被迫抑制响应，但该项目还表明，压电制动器可以承受住真实飞机的运行环境和负荷，如图1所示。

图片摘要：该图主要展示 1地面测试中分别装有动态缩放上定制的电子产品，展示大角度重新定向的先进三维空间结构技术的实验研究（ASTREX）、精确指。
![](images/cdfec473d869a1b9010ca917a4b4ac404570ba02f92c88ef75f4c0d932a4af78.jpg)  
图1地面测试中分别装有动态缩放上定制的电子产品，展示大角度重新定向的先进三维空间结构技术的实验研究（ASTREX）、精确指向和振动抑制的

三个活性ACESA支柱

经授权转载自美国空军杂志

ASAC可以降低涡轮螺旋桨飞机客舱内的噪声已经在2004年通过在地面使用安装于德哈维兰Dash-8系列100/200机身上的压电片模拟螺旋桨噪声实验中得到了验证（Zimcik，2004）。通过实验得出了执行器的位置，压电制动器被设计并且机械结合到机身的一个轴向位置上。这个系统展示了几乎整个机舱的降噪，观察到的峰值衰减超过 $28\mathrm{dB}$

# 2.1.2 旋翼机振动抑制

在复杂的空气动力环境下，需要对旋转叶片与周围叶片的位置冲突所导致的次优（非理想）性能进行妥协设计。系统中的振动困难在于BVI（叶片和气流的相互作用）、基于平衡调整片的叶片跟踪调整以及叶片和机身的相互作用。由于传统的液压制动器整合到直升机主旋翼桨叶的困难，基于活性材料的制动器被确定为解决这些集成挑战的潜在方案。

波音公司最近完成了智能材料触动转子技术（SMART）项目（DARPA，US陆军，NASA和USAF）。在一个全尺寸MD-900主旋翼的风洞实验中，活性物质材料驱动转子后缘襟翼对BVI和机体振动进行了很好的控制，并同时提高了转子的性能和可操作性。一个由麻省理工学院开发的独特的X架构执行器的概念（Prechtl和Hall，1998）被选中并且在国家全方位飞行动力学复合体（NFAC） $40\mathrm{ft}\times 80$ ft的部分进行了全尺寸MD-900的主旋翼测试。实验证明了活性襟翼控制对控制噪声和振动的有效性，并测得其噪声减少达到6dB，轮轴载荷减少接近 $80\%$ 。此外，实验还证实了基于活性材料的制动器可以在全尺寸飞行环境下进行建立、集成和操作（图2）（Straub等，2009）。

图片摘要：该图主要展示 2在波音公司旋转塔设备中进行的全方位MD 900智能转子测试，活性襟翼安装在叶片后缘（照片中的长黄色矩形）经授权转载自波。
![](images/f298e8011e5d7d16ae71114a3477a7374b4b4d7a0f54eb65f0faab4fac172732.jpg)  
图2在波音公司旋转塔设备中进行的全方位MD-900智能转子测试，活性襟翼安装在叶片后缘（照片中的长黄色矩形）经授权转载自波音公司

另一种降低直升机噪声和振动的方法是嵌入各向异性复合压电制动器执行器，如有源光纤复合材料（AFC）导致展向叶片的动力学变化（Bent、Hagood和Rodgers，1995）。活性扭转转子计划（美国航空航天局，陆军，麻省理工学院和密歇根大学）正在分析和设计一种带有嵌入式AFC执行器的活性叶片（Cesnik和Shin，2001）。利用AFC执行器所设计和制造的活性扭转转子叶片具有很低的噪声。两个模拟前进飞行的第一风洞测试在NASA-LANGLEY的超声速动力学隧道（TDT）中完成。这些测试证明了1/6马赫数、完全激活的

四叶片转子系统概念的可行性。第一个测试表明了开环振动和噪声的敏感性（Wilbur等，2002），第二个则展示了闭环振动的控制（Shin、Cesnik和Hall，2005）。AFC转子叶片结果表明：在前进速度范围内中心的振动载荷相对于基本标准可以减少 $60\% \sim 90\%$

# 2.1.3 抖振抑制

抖振是一种困扰高性能飞机的气动弹性现象，尤其是对于具有双垂尾的飞机。双尾翼抖振是飞机在高角度攻击时机翼附近不稳定涡流对机翼边缘撞击而产生的。这些涡流可诱发严重的结构振动，造成过早的疲劳失效和频繁的检修。

两种活性方法被考虑用来解决抖振问题。第一种是使用活性控制舵。第二种是使用活性材料和结构。NASA（联合USAF以及戴姆勒奔驰宇航）主办尾翼抖振影响的活性控制（ACROBAT）项目来评估活性材料及控制在减轻垂直尾翼抖振中的用处（Moses，1999）。在NASA-LangleyTDT进行了一个F/A-18风洞模型测试。ACROBAT项目说明F/A-18垂直尾翼抖振可以通过活性压电制动器或者舵衔接以进行缓解。

一个对F/A-18全尺寸的活性抖振抑制系统的地面测试在技术合作计划主持下于澳大利亚完成（Ryall等，1999；Galea等，2003）。这些测试在澳大利亚墨尔本的航空及航运研究实验室完成，使用国际后续结构测试项目设备。气囊和振动器模拟飞机上的抖振载荷。压电制动器被键合到右舷垂直尾翼的表面上。这些实验并没有取得很好的抖振减缓效果，但它确实说明了压电制动器是这种问题的一种解决办法。

在欧洲，也进行着智能结构技术在抖振问题上应用的类似工作（如Thorby，1997；Becker和Luber，1998）。

# 2.1.4 颤振抑制

飞行器在特殊飞行条件下的结构动力学与气动特性的相互作用将会导致颤振——一系列发散性和破坏性的振荡。对于战斗机来说，颤振带来的飞行安全的困扰由于翼下武器的存在而变得更为严重（Gade和Inman，1997）。抑制颤振的方法一般有提高结构刚度、平衡质量和修改几何形状。但所有的这些方法都会增加重量和成本，并会降低系统性能。

一个NASA-Langley/MIT的合作项目——压电气动响应修改调查——重点研究机翼颤振

(McGowan、Heeg和Lake，1996)。这些分析和实验的研究（1991—1996）主要依靠一个大型、多自由度的气动弹性试验台。计划目标是展示应变驱动的自适应机翼对气动弹性的控制能力，包括机翼颤振抑制和突发载荷减缓，并开发实验和分析技术。为了达到这个目的，可利用排列成组的压电片的风洞模型作为执行器或传感器，或者两者的组合。最后进行气动伺服弹性分析，且该模型将在NASA-Langley的TDT中进行检验。

# 2.1.5 航天器和运载火箭的振动与噪声抑制

活性材料在一个很大的频宽上提供局部化和分布式的力与力矩最初由指向和跟踪智能、监视和侦察（ISR）成像平台及定向能武器（DEW）系统的要求所驱动。这些具有microtonanoradia指向和动态跟踪要求的光学系统，通常会被集成为复杂、质量小、刚度高的结构（具有高模态密度和低结构阻尼），以满足飞行的约束。为了补偿通过这些结构传递到指向和跟踪负载的振动，设计师们通常会运用模态解耦、被动阻尼、快速转向光学、先进的光束控制传感、反馈概念和算法。这种方法能添加质量和能量负载，但只具有有限的适应性，因为系统会随着老化和所处的高空或太空微重力环境的改

变而不断地变化。此外，高模态密度系统固有的建模局限性加上 $1g$ 动态地面测试的局限性导致了重大设计的不确定性。设计师用性能差的光束转向子系统来补偿这种不确定性，可进一步提高整体质量和能量负载。早在1956年，先进的活性材料就被研究作为一种解决这种失重和失压下系统振动抑制的手段。20世纪70年代和80年代开创性的工作（Steel、Harrison和Harper，1978；Forward，1979；Tiersten，1981；Forward和Swigert，1981；Hanagud、Obal和Meyyappa，1985；Crawley和deLuis，1985）研究了压电和电致伸缩材料在小质量空间与机载平台的结构和光学元件上的应用。这些活性材料质量很小，并且在很宽的频率和温度范围内具有高动力性能。它可以直接连接到组件上，为点式执行器提供分散式的力和力矩或者新的堆叠方法。当堆叠的支柱式装置被纳入独特的几何设计时可以在动态和静态情况下隔离以及重新定位光学元件。这种独有的特征已经使用在小型设备中以直接使光学表面变形（Steinhaus和Lipson，1979；Uchino等，1981；Sato、Ishikawa和Ikeda，1982；Halevi，1983）。表1列出了国防部资助的自20世纪80年代后期的活性材料应用于ISR和DEW平台的可行性评估。

表 1 活性材料应用于 ISR 和 DEW 平台的可行性评估  

<table><tr><td>应用</td><td>项目</td><td>硬件</td><td>地面试验</td><td>空间飞行试验</td></tr><tr><td>ISR/DEW平台稳定性</td><td>含有嵌入式传感器和驱动器的先进复合材料(ACESA)(Ikegami、Wilson和Laakso,1990;Bronowicki、Mendenhall和Manning,1990;Bronowicki等,1993)</td><td>三个含有压电陶瓷驱动器的长487.7cm、直径12.7cm的石墨/环氧树脂支杆</td><td>是,现实的动态缩放,三维大角度定向,精确指向,振动抑制(图1)</td><td>否</td></tr><tr><td>从制冷机分离的光学传感器平台</td><td>制冷机的实验研究(Glaser、Garba和Obal,1995;Mace和Obal,1995)</td><td>用于制冷机制冷管的压电陶瓷压电晶片装置</td><td>是a</td><td>US/UK STRV-1b,1994</td></tr><tr><td>对结构的轨道自主适应来模拟系统老化或损伤</td><td>主动控制技术实验(ACTEX-I)(Erwin和Denoyer,2000)</td><td>含有两个石墨/环氧支架的动态仪表三脚架,包含嵌入式压电传感器/驱动器补丁、SMA线,来改变第三支架的刚度</td><td>是a</td><td>是,1996-1999年</td></tr><tr><td>太阳能电池阵对小的、高机动性的太空弹道导弹截击机的响应</td><td>ACTEX-II(Manning、Wyse和Schubert,1993)</td><td>包含嵌入式压电陶瓷传感器/驱动器的智能架和石墨/聚氰酸酯复合材料中的模块化控制(模块化控制电源和信号调理电子)</td><td>是a</td><td>第一飞马座XL发射的第一次尝试</td></tr><tr><td>从卫星干扰分离的红外传感器平台</td><td>振动隔离和抑制系统(Sullivan、Erwin和Denoyer,2000)</td><td>在六足配置中的六混合被动/主动隔离支架</td><td>是a</td><td>美国/英国STRV-2微型卫星</td></tr><tr><td>从卫星干扰隔离的光学传感器平台</td><td>微型振动隔离系统(Jacobs等,2004;McMickell等,2007)</td><td>使用混合D-StrutTM的微型六足:被封闭的、充满液体的装置放大的压电陶瓷堆制动器结合D-StrutTM</td><td>是a</td><td>TacSat 2,2006</td></tr><tr><td>基于烟火释放装置的冲击载荷</td><td>形状记忆驱动释放装置(Peffer等,2000a)</td><td>SMAs的两级螺母与低力螺母</td><td>是a</td><td>STS-88,1999</td></tr><tr><td>基于烟火释放装置的冲击载荷</td><td>猎鹰低冲击释放试验（Peffer等，2000a）</td><td>低功耗，SMA QWKNUT</td><td>是a</td><td>OSP-1，2000</td></tr><tr><td>基于太阳能电池阵列布属的冲击载荷</td><td>轻便灵活的太阳能电池阵铰链试验（Peffer等，2000a）</td><td>六低冲击，可靠的SMA铰链</td><td>是a</td><td>STS-93，1999</td></tr><tr><td>基于来自大平台的小飞船释放冲击载荷</td><td>钳带分离系统（Downen、Christiansen和Arulf，2001）</td><td>快速无冲击分离螺母（SMA）通过SMA丝触发器将储存的应变能转变成飞轮的旋转能量</td><td>一些地面测试</td><td>目前还没有，该技术被应用到大学卫星计划（AFRL/AFOSR/AIAA）和EELV二级有效载荷适配器项目</td></tr><tr><td colspan="5">注：a表示为太空飞行做准备的标准测试。</td></tr></table>

活性物质的另一个应用是运行独立的系统以减缓频宽、高振幅的声波和敏感载荷的振动。通过降低传过整流罩的声振能量以降低所设计卫星的质量，从而为一些可消耗的资源，如燃料提供更高的附加质量极限。为了发展一种不干扰发射装置和有效荷载的方法来解决这一问题，自2000年开始就已经研究了几种方案。这些使用来自探空火箭发射的缩放概念的技术包括线性无源系统（黏滞阻尼器和黏弹性材料），有着更高独立性及更低撞击的非线性无源系统和结合有源与无源组件的混合系统（如VISS和MVIS）（Evert等，2004；Gerhart等，2004），如图3所示。

航天器的一系列振动问题都可以归结于和振动有关的故障，其中的一些还可能导致任务的灾难性失败或者其完善度的降低。烟火释放装置将加剧振动故障：这些爆炸装置会造成较大的冲击力和加速度，使得在某些频率上会超过 $500\mathrm{g}$ 的极限（表1）。太阳能帆板铰链的展开也可能引起振动问题（表1）。一些在接近释放系统处具有敏感元件的非常小的航天器的出现更需要这种低振动释放系统（Downen、Christiansen和Arulf，2001；Peffer等，2000a；Michels，2004）。

# 2.2 形状自适应结构

推动形状自适应概念和空气动力流量控制概念发展的主导需求是：对于固定的几何结构，如飞机的机翼和发动机进气口，在超过一定的飞行范围后将难以达到最佳的性能，尽管它们可能在特定飞行条件下表现出优异的性能。令人感兴趣的设计概念包括机翼扭曲、弯度成型/控制表面变形、可变刚度结构、可变面积的发动机喷嘴（Mabe、Calkins和Alkislar，2008）和通过合成射流的活性流体控制等。关于合成射流，这些活性流量控制设备被

图片摘要：该图主要展示 3两种结构——（a）VISS；和（b）MVIS—由一个六足配置中的六个支杆组成。这两个结构都在其表面配备全方位的红外（V。
![](images/45fbca1d20d8d59e505249e75bfbc7dd2c72e52d5106044f5f6bfb9b4128c6b2.jpg)

图3两种结构——（a）VISS；和（b）MVIS—由一个六足配置中的六个支杆组成。这两个结构都在其表面配备全方位的红外（VISS）和光（MVIS）传感器平台，并在两个隔离的空间中实验试飞  
图片摘要：该图主要展示 3两种结构——（a）VISS；和（b）MVIS—由一个六足配置中的六个支杆组成。这两个结构都在其表面配备全方位的红外（V。
![](images/f7d13a5898623705ca13b70fb1d69a4963997228cee986e4639609cd25bfbedb.jpg)  
经授权转载自霍尼韦尔航空航天公司

设计用来周期性地引入能量进入空气流。这种能量的引入通常是通过一个含有活性材料控制器的膜将空气排出谐振腔的。其好处是可以减少阻力、增加升力，并减少在涡轮发动机或机翼上的非附着和高干扰流区域（例如，Braunscheidel，2008）。

从20世纪90年代早期开始，已经建成并测试

了几个系统，以证明利用活性材料与结构制造形状自适应结构和飞行控制的可行性（如Barrett，2004）。

除了这些早期的示范外，三个DARPA项目——智能翼、智能飞机和船舶推进系统演示（SAMPSON）及变形飞机结构（MAS），在提供活性材料从而获得飞机的形状自适应结构方面给予了特别关注。其他团体，包括DLR（德国）（Monner、Hanselka和Breitbach，1998）、USAF和NASA（如Wlezien等，1998）都非常关注飞机的类似结构。

# 2.2.1 飞机机翼

传统控制面的部署改变着整体机翼的弯曲度，但这些相同的刚性表面会产生不连续的边界，并依次导致早期的气流分离，最后减少升力和增加阻力。可使用光滑轮廓（即连续的）控制表面，来延迟气流分离和提高升力与失速角特性。用于机翼扭曲和外倾角控制的智能结构方法在智能翼项目下得到了发展（Martin等，1998；Kudva，2004；Bar

tley-Cho等，2004)。这一计划的总体目标就是设计、开发和示范活性材料与结构在提高军用飞机气动性能上的实用性，特别是升阻比、机动能力和气动弹性效应。

在该项目的第一阶段，将结合三个关键特性：无铰链、光滑轮廓和后缘控制的表面；可变翼展机翼扭曲；光纤应变压力传感器设计和制作一个 $16\%$ 尺寸的F/A-18缩放模型。在这个模型中，无铰副翼和襟翼采用了SMA键驱动。除了SMA控制的翼面外，机翼扭曲也是通过SMA驱动的扭曲管完成的。第一阶段工作的一个关键限制是自适应控制的低带宽的表面。因此，一个智能翼的二阶段项目被发起以演示后缘控制面的高带宽驱动和控制面的可变跨中挠度。一个全跨度 $30\%$ 尺寸的无人作战飞机的风洞模型已经被制作出来。具有压电超音速控制器的先进结构设计控制面被整合到模型中。这些压电制动器被弯曲棒（一个偏心轴）连接到所述柔性控制面中以放大超声波电机中的扭矩，同时限制了多阶段控制的表面。图4显示了模型和在风洞中几个控制表面的形状。

图片摘要：该图主要展示 4这个在NASA LangleyTDT中展示的全跨度、 尺寸的UCAV风洞模型，在智能翼项目中被用来演示一个高带宽、可变。
![](images/5158378b004ae705f5b43af0598bc45eed544d8864892d2667e082daf46a5782.jpg)  
图4这个在NASA-LangleyTDT中展示的全跨度、 $30\%$ 尺寸的UCAV风洞模型，在智能翼项目中被用来演示一个高带宽、可变跨中挠度的控制面

# 2.2.2 发动机进气口

喷气式飞机的进气口系统将进入发动机的空气约束在0.5马赫或者更少。由于马赫速度、海拔、攻角、侧滑角和发动机气流等一系列广泛的条件，固定几何形状入口不能在所有条件下提供理想的性能。为了克服这种限制，就要用到可变几何形状进气口。例如，在F-15中，可变几何形状进气口提高了在一系列条件下的性能，虽然它们的机械复杂性增加了飞机的重量和成本。柔性结构（通过变形改变形状，而不是通过常规的刚体运动改变形状的柔性结构）采用活性材料和结构的技术也许会是一个简单可行的替代方案。

活性材料和结构技术的进步使得展示出这样的物理形状控制成为可能。波音公司领导的SAMPSON项目的目的包括设计、制造和演示一个F-15鹰式战斗机的全面的自适应进气口，尤其侧重于验证进气口的几何形状和内部流量控制（Hopkins等，1999）。其潜在的优势包括改善的范围（ $20\%$ 是为战斗机）和可操作性、颤振和抖振的控制以及简洁的设计。重要核心技术正在试图解决准静态形状控制入口成型，前缘唇偏转和驱动与SMAs兼容表面的前缘变钝。压电马达可用于其前缘唇的快速钝化。作为风洞试验项目的一部分，一种形状记

忆合金制动系统使一个罩围绕一个枢转点转动，从而变换捕获区域，类似于目前进气口的运作方式。实现必要行程（大约 $15\mathrm{cm}$ ）的所需的力是相当大的，大概在 $90000\mathrm{N}$ 。当形状记忆合金被整合入结构时就会显示出它的优势，它消除了利用单独制动子系统（例如液压）来旋转罩的必要性并成功地完成改进和制造形状记忆合金制动器的任务是在2000年，并且在NASA-Langley的16倍超音速风洞中进行了风洞测试（图5）。用于整流罩旋转的SMA驱动系统的测试很成功： $5300\mathrm{N}$ 的力致使进气口旋转 $9^{\circ}$ ，即 $M = 0.3\sim 0.7$ （Pitt、Dunne和White，2002a，2002b）。

# 2.2.3 变体飞机

变体飞机的目的是对飞机结构进行彻底的改变，如利用翼展或纵横比来提高设计性能（Bye和McClure，2007；Bowman等，2007；Takahashi等，2004）。相比于传统的系统，活性材料对变体飞机具有一个关键的优势：活性材料制动器只需要电线连接到飞机控制系统；没有难以通过、可能发生大变形区域的液压或气动线路。为了适应军事航空和空间平台所需要的全新任务能力，DARPA以具有显著改变形状能力的机翼为基础发展了基于该平台的MAS项目。

在MAS演示章节的风洞测试中唯一评估以活性物质为基础的制动器是一个热聚合物制动器。洛克希德·马丁公司设计、制造、集成并在其TDT风洞模型的前缘测试了两种热聚合物制动器（图6）（Love等，2004）。这两个热聚合物制动器

图5在NASA-Langley16倍超音速风洞中进行的全方位活性SAMPSON鹰式F-15进气口。通过SMA制动器（目前已知的最大力/位移的SMA制动器）成功实现了对活性整流罩的旋转  
图片摘要：该图主要展示 5在NASA Langley16倍超音速风洞中进行的全方位活性SAMPSON鹰式F 15进气口。通过SMA制动器（目前已。
![](images/ba7244b5b846a5bcb8d361d635444490a569f85ded87a52e3ee1521c701ba725.jpg)  
经授权转载自波音公司

相对地工作，从而实现了作用在风洞模型前缘控制面的双作用式制动器。

图6 洛克希德·马丁公司的变体飞行器结构风洞模型，其可折叠机翼，在NASA兰利的TDT检验  
图片摘要：该图主要展示 6 洛克希德·马丁公司的变体飞行器结构风洞模型，其可折叠机翼，在NASA兰利的TDT检验。
![](images/9409f015b2f8c7eed30ce832eb3bb92e567b2b3e9c7440094aa5785f34682f83.jpg)  
经过洛克希德·马丁公司允许转载

变体飞机的关键是足以承受大的形状变化，同时还具有足够的刚度，以抵抗气动力荷载和维持所需的气动外形的飞机外部蒙皮。利用形状记忆聚合物，可变蒙皮的盖面可以在组件的级别提出和测试（Bye和McClure，2007；Perkins、Reed和Havens，2004）。

# 3 结论

许多课题和演示并没有从一个全面、系统的应用角度来提出。不完全成功归因于没有足够的制动器位移、活性材料的易碎性和不容易被集成到当前的航空应用中的电力需求。不过，这些实例研究了这类独特材料系统性能的界限，并且展示了通过新颖的材料和技术提高航空航天系统性能的潜力。这里所引用的实例和文献是为了说明这种技术应用具有活力和广阔的前景。除了本章中所提供的文献外，还可以从作者那里找到活性材料及其在航空航天飞行器中的应用的选定书目。

# 致谢

感谢以下为本章综述提供支持、信息和鼓励的公司和个人：国防分析研究所的员工和管理人员；Art Cooke 和 Keith Bridger（活性信号技术）；Greg Reich（AFRL-WPAFB）；Kyle Henderson（AFRL-Kirtland）；Ed White，Dale Pitt 和 Friedrich Straub（波音公司）；Ernie Havens（基础研究集团）；Eric Anderson，Conor Johnson 和 Ryan Sneed（CAS工程）；Conal O’Neill（动能陶瓷）；Derek Bye 和 Nat Shankar（洛克希德·马丁公司）；Jay Kudva（NextGen Aeronautics）；Allen Lockyer（诺斯罗普格鲁曼公司）；Steve Hall（MIT）；Bernie Carpenter；Chris Lynch（UCLA）；Terry Sanderson（Raytheon）；Carlos Cesnik（密歇根大学）和 Kenji Uchino（美国宾夕法尼亚州立大学）。

# 备注

（1）这些优势或多或少地都被从短期到长期进行了排序。

（2）AFCs包括与其他非活性增强材料一起嵌

入到环氧的基体中的压电纤维，以提高制动器耐久性的特性。指叉电极极化法被用来在制动器平面上产生大的方向制动力。将这两种技术融合在压电制动器上，将产生优于一般单片压电陶瓷制动器的应力、耐力和一致性的特性。

（3）DLR，Deutsche Forschungsanstalt Fur Luft-Und Raumhart是德国国家航空航天研究中心。

# 参考文献

Anton, S. R. and Inman, D. J. (2008) Vibration energy harvesting for unmanned aerial vehicles. Active and Passive Smart Structures and Integrated Systems. SPIE Paper 6928-6986.   
Barrett, R. (2004) Adaptive aerogroundures: The first decade of flight on uninhabited aerial vehicles. SPIE Paper 5388-19.   
Bartley-Cho, J.D., Wang, D.P., Martin, C.A., Kudva, J.N. and West, M.N. (2004) Development of high-rate, adaptive trailing edge control surfaces for the smart wing phase 2 wind tunnel model. J. Intell. Mater. Syst. Struct., 15 (4), 279-292.   
Becker, J. and Luber W.G. (1998) Comparison of piezoelectric systems and aerodynamic systems for aircraft vibration alleviation. SPIE Paper 3326-04.   
Bent，A.，Hagood，N.W.and Rodgers，J.（1995）Anisotropic actuation with piezoelectric fiber composites.J.Intell.Mater.Syst.Struct.，6，338-349.   
Bowman，J.，Sanders，B.，Cannon，B.，Kudva，J.， Joshi，S.andWeisshaar，T.（2007）Development of next generation morphing aircraft structures.AIAA Paper 2007-1730.   
Braunscheidel, E. P. (2008) Application of synthetic jets to reduce stator flow separation in a low speed axial compressor. NASA/TM-2008-215 145.   
Bronowicki, A.J., Betros, R.S., Dvorsky, G.R., Wyse, R.E., Innis, J.W. and Kuntz, S.P. (1993) Advanced composites with embedded sensors and actuators (ACESA). Final Report, PL-TR-93-3017, Phillips Laboratory Space&Missiles Directorate, Kirtland AFB, November, Phase III-V.   
Bronowicki, A.J., Mendenhall, T.L. and Manning, R.M. (1990) Advanced composites with embedded sensors and actuators (ACESA). Final Report AL-TR-89-086, Astronautics Laboratory/ Air Force Space Technology Center.   
Bye, D. R. and McClure, P. D. (2007) Design of a mor

phing vehicle. Paper AIAA 2007-1728.   
Cesnik, C. E. S. and Shin, S. J. (2001) On the modeling of integrally actuated helicopter blades. Int. J. Solids Struct., 38 (10-13), 1765-1789.   
Clauser, H.R. (1975) From static to dynamic materials in design. Mech. Eng., 97 (5), 20-26.   
Clauser, H. R. (1968) Modern materials concepts make structure key to progress. Mater. Eng., 68 (6), 38-42.   
Crawley, E. F. and de Luis J. (1985) Use of piezo-ceramics as distributed actuators in large space structures. Paper AIAA-1985-626.   
Cruz, J.D. (1998) Active suppression of aircraft panel vibration with piezoceramic strain actuators. J. Aircraft, 35 (1), 139-144.   
Downen, D., Christiansen, S. and Arulf, O. (2001) Development of a reusable, low-shock clamp band separation system for small spacecraft release applications. Proceedings of the 9th European Space Mechanisms and Tribology Symposium, September 19-21, 2001. Paper ESA SP-480, ESA.   
Erwin, R. S. and Denoyer, K. K. (2000) 1000 days on-orbit: Lessons learned from the ACTEX-I flight experiment. SPIE Paper 3991-17.   
Evert, M. E., Janzen, P. C., Anderson, E. H., Gerhart, C. and Henderson, B. K. (2004) Active vibration isolation system for launch load alleviation. SPIE Paper 5388-07.   
Falangas, E. T., Larson, C. R., Rosenthal, J. S., Weiss, M. and Zeferis, D. G. (1998) Piezoceramic actuator active vibration suppression system B-1B flight demonstration program. AFRL-VA-WP-TR-1999-3011, Air Force Research Laboratory, Wright-Patterson Air Force Base, OH.
