Repository: C-zj02/CFD-claw

<div align="center">

**English** | [中文](#中文版) | [Français](README_FR.md) | [Русский](README_RU.md) | [हिन्दी](README_HI.md) | [العربية](README_AR.md) | [Português](README_PT.md)

# 🚀 Claude Code Python

**A Complete Python Reimplementation Based on Real Claude Code Source**

*From TypeScript Source → Rebuilt in Python with ❤️*

***
**🔥 Active Development • New Features Weekly 🔥**

</div>

***

## 🎯 What is This?

**Clawd Code** is a **complete Python rewrite** of Claude Code, based on the **real TypeScript source code**.

File: RAG-data/航空金属材料疲劳性能手册001-200.pdf-31c42238-0a15-48e9-b018-5843f3c6fdd9.md (part 7 of 9)
# 航空金属材料
![](images/f0dd818b47b87de2ed2834a2072bcecccf0a4017e86ca827586f7857af9e20ba.jpg)  
图2-5-1 LY12CZ铝合金板材光滑试件S-N曲线

图片摘要：该图主要展示 2 5 1 LY12CZ铝合金板材光滑试件S N曲线。
![](images/8506ebaa38c874ccb87ed68e7f5cab3df60df8844f83b0e46a2108a8f10b7a39.jpg)  
图2-5-2LY12CZ铝合金板材缺口（ $\mathrm{K_t = 2.5}$ ）试件S-N曲线

图片摘要：该图主要展示 2 5 2LY12CZ铝合金板材缺口（ ）试件S N曲线。
![](images/ce539b902638384da763a37c10986e6ddf66965df18e02c1dfc96484edbd1279.jpg)  
6. 等寿命曲线  
图2-5-3 LY12CZ铝合金板材光滑试件等寿命曲线

图片摘要：该图主要展示 2 5 3 LY12CZ铝合金板材光滑试件等寿命曲线。
![](images/c543d8657c0b5395e1ca10883063472989dbcb4b006e753f924503301192f551.jpg)  
图2-5-4LY12CZ铝合金板材缺口（ $\mathrm{K}_{\mathrm{t}} = 2.5$ ）试件等寿命曲线  
试验：中国科学院力学研究所 曾春华 伍义生 邓蓉英 李禾

# 六 LC9高强度铝合金棒材（轴向加载）

# 1. 材料

（1）牌号和规格：新风轻合金加工厂生产， $\phi 25$ 毫米棒材，炉号2630。  
（2）化学成分：

<table><tr><td>成分</td><td>Zn</td><td>Mg</td><td>Cu</td><td>Mn</td><td>Cr</td><td>Fe</td><td>Si</td><td>Al</td></tr><tr><td>含量%</td><td>5.55</td><td>2.54</td><td>1.36</td><td>0.086</td><td>0.21</td><td>0.43</td><td>0.2</td><td>余量</td></tr></table>

# 2. 试件

（1）取样：纵向取样。  
（2）形状： $\mathbf{K}_{\mathrm{t}} = 1, 2.4$ ，见图3-1-16、图3-1-22。  
（3）热处理：淬火人工时效。  
（4）机械性能：

<table><tr><td>σb 公斤/毫米2</td><td>σ0.2 公斤/毫米2</td><td>E 公斤/毫米2</td><td>δ10 %</td></tr><tr><td>66</td><td>61.5</td><td>7050</td><td>17.2</td></tr></table>

# 3. 试验条件

（1）疲劳试验机：AMSLER1478型10吨高频疲劳试验机。  
（2）加载方式：轴向加载， $\sigma_{\mathrm{m}} = 0$ 、7、14、21公斤/毫米²。  
（3）试验频率： $166\mathrm{Hz}$   
（4）试验温度及环境：在室温空气中进行。

# 4. 试验原始数据

<table><tr><td></td><td>σmax(公斤/毫米2)</td><td colspan="5">N (10^3)</td><td>X̄</td><td>S</td><td>N50(10^3)</td></tr><tr><td rowspan="12">成组试验</td><td colspan="9">(1) K_t = 1 σ_m = 0</td></tr><tr><td>30</td><td>33.7</td><td>36.2</td><td>51.3</td><td></td><td></td><td>4.5988</td><td>0.0976</td><td>39.7</td></tr><tr><td>26.72</td><td>56</td><td>74</td><td>102</td><td>112</td><td>126</td><td></td><td></td><td></td></tr><tr><td></td><td>148</td><td>158</td><td>168</td><td>199</td><td></td><td>5.0743</td><td>0.1775</td><td>118.7</td></tr><tr><td>22</td><td>266</td><td>311</td><td>325</td><td>374</td><td>385</td><td></td><td></td><td></td></tr><tr><td></td><td>434</td><td>455</td><td>764</td><td></td><td></td><td>5.5958</td><td>0.1392</td><td>394.3</td></tr><tr><td>18.98</td><td>375</td><td>436</td><td>465</td><td>501</td><td>629</td><td></td><td></td><td></td></tr><tr><td></td><td>822</td><td>992</td><td>1156</td><td>1803</td><td>2730</td><td>5.9046</td><td>0.2845</td><td>802.8</td></tr><tr><td>18</td><td>1058</td><td>1463</td><td>1472</td><td>1911</td><td>2248</td><td></td><td></td><td></td></tr><tr><td></td><td>2444</td><td>3101</td><td>3224</td><td>3726</td><td>4921</td><td>6.3642</td><td>0.2078</td><td>2313</td></tr><tr><td>17</td><td>1084</td><td>2271</td><td>2570</td><td>3313</td><td>4526</td><td></td><td></td><td></td></tr><tr><td></td><td>5713</td><td>9759</td><td>9910</td><td>10100</td><td>104000</td><td></td><td></td><td>5120</td></tr><tr><td></td><td>σmax(公斤/毫米2)</td><td colspan="5">N (103)</td><td>X</td><td>S</td><td>N50(103)</td></tr><tr><td></td><td></td><td colspan="5">(2) Kt=2.4 σm=0</td><td></td><td></td><td></td></tr><tr><td rowspan="10">成组试验</td><td rowspan="2">19</td><td>20</td><td>26</td><td>33</td><td>33</td><td>34</td><td></td><td></td><td></td></tr><tr><td>44</td><td>52</td><td></td><td></td><td></td><td>4.5206</td><td>0.1371</td><td>33.16</td></tr><tr><td rowspan="2">15</td><td>90</td><td>100</td><td>107</td><td>124</td><td>143</td><td></td><td></td><td></td></tr><tr><td>149</td><td>151</td><td>158</td><td>200</td><td></td><td>5.1205</td><td>0.1103</td><td>132</td></tr><tr><td rowspan="3">12</td><td>510</td><td>583</td><td>602</td><td>688</td><td>817</td><td></td><td></td><td></td></tr><tr><td>843</td><td>856</td><td>1136</td><td>1154</td><td>1300</td><td></td><td></td><td></td></tr><tr><td>1347</td><td></td><td></td><td></td><td></td><td>5.9293</td><td>0.1465</td><td>849.8</td></tr><tr><td rowspan="3">10</td><td>682</td><td>726</td><td>985</td><td>1595</td><td>1708</td><td></td><td></td><td></td></tr><tr><td>2035</td><td>2225</td><td>2983</td><td>4096</td><td>4503</td><td></td><td></td><td></td></tr><tr><td>9603</td><td>&gt;10000</td><td>&gt;10000</td><td>&gt;10000</td><td></td><td></td><td></td><td>2604</td></tr><tr><td></td><td></td><td colspan="5">(3) Kt=2.4 σm=7 公斤/毫米2</td><td></td><td></td><td></td></tr><tr><td rowspan="5">成组试验</td><td rowspan="2">25</td><td>14</td><td>14</td><td>16</td><td>17</td><td>20</td><td></td><td></td><td></td></tr><tr><td>37</td><td></td><td></td><td></td><td></td><td>4.2660</td><td>0.1590</td><td>18.45</td></tr><tr><td>21</td><td>62</td><td>68</td><td>82</td><td></td><td></td><td>4.8462</td><td>0.0619</td><td>70.18</td></tr><tr><td>18</td><td>161</td><td>207</td><td>226</td><td></td><td></td><td>5.2923</td><td>0.0765</td><td>196</td></tr><tr><td>17</td><td>321</td><td>328</td><td>507</td><td></td><td></td><td>5.5758</td><td>0.1120</td><td>376.5</td></tr><tr><td rowspan="4">升降法</td><td>16.75</td><td>7750</td><td>342</td><td></td><td></td><td></td><td></td><td></td><td></td></tr><tr><td>16.5</td><td>249</td><td>&gt;10000</td><td>2970</td><td>687</td><td>&gt;10000</td><td></td><td></td><td></td></tr><tr><td>16.25</td><td>&gt;10000</td><td>&gt;10000</td><td>&gt;10000</td><td>&gt;10000</td><td></td><td></td><td></td><td></td></tr><tr><td>16</td><td>&gt;10000</td><td>&gt;10000</td><td>&gt;10000</td><td></td><td></td><td colspan="3">指定寿命N=10^7σ=16.35公斤/毫米2</td></tr><tr><td></td><td></td><td colspan="5">(4) Kt=2.4 σ=14公斤/毫米2</td><td></td><td></td><td></td></tr><tr><td rowspan="3">成组试验</td><td>27</td><td>21</td><td>24</td><td>30</td><td></td><td></td><td>4.3932</td><td>0.0783</td><td>24.73</td></tr><tr><td>24</td><td>51</td><td>59</td><td>89</td><td>96</td><td></td><td>4.8525</td><td>0.1340</td><td>71.21</td></tr><tr><td>22</td><td>188</td><td>210</td><td>268</td><td></td><td></td><td>5.3415</td><td>0.0787</td><td>219.5</td></tr><tr><td rowspan="3">升降法</td><td>20</td><td>352</td><td>370</td><td>576</td><td>466</td><td></td><td></td><td></td><td></td></tr><tr><td>19.75</td><td>&gt;10000</td><td>&gt;10000</td><td>&gt;10000</td><td>&gt;10000</td><td></td><td colspan="3">指定寿命N=10^7σ=19.79公斤/毫米2</td></tr><tr><td>19.5</td><td>&gt;10000</td><td>&gt;10000</td><td></td><td></td><td></td><td></td><td></td><td></td></tr><tr><td></td><td></td><td colspan="5">(5) Kt=2.4 σm=21公斤/毫米2</td><td></td><td></td><td></td></tr><tr><td rowspan="4">成组试验</td><td>33</td><td>25</td><td>25</td><td>36</td><td></td><td></td><td>4.4507</td><td>0.0915</td><td>28.23</td></tr><tr><td>30</td><td>48</td><td>62</td><td>70</td><td></td><td></td><td>4.7729</td><td>0.0836</td><td>59.28</td></tr><tr><td>28</td><td>126</td><td>160</td><td>219</td><td>242</td><td>408</td><td>5.3279</td><td>0.1939</td><td>212.8</td></tr><tr><td>27</td><td>147</td><td>222</td><td>400</td><td>542</td><td></td><td>5.4624</td><td>0.2542</td><td>290</td></tr><tr><td rowspan="5">升降法</td><td>26.75</td><td>331</td><td></td><td></td><td></td><td></td><td></td><td></td><td></td></tr><tr><td>26.5</td><td>&gt;10000</td><td>420</td><td>1200</td><td>1020</td><td></td><td></td><td></td><td></td></tr><tr><td>26.25</td><td>&gt;10000</td><td>457</td><td>&gt;10000</td><td>3990</td><td>682</td><td></td><td></td><td></td></tr><tr><td>26</td><td>&gt;10000</td><td>665</td><td>528</td><td>1020</td><td>&gt;10000</td><td colspan="3">指定寿命N=10^7σ=26.2公斤/毫米2</td></tr><tr><td>25.75</td><td>&gt;10000</td><td>&gt;10000</td><td>&gt;10000</td><td></td><td></td><td></td><td></td><td></td></tr></table>

# 5. 中值S-N曲线

图片摘要：该图主要展示 2 6 1 LC9高强度铝合金棒材光滑试件S N曲线。
![](images/32ba32cfff31453e65aa7c9ba077fb2e30f17e7820dc159cd09dfed1f5bf7b81.jpg)  
图2-6-1 LC9高强度铝合金棒材光滑试件S-N曲线

图片摘要：该图主要展示 2 6 1 LC9高强度铝合金棒材光滑试件S N曲线。
![](images/ba7386e4d028815e7e96de3e1c81a589203d056a9149f56a8b33da656007bffd.jpg)  
图2-6-2 LC9高强度铝合金棒材缺口（ $\mathrm{K}_{\mathrm{t}} = 2.4$ ）试件S-N曲线

6. 等寿命曲线

试验：北京航空材料研究所 刘志静 郭洪全  
图片摘要：该图主要展示 2 6 2 LC9高强度铝合金棒材缺口（ ）试件S N曲线。
![](images/f6ecce4945bdada6d850aed44112339307995ccce6c1bc3c5738bca21cc042d2.jpg)  
图2-6-3 LC9高强度铝合金棒材缺口（ $\mathrm{K}_{\mathrm{t}} = 2.4$ ）试件等寿命曲线

# 七 LC9高强度铝合金过时效板材（轴向加载）

# 1. 材料

（1）牌号和规格：西南铝加工厂生产，LC9高强度铝合金板， $6\times 1200\times 4200$ 毫米。  
（2）化学成分：

<table><tr><td>成分</td><td>Zn</td><td>Cu</td><td>Fe</td><td>Mn</td><td>Si</td><td>Mg</td><td>Cr</td><td>Al</td></tr><tr><td>含量%</td><td>5.57</td><td>1.59</td><td>0.36</td><td>0.14</td><td>0.26</td><td>2.55</td><td>0.16</td><td>余量</td></tr></table>

# 2. 试件

（1）取样：纵向取样。  
（2）形状： $\mathbf{K}_{\mathrm{t}} = 1$ 、3、5，见图3-1-2、图3-1-8、图3-1-11。  
（3）热处理： $460^{\circ}\mathrm{C}$ 淬火， $110^{\circ}\mathrm{C}$ 保温7小时， $160^{\circ}\mathrm{C}$ 保温27小时。  
（4）机械性能：

<table><tr><td>σb公斤/毫米2</td><td>σ0.2公斤/毫米2</td><td>δ10%</td></tr><tr><td>50.8</td><td>43.2</td><td>9.2</td></tr></table>

# 3. 试验条件

（1）疲劳试验机：AMSLER1478型10吨高频疲劳试验机。  
（2）加载方式：轴向加载， $\mathrm{R} = 0.1$ 、0.5、-1。  
（3）试验频率： $150\sim 170\mathrm{Hz}$   
（4）试验温度及环境：在室温空气中进行。

# 4. 试验原始数据：

<table><tr><td></td><td>σmax(公斤/毫米2)</td><td colspan="5">N (10^3)</td><td>X</td><td>S</td><td>N50(10^3)</td></tr><tr><td rowspan="4">成组试验</td><td>27.5</td><td>84.0</td><td>91.0</td><td>101.0</td><td>111.0</td><td>112.0</td><td>4.9964</td><td>0.0544</td><td>99.18</td></tr><tr><td>22.5</td><td>196.0</td><td>212.0</td><td>218.0</td><td>236.0</td><td>250.0</td><td>5.3456</td><td>0.0411</td><td>221.6</td></tr><tr><td>20</td><td>205.0</td><td>207.0</td><td>237.0</td><td>252.0</td><td>316.0</td><td></td><td></td><td></td></tr><tr><td></td><td>363.0</td><td>480.0</td><td></td><td></td><td></td><td>5.4492</td><td>0.1373</td><td>281.3</td></tr><tr><td rowspan="9">升降法</td><td>17.87</td><td>288.0</td><td></td><td></td><td></td><td></td><td></td><td></td><td></td></tr><tr><td>17.28</td><td>462.0</td><td>&gt;1000</td><td></td><td></td><td></td><td></td><td></td><td></td></tr><tr><td>16.68</td><td>937.0</td><td>&gt;1000</td><td></td><td></td><td></td><td></td><td></td><td></td></tr><tr><td>16.09</td><td>702.0</td><td>771.0</td><td>951.0</td><td>716.0</td><td>&gt;1000</td><td></td><td></td><td></td></tr><tr><td>15.49</td><td>&gt;1000</td><td>&gt;1000</td><td>&gt;1000</td><td>&gt;1000</td><td></td><td></td><td></td><td></td></tr><tr><td>14.0</td><td>4444.0</td><td></td><td></td><td></td><td></td><td colspan="2">指定寿命N=10^6</td><td></td></tr><tr><td>13.53</td><td>&gt;10000</td><td>4128.0</td><td>1891.0</td><td>9888.0</td><td>&gt;10000</td><td colspan="2">σ=16.4公斤/毫米²</td><td></td></tr><tr><td>13.05</td><td>5487.0</td><td>&gt;10000</td><td>&gt;10000</td><td>8686.0</td><td>&gt;10000</td><td colspan="2">指定寿命N=10^7</td><td></td></tr><tr><td>12.58</td><td>&gt;10000</td><td>&gt;10000</td><td></td><td></td><td></td><td colspan="2">σ=13.29公斤/毫米²</td><td></td></tr><tr><td></td><td></td><td colspan="5">(2) Kt=1 R=0.5</td><td></td><td></td><td></td></tr><tr><td rowspan="3">成组试验</td><td>40</td><td>99.3</td><td>102.2</td><td>120.4</td><td>130.8</td><td>155.2</td><td>5.0789</td><td>0.0798</td><td>119.9</td></tr><tr><td>30</td><td>129.0</td><td>146.0</td><td>148.0</td><td>257.0</td><td>299.0</td><td>5.2662</td><td>0.1646</td><td>184.6</td></tr><tr><td>25</td><td>310.0</td><td>493.0</td><td>552.0</td><td>872.0</td><td>1032.0</td><td>5.7761</td><td>0.2077</td><td>597.1</td></tr><tr><td rowspan="11">升降法</td><td>26</td><td>901.0</td><td></td><td></td><td></td><td></td><td></td><td></td><td></td></tr><tr><td>25</td><td>855.0</td><td>&gt;1000</td><td>&gt;1000</td><td></td><td></td><td></td><td></td><td></td></tr><tr><td>24</td><td>851.0</td><td>&gt;1000</td><td>&gt;1000</td><td></td><td></td><td></td><td></td><td></td></tr><tr><td>23</td><td>&gt;1000</td><td>&gt;1000</td><td></td><td></td><td></td><td></td><td></td><td></td></tr><tr><td>22</td><td>&gt;1000</td><td></td><td></td><td></td><td></td><td></td><td></td><td></td></tr><tr><td>21</td><td>864.0</td><td>&gt;1000</td><td></td><td></td><td></td><td colspan="3">指定寿命N=10^6</td></tr><tr><td>20</td><td>&gt;1000</td><td>&gt;1000</td><td></td><td></td><td></td><td colspan="3">σ=23.27公斤/毫米^2</td></tr><tr><td>20.2</td><td>4402.0</td><td>6613.0</td><td></td><td></td><td></td><td></td><td></td><td></td></tr><tr><td>19.4</td><td>5016.0</td><td>&gt;10000</td><td>&gt;10000</td><td>1162.0</td><td>3634.0</td><td colspan="3">指定寿命N=10^7</td></tr><tr><td>18.6</td><td>&gt;10000</td><td>&gt;10000</td><td>&gt;10000</td><td>4416.0</td><td>4419.0</td><td colspan="3">σ=18.92公斤/毫米^2</td></tr><tr><td>17.8</td><td>&gt;10000</td><td>&gt;10000</td><td></td><td></td><td></td><td></td><td></td><td></td></tr><tr><td></td><td></td><td colspan="5">(3) Kt=1 R=-1</td><td></td><td></td><td></td></tr><tr><td rowspan="4">成组试验</td><td>20.59</td><td>57.0</td><td>68.0</td><td>78.0</td><td>81.0</td><td></td><td>4.8472</td><td>0.0691</td><td>70.35</td></tr><tr><td>15.9</td><td>142.0</td><td>146.0</td><td>157.0</td><td>180.0</td><td></td><td>5.1920</td><td>0.0460</td><td>155.6</td></tr><tr><td>13.05</td><td>214.0</td><td>257.0</td><td>272.0</td><td>291.0</td><td></td><td>5.4097</td><td>0.0573</td><td>256.7</td></tr><tr><td>11.75</td><td>562.0</td><td>585.0</td><td>593.0</td><td>895.0</td><td></td><td>5.8104</td><td>0.0948</td><td>646.3</td></tr><tr><td rowspan="9">升降法</td><td>11.27</td><td>567.0</td><td>479.0</td><td>872.0</td><td></td><td></td><td></td><td></td><td></td></tr><tr><td>10.68</td><td>1278.0</td><td>&gt;2000</td><td>&gt;2000</td><td>1748.0</td><td>&gt;2000</td><td></td><td></td><td></td></tr><tr><td>10.08</td><td>1763.0</td><td>&gt;2000</td><td>1194.0</td><td>&gt;2000</td><td></td><td></td><td></td><td></td></tr><tr><td>9.49</td><td>&gt;2000</td><td>&gt;2000</td><td></td><td></td><td></td><td></td><td></td><td></td></tr><tr><td>9.45</td><td>1880</td><td>1730</td><td>4511</td><td></td><td></td><td colspan="3">指定寿命N=2×10^6</td></tr><tr><td>9.0</td><td>&gt;10000</td><td>7679</td><td>357.0</td><td>&gt;10000</td><td>5283</td><td colspan="3">σ=10.48公斤/毫米^2</td></tr><tr><td></td><td>&gt;10000</td><td></td><td></td><td></td><td></td><td></td><td></td><td></td></tr><tr><td>8.56</td><td>&gt;10000</td><td>724.0</td><td>&gt;10000</td><td>&gt;10000</td><td>&gt;10000</td><td colspan="3">指定寿命N=10^7</td></tr><tr><td>8.12</td><td>&gt;10000</td><td></td><td></td><td></td><td></td><td colspan="3">σ=8.9公斤/毫米^2</td></tr><tr><td></td><td></td><td colspan="5">(4) Kt=3 R=0.1</td><td></td><td></td><td></td></tr><tr><td rowspan="6">成组试验</td><td>15</td><td>43.0</td><td>50.0</td><td>59.0</td><td>60.3</td><td>60.8</td><td>4.7335</td><td>0.0658</td><td>54.14</td></tr><tr><td>10</td><td>194.0</td><td>196.0</td><td>211.0</td><td>212.0</td><td>218.7</td><td>5.3141</td><td>0.0228</td><td>206.1</td></tr><tr><td>9</td><td>294.0</td><td>358.0</td><td>408.0</td><td>506.0</td><td>573.0</td><td></td><td></td><td></td></tr><tr><td></td><td>574.0</td><td>627.0</td><td></td><td></td><td></td><td>5.6645</td><td>0.1228</td><td>461.8</td></tr><tr><td>7.8</td><td>568.0</td><td>640.0</td><td>792.0</td><td>806.0</td><td>989.0</td><td></td><td></td><td></td></tr><tr><td></td><td>1424.0</td><td>&gt;1785.0</td><td>&gt;9369.0</td><td></td><td></td><td></td><td></td><td>898.0</td></tr><tr><td rowspan="4">升降法</td><td>7.3</td><td>770.0</td><td></td><td></td><td></td><td></td><td></td><td></td><td></td></tr><tr><td>7.0</td><td>755.0</td><td>1882.0</td><td>415.0</td><td>&gt;10000</td><td>1525.0</td><td></td><td></td><td></td></tr><tr><td>6.7</td><td>&gt;10000</td><td>&gt;10000</td><td>&gt;10000</td><td>1660.0</td><td></td><td colspan="3">指定寿命N=10^7</td></tr><tr><td>6.4</td><td>&gt;10000</td><td></td><td></td><td></td><td></td><td colspan="3">σ=6.85公斤/毫米^2</td></tr><tr><td></td><td>σmax(公斤/毫米2)</td><td colspan="4">N (103)</td><td>X</td><td>S</td><td colspan="2">N50(103)</td></tr><tr><td rowspan="16">成组试验升降法</td><td rowspan="2">20</td><td>53.0</td><td>55.0</td><td>72.0</td><td>72.6</td><td>73.9</td><td>4.8220</td><td colspan="2">0.0700</td></tr><tr><td>75.9</td><td></td><td></td><td></td><td></td><td>5.1853</td><td colspan="2">0.1641</td></tr><tr><td>17</td><td>106.0</td><td>120.0</td><td>125.0</td><td>225.0</td><td>236.0</td><td></td><td colspan="2"></td></tr><tr><td>14.5</td><td>238.0</td><td>260.0</td><td>358.0</td><td>406.0</td><td>426.0</td><td></td><td colspan="2"></td></tr><tr><td></td><td>542.0</td><td></td><td></td><td></td><td></td><td>5.5529</td><td colspan="2">0.1355</td></tr><tr><td>12.5</td><td>553.0</td><td>704.0</td><td></td><td></td><td></td><td></td><td colspan="2"></td></tr><tr><td>12.0</td><td>&gt;1000</td><td>939.0</td><td>&gt;1000</td><td>502.0</td><td>620.0</td><td></td><td colspan="2"></td></tr><tr><td>11.5</td><td>571.0</td><td>&gt;1000</td><td>&gt;1000</td><td>&gt;1000</td><td></td><td></td><td colspan="2"></td></tr><tr><td>11.0</td><td>&gt;1000</td><td></td><td></td><td></td><td></td><td></td><td colspan="2"></td></tr><tr><td>12.2</td><td>1266.0</td><td></td><td></td><td></td><td></td><td></td><td colspan="2"></td></tr><tr><td>11.8</td><td>8073.0</td><td>&gt;10000</td><td>613.0</td><td>6798.0</td><td>1235.0</td><td colspan="3" rowspan="2">指定寿命N=10^6σ=11.85公斤/毫米^2</td></tr><tr><td>11.4</td><td>&gt;10000</td><td>&gt;10000</td><td>8681.0</td><td>&gt;10000</td><td colspan="2">&gt;10000</td></tr><tr><td>11.0</td><td>&gt;10000</td><td>&gt;10000</td><td></td><td></td><td></td><td></td><td colspan="2"></td></tr><tr><td>10.6</td><td>&gt;10000</td><td></td><td></td><td></td><td></td><td colspan="3">指定寿命N=10^7σ=11.17公斤/毫米^2</td></tr><tr><td>10.2</td><td>724.0</td><td>&gt;10000</td><td></td><td></td><td></td><td></td><td colspan="2"></td></tr><tr><td>9.8</td><td>&gt;10000</td><td>&gt;10000</td><td></td><td></td><td></td><td></td><td colspan="2"></td></tr><tr><td colspan="10">(6)Kt=3 R=-1</td></tr><tr><td rowspan="14">成组试验升降法</td><td>15.87</td><td>10.0</td><td>11.0</td><td>12.0</td><td>14.0</td><td>4.0667</td><td>0.0621</td><td colspan="2">11.66</td></tr><tr><td>11.09</td><td>48.0</td><td>49.0</td><td>52.0</td><td></td><td>4.7164</td><td>0.0437</td><td colspan="2">52.05</td></tr><tr><td>8.54</td><td>109.0</td><td>155.0</td><td>172.0</td><td>60.0</td><td>513.0</td><td>5.1814</td><td colspan="2">0.1005</td></tr><tr><td>6.45</td><td>200.0</td><td>335</td><td>375.0</td><td>386.0</td><td>5.4967</td><td>0.1331</td><td colspan="2">313.8</td></tr><tr><td>5.51</td><td>527.0</td><td>374.0</td><td></td><td></td><td rowspan="2"></td><td></td><td colspan="2"></td></tr><tr><td>5.09</td><td>326.0</td><td>&gt;2000</td><td>964.0</td><td>1354.0</td><td></td><td colspan="2"></td></tr><tr><td></td><td>1218.0</td><td>481.0</td><td></td><td></td><td></td><td></td><td colspan="2"></td></tr><tr><td>4.67</td><td>&gt;2000</td><td>&gt;2000</td><td>&gt;2000</td><td>&gt;2000</td><td>&gt;2000</td><td></td><td colspan="2"></td></tr><tr><td></td><td>678.0</td><td></td><td></td><td></td><td></td><td></td><td colspan="2"></td></tr><tr><td>4.24</td><td>&gt;2000</td><td></td><td></td><td></td><td></td><td colspan="3">指定寿命N=2×10^6σ=4.92公斤/毫米^2</td></tr><tr><td>5.14</td><td>7208.0</td><td>1258.2</td><td>2027.0</td><td></td><td></td><td></td><td colspan="2"></td></tr><tr><td>4.71</td><td>&gt;10000</td><td>436.0</td><td>&gt;10000</td><td>527.0</td><td></td><td></td><td colspan="2"></td></tr><tr><td>4.28</td><td>8230.0</td><td>&gt;10000</td><td>4660.0</td><td>6739.0</td><td colspan="4">指定寿命N=10^7σ=4.48公斤/毫米^2</td></tr><tr><td>3.85</td><td>&gt;10000</td><td>&gt;10000</td><td>&gt;10000</td><td></td><td></td><td></td><td colspan="2"></td></tr></table>

<table><tr><td rowspan="2"></td><td rowspan="2">σmax(公斤/毫米2)</td><td colspan="5">N(103)</td><td>X</td><td>S</td><td>N50(103)</td></tr><tr><td colspan="8">(7)Kt=5 R=0.1</td></tr><tr><td rowspan="13">成组试验升降法</td><td>13.5</td><td>16.6</td><td>17.5</td><td>21.0</td><td>22.9</td><td>36.0</td><td>4.3403</td><td>0.1335</td><td>21.89</td></tr><tr><td>10</td><td>41.9</td><td>50.9</td><td>51.2</td><td>53.0</td><td>59.2</td><td>4.7070</td><td>0.0542</td><td>50.93</td></tr><tr><td>8</td><td>76.0</td><td>113.0</td><td>118.0</td><td>132.0</td><td>176.0</td><td>5.0744</td><td>0.1317</td><td>118.7</td></tr><tr><td>6.8</td><td>160.0</td><td>191.0</td><td>210.0</td><td>221.0</td><td>238.0</td><td>5.3057</td><td>0.0666</td><td>202.1</td></tr><tr><td>6.4</td><td>227.0</td><td></td><td></td><td></td><td></td><td></td><td></td><td></td></tr><tr><td>6.1</td><td>&gt;1000</td><td>243.0</td><td>866.0</td><td>181.0</td><td></td><td></td><td></td><td></td></tr><tr><td>5.9</td><td>8995.0</td><td>576.0</td><td></td><td></td><td></td><td></td><td></td><td></td></tr><tr><td>5.8</td><td>549.0</td><td>&gt;1000</td><td>&gt;1000</td><td>&gt;1000</td><td>209.0</td><td colspan="3">指定寿命N=10^6σ=5.87公斤/毫米2</td></tr><tr><td>5.6</td><td>425.0</td><td>&gt;10000</td><td>&gt;10000</td><td></td><td></td><td></td><td></td><td></td></tr><tr><td>5.5</td><td>&gt;1000</td><td>&gt;1000</td><td></td><td></td><td></td><td></td><td></td><td></td></tr><tr><td>5.3</td><td>&gt;10000</td><td>381.0</td><td>552.0</td><td>&gt;10000</td><td></td><td colspan="3">指定寿命N=10^7σ=5.42公斤/毫米2</td></tr><tr><td>5.0</td><td>&gt;10000</td><td>&gt;10000</td><td>&gt;10000</td><td></td><td></td><td></td><td></td><td></td></tr><tr><td></td><td colspan="5">(8)Kt=5 R=0.5</td><td></td><td></td><td></td></tr><tr><td rowspan="15">成组试验升降法</td><td>14.5</td><td>46.0</td><td>46.5</td><td>55.4</td><td>58.0</td><td>64.9</td><td>4.7299</td><td>0.0642</td><td>53.69</td></tr><tr><td>12</td><td>72.4</td><td>77.3</td><td>98.0</td><td>101.0</td><td>108.6</td><td>4.9854</td><td>0.0999</td><td>966.9</td></tr><tr><td></td><td>135.8</td><td></td><td></td><td></td><td></td><td></td><td></td><td></td></tr><tr><td>10</td><td>165.0</td><td>167.0</td><td>176.0</td><td>186.0</td><td>186.0</td><td>5.2564</td><td>0.0358</td><td>180.5</td></tr><tr><td></td><td>206.0</td><td></td><td></td><td></td><td></td><td></td><td></td><td></td></tr><tr><td>9.5</td><td>&gt;1000</td><td>195.0</td><td></td><td></td><td></td><td></td><td></td><td></td></tr><tr><td>9.0</td><td>334.0</td><td></td><td></td><td></td><td></td><td></td><td></td><td></td></tr><tr><td>8.5</td><td>291.0</td><td>403.0</td><td>300.0</td><td></td><td></td><td></td><td></td><td></td></tr><tr><td>8.2</td><td>382.0</td><td>272.0</td><td>411.0</td><td></td><td></td><td></td><td></td><td></td></tr><tr><td>8.0</td><td>&gt;1000</td><td>441.0</td><td>457.0</td><td>471.0</td><td>&gt;1000</td><td rowspan="2" colspan="3">指定寿命N=10^6σ=8.38公斤/毫米2</td></tr><tr><td>7.8</td><td>&gt;10000</td><td>336.0</td><td>&gt;10000</td><td>&gt;10000</td><td>528.0</td></tr><tr><td></td><td>526.0</td><td></td><td></td><td></td><td></td><td></td><td></td><td></td></tr><tr><td>7.5</td><td>&gt;1000</td><td>&gt;1000</td><td>&gt;1000</td><td></td><td></td><td colspan="3">指定寿命N=10^7σ=7.77公斤/毫米2</td></tr><tr><td>7.4</td><td>&gt;10000</td><td>&gt;10000</td><td>&gt;10000</td><td></td><td></td><td></td><td></td><td></td></tr><tr><td></td><td colspan="5">(9)Kt=5 R=-1</td><td></td><td></td><td></td></tr><tr><td rowspan="12">成组试验升降法</td><td>11.60</td><td>10.0</td><td>11.0</td><td>11.0</td><td>12.0</td><td></td><td>4.0405</td><td>0.0323</td><td>10.977</td></tr><tr><td>8.54</td><td>25.0</td><td>40.0</td><td>42.0</td><td>50.0</td><td></td><td>4.5806</td><td>0.1287</td><td>38.068</td></tr><tr><td>6.02</td><td>70.0</td><td>92.0</td><td>114.0</td><td>156.0</td><td></td><td>5.0147</td><td>0.1472</td><td>103.45</td></tr><tr><td>4.21</td><td>228.0</td><td>306.0</td><td>339.0</td><td>438.0</td><td></td><td>5.5038</td><td>0.1173</td><td>319.03</td></tr><tr><td>3.37</td><td>1866.0</td><td>976.0</td><td></td><td></td><td></td><td></td><td></td><td></td></tr><tr><td>3.02</td><td>&gt;2000</td><td>570.0</td><td>1130.0</td><td>&gt;2000</td><td>867.0</td><td></td><td></td><td></td></tr><tr><td>2.67</td><td>520.0</td><td>&gt;2000</td><td>478.0</td><td>356.0</td><td>&gt;2000</td><td></td><td></td><td></td></tr><tr><td>2.32</td><td>&gt;2000</td><td>&gt;2000</td><td>&gt;2000</td><td></td><td></td><td colspan="3">指定寿命N=2×10^6σ=2.8公斤/毫米2</td></tr><tr><td>2.67</td><td>253.0</td><td>854.0</td><td>589.0</td><td>3056.0</td><td>1245.0</td><td></td><td></td><td></td></tr><tr><td>2.32</td><td>&gt;10000</td><td>4143.0</td><td>&gt;10000</td><td>3823.0</td><td>&gt;10000</td><td></td><td></td><td></td></tr><tr><td></td><td>&gt;10000</td><td></td><td></td><td></td><td></td><td colspan="3">指定寿命N=10^7σ=2.4公斤/毫米2</td></tr><tr><td>1.97</td><td>&gt;10000</td><td>&gt;10000</td><td></td><td></td><td></td><td></td><td></td><td></td></tr></table>

# 5. 中值S-N曲线

图片摘要：该图主要展示 2 7 1 LC9高强度铝合金过时效板材光滑试件S N曲线。
![](images/007d4e74f22adac642bfe77862049173fc9b5025582d080c7c608541f6e94432.jpg)  
图2-7-1 LC9高强度铝合金过时效板材光滑试件S-N曲线

图片摘要：该图主要展示 2 7 1 LC9高强度铝合金过时效板材光滑试件S N曲线。
![](images/b138619a3c50a6a7a3b9a70484062973725a8a065f4974d7ed9ae176b1cf497f.jpg)  
图2-7-2 LC9高强度铝合金过时效板材缺口（ $\mathrm{K}_{\mathrm{f}} = 3$ ）试件S-N曲线

图片摘要：该图主要展示 2 7 2 LC9高强度铝合金过时效板材缺口（ ）试件S N曲线。
![](images/12dcc39954ccff174d0aff026ef825831ea7fdd529b95a7e7771e87a42ea8e1d.jpg)  
图2-7-3 LC9高强度铝合金过时效板材缺口（ $\mathrm{K}_{\mathrm{t}} = 5$ ）试件S-N曲线

图片摘要：该图主要展示 2 7 3 LC9高强度铝合金过时效板材缺口（ ）试件S N曲线。
![](images/0bb441367173b3f354a1c7c40b307067bf3b8ae97f295c5db50a0094a22d0748.jpg)  
6. 等寿命曲线  
图2-7-4 LC9高强度铝合金过时效板材光滑试件等寿命曲线

图片摘要：该图主要展示 2 7 4 LC9高强度铝合金过时效板材光滑试件等寿命曲线。
![](images/f311dac971ed436d68cf0745979ac67bf4f9e46d6754b182e571e617c614c64a.jpg)  
图2-7-5 LC9高强度铝合金过时效板材缺口（ $\mathbf{K}_{\mathrm{t}} = 3$ ）试件等寿命曲线

图片摘要：该图主要展示 2 7 5 LC9高强度铝合金过时效板材缺口（ ）试件等寿命曲线。
![](images/035312b8cc57c39c4babb9a1adcc015eef77a05e319277f19877e93de816d28a.jpg)  
图2-7-6 LC9高强度铝合金过时效板材缺口（ $\mathrm{K}_{\mathrm{t}} = 5$ ）试件等寿命曲线  
试验：洪都机械厂 尹维恺 刘业樟 张锦秀

# 八 LC4高强度铝合金板材（轴向加载）

# 1. 材料

（1）牌号和规格：LC4高强度铝合金板，厚度2.5毫米。  
（2）化学成分

<table><tr><td>成 分</td><td>Cu</td><td>Mg</td><td>Mn</td><td>Zn</td><td>Si</td><td>Fe</td><td>Cr</td><td>Al</td></tr><tr><td>含 量 %</td><td>1.60</td><td>2.12</td><td>0.28</td><td>6.70</td><td>0.14</td><td>0.34</td><td>0.13</td><td>余量</td></tr></table>

# 2. 试件

（1）取样：纵向取样。  
（2）形状： $\mathrm{K}_{\mathrm{t}} = 1$ 、2、4，见图3-1-2、图3-1-6、图3-1-9。  
（3）热处理：淬火人工时效。  
（4）机械性能

<table><tr><td>σb公斤/毫米2</td><td>σ0.2公斤/毫米2</td><td>δ10%</td></tr><tr><td>54.9</td><td>49.4</td><td>8.75</td></tr></table>

# 3. 试验条件

（1）疲劳试验机：AMSLER1478型10吨高频疲劳试验机。  
（2）加载方式：轴向加载， $\sigma_{\mathrm{m}} = 0$ 、7、14、21公斤/毫米²。  
（3）试验频率： $110\sim 130\mathrm{Hz}$   
（4）试验温度及环境：在室温空气中进行。

# 4. 试验原始数据：
