Repository: C-zj02/CFD-claw

<div align="center">

**English** | [中文](#中文版) | [Français](README_FR.md) | [Русский](README_RU.md) | [हिन्दी](README_HI.md) | [العربية](README_AR.md) | [Português](README_PT.md)

# 🚀 Claude Code Python

**A Complete Python Reimplementation Based on Real Claude Code Source**

*From TypeScript Source → Rebuilt in Python with ❤️*

***
**🔥 Active Development • New Features Weekly 🔥**

</div>

***

## 🎯 What is This?

**Clawd Code** is a **complete Python rewrite** of Claude Code, based on the **real TypeScript source code**.

File: RAG-data/飞机设计手册_第3册_材料(上).pdf-54954277-eebe-4c95-a16a-63bea705142d.md (part 7 of 12)
续表 6-2  
<table><tr><td colspan="2">性 能</td><td>薄膜类型</td><td>厚度,mm</td><td>典型值</td></tr><tr><td rowspan="13">物理性能</td><td rowspan="5">介电强度(直流),kV/mm</td><td rowspan="2">不定向</td><td>0.10</td><td>78~11098</td></tr><tr><td>0.04</td><td>116~150134</td></tr><tr><td rowspan="3">定向</td><td>0.04</td><td>254~266252</td></tr><tr><td>0.015</td><td>204~330275</td></tr><tr><td>0.010</td><td>268~455396</td></tr><tr><td rowspan="4">介电常数(1MHz)</td><td>不定向</td><td>0.04</td><td>1.98~2.042.01</td></tr><tr><td rowspan="3">定向</td><td>0.04</td><td>2.05~2.122.08</td></tr><tr><td>0.015</td><td>1.83~1.831.83</td></tr><tr><td>0.010</td><td>1.80~2.141.94</td></tr><tr><td rowspan="4">介质损耗角正切(1MHz)×10-4</td><td>不定向</td><td>0.04</td><td>1.3~2.21.8</td></tr><tr><td rowspan="3">定向</td><td>0.04</td><td>1.7~2.32.1</td></tr><tr><td>0.015</td><td>1.4~1.91.7</td></tr><tr><td>0.010</td><td>1.4~3.01.9</td></tr><tr><td rowspan="10">力学性能</td><td rowspan="5">拉伸强度,MPa</td><td rowspan="2">不定向</td><td>0.10</td><td>20.4~32.827.9</td></tr><tr><td>0.04</td><td>24.8~32.128.7</td></tr><tr><td rowspan="3">定向</td><td>0.04</td><td>48.7</td></tr><tr><td>0.015</td><td>53.9~72.561.9</td></tr><tr><td>0.010</td><td>49.6~72.558.7</td></tr><tr><td rowspan="5">断裂伸长率,%</td><td rowspan="2">不定向</td><td>0.10</td><td>262~351279</td></tr><tr><td>0.04</td><td>280~338318</td></tr><tr><td rowspan="3">定向</td><td>0.04</td><td>47.2</td></tr><tr><td>0.015</td><td>47~10568</td></tr><tr><td>0.010</td><td>30~9454</td></tr></table>

① 分子表示范围，分母表示平均值。

# f. 聚四氟乙烯生料带

聚四氟乙烯生料带的标准性能见表9-40。

表 9-40 聚四氟乙烯生料带的标准性能  

<table><tr><td>性 能\牌 号</td><td>SFD-1</td><td>3类(浙Q/HG131--85中的1类)</td></tr><tr><td>表观密度,g/cm³</td><td>1.4</td><td>1.6</td></tr><tr><td>挥发物含量,%</td><td>0.5</td><td>20</td></tr><tr><td>断裂伸长率,%</td><td></td><td></td></tr><tr><td>纵向</td><td>≥50</td><td>80~150</td></tr><tr><td>横向</td><td>-</td><td>300~500</td></tr><tr><td>拉伸强度,MPa</td><td></td><td></td></tr><tr><td>纵向</td><td>6.0</td><td>7.8</td></tr><tr><td>横向</td><td>-</td><td>1.6</td></tr></table>

聚四氟乙烯生料带的性能典型值见表9-41。

表 9-41 聚四氟乙烯生料带的性能典型值  

<table><tr><td>性 能 牌 号</td><td>SFD-1</td><td>3类(浙Q/HG131-85)</td></tr><tr><td>表观密度,g/cm³</td><td>1.48</td><td>1.67</td></tr><tr><td>挥发物含量,%</td><td>1.4</td><td>18.7</td></tr><tr><td>拉伸强度(纵向),MPa</td><td>7.7</td><td>7.8</td></tr><tr><td>断裂伸长率(纵向),%</td><td>50</td><td>140</td></tr></table>

（6）尼龙66（PA66）、防老化尼龙66（F-6601）、尼龙610（PA610）、增强尼龙610（FRPA610）

PA66、F-6601、PA610、FRPA610的性能见表9-42。

表 9-42 PA66、F-6601、PA-610、FRPA610 的性能  

<table><tr><td rowspan="2" colspan="2">牌 性 能 号</td><td rowspan="2">PA66</td><td rowspan="2">F-6601</td><td colspan="3">PA610</td><td colspan="2">FRPA610</td></tr><tr><td>一级品</td><td>二级品</td><td>典型值</td><td></td><td>典型值</td></tr><tr><td rowspan="13">物理及化学性能</td><td rowspan="13">密度, \( \mathrm{g}/{\mathrm{{cm}}}^{3} \) 玻璃纤维含量,% 熔点, \( \mathrm{C} \) 马丁温度, \( \mathrm{C} \) 热变形温度, \( \mathrm{C} \) (1.8MPa) ≥ (1.82MPa) ≥ 相对粘度 吸水性,% ≤ 成形收缩率,% ≤ 耐光老化性能,倍 ≥ 耐热老化性能,倍 ≥ 体积电阻率, \( \Omega  \cdot  \mathrm{m} \geq \) 表面电阻率, \( \Omega \) 介电常数(1MHz) 介质损耗角正切, 50Hz 1MHz 击穿强度,kV/mm ≥</td><td>1.10~1.14</td><td>1.10~1.15</td><td rowspan="7">\( \geq  {215} \) , 熔程 7 C</td><td rowspan="7">\( \geq  {215} \) , 熔程 7 C</td><td>1.03~1.13</td><td rowspan="7">\( {28} \sim  {35} \) 155</td><td>1.34</td></tr><tr><td>50~60</td><td>60</td><td>50~60</td><td rowspan="6">200</td></tr><tr><td></td><td>1.65 ~1.85</td><td></td></tr><tr><td></td><td>1.5</td><td></td></tr><tr><td></td><td>1.5</td><td></td></tr><tr><td></td><td>3</td><td></td></tr><tr><td></td><td>3</td><td></td></tr><tr><td>\( {1.4} \times  {10}^{13} \)</td><td>\( {10}^{10} \sim  {10}^{12} \)</td><td rowspan="4">\( {10}^{11} \)</td><td rowspan="4">\( {10}^{11} \)</td><td rowspan="4">\( {10}^{11} \)</td><td></td><td></td></tr><tr><td></td><td>\( {10}^{10} \sim  {10}^{12} \)</td><td></td><td></td></tr><tr><td>1.6</td><td>5</td><td></td><td></td></tr><tr><td></td><td>0.05</td><td></td><td></td></tr><tr><td></td><td></td><td>\( {3.5} \times  {10}^{-2} \)</td><td>\( {3.5} \times  {10}^{-2} \)</td><td>\( {3.5} \times  {10}^{-2} \)</td><td></td><td></td></tr><tr><td></td><td>15</td><td>15</td><td>15</td><td>15</td><td></td><td>-</td></tr></table>

续表 9-42  

<table><tr><td rowspan="2" colspan="2">牌 性 能 号</td><td rowspan="2">PA66</td><td rowspan="2">F-6601</td><td colspan="3">PA610</td><td colspan="2">FRPA610</td></tr><tr><td>一级品</td><td>二级品</td><td>典型值</td><td></td><td>典型值</td></tr><tr><td rowspan="9">力学性能</td><td>拉伸强度,MPa ≥</td><td>60~80</td><td>54</td><td>49.0</td><td>44.1</td><td>53.9</td><td>137.5</td><td>137.5</td></tr><tr><td>断裂伸长率,% ≥</td><td></td><td>30</td><td></td><td></td><td></td><td></td><td>4</td></tr><tr><td>压缩强度,MPa ≥</td><td>80</td><td></td><td></td><td></td><td></td><td></td><td></td></tr><tr><td>弯曲强度,MPa ≥</td><td>100~120</td><td>88.3</td><td>68.6</td><td>58.8</td><td>63.7</td><td>176.5</td><td>177</td></tr><tr><td>弯曲弹性模量,MPa</td><td>2.0×10³~3.0×10³</td><td></td><td></td><td></td><td></td><td></td><td></td></tr><tr><td>冲击韧度,kJ/m²</td><td></td><td></td><td></td><td></td><td></td><td></td><td></td></tr><tr><td>无缺口</td><td>50~100</td><td></td><td></td><td></td><td></td><td></td><td></td></tr><tr><td>缺口 ≥</td><td>9</td><td>3.9</td><td>3.4</td><td>3.1</td><td></td><td>12.7</td><td></td></tr><tr><td>布氏硬度,MPa ≥</td><td>100</td><td></td><td></td><td></td><td>3.4</td><td></td><td>98</td></tr></table>

# （7）尼龙1010及制品

a. 聚酰胺 1010 树脂 (PA1010)、增强尼龙 1010、碳黑尼龙 1010

PA1010、增强PA1010、碳黑PA1010的性能见表9-43。

表 9-43 PA1010、增强 PA1010、炭黑 PA1010 的性能  

<table><tr><td rowspan="2">性 能 牌 号</td><td colspan="2">PA1010</td><td colspan="2">增强 PA1010</td><td rowspan="2">炭黑 PA1010</td></tr><tr><td>A型</td><td>B型</td><td>A型</td><td>B型</td></tr><tr><td>密度,g/cm3</td><td>1.03~1.05</td><td>1.03~1.05</td><td>1.20~1.30</td><td>1.20~1.30</td><td></td></tr><tr><td>水分含量,% ≤</td><td>1.5</td><td>1.5</td><td>1.0</td><td>1.0</td><td>1.0</td></tr><tr><td>相对粘度</td><td>2.10~2.30</td><td>2.10~2.30</td><td></td><td></td><td></td></tr><tr><td>熔点,C</td><td></td><td></td><td></td><td></td><td>200</td></tr><tr><td>收缩率,%</td><td>1.3~2.0</td><td>1.3~2.0</td><td>0.5~0.8</td><td>0.5~0.8</td><td></td></tr><tr><td>马丁耐热,C ≥</td><td></td><td></td><td>423</td><td>423</td><td></td></tr><tr><td>表面电阻率,Ω ≥</td><td></td><td>1.0×1013</td><td></td><td>1.0×1013</td><td></td></tr><tr><td>体积电阻率,Ω·m ≥</td><td></td><td>2.0×1011</td><td></td><td>1.5×1012</td><td></td></tr><tr><td>介电强度,kV/mm ≥</td><td></td><td>12</td><td></td><td>15</td><td></td></tr><tr><td>介电常数(1MHz) ≤</td><td></td><td>4.0</td><td></td><td>5.0</td><td></td></tr><tr><td>介质损耗角正切,(1MHz) ≤</td><td></td><td>0.04</td><td></td><td>0.05</td><td></td></tr><tr><td>拉伸强度,MPa ≥</td><td>40</td><td></td><td>122</td><td></td><td></td></tr><tr><td>拉伸模量,MPa ≥</td><td>1590</td><td></td><td>5000</td><td></td><td></td></tr><tr><td>断裂伸长率,% ≥</td><td>100</td><td></td><td></td><td></td><td></td></tr><tr><td>弯曲强度,MPa ≥</td><td>69</td><td></td><td>155</td><td></td><td></td></tr><tr><td>弯曲模量,MPa ≥</td><td>1080</td><td></td><td>4500</td><td></td><td></td></tr><tr><td>冲击韧度(无缺口),kJ/m2≥</td><td>245</td><td></td><td>70</td><td></td><td></td></tr><tr><td>布氏硬度,MPa ≥</td><td>65</td><td></td><td>100</td><td></td><td></td></tr></table>

# b. 尼龙 1010 管

尼龙1010管的性能见表9-44。

表 9-44 尼龙 1010 管的性能  

<table><tr><td>性能</td><td>型 号</td><td>一级品</td><td>二级品</td></tr><tr><td rowspan="2">爆破压力,MPa ≥</td><td>I</td><td>7.4</td><td>2.5</td></tr><tr><td>II</td><td>5.9</td><td>2.5</td></tr></table>

尼龙1010管的规格见表9-45。

(mm)

表 9-45 尼龙 1010 管的规格  

<table><tr><td rowspan="2">型号</td><td rowspan="2">规格</td><td colspan="3">一级品</td><td colspan="3">二级号</td></tr><tr><td>内径及公差</td><td>壁厚及公差</td><td>长度</td><td>内径及公差</td><td>壁厚及公差</td><td>长度</td></tr><tr><td rowspan="5">I</td><td>4×0.5</td><td>4+0.10-0.20</td><td>0.5+0.300</td><td rowspan="5">&gt;3000</td><td>4±0.20</td><td>0.5+0.80-0.15</td><td rowspan="5">≥1500</td></tr><tr><td>6×1</td><td>6+0.10-0.20</td><td>1+0.250</td><td>6+0.20-0.40</td><td>1±0.30</td></tr><tr><td>8×1</td><td>8+0.10-0.20</td><td>1+0.250</td><td>8+0.20-0.40</td><td>1±0.30</td></tr><tr><td>10×1</td><td>10+0.10-0.20</td><td>1+0.250</td><td>10+0.20-0.40</td><td>1±0.30</td></tr><tr><td>12×1</td><td>12+0.10-0.20</td><td>1+0.250</td><td>12+0.20-0.40</td><td>1±0.30</td></tr><tr><td rowspan="3">II</td><td>15×2</td><td>15+0.15-0.40</td><td>2+0.400</td><td rowspan="3">3000</td><td>15+0.30-0.70</td><td>2±0.50</td><td rowspan="3">3000</td></tr><tr><td>19×2</td><td>19+0.15-0.40</td><td>2+0.400</td><td>19+0.30-0.70</td><td>2±0.50</td></tr><tr><td>24×2.5</td><td>24+0.15-0.40</td><td>2.5±0.30</td><td>24+0.40-0.80</td><td>2.5±0.60</td></tr></table>

# c. 尼龙 1010 樱

尼龙1010棒的性能见表9-46。

表 9-46 尼龙 1010 榫的性能  

<table><tr><td colspan="2">性 能</td><td>指 标</td></tr><tr><td rowspan="9">物 理 性 能</td><td>密度,g/cm3</td><td>1.04~1.05</td></tr><tr><td>马丁耐热,C</td><td>60</td></tr><tr><td>维卡耐热,C</td><td>123~190</td></tr><tr><td>热变形温度,C</td><td>57</td></tr><tr><td>线膨胀系数,1/C</td><td>1×10-4</td></tr><tr><td>表面电阻率,Ω</td><td>1014~1018</td></tr><tr><td>体积电阻率,Ω·m</td><td>1016~1016</td></tr><tr><td>介电常数(1MHz)</td><td>2.8~3.1</td></tr><tr><td>介质损耗角正切(1MHz)</td><td>1×10-2~4.0×10-2</td></tr><tr><td rowspan="10">力 学 性 能</td><td>拉伸强度,MPa</td><td>41.2~49</td></tr><tr><td>拉伸模量,MPa</td><td>1765~2256</td></tr><tr><td>伸长率,%</td><td>160~320</td></tr><tr><td>弯曲强度,MPa</td><td>66.7~80.4</td></tr><tr><td>弯曲模量,MPa</td><td>1079~1373</td></tr><tr><td>压缩强度,MPa</td><td>46.1~55.9</td></tr><tr><td>剪切强度,MPa</td><td>39.2~41.2</td></tr><tr><td>冲击韧度,kJ/m2无缺口</td><td>不断</td></tr><tr><td>缺口</td><td>14.7~24.5</td></tr><tr><td>布氏硬度,MPa</td><td>71.6~83.4</td></tr></table>

尼龙1010棒的规格见表9-47。

(mm)

表 9-47 尼龙 1010 榜的规格  

<table><tr><td rowspan="2">规格</td><td colspan="3">一级品</td><td colspan="3">二级品</td></tr><tr><td>直径及公差</td><td>长度</td><td>不圆度</td><td>直径及公差</td><td>长度</td><td>不圆度</td></tr><tr><td>10</td><td>10+1.0</td><td rowspan="6">200~1000</td><td>≤1</td><td>&gt;10</td><td rowspan="6">&gt;100</td><td rowspan="6">不控制</td></tr><tr><td>12</td><td>12+1.5</td><td>≤1.5</td><td>&gt;12</td></tr><tr><td>15</td><td>15+1.5</td><td>≤1.5</td><td>&gt;15</td></tr><tr><td>20</td><td>20+2.0</td><td>≤2</td><td>&gt;20</td></tr><tr><td>25</td><td>25+3.0</td><td>≤2</td><td>&gt;25</td></tr><tr><td>30</td><td>30+3.0</td><td>≤3</td><td>&gt;30</td></tr></table>

续表 9-47  

<table><tr><td rowspan="2">规格</td><td colspan="3">一级品</td><td colspan="3">二级品</td></tr><tr><td>直径及公差</td><td>长度</td><td>不圆度</td><td>直径及公差</td><td>长度</td><td>不圆度</td></tr><tr><td>40</td><td>\( 40^{+3.0}_{0} \)</td><td></td><td>≤3</td><td>&gt;40</td><td></td><td></td></tr><tr><td>50</td><td>\( 50^{+3.0}_{0} \)</td><td></td><td>≤3</td><td>&gt;50</td><td></td><td></td></tr><tr><td>60</td><td>\( 60^{+3.0}_{0} \)</td><td></td><td>≤3</td><td>&gt;60</td><td></td><td></td></tr><tr><td>70</td><td>\( 70^{+3.0}_{0} \)</td><td></td><td>≤3</td><td>&gt;70</td><td></td><td></td></tr><tr><td>80</td><td>\( 80^{+4.0}_{0} \)</td><td>200~1000</td><td>≤4</td><td>&gt;80</td><td>&gt;100</td><td>不控制、</td></tr><tr><td>90</td><td>\( 90^{+4.0}_{0} \)</td><td></td><td>≤4</td><td>&gt;90</td><td></td><td></td></tr><tr><td>100</td><td>\( 100^{+4.0}_{0} \)</td><td></td><td>≤4</td><td>&gt;100</td><td></td><td></td></tr><tr><td>120</td><td>\( 120^{+5.0}_{0} \)</td><td></td><td>≤5</td><td>&gt;120</td><td></td><td></td></tr><tr><td>140</td><td>\( 140^{+5.0}_{0} \)</td><td></td><td>≤5</td><td>&gt;140</td><td></td><td></td></tr><tr><td>160</td><td>\( 160^{+5.0}_{0} \)</td><td></td><td>≤5</td><td>&gt;160</td><td></td><td></td></tr></table>

# （8）聚甲醛

聚甲醛的标准性能见表9-48。

表 9-48 聚甲醛的标准性能  

<table><tr><td rowspan="2">牌 性 能 号号</td><td colspan="2">优级品</td><td colspan="3">一级品</td></tr><tr><td>M250</td><td>M900</td><td>M250</td><td>M900</td><td>M1700</td></tr><tr><td>熔体指数,g/10min</td><td>0~4</td><td>&gt;4~14</td><td>0~4</td><td>&gt;4~14</td><td>&gt;14~23</td></tr><tr><td>白度,号 ≥</td><td>95</td><td>95</td><td></td><td></td><td></td></tr><tr><td>热失重(222℃),% /min ≤</td><td>0.04</td><td>0.03</td><td>0.05</td><td>0.05</td><td>0.05</td></tr><tr><td>耐热碱(222℃,10min),% ≥</td><td>99</td><td>99.2</td><td>99</td><td>99</td><td>99</td></tr><tr><td>冲击韧度(无缺口),kJ/m² ≥</td><td>88</td><td>78</td><td>49</td><td>49</td><td>49</td></tr></table>

聚甲醛的物理、化学及力学性能典型值见表9-49。

表 9-49 聚甲醛的物理、化学及力学性能典型值  

<table><tr><td colspan="2">性 能</td><td>典型值</td></tr><tr><td rowspan="20">物理及化学性能</td><td>密度 g/cm³</td><td>1.41</td></tr><tr><td>马丁温度,℃</td><td>54</td></tr><tr><td>软化点,℃</td><td>159</td></tr><tr><td>热变形温度(1.82MPa),℃</td><td>97</td></tr><tr><td>熔点,℃</td><td>160~165</td></tr><tr><td>熔体指数,g/10min</td><td>1.5~21</td></tr><tr><td>玻璃化温度,℃</td><td>-60</td></tr><tr><td>热导率,W/(m·K)</td><td>0.23</td></tr><tr><td>线膨胀系数,K⁻¹</td><td></td></tr><tr><td>0~40°C</td><td>10.9×10⁻⁵~11.4×10⁻⁵</td></tr><tr><td>40~80°C</td><td>14.2×10⁻⁵</td></tr><tr><td>收缩率,%</td><td>1.5~3.5</td></tr><tr><td>氧指数</td><td>16.2</td></tr><tr><td>热分解温度,℃</td><td>235~240</td></tr><tr><td>表面电阻率,Ω</td><td>7.6×10^15</td></tr><tr><td>体积电租率,Ω·m</td><td>3.5×10^12</td></tr><tr><td>介电强度,kV/mm</td><td>17</td></tr><tr><td>介电常数(1MHz)</td><td>3.5</td></tr><tr><td>介质损耗角正切(1MHz)</td><td>1.5×10⁻²</td></tr><tr><td>耐电弧性,s</td><td>240</td></tr></table>

续表 9-49  

<table><tr><td colspan="2">性 能</td><td>典型值</td></tr><tr><td rowspan="11">力学性能</td><td>屈服拉伸强度,MPa</td><td>58.3</td></tr><tr><td>断裂拉伸强度,MPa</td><td>49.2</td></tr><tr><td>拉伸弹性模量,GPa</td><td>2.74</td></tr><tr><td>断裂伸长率,%</td><td>19.0</td></tr><tr><td>压缩强度,MPa</td><td>97</td></tr><tr><td>弯曲强度,MPa</td><td>99.7</td></tr><tr><td>弯曲弹性模量,GPa</td><td>1.93</td></tr><tr><td>冲击韧度,kJ/m2</td><td></td></tr><tr><td>无缺口</td><td>119</td></tr><tr><td>缺口</td><td>15.7</td></tr><tr><td>布氏硬度,MPa</td><td>180</td></tr></table>

聚甲醛的摩擦系数及摩擦宽度见表9-50。

表 9-50 聚甲醛的摩擦系数及摩擦宽度  

<table><tr><td>摩擦配偶材料</td><td>润滑介质</td><td>摩擦系数</td><td>摩擦宽度,mm</td><td>试验条件</td></tr><tr><td rowspan="4">45号淬硬钢</td><td>无</td><td>0.29</td><td>4.0</td><td rowspan="8">负荷226N,时间3h,金属试样表面粗糙度Ra为0.80μm</td></tr><tr><td>滴油</td><td>0.025</td><td>1.7</td></tr><tr><td>水</td><td>0.25</td><td>11.8</td></tr><tr><td>油脂</td><td>0.11</td><td>4.0</td></tr><tr><td>不锈钢</td><td></td><td>0.20</td><td>3.5</td></tr><tr><td>铜合金</td><td></td><td>0.28</td><td>5.4</td></tr><tr><td>铝合金</td><td></td><td>0.31</td><td>11.8</td></tr><tr><td>铸铁</td><td></td><td>0.24</td><td>3.0</td></tr></table>

聚甲醛的人工老化性能见表9-51。

表 4-51 聚甲醛的人工老化性能  

<table><tr><td rowspan="2">性能</td><td colspan="4">老化时间,h</td></tr><tr><td>0</td><td>200</td><td>400</td><td>600</td></tr><tr><td>外观变化</td><td>玉白色,有光泽</td><td>乳白色,有光泽</td><td>稍黄,无光泽</td><td>淡黄,无光泽</td></tr><tr><td>拉伸强度,MPa</td><td>59.3</td><td>61.1</td><td>57.2</td><td>57.6</td></tr><tr><td>断裂伸长率,%</td><td>18.8</td><td>19.3</td><td>22.0</td><td>20.0</td></tr><tr><td>布氏硬度,MPa</td><td>176.4</td><td>176.4</td><td>176.4</td><td>176.4</td></tr><tr><td>尺寸变化率,%</td><td>0</td><td>0.09</td><td>0.07</td><td>0.22</td></tr></table>

注：试验温度为 $35\sim 65^{\circ}C$

# 9.2.2 热固性塑料的性能

# (1)酚醛塑料

# a.酚醛模塑料

酚醛模塑料的标准性能见表9-52。

表 9-52 酚醛模塑料的标准性能  

<table><tr><td>性 能 牌 号</td><td>PF2A2</td><td>PF2A3</td><td>PF2E4</td></tr><tr><td>体积系数</td><td>3.0</td><td>3.0</td><td>8.0</td></tr><tr><td>热变形温度,℃</td><td>140</td><td>120</td><td>120</td></tr><tr><td>绝缘电阻,Ω</td><td>108</td><td>1010</td><td>1012</td></tr><tr><td>介电强度(90℃),MV/mm</td><td>3.5</td><td>3.5</td><td>7.0</td></tr><tr><td>介质损耗角正切(1MHz) ≤</td><td>0.1</td><td>0.08</td><td>0.02</td></tr></table>

续表 9-52  

<table><tr><td>性 能 号</td><td>PF2A2</td><td>PF2A3</td><td>PF2E4</td></tr><tr><td>耐漏电痕迹,V ≥</td><td></td><td></td><td>175</td></tr><tr><td>吸水性,mg &lt;</td><td>50</td><td>50</td><td>10</td></tr><tr><td>收缩率,%</td><td colspan="3">供需双方商定</td></tr><tr><td>弯曲强度,MPa ≥</td><td>70</td><td>70</td><td>80</td></tr><tr><td>冲击韧度(缺口),kJ/m2≥</td><td>1.5</td><td>1.5</td><td>1.5</td></tr></table>

# b.酚醛玻璃纤维增强塑料

酚醛玻璃纤维增强塑料的标准性能见表9-53。

表 9-53 酚醛玻璃纤维增强塑料的标准性能  

<table><tr><td colspan="2">牌 性 能 号</td><td>FX-501</td><td>FX-502</td><td>FBMZ-7901</td></tr><tr><td rowspan="10">物理及化学性能</td><td>密度,g/cm3</td><td>1.65~1.78</td><td>1.70~1.80</td><td>1.60~1.75</td></tr><tr><td>收缩率,% ≤</td><td>0.15</td><td>0.15</td><td>0.15</td></tr><tr><td>马丁氏温度,°C ≥</td><td>280</td><td>280</td><td>280</td></tr><tr><td>吸水性,mg/cm2 ≤</td><td>0.50</td><td>0.50</td><td>0.50</td></tr><tr><td>挥发物含量,%</td><td>3.0~7.0</td><td>3.0~6.0</td><td>3.0~7.0</td></tr><tr><td>表面电阻率,Ω ≥</td><td>1.0×10^12</td><td>1.0×10^12</td><td>1.0×10^12</td></tr><tr><td>体积电阻率,Ω·m ≥</td><td>1.0×10^10</td><td>1.0×10^10</td><td>1.0×10^10</td></tr><tr><td>介电强度,kV/mm ≥</td><td>13</td><td>13</td><td>13</td></tr><tr><td>介电常数(1MHz) ≤</td><td>8.0</td><td>8.0</td><td>8.0</td></tr><tr><td>介质损耗角正切(1MHz) ≤</td><td>5×10^-2</td><td>5×10^-2</td><td>5×10^-2</td></tr><tr><td rowspan="4">力学性能</td><td>拉伸强度,MPa ≥</td><td>78.5</td><td>294</td><td></td></tr><tr><td>压缩强度,MPa ≥</td><td></td><td></td><td>127</td></tr><tr><td>弯曲强度,MPa ≥</td><td>118</td><td>196</td><td>245</td></tr><tr><td>冲击韧度,kJ/m² ≥</td><td>39,单值≥29</td><td>98</td><td>147</td></tr></table>

酚醛玻璃纤维增强塑料的物理、化学及力学性能典型值见表9-54。

表 9-54 酚醛玻璃纤维增强塑料的物理、化学及力学性能典型值  

<table><tr><td colspan="2">牌 性 能 号</td><td>FX-501</td><td>FX-502</td><td>FBMZ-7901</td></tr><tr><td rowspan="11">物理及化学性能</td><td>密度,g/cm3</td><td>1.70~1.78</td><td>1.71~1.79</td><td>1.69~1.75</td></tr><tr><td>吸水性,mg/cm2</td><td>0.23~0.50</td><td>0.16~0.34</td><td>0.32</td></tr><tr><td>马丁氏温度,℃ &gt;</td><td>280</td><td>280</td><td>280</td></tr><tr><td rowspan="2">表面电阻率,Ω</td><td>1.0×1013~3.6×1013</td><td>1.0×1013~5.7×1013</td><td rowspan="2">1.79×1014</td></tr><tr><td>2.1×1013</td><td>2.5×1013</td></tr><tr><td rowspan="2">体积电阻率,Ω·m</td><td>1.1×1010~5.1×1010</td><td>1.5×1010~5.8×1010</td><td rowspan="2">3.8×1012</td></tr><tr><td>2.5×1010</td><td>3.6×1010</td></tr><tr><td rowspan="2">介电强度,kV/mm</td><td>14.4~15.3</td><td>14.4~15.1</td><td>13.3~17.5</td></tr><tr><td>14.8</td><td>14.9</td><td>14.8</td></tr><tr><td>介电常数(1MHz)</td><td></td><td></td><td>7.08</td></tr><tr><td>介质损耗角正切(1MHz)</td><td></td><td></td><td>3.0×10-2</td></tr></table>

续表 9-54  

<table><tr><td colspan="2">性 能\牌 号</td><td>FX-501</td><td>FX-502</td><td>FBMZ-7901</td></tr><tr><td rowspan="4">力学性能</td><td>拉伸强度,MPa</td><td>90.2~125/105</td><td>317~535/394</td><td></td></tr><tr><td>压缩强度,MPa</td><td></td><td></td><td>260</td></tr><tr><td>弯曲强度,MPa</td><td>137~320/222</td><td>299~576/461</td><td>391~586/488</td></tr><tr><td>冲击韧度,kJ/m2</td><td>54~82/68</td><td>172~314/253</td><td>232~349/4.279</td></tr></table>

# （2）DAP模塑料的性能

DAP模塑料的标准性能见表9-55。

表 9-55 DAP 模塑料的标准性能  

<table><tr><td colspan="2">牌 号 性 能</td><td>D-200</td></tr><tr><td rowspan="24">物理及化学性能</td><td>密度, g/cm³</td><td>1.70</td></tr><tr><td>收缩率,%</td><td>0.4~0.8</td></tr><tr><td>加热收缩率,%</td><td>0.1</td></tr><tr><td>吸水率,%</td><td>0.1</td></tr><tr><td>耐热性,℃</td><td>180</td></tr><tr><td>工频击穿强度,kV/mm</td><td></td></tr><tr><td>常态</td><td>12</td></tr><tr><td>水煮</td><td>10</td></tr><tr><td>表面电阻率,Ω</td><td></td></tr><tr><td>常态</td><td>10^14</td></tr><tr><td>水煮</td><td>10^14</td></tr><tr><td>热态</td><td>10^14</td></tr><tr><td>体积电阻率,Ω·cm</td><td></td></tr><tr><td>常态</td><td>10^14</td></tr><tr><td>水煮</td><td>10^14</td></tr><tr><td>热态</td><td>10^14</td></tr><tr><td>介电常数(1MHz)</td><td></td></tr><tr><td>常态</td><td>3.5~5.0</td></tr><tr><td>水煮</td><td>3.5~5.0</td></tr><tr><td>热态</td><td>3.5~5.0</td></tr><tr><td>介质损耗角正切(1MHz)</td><td></td></tr><tr><td>常态</td><td>9×10^-2</td></tr><tr><td>水煮</td><td>9×10^-2</td></tr><tr><td>热态</td><td>9×10^-2</td></tr><tr><td rowspan="2">力学性能</td><td>冲击韧度,kJ/m²</td><td>2.9</td></tr><tr><td>弯曲强度,MPa</td><td>49</td></tr></table>

DAP 模塑料的物理、化学及力学性能典型值见表 9-56。

表 9-56 DAP 模塑料的物理、化学及力学性能典型值  

<table><tr><td colspan="2">牌号</td><td rowspan="2">D-200</td></tr><tr><td colspan="2">性能</td></tr><tr><td rowspan="16">物理及化学性能</td><td>密度, g/cm3</td><td>1.70</td></tr><tr><td>热变形温度, °C</td><td>180</td></tr><tr><td>线膨胀系数, K-1</td><td>1.0×10-5~3.6×10-5</td></tr><tr><td>燃烧性(UL-94), 级</td><td>HB</td></tr><tr><td>表面电阻率, Ω</td><td></td></tr><tr><td>常态</td><td>1.0×1015</td></tr><tr><td>水煮, 1h 后</td><td>1.0×1015</td></tr><tr><td>体积电阻率, Ω·m</td><td></td></tr><tr><td>常态</td><td>1.0×1013</td></tr><tr><td>水煮, 1h 后</td><td>1.0×1013</td></tr><tr><td>介电强度, kV/mm</td><td></td></tr><tr><td>常态</td><td>13</td></tr><tr><td>水煮, 1h 后</td><td>13</td></tr><tr><td>介电常数(1MHz)</td><td>3.5~5.0</td></tr><tr><td>介质损耗角正切(1MHz)</td><td>1.0×10-2</td></tr><tr><td>耐电弧性, s</td><td>140</td></tr><tr><td rowspan="2">力学性能</td><td>弯曲强度, MPa</td><td>49.0~58.8</td></tr><tr><td>冲击韧度, kJ/m2</td><td>2.9~4.9</td></tr></table>

# （3）氨基塑料粉

MFIP-C的标准性能见表9-57。

表 9-57 MFIP-C 的标准性能  

<table><tr><td colspan="2">性 能 牌 号</td><td>MFIP-C粉状</td><td>MFIP-C粉粒状</td></tr><tr><td rowspan="12">物理及化学性能</td><td>密度,g/cm3</td><td>1.5</td><td>1.5</td></tr><tr><td>比容积,mL/g</td><td>3</td><td>2</td></tr><tr><td>水分及挥发物含量,%</td><td>4</td><td>4</td></tr><tr><td>吸水率,%</td><td>0.15</td><td>0.15</td></tr><tr><td>计算收缩率,%</td><td>0.4~0.8</td><td>0.4~0.8</td></tr><tr><td>耐热性(马丁),℃</td><td>130</td><td>130</td></tr><tr><td>流动性(拉西格法),mm</td><td>110~190</td><td>110~190</td></tr><tr><td>介电强度,kV/mm</td><td>10</td><td>10</td></tr><tr><td>表面电阻率,Ω</td><td>1×10^11</td><td>1×10^11</td></tr><tr><td>体积电阻率,Ω·m</td><td>1×10^9</td><td>1×10^9</td></tr><tr><td>游离甲醛析出量,mg/L</td><td>30</td><td>30</td></tr><tr><td>耐电弧性,s</td><td>120</td><td>120</td></tr><tr><td rowspan="2">力学性能</td><td>冲击韧度,kJ/m²</td><td>7</td><td>6</td></tr><tr><td>弯曲强度,MPa</td><td>88.3</td><td>88.3</td></tr></table>

MFIP-C的物理、化学及力学性能典型值见表9-58。

表 9-58 MFIP-C 的物理、化学及力学性能典型值  

<table><tr><td colspan="2">性 能</td><td>MFIP-C</td></tr><tr><td rowspan="10">物理及化学性能</td><td>密度,g/cm3</td><td>1.484</td></tr><tr><td>比容积,mL/g</td><td>2.1</td></tr><tr><td>水分及挥发物含量,%</td><td>3.2</td></tr><tr><td>吸水率,%</td><td>0.08</td></tr><tr><td>马丁氏温度,℃</td><td>138</td></tr><tr><td>介电强度,kV/mm</td><td>12.5</td></tr><tr><td>表面电阻率,Ω</td><td>7.5×1012</td></tr><tr><td>体积电阻率,Ω·m</td><td>3.4×1010</td></tr><tr><td>游离甲醛析出量,mg/L</td><td>4.3</td></tr><tr><td>耐电弧性,s</td><td>127</td></tr><tr><td rowspan="2">力学性能</td><td>冲击韧度,kJ/m2</td><td>8.9</td></tr><tr><td>弯曲强度,MPa</td><td>116</td></tr></table>

# 9.2.3 泡沫塑料的性能

# （1）聚氯乙烯泡沫塑料

a. 硬质聚氯乙烯泡沫塑料板

硬质聚氯乙烯泡沫塑料板的性能见表9-59。

表 9-59 硬质聚氯乙烯泡沫塑料板的性能  

<table><tr><td>性 能 牌 号</td><td>PLY-10</td><td>PLY-15</td><td>PLY-20</td></tr><tr><td>密度,g/cm3</td><td>0.09~0.13</td><td>0.13~0.17</td><td>0.17~0.22</td></tr><tr><td>60°C,24h后直线收缩率,% ≤</td><td>1.0</td><td>1.0</td><td>1.0</td></tr><tr><td>24h的吸水性,g/cm3 ≤</td><td>0.02</td><td>0.02</td><td>0.02</td></tr><tr><td>换算为Na2CO3的碱度,% ≤</td><td>5.0</td><td></td><td></td></tr><tr><td>氯离子含量,% ≤</td><td>2.0</td><td></td><td></td></tr><tr><td>自熄性</td><td colspan="3">离开火焰后不燃烧</td></tr><tr><td>抗压强度,MPa ≥</td><td>0.5</td><td>0.8</td><td>1.5</td></tr></table>

硬质聚氯乙烯泡沫塑料板的规格见表9-60。

表 9-60 硬质聚氯乙烯泡沫塑料板的规格 (mm)  

<table><tr><td>牌 号</td><td>长度与宽度</td><td>厚 度</td><td>厚度公差</td><td>挠 度</td></tr><tr><td>PLY-10</td><td>300~550</td><td>30~55</td><td>一级品 3.0,二级品 4.0</td><td>一级品 3.0,二级品 4.0</td></tr><tr><td>PLY-15</td><td>250~500</td><td>25~50</td><td>4</td><td></td></tr><tr><td>PLY-20</td><td>200~450</td><td>20~45</td><td>5</td><td></td></tr></table>

# b. 软聚氯乙烯泡沫塑料

软聚氯乙烯泡沫塑料板的性能见表9-61。

表 9-61 软聚氯乙烯泡沫塑料板的性能  

<table><tr><td colspan="2">性 能</td><td>指 标</td></tr><tr><td rowspan="7">物理及化学性能</td><td>密度,g/cm3      ≤</td><td>0.06</td></tr><tr><td>吸水性,g/cm2      ≤</td><td>0.02</td></tr><tr><td>可燃性</td><td>离火源熄灭</td></tr><tr><td>闭孔率,%        ≤</td><td>95</td></tr><tr><td>导热系数,W/(m·K)   ≤</td><td>0.034</td></tr><tr><td>耐寒性(-35°C,15min)</td><td>不龟裂</td></tr><tr><td>耐酸、碱、油</td><td>无变化</td></tr><tr><td rowspan="4">力学性能</td><td>拉伸强度,MPa        ≥</td><td>0.5</td></tr><tr><td>压缩强度,MPa        ≥</td><td>0.1</td></tr><tr><td>断裂伸长率,%        ≥</td><td>100</td></tr><tr><td>冲击弹性,%        ≥</td><td>25</td></tr></table>

软聚氯乙烯泡沫塑料板的规格见表9-62。

表 9-62 软聚氯乙烯泡沫塑料板的规格 (mm)  

<table><tr><td>厚 度</td><td>宽 度</td><td>长 度</td></tr><tr><td>30</td><td></td><td></td></tr><tr><td>40</td><td>500</td><td>500</td></tr><tr><td>50</td><td></td><td></td></tr></table>

# （2）聚苯乙烯泡沫塑料

硬质聚苯乙烯泡沫塑料板的性能见表9-63。

表 9-63 硬质聚苯乙烯泡沫塑料板的性能  

<table><tr><td>性 能 牌 号</td><td>PB4-4</td><td>PB4-6</td></tr><tr><td>密度, g/cm3</td><td>0.035~0.05</td><td>0.05~0.08</td></tr><tr><td>60℃,24h后的直线收缩率,% ≤</td><td>0.6</td><td>0.6</td></tr><tr><td>24h的吸水性,g/cm3 ≤</td><td>0.02</td><td>0.02</td></tr><tr><td>换算为Na2CO3的碱度,% ≤</td><td>-</td><td>1.0</td></tr><tr><td>抗压强度,MPa ≥</td><td>0.17</td><td>0.4</td></tr></table>

硬质聚苯乙烯泡沫塑料板的规格见表9-64。

表 9-64 硬质聚苯乙烯泡沫塑料板的规格 (mm)  

<table><tr><td rowspan="2">牌 号</td><td rowspan="2">长度和宽度</td><td rowspan="2">厚度</td><td rowspan="2">厚度公差</td><td rowspan="2">厚度不均匀度</td><td colspan="2">挠 度</td></tr><tr><td>一级</td><td>二级</td></tr><tr><td>PB4-4</td><td>400~650</td><td>40~65</td><td rowspan="2">≤±5</td><td rowspan="2">≤4</td><td rowspan="2">≤2</td><td rowspan="2">≤4</td></tr><tr><td>PB4-6</td><td>350~600</td><td>35~60</td></tr></table>

# （3）聚氨酯泡沫塑料

# a. 自熄性软质聚氨酯泡沫塑料

自熄性软质聚氨酯泡沫塑料板的性能见表9-65。

表 9-65 自熄性软质聚氨酯泡沫塑料板的性能  

<table><tr><td colspan="2">性能</td><td>指标</td></tr><tr><td colspan="2">密度, g/cm³</td><td>0.042</td></tr><tr><td colspan="2">耐燃烧性</td><td>符合自熄SE-2级</td></tr><tr><td colspan="2">导热系数, 20°C W/(m·K)</td><td>0.042</td></tr><tr><td colspan="2">吸声系数,%</td><td></td></tr><tr><td colspan="2">音频 500Hz, 厚 15mm</td><td>25</td></tr><tr><td colspan="2">音频 500Hz, 厚 30mm</td><td>50</td></tr><tr><td colspan="2">烟密度 燃烧条件下</td><td>170</td></tr><tr><td colspan="2">热辐射条件下</td><td>215</td></tr><tr><td colspan="2">毒性</td><td>中等</td></tr><tr><td colspan="2">拉伸强度, kPa</td><td>68.6</td></tr></table>

自熄性软质聚氨酯泡沫塑料板的规格见表9-66.

表 9-66 自燃性软质聚氨酯泡沫塑料板的规格 (mm)  

<table><tr><td>厚 度</td><td>厚度公差</td><td>长 度</td><td>宽 度</td></tr><tr><td>3~5</td><td>+0.8-0.4</td><td></td><td></td></tr><tr><td>&gt;5~15</td><td>±1.0</td><td></td><td></td></tr><tr><td>&gt;15~40</td><td>±2.0</td><td></td><td></td></tr><tr><td>&gt;40~60</td><td>±4.0</td><td>≥2000</td><td>≥1200</td></tr><tr><td>&gt;60~120</td><td>±5.0</td><td></td><td></td></tr><tr><td>&gt;120~200</td><td>±7.0</td><td></td><td></td></tr><tr><td>&gt;200~300</td><td>±10</td><td></td><td></td></tr></table>

注：距两端 $80\mathrm{mm}$ 以内，厚度公差可不要求，表中未规定的其他规格尺寸，由供需双方协商。

# b. 硬质聚氨酯泡沫塑料

硬质聚氨酯泡沫塑料的性能见表9-67。

表 9-67 硬质聚氨酯泡沫塑料的性能  

<table><tr><td>性 能 牌 号</td><td>55#</td><td>76#</td></tr><tr><td>密度,g/cm3</td><td>0.03~0.04</td><td>0.03~0.04</td></tr><tr><td>导热系数,W/(m·K)</td><td>0.044</td><td>0.022</td></tr><tr><td>尺寸稳定温度,℃</td><td>-80~100</td><td>-100~70</td></tr><tr><td>抗压强度,MPa ≥</td><td>0.2</td><td>0.2</td></tr><tr><td>拉伸强度,MPa</td><td>0.24</td><td>0.29</td></tr></table>

# （4）酚醛泡沫塑料

a.FD-20酚醛泡沫塑料板

FD-20酚醛泡沫塑料板的性能见表9-68。

表 9-68 FD-20 酚醛泡沫塑料板的性能  

<table><tr><td>性能</td><td>指标</td></tr><tr><td>表观密度,kg/m3</td><td>150~210</td></tr><tr><td>吸水率,% ≤</td><td>6.0</td></tr><tr><td>尺寸稳定性(125℃,24h),% ≤</td><td>1.0</td></tr><tr><td>压缩强度(或相对变形为10%时的压缩应力),MPa ≥</td><td>1.3</td></tr></table>

FD-20酚醛泡沫塑料板的规格见表9-69。

表 9-69 FD-20 酚醛泡沫塑料板的规格 (mm)  

<table><tr><td colspan="2">厚度</td><td colspan="2">长度</td><td colspan="2">宽度</td></tr><tr><td>公称尺寸</td><td>允许偏差</td><td>公称尺寸</td><td>允许偏差</td><td>公称尺寸</td><td>允许偏差</td></tr><tr><td>45</td><td rowspan="2">±2</td><td>450</td><td rowspan="2">±5</td><td>260</td><td rowspan="2">±5</td></tr><tr><td>55</td><td>460</td><td>270</td></tr></table>

注：其他规格由供需双方商定；供货中允许因取样而部分切除板材，但切除部分面积不超过 $1 / 2$

b.FD-20酚醛泡沫塑料粉（片）料

FD-20酚醛泡沫塑料粉（片）料的性能见表9-70。

表 9-70 FD-20 酚醛泡沫塑料粉 (片) 制品的性能  

<table><tr><td>性能</td><td>指标</td></tr><tr><td>表观密度,kg/m3</td><td>150~210</td></tr><tr><td>尺寸稳定性(125℃,24h),% ≤</td><td>1.0</td></tr><tr><td>压缩强度(或相对变形为10%时的压缩应力),MPa ≥</td><td>1.3</td></tr></table>

# 9.3 材料的加工工艺性及应用范围

# 9.3.1 加工工艺性

# （1）热塑性塑料

热塑性塑料的加工工艺性见表9-71。

表 9-71 热塑性塑料的加工工艺性  

<table><tr><td colspan="2">塑料名称</td><td>成形方法</td><td>工艺参数</td><td>机械加工</td><td>连接方法</td><td>表面处理</td></tr><tr><td rowspan="3">聚乙烯塑料</td><td rowspan="2">低密度聚乙烯塑料</td><td>注射成形</td><td>料筒温度180~240℃,压力30~90MPa,模具温度35~65℃</td><td rowspan="3">可机械加工</td><td rowspan="3">焊接、粘接</td><td rowspan="3">印刷</td></tr><tr><td>挤出、吹塑、中空、压制成形</td><td></td></tr><tr><td>高密度聚乙烯塑料</td><td>注射成形挤出、吹塑成形压制成形</td><td>料筒温度150~260℃,模具温度50~70℃,压力50~100MPa</td></tr></table>

续表 9-71  

<table><tr><td colspan="2">塑料名称</td><td>成形方法</td><td>工艺参数</td><td>机械加工</td><td>连接方法</td><td>表面处理</td></tr><tr><td rowspan="6">聚丙烯塑料</td><td rowspan="4">聚丙烯塑料</td><td></td><td>熔融温度 160~170℃熔体指数 0.3~18g/10min模塑收缩率 1.0%~3.0%</td><td rowspan="10">可切削加工</td><td rowspan="10">粘合、焊接</td><td rowspan="10">电镀涂漆</td></tr><tr><td>注射成形</td><td>料筒温度 160~300℃,模具温度 20~100℃压力 50~200MPa</td></tr><tr><td>挤出成形</td><td>加工温度 200~300℃</td></tr><tr><td>挤压成形</td><td>挤压平直薄膜 300℃</td></tr><tr><td>聚丙烯管材</td><td></td><td>热弯</td></tr><tr><td>阻燃聚丙烯塑料</td><td>注射成形</td><td>FPM-130、IFPM-130型注射温度 180~230℃模具温度 40~50℃注射压力 60~100MPa螺杆转速 85~90r/min注射最高温度 250℃自熄性增强聚丙烯型注射温度 175~190℃模具温度 25~50℃注射压力 60~100MPa注射最高温度 210℃</td></tr><tr><td rowspan="8">聚苯乙烯塑料</td><td rowspan="4">聚苯乙烯塑料</td><td></td><td>成形收缩率 0.6%~0.8%</td></tr><tr><td>注射成形</td><td>注射温度 170~220℃压力 68~200MPa模具温度 60~80℃压缩比 1.4~4.0后处理 70℃,2~4h</td></tr><tr><td>挤出成形</td><td>螺杆长径比 17~24挤出温度 150~200℃</td></tr><tr><td>吹塑、发泡成形</td><td></td></tr><tr><td rowspan="3">ABS塑料</td><td>注射成形</td><td>预干燥温度 80~85℃预干燥时间 2~4h简体温度 190~250℃注射压力 70~110MPa模具温度 40~80℃</td><td rowspan="4">铝、车、铣等</td><td rowspan="4">焊接、粘合</td><td rowspan="4">电镀、喷镀、涂漆</td></tr><tr><td>挤出成形</td><td>料斗侧体温度 160~180℃中间筒体温度 180~220℃模头温度 180~220℃</td></tr><tr><td>压延、吹塑、发泡、真空成形</td><td></td></tr><tr><td>ABS板材</td><td></td><td>热弯</td></tr><tr><td rowspan="2">聚氯乙烯塑料</td><td>硬聚氯乙烯板材</td><td></td><td></td><td>车、铣、刨、钻、锯</td><td>焊接、粘合</td><td>磨光、抛光</td></tr><tr><td>硬聚氯乙烯管</td><td></td><td></td><td>车、钻、锯</td><td>螺纹、法兰盘、焊接、粘接</td><td></td></tr></table>

续表 9-71  

<table><tr><td colspan="2">塑料名称</td><td>成形方法</td><td>工艺参数</td><td>机械加工</td><td>连接方法</td><td>表面处理</td></tr><tr><td rowspan="5">聚四氟乙烯塑料</td><td rowspan="2">聚四氟乙烯塑料</td><td>悬浮法树脂模压成形</td><td>熔融温度 327℃预成形压缩比 4~5预成形压力 19.6~29.4MPa烧结温度 370~390℃烧结时间 3~10h收缩率 0.05%~0.1%</td><td rowspan="4">可车、铣等机械加工</td><td rowspan="4">可焊接、粘接</td><td rowspan="4">粘接时进行化学处理、放电处理、辐射处理</td></tr><tr><td>分散法树脂糊膏挤出成形</td><td>环境温度 22~28℃压缩比 &lt;500口模锥角 20~60°口模长径比 8~10连续烧结温度 400~420℃间歇烧结温度 365~375℃收缩率 0.3%~0.4%</td></tr><tr><td>聚四氟乙烯板材</td><td></td><td></td></tr><tr><td>聚四氟乙烯管材</td><td></td><td></td></tr><tr><td>聚四氟乙烯棒材</td><td></td><td></td><td>车、铣等机加温度22~24℃烧结后24h或退火后进行</td><td></td><td></td></tr><tr><td rowspan="2">尼龙66</td><td rowspan="2">尼龙66</td><td>注射成形</td><td>熔点 240~255℃预热温度 80℃注射温度 230~260℃压力 60~120MPa模具温度 80~120℃</td><td rowspan="9">车削、钻孔、锯割</td><td rowspan="9">焊接、螺纹连接、粘接</td><td rowspan="9"></td></tr><tr><td>挤出成形</td><td>预热温度 80℃挤出温度 230~270℃</td></tr><tr><td rowspan="2">尼龙610</td><td rowspan="2">增强尼龙610</td><td>注射成形</td><td>预热温度 90~110℃注射温度 250~260℃压力 78.5~118MPa模具温度 80~100℃</td></tr><tr><td>挤出成形</td><td>预热温度 90~110℃挤出温度 220~280℃压力 50~100MPa</td></tr><tr><td rowspan="6">尼龙1010</td><td rowspan="2">聚酰胺1010</td><td>注射成形</td><td>注射温度 220~250℃压力 60~120MPa模具温度 80℃</td></tr><tr><td>挤出成形</td><td>温度 220~280℃压力 50~100MPa</td></tr><tr><td rowspan="2">增强尼龙1010</td><td>注射成形</td><td>预热温度 90~110℃注射温度 240~250℃压力 80~120MPa模具温度 80~100℃</td></tr><tr><td>挤出成形</td><td>预热温度 90~110℃温度 220~290℃压力 50~100MPa</td></tr><tr><td>碳黑尼龙1010</td><td>注射成形挤出成形</td><td></td></tr><tr><td>尼龙1010管</td><td></td><td></td><td>车、钻、锯</td><td>热扩口式管接头连接</td><td></td></tr></table>

续表 9-71  

<table><tr><td colspan="2">塑料名称</td><td>成形方法</td><td>工艺参数</td><td>机械加工</td><td>连接方法</td><td>表面处理</td></tr><tr><td rowspan="3">聚甲醛塑料</td><td rowspan="3">聚甲醛</td><td>注射成形</td><td>预热温度 110℃时间 2~3h料筒温度 170~200℃模具温度 110~120℃成形压力 80~110MPa成品热处理 145~150℃,20~30min</td><td rowspan="3">焊接、锯、铣、钻</td><td rowspan="3">焊接</td><td rowspan="3">涂漆、电镀</td></tr><tr><td>吹塑成形</td><td></td></tr><tr><td>挤出成形</td><td></td></tr></table>

# （2）热固性塑料

热固性塑料的加工工艺性见表9-72。

表 9-72 热固性塑料的加工工艺性  

<table><tr><td rowspan="3" colspan="2">塑料名称</td><td rowspan="3">牌号</td><td colspan="5">压缩模塑</td><td rowspan="3">传递模塑</td><td rowspan="3">注射成形</td></tr><tr><td colspan="2">预热条件</td><td colspan="3">成形条件</td></tr><tr><td>温度℃</td><td>时间min</td><td>模塑温度℃</td><td>模塑压力MPa</td><td>保压时间min/mm</td></tr><tr><td rowspan="6">酚醛塑料</td><td rowspan="3">酚醛模塑料</td><td>PF2A2-141</td><td>100~140</td><td>视制品大小而定</td><td>160±5</td><td>&gt;25</td><td>0.6~1.0</td><td rowspan="3">可以成形</td><td rowspan="3">可以成形</td></tr><tr><td>PF2A3-1501</td><td>140~160</td><td>4~8</td><td>155~165</td><td>&gt;25</td><td>1.0~1.5</td></tr><tr><td>PF2E4-2304</td><td>120~160</td><td>5~30</td><td>160~180</td><td>&gt;29</td><td>2.0~2.5</td></tr><tr><td rowspan="3">酚醛玻璃纤维增强塑料</td><td>FX-501</td><td>90~130</td><td>3~7</td><td>160±5</td><td>44±5</td><td>0.5~1.5</td><td rowspan="3">可以成形</td><td rowspan="3">可以成形</td></tr><tr><td>FX-502</td><td>90~130</td><td>3~7</td><td>160±5</td><td>44±5</td><td>0.5~1.5</td></tr><tr><td>FBMZ-7901</td><td>90~130</td><td>按需要</td><td>160±5</td><td>44±5</td><td>1.0~1.5</td></tr><tr><td rowspan="2">不饱和聚酯塑料</td><td rowspan="2">DAP模塑料</td><td rowspan="2">D-200</td><td rowspan="2"></td><td rowspan="2"></td><td>140~160</td><td>10~20</td><td>1~2</td><td rowspan="2">模塑温度150~170℃,压力29~49MPa,保压时间1~2min/mm</td><td rowspan="2"></td></tr><tr><td colspan="3">120~150℃,5~20h后处理</td></tr><tr><td>氨基塑料</td><td>氨基塑料粉</td><td>MFIP-C</td><td></td><td></td><td>150±5</td><td>30±5</td><td>0.5~1.0</td><td></td><td></td></tr></table>

# （3）泡沫塑料

泡沫塑料的加工工艺性见表9-73。

表 9-73 泡沫塑料的加工工艺性  

<table><tr><td colspan="2">塑料名称</td><td>成形方法</td><td>机械加工</td><td>连接方法</td><td>表面处理</td></tr><tr><td rowspan="2">聚氯乙烯泡沫塑料</td><td>硬质聚氯乙烯泡沫塑料</td><td></td><td>车、铣、刨、钻、锯</td><td rowspan="9">粘接</td><td rowspan="9">涂漆</td></tr><tr><td>软质聚氯乙烯泡沫塑料</td><td></td><td>热切割</td></tr><tr><td>聚苯乙烯泡沫塑料</td><td>硬质聚苯乙烯泡沫塑料</td><td></td><td>车、铣、刨、钻、锯</td></tr><tr><td rowspan="2">聚氨酯泡沫塑料</td><td>硬质聚氨酯泡沫塑料</td><td>模塑成形浇注成形喷雾(现场)成形</td><td>车、铣、刨、钻、锯</td></tr><tr><td>软质聚氨酯泡沫塑料</td><td>模塑成形浇注成形喷雾(现场)成形</td><td>热切割</td></tr><tr><td rowspan="4">酚醛泡沫塑料</td><td rowspan="3">FD-20酚醛泡沫粉(片)料</td><td>模塑成形</td><td rowspan="2">车、铣、刨、钻、锯</td></tr><tr><td>升温或恒温,℃时间,min</td></tr><tr><td>室温→100±2100±2100→110±2110±2110→150±2150±2150</td><td rowspan="2">6030154560150</td></tr><tr><td>FD-20酚醛泡沫塑料板</td><td></td></tr></table>

# 9.3.2 应用范围

# （1）热塑性塑料

热塑性塑料的应用范围见表9-74。

表 9-74 热塑性塑料的应用范围  

<table><tr><td>类别</td><td>塑料名称</td><td colspan="2">材 料 牌 号</td><td>应用范围</td></tr><tr><td rowspan="14">聚乙烯树脂及制品</td><td rowspan="5">低密度聚乙烯树脂</td><td>PE-FSB-23D012</td><td>PE-FSB-23D022</td><td>轻包装薄膜</td></tr><tr><td>PE-FA-18D006</td><td>PE-FA-18D002</td><td rowspan="2">重包装薄膜</td></tr><tr><td>PE-FA-23D003</td><td>PE-FA-23D002</td></tr><tr><td>PE-M-18D022</td><td>PE-M-13D022</td><td rowspan="2">注塑成形各种零件</td></tr><tr><td>PE-M-18D500</td><td></td></tr><tr><td rowspan="9">高密度聚乙烯树脂</td><td>PE-EA-57D003</td><td>PE-EA-57D012</td><td rowspan="5">挤塑中空制品、电绝缘制品</td></tr><tr><td>PE-FA-50D012</td><td>PE-FA-50G200</td></tr><tr><td>PE-GA-50D006</td><td>PE-GA-57D006</td></tr><tr><td>PE-GA-57D012</td><td>PE-LA-50D012</td></tr><tr><td>PE-IA-57D006</td><td></td></tr><tr><td>PE-MA-50D045</td><td>PE-MA-57D045</td><td rowspan="3">注塑小负荷的机械零件</td></tr><tr><td>PE-MA-57D075</td><td>PE-MA-62D045</td></tr><tr><td>PE-ML-57D075</td><td></td></tr><tr><td>PE-BA-62D003</td><td></td><td>吹塑各种中空制品</td></tr></table>

续表 9-74  

<table><tr><td>类别</td><td>塑料名称</td><td>材 料 牌 号</td><td>应用范围</td></tr><tr><td rowspan="3">聚丙烯树脂及制品</td><td>聚丙烯树脂</td><td>PPH-M-012 PPH-M-022PPH-M-022-A PPH-M-045PPH-M-075 PPH-M-0105PPB-MP-012</td><td>注射电器、电子和机械零件,仪器、仪表壳体</td></tr><tr><td>聚丙烯管材</td><td></td><td>用作流体的输送</td></tr><tr><td>阻燃聚丙烯塑料</td><td>FPM-130 IFPM-130 自熄性增强聚丙烯</td><td>用作电器、照明等零部件</td></tr><tr><td rowspan="6">聚苯乙烯树脂及制品</td><td>聚苯乙烯树脂</td><td>PS-GN,095-03 PS-GN,095-06PS-GN,085-03 PS-GN,085-06</td><td>通用级树脂制作高频设备的零部件、电绝缘支承及电气绝缘材料</td></tr><tr><td rowspan="4">ABS树脂</td><td>ABS-1,GN,095-15-150-2.5ABS-1,GN,095-15-150-2</td><td>普通用途,用作电器部件</td></tr><tr><td>ABS-1,XN,095-15-250-2ABS-1,XN,095-08-350-1.5</td><td>未注明用途,用作电器部件</td></tr><tr><td>ABS-1,MN,095-08-065-2</td><td>注塑用,制作仪表壳体、仪表盘、电器部件</td></tr><tr><td>ABS-1,EN,083-08-150-1.5</td><td>挤出用,制作各种板材、管材、圈棒、大型壳体</td></tr><tr><td>ABS挤出板材</td><td></td><td>通用级用于真空成形加工的部件;高冲级用于加工高冲击性能机械零件;耐热级用于加工有耐热性要求的电机零件等</td></tr><tr><td rowspan="4">聚氧乙烯制品</td><td>硬聚氯乙烯板材</td><td></td><td>垫板、垫片</td></tr><tr><td>软聚氯乙烯挤出板材</td><td></td><td>电气绝缘及密封衬垫等,使用温度-20~+40℃</td></tr><tr><td>硬聚氯乙烯管材</td><td></td><td>用于输送腐蚀性流体</td></tr><tr><td>软聚氯乙烯管材</td><td></td><td>用作电器套管、流体输送管</td></tr><tr><td rowspan="10">氟树脂及制品</td><td rowspan="3">聚四氟乙烯树脂</td><td>SFX-1</td><td>高氟电绝缘元件及配件、特殊密封件、耐腐蚀件</td></tr><tr><td>SFF-1-1</td><td>电绝缘材料</td></tr><tr><td>SFF-1-2</td><td>一般电绝缘材料</td></tr><tr><td rowspan="3">聚四氟乙烯板材</td><td>SFB-1</td><td>电绝缘材料和耐腐蚀衬里</td></tr><tr><td>SFB-2</td><td>腐蚀介质中的衬垫、密封件及润滑材料</td></tr><tr><td>SFB-3</td><td>腐蚀介质中的隔膜等</td></tr><tr><td>聚四氟乙烯管材</td><td>SFG-1SFG-2</td><td>用作绝缘套管和输送腐蚀性流体的导管</td></tr><tr><td>聚四氟乙烯棒</td><td>SFBN-1SFBN-2</td><td>用作耐高温(-180~250℃)及耐腐蚀衬垫、密封件及各种频率下的电绝缘件</td></tr><tr><td>聚四氟乙烯薄膜</td><td>SFM-1SFM-2SFM-3</td><td>导线绝缘绑扎</td></tr><tr><td>聚四氟乙烯生料带</td><td>SFD-1SFD-2</td><td>使用温度-200~250℃,用作螺纹管口密封、导线绝缘绑带</td></tr></table>

续表 9-74  

<table><tr><td>类别</td><td>塑料名称</td><td>材 料 牌 号</td><td>应用范围</td></tr><tr><td rowspan="7">聚酰胺树脂及制品</td><td>尼龙66</td><td>尼龙66</td><td>用作耐磨零件、高强度零件、电气绝缘件</td></tr><tr><td>防老化尼龙66</td><td>F-6601</td><td>用作螺母、垫片、机械零件等</td></tr><tr><td>玻璃纤维增强尼龙610</td><td>增强尼龙610(FRPA610W)</td><td>用于各种机械零件</td></tr><tr><td>聚酰胺1010树脂</td><td>PA1010</td><td>用于机械、仪器、仪表、电缆护套及其他零部件</td></tr><tr><td>玻璃纤维增强尼龙1010</td><td>增强尼龙1010</td><td>用于绝缘子、结构零件</td></tr><tr><td>炭黑尼龙1010</td><td>炭黑尼龙1010</td><td>用于驾驶盘包层等</td></tr><tr><td>尼龙1010管</td><td>尼龙1010管</td><td>用于输送高压油、水及某些腐蚀性液体</td></tr><tr><td>聚甲醛树脂</td><td>聚甲醛树脂</td><td></td><td>用作轴承、垫片、衬套、齿轮、滑轮、导轨、阀体、管、手柄</td></tr></table>

# （2）热固性塑料

热固性塑料的应用范围见表9-75。

表 9-75 热固性塑料的应用范围  

<table><tr><td colspan="2">塑 料 名 称</td><td>牌 号</td><td>应用范围</td></tr><tr><td rowspan="6">酚醛塑料</td><td rowspan="3">酚醛模塑料</td><td>PF2A2-141</td><td>模塑低压电器绝缘制品</td></tr><tr><td>PF2A3-1501</td><td>模塑介电性能要求较高的电器的绝缘结构件</td></tr><tr><td>PF2F4-2304</td><td>模塑大湿度、高频率、高电压条件下工作的电器的绝缘制品</td></tr><tr><td rowspan="3">酚醛玻璃纤维增强塑料</td><td>FX-501</td><td>模塑电性能和力学性能要求较高的产品</td></tr><tr><td>FX-502</td><td>模塑定向强度高的机械零件或耐湿、耐腐蚀、绝缘性能好的电器零件</td></tr><tr><td>FBMZ-7901</td><td>制造各种强度要求较高的电器、机械零件和绝缘零件</td></tr><tr><td>不饱和聚酯塑料</td><td>DAP 模塑料</td><td>D-200</td><td>压制飞机上精密度要求高的小型制件和潮湿环境中的电器元件</td></tr><tr><td>氨基塑料</td><td>三聚氰胺甲醛塑料粉</td><td>MFIP-C</td><td>模制各种电器元件、机械零件</td></tr></table>

# （3）泡沫塑料

泡沫塑料的应用范围见表9-76。

表 9-76 泡沫塑料的应用范围  

<table><tr><td colspan="2">塑 料 名 称</td><td>牌 号</td><td>应用范围</td></tr><tr><td rowspan="2">聚氯乙烯泡沫塑料</td><td>硬质聚氯乙烯泡沫塑料</td><td>PLY-10PLY-15PLY-20</td><td>结构填充、隔热材料</td></tr><tr><td>软质聚氯乙烯泡沫塑料</td><td></td><td>飞机的座垫、密封材料</td></tr><tr><td>聚苯乙烯泡沫塑料</td><td>硬质聚苯乙烯泡沫塑料</td><td>PB-4PB-6</td><td>填充绝热、高频电工材料</td></tr><tr><td rowspan="2">聚氨酯泡沫塑料</td><td>自熄性软质聚氨酯泡沫塑料</td><td></td><td>飞机的椅垫、靠背及吸音材料</td></tr><tr><td>硬质聚氨酯泡沫塑料</td><td></td><td>飞机机翼、尾翼的填充材料</td></tr><tr><td rowspan="2">酚醛泡沫塑料</td><td>FD-20板</td><td>FD-20板</td><td>软油箱舱内整流衬垫</td></tr><tr><td>FD-20粉(片)料</td><td>FD-20粉(片)料</td><td>玻璃钢腹鳍内发泡填充</td></tr></table>

# 9.4 材料的运输、贮存及保管

材料的运输、贮存及保管要求见表9-77。

表 9-77 材料的运输、贮存及保管要求
