Repository: C-zj02/CFD-claw

<div align="center">

**English** | [中文](#中文版) | [Français](README_FR.md) | [Русский](README_RU.md) | [हिन्दी](README_HI.md) | [العربية](README_AR.md) | [Português](README_PT.md)

# 🚀 Claude Code Python

**A Complete Python Reimplementation Based on Real Claude Code Source**

*From TypeScript Source → Rebuilt in Python with ❤️*

***
**🔥 Active Development • New Features Weekly 🔥**

</div>

***

## 🎯 What is This?

**Clawd Code** is a **complete Python rewrite** of Claude Code, based on the **real TypeScript source code**.

File: RAG-data/飞机设计手册_第3册_材料(上).pdf-8f0fcc05-71f6-4a18-812c-fa0e64a9cb29.md (part 7 of 15)
表 12-10 胶粘剂的化学类型及主要特性  
注：内胶层数厚度差 $\leqslant 0.3\mathrm{mm}$ ，胶管壁厚差 $\leqslant 1.0\mathrm{mm}$

3）外观质量 胶管的内表面应光滑，不允许有裂纹、气泡、明疤、气孔、重皮、药粒，允许有深度不大于 $0.3\mathrm{mm}$ 芯棒印痕和尺寸不大于 $0.15\mathrm{mm}$ 的杂质。外表面不允许有裂纹、气泡、明疤、离层和深度大于 $0.3\mathrm{mm}$ 的包布印痕及深度大于 $0.3\mathrm{mm}$ 的外胶层搭接印痕，允许有尺寸不大于 $0.3\mathrm{mm}$ 的杂质。  
4）性能 制造胶管胶料硫化后性能见表13-86，其内胶层耐介质性能见表13-87。

表 13-86 制造钢丝编织胶管胶料的性能  

<table><tr><td rowspan="2">性 能</td><td colspan="3">内胶层</td><td>外胶层</td></tr><tr><td>Y型5174</td><td>R型5071</td><td>H型5172</td><td>5860</td></tr><tr><td>拉伸强度,MPa ≥</td><td>8.8</td><td>10.8</td><td>7.4</td><td>8.8</td></tr><tr><td>扯断伸长率,% ≥</td><td>190</td><td>200</td><td>220</td><td>300</td></tr><tr><td>扯断永久变形,% ≤</td><td>8</td><td>8</td><td>8</td><td>10</td></tr><tr><td>硬度(邵尔A型),度</td><td>75±5</td><td>77±5</td><td>73±5</td><td>62±5</td></tr><tr><td>老化系数(按伸长计,70℃×144h)① ≥</td><td>0.7</td><td>0.6</td><td>0.75</td><td>0.65</td></tr><tr><td>脆性温度,℃ ≤</td><td>-50</td><td>-50</td><td>-48</td><td>-55</td></tr><tr><td>压缩应力松弛系数(30%压缩率) ≥</td><td></td><td></td><td></td><td></td></tr><tr><td>YH-10,100℃×72h</td><td>0.35</td><td></td><td></td><td></td></tr><tr><td>RP-2,70℃×22h</td><td></td><td>0.5</td><td></td><td></td></tr></table>

① 老化系数改为 $90^{\circ}\mathrm{C} \times 24\mathrm{h}$ 试验时，指标不变。如不合格，仍按 $70^{\circ}\mathrm{C} \times 144\mathrm{h}$ 试验。

表 13-87 钢丝编织胶管内胶层的耐介质性能  

<table><tr><td rowspan="2">介 质</td><td colspan="2">试验条件</td><td colspan="3">重量变化,%</td></tr><tr><td>温度,℃</td><td>时间,h</td><td>Y型5174</td><td>R型5071</td><td>H型5172</td></tr><tr><td>Y-120+苯(重量比75:25)①</td><td>18~28</td><td>24</td><td></td><td>0~14</td><td></td></tr><tr><td>RP-2</td><td>70</td><td>24</td><td></td><td>-5~5</td><td></td></tr><tr><td>驻退液①</td><td>90</td><td>24</td><td></td><td></td><td>-4~3</td></tr><tr><td>YH-10</td><td>100</td><td>24</td><td>0~12</td><td></td><td></td></tr><tr><td>HH-20</td><td>130</td><td>24</td><td></td><td></td><td>-5~3</td></tr></table>

$①$ 保证项目。

成品性能 在最低工作温度下保持 $4\mathrm{h}$ 后，内外表面不应产生裂纹。按规定的最小弯曲半径弯曲时，外径不应大于实际外径的 $5\%$ 。胶管承受2倍工作压力不应有渗油、凸起和其他缺陷；承受4倍工作压力不应破裂。采用大波浪扣压的R型胶管在19.6MPa压力下保持 $100\mathrm{h}$ 不应漏油。

5）使用工艺 应根据输送介质的不同，选择合适的钢丝编织胶管型号。型号标志如表13-88。胶管的编号、批号、制造日期、制造厂代号均印在标志上，使用前应核定，避免错用。

表 13-88 钢丝编织胶管型号标志  

<table><tr><td>胶管型别</td><td>Y型</td><td>R型</td><td>H型</td></tr><tr><td>外胶层颜色</td><td>黑色</td><td>黑色</td><td>黑色</td></tr><tr><td>标志颜色</td><td>白色</td><td>黄色</td><td>棕色</td></tr></table>

b. Y10型钢丝编织胶管 由内胶层、钢丝编织层、棉线编织层和中间胶层组成。供飞机和其他装备液压系统作连接管用，输送YH-10、YH-12号液压油或其他石油基液压油。工作压力为 $20.7\mathrm{MPa}$ ，使用温度为 $-55\sim 100^{\circ}\mathrm{C}$ 。

1）牌号及主体材料 航空用B2Y4-210钢丝编织管。内胶层：5006丁腈-26、丁腈-18并用胶料；外胶层5960-2丁腈、氯磺化乙烯胶料；增强层：镀铜钢丝。胶管结构分两组：第一组胶管由内胶层、一层钢丝编织层、外胶层组成；第二组胶管由内胶层、两层钢丝编织层、外胶层组成。  
2）规格及尺寸公差 见表13-89。

表 13-89 B2Y4-210 胶管的规格尺寸和技术特性  

<table><tr><td rowspan="3">胶管编号</td><td rowspan="2">胶管内径</td><td rowspan="2">胶管外径</td><td colspan="2">橡胶层厚度≥</td><td rowspan="2">钢丝 缢织层 直径</td><td rowspan="2">最小 弯曲 半径</td><td rowspan="3">工作 压力 MPa</td><td rowspan="3">外胶层与钢 丝编织层间 粘附强度 \( \mathrm{{kg}}/\mathrm{m} \)</td></tr><tr><td>内胶层</td><td>外胶层</td></tr><tr><td colspan="6">mm</td></tr><tr><td>B2Y4-210</td><td>\( 4 \pm  {0.2} \)</td><td>\( {13} \pm  {0.6} \)</td><td>1.5</td><td>1.0</td><td>\( {10.3} \pm  {0.4} \)</td><td>60~70</td><td>20.7</td><td>\( \geq  {2.94} \)</td></tr><tr><td>B2Y6-210</td><td>\( 6 \pm  {0.2} \)</td><td>\( {18} \pm  {0.6} \)</td><td>1.5</td><td>1.0</td><td>\( {14} \pm  {0.4} \)</td><td>85</td><td>20.7</td><td>剥不开</td></tr><tr><td>B2Y8-210</td><td>\( 8 \pm  {0.2} \)</td><td>\( {20} \pm  {0.6} \)</td><td>1.5</td><td>1.0</td><td>\( {16} \pm  {0.4} \)</td><td>120</td><td>20.7</td><td>剥不开</td></tr><tr><td>B2Y10-120</td><td>\( {10} \pm  {0.2} \)</td><td>\( {22} \pm  {0.8} \)</td><td>1.5</td><td>1.0</td><td>\( {18} \pm  {0.6} \)</td><td>135</td><td>20.7</td><td>剥不开</td></tr><tr><td>B2Y13-210</td><td>\( {13}_{-{0.2}}^{+{0.3}} \)</td><td>\( {26} \pm  {0.8} \)</td><td>1.5</td><td>1.0</td><td>\( {22.5} \pm  {0.6} \)</td><td>165</td><td>20.7</td><td>剥不开</td></tr></table>

注：内胶厚壁厚差 $\leqslant 0.3\mathrm{mm}$ ，胶管壁厚差 $\leqslant 1.0\mathrm{mm}$

3）外观质量 应符合沪Q/HG16-596—85的规定。  
4）性能 制造胶管内、外胶层胶料硫化后性能见表13-90，成品性能见表13-91。

表 13-90 Y10 钢丝编织胶管胶料的性能  

<table><tr><td colspan="2">性能</td><td>内聚胶</td><td>外聚胶</td></tr><tr><td>拉伸强度,MPa</td><td>≥</td><td>11.8</td><td>8.8</td></tr><tr><td>扯断伸长率,%</td><td>≥</td><td>180</td><td>220</td></tr><tr><td>扯断永久变形,%</td><td>≤</td><td>8</td><td>12</td></tr><tr><td>硬度(邵尔A型),度</td><td></td><td>75±5</td><td>62±5</td></tr><tr><td>老化系数(按伸长率计,空气,120℃×144h)</td><td>≥</td><td>0.5</td><td>0.5</td></tr><tr><td>脆性温度,℃</td><td>≤</td><td>-55</td><td>-50</td></tr><tr><td>耐介质性能</td><td></td><td></td><td></td></tr><tr><td>重量变化(YH-10、YH-12,120℃×24h),%</td><td></td><td>0~9</td><td>0~14</td></tr><tr><td>耐油系数(按伸长率计,YH-10,120℃×144h)</td><td>≥</td><td>0.6</td><td></td></tr><tr><td>臭氧老化(臭氧浓度6±1ppm,6h)</td><td></td><td></td><td>不裂</td></tr><tr><td>人工气候老化(6kW氙灯,50℃,40%~50%RH,60h)</td><td></td><td></td><td>不裂</td></tr></table>

表 13-91 Y10 钢丝编织胶管成品的性能  

<table><tr><td>性能</td><td>试验条件</td><td>指标要求</td><td>试验数量</td></tr><tr><td>内径缩小</td><td>YH-10、YH-12号液压油,70±5℃浸泡168h</td><td>不大于原内径10%</td><td>2根</td></tr><tr><td>人工气候老化</td><td>6kW氙灯照射60h</td><td>外表面胶层不应有肉眼可见的裂纹</td><td>2根</td></tr><tr><td>臭氧老化</td><td>臭氧浓度6±1ppm,30±2℃×6h</td><td>外表面胶层不应有肉眼可见的裂纹</td><td>2根</td></tr><tr><td>耐压性能</td><td>41.2MPa试验压力下保持5min</td><td>无渗漏及其他异常</td><td>2根</td></tr><tr><td>室温爆破</td><td>82.4MPa试验压力下持续15~30s</td><td>不爆破</td><td>2根</td></tr><tr><td>长度伸缩</td><td>20.6MPa工作压力下保持5min</td><td>-4%~2%</td><td>2根</td></tr><tr><td>高温爆破</td><td>61.8MPa试验压力下,于95±5℃保持15~30s</td><td>无渗漏爆破</td><td>油、空气老化及未老化的胶管各1根</td></tr><tr><td>低温弯曲</td><td>-55±5℃×24h后,按最小弯曲半径弯曲</td><td>无损坏,充压检查无渗漏及其他异常</td><td>2根</td></tr><tr><td>高低温渗漏</td><td>95±5℃高温及-55±5℃低温,以20.6MPa压力反复充压5次</td><td>无渗漏损坏</td><td>2根</td></tr><tr><td>高低温曲挠</td><td>高温95±5℃,低温-55±5℃,三个循环共曲挠12万次</td><td>无渗漏损坏</td><td>油、空气老化及未老化的胶管各2根</td></tr><tr><td>高温脉冲</td><td>95±5℃,按工作压力的1.5倍(方形波)1.33倍脉冲15万次</td><td>无渗漏爆破</td><td>油、空气老化及未老化的胶管各2根</td></tr></table>

c. 强击机液压系统钢丝编织胶管 由内胶层、钢丝编织层、辅助棉线编织层、中间胶层和外胶层组成，供强击机液压系统配套使用，输送YH-10液压油、仪表油、空气、酒精-甘油混合液。工作压力为 $20.7\mathrm{MPa}$ ，温度为 $-55\sim 125^{\circ}C$ 。  
1）牌号及主体材料20Y6-210、20Y8-210液压钢丝编织胶管。内胶层：5006丁腈-26、丁腈-18并用胶料；外胶层：4551丁腈、氯丁并用胶料；增强层：钢丝编织层。胶管结构形式为内胶层、棉线编织层、中间胶层、钢丝编织层、外胶层。  
2)规格尺寸及技术特性 见表13-92。

表 13-92 强击机用钢丝编织胶管的规格尺寸及技术特性  

<table><tr><td rowspan="3">胶管·牌号</td><td rowspan="2">胶管内径</td><td rowspan="2">胶管外径</td><td colspan="2">橡胶层厚度≥</td><td rowspan="2">第一钢丝编织层直径</td><td rowspan="2">第二钢丝编织层直径</td><td rowspan="2">最小弯曲半径</td><td rowspan="3">工作压力MPa</td><td rowspan="3">钢丝编织层与外胶层间粘附强度kN/m≥</td></tr><tr><td>内胶层</td><td>外胶层</td></tr><tr><td colspan="7">mm</td></tr><tr><td>20Y6-210</td><td>6±0.2</td><td>18±0.5</td><td>1.3</td><td>1.2</td><td>12.6±0.3</td><td>14.2±0.4</td><td>80</td><td>20.7</td><td>2.45</td></tr><tr><td>20Y8-210</td><td>8±0.2</td><td>21±0.5</td><td>1.5</td><td>1.2</td><td>15±0.3</td><td>16.6±0.4</td><td>100</td><td>20.7</td><td>2.45</td></tr></table>

3）外观质量 应符合Q/SX6-25-70的要求。  
4）性能 制造胶管的内、外胶层胶料硫化后的性能见表13-93。

成品性能 压力升至 $98\mathrm{MPa}$ 保持 $15\sim 30s$ ，胶管应不破裂。

表 13-93 强击机用钢丝编织胶管胶料的性能  

<table><tr><td colspan="2">性能</td><td>内层胶</td><td>外层胶</td></tr><tr><td>拉伸强度,MPa</td><td>≥</td><td>11.8</td><td>15.7</td></tr><tr><td>扯断伸长率,%</td><td>≥</td><td>180</td><td>250</td></tr><tr><td>扯断永久变形,%</td><td>≤</td><td>10</td><td>.12</td></tr><tr><td>硬度(邵尔A型),度</td><td></td><td>73±5</td><td>60±5</td></tr><tr><td>老化系数(按伸长率计,空气,120℃×144h)</td><td>≥</td><td>0.5</td><td>0.5</td></tr><tr><td>脆性温度,℃</td><td>≤</td><td>-55</td><td>-50(暂定)</td></tr><tr><td>耐介质性能</td><td></td><td></td><td></td></tr><tr><td>重量变化(YH-10,100℃×24h),%</td><td></td><td>0~9</td><td>0~12</td></tr><tr><td>耐油系数(按伸长率计,YH-10,120℃×144h)</td><td>≥</td><td>0.7</td><td></td></tr></table>

d. 耐磷酸酯油高压胶管 由氟塑料衬里、橡胶内胶层和中间胶层、镀铜钢丝和不锈钢丝编织的增强层组成，供客机磷酸酯液压系统用，工作压力为 $20.7\mathrm{MPa}$ ，温度为 $-55\sim 100^{\circ}\mathrm{C}$ 。

1)牌号及主体材料 LY4-210、LY6-210、LY8-210 耐磷酸酯油高压胶管。衬里：聚四氟乙烯；内胶层、中间胶层：3902 三元乙丙橡胶料；增强层：镀铜钢丝和不锈钢丝编织层。  
2）规格尺寸及技术特性 见表13-94。

表 13-94 耐磷酸酯胶管规格尺寸及技术特性  

<table><tr><td rowspan="3">胶管编号</td><td colspan="2">内径允许尺寸</td><td colspan="2">外径允许尺寸</td><td rowspan="2">管壁厚度差</td><td rowspan="2">最小弯曲半径</td><td rowspan="3">工作压力MPa</td></tr><tr><td>最小</td><td>最大</td><td>最小</td><td>最大</td></tr><tr><td colspan="6">mm</td></tr><tr><td>LY4-210</td><td>3.8</td><td>4.3</td><td>10.0</td><td>11.0</td><td>0.5</td><td>50</td><td>20.7</td></tr><tr><td>LY6-210</td><td>5.8</td><td>6.3</td><td>12.0</td><td>13.0</td><td>0.5</td><td>76</td><td>20.7</td></tr><tr><td>LY8-210</td><td>7.8</td><td>8.3</td><td>15.0</td><td>16.0</td><td>0.7</td><td>100</td><td>20.7</td></tr></table>

3）外观质量 应符合沪Q/HG16-597—85的要求。

4）性能 制造胶管内、中胶层胶料硫化后的性能见表13-95，其成品性能见表13-96。

表 13-95 耐磷酸酯胶管内、中胶层胶料的性能  

<table><tr><td>性能</td><td>指标</td></tr><tr><td>拉伸强度,MPa</td><td>8.8</td></tr><tr><td>扯断伸长率,%</td><td>120</td></tr><tr><td>拉断永久变形,%</td><td>8</td></tr><tr><td>硬度(邵尔A型),度</td><td>73±5</td></tr><tr><td>脆性温度,℃</td><td>-55</td></tr><tr><td>耐介质性能</td><td></td></tr><tr><td>重量变化(Skydrol-500B 磷酸酯油,120℃×24h),%</td><td>12</td></tr><tr><td>老化系数(按伸长率计,空气,120℃×24h)</td><td>0.6</td></tr></table>

表 13-96 耐磷酸酯胶管的成品性能  

<table><tr><td>性能</td><td>LY4-210</td><td>LY6-210</td><td>LY8-210</td></tr><tr><td>爆破压力,MPa室温≥95±5℃≥</td><td>176.5117.6</td><td>132.4117.6</td><td>127.4112.7</td></tr><tr><td>曲挠疲劳(高温95±5℃,低温-55±5℃,3个循环,共曲挠1.2×10^5次)</td><td colspan="3">无渗漏破坏</td></tr><tr><td>脉冲(95±5℃,1.5倍工作压力,脉冲1.5×10^5次)</td><td colspan="3">无渗漏破坏</td></tr><tr><td>内径缩小(磷酸酯油中,95±5℃×144h)</td><td colspan="3">≤原内径的10%</td></tr></table>

e. 轰炸机液压系统高压胶管 由内胶层、两层钢丝编织层、两层棉线编织层、中间胶层和外胶层组成，用作轰炸机液压系统连接管及导管，工作介质 YH-10 液压油，温度 $-55 \sim 100^{\circ} \mathrm{C}$ ，短期可达 $120^{\circ} \mathrm{C}$ 。

1）牌号及主体材料 XX6-210、XX8-210、XX10-210 轰炸机液压系统高压胶管。内胶层：76974 丁腈胶料；中间胶层：665 丁腈胶料；外胶层：76960 丁腈、氯磺化聚乙烯并用胶料；增强层：镀铜钢丝。  
2)规格尺寸及技术特性 见表13-97。

表 13-97 轰炸机用高压胶管规格尺寸及技术特性  

<table><tr><td rowspan="2">胶管</td><td>内径</td><td>外径</td><td>内胶层厚度</td><td>第一钢丝编织层直径</td><td>第二钢丝编织层直径</td><td>最小弯曲半径</td><td rowspan="2">单位重量kg/m</td></tr><tr><td colspan="6">mm</td></tr><tr><td>XX6-210</td><td>6+0.3-0.1</td><td>18±0.8</td><td>≥1.5</td><td>12.6±0.6</td><td>14.2±0.6</td><td>25</td><td>≤0.60</td></tr><tr><td>XX8-210</td><td>8+0.3-0.1</td><td>21±0.8</td><td>≥1.5</td><td>15.2±0.6</td><td>16.6±0.6</td><td>100</td><td>≤0.85</td></tr><tr><td>XX10-210</td><td>10±0.1</td><td>22.5±0.8</td><td>≥1.5</td><td>16.5±0.6</td><td>18.5±0.6</td><td>127</td><td>≤0.92</td></tr></table>

3）外观质量 应符合 $\mathbf{Q} / \mathbf{X}\mathbf{X} - 020 - 83$ 的要求。  
4）性能 制造胶管内、外胶层胶料硫化后的性能见表13-98。

表 13-98-1 轰炸机用高压胶管胶料的性能  

<table><tr><td rowspan="3">性能</td><td colspan="2">内层胶</td><td colspan="2">外层胶</td></tr><tr><td colspan="2">76974</td><td colspan="2">76960</td></tr><tr><td>指标</td><td>典型值</td><td>指标</td><td>典型值</td></tr><tr><td>硫化时间(143℃),min</td><td>30</td><td>30</td><td>30</td><td>30</td></tr><tr><td>拉伸强度,MPa</td><td>≥8.8</td><td>12.4</td><td>≥8.8</td><td>11.3</td></tr><tr><td>扯断伸长率,%</td><td>≥190</td><td>248</td><td>≥300</td><td>356</td></tr><tr><td>扯断永久变形,%</td><td>≤8</td><td>1.6</td><td>≤10</td><td>6</td></tr><tr><td>硬度(邵尔A型),度</td><td>75±5</td><td>72</td><td>62±5</td><td>63</td></tr><tr><td>老化系数</td><td></td><td></td><td></td><td></td></tr><tr><td>90℃×24h</td><td>≥0.70</td><td>1.03</td><td>≥0.65</td><td>1.09</td></tr><tr><td>110℃×24h</td><td></td><td>0.95</td><td></td><td>1.10</td></tr><tr><td>130℃×24h</td><td></td><td>0.87</td><td></td><td>1.11</td></tr><tr><td>150℃×24h</td><td></td><td>0.48</td><td></td><td>0.66</td></tr><tr><td>脆性温度,℃</td><td>≤-50</td><td>&lt;-50</td><td>≤-55</td><td>&lt;-55</td></tr><tr><td>恒定压缩永久变形(YH-10,100℃×70h,压缩30%),%</td><td></td><td>24</td><td></td><td>85</td></tr><tr><td>耐介质性能</td><td></td><td></td><td></td><td></td></tr><tr><td>重量变化(YH-10,100℃×70h),%</td><td>0~12</td><td>7.3</td><td></td><td></td></tr><tr><td>应力松弛系数(YH-10,100℃×70h,压缩30%)</td><td>≥0.40</td><td>0.67</td><td></td><td>0.38</td></tr><tr><td>耐臭氧老化(臭氧浓度1Pa)</td><td></td><td></td><td>6h不裂</td><td>72h无裂纹</td></tr></table>

表 13-98-2 轰炸机用高压胶管胶料的老化性能  

<table><tr><td rowspan="2">性 能</td><td colspan="2">经湿热试验后</td><td colspan="2">经盐雾试验后</td><td colspan="2">经霉菌试验后</td></tr><tr><td>76974</td><td>76960</td><td>76974</td><td>76960</td><td>76974</td><td>76960</td></tr><tr><td>拉伸强度,MPa</td><td>12.4</td><td>11.7</td><td>12.2</td><td>11.3</td><td>12.8</td><td>11.9</td></tr><tr><td>扯断伸长率,%</td><td>233</td><td>331</td><td>239</td><td>345</td><td>241</td><td>337</td></tr><tr><td>扯断永久变形,%</td><td>1</td><td>6</td><td>3</td><td>6</td><td>4</td><td>6</td></tr><tr><td>硬度(邵尔A型),度</td><td>75</td><td>65</td><td>74</td><td>62</td><td>75</td><td>65</td></tr><tr><td>脆性温度,℃</td><td>-67,裂纹</td><td>-65</td><td>-66</td><td>-65</td><td>-65</td><td>-65</td></tr><tr><td>耐介质性能</td><td></td><td></td><td></td><td></td><td></td><td></td></tr><tr><td>重量变化,%</td><td></td><td></td><td></td><td></td><td></td><td></td></tr><tr><td>RP-2,70℃×24h</td><td>9.2</td><td>12.1</td><td>9.2</td><td>12.1</td><td>9.1</td><td>12.8</td></tr><tr><td>YH-10,100℃×24h</td><td>7.3</td><td>10.6</td><td>7.3</td><td>10.6</td><td>7.0</td><td>10.6</td></tr><tr><td>体积变化,%</td><td></td><td></td><td></td><td></td><td></td><td></td></tr><tr><td>YH-10,100℃×24h</td><td>13.9</td><td>21.4</td><td>13.9</td><td>21.4</td><td>13.9</td><td>20.3</td></tr></table>

成品性能：①按规定的最小半径弯曲时，其外径变形不得大于实际外径的 $5\%$ 。②胶管在41.2MPa压力下保持5min，不应有渗油、漏油和不气密现象。③在82.4MPa压力下不允许出现渗油、凸起和破裂。④胶管经湿热、盐雾试验后，表面不应有裂纹、凸起、凹坑及损坏痕迹。⑤经霉菌试验后，外观应符合2级长霉等级要求。⑥在YH-10浸泡经 $100 \pm 5^{\circ} \mathrm{C} \times 144 \mathrm{~h}$ 老化后收缩的管径应不小于原管径的 $90\%$ 。⑦在臭氧浓度为1Pa的环境中老化16h外表面无裂纹。⑧经 $100 \pm 5^{\circ} \mathrm{C} \times 144 \mathrm{~h}$ 空气老化后，外表面无裂纹、凹坑痕迹。⑨胶管在高温（ $100 \pm 5^{\circ} \mathrm{C}$ ）、低温 $(-55 \pm 5^{\circ} \mathrm{C})$ 试验时，不应有渗漏现象。⑩液压脉冲试验的胶管，在脉冲周期 $1 \times 10^{4}$ 次内胶管不应破裂。⑪将3根胶管(1根油老化、1根热老化、1根未经老化)浸在YH-10液压油中，在 $-55 \pm 5^{\circ} \mathrm{C}$ 保持24h，按最小弯曲半径双向弯曲 $180^{\circ} \mathrm{C}$ ，往复一次为4s，共弯曲5个循环后，在 $-55 \pm 5^{\circ} \mathrm{C}$ 作耐压试验，胶管不应有渗漏现象。

f.直升机用合成滑油胶管 由内胶层、中间胶层和两层增强层组成，供直升机滑油系统

作连接管用，输送4051合成滑油。工作压力 $1.5\mathrm{MPa}$ ，温度 $-25\sim 130^{\circ}\mathrm{C}$ （停机存放最低温度为 $-55^{\circ}\mathrm{C}$ ）。

1）牌号及主体材料 ZH12-15、ZH16-15、ZH20-15、ZH25-15直升机用合成滑油胶管。内胶层、中胶层：8018四丙氟橡胶胶料；增强层：不锈钢钢丝编织层。  
2）规格尺寸和技术特性 见表13-99。

表 13-99 直升机用胶管规格尺寸和技术特性  

<table><tr><td rowspan="2">胶管</td><td>胶管内径</td><td>胶管外径</td><td>内胶层厚度</td><td>胶管壁厚差</td><td rowspan="2">工作压力MPa</td><td rowspan="2">最小弯曲半径mm</td></tr><tr><td colspan="4">mm</td></tr><tr><td>ZH12-15</td><td>12±0.5</td><td>19±0.8</td><td rowspan="4">≥2.0</td><td rowspan="4">≤1.0</td><td rowspan="4">1.5</td><td>150</td></tr><tr><td>ZH16-15</td><td>16±0.5</td><td>23±0.8</td><td>185</td></tr><tr><td>ZH20-15</td><td>20±0.5</td><td>27±0.8</td><td>215</td></tr><tr><td>ZH25-15</td><td>25±0.5</td><td>32±0.8</td><td>255</td></tr></table>

3）外观质量 应符合沪Q/HG16-397—81的要求。  
4）性能 制造胶管内、中胶层的胶料硫化后的性能见表13-100。

表 13-100 直升机用胶管内、中厚胶料 8018 的性能指标  

<table><tr><td>性能</td><td>指标</td></tr><tr><td>拉伸强度,MPa</td><td>11.8</td></tr><tr><td>扯断伸长率,%</td><td>150</td></tr><tr><td>扯断永久变形,%</td><td>10</td></tr><tr><td>硬度(邵尔A型),度</td><td>73±5</td></tr><tr><td>脆性温度,℃</td><td>-35</td></tr><tr><td>耐介质性能</td><td></td></tr><tr><td>重量变化(4051合成滑油,130℃×24h),%</td><td>-2~+8</td></tr><tr><td>老化系数(按伸长率计,130℃×24h)</td><td>0.75</td></tr></table>

成品性能：①高温曲挠疲劳不少于 $6 \times 10^{4}$ 次。②高温脉冲不小于 $1.5 \times 10^{5}$ 次。③爆破压力不小于 $5.9\mathrm{MPa}$ 。④-35℃低温弯曲3次，胶管正常。

g. 金属套编织胶管 由内胶层、三层棉线编织层和一层外编织金属套组成，用作飞机冷气系统输送空气的活动导管。工作压力 $8.3\mathrm{MPa}$ ，温度 $-60 \sim 50^{\circ}\mathrm{C}$ 。

1）牌号及主体材料 33-8-85、33-10-85金属套编织管。内胶层：丁苯、天然并用胶料；增强层：钢丝编织套；辅助增强层：棉线编织层。  
2）规格及尺寸公差 见表13-101。

(mm)

表 13-101 金属套编织胶管规格及尺寸公差  

<table><tr><td rowspan="2">胶管牌号</td><td colspan="2">内径</td><td colspan="2">编织金属套前外径</td><td colspan="2">编织金属套后外径</td><td rowspan="2">内胶厚厚度≥</td><td rowspan="2">管壁厚度≤</td></tr><tr><td>尺寸</td><td>公差</td><td>尺寸</td><td>公差</td><td>尺寸</td><td>公差</td></tr><tr><td>33-8-85</td><td>8</td><td>±0.3</td><td>19.5</td><td>±0.5</td><td>20.5</td><td>+1.0-0.5</td><td>1.5</td><td>1.0</td></tr><tr><td>33-10-85</td><td>10</td><td>±0.3</td><td>22.0</td><td>+1.0-0.5</td><td>23.5</td><td>+1.0-0.5</td><td>1.5</td><td>1.0</td></tr></table>

3）外观质量 应符合HG6-1485—85的要求。  
4）性能 制造胶管的内胶层胶料硫化后的性能见表13-102。

表 13-102 金属套编织胶管内层胶料的性能  

<table><tr><td>性能</td><td>指标</td></tr><tr><td>拉伸强度,MPa</td><td>≥ 6.86</td></tr><tr><td>扯断伸长率,%</td><td>≥ 250</td></tr><tr><td>扯断永久变形,%</td><td>≤ 9</td></tr><tr><td>硬度(邵尔A型),度</td><td></td></tr><tr><td>脆性温度,℃</td><td></td></tr><tr><td>压缩耐寒系数,(-60℃)</td><td>≥ 0.45</td></tr><tr><td>老化系数(按伸长率计,90℃×24h)</td><td>≥ 0.75</td></tr></table>

成品性能：①在1.5倍工作压力下进行气密性检验时，胶管不应出现局部凸起和其他不气密现象，在3倍工作压力下进行爆破试验，胶管不应破裂。试验介质为水，温度为室温。②33-8-85胶管的最小弯曲半径为 $60\mathrm{mm}$ ，33-10-85为 $75\mathrm{mm}$ ，胶管在最小弯曲半径时，外径变形不得超过实际外径的 $\pm 10\%$ 。

h. 螺旋钢丝连接管 由内胶层、增强层、中间胶层、螺旋钢丝和外胶层组成，供飞机连接油箱、油泵用，输送介质为汽油、滑油、燃油。

1）牌号及主体材料 $43\times 56 - 400,44\times 54 - 1180$ 螺旋钢丝连接胶管。橡胶层：5871丁腈胶料；增强层：7-9-1胶布；螺旋钢丝：C6102-2571钢丝。  
2）规格及尺寸公差 见表13-103。

表 13-103 螺旋钢丝连接管规格及尺寸公差 (mm)  

<table><tr><td>胶管编号①</td><td>内径</td><td>外径</td><td>长度</td><td>平头长度</td><td>螺旋间距</td><td>管端包布</td></tr><tr><td>43×56-400</td><td>43±0.5</td><td>56+3.0-1.0</td><td>400+8.0-2.0</td><td>60±5.0</td><td>10±1.0</td><td>-</td></tr><tr><td>44×54-1180</td><td>44±0.5</td><td>55+2.0②-1.0</td><td>1180+15.0-5.0</td><td>60±5.0</td><td>10±1.0</td><td>111</td></tr></table>

① 胶管的锥度按产品图纸规定，如一端大，一端小，则本表规定为小端尺寸。  
② 包括管端包布厚度。

3）外观质量 胶管内外表面及断面不允许有海绵、裂纹、气泡、离层、布毛等质量缺陷。内表面允许有不超过 $0.3\mathrm{mm}$ 凹凸不平现象、滑石粉印痕、明疤及不大于 $0.3\mathrm{mm}$ 的杂质。外表面允许有不超过 $0.5\mathrm{mm}$ 的杂质及其脱坑，不平滑的包布印痕其深度不超过包布的厚度。  
4）性能 制造胶管的胶料硫化后的性能见表13-104。内胶层、中间胶层与增强层三层粘附强度见表13-105。

表 13-104 螺旋钢丝连接管胶料的性能  

<table><tr><td>性能</td><td>指标</td></tr><tr><td>拉伸强度,MPa</td><td>13.7</td></tr><tr><td>扯断伸长率,%</td><td>500</td></tr><tr><td>扯断永久变形,%</td><td>30</td></tr><tr><td>硬度(邵尔A型),度</td><td>68±5</td></tr><tr><td>脆性温度,℃</td><td>-30</td></tr><tr><td>耐介质性能</td><td></td></tr><tr><td>重量变化,%</td><td></td></tr><tr><td>RP-2,18~28℃×24h</td><td>-2~2</td></tr><tr><td>NY-120+苯(重量比为75:25),18~28℃×24h</td><td>≤18</td></tr><tr><td>老化系数(按伸长率计,90℃×24h)</td><td>0.75</td></tr><tr><td>油扩散(RP-2,50±1℃×24h),g/m²</td><td>100</td></tr></table>

表 13-105 螺旋钢丝胶管塞阀粘附性能  

<table><tr><td rowspan="2">性能</td><td rowspan="2">指标</td><td colspan="2">典型值</td></tr><tr><td>内胶层与布</td><td>中间胶层与布</td></tr><tr><td>粘附强度,kN/m</td><td></td><td></td><td></td></tr><tr><td>原始值</td><td>≥2.45</td><td>3.06~3.92</td><td>3.05~4.10</td></tr><tr><td>浸 RP-2(18~28℃×96h)</td><td>≥1.96</td><td>2.24~3.58</td><td>2.57~3.23</td></tr></table>

i. 飞机加油车用胶管 由内胶层、内增强层、导电铜丝、外增强层和外胶层组成，供飞机加油车输送汽油、燃油用。工作压力 $0.3\mathrm{MPa}$ ，温度为 $-55\sim 60^{\circ}C$ 。

1）牌号及主体材料 12033飞机加油车用胶管。内、外胶层：丁腈橡胶胶料；导电层：螺旋铜丝绳；增强层：胶布。  
2）规格及尺寸公差 见表13-106。

表 13-106 飞机加油车用胶管的规格及尺寸公差  

<table><tr><td rowspan="2">胶管编号</td><td>内径</td><td>外径</td><td rowspan="2">胶管长度m</td></tr><tr><td colspan="2">mm</td></tr><tr><td rowspan="2">12033</td><td>38±1.0</td><td>52±3</td><td>&lt;10</td></tr><tr><td>51±1.5</td><td>65±3</td><td>&lt;10</td></tr></table>

3）外观质量 胶管内表面不允许有裂纹、气孔、气泡和海绵现象。允许有尺寸不大于 $0.5\mathrm{mm}$ 的杂质、深度不大于 $0.5\mathrm{mm}$ 的芯棒印痕和滑石粉印痕、明疤等。外表面不允许有气泡、气孔、露增强层、离层。允许有尺寸不大于 $0.5\mathrm{mm}$ 的杂质及深度和高度不大于 $0.8\mathrm{mm}$ 的包布印痕。外观缺陷允许进行一次修补。

4）性能 制造胶管内外层胶料硫化后的性能见表13-107。

表 13-107 飞机加油车用胶管胶料的性能  

<table><tr><td>性能</td><td>内层胶</td><td>外层胶</td></tr><tr><td>拉伸强度,MPa≥</td><td>7.8</td><td>8.8</td></tr><tr><td>扯断伸长率,%≥</td><td>200</td><td>200</td></tr><tr><td>老化系数(按伸长率计,70℃×48h)≥</td><td>0.8</td><td>0.8</td></tr><tr><td>脆性温度,℃≤</td><td>-30</td><td>-30</td></tr><tr><td>耐介质性能</td><td></td><td></td></tr><tr><td>重量变化,%</td><td></td><td></td></tr><tr><td>NY-120+苯(重量比为3:1),18~28℃×24h</td><td>0~20</td><td>0~45</td></tr><tr><td>RP-2,70℃×24h</td><td>-3~+3</td><td>0~17</td></tr></table>

成品性能 胶管内胶层与增强层间粘附强度不小于 $0.98\mathrm{kN / m}$ 。

j. 中低压聚四氟乙烯软管组件 由管接头、软管、钢丝编织层组成，供飞机液压、气压系统的连接管用。工作压力 $14\mathrm{MPa}$ ，温度为 $-55\sim 135^{\circ}\mathrm{C}$ 。

1）牌号和主体材料 中低压聚四氟乙烯软管组件。管接头：不锈钢(1Cr18Ni9Ti)；软管：聚四氟乙烯；增强层：不锈钢丝编织套。  
2）规格及尺寸公差 软管组件结构见图13-2和表13-108。

图片摘要：该图主要展示 13 2 软管组件的结构。
![](images/c66477a123b3cf279119ee956a086d336cf48f65249ef9f21775eb2c32e369a8.jpg)  
图13-2 软管组件的结构

(mm)

表 13-108 软管组件的规格尺寸  

<table><tr><td>导管内径do</td><td>D</td><td>d1</td><td>D1</td><td>D0</td><td>工作压力</td><td>最小弯曲半径</td></tr><tr><td>6</td><td>6.4±0.2</td><td>12.2</td><td>4</td><td>M14×1.5</td><td rowspan="2">14MPa</td><td>60</td></tr><tr><td>8</td><td>8.4±0.2</td><td>14.2</td><td>6</td><td>M16×1.5</td><td>100</td></tr></table>

3）外观质量 软管组件接头密封面不允许有划伤、压沟、裂纹、毛刺、砂眼等缺陷。聚四氟乙烯软管内表面应光滑，不允许有划伤、裂纹和凹凸不平等缺陷。不锈钢丝编织套不允许有机械损伤、断丝、缺丝，但在每一编织行程内允许有 $2\sim 3$ 处背股。

4）性能 聚四氟乙烯内管的性能应符合Q/1AA-269的规定，成品性能见表13-109。

表 13-109 中压聚四氟乙烯软管组件的成品性能  

<table><tr><td>序号</td><td>试验项目</td><td>试 验 条 件</td><td>要求</td></tr><tr><td>1</td><td>耐压试验</td><td>试验液体YH-10液压油,试验压力28MPa下保持5min</td><td>不得有永久变形或渗漏</td></tr><tr><td>2</td><td>渗漏试验</td><td>试验液体YH-10,室温下加压到2MPa,保压5min,然后提高到爆破压力(56MPa)的70%,保压5min后卸压至零,再将压力提高到爆破压力的70%,保压5min</td><td>不允许渗漏</td></tr><tr><td rowspan="2">3</td><td rowspan="2">气压试验</td><td>气体渗漏试验:在14MPa干燥空气或氮气下保压1h,当保压30min时开始收集软管和接头处后30min的总渗漏</td><td>导管内径6mm,总渗漏量不超过4mL;导管内径8mm,不超过5mL</td></tr><tr><td>气体冲击试验:充15MPa干燥压缩空气或氮气,保压25min,50s卸压为零,5min后再充压至14MPa,保压25min,50s内卸压为零,如此循环16次后,在14MPa压力下保压2min</td><td>不渗漏</td></tr><tr><td>4</td><td>爆破试验</td><td>室温爆破试验:在室温下以每分钟升压140MPa的速度加压直至爆破,试验液体为YH-10液压油老化后爆破试验:软管组件在135℃恒温箱老化168h,然后降至室温,进行室温爆破试验高温爆破试验:室温下充满YH-10液压油,在135℃加热4h后,在135℃恒温箱进行爆破试验</td><td>不低于56MPa</td></tr><tr><td>5</td><td>导电试验</td><td>胶管内汞电极与胶管接头间施加1kV直流电压</td><td>电流不小于3μA</td></tr><tr><td>6</td><td>脉冲试验</td><td>每种规格取6根软管组件,2根油老化(YH-10,135℃x168h),2根空气老化(135℃x168h),2根未老化进行脉冲试验将6根试件按规定的最小弯曲半径弯成U形,固定在脉冲试验夹具上。试验件充满YH-10油,在135℃恒温箱中加压到14MPa,以70±10Hz进行105次脉冲试验</td><td>不应出现任何渗漏和损坏</td></tr><tr><td rowspan="3">7</td><td rowspan="3">应力破坏试验</td><td>软管组件注满YH-10油,在135℃恒温箱中加压到14MPa,保压20h,卸压为零。从恒温箱取出冷却至室温加压14MPa,保压2h,循环3次</td><td>组件不渗漏</td></tr><tr><td>上述合格组件充压14MPa,按规定的最小弯曲半径弯曲20次</td><td>组件不渗漏</td></tr><tr><td>上述组件清洗后,充入14MPa干燥压缩空气或氮气,保压15min后再收集5min的渗漏气体</td><td>渗漏速度不超过8mL/min(25mm长的渗漏量)</td></tr></table>

续表 13-109  

<table><tr><td>序号</td><td>试验项目</td><td>试 验 条 件</td><td>要求</td></tr><tr><td>8</td><td>腐蚀试验</td><td>在2.5%NaCl溶液中浸渍5min,然后在60℃恒温箱加压至14MPa,保压25min后卸压为零,循环840次,一根室温爆破,一根在135℃下高温爆破</td><td>不低于56MPa</td></tr><tr><td>9</td><td>过紧扭矩试验</td><td>在组件接头螺纹部位涂2号防锈油,在扭矩3.9N·m扭紧接头,然后放松,反复15次,螺母应能在管咀上灵活转动。充满YH-10油后加压到28MPa保压5min</td><td>不准渗漏</td></tr><tr><td>10</td><td>伸长和缩短试验</td><td>在软管组件标出250mm的标准长度,然后加压到14MPa,保压5min,在此压力下测量棕线阀长度变化</td><td>伸长不超过5mm缩短不超过7mm</td></tr><tr><td>11</td><td>体积膨胀试验</td><td>软管组件充满YH-10油,加压到14MPa,保压5min,在此压力下测量软管组件长度和外径变化,计算体积膨胀</td><td>不超过0.04mL</td></tr><tr><td>15</td><td>弯曲试验</td><td>室温弯曲:按规定最小弯曲半径安装磨,塞温下软管组件一端上下位移80~100mm,弯曲10³次,然后软管组件内充满YH-10油,加压到14MPa,保压5min低温弯曲:在-55℃低温箱中充满YH-10,油保温8h,然后加压至14MPa,保压5min,并在此温度围绕半径等于最小弯曲半径的芯轴弯曲,然后再向反向弯曲,并恢复平直,反复10次,弯曲时间不超过3min</td><td>软管组件不允许渗漏</td></tr><tr><td>13</td><td>真空试验</td><td>将软管组件弯至最小弯曲半径后放在135℃恒温箱中,抽真空至133Pa,保持4h。从恒温箱取出负压软管组件,温度降至室温,卸去负压。在距接头25mm处切下一段接头的软管,用比内管内径小1mm的钢球检查</td><td>钢球应顺利通过</td></tr></table>

k. 高压聚四氟乙烯软管组件 由管接头、软管和编织增强层组成，做飞机液压和气压系统的连接管，工作压力 $21\mathrm{MPa}$ ，温度为 $-55\sim 135^{\circ}\mathrm{C}$ 。

1）牌号和主体材料 SFGG6/21、SFGG10/21 聚四氟乙烯高压软管组件。软管：聚四氟乙烯分散树脂添加辅助材料；增强层：不锈钢丝编织套；金属连接件。  
2）规格及尺寸公差 见表13-110。

(mm)

表 13-110 高压聚四氟乙烯软管组件的规格及尺寸公差  

<table><tr><td>牌 号</td><td>尺寸</td><td>接头内径</td><td>软管内径(最小)</td><td>软管外径(最大)</td><td>长度</td></tr><tr><td>SFGG6/21</td><td>6</td><td>4.5H</td><td>6.6</td><td>12.5</td><td rowspan="2">按用户要求,但小于1100</td></tr><tr><td>SFGG10/21</td><td>10</td><td>8.0H</td><td>11.2</td><td>16.8</td></tr></table>

3）外观质量 钢丝编织层应无断丝、漏丝及其他缺陷。软管内表面应无划伤、气泡、裂纹、明疤等缺陷。  
4）性能 聚四氟乙烯软管性能见表13-111，成品性能见表13-112。

表 13-111 聚四氟乙烯软管的性能  

<table><tr><td>性能</td><td>指 标</td></tr><tr><td>横向拉伸强度,MPa≥</td><td>20</td></tr><tr><td>横向断裂伸长率,%≥</td><td>300</td></tr><tr><td>密度,g/cm³≤</td><td>2.125~2.155</td></tr></table>

表 13-112 聚四氟乙烯软管的成品性能  

<table><tr><td>试验项目</td><td>要求</td><td>试验方法</td></tr><tr><td>耐压试验</td><td>软管与接头不应有渗漏</td><td rowspan="13">按Q/GHAD-021-91规定试验条件和试验规范</td></tr><tr><td>伸长与缩短试验</td><td>伸长和缩短不超过±5mm</td></tr><tr><td>容积膨胀试验 ≤</td><td>0.033mL/cm(SFGG6/21),0.053mL/cm(SFGG10/21)</td></tr><tr><td>渗漏试验</td><td>软管与接头不应有渗漏</td></tr><tr><td>室温爆破试验 ≥</td><td>98MPa</td></tr><tr><td>热冲击试验 ≥</td><td>135℃下爆破压力73.5MPa</td></tr><tr><td>脉冲试验</td><td>25万次之前不应有渗漏和破裂</td></tr><tr><td>弯曲试验</td><td>40万次不应有渗漏</td></tr><tr><td>应力降低 ≤</td><td>80mL/(m·min)</td></tr><tr><td>气压骤变</td><td>软管内表面不应损坏</td></tr><tr><td>气体泄漏 ≤</td><td>26mL/m</td></tr><tr><td>导电试验 ≥</td><td>6μA</td></tr><tr><td>弯曲半径 ≥</td><td>127mm(SFGG6/21) 146mm(SFGG10/21)</td></tr></table>

1. 中压聚四氟乙烯软管组件 由管接头、软管和钢丝编织增强层组成，作为燃油、滑油、液压系统和应急冷气系统的连接管。工作压力 $2 \sim 10.5 \mathrm{MPa}$ ，温度为 $-55 \sim 135^{\circ} \mathrm{C}$ 。

1）牌号和主体材料 SFZG6/10.5, SFZG8/10.5, SFZG20/26.5 聚四氟乙烯中压软管组件。软管：聚四氟乙烯分散树脂添加辅助材料；增强层：不锈钢丝编织套；金属连接件。  
2）尺寸规格 见表13-113。

表 13-113 中压聚四氟乙烯软管组件的规格尺寸 (mm)  

<table><tr><td>牌 号</td><td>名义尺寸</td><td>接头内径</td><td>软管内径(最小)</td><td>软管外径(最大)</td><td>长度</td></tr><tr><td>SFZG6/10.5</td><td>6</td><td>4.5H11</td><td>6.6</td><td>10.5</td><td rowspan="3">按用户要求,但长度小于1100</td></tr><tr><td>SFZG8/10.5</td><td>8</td><td>6.0H11</td><td>8.2</td><td>12.5</td></tr><tr><td>SFZG20/2</td><td>20</td><td>17.0H11</td><td>20.1</td><td>26.5</td></tr></table>

3）外观质量 软管内壁应无划伤、气泡、裂纹、明疤等缺陷；增强层应无断丝、漏丝及其他缺陷。  
4）性能 聚四氟乙烯软管的性能见表13-114，成品性能见表13-115。

表 13-114 聚四氟乙烯软管的性能  

<table><tr><td>试 验 项 目</td><td>指 标</td></tr><tr><td>横向拉伸强度,MPa规格</td><td>≥ 20</td></tr><tr><td>横向断裂伸长率,%规格</td><td>≥ 300</td></tr><tr><td>密度,g/cm³</td><td>≤ 2.155</td></tr></table>

表 13-115 中压聚四氟乙烯软管组件的成品性能  

<table><tr><td rowspan="2">试验项目</td><td colspan="3">要求</td><td rowspan="2">试验方法</td></tr><tr><td>SFZG6/10.5</td><td>SFZG8/10.5</td><td>SFZG20/2</td></tr><tr><td>工作压力,MPa ≤</td><td>10.5</td><td>10.5</td><td>2.0</td><td rowspan="5">按Q/GHAD019-91规定的试验条件和试验规范</td></tr><tr><td>耐压试验,MPa ≤</td><td>21.0</td><td>21.0</td><td>4.0</td></tr><tr><td>爆破压力(室温),MPa ≥</td><td>70.0</td><td>63.0</td><td>35.0</td></tr><tr><td>爆破压力(135℃),MPa ≥</td><td>45.5</td><td>45.5</td><td>24.5</td></tr><tr><td>弯曲半径(内径),mm ≥</td><td>50.0</td><td>80.0</td><td>187.0</td></tr></table>

续表 13-115  

<table><tr><td rowspan="2">试验项目</td><td colspan="3">要求</td><td rowspan="2">试验方法</td></tr><tr><td>SFZG6/10,5</td><td>SFZG8/10.5</td><td>SFZG20/2</td></tr><tr><td>耐压试验</td><td colspan="3">软管与接头不应有渗漏</td><td rowspan="13"></td></tr><tr><td>液体渗漏试验</td><td colspan="3">软管与接头不应有渗漏</td></tr><tr><td>脉冲试验</td><td colspan="3">10万次前不应有渗漏和破裂</td></tr><tr><td>耐燃油试验</td><td colspan="3">软管与接头不应有渗漏</td></tr><tr><td>气体泄漏试验</td><td colspan="3">0.16~0.26mL/cm</td></tr><tr><td>气压骤变</td><td colspan="3">软管内表面不应损坏与渗漏</td></tr><tr><td>应力降低</td><td colspan="3">0.8~3.15mL/(cm·min)</td></tr><tr><td>腐蚀试验</td><td colspan="3">不允许有影响使用的锈蚀与渗漏</td></tr><tr><td>伸长和缩短试验</td><td colspan="3">5~8mm</td></tr><tr><td>低温弯曲</td><td colspan="3">不允许有损坏</td></tr><tr><td>容积膨胀 ≤</td><td colspan="3">0.016mL/cm</td></tr><tr><td>气密试验</td><td colspan="3">没有气泡逸出</td></tr><tr><td>导电试验</td><td colspan="3">6~12μA</td></tr></table>

m. 某机用高、中、低压聚四氟乙烯软管组件 由管接头、软管和增强编织层组成，做某机燃油、滑油、液压系统连接管。工作压力分别为21.0、10.5、0.5MPa，使用温度为 $-55\sim 130^{\circ}\mathrm{C}$ 。

1）牌号和主体材料 某机用聚四氟乙烯软管组件。软管：聚四氟乙烯分散树脂添加辅助材料；增强层：不锈钢丝或合成纤维含聚氨酯护套；耐腐蚀金属连接件。

2）尺寸规格 见表13-116。

(mm)

表 13-116 某机用聚四氟乙烯软管組件的尺寸规格  

<table><tr><td>型 号</td><td>名义尺寸</td><td>接头内径</td><td>软管内径</td></tr><tr><td>SFZ9G-S-4-21(6种不同接头和长度)</td><td>4</td><td>2.1</td><td>4.2</td></tr><tr><td>SFZ9G-S-5-21(7种不同接头和长度)</td><td>5</td><td>3</td><td>5.2</td></tr><tr><td>SFZ9G-3.5-10.5-10/10-257</td><td>3.5</td><td>2.2</td><td>4.2</td></tr><tr><td>SFZ9G-S-5-10.5(6种不同接头和长度)</td><td>5</td><td>3.5</td><td>5.2</td></tr><tr><td>SFZ9G-S-6-10.5(8种不同接头和长度)</td><td>6</td><td>4.7</td><td>6.2</td></tr><tr><td>SFZ9G-S-8-10.5(3种不同接头和长度)</td><td>8</td><td>6.3</td><td>8.2</td></tr><tr><td>SFZ9G-F-4-0.5(5种不同接头和长度)</td><td>4</td><td>2.1</td><td>4.2</td></tr><tr><td>SFZ9G-F-6-0.5-03/02-500-1</td><td>6</td><td>3.6</td><td>6.2</td></tr></table>

3）外观质量 软管内表面应无划伤、气泡、裂纹，增强层应无断丝及其他缺陷。  
4）性能 聚四氟乙烯软管性能见表13-117，成品性能见表13-118。

表 13-117 聚四氟乙烯软管的性能  

<table><tr><td>试验项目</td><td>指标</td></tr><tr><td>横向拉伸强度,MPa</td><td>16</td></tr><tr><td>横向断裂伸长率,%</td><td>250</td></tr><tr><td>密度,g/cm3</td><td>2.125~2.155</td></tr></table>

表 13-118 某机聚四氟乙烯软管组件的性能要求 ${}^{\text{①}}$   

<table><tr><td rowspan="2" colspan="2">试验项目</td><td colspan="3">要求</td></tr><tr><td>高压</td><td>中压</td><td>低压</td></tr><tr><td colspan="2">耐压，MPa        ≥</td><td>42.5</td><td>21.0</td><td>1.0</td></tr><tr><td colspan="2">室温爆破压力，MPa        ≥</td><td>84.0</td><td>42.0</td><td>20.0</td></tr><tr><td colspan="2">高温爆破压力，MPa        ≥</td><td>63.0</td><td>31.0</td><td>15.0</td></tr><tr><td colspan="2">脉冲试验，万次              ≥</td><td>10.0</td><td>10.0</td><td></td></tr><tr><td colspan="2">应力降低，mL/cm·min        ≥</td><td>0.80</td><td>3.15</td><td></td></tr><tr><td colspan="2">低温弯曲，次</td><td></td><td>5</td><td></td></tr><tr><td colspan="2">液体渗漏</td><td colspan="3">软管和接头不应有渗漏</td></tr><tr><td colspan="2">导电试验，μA        ≥</td><td>6.0</td><td>6.0</td><td>6.0</td></tr><tr><td colspan="2">耐燃油试验</td><td colspan="3">软管和接头无泄漏</td></tr><tr><td colspan="2">耐腐蚀性</td><td colspan="3">不允许有影响使用的锈蚀与渗漏</td></tr><tr><td colspan="2">气体泄漏试验(30min)，mL/cm   ≤</td><td>0.26</td><td>0.16</td><td></td></tr><tr><td colspan="2">气压骤变</td><td colspan="3">软管内表面与接头不应损坏及渗漏</td></tr><tr><td colspan="2">伸长和缩短，mm</td><td>+5~ -8</td><td>+5~ -8</td><td></td></tr><tr><td colspan="2">容积膨胀，mL/cm     ≤</td><td>0.033</td><td>0.016</td><td></td></tr><tr><td colspan="2">过紧扭矩</td><td colspan="3">接头装配不应有损坏现象</td></tr><tr><td rowspan="5">最小弯曲半径，mm</td><td>Φ3.5</td><td></td><td>50.0</td><td></td></tr><tr><td>Φ4</td><td>127.0</td><td>50.0</td><td>50.0</td></tr><tr><td>Φ5</td><td>127.0</td><td>50.0</td><td></td></tr><tr><td>Φ6</td><td></td><td>50.0</td><td>50.0</td></tr><tr><td>Φ8</td><td></td><td>80.0</td><td></td></tr></table>

① 按Q/GHAD44-93规定试验条件和试验规范测定。

n. 冷气系统用聚四氟乙烯软管 由软管、双层不锈钢丝编织层和层间四氟乙烯薄膜组成，做冷气系统连接管。工作压力不超过 $13.0\mathrm{MPa}$ ，使用温度为 $-55\sim 135^{\circ}C$ 。

1）牌号和主体材料 SFZG-6.5-13.0 聚四氟乙烯冷气软管。软管：聚四氟乙烯分散树脂添加辅助材料；增强层：双层不锈钢丝编织套；衬层： $0.2\mathrm{mm}$ 聚四氟乙烯薄膜。  
2）规格及尺寸公差 SFZG-6.5-13.0 软管内径为 $6.5\mathrm{mm}$ ，外径 $12.4 \pm 0.3\mathrm{mm}$ ，长度 $650 \sim 700\mathrm{mm}$ ，最小弯曲半径 $50\mathrm{mm}$ 。  
3）外观质量 软管内壁应光滑，无气泡、划伤、明疤，钢丝编织层应无断丝、漏丝、松动等缺陷，编织层的一个行程内背股数不超过9处。  
4）性能 聚四氟乙烯软管的性能见表13-119，成品性能见表13-120。

表 13-119 聚四氟乙烯软管的性能  

<table><tr><td>试 验 项 目</td><td>指 标</td></tr><tr><td>横向拉伸强度,MPa≥</td><td>20.0</td></tr><tr><td>横向断裂伸长率,%≥</td><td>300</td></tr><tr><td>密度,g/cm3</td><td>2.125~2.155</td></tr></table>

表 13-120 冷气系统用聚四氟乙烯软管组件的成品性能  

<table><tr><td>试 验 项 目</td><td>要 求</td><td>试 验 方 法</td></tr><tr><td>耐压试验</td><td>不得渗漏</td><td rowspan="7">按Q/GHAD45-93规定试验条件和试验规程进行</td></tr><tr><td>液压气密试验</td><td>不得渗漏</td></tr><tr><td>爆破压力,MPa ≥</td><td>840</td></tr><tr><td>气压气密试验,气泡数/min</td><td>20</td></tr><tr><td>脉冲试验,次 ≥</td><td>5000</td></tr><tr><td>保压试验(15MPa×24h)</td><td>气压不得下降</td></tr><tr><td>最小弯曲半径变化 ≤</td><td>5%</td></tr></table>

# 13.3 橡胶零件的加工工艺

航空工厂主要从事模压橡胶零件的生产，如各种截面形状的密封件、橡胶-金属活门件、减震器和橡胶膜片等，其模压工艺包括：坏料制备、模压硫化、清除胶边和检验等工序。

# 13.3.1 模压件坏料的准备

（1）制备坏料的胶料必须是经检验确认为合格的胶料，其表面应清洁无灰尘和粘在表面的其他杂物。  
（2）为提高胶料模压流动性，首先要进行返炼，其装胶量与炼胶机规格和胶种有关：6in炼胶机每次返炼量不超过 $1\mathrm{kg}$ ，氟橡胶不超过 $0.5\mathrm{kg}$ ；14in炼胶机不超过 $4\mathrm{kg}$ ，氟橡胶不超过 $2\mathrm{kg}$ 。返炼程序：锁紧辊筒，辊距为 $0 \sim 0.1\mathrm{mm}$ ，让胶料通过（俗称薄通），对于天然橡胶返炼时阀控制在 $3 \sim 7\mathrm{min}$ （或薄通 $5 \sim 10$ 次），合成橡胶胶料返炼时间 $7 \sim 10\mathrm{min}$ （或薄通 $10 \sim 15$ 次）。返炼过程中辊温不超过 $70^{\circ}\mathrm{C}$ 。对于氟橡胶或高硬度胶料，在薄通前先在与胶片厚度相近辊距的辊筒间通过几次，待胶料变软后再锁紧辊筒进行薄通。薄通完成后将辊距调至零件相近尺寸，放入胶料形成连续、密实、平滑的包辊胶片，在辊筒间存有少量滚动余胶的情况下，从炼胶机将胶片取下。  
（3）在制造尺寸精密的橡胶件时，剪裁坏料前返炼过的胶片在防灰尘下，塞温停放不少于8h或 $60\sim 70^{\circ}C$ 下停放 $2\sim 3h$ ，以清除压延效应对零件尺寸的影响，坏料重量应留有 $5\% \sim 10\%$ 余量。氟橡胶流动性差，接头部分有接迹，坏料应剪成与横腔形状和尺寸相近的整体(无接头)形状。  
（4）采用挤出机预制大尺寸密封件坏料时，返炼后胶料即可进行挤出，其挤出机各段温度范围如下：

<table><tr><td></td><td>天然橡胶为基的胶料</td><td>合成橡胶为基的胶料</td></tr><tr><td>挤出机喂料段温度</td><td>30~50℃</td><td>23~35℃</td></tr><tr><td>挤出机中段温度</td><td>60~90℃</td><td>40~70℃</td></tr><tr><td>口型温度</td><td>90~100℃</td><td>70~85℃</td></tr></table>

为消除压延效应和保持良好的接头性能，在压制尺寸精度要求较高的零件前，挤出坏料于室温停放 $4\sim 8\mathrm{h}$ ；对于不需模压成形的挤出坏料，在进入硫化罐硫化前需在室温停放 $24\mathrm{h}$ 或 $70^{\circ}\mathrm{C}$ 下停放 $2\sim 3\mathrm{h}$ 。

（5）胶料返炼次数应控制在3次以内，每次返炼时必须保持清洁，严防将裁剪中外来杂物

混入胶内。多次返炼的胶料应检查其性能变化情况。

（6）剪裁或挤出的坏料，其表面或截面均不允许有杂质和气孔。

# 13.3.2 模压硫化

（1）模具达到所需温度后，启开上模板将坏料放入模槽内，坏料要放正不要阻碍压制时空气的排出，再装上模板放入压机平板间即可开始模压。  
（2）硫化压力取决于胶料的流动性和零件的体积及结构复杂程度。对于简单形状的软胶料(邵尔硬度60以下)，胶料硫化压力一般为 $1.5\sim 3\mathrm{MPa}$ ；对于复杂形状硬胶料压力为 $3\sim 20\mathrm{MPa}$ ，最适宜的压力需通过工艺试验确定。硫化过程压力变化不允许超过 $10\%$ ，压机应有补压装置。胶料硫化的压力 $p$ 和压机表压 $P$ 的关系如下：

$$
P = \frac {4 p S}{\pi d ^ {2}}
$$

式中 $d$ ——为柱塞直径； $S$ ——为模具的面积。

（3）为了避免压机平板弯曲和压凹，模具的面积应不小于1/4平板的面积。对于小模具可在此模具上下表面垫上面积大于1/4平板面积的 $8\sim 10\mathrm{mm}$ 钢板进行保护。模具应放在平板的中心。为提高模压生产效率可将多个小模具磨成相同的高度同时放入平板间进行压制。  
（4）硫化温度时间取决于胶料的牌号、零件的结构尺寸和模具数量和材料。各种胶料适宜的加工方法、标准试样硫化温度和时间见表13-121。

表 13-121 航空胶料的标准硫化条件  

<table><tr><td>胶 料</td><td>适宜的加工方法</td><td>标准试片(厚2mm)的硫化条件°C×min</td></tr><tr><td>1140</td><td>模压、压延</td><td>143±2×15; 151±2×10</td></tr><tr><td>1141</td><td>模压、压延</td><td>143±2×20; 151±2×15</td></tr><tr><td>1142</td><td>模压、压延</td><td>143±2×20; 151±2×15</td></tr><tr><td>1143</td><td>模压、压延</td><td>143±2×15; 151±2×10</td></tr><tr><td>1144</td><td>模压、压延</td><td></td></tr><tr><td>1150</td><td>模压、压延、压出</td><td>143±2×20; 151±2×15</td></tr><tr><td>1151</td><td>模压、压延、压出</td><td>143±2×15; 151±2×10</td></tr><tr><td>1152</td><td>模压、压延</td><td>143±2×20; 151±2×15</td></tr><tr><td>1153</td><td>模压、压延</td><td></td></tr><tr><td>1154</td><td>模压、压延</td><td>143±2×20; 151±2×15</td></tr><tr><td>1160</td><td>模压、压延</td><td>143±2×30; 151±2×20</td></tr><tr><td>1161</td><td>模压、压延</td><td>143±2×15; 151±2×10</td></tr><tr><td>1180</td><td>模压</td><td></td></tr><tr><td>3160</td><td>模压、压延</td><td></td></tr><tr><td>3180</td><td>模压</td><td></td></tr><tr><td>3383</td><td>模压、压延</td><td>143±2×30; 151±2×20</td></tr><tr><td>4150</td><td>模压</td><td>143±2×40; 151±2×25</td></tr><tr><td>4160</td><td>模压、压延、压出</td><td></td></tr><tr><td>4161</td><td>模压、压延、压出</td><td>143±2×30; 151±2×20</td></tr><tr><td>4162</td><td>模压</td><td></td></tr></table>

续表 13-12  

<table><tr><td>胶 料</td><td>适宜的加工方法</td><td>标准试片(厚2mm)的硫化条件℃×min</td></tr><tr><td>4170</td><td>模压</td><td>151±2×20</td></tr><tr><td>4171</td><td>模压</td><td>151±2×20</td></tr><tr><td>4172</td><td>模压、压延、压出</td><td>143±2×30; 151±2×20</td></tr><tr><td>4190</td><td>模压</td><td>151±2×20</td></tr><tr><td>5160</td><td>模压、压延</td><td>143±2×30; 151±2×20</td></tr><tr><td>5170</td><td>模压、压延、压出</td><td>151±2×15</td></tr><tr><td>试5171</td><td>模压、压延</td><td>151±2×25</td></tr><tr><td>5172</td><td>模压、压延、压出</td><td>151±2×25</td></tr><tr><td>5180</td><td>模压</td><td>143±2×40; 151±2×25</td></tr><tr><td>5250</td><td>模压、压延、压出</td><td>151±2×20</td></tr><tr><td>5260</td><td>模压、压延</td><td>151±2×15</td></tr><tr><td>5460</td><td>模压、压延、压出</td><td>143±2×30; 151±2×20</td></tr><tr><td>5461</td><td>模压</td><td>143±2×40; 151±2×25</td></tr><tr><td>5470</td><td>模压、压延、压出</td><td>143±2×30; 151±2×20</td></tr><tr><td>5471</td><td>模压</td><td>151±2×20</td></tr><tr><td>5480</td><td>模压、压延</td><td>143±2×30; 151±2×20</td></tr><tr><td>5860</td><td>模压、压延、压出</td><td>143±2×30; 151±2×20</td></tr><tr><td>5870</td><td>模压、压延、压出</td><td>143±2×20; 151±2×15</td></tr><tr><td>45713</td><td>模压</td><td>151±2×40</td></tr><tr><td>5080</td><td>模压、压延</td><td>161±2×20; 151±2×40</td></tr><tr><td>5871</td><td>模压、压延</td><td>143±2×40;</td></tr><tr><td>5880</td><td>模压、压延</td><td>151±2×40</td></tr><tr><td>P101</td><td>模压</td><td>151±2×30</td></tr><tr><td>P106</td><td>模压</td><td>151±2×30</td></tr><tr><td>P214</td><td>模压</td><td>151±2×40; 160±2×20; 151±2×20定形</td></tr><tr><td></td><td></td><td>151±2×20热处理</td></tr><tr><td>P215</td><td>模压</td><td>151±2×40</td></tr><tr><td>P236</td><td>模压</td><td>151±2×40; 160±2×20</td></tr><tr><td>P303</td><td>模压</td><td>160±2×20</td></tr><tr><td>P709</td><td>模压、压出</td><td>151±2×40; 160±2×20</td></tr><tr><td>P801</td><td>模压</td><td>151±2×50</td></tr><tr><td>P903</td><td>模压</td><td>151±2×30</td></tr><tr><td>730-115</td><td>模压</td><td>151±2×40</td></tr><tr><td>8360</td><td>模压、压延、压出</td><td>160±3×20</td></tr><tr><td>8370</td><td>模压、压延、压出</td><td>160±3×20</td></tr><tr><td>8380</td><td>模压</td><td>160±3×20</td></tr><tr><td>E-2-90</td><td>模压</td><td>一般硫化:150×50</td></tr><tr><td></td><td></td><td>二酸硫化:盖温1h→100℃1h→150℃×3h</td></tr></table>

（5）氟、硅、氟硅橡胶胶料的硫化工艺分两阶段进行，第一阶段为压机硫化或定形硫化，第二阶段是在烘箱内热处理或称后处理。其硫化条件见表13-122、表13-123。

表 13-122 航空硅橡胶标准试片的硫化条件  

<table><tr><td>牌号</td><td>适宜的加工方法</td><td>一段硫化(平板)℃×min</td><td>二段硫化(烘箱)</td></tr><tr><td>6141</td><td>模压、压延、压出</td><td rowspan="4">125×10</td><td rowspan="11">室温1h→150℃→250℃×4h或连续生产使用150℃×1h→250℃×4h</td></tr><tr><td>6142</td><td>模压、压延</td></tr><tr><td>6143</td><td>模压、压延、压出</td></tr><tr><td>6145</td><td>模压、压延、压出</td></tr><tr><td>6146</td><td>模压、压延</td><td>158×15</td></tr><tr><td>G105</td><td>模压、压延、压出</td><td>130×10</td></tr><tr><td>G105-1</td><td>模压</td><td>135×15</td></tr><tr><td>G105-2</td><td>压出</td><td>135×15</td></tr><tr><td>G148</td><td>模压</td><td>151×10</td></tr><tr><td>G168</td><td>压出</td><td>130×10</td></tr><tr><td>G601</td><td>模压</td><td>151×10</td></tr><tr><td>试G401</td><td>模压</td><td>135×10</td><td rowspan="2">室温1h→150℃→200℃×4h</td></tr><tr><td>试G409</td><td>模压</td><td>150×10</td></tr></table>

表 13-123 航空氟橡胶标准试片的硫化条件  

<table><tr><td rowspan="2">牌号</td><td rowspan="2">适宜加工方法</td><td colspan="2">压机硫化条件,℃×min</td><td rowspan="2">二段硫化条件</td></tr><tr><td>2mm厚胶片</td><td>Φ10mm×10mm试样</td></tr><tr><td>7270</td><td>模压</td><td>150±2×30</td><td></td><td>室温 1h→100℃ 1h→150℃ 1h→200℃ 1h→250℃×11h</td></tr><tr><td>7271</td><td>模压</td><td>150±2×30</td><td></td><td>室温 1h→150℃ 1h→200℃ 1h→250℃×12h</td></tr><tr><td>FX-2</td><td>模压</td><td>175±3×10</td><td>175±3×15</td><td rowspan="5">室温 1h→100℃ 1h→150℃ 1h→200℃ 1h→250℃×8h</td></tr><tr><td>FX-4</td><td>模压</td><td>175±3×15</td><td>175±3×20</td></tr><tr><td>FX-5</td><td>模压</td><td>175±3×15</td><td>175±3×20</td></tr><tr><td>FX-6</td><td>模压</td><td>175±3×15</td><td>175±3×20</td></tr><tr><td>FX-10</td><td>模压</td><td>175±3×20</td><td>175±3×25</td></tr><tr><td>F275F370</td><td>模压</td><td>160±3×20</td><td>160±3×30</td><td>室温 1h→150℃ 1h→200℃ 1h→250℃×5h</td></tr><tr><td>F209F108F114</td><td>模压</td><td>160+50×30160+50×25160+50×25</td><td>160+50×30</td><td>室温 1h→150℃ 1h→200℃ 1h→250℃×12h</td></tr></table>

（6）闭模后模具在压机内升温时间规定如下：模具升到规定温度的时间不超过标准试样硫化时间的 $15\%$ ，仍按原硫化时间硫化；如果升温的时间超过 $15\%$ 时，则硫化时间还应加上升温时间的 $50\%$ ；如果升温时间超过标准试样硫化时间的 $50\%$ ，则该模压件报废。为防止出现上述情况，可在模具周围加装保温套减少模具热量散失。  
（7）制品的硫化时间可根据其形状和尺寸确定，如果零件厚度超过 $6\mathrm{mm}$ 时，每增加 $2\mathrm{mm}$ 或不足 $2\mathrm{mm}$ 时，均应在标准硫化时间上增加 $5\%$ 硫化时间。对于氟、硅、氟硅橡胶制造大型厚

制品零件时，为克服硫化时胶料内外层热应力引起的开裂现象，均采用降低硫化温度增加时间的工艺路线，特别是烘箱硫化时可降低升温速度和硫化温度，加长处理时间，厚度超过 $20\mathrm{mm}$ 的制件升温速度控制在 $5\sim 10^{\circ}\mathrm{C / h}$ ，并采用零件在烘箱内冷却至室温后再取出的方法。

（8）橡胶与金属粘接的硫化条件除依据所用胶料牌号和结构尺寸外，还要考虑胶粘剂的固化条件。由于氟、硅、氟硅胶料与金属粘接性差，对于制备复杂形状橡胶金属粘接件时推荐下述工艺：将涂胶的金属件和坏料装入室温或 $60\sim 70^{\circ}\mathrm{C}$ 的模具内，无压力下在平板间升至硫化温度，并在此温度保温 $3\sim 5\mathrm{min}$ 后加压不少于 $5\mathrm{MPa}$ ，在硫化过程如果压力降低还需补压。硫化结束后模具保压冷却至 $40\sim 50^{\circ}\mathrm{C}$ ，卸压打开模取出零件。此法生产效率低，但制品粘接质量可靠，废品率低，可减少金属件和橡胶间热应力，并避免二段硫化时粘接面的开裂现象。  
（9）胶料的收缩率与胶料的牌号和零件的结构尺寸有关，各种橡胶为基的胶料收缩率的范围见表13-124。

表 13-124 航空用胶料模压收缩率范围  

<table><tr><td>橡胶种类</td><td>收缩率,%</td></tr><tr><td>天然橡胶胶料</td><td>1.5~2.0</td></tr><tr><td>丁腈橡胶胶料</td><td>1.5~2.0</td></tr><tr><td>丁苯橡胶胶料</td><td>1.5~2.0</td></tr><tr><td>氯丁橡胶胶料</td><td>1.5~2.0</td></tr><tr><td>乙丙橡胶胶料</td><td>1.5~2.0</td></tr><tr><td>硅橡胶胶料</td><td>2.5~3.5</td></tr><tr><td>氟橡胶胶料</td><td>2.5~3.0</td></tr><tr><td>氟硅橡胶胶料</td><td>2.5~3.0</td></tr></table>

对于大尺寸的零件(直径超过 $50\mathrm{mm}$ )时，其收缩率还要增加 $0.5\% \sim 1\%$ 。

# 13.3.3 胶边的清除

压制好的零件按技术规范有关部分要求清除胶边，避免修边过度和机械损伤。硅、氟硅、氟橡胶在二段硫化前应清除过长的胶边，二段处理后再清除干净。

# 13.4 材料的运输、贮存及保管

# 13.4.1 运输

橡胶材料和制品按非危险品运输，运输中应防止日光直射，雨雪漫淋，严禁与油类、润滑脂、酸、碱等有害橡胶材料的物质接触。在卸装中堆码包装容器时，应避免由于超重而损坏码垛下部的橡胶材料和制品。

# 13.4.2 贮存及保管

橡胶是高分子材料，受到热、光、臭氧、应力和化学介质等因素作用时，材料会产生老化现象，为保证其性能稳定和有较长的贮存期限，对贮存和保管有如下要求：

（1）橡胶仓库的温度应在 $0\sim 25^{\circ}C$ 范围内，最高不得超过 $28^{\circ}C$ 。
