Repository: C-zj02/CFD-claw

<div align="center">

**English** | [中文](#中文版) | [Français](README_FR.md) | [Русский](README_RU.md) | [हिन्दी](README_HI.md) | [العربية](README_AR.md) | [Português](README_PT.md)

# 🚀 Claude Code Python

**A Complete Python Reimplementation Based on Real Claude Code Source**

*From TypeScript Source → Rebuilt in Python with ❤️*

***
**🔥 Active Development • New Features Weekly 🔥**

</div>

***

## 🎯 What is This?

**Clawd Code** is a **complete Python rewrite** of Claude Code, based on the **real TypeScript source code**.

File: RAG-data/飞机设计手册_第3册_材料(上).pdf-b682dd4b-9a57-40b3-918c-8461b7ef82cf.md (part 7 of 9)
$(\mathrm{kJ} / \mathrm{m}^{2})$
<table><tr><td rowspan="2">牌 号</td><td rowspan="2">状态</td><td rowspan="2">dmm</td><td colspan="2">热暴露条件</td><td rowspan="2">试验温度C</td><td>σb</td><td>σ0.2</td><td>δ</td></tr><tr><td>θ,C</td><td>t,h</td><td colspan="2">MPa</td><td>%</td></tr><tr><td rowspan="46">7475</td><td rowspan="14">T76</td><td rowspan="14">2.0</td><td rowspan="2">100</td><td rowspan="2">100</td><td>20</td><td>485</td><td>422</td><td>11.6</td></tr><tr><td>100</td><td>415</td><td>385</td><td>20.1</td></tr><tr><td rowspan="4">125</td><td rowspan="2">50</td><td>20</td><td>488</td><td>424</td><td>11.9</td></tr><tr><td>125</td><td>373</td><td>350</td><td>24.8</td></tr><tr><td rowspan="2">100</td><td>20</td><td>478</td><td>412</td><td>11.4</td></tr><tr><td>125</td><td>375</td><td>354</td><td>22.8</td></tr><tr><td rowspan="4">150</td><td rowspan="2">50</td><td>20</td><td>453</td><td>379</td><td>11.2</td></tr><tr><td>150</td><td>317</td><td>297</td><td>27.6</td></tr><tr><td rowspan="2">100</td><td>20</td><td>436</td><td>356</td><td>12.2</td></tr><tr><td>150</td><td>301</td><td>282</td><td>27.1</td></tr><tr><td rowspan="4">175</td><td rowspan="2">50</td><td>20</td><td>385</td><td>292</td><td>11.8</td></tr><tr><td>175</td><td>227</td><td>208</td><td>33.7</td></tr><tr><td rowspan="2">100</td><td>20</td><td>348</td><td>252</td><td>11.4</td></tr><tr><td>175</td><td>201</td><td>185</td><td>34.2</td></tr><tr><td rowspan="16">T651</td><td rowspan="16">38</td><td rowspan="4">100</td><td rowspan="2">50</td><td>20</td><td>578</td><td>503</td><td>14.9</td></tr><tr><td>100</td><td>504</td><td>448</td><td>16.8</td></tr><tr><td rowspan="2">100</td><td>20</td><td>566</td><td>494</td><td>13.5</td></tr><tr><td>100</td><td>505</td><td>454</td><td>18.1</td></tr><tr><td rowspan="4">125</td><td rowspan="2">50</td><td>20</td><td>568</td><td>494</td><td>19.5</td></tr><tr><td>125</td><td>462</td><td>420</td><td>21.8</td></tr><tr><td rowspan="2">100</td><td>20</td><td>556</td><td>484</td><td>13.3</td></tr><tr><td>125</td><td>450</td><td>411</td><td>19.1</td></tr><tr><td rowspan="4">150</td><td rowspan="2">50</td><td>20</td><td>496</td><td>418</td><td>14.2</td></tr><tr><td>150</td><td>365</td><td>342</td><td>23.6</td></tr><tr><td rowspan="2">100</td><td>20</td><td>468</td><td>386</td><td>14.4</td></tr><tr><td>150</td><td>330</td><td>310</td><td>20.8</td></tr><tr><td rowspan="4">175</td><td rowspan="2">50</td><td>20</td><td>399</td><td>298</td><td>15.2</td></tr><tr><td>175</td><td>245</td><td>230</td><td>26.6</td></tr><tr><td rowspan="2">100</td><td>20</td><td>358</td><td>254</td><td>16.6</td></tr><tr><td>175</td><td>213</td><td>199</td><td>29.3</td></tr><tr><td rowspan="16">T7651</td><td rowspan="16">38</td><td rowspan="4">100</td><td rowspan="2">50</td><td>20</td><td>525</td><td>455</td><td>13.4</td></tr><tr><td>100</td><td>452</td><td>417</td><td>16.3</td></tr><tr><td rowspan="2">100</td><td>20</td><td>525</td><td>455</td><td>14.1</td></tr><tr><td>100</td><td>451</td><td>419</td><td>16.8</td></tr><tr><td rowspan="4">125</td><td rowspan="2">50</td><td>20</td><td>526</td><td>455</td><td>14.2</td></tr><tr><td>125</td><td>414</td><td>393</td><td>19.9</td></tr><tr><td rowspan="2">100</td><td>20</td><td>521</td><td>449</td><td>13.1</td></tr><tr><td>125</td><td>414</td><td>392</td><td>20.1</td></tr><tr><td rowspan="4">150</td><td rowspan="2">50</td><td>20</td><td>480</td><td>397</td><td>14.4</td></tr><tr><td>150</td><td>347</td><td>331</td><td>24.5</td></tr><tr><td rowspan="2">100</td><td>20</td><td>459</td><td>371</td><td>14.7</td></tr><tr><td>150</td><td>326</td><td>308</td><td>20.6</td></tr><tr><td rowspan="4">175</td><td rowspan="2">50</td><td>20</td><td>402</td><td>301</td><td>15.0</td></tr><tr><td>175</td><td>243</td><td>228</td><td>27.8</td></tr><tr><td rowspan="2">100</td><td>20</td><td>362</td><td>257</td><td>15.2</td></tr><tr><td>175</td><td>219</td><td>206</td><td>25.1</td></tr></table>

续表 4-24  

<table><tr><td rowspan="2">牌 号</td><td rowspan="2">状态</td><td rowspan="2">dmm</td><td colspan="2">热暴露条件</td><td rowspan="2">试验温度C</td><td>σb</td><td>σ0.2</td><td>δ</td></tr><tr><td>θ,C</td><td>t,h</td><td colspan="2">MPa</td><td>%</td></tr><tr><td rowspan="10">7475</td><td rowspan="10">T7351</td><td rowspan="10">38</td><td rowspan="2">100</td><td>50</td><td rowspan="2">100</td><td>439</td><td>395</td><td>16.6</td></tr><tr><td>100</td><td>441</td><td>403</td><td>19.7</td></tr><tr><td rowspan="4">125</td><td rowspan="2">50</td><td>20</td><td>503</td><td>423</td><td>13.4</td></tr><tr><td>125</td><td>416</td><td>395</td><td>20.2</td></tr><tr><td rowspan="2">100</td><td>20</td><td>507</td><td>427</td><td>13.7</td></tr><tr><td>125</td><td>412</td><td>392</td><td>21.8</td></tr><tr><td rowspan="2">150</td><td>50</td><td rowspan="2">150</td><td>334</td><td>318</td><td>28.9</td></tr><tr><td>100</td><td>317</td><td>302</td><td>28.8</td></tr><tr><td rowspan="2">175</td><td>50</td><td>20</td><td>219</td><td>205</td><td>30.8</td></tr><tr><td>100</td><td>175</td><td>201</td><td>186</td><td>33.2</td></tr></table>

# （3）型材热暴露后的室温和高温力学性能见表4-25。

表 4-25 型材热暴露后的室温和高温力学性能  

<table><tr><td rowspan="2">牌 号</td><td rowspan="2">状态</td><td rowspan="2">dmm</td><td colspan="2">热暴露条件</td><td rowspan="2">试验温度℃</td><td>σb</td><td>σ0.2</td><td>δ</td></tr><tr><td>θ,C</td><td>t,h</td><td colspan="2">MPa</td><td>%</td></tr><tr><td rowspan="28">LY12</td><td rowspan="5">CZ</td><td rowspan="28">&lt;5</td><td></td><td></td><td>20</td><td>505</td><td>383</td><td>13.5</td></tr><tr><td rowspan="2">150</td><td rowspan="2">50</td><td>20</td><td>450</td><td>368</td><td>15.7</td></tr><tr><td>150</td><td>417</td><td>351</td><td>13.6</td></tr><tr><td rowspan="2">200</td><td rowspan="2">50</td><td>20</td><td>461</td><td>383</td><td>8.2</td></tr><tr><td>200</td><td>309</td><td>270</td><td>11.2</td></tr><tr><td rowspan="9">CS</td><td></td><td></td><td>20</td><td>501</td><td>476</td><td>7.8</td></tr><tr><td rowspan="2">150</td><td rowspan="2">50</td><td>20</td><td>481</td><td>467</td><td>6.5</td></tr><tr><td>150</td><td>399</td><td>359</td><td>10.2</td></tr><tr><td rowspan="2">175</td><td rowspan="2">50</td><td>20</td><td>483</td><td>449</td><td>6.9*</td></tr><tr><td>175</td><td>360</td><td>382</td><td>7.4</td></tr><tr><td rowspan="2">200</td><td rowspan="2">50</td><td>20</td><td>464</td><td>410</td><td>7.7</td></tr><tr><td>200</td><td>330</td><td>297</td><td>6.9</td></tr><tr><td rowspan="2">250</td><td rowspan="2">50</td><td>20</td><td>343</td><td>229</td><td>8.4</td></tr><tr><td>250</td><td>168</td><td>131</td><td>11.4</td></tr><tr><td rowspan="7">MCZ</td><td></td><td></td><td>20</td><td>450</td><td>281</td><td>20.3</td></tr><tr><td rowspan="2">150</td><td rowspan="2">50</td><td>20</td><td>444</td><td>282</td><td>22.7</td></tr><tr><td>150</td><td>391</td><td>271</td><td>20</td></tr><tr><td rowspan="2">175</td><td rowspan="2">50</td><td>20</td><td>449</td><td>366</td><td>8.1</td></tr><tr><td>175</td><td>349</td><td>308</td><td>9.4</td></tr><tr><td rowspan="2">200</td><td rowspan="2">50</td><td>20</td><td>390</td><td>278</td><td>7.5</td></tr><tr><td>200</td><td>256</td><td>214</td><td>12.4</td></tr><tr><td rowspan="7">MCS</td><td></td><td></td><td>20</td><td>462</td><td>379</td><td>8.7</td></tr><tr><td rowspan="2">150</td><td rowspan="2">50</td><td>20</td><td>453</td><td>378</td><td>8.3</td></tr><tr><td>150</td><td>398</td><td>380</td><td>8.7</td></tr><tr><td rowspan="2">175</td><td rowspan="2">50</td><td>20</td><td>415</td><td>316</td><td>7.9</td></tr><tr><td>175</td><td>320</td><td>281</td><td>10.9</td></tr><tr><td rowspan="2">200</td><td rowspan="2">50</td><td>20</td><td>381</td><td>275</td><td>7.6</td></tr><tr><td>200</td><td>256</td><td>212</td><td>14.3</td></tr></table>

续表 4-25  

<table><tr><td rowspan="2">牌 号</td><td rowspan="2">状态</td><td rowspan="2">dmm</td><td colspan="2">热暴露条件</td><td rowspan="2">试验温度C</td><td>σb</td><td>σ0.2</td><td>δ</td></tr><tr><td>θ,C</td><td>t,h</td><td colspan="2">MPa</td><td>%</td></tr><tr><td rowspan="45">LY12</td><td rowspan="4">MCS</td><td rowspan="4">&lt;5</td><td rowspan="2">225</td><td rowspan="2">50</td><td>20</td><td>377</td><td>246</td><td>8.6</td></tr><tr><td>225</td><td>212</td><td>173</td><td>14.9</td></tr><tr><td rowspan="2">250</td><td rowspan="2">50</td><td>20</td><td>345</td><td>204</td><td>7.8</td></tr><tr><td>250</td><td>177</td><td>140</td><td>14.9</td></tr><tr><td rowspan="41">CZ</td><td rowspan="41">o</td><td></td><td></td><td>20</td><td>453</td><td>370</td><td>18.6</td></tr><tr><td rowspan="5">75</td><td>50</td><td>20</td><td>451</td><td>367</td><td>16.9</td></tr><tr><td>100</td><td>20</td><td>455</td><td>376</td><td>16.9</td></tr><tr><td>500</td><td>20</td><td>450</td><td>354</td><td>18.5</td></tr><tr><td>1000</td><td>20</td><td>459</td><td>366</td><td>17.3</td></tr><tr><td>2500</td><td>20</td><td>452</td><td>365</td><td>13.9</td></tr><tr><td rowspan="5">100</td><td>50</td><td>20</td><td>454</td><td>366</td><td>16.1</td></tr><tr><td>100</td><td>20</td><td>454</td><td>366</td><td>18.2</td></tr><tr><td>500</td><td>20</td><td>463</td><td>373</td><td>20.4</td></tr><tr><td>1000</td><td>20</td><td>454</td><td>358</td><td>18.7</td></tr><tr><td>2000</td><td>20</td><td>458</td><td>365</td><td>19.5</td></tr><tr><td rowspan="6">125</td><td rowspan="2">50</td><td>20</td><td>453</td><td>357</td><td>17</td></tr><tr><td>125</td><td>419</td><td>329</td><td>16.6</td></tr><tr><td rowspan="2">100</td><td>20</td><td>454</td><td>363</td><td>19.4</td></tr><tr><td>125</td><td>419</td><td>338</td><td>14.2</td></tr><tr><td rowspan="2">500</td><td>20</td><td>465</td><td>367</td><td>18.4</td></tr><tr><td>125</td><td>428</td><td>363</td><td>16.6</td></tr><tr><td rowspan="4">1000</td><td>20</td><td>483</td><td>473</td><td>9.9</td><td></td></tr><tr><td>125</td><td>439</td><td>413</td><td>12</td><td></td></tr><tr><td rowspan="2">2500</td><td>20</td><td>494</td><td>481</td><td>5.5</td></tr><tr><td>125</td><td>454</td><td>431</td><td>15.6</td></tr><tr><td rowspan="6">135</td><td rowspan="2">50</td><td>20</td><td>452</td><td>367</td><td>19.3</td></tr><tr><td>135</td><td>416</td><td></td><td>16.4</td></tr><tr><td rowspan="2">100</td><td>20</td><td>457</td><td>367</td><td>16.9</td></tr><tr><td>135</td><td>422</td><td></td><td>16.4</td></tr><tr><td rowspan="2">500</td><td>20</td><td>486</td><td>449</td><td>10.4</td></tr><tr><td>135</td><td>441</td><td></td><td>11.3</td></tr><tr><td rowspan="2">1000</td><td>20</td><td>498</td><td>486</td><td>7.1</td><td></td></tr><tr><td>135</td><td>458</td><td></td><td>11</td><td></td></tr><tr><td rowspan="2">2500</td><td>20</td><td>492</td><td>452</td><td>6.3</td><td></td></tr><tr><td>135</td><td>439</td><td></td><td>8.2</td><td></td></tr><tr><td rowspan="6">150</td><td rowspan="2">50</td><td>20</td><td>461</td><td>419</td><td>15.4</td></tr><tr><td>150</td><td>417</td><td>365</td><td>13.8</td></tr><tr><td rowspan="2">100</td><td>20</td><td>483</td><td>458</td><td>9.4</td></tr><tr><td>150</td><td>416</td><td>403</td><td>9.2</td></tr><tr><td rowspan="2">500</td><td>20</td><td>481</td><td>422</td><td>7.2</td></tr><tr><td>150</td><td>400</td><td>354</td><td>9.6</td></tr><tr><td rowspan="2">1000</td><td>20</td><td>471</td><td>408</td><td>471</td><td>7.1</td></tr><tr><td>150</td><td>389</td><td>315</td><td>9</td><td></td></tr><tr><td rowspan="2">2500</td><td>20</td><td>455</td><td>382</td><td>7.4</td><td></td></tr><tr><td>150</td><td>380</td><td>316</td><td>8.4</td><td></td></tr></table>

续表 4-25  

<table><tr><td rowspan="2">牌 号</td><td rowspan="2">状态</td><td rowspan="2">dmm</td><td colspan="2">热暴露条件</td><td rowspan="2">试验温度℃</td><td>σb</td><td>σ0.2</td><td>δ</td></tr><tr><td>θ,C</td><td>t,h</td><td colspan="2">MPa</td><td>%</td></tr><tr><td rowspan="13">LY12</td><td rowspan="13">CS</td><td rowspan="13"></td><td></td><td></td><td>20</td><td>490</td><td>471</td><td>6.2</td></tr><tr><td rowspan="5">75</td><td>50</td><td>20</td><td>496</td><td>488</td><td>5.1</td></tr><tr><td>100</td><td>20</td><td>493</td><td>480</td><td>5.4</td></tr><tr><td>500</td><td>20</td><td>500</td><td>482</td><td>6.8</td></tr><tr><td>1000</td><td>20</td><td>491</td><td>457</td><td>4.5</td></tr><tr><td>2500</td><td>20</td><td>497</td><td>486</td><td>6.6</td></tr><tr><td rowspan="5">100</td><td>50</td><td>20</td><td>489</td><td>477</td><td>6</td></tr><tr><td>100</td><td>20</td><td>497</td><td>473</td><td>6.8</td></tr><tr><td>500</td><td>20</td><td>500</td><td>473</td><td>5.5</td></tr><tr><td>1000</td><td>20</td><td>501</td><td>475</td><td>6.1</td></tr><tr><td>2500</td><td>20</td><td>496</td><td>479</td><td>6.5</td></tr><tr><td rowspan="2">125</td><td rowspan="2">50</td><td>20</td><td>504</td><td>489</td><td>6.6</td></tr><tr><td>125</td><td>451</td><td>397</td><td>7.1</td></tr><tr><td rowspan="12">2024</td><td rowspan="12">T3510</td><td rowspan="12">50</td><td rowspan="4">125</td><td rowspan="4">100</td><td>20</td><td>546</td><td>423</td><td>16.3</td></tr><tr><td>125</td><td>84</td><td>393</td><td>16.1</td></tr><tr><td>175</td><td>460</td><td>385</td><td>15.4</td></tr><tr><td>250</td><td>278</td><td>249</td><td>13.8</td></tr><tr><td rowspan="4">175</td><td rowspan="4">100</td><td>20</td><td>492</td><td>440</td><td>9.2</td></tr><tr><td>125</td><td>423</td><td>379</td><td>16.1</td></tr><tr><td>175</td><td>369</td><td>332</td><td>15.4</td></tr><tr><td>250</td><td>271</td><td>240</td><td>13.8</td></tr><tr><td rowspan="4">250</td><td rowspan="4">100</td><td>20</td><td>293</td><td>171</td><td>13.1</td></tr><tr><td>125</td><td>264</td><td>168</td><td>17.1</td></tr><tr><td>175</td><td>214</td><td>151</td><td>25.3</td></tr><tr><td>250</td><td>156</td><td>123</td><td>22.9</td></tr><tr><td rowspan="9">LY16</td><td rowspan="9">MCS</td><td rowspan="9"></td><td></td><td></td><td>20</td><td>384</td><td>261</td><td>8.6</td></tr><tr><td rowspan="2">150</td><td rowspan="2">50</td><td>20</td><td>376</td><td>250</td><td>8.7</td></tr><tr><td>150</td><td>318</td><td>233</td><td>13.6</td></tr><tr><td rowspan="2">200</td><td rowspan="2">50</td><td>20</td><td>363</td><td>228</td><td>9.2</td></tr><tr><td>200</td><td>249</td><td>180</td><td>12.3</td></tr><tr><td rowspan="2">250</td><td rowspan="2">50</td><td>20</td><td>326</td><td>184</td><td>10.2</td></tr><tr><td>250</td><td>179</td><td>127</td><td>15.6</td></tr><tr><td rowspan="2">300</td><td rowspan="2">50</td><td>20</td><td>292</td><td>148</td><td>12.9</td></tr><tr><td>300</td><td>121</td><td>92</td><td>16.2</td></tr><tr><td rowspan="4">LC4</td><td rowspan="4">CS</td><td rowspan="4"></td><td rowspan="2">100</td><td>100</td><td>20</td><td>588</td><td></td><td>7</td></tr><tr><td>200</td><td>20</td><td>588</td><td></td><td>8</td></tr><tr><td rowspan="2">150</td><td>100</td><td>20</td><td>500</td><td></td><td>10</td></tr><tr><td>200</td><td>20</td><td>461</td><td></td><td>10</td></tr><tr><td rowspan="9">7075</td><td rowspan="9">T73510</td><td rowspan="9">50</td><td rowspan="3">125</td><td rowspan="3">100</td><td>20</td><td>420</td><td>398</td><td>17.6</td></tr><tr><td>125</td><td>413</td><td>391</td><td>17.1</td></tr><tr><td>175</td><td>330</td><td>312</td><td>18.4</td></tr><tr><td rowspan="3">125</td><td rowspan="3">100</td><td>20</td><td>336</td><td>317</td><td>18.7</td></tr><tr><td>125</td><td>279</td><td>237</td><td>20.8</td></tr><tr><td>175</td><td>217</td><td>201</td><td>23.2</td></tr><tr><td rowspan="3">125</td><td rowspan="3">100</td><td>20</td><td>146</td><td>134</td><td>25.0</td></tr><tr><td>125</td><td>223</td><td>128</td><td>24.4</td></tr><tr><td>175</td><td>151</td><td>116</td><td>41.0</td></tr></table>

（4）丝材热暴露后的室温和高温力学性能见表4-26。

表 4-26 丝材热暴露后的室温和高温力学性能  

<table><tr><td rowspan="2">牌 号</td><td rowspan="2">状态</td><td rowspan="2">dmm</td><td colspan="2">热暴露条件</td><td rowspan="2">试验温度C</td><td rowspan="2">τ,MPa</td></tr><tr><td>θ,C</td><td>t,h</td></tr><tr><td rowspan="19">LY10</td><td rowspan="19">CS</td><td rowspan="19">4</td><td></td><td></td><td>20</td><td>255</td></tr><tr><td rowspan="2">125</td><td rowspan="2">100</td><td>20</td><td>254</td></tr><tr><td>125</td><td>228</td></tr><tr><td rowspan="2">150</td><td rowspan="2">100</td><td>20</td><td>246</td></tr><tr><td>150</td><td>219</td></tr><tr><td rowspan="2">175</td><td rowspan="2">100</td><td>20</td><td>215</td></tr><tr><td>175</td><td>177</td></tr><tr><td rowspan="2">190</td><td rowspan="2">100</td><td>20</td><td>221</td></tr><tr><td>190</td><td>161</td></tr><tr><td rowspan="2">200</td><td rowspan="2">100</td><td>20</td><td>211</td></tr><tr><td>200</td><td>152</td></tr><tr><td rowspan="2">220</td><td rowspan="2">100</td><td>20</td><td>193</td></tr><tr><td>220</td><td>126</td></tr><tr><td rowspan="2">225</td><td rowspan="2">100</td><td>20</td><td>179</td></tr><tr><td>225</td><td>113</td></tr><tr><td rowspan="2">250</td><td rowspan="2">100</td><td>20</td><td>161</td></tr><tr><td>250</td><td>89</td></tr><tr><td rowspan="2">300</td><td rowspan="2">100</td><td>20</td><td>143</td></tr><tr><td>300</td><td>63</td></tr></table>

（5）锻、铸件热暴露后的室温和高温力学性能见表4-27。

表 4-27 锻、铸件热暴露后的室温和高温力学性能  

<table><tr><td rowspan="2">牌 号</td><td rowspan="2">品 种</td><td rowspan="2">状态</td><td rowspan="2">取向</td><td colspan="2">热暴露条件</td><td rowspan="2">试验温度℃</td><td>σb</td><td>σ0.2</td><td>δ</td></tr><tr><td>θ,℃</td><td>t,h</td><td colspan="2">MPa</td><td>%</td></tr><tr><td rowspan="6">LY16</td><td rowspan="6">锻件</td><td rowspan="6">CS</td><td rowspan="6"></td><td>150</td><td>100</td><td>150</td><td>363</td><td></td><td>24</td></tr><tr><td>175</td><td>100</td><td>175</td><td>324</td><td></td><td>24</td></tr><tr><td>200</td><td>100</td><td>200</td><td>284</td><td></td><td>21</td></tr><tr><td>225</td><td>100</td><td>225</td><td>215</td><td></td><td>27</td></tr><tr><td>250</td><td>100</td><td>250</td><td>206</td><td></td><td>25</td></tr><tr><td>275</td><td>100</td><td>275</td><td>181</td><td></td><td>28</td></tr><tr><td rowspan="12">LD7</td><td rowspan="12">模锻件</td><td rowspan="12">CS</td><td rowspan="4"></td><td rowspan="4">130</td><td>10</td><td>20</td><td>431</td><td>333</td><td>10</td></tr><tr><td>100</td><td>20</td><td>431</td><td>333</td><td>8</td></tr><tr><td>1000</td><td>20</td><td>431</td><td>333</td><td>8</td></tr><tr><td>30000</td><td>20</td><td>392</td><td></td><td>8</td></tr><tr><td rowspan="4"></td><td rowspan="4">150</td><td>10</td><td>20</td><td>431</td><td>343</td><td>9</td></tr><tr><td>100</td><td>20</td><td>431</td><td>343</td><td>9</td></tr><tr><td>1000</td><td>20</td><td>431</td><td>343</td><td>9</td></tr><tr><td>30000</td><td>20</td><td>363</td><td></td><td>9</td></tr><tr><td rowspan="4"></td><td rowspan="4">175</td><td>10</td><td>20</td><td>421</td><td>353</td><td>8</td></tr><tr><td>100</td><td>20</td><td>402</td><td>353</td><td>8</td></tr><tr><td>1000</td><td>20</td><td>397</td><td>323</td><td>7</td></tr><tr><td>30000</td><td>20</td><td>313</td><td></td><td>7</td></tr><tr><td rowspan="2">LD10</td><td rowspan="2">锻件</td><td rowspan="2">CS</td><td rowspan="2"></td><td rowspan="2">150</td><td rowspan="2">10</td><td>20</td><td>500</td><td>451</td><td>8</td></tr><tr><td>150</td><td>451</td><td>412</td><td>9</td></tr></table>

续表 4-27  

<table><tr><td rowspan="2">牌号</td><td rowspan="2">品种</td><td rowspan="2">状态</td><td rowspan="2">取向</td><td colspan="2">热暴露条件</td><td rowspan="2">试验温度C</td><td>σb</td><td>σb.2</td><td>δ</td></tr><tr><td>θ,C</td><td>t,h</td><td colspan="2">MPa</td><td>%</td></tr><tr><td rowspan="19">LD10</td><td rowspan="19">锻件</td><td rowspan="19">CS</td><td rowspan="19"></td><td rowspan="4">150</td><td rowspan="2">100</td><td>20</td><td>495</td><td>456</td><td>7</td></tr><tr><td>150</td><td>441</td><td>412</td><td>9</td></tr><tr><td rowspan="2">1000</td><td>20</td><td>490</td><td>441</td><td>8</td></tr><tr><td>150</td><td>412</td><td>373</td><td>10</td></tr><tr><td rowspan="6">175</td><td rowspan="2">10</td><td>20</td><td>510</td><td>402</td><td>9</td></tr><tr><td>175</td><td>392</td><td>373</td><td>12</td></tr><tr><td rowspan="2">100</td><td>20</td><td>490</td><td>392</td><td>9</td></tr><tr><td>175</td><td>363</td><td>255</td><td>12</td></tr><tr><td rowspan="2">1000</td><td>20</td><td>451</td><td>373</td><td>10</td></tr><tr><td>175</td><td>294</td><td>235</td><td>12</td></tr><tr><td rowspan="6">200</td><td rowspan="2">10</td><td>20</td><td>422</td><td>363</td><td>10</td></tr><tr><td>200</td><td>275</td><td>245</td><td>18</td></tr><tr><td rowspan="2">100</td><td>20</td><td>314</td><td>255</td><td>12</td></tr><tr><td>200</td><td>226</td><td>177</td><td>20</td></tr><tr><td rowspan="2">1000</td><td>20</td><td>265</td><td>177</td><td>16</td></tr><tr><td>200</td><td>157</td><td>118</td><td>25</td></tr><tr><td rowspan="3">250</td><td>10</td><td>250</td><td>118</td><td>98</td><td>20</td></tr><tr><td>100</td><td>250</td><td>103</td><td>78</td><td>25</td></tr><tr><td>1000</td><td>250</td><td>88</td><td>69</td><td>30</td></tr><tr><td rowspan="12">LC4</td><td rowspan="12">锻件</td><td rowspan="12">CS</td><td rowspan="12"></td><td rowspan="3">100</td><td>100</td><td>20</td><td>494</td><td>486</td><td>15</td></tr><tr><td>1000</td><td>20</td><td>494</td><td>446</td><td>15</td></tr><tr><td>10000</td><td>20</td><td>446</td><td>412</td><td>15</td></tr><tr><td rowspan="3">150</td><td>100</td><td>20</td><td>319</td><td>304</td><td>20</td></tr><tr><td>1000</td><td>20</td><td>221</td><td>196</td><td>25</td></tr><tr><td>10000</td><td>20</td><td>172</td><td>142</td><td>30</td></tr><tr><td rowspan="3">200</td><td>100</td><td>20</td><td>118</td><td>103</td><td>40</td></tr><tr><td>1000</td><td>20</td><td>103</td><td>88</td><td>50</td></tr><tr><td>10000</td><td>20</td><td>96</td><td>82</td><td>60</td></tr><tr><td rowspan="3">250</td><td>100</td><td>20</td><td>83</td><td>65</td><td>30</td></tr><tr><td>1000</td><td>20</td><td>76</td><td>62</td><td>60</td></tr><tr><td>10000</td><td>20</td><td>76</td><td>62</td><td>65</td></tr><tr><td rowspan="8">LC9</td><td rowspan="8">模锻件</td><td rowspan="8">CgS1</td><td rowspan="2">纵向</td><td rowspan="2">125</td><td rowspan="2">50</td><td>20</td><td>510</td><td>445</td><td>12</td></tr><tr><td>125</td><td>425</td><td>405</td><td>13</td></tr><tr><td rowspan="2">横向</td><td rowspan="2">125</td><td rowspan="2">50</td><td>20</td><td>520</td><td>460</td><td>11</td></tr><tr><td>125</td><td>430</td><td>415</td><td>15</td></tr><tr><td rowspan="2">纵向</td><td rowspan="2">150</td><td rowspan="2">50</td><td>20</td><td>515</td><td>455</td><td>12</td></tr><tr><td>150</td><td>375</td><td>365</td><td>17</td></tr><tr><td rowspan="2">横向</td><td rowspan="2">150</td><td rowspan="2">50</td><td>20</td><td>505</td><td>435</td><td>12</td></tr><tr><td>150</td><td>380</td><td>365</td><td>17</td></tr><tr><td rowspan="8">LC9</td><td rowspan="8">模锻件</td><td rowspan="8">CgS3</td><td rowspan="2">纵向</td><td rowspan="2">125</td><td rowspan="2">50</td><td>20</td><td>575</td><td>520</td><td>11</td></tr><tr><td>125</td><td>480</td><td>465</td><td>15</td></tr><tr><td rowspan="2">横向</td><td rowspan="2">125</td><td rowspan="2">50</td><td>20</td><td>570</td><td>520</td><td>10</td></tr><tr><td>125</td><td>475</td><td>455</td><td>14</td></tr><tr><td rowspan="2">纵向</td><td rowspan="2">150</td><td rowspan="2">50</td><td>20</td><td>550</td><td>500</td><td>11</td></tr><tr><td>150</td><td>405</td><td>390</td><td>16</td></tr><tr><td rowspan="2">横向</td><td rowspan="2">150</td><td rowspan="2">50</td><td>20</td><td>535</td><td>475</td><td>11</td></tr><tr><td>150</td><td>405</td><td>395</td><td>16</td></tr></table>

续表 4-27  

<table><tr><td rowspan="2">牌号</td><td rowspan="2">品种</td><td rowspan="2">状态</td><td rowspan="2">取向</td><td colspan="2">热暴露条件</td><td rowspan="2">试验温度C</td><td>σb</td><td>σ0.2</td><td>δ</td></tr><tr><td>θ,C</td><td>t,h</td><td colspan="2">MPa</td><td>%</td></tr><tr><td rowspan="2">ZL205A</td><td rowspan="2">铸件</td><td rowspan="2">T5</td><td rowspan="2"></td><td>150</td><td>100</td><td>20</td><td>503</td><td></td><td>3</td></tr><tr><td>200</td><td>100</td><td>20</td><td>405</td><td></td><td>6.4</td></tr></table>

# 4.4.6 疲劳性能

# （1）室温高周疲劳性能见表4-28。

表 4-28 室温高周疲劳性能  

<table><tr><td>牌 号</td><td>品 种</td><td>状态</td><td>δ或dmm</td><td>N,周</td><td>σ-1MPa</td><td>σ-1HMPa</td></tr><tr><td rowspan="4">LF2</td><td></td><td>Y</td><td></td><td>5x108</td><td>137</td><td></td></tr><tr><td>板材</td><td>M</td><td>2</td><td>2x107</td><td>83</td><td></td></tr><tr><td rowspan="2">棒材</td><td>M</td><td rowspan="2">20</td><td rowspan="2">5x108</td><td>118</td><td rowspan="2"></td></tr><tr><td>Y2</td><td>123.</td></tr><tr><td rowspan="3">LF3</td><td></td><td>Y</td><td></td><td>5x108</td><td>144</td><td></td></tr><tr><td>板材</td><td>M</td><td></td><td>2x107</td><td>113</td><td></td></tr><tr><td>板材</td><td>Y2</td><td></td><td>5x108</td><td>127</td><td></td></tr><tr><td>LF6</td><td>板材</td><td>M</td><td></td><td>2x107</td><td>127</td><td></td></tr><tr><td>LF10</td><td>丝材</td><td>M</td><td></td><td>5x108</td><td>137</td><td></td></tr><tr><td rowspan="4">LF21</td><td rowspan="3">板材</td><td>Y</td><td rowspan="3"></td><td rowspan="3">5x108</td><td>69</td><td rowspan="3"></td></tr><tr><td>Y2</td><td>64</td></tr><tr><td>M</td><td>49</td></tr><tr><td>板材</td><td>Y2</td><td></td><td>5x108</td><td>62</td><td></td></tr><tr><td rowspan="2">LY11</td><td></td><td>CZ</td><td rowspan="2"></td><td rowspan="2">2x107</td><td>123</td><td>88</td></tr><tr><td>模锻件</td><td>CZ</td><td>167</td><td></td></tr><tr><td rowspan="4">LY12</td><td rowspan="4">板材</td><td>CZ</td><td colspan="4">见图4-70~图4-72</td></tr><tr><td>CS</td><td colspan="4">见图4-73,图4-74</td></tr><tr><td>BCZYU</td><td colspan="4">见图4-75~图4-77</td></tr><tr><td>BCSYU</td><td colspan="4">见图4-78,图4-79</td></tr><tr><td rowspan="5">2024</td><td>薄板</td><td>T81</td><td colspan="4">见图4-80,图4-81</td></tr><tr><td rowspan="2">厚板</td><td>T351</td><td colspan="4">见图4-82</td></tr><tr><td>T851</td><td colspan="4">见图4-83</td></tr><tr><td rowspan="2">挤压件</td><td>T3510</td><td colspan="4">见图4-84,图4-85</td></tr><tr><td>T8510</td><td colspan="4">见图4-86,图4-87</td></tr><tr><td>2124</td><td>厚板</td><td>T851</td><td colspan="4">见图4-88</td></tr><tr><td>LY16</td><td>挤压件</td><td>CS</td><td></td><td>2x107</td><td>127</td><td>69</td></tr><tr><td rowspan="3">LD2</td><td rowspan="3">挤压件</td><td rowspan="3">CS</td><td></td><td>2x107</td><td>118</td><td></td></tr><tr><td></td><td>2x107</td><td>113</td><td></td></tr><tr><td></td><td>2x107</td><td>108</td><td>64</td></tr><tr><td>LD5</td><td></td><td>CS</td><td></td><td>2x107</td><td>127</td><td>78</td></tr><tr><td rowspan="7">LD7</td><td rowspan="3">大型材</td><td rowspan="3">CS</td><td></td><td>2x106</td><td>147</td><td>98</td></tr><tr><td></td><td>2x107</td><td>117</td><td>78</td></tr><tr><td></td><td>5x107</td><td>98</td><td>69</td></tr><tr><td rowspan="4">锻坯轧板</td><td rowspan="4">CS</td><td></td><td>2x106</td><td>147</td><td></td></tr><tr><td></td><td>2x107</td><td>127</td><td></td></tr><tr><td></td><td>2x106</td><td>137</td><td>83</td></tr><tr><td></td><td>2x107</td><td>127</td><td>69</td></tr></table>

续表 4-28  

<table><tr><td>牌 号</td><td>品 种</td><td>状态</td><td>\( \delta \) 或 \( d \) mm</td><td>\( N \) ,周</td><td>\( \sigma  - 1 \) MPa</td><td>\( \sigma  - {1\mathrm{H}} \) MPa</td></tr><tr><td rowspan="3">LD7</td><td rowspan="3">包铝板</td><td rowspan="3">CS</td><td></td><td>\( 2\times 10^{6} \)</td><td>107</td><td>78</td></tr><tr><td></td><td>\( 2\times 10^{7} \)</td><td>102</td><td>74</td></tr><tr><td></td><td>\( 5\times 10^{7} \)</td><td>98</td><td>69</td></tr><tr><td rowspan="4">LD10</td><td>锻件</td><td>CS</td><td></td><td>\( 5\times 10^{8} \)</td><td>124</td><td></td></tr><tr><td>不包铝板材</td><td>CS</td><td></td><td>\( 5\times 10^{8} \)</td><td>125</td><td></td></tr><tr><td>包铝板材</td><td>CS</td><td></td><td>\( 5\times 10^{8} \)</td><td>104</td><td></td></tr><tr><td>棒材</td><td>CS</td><td colspan="4">见图4-89</td></tr><tr><td rowspan="5">LC4</td><td>不包铝薄板</td><td rowspan="2">CS</td><td></td><td>\( 5\times 10^{8} \)</td><td>138</td><td></td></tr><tr><td rowspan="3">包铝薄板挤压型材</td><td></td><td>\( 5\times 10^{8} \)</td><td>89</td><td></td></tr><tr><td rowspan="2">CS</td><td></td><td>\( 2\times 10^{7} \)</td><td>157</td><td>88</td></tr><tr><td>&gt;20</td><td>\( 5\times 10^{8} \)</td><td>152</td><td></td></tr><tr><td>板材</td><td>CS</td><td colspan="4">见图4-90,图4-91</td></tr><tr><td rowspan="3">LC9</td><td>棒材</td><td>CS</td><td colspan="4">见图4-92~图4-96</td></tr><tr><td rowspan="2">锻件</td><td>CgS1</td><td colspan="4">见图4-97~图4-101</td></tr><tr><td>CgS3</td><td colspan="4">见图4-102~图4-105</td></tr><tr><td rowspan="3">7075</td><td>薄板</td><td>T76</td><td colspan="4">见图4-106</td></tr><tr><td>厚板</td><td>T7351</td><td colspan="4">见图4-107,图4-108</td></tr><tr><td>挤压件</td><td>T73510</td><td colspan="4">见图4-109</td></tr><tr><td rowspan="5">7475</td><td rowspan="2">薄板</td><td>T6</td><td colspan="4">见图4-110</td></tr><tr><td>T76</td><td colspan="4">见图4-111</td></tr><tr><td rowspan="3">厚板</td><td>T651</td><td colspan="4">见图4-112</td></tr><tr><td>T7651</td><td colspan="4">见图4-113</td></tr><tr><td>T7351</td><td colspan="4">见图4-114</td></tr><tr><td rowspan="10">ZL101</td><td rowspan="5">铸件(S)</td><td rowspan="5">T6</td><td rowspan="5"></td><td>\( 10^{5} \)</td><td>145</td><td></td></tr><tr><td>\( 10^{6} \)</td><td>100</td><td></td></tr><tr><td>\( 10^{7} \)</td><td>72</td><td></td></tr><tr><td>\( 10^{8} \)</td><td>65</td><td></td></tr><tr><td>\( 5\times 10^{8} \)</td><td>65</td><td></td></tr><tr><td rowspan="5">铸件(J)</td><td rowspan="5">T6</td><td rowspan="5"></td><td>\( 10^{5} \)</td><td>200</td><td></td></tr><tr><td>\( 10^{6} \)</td><td>159</td><td></td></tr><tr><td>\( 10^{7} \)</td><td>118</td><td></td></tr><tr><td>\( 10^{8} \)</td><td>97</td><td></td></tr><tr><td>\( 5\times 10^{8} \)</td><td>90</td><td></td></tr><tr><td rowspan="5">ZL101A</td><td rowspan="5">铸件(J)</td><td rowspan="5">T6</td><td rowspan="5"></td><td>\( 10^{5} \)</td><td>200</td><td></td></tr><tr><td>\( 10^{6} \)</td><td>159</td><td></td></tr><tr><td>\( 10^{7} \)</td><td>117</td><td></td></tr><tr><td>\( 10^{8} \)</td><td>97</td><td></td></tr><tr><td>\( 5\times 10^{8} \)</td><td>90</td><td></td></tr><tr><td rowspan="2">ZL102</td><td>铸件(SB)</td><td rowspan="2">F</td><td rowspan="2"></td><td rowspan="2">\( 5\times 10^{8} \)</td><td>41</td><td rowspan="2"></td></tr><tr><td>铸件(J)</td><td>69</td></tr><tr><td>ZL201</td><td>铸件(S)</td><td>T4、T5</td><td></td><td>\( 5\times 10^{8} \)</td><td>09</td><td></td></tr><tr><td rowspan="2">ZL205A</td><td rowspan="2">铸件(S)</td><td>T5</td><td rowspan="2"></td><td rowspan="2">\( 2\times 10^{7} \)</td><td>88</td><td rowspan="2"></td></tr><tr><td>T6</td><td>83</td></tr><tr><td>ZL401</td><td>铸件</td><td></td><td></td><td>\( 5\times 10^{8} \)</td><td>64</td><td></td></tr></table>

（2）高温高周疲劳性能见表4-29。

表 4-29 高温高周疲劳性能  

<table><tr><td>牌 号</td><td>品 种</td><td>状态</td><td>试验温度℃</td><td>\( N \) ,周</td><td>\( {\sigma }_{-1} \)MPa</td><td>\( {\sigma }_{-1}\mathrm{H} \)MPa</td></tr><tr><td rowspan="3">LF2</td><td rowspan="3"></td><td rowspan="3">Y</td><td>150</td><td>\( 5\times 10^8 \)</td><td>96</td><td></td></tr><tr><td>200</td><td>\( 5\times 10^8 \)</td><td>69</td><td></td></tr><tr><td>260</td><td>\( 5\times 10^8 \)</td><td>41</td><td></td></tr><tr><td rowspan="3">LF3</td><td rowspan="3"></td><td rowspan="3">Y</td><td>150</td><td>\( 5\times 10^8 \)</td><td>100</td><td></td></tr><tr><td>200</td><td>\( 5\times 10^8 \)</td><td>76</td><td></td></tr><tr><td>260</td><td>\( 5\times 10^8 \)</td><td>45</td><td></td></tr><tr><td rowspan="3">LF21</td><td rowspan="3">板材</td><td rowspan="3">Y2</td><td>150</td><td>\( 5\times 10^8 \)</td><td>38</td><td></td></tr><tr><td>200</td><td>\( 5\times 10^8 \)</td><td>25</td><td></td></tr><tr><td>260</td><td>\( 5\times 10^8 \)</td><td>18</td><td></td></tr><tr><td rowspan="2">LY16</td><td rowspan="2">挤压件</td><td rowspan="2">CS</td><td>200</td><td>\( 1\times 10^7 \)</td><td>103</td><td></td></tr><tr><td>300</td><td>\( 3\times 10^7 \)</td><td>78</td><td>49</td></tr><tr><td rowspan="2">LD5</td><td rowspan="2"></td><td rowspan="2">CS</td><td>150</td><td>\( 2\times 10^7 \)</td><td>108</td><td>69</td></tr><tr><td>200</td><td>\( 2\times 10^7 \)</td><td>98</td><td>59</td></tr><tr><td rowspan="4">LD10</td><td rowspan="4">锻件</td><td rowspan="4">CS</td><td>150</td><td>\( 5\times 10^8 \)</td><td>93</td><td></td></tr><tr><td>200</td><td>\( 5\times 10^8 \)</td><td>62</td><td></td></tr><tr><td>260</td><td>\( 5\times 10^8 \)</td><td>37</td><td></td></tr><tr><td>315</td><td>\( 5\times 10^8 \)</td><td>34</td><td></td></tr><tr><td rowspan="3">LC4</td><td rowspan="3"></td><td rowspan="3">CS</td><td>150</td><td>\( 5\times 10^8 \)</td><td>106</td><td></td></tr><tr><td>200</td><td>\( 5\times 10^8 \)</td><td>66</td><td></td></tr><tr><td>260</td><td>\( 5\times 10^8 \)</td><td>55</td><td></td></tr></table>

图片摘要：该图主要展示 4 29 高温高周疲劳性能。
![](images/ff1d37a343793d5feffed9260de1129725e8e961f0246af5cc31d8602fc0faed.jpg)  
图4-70 LY12CZ板材光滑试件 $S - N$ 曲线

板材厚度： $\delta = 2.5\mathrm{mm}$

材料强度： $\sigma_{\mathrm{b}} = 457\mathrm{MPa}$

试件形状：纵向板试件 $K_{\mathrm{t}} = 1$

试验条件：轴向加载 $R = 0.02,0.6,f = 116\mathrm{Hz}$

图片摘要：该图主要展示 4 71 LY12CZ板材缺口试件 曲线。
![](images/025074eaa76620656930cabd3e8aed7d01a47a1049c83b2ba4cad5fdfffd4083.jpg)  
图4-71 LY12CZ板材缺口试件 $S - N$ 曲线

板材厚度： $\delta = 2.5\mathrm{mm}$

材料强度： $\sigma_{\mathrm{b}} = 449\mathrm{MPa}$

试件形状：横向边缺口板试件 $K_{\mathrm{t}} = 2$

试验条件：轴向加载 $\sigma_{\mathrm{m}} = 69\mathrm{MPa},206\mathrm{MPa},f = 116\mathrm{Hz}$

图片摘要：该图主要展示 4 72 LY12CZ板材缺口试件 曲线。
![](images/9fb3e7cc05466b5792d60281e382cde2652ad6604a8b0eec8129d5846b458d9f.jpg)  
图4-72 LY12CZ板材缺口试件 $S - N$ 曲线

板材厚度： $\delta = 2.5\mathrm{mm}$

材料强度： $\sigma_{\mathrm{b}} = 441\mathrm{MPa}$

试件形状：横向边缺口板试件 $K_{\mathrm{t}} = 4$

试验条件：轴向加载 $\sigma_{\mathrm{m}} = 69\mathrm{MPa},206\mathrm{MPa},f = 116\mathrm{Hz}$

图片摘要：该图主要展示 4 73 LY12CS板材光滑试件 曲线。
![](images/70e135dc5f4120681fa2505b5b59a5b1fde3b2866737bc5a75383a130929cc2c.jpg)  
图4-73 LY12CS板材光滑试件 $S - N$ 曲线

板材厚度： $\delta = 2.5\mathrm{mm}$

材料强度： $\sigma_{\mathrm{b}} = 429\mathrm{MPa}$

试件形状：纵向板试件 $K_{\mathrm{t}} = 4$

试验条件：轴向加载 $R = 0.1,0.5,f = 140\mathrm{Hz}$

图片摘要：该图主要展示 4 74 Y12CS板材缺口试件 曲线。
![](images/e8847e381e58fd46a1d31f89dea1c9fbc39a1e0938ca7a5d148fdc92cc34758b.jpg)  
图4-74 Y12CS板材缺口试件 $S - N$ 曲线

板材厚度： $\delta = 2.5\mathrm{mm}$

材料强度： $\sigma_{\mathrm{b}} = 429\mathrm{MPa}$

试件强度： $\sigma_{\mathrm{b}} = 441\mathrm{MPa}$

试件形状：纵向边缺口板试件 $K_{\mathrm{t}} = 3$

试验条件：轴向加载 $R = 0.1,0.5,f = 140\mathrm{Hz}$

图片摘要：该图主要展示 4 75LY12BCZYU板材光滑试件 曲线。
![](images/785046cad151672c106e2581d2b8e0536c46c8b9a749c0d30bafb3b5d1f952f9.jpg)  
图4-75LY12BCZYU板材光滑试件 $S - N$ 曲线

板材厚度： $\delta = 19\mathrm{mm}$

材料强度： $\sigma_{\mathrm{b}} = 455\mathrm{MPa}$

试件强度： $\sigma_{\mathrm{b}} = 465\mathrm{MPa}$

试件形状：纵向圆试件 $K_{\mathrm{r}} = 1$

试验条件：轴向加载 $R = 0.1,0.5,f = 130\mathrm{Hz}$

图4-76 LY12BCZYU板材缺口试件 $S - N$ 曲线  
图片摘要：该图主要展示 4 76 LY12BCZYU板材缺口试件 曲线。
![](images/8876c17613db602254e2a91c6228dbe300fd157761d94851dab664ab1c31aec4.jpg)  
板材厚度： $\delta = 19\mathrm{mm}$   
材料强度： $\sigma_{\mathrm{b}} = 455\mathrm{MPa}$   
试件强度： $\sigma_{\mathrm{b}} = 602\mathrm{MPa}$   
试件形状：纵向圆试件 $K_{\mathrm{t}} = 3$   
试验条件：轴向加载 $R = 0.1,0.5,f = 130\mathrm{Hz}$

图4-77LY12BCZYU板材缺口试件 $S - N$ 曲线  
图片摘要：该图主要展示 4 77LY12BCZYU板材缺口试件 曲线。
![](images/78aa3565a92ae83032a8f1e1abc717d1dd97c8bf0be32335961086eb796b5cce.jpg)  
板材厚度： $\delta = 19\mathrm{mm}$   
材料强度： $\sigma_{\mathrm{b}} = 455\mathrm{MPa}$   
试件强度： $\sigma_{\mathrm{b}} = 493\mathrm{MPa}$   
试件形状：纵向圆试件 $K_{\mathrm{t}} = 5$   
试验条件：轴向加载 $R = 0.1, 0.5, f = 130\mathrm{Hz}$

图4-78 LY12BCSYU板材光滑试件 $S - N$ 曲线  
图片摘要：该图主要展示 4 78 LY12BCSYU板材光滑试件 曲线。
![](images/72facc52f119026997303381d8092248fbdc6a9fc8091b12028b94950a3a7a3b.jpg)  
板材厚度： $\delta = 19\mathrm{mm}$ ；材料强度： $\sigma_{\mathrm{b}} = 481\mathrm{MPa}$   
试件强度： $\sigma_{\mathrm{b}} = 489\mathrm{MPa}$ ；试件形状：纵向圆试件 $K_{\mathrm{t}} = 1$   
试验条件：轴向加载 $R = 0.1,0.5,f = 130\mathrm{Hz}$

图4-79 LY12BCSYU板材缺口试件 $S - N$ 曲线  
图片摘要：该图主要展示 4 79 LY12BCSYU板材缺口试件 曲线。
![](images/2f57cab0f1dbf98604d41d7d1e65f78e2dd2eb787810ed499e4900b90316083b.jpg)  
板材厚度： $\delta = 19\mathrm{mm}$ ；材料强度： $\sigma_{\mathrm{b}} = 481\mathrm{MPa}$   
试件强度： $\sigma_{\mathrm{b}} = 648\mathrm{MPa}$ ；试件形状：纵向圆试件 $K_{\mathrm{t}} = 3$   
试验条件：轴向加载 $R = 0.1,0.5,f = 130\mathrm{Hz}$

图片摘要：该图主要展示 4 79 LY12BCSYU板材缺口试件 曲线。
![](images/9b773fce00ae48204365249585f446e7635854fc30c746532e29e3a8e536701d.jpg)  
图4-80 2024-T81状态包铝薄板 $S - N$ 曲线

图片摘要：该图主要展示 4 80 2024 T81状态包铝薄板 曲线。
![](images/deeac15905dbb473ee48c2211cf67f24054095b2124b3ac42a9c5c082a9f9293.jpg)  
图4-81 2024-T81状态包铝薄板 $S - N$ 曲线

图片摘要：该图主要展示 4 81 2024 T81状态包铝薄板 曲线。
![](images/cfc64c01fb7ac105128d04de0a3d2445ec0854d54681a1c511708cf3b9e56ecb.jpg)

图片摘要：该图主要展示 4 81 2024 T81状态包铝薄板 曲线。
![](images/6d34fbcc3f363d81abdffb7b5df44ecdf32596ed59ea548ae40a8f9ece6ac81c.jpg)  
图4-82 2024-T351状态厚板 $S - N$ 曲线  
图4-83 2024-T851状态厚板 $S - N$ 曲线

图片摘要：该图主要展示 4 83 2024 T851状态厚板 曲线。
![](images/4fc2e2a7421cc28fda514cea660829561cf2cb4dd56b17e5e581d44c9bc1b9cf.jpg)

图片摘要：该图主要展示 4 83 2024 T851状态厚板 曲线。
![](images/5b4d9f4e1e1def9a48f9104695119b03852183ca8fa5035f15695777b978fc84.jpg)  
图4-84 2024-T3510状态挤压矩形棒材 $S - N$ 曲线  
图4-85 2024-T3510状态挤压矩形棒材 $S - N$ 曲线

图片摘要：该图主要展示 4 85 2024 T3510状态挤压矩形棒材 曲线。
![](images/c59657f265583c76ff13815b54cd100f59da03f9a9c17524d909649ef99ce78b.jpg)

图片摘要：该图主要展示 4 85 2024 T3510状态挤压矩形棒材 曲线。
![](images/390ae7784a1a4b619978528edaf9752195e1e811221e17d1ed5d9fb5782bdb3e.jpg)  
图4-86 2024-T8510状态挤压矩形棒材 $S - N$ 曲线  
图4-87 2024-T62状态包铝薄板 $S - N$ 曲线

图4-89LD10合金CS状态棒材 $S - N$ 曲线  
图片摘要：该图主要展示 4 89LD10合金CS状态棒材 曲线。
![](images/4d6a79b23f990a548eff734bcce0ba890ecd400933d71a48900cb136e9a3b36b.jpg)  
棒材 $d = 25\mathrm{mm}$ ；轴向加载： $R = 0.1, f = 135\mathrm{Hz}, \sigma_{\mathrm{b}} = 541\mathrm{MPa}$   
试样： $K_{\mathrm{t}} = 1$ ，工作部分直径 $d = 7\mathrm{mm};K_{\mathrm{t}} = 3$ ，带缺口，工作部分直径  
$d = 8.28\mathrm{mm}$ ， $60^{\circ}$ 角，顶尖半径 $R = 0.43$

图片摘要：该图主要展示 4 89LD10合金CS状态棒材 曲线。
![](images/2f7efe90a34c6f3cb86e9721edcda243a5ab68c9e27cf2ec574aef4217aded18.jpg)  
图4-88 2124-T851状态厚板 $S - N$ 曲线

图片摘要：该图主要展示 4 88 2124 T851状态厚板 曲线。
![](images/0fe694e8b749d632de31bd7ac55b38a750baa0d6534df10a0dfbe0cad2bc4fc8.jpg)  
图4-91 LC4CS状态板材缺口 $(K_{\mathrm{t}} = 4)$ 试样 $S - N$ 曲线  
板材厚度 $\delta = 2.5\mathrm{mm},\sigma_{\mathrm{b}} = 538\mathrm{MPa},f = 110\sim 130\mathrm{Hz}$ ，轴向加载  
$K_{\mathrm{r}} = 1,f = 110\sim 130\mathrm{Hz}$ ，轴向加载

图片摘要：该图主要展示 4 91 LC4CS状态板材缺口 试样 曲线。
![](images/ff3e02759113b724e799475e36a41c9024cc5437c12727eccfae28fe99231622.jpg)  
图4-90 LC4CS状态板材光滑试样 $S - N$ 曲线  
板材厚度 $\delta = 2.5\mathrm{mm},\sigma_{\mathrm{b}} = 538\mathrm{MPa}$   
$K_{\mathrm{r}} = 1, f = 110 \sim 130 \mathrm{~Hz}$ ，轴向加载

图4-92 LC9CS铝合金直径 $d = 25\mathrm{mm}$ 榜材的 $P - S - N$ 曲线轴向加载： $f = 166\mathrm{Hz},R = -1$   
图片摘要：该图主要展示 4 92 LC9CS铝合金直径 榜材的 曲线轴向加载：。
![](images/a40ac6057ffa00ac04f401a4b3e8b11f51a68973958f61ec1129977a1624e306.jpg)  
1-存活率 $P = 50\%$ ；2-存活率 $P = 99.9\%$

图4-93 LC9CS铝合金直径 $d = 25\mathrm{mm}$ 榜材缺口试样的 $P - S - N$ 曲线  
图片摘要：该图主要展示 4 93 LC9CS铝合金直径 榜材缺口试样的 曲线。
![](images/f8690890c30c460df700c36a1bf2689be03a95905b49929df56647b0908488a6.jpg)  
轴向加载： $f = 166\mathrm{Hz},R = -1,K_{\mathrm{t}} = 2.4$   
1—存活率 $P = 50\%$ ；2—存活率 $P = 99.9\%$

图片摘要：该图主要展示 4 93 LC9CS铝合金直径 榜材缺口试样的 曲线。
![](images/4d1bdb381cfd0f6527e1c51e88ae5edc00a0f931ce569a42cd8655a6c4691fbd.jpg)

图片摘要：该图主要展示 4 93 LC9CS铝合金直径 榜材缺口试样的 曲线。
![](images/dfb589db0d0bae8ec27c677a04f11736925f2b5f6833535cedab6cdbb8d638a3.jpg)  
图4-94 LC9CS铝合金直径 $d = 25\mathrm{mm}$ 棒材光滑试样的 $S - N$ 曲线  
图4-95 LC9CS铝合金直径 $d = 25\mathrm{mm}$ 棒材缺口试样的 $S - N$ 曲线纵向试样，轴向加载， $f = 166\mathrm{Hz},K_{\mathrm{t}} = 2.4$

图片摘要：该图主要展示 4 95 LC9CS铝合金直径 棒材缺口试样的 曲线纵向试样，轴向加载，。
![](images/6c1571a2592566837e2c8bd46cfa3ce2367e298ffa9e2de0a6b137097d5fa144.jpg)

图片摘要：该图主要展示 4 95 LC9CS铝合金直径 棒材缺口试样的 曲线纵向试样，轴向加载，。
![](images/742ee8738c1b7132462b03dfc8d57c5c1ab7b9b8d054fe6d030125338605efdb.jpg)  
图4-96 LC9CS铝合金直径 $d = 25\mathrm{mm}$ 榜材缺口试样的等寿命曲线纵向圆形试样， $K_{\mathrm{t}} = 2.4$ ，轴向加载， $f = 166\mathrm{Hz},\sigma_{\mathrm{m}} = 0,69,137,206\mathrm{MPa}$   
图4-97 LC9CgS1铝合金前起落架外筒自由锻件的 $S-N$ 曲线测试部位厚度 $\delta = 330\mathrm{mm}$
