Repository: C-zj02/CFD-claw

<div align="center">

**English** | [中文](#中文版) | [Français](README_FR.md) | [Русский](README_RU.md) | [हिन्दी](README_HI.md) | [العربية](README_AR.md) | [Português](README_PT.md)

# 🚀 Claude Code Python

**A Complete Python Reimplementation Based on Real Claude Code Source**

*From TypeScript Source → Rebuilt in Python with ❤️*

***
**🔥 Active Development • New Features Weekly 🔥**

</div>

***

## 🎯 What is This?

**Clawd Code** is a **complete Python rewrite** of Claude Code, based on the **real TypeScript source code**.

File: RAG-data/飞机设计手册_第3册_材料(上).pdf-f8d5ccf1-8280-4e6b-8d53-db7ba1b3e911.md (part 7 of 11)
# 飞机设计手册
<table><tr><td rowspan="2">规格mm</td><td rowspan="2">热处理制度</td><td>σb</td><td>σ0.2</td><td rowspan="2">试样取向</td><td rowspan="2">试样形式</td><td>Klc</td><td>Klc</td></tr><tr><td colspan="2">MPa</td><td colspan="2">MN/m3/2</td></tr><tr><td rowspan="3">∅200(经改锻成样坯)</td><td>900℃油淬+300℃回火</td><td>1875</td><td>1790</td><td>L-C</td><td>三点弯曲</td><td>50.145.3748.5052.8446.24</td><td>46.73</td></tr><tr><td>900℃油淬+400℃回火</td><td>1620</td><td>1505</td><td>L-C</td><td>三点弯曲</td><td>49.6847.0450.3932.93</td><td>49.21</td></tr><tr><td>900℃油淬+450℃回火</td><td>1400</td><td>1310</td><td>L-C</td><td>三点弯曲</td><td>83.2986.2184.0491.4882.70</td><td>85.56</td></tr></table>

b. 疲劳裂纹扩展速率 棒材不同应力比的裂纹扩展速率见图1-103、图1-104、图1-105，板材 $510^{\circ}\mathrm{C}$ 回火后的裂纹扩展速率见图1-106；板材 $390^{\circ}\mathrm{C}$ 等温后的裂纹扩展速率见图1-107。

图片摘要：该图主要展示 1 76 30CrMnSiA 钢不同热处理的。
![](images/214d7d4827e37d8b840249717d52457ab53099801aa7160953873b574c6525c9.jpg)  
图1-104 30CrMnSiA钢

$(R = 0.3)$ 的 $\mathrm{d}a / \mathrm{d}N - \Delta K$ 曲线

试样回火前 $900\mathrm{C}$ 油淬

试验条件为轴向加载， $f = 8.33\mathrm{Hz}$

图片摘要：该图主要展示 1 104 30CrMnSiA钢。
![](images/89d037608db3c6f32010dcf627b538ad1de59eeae55d75c635920ab2a39821ef.jpg)  
图1-105 30CrMnSiA钢

$(R = 0.5)$ 的 $\mathrm{d}a / \mathrm{d}N - \Delta K$ 曲线

试样回火前 $900\mathrm{C}$ 油淬

试验条件为轴向加载， $f = 13.33\mathrm{Hz}$

图1-106 30CrMnSiA钢  
图片摘要：该图主要展示 1 106 30CrMnSiA钢。
![](images/10d0d5c9c805f0363c5837803a6eb4ff27ce2358878f50193a2fce5739b1daac.jpg)  
$(R = 0.1)$ 的 $\mathrm{da} / \mathrm{d}N - \Delta K$ 曲线试样回火前 $890^{\circ}\mathrm{C}$ 油淬  
试验条件为轴向加载， $f = 8.33\mathrm{Hz}$

图1-107 30CrMnSiA钢  
图片摘要：该图主要展示 1 107 30CrMnSiA钢。
![](images/a408d8a90aa46d39ef4848c87de92b8ad40b0f6587b3000915558acc4ef03671.jpg)  
$(R = 0.1)$ 的 $\mathrm{da} / \mathrm{d}N - \Delta K$ 曲线热处理制度为 $890^{\circ}\mathrm{C}$ 空冷， $390^{\circ}\mathrm{C}$ 等温试验条件为轴向加戴， $f = 8.33\mathrm{Hz}$

# （7）30CrMnSiNi2A钢

a. 断裂韧度 不同热处理制度的 $K_{\mathrm{Ic}}$ 见表1-77；不同含碳量的 $K_{\mathrm{Ic}}$ 见表1-78；不同热处理制度的低温 $K_{\mathrm{Ic}}$ 见表1-79；不同试验温度下的 $K_{\mathrm{Ic}}$ 值见表1-80和图1-108。

表 1-77 30CrMnSiNi2A 钢不同热处理的 ${K}_{\mathrm{{fc}}}$ 值  

<table><tr><td rowspan="2">材料牌号</td><td rowspan="2" colspan="2">热处理制度</td><td>σb</td><td>σ0.2</td><td>Klc</td></tr><tr><td colspan="2">MPa</td><td>MN/m3/2</td></tr><tr><td rowspan="12">30CrMnSiNi2A</td><td rowspan="6">900℃油淬</td><td>200℃回火,空冷</td><td>1836</td><td>1499</td><td>68.3</td></tr><tr><td>230℃回火,空冷</td><td>1817</td><td>1384</td><td>65.9</td></tr><tr><td>250℃回火,空冷</td><td>1796</td><td>1420</td><td>64.9</td></tr><tr><td>270℃回火,空冷</td><td>1796</td><td>1427</td><td>69.5</td></tr><tr><td>300℃回火,空冷</td><td>1775</td><td>1399</td><td>72.5</td></tr><tr><td>360℃回火,空冷</td><td>1677</td><td>1375</td><td>62.2</td></tr><tr><td rowspan="6">900℃加热</td><td>200℃等温+200℃回火</td><td>1818</td><td>1106</td><td>63.2</td></tr><tr><td>230℃等温+200℃回火</td><td>1811</td><td>900</td><td>65.3</td></tr><tr><td>250℃等温+250℃回火</td><td>1724</td><td>1018</td><td>62.7</td></tr><tr><td>270℃等温+250℃回火</td><td>1690</td><td>1064</td><td>69.9</td></tr><tr><td>300℃等温+250℃回火</td><td>1642</td><td>1062</td><td>69.2</td></tr><tr><td>310℃等温,空冷</td><td>1550</td><td>1192</td><td>88.7</td></tr></table>

注：材料规格 $\phi 70\mathrm{mm}$ 榜改锻，采用三点弯曲试样，L-R方向。

表 1-78 30CrMnSiNi2A 钢不同含碳量的 ${K}_{\mathrm{{fc}}}$ 值  

<table><tr><td rowspan="2">C%</td><td rowspan="2">热处理制度</td><td>σb</td><td>σ0.2</td><td rowspan="2">试样取向</td><td rowspan="2">试样型式</td><td rowspan="2">KlcMN/m3/2</td></tr><tr><td colspan="2">MPa</td></tr><tr><td>0.27~0.28</td><td rowspan="3">900℃加热,260℃等温+250℃回火,空冷</td><td>1645</td><td>1334</td><td rowspan="3">L-C</td><td rowspan="3">三点弯曲</td><td>93.3</td></tr><tr><td>0.31~0.32</td><td>1672</td><td>1494</td><td>83.4</td></tr><tr><td>0.33~0.34</td><td>1620</td><td>1395</td><td>73.8</td></tr></table>

表 1-79 30CrMnSiNi2A 钢不同热处理的低温 ${K}_{\mathrm{{fc}}}$ 值  

<table><tr><td rowspan="2" colspan="2">热处理制度</td><td>σb</td><td>σ0.2</td><td rowspan="2">θ°C</td><td rowspan="2">KlcMN/m3/2</td></tr><tr><td colspan="2">MPa</td></tr><tr><td rowspan="15">900℃加热</td><td rowspan="3">200℃等温+280℃回火,空冷</td><td>1660</td><td>1528</td><td>20</td><td>85.4</td></tr><tr><td></td><td></td><td>-40</td><td>76.7</td></tr><tr><td></td><td></td><td>-60</td><td>65.1</td></tr><tr><td rowspan="3">230℃等温+260℃回火,空冷</td><td>1640</td><td>1518</td><td>20</td><td>91.0</td></tr><tr><td></td><td></td><td>-40</td><td>74.3</td></tr><tr><td></td><td></td><td>-60</td><td>70.8</td></tr><tr><td rowspan="3">260℃等温+250℃回火,空冷</td><td>1672</td><td>1496</td><td>20</td><td>83.4</td></tr><tr><td></td><td></td><td>-40</td><td>68.5</td></tr><tr><td></td><td></td><td>-60</td><td>60.6</td></tr><tr><td rowspan="3">300℃等温+230℃回火,空冷</td><td>1633</td><td>1488</td><td>20</td><td>93.9</td></tr><tr><td></td><td></td><td>-40</td><td>69.7</td></tr><tr><td></td><td></td><td>-60</td><td>66.8</td></tr><tr><td rowspan="3">330℃等温+230℃回火,空冷</td><td>1419</td><td>1282</td><td>20</td><td>95.8</td></tr><tr><td></td><td></td><td>-40</td><td>65.1</td></tr><tr><td></td><td></td><td>-60</td><td>61.1</td></tr></table>

注：试样采用三点弯曲试样，L-C方向。

表 1-80 30CrMnSiNi2A 钢不同试验温度下的 ${K}_{\mathrm{{fc}}}$ 值  

<table><tr><td>试验温度,℃</td><td>-60</td><td>-40</td><td>-20</td><td>0</td><td>20</td></tr><tr><td>Klc</td><td>64.54</td><td>68.73</td><td>85.49</td><td>93.42</td><td>102.52</td></tr><tr><td>MN/m3/2</td><td>65.38</td><td>68.77</td><td>81.93</td><td>86.35</td><td>96.63</td></tr><tr><td></td><td>62.42</td><td>75.79</td><td>87.23</td><td>91.13</td><td>92.71</td></tr><tr><td>平均</td><td>64.11</td><td>71.11</td><td>84.88</td><td>90.30</td><td>97.29</td></tr></table>

图片摘要：该图主要展示 1 80 30CrMnSiNi2A 钢不同试验温度下的 值。
![](images/3026eb50637b9a37af17327e2fc6b4a832e7a3668b9ca296853f14685d1145f7.jpg)  
图1-108 30CrMnSiNi2A钢不同试验温度与 $K_{\mathrm{lc}}$ 的关系曲线

b. 应力腐蚀界限应力强度因子 不同热处理的 $K_{\mathrm{Iacc}}$ 值见表1-81，等温后不同温度回火的 $K_{\mathrm{Iacc}}$ 值见表1-82。

表 1-81 30CrMnSiNi2A 钢不同热处理的 ${K}_{\text{facc }}$ 值  

<table><tr><td>材料牌号</td><td>热处理制度</td><td>环境条件</td><td>σ0.2MPa</td><td>取样方向</td><td>试样型式</td><td>K1accMN/m3/2</td><td>K1acc截取条件m/s</td></tr><tr><td rowspan="8">30CrMnSiNi2A</td><td rowspan="2">900℃油淬+200℃回火,空冷</td><td rowspan="8">35℃</td><td rowspan="8">1479</td><td>L-T</td><td>CANT①</td><td>16.6</td><td></td></tr><tr><td>T-L</td><td>WOL②</td><td>17.6</td><td>1.9×10-10</td></tr><tr><td rowspan="2">900℃加热,240℃等温,250℃回火,空冷</td><td>L-T</td><td>CANT</td><td>22.3</td><td></td></tr><tr><td>T-L</td><td>WOL</td><td>22.7</td><td></td></tr><tr><td rowspan="2">900℃加热,260℃等温,260℃回火,空冷</td><td>L-T</td><td>CANT</td><td>16.2</td><td>&lt;10-9</td></tr><tr><td>T-L</td><td>WOL</td><td>15.5</td><td>&lt;10-9</td></tr><tr><td rowspan="2">900℃加热,300℃等温,空冷</td><td>L-T</td><td>CANT</td><td>31.0</td><td></td></tr><tr><td>T-L</td><td>WOL</td><td>30.4</td><td>1.07×10-9</td></tr></table>

① 为单悬臂梁式试样；② 为楔型螺钉加载试样。

表 1-82 30CrMnSiNi2A 钢等温淬火后不同温度回火的 ${K}_{\text{tacc }}$ 值  

<table><tr><td>材料牌号</td><td colspan="2">热处理制度</td><td>环境条件</td><td>σ0.2MPa</td><td>K1accMN/m3/2</td><td>K1acc截取条件断裂时间,min</td></tr><tr><td rowspan="4">30CrMnSiNi2A</td><td rowspan="4">900C加热,230C等温</td><td>230℃回火,空冷</td><td rowspan="4">35℃,3.5%NaCl溶液</td><td rowspan="4"></td><td>21.2</td><td></td></tr><tr><td>250℃回火,空冷</td><td>23.0</td><td>&gt;12840</td></tr><tr><td>270℃回火,空冷</td><td>20.3</td><td>39800</td></tr><tr><td>300℃回火,空冷</td><td>20.7</td><td>&gt;13380</td></tr></table>

注：试样采用CANT（单悬臂梁式试样），L-T方向。

c. 疲劳裂纹扩展速率 240℃等温淬火后不同应力比的轴向加载 $\mathrm{da} / \mathrm{d}N - \Delta K$ 曲线见图1-109、图1-110和图1-111。

试样经 $900^{\circ}\mathrm{C}$ 加热， $240^{\circ}\mathrm{C}$ 等温 $+250^{\circ}\mathrm{C}$ 回火， $\sigma_{\mathrm{b}} = 1597\mathrm{MPa}$ ；采用轴向加载， $f = 13.33\mathrm{Hz}$ .

图片摘要：该图主要展示 1 109 30CrMnSiNi2A钢棒材 的 曲线。
![](images/f1c0045e80add575c16b9303117fcfc8032983fb3a8a4cfe3887184a3bfdc3f4.jpg)  
图1-109 30CrMnSiNi2A钢棒材 $(R = 0.1)$ 的 $\mathrm{d}a / \mathrm{d}N - \Delta K$ 曲线

图片摘要：该图主要展示 1 109 30CrMnSiNi2A钢棒材 的 曲线。
![](images/eb4db5a027b62494cd8d3f809606f9a6c326c0dcf87bf496e1cca5ef6c3a97fd.jpg)  
图1-110 30CrMnSiNi2A钢棒材 $(R = 0.3)$ 的 $\mathrm{d}a / \mathrm{d}N - \Delta K$ 曲线

图片摘要：该图主要展示 1 110 30CrMnSiNi2A钢棒材 的 曲线。
![](images/fc0af399d43da8007c061443ab16d01c8774921b262b06ebc8709d0816a936d1.jpg)  
图1-111 30CrMnSiNi2A钢棒材 $(R = 0.6)$ 的 $\mathrm{da} / \mathrm{d}N - \Delta K$ 曲线

$220^{\circ}\mathrm{C}$ 等温淬火后不同应力比轴向加载 $\mathrm{da} / \mathrm{d}N - \Delta K$ 曲线见图1-112、图1-113和图1-114。试样经 $900^{\circ}\mathrm{C}$ 加热， $220^{\circ}\mathrm{C}$ 等温 $+250^{\circ}\mathrm{C}$ 回火， $\sigma_{\mathrm{b}} = 1763\mathrm{MPa}$ ；轴向加载， $f = 13.33\mathrm{Hz}$

图片摘要：该图主要展示 1 111 30CrMnSiNi2A钢棒材 的 曲线。
![](images/75081359714792c795328448f73c7f49c6be917a68e4c53fd1a3cadbce52246c.jpg)  
图1-112 30CrMnSiNi2A钢锻坯 $(R = 0.2)$ 的 $\mathrm{d}a / \mathrm{d}N - \Delta K$ 曲线

图片摘要：该图主要展示 1 112 30CrMnSiNi2A钢锻坯 的 曲线。
![](images/59199075f1527247a3f125098b97dd574a4234975134d507c490018cba2ef983.jpg)  
图1-113 30CrMnSiNi2A钢锻坯 $(R = 0.4)$ 的 $\mathrm{da} / \mathrm{d}N - \Delta K$ 曲线

图片摘要：该图主要展示 1 113 30CrMnSiNi2A钢锻坯 的 曲线。
![](images/fc48b658d46e09d69e0065b52eacc082c9bf2a89518339a4bf2f52c7b208bf4e.jpg)  
图1-114 30CrMnSiNi2A钢锻坯 $(R = 0.6)$ 的 $\mathrm{da} / \mathrm{d}N - \Delta K$ 曲线

图片摘要：该图主要展示 1 114 30CrMnSiNi2A钢锻坯 的 曲线。
![](images/0469c68e8c2719dbdf334b479c565567207abd12f85ea98a7d49e55ec56d8dcc.jpg)  
图1-115 30CrMnSiNi2A钢锻坯 $(R = 0.1)$ 的 $\mathrm{da} / \mathrm{d}N - \Delta K^{\prime}$ 曲线

d. 油淬后轴向加载的 $\mathrm{da} / \mathrm{d}N - \Delta K$ 曲线见图1-115.

试样经 $900^{\circ}\mathrm{C}$ 油淬 $+260^{\circ}\mathrm{C}$ 回火， $\sigma_{\mathrm{b}} = 1702\mathrm{MPa},f = 11.67\mathrm{Hz}_{\circ}$

e. 不同冶炼方法的 $\mathrm{da} / \mathrm{d}N - \Delta K$ 曲线见图1-116。

图片摘要：该图主要展示 1 115 30CrMnSiNi2A钢锻坯 的 曲线。
![](images/b50f50a996d258b5ea7f06fa43549d875f98b7cc4c76589400f1730ed9f72786.jpg)  
图1-116 30CrMnSiNi2A钢不同冶炼方法的 $\mathrm{da} / \mathrm{d}N - \Delta K$ 曲线

图1-117 30CrMnSiNi2A钢油淬后的da/dt-K曲线  
图片摘要：该图主要展示 1 117 30CrMnSiNi2A钢油淬后的da/dt K曲线。
![](images/0d368e39136c3e19f3918fd8a5d46f056db8e40c699cde322e6d2e3570b61489.jpg)  
-900C油淬 $+200\mathrm{C}$ 回火，空冷；  
$\bigcirc -900C$ 油淬 $+240C$ 回火，空冷

f. 应力腐蚀裂纹扩展速率 油淬 $\mathrm{da} / \mathrm{dt} - K_{\mathrm{I}}$ 曲线见图1-117，等温淬火 $\mathrm{da} / \mathrm{dt} - K_{\mathrm{I}}$ 曲线见图1-118、图1-119和图1-120。

试样采用WOL试样，T-L方向；在 $\mathrm{pH} = 6.0\sim 6.5$ 的 $3.5\% \mathrm{NaCl}$ 水溶液中进行。

图1-118 30CrMnSiNi2A钢等温淬火后的 $\mathrm{da} / \mathrm{dt} - K_{1}$ 曲线  
图片摘要：该图主要展示 1 118 30CrMnSiNi2A钢等温淬火后的 曲线。
![](images/6d1b93891af47c89210f03e587d8ea2596425508b79ad9861e146a0410121043.jpg)  
$x - 900^{\circ}C$ 加热， $200^{\circ}C$ 等温； $\bullet -900^{\circ}C$ 加热， $240^{\circ}C$ 等温；  
$\triangle -900^{\circ}\mathrm{C}$ 加热， $310^{\circ}\mathrm{C}$ 等温； $\bigcirc -900^{\circ}\mathrm{C}$ 加热， $500^{\circ}\mathrm{C}$ 等温

图1-119 30CrMnSiNi2A钢260C等温淬火后的 $\mathrm{da} / \mathrm{dt} - K_{1}$ 曲线  
图片摘要：该图主要展示 1 119 30CrMnSiNi2A钢260C等温淬火后的 曲线。
![](images/8e1d436c068f57db8296483b1d8efb248e7f63273357166d16bf5bfccfa451b5.jpg)  
$\bigcirc$ —No.71; $\bullet$ —No.73   
热处理制度为 $900\mathrm{C}$ 加热， $260\mathrm{C}$ 等温  
+260C回火，空冷

图1-120 30CrMnSiNi2A钢260C等温淬火后的 $\mathrm{da} / \mathrm{dt} - K_{1}$ 曲线  
图片摘要：该图主要展示 1 120 30CrMnSiNi2A钢260C等温淬火后的 曲线。
![](images/840dd6d78b5e9b6b2bc7c82ca647e68d3ef50fbf426899bbf49c84c88c60e763.jpg)  
-No.12;O-No.13  
热处理制度为 $900\mathrm{C}$ 加热， $260\mathrm{C}$ 等温  
+260C回火，空冷，试验在去离子水中进行

g. 应力强度因子门槛值 见表1-83。

表 1-83 30CrMnSiNi2A 钢的应力强度因子门槛值  

<table><tr><td rowspan="2">材料牌号</td><td rowspan="2">热处理制度</td><td rowspan="2">试样表面状态</td><td>σb</td><td>σ0.2</td><td colspan="4">ΔKth, MN/m3/2</td></tr><tr><td colspan="2">MPa</td><td>R=0</td><td>R=0.1</td><td>R=0.3</td><td>R=0.5</td></tr><tr><td rowspan="2">30CrMnSiNi2A</td><td rowspan="2">900℃加热,260℃等温+260℃回火,空冷</td><td>未喷丸</td><td>1602</td><td>1309</td><td>4.8</td><td>4.5</td><td>3.7</td><td>3.1</td></tr><tr><td>喷丸</td><td>1602</td><td>1309</td><td>6.5</td><td></td><td></td><td>4.7</td></tr></table>

注：采用CT试样，L-C方向。

# （8）40CrMnSiMoVA钢

a. 断裂韧度 不同热处理制度的平面应变断裂韧度 $K_{\mathrm{lc}}$ 见表1-84，不同含碳量的 $K_{\mathrm{lc}}$ 见表1-85，不同热处理制度和不同含碳量对低温 $K_{\mathrm{lc}}$ 的影响见表1-86。

表 1-84 40CrMnSiMoVA 钢不同热处理的 ${K}_{\mathrm{{Ic}}}$ 值  

<table><tr><td rowspan="2">热处理制度</td><td>σb</td><td>σ0.2</td><td>Klc</td></tr><tr><td colspan="2">MPa</td><td>MN/m3/2</td></tr><tr><td>920℃油淬+260℃回火空冷</td><td>1909</td><td>1530</td><td>71.2</td></tr><tr><td>920℃加热,180℃等温,空冷+260℃回火,空冷</td><td>1826</td><td>1446</td><td>72.6</td></tr><tr><td>920℃加热,230℃等温,空冷+260℃回火,空冷</td><td>1743</td><td>1422</td><td>84.7</td></tr><tr><td>920℃加热,250℃等温,空冷+260℃回火,空冷</td><td>1849</td><td>1446</td><td>67.9</td></tr><tr><td>920℃加热,300℃等温,空冷</td><td>1760</td><td>1306</td><td>65.7</td></tr><tr><td>920℃加热,320℃等温,空冷</td><td>1685</td><td>1247</td><td>77.1</td></tr><tr><td>920℃加热,350℃等温,空冷</td><td>1530</td><td>1117</td><td>99.5</td></tr></table>

注：材料规格为 $\phi 160\mathrm{mm}$ 榜材改锻，试样采用三点弯曲试样，L-T方向。

表 1-85 40CrMnSiMoVA 钢不同含碳量的 ${K}_{\mathrm{{fc}}}$ 值  

<table><tr><td rowspan="2">含碳量,%</td><td>σb</td><td>σ0.2</td><td>Klc</td></tr><tr><td colspan="2">MPa</td><td>MN/m3/2</td></tr><tr><td>0.36</td><td>1785</td><td>1376</td><td>75.4</td></tr><tr><td>0.38</td><td>1885</td><td>1550</td><td>74.9</td></tr><tr><td>0.40</td><td>1826</td><td></td><td>72.6</td></tr><tr><td>0.42</td><td>1958</td><td></td><td>66.4</td></tr></table>

注：热处理制度为 $920\mathrm{C}$ 加热， $180\mathrm{C}$ 等温 $+260\mathrm{C}$ 回火，空冷；试样采用三点弯曲试样，L-T方向。

表 1-86 40CrMnSiMoVA 钢不同热处理制度和不同含碳量的低温 ${K}_{\mathrm{{fc}}}$ 值  

<table><tr><td rowspan="2">含碳量,%</td><td rowspan="2">热处理制度</td><td>σb</td><td>σ0.2</td><td>θ</td><td>Klc</td></tr><tr><td colspan="2">MPa</td><td>C</td><td>MN/m3/2</td></tr><tr><td rowspan="8">0.36</td><td rowspan="4">920℃加热,180℃等温+260℃回火,空冷</td><td rowspan="4">1785</td><td rowspan="4">1376</td><td>20</td><td>75.4</td></tr><tr><td>-20</td><td>69.6</td></tr><tr><td>-40</td><td>63.3</td></tr><tr><td>-60</td><td>55.1</td></tr><tr><td rowspan="4">920℃加热,300℃等温,空冷</td><td rowspan="4">1716</td><td rowspan="4">1255</td><td>20</td><td>74.2</td></tr><tr><td>-20</td><td>60.5</td></tr><tr><td>-40</td><td>53.2</td></tr><tr><td>-60</td><td>46.7</td></tr></table>

续表 1-86  

<table><tr><td rowspan="2">含碳量,%</td><td rowspan="2">热处理制度</td><td>σb</td><td>σ0.2</td><td>θ</td><td>Klc</td></tr><tr><td colspan="2">MPa</td><td>°C</td><td>MN/m3/2</td></tr><tr><td rowspan="8">0.40</td><td rowspan="4">920℃加热,180℃等温+260℃回火,空冷</td><td rowspan="4">1862</td><td rowspan="4">1446</td><td>20</td><td>72.6</td></tr><tr><td>-20</td><td>73.6</td></tr><tr><td>-40</td><td>65.8</td></tr><tr><td>-60</td><td>58.9</td></tr><tr><td rowspan="4">920℃加热,300℃等温,空冷</td><td rowspan="4">1760</td><td rowspan="4">1306</td><td>20</td><td>65.7</td></tr><tr><td>-20</td><td>57.1</td></tr><tr><td>-40</td><td>50.6</td></tr><tr><td>-60</td><td>46.0</td></tr><tr><td rowspan="8">0.42</td><td rowspan="4">920℃加热180℃等温+260℃回火,空冷</td><td rowspan="4">1958</td><td rowspan="4">1596</td><td>20</td><td>66.4</td></tr><tr><td>-20</td><td>59.4</td></tr><tr><td>-40</td><td>54.5</td></tr><tr><td>-60</td><td>50.9</td></tr><tr><td rowspan="4">920℃加热,300℃等温,空冷</td><td rowspan="4">1769</td><td rowspan="4">1429</td><td>20</td><td>62.5</td></tr><tr><td>-20</td><td>54.1</td></tr><tr><td>-40</td><td>45.6</td></tr><tr><td>-60</td><td>42.2</td></tr></table>

注：试样采用三点弯曲试样，L-T方向。

b. 应力腐蚀界限应力强度因子等温淬火后不同温度回火的应力腐蚀界限应力强度因子 $K_{\mathrm{Isc}}$ 见表1-87，不同冶炼方法对 $K_{\mathrm{Isc}}$ 的影响见表1-88。

表 1-87 40CrMnSiMoVA 钢等温后不同回火温度的 ${K}_{\text{Isc }}$ 值  

<table><tr><td>热处理制度</td><td>环境条件</td><td>σ0.2MPa</td><td>K1sccMN/m3/2</td><td>K1scc截取条件断裂时间,min</td></tr><tr><td>920℃加热,180℃等温+220℃回火,空冷</td><td rowspan="3">35℃,3.5%NaCl溶液</td><td>1629</td><td>15.9</td><td>&gt;27540</td></tr><tr><td>920℃加热,180℃等温+260℃回火,空冷</td><td></td><td>15.2</td><td>&gt;42480</td></tr><tr><td>920℃加热,180℃等温+300℃回火,空冷</td><td></td><td>15.2</td><td>&gt;34050</td></tr></table>

注：试样采用CANT单悬臂梁试样，L-T方向。

表 1-88 40CrMnSiMoVA 钢不同冶炼方法的 ${K}_{\text{Isc }}$ 值  

<table><tr><td rowspan="2">冶炼方法</td><td rowspan="2">环境条件</td><td>σb</td><td>σ0.2</td><td>Klc</td><td>K1scc</td></tr><tr><td colspan="2">MPa</td><td colspan="2">MN/m3/2</td></tr><tr><td>双真空冶炼</td><td rowspan="3">35℃,3.5%NaCl溶液</td><td>1817</td><td>1472</td><td>85.0</td><td>17.7</td></tr><tr><td>电渣重熔</td><td>2066</td><td>1662</td><td>55.0</td><td>17.0</td></tr><tr><td>电弧炉冶炼</td><td>1928</td><td>1629</td><td>65.1</td><td>15.2</td></tr></table>

注： $920^{\circ}C$ 加热， $180\mathrm{C}$ 等温 $+260\mathrm{C}$ 回火，空冷。

# c. 疲劳裂纹扩展速率

$180\mathrm{C}$ 等温淬火后轴向加载不同应力比的 $\mathrm{da} / \mathrm{d}N - \Delta K$ 曲线见图1-121、图1-122和图1-123。

试样经 $920\mathrm{C}$ 加热， $180\mathrm{C}$ 等温， $260\mathrm{C}$ 回火，空冷， $\sigma_{\mathrm{b}} = 1820\mathrm{MPa}$ ；采用CT试样，L-C方向；轴向加载， $R = 0.1, 0.3$ 和 $0.6; f = 13.33\mathrm{Hz}$ .

图片摘要：该图主要展示 1 121 40CrMnSiMoVA钢 的 曲线。
![](images/b958c3a3f81d338e83100930b54230fd544ee85510603af15fd7ea27b7a104f5.jpg)  
图1-121 40CrMnSiMoVA钢 $(R = 0.1)$ 的 $\mathrm{da} / \mathrm{d}N - \Delta K$ 曲线

图片摘要：该图主要展示 1 121 40CrMnSiMoVA钢 的 曲线。
![](images/4927694de66e6da8cf9107368145d1dbfb3235ce6417c7ffc979fa709c60aad2.jpg)  
图1-122 40CrMnSiMoVA钢 $(R = 0.3)$ 的 $\mathrm{da} / \mathrm{d}N - \Delta K$ 曲线

图片摘要：该图主要展示 1 122 40CrMnSiMoVA钢 的 曲线。
![](images/b368832e58eeaabcc530850d2dfe7456d16c943d2e1baf1ca8d85387f2b2e791.jpg)  
图1-123 40CrMnSiMoVA钢 $(R = 0.6)$ 的 $\mathrm{da} / \mathrm{d}N - \Delta K$ 曲线

图片摘要：该图主要展示 1 123 40CrMnSiMoVA钢 的 曲线。
![](images/a5c7e8c258ea590c1ca6f3e5451718ca17640a8dc93064d24026f0226f081df6.jpg)  
图1-124 40CrMnSiMoVA钢 $(R = 0.1)$ 的 $da / dN - \Delta K$ 曲线

300C等温淬火后轴向加载不同应力比的 $\mathrm{da} / \mathrm{d}N - \Delta K$ 曲线见图1-124、图1-125和图1-126。

试样经 $900\mathrm{C}$ 加热， $300\mathrm{C}$ 等温，空冷， $\sigma_{\mathrm{b}} = 1820\mathrm{MPa}$ ；采用CT试样，L-C方向；轴向加载， $R = 0.1, 0.3$ 和 $0.6; f = 13.33\mathrm{Hz}$ .

图片摘要：该图主要展示 1 124 40CrMnSiMoVA钢 的 曲线。
![](images/fab7a8852a885062847a62cae42373ec69a1d3f22feb95e7c00a8a239a545cab.jpg)  
图1-125 40CrMnSiMoVA钢 $(R = 0.3)$ 的 $\mathrm{da} / \mathrm{d}N - \Delta K$ 曲线

图片摘要：该图主要展示 1 125 40CrMnSiMoVA钢 的 曲线。
![](images/614f5397ca0aeed317f2a74e03ef51ec8c18a0fe266c3823a223987f431465f5.jpg)  
图1-126 40CrMnSiMoVA钢 $(R = 0.6)$ 的 $\mathrm{da} / \mathrm{d}N - \Delta K$ 曲线

d. 应力腐蚀裂纹扩展速率 $\mathrm{da} / \mathrm{dt} - K_{1}$ 曲线见图1-127和图1-128.

试样经 $920\mathrm{C}$ 加热， $180\mathrm{C}$ 等温， $260\mathrm{C}$ 回火，空冷， $\sigma_{0.2} = 1629\mathrm{MPa}$ ；采用WOL试样，T-L方向；在 $35\mathrm{C}$ 去离子水中进行试验。

图片摘要：该图主要展示 1 126 40CrMnSiMoVA钢 的 曲线。
![](images/d8d63bb390b1b141064d8ac65ef2fa4e3626c9bd9498628962f87430d334b8f3.jpg)  
图1-127 40CrMnSiMoVA钢的 $\mathrm{da} / \mathrm{dt} - K_{1}$ 曲线 $\bullet$ —No.7;×—No.8;O-No.9

图片摘要：该图主要展示 1 127 40CrMnSiMoVA钢的 曲线 —No.7;×—No.8;O No.9。
![](images/b28e066c4c0d741125bfe822e1c49eb0f681f87911b0189ca8888eccae9fb57f.jpg)  
图1-128 40CrMnSiMoVA钢的 $\mathrm{da} / \mathrm{dt} - K_{1}$ 曲线 $\bullet$ —No.13;O—No.15;X—No.16

e. 应力强度因子门槛值 见表1-89。

表 1-89 40CrMnSiMoVA 钢的应力强度因子门槛值  

<table><tr><td rowspan="2">热处理制度</td><td rowspan="2">试样表面状态</td><td>σb</td><td>σ0.2</td><td colspan="4">ΔKth, MN/m3/2</td></tr><tr><td colspan="2">MPa</td><td>R=0</td><td>R=0.1</td><td>R=0.3</td><td>R=0.5</td></tr><tr><td rowspan="2">920℃加热,180℃等温+220℃回火,空冷</td><td>未喷丸</td><td rowspan="2">1816</td><td rowspan="2">1398</td><td>4.3</td><td>4.0</td><td>3.4</td><td>2.8</td></tr><tr><td>喷丸</td><td>5.7</td><td></td><td></td><td>4.1</td></tr><tr><td rowspan="2">920℃加热,300℃等温,空冷</td><td>未喷丸</td><td rowspan="2">1709</td><td rowspan="2">1320</td><td>6.4</td><td>5.9</td><td>5.1</td><td>4.0</td></tr><tr><td>喷丸</td><td>7.8</td><td></td><td></td><td>5.6</td></tr></table>

# （9）40CrNi2Si2MoVA钢

a. 断裂韧度 $\phi 300\mathrm{mm}$ 榜材改锻成试样毛坯尺寸的 $K_{\mathrm{Ic}}$ 见表1-90； $\phi 300\mathrm{mm}$ 榜材的 $K_{\mathrm{Ic}}$ 见表1-91；低温 $K_{\mathrm{Ic}}$ 见表1-92和图1-129。

表 1-90 40CrNi2Si2MoVA 钢棒材改锻坯料的 ${K}_{\mathrm{{fc}}}$   

<table><tr><td rowspan="2">热处理制度</td><td rowspan="2">取样方向</td><td colspan="2">Klc, MN/m3/2</td></tr><tr><td>X</td><td>S</td></tr><tr><td>870℃油淬+300℃回火2次,空冷</td><td>L-T</td><td>82.7</td><td>5.84</td></tr></table>

注：1. 材料规格为 $\phi 300\mathrm{mm}$ 榷材改锻成试样毛坯尺寸，试样采用三点弯曲试样，厚度 $10\mathrm{mm}$   
2. 表中数据为 12 个炉号的 39 个试验数据统计结果。

表 1-91 40CrNi2Si2MoVA 钢棒材的 ${K}_{\mathrm{{fc}}}$   

<table><tr><td rowspan="2">热处理制度</td><td rowspan="2">取样方向</td><td colspan="3">Klc, MN/m3/2</td></tr><tr><td>max</td><td>min</td><td>X</td></tr><tr><td rowspan="2">870℃油淬+300℃回火2次,空冷</td><td>L-T</td><td>89.1</td><td>78.6</td><td>84</td></tr><tr><td>C-R</td><td>89.3</td><td>71.2</td><td>87</td></tr></table>

注：1. 试样采用三点弯曲试样，厚度 $10\mathrm{mm}$ 。  
2. 表中L-T方向为2个炉号的14个试验数据，C-R方向为6个炉号的19个试验数据统计结果。

表 1-92 试验温度对 ${40}\mathrm{{CrNi}}2\mathrm{{Si}}2\mathrm{{MoVA}}$ 钢 ${K}_{\mathrm{{IC}}}$ 的影响  

<table><tr><td>试验温度,℃</td><td>-60</td><td>-40</td><td>-20</td><td>0</td><td>20</td></tr><tr><td rowspan="5">Klc, MN/m3/2</td><td>56.97</td><td>68.44</td><td>73.62</td><td>85.84</td><td>80.69</td></tr><tr><td>59.95</td><td>69.34</td><td>79.20</td><td>85.75</td><td>83.14</td></tr><tr><td>56.54</td><td>67.17</td><td>81.65</td><td>81.59</td><td>84.07</td></tr><tr><td>61.96</td><td>62.67</td><td>73.68</td><td>84.72</td><td>85.13</td></tr><tr><td></td><td></td><td>76.85</td><td>·</td><td>87.02</td></tr><tr><td>X</td><td>58.86</td><td>68.16</td><td>77.00</td><td>84.48</td><td>84.01</td></tr></table>

注：1.试样采用三点弯曲试样，厚度 $10\mathrm{mm}$ ，L-T方向；  
2. 热处理制度为 $870^{\circ}\mathrm{C}$ 油淬 $+300^{\circ}\mathrm{C}$ 回火2次，空冷。

图片摘要：该图主要展示 1 92 试验温度对 钢 的影响。
![](images/904c603d3c692aa333d3d1ccab91a98dd870d6886c883250ec18a8801868e8db.jpg)  
图1-129 40CrNi2Si2MoVA钢不同温度下的断裂韧度曲线

# b. 应力腐蚀界限应力强度因子

不同炉号不同规格的应力腐蚀界限应力强度因子 $K_{\mathrm{Isc}}$ 见表1-93，试验用料的化学成分和力学性能分别见表1-94和表1-95。

表 1-93 40CrNi2Si2MoVA 钢的 ${K}_{\text{Isc }}$ 数据  

<table><tr><td>炉号</td><td>试样</td><td>Wmm</td><td>Bmm</td><td>取向</td><td>规格</td><td>σ0.2MPa</td><td>环境</td><td>KlsccMN/m3/2</td></tr><tr><td rowspan="6">4H210099</td><td rowspan="4">CANT</td><td rowspan="4">30</td><td rowspan="4">15</td><td rowspan="2">L-T</td><td rowspan="2">小</td><td rowspan="2">1635</td><td>3.5%NaCl</td><td>16.5</td></tr><tr><td>去离子水</td><td>16.4</td></tr><tr><td rowspan="2">T-L</td><td rowspan="2">小</td><td rowspan="2"></td><td>3.5%NaCl</td><td>16.0</td></tr><tr><td>去离子水</td><td>16.3</td></tr><tr><td rowspan="2">WOL</td><td rowspan="2">65.5</td><td rowspan="2">26</td><td rowspan="2">T-L</td><td rowspan="2">小</td><td rowspan="2"></td><td>3.5%NaCl</td><td>17.2</td></tr><tr><td>去离子水</td><td>18.1</td></tr><tr><td rowspan="2">4H210098</td><td rowspan="2">WOL</td><td rowspan="2">65.5</td><td rowspan="2">26</td><td rowspan="2">L-T</td><td rowspan="2">小</td><td rowspan="2">1640</td><td>3.5%NaCl</td><td>17.2</td></tr><tr><td>去离子水</td><td>19.5</td></tr><tr><td>6H210042</td><td>CANT</td><td>20</td><td>10</td><td>L-T</td><td>小</td><td>1725</td><td>3.5%NaCl</td><td>23.0</td></tr><tr><td rowspan="9">6H210043</td><td rowspan="5">CANT</td><td rowspan="2">30</td><td rowspan="2">15</td><td rowspan="2">L-T</td><td rowspan="2">小</td><td rowspan="2">1595</td><td>3.5%NaCl</td><td>18.8</td></tr><tr><td>去离子水</td><td>18.6</td></tr><tr><td rowspan="2">26</td><td rowspan="2">13</td><td rowspan="2">T-L</td><td rowspan="2">小</td><td rowspan="2"></td><td>3.5%NaCl</td><td>18.2</td></tr><tr><td>去离子水</td><td>21.9</td></tr><tr><td>20</td><td>10</td><td>L</td><td>大</td><td>1595</td><td>3.5%NaCl</td><td>20.8</td></tr><tr><td rowspan="4">WOL</td><td rowspan="4">65.5</td><td rowspan="4">26</td><td rowspan="2">T-L</td><td rowspan="2">小</td><td rowspan="2"></td><td>3.5%NaCl</td><td>20.8</td></tr><tr><td>去离子水</td><td>22.3</td></tr><tr><td>R-L</td><td>大</td><td></td><td>3.5%NaCl</td><td>19.5</td></tr><tr><td>C-L</td><td>大</td><td></td><td>3.5%NaCl</td><td>19.2</td></tr><tr><td rowspan="3">8H210021</td><td>CANT</td><td>20</td><td>10</td><td>L-T</td><td>小</td><td>1630</td><td>3.5%NaCl</td><td>17.2</td></tr><tr><td rowspan="2">WOL</td><td rowspan="2">65.5</td><td rowspan="2">26</td><td rowspan="2">T-L</td><td rowspan="2">小</td><td rowspan="2"></td><td>3.5%NaCl</td><td>18.6</td></tr><tr><td>去离子水</td><td>19.7</td></tr></table>

注：1. 大规格指未经改锻的 $\phi 300\mathrm{mm}$ 棒材；  
2. 小规格指接近试样尺寸的坯料；  
3. L——指未按标准取样。

表 1-94 40CrNi2Si2MoVA 钢应力腐蚀性能试验用料的化学成分  

<table><tr><td rowspan="2">炉号</td><td colspan="10">元素,重量%</td></tr><tr><td>C</td><td>Mn</td><td>Si</td><td>P</td><td>S</td><td>Cr</td><td>Ni</td><td>Mo</td><td>V</td><td>Fe</td></tr><tr><td>4H210098</td><td>0.41</td><td>0.74</td><td>1.62</td><td>0.010</td><td>0.0016</td><td>0.69</td><td>1.82</td><td>0.39</td><td>0.085</td><td>余量</td></tr><tr><td>4H210099</td><td>0.39</td><td>0.69</td><td>1.61</td><td>0.0098</td><td>0.0012</td><td>0.91</td><td>1.82</td><td>0.42</td><td>0.07</td><td>余量</td></tr><tr><td>6H210043</td><td>0.38</td><td>0.82</td><td>1.67</td><td>0.0059</td><td>0.0048</td><td>0.91</td><td>1.98</td><td>0.42</td><td>0.086</td><td>余量</td></tr><tr><td>6H210042</td><td>0.423</td><td>0.85</td><td>1.73</td><td>0.010</td><td>0.0015</td><td>0.88</td><td>1.95</td><td>0.42</td><td>0.073</td><td>余量</td></tr><tr><td>8H210021</td><td>0.40</td><td>0.64</td><td>1.66</td><td>0.009</td><td>0.0013</td><td>0.71</td><td>1.90</td><td>0.87</td><td>0.088</td><td>余量</td></tr></table>

表 1-95 40CrNi2Si2MoVA 钢应力腐蚀性能试验用料的力学性能  

<table><tr><td rowspan="2">炉号</td><td>σb</td><td>σ0.2</td><td>δ5</td><td>φ</td><td rowspan="2">HRC</td></tr><tr><td colspan="2">MPa</td><td colspan="2">%</td></tr><tr><td>4H210098</td><td>2020</td><td>1640</td><td>10.9</td><td>46.9</td><td>53.6</td></tr><tr><td>4H210099</td><td>1950</td><td>1635</td><td>12.2</td><td>52.4</td><td>53.3</td></tr><tr><td>6H210043</td><td>1915</td><td>1595</td><td>11.1</td><td>51.5</td><td></td></tr><tr><td>6H210042</td><td>2060</td><td>1720</td><td>12.4</td><td>46.1</td><td></td></tr><tr><td>8H210021</td><td>1960</td><td>1630</td><td>11.7</td><td>48.3</td><td>52.8</td></tr></table>

# c. 疲劳裂纹扩展速率

不同应力比的 $\mathrm{da} / \mathrm{d}N - \Delta K$ 曲线见图1-130、图1-131、图1-132、图1-133和图1-134。

热处理 $870^{\circ}\mathrm{C}$ 油淬 $+300^{\circ}\mathrm{C}$ 回火2次，空冷。 $\sigma_{\mathrm{b}} = 1960\mathrm{MPa}$ ；材料规格：改锻成试样毛坯尺寸；取样方向L-T；加载方式：轴向恒幅加载， $f = 50\mathrm{Hz}$

图片摘要：该图主要展示 1 130 40CrNi2Si2MoVA钢的 曲线。
![](images/2d8e0ef66610280776ee883091d9b8ed5d12cfb999496b7075f8429bada7d826.jpg)  
图1-130 40CrNi2Si2MoVA钢的 $\mathrm{da} / \mathrm{d}N - \Delta K$ 曲线

图片摘要：该图主要展示 1 130 40CrNi2Si2MoVA钢的 曲线。
![](images/d2255f0b73b0d0f5f23b010a7012ad840bb43d1f0d326480d302a4537d8e656a.jpg)  
图1-131 40CrNi2Si2MoVA钢的 $\mathrm{da} / \mathrm{d}N - \Delta K$ 曲线

图片摘要：该图主要展示 1 131 40CrNi2Si2MoVA钢的 曲线。
![](images/e3c9dc88f894dc19841e3e4bf1451d471c4aebdcca17e4a4c6b108a68732eecd.jpg)  
图1-132 40CrNi2Si2MoVA钢的 $\mathrm{da} / \mathrm{d}N - \Delta K$ 曲线

图片摘要：该图主要展示 1 132 40CrNi2Si2MoVA钢的 曲线。
![](images/9624d4acb40c02da652e0dbc8950b39c95cd0261afc63d59fb1bddd245784bc8.jpg)  
图1-133 40CrNi2Si2MoVA钢的 $\mathrm{da} / \mathrm{d}N - \Delta K$ 曲线

图片摘要：该图主要展示 1 133 40CrNi2Si2MoVA钢的 曲线。
![](images/3cfb191fe5b08ea2ba72a177129c91a30e7011dc6a5d78d65952f0c79aa9e84d.jpg)  
图1-134 40CrNi2Si2MoVA钢的 $\mathrm{da} / \mathrm{d}N - \Delta K$ 曲线

# d. 应力腐蚀裂纹扩展速率

不同介质和不同取样方向的应力腐蚀裂纹扩展速率 $\mathrm{da} / \mathrm{d}N - K_{1}$ 曲线见图1-135、图1-136、图1-137和图1-138。

热处理 $870^{\circ}\mathrm{C}$ 油淬 $+300^{\circ}\mathrm{C}$ 回火2次，空冷， $\sigma_{\mathrm{b}} = 1915\mathrm{MPa}$ 。

图片摘要：该图主要展示 1 134 40CrNi2Si2MoVA钢的 曲线。
![](images/ceb5491bfdf4c7d246db42a639f78c289eae855f82abc603a722e29a14c4d668.jpg)  
图1-135 40CrNi2Si2MoVA钢的 $\mathrm{da} / \mathrm{dt} - K_{\mathrm{I}}$ 曲线

图片摘要：该图主要展示 1 135 40CrNi2Si2MoVA钢的 曲线。
![](images/abec98c1aa5e3603ce431fb03d6f2697ef5fcc34c80821c3d78a9158dd459435.jpg)  
图1-136 40CrNi2Si2MoVA钢的 $\mathrm{da} / \mathrm{dt} - K_{\mathrm{I}}$ 曲线

图片摘要：该图主要展示 1 136 40CrNi2Si2MoVA钢的 曲线。
![](images/5ae52eca9ae2012e97f08f1a737cc796777385f5ce0a8b40efe1f927fec3852f.jpg)  
图1-137 40CrNi2Si2MoVA钢的 $\mathrm{da} / \mathrm{dt} - K_{1}$ 曲线

图片摘要：该图主要展示 1 137 40CrNi2Si2MoVA钢的 曲线。
![](images/6e42231cc8235104e99a3b312704e7514d1c1fe40b39a22f6108a448ad3b7a57.jpg)  
图1-138 40CrNi2Si2MoVA钢的da/dt-K曲线

# e. 应力强度因子门槛值

不同应力比的应力强度因子门槛值见表1-96和图1-139。

表 1-96 40CrNi2Si2MoVA 钢的不同应力比的 $\Delta {K}_{\mathrm{{th}}}$   

<table><tr><td>应力比R</td><td>0.05</td><td>0.1</td><td>0.3</td><td>0.5</td><td>0.7</td></tr><tr><td>ΔKth, MN/m3/2</td><td>2.99</td><td>2.92</td><td>2.77</td><td>2.68</td><td>2.62</td></tr></table>

图片摘要：该图主要展示 1 96 40CrNi2Si2MoVA 钢的不同应力比的。
![](images/c05355f24657f1be9a92e268e6a4cb15670c831170d756e278114bf932cfe837.jpg)  
图1-139 40CrNi2Si2MoVA钢 $\Delta K_{\mathrm{th}} - R$ 曲线

# （10）60Si2MnA钢

a. 疲劳裂纹扩展速率 见表1-97。

表 1-97 60Si2MnA 钢的疲劳裂纹扩展速率  

<table><tr><td>热处理制度</td><td colspan="2">da/dN</td></tr><tr><td rowspan="3">870℃油淬+460℃回火</td><td>上限值</td><td>2.88×10-12(ΔK)4.27</td></tr><tr><td>下限值</td><td>1.66×10-12(ΔK)4.27</td></tr><tr><td>均值</td><td>2.17×10-12(ΔK)4.27</td></tr></table>

# b. 应力强度因子门槛值

$870^{\circ} \mathrm{C}$ 油淬 $+460^{\circ} \mathrm{C}$ 回火后， $\Delta \overline{K}_{\mathrm{th}} = 6.1 \mathrm{MN} / \mathrm{m}^{3/2}$ 。

(11) ZG22CrMnMo

a.断裂韧度 见表1-98。

表 1-98 ZG22CrMnMo 钢的断裂韧度  

<table><tr><td>热处理制度</td><td>Klc, MN/m3/2</td></tr><tr><td>900℃油淬+520℃回火</td><td>138.3</td></tr><tr><td>900℃油淬+230℃回火</td><td>98.3</td></tr></table>

# b. 疲劳裂纹扩展速率 见图1-140。

热处理制度为 $900^{\circ}\mathrm{C}$ 油淬 $+530^{\circ}\mathrm{C}$ 回火2h；试样尺寸： $b = 40\mathrm{mm}, \delta = 20\mathrm{mm}$ ；载荷 $P_{\max} = 9807\mathrm{N}, P_{\min} = 980.7\mathrm{N}, f = 13.33\mathrm{Hz}$ 。

$$
\mathrm {d} a / \mathrm {d} N = 1. 4 3 6 9 0 \times 1 0 ^ {- 9} (\Delta K) ^ {2. 4 6 5 9 0}
$$

图片摘要：该图主要展示 1 140 ZG22CrMnMo钢 的 曲线。
![](images/343efe0cbdb8861562004d014b48154488aec79fdb1411252d3a6e71c109194e.jpg)  
图1-140 ZG22CrMnMo钢 $(R = 0.1)$ 的 $\mathrm{d}a / \mathrm{d}N - \Delta K$ 曲线

# 1.5 耐腐蚀性能

结构钢材料的腐蚀特性见表1-99，30CrMnSiNi2A和40CrMnSiMoVA钢的应力腐蚀性

能见表1-100。

表 1-99 结构钢材料的腐蚀特性  

<table><tr><td>合金系列</td><td>牌号</td><td>腐蚀特性</td></tr><tr><td>碳素结构钢</td><td>08F,10,15,20,25,45,70,T7A,T9A</td><td>碳钢在潮湿工业大气、海水以及酸性介质中没有防护措施的情况下,会产生一般腐蚀、缝隙腐蚀、电偶腐蚀、晶间腐蚀等</td></tr><tr><td>低合金结构钢</td><td>12CrNi3A,18Cr2Ni4WA,18Mn2CrMoBA,40CrA,30CrMnSiA,40CrNiMoA,65Mn,60Si2MnA,65Si2MoWA,50CrVA</td><td>在潮湿工业大气、海水及酸性介质等环境中的抗腐蚀性能,比碳钢有所提高,但在没有保护措施的情况下仍具有碳钢的各种腐蚀特性</td></tr><tr><td>低合金超高强度钢</td><td>38Cr2Mo2VA,30CrMnSiNi2A,40CrMnSiMoVA,40CrNi2Si2MoVA</td><td>除具有低合金结构钢的腐蚀特性外,具有应力腐蚀倾向和氢脆倾向</td></tr><tr><td>铸钢</td><td>ZG25,ZG45,ZG22CrMnMo,ZG27CrMnSiNi,ZG35CrMnSi</td><td>在潮湿工业大气中没有保护措施的情况下易腐蚀</td></tr></table>

表 1-100 30CrMnSiNi2A 和 40CrMnSiMoVA 钢的应力腐蚀性能  

<table><tr><td>牌号</td><td>热处理制度</td><td>试验条件</td><td>平均试验试样数量</td><td>试样破坏百分率,%</td><td>平均裂纹出现时间</td></tr><tr><td rowspan="3">40CrMnSiMoVA</td><td>油淬,260℃回火4h</td><td rowspan="2">HCS133-62方法应力:60%σb</td><td>15</td><td>73</td><td>6min24s</td></tr><tr><td>180℃等温,220℃回火3h</td><td>15</td><td>13.3</td><td>11min</td></tr><tr><td>180℃等温,260℃回火6h</td><td rowspan="3">介质:20%H2SO4+3%NaCl温度21℃</td><td></td><td></td><td>24h无裂纹</td></tr><tr><td rowspan="2">30CrMnSiNi2A</td><td>油淬,250℃回火3h</td><td>15</td><td>73</td><td>4min24s</td></tr><tr><td>260℃等温,250℃回火3h</td><td>15</td><td>20</td><td>10s</td></tr><tr><td>40CrMnSiMoVA</td><td>油淬,210℃回火2h</td><td>应力:60%σb</td><td>61个炉批</td><td>16</td><td>822d</td></tr><tr><td>30CrMnSiNi2A</td><td>油淬,210℃回火2h</td><td>介质:北京自然大气</td><td>367个炉批</td><td>20</td><td>最高404d最低150d平均345d</td></tr></table>

# 1.6 模拟试验性能

# 1.6.1 38Cr2Mo2VA钢

（1）螺栓 $(K_{\mathrm{t}} = 3.4)$ 元件性能 室温及 $350^{\circ}\mathrm{C}$ 的低周疲劳试验数据和疲劳曲线见表1-101、表1-102和图1-141。

表 1-101 38Cr2Mo2VA 钢螺栓的室温低周疲劳性能  

<table><tr><td rowspan="2">热处理制度</td><td rowspan="2">σbH
MPa</td><td rowspan="2">K</td><td>σmax</td><td>σmin</td><td rowspan="2">频率
Hz</td><td rowspan="2">疲劳寿命N×10³周</td></tr><tr><td colspan="2">MPa</td></tr><tr><td rowspan="5">1000℃油淬+600℃回火2次,水冷</td><td>1997</td><td>1</td><td></td><td></td><td></td><td></td></tr><tr><td rowspan="4"></td><td>0.6</td><td>1187</td><td>119</td><td>0.17</td><td>1.444</td></tr><tr><td>0.5</td><td>981</td><td>98</td><td>0.17</td><td>2.458</td></tr><tr><td>0.4</td><td>799</td><td>80</td><td>0.17</td><td>4.335</td></tr><tr><td>0.3</td><td>594</td><td>59</td><td>0.17</td><td>9.360</td></tr></table>

表 1-102 38Cr2Mo2VA 钢螺栓 ${350}^{ \circ  }\mathrm{C}$ 的低周疲劳性能  

<table><tr><td rowspan="2">热处理制度</td><td rowspan="2">σbHMPa</td><td rowspan="2">K</td><td>σmax</td><td>σmin</td><td rowspan="2">频率Hz</td><td rowspan="2">疲劳寿命N×10³周</td></tr><tr><td colspan="2">MPa</td></tr><tr><td rowspan="5">1000℃油淬+600℃回火2次,水冷</td><td>1660</td><td>1</td><td></td><td></td><td></td><td></td></tr><tr><td rowspan="4"></td><td>0.6</td><td>996</td><td>100</td><td>0.2</td><td>2.035</td></tr><tr><td>0.5</td><td>830</td><td>83</td><td>0.2</td><td>2.921</td></tr><tr><td>0.4</td><td>664</td><td>66</td><td>0.2</td><td>9.882</td></tr><tr><td>0.3</td><td>498</td><td>50</td><td>0.2</td><td>14.924</td></tr></table>

图片摘要：该图主要展示 1 102 38Cr2Mo2VA 钢螺栓 的低周疲劳性能。
![](images/bef60018bc61676336c921a02a7702758a024b5445e5d38946c3ea20bc313ea5.jpg)  
图1-141 38Cr2Mo2VA钢螺栓元件的低周疲劳曲线

(2) 单耳片 $(K_{\mathrm{r}} = 2.45)$ 元件性能 室温和 $350^{\circ} \mathrm{C}$ 的低周疲劳试验数据和疲劳曲线见表1-103、表1-104和图1-142。

表 1-103 38Cr2Mo2V 钢单耳片的室温低周疲劳性能  

<table><tr><td rowspan="2">热处理制度</td><td rowspan="2">σbHMPa</td><td rowspan="2">K</td><td>σmax</td><td>σmin</td><td rowspan="2">频率Hz</td><td rowspan="2">疲劳寿命N×103周</td></tr><tr><td colspan="2">MPa</td></tr><tr><td rowspan="5">1000℃油淬+600℃回火2次,水冷</td><td>1353</td><td>1</td><td></td><td></td><td></td><td></td></tr><tr><td rowspan="4"></td><td>0.7</td><td>947</td><td>95</td><td>0.34</td><td>3.726</td></tr><tr><td>0.6</td><td>811</td><td>81</td><td>0.34</td><td>5.068</td></tr><tr><td>0.5</td><td>677</td><td>68</td><td>0.34</td><td>7.668</td></tr><tr><td>0.4</td><td>541</td><td>54</td><td>0.34</td><td>15.809</td></tr></table>

表 1-104 38Cr2Mo2VA 钢单耳片 ${350}^{ \circ  }\mathrm{C}$ 的低周疲劳性能  

<table><tr><td rowspan="2">热处理制度</td><td rowspan="2">σbHMPa</td><td rowspan="2">K</td><td>σmax</td><td>σmin</td><td rowspan="2">频率Hz</td><td rowspan="2">疲劳寿命N×10³周</td></tr><tr><td colspan="2">MPa</td></tr><tr><td rowspan="5">1000℃油淬+600℃回火2次,水冷</td><td>1213</td><td>1</td><td></td><td></td><td></td><td></td></tr><tr><td rowspan="4"></td><td>0.7</td><td>850</td><td>85</td><td>0.34</td><td>3.532</td></tr><tr><td>0.6</td><td>728</td><td>73</td><td>0.34</td><td>7.278</td></tr><tr><td>0.5</td><td>609</td><td>61</td><td>0.34</td><td>16.428</td></tr><tr><td>0.4</td><td>488</td><td>49</td><td>0.34</td><td>41.122</td></tr></table>

图片摘要：该图主要展示 1 104 38Cr2Mo2VA 钢单耳片 的低周疲劳性能。
![](images/a3c4092c9fe0df869d251e641f2d1f58e65ff50999e59d0a51b34dc509463316.jpg)  
图1-142 38Cr2Mo2VA钢单耳片元件的低周疲劳曲线

（3）双耳片 $(K_{\mathrm{t}} = 2.45)$ 元件性能 室温和 $350^{\circ}\mathrm{C}$ 的低周疲劳试验数据和疲劳曲线见表1-105、表1-106和图1-143。

表 1-105 38Cr2Mo2VA 钢双耳片的室温低周疲劳性能  

<table><tr><td rowspan="2">热处理制度</td><td rowspan="2">σbH
MPa</td><td rowspan="2">K</td><td>σmax</td><td>σmin</td><td rowspan="2">频率
Hz</td><td rowspan="2">疲劳寿命N
×10^3周</td></tr><tr><td colspan="2">MPa</td></tr><tr><td rowspan="2">1000℃油淬+600℃回火2次,水冷</td><td>1380</td><td>1</td><td></td><td></td><td></td><td></td></tr><tr><td></td><td>0.6</td><td>828</td><td>83</td><td>0.17</td><td>6.845</td></tr></table>

表 1-106 38Cr2Mo2VA 钢双耳片 ${350}^{ \circ  }\mathrm{C}$ 低周疲劳性能  

<table><tr><td rowspan="2">热处理制度</td><td rowspan="2">σbH
MPa</td><td rowspan="2">K</td><td>σmax</td><td>σmin</td><td rowspan="2">频率
Hz</td><td rowspan="2">疲劳寿命N
×10^3周</td></tr><tr><td colspan="2">MPa</td></tr><tr><td rowspan="4">1000℃油淬+600℃回火2次,水冷</td><td>1198</td><td>1</td><td></td><td></td><td></td><td></td></tr><tr><td rowspan="3"></td><td>0.6</td><td>716</td><td>72</td><td>0.17</td><td>4.622</td></tr><tr><td>0.5</td><td>597</td><td>60</td><td>0.17</td><td>10.300</td></tr><tr><td>0.4</td><td>478</td><td>48</td><td>0.17</td><td>35.321</td></tr></table>

图片摘要：该图主要展示 1 106 38Cr2Mo2VA 钢双耳片 低周疲劳性能。
![](images/708d0f5f7b1978f4618bd00a29e960b6de55e55b175d1c73e7cfaefd19f4221f.jpg)  
图1-143 38Cr2Mo2VA钢双耳片元件的低周疲劳曲线

（4）带孔试件 $(K_{\mathrm{t}} = 2.36)$ 元件性能室温和 $350^{\circ}\mathrm{C}$ 的低周疲劳试验数据和疲劳曲线见表1-107、表1-108和图1-144。

表 1-107 38Cr2Mo2VA 钢带孔试件的室温低周疲劳性能  

<table><tr><td rowspan="2">热处理制度</td><td rowspan="2">σbH
MPa</td><td rowspan="2">K</td><td>σmax</td><td>σmin</td><td rowspan="2">频率
Hz</td><td rowspan="2">疲劳寿命N×10^3周</td></tr><tr><td colspan="2">MPa</td></tr><tr><td rowspan="5">1000℃油淬+600℃回火2次,水冷</td><td>1712</td><td>1</td><td></td><td></td><td></td><td></td></tr><tr><td rowspan="4"></td><td>0.7</td><td>1205</td><td>120</td><td>0.34</td><td>2.292</td></tr><tr><td>0.6</td><td>1032</td><td>103</td><td>0.34</td><td>4.173</td></tr><tr><td>0.5</td><td>856</td><td>86</td><td>0.34</td><td>8.749</td></tr><tr><td>0.4</td><td>688</td><td>69</td><td>0.34</td><td>18.040</td></tr></table>

表 1-108 38Cr2Mo2VA 钢带孔试件 ${350}^{ \circ  }\mathrm{C}$ 低周疲劳性能  

<table><tr><td rowspan="2">热处理制度</td><td rowspan="2">σbHMPa</td><td rowspan="2">K</td><td>σmax</td><td>σmin</td><td rowspan="2">频率Hz</td><td rowspan="2">疲劳寿命N×103周</td></tr><tr><td colspan="2">MPa</td></tr><tr><td rowspan="4">1000℃油淬+600℃回火2次,水冷</td><td>1294</td><td>1</td><td></td><td></td><td></td><td></td></tr><tr><td rowspan="3"></td><td>0.7</td><td>907</td><td>91</td><td>0.34</td><td>3.786</td></tr><tr><td>0.6</td><td>777</td><td>78</td><td>0.34</td><td>6.907</td></tr><tr><td>0.5</td><td>647</td><td>65</td><td>0.34</td><td>38.074</td></tr></table>

图片摘要：该图主要展示 1 108 38Cr2Mo2VA 钢带孔试件 低周疲劳性能。
![](images/078179ad641f2a02452169a734ed51d13a2c5ba955184057444e86a3298d48c0.jpg)  
图1-144 38Cr2Mo2VA钢带孔试件元件的低周疲劳曲线

（5）应力集中 $(K_{\mathrm{r}} = 1.92)$ 元件性能 室温和 $350^{\circ}\mathrm{C}$ 的低周疲劳试验数据和疲劳曲线见表1-109、表1-110和图1-145。

表 1-109 38Cr2Mo2VA 钢应力集中试件的室温低周疲劳性能  

<table><tr><td rowspan="2">热处理制度</td><td rowspan="2">σbH
MPa</td><td rowspan="2">K</td><td>σmax</td><td>σmin</td><td rowspan="2">频率
Hz</td><td rowspan="2">疲劳寿命N
×10^3周</td></tr><tr><td colspan="2">MPa</td></tr><tr><td rowspan="5">1000℃油淬+600℃回火2次,水冷</td><td>1709</td><td>1</td><td></td><td></td><td></td><td></td></tr><tr><td rowspan="4"></td><td>0.7</td><td>1196</td><td>120</td><td>0.2</td><td>3.211</td></tr><tr><td>0.6</td><td>1025</td><td>102</td><td>0.2</td><td>5.388</td></tr><tr><td>0.5</td><td>854</td><td>85</td><td>0.2</td><td>13.480</td></tr><tr><td>0.4</td><td>684</td><td>68</td><td>0.2</td><td>85.061</td></tr></table>

表 1-110 38Cr2Mo2VA 钢应力集中试件 ${350}^{ \circ  }\mathrm{C}$ 低周疲劳性能  

<table><tr><td rowspan="2">热处理制度</td><td rowspan="2">σbH
MPa</td><td rowspan="2">K</td><td>σmax</td><td>σmin</td><td rowspan="2">频率
Hz</td><td rowspan="2">疲劳寿命N
×10^3周</td></tr><tr><td colspan="2">MPa</td></tr><tr><td rowspan="5">1000℃油淬+600℃回火2次,水冷</td><td>1510</td><td>1</td><td></td><td></td><td></td><td></td></tr><tr><td rowspan="4"></td><td>0.7</td><td>1057</td><td>106</td><td>0.17</td><td>5.030</td></tr><tr><td>0.6</td><td>906</td><td>91</td><td>0.17</td><td>24.967</td></tr><tr><td>0.55</td><td>831</td><td>83</td><td>0.17</td><td>&gt;80.007</td></tr><tr><td>0.4</td><td>755</td><td>75</td><td>0.17</td><td>&gt;50.065</td></tr></table>

图片摘要：该图主要展示 1 110 38Cr2Mo2VA 钢应力集中试件 低周疲劳性能。
![](images/47c9bafa65aa9cec6e6c27fffe1274967126bd24ed83e6f68cf985feb79f888f.jpg)  
图1-145 38Cr2Mo2VA钢应力集中元件的低周疲劳曲线

# 1.6.2 30CrMnSiNi2A钢

（1）螺纹的DFR值见表1-111。

电渣熔炼： $\sigma_{\mathrm{b}} = 1540\mathrm{MPa}$

真空感应 $+$ 电渣重熔： $\sigma_{\mathrm{b}} = 1500\mathrm{MPa}$

螺纹按我国1982年颁布的滚制螺纹标准制成 $\mathrm{MJ10\times 1.25}$

$f = 700\sim 1200$ 次 $/\mathrm{min}$

（2）耳片的DFR值和试验件及 $S - N$ 曲线分别见表1-112和图1-147～图1-151。

试验用料：真空冶炼，从主起支柱毛坯上沿纵向取样，等温处理 $\sigma_{\mathrm{b}} = 1670\mathrm{MPa}$ ，试件尺寸见图1-146。频率为 $20\sim 25\mathrm{Hz}$ 。

表 1-111 30CrMnSiNi2A 钢螺纹的 DFR 值  

<table><tr><td>材料工艺</td><td>σmax,MPa</td><td>R</td><td>Nf</td><td>β</td><td>N95/95</td><td>DFR,MPa</td></tr><tr><td rowspan="2">30CrMnSiNi2A电渣熔炼</td><td>784.6</td><td>0.06</td><td>28700158800287001420010180025500</td><td>94889</td><td>29165</td><td rowspan="2">600(作图)596(计算)</td></tr><tr><td>588.4</td><td>0.06</td><td>82400218400375300268500133500551900</td><td>348373</td><td>107077</td></tr></table>

续表 1-111
