Repository: C-zj02/CFD-claw

<div align="center">

**English** | [中文](#中文版) | [Français](README_FR.md) | [Русский](README_RU.md) | [हिन्दी](README_HI.md) | [العربية](README_AR.md) | [Português](README_PT.md)

# 🚀 Claude Code Python

**A Complete Python Reimplementation Based on Real Claude Code Source**

*From TypeScript Source → Rebuilt in Python with ❤️*

***
**🔥 Active Development • New Features Weekly 🔥**

</div>

***

## 🎯 What is This?

**Clawd Code** is a **complete Python rewrite** of Claude Code, based on the **real TypeScript source code**.

File: RAG-data/飞机设计手册_第3册_材料(下).pdf-3de76dd2-d911-4617-a45d-922e50947d30.md (part 7 of 8)
续表 12-2  
<table><tr><td rowspan="2">线芯分类</td><td rowspan="2">导体规格AWG</td><td colspan="2">电缆最大外径，in</td><td rowspan="2">最大重量lb/1000ft</td></tr><tr><td>最小</td><td>最大</td></tr><tr><td rowspan="7">1</td><td>24</td><td>0.035</td><td>0.039</td><td>2.0</td></tr><tr><td>22</td><td>0.041</td><td>0.045</td><td>2.9</td></tr><tr><td>20</td><td>0.048</td><td>0.052</td><td>4.4</td></tr><tr><td>18</td><td>0.058</td><td>0.062</td><td>6.6</td></tr><tr><td>16</td><td>0.066</td><td>0.070</td><td>8.6</td></tr><tr><td>14</td><td>0.082</td><td>0.088</td><td>13.2</td></tr><tr><td>12</td><td>0.100</td><td>0.106</td><td>20.0</td></tr><tr><td rowspan="7">2</td><td>24</td><td></td><td>0.079</td><td>4.0</td></tr><tr><td>22</td><td></td><td>0.091</td><td>5.8</td></tr><tr><td>20</td><td></td><td>0.108</td><td>8.9</td></tr><tr><td>18</td><td></td><td>0.128</td><td>13.5</td></tr><tr><td>16</td><td></td><td>0.144</td><td>17.8</td></tr><tr><td>14</td><td></td><td>0.180</td><td>27.3</td></tr><tr><td>12</td><td></td><td>0.216</td><td>41.7</td></tr></table>

续表 16-29  

<table><tr><td rowspan="2">线芯分类</td><td rowspan="2">导体规格AWG</td><td colspan="2">电缆最大外径，in</td><td rowspan="2">最大重量lb/1000ft</td></tr><tr><td>最小</td><td>最大</td></tr><tr><td rowspan="7">3</td><td>24</td><td></td><td>0.085</td><td>6.1</td></tr><tr><td>22</td><td></td><td>0.098</td><td>8.8</td></tr><tr><td>20</td><td></td><td>0.117</td><td>13.3</td></tr><tr><td>18</td><td></td><td>0.138</td><td>20.4</td></tr><tr><td>16</td><td></td><td>0.156</td><td>26.4</td></tr><tr><td>14</td><td></td><td>0.194</td><td>40.7</td></tr><tr><td>12</td><td></td><td>0.233</td><td>62.0</td></tr><tr><td rowspan="7">4</td><td>24</td><td></td><td>0.108</td><td>8.0</td></tr><tr><td>22</td><td></td><td>0.124</td><td>11.9</td></tr><tr><td>20</td><td></td><td>0.149</td><td>18.3</td></tr><tr><td>18</td><td></td><td>0.176</td><td>27.2</td></tr><tr><td>16</td><td></td><td>0.198</td><td>35.3</td></tr><tr><td>14</td><td></td><td>0.248</td><td>54.4</td></tr><tr><td>12</td><td></td><td>0.297</td><td>82.9</td></tr><tr><td rowspan="7">5</td><td>24</td><td></td><td>0.117</td><td>10.1</td></tr><tr><td>22</td><td></td><td>0.135</td><td>14.9</td></tr><tr><td>20</td><td></td><td>0.162</td><td>22.9</td></tr><tr><td>18</td><td></td><td>0.192</td><td>34.0</td></tr><tr><td>16</td><td></td><td>0.216</td><td>44.2</td></tr><tr><td>14</td><td></td><td>0.270</td><td>68.1</td></tr><tr><td>12</td><td></td><td>0.328</td><td>101.0</td></tr></table>

W48/3型（镀锡、屏蔽护套、轻型）电线电缆的外径、计算重量见表16-30。

表 16-30 W48/3 型 (镀锡、屏蔽护套、轻型) 电线电缆的外径、计算重量  

<table><tr><td>线芯分类</td><td>导体规格,AWG</td><td>最大外径,in</td><td>最大重量,lb/1000ft</td></tr><tr><td rowspan="7">1</td><td>24</td><td>0.075</td><td>5.6</td></tr><tr><td>22</td><td>0.081</td><td>6.9</td></tr><tr><td>20</td><td>0.089</td><td>9.0</td></tr><tr><td>18</td><td>0.099</td><td>12.0</td></tr><tr><td>16</td><td>0.108</td><td>14.6</td></tr><tr><td>14</td><td>0.125</td><td>21.1</td></tr><tr><td>12</td><td>0.143</td><td>28.5</td></tr><tr><td rowspan="7">2</td><td>24</td><td>0.113</td><td>9.4</td></tr><tr><td>22</td><td>0.125</td><td>12.0</td></tr><tr><td>20</td><td>0.141</td><td>16.0</td></tr><tr><td>18</td><td>0.162</td><td>21.9</td></tr><tr><td>16</td><td>0.178</td><td>26.7</td></tr><tr><td>14</td><td>0.213</td><td>38.3</td></tr><tr><td>12</td><td>0.251</td><td>54.5</td></tr></table>

图片摘要：该图主要展示 16 30 W48/3 型 (镀锡、屏蔽护套、轻型) 电线电缆的外径、计算重量。
![](images/f1adf4058d28253913e7b0c6dc5caa89bb1a74b6377b5331b2c6d1956b016a01.jpg)

续表 16-30  

<table><tr><td>线芯分类</td><td>导体规格,AWG</td><td>最大外径,in</td><td>最大重量,lb/1000ft</td></tr><tr><td rowspan="7">3</td><td>24</td><td>0.119</td><td>12.3</td></tr><tr><td>22</td><td>0.132</td><td>15.9</td></tr><tr><td>20</td><td>0.149</td><td>21.7</td></tr><tr><td>18</td><td>0.172</td><td>30.4</td></tr><tr><td>16</td><td>0.189</td><td>37.4</td></tr><tr><td>14</td><td>0.229</td><td>54.0</td></tr><tr><td>12</td><td>0.270</td><td>77.5</td></tr><tr><td rowspan="7">4</td><td>24</td><td>0.132</td><td>15.4</td></tr><tr><td>22</td><td>0.147</td><td>20.0</td></tr><tr><td>20</td><td>0.168</td><td>27.6</td></tr><tr><td>18</td><td>0.193</td><td>38.9</td></tr><tr><td>16</td><td>0.214</td><td>48.2</td></tr><tr><td>14</td><td>0.258</td><td>69.7</td></tr><tr><td>12</td><td>0.305</td><td>101.0</td></tr></table>

W48/4型（镀锡、护套、轻型）电线电缆的外径、计算重量见表16-31。

表 16-31 W48/4 型 (镀锡、护套、轻型) 电线电缆的外径、计算重量  

<table><tr><td>线芯分类</td><td>导体规格,AWG</td><td>最大外径,in</td><td>最大重量,lb/1000ft</td></tr><tr><td rowspan="7">2</td><td>24</td><td>0.094</td><td>6.0</td></tr><tr><td>22</td><td>0.107</td><td>8.0</td></tr><tr><td>20</td><td>0.123</td><td>11.4</td></tr><tr><td>18</td><td>0.143</td><td>16.2</td></tr><tr><td>16</td><td>0.160</td><td>20.6</td></tr><tr><td>14</td><td>0.194</td><td>30.7</td></tr><tr><td>12</td><td>0.233</td><td>45.9</td></tr><tr><td rowspan="7">3</td><td>24</td><td>0.100</td><td>8.1</td></tr><tr><td>22</td><td>0.114</td><td>11.0</td></tr><tr><td>20</td><td>0.131</td><td>16.1</td></tr><tr><td>18</td><td>0.153</td><td>23.4</td></tr><tr><td>16</td><td>0.171</td><td>29.7</td></tr><tr><td>14</td><td>0.209</td><td>44.6</td></tr><tr><td>12</td><td>0.250</td><td>67.1</td></tr><tr><td rowspan="7">4</td><td>24</td><td>0.114</td><td>10.5</td></tr><tr><td>22</td><td>0.129</td><td>14.2</td></tr><tr><td>20</td><td>0.149</td><td>20.8</td></tr><tr><td>18</td><td>0.175</td><td>30.9</td></tr><tr><td>16</td><td>0.195</td><td>39.2</td></tr><tr><td>14</td><td>0.240</td><td>59.0</td></tr><tr><td>12</td><td>0.287</td><td>88.3</td></tr><tr><td rowspan="7">5</td><td>24</td><td>0.132</td><td>12.8</td></tr><tr><td>22</td><td>0.150</td><td>17.5</td></tr><tr><td>20</td><td>0.175</td><td>25.6</td></tr><tr><td>18</td><td>0.205</td><td>38.3</td></tr><tr><td>16</td><td>0.232</td><td>48.6</td></tr><tr><td>14</td><td>0.285</td><td>73.1</td></tr><tr><td>12</td><td>0.348</td><td>109.4</td></tr></table>

W48/10型（架空电线、镀锡）电线电缆的外径、计算重量见表16-32。

表 16-32 W48/10 型 (架空电线、镀锡) 电线电缆的外径、计算重量  

<table><tr><td rowspan="2">线芯分类</td><td rowspan="2">导体规格AWG</td><td colspan="2">线缆最大外径,in</td><td rowspan="2">最大重量1b/1000ft</td></tr><tr><td>最小</td><td>最大</td></tr><tr><td rowspan="8">1</td><td>24</td><td>0.037</td><td>0.041</td><td>2.2</td></tr><tr><td>22</td><td>0.043</td><td>0.047</td><td>3.1</td></tr><tr><td>20</td><td>0.050</td><td>0.056</td><td>4.7</td></tr><tr><td>18</td><td>0.060</td><td>0.066</td><td>7.1</td></tr><tr><td>16</td><td>0.068</td><td>0.074</td><td>9.0</td></tr><tr><td>14</td><td>0.084</td><td>0.092</td><td>13.8</td></tr><tr><td>12</td><td>0.102</td><td>0.110</td><td>20.7</td></tr><tr><td>10</td><td>0.125</td><td>0.137</td><td>32.7</td></tr><tr><td rowspan="7">2</td><td>24</td><td></td><td>0.086</td><td>4.4</td></tr><tr><td>22</td><td></td><td>0.100</td><td>6.2</td></tr><tr><td>20</td><td></td><td>0.116</td><td>9.5</td></tr><tr><td>18</td><td></td><td>0.138</td><td>14.3</td></tr><tr><td>16</td><td></td><td>0.152</td><td>18.1</td></tr><tr><td>14</td><td></td><td>0.188</td><td>27.8</td></tr><tr><td>12</td><td></td><td>0.225</td><td>41.8</td></tr><tr><td rowspan="7">3</td><td>24</td><td colspan="2">0.093</td><td>6.7</td></tr><tr><td>22</td><td colspan="2">0.108</td><td>9.4</td></tr><tr><td>20</td><td colspan="2">0.127</td><td>14.2</td></tr><tr><td>18</td><td colspan="2">0.149</td><td>21.5</td></tr><tr><td>16</td><td colspan="2">0.164</td><td>27.3</td></tr><tr><td>14</td><td colspan="2">0.203</td><td>41.8</td></tr><tr><td>12</td><td colspan="2">0.242</td><td>62.7</td></tr><tr><td rowspan="7">4</td><td>24</td><td colspan="2">0.118</td><td>8.9</td></tr><tr><td>22</td><td colspan="2">0.138</td><td>12.5</td></tr><tr><td>20</td><td colspan="2">0.160</td><td>19.0</td></tr><tr><td>18</td><td colspan="2">0.190</td><td>28.7</td></tr><tr><td>16</td><td colspan="2">0.209</td><td>36.4</td></tr><tr><td>14</td><td colspan="2">0.259</td><td>55.9</td></tr><tr><td>12</td><td colspan="2">0.308</td><td>83.8</td></tr><tr><td rowspan="7">5</td><td>24</td><td colspan="2">0.129</td><td>11.2</td></tr><tr><td>22</td><td colspan="2">0.150</td><td>15.5</td></tr><tr><td>20</td><td colspan="2">0.174</td><td>23.8</td></tr><tr><td>18</td><td colspan="2">0.207</td><td>36.0</td></tr><tr><td>16</td><td colspan="2">0.228</td><td>45.6</td></tr><tr><td>14</td><td colspan="2">0.282</td><td>70.0</td></tr><tr><td>12</td><td colspan="2">0.336</td><td>105.0</td></tr></table>

W48/12型（架空电线、屏蔽）电线电缆的外径、计算重量见表16-33。

表 16-33 W48/12 型 (架空电线、屏蔽) 电线电缆的外径、计算重量  

<table><tr><td>线芯分类</td><td>导体规格,AWG</td><td>最大外径,in</td><td>最大重量,lb/1000ft</td></tr><tr><td rowspan="7">1</td><td>24</td><td>0.079</td><td>6.0</td></tr><tr><td>22</td><td>0.085</td><td>7.4</td></tr><tr><td>20</td><td>0.093</td><td>9.5</td></tr><tr><td>18</td><td>0.104</td><td>12.5</td></tr><tr><td>16</td><td>0.112</td><td>15.3</td></tr><tr><td>14</td><td>0.129</td><td>21.7</td></tr><tr><td>12</td><td>0.147</td><td>29.7</td></tr><tr><td rowspan="7">2</td><td>24</td><td>0.121</td><td>10.3</td></tr><tr><td>22</td><td>0.133</td><td>12.8</td></tr><tr><td>20</td><td>0.149</td><td>16.9</td></tr><tr><td>18</td><td>0.172</td><td>23.0</td></tr><tr><td>16</td><td>0.186</td><td>27.9</td></tr><tr><td>14</td><td>0.221</td><td>39.9</td></tr><tr><td>12</td><td>0.261</td><td>55.9</td></tr><tr><td rowspan="7">3</td><td>24</td><td>0.128</td><td>13.4</td></tr><tr><td>22</td><td>0.141</td><td>17.2</td></tr><tr><td>20</td><td>0.159</td><td>23.2</td></tr><tr><td>18</td><td>0.183</td><td>32.2</td></tr><tr><td>16</td><td>0.198</td><td>39.1</td></tr><tr><td>14</td><td>0.238</td><td>57.2</td></tr><tr><td>12</td><td>0.278</td><td>79.9</td></tr><tr><td rowspan="7">4</td><td>24</td><td>0.142</td><td>17.0</td></tr><tr><td>22</td><td>0.158</td><td>22.4</td></tr><tr><td>20</td><td>0.178</td><td>30.2</td></tr><tr><td>18</td><td>0.205</td><td>42.2</td></tr><tr><td>16</td><td>0.226</td><td>51.1</td></tr><tr><td>14</td><td>0.270</td><td>73.3</td></tr><tr><td>12</td><td>0.320</td><td>104.5</td></tr></table>

W48/14型（架空电线、护套）电线电缆的外径、计算重量见表16-34。

表 16-34 W48/14 型 (架空电线、护套) 电线电缆的外径、计算重量  

<table><tr><td>线芯分类</td><td>导体规格,AWG</td><td>最大外径,in</td><td>最大重量,lb/1000ft</td></tr><tr><td rowspan="7">2</td><td>24</td><td>0.102</td><td>6.1</td></tr><tr><td>22</td><td>0.115</td><td>8.3</td></tr><tr><td>20</td><td>0.131</td><td>11.8</td></tr><tr><td>18</td><td>0.153</td><td>17.0</td></tr><tr><td>16</td><td>0.168</td><td>21.1</td></tr><tr><td>14</td><td>0.202</td><td>31.6</td></tr><tr><td>12</td><td>0.241</td><td>46.2</td></tr></table>

续表 16-34  

<table><tr><td>线芯分类</td><td>导体规格,AWG</td><td>最大外径,in</td><td>最大重量,lb/1000ft</td></tr><tr><td rowspan="7">3</td><td>24</td><td>0.110</td><td>8.6</td></tr><tr><td>22</td><td>0.123</td><td>11.8</td></tr><tr><td>20</td><td>0.140</td><td>16.9</td></tr><tr><td>18</td><td>0.165</td><td>25.1</td></tr><tr><td>16</td><td>0.180</td><td>31.1</td></tr><tr><td>14</td><td>0.219</td><td>46.8</td></tr><tr><td>12</td><td>0.258</td><td>68.6</td></tr><tr><td rowspan="7">4</td><td>24</td><td>0.121</td><td>11.3</td></tr><tr><td>22</td><td>0.136</td><td>15.4</td></tr><tr><td>20</td><td>0.155</td><td>22.3</td></tr><tr><td>18</td><td>0.183</td><td>33.0</td></tr><tr><td>16</td><td>0.200</td><td>41.2</td></tr><tr><td>14</td><td>0.244</td><td>62.1</td></tr><tr><td>12</td><td>0.287</td><td>91.2</td></tr><tr><td rowspan="7">5</td><td>24</td><td>0.144</td><td>14.0</td></tr><tr><td>22</td><td>0.165</td><td>19.1</td></tr><tr><td>20</td><td>0.189</td><td>27.7</td></tr><tr><td>18</td><td>0.222</td><td>41.1</td></tr><tr><td>16</td><td>0.243</td><td>51.2</td></tr><tr><td>14</td><td>0.299</td><td>77.4</td></tr><tr><td>12</td><td>0.353</td><td>114.7</td></tr></table>

W48/8型（中继连接电线中等重量）电线电缆的外径、计算重量见表16-35。

表 16-35 W48/8 型 (中继连接电线中等重量) 电线电缆的外径、计算重量  

<table><tr><td>线芯分类</td><td>导体规格,AWG</td><td>最大外径,in</td><td>最大重量,lb/1000ft</td></tr><tr><td rowspan="8">2</td><td>26</td><td>0.086</td><td>3.6</td></tr><tr><td>24</td><td>0.096</td><td>4.8</td></tr><tr><td>22</td><td>0.110</td><td>6.5</td></tr><tr><td>20</td><td>0.126</td><td>9.7</td></tr><tr><td>18</td><td>0.146</td><td>14.8</td></tr><tr><td>16</td><td>0.164</td><td>19.0</td></tr><tr><td>14</td><td>0.198</td><td>29.0</td></tr><tr><td>12</td><td>0.232</td><td>44.0</td></tr><tr><td rowspan="8">3</td><td>26</td><td>0.093</td><td>5.3</td></tr><tr><td>24</td><td>0.103</td><td>7.3</td></tr><tr><td>22</td><td>0.118</td><td>9.7</td></tr><tr><td>20</td><td>0.135</td><td>14.5</td></tr><tr><td>18</td><td>0.158</td><td>21.9</td></tr><tr><td>16</td><td>0.177</td><td>28.5</td></tr><tr><td>14</td><td>0.214</td><td>43.5</td></tr><tr><td>12</td><td>0.251</td><td>63.0</td></tr></table>

续表 16-35  

<table><tr><td>线芯分类</td><td>导体规格,AWG</td><td>最大外径,in</td><td>最大重量,lb/1000ft</td></tr><tr><td rowspan="8">4</td><td>26</td><td>0.116</td><td>7.2</td></tr><tr><td>24</td><td>0.129</td><td>9.7</td></tr><tr><td>22</td><td>0.149</td><td>14.0</td></tr><tr><td>20</td><td>0.171</td><td>19.4</td></tr><tr><td>18</td><td>0.201</td><td>30.5</td></tr><tr><td>16</td><td>0.226</td><td>38.2</td></tr><tr><td>14</td><td>0.272</td><td>59.0</td></tr><tr><td>12</td><td>0.319</td><td>89.5</td></tr><tr><td rowspan="8">5</td><td>26</td><td>0.126</td><td>9.0</td></tr><tr><td>24</td><td>0.141</td><td>12.2</td></tr><tr><td>22</td><td>0.162</td><td>17.2</td></tr><tr><td>20</td><td>0.186</td><td>26.0</td></tr><tr><td>18</td><td>0.219</td><td>38.2</td></tr><tr><td>16</td><td>0.246</td><td>48.0</td></tr><tr><td>14</td><td>0.297</td><td>73.8</td></tr><tr><td>12</td><td>0.348</td><td>111.8</td></tr><tr><td rowspan="8">6</td><td>26</td><td>0.129</td><td>10.8</td></tr><tr><td>24</td><td>0.144</td><td>14.7</td></tr><tr><td>22</td><td>0.162</td><td>20.8</td></tr><tr><td>20</td><td>0.195</td><td>30.6</td></tr><tr><td>18</td><td>0.219</td><td>45.3</td></tr><tr><td>16</td><td>0.246</td><td>56.9</td></tr><tr><td>14</td><td>0.297</td><td>86.9</td></tr><tr><td>12</td><td>0.348</td><td>131.6</td></tr><tr><td rowspan="8">7</td><td>26</td><td>0.129</td><td>12.6</td></tr><tr><td>24</td><td>0.144</td><td>17.2</td></tr><tr><td>22</td><td>0.162</td><td>24.3</td></tr><tr><td>20</td><td>0.195</td><td>35.7</td></tr><tr><td>18</td><td>0.219</td><td>52.9</td></tr><tr><td>16</td><td>0.246</td><td>66.4</td></tr><tr><td>14</td><td>0.297</td><td>101.4</td></tr><tr><td>12</td><td>0.348</td><td>153.5</td></tr><tr><td rowspan="8">8</td><td>26</td><td>0.168</td><td>14.4</td></tr><tr><td>24</td><td>0.188</td><td>19.6</td></tr><tr><td>22</td><td>0.216</td><td>27.8</td></tr><tr><td>20</td><td>0.248</td><td>40.8</td></tr><tr><td>18</td><td>0.292</td><td>60.4</td></tr><tr><td>16</td><td>0.328</td><td>75.9</td></tr><tr><td>14</td><td>0.396</td><td>115.9</td></tr><tr><td>12</td><td>0.464</td><td>175.5</td></tr></table>

W48/15型（中继连接电线中重重量）电线电缆的外径、计算重量见表16-36。

表 16-36 W48/15 型 (中继连接电线中重重量) 电线电缆的外径、计算重量  

<table><tr><td>线芯分类</td><td>导体规格,AWG</td><td>最大外径,in</td><td>最大重量,lb/1000ft</td></tr><tr><td rowspan="7">1</td><td>24</td><td>0.086</td><td>6.5</td></tr><tr><td>22</td><td>0.092</td><td>8.4</td></tr><tr><td>20</td><td>0.103</td><td>10.3</td></tr><tr><td>18</td><td>0.111</td><td>13.7</td></tr><tr><td>16</td><td>0.120</td><td>16.0</td></tr><tr><td>14</td><td>0.137</td><td>22.2</td></tr><tr><td>12</td><td>0.154</td><td>30.4</td></tr><tr><td rowspan="7">2</td><td>24</td><td>0.134</td><td>11.4</td></tr><tr><td>22</td><td>0.146</td><td>14.1</td></tr><tr><td>20</td><td>0.168</td><td>18.7</td></tr><tr><td>18</td><td>0.184</td><td>24.5</td></tr><tr><td>16</td><td>0.202</td><td>29.3</td></tr><tr><td>14</td><td>0.238</td><td>41.7</td></tr><tr><td>12</td><td>0.272</td><td>58.6</td></tr><tr><td rowspan="7">3</td><td>24</td><td>0.141</td><td>15.1</td></tr><tr><td>22</td><td>0.154</td><td>18.8</td></tr><tr><td>20</td><td>0.174</td><td>25.6</td></tr><tr><td>18</td><td>0.195</td><td>33.9</td></tr><tr><td>16</td><td>0.214</td><td>40.6</td></tr><tr><td>14</td><td>0.253</td><td>58.7</td></tr><tr><td>12</td><td>0.289</td><td>83.9</td></tr><tr><td rowspan="7">4</td><td>24</td><td>0.154</td><td>18.7</td></tr><tr><td>22</td><td>0.168</td><td>23.3</td></tr><tr><td>20</td><td>0.195</td><td>31.6</td></tr><tr><td>18</td><td>0.215</td><td>42.5</td></tr><tr><td>16</td><td>0.236</td><td>51.9</td></tr><tr><td>14</td><td>0.279</td><td>75.8</td></tr><tr><td>12</td><td>0.321</td><td>107.9</td></tr></table>

W48/16型（中继连接电线，镀锡大重量）电线电缆的外径、计算重量见表16-37。

表 16-37 W48/16 型 (中继连接电线, 镀锡大重量) 电线电缆的外径、计算重量  

<table><tr><td rowspan="2">线芯分类</td><td rowspan="2">导体规格AWG</td><td colspan="2">线缆最大外径，in</td><td rowspan="2">最大重量1b/1000ft</td></tr><tr><td>最小</td><td>最大</td></tr><tr><td rowspan="6">1</td><td>20</td><td>0.067</td><td>0.073</td><td>5.9</td></tr><tr><td>18</td><td>0.076</td><td>0.084</td><td>8.6</td></tr><tr><td>16</td><td>0.083</td><td>0.091</td><td>10.5</td></tr><tr><td>14</td><td>0.099</td><td>0.107</td><td>15.3</td></tr><tr><td>12</td><td>0.114</td><td>0.126</td><td>23.0</td></tr><tr><td>10</td><td>0.138</td><td>0.154</td><td>35.0</td></tr><tr><td rowspan="5">2</td><td>20</td><td colspan="2">0.146</td><td>11.9</td></tr><tr><td>18</td><td colspan="2">0.168</td><td>17.3</td></tr><tr><td>16</td><td colspan="2">0.182</td><td>21.2</td></tr><tr><td>14</td><td colspan="2">0.214</td><td>30.8</td></tr><tr><td>12</td><td colspan="2">0.252</td><td>46.0</td></tr></table>

续表 16-37  

<table><tr><td rowspan="2">线芯分类</td><td rowspan="2">导体规格AWG</td><td colspan="2">线缆最大外径,in</td><td rowspan="2">最大重量1b/1000ft</td></tr><tr><td>最小</td><td>最大</td></tr><tr><td rowspan="5">3</td><td>20</td><td>0.158</td><td>17.9</td><td></td></tr><tr><td>18</td><td>0.181</td><td>26.1</td><td></td></tr><tr><td>16</td><td>0.197</td><td>31.8</td><td></td></tr><tr><td>14</td><td>0.231</td><td>46.4</td><td></td></tr><tr><td>12</td><td>0.272</td><td>69.0</td><td></td></tr><tr><td rowspan="5">4</td><td>20</td><td>0.201</td><td>23.9</td><td></td></tr><tr><td>18</td><td>0.231</td><td>34.8</td><td></td></tr><tr><td>16</td><td>0.250</td><td>42.5</td><td></td></tr><tr><td>14</td><td>0.294</td><td>61.9</td><td></td></tr><tr><td>12</td><td>0.347</td><td>92.0</td><td></td></tr><tr><td rowspan="5">5</td><td>20</td><td>0.219</td><td>29.9</td><td></td></tr><tr><td>18</td><td>0.252</td><td>43.6</td><td></td></tr><tr><td>16</td><td>0.273</td><td>53.2</td><td></td></tr><tr><td>14</td><td>0.321</td><td>77.6</td><td></td></tr><tr><td>12</td><td>0.378</td><td>115.0</td><td></td></tr><tr><td rowspan="5">6</td><td>20</td><td>0.219</td><td>36.0</td><td></td></tr><tr><td>18</td><td>0.252</td><td>52.4</td><td></td></tr><tr><td>16</td><td>0.273</td><td>64.0</td><td></td></tr><tr><td>14</td><td>0.321</td><td>93.3</td><td></td></tr><tr><td>12</td><td>0.378</td><td>138.0</td><td></td></tr><tr><td rowspan="5">7</td><td>20</td><td>0.292</td><td>41.9</td><td></td></tr><tr><td>18</td><td>0.336</td><td>61.0</td><td></td></tr><tr><td>16</td><td>0.364</td><td>74.5</td><td></td></tr><tr><td>14</td><td>0.428</td><td>109.0</td><td></td></tr><tr><td>12</td><td>0.504</td><td>161.0</td><td></td></tr><tr><td rowspan="5">8</td><td>20</td><td>0.129</td><td>48.0</td><td></td></tr><tr><td>18</td><td>0.150</td><td>69.9</td><td></td></tr><tr><td>16</td><td>0.174</td><td>85.3</td><td></td></tr><tr><td>14</td><td>0.207</td><td>124.0</td><td></td></tr><tr><td>12</td><td>0.228</td><td>184.0</td><td></td></tr></table>

W48/17型（中继连接电线，镀锡大重量）电线电缆的外径、计算重量见表16-38。

表 16-38 W48/17 型 (中继连接电线, 镀锡大重量) 电线电缆的外径、计算重量  

<table><tr><td>线芯分类</td><td>导体规格,AWG</td><td>最大外径,in</td><td>最大重量,lb/1000ft</td></tr><tr><td rowspan="5">2</td><td>20</td><td>0.166</td><td>15.0</td></tr><tr><td>18</td><td>0.188</td><td>20.9</td></tr><tr><td>16</td><td>0.202</td><td>25.0</td></tr><tr><td>14</td><td>0.234</td><td>35.3</td></tr><tr><td>12</td><td>0.276</td><td>52.6</td></tr><tr><td rowspan="5">3</td><td>20</td><td>0.178</td><td>22.4</td></tr><tr><td>18</td><td>0.201</td><td>31.1</td></tr><tr><td>16</td><td>0.217</td><td>36.8</td></tr><tr><td>14</td><td>0.255</td><td>52.5</td></tr><tr><td>12</td><td>0.296</td><td>77.9</td></tr></table>

续表 16-38  

<table><tr><td>线芯分类</td><td>导体规格,AWG</td><td>最大外径,in</td><td>最大重量,lb/1000ft</td></tr><tr><td rowspan="5">4</td><td>20</td><td>0.221</td><td>28.4</td></tr><tr><td>18</td><td>0.251</td><td>39.9</td></tr><tr><td>16</td><td>0.274</td><td>48.6</td></tr><tr><td>14</td><td>0.318</td><td>69.0</td></tr><tr><td>12</td><td>0.371</td><td>102.3</td></tr><tr><td rowspan="5">5</td><td>20</td><td>0.239</td><td>34.8</td></tr><tr><td>18</td><td>0.276</td><td>50.0</td></tr><tr><td>16</td><td>0.297</td><td>60.1</td></tr><tr><td>14</td><td>0.345</td><td>85.6</td></tr><tr><td>12</td><td>0.404</td><td>126.8</td></tr></table>

W48/18型（中继连接电线，镀锡大重量）电线电缆的外径、计算重量见表16-39。

表 16-39 W48/18 型 (中继连接电线, 镀锡大重量) 电线电缆的外径、计算重量  

<table><tr><td>线芯分类</td><td>导体规格,AWG</td><td>最大外径,in</td><td>最大重量,lb/1000ft</td></tr><tr><td rowspan="5">1</td><td>20</td><td>0.110</td><td>12.3</td></tr><tr><td>18</td><td>0.121</td><td>15.7</td></tr><tr><td>16</td><td>0.128</td><td>18.4</td></tr><tr><td>14</td><td>0.144</td><td>24.1</td></tr><tr><td>12</td><td>0.163</td><td>33.6</td></tr><tr><td rowspan="5">2</td><td>20</td><td>0.183</td><td>21.9</td></tr><tr><td>18</td><td>0.205</td><td>28.4</td></tr><tr><td>16</td><td>0.219</td><td>33.6</td></tr><tr><td>14</td><td>0.251</td><td>44.8</td></tr><tr><td>12</td><td>0.293</td><td>64.3</td></tr><tr><td rowspan="5">3</td><td>20</td><td>0.195</td><td>30.1</td></tr><tr><td>18</td><td>0.218</td><td>39.8</td></tr><tr><td>16</td><td>0.234</td><td>46.7</td></tr><tr><td>14</td><td>0.272</td><td>64.2</td></tr><tr><td>12</td><td>0.313</td><td>91.5</td></tr><tr><td rowspan="5">4</td><td>20</td><td>0.238</td><td>37.6</td></tr><tr><td>18</td><td>0.272</td><td>50.8</td></tr><tr><td>16</td><td>0.291</td><td>60.0</td></tr><tr><td>14</td><td>0.335</td><td>81.9</td></tr><tr><td>12</td><td>0.390</td><td>117.9</td></tr></table>

W48/19型（镀银、高强铜合金超重量，中继连接电线）电线电缆的外径、计算重量见表16-40。

表 16-40 W48/19 型 (镀银、高强铜合金超重量, 中继连接电线) 电线电缆的外径、计算重量  

<table><tr><td rowspan="2">线芯分类</td><td rowspan="2">导体规格 AWG</td><td colspan="2">线缆最大外径, in</td><td rowspan="2">最大重量 1b/1000ft</td></tr><tr><td>最 小</td><td>最 大</td></tr><tr><td rowspan="3">1</td><td>20</td><td>0.067</td><td>0.073</td><td>5.9</td></tr><tr><td>18</td><td>0.076</td><td>0.084</td><td>8.6</td></tr><tr><td>16</td><td>0.083</td><td>0.091</td><td>10.5</td></tr></table>

续表 16-40  

<table><tr><td rowspan="2">线芯分类</td><td rowspan="2">导体规格AWG</td><td colspan="2">线缆最大外径，in</td><td rowspan="2">最大重量1b/1000ft</td></tr><tr><td>最小</td><td>最大</td></tr><tr><td rowspan="3">2</td><td>20</td><td></td><td>0.146</td><td>11.9</td></tr><tr><td>18</td><td></td><td>0.168</td><td>17.3</td></tr><tr><td>16</td><td></td><td>0.182</td><td>21.2</td></tr><tr><td rowspan="3">3</td><td>20</td><td></td><td>0.158</td><td>17.9</td></tr><tr><td>18</td><td></td><td>0.181</td><td>26.1</td></tr><tr><td>16</td><td></td><td>0.197</td><td>31.8</td></tr><tr><td rowspan="3">4</td><td>20</td><td></td><td>0.201</td><td>23.9</td></tr><tr><td>18</td><td></td><td>0.231</td><td>34.8</td></tr><tr><td>16</td><td></td><td>0.250</td><td>42.5</td></tr><tr><td rowspan="3">5</td><td>20</td><td></td><td>0.219</td><td>29.9</td></tr><tr><td>18</td><td></td><td>0.252</td><td>43.6</td></tr><tr><td>16</td><td></td><td>0.273</td><td>53.2</td></tr><tr><td rowspan="3">6</td><td>20</td><td></td><td>0.219</td><td>36.0</td></tr><tr><td>18</td><td></td><td>0.252</td><td>52.4</td></tr><tr><td>16</td><td></td><td>0.273</td><td>64.0</td></tr><tr><td rowspan="3">7</td><td>20</td><td></td><td>0.292</td><td>41.9</td></tr><tr><td>18</td><td></td><td>0.336</td><td>61.0</td></tr><tr><td>16</td><td></td><td>0.364</td><td>74.5</td></tr><tr><td rowspan="3">8</td><td>20</td><td></td><td>0.129</td><td>48.0</td></tr><tr><td>18</td><td></td><td>0.150</td><td>69.9</td></tr><tr><td>16</td><td></td><td>0.174</td><td>85.3</td></tr></table>

W48/20型（镀银、高强铜合金超重量，中继连接电线）电线电缆的外径、计算重量见表16-41。

表 16-41 W48/20 型 (镀银、高强铜合金超重量, 中继连接电线)  

<table><tr><td>线芯分类</td><td>导体规格,AWG</td><td>最大外径,in</td><td>最大重量,lb/1000ft</td></tr><tr><td rowspan="2">2</td><td>20</td><td>0.166</td><td>15.0</td></tr><tr><td>18</td><td>0.188</td><td>20.9</td></tr><tr><td rowspan="2">3</td><td>20</td><td>0.178</td><td>22.4</td></tr><tr><td>18</td><td>0.201</td><td>31.1</td></tr><tr><td rowspan="2">4</td><td>20</td><td>0.221</td><td>28.4</td></tr><tr><td>18</td><td>0.251</td><td>39.9</td></tr><tr><td rowspan="2">5</td><td>20</td><td>0.239</td><td>34.8</td></tr><tr><td>18</td><td>0.276</td><td>50.0</td></tr></table>

W48/21型（镀银、高强铜合金超重量，中继连接电线）电线电缆的外径、计算重量见表16-42。

表 16-42 W48/21 型 (镀银、高强铜合金超重量, 中继连接电线)  

<table><tr><td>线芯分类</td><td>导体规格,AWG</td><td>最大外径,in</td><td>最大重量,lb/1000ft</td></tr><tr><td rowspan="2">1</td><td>20</td><td>0.108</td><td>12.3</td></tr><tr><td>18</td><td>0.121</td><td>15.7</td></tr></table>

续表 16-42  

<table><tr><td>线芯分类</td><td>导体规格,AWG</td><td>最大外径,in</td><td>最大重量,lb/1000ft</td></tr><tr><td rowspan="2">2</td><td>20</td><td>0.183</td><td>21.9</td></tr><tr><td>18</td><td>0.205</td><td>28.4</td></tr><tr><td rowspan="2">3</td><td>20</td><td>0.195</td><td>30.1</td></tr><tr><td>18</td><td>0.218</td><td>39.8</td></tr><tr><td rowspan="2">4</td><td>20</td><td>0.239</td><td>37.6</td></tr><tr><td>18</td><td>0.272</td><td>50.8</td></tr></table>

W48/23型（镀镍、高强铜合金中等重量，中继连接电线）电线电缆的外径、计算重量见表16-43。

表 16-43 W48/23 型 (镀镍、高强铜合金中等重量, 中继连接电线)  

<table><tr><td rowspan="2">线芯分类</td><td rowspan="2">导体规格AWG</td><td colspan="2">电缆外径，in</td><td rowspan="2">最大重量1b/1000ft</td></tr><tr><td>最小</td><td>最大</td></tr><tr><td rowspan="5">1</td><td>24</td><td>0.043</td><td>0.047</td><td>2.3</td></tr><tr><td>22</td><td>0.048</td><td>0.052</td><td>3.4</td></tr><tr><td>20</td><td>0.056</td><td>0.060</td><td>5.0</td></tr><tr><td>18</td><td>0.065</td><td>0.073</td><td>7.5</td></tr><tr><td>16</td><td>0.074</td><td>0.082</td><td>9.5</td></tr><tr><td rowspan="5">2</td><td>24</td><td></td><td>0.094</td><td>4.6</td></tr><tr><td>22</td><td></td><td>0.108</td><td>6.9</td></tr><tr><td>20</td><td></td><td>0.124</td><td>10.1</td></tr><tr><td>18</td><td></td><td>0.146</td><td>15.1</td></tr><tr><td>16</td><td></td><td>0.164</td><td>19.2</td></tr><tr><td rowspan="5">3</td><td>24</td><td></td><td>0.102</td><td>7.0</td></tr><tr><td>22</td><td></td><td>0.117</td><td>10.3</td></tr><tr><td>20</td><td></td><td>0.134</td><td>15.2</td></tr><tr><td>18</td><td></td><td>0.158</td><td>22.7</td></tr><tr><td>16</td><td></td><td>0.177</td><td>28.8</td></tr><tr><td rowspan="5">4</td><td>24</td><td></td><td>0.129</td><td>9.3</td></tr><tr><td>22</td><td></td><td>0.149</td><td>13.8</td></tr><tr><td>20</td><td></td><td>0.171</td><td>20.2</td></tr><tr><td>18</td><td></td><td>0.201</td><td>30.4</td></tr><tr><td>16</td><td></td><td>0.226</td><td>38.5</td></tr></table>

W48/24型（镀镍、高强铜合金中等重量，中继联连接电线）电线电缆的外径、计算重量见表16-44。

表 16-44 W48/24 型 (镀镍、高强铜合金中等重量, 中继连接电线)  

<table><tr><td>线芯分类</td><td>导体规格,AWG</td><td>最大外径,in</td><td>最大重量,lb/1000ft</td></tr><tr><td rowspan="5">1</td><td>24</td><td>0.083</td><td>6.3</td></tr><tr><td>22</td><td>0.089</td><td>8.0</td></tr><tr><td>20</td><td>0.097</td><td>10.1</td></tr><tr><td>18</td><td>0.109</td><td>13.5</td></tr><tr><td>16</td><td>0.117</td><td>16.3</td></tr></table>

续表 16-44  

<table><tr><td>线芯分类</td><td>导体规格,AWG</td><td>最大外径,in</td><td>最大重量,lb/1000ft</td></tr><tr><td rowspan="5">2</td><td>24</td><td>0.129</td><td>11.1</td></tr><tr><td>22</td><td>0.141</td><td>14.1</td></tr><tr><td>20</td><td>0.158</td><td>18.4</td></tr><tr><td>18</td><td>0.180</td><td>24.9</td></tr><tr><td>16</td><td>0.196</td><td>29.4</td></tr><tr><td rowspan="5">3</td><td>24</td><td>0.136</td><td>14.4</td></tr><tr><td>22</td><td>0.149</td><td>18.8</td></tr><tr><td>20</td><td>0.167</td><td>25.0</td></tr><tr><td>18</td><td>0.191</td><td>33.6</td></tr><tr><td>16</td><td>0.209</td><td>41.1</td></tr><tr><td rowspan="5">4</td><td>24</td><td>0.149</td><td>17.6</td></tr><tr><td>22</td><td>0.164</td><td>23.6</td></tr><tr><td>20</td><td>0.184</td><td>31.2</td></tr><tr><td>18</td><td>0.211</td><td>43.3</td></tr><tr><td>16</td><td>0.233</td><td>52.9</td></tr></table>

55A型电线电缆的外径、计算重量见表16-45。

表 16-45 55A 型电线电缆的外径、计算重量  

<table><tr><td rowspan="2">导体规格AWG</td><td colspan="2">外径</td><td colspan="2">重量</td><td rowspan="2">电阻(20℃)Ω/km</td></tr><tr><td>in</td><td>mm</td><td>1b/1000ft</td><td>kg/km</td></tr><tr><td colspan="6">55A0811(M22759/34)</td></tr><tr><td>26</td><td>0.040</td><td>1.016</td><td>1.700</td><td>2.530</td><td>135</td></tr><tr><td>24</td><td>0.045</td><td>1.143</td><td>2.300</td><td>3.422</td><td>85</td></tr><tr><td>22</td><td>0.050</td><td>1.270</td><td>3.200</td><td>4.762</td><td>53</td></tr><tr><td>20</td><td>0.058</td><td>1.473</td><td>4.700</td><td>6.994</td><td>32</td></tr><tr><td>18</td><td>0.070</td><td>1.778</td><td>7.200</td><td>10.714</td><td>20</td></tr><tr><td>16</td><td>0.077</td><td>1.956</td><td>9.000</td><td>13.392</td><td>15</td></tr><tr><td>14</td><td>0.094</td><td>2.388</td><td>13.000</td><td>20.534</td><td>10</td></tr><tr><td>12</td><td>0.111</td><td>2.819</td><td>20.500</td><td>30.504</td><td>6.6</td></tr><tr><td>10</td><td>0.134</td><td>3.404</td><td>32.400</td><td>48.211</td><td>4.1</td></tr><tr><td>8</td><td>0.195</td><td>4.953</td><td>60.300</td><td>89.726</td><td>2.3</td></tr><tr><td>6</td><td>0.241</td><td>6.121</td><td>94.500</td><td>140.616</td><td>1.5</td></tr><tr><td>4</td><td>0.310</td><td>7.874</td><td>150.000</td><td>223.200</td><td>0.9</td></tr><tr><td>2</td><td>0.408</td><td>10.363</td><td>249.000</td><td>370.512</td><td>0.6</td></tr><tr><td>1</td><td>0.470</td><td>11.938</td><td>325.000</td><td>483.600</td><td>0.49</td></tr><tr><td>0</td><td>0.510</td><td>12.954</td><td>383.000</td><td>569.904</td><td>0.38</td></tr><tr><td>00</td><td>0.570</td><td>14.478</td><td>500.000</td><td>744.000</td><td>0.3</td></tr><tr><td>000</td><td>0.640</td><td>16.256</td><td>588.000</td><td>874.944</td><td>0.23</td></tr><tr><td>0000</td><td>0.705</td><td>17.907</td><td>711.000</td><td>1057.968</td><td>0.18</td></tr><tr><td colspan="6">55A0813(M22759/41)</td></tr></table>

续表 16-45  

<table><tr><td rowspan="2">导体规格AWG</td><td colspan="2">外径</td><td colspan="2">重量</td><td rowspan="2">电阻(20℃)Ω/km</td></tr><tr><td>in</td><td>mm</td><td>1b/1000ft</td><td>kg/km</td></tr><tr><td>26</td><td>0.040</td><td>1.016</td><td>1.700</td><td>2.530</td><td>138</td></tr><tr><td>24</td><td>0.045</td><td>1.143</td><td>2.300</td><td>3.422</td><td>85</td></tr><tr><td>22</td><td>0.050</td><td>1.270</td><td>3.200</td><td>4.762</td><td>52</td></tr><tr><td>20</td><td>0.058</td><td>1.473</td><td>4.700</td><td>6.994</td><td>32</td></tr><tr><td>18</td><td>0.070</td><td>1.778</td><td>7.200</td><td>10.714</td><td>20</td></tr><tr><td>16</td><td>0.077</td><td>1.956</td><td>9.000</td><td>13.392</td><td>15.6</td></tr><tr><td>14</td><td>0.094</td><td>2.388</td><td>13.800</td><td>20.534</td><td>9.8</td></tr><tr><td>12</td><td>0.111</td><td>2.819</td><td>20.500</td><td>30.504</td><td>6.5</td></tr><tr><td>10</td><td>0.134</td><td>3.404</td><td>32.400</td><td>48.211</td><td>4.07</td></tr><tr><td>8</td><td>0.195</td><td>4.953</td><td>64.200</td><td>95.530</td><td>2.28</td></tr><tr><td>6</td><td>0.241</td><td>6.121</td><td>96.800</td><td>144.038</td><td>1.43</td></tr><tr><td>4</td><td>0.310</td><td>7.874</td><td>163.000</td><td>242.544</td><td>0.9</td></tr><tr><td>2</td><td>0.408</td><td>10.363</td><td>256.000</td><td>380.928</td><td>0.58</td></tr><tr><td>1</td><td>0.470</td><td>11.938</td><td>325.000</td><td>483.600</td><td>0.47</td></tr><tr><td>0</td><td>0.510</td><td>12.954</td><td>427.000</td><td>635.376</td><td>0.37</td></tr><tr><td>00</td><td>0.570</td><td>14.478</td><td>531.000</td><td>790.128</td><td>0.29</td></tr><tr><td>000</td><td>0.610</td><td>15.494</td><td>616.000</td><td>916.608</td><td>0.23</td></tr><tr><td>0000</td><td>0.675</td><td>17.145</td><td>763.000</td><td>1135.344</td><td>0.18</td></tr><tr><td colspan="6">55A8040</td></tr><tr><td>8</td><td>0.215</td><td>5.461</td><td>27.300</td><td>40.622</td><td>3.57</td></tr><tr><td>6</td><td>0.270</td><td>6.858</td><td>44.000</td><td>65.472</td><td>2.1</td></tr><tr><td>4</td><td>0.320</td><td>8.128</td><td>65.800</td><td>97.910</td><td>1.4</td></tr><tr><td>2</td><td>0.395</td><td>10.033</td><td>97.000</td><td>144.336</td><td>0.879</td></tr><tr><td>1</td><td>0.440</td><td>11.176</td><td>125.000</td><td>186.000</td><td>0.701</td></tr><tr><td>0</td><td>0.490</td><td>12.446</td><td>149.000</td><td>221.712</td><td>0.55</td></tr><tr><td>00</td><td>0.550</td><td>13.970</td><td>189.000</td><td>281.232</td><td>0.44</td></tr><tr><td>000</td><td>0.615</td><td>15.621</td><td>227.000</td><td>337.776</td><td>0.36</td></tr><tr><td>0000</td><td>0.665</td><td>16.891</td><td>269.000</td><td>400.272</td><td>0.29</td></tr><tr><td colspan="6">55A1111(M275000-(AWG)SB1T23)</td></tr><tr><td>26</td><td>0.070</td><td>1.778</td><td>4.600</td><td>6.845</td><td></td></tr><tr><td>24</td><td>0.075</td><td>1.905</td><td>5.500</td><td>8.184</td><td></td></tr><tr><td>22</td><td>0.081</td><td>2.057</td><td>6.900</td><td>10.267</td><td></td></tr><tr><td>20</td><td>0.089</td><td>2.261</td><td>9.000</td><td>13.392</td><td></td></tr><tr><td>18</td><td>0.099</td><td>2.515</td><td>12.000</td><td>17.856</td><td></td></tr><tr><td>16</td><td>0.108</td><td>2.743</td><td>14.600</td><td>21.725</td><td></td></tr><tr><td>14</td><td>0.125</td><td>3.175</td><td>20.400</td><td>30.355</td><td></td></tr><tr><td>12</td><td>0.143</td><td>3.632</td><td>28.500</td><td>42.408</td><td></td></tr><tr><td>10</td><td>0.169</td><td>4.293</td><td>42.100</td><td>62.645</td><td></td></tr><tr><td>8</td><td>0.234</td><td>5.944</td><td>74.200</td><td>110.410</td><td></td></tr></table>

续表 16-45  

<table><tr><td rowspan="2">导体规格AWG</td><td colspan="2">外径</td><td colspan="2">重量</td><td rowspan="2">电阻(20℃)Ω/km</td></tr><tr><td>in</td><td>mm</td><td>1b/1000ft</td><td>kg/km</td></tr><tr><td colspan="6">55A1811</td></tr><tr><td>26</td><td>0.078</td><td>1.981</td><td>5.300</td><td>7.886</td><td></td></tr><tr><td>24</td><td>0.083</td><td>2.108</td><td>6.300</td><td>9.374</td><td></td></tr><tr><td>22</td><td>0.089</td><td>2.261</td><td>7.900</td><td>11.755</td><td></td></tr><tr><td>20</td><td>0.097</td><td>2.464</td><td>10.000</td><td>14.880</td><td></td></tr><tr><td>18</td><td>0.109</td><td>2.769</td><td>13.300</td><td>19.790</td><td></td></tr><tr><td>16</td><td>0.117</td><td>2.972</td><td>16.000</td><td>23.808</td><td></td></tr><tr><td>14</td><td>0.134</td><td>3.404</td><td>22.200</td><td>33.034</td><td></td></tr><tr><td>12</td><td>0.151</td><td>3.835</td><td>30.300</td><td>45.086</td><td></td></tr><tr><td>10</td><td>0.176</td><td>4.470</td><td>45.000</td><td>66.960</td><td></td></tr><tr><td>8</td><td>0.250</td><td>6.350</td><td>76.600</td><td>113.981</td><td></td></tr><tr><td>6</td><td>0.286</td><td>7.264</td><td>115.000</td><td>171.120</td><td></td></tr><tr><td>4</td><td>0.368</td><td>9.347</td><td>181.000</td><td>269.328</td><td></td></tr><tr><td colspan="6">55A1121</td></tr><tr><td>26</td><td>0.102</td><td>2.591</td><td>7.600</td><td>11.309</td><td></td></tr><tr><td>24</td><td>0.113</td><td>2.870</td><td>9.300</td><td>13.838</td><td></td></tr><tr><td>22</td><td>0.125</td><td>3.175</td><td>12.000</td><td>17.856</td><td></td></tr><tr><td>20</td><td>0.141</td><td>3.581</td><td>16.000</td><td>23.808</td><td></td></tr><tr><td>18</td><td>0.162</td><td>4.115</td><td>21.900</td><td>32.587</td><td></td></tr><tr><td>16</td><td>0.178</td><td>4.521</td><td>26.700</td><td>39.730</td><td></td></tr><tr><td>14</td><td>0.213</td><td>5.410</td><td>38.300</td><td>56.990</td><td></td></tr><tr><td>12</td><td>0.251</td><td>6.375</td><td>54.500</td><td>81.096</td><td></td></tr><tr><td colspan="6">55A1123</td></tr><tr><td>26</td><td>0.102</td><td>2.591</td><td>7.600</td><td>11.309</td><td></td></tr><tr><td>24</td><td>0.113</td><td>2.870</td><td>9.500</td><td>14.136</td><td></td></tr><tr><td>22</td><td>0.125</td><td>3.175</td><td>12.400</td><td>18.451</td><td></td></tr><tr><td>20</td><td>0.141</td><td>3.581</td><td>16.600</td><td>24.701</td><td></td></tr><tr><td>18</td><td>0.162</td><td>4.115</td><td>22.900</td><td>34.075</td><td></td></tr><tr><td>16</td><td>0.178</td><td>4.521</td><td>27.900</td><td>41.515</td><td></td></tr><tr><td>14</td><td>0.213</td><td>5.410</td><td>40.200</td><td>59.818</td><td></td></tr><tr><td>12</td><td>0.251</td><td>6.375</td><td>56.500</td><td>84.072</td><td></td></tr><tr><td colspan="6">55A1131</td></tr><tr><td>26</td><td>0.108</td><td>2.743</td><td>9.700</td><td>14.434</td><td></td></tr><tr><td>24</td><td>0.119</td><td>3.023</td><td>12.300</td><td>18.302</td><td></td></tr><tr><td>22</td><td>0.132</td><td>3.353</td><td>15.900</td><td>23.659</td><td></td></tr><tr><td>20</td><td>0.149</td><td>3.785</td><td>21.700</td><td>32.290</td><td></td></tr><tr><td>18</td><td>0.172</td><td>4.369</td><td>30.400</td><td>45.235</td><td></td></tr><tr><td>16</td><td>0.189</td><td>4.801</td><td>37.400</td><td>55.651</td><td></td></tr><tr><td>14</td><td>0.229</td><td>5.817</td><td>54.000</td><td>80.352</td><td></td></tr><tr><td>12</td><td>0.270</td><td>6.858</td><td>77.500</td><td>115.320</td><td></td></tr></table>

续表 16-45
