Repository: C-zj02/CFD-claw

<div align="center">

**English** | [中文](#中文版) | [Français](README_FR.md) | [Русский](README_RU.md) | [हिन्दी](README_HI.md) | [العربية](README_AR.md) | [Português](README_PT.md)

# 🚀 Claude Code Python

**A Complete Python Reimplementation Based on Real Claude Code Source**

*From TypeScript Source → Rebuilt in Python with ❤️*

***
**🔥 Active Development • New Features Weekly 🔥**

</div>

***

## 🎯 What is This?

**Clawd Code** is a **complete Python rewrite** of Claude Code, based on the **real TypeScript source code**.

File: RAG-data/飞机设计手册_第3册_材料(下).pdf-a55ef3e7-383c-4803-9fc4-301627ebdb8e.md (part 7 of 15)
W 固溶热处理状态。
<table><tr><td rowspan="2">牌号</td><td rowspan="2">状态</td><td rowspan="2">δin</td><td colspan="2">热暴露条件</td><td rowspan="2">试验温度℃</td><td>Ftu</td><td>F1y</td><td rowspan="2">e%</td></tr><tr><td>θ,℃</td><td>t,h</td><td colspan="2">ksi</td></tr><tr><td rowspan="34">2090</td><td rowspan="34">T83</td><td rowspan="34">0.062</td><td>-</td><td>-</td><td>-54</td><td>83</td><td>76</td><td>6</td></tr><tr><td>-</td><td>-</td><td>24</td><td>82</td><td>74</td><td>5</td></tr><tr><td rowspan="8">100</td><td rowspan="2">0.5</td><td>20</td><td>81</td><td>74</td><td>5</td></tr><tr><td>100</td><td>73</td><td>71</td><td>7</td></tr><tr><td rowspan="2">10</td><td>20</td><td>82</td><td>74</td><td>5</td></tr><tr><td>100</td><td>74</td><td>72</td><td>14</td></tr><tr><td rowspan="2">100</td><td>20</td><td>84</td><td>76</td><td>4</td></tr><tr><td>100</td><td>75</td><td>72</td><td>8</td></tr><tr><td rowspan="2">1000</td><td>20</td><td>88</td><td>81</td><td>4</td></tr><tr><td>100</td><td>80</td><td>78</td><td>6</td></tr><tr><td rowspan="8">149</td><td rowspan="2">0.5</td><td>20</td><td>82</td><td>74</td><td>5</td></tr><tr><td>140</td><td>70</td><td>64</td><td>14</td></tr><tr><td rowspan="2">10</td><td>20</td><td>83</td><td>76</td><td>5</td></tr><tr><td>140</td><td>67</td><td>65</td><td>17</td></tr><tr><td rowspan="2">100</td><td>20</td><td>84</td><td>78</td><td>6</td></tr><tr><td>149</td><td>65</td><td>64</td><td>15</td></tr><tr><td rowspan="2">1000</td><td>20</td><td>74</td><td>66</td><td>5</td></tr><tr><td>149</td><td>56</td><td>55</td><td>8</td></tr><tr><td rowspan="8">177</td><td rowspan="2">0.5</td><td>20</td><td>80</td><td>73</td><td>5</td></tr><tr><td>177</td><td>57</td><td>54</td><td>19</td></tr><tr><td rowspan="2">10</td><td>20</td><td>80</td><td>74</td><td>6</td></tr><tr><td>177</td><td>57</td><td>55</td><td>17</td></tr><tr><td rowspan="2">100</td><td>20</td><td>73</td><td>64</td><td>5</td></tr><tr><td>177</td><td>50</td><td>46</td><td>12</td></tr><tr><td rowspan="2">1000</td><td>20</td><td>57</td><td>44</td><td>6</td></tr><tr><td>177</td><td>38</td><td>34</td><td>15</td></tr><tr><td rowspan="8">204</td><td rowspan="2">0.5</td><td>20</td><td>75</td><td>68</td><td>7</td></tr><tr><td>204</td><td>47</td><td>44</td><td>18</td></tr><tr><td rowspan="2">10</td><td>20</td><td>68</td><td>58</td><td>6</td></tr><tr><td>204</td><td>41</td><td>39</td><td>15</td></tr><tr><td rowspan="2">100</td><td>20</td><td>56</td><td>42</td><td>6</td></tr><tr><td>204</td><td>33</td><td>28</td><td>22</td></tr><tr><td rowspan="2">1000</td><td>20</td><td>44</td><td>28</td><td>8</td></tr><tr><td>204</td><td>26</td><td>21</td><td>27</td></tr></table>

续表4-40   

<table><tr><td rowspan="2">牌号</td><td rowspan="2">状态</td><td rowspan="2">δin</td><td colspan="2">热暴露条件</td><td rowspan="2">试验温度℃</td><td>Ftu</td><td>Fty</td><td rowspan="2">e%</td></tr><tr><td>θ,℃</td><td>t,h</td><td colspan="2">ksi</td></tr><tr><td rowspan="17">2090</td><td rowspan="17">T83</td><td rowspan="17">0.062</td><td rowspan="8">232</td><td rowspan="2">0.5</td><td>20</td><td>70</td><td>62</td><td>7</td></tr><tr><td>232</td><td>36</td><td>34</td><td>18</td></tr><tr><td rowspan="2">10</td><td>20</td><td>57</td><td>43</td><td>7</td></tr><tr><td>232</td><td>31</td><td>29</td><td>23</td></tr><tr><td rowspan="2">100</td><td>20</td><td>46</td><td>29</td><td>9</td></tr><tr><td>232</td><td>22</td><td>19</td><td>29</td></tr><tr><td rowspan="2">1000</td><td>20</td><td>36</td><td>19</td><td>13</td></tr><tr><td>232</td><td>18</td><td>14</td><td>33</td></tr><tr><td rowspan="9">260</td><td rowspan="2">0.5</td><td>20</td><td>62</td><td>50</td><td>8</td></tr><tr><td>260</td><td>28</td><td>26</td><td>21</td></tr><tr><td>1</td><td>260</td><td>26</td><td>24</td><td>25</td></tr><tr><td rowspan="2">10</td><td>20</td><td>49</td><td>33</td><td>8</td></tr><tr><td>260</td><td>20</td><td>18</td><td>18</td></tr><tr><td rowspan="2">100</td><td>20</td><td>37</td><td>20</td><td>11</td></tr><tr><td>260</td><td>15</td><td>12</td><td>23</td></tr><tr><td rowspan="2">1000</td><td>20</td><td>33</td><td>16</td><td>13</td></tr><tr><td>260</td><td>11</td><td>9</td><td>28</td></tr></table>

表 4-41 2090-T83 薄板 (横向) 热暴露后的室温和高温机械性能  

<table><tr><td rowspan="2">牌号</td><td rowspan="2">状态</td><td rowspan="2">δin</td><td colspan="2">热暴露条件</td><td rowspan="2">试验温度℃</td><td>Ftu</td><td>Fty</td><td rowspan="2">e%</td></tr><tr><td>θ,℃</td><td>t,h</td><td colspan="2">ksi</td></tr><tr><td rowspan="18">2090</td><td rowspan="18">T83</td><td rowspan="18">0.062</td><td>-</td><td>-</td><td>-54</td><td>79</td><td>72</td><td>8</td></tr><tr><td>-</td><td>-</td><td>24</td><td>78</td><td>71</td><td>7</td></tr><tr><td rowspan="8">100</td><td rowspan="2">0.5</td><td>20</td><td>77</td><td>71</td><td>7</td></tr><tr><td>100</td><td>70</td><td>68</td><td>12</td></tr><tr><td rowspan="2">10</td><td>20</td><td>79</td><td>72</td><td>7</td></tr><tr><td>100</td><td>72</td><td>69</td><td>13</td></tr><tr><td rowspan="2">100</td><td>20</td><td>81</td><td>74</td><td>6</td></tr><tr><td>100</td><td>76</td><td>71</td><td>11</td></tr><tr><td rowspan="2">1000</td><td>20</td><td>84</td><td>79</td><td>6</td></tr><tr><td>100</td><td>76</td><td>75</td><td>7</td></tr><tr><td rowspan="8">149</td><td rowspan="2">0.5</td><td>20</td><td>79</td><td>72</td><td>7</td></tr><tr><td>140</td><td>65</td><td>60</td><td>14</td></tr><tr><td rowspan="2">10</td><td>20</td><td>81</td><td>73</td><td>6</td></tr><tr><td>140</td><td>64</td><td>63</td><td>15</td></tr><tr><td rowspan="2">100</td><td>20</td><td>81</td><td>77</td><td>6</td></tr><tr><td>149</td><td>65</td><td>64</td><td>15</td></tr><tr><td rowspan="2">1000</td><td>20</td><td>74</td><td>67</td><td>5</td></tr><tr><td>149</td><td>50</td><td>55</td><td>7</td></tr></table>

续表 4-41  

<table><tr><td rowspan="2">牌号</td><td rowspan="2">状态</td><td rowspan="2">δin</td><td colspan="2">热暴露条件</td><td rowspan="2">试验温度℃</td><td>Ftu</td><td>Fty</td><td rowspan="2">e%</td></tr><tr><td>θ,℃</td><td>t,h</td><td colspan="2">ksi</td></tr><tr><td rowspan="32">2090</td><td rowspan="32">T83</td><td rowspan="32">0.062</td><td rowspan="7">177</td><td rowspan="2">0.5</td><td>20</td><td>77</td><td>70</td><td>7</td></tr><tr><td>177</td><td>57</td><td>53</td><td>14</td></tr><tr><td>10</td><td>20</td><td>78</td><td>73</td><td>7</td></tr><tr><td rowspan="2">100</td><td>20</td><td>72</td><td>66</td><td>6</td></tr><tr><td>177</td><td>53</td><td>49</td><td>19</td></tr><tr><td rowspan="2">1000</td><td>20</td><td>57</td><td>45</td><td>6</td></tr><tr><td>177</td><td>38</td><td>35</td><td>12</td></tr><tr><td rowspan="8">204</td><td rowspan="2">0.5</td><td>20</td><td>73</td><td>67</td><td>7</td></tr><tr><td>204</td><td>48</td><td>46</td><td>22</td></tr><tr><td rowspan="2">10</td><td>20</td><td>67</td><td>60</td><td>6</td></tr><tr><td>204</td><td>45</td><td>42</td><td>13</td></tr><tr><td rowspan="2">100</td><td>20</td><td>56</td><td>44</td><td>7</td></tr><tr><td>204</td><td>33</td><td>31</td><td>15</td></tr><tr><td rowspan="2">1000</td><td>20</td><td>44</td><td>28</td><td>8</td></tr><tr><td>204</td><td>26</td><td>22</td><td>23</td></tr><tr><td rowspan="8">232</td><td rowspan="2">0.5</td><td>20</td><td>69</td><td>63</td><td>7</td></tr><tr><td>232</td><td>37</td><td>36</td><td>17</td></tr><tr><td rowspan="2">10</td><td>20</td><td>56</td><td>44</td><td>7</td></tr><tr><td>232</td><td>30</td><td>27</td><td>22</td></tr><tr><td rowspan="2">100</td><td>20</td><td>46</td><td>30</td><td>8</td></tr><tr><td>232</td><td>20</td><td>19</td><td>26</td></tr><tr><td rowspan="2">1000</td><td>20</td><td>35</td><td>19</td><td>13</td></tr><tr><td>232</td><td>17</td><td>13</td><td>35</td></tr><tr><td rowspan="9">260</td><td rowspan="2">0.5</td><td>20</td><td>60</td><td>51</td><td>8</td></tr><tr><td>260</td><td>26</td><td>26</td><td>19</td></tr><tr><td>1</td><td>260</td><td>26</td><td>26</td><td>18</td></tr><tr><td rowspan="2">10</td><td>20</td><td>49</td><td>34</td><td>8</td></tr><tr><td>260</td><td>19</td><td>18</td><td>16</td></tr><tr><td rowspan="2">100</td><td>20</td><td>36</td><td>20</td><td>12</td></tr><tr><td>260</td><td>15</td><td>12</td><td>22</td></tr><tr><td rowspan="2">1000</td><td>20</td><td>33</td><td>16</td><td>14</td></tr><tr><td>260</td><td>11</td><td>10</td><td>31</td></tr></table>

表 4-42 2090-T81 薄板 (纵向) 热暴露后的室温和高温机械性能  

<table><tr><td rowspan="2">牌号</td><td rowspan="2">状态</td><td rowspan="2">δin</td><td colspan="2">热暴露条件</td><td rowspan="2">试验温度℃</td><td>Ftu</td><td>Fty</td><td rowspan="2">e%</td></tr><tr><td>θ,℃</td><td>t,h</td><td colspan="2">ksi</td></tr><tr><td rowspan="32">2090</td><td rowspan="32">T81</td><td rowspan="32">0.050</td><td>-</td><td>-</td><td>-269</td><td>119</td><td>89</td><td>18</td></tr><tr><td>-</td><td>-</td><td>-196</td><td>104</td><td>87</td><td>14</td></tr><tr><td>-</td><td>-</td><td>-54</td><td>89</td><td>82</td><td>8</td></tr><tr><td>-</td><td>-</td><td>-24</td><td>86</td><td>81</td><td>8</td></tr><tr><td rowspan="6">149</td><td rowspan="2">10</td><td>20</td><td>86</td><td>81</td><td>9</td></tr><tr><td>149</td><td>71</td><td>71</td><td>15</td></tr><tr><td rowspan="2">100</td><td>20</td><td>86</td><td>81</td><td>8</td></tr><tr><td>149</td><td>67</td><td>67</td><td>18</td></tr><tr><td rowspan="2">1000</td><td>20</td><td>80</td><td>73</td><td>9</td></tr><tr><td>149</td><td>60</td><td>58</td><td>18</td></tr><tr><td rowspan="5">177</td><td rowspan="2">10</td><td>20</td><td>82</td><td>77</td><td>10</td></tr><tr><td>177</td><td>60</td><td>60</td><td>13</td></tr><tr><td rowspan="2">100</td><td>20</td><td>78</td><td>70</td><td>11</td></tr><tr><td>177</td><td>53</td><td>52</td><td>15</td></tr><tr><td>1000</td><td>20</td><td>63</td><td>51</td><td>6</td></tr><tr><td rowspan="5">204</td><td rowspan="2">10</td><td>20</td><td>75</td><td>66</td><td>13</td></tr><tr><td>204</td><td>43</td><td>42</td><td>14</td></tr><tr><td rowspan="2">100</td><td>20</td><td>62</td><td>49</td><td>10</td></tr><tr><td>204</td><td>42</td><td>38</td><td>20</td></tr><tr><td>1000</td><td>20</td><td>48</td><td>36</td><td>3</td></tr><tr><td rowspan="6">232</td><td rowspan="2">10</td><td>20</td><td>62</td><td>49</td><td>13</td></tr><tr><td>232</td><td>32</td><td>30</td><td>18</td></tr><tr><td rowspan="2">100</td><td>20</td><td>51</td><td>36</td><td>10</td></tr><tr><td>232</td><td>28</td><td>24</td><td>19</td></tr><tr><td rowspan="2">1000</td><td>20</td><td>38</td><td>23</td><td>12</td></tr><tr><td>232</td><td>19</td><td>15</td><td>26</td></tr><tr><td rowspan="6">260</td><td rowspan="2">10</td><td>20</td><td>52</td><td>37</td><td>12</td></tr><tr><td>260</td><td>27</td><td>25</td><td>18</td></tr><tr><td rowspan="2">100</td><td>20</td><td>43</td><td>27</td><td>10</td></tr><tr><td>260</td><td>20</td><td>17</td><td>25</td></tr><tr><td rowspan="2">1000</td><td>20</td><td>30</td><td>16</td><td>14</td></tr><tr><td>260</td><td>10</td><td>4.5</td><td>23</td></tr></table>

表 4-43 2090-T81 厚板 (横向) 热暴露后的室温和高温机械性能  

<table><tr><td rowspan="2">牌号</td><td rowspan="2">状态</td><td rowspan="2">δin</td><td colspan="2">热暴露条件</td><td rowspan="2">试验温度℃</td><td>Ftu</td><td>Fty</td><td rowspan="2">e%</td></tr><tr><td>θ,℃</td><td>t,h</td><td colspan="2">ksi</td></tr><tr><td rowspan="34">2090</td><td rowspan="34">T81</td><td rowspan="34"></td><td>-</td><td>-</td><td>-269</td><td>118</td><td>102</td><td>6</td></tr><tr><td>-</td><td>-</td><td>-196</td><td>101</td><td>91</td><td>6</td></tr><tr><td>-</td><td>-</td><td>-54</td><td>88</td><td>85</td><td>4</td></tr><tr><td>-</td><td>-</td><td>-24</td><td>85</td><td>80</td><td>6</td></tr><tr><td rowspan="6">149</td><td rowspan="2">10</td><td>20</td><td>86</td><td>80</td><td>6</td></tr><tr><td>149</td><td>72</td><td>72</td><td>8</td></tr><tr><td rowspan="2">100</td><td>20</td><td>86</td><td>82</td><td>6</td></tr><tr><td>149</td><td>69</td><td>69</td><td>7</td></tr><tr><td rowspan="2">1000</td><td>20</td><td>82</td><td>77</td><td>5</td></tr><tr><td>149</td><td>60</td><td>59</td><td>4</td></tr><tr><td rowspan="6">177</td><td rowspan="2">10</td><td>20</td><td>83</td><td>78</td><td>8</td></tr><tr><td>177</td><td>65</td><td>65</td><td>10</td></tr><tr><td rowspan="2">100</td><td>20</td><td>81</td><td>74</td><td>6</td></tr><tr><td>177</td><td>56</td><td>56</td><td>9</td></tr><tr><td rowspan="2">1000</td><td>20</td><td>63</td><td>55</td><td>2</td></tr><tr><td>177</td><td>40</td><td>32</td><td>97</td></tr><tr><td rowspan="6">204</td><td rowspan="2">10</td><td>20</td><td>77</td><td>70</td><td>7</td></tr><tr><td>204</td><td>43</td><td>42</td><td>10</td></tr><tr><td rowspan="2">100</td><td>20</td><td>65</td><td>54</td><td>6</td></tr><tr><td>204</td><td>43</td><td>40</td><td>12</td></tr><tr><td rowspan="2">1000</td><td>20</td><td>50</td><td>39</td><td>2</td></tr><tr><td>204</td><td>26</td><td>21</td><td>21</td></tr><tr><td rowspan="6">232</td><td rowspan="2">10</td><td>20</td><td>65</td><td>53</td><td>10</td></tr><tr><td>232</td><td>30</td><td>29</td><td>15</td></tr><tr><td rowspan="2">100</td><td>20</td><td>54</td><td>39</td><td>8</td></tr><tr><td>232</td><td>33</td><td>28</td><td>17</td></tr><tr><td rowspan="2">1000</td><td>20</td><td>40</td><td>25</td><td>9</td></tr><tr><td>232</td><td>19</td><td>16</td><td>21</td></tr><tr><td rowspan="6">260</td><td rowspan="2">10</td><td>20</td><td>54</td><td>40</td><td>8</td></tr><tr><td>260</td><td>24</td><td>23</td><td>18</td></tr><tr><td rowspan="2">100</td><td>20</td><td>47</td><td>30</td><td>8</td></tr><tr><td>260</td><td>24</td><td>21</td><td>20</td></tr><tr><td rowspan="2">1000</td><td>20</td><td>30</td><td>18</td><td>13</td></tr><tr><td>260</td><td>13</td><td>10</td><td>38</td></tr></table>

# 4.9.2 2091合金

2091合金是一种可热处理的铝一锂一铜一镁系合金，该合金与2024-T3比较，密度降低 $8\%$ ，弹性模量提高 $7\%$ ，可用作较低强度、高韧性飞机结构件，部分替代2024-T3合金。品种有薄板和厚板，其性能随状态而有所变化。目前，该合金还不能提供技术标准的最低机械性能和设计许用值。

（1）物理性能见表4-44。

表 4-44 2091 合金的物理性能  

<table><tr><td>牌号</td><td>\( \rho ,\mathrm{g}/{\mathrm{{cm}}}^{3} \)</td><td>\( \lambda ,\mathrm{W}/\left( {\mathrm{m} \cdot  {}^{ \circ  }\mathrm{C}}\right) \) (在 25℃下)</td><td>\( C,\mathrm{\;J}/\left( {\mathrm{{kg}} \cdot  {}^{ \circ  }\mathrm{C}}\right) \) (在 100℃下)</td><td>\( \lambda ,{10}^{-6}/{}^{ \circ  }\mathrm{C} \) (在 20~100°C下)</td></tr><tr><td>2091</td><td>2.58</td><td>84</td><td>860</td><td>23.9</td></tr></table>

(2）2091合金薄板的典型机械性能见表4-45。

表 4-45 2091 合金薄板的典型机械性能  

<table><tr><td>机械性能\品种及状态</td><td>2091-T3</td><td>2091-T8</td><td>包铝 2091-T3</td><td>包铝 2091-T8</td></tr><tr><td>\( F_{tu} \), ksi</td><td></td><td></td><td></td><td></td></tr><tr><td>纵向</td><td>57.2</td><td>62.3</td><td>56.8</td><td>62.6</td></tr><tr><td>横向</td><td>60.4</td><td>65.2</td><td>58.6</td><td>65.4</td></tr><tr><td>\( 45^{\circ} \)</td><td>55.8</td><td>60.8</td><td>54.2</td><td>59.5</td></tr><tr><td>\( F_{ty} \), ksi</td><td></td><td></td><td></td><td></td></tr><tr><td>纵向</td><td>47.1</td><td>52.9</td><td>45.8</td><td>52.1</td></tr><tr><td>横向</td><td>52.0</td><td>46.9</td><td>40.1</td><td>47.9</td></tr><tr><td>\( 45^{\circ} \)</td><td>37.8</td><td>42.1</td><td>36.2</td><td>40.9</td></tr><tr><td>\( F_{cy} \), ksi</td><td></td><td></td><td></td><td></td></tr><tr><td>纵向</td><td>37.3</td><td>41.9</td><td>36.6</td><td>41.9</td></tr><tr><td>横向</td><td>47.0</td><td>49.6</td><td>45.9</td><td>48.6</td></tr><tr><td>\( 45^{\circ} \)</td><td>40.6</td><td>44.0</td><td>39.4</td><td>43.6</td></tr><tr><td>\( F_{su} \), ksi</td><td></td><td></td><td></td><td></td></tr><tr><td>纵向</td><td>37.0</td><td>39.5</td><td>37.0</td><td>38.6</td></tr><tr><td>横向</td><td>40.9</td><td>42.2</td><td>39.4</td><td>41.4</td></tr><tr><td>e,%</td><td></td><td></td><td></td><td></td></tr><tr><td>纵向</td><td>18.5</td><td>16.7</td><td>18.5</td><td>15.5</td></tr><tr><td>横向</td><td>16.6</td><td>14.6</td><td>17.2</td><td>14.9</td></tr><tr><td>\( 45^{\circ} \)</td><td>22.8</td><td>20.0</td><td>-</td><td>-</td></tr><tr><td>\( E \),\( 10^{3} \) ksi</td><td></td><td></td><td></td><td></td></tr><tr><td>纵向</td><td>11.1</td><td>10.9</td><td>10.5</td><td>10.6</td></tr><tr><td>横向</td><td>10.9</td><td>10.9</td><td>11.0</td><td>10.7</td></tr><tr><td>\( 45^{\circ} \)</td><td>10.5</td><td>11.0</td><td>10.5</td><td>10.6</td></tr><tr><td>\( E_{c} \), ksi</td><td></td><td></td><td></td><td></td></tr><tr><td>纵向</td><td>11.0</td><td>11.0</td><td>11.0</td><td>10.7</td></tr><tr><td>横向</td><td>11.8</td><td>11.2</td><td>11.1</td><td>10.8</td></tr><tr><td>\( 45^{\circ} \)</td><td>11.2</td><td>11.6</td><td>11.1</td><td>11.2</td></tr></table>

# 4.9.3 8090合金

8090合金是一种可热处理强化的铝一锂一铜一镁合金，中等强度，品种有薄板、厚板和挤压件，主要开发厚板制品，厚板的状态有T8E57、T7E102，其性能随品种和状态而有所不同。目前，该合金尚不能提供技术标准。

（1）8090合金物理性能见表4-46。

表 4-46 8090 合金物理性能  

<table><tr><td>牌号</td><td>ρ, g/cm³</td><td>λ, W/(m·°C) (在25℃下)</td><td>C, J/(kg·°C) (在100℃下)</td><td>λ, 10-6/°C (在20~100℃下)</td></tr><tr><td>8090</td><td>2.55</td><td>93.5</td><td>930</td><td>21.4</td></tr></table>

（2）8090合金机械性能见表4-47。

表 4-47 8090 合金的机械性能  

<table><tr><td rowspan="2">牌号</td><td rowspan="2">状态</td><td rowspan="2">δin</td><td rowspan="2">取向</td><td>Ftu</td><td>Fty</td><td rowspan="2">e%</td></tr><tr><td colspan="2">ksi</td></tr><tr><td rowspan="8">8090</td><td rowspan="2">T8E57</td><td rowspan="2">1.10</td><td>纵向</td><td>59</td><td>50</td><td>10</td></tr><tr><td>横向</td><td>58</td><td>44</td><td>9</td></tr><tr><td rowspan="6">T81</td><td rowspan="3">1.75</td><td>纵向</td><td>69</td><td>63</td><td>7</td></tr><tr><td>横向</td><td>69</td><td>55</td><td>8</td></tr><tr><td>S</td><td>69</td><td>51</td><td>3</td></tr><tr><td rowspan="3">3.50</td><td>纵向</td><td>67</td><td>61</td><td>6</td></tr><tr><td>横向</td><td>67</td><td>52</td><td>6</td></tr><tr><td>S</td><td>60</td><td>50</td><td>1</td></tr></table>

# 4.9.4 1420合金

1420合金是可热处理的铝一镁一锂合金，中等强度，有薄板、型材和锻件等制品，技术标准见表4-48。

表 4-48 1420 合金技术标准  

<table><tr><td>技术标准</td><td>品种</td></tr><tr><td>TY1-92-28-76</td><td>薄板</td></tr><tr><td>OCT1 90262-81</td><td>挤压型材</td></tr><tr><td>OCT1 90296-81</td><td>模锻件</td></tr><tr><td>TY1-804-008-77</td><td>模锻壁板</td></tr></table>

（1）1420合金物理性能见表4-49。

表 4-49 1420 合金物理性能  

<table><tr><td>制 品</td><td colspan="6">所有制品</td></tr><tr><td>状态</td><td colspan="6">空 淬</td></tr><tr><td>温度,℃</td><td>20</td><td>100</td><td>200</td><td>300</td><td>20~100</td><td>20~200</td></tr><tr><td>\( \rho ,\mathrm {g}/\mathrm {cm}^{3} \)</td><td>2.74</td><td>-</td><td>-</td><td>-</td><td>-</td><td>-</td></tr><tr><td>\( \lambda ,\mathrm {W}/\left(\mathrm {m}\cdot \mathrm {°C}\right) \)</td><td>-</td><td>74.5</td><td>81.8</td><td>84</td><td>-</td><td>-</td></tr><tr><td>\( C,\mathrm {\;J}/\left(\mathrm {kg}\cdot \mathrm {°C}\right) \)</td><td>-</td><td>965</td><td>1050</td><td>1050</td><td>-</td><td>-</td></tr><tr><td>\( a \)</td><td>-</td><td>-</td><td>-</td><td>-</td><td>24.5</td><td>25.3</td></tr></table>

# (2）1420合金的机械性能

a. 1420合金技术标准规定的机械性能不小于表4-50规定值。

表 4-50 1420 合金技术标准规定的机械性能  

<table><tr><td>制 品</td><td colspan="2">薄 板</td><td colspan="2">挤压型材</td><td colspan="2">模锻件</td><td>模锻壁板</td></tr><tr><td>厚度,mm</td><td colspan="2">1.2~6.0</td><td colspan="2">≤10</td><td colspan="2">&gt;10</td><td>18</td></tr><tr><td>重量,kg</td><td colspan="2">-</td><td colspan="2">-</td><td colspan="2">≤18</td><td>-</td></tr><tr><td>状态</td><td colspan="4">空淬</td><td colspan="2">水淬</td><td>空淬</td></tr><tr><td>取向</td><td>T</td><td colspan="3">L</td><td>L</td><td>T</td><td>L</td></tr><tr><td>σb,MPa</td><td>410</td><td>410</td><td>410</td><td>410</td><td>410</td><td>390</td><td>410</td></tr><tr><td>σ0.2,MPa</td><td>225</td><td>255</td><td>275</td><td>275</td><td>255</td><td>245</td><td>265</td></tr><tr><td>δ,%</td><td>6</td><td>7</td><td>7</td><td>7</td><td>7</td><td>7</td><td>5</td></tr></table>

# b. 技术标准未规定的机械性能

1420合金的弹性模量见表4-51。

表 4-51 1420 合金的弹性模量  

<table><tr><td>制 品</td><td>不包铝薄板</td><td>挤压型材</td><td>模锻壁板</td><td>挤压带材</td></tr><tr><td>厚度,mm</td><td>1~3</td><td>≤9</td><td>18</td><td>50</td></tr><tr><td>状态</td><td colspan="4">空 淬</td></tr><tr><td>取向</td><td>T</td><td colspan="3">L</td></tr><tr><td>E,103MPa</td><td>73.5</td><td>75.5</td><td>75.5</td><td>75.5</td></tr><tr><td>Ec,103MPa</td><td>74.5</td><td>76.5</td><td>76.5</td><td>76.5</td></tr><tr><td>G,103MPa</td><td>-</td><td>-</td><td>28</td><td>28.5</td></tr><tr><td>μ</td><td>-</td><td>-</td><td>0.31</td><td>0.32</td></tr></table>

1420合金的应力一应变曲线见图4-113和图4-114。

图片摘要：该图主要展示 4 51 1420 合金的弹性模量。
![](images/6a299aa6b9856b36e859a83ea8b0a19e7072745bbf6d15b969ecb57f9e9fc5d0.jpg)  
图4-113 1420合金型材拉伸应力一应变曲线

图片摘要：该图主要展示 4 113 1420合金型材拉伸应力一应变曲线。
![](images/0d8610ca46dd6b82f2076af0dd9133714c8bd895896784129f133cf507bc52f0.jpg)  
图4-114 1420合金薄板高温应力一应变曲线

1420合金的低温机械性能见表4-52。

表 4-52 1420 合金的低温机械性能  

<table><tr><td>制 品</td><td colspan="8">不包铝薄板</td></tr><tr><td>厚度,mm</td><td colspan="8">1.5</td></tr><tr><td>状态</td><td colspan="8">空淬</td></tr><tr><td>取向</td><td colspan="4">L</td><td colspan="4">T</td></tr><tr><td>温度,℃</td><td>20</td><td>-70</td><td>-196</td><td>-269</td><td>20</td><td>-70</td><td>-196</td><td>-269</td></tr><tr><td>σb,MPa</td><td>450</td><td>460</td><td>590</td><td>655</td><td>460</td><td>460</td><td>540</td><td>570</td></tr><tr><td>σ0.2,MPa</td><td>275</td><td>275</td><td>305</td><td>335</td><td>285</td><td>285</td><td>305</td><td>325</td></tr><tr><td>δ,%</td><td>7.5</td><td>10</td><td>13</td><td>6</td><td>10</td><td>13</td><td>13</td><td>6</td></tr></table>

1420合金的高温机械性能见表4-53。

表 4-53 1420 合金的高温机械性能  

<table><tr><td>制 品</td><td colspan="5">不包铝薄板</td><td colspan="2">模锻壁板</td></tr><tr><td>厚度,mm</td><td colspan="5">1~3</td><td colspan="2">20</td></tr><tr><td>状态</td><td colspan="7">空 淬</td></tr><tr><td>取向</td><td colspan="5">T</td><td colspan="2">L</td></tr><tr><td>温度,℃</td><td>20</td><td>100</td><td>125</td><td>150</td><td>175</td><td>20</td><td>125</td></tr><tr><td>σb,MPa</td><td>410</td><td>410</td><td>380</td><td>335</td><td>325</td><td>410</td><td>380</td></tr><tr><td>σ0.2,MPa</td><td>255</td><td>255</td><td>255</td><td>245</td><td>235</td><td>265</td><td>255</td></tr><tr><td>δ,%</td><td>10</td><td>19</td><td>2</td><td>25</td><td>21</td><td>13</td><td>13</td></tr></table>

1420合金的热暴露后的机械性能见表4-54。

表 4-54 1420 合金的热暴露后的机械性能  

<table><tr><td>制 品</td><td colspan="8">不包铝薄板</td></tr><tr><td>厚度,mm</td><td colspan="8">1~3</td></tr><tr><td>状态</td><td colspan="8">空淬</td></tr><tr><td>取向</td><td colspan="8">T</td></tr><tr><td>暴露及试验温度,℃</td><td colspan="2">100</td><td colspan="2">125</td><td colspan="2">150</td><td colspan="2">175</td></tr><tr><td>加热持续时间,h</td><td>0.5</td><td>100</td><td>0.5</td><td>100</td><td>0.5</td><td>100</td><td>0.5</td><td>100</td></tr><tr><td>σb,MPa</td><td>410</td><td>430</td><td>370</td><td>420</td><td>370</td><td>360</td><td>275</td><td>265</td></tr><tr><td>σ0.2,MPa</td><td>255</td><td>275</td><td>245</td><td>275</td><td>235</td><td>275</td><td>205</td><td>195</td></tr><tr><td>δ,%</td><td>10</td><td>16</td><td>20</td><td>19</td><td>25</td><td>20</td><td>21</td><td>30</td></tr></table>

# 4.9.5 铝一锂合金使用情况

铝一锂合金成本较高，价格一般为普通铝合金的3~4倍，合金熔炼工艺较复杂。但由于飞机结构减轻的重量所带来的性能改善以及经济效益非常明显，因此，引起航空界重视，在民用飞机和军用飞机上已进入实用阶段。

例如，A330/A340客机上的使用部位：

- 机翼前缘；  
- 前承压隔板；

- 前登机门；  
- 机身长桁；  
- 窗框。

# 4.9.6 铝一锂合金的品种规格

（1）2090、2091、8090薄板规格见表4-55和表4-56。

表 4-55 2090 合金现在可供应规格  

<table><tr><td>厚度范围，in</td><td>宽度，in</td></tr><tr><td>0.032~0.050</td><td>48</td></tr><tr><td>0.051~0.062</td><td>72</td></tr><tr><td>0.063~0.125</td><td>84</td></tr><tr><td>0.126~0.249</td><td>90</td></tr></table>

表 4-56 2090、2091 合金将来可供应规格  

<table><tr><td>厚度范围，in</td><td>宽度，in</td></tr><tr><td>0.032~0.050</td><td>48</td></tr><tr><td>0.051~0.080</td><td>84</td></tr><tr><td>0.081~0.062</td><td>90</td></tr><tr><td>0.063~0.125</td><td>94</td></tr><tr><td>0.126~0.249</td><td>72</td></tr></table>

(2）2090、2091、8090厚板规格见表4-57。

表 4-57 2090、2091、8090 厚板可供应规格  

<table><tr><td>厚度范围，in</td><td>宽度，in</td></tr><tr><td>0.025~0.311①</td><td>84</td></tr><tr><td>0.312~0.499</td><td>84</td></tr><tr><td>0.500~0.749</td><td>100</td></tr><tr><td>0.750~0.999</td><td>110</td></tr><tr><td>1.000~2.000</td><td>112</td></tr></table>

$①$ 2091仅供应此种规格。

# 第5章 钛合金

# 5.1 概述

钛合金是轻金属，密度在 $4.5\mathrm{g/cm^3}$ 左右，而钢的密度在 $7.8\mathrm{g/cm^3}$ 左右，约为钢密度的 $57.6\%$ 。钛合金具有良好的高温性能和耐腐蚀性能，而且比强度又比相应强度级别的钢高得多。钛合金典型的用途是代替钢以减轻重量，提高飞机的性能，如用作高温导管、防火墙、弹簧和软管。因为它的热传导率低，也可以用作隔热体。

工业纯钛比钛合金强度低，但成形性好得多，主要用于低载荷承载构件和要求较好成形性能的构件，材料价格比钛合金低得多。随着钛合金不断研究和开发，由原来主要用于低载荷构件逐步发展到用于高载荷的承载构件上，如波音777起落架零件采用Ti-10V-2Fe-3Al钛合金制造。钛合金与新型复合材料之间的接触腐蚀，由于电位差小，耐腐蚀性能好，所以钛合金与复合材料的匹配性好，有利于符合复合材料在飞机上的使用。

钛和钛合金的材料性能主要取决于它们的合金含量和热处理，两者都对材料中形成的同素异形体的形式产生影响。纯钛在 $1620^{\circ}\mathrm{F}$ 温度以下为 $\alpha$ 结构，高于 $1620^{\circ}\mathrm{F}$ 温度以上转变成 $\beta$ 结构，这两种结构本身的性能是完全不同的，通过合金化和热处理， $\alpha$ 、 $\beta$ 或 $\alpha + \beta$ 组织在工作温度下保存下来，其材料的性能也就会因组织的不同而相应变化。

钛及 $\alpha$ 型钛合金、 $\alpha +\beta$ 型钛合金的薄板上当存在有结晶织构，其排列方向与轧制方向一致，导致了力学性能和物理性能的各向异性，其中尤其是泊松比和杨氏弹性模量受结晶织构的影响最大。

钛合金的断裂韧性受着某些因素的较大影响，包括化学成分的变化、热处理、显微组织、产品厚度以及屈服强度。对于断裂临界值的应用，这些因素必须严格控制。

钛合金在热加工或冷加工中必须考虑回弹的因素。

在温度等于 $700^{\circ}\mathrm{F}$ ，甚至在 $300^{\circ}\mathrm{F}$ 以下，当应力低于屈服强度时，钛合金也可能发生蠕变变形。

低温下钛及钛合金应避免和液态氧和气态氧接触。

钛对一些无水化学试剂如甲醇和四氧化二氮的应力腐蚀断裂是敏感的。

钛合金在高温下对干燥的氧化钠的应力腐蚀也是敏感的。

钛零件或标准件不得镀镉或镀银。

镀镉或镀银的垫圈、干涉配合衬套或干涉配合紧固件均不可与钛零件一起使用。

工业钛不可热处理，钛合金可以热处理。钛和钛合金均可渗透检验。钛不能采用磁粉检验。

本章涉及6个牌号，其中1个纯钛为 $\alpha$ 型；2个 $\alpha +\beta$ 型钛合金；3个近β型钛合金。

目前，国外第三代超声速战斗机钛合金用量已占机体结构重量的 $25\%$ 左右，波音777钛的用量达到飞机空载重量的 $8.5\%$ 左右。第四代超声速战斗机钛合金用量已占机体结构重量的 $40\%$ 左右。

# 5.2 材料的分类、牌号及其标准

钛合金材料的分类、牌号及其标准见表5-1。

表 5-1 钛合金材料的分类、牌号及其标准  

<table><tr><td>分类</td><td>牌 号</td><td>棒材</td><td>板材</td><td>型材</td><td>管材</td><td>丝材</td><td>锻件</td></tr><tr><td>α型</td><td>纯钛</td><td>AMS-T-9047AMS 4921</td><td>AMS-T-9046AMS 4900AMS 4901AMS 4902DMS 1536</td><td>AMS-T-81556</td><td>AMS 4942DMS 1872DMS 1874DMS 1878DMS 1897</td><td>-</td><td>-</td></tr><tr><td rowspan="2">α+β型</td><td>Ti-6Al-4V</td><td>AMS-T-9047AMS 4928AMS 4965DMS 1570</td><td>AMS-T-9046AMS 4911DMS 1592</td><td>AMS 4934AMS 4935DMS 1650</td><td>-</td><td>-</td><td>AMS 4928AMS 4920DMS 1583BMS 7-247</td></tr><tr><td>Ti-6Al-6V-2Sn</td><td>AMS 4971AMS 4978AMS 4979DMS 1887</td><td>AMS-T-9046AMS 4918DMS 1879</td><td>AMS-T-81556DMS 1662</td><td>-</td><td>-</td><td>AMS 4971AMS 4978AMS 4979DMS 1870</td></tr><tr><td rowspan="3">近β型</td><td>Ti-13V-11Cr-3Al</td><td>AMS-T-9047</td><td>AMS-T-9046DMS 2130</td><td>-</td><td>-</td><td>AMS 4959DMS 1910</td><td>-</td></tr><tr><td>Ti-15V-3Cr-3Sn-3Al</td><td>-</td><td>AMS 4914DMS 2237</td><td>-</td><td>-</td><td>-</td><td>-</td></tr><tr><td>Ti-10V-2Fe-3Al</td><td>-</td><td>-</td><td>-</td><td>-</td><td>-</td><td>AMS 4983AMS 4984AMS 4986</td></tr></table>

# 5.3 材料的特点和应用

钛合金材料的特点和应用见表5-2。

表 5-2 钛合金材料的特点和应用  

<table><tr><td>合金牌号</td><td>半成品形式</td><td>主要特点</td><td>应用</td></tr><tr><td>纯钛</td><td>板材、棒材型材、管材</td><td>纯钛具有良好的成形性能和耐腐蚀性能,容易熔焊和钎焊,但强度较低,主要用于低载荷承载构件和要求较好成形的构件,材料价格比钛合金低得多</td><td>可用于排气管防火墙,热空气管及受热蒙皮及其他要求抗腐蚀零件</td></tr><tr><td>Ti-6Al-4V</td><td>锻件、板材棒材、型材</td><td>是一种多用途的结构钛合金,具有良好的强度和优良的高温变形能力。是最常用的钛合金,除管件外,能方便地以各种形式供应。与我国的TC4相似</td><td>用作发动机压气机盘叶片结构锻件、受热蒙皮等</td></tr><tr><td>Ti-6Al-6V-2Sn</td><td>锻件、板材棒材、型材</td><td>与Ti-6Al-4V相似,具有较高的强度,韧性较低。当主要考虑强度因素且允许放宽断裂韧性要求时可采用,供应受到限制</td><td>用于主要承力构件如起落架接头等</td></tr><tr><td>Ti-13V-11Cr-3Al</td><td>丝材</td><td>在退火或固溶处理状态下具有很好的成形性,在固溶时效状态有很高的强度</td><td>主要用作弹簧丝</td></tr><tr><td>Ti-15V-3Cr-3Sn-3Al</td><td>板材</td><td>室温成形性好</td><td></td></tr><tr><td>Ti-10V-2Fe-3Al</td><td>锻件</td><td>高强度、高韧性的钛合金,主要用作锻件</td><td>用作主要承力构件,如起落架接头</td></tr></table>

# 5.4 物理性能

# 5.4.1 密度

钛合金材料的密度见表5-3。

表 5-3 钛合金材料的密度  

<table><tr><td>合金牌号</td><td>纯钛</td><td>Ti-6Al-4V</td><td>Ti-6Al-6V-2Sn</td><td>Ti-13V-11Cr-3Al</td><td>Ti-15V-3Cr-3Sn-3Al</td><td>Ti-10V-2Fe-3Al</td></tr><tr><td>ρ, g/cm³</td><td>4.51</td><td>4.43</td><td>4.54</td><td>4.82</td><td>4.76</td><td>4.65</td></tr><tr><td>(lb/in³)</td><td>(0.163)</td><td>(0.160)</td><td>(0.164)</td><td>(0.174)</td><td>(0.172)</td><td>(0.168)</td></tr></table>

# 5.4.2 热导率

钛合金材料导热系数见表5-4。

表 5-4 钛合金材料导热系数  

<table><tr><td rowspan="2">合金牌号</td><td colspan="6">κ, Btu·ft/ (h·ft²·°F)</td></tr><tr><td>68°F</td><td>212°F</td><td>392°F</td><td>572°F</td><td>752°F</td><td>932°F</td></tr><tr><td>纯钛</td><td>11.9</td><td>10.9</td><td>10.4</td><td>10.4</td><td>10.6</td><td>10.8</td></tr><tr><td>Ti-6Al-4V</td><td>4.2</td><td>4.5</td><td>5.0</td><td>5.8</td><td>6.7</td><td>7.5</td></tr><tr><td>Ti-6Al-6V-2Sn</td><td>3.2</td><td>3.8</td><td>4.6</td><td>5.4</td><td>6.6</td><td>7.6</td></tr><tr><td>Ti-13V-11Cr-3Al</td><td>5.2</td><td>5.6</td><td>6.9</td><td>8.2</td><td>9.7</td><td>10.9</td></tr><tr><td>Ti-15V-3Cr-3Sn-3Al</td><td>4.8</td><td>5.2</td><td>6.3</td><td>7.2</td><td>8.2</td><td>9</td></tr><tr><td>Ti-10V-2Fe-3Al</td><td>-</td><td>-</td><td>-</td><td>-</td><td>-</td><td>-</td></tr></table>

# 5.4.3 比热容

钛合金材料的比热容见表5-5。

表 5-5 钛合金材料的比热容  

<table><tr><td rowspan="2">合金牌号</td><td colspan="6">c, Btu/(lb·°F)</td></tr><tr><td>68°F</td><td>212°F</td><td>392°F</td><td>572°F</td><td>752°F</td><td>932°F</td></tr><tr><td>纯钛</td><td>0.124</td><td>0.126</td><td>0.132</td><td>0.140</td><td>0.148</td><td>0.160</td></tr><tr><td>Ti-6Al-4V</td><td>0.130</td><td>0.132</td><td>0.140</td><td>0.145</td><td>0.155</td><td>0.175</td></tr><tr><td>Ti-6Al-6V-2Sn</td><td>0.155</td><td>0.160</td><td>0.165</td><td>0.166</td><td>0.170</td><td>0.174</td></tr><tr><td>Ti-13V-11Cr-3Al</td><td>0.124</td><td>0.130</td><td>0.140</td><td>0.150</td><td>0.152</td><td>0.160</td></tr><tr><td>Ti-15V-3Cr-3Sn-3Al</td><td>0.120</td><td>0.125</td><td>0.135</td><td>0.145</td><td>0.155</td><td>0.169</td></tr><tr><td>Ti-10V-2Fe-3Al</td><td>-</td><td>-</td><td>-</td><td>-</td><td>-</td><td>-</td></tr></table>

# 5.4.4 线膨胀系数

钛合金材料的线膨胀系数见表5-6。

表 5-6 钛合金材料的线膨胀系数  

<table><tr><td rowspan="2">合金牌号</td><td colspan="7">α, 10-6in/(in·°F)</td></tr><tr><td>70~212°F</td><td>70~392°F</td><td>70~572°F</td><td>70~752°F</td><td>68~800°F</td><td>70~932°F</td><td>70~1112°F</td></tr><tr><td>纯钛</td><td>4.90</td><td>4.95</td><td>5.05</td><td>5.10</td><td>-</td><td>5.25</td><td>5.30</td></tr><tr><td>Ti-6Al-4V</td><td>5.00</td><td>5.19</td><td>5.29</td><td>5.50</td><td>-</td><td>5.65</td><td>5.70</td></tr><tr><td>Ti-6Al-6V-2Sn</td><td>5.30</td><td>5.40</td><td>5.50</td><td>5.60</td><td>-</td><td>5.78</td><td>5.80</td></tr><tr><td>Ti-13V-11Cr-3Al</td><td>5.00</td><td>5.25</td><td>5.40</td><td>5.60</td><td>-</td><td>5.78</td><td>5.80</td></tr><tr><td>Ti-15V-3Cr-3Sn-3Al</td><td>4.70</td><td>4.90</td><td>5.10</td><td>5.25</td><td>-</td><td>5.39</td><td>5.45</td></tr><tr><td>Ti-10V-2Fe-3Al</td><td>-</td><td>-</td><td>-</td><td>-</td><td>5.40</td><td>-</td><td>-</td></tr></table>

# 5.5 力学性能

# 5.5.1 标准规定的力学性能

# (1）棒材

棒材标准规定的力学性能见表5-7。

表 5-7 榫材标准规定的力学性能  

<table><tr><td>牌 号</td><td>状态</td><td>厚度或直径in</td><td>宽 度in</td><td>拉伸强度ksi</td><td>屈服强度ksi</td><td>延伸率%</td><td>断面收缩率%</td><td>技术条件</td></tr><tr><td>CP-70(纯钛)</td><td>退火</td><td>≤2.9993.000~4.000</td><td>-</td><td>8080</td><td>7070</td><td>1515</td><td>3030</td><td rowspan="2">AMS-T-9047</td></tr><tr><td rowspan="3">Ti-6Al-4V</td><td>退火</td><td>&lt;0.500</td><td>-</td><td>130</td><td>120</td><td>10</td><td>25</td></tr><tr><td>固溶+时效圆棒正方六角棒</td><td>≤0.5000.501~1.0001.001~1.5001.501~2.0002.001~3.000</td><td>-</td><td>165160155150140140</td><td>155150145140130</td><td>101010101010</td><td>20202020202020202020202020202020202020202020202020202020202020202020202020202020202020202020202020202</td><td>AMS</td></tr><tr><td>固溶+时效长方棒</td><td>≤0.5000.501~1.0000.501~1.0001.001~1.5001.001~1.5001.501~2.0001.501~2.0002.001~3.0003.001~4.000</td><td>0.501~8.0001.001~4.0004.001~8.0001.501~4.0004.001~8.0002.001~4.0004.001~8.0003.001~8.0004.001~8.000</td><td>150155150150145140135135130125</td><td>160145140140135135130125</td><td>10101010101010101010</td><td>25202020202020202020202020202020202020202020202020202020202020202020202020202020202020202020202020202</td><td></td></tr><tr><td>Ti-6Al-6V-2Sn</td><td>固溶+时效</td><td>≤1.0001.001~2.0002.001~3.0003.001~4.000</td><td>-</td><td>175170155150</td><td>160155145140</td><td>88888</td><td>2020202020</td><td>AMS 4971AMS 4979</td></tr><tr><td rowspan="2">Ti-13V-11Cr-3Al</td><td>退火</td><td>≤7.000</td><td>-</td><td>125</td><td>120</td><td>10</td><td>25</td><td rowspan="2">AMS-T-9047</td></tr><tr><td>固溶+时效</td><td>≤4.000</td><td>-</td><td>170</td><td>160</td><td>6</td><td>10</td></tr></table>

# (2）板材

板材标准规定的力学性能见表5-8。

表 5-8 板材标准规定的力学性能  

<table><tr><td>牌 号</td><td>状态</td><td>\( \delta \) in</td><td>\( {F}_{\mathrm{t}u} \) ksi</td><td>\( {F}_{\mathrm{t}y} \) ksi</td><td>\( e \) %</td><td>技术条件</td></tr><tr><td rowspan="4">CP - 4 CP - 3 (纯钛) CP - 2 CP - 1</td><td rowspan="4">退火</td><td rowspan="4">\( \leq  {1.000} \)</td><td>35</td><td>25</td><td>24</td><td rowspan="11">AMS - T - 9046</td></tr><tr><td>50</td><td>40</td><td>20</td></tr><tr><td>65</td><td>55</td><td>18</td></tr><tr><td>80</td><td>70</td><td>15</td></tr><tr><td rowspan="7">Ti - 6Al - 4V</td><td>退火</td><td>2.001 ~ 4.000</td><td>130</td><td>120</td><td>10</td></tr><tr><td rowspan="6">固溶 + 时效</td><td>\( \leq  {0.032} \)</td><td>160</td><td>145</td><td>3</td></tr><tr><td>0.033 ~ 0.049</td><td>160</td><td>145</td><td>4</td></tr><tr><td>0.050~0.1875</td><td>160</td><td>145</td><td>5</td></tr><tr><td>0.1876 ~ 0.750</td><td>160</td><td>145</td><td>8</td></tr><tr><td>0.751 ~ 1.000</td><td>150</td><td>140</td><td>6</td></tr><tr><td>1.001 ~ 2.000</td><td>145</td><td>135</td><td>6</td></tr><tr><td rowspan="8">Ti - 6Al - 6V - 2Sn</td><td rowspan="4">退火</td><td>0.1875 ~ 0.500</td><td>150</td><td>140</td><td>10</td><td rowspan="4">AMS - T - 9046 AMS 4918</td></tr><tr><td>0.501 ~ 1.500</td><td>150</td><td>140</td><td>10</td></tr><tr><td>1.501 ~ 2.500</td><td>150</td><td>140</td><td>10</td></tr><tr><td>2.501 ~ 4.000</td><td>145</td><td>135</td><td>8</td></tr><tr><td rowspan="4">固溶 + 时效</td><td>0.1875 ~ 0.750</td><td>170</td><td>160</td><td>8</td><td rowspan="4">AMS - T - 9046</td></tr><tr><td>0.751 ~ 1.000</td><td>17</td><td>160</td><td>8</td></tr><tr><td>1.001 ~ 2.000</td><td>160</td><td>150</td><td>6</td></tr><tr><td>2.001 ~ 4.000</td><td>150</td><td>140</td><td>6</td></tr><tr><td rowspan="4">Ti - 13V - 11Cr - 3Al</td><td rowspan="2">退火</td><td>0.012 ~ 0.049</td><td>132</td><td>126</td><td>8</td><td rowspan="4">AMS - T - 9046</td></tr><tr><td>0.050~4.000</td><td>125</td><td>120</td><td>10</td></tr><tr><td rowspan="2">固溶 + 时效</td><td>\( \leq  {0.024} \)</td><td>170</td><td>160</td><td>3</td></tr><tr><td>0.025 ~ 4.000</td><td>170</td><td>160</td><td>4</td></tr><tr><td>Ti - 15V - 3Cr - 3Sn - 3Al</td><td>固溶 + 时效</td><td>\( \leq  {0.125} \)</td><td>145</td><td>140</td><td>7</td><td>AMS 4914</td></tr></table>

# (3）型材

型材标准规定的力学性能见表5-9。

表 5-9 型材标准规定的力学性能  

<table><tr><td>牌 号</td><td>状态</td><td>δ
in</td><td>Ftu
ksi</td><td>Fty
ksi</td><td>e
%</td><td>RA
%</td><td>技术条件</td></tr><tr><td rowspan="3">CP-1</td><td rowspan="12">退火</td><td>0.188 ~ 1.000</td><td>80</td><td>70</td><td>15</td><td></td><td></td></tr><tr><td>1.001 ~ 2.000</td><td>80</td><td>70</td><td>12</td><td></td><td></td></tr><tr><td>2.001 ~ 3.000</td><td>80</td><td>70</td><td>10</td><td></td><td></td></tr><tr><td rowspan="3">CP-2</td><td>0.188 ~ 1.000</td><td>65</td><td>55</td><td>18</td><td></td><td></td></tr><tr><td>1.001 ~ 2.000</td><td>65</td><td>55</td><td>15</td><td></td><td></td></tr><tr><td>2.001 ~ 3.000</td><td>65</td><td>55</td><td>12</td><td>-</td><td>AMS-T-81556</td></tr><tr><td rowspan="3">CP-3</td><td>0.188 ~ 1.000</td><td>50</td><td>40</td><td>20</td><td></td><td></td></tr><tr><td>1.001 ~ 2.000</td><td>50</td><td>40</td><td>18</td><td></td><td></td></tr><tr><td>2.001 ~ 3.000</td><td>50</td><td>40</td><td>15</td><td></td><td></td></tr><tr><td rowspan="3">CP-4</td><td>0.188 ~ 1.000</td><td>40</td><td>30</td><td>25</td><td></td><td></td></tr><tr><td>1.001 ~ 2.000</td><td>40</td><td>30</td><td>20</td><td></td><td></td></tr><tr><td>2.001 ~ 3.000</td><td>40</td><td>30</td><td>18</td><td></td><td></td></tr></table>

续表 5-9  

<table><tr><td>牌 号</td><td>状态</td><td>δ
in</td><td>Ftu
ksi</td><td>Fty
ksi</td><td>e
%</td><td>RA
%</td><td>技术条件</td></tr><tr><td rowspan="2">Ti-6Al-4V</td><td rowspan="2">固溶+时效</td><td>1.001~2.000</td><td>140</td><td>130</td><td>6</td><td>12</td><td rowspan="2">AMS 4934</td></tr><tr><td>2.001~3.000</td><td>130</td><td>120</td><td>6</td><td>12</td></tr><tr><td rowspan="6">Ti-6Al-6V-2Sn</td><td rowspan="2">退火</td><td>2.001~3.000</td><td>145</td><td>135</td><td>10</td><td>20</td><td rowspan="6">AMS-T-81556</td></tr><tr><td>3.001~4.000</td><td>140</td><td>130</td><td>10</td><td>20</td></tr><tr><td rowspan="4">固溶+时效</td><td>0.188~0.500</td><td>170</td><td>160</td><td>8</td><td>15</td></tr><tr><td>0.501~1.500</td><td>165</td><td>155</td><td>8</td><td>15</td></tr><tr><td>1.501~2.500</td><td>160</td><td>150</td><td>8</td><td>15</td></tr><tr><td>2.501~4.000</td><td>150</td><td>140</td><td>8</td><td>15</td></tr></table>

# (4）管材

管材标准规定的力学性能见表5-10。

表 5-10 管材标准规定的力学性能  

<table><tr><td>牌 号</td><td>状态</td><td>\( F_{tu} \) ksi</td><td>\( F_{ty} \) ksi</td><td>e %</td><td>技术条件</td></tr><tr><td>CP-3</td><td rowspan="4">退火</td><td>50</td><td>40</td><td>24</td><td>DMS 1872</td></tr><tr><td>CP-2</td><td>65</td><td>55</td><td>20</td><td>DMS 1878</td></tr><tr><td>CP-1</td><td>80</td><td>70</td><td>15</td><td>DMS 1874</td></tr><tr><td>CP-1</td><td>80</td><td>65</td><td>10</td><td>DMS 1897</td></tr></table>

# (5）丝材

丝材标准规定的力学性能见表5-11。

表 5-11 丝材标准规定的力学性能  

<table><tr><td>牌 号</td><td>状态</td><td>d
in</td><td>Ftu
ksi</td><td>Fty
ksi</td><td>e
%</td><td>技术条件</td></tr><tr><td rowspan="7">Ti-13V-11Cr-6Al</td><td rowspan="7">弹簧
回火</td><td>≤0.065</td><td>250~300</td><td>-</td><td>-</td><td rowspan="7">AMS 4959</td></tr><tr><td>0.066~0.100</td><td>240~290</td><td>-</td><td>-</td></tr><tr><td>0.101~0.160</td><td>230~280</td><td>-</td><td>-</td></tr><tr><td>0.161~0.225</td><td>220~270</td><td>-</td><td>-</td></tr><tr><td>0.226~0.376</td><td>210~260</td><td>-</td><td>-</td></tr><tr><td>0.377~0.500</td><td>200~240</td><td>-</td><td>-</td></tr><tr><td>0.501~0.561</td><td>180~220</td><td>-</td><td>-</td></tr></table>

# (6）锻件

锻件标准规定的力学性能见表5-12。

表 5-12 锻件标准规定的力学性能  

<table><tr><td>牌 号</td><td>状态</td><td>δ
in</td><td>Ftu
ksi</td><td>Fty
ksi</td><td>e
%</td><td>RA
%</td><td>技术条件</td></tr><tr><td rowspan="3">Ti-6Al-4V</td><td rowspan="3">退火</td><td>≤2.000</td><td>135</td><td>125</td><td>10</td><td>25</td><td rowspan="3">AMS 4928
DMS 1583</td></tr><tr><td>2.001~4.000</td><td>130</td><td>120</td><td>10</td><td>25</td></tr><tr><td>4.001~6.000</td><td>130</td><td>120</td><td>10</td><td>20</td></tr></table>

续表5-12   

<table><tr><td>牌 号</td><td>状态</td><td>δ
in</td><td>Ftu
ksi</td><td>Fty
ksi</td><td>e
%</td><td>RA
%</td><td>技术条件</td></tr><tr><td rowspan="2">Ti-6Al-6V-2Sn</td><td rowspan="2">退火</td><td>≤2.000</td><td>150</td><td>140</td><td>10</td><td>20</td><td>AMS 4978</td></tr><tr><td>2.001~4.000</td><td>145</td><td>135</td><td>10</td><td>20</td><td>DMS 1870</td></tr><tr><td rowspan="2">Ti-10V-2Fe-3Al</td><td rowspan="2">固溶+时效</td><td>≤3.000</td><td>160</td><td>145</td><td>6</td><td>10</td><td>AMS 4986</td></tr><tr><td>3.001~4.000</td><td>160</td><td>145</td><td>6</td><td>10</td><td>DMS 2263</td></tr></table>

# 5.5.2 $A, B$ 值

# (1）棒材

钛合金棒材的 $A$ 、 $B$ 值见表5-13。

表 5-13 钛合金棒材的 $A$ 、 $B$ 值
