Repository: C-zj02/CFD-claw

<div align="center">

**English** | [中文](#中文版) | [Français](README_FR.md) | [Русский](README_RU.md) | [हिन्दी](README_HI.md) | [العربية](README_AR.md) | [Português](README_PT.md)

# 🚀 Claude Code Python

**A Complete Python Reimplementation Based on Real Claude Code Source**

*From TypeScript Source → Rebuilt in Python with ❤️*

***
**🔥 Active Development • New Features Weekly 🔥**

</div>

***

## 🎯 What is This?

**Clawd Code** is a **complete Python rewrite** of Claude Code, based on the **real TypeScript source code**.

File: RAG-data/飞机设计手册_第3册_材料(下).pdf-ff21cc7a-47b5-44ab-9472-ce349f7f5ed0.md (part 7 of 12)
续表7-42   
<table><tr><td rowspan="2">材 料 性 能</td><td rowspan="2">BMS8-212</td><td rowspan="2">BMS8-256</td><td colspan="3">BMS8-168</td><td rowspan="2">DMS2163</td><td rowspan="2">DMS2197</td><td rowspan="2">DAN1287</td><td rowspan="2">DAN1050</td><td rowspan="2">DAN1208</td></tr><tr><td>I型</td><td>II型</td><td>III型</td></tr><tr><td>贮存期,d</td><td>≥360(≤10°F)</td><td></td><td colspan="3">210(&lt;10°F)</td><td>≥180</td><td>≥180</td><td></td><td>≥360(-18°C)</td><td>≥360(-18°C)</td></tr><tr><td>适用期,h</td><td>≥240</td><td></td><td>240(80°F)80(80~100°F)</td><td>200(80°F)67(80~100°F)</td><td>200(80°F)67(80~100°F)</td><td>≥240(≤80°F)</td><td>≥240(65~80°F)</td><td></td><td>720(23°C/50%RH)</td><td>720(23°C/50%RH)</td></tr><tr><td>黏性</td><td></td><td></td><td colspan="3"></td><td>2in轴弯曲自黏,揭去背纸纤维不会扭曲</td><td>2in垂直轴铺贴,4h不会脱落</td><td></td><td></td><td></td></tr><tr><td>固化温度,℉</td><td>355±10</td><td>355±10</td><td colspan="3">260±10</td><td>350±10</td><td>350±10</td><td></td><td>125±5°C</td><td>125±5°C</td></tr><tr><td>固化时间,min</td><td>120+15-0</td><td>120+15-0</td><td colspan="3">90+15-0</td><td>120</td><td>60±5</td><td></td><td>120</td><td></td></tr><tr><td>固化压力,psi</td><td>85±15(层压板)45±5(夹层结构)</td><td>45±5</td><td colspan="3">45±5</td><td>80~100</td><td>85±5</td><td></td><td>0.1~0.7N/mm²</td><td>0.1~0.7N/mm²</td></tr><tr><td>抽真空,in Hg</td><td>≥22</td><td>≥22</td><td colspan="3">≥22</td><td></td><td></td><td></td><td></td><td></td></tr><tr><td>铺覆性</td><td></td><td></td><td colspan="3"></td><td>1/15in轴铺覆没有纤维损伤</td><td>1/8in轴铺覆没有纤维损伤</td><td></td><td></td><td></td></tr></table>

表 9-16 芳纶复合材料的工艺性能  

<table><tr><td>材 料 性能</td><td>BMS8-218</td><td>BMS8-219</td><td>BMS8-260</td><td>BMS8-263</td><td>DMS2182</td></tr><tr><td>贮存期,d</td><td>≥180(≤10°F)</td><td>≥180(&lt;10°F)</td><td>≥180(&lt;10°F)</td><td>≥180(&lt;10°F)</td><td>180(0±10°F)</td></tr><tr><td>适用期</td><td>≥168暴露单位</td><td>≥200暴露单位</td><td>≥5d(70~90°F)</td><td>≥5d(70~90°F)</td><td>15d(RT/65%RH)</td></tr><tr><td>黏性</td><td></td><td></td><td>揭开上层不能明显影响下面一层</td><td>与Tedlar接触黏性很小或无黏性</td><td>2in轴/4h:不脱落</td></tr><tr><td>固化温度,℉</td><td>355±10</td><td>260±10</td><td>260±15</td><td>320±5</td><td>355±10</td></tr><tr><td>固化时间,min</td><td>20+15_0</td><td>90+15_0</td><td>≥60</td><td>20+10_0</td><td>≥120</td></tr><tr><td>固化压力,psi</td><td>45±5</td><td>45±5</td><td></td><td>100±25(压机)</td><td>≤100</td></tr><tr><td>抽真空,in Hg</td><td>≥22</td><td>≥22</td><td>≥20</td><td></td><td></td></tr></table>

# (2)主要制造工艺方法

复合材料成形工艺方法完全不同于金属构件的制造，其成形过程是材料形成与构件成形同时完成。复合材料构件性能与制造工艺密切相关。复合材料制造工艺过程中，伴随着树脂黏度降低、浸润纤维、流动填充、排出挥发分，最终形成材料和制件。

# a. 真空袋成形法

在真空压力下使材料贴模，并经加温固化成形的工艺方法。真空袋成形法具有设备简单、易控制及成本低等特点，但无法提供较高固化压力。真空袋成形法适用于成形非金属蜂窝夹层结构。

# b. 压力袋成形法

预浸料在真空及压缩空气压力双重作用下贴模并经加温固化成形的工艺方法。压力袋成形法设备比较简单，而且能够提供较大压力。压力袋成形法适用于薄层压结构和蜂窝夹层结构。

# c. 模压成形法

采用闭合模具在热压机上成形的工艺方法。模压成形法成形零件尺寸精度高、空隙率低、生产效率高、压力大。模压成形法适用于尺寸小、形状复杂的复合材料构件。

# d. 软模成形法

利用橡胶的热膨胀压力或橡皮囊充气加压产生的压力的成形方法。软模成形法压力均匀，可成形较复杂构件。软模成形法适用于整体结构的成形。

# e. 热压罐成形法

利用热压罐内温度及空气压力的成形方法。热压罐成形法温度、压力均匀, 模具简单、构件质量好、设备复杂、成本高。热压罐成形法适用于各种层压及夹层结构, 是目前应用最多的一种成形工艺方法。

# 9.4.2 应用范围

复合材料的应用范围见表9-17。

表 9-17 复合材料的应用范围  

<table><tr><td>材料</td><td>名称</td><td>应用范围</td></tr><tr><td>BMS8-139</td><td>耐高温环氧玻璃织物预浸料</td><td>热压罐成形。用于层压结构和夹层结构。I类:不阻燃II类:阻燃</td></tr><tr><td>BMS8-129</td><td>耐高温酚醛玻璃织物预浸料</td><td>400°F使用玻璃纤维复合材料</td></tr><tr><td>BMS8-222</td><td>(抗压蜂窝夹层板)改性酚醛玻璃织物预浸料</td><td>刚性、改性酚醛玻璃纤维复合材料。用于抗压(压扁)蜂窝夹层板</td></tr><tr><td>BMS8-79</td><td>中温固化环氧玻璃织物预浸料</td><td>阻燃,热压罐固化成形。用于层板结构和夹层结构。1级:70~80/200h老化满足规范要求2级:未来用途</td></tr><tr><td>BMS8-151</td><td>内装饰夹层面板及粘接材料</td><td>250°F真空袋工艺固化环氧玻璃织物复合材料。用于非结构内部夹层板和层压板。I类:通用树脂体系A级:自然色,无颜料B级:颜料色</td></tr></table>

续表9-17   

<table><tr><td>材料</td><td>名称</td><td>应用范围</td></tr><tr><td>BMS8-226</td><td>内部夹层板黏结及层压材料</td><td>阻燃、低烟、低热释放速率酚醛玻璃织物复合材料。用于内部夹层结构和层压结构。I型1类和2类用于夹层板和层压板面层,不用于蜂窝芯黏结材料和大尺寸层压板。1类:有一定黏性,与蜂窝芯、模具表面有轻微黏附性,用于夹层板面层。2类:软覆盖层材料,高黏性但铺覆树脂不拉丝。用于形状复杂夹层及层压内部结构。3类:与1类相同,但满足热释放速率要求</td></tr><tr><td>BMS8-278</td><td>涂铝环氧玻璃织物预浸料</td><td>环氧预浸涂铝玻璃织物。用于复合材料结构件抗静电、天线接地及防雷击。I型:可用于所有防雷击区域II型:可用于II、III型防雷击区域250类:250°F固化体系350类:350°F固化体系</td></tr><tr><td>DMS2127</td><td>250°F固化环氧玻璃织物预浸料</td><td>用于一般层压结构</td></tr><tr><td>WLB8.4321</td><td>环氧玻璃织物预浸料</td><td>一般层压结构和夹层结构</td></tr><tr><td>BMS8-212</td><td>350°F(177℃)固化环氧预浸碳纤维带和织物</td><td>用于一般层压结构和夹层结构。可用于副翼上、下蒙皮壁板,前梁,方向舵上、下壁板,升降舵上、下壁板等</td></tr><tr><td>BMS8-256</td><td>350°F(177℃)固化环氧预浸碳纤维带和织物</td><td>非自黏,控制流动预浸料。用于层压结构和夹层结构。可用于方向舵梁、肋,升降舵前梁、肋等</td></tr><tr><td>BMS8-168</td><td>250°F(121℃)固化环氧预浸碳纤维带和织物</td><td>与BMS8-219环氧芳纶织物预浸料共固化。用于层压结构和夹层结构。可用于垂尾后缘、平尾后缘固定蒙皮等。I型:非自黏树脂体系II型:自黏树脂体系III型:自黏树脂体系,满足燃烧性能要求</td></tr><tr><td>DMS2163</td><td>环氧碳纤维预浸料</td><td>用于飞机和航天器结构</td></tr><tr><td>DMS2197</td><td>快速固化环氧宽幅碳纤维织物预浸料</td><td>用于环境温度177℃的飞机和航天器高强、高模量复合材料结构</td></tr><tr><td>DAN1287</td><td>环氧碳纤维预浸料</td><td>175℃固化预浸料。使用温度范围-55~+130℃。用于变形大、使用温度高的飞机结构件</td></tr><tr><td>DAN1050</td><td>环氧碳纤维预浸带</td><td>125℃固化预浸料。使用温度范围-55~+80℃。主要用于民机一般层压结构和夹层结构。可用于垂尾、平尾、扰流片、副翼及整流罩等</td></tr><tr><td>DAN1208</td><td>环氧碳纤维预浸织物</td><td>125℃固化预浸料。使用温度范围-55~+80℃。主要用于民机一般层压结构和夹层结构。可用于垂尾、平尾、扰流片、副翼及整流罩等</td></tr><tr><td>BMS8-218</td><td>350°F固化环氧预浸芳纶织物</td><td>350°F热压罐固化环氧芳纶织物预浸料。用于飞机层压结构和夹层结构。可以单独固化,也可与BMS8-212环氧碳纤维预浸料共固化</td></tr></table>

续表9-17   

<table><tr><td>材料</td><td>名称</td><td>应用范围</td></tr><tr><td>BMS8-219</td><td>250°F固化环氧预浸芳纶织物</td><td>自黏、控制流动、阻燃环氧预浸料。使用温度-65~+160°F,可以单独固化,也可与BMS8-168环氧碳纤维预浸料共固化用于飞机外部层压结构和夹层结构。可用于背鳍、尾翼后缘固定蒙皮等</td></tr><tr><td>BMS8-260</td><td>内部夹层板及层压板用环氧预浸Kevlar织物</td><td>250°F固化阻燃环氧 Kevlar-49织物预浸料。真空袋固化工艺成形。用于飞机内部非结构夹层制件和层压制件</td></tr><tr><td>BMS8-263</td><td>内装饰层压板用环氧预浸Kevlar织物</td><td>阻燃环氧 Kevlar-49织物预浸料。用于飞机非结构内部装饰层板</td></tr><tr><td>DMS2182</td><td>环氧预浸高强高模芳纶织物</td><td>环氧高模量芳纶织物预浸料。使用温度-65~+250°F。用于要求轻质、高强、中模量次承力复合材料结构</td></tr><tr><td>BMS8-124</td><td>非金属蜂窝芯材</td><td>飞机结构及一般用途耐热蜂窝芯材,由酚醛树脂定型。包括芳纶纸蜂窝和玻璃布蜂窝。1类:最高使用温度为325°F的玻璃布蜂窝4类:最高使用温度为325°F的芳纶纸蜂窝5类:最高使用温度为325°F的偏波形玻璃布蜂窝6类:高模量芳纶纸蜂窝7类:芯格等分玻璃布蜂窝</td></tr><tr><td>BMS8-124</td><td>非金属蜂窝芯材</td><td>I型:3/16 in六角形蜂窝II型:1/4 in六角形蜂窝III型:3/8 in六角形蜂窝IV型:1/4 inW向过拉伸矩形蜂窝V型:1/8 in六角形蜂窝VI型:3/16 inW向过拉伸矩形蜂窝VII型:铃形柔韧玻璃布蜂窝</td></tr><tr><td>BMS8-85</td><td>玻璃布蜂窝芯材</td><td>飞机结构用玻璃布蜂窝芯材。I类:雷达罩等结构用蜂窝芯材II类:一般用途蜂窝芯材I-A型:3/16 in、4.5lb/ft3蜂窝I-B型:3/16 in、6.0lb/ft3蜂窝I-C型:3/16 in、9.0lb/ft3蜂窝II-A型:1/4 in、4.0lb/ft3蜂窝II-B型:1/4 in、6.0lb/ft3蜂窝II-C型:1/4 in、8.0lb/ft3蜂窝III-A型:3/8 in、2.5lb/ft3蜂窝III-B型:3/8 in、4.5lb/ft3蜂窝A类型:聚酯树脂浸渍B类型:酚醛树脂浸渍</td></tr></table>

续表 9-17  

<table><tr><td>材料</td><td>名称</td><td>应用范围</td></tr><tr><td>DMS1974</td><td>芳纶酚醛蜂窝芯材</td><td>用于飞机夹层结构。1型:1/4 in六角形蜂窝2型:3/16 in六角形蜂窝3型:1/8 in六角形蜂窝4型:3/8 in六角形蜂窝1类:芳纶纸厚度:0.004~0.006in2类:芳纶纸厚度:&lt;0.004inA级:六角形蜂窝B级:横向过拉伸矩形蜂窝</td></tr><tr><td>AMS-C-8073</td><td>飞机结构及电气应用玻璃布蜂窝芯</td><td>用于飞机结构,包括飞机外部构件,如天线罩、雷达罩及其他构件。最高使用温度350°F。I类:用于雷达罩II类:一般用途</td></tr><tr><td>5.3650</td><td>酚醛芳纶纸蜂窝</td><td>用于一般飞机结构件及雷达罩等构件。使用温度:-55~+135℃。主要用于平板或曲度较小的夹层结构</td></tr></table>

# 9.4.3 应用限制

# (1)复合材料湿热影响

温度和湿度对复合材料性能都有较大影响，尤其当二者共同作用时影响更大。温度和湿度对复合材料纵向性能影响较小，而对横向性能、压缩及层间剪切性能影响较大。湿度对纤维影响较小，而对树脂影响较大。复合材料的最高使用温度取决于树脂的耐热性。湿度增大，树脂玻璃化转变温度 $T_{\mathrm{g}}$ 降低，使用温度也随之降低。复合材料的最高使用温度一般比树脂湿态玻璃化转变温度低 $25 \sim 30^{\circ} \mathrm{C}$ 。可以采取表面涂层及加工面涂胶密封防止吸湿。

# (2)复合材料电偶腐蚀

碳纤维复合材料具有较高的电位，与钢、铝等金属接触，会产生接触腐蚀，从而加速金属的腐蚀。玻璃纤维复合材料、芳纶复合材料与金属接触不存在接触腐蚀问题。

除钛合金及不锈钢与碳纤维复合材料可以直接接触外，其他金属与碳纤维复合材料接触都需采取防护措施。常用防接触腐蚀方法如下：

a. 采用玻璃纤维预浸料隔离；  
b. 采用密封剂隔离；  
c. 采用胶板等材料隔离；  
d. 采用镀覆层及涂层。

# (3)复合材料防雷击

复合材料导电性较差，与金属结构相比更易遭受雷击，而且一旦遭遇雷击损伤更严重。复合材料防雷击措施主要有：

a. 火焰喷涂铝；  
b. 铝箔预浸料；  
c. 金属网；

d.分流片；  
e. 导电涂层。

# 9.5 材料包装及标志

# 9.5.1 包装

复合材料预浸料的包装应能保证安全交付，并且材料满足规范规定的性能要求。包装中应有干燥剂，以防预浸料解冻产生冷凝水。每一卷预浸料最大质量不超过 $105\mathrm{lb}$ 。预浸料采用聚乙烯隔离基材隔离。每一卷预浸料采用防潮包装袋包装。

# 9.5.2 标志

复合材料预浸料每一包装都应有永久而清晰的标志。标志应包括下列内容：

a. 材料规范及材料型别；  
b. 供应商名称及材料牌号；  
c. 生产日期；  
d. 批号；  
e. 订货号；  
f.数量及宽度；  
g.卷号。

# 9.6 可推荐的供应商

复合材料预浸料供应商见表9-18。

表 9-18 复合材料的供应商  

<table><tr><td>种类</td><td>材料</td><td>供应商</td></tr><tr><td rowspan="4">玻璃纤维复合材料</td><td>BMS8-139</td><td>1.Hexcel Corporation Livermore Plant 10 Trevarno Rd. Livermore, CA945502.BASF Structural Materials, Inc. Narmco Materials A Subsidiary of BASF Corporation 1440 North Kraemer Blvd. Anaheim, CA928063.Hexcel Corporation Valley Industrial Park P.O.Box 66 Casa Grande, AZ85222</td></tr><tr><td>BMS8-129</td><td>1.Hexcel Corporation Coast Manufacturing Division 11711 Dublin Blvd. Dublin, CA945662.U.S. Polymeric, Inc. Hitco Materials Division 700E. Dyer Road Santa Ana, CA927073.Narmco Materials Division 1440 North Kraemer Blvd. Anaheim, CA92806 Subsidiary of BSAF Structural Materials</td></tr><tr><td>BMS8-222</td><td>1.American Cyanamid Polymer Products Division 21444 Golden Triangle Road Saugus, CA913502.Fiberite Corporation 645 North Cypress Street Orange, CA926693.Fiberite Corporation 4300 Jackson Street Greenville, TX75401</td></tr><tr><td>BMS8-79</td><td>1.Hexcel Corporation 10 Trevarno Rd. Livermore, California 945502.Fiberite West Coast Corporation 645 North Cypress Street P.O.Box 738 Orange, California 926693.BASF Structural Materials, Inc. Narmco Materials. A Subsidiary of BASF Corporation 1440 North Kraemer Blvd. Anaheim, California 92806</td></tr></table>

续表 9-18  

<table><tr><td>种类</td><td>材料</td><td>供应商</td></tr><tr><td rowspan="5">玻璃纤维复合材料</td><td>BMS8-151</td><td>1. American Cyanamid 21444 Golden Triangle Road P.O. Box 70 Saugus, CA913502. Ferro Corporation/Composites Division 3512-20 Helm Ave. Culver City, CA902303. Fiberite West Coast Corporation 645 North Cypress P.O. Box 738 Orange, CA926694. The Yokohama Rubber Co., Ltd. Aerospace Plant 2-1 Oiwake, Hiratsuka Kanagawa, 254 Japan</td></tr><tr><td>BMS8-226</td><td>1. American Cyanamid 21444, Golden Triangle Road Saugus, CA913502. Ferro Composites 5915 Rodeo Road Los Angeles, CA90016</td></tr><tr><td>BMS8-278</td><td>Hexcel Corporation 10 Trevarno Rd. Livermore California 94550</td></tr><tr><td>DMS2127</td><td>1. Narmco Materials, Inc. 1440N. Kraemer Blvd. Anaheim, CA928062. American Cyanamid Co.21444 Golden Triangle Rd. Saugus, CA913503. Ferro Corporation 8790 National Blvd. Culver City, CA902304. Fiberite West Coast Corp. 645N. Cypress Orange, CA92666</td></tr><tr><td>WLB8.4321</td><td>Hexcel Composites Ltd. Duxford, Cambridge, CB2 4QD</td></tr><tr><td rowspan="8">碳纤维复合材料</td><td>BMS8-212</td><td>1. Cytec Fiberite Inc. 501W. Third Street Winona, MN559872. Cytec Fiberite Inc. 4300 Jackso St. (P.O. BOX 1257) Greenville, TX754013. Hexcel Structural Products 75N. Mines Rd. Livermore, CA945504. Hexcal Corporation, S.A. Rue Des 3 Bourdon 50 Parc Industrial 4840 Welkenraedt, Belgium5. Di-c-Hexcel Ltd. 2-5 Kogyo Danchi Komatsu - shi, Ishikawa - ken 923 Japan6. Cytec Fiberite Inc. 1200 Revolution St. Havre De Grace, MD210787. Euro Materials Business Unit Hexcel Corporation Duxford, Cambridge CB2 4QD England8. Cytec Fiberite Inc. Adenbury Way Wrexham Industrial Estate Wrexham, Clwyd LL139UF United Kingdom</td></tr><tr><td>BMS8-256</td><td>1. Di-c-Hexcel Ltd.2-5, Kogyo Danchi, Komatsu - shi Ishikawa, 923 Japan2. Cytec Fiberite, Inc. 4300 Jackson Street Greenville, TX754023. Hexcel Corporation Livermore Plant 75 North Mines Road Livermore, CA94550</td></tr><tr><td>BMS8-168</td><td>1. Fiberite Corporation 501W. 3rd St. Winona, Minnesota 559872. Fiberite Corporation 4300 Jackson Street P.O. Box 1257 Greenville, Texas 754013. Hexcel Corporation Structural Products Division 10 Trevarno Road Livermore, California 945504. Yokohama Rubber Company, Ltd. Aerospace Division P.O. Box 20, Hiratsuka - shi Kanagawa - ken, 254 Japan5. American Cyanamid Corporation Bloomingdale Plant Havre de Grace, Maryland 210786. Ciba - Geigy Corporation Composite Materials Dept. 10910 Talbert Avenue Fountain Valley, California 92708</td></tr><tr><td>DMS2163</td><td>Narmo Materials, Inc. Sub. of Celanese Corp. 600W. Victoria St. Costa Mesa, CA92627</td></tr><tr><td>DMS2197</td><td>1. Hercules, Inc. P.O. Box 98 Magna, UT 840442. American Cyanamid Polymer Products 21444 Gold Triangle Rd. Saugus, CA923503. Ciba - Geigy 10910 Talbert Rd. Fountain Valley, CA927084. U.S. Polymeric Hitco Materials Div. 700E. Dyer Road Santa Ana, CA92707</td></tr><tr><td>DAN1287</td><td></td></tr><tr><td>DAN1050</td><td>1. Bonded Structures Ciba - Geigy Plastics Duxford Cambridge CB2 4QD England2. Ciba Composites Duxford Cambridge CB2 4QD United Kingdom3. Ciba Composites Z1 Les Chartinieres. BP27 Dagneux. 01121 Montluol Cedex France</td></tr><tr><td>DAN1208</td><td>1. Hexcel Composites Ltd. Duxford, Cambridge, CB2 4QD2. Ciba Composites Duxford Cambridge CB2 4QD United Kingdom</td></tr></table>

续表 9-18  

<table><tr><td>种类</td><td>材料</td><td>供应商</td></tr><tr><td rowspan="5">芳纶复合材料</td><td>BMS8-218</td><td>1.Hexcel Corporation Structural Products Division 10 Trevarno Rd. Livermore, CA945502.Cytec Engineered Materials, Inc. Bloomingdale Plant Havre De Grace, MD210783.Fiberite West Coat Corporation 645 North Cypress Orange, CA92666</td></tr><tr><td>BMS8-219</td><td>1.Hexcel Corporation 10 Trevarno Road Livermore, CA945502.Fiberite West Coast Corporation 645 North Cypress Street P.O.Box 787 Orange, CA926663.Yokohama Rubber Company, Ltd. Aerospace Division P.O.Box 20, Hiratasuka - shi Kanagawa - ken 254, Japan4.American Cyanamid Corporation Bloomingdale Plant Havre de Grace, MD21078</td></tr><tr><td>BMS8-260</td><td>1.Arisawa Mfg.Co., Ltd. 5-5, 1-Chome Minami Honcho Joetsu - City, Niigata - Prefecture Japan2.Ciba - Geigy Composite Materials Department 10910 Talbert Avenue Fountain Valley, CA927083.Ferro Corporation Composites Division 3512 - 20 Helms Ave. Culver City, CA902304.Fiberite West Coast Corporation 645 North Cypress P.O.Box 787 Orange, CA926665.The Yokohama Rubber Co., Ltd. Aerospace Plant 2 - 1 Oiwake, Hiratsuka Kanagawa, 254 Japan</td></tr><tr><td>BMS8-263</td><td>1.Fiberite West Coast Corporation 645 North Cypress P.O.Box737 Orange California 926662.Ciba - Geigy Corporation Composite Materials Department 10910 Talbert Avenue Fountain Valley, CA92708</td></tr><tr><td>DMS2182</td><td>1.Hexcel, Inc. 11711 Dublin Blvd. Dublin, CA945662.American Cyanamid Industrial Chemical Div. Bloomingdale Plant Old Post Road Havre de Grace, MD21078</td></tr><tr><td rowspan="5">非金属蜂窝</td><td>BMS8-124</td><td>1.Hexcel Corporation C/O Engelhard/ICC 3550 NW 49th Street Miami, FL331422.Hexcel Corporation Valley Industrial Park 1214 West Highway 84(Gila Bend Highway) P.O.Box 15006 Casa Grande, AZ852223.Dic-Hexcel Ltd. 2-5 Kogyo-Danchi Komatsu - shi Ishikawa - ken 923 Japan4.Euro - Composites SA B.P.24 Zone Industrielle L - 6401 Echternach/Luxembourg In U.S.A. Euro - Composites Corp. P.O.Box 68 535 Hackney Ave. Elkwood, VA22718</td></tr><tr><td>BMS8-85</td><td>1.Orbitex Materials Division Ciba - Geigy Company 3550 N.W. 49th Street Miami, Florida 331422.Hexcel Products, Inc., Graham, Texas</td></tr><tr><td>DMS1974</td><td>1.Hexcel Corporation 7711 Center Ave. Suite 305 Huntington Beach, CA926472.Ciba Geigy - Composites 10910 Talbert Avenue Fountain Valley, CA927083.M.C.Gill Corp. 4056 Easy St. E1 Monte, CA927084.Euro Composites S.A.B.P.95, L - 6401 Echternach/Luxembourg</td></tr><tr><td>AMS-C-8073</td><td></td></tr><tr><td>5.3650</td><td></td></tr></table>

# 第10章 胶粘剂

# 10.1 概述

胶粘剂是以合成树脂为基料，配以固化剂、增塑剂、填料、偶联剂、抑制腐蚀剂、抗氧化剂等配合剂制造而成。胶粘剂的品种繁多，从不同的角度对胶粘剂有不同的分类。胶粘剂可以按照形态、应用分类；也可以按物理性质、强度分类；还可以按化学成分、固化原理分类。

胶胶接构形式有板-板、板-芯、多层板胶结及胶结点焊、胶铆等，胶结结构具有密封、减振、防止裂纹扩展，能避免机械连接的应力集中，提高结构强度，改善结构的抗疲劳性能，提高结构的破损安全性能，改善结构表面的气动特性。夹层结构、复合材料等其他不同材料之间的结构胶结连接，能大幅度提高结构完整性和结构刚性，减轻结构重量，降低制造成本。

胶结结构的缺点是：接头的抗剥离强度低，接头在高温、湿热及某些介质、环境应力等条件下，胶结强度会大幅下降，设计人员应该按照胶结的特性，合理设计胶结接头，确定接头应力及环境影响，选择合适的胶粘剂，进行必要的结构、非结构性破坏和非破坏性试验。

铝蜂窝芯材是由铝箔胶结而成，常用铝箔材料为5052、5056、2024-T3、2024-T81，芯材格形包括六边形、长方形、菱形（软柔性芯材）等，其中六边形铝锋窝芯材较为常用。

铝蜂窝夹层结构具有优异的比强度和比刚度，在提高构件的几何稳定性和减轻飞机结构重量方面具有显著效果，扩大了铝蜂窝芯材及胶粘剂在飞机结构件上的应用。

随着胶结技术及新型胶粘剂的开发应用，胶粘剂及铝蜂窝芯材在航空工业上得到广泛应用，在飞机机翼、方向舵、扰流片、机身壁板、地板、舱内装饰等部位均获得成功使用。

本章胶粘剂主要包括结构胶粘剂、非结构胶粘剂及铝蜂窝芯材。材料性能数据指标主要来自美国军用规范、美国联邦规范、波音材料规范及材料供应商理化检验数据等。

# 10.2 材料分类、牌号及其标准

# 10.2.1 分类

胶粘剂按使用特性分类见表10-1。

表 10-1 胶粘剂按使用特性分类  

<table><tr><td>序号</td><td>类别</td><td>用途和特性</td></tr><tr><td>1</td><td>板一板胶</td><td>用于板一板、多层板胶结。具有高的剪切强度、剥离强度,还具有优良的疲劳强度、抗蠕变性能和耐环境性能</td></tr><tr><td>2</td><td>面板胶</td><td>用于蜂窝夹层结构的胶结,即面板与芯材胶结。除了满足板-板胶要求之外,具有高的平面拉伸强度,能在蜂窝芯格端部形成圆角,固化挥发物含量一般少于1.0%</td></tr><tr><td>3</td><td>芯条胶</td><td>用于制造蜂窝芯。除了满足板-板胶要求之外,还应具有良好的韧性和耐热性,使蜂窝芯具有足够高的高温节点强度、剪切强度和压缩强度,从而防止蜂窝构件固化时的节点开裂或芯材失稳</td></tr><tr><td>4</td><td>发泡胶</td><td>用于蜂窝芯的填充、拼接及其与蜂窝边缘的胶结,发泡胶与面板胶在化学上相容,工艺上匹配,发泡胶的发泡温度和固化温度要同面板胶的固化温度相匹配,固化挥发物含量一般小于1.0%,发泡胶的应用可以提高胶结构件的整体性</td></tr><tr><td>5</td><td>底胶</td><td>喷涂于表面处理后的待胶结表面,用于保护待胶结表面免受污染,提高胶结性能。采用抑制腐蚀底胶可以提高胶结构件的耐久性。底胶要与板-板胶或面板胶在化学上相容,工艺上匹配</td></tr><tr><td>6</td><td>修补胶</td><td>用于胶结构件或其他结构件的修补,一般用在外场维修,具有较低的固化温度和固化压力,对胶结表面无苛求,工艺性能良好</td></tr><tr><td>7</td><td>点焊胶</td><td>用于构件的胶结-点焊复合连接,一般为液状或糊状,要求流动性可控制并耐阳极氧化槽液作用,具有高的不均匀扯离强度</td></tr><tr><td>8</td><td>导电胶</td><td>具有良好的导电性能,用于电子元件及电器零件等的导电连接,胶粘剂内含有铜、银、石墨等导电粉末</td></tr><tr><td>9</td><td>厌氧胶</td><td>用于紧固件的锁固及固持等,厌氧胶在有氧条件下能够抑制固化作用,隔绝氧气后则能自行固化</td></tr><tr><td>10</td><td>压敏胶</td><td>用于多种材料或非结构件便捷黏结,制作各种压敏胶粘带,具有持久黏性,能与被黏物产生永久黏膜</td></tr></table>

结构胶粘剂材料标准中常用分类见表10-2。

表 10-2 结构胶粘剂材料标准中常用的分类  

<table><tr><td>序号</td><td>分类原则</td><td>内容</td></tr><tr><td>1</td><td>按使用温度分</td><td>I类 -67~180°F 长期使用II类 -67~300°F 长期使用III类 -67~300°F 长期使用,300~500°F短期使用IV类 -67~500°F 长期使用</td></tr><tr><td>2</td><td>按固化温度分</td><td>a.固化温度为100°F 或低于100°Fb.固化温度范围100~200°Fc.固化温度范围200~300°Fd.固化温度高于300°F</td></tr><tr><td>3</td><td>按供应状态分</td><td>膜状、带状、糊状、粉状、液状</td></tr><tr><td>4</td><td>按使用特性分</td><td>板-板胶、面板胶、芯条胶、发泡胶、底胶</td></tr></table>

铝蜂窝芯材按材料标准分类见表10-3。

表 10-3 铝蜂窝芯材按材料标准分类  

<table><tr><td>标准号</td><td>标准名称</td><td>分类</td><td>铝箔用材</td></tr><tr><td>MIL-C-7438</td><td>夹层结构用铝蜂窝芯材</td><td>类别:B类 暴露温度在350°F以下C类 暴露温度在430°F以下等级:1级 铝箔未处理2级 铝箔已处理</td><td>B类:5052、5056C类:2024-T3、2024-T81</td></tr><tr><td>BMS4-4</td><td>5052铝合金蜂窝芯材</td><td>类别:按芯格尺寸(内切圆直径d=1/16in)和铝箔厚度(x0.01in)数字分类等级:N无孔蜂窝芯材P有孔蜂窝芯材</td><td>5052</td></tr><tr><td>BMS4-6</td><td>5052铝合金柔性蜂窝芯材</td><td>类别:I类 预定用作隔声板II类 通用型别:按蜂窝芯标称密度和铝箔厚度(x0.01in)数字区别</td><td>5052</td></tr></table>

# 10.2.2 标准及牌号

结构胶粘剂的标准及牌号见表10-4。

非结构胶粘剂的标准及牌号见表10-5。

铝蜂窝芯材的标准及牌号见表10-6。

表 10-4 结构胶粘剂的标准及牌号  

<table><tr><td rowspan="2">序号</td><td rowspan="2">材料标准</td><td rowspan="2">材料名称</td><td colspan="3">材料类型</td><td rowspan="2">材 料 牌 号</td></tr><tr><td>型</td><td>类</td><td>级</td></tr><tr><td>1</td><td>MIL - A - 25463</td><td>金属夹层结构用胶膜</td><td>IIIIV</td><td></td><td></td><td></td></tr><tr><td>2</td><td>MMM - A - 132</td><td>飞机结构用金属-金属耐热胶粘剂</td><td>IIIIV</td><td></td><td></td><td></td></tr><tr><td rowspan="4">3</td><td rowspan="4">BMS5 - 42</td><td rowspan="4">金属与金属装配用350°F固化结构胶粘剂</td><td rowspan="3">I</td><td>1</td><td></td><td>EC1593(固体含量10%)</td></tr><tr><td rowspan="2">2</td><td>A</td><td>EC1660(固体含量15%±2%)</td></tr><tr><td>B</td><td>EC1660(固体含量5%±2%)</td></tr><tr><td>II</td><td></td><td></td><td>AF30</td></tr><tr><td rowspan="4">4</td><td rowspan="4">BMS5 - 51</td><td rowspan="4">中温固化结构黏合剂系统</td><td>I</td><td></td><td></td><td>EC2320 A</td></tr><tr><td rowspan="2">II</td><td>1</td><td></td><td>AF126</td></tr><tr><td>2</td><td></td><td>AF126 - 2</td></tr><tr><td>III</td><td></td><td></td><td>EC - 3903</td></tr><tr><td rowspan="5">5</td><td rowspan="5">BMS5 - 70</td><td rowspan="5">金属与金属夹层结构装配用结构胶粘剂</td><td>I</td><td></td><td></td><td>BR227A(固体含量15%)</td></tr><tr><td>IA</td><td></td><td></td><td>BR227A(固体含量30%)</td></tr><tr><td>II</td><td></td><td></td><td>FM - 61</td></tr><tr><td>I</td><td></td><td></td><td>BR227A - 2</td></tr><tr><td>III</td><td></td><td></td><td>BR227</td></tr></table>

续表 10-4  

<table><tr><td rowspan="2">序号</td><td rowspan="2">材料标准</td><td rowspan="2">材料名称</td><td colspan="3">材料类型</td><td rowspan="2">材 料 牌 号</td></tr><tr><td>型</td><td>类</td><td>级</td></tr><tr><td rowspan="4">6</td><td rowspan="4">BMS5-80</td><td rowspan="4">中温固化结构胶粘剂系统</td><td>I</td><td></td><td>A</td><td>BR-123</td></tr><tr><td rowspan="2">II</td><td>1</td><td></td><td>FM-123-2</td></tr><tr><td>2</td><td></td><td>FM-123-5</td></tr><tr><td>III</td><td></td><td>A</td><td>BR-38</td></tr><tr><td>7</td><td>BMS5-101</td><td>108°F 使用的结构胶粘合剂</td><td>II</td><td></td><td></td><td>FM-73、FM-73M-OSTEA-9628-OSTFM-73M Metlbond 133EA-9628AF163-2KEA-9628NMAF163-3MAF163-2 OST</td></tr><tr><td rowspan="3">8</td><td rowspan="3">BMS5-104</td><td rowspan="3">350°F 使用的结构胶粘剂</td><td>I</td><td>1</td><td></td><td>EC-3917</td></tr><tr><td rowspan="2">II</td><td>1</td><td>10</td><td>PL-729-3AF143</td></tr><tr><td>2</td><td>5</td><td>PL-729AF453</td></tr><tr><td rowspan="3">9</td><td rowspan="3">BMS5-89</td><td rowspan="3">抑制腐蚀底胶</td><td rowspan="3">I</td><td rowspan="3"></td><td>A</td><td>BR-127</td></tr><tr><td>B</td><td>BR-127EE</td></tr><tr><td>A</td><td>EC3960</td></tr><tr><td rowspan="4">10</td><td rowspan="4">BMS5-129</td><td rowspan="4">250°F 固化的复合材料用结构胶粘合剂</td><td rowspan="4">2</td><td>IA</td><td></td><td>AF126</td></tr><tr><td>II A</td><td></td><td>AF126-2</td></tr><tr><td>II B</td><td></td><td>FM-123-2</td></tr><tr><td>II C</td><td></td><td>FM-123-5</td></tr><tr><td rowspan="3">11</td><td rowspan="3">BMS8-245</td><td rowspan="3">350°F 固化复合材料胶结用胶粘剂</td><td rowspan="3">II</td><td rowspan="3">1</td><td>03</td><td>FM300M 03PSF METLBOND 1515-3M 03PSF</td></tr><tr><td>05</td><td>FM300K 05PSF METLBOND 1515-3M 05PSF METLBOND 1515-1M 05PSF</td></tr><tr><td>08</td><td>FM300K 08PSF METLBOND 1515-3M 08PSF</td></tr><tr><td>12</td><td>BMS5-90</td><td>结构用发泡胶粘剂</td><td>II N</td><td></td><td></td><td>AF3024FM410-1</td></tr></table>

表 10-5 非结构胶粘剂的标准及牌号  

<table><tr><td rowspan="2">序号</td><td rowspan="2">材料标准</td><td rowspan="2">材料名称</td><td colspan="3">胶粘剂</td><td rowspan="2">材 料 牌 号</td></tr><tr><td>型</td><td>类</td><td>级</td></tr><tr><td rowspan="2">1</td><td rowspan="2">BMS5-7</td><td rowspan="2">氯丁橡胶胶粘剂</td><td>I</td><td></td><td></td><td>EC-1300-L</td></tr><tr><td>II</td><td></td><td></td><td>EC-2155EC-4419</td></tr><tr><td>2</td><td>BMS5-14</td><td>合成丁腈橡胶胶粘剂</td><td></td><td></td><td></td><td>M6249</td></tr><tr><td rowspan="2">3</td><td rowspan="2">BMS5-25</td><td rowspan="2">非结构胶结用环氧胶粘剂</td><td>I</td><td></td><td></td><td>EA901/B-1Aerobond 2238 A/BEA901/L-3</td></tr><tr><td>II</td><td></td><td></td><td>Epibond 1539 A/B</td></tr><tr><td>4</td><td>BMS5-31</td><td>聚酯薄膜和尼龙胶粘剂</td><td></td><td></td><td></td><td>Por-Seal 501</td></tr><tr><td>5</td><td>BMS5-34</td><td>非结构胶结用柔性环氧胶粘剂</td><td></td><td></td><td></td><td>GC-90</td></tr><tr><td rowspan="4">6</td><td rowspan="4">BMS5-36</td><td rowspan="4">非结构胶结用氰基丙烯酸胶粘剂</td><td>I</td><td></td><td></td><td>Permabond 910Loctite 430Is 430M-100Three Bond 1702NThree Bond 1703</td></tr><tr><td rowspan="3">II</td><td rowspan="3"></td><td rowspan="2">1</td><td rowspan="2">Loctite 414Loctite 416E-40E-100Permabond 102Scotchweld CA-8</td></tr><tr></tr><tr><td>2</td><td>Loctite 916</td></tr><tr><td>7</td><td>BMS5-60</td><td>非结构胶结用快速固化环氧胶粘剂</td><td></td><td></td><td></td><td>RE-2038/Hardener 3475</td></tr><tr><td rowspan="3">8</td><td rowspan="3">BMS5-72</td><td rowspan="3">电子元件用绝缘胶粘剂</td><td>I</td><td></td><td></td><td>Eccobond 45 (Part A)Catalyst 15 (Part B)</td></tr><tr><td>II</td><td></td><td></td><td>Metre Grip 303</td></tr><tr><td>III</td><td></td><td></td><td>Metre Grip 303 VLV</td></tr><tr><td rowspan="5">9</td><td rowspan="5">BMS5-92</td><td rowspan="5">刚性聚氯乙烯泡沫塑料夹层结构用改性环氧胶粘剂</td><td>I</td><td>4</td><td></td><td>EC2216A、EC2216B</td></tr><tr><td>III</td><td>2</td><td></td><td>EA9330A、EA9330B</td></tr><tr><td>IV</td><td>3</td><td></td><td>EC2216A、EC2216B</td></tr><tr><td rowspan="2">V</td><td>1</td><td></td><td>EC3333A、EC3333B</td></tr><tr><td>2</td><td></td><td>EC2615A、EC2615BDP-460A、DP-460B</td></tr><tr><td>10</td><td>BMS5-102</td><td>快速固化触变环氧胶粘剂</td><td></td><td></td><td></td><td>18CA-75Resin、T-389 Hardener</td></tr><tr><td rowspan="5">11</td><td rowspan="5">BMS5-105</td><td rowspan="5">胶结用脲烷胶粘剂</td><td>I</td><td></td><td></td><td>5738 A/B</td></tr><tr><td>II</td><td>1</td><td></td><td>EC3532 A/B</td></tr><tr><td>II</td><td>2</td><td></td><td>EC3549 A/B</td></tr><tr><td>III</td><td></td><td></td><td>5759 A/B</td></tr><tr><td>IV</td><td></td><td></td><td>UR-2175 A/B</td></tr><tr><td>12</td><td>BMS5-107</td><td>地板镶嵌胶结用胶粘剂</td><td></td><td>1</td><td></td><td>Redux 410</td></tr><tr><td rowspan="3">13</td><td rowspan="3">BMS5-109</td><td rowspan="3">室温固化双组分环氧胶粘剂</td><td>I</td><td>1</td><td>A</td><td>EA9309.2NA</td></tr><tr><td>I</td><td>1</td><td>B</td><td>EA9309.3NA</td></tr><tr><td>II</td><td>2</td><td>A</td><td>EA934 NA、FR7010</td></tr></table>

表 10-6 铝蜂窝芯材的标准及牌号  

<table><tr><td>序号</td><td>材料标准</td><td>标准名称</td><td>材料牌号</td></tr><tr><td>1</td><td>MIL-C-7438</td><td>夹层结构用铝蜂窝芯材</td><td>CR III、Duracore II
Polycore 420</td></tr><tr><td>2</td><td>BMS4-4</td><td>5052铝合金蜂窝芯材</td><td>Dura-Core II
Hexcel CR III 5052</td></tr><tr><td>3</td><td>BMS4-6</td><td>5052铝合金柔性蜂窝芯材</td><td>CR III Flex-Core、Hexply 102</td></tr></table>

# 10.3 材料性能

# 10.3.1 结构胶粘剂

# （1）物理及化学性能

结构胶粘剂物理及化学性能见表10-7。

表 10-7 结构胶粘剂的物理及化学性能  

<table><tr><td>标准号</td><td>型</td><td>类</td><td>级</td><td>黏度,CP</td><td>固体含量,%</td><td>挥发物含量,%</td><td>公称厚度,in</td><td>密度,lb/ft2</td><td>颜色</td></tr><tr><td rowspan="6">BMS5-42</td><td rowspan="3">I</td><td>1</td><td></td><td>0.40~1.20</td><td>9±2</td><td>-</td><td>-</td><td>-</td><td>蓝色</td></tr><tr><td rowspan="2">2</td><td>A</td><td>1.00~10.00</td><td>15±2</td><td>-</td><td>-</td><td>-</td><td rowspan="2">绿色</td></tr><tr><td>B</td><td>0.10~0.30</td><td>5±2</td><td>-</td><td>-</td><td>-</td></tr><tr><td rowspan="3">II</td><td rowspan="3"></td><td>A</td><td>-</td><td>-</td><td>-</td><td>0.010±0.002</td><td>0.050~0.063</td><td>白色</td></tr><tr><td>B</td><td>-</td><td>-</td><td>-</td><td>0.012±0.0024</td><td>0.063~0.075</td><td>黄色</td></tr><tr><td>C</td><td>-</td><td>-</td><td>-</td><td>0.005±0.001</td><td>0.023~0.035</td><td>白色</td></tr><tr><td rowspan="10">BMS5-51</td><td>I</td><td></td><td></td><td>-</td><td>5±1</td><td>-</td><td>-</td><td>-</td><td>蓝色</td></tr><tr><td rowspan="8">II</td><td rowspan="4">1</td><td>5</td><td>-</td><td>-</td><td>-</td><td>0.005</td><td>0.030±0.005</td><td rowspan="2">绿色</td></tr><tr><td>10</td><td>-</td><td>-</td><td>-</td><td>0.010</td><td>0.060±0.005</td></tr><tr><td>15</td><td>-</td><td>-</td><td>-</td><td>0.015</td><td>0.080±0.010</td><td rowspan="2">红色</td></tr><tr><td>30</td><td>-</td><td>-</td><td>-</td><td>0.030</td><td>0.160±0.015</td></tr><tr><td rowspan="4">2</td><td>5</td><td>-</td><td>-</td><td>-</td><td>0.005</td><td>0.030±0.005</td><td rowspan="2">灰色</td></tr><tr><td>10</td><td>-</td><td>-</td><td>-</td><td>0.010</td><td>0.060±0.005</td></tr><tr><td>15</td><td>-</td><td>-</td><td>-</td><td>0.015</td><td>0.080±0.010</td><td rowspan="2">蓝色</td></tr><tr><td>30</td><td>-</td><td>-</td><td>-</td><td>0.030</td><td>0.160±0.015</td></tr><tr><td>III</td><td></td><td></td><td>-</td><td>45±3</td><td>-</td><td>-</td><td>-</td><td>绿色</td></tr><tr><td rowspan="4">&quot;BMS5-70&quot;</td><td>I</td><td></td><td></td><td>-</td><td>15.0±1.0</td><td>-</td><td>-</td><td>-</td><td rowspan="2">蓝色-绿色</td></tr><tr><td>IA</td><td></td><td></td><td>-</td><td>30.0±3.0</td><td>-</td><td>-</td><td>-</td></tr><tr><td>II</td><td></td><td></td><td></td><td></td><td>-</td><td>0.012±0.002</td><td>0.075±0.005</td><td>棕色</td></tr><tr><td>III</td><td></td><td></td><td>-</td><td>30.0±3.0</td><td>-</td><td>-</td><td>-</td><td>蓝色-绿色</td></tr><tr><td rowspan="2">BMS5-89</td><td rowspan="2">I</td><td rowspan="2"></td><td>A</td><td>27±3s(1号Zahn杯)</td><td>10±1(BR-127)10.5±1(EC-3960)</td><td>-</td><td>-</td><td>7.4±0.2PPG(BR-127)7.3±0.2PPG(EC-3960)</td><td></td></tr><tr><td>B</td><td>550±450(BR-127EE两组分混合)</td><td>40±2(BR-127EE)</td><td>-</td><td>-</td><td>8.95±0.2PPG(A组分)8.45±0.2PPG(B组分)</td><td></td></tr></table>

续表 10-7  
(2）力学性能  

<table><tr><td>标准号</td><td>型</td><td>类</td><td>级</td><td>黏度,CP</td><td>固体含量,%</td><td>挥发物含量,%</td><td>公称厚度,in</td><td>质量,lb/㎡</td><td>颜色</td></tr><tr><td rowspan="15">BMS5-129</td><td rowspan="15">2</td><td rowspan="4">IA</td><td>3</td><td>-</td><td>-</td><td>-</td><td>0.005</td><td>0.030±0.005</td><td rowspan="2">绿色</td></tr><tr><td>10</td><td>-</td><td>-</td><td>-</td><td>0.010</td><td>0.060±0.005</td></tr><tr><td>15</td><td>-</td><td>-</td><td>-</td><td>0.015</td><td>0.080±0.010</td><td rowspan="2">红色</td></tr><tr><td>30</td><td>-</td><td>-</td><td>-</td><td>0.030</td><td>0.160±0.015</td></tr><tr><td rowspan="4">II A</td><td>5</td><td>-</td><td>-</td><td>-</td><td>0.005</td><td>0.030±0.005</td><td rowspan="2">灰色</td></tr><tr><td>10</td><td>-</td><td>-</td><td>-</td><td>0.010</td><td>0.060±0.005</td></tr><tr><td>15</td><td>-</td><td>-</td><td>-</td><td>0.015</td><td>0.080±0.010</td><td rowspan="2">蓝色</td></tr><tr><td>30</td><td>-</td><td>-</td><td>-</td><td>0.030</td><td>0.160±0.015</td></tr><tr><td rowspan="3">II B</td><td>5</td><td>-</td><td>-</td><td>-</td><td>0.005</td><td>0.030±0.005</td><td rowspan="2">紫色</td></tr><tr><td>10</td><td>-</td><td>-</td><td>-</td><td>0.010</td><td>0.060±0.005</td></tr><tr><td>15</td><td>-</td><td>-</td><td>-</td><td>0.015</td><td>0.085±0.005</td><td>橘黄色</td></tr><tr><td rowspan="4">II C</td><td>5</td><td>-</td><td>-</td><td>-</td><td>0.005</td><td>0.030±0.005</td><td>-</td></tr><tr><td>7</td><td>-</td><td>-</td><td>-</td><td>0.007</td><td>0.045±0.005</td><td>-</td></tr><tr><td>10</td><td>-</td><td>-</td><td>-</td><td>0.010</td><td>0.060±0.005</td><td>-</td></tr><tr><td>15</td><td>-</td><td>-</td><td>-</td><td>0.015</td><td>0.085±0.010</td><td>-</td></tr><tr><td rowspan="9">BMS5-80</td><td>I</td><td></td><td>A</td><td>-</td><td>5±1</td><td>-</td><td>-</td><td>-</td><td>紫色</td></tr><tr><td rowspan="3">II</td><td rowspan="3">1</td><td>5</td><td>-</td><td>-</td><td>-</td><td>0.005</td><td>0.030±0.005</td><td rowspan="2">紫色</td></tr><tr><td>10</td><td>-</td><td>-</td><td>-</td><td>0.010</td><td>0.060±0.005</td></tr><tr><td>15</td><td>-</td><td>-</td><td>-</td><td>0.015</td><td>0.085±0.005</td><td>橘黄色</td></tr><tr><td rowspan="4">2</td><td>5</td><td>-</td><td>-</td><td>-</td><td>-</td><td>0.005</td><td>0.030±0.005</td><td>-</td></tr><tr><td>7</td><td>-</td><td>-</td><td>-</td><td>-</td><td>0.007</td><td>0.045±0.005</td><td>-</td></tr><tr><td>10</td><td>-</td><td>-</td><td>-</td><td>-</td><td>0.010</td><td>0.060±0.005</td><td>-</td></tr><tr><td>15</td><td>-</td><td>-</td><td>-</td><td>-</td><td>0.015</td><td>0.085±0.010</td><td>-</td></tr><tr><td>III</td><td></td><td>A</td><td>-</td><td>40±3</td><td>-</td><td>-</td><td>-</td><td>红色</td></tr><tr><td rowspan="3">BMS5-101</td><td rowspan="3">II</td><td rowspan="3"></td><td>5</td><td>-</td><td>-</td><td rowspan="3">1 (max)</td><td>-</td><td>0.030±0.005</td><td>绿色</td></tr><tr><td>10</td><td>-</td><td>-</td><td>-</td><td>0.060±0.005</td><td>黄、红色</td></tr><tr><td>15</td><td>-</td><td>-</td><td>-</td><td>0.085±0.005</td><td>黄、蓝色</td></tr><tr><td rowspan="3">BMS5-104</td><td>I</td><td>1</td><td></td><td>-</td><td>12±4</td><td>-</td><td>-</td><td>-</td><td>-</td></tr><tr><td rowspan="2">II</td><td>1</td><td>10</td><td>-</td><td>-</td><td rowspan="2">2 (max)</td><td>-</td><td>0.080±0.005</td><td>-</td></tr><tr><td>2</td><td>5</td><td>-</td><td>-</td><td>-</td><td>0.030±0.005</td><td>-</td></tr><tr><td rowspan="3">BMS8-245</td><td rowspan="3">II</td><td rowspan="3">1</td><td>03</td><td>-</td><td>-</td><td>2.0 (max)</td><td>0.005</td><td>0.035±0.005</td><td>-</td></tr><tr><td>05</td><td>-</td><td>-</td><td>2.0 (max)</td><td>0.008</td><td>0.050±0.005</td><td>-</td></tr><tr><td>08</td><td>-</td><td>-</td><td>2.0 (max)</td><td>0.012</td><td>0.080±0.005</td><td>-</td></tr><tr><td rowspan="3">BMS5-90</td><td rowspan="3">II N</td><td rowspan="3"></td><td>25</td><td>-</td><td>-</td><td>1 (max)</td><td></td><td>0.195 (max)</td><td>-</td></tr><tr><td>50</td><td>-</td><td>-</td><td>1 (max)</td><td></td><td>0.395 (max)</td><td>-</td></tr><tr><td>100</td><td>-</td><td>-</td><td>1 (max)</td><td></td><td>0.755 (max)</td><td>-</td></tr></table>

结构胶粘剂在常态及各种环境暴露条件下的力学性能见表10-8。

表 10-8 结构胶粘剂的力学性能  

<table><tr><td>序号</td><td>材料标准</td><td>性能</td><td>环境暴露条件</td><td>试验温度</td><td colspan="10">最低性能指标</td></tr><tr><td rowspan="25">1</td><td rowspan="25">MIL - A -25463</td><td colspan="13">金属蜂窝夹层结构胶结试样</td></tr><tr><td rowspan="2" colspan="3"></td><td colspan="3">I 型</td><td colspan="2">II 型</td><td colspan="2">III 型</td><td colspan="3">IV 型</td></tr><tr><td>平均值</td><td colspan="2">单个值</td><td>平均值</td><td>单个值</td><td>平均值</td><td>单个值</td><td>平均值</td><td>单个值</td><td></td></tr><tr><td rowspan="3">板-芯滚筒剥离强度lbf·in/in</td><td rowspan="3"></td><td>75±5°F</td><td>12.5</td><td colspan="2">10.0</td><td>10.0</td><td>7</td><td>3.5</td><td>2</td><td>3.5</td><td>2</td><td></td></tr><tr><td>180±2°F</td><td>10.0</td><td colspan="2">7</td><td>10.0</td><td>7</td><td>3.5</td><td>2</td><td>3.5</td><td>2</td><td></td></tr><tr><td>-67±2°F</td><td>10.0</td><td colspan="2">6</td><td>10.0</td><td>6</td><td>10.0</td><td>6</td><td>10.0</td><td>6</td><td></td></tr><tr><td rowspan="5">平面拉伸强度psi</td><td rowspan="5"></td><td>75±5°F</td><td>750</td><td colspan="2">600</td><td>750</td><td>600</td><td>750</td><td>600</td><td>750</td><td>600</td><td></td></tr><tr><td>180±2°F</td><td>400</td><td colspan="2">330</td><td>-</td><td>-</td><td>-</td><td>-</td><td>-</td><td>-</td><td></td></tr><tr><td>300±5°F</td><td>-</td><td colspan="2">-</td><td>350</td><td>315</td><td>-</td><td>-</td><td>-</td><td>-</td><td></td></tr><tr><td>500±5°F</td><td>-</td><td colspan="2">-</td><td>-</td><td>-</td><td>220</td><td>190</td><td>220</td><td>190</td><td></td></tr><tr><td>-67±2°F</td><td>800</td><td colspan="2">650</td><td>800</td><td>650</td><td>800</td><td>650</td><td>800</td><td>650</td><td></td></tr><tr><td rowspan="10">弯曲强度(总载荷)lbf</td><td rowspan="5"></td><td>75±5°F</td><td>2100</td><td colspan="2">1800</td><td>2100</td><td>1800</td><td>2100</td><td>1800</td><td>2100</td><td>1800</td><td></td></tr><tr><td>180±2°F</td><td>1275</td><td colspan="2">1150</td><td>-</td><td>-</td><td>-</td><td>-</td><td>-</td><td>-</td><td></td></tr><tr><td>300±5°F</td><td>-</td><td colspan="2">-</td><td>1500</td><td>1350</td><td>-</td><td>-</td><td>-</td><td>-</td><td></td></tr><tr><td>500±5°F</td><td>-</td><td colspan="2">-</td><td>-</td><td>-</td><td>1200</td><td>1080</td><td>1200</td><td>1080</td><td></td></tr><tr><td>-67±2°F</td><td>2150</td><td colspan="2">1800</td><td>2150</td><td>1800</td><td>2150</td><td>1800</td><td>2150</td><td>1800</td><td></td></tr><tr><td>180±2°F×192h</td><td>180±2°F</td><td>1500</td><td colspan="2">900</td><td>-</td><td>-</td><td>-</td><td>-</td><td>-</td><td>-</td><td></td></tr><tr><td>300±5°F×192h</td><td>300±5°F</td><td>-</td><td colspan="2">-</td><td>1200</td><td>1080</td><td>1200</td><td>1080</td><td>-</td><td>-</td><td></td></tr><tr><td>500±5°F×192h</td><td>500±5°F</td><td>-</td><td colspan="2">-</td><td>-</td><td>-</td><td>-</td><td>-</td><td>600</td><td>540</td><td></td></tr><tr><td>120°F±2×95~100%RH×3d</td><td>120±2°F</td><td>1800</td><td colspan="2">1350</td><td>1800</td><td>1350</td><td>1800</td><td>1350</td><td>1800</td><td>1350</td><td></td></tr><tr><td>75±5°F×JP-4燃油(MIL-T-5624)×30d</td><td>75±5°F</td><td>1800</td><td colspan="2">1350</td><td>1800</td><td>1350</td><td>1800</td><td>1350</td><td>1800</td><td>1350</td><td></td></tr><tr><td rowspan="4">弯曲蠕变in</td><td>75±5°F×1000lb×192h</td><td>75±5°F</td><td colspan="9">最大变形0.025</td><td></td></tr><tr><td>180±2°F×800lb×192h</td><td>180±2°F</td><td colspan="3">最大变形0.05</td><td colspan="2">-</td><td colspan="2">-</td><td colspan="2">-</td><td></td></tr><tr><td>300±5°F×1000lb×192h</td><td>300±5°F</td><td colspan="3">-</td><td colspan="4">最大变形0.05</td><td colspan="2">-</td><td></td></tr><tr><td>500±5°F×192h</td><td>500±5°F</td><td colspan="3">-</td><td colspan="2">-</td><td colspan="2">-</td><td colspan="2">最大变形0.05</td><td></td></tr><tr><td rowspan="10">2</td><td rowspan="10">MMM - A -132</td><td colspan="12">金属板-板胶结试样</td><td></td></tr><tr><td rowspan="3" colspan="3"></td><td colspan="3">I 型 铝/铝</td><td rowspan="2">II 型铝/铝</td><td rowspan="2" colspan="3">III不锈钢/不锈钢</td><td rowspan="2" colspan="2">IV不锈钢/不锈钢</td><td></td></tr><tr><td>1 类</td><td>2 类</td><td>3 类</td><td></td></tr><tr><td colspan="9">最小平均值*</td><td></td></tr><tr><td rowspan="6">剪切强度psi</td><td></td><td>75±5°F</td><td>5000</td><td>2500</td><td>2500</td><td>2250</td><td colspan="3">2250</td><td colspan="2">2250</td><td></td></tr><tr><td></td><td>180±5°F</td><td>2500</td><td>1250</td><td>1250</td><td>-</td><td colspan="3">-</td><td colspan="2">-</td><td></td></tr><tr><td></td><td>300±5°F</td><td>-</td><td>-</td><td>-</td><td>2000</td><td colspan="3">2000</td><td colspan="2">2000</td><td></td></tr><tr><td>300±5°F×192h</td><td>300±5°F</td><td>-</td><td>-</td><td>-</td><td>2000</td><td colspan="3">2000</td><td colspan="2">2000</td><td></td></tr><tr><td></td><td>500±5°F</td><td>-</td><td>-</td><td>-</td><td>-</td><td colspan="3">1850</td><td colspan="2">1850</td><td></td></tr><tr><td>500±5°F×192h</td><td>500±5°F</td><td>-</td><td>-</td><td>-</td><td>-</td><td colspan="3">-</td><td colspan="2">100</td><td></td></tr></table>

续表 10-8
