Repository: C-zj02/CFD-claw

<div align="center">

**English** | [中文](#中文版) | [Français](README_FR.md) | [Русский](README_RU.md) | [हिन्दी](README_HI.md) | [العربية](README_AR.md) | [Português](README_PT.md)

# 🚀 Claude Code Python

**A Complete Python Reimplementation Based on Real Claude Code Source**

*From TypeScript Source → Rebuilt in Python with ❤️*

***
**🔥 Active Development • New Features Weekly 🔥**

</div>

***

## 🎯 What is This?

**Clawd Code** is a **complete Python rewrite** of Claude Code, based on the **real TypeScript source code**.

File: RAG-data/中国航空材料手册(第1版) 第6卷 橡胶 密封剂 燃料及润滑材料001-200.pdf-0edbd990-c62a-4630-ae57-09c8cce89d53.md (part 8 of 8)
# 中国航空材料手册
<table><tr><td>性 能</td><td>内层胶</td><td>外层胶</td></tr><tr><td>拉伸强度，MPa</td><td>7.8</td><td>8.8</td></tr><tr><td>扯断伸长率，%</td><td>200</td><td>200</td></tr><tr><td>老化系数（按伸长计，70℃×48h）</td><td>0.8</td><td>0.8</td></tr><tr><td>脆性温度，℃</td><td>-30</td><td>-30</td></tr><tr><td>耐介质性能</td><td></td><td></td></tr><tr><td>重量变化，%</td><td></td><td></td></tr><tr><td>NY-120+苯（重量比为3:1），18~28℃×24h</td><td>0~20</td><td>0~45</td></tr><tr><td>RP-2, 70℃×24h</td><td>±3.0</td><td>0~17</td></tr></table>

# 2.4 成品性能

12033胶管内胶层与增强层间的粘附强度不小于 $0.98\mathrm{kN / m}$ 。

# 3 使用工艺

# 4 其他

# 4.1 包装

将胶管卷成直径为 $0.5 \sim 1.5 \mathrm{~m}$ 的盘，捆扎后用塑料袋包好，放入木箱。

# 4.2 运输

按非危险品运输。

# 4.3 贮存

贮存在温度 $0 \sim 28^{\circ} \mathrm{C}$ 、相对湿度不大于 $80\%$ 的库房内，避免阳光直接照射，距热源不少于 $1 \mathrm{~m}$ ，距地面不少于 $0.3 \mathrm{~m}$ 。贮存中应防止与油类、酸、碱及其他对产品有害物质的接触。贮存期为2年。

# 参考资料

[1]沈阳胶管厂：军工胶管性能统计资料，No.像-11，1985年

# 密封软管

# 飞机座舱舱口用密封软管

# 1 概述

飞机座舱舱口用密封软管是由橡胶、针织布和接管嘴制成的封闭管状物。通过向管内充入压缩空气使其膨胀起密封作用（见图1-1）。用作飞机座舱和舱口的密封。工作温度为 $-50\sim 50^{\circ}C$ 。

图片摘要：该图主要展示 1 1牧膏密封示意图。
![](images/78ad0b01e10d5ec63568d4614a39efb9e1ef707433f4be0a2d303491cd54aae6.jpg)

图片摘要：该图主要展示 1 1牧膏密封示意图。
![](images/32f317cf60042deb8168109f85814d0f2759a2694dcd5dcffcd70db2850d6c5f.jpg)  
图1-1牧膏密封示意图

# 1.1 牌号及名称

飞机座舱舱口用密封软管。

# 1.2 基本组成

1.2.1 主体材料 1145天然橡胶胶料、 $80^{s} / 2 \times 2$ 针织布。

1.2.2 基本结构 见图1-2。

图片摘要：该图主要展示 1 2 密封软管结构示意图。
![](images/c3689f8ec3bbc6900e8d8637bdeb65fe6145dce344b9a3d8ca3adfed87b22bd1.jpg)  
图1-2 密封软管结构示意图

# 1.3 材料标准

HG6-424-79《飞机座舱及舱口用密封软管》。

# 1.5 供应状态

以制品供应。密封软管规格尺寸按使用方及生产厂的图纸制造。图纸上应注明：结构、材料、尺寸及公差、工作压力、工作时密封框架间的最大间隙、工作表面、

标志部位以及所需试验的项目及条件。

# 1.6 应用概况

已在飞机座舱使用多年，尚需改进耐天候老化性能。

# 1.7 研制及生产单位

沈阳第四橡胶厂研制并生产。

# 2 性能

# 2.1 规格尺寸

规格尺寸应符合图纸要求。

# 2.2 外观质量

外观质量应符合HG6—424—79要求。

# 2.3 材料性能

2.3.1 1145胶料的硫化胶主要性能指标和典型值见表2-1。

表2-1  

<table><tr><td>胶料牌号</td><td>性能</td><td>指标</td><td>典型值</td></tr><tr><td rowspan="9">1145胶料</td><td>拉伸强度，MPa</td><td>&gt;19.6</td><td>23.1~31.6</td></tr><tr><td rowspan="2">扯断伸长率，%</td><td rowspan="2">&gt;700</td><td>29.1</td></tr><tr><td>787~884</td></tr><tr><td rowspan="2">扯断永久变形，%</td><td rowspan="2">&lt;20</td><td>884</td></tr><tr><td>13~18</td></tr><tr><td rowspan="2">硬度（邵尔A型），度</td><td rowspan="2">33~43</td><td>15</td></tr><tr><td>35~43</td></tr><tr><td>脆性温度，℃</td><td>&lt;-55</td><td>38</td></tr><tr><td>老化系数（按伸长计，90℃×24h）</td><td>&gt;0.75</td><td>&lt;-55</td></tr></table>

# 2.4 成品性能

2.3.2 软管用的 $80\mathrm{S} / 2 \times 2$ 针织布，经向扯断力应不小于 $3.92\mathrm{kN} / \mathrm{m}$ ；纬向扯断力应不小于 $2.94\mathrm{kN} / \mathrm{m}$ 。  
2.3.3 软管的工作表面应涂复 $\mathbf{X}\mathbf{Y} - 404$ 胶液或其他合适的胶液以提高耐光、臭氧老化性能。  
2.4.1 密封软管应膨胀均匀并具有良好的密封性。  
2.4.2 进行强度试验后，不允许产生裂纹、接缝开裂、分层或其他破损现象。但 $-50^{\circ}\mathrm{C}$ 试验后，允许表面涂层有网状细纹出现。  
2.4.3 应能承受300次工作状态模拟试验。  
2.4.4 按图纸规定压力充压并保持 $1.5\mathrm{h}$ 后，压力降低不应超过 $0.03\mathrm{MPa}$ 。

# 3 使用工艺

# 4 其他

# 4.1 包装

每根软管盘放在纸盒内，然后放入确保贮存和运输中不受损坏的木箱内。

# 4.2 运输

按非危险品运输，注意防晒、防潮，勿挤压。

# 4.3 贮存

贮存在温度 $0 \sim 28^{\circ} \mathrm{C}$ 、相对湿度不大于 $80\%$ 的库房内，避免阳光直接照射，距热源不少于 $1 \mathrm{~m}$ ，距地面不少于 $0.3 \mathrm{~m}$ 。贮存中应防止与油类、酸、碱及其他对产品有害物质的接触。贮存期为2年，保证使用期为2年。

# 参考资料

[1] 沈阳第四橡胶厂：橡胶胶料、胶布、油箱、制品性能统计资料，No.橡-6，1986年

# 飞机舱口用针织密封软管

# 1 概述

飞机舱口用针织密封软管是由橡胶、聚酯纤维长丝线针织物和接管嘴制成的封闭管状物。通过向管内充入压缩空气使其膨胀来保证飞机座舱的气密性。工作温度为 $-55\sim 90^{\circ}C$ 。

# 1.1 牌号及名称

飞机舱口用针织密封软管。

# 1.2 基本组成

1.2.1 主体材料 848天然橡胶胶料、聚酯纤维长丝线针织物。  
1.2.2 基本结构 四种结构密封软管的剖面如图 1-1。

图片摘要：该图主要展示 1 1 四种结构密封软管剖面。
![](images/237daae2ecb312afa3be82759ef6e1e943d9174d771ddb2cf647c42eec23a175.jpg)

图片摘要：该图主要展示 1 1 四种结构密封软管剖面。
![](images/57a8bf516000670aaa2b72b65b3f16159fb6fea865d646726ce16b06496d518c.jpg)

图片摘要：该图主要展示 1 1 四种结构密封软管剖面。
![](images/b8993ce7b1a8b6e52b483e49d3e99e0d1337dbe6234e4ccafabafcc06636cb80.jpg)

图片摘要：该图片与图1 1 四种结构密封软管剖面；1一外胶层；2一针织层；3一内胶层；4一密封胶条这部分内容相关。
![](images/62d61f3e28524dcddd5de8839a7a60f04e1d5fa74271888a7c0b1fe73db8d1ce.jpg)  
图1-1 四种结构密封软管剖面

1一外胶层；2一针织层；3一内胶层；4一密封胶条

# 1.3 材料标准

陕Q/XX347—79《飞机座舱及舱口密封软管》。

# 1.5 供应状态

以成品供应。新规格的密封软管由使用方提供图纸、模具和金属管嘴。现行生产的

密封软管规格见表1-1。

表1-1  

<table><tr><td>序号</td><td>产品编号</td><td>产品图号</td><td>金属嘴图号</td></tr><tr><td>1</td><td>95101-1-1</td><td>H O 601-1左</td><td>H O -601-105</td></tr><tr><td>2</td><td>95101-2-1</td><td>H O 601-1右</td><td>H O -601-105</td></tr><tr><td>3</td><td>95101-3-1</td><td>H O 220-1左</td><td>H O -601-105</td></tr><tr><td>4</td><td>95101-4-1</td><td>H O 220-1右</td><td>H O -601-105</td></tr><tr><td>5</td><td>95101-5-1</td><td>H O 260-102</td><td>H O -601-105</td></tr><tr><td>6</td><td>95101-6-1</td><td>H O 260-308</td><td>H O -601-105</td></tr><tr><td>7</td><td>95103</td><td>J 7 I -0604-170</td><td>J 7 I -0604-171</td></tr><tr><td>8</td><td>95104</td><td>J 7 II -0604-400A</td><td>J 7 I -0604-171</td></tr><tr><td>9</td><td>95105</td><td>J 7 III -0604-3170</td><td>J 6 -0604-3172W</td></tr><tr><td>10</td><td>95106-1</td><td>Y 8 -0220-183</td><td>H O -601-105</td></tr><tr><td>11</td><td>95106-2</td><td>Y 8 -0500-30</td><td>H O -601-105</td></tr></table>

# 1.6 应用概况

已在部分歼击机、运输机及轰炸机上使用。

# 1.7 研制及生产单位

西北橡胶厂研制并生产。

# 2 性能

# 2.1 规格尺寸

规格应满足使用方与生产厂商定的图纸规定。

# 2.2 外观质量

外观质量应符合陕Q/XX347—79的有关规定。

# 2.3 胶料性能

针织密封软管用胶料的硫化胶主要性能指标和典型值见表2-1。

表2-1  

<table><tr><td>胶料牌号</td><td>性能</td><td>指标</td><td>典型值</td></tr><tr><td rowspan="6">848胶料</td><td>拉伸强度，MPa</td><td>&gt;15.7</td><td>21.9</td></tr><tr><td>扯断伸长率，%</td><td>&gt;500</td><td>686</td></tr><tr><td>扯断永久变形，%</td><td>&lt;20</td><td>10</td></tr><tr><td>硬度（邵尔A型），度</td><td>43~53</td><td>48</td></tr><tr><td>拉伸耐寒系数（200%，-55℃）</td><td>&gt;0.4</td><td>0.67</td></tr><tr><td>老化系数(按伸长计,90℃×24h)</td><td>&gt;0.75</td><td>0.78</td></tr></table>

# 2.4 成品性能

2.4.1 密封软管应膨胀均匀并具有良好的密封性。  
2.4.2 进行强度试验后，不允许产生裂纹、接缝开裂、分层或其他破损现象。但 $-50^{\circ}\mathrm{C}$ 试验后，允许表面涂层上有网状细纹出现。  
2.4.3 应能承受1000次工作状态模拟试验。  
2.4.4 按图纸规定的压力充压后保持 $1.5 \mathrm{~h}$ , 压力降低不应超过 $0.03 \mathrm{MPa}$ 。

# 3 使用工艺

# 4 其他

# 4.1 包装

每根软管盘放在纸盒内，然后装入确保贮存和运输中不受损坏的木箱内。

# 4.2 运输

按非危险品运输，注意防晒、防潮，勿挤压。

# 4.3 贮存

贮存在温度 $0 \sim 28^{\circ} \mathrm{C}$ 、相对湿度不大于 $80\%$ 的库房内，避免阳光直接照射，距热源不少于 $1 \mathrm{~m}$ ，距地面不少于 $0.3 \mathrm{~m}$ 。贮存中应防止与油类、酸、碱及其他对产品有害物质的接触。保管期为2年，保证使用期为2年。

# 参考资料

[1] 西北橡胶厂：橡胶胶料、胶粘剂、制品性能统计资料，No.橡-3，1985年

# 橡胶软油箱

# 耐煤油软油箱

# 1 概述

耐煤油软油箱由内层耐煤油胶片、外层保护胶布以及附件经贴合成形、高温硫化而成。壁厚不大于 $2\mathrm{mm}$ ，工作温度为 $-10\sim 120^{\circ}\mathrm{C}$ 。用作飞机上贮存煤油的容器。

# 1.1 型号及名称

耐煤油软油箱，型号随机型而异。

# 1.2 基本组成

1.2.1 主体材料 外保护层：B108或B312胶布；内耐油层：5871-3丁腈橡胶胶板，厚度 $0.8\mathrm{mm}$ ；附件：橡胶、金属模压件。  
1.2.2 基本结构 见图1-1。

图片摘要：该图主要展示 1 1 耐煤油软油箱结构示意图。
![](images/55f0a0c23561bd016f59fc7206f7d50cadf4792ad372e6e241930ff41a9a7ec4.jpg)  
图1-1 耐煤油软油箱结构示意图

# 1.3 材料标准

HG6—420—79《飞机用耐煤油软油箱》。

# 1.5 供应状态

以油箱成品供应。

# 1.6 应用概况

已在歼击机、强击机、运输机上长期使用。

# 1.7 研制及生产单位

西北橡胶厂、沈阳第四橡胶厂、沈阳橡胶工业制品研究所、上海橡胶制品二厂研制并生产。

# 1.8 鉴定级别及日期

各型耐煤油软油箱于1953年4月至1983年5月先后由化学工业部鉴定通过。

# 2 性能

# 2.1 胶料性能

耐煤油软油箱用胶料的硫化胶主要性能指标和典型值见表2-1。

# 2.2 胶布性能

耐煤油软油箱用胶布的主要性能指标和典型值见表2-2。

表2-1  

<table><tr><td>性能</td><td>指标</td><td>典型值</td></tr><tr><td>拉伸强度，MPa</td><td>≥13.7</td><td>13.7~17.6</td></tr><tr><td>扯断伸长率，%</td><td>≥500</td><td>502~610</td></tr><tr><td>扯断永久变形，%</td><td>≤30</td><td>9~24</td></tr><tr><td>硬度（邵尔A型），度</td><td>68±5</td><td>65~71</td></tr><tr><td>老化系数（按伸长计，90℃×24h）</td><td>&gt;0.75</td><td>0.76~0.96</td></tr><tr><td>脆性温度，℃</td><td>&lt;-30</td><td>-30.2~-30</td></tr><tr><td>耐油性</td><td></td><td></td></tr><tr><td>重量变化，%</td><td></td><td></td></tr><tr><td>RP-2, 18~28℃×24h</td><td>±2</td><td>0.26~1.27</td></tr><tr><td>NY-120+苯（重量比75:25），18~28℃×24h</td><td>≤18</td><td>8.1~15.1</td></tr><tr><td>油扩散（RP-2, 50±1℃×24h），g/m²</td><td>≤100</td><td>59.8~89.5</td></tr></table>

表 2-2  

<table><tr><td rowspan="2">性能</td><td colspan="2">B 108胶布</td><td colspan="2">B312胶布</td></tr><tr><td>指标</td><td>典型值</td><td>指标</td><td>典型值</td></tr><tr><td rowspan="3">单位重量,kg/m2粘附强度(剥离法),kN/m脆性温度,℃</td><td>≥0.49</td><td>0.63~0.72</td><td>&lt;1.30</td><td>0.53~0.70</td></tr><tr><td>≥0.78</td><td>0.78~1.74</td><td>&gt;1.57</td><td>1.59~1.63</td></tr><tr><td>&lt;-50</td><td>&lt;-50</td><td>&lt;-40</td><td>&lt;-40</td></tr></table>

# 2.3 成品性能

2.3.1 油箱的形状、尺寸、公差和重量应符合使用方和生产厂商定的图纸规定。  
2.3.2 油箱的外观质量应严格按照HG6—420—79的要求加以控制。  
2.3.3 油箱内充气至 $0.03\mathrm{MPa}$ 压力时，应保证气密（充气压力有不同要求时，按图纸规定进行）。  
2.3.4 油箱装入煤油停放12h后，充入0.03MPa压缩空气并保持1h，然后排掉煤油称重，其增重不得超过原重的 $1\%$ ，外表面不允许有渗油现象。  
2.3.5 油箱的内、外表面应保持清洁。其技术要求应符合标准中表1、表2的规定。  
2.3.6 油箱用的附件，不得有标准中规定的缺陷。

# 3 使用工艺

油箱装机时，要求油箱的外形与飞机的油箱槽协调一致，不要强行安装，环境温度不得低于 $-10^{\circ}\mathrm{C}$ 。在使用中，油抽出后的空放时间不能过长，否则油箱的内壁易产生龟裂及收缩。

# 4 其他

# 4.1 包装

按图纸安装油箱的各个附件。所有螺栓、螺帽、螺钉均应涂上防锈油膏。金属板材、固定盘与橡胶结合处应涂上密封油膏，并用干净胶布包扎所有管嘴口并加铅封。最后安

装工艺口盖时应上紧螺钉、螺栓、螺帽。验收完的油箱应及时悬挂在专用的包装箱内。

# 4.2 运输

按非危险品运输，注意防晒、防潮，切勿倒置。

# 4.3 贮存

包装箱贮存在温度 $0 \sim 28^{\circ} \mathrm{C}$ 、相对湿度不大于 $80\%$ 的库房内，避免阳光直接照射，距热源不少于 $1 \mathrm{~m}$ ，距地面不少于 $0.3 \mathrm{~m}$ 。贮存中应防止与油类、酸、碱及其他对产品有害物质的接触。运输机、歼击机油箱贮存期为2年，使用期为4年，保证期为6年。强击机、教练机油箱贮存期为1年半，使用期为3年，保证期为4年半。

# 参考资料

[1] 上海橡胶制品二厂：橡胶胶料及制品性能统计资料。No. 橡-1，1985年  
[2] 西北橡胶厂：橡胶胶料、胶粘剂、制品性能统计资料，No.橡-3，1985年  
[3]沈阳第四橡胶厂：橡胶胶料、胶布、胶管、油箱、制品性能统计资料，No.橡-6，1986年

# 耐煤油薄壁软油箱

# 1 概述

耐煤油薄壁软油箱以锦纶绸涂胶布作油箱的外保护层，采用锦纶绸夹有锦纶防油扩散层的涂胶布作油箱的内层耐油层，与橡胶金属模压件在专用的模胎成形贴合后，高温硫化而成。具有壁薄（ $0.7 \pm 0.1 \mathrm{~mm}$ ），重量轻，强力高，低温性能优良等特点。使用温度有 $-55 \sim 100^{\circ} \mathrm{C}$ 和 $-55 \sim 120^{\circ} \mathrm{C}$ （ $120^{\circ} \mathrm{C}$ 可工作 $70 \mathrm{~h}$ ， $150^{\circ} \mathrm{C}$ 可工作 $5 \mathrm{~h}$ ）两种类型，是一种新型贮煤油容器。

# 1.1 型号及名称

耐煤油薄壁软油箱，型号随机型而异。

# 1.2 基本组成

1.2.1 主体材料 外保护层：B507锦纶涂胶布；内耐油层：以锦纶织物为骨架，以5878丁腈橡胶胶料为涂层，夹有锦纶薄膜作防油扩散层的B532涂胶布；附件：橡胶、金属模压件。

# 1.2.2 基本结构 见图1-1。

图片摘要：该图主要展示 1 1 薄壁软油箱结构示意图。
![](images/b1dcae86e10c970f973eb66b5c3bc73a2ab2ce43cb9b09257ae622dca8530f28.jpg)  
图1-1 薄壁软油箱结构示意图

# 1.3 材料标准

沪Q/HG16—83《××（A）型薄壁软油箱》。

沈阳第四橡胶厂企业标准《薄壁软油箱》。

# 1.5 供应状态

以油箱成品供应。

# 1.6 应用概况

已在各种机型上使用多年。

# 1.7 研制及生产单位

上海橡胶制品二厂、沈阳橡胶工业制品研究所、沈阳第四橡胶厂研制并生产。

# 1.8 鉴定级别及日期

至1984年9月止，各类型薄壁软油箱均由化学工业部鉴定通过。

# 2 性能

# 2.1 胶料性能

薄壁软油箱用胶料的硫化胶主要性能指标和典型值见表2-1。

表2-1[1]   

<table><tr><td>性 能</td><td>指 标</td><td>典型值</td></tr><tr><td>拉伸强度,MPa</td><td>&gt;14.8</td><td>15.1~19.8</td></tr><tr><td>扯断伸长率,%</td><td>&gt;400</td><td>410~624</td></tr><tr><td>扯断永久变形,%</td><td>&lt;15</td><td>4~14</td></tr><tr><td>硬度(邵尔A型),度</td><td>70±5</td><td>65~71</td></tr><tr><td>老化系数(按伸长计,90℃×24h)</td><td>&gt;0.85</td><td>0.89~1.01</td></tr><tr><td>脆性温度,℃</td><td>&lt;-30</td><td>&lt;-30</td></tr><tr><td>耐油性</td><td></td><td></td></tr><tr><td>重量变化,%</td><td></td><td></td></tr><tr><td>NY-120+苯(重量比75:25),18~28℃×24h</td><td>&lt;15</td><td>7.4~14.3</td></tr><tr><td>RP-2,18~28℃×24h</td><td>&lt;0.5</td><td>-0.3~+0.3</td></tr></table>

# 2.2 胶布性能

薄壁软油箱用胶布的主要性能指标和典型值见表2-2。

表2-2[1]  

<table><tr><td rowspan="2">性能</td><td colspan="2">B 507胶布</td><td colspan="2">B 532胶布</td></tr><tr><td>指标</td><td>典型值</td><td>指标</td><td>典型值</td></tr><tr><td>厚度，mm</td><td>0.35~0.38</td><td>0.35~0.38</td><td>0.34~0.37</td><td>0.34~0.37</td></tr><tr><td>单位重量，kg/m²</td><td>&lt;0.50</td><td>0.35~0.47</td><td>&lt;0.50</td><td>0.40~0.46</td></tr><tr><td>粘附强度(剥离法)，kN/m</td><td>&gt;1.96</td><td>3.14~6.94</td><td>&gt;0.98①</td><td>1.1~6.24</td></tr><tr><td>脆性温度，℃</td><td>&lt;-45</td><td>&lt;-45</td><td>&lt;-40</td><td>&lt;-40</td></tr></table>

① 锦纶薄膜面粘合。

# 2.3 成品性能

2.3.1 油箱的形状、尺寸公差和重量应符合使用方和生产厂商定的图纸规定。  
2.3.2 油箱的外观质量应符合相应技术标准的要求。  
2.3.3 油箱内充气至 $0.03\mathrm{MPa}$ 压力时应保证气密（充气压力有不同要求时，按图纸规定进行）。

2.3.4 油箱装入煤油停放12h后，充入0.03MPa的压缩空气并保持1h，然后排掉煤油称重，其增重不得超过原重的 $1\%$ 。外表面不允许有渗油现象。

2.3.5 油箱壁拉伸力不小于 $19.6 \mathrm{kN} / \mathrm{m}$ 。

# 3 使用工艺

油箱装机时，要求油箱的外形与飞机的油箱槽协调一致，不要强行安装，环境温度不得低于 $-10^{\circ}\mathrm{C}$ 。在使用中，油箱内油抽出后的空放时间不能过长，否则油箱的内壁易产生龟裂及收缩。

# 4 其他

# 4.1 包装

油箱包装前应安装好附件，涂上防锈密封油膏，并用干净胶布包扎好所有管嘴口，加上铅封。验收后的油箱呈悬挂状态及时装入专用包装箱内。

# 4.2 运输

按非危险品运输，注意防晒、防潮，切勿倒置。

# 4.3 贮存

贮存在温度 $0 \sim 28^{\circ} \mathrm{C}$ 、相对湿度不大于 $80\%$ 的库房内，避免阳光直接照射，距热源不少于 $1 \mathrm{~m}$ ，距地面不少于 $0.3 \mathrm{~m}$ 。贮存中应防止与油类、酸、碱及其他对产品有害物质的接触。 $\times \times$ （A）型油箱贮存期为1年半，使用期为3年半，保证期为5年。其余型号的油箱贮存期为1年半，使用期为3年，保证期为4年半。

# 参考资料

[1] 上海橡胶制品二厂：橡胶胶料及制品性能统计资料，No.橡-1，1985年

# 海绵软油箱

# 1 概述

海绵软油箱由耐油橡胶层、膨胀橡胶层、海绵层、外层保护胶布及油箱附件经贴合成形，高温硫化而成。壁厚为 $10\sim 10.5\mathrm{mm}$ ，分煤油箱、汽油箱及滑油箱。使用温度为 $-10\sim 120^{\circ}C$ 。供飞机贮存油料用。

# 1.1 型号及名称

海绵软油箱，型号随机型而异。

# 1.2 基本组成

1.2.1 主体材料 外保护层：双层锦纶织物贴合的4-1-1涂胶布；海绵层：915

海绵胶板（厚度为 $5.5\mathrm{mm}$ ）；膨胀层：1101橡皮（厚度为 $1.2\mathrm{mm}$ ）；内耐油层：5871-3胶板（厚度为 $1.2\mathrm{mm}$ ）。

图1-1 海绵油箱结构示意图  
图片摘要：该图主要展示 1 1 海绵油箱结构示意图。
![](images/0217e7f3ab184c7ee34ab88ee211417c6264151b95431c7fa12f355767e7bcb6.jpg)  
1一耐油层；2一外保护层；  
3一海绵层；4一膨胀层

1.2.2 基本结构 见图1-1。

1.3 材料标准

HG6-421-79《飞机用海绵软油箱》。

1.5 供应状态

以油箱成品供应。

1.6 应用概况

已用于轰炸机、直升机、运输机贮存燃油、滑油和汽油。

1.7 研制及生产单位

沈阳橡胶工业制品研究所、沈阳第四橡胶厂共同研制，西北橡胶厂、沈阳第四橡胶厂生产。

1.8 鉴定级别及日期

1966年由化学工业部批准生产。

# 2 性能

# 2.1 胶料性能

海绵软油箱用胶料的硫化胶主要性能指标和典型值见表2-1。

表2-1  

<table><tr><td rowspan="2">性 能</td><td colspan="2">1101胶料</td><td colspan="2">5871胶料</td></tr><tr><td>指 标</td><td>典型值</td><td>指 标</td><td>典型值</td></tr><tr><td>拉伸强度,MPa</td><td>&gt;5.9</td><td>7.8~13.5</td><td>&gt;13.7</td><td>15.5~19.2</td></tr><tr><td>扯断伸长率,%</td><td>&gt;600</td><td>828~900</td><td>&gt;500</td><td>498~659</td></tr><tr><td>扯断永久变形,%</td><td>&lt;25</td><td>15 ~ 21</td><td>&lt;25</td><td>14~22</td></tr><tr><td>硬度(邵尔A型),度</td><td>-</td><td>29 ~ 31</td><td>70 ± 5</td><td>66~70</td></tr><tr><td>耐介质性能</td><td></td><td></td><td></td><td></td></tr><tr><td>重量变化,%</td><td></td><td></td><td></td><td></td></tr><tr><td>NY-120+苯(重量比为75:25)</td><td></td><td></td><td></td><td></td></tr><tr><td>18~28℃×24h</td><td>-</td><td>-</td><td>&lt;18</td><td>13.1~15.8</td></tr><tr><td>18~28℃×6h</td><td>&gt;250</td><td>277~341</td><td>-</td><td>-</td></tr><tr><td>RP-2燃油,18~28℃×24h</td><td>-</td><td>-</td><td>±2</td><td></td></tr><tr><td>耐油扩散(RP-2,50±1℃×24h),g/m²</td><td>-</td><td>-</td><td>&lt;100</td><td></td></tr><tr><td>老化系数(按伸长计,90℃×24h)</td><td>-</td><td>-</td><td>&gt;0.75</td><td></td></tr><tr><td>脆性温度,℃</td><td>-</td><td>-</td><td>&lt;-30</td><td></td></tr></table>

# 2.2 胶布性能

海绵软油箱用胶布主要性能指标和典型值见表2-2。

# 2.3 成品性能

2.3.1 油箱的规格、尺寸、公差和重量应符合使用方和生产厂商定的图纸规定。

表2-2  

<table><tr><td rowspan="2">性能</td><td colspan="2">4-1-1胶布</td></tr><tr><td>指标</td><td>典型值</td></tr><tr><td>长度，m</td><td>&gt;10</td><td></td></tr><tr><td>宽度，m</td><td>&gt;0.5</td><td></td></tr><tr><td>单位重量，kg/m²</td><td>&lt;1.30</td><td>0.427~0.454</td></tr><tr><td>粘附强度，kN/m</td><td>&gt;1.96</td><td>1.96~2.02</td></tr><tr><td>经向扯断力，kN/m</td><td>&gt;9.8</td><td>10.3~11.8</td></tr><tr><td>经向伸长率，%</td><td>&gt;25</td><td>39.0~46.5</td></tr></table>

2.3.2 油箱的外观质量应符合相应技术标准的要求。  
2.3.3 油箱充压 $0.024\mathrm{MPa}$ ，附件及附件安装处应保证气密。  
2.3.4 油箱内注入相应的油料保持 $10\mathrm{h}$ 后，再充压 $0.024\mathrm{MPa}$ 保持 $2\mathrm{h}$ ，油箱应保证气密。油箱经 $12\mathrm{h}$ 贮油后的增重，不应超过 $1\%$ 。滑油海绵软油箱可注入燃油充压 $0.024\mathrm{MPa}$ 并保持 $6\mathrm{h}$ ，检查油箱的气密性和重量变化。  
2.3.5 制造油箱用的橡胶、橡胶-织物及橡胶-金属附件应符合HG6—421—79附录中的要求。

# 3 使用工艺

油箱装机时，要求油箱的外形与飞机的油箱槽协调一致，不要强行安装，环境温度不得低于 $-10^{\circ}\mathrm{C}$ 。使用中，油箱内油抽出后的空放时间不能过长，否则油箱的内壁易产生龟裂及收缩。

# 4 其他

# 4.1 包装

验收后的油箱，呈悬挂状态或支撑状态装入专用的包装箱内保管和运输。

# 4.2 运输

按非危险品运输，注意防晒、防潮，切勿倒置。

# 4.3 贮存

贮存在温度 $0 \sim 28^{\circ} \mathrm{C}$ 、相对湿度不大于 $80\%$ 的库房内，避免阳光直接照射，距热源不少于 $1 \mathrm{~m}$ ，距地面不少于 $0.3 \mathrm{~m}$ 。贮存中应防止与油类、酸、碱及其他对产品有害物质的接触。贮存期为1年半。海绵煤（滑）油箱的使用期为4年，保证期为5年半；海绵汽油箱使用期为2年，保证期为3年半。

# 参考资料

[1] 西北橡胶厂：橡胶胶料、胶粘剂、制品性能统计资料，No. 橡-3，1985年  
[2]沈阳第四橡胶厂：橡胶胶料、胶布、胶管、油箱、制品性能统计资料，No.橡-6，1986年

# 航空轮胎

# 1 概述

航空轮胎分有内胎轮胎和无内胎轮胎，有高压型和低压型，用于各种型号的飞机，承受飞机重量，缓冲飞机在滑行、起飞和着陆时产生的冲击和震动。

# 1.1 牌号及名称

航空轮胎牌号用五角星标志在轮胎侧面，五角星内的数字代表该轮胎的生产厂家。

# 1.2 基本组成

结构特征：有内胎轮胎由外胎及内胎组成；无内胎轮胎除在胎里加贴一层密封层代替内胎外，其他结构基本上与有内胎轮胎相同。结构分别见图1-1、图1-2。

胎面结构分无帘线补强胎面和有帘线补强胎面两种。胎冠轮廓形状有圆形、平行及凹形，如图1-3中1、2、3。胎面有花纹和无花纹两种，花纹类型有纵沟与条块混合花纹。胎面用胶料是天然橡胶或与合成橡胶并用。

缓冲层位于胎面与胎体帘布层之间，有胶片和带布的缓冲层两种，目前多使用天然橡胶。

胎体帘布层由多层挂胶帘布构成。帘线材料为棉纤维和聚酰胺纤维。

胎圈由钢圈、胎体帘布层及包边布构成。钢圈由钢丝缠绕圆圈、三角胶芯外部包有保护胎圈的挂胶帆布或网布组成。

内胎是装在外胎与轮辋之间的环形胶筒，充以压缩空气。有的内胎在与轮辋接合面加贴一至二层挂胶帘布，起隔热和补强作用。目前所用内胎胶料以天然橡胶为主。

无内胎轮胎密封胶起着保证轮胎具有良好的气密作用。所用胶料有天然橡胶或天然橡胶与合成橡胶（卤化丁基胶、氯丁胶）并用。

# 1.3 材料标准

HG6-694-80《航空轮胎及内胎》。

# 1.5 供应状态

图片摘要：该图主要展示 1 1 有内胎轮胎结构示意图。
![](images/22790b960e9754669dce67658195fbc3bde3159b844705e1e5ac5d544f62c76c.jpg)  
图1-1 有内胎轮胎结构示意图

1—胎面；2—胎体帘布层；3—内胎胎身；

4一气门嘴；5一胎圈；6一胎侧

图1-2 无内胎双胎面轮胎结构示意图  
图片摘要：该图主要展示 1 2 无内胎双胎面轮胎结构示意图。
![](images/c479ef9472232fb4db390d8bbb4b2f9afa4e4547c4e3c1542dcd003b685656c2.jpg)  
1一外胎面；2一钢丝圈；3一密封层；4一胎体帘布层

图片摘要：该图主要展示 1 2 无内胎双胎面轮胎结构示意图。
![](images/61659aae4944772cdcd5e4abd47e998fdf73d19508e4b7b7519f7e2989435d3b.jpg)  
1

图片摘要：该图主要展示 1 2 无内胎双胎面轮胎结构示意图。
![](images/43b43548dcb0bed0bf6f7a1e468682e8ad9561d09e44122bbf5aed30e71b4555.jpg)  
2

3   
图1-3 各型胎冠示意图  
图片摘要：该图主要展示 1 3 各型胎冠示意图。
![](images/b68d1e93d181ec7ce45ebdd1f1d5d547e4ec83e6eab4fa3cce35a78b93463ff4.jpg)  
1—圆形胎冠纵沟花纹；2—平行胎冠弧形纵沟花纹；  
3一凹形胎冠弧形纵沟花纹

航空轮胎以成品供应，轮胎品种规格见表1-1。

1.6 应用概况

已在各型飞机上使用。

1.7 研制及生产单位

曙光橡胶工业研究所、沈阳橡胶三厂、银川橡胶厂研制并生产。

1.8 鉴定级别及日期

航空轮胎的鉴定级别及日期见表1-1。

表1-1  

<table><tr><td rowspan="2">序号</td><td rowspan="2">轮胎规格</td><td rowspan="2">类型</td><td rowspan="2">胎面花纹</td><td colspan="2">工作内压下外缘尺寸</td><td rowspan="2">胎圈着合直径mm</td><td rowspan="2">胎圈宽度mm</td><td rowspan="2" colspan="2">鉴定级别及日期（年份）</td><td rowspan="2">备 注</td></tr><tr><td>外直径mm</td><td>断面宽mm</td></tr><tr><td>1</td><td>200×80</td><td>有内胎</td><td>光面</td><td>200</td><td>80</td><td>70</td><td>12±2</td><td>部级</td><td>1951</td><td></td></tr><tr><td>2</td><td>255×110</td><td>有内胎</td><td>纵沟</td><td>250</td><td>104</td><td>79.5</td><td>19±3</td><td>部级</td><td>1951</td><td></td></tr><tr><td>3</td><td>260×85</td><td>有内胎</td><td>纵沟</td><td>255±5</td><td>82±3</td><td>102</td><td>10±3</td><td>部级</td><td>1956</td><td></td></tr><tr><td>4</td><td>300×125</td><td>有内胎</td><td>光面</td><td>305</td><td>124</td><td>90</td><td>28±3</td><td>部级</td><td>1951</td><td></td></tr><tr><td>5</td><td>400×150</td><td>有内胎</td><td>光面</td><td>393</td><td>155</td><td>114</td><td>21±4</td><td>部级</td><td>1951</td><td>棉帘线聚酰胺帘线</td></tr><tr><td></td><td>400×150</td><td>有内胎</td><td>光面</td><td>395±5</td><td>155±5</td><td>114</td><td>21±4</td><td>部级</td><td>1985</td><td></td></tr><tr><td>6</td><td>420×150</td><td>有内胎</td><td>纵沟</td><td>417±5</td><td>142±3</td><td>165</td><td>15±3</td><td>部级</td><td>1957</td><td></td></tr><tr><td>7</td><td>470×210</td><td>有内胎</td><td>光面</td><td>465</td><td>212</td><td>125</td><td>26±4</td><td>部级</td><td>1953</td><td></td></tr><tr><td>8</td><td>480×200</td><td>有内胎</td><td>纵沟</td><td>460±5</td><td>201±5</td><td>151</td><td>26±4</td><td>部级</td><td></td><td>棉帘线聚酰胺帘线</td></tr><tr><td></td><td>480×200</td><td>有内胎</td><td>纵沟</td><td>468</td><td>201</td><td>151</td><td>26±4</td><td>部级</td><td>1951</td><td></td></tr><tr><td>9</td><td>500×150</td><td>有内胎</td><td>纵沟</td><td>482</td><td>142</td><td>228.5</td><td>17±3</td><td>部级</td><td>1951</td><td></td></tr><tr><td>10</td><td>500×180</td><td>有内胎</td><td>纵沟</td><td>496±5</td><td>168±5</td><td>192.5</td><td>15±3</td><td>部级</td><td>1957</td><td></td></tr><tr><td></td><td>500×180G</td><td>有内胎</td><td>纵沟</td><td>502</td><td>172</td><td>248.5</td><td>21±4</td><td>部级</td><td>1958</td><td></td></tr><tr><td></td><td>500×180G</td><td>无内胎</td><td>纵沟</td><td>488</td><td>170</td><td></td><td></td><td>部级</td><td>1986</td><td></td></tr><tr><td>11</td><td>530×230</td><td>有内胎</td><td>光面</td><td>515±5</td><td>220±5</td><td>175</td><td>26±4</td><td>部级</td><td></td><td></td></tr><tr><td>12</td><td>560×210</td><td>无内胎</td><td>纵沟</td><td>529</td><td>202</td><td></td><td></td><td>部级</td><td>1968</td><td></td></tr><tr><td>13</td><td>595×230</td><td>有内胎</td><td>纵沟</td><td>577</td><td>217</td><td>264</td><td>22±5</td><td>部级</td><td>1964</td><td></td></tr><tr><td></td><td>595×230</td><td>无内胎</td><td>纵沟</td><td>580</td><td>224</td><td></td><td></td><td>部级</td><td>1984</td><td></td></tr><tr><td>14</td><td>600×155</td><td>有内胎</td><td>纵沟</td><td>590±5</td><td>160±5</td><td>304</td><td>20±3</td><td>部级</td><td></td><td></td></tr><tr><td></td><td>600×155（新）</td><td>有内胎</td><td>纵沟</td><td>598</td><td>166</td><td>304</td><td>20±3</td><td>部级</td><td></td><td></td></tr><tr><td>15</td><td>600×180</td><td>有内胎</td><td>纵沟</td><td>584</td><td>169</td><td>278</td><td>20±4</td><td>部级</td><td>1951</td><td></td></tr><tr><td>16</td><td>600×250</td><td>有内胎</td><td>光面</td><td>592±5</td><td>240±5</td><td>150</td><td>36±4</td><td>部级</td><td></td><td></td></tr><tr><td></td><td>600×250</td><td>有内胎</td><td>纵沟</td><td>588</td><td>249</td><td>177</td><td>39±5</td><td>部级</td><td></td><td></td></tr><tr><td></td><td>(10.00-7)</td><td></td><td></td><td></td><td></td><td></td><td></td><td></td><td></td><td></td></tr><tr><td>17</td><td>610×185</td><td>无内胎</td><td>纵沟</td><td>614</td><td>186</td><td>303</td><td>33±5</td><td>部级</td><td>1965</td><td></td></tr><tr><td>18</td><td>640×230</td><td>无内胎</td><td>纵沟</td><td>631</td><td>233</td><td>253</td><td>25±3</td><td>部级</td><td>1985</td><td></td></tr><tr><td>19</td><td>650×200</td><td>有内胎</td><td>纵沟</td><td>637±5</td><td>197±5</td><td>278</td><td>4±4</td><td>部级</td><td>1951</td><td></td></tr><tr><td>20</td><td>660×160</td><td>有内胎</td><td>纵沟</td><td>651</td><td>163</td><td>354</td><td>34±4</td><td>部级</td><td>1962</td><td></td></tr><tr><td>21</td><td>660×200</td><td>有内胎</td><td>纵沟</td><td>652</td><td>182</td><td>333</td><td>34±4</td><td>部级</td><td></td><td></td></tr><tr><td></td><td>660×200</td><td>无内胎</td><td>纵沟</td><td>651</td><td>183</td><td>333</td><td>38±4</td><td>部级</td><td>1975</td><td></td></tr></table>

续表 1-1  

<table><tr><td rowspan="2">序号</td><td rowspan="2">轮胎规格</td><td rowspan="2">类型</td><td rowspan="2">胎面花纹</td><td colspan="2">工作内压下外缘尺寸</td><td rowspan="2">胎圈着合直径mm</td><td rowspan="2">胎圈宽度mm</td><td rowspan="2" colspan="2">鉴定级别及日期（年份）</td><td rowspan="2">备注</td></tr><tr><td>外直径mm</td><td>断面宽mm</td></tr><tr><td>22</td><td>700×250</td><td>有内胎</td><td>纵沟</td><td>697</td><td>239</td><td>354</td><td>29±5</td><td>部级</td><td></td><td></td></tr><tr><td>23</td><td>770×330</td><td>有内胎</td><td>纵沟</td><td>729</td><td>329</td><td>249</td><td>42±5</td><td>部级</td><td></td><td></td></tr><tr><td>24</td><td>800×200</td><td>有内胎</td><td>纵沟</td><td>800</td><td>210</td><td>414</td><td>35±5</td><td>部级</td><td></td><td></td></tr><tr><td></td><td>800×200</td><td>无内胎</td><td>纵沟</td><td>650</td><td>180</td><td>415</td><td></td><td>部级</td><td></td><td></td></tr><tr><td>25</td><td>800×260</td><td>有内胎</td><td>纵沟</td><td>794</td><td>256</td><td>328</td><td>24±5</td><td>部级</td><td></td><td></td></tr><tr><td>26</td><td>830×205</td><td>有内胎</td><td>纵沟</td><td>792</td><td>190</td><td></td><td></td><td>部级</td><td>1982</td><td></td></tr><tr><td></td><td>830×205</td><td>无内胎</td><td>纵沟</td><td>790</td><td>194</td><td></td><td></td><td>部级</td><td>1984</td><td></td></tr><tr><td>27</td><td>840×300</td><td>有内胎</td><td>纵沟</td><td>808</td><td>282</td><td>418</td><td>34±5</td><td>部级</td><td></td><td></td></tr><tr><td>28</td><td>850×200</td><td>有内胎</td><td>纵沟</td><td></td><td></td><td>460</td><td>34±5</td><td>部级</td><td></td><td></td></tr><tr><td>29</td><td>850×250</td><td>无内胎</td><td>纵沟</td><td>818</td><td>244</td><td></td><td></td><td>部级</td><td>1968</td><td></td></tr><tr><td>30</td><td>865×280</td><td>有内胎</td><td>纵沟</td><td>836</td><td>268</td><td>429</td><td>33±5</td><td>部级</td><td></td><td></td></tr><tr><td>31</td><td>900×275</td><td>有内胎</td><td>纵沟</td><td>880</td><td>277</td><td>405</td><td>40±5</td><td>部级</td><td>1986</td><td></td></tr><tr><td>32</td><td>900×300</td><td>有内胎</td><td>纵沟</td><td>878</td><td>296</td><td>368</td><td>35±5</td><td>部级</td><td>1986</td><td></td></tr><tr><td>33</td><td>910×275</td><td>无内胎</td><td>纵沟</td><td>885</td><td>270</td><td>418</td><td>53±5</td><td>部级</td><td>1965</td><td></td></tr><tr><td>34</td><td>930×305</td><td>有内胎</td><td>纵沟</td><td>901</td><td>202</td><td>405</td><td>38±5</td><td>部级</td><td>1963</td><td></td></tr><tr><td>35</td><td>950×350</td><td>有内胎</td><td>纵沟</td><td>918</td><td>329</td><td>450</td><td>35±5</td><td>部级</td><td></td><td></td></tr><tr><td>36</td><td>1050×300</td><td>有内胎</td><td>纵沟</td><td>1013</td><td>299</td><td>507</td><td>36±5</td><td>部级</td><td>1986</td><td></td></tr><tr><td>37</td><td>1050×400</td><td>有内胎</td><td>纵沟</td><td>1012</td><td>385</td><td>369</td><td>38±5</td><td>部级</td><td>1977</td><td></td></tr><tr><td>38</td><td>1100×330</td><td>有内胎</td><td>纵沟</td><td>1074</td><td>334</td><td>507</td><td>47±5</td><td>部级</td><td></td><td></td></tr><tr><td>39</td><td>1100×395</td><td>有内胎</td><td>纵沟</td><td>1112</td><td>393</td><td>559</td><td>44±5</td><td>部级</td><td></td><td></td></tr><tr><td>40</td><td>1140×350</td><td>有内胎</td><td>条块</td><td>1120</td><td>355</td><td>507</td><td>65±5</td><td>部级</td><td></td><td></td></tr><tr><td>41</td><td>1200×450</td><td>有内胎</td><td>纵沟</td><td>1176</td><td>450</td><td>430</td><td>39±6</td><td>部级</td><td></td><td></td></tr><tr><td>42</td><td>1260×390</td><td>有内胎</td><td>纵沟</td><td>1245</td><td>388</td><td>588</td><td>62±5</td><td>部级</td><td></td><td></td></tr><tr><td>43</td><td>1400×485</td><td>有内胎</td><td>纵沟</td><td>1389</td><td>488</td><td>583</td><td>58±6</td><td>部级</td><td></td><td></td></tr><tr><td>44</td><td>1450×520</td><td>有内胎</td><td>条块</td><td>1412</td><td>503</td><td>684</td><td>63±5</td><td>部级</td><td></td><td></td></tr><tr><td>45</td><td>1450×450</td><td>有内胎</td><td>纵沟</td><td>1416</td><td>440</td><td>630</td><td>70±2</td><td>部级</td><td></td><td></td></tr><tr><td>46</td><td>7.00-6</td><td>有内胎</td><td>纵沟</td><td>468</td><td>170</td><td>152</td><td>21±5</td><td>部级</td><td>1985</td><td></td></tr><tr><td>47</td><td>910×250</td><td>无内胎</td><td>纵沟</td><td>918</td><td>258</td><td>456</td><td>62±5</td><td>部级</td><td>1982</td><td></td></tr><tr><td>48</td><td>740×200</td><td>无内胎</td><td>纵沟</td><td>747</td><td>210</td><td>380</td><td>41±5</td><td>部级</td><td></td><td></td></tr></table>

表2-1  

<table><tr><td>序号</td><td>轮胎规格</td><td>拉伸强度MPa</td><td>300%定伸应力MPa</td><td>扯断伸长率%</td><td>硬度(邵尔A型)度</td><td>脆性温度℃</td><td>老化系数(按抗张积计,70℃×24h)</td><td>阿克隆磨耗cm³/1.6km</td><td>胎面与帘布层粘附强度kN/m</td><td>胎体帘布层间粘附强度kN/m</td></tr><tr><td>1</td><td>200×80</td><td>25.3</td><td>10.9</td><td>538</td><td>62</td><td>-60</td><td>0.94</td><td>0.21</td><td>9.6</td><td>11.2</td></tr><tr><td>2</td><td>255×110</td><td>26.3</td><td>10.4</td><td>558</td><td>61</td><td>-61</td><td>0.96</td><td>0.25</td><td>11.0</td><td>11.7</td></tr><tr><td>3</td><td>300×125</td><td>26.5</td><td>10.3</td><td>573</td><td>60</td><td>-60</td><td>0.89</td><td>0.23</td><td>11.2</td><td>12.4</td></tr><tr><td>4</td><td>400×150</td><td>26.4</td><td>11.5</td><td>531</td><td>61</td><td>-60</td><td>0.90</td><td>0.20</td><td>6.9</td><td>10.2</td></tr><tr><td>5</td><td>470×210</td><td>25.1</td><td>10.1</td><td>549</td><td>61</td><td>-61</td><td>0.95</td><td>0.23</td><td>11.3</td><td>15.3</td></tr><tr><td>6</td><td>480×200</td><td>25.8</td><td>12.5</td><td>520</td><td>62</td><td>-61</td><td>0.91</td><td>0.21</td><td>15.2</td><td>8.8</td></tr><tr><td>7</td><td>500×150</td><td>27.3</td><td>10.9</td><td>550</td><td>62</td><td>-60</td><td>0.91</td><td>0.22</td><td>16.1</td><td>9.6</td></tr><tr><td>8</td><td>500×180G</td><td>26.5</td><td>13.7</td><td>489</td><td>65</td><td>-60</td><td>0.90</td><td>0.19</td><td>13.9</td><td>9.4</td></tr><tr><td>9</td><td>560×210</td><td>23.5</td><td>15.5</td><td>420</td><td>69</td><td>-59</td><td>0.98</td><td>0.18</td><td>11.2</td><td>10.5</td></tr><tr><td>10</td><td>595×230</td><td>24.8</td><td>12.8</td><td>500</td><td>62</td><td>-63</td><td>0.96</td><td>0.21</td><td>13.7</td><td>8.7</td></tr><tr><td>11</td><td>600×180</td><td>26.4</td><td>10.6</td><td>555</td><td>61</td><td>-61</td><td>0.93</td><td>0.22</td><td>17.2</td><td>10.4</td></tr><tr><td>12</td><td>610×185</td><td>24.0</td><td>9.9</td><td>530</td><td>60</td><td>-60</td><td>0.89</td><td>0.20</td><td>12.2</td><td>8.1</td></tr><tr><td>13</td><td>660×160</td><td>25.4</td><td>11.5</td><td>495</td><td>63</td><td>-60</td><td>0.90</td><td>0.23</td><td>14.0</td><td>8.6</td></tr><tr><td>14</td><td>660×200</td><td>26.1</td><td>13.3</td><td>493</td><td>65</td><td>-60</td><td>0.91</td><td>0.18</td><td>12.7</td><td>8.8</td></tr><tr><td>15</td><td>700×250</td><td>27.0</td><td>11.6</td><td>567</td><td>61</td><td>-62</td><td>0.82</td><td>0.24</td><td>14.5</td><td>10.6</td></tr><tr><td>16</td><td>800×260</td><td>26.8</td><td>12.1</td><td>532</td><td>62</td><td>-61</td><td>0.93</td><td>0.23</td><td>17.0</td><td>10.5</td></tr><tr><td>17</td><td>840×300</td><td>27.7</td><td>13.0</td><td>535</td><td>64</td><td>-62</td><td>0.90</td><td>0.19</td><td>14.6</td><td>8.1</td></tr><tr><td>18</td><td>865×280</td><td>25.8</td><td>11.9</td><td>506</td><td>64</td><td>-60</td><td>0.92</td><td>0.19</td><td>14.0</td><td>9.9</td></tr><tr><td>19</td><td>910×275</td><td>26.3</td><td>12.9</td><td>517</td><td>64</td><td>-60</td><td>0.94</td><td>0.23</td><td>14.4</td><td>9.5</td></tr><tr><td>20</td><td>930×305</td><td>24.5</td><td>13.7</td><td>460</td><td>63</td><td>-61</td><td>0.91</td><td>0.20</td><td>11.3</td><td>9.0</td></tr><tr><td>21</td><td>830×205</td><td>25.4</td><td>12.2</td><td>510</td><td>65</td><td>-59</td><td>0.99</td><td>0.20</td><td>9.2</td><td>9.2</td></tr><tr><td>22</td><td>850×250</td><td>25.1</td><td>15.9</td><td>441</td><td>68</td><td>-58</td><td>0.92</td><td>0.20</td><td>10.9</td><td>9.8</td></tr><tr><td>23</td><td>800×200</td><td>26.3</td><td>16.2</td><td>463</td><td>65</td><td>-53</td><td>0.94</td><td>0.19</td><td>10.8</td><td>8.4</td></tr><tr><td>24</td><td>640×230</td><td>25.0</td><td>18.4</td><td>406</td><td>65</td><td>-53</td><td>0.94</td><td>0.24</td><td>11.2</td><td>10.2</td></tr><tr><td>25</td><td>145×450</td><td>29.6</td><td>16.1</td><td>499</td><td>66</td><td>-55</td><td>0.93</td><td>0.19</td><td>12.4</td><td>10.2</td></tr></table>

表2-2  

<table><tr><td>序号</td><td>轮胎规格</td><td>拉伸强度MPa</td><td>500%定伸应力MPa</td><td>扯断伸长率%</td><td>撕裂强度kN/m</td><td>硬度(邵尔A型)度</td><td>老化系数(按抗张积计,70℃×24h)</td></tr><tr><td>1</td><td>660×200</td><td>34.8</td><td>17.2</td><td>686</td><td>130.5</td><td>49</td><td>0.92</td></tr><tr><td>2</td><td>800×200</td><td>33.4</td><td>17.0</td><td>676</td><td>122.3</td><td>45</td><td>0.99</td></tr><tr><td>3</td><td>1450×450</td><td>29.6</td><td></td><td>708</td><td>101.4</td><td>46</td><td>0.97</td></tr></table>

表2-3  

<table><tr><td>序号</td><td>轮胎规格</td><td>轮胎重量kg</td><td>工作内压kPa</td><td>爆破压力kPa</td><td>单胎负荷kN</td><td>下沉量mm</td><td>最大起飞速度km/h</td><td>最大着陆速度km/h</td><td>使用机种</td></tr><tr><td rowspan="2">1</td><td rowspan="2">200×80</td><td rowspan="2">0.85</td><td>245</td><td></td><td>1.37</td><td></td><td></td><td rowspan="2">90</td><td></td></tr><tr><td>343</td><td>3530</td><td>1.62</td><td></td><td></td><td></td></tr><tr><td rowspan="2">2</td><td rowspan="2">255×110</td><td rowspan="2">1.70</td><td>245</td><td></td><td>1.57</td><td></td><td>140</td><td rowspan="2">140</td><td></td></tr><tr><td>392</td><td>2940</td><td>3.14</td><td></td><td></td><td></td></tr><tr><td>3</td><td>260×85</td><td></td><td>147</td><td></td><td>1.96</td><td></td><td>95~150</td><td>95~150</td><td></td></tr><tr><td>4</td><td>300×125</td><td>2.50</td><td>343</td><td>4120</td><td>3.63</td><td></td><td></td><td>150</td><td></td></tr><tr><td rowspan="2">5</td><td rowspan="2">400×150</td><td rowspan="2">4.60</td><td>225</td><td></td><td>3.31</td><td></td><td>160①</td><td rowspan="2">155①</td><td rowspan="2">教练机直升机</td></tr><tr><td>392</td><td>3140</td><td>9.06</td><td></td><td></td></tr><tr><td>6</td><td>420×150</td><td></td><td>147</td><td></td><td>3.92</td><td>-</td><td>80~90</td><td>75</td><td></td></tr><tr><td>7</td><td>470×210</td><td>8.00</td><td>343</td><td>3920</td><td>11.30</td><td></td><td></td><td>175</td><td rowspan="3">运输机歼击机</td></tr><tr><td rowspan="2">8</td><td rowspan="2">480×200</td><td rowspan="2">6.70</td><td>392</td><td></td><td>5.10</td><td>18</td><td></td><td rowspan="2">180</td></tr><tr><td>490</td><td>4800</td><td>6.79</td><td>22</td><td></td></tr><tr><td rowspan="2">9</td><td rowspan="2">500×150</td><td rowspan="2">4.90</td><td>245</td><td></td><td>4.70</td><td></td><td>120</td><td rowspan="2">115</td><td rowspan="2">教练机</td></tr><tr><td>314</td><td>3920</td><td>5.80</td><td></td><td></td></tr><tr><td rowspan="4">10</td><td>500×180</td><td></td><td>167</td><td></td><td>6.37</td><td></td><td>90~150</td><td>90~150</td><td>歼击机歼击机</td></tr><tr><td>500×180G</td><td>7.45</td><td>637</td><td>5680</td><td>12.25</td><td>25</td><td>248</td><td>240</td><td>歼击机</td></tr><tr><td>500×180G</td><td>7.60</td><td>735</td><td>6270</td><td>12.84</td><td></td><td>288①</td><td>275①</td><td>歼击机</td></tr><tr><td>(无内胎)</td><td></td><td></td><td></td><td></td><td></td><td>264</td><td>250</td><td></td></tr><tr><td>11</td><td>530×230</td><td>11.25</td><td>441</td><td>3170</td><td>17.65</td><td></td><td></td><td></td><td>轰炸机强击机</td></tr><tr><td rowspan="4">12</td><td rowspan="2">595×230</td><td rowspan="2">9.55</td><td>539</td><td>4800</td><td>14.70</td><td>32</td><td>296</td><td rowspan="2">247</td><td></td></tr><tr><td>686</td><td></td><td>17.84</td><td></td><td></td><td></td></tr><tr><td>595×230</td><td>11.60</td><td>784</td><td>5980</td><td>16.07</td><td></td><td>323</td><td>298</td><td>强击机</td></tr><tr><td>(无内胎)</td><td></td><td></td><td></td><td></td><td></td><td></td><td></td><td></td></tr><tr><td>13</td><td>560×210</td><td>10.60</td><td>931</td><td>5100</td><td>19.60</td><td></td><td>260</td><td>270</td><td rowspan="3">歼击机轰炸机客机</td></tr><tr><td rowspan="2">14</td><td>600×155</td><td></td><td>490</td><td></td><td>15.69</td><td></td><td></td><td></td></tr><tr><td>600×155(新)</td><td>8.75</td><td>981</td><td>4900②</td><td>29.4</td><td></td><td></td><td></td></tr><tr><td>15</td><td>600×180</td><td>8.75</td><td>441</td><td>3720</td><td>12.7</td><td>38</td><td>160</td><td>140</td><td rowspan="3">轰炸机运输机</td></tr><tr><td rowspan="2">16</td><td>600×250</td><td>14.00</td><td>343</td><td>2540②</td><td></td><td></td><td></td><td></td></tr><tr><td>10.00-7</td><td>17.90</td><td>451</td><td>3110</td><td>22.2</td><td></td><td></td><td></td></tr><tr><td>17</td><td>610×185</td><td>11.93</td><td>617</td><td>3820</td><td>10.0</td><td></td><td>219</td><td>241</td><td rowspan="2">运输机</td></tr><tr><td>18</td><td>640×230</td><td>12.65</td><td>560</td><td>3370</td><td></td><td></td><td></td><td></td></tr><tr><td>19</td><td>660×160</td><td>13.00</td><td>637</td><td>4900②</td><td>25.7</td><td></td><td>275</td><td>205</td><td>运输机歼击机</td></tr></table>
