Repository: C-zj02/CFD-claw

<div align="center">

**English** | [中文](#中文版) | [Français](README_FR.md) | [Русский](README_RU.md) | [हिन्दी](README_HI.md) | [العربية](README_AR.md) | [Português](README_PT.md)

# 🚀 Claude Code Python

**A Complete Python Reimplementation Based on Real Claude Code Source**

*From TypeScript Source → Rebuilt in Python with ❤️*

***
**🔥 Active Development • New Features Weekly 🔥**

</div>

***

## 🎯 What is This?

**Clawd Code** is a **complete Python rewrite** of Claude Code, based on the **real TypeScript source code**.

File: RAG-data/中国航空材料手册(第1版) 第6卷 橡胶 密封剂 燃料及润滑材料401-600.pdf-b6645af4-c17f-495b-8bb4-8bd5a8e3abf7.md (part 8 of 8)
图片摘要：该图主要展示 2 1 新疆RP 1恩氏蒸馏曲线。
<table><tr><td rowspan="2">性能</td><td colspan="2">MIL-T-5624L(1980.6.16修正1)</td><td>MIL-T-83133A(1980.4.4修正1)</td><td>MIL-T-5524B(1970.7.1修正1)</td><td colspan="2">ASTM D1655(1981)</td><td rowspan="2">试验方法ASTM</td></tr><tr><td>JP-4(宽馏分型)</td><td>JP-5(煤油型)</td><td>JP-8(煤油型)</td><td>(热安定型)</td><td>JetA(2)(煤油型)</td><td>JetB(宽馏分型)</td></tr><tr><td>组成</td><td></td><td></td><td></td><td></td><td></td><td></td><td></td></tr><tr><td>总酸度,mg KOH/g&lt;</td><td>0.015</td><td>0.015</td><td>0.015</td><td></td><td>0.1</td><td>-</td><td>D 3242</td></tr><tr><td>芳香烃含量,% (体积)&lt;</td><td>25.0</td><td>25.0</td><td>25.0</td><td>20.0 (不小于5)</td><td>20①</td><td>20①</td><td>D 1319</td></tr><tr><td>烯烃含量,% (体积)&lt;</td><td>5.0</td><td>5.0</td><td>5.0</td><td>3.0</td><td>-</td><td>-</td><td>D 1319</td></tr><tr><td>硫醇性硫,% (重量)②&lt;</td><td>0.001</td><td>0.001</td><td>0.001</td><td>0.001</td><td>0.003</td><td>0.003</td><td>D 1323</td></tr><tr><td>或博士试验(N=阴性)</td><td>N</td><td>N</td><td>N</td><td>N</td><td>N</td><td>N</td><td></td></tr><tr><td>总硫量,% (重量)&lt;</td><td>0.4</td><td>0.4</td><td>0.3</td><td>0.3</td><td>0.3</td><td>0.3</td><td>D 1266</td></tr><tr><td>颜色,赛波特法&lt;</td><td>报告</td><td>报告</td><td>报告</td><td></td><td></td><td></td><td>D 156</td></tr><tr><td>挥发度</td><td></td><td></td><td></td><td></td><td></td><td></td><td></td></tr><tr><td>馏程</td><td></td><td></td><td></td><td></td><td></td><td></td><td></td></tr><tr><td>初沸点,℃&lt;</td><td>报告</td><td>报告</td><td>报告</td><td>不低于157.2</td><td></td><td></td><td>D 86/D 2887</td></tr><tr><td>10%馏出温度,℃&lt;</td><td>报告</td><td>205(185)</td><td>205(186)</td><td>193.3</td><td>204.4</td><td></td><td>(使用D 2887</td></tr><tr><td>20%馏出温度,℃&lt;</td><td>145(130)</td><td>报告</td><td>报告</td><td></td><td></td><td>143.3</td><td>方法要按括弧内的数字)</td></tr><tr><td>50%馏出温度,℃&lt;</td><td>190(185)</td><td>报告</td><td>报告</td><td>204.4</td><td>报告</td><td>187.8</td><td></td></tr><tr><td>90%馏出温度,℃&lt;</td><td>245(250)</td><td>报告</td><td>报告</td><td>232.2</td><td>报告</td><td>243.3</td><td></td></tr><tr><td>终馏点,℃&lt;</td><td>270(320)</td><td>290(320)</td><td>300(330)</td><td>260.0</td><td>300</td><td></td><td></td></tr><tr><td>残留物,% (体积)&lt;</td><td>1.5</td><td></td><td>1.5</td><td>1.5</td><td>1.5</td><td>1.5</td><td></td></tr><tr><td>损失,% (体积)&lt;</td><td>1.5</td><td></td><td>1.5</td><td>1.5</td><td>1.5</td><td>1.5</td><td></td></tr><tr><td>爆炸性,%&lt;</td><td></td><td>50</td><td></td><td></td><td></td><td></td><td></td></tr><tr><td>闪点,℃&gt;</td><td></td><td>60</td><td>38</td><td>43.3</td><td>37.8</td><td></td><td>D 93</td></tr><tr><td>比重(API,15℃)</td><td></td><td>36~48</td><td>37~51</td><td>46~53</td><td></td><td></td><td>D 1298</td></tr><tr><td>密度,15℃,kg/m³</td><td></td><td>788~845</td><td>779~806</td><td>7972~8669</td><td>7753~8398</td><td>7507~8017</td><td>D 1298</td></tr><tr><td>饱和蒸气压,38℃,k bar&lt;</td><td>14.21</td><td>-</td><td></td><td></td><td></td><td>21</td><td>D 323/D 2551</td></tr><tr><td>流动性</td><td></td><td></td><td></td><td></td><td></td><td></td><td></td></tr><tr><td>冰点,℃(℉)</td><td>-53(-72)</td><td>-46(-51)</td><td>-50(-58)</td><td>-53</td><td>-40</td><td>-50</td><td>D 2386</td></tr><tr><td>粘度,20℃,cSt&lt;</td><td>-</td><td>8.5</td><td>8.0</td><td></td><td></td><td></td><td>D 445</td></tr><tr><td>-40℃,cSt&lt;</td><td></td><td></td><td></td><td>12</td><td></td><td></td><td>D 445</td></tr><tr><td>燃烧性</td><td></td><td></td><td></td><td></td><td></td><td></td><td></td></tr><tr><td>苯胺点比重乘积</td><td>5250</td><td>4500</td><td></td><td>5250</td><td></td><td></td><td>D611/D287</td></tr><tr><td>或低热值,MJ/kg</td><td>42.8</td><td>42.6</td><td>42.8</td><td>42.8</td><td>42.8</td><td>42.8</td><td>D240/D2382</td></tr><tr><td>烟点</td><td>20.0</td><td>19.0</td><td>19.0</td><td>25.0</td><td>25</td><td>25</td><td>D1322</td></tr><tr><td>或氢含量,% (重量)</td><td>13.6</td><td>13.5</td><td>13.5</td><td></td><td></td><td></td><td>D1018/D3343/D3701®</td></tr><tr><td>或萘烃,% (体积)</td><td>&lt;</td><td></td><td></td><td></td><td>3</td><td>3</td><td>D1840</td></tr><tr><td>腐蚀性</td><td></td><td></td><td></td><td></td><td></td><td></td><td></td></tr><tr><td>铜片腐蚀,100℃,2h</td><td>1b</td><td>1b</td><td>1b</td><td>1</td><td>1</td><td>1</td><td>D130</td></tr><tr><td>安定性</td><td></td><td></td><td></td><td></td><td></td><td></td><td></td></tr><tr><td>JFTOT,△P, mmHg</td><td>25</td><td>25</td><td>25</td><td>英寸汞柱不大于3.0</td><td>25</td><td>25</td><td>D3241</td></tr><tr><td>JFTOT,管颜色评级</td><td>3</td><td>3</td><td>3</td><td>3④</td><td>3</td><td>3</td><td>D1660®</td></tr><tr><td>污染物</td><td></td><td></td><td></td><td></td><td></td><td></td><td></td></tr><tr><td>实际胶质,mg/100ml</td><td>7</td><td>7</td><td>7</td><td>5.0</td><td>7</td><td>7</td><td>D381</td></tr><tr><td>潜在胶质,mg/100ml</td><td>1</td><td>1</td><td>1</td><td>10.0</td><td>-</td><td>-</td><td>D873</td></tr><tr><td>固体粒子含量,mg/L</td><td>1</td><td>1</td><td>1</td><td>产地交付1.0目的地交付2.0</td><td>1b</td><td>1b</td><td>D2276®</td></tr><tr><td>水反应,界面评级</td><td>1b</td><td>1b</td><td>1b</td><td></td><td></td><td></td><td>D1094</td></tr><tr><td>水分离指数</td><td>70①</td><td>85②</td><td>70③</td><td>记录</td><td></td><td></td><td>D2550</td></tr><tr><td>过滤时间,min</td><td>16</td><td>-</td><td></td><td></td><td></td><td></td><td></td></tr><tr><td>添加剂</td><td></td><td></td><td></td><td></td><td></td><td></td><td></td></tr><tr><td>防冰添加剂,% (体积)</td><td>0.10~0.15要求③</td><td>0.10~0.15要求③</td><td>0.10~0.15选择要求</td><td>0.10~0.1524mg/L</td><td>协议选择协议</td><td>协议选择协议</td><td>5330,5340</td></tr><tr><td>抗氧化剂</td><td></td><td></td><td></td><td></td><td></td><td></td><td></td></tr><tr><td>腐蚀抑制剂</td><td>要求</td><td>要求</td><td>要求</td><td></td><td></td><td></td><td></td></tr><tr><td>金属钝化剂</td><td>选择</td><td>选择</td><td>选择</td><td>5.8g/L</td><td>选择</td><td>选择</td><td></td></tr><tr><td>抗静电添加剂</td><td>要求</td><td>选择</td><td>要求</td><td></td><td>协议</td><td>协议</td><td></td></tr></table>

续表  

<table><tr><td rowspan="2">性 能</td><td colspan="2">MIL-T-5624L(1980.6.16修正1)</td><td>MIL-T-83133A(1980.4.4修正1)</td><td>MIL-T-5524B(1970.7.1修正1)</td><td colspan="2">ASTM D1655 (1981)</td><td rowspan="2">试验方法ASTM</td></tr><tr><td>JP-4(宽馏分型)</td><td>JP-5(煤油型)</td><td>JP-8(煤油型)</td><td>(热安定型)</td><td>JetA (2)(煤油型)</td><td>JetB(宽馏分型)</td></tr><tr><td>其他电导率,pS/m使用单位北大西洋公约编号</td><td>200~600全军F-40</td><td>海军F-44</td><td>200~600空军F-34;F-35(10)</td><td>军用</td><td>50~450民用</td><td>50~450民用</td><td></td></tr></table>

① 如果卖方通报买主，可以提供芳香烃含量为 $25\%$ （体积）的燃料。  
② 如果博士试验通过，可以不测硫醇性硫。  
③ D3343仅适用于JP-4和JP-8。  
④ 热安定性在预热器温度 $232^{\circ} \mathrm{C}$ ，过滤器温度 $287.8^{\circ} \mathrm{C}$ 及 $300 \mathrm{~min}$ 试验时间内燃料流量为 $61 \mathrm{~b} / \mathrm{h}$ 条件下进行。  
⑤ 试验在 $260^{\circ} \mathrm{C}$ 进行。在 $245^{\circ} \mathrm{C}$ 重复试验，凡能满足极限值的被认为通过；D1660是在 $149^{\circ} \mathrm{C}$ 备测的试验方法，该方法使用 $76.2 \mathrm{~mmHg}$ 的过滤器A P和试管评价为3的最大试验极限值。预先将过滤器温度加热至 $204^{\circ} \mathrm{C}$   
④试样不少于1.23（如合），过道时间根据M  
$⑦$ 使用除抗静电添加剂以外的所有添加剂。  
8) 使用除腐蚀抑制剂以外的所有添加剂，或使用所有添加剂则水分离指数不小于70。  
(9) 基础油渗兑物经过加氢处理，如未经加氢处理可自由选择。

# 航空液压油

# 苏联航空液压油

<table><tr><td rowspan="2" colspan="2">性能</td><td>ΓOCT6794-75</td></tr><tr><td>AMΓ-10</td></tr><tr><td>外观</td><td></td><td>红色透明均匀液体</td></tr><tr><td>初沸点,℃</td><td>&gt;</td><td>200</td></tr><tr><td>运动粘度,m2/s (cSt)</td><td></td><td></td></tr><tr><td>50℃</td><td>&gt;</td><td>10×10-6(10)</td></tr><tr><td>-50℃</td><td>&lt;</td><td>1250×10-6(1250)</td></tr><tr><td>酸值,mgKOH/g</td><td>&lt;</td><td>0.005</td></tr><tr><td>腐蚀试验</td><td></td><td>合格</td></tr><tr><td>热氧化安定性和腐蚀性(100℃,168h)</td><td></td><td></td></tr><tr><td>氧化后运动粘度,m2/s (cSt)</td><td></td><td></td></tr><tr><td>50℃</td><td>&gt;</td><td>9.5×10-6(9.5)</td></tr><tr><td>-50℃</td><td>&lt;</td><td>1500×10-6(1500)</td></tr><tr><td>氧化后酸值,mgKOH/g</td><td>&lt;</td><td>0.15</td></tr><tr><td>金属片腐蚀重量,mg/cm2</td><td></td><td>±0.1</td></tr><tr><td>水溶性酸、碱</td><td></td><td>无</td></tr><tr><td>机械杂质,%</td><td>&lt;</td><td>0.003</td></tr><tr><td>水分</td><td></td><td>无</td></tr><tr><td>开杯闪点,℃</td><td>&gt;</td><td>92</td></tr><tr><td>凝点,℃</td><td>&lt;</td><td>-70</td></tr><tr><td>油膜质量(65±1℃加热4h后)</td><td></td><td>整个玻片表面上的油膜不应变硬和粘手</td></tr><tr><td>粘度安定性,在超声装置γ3ДH-1上剪切</td><td>&lt;</td><td>45</td></tr><tr><td>50min后</td><td></td><td></td></tr><tr><td>密度(20℃),g/cm3</td><td>&lt;</td><td>0.850</td></tr></table>

美国航空液压油  

<table><tr><td rowspan="3">性能</td><td colspan="2">石油基液压油</td><td colspan="4">磷酸酯基抗燃液压油</td><td>合成烃基抗燃液压油</td></tr><tr><td rowspan="2">MIL-H-5606E(1980.8.20)</td><td rowspan="2">MIL-H-46004(1962)</td><td rowspan="2">MIL-H-83306(1971.5.5)</td><td colspan="3">美国波音飞机公司BMS3-11C</td><td rowspan="2">MIL-H-83282 B(1982.2.10)</td></tr><tr><td>II型</td><td>III型</td><td>IV型</td></tr><tr><td>颜色</td><td>应含有红色染料,浓度不大于油重的1/10000,油的颜色与标准颜色相比,应无可辨出的差别</td><td>应含有红色染料,浓度不大于油重的1/10000,油的颜色应不深于ASTM色号1</td><td rowspan="2">油应是洁净均匀的液体,无固体物质、沉淀、混浊和组分分离现象</td><td></td><td></td><td></td><td>与标准颜色无明显差别,不深于ASTM色号1.0</td></tr><tr><td>外观</td><td>成品油应是均质的,无悬浮物、砂粒或其他杂质</td><td>成品油应清洁、透明</td><td></td><td></td><td></td><td></td></tr><tr><td>粘度,cSt</td><td></td><td></td><td></td><td></td><td></td><td></td><td></td></tr><tr><td>205℃</td><td rowspan="3">4.9</td><td></td><td></td><td></td><td></td><td></td><td>1.0</td></tr><tr><td>100℃</td><td></td><td rowspan="2">3.0~4.0</td><td rowspan="2">3.00~4.00</td><td rowspan="2">3.00~4.00</td><td rowspan="2">3.00~4.00</td><td rowspan="2">3.5</td></tr><tr><td>98.9℃</td><td></td></tr><tr><td>40℃</td><td rowspan="2">13.2</td><td></td><td rowspan="2">9.0~12.5</td><td rowspan="2">9.00~4.00</td><td rowspan="2">9.00~4.00</td><td rowspan="2">9.00~4.00</td><td rowspan="2">14.0</td></tr><tr><td>37.8℃</td><td>&gt;2.8</td></tr><tr><td>-40℃</td><td>600</td><td>75.0</td><td></td><td></td><td></td><td></td><td>2200</td></tr><tr><td>-54℃</td><td>2500</td><td>300.0</td><td>2000</td><td></td><td></td><td></td><td></td></tr><tr><td>密度(25℃),g/cm³</td><td></td><td>15.6℃与鉴定油相比</td><td></td><td></td><td></td><td></td><td>15.6℃与鉴定油相比</td></tr><tr><td>倾点,℃</td><td>-60</td><td>-59.4</td><td>0.990~1.020</td><td>0.995~1.006</td><td>0.995~1.020</td><td>0.995~1.020</td><td>±0.008</td></tr><tr><td>闪点,℃</td><td>82</td><td>200</td><td>-62</td><td>-62.2</td><td>-62.2</td><td>-62.2</td><td></td></tr><tr><td>燃点,℃</td><td></td><td></td><td>160</td><td>160</td><td>160</td><td>160</td><td>205</td></tr><tr><td>自燃点,℃</td><td></td><td></td><td>176.7</td><td>176.7</td><td>176.7</td><td>176.7</td><td>245</td></tr><tr><td>蒸发损失,% (重量)</td><td>20(71℃,6h)</td><td>62.8~68.3℃,3h仍为油质,不发硬,不干涸</td><td></td><td>382</td><td>398.5</td><td>398.9</td><td>345</td></tr></table>

续表  

<table><tr><td rowspan="3">性能</td><td colspan="5">石油基液压油</td><td colspan="4">磷酸酯基抗燃液压油</td><td colspan="3">合成烃基抗燃液压油</td><td></td><td></td><td></td><td></td><td></td></tr><tr><td rowspan="2" colspan="3">MIL-H-5606E(1980.8.20)</td><td rowspan="2" colspan="2">MIL-H-46004(1962)</td><td rowspan="2" colspan="2">MIL-H-83306(1971.5.5)</td><td colspan="2">美国波音飞机公司BMS3-11C</td><td colspan="3">MIL-H-83282 B(1982.2.10)</td><td></td><td></td><td></td><td></td><td></td></tr><tr><td>II型</td><td>III型</td><td colspan="3">IV型</td><td></td><td></td><td></td><td></td><td></td></tr><tr><td rowspan="12">酸值，mgKOH/g&lt;水分,%&lt;体积模数37.8℃&gt;40℃泡沫性吹气5min后体积(ml)/静置10min后体积(ml)24℃93℃24℃本液体和任何一种合格产品以25/75、50/50、75/25混合，按ASTMD892试验，吹气5min后泡沫(ml)/消泡时间(s)24℃&lt;93.3℃&lt;24℃&lt;</td><td rowspan="10" colspan="3">0.20100ppm24℃,65/完全消失(量筒周围有一圈小气泡,应认为泡沫已完全消失)</td><td rowspan="10" colspan="2">0.20</td><td rowspan="10" colspan="12">0.200.4~0.630001b/in22100001b/in22100001b/in22100001b/in22100001b/in22100001b/in22100001b/in22100001b/in22100001b/in22100001b/in22100001b/in221100001b/in22100001b/in22100001b/in22100001b/in22100001b/in22100001b/in22100001b/in22100001b/in22100001b/in22100001b/in2</td></tr><tr><td colspan="2">2100001b/in22100001b/in22100001b/in2</td><td colspan="4">210kg/cm2时 1.47×10^4kg/cm2</td><td></td><td></td><td></td><td></td></tr><tr><td rowspan="8" colspan="2">吹气15min后泡沫体积(ml)/消泡时间(s),不大于250/100150/50450/250400/250425/200425/220</td><td rowspan="8" colspan="2">250/100150/50450/250400/250425/200425/220</td><td rowspan="8" colspan="2">250/100150/50450/250400/250425/200422/220</td><td colspan="2">1.379×10^6kPa(2000001b/in2)25℃,65/完全消失(量筒周围有一圈小气泡,应认为泡沫已完全消失)</td><td></td><td></td></tr><tr><td></td><td></td><td></td><td></td></tr><tr><td></td><td></td><td></td><td></td></tr><tr><td></td><td></td><td></td><td></td></tr><tr><td></td><td></td><td></td><td></td></tr><tr><td></td><td></td><td></td><td></td></tr><tr><td></td><td></td><td></td><td></td></tr><tr><td></td><td></td><td></td><td></td></tr><tr><td>固体杂质计数法,粒数/100ml&lt;粒度范围,μm</td><td>粒度范围</td><td>显微镜计数</td><td>自动计数</td><td>粒度范围</td><td>粒数</td><td>粒度范围</td><td>粒数</td><td>2770025001500350120</td><td>2770025001000350120</td><td>320005700101218032</td><td>粒度范围</td><td>显微镜计数</td><td>自动计数</td><td></td><td></td><td></td></tr><tr><td>5~1515~2525~5050~100&gt;100</td><td>16~2526~5051~100&gt;100</td><td>25001000100025025~5025~1005</td><td>16~2515~2526~5051~100&gt;100</td><td>25001000250&gt;25</td><td>5~1516~25&gt;25</td><td>3000025001500</td><td>2770025001000350120</td><td>2770025001000350120</td><td>320005700101218032</td><td>5~1516~2526~5051~100&gt;100</td><td>2500100025025</td><td>100001000150205</td><td></td><td></td><td></td><td></td></tr></table>

续表  

<table><tr><td rowspan="3">性能</td><td colspan="2">石油基液压油</td><td colspan="4">磷酸酯基抗燃液压油</td><td>合成烃基抗燃液压油</td></tr><tr><td rowspan="2">MIL-H-5606E(1980.8.20)</td><td rowspan="2">MIL-H-46004(1962)</td><td rowspan="2">MIL-H-83306(1971.5.5)</td><td colspan="3">美国波音飞机公司BMS3-11C</td><td rowspan="2">MIL-H-83282B(1982.2.10)</td></tr><tr><td>II型</td><td>III型</td><td>IV型</td></tr><tr><td>重量法，mg/100ml</td><td>25±5℃每次测定的时间最多为15min，滤渣重量不超过0.3</td><td>过滤时间最多为15min</td><td>滤渣重量不超过1.0</td><td></td><td></td><td></td><td>过滤时间最多为15min，滤渣重量不超过0.3</td></tr><tr><td>杂质，ppm①＜Ca、K、Na</td><td></td><td></td><td></td><td></td><td></td><td>10</td><td></td></tr><tr><td>C1</td><td></td><td></td><td></td><td></td><td></td><td>75</td><td></td></tr><tr><td>S</td><td></td><td></td><td></td><td></td><td></td><td>100</td><td></td></tr><tr><td>高温对金属的影响</td><td></td><td></td><td></td><td>150</td><td>150</td><td>150</td><td></td></tr><tr><td>金属重量变化，mg/cm²≤Ti</td><td></td><td></td><td></td><td>15</td><td>15</td><td>15</td><td></td></tr><tr><td>不锈钢</td><td></td><td></td><td></td><td>850</td><td>850</td><td>850</td><td></td></tr><tr><td>钛中氢吸入，ppm≤热安定性，121±5℃，168h</td><td></td><td></td><td></td><td></td><td></td><td></td><td></td></tr><tr><td>金属重量变化，mg/cm²</td><td></td><td></td><td></td><td></td><td></td><td></td><td></td></tr><tr><td>钢</td><td></td><td></td><td>±0.3</td><td>±1.5</td><td>±1.5</td><td>±0.3</td><td></td></tr><tr><td>镀镉钢</td><td></td><td></td><td>±0.3</td><td>±1.5</td><td>±0.3</td><td>±0.3</td><td></td></tr><tr><td>Al</td><td></td><td></td><td>±0.3</td><td>±0.3</td><td>±0.2</td><td>±0.2</td><td></td></tr><tr><td>Ti</td><td></td><td></td><td>±0.3</td><td>±2.0</td><td>±0.5</td><td>±0.5</td><td></td></tr><tr><td>Cu</td><td></td><td></td><td>±0.5</td><td>±2.0</td><td>±0.5</td><td>±0.5</td><td></td></tr><tr><td>Mg</td><td></td><td></td><td></td><td>±20.0</td><td>±5.0</td><td>±5.0</td><td></td></tr><tr><td>油的酸值变化，mgKOH/g≤油的粘度变化，cSt≤37.8℃</td><td></td><td></td><td>±0.5</td><td>+1.5</td><td>+0.5</td><td>+0.1</td><td></td></tr><tr><td>98.9℃</td><td></td><td></td><td>±1.0</td><td>±2.0</td><td>±1.0</td><td>±1.0</td><td>&lt;5% (40℃)</td></tr><tr><td>腐蚀和氧化安定性</td><td>135±1℃,168 h</td><td>121±1℃,168 h</td><td>121±1℃,168 h</td><td>±1.0</td><td>±0.3</td><td>±0.3</td><td>135℃,168h</td></tr><tr><td>金属重量变化，mg/cm²</td><td></td><td></td><td></td><td></td><td></td><td></td><td></td></tr><tr><td>钢</td><td>±0.2</td><td>±0.2</td><td>±0.2</td><td></td><td></td><td></td><td>±0.2</td></tr><tr><td>铝合金</td><td>±0.2</td><td>±0.2</td><td>A1 ±0.2</td><td></td><td></td><td></td><td>±0.2</td></tr><tr><td>镁合金镀铜钢Cu金属片外观</td><td>±0.2±0.2±0.6用20倍放大镜观察,表面不应有点蚀、浸蚀和明显的腐蚀,铜腐蚀应不大于ASTM铜腐蚀标准3级,允许锡表面有轻微腐蚀</td><td>±0.2±0.2±0.6用20倍放大镜观察,无麻蚀、坑蚀或可见的腐蚀,铜表面允许有轻微锈迹,但表面呈深褐色、灰白、黑锈,应作为拒收的理由。允许镉表面有轻微变色-5%~+20%0.20不析出不溶物,也没有胶质</td><td>Ti±0.2Cd±0.2±0.6用20倍放大镜观察,表面无麻蚀、坑蚀或其他可见的腐蚀</td><td rowspan="3"></td><td rowspan="3"></td><td rowspan="3"></td><td>±0.2±0.2±0.2用20倍放大镜观察,表面无麻蚀、坑蚀或肉眼可见的其他腐蚀。铜表面的腐蚀应不大于ASTM铜片腐蚀标准3级。允许镉表面有轻微变色</td></tr><tr><td>粘度变化,40℃,cSt&lt;酸值(mgKOH/g)或碱值&lt;油的外观</td><td>-5%~+20%0.20不析出不溶物,也没有胶质</td><td>-5%~+20%0.20不析出不溶物,也没有胶质无麻蚀、坑蚀或其他可见的腐蚀</td><td>±1.0(37.8℃)0.20</td><td>10%0.20不析出不溶物,也不应有胶质</td></tr><tr><td>腐蚀性,26.7℃,相对湿度50%</td><td></td><td></td><td></td><td></td></tr><tr><td>水解安定性,82±5℃,168h金属片重量变化,mg/cm2钢QQ-S-698A1 QQ-A-250/4Mg QQ-M-44Cd QQ-A-671</td><td></td><td></td><td>5r/min,油中水含量0.8%(重量)±0.2±0.2±0.4</td><td>±0.1±0.1±0.2</td><td>±0.1±0.1±0.2</td><td>±0.1±0.1±0.2</td><td>±0.1±0.1±0.2</td></tr><tr><td rowspan="3">性能</td><td colspan="2">石油基液压油</td><td colspan="4">磷酸酯基抗燃液压油</td><td>合成烷基抗燃液压油</td></tr><tr><td rowspan="2">MIL-H-5606E(1980.8.20)</td><td rowspan="2">MIL-H-46004(1962)</td><td rowspan="2">MIL-H-83306(1971.5.5)</td><td colspan="3">美国波音飞机公司BMS3-11C</td><td rowspan="2">MIL-H-83282 B(1982.2.10)</td></tr><tr><td>II型</td><td>III型</td><td>IV型</td></tr><tr><td rowspan="12">镀镉钢QQ-P-416I型2级Cu QQ-C-576镀银钢QQ-S-365钛MIL-T-9046,Ⅲ型化合物C油的酸值变化,mgKOH/g&lt;油的粘度变化,cSt&lt;37.8℃98.9℃剪切安定性低温安定性,-54±1℃,72h铜片腐蚀贮存安定性</td><td rowspan="12">30min,30ml试油40℃和-40℃测得的粘度下降百分率不大于参考油。酸值或碱值的增加不大于0.20不应有胶凝、结晶、凝固或组分分离现象,试验后油的混浊度应不大于混浊度的标准90ml油,135±1℃,72h,ASTM标准不大于2e贮存12个月后,目视检查,油应清亮透明,无组分分离或结晶现象,所有各项性能符合标准要求</td><td rowspan="12">±0.4测定±0.2±0.5±1.037.8℃粘度变化不大于25%</td><td colspan="4" rowspan="12">±0.4±0.4±0.3±1.0120ml油样,于室温下,在60W频率为70~80周/s的声波振荡器中,经12h剪切。37.8℃粘度变化不大于25%</td><td rowspan="11">±0.4±0.4±0.2±0.3±3.0±1.0-40±1℃,72h,无胶凝、混浊、结晶、凝固或组分分离现象贮存12个月后,目视检查,油应洁净透明,无组分分离和结晶现象并符合全部技术要求</td></tr><tr></tr><tr></tr><tr></tr><tr></tr><tr></tr><tr></tr><tr></tr><tr></tr><tr></tr><tr></tr><tr><td></td></tr></table>

续表  

<table><tr><td rowspan="3">性 能</td><td colspan="2">石油基液压油</td><td colspan="4">磷酸酯基抗燃液压油</td><td>合成烃基抗燃液压油</td><td></td></tr><tr><td rowspan="2">MIL-H-5606E(1980.8.20)</td><td rowspan="2">MIL-H-46004(1962)</td><td rowspan="2">MIL-H-83306(1971.5.5)</td><td colspan="3">美国波音飞机公司BMS 3-11C</td><td rowspan="2">MIL-H-83282B(1982.2.10)</td><td></td></tr><tr><td>II型</td><td>III型</td><td>IV型</td><td></td></tr><tr><td rowspan="33">润滑性(四球磨损试验600r/min,每级负荷1h)磨痕直径,mm&lt;负荷1kg负荷4kg负荷10kg负荷40kg负荷50kg相容性涂料适应性油料混溶性橡胶相容性</td><td rowspan="33">钢-钢磨损,平均磨痕直径不大于1.0</td><td rowspan="33"></td><td rowspan="33">0.450.500.700.60试油以50、100、150ml与已鉴定过的本规格油相混合,总量为200ml。135℃,2h,无沉淀,不混浊,无结晶,然后-40℃,2h,允许有轻微的混浊L型标准合成橡胶膨胀 19.0~30.0%</td><td>0.450.500.70</td><td>0.450.500.70</td><td>0.450.500.70</td><td rowspan="33">0.210.300.65试油以20、100、180ml与已鉴定过的本规格油相混合,总量为200ml,充分摇振后在205℃恒温2h,应无沉淀、混浊或结晶。然后在-40℃,2h,允许轻微混浊,但后来消失。在-40~135℃,试油以任何比例与MIL-H-5606应能混溶,不生成胶状物质和不溶物标准合成橡胶NBR膨胀18.0~30.0%</td><td></td></tr><tr><td rowspan="32" colspan="3">每种油使涂料变软,应不超过2H铅笔硬度,,最终硬度不小于“B”当和其他同类合格产品以任何比例混合时,应完全混溶,不分离,无沉淀,不混浊。允许颜色有变化</td><td></td></tr><tr><td></td></tr><tr><td></td></tr><tr><td></td></tr><tr><td></td></tr><tr><td></td></tr><tr><td></td></tr><tr><td></td></tr><tr><td></td></tr><tr><td></td></tr><tr><td></td></tr><tr><td></td></tr><tr><td></td></tr><tr><td></td></tr><tr><td></td></tr><tr><td></td></tr><tr><td></td></tr><tr><td></td></tr><tr><td></td></tr><tr><td></td></tr><tr><td></td></tr><tr><td></td></tr><tr><td></td></tr><tr><td></td></tr><tr><td></td></tr><tr><td></td></tr><tr><td></td></tr><tr><td></td></tr><tr><td></td></tr><tr><td></td></tr><tr><td rowspan="2"></td></tr><tr></tr></table>
