Repository: C-zj02/CFD-claw

<div align="center">

**English** | [中文](#中文版) | [Français](README_FR.md) | [Русский](README_RU.md) | [हिन्दी](README_HI.md) | [العربية](README_AR.md) | [Português](README_PT.md)

# 🚀 Claude Code Python

**A Complete Python Reimplementation Based on Real Claude Code Source**

*From TypeScript Source → Rebuilt in Python with ❤️*

***
**🔥 Active Development • New Features Weekly 🔥**

</div>

***

## 🎯 What is This?

**Clawd Code** is a **complete Python rewrite** of Claude Code, based on the **real TypeScript source code**.

File: RAG-data/中国航空材料手册(第2版) 第10卷  燃料与润滑材料、纺织材料001-200.pdf-1b67bb3f-4265-43b9-bf8e-5adfe7470925.md (part 8 of 9)
# 中国航空材料手册
# 2.1.2 基本物理及化学性能 见表2-1。

表2-1  

<table><tr><td>项 目</td><td>指 标</td><td>实测值</td><td>试验方法</td></tr><tr><td>外观</td><td>乳白色至浅褐色均匀油膏</td><td>乳白色至浅褐色均匀油膏</td><td>目测</td></tr><tr><td>滴点/C</td><td>≥250</td><td>326</td><td>GB/T 3498</td></tr><tr><td>锥入度/0.1mm</td><td>报告</td><td>250</td><td>GB/T 269</td></tr><tr><td>1/4锥入度/0.1mm</td><td>57~72</td><td>64</td><td>GB/T 269</td></tr><tr><td>分油量/%</td><td></td><td></td><td></td></tr><tr><td>压力法</td><td>≤11.0</td><td>7.5</td><td>GB/T 392</td></tr><tr><td>钢网法</td><td>≤10.0</td><td>6.9</td><td>SH/T 0324</td></tr><tr><td>蒸发损失/%</td><td></td><td></td><td></td></tr><tr><td>薄层法</td><td></td><td></td><td>SH/T 0337</td></tr><tr><td>120℃,1h</td><td>-</td><td>0.6</td><td></td></tr><tr><td>150℃,1h</td><td>-</td><td>0.9</td><td></td></tr><tr><td>200℃,1h</td><td>≤5</td><td>3.1</td><td></td></tr><tr><td>动态法</td><td></td><td></td><td>GB/T 7325</td></tr><tr><td>177℃,22h</td><td>≤12.0</td><td>2.1</td><td></td></tr><tr><td>腐蚀/级</td><td></td><td></td><td></td></tr><tr><td>T3铜,100℃,3h</td><td>合格</td><td>合格</td><td>SH/T 0331</td></tr><tr><td>T2铜,100℃,24h</td><td>≤1b</td><td>1b</td><td>GB/T 7326</td></tr><tr><td>氧化安定性(784 kPa 氧压,100℃)</td><td></td><td></td><td>SH/T 0335</td></tr><tr><td>压力降/kPa</td><td></td><td></td><td></td></tr><tr><td>100h</td><td>≤83</td><td>0</td><td></td></tr><tr><td>500h</td><td>≤172</td><td>12</td><td></td></tr></table>

续表 2-1  

<table><tr><td>项 目</td><td>指 标</td><td>实测值</td><td>试验方法</td></tr><tr><td>酸值增量(以KOH计)/(mg/g)</td><td></td><td>17</td><td></td></tr><tr><td>抗水淋性(41℃)/%</td><td>~1.0</td><td>2.20</td><td>SH/T 0109</td></tr><tr><td>低温转矩(-54℃)/(N·m)</td><td></td><td></td><td>SH/T 0338</td></tr><tr><td>起动转矩</td><td>≤0.98</td><td>0.20</td><td></td></tr><tr><td>运转转矩</td><td>≤0.098</td><td>0.042</td><td></td></tr><tr><td>相似粘度(-50℃,10s-1)/(Pa·s)</td><td>≤1100</td><td>670</td><td>SH/T 0048</td></tr><tr><td>防腐蚀性/级</td><td>≥2</td><td>1</td><td>GB/T 5018</td></tr><tr><td>机械杂质/(个数/cm³)</td><td></td><td></td><td>SH/T 0336</td></tr><tr><td>直径25~74μm</td><td>≤1000</td><td>40~200</td><td></td></tr><tr><td>直径75~124μm</td><td>≤100</td><td>0~80</td><td></td></tr><tr><td>直径≥125μm</td><td>无</td><td>无</td><td></td></tr><tr><td>承载能力(1500r/min,200°)</td><td></td><td></td><td>GB/T 3142</td></tr><tr><td>磨痕直径/mm</td><td></td><td>0.83</td><td></td></tr><tr><td>最大无卡咬负荷/N</td><td></td><td>637</td><td></td></tr><tr><td>综合磨损值/N</td><td>报告</td><td>29.1</td><td></td></tr><tr><td>剪切安定性</td><td></td><td></td><td>GB/T 269</td></tr><tr><td>工作0次锥入度/0.1mm</td><td>-</td><td>235</td><td></td></tr><tr><td>工作60次锥入度/0.1mm</td><td></td><td>250</td><td></td></tr><tr><td>工作10°次锥入度/0.1mm</td><td>≥350</td><td>282</td><td></td></tr><tr><td>高温轴承寿命(177℃,10000r/min,204轴承)/h(4次平均)</td><td>≥400</td><td>&gt;400</td><td>SH/T 0128</td></tr><tr><td>钢-钢磨损(392N,1h)</td><td></td><td></td><td>SH/T 204</td></tr><tr><td>磨痕直径/mm</td><td>报告</td><td>2.70</td><td></td></tr><tr><td>齿轮磨损/(mg/1000周)</td><td></td><td></td><td>SH T 0427</td></tr><tr><td>负荷22.2N</td><td>≤2.5</td><td>1.1</td><td></td></tr><tr><td>负荷44.5N</td><td>≤3.5</td><td>2.1</td><td></td></tr><tr><td>贮存安定性(38℃,6个月)</td><td></td><td></td><td>SH/T 0452</td></tr><tr><td>不工作锥入度/0.1mm</td><td>≥200</td><td>220</td><td></td></tr><tr><td>贮存前后工作锥入度变化/0.1mm</td><td>≤30</td><td>6</td><td></td></tr><tr><td>脂外观</td><td>无结晶析出</td><td>无结晶物析出</td><td></td></tr></table>

2.1.3 吸湿性 在方形试片上涂 $2\mathrm{mm}$ 厚润滑脂，在 $45^{\circ}C$ 、相对湿度 $85\%$ 留置不同时间后的稠度变化见表2-2。

表2-2  

<table><tr><td rowspan="2">润滑脂</td><td colspan="6">1/4 锥入度/0.1 mm</td><td rowspan="2">1/4 锥入度累计变化值</td></tr><tr><td>0 h</td><td>6 h</td><td>12 h</td><td>20 h</td><td>30 h</td><td>60 h</td></tr><tr><td>7014号</td><td>58</td><td>58</td><td>58</td><td>58</td><td>58</td><td>58</td><td>()</td></tr></table>

2.1.4 橡胶相容性 把不同橡胶浸入7014号脂中，在 $70^{\circ} \mathrm{C}$ 留置不同时间后，橡胶的体积增加和质量增加见表2-3。

表2-3[1]  

<table><tr><td rowspan="2">时间/h</td><td colspan="2">丁腈 1191-1</td><td colspan="2">硅橡胶</td><td colspan="2">氟橡胶</td></tr><tr><td>体积变化%</td><td>质量变化%</td><td>体积变化%</td><td>质量变化%</td><td>体积变化%</td><td>质量变化%</td></tr><tr><td>24</td><td>3.3</td><td>2.1</td><td>2.4</td><td>1.4</td><td>0.03</td><td>0.02</td></tr><tr><td>48</td><td>4.2</td><td>2.6</td><td>3.1</td><td>2.1</td><td>0.1</td><td>0.04</td></tr><tr><td>72</td><td>7.2</td><td>4.9</td><td>3.1</td><td>2.1</td><td>0.4</td><td>0.09</td></tr></table>

2.1.5 贮存性能 批生产7014号脂在室温自然贮存5年后的物理-化学性能见表2-4。滚筒安定性见表2-5。贮存5年后在204轴承、 $232\mathrm{C},6000\mathrm{r / min}$ 的轴承寿命为 $86\mathrm{h}$ 。

表2-4  

<table><tr><td>性能</td><td>指标</td><td>1970年12月测定</td><td>1973年10月测定</td><td>1975年8月测定</td></tr><tr><td>滴点/C</td><td>&gt;230</td><td>&gt;250</td><td>&gt;250</td><td>&gt;250</td></tr><tr><td>1/4锥入度/0.1mm</td><td>55~75</td><td>68</td><td>63</td><td>66</td></tr><tr><td>分油量(压力法,9.8N)/%</td><td>&lt;11.0</td><td>5.5</td><td>7.8</td><td>10.2</td></tr><tr><td>相似粘度(-50℃,10s-1)</td><td>&lt;1100</td><td>528</td><td>861</td><td>840</td></tr><tr><td>腐蚀(T3铜片,100℃,3h)</td><td>合格</td><td>合格</td><td>合格</td><td>合格</td></tr></table>

表2-5  

<table><tr><td rowspan="2">工作前
1/4锥入度/0.1mm</td><td rowspan="2">工作60次
1/4锥入度/0.1mm</td><td colspan="5">滚动后1/4锥入度/0.1mm</td></tr><tr><td>1.5h</td><td>3h</td><td>4.5h</td><td>6h</td><td>7.5h</td></tr><tr><td>67</td><td>72</td><td>76</td><td>77</td><td>76</td><td>76</td><td>76</td></tr></table>

# 2.2 力学性能

# 2.3 耐环境性能

2.3.1 常压高温蒸发试验 称取7014号脂样约 $0.2\mathrm{g}$ ，涂成 $50\mathrm{mm} \times 50\mathrm{mm}$ 的薄层，于 $180^{\circ}\mathrm{C}$ 进行蒸发试验，结果见表2-6。

表2-6  

<table><tr><td rowspan="2">时间/h</td><td colspan="2">蒸发/%</td></tr><tr><td>180℃</td><td>200℃</td></tr><tr><td>48</td><td>34.9</td><td>44.7</td></tr><tr><td>100</td><td>42.2</td><td>54.2</td></tr><tr><td>160</td><td>45.6</td><td>-</td></tr></table>

2.3.2 高温高空蒸发试验 称取7014号脂样 $0.1\mathrm{g}$ 。在耐热玻璃片上涂成 $50\mathrm{mm} \times 50\mathrm{mm}$ 薄层，在余压相当于 $18\mathrm{km}$ 高空的条件下进行高温加热试验，并测定失重，结果见表2-7。

表2-7  

<table><tr><td rowspan="2">时间/h</td><td colspan="2">蒸发/%</td></tr><tr><td>150℃</td><td>180℃</td></tr><tr><td>1.5</td><td>5.0</td><td>...</td></tr><tr><td>3</td><td>..</td><td>16.2</td></tr><tr><td>10</td><td>8.6</td><td>26.7</td></tr></table>

# 2.4 工艺性能

# 2.5 使用性能

2.5.1 电机寿命试验 在大功率航空电机轴承上经 $2000\mathrm{h}$ 寿命试验，电机工作正常。  
2.5.2 电动机构寿命试验 在DG型电动机构减速器上经8000次寿命试验，电动机构工作正常。  
2.5.3 部件台架试验 在飞机平尾轴承模拟试验机上，按表2-8列出的加载及摆动规范进行试验，7014号脂一次加脂的使用寿命均达到规定要求。

表2-8  

<table><tr><td>轴承型号</td><td colspan="2">平尾轴承</td><td colspan="2">83705</td></tr><tr><td rowspan="2">温度/℃</td><td colspan="2">120</td><td colspan="2">190~200</td></tr><tr><td>负荷/100 N</td><td>摆动次数</td><td>负荷/100 N</td><td>摆动次数</td></tr><tr><td rowspan="5">一个循环中的加载及摆动规范</td><td>1264</td><td>514</td><td>608</td><td>5200</td></tr><tr><td>1769</td><td>228</td><td>803</td><td>5000</td></tr><tr><td>2024</td><td>142</td><td>1078</td><td>2120</td></tr><tr><td>2528</td><td>156</td><td>1274</td><td>2000</td></tr><tr><td>3028</td><td>32</td><td>1470</td><td>1000</td></tr></table>

# 3 使用工艺

# 4 其他

4.1 包装 $1\mathrm{kg}$ 塑料容器。  
4.2 运输 按SH0164《石油产品包装、贮运及交货验收规则》进行。   
4.3 贮存 贮存在清洁、干燥处，避免阳光直射。启用后应及时将容器盖严，防止进入杂质和水。

# 5 使用建议

选用。

# 参考文献

1 一坪化工厂.7014号高低温润滑脂研制报告.1976  
2 中国石油化工总公司一坪化工厂，7014号宽温通用航空润滑脂国家军用标准草案（送审稿）编制说明，1987  
3秦岭电气公司．一种值得推广使用的润滑脂 7014润滑脂.合成润滑材料.1981(3)  
4 国营秦岭机电制造公司. 7014 脂在我公司使用情况小结. 1976

编写 蔡家城 颜自力

审校 曾宪恕

# 933号航空仪表润滑脂

# 1 概述

933号航空仪表润滑脂由混合脲有机化合物和硅油加适量的抗磨及防腐蚀添加剂组成。具有良好的高低温、抗磨及防腐蚀性能。适用于航空精密仪器、仪表的高速、低负荷滚珠滚柱轴承，也可用于“金属与金属”，“金属与橡胶”的密封组件，起润滑防护和密封作用。使用温度范围为 $-60\sim 180^{\circ}C$ 。

1.1 牌号及名称 933号航空仪表润滑脂。  
1.2 基本组成 混合脲、硅油、抗氧剂、抗磨剂、防腐蚀剂。  
1.3 材料标准 YLB 1009-1995《933号航空仪表润滑脂》。  
1.4 使用工艺说明书   
1.5 供应状态   
1.6 应用概况 自1987年起在各型飞机上试用，工作正常。  
1.7 研制及生产单位 空军油料研究所研制并生产。  
1.8 鉴定级别及日期 1989年12月由空军后勤部鉴定通过。

# 2 性能

2.1 物理及化学性能  
2.1.1 红外光谱 见图21。

图21 933号润滑脂红外光谱  
图片摘要：该图主要展示 21 933号润滑脂红外光谱。
![](images/6e289130588c7fa4590b252821c4569304423ec9339ce1e35ec8e022489c1f50.jpg)  
波数/cm

# 2.1.2 基本物理及化学性能 见表2-1。

表2-1  

<table><tr><td>项 目</td><td>指 标</td><td>实测值</td><td>试验方法</td></tr><tr><td>外观</td><td>灰白至浅黄</td><td>灰白色光滑均匀软膏</td><td>目测</td></tr><tr><td>滴点/C</td><td>≥204</td><td>253</td><td>GB/T 4929</td></tr><tr><td>锥入度/(1/10 mm)</td><td>270~340</td><td>304</td><td>GB/T 269</td></tr><tr><td>延长工作锥入度(10³次)/(1/10 mm)</td><td>≤375</td><td>354</td><td>GB/T 269</td></tr><tr><td>蒸发量(204℃,22h)/%</td><td>≤10</td><td>8.8</td><td>GB/T 7325</td></tr><tr><td>分油量(204℃,30h)/%</td><td>≤10</td><td>0.14</td><td>SH/T 0324</td></tr><tr><td>相似粘度(-60℃,10s-1)/(Pa·s)</td><td>≤2000</td><td>788</td><td>SH/T 0048</td></tr><tr><td>抗水弹性(41℃,1h)/%</td><td>≤20</td><td>1.5</td><td>SH/T 0109</td></tr><tr><td>氧化安定性(121℃,100h,758 kPa氧压)</td><td></td><td></td><td>SH/T 0325</td></tr><tr><td>压力降/kPa</td><td>≤34</td><td>6</td><td></td></tr><tr><td>低温转矩(-60℃)/(N·m)</td><td></td><td></td><td>SH/T 0338</td></tr><tr><td>起动转矩</td><td>≤0.5</td><td>0.2</td><td></td></tr><tr><td>运转转矩</td><td>≤0.05</td><td>0.04</td><td></td></tr><tr><td>高温轴承寿命(180℃,10000r/min)/h</td><td>实测</td><td>&gt;300</td><td>SH/T 0428</td></tr><tr><td>铜片腐蚀(100℃,24h)</td><td>≤1b</td><td>1b</td><td>GB/T 7326</td></tr></table>

# 2.2 力学性能

# 2.3 耐环境性能

# 2.4 工艺性能

# 2.5 使用性能

功能考核试验 933 号润滑脂在飞机油泵电机和变流机上进行了模拟试验, 试验结果表明, 各项性能符合技术条件要求。1989~1990 年在多种歼击机上进行了为期一年的试用, 用以代替特 7 系列润滑脂和特 221 号润滑脂, 均满足飞机使用要求。

# 3 使用工艺

# 4 其他

4.1 包装 用小容器包装。  
4.2 运输 按SH0164《石油产品包装、储运及交货验收规则》进行。   
4.3 贮存 贮存在室温及清洁、干燥处，避免阳光直射。启用后应及时将容器盖严，防止进入杂质和湿气。

# 5 使用建议

选用。

# 参考文献

1 空军油料研究所. 933号航空仪表润滑脂研制报告.

编写 杨金枝

审校 杨秉璜

# 7256号润滑脂

# （宽温度航空通用润滑脂）

# 1 概述

7256号润滑脂由有机膨润土稠化精制合成烃润滑油并加有多种添加剂制成。具有良好的高低温性、氧化安定性、抗水性、防腐蚀性、极压抗磨性与橡胶件相容性。适用于直升机尾传动轴轴承、飞机机轮轴承及其他附件的润滑。使用温度为 $-54\sim 177^{\circ}C$ 。7256号润滑脂的性能符合美国MIL-G-81322C标准规定的要求，并和符合法国AIR4222标准的进口样品性能相当。

1.1 牌号及名称 7256号润滑脂（宽温度航空通用润滑脂）。  
1.2 基本组成 合成烃润滑油，有机膨润土，抗氧、防锈及极压等添加剂。  
1.3 材料标准 GJB 2661—1996《飞机宽温度通用润滑脂规范》。  
1.4 使用工艺说明书   
1.5 供应状态   
1.6 应用概况 1996年在直升机的有关机件上通过试飞，现已在飞机上使用。  
1.7 研制及生产单位 石油化工科学研究院研制并生产。  
1.8 鉴定级别及日期 1996年11月由中国石油化工总公司鉴定通过。

# 2 性能

# 2.1 物理及化学性能

2.1.1 红外光谱 见图2-1。

图片摘要：该图主要展示 2 1 7256号润滑脂红外光谱。
![](images/eddacf9dbd9c61cfaca5238b417bec5d8a7ef03bfce87375a68dfbc1558c2425.jpg)  
图2-1 7256号润滑脂红外光谱

# 2.1.2 基本物理及化学性能 见表2-1。

表2-1  

<table><tr><td>项 目</td><td>指 标</td><td>实测值</td><td>试验方法</td></tr><tr><td>滴点/C</td><td>&gt;232</td><td>260</td><td>GB/T 3498</td></tr><tr><td>工作锥入度/(1/10 mm)</td><td>265~320</td><td>270</td><td>GB/T 269</td></tr><tr><td>延长工作锥入度(10^6次)/(1/10 mm)</td><td>≤350</td><td>292</td><td>GB/T 269</td></tr><tr><td>腐蚀(T2铜片,100℃,24 h)/级</td><td>≤1b</td><td>1b</td><td>GB/T 7326</td></tr><tr><td>蒸发量(177℃,22 h)/%</td><td>≤12</td><td>4.3</td><td>GB/T 7325</td></tr><tr><td>钢网分油量(177℃,30 h)/%</td><td>≤10</td><td>4.6</td><td>SH/T 0324</td></tr><tr><td>氧化安定性(99℃,758 kPa)</td><td></td><td></td><td>SH/T 0325</td></tr><tr><td>压力降/kPa</td><td></td><td></td><td></td></tr><tr><td>100 h</td><td>≤83</td><td>1</td><td></td></tr><tr><td>500 h</td><td>≤172</td><td>4</td><td></td></tr><tr><td>防腐蚀性(52℃,48 h)/级</td><td>≤2</td><td>1</td><td>GB/T 5018</td></tr><tr><td>杂质/(颗粒数/cm³)</td><td></td><td></td><td></td></tr><tr><td>直径25~74μm</td><td>≤1000</td><td>200</td><td>SH/T 0336</td></tr><tr><td>直径≥75μm</td><td>无</td><td>0</td><td></td></tr><tr><td>抗水淋性(41℃,1 h)/%</td><td>≤20</td><td>1.4</td><td>SH/T 0109</td></tr><tr><td>橡胶膨胀(NBR-L橡胶)率/%</td><td>≤10</td><td>4.9</td><td>FED791C.3603.5</td></tr><tr><td>抗磨性能(75℃,1200 r/min,392 N,60 min)/mm</td><td>≤1.30</td><td>0.62</td><td>SH/T 0204</td></tr><tr><td>综合磨损值/N</td><td>≥291</td><td>581</td><td>SH/T 0202</td></tr><tr><td>高温轴承寿命(177℃,10000 r/min)/h</td><td>≥400</td><td>420</td><td>ASTM D3336</td></tr><tr><td>低温转矩(-54℃)/(N·m)</td><td></td><td></td><td></td></tr><tr><td>起动转矩</td><td>≤0.98</td><td>0.24</td><td>SH/T 0338</td></tr><tr><td>运转转矩</td><td>≤0.098</td><td>0.041</td><td></td></tr><tr><td>贮存安定性(38℃,6个月)</td><td></td><td></td><td></td></tr><tr><td>不工作锥入度/(1/10 mm)</td><td>≥200</td><td>241</td><td>SH/T 0452</td></tr><tr><td>工作锥入度(贮存前后变化值)/(1/10 mm)</td><td>≤30</td><td>7</td><td></td></tr><tr><td>结晶物析出(一年)</td><td>无</td><td>无</td><td></td></tr></table>

# 2.2 力学性能

# 2.3 耐环境性能

# 2.4 工艺性能

# 2.5 使用性能

轴承台架试验 7256号润滑脂在直升机尾传动轴用FAFNIR9109NPP3轴承上于速度为4100r/min、温度为 $55\sim 60^{\circ}C$ （短期为 $70\sim 75^{\circ}C$ ）、载荷为250N（短期500N)的条件下运转1000h，轴承工作正常，与对照的法国NYCO22润滑脂性能相当。

# 3 使用工艺

# 4 其他

4.1 包装 用容量为 $1,3.5\mathrm{kg}$ 和 $18\mathrm{kg}$ 金属罐装。  
4.2 运输   
4.3 贮存 贮存在清洁、干燥处，避免阳光直射。启用后应及时将容器盖严，防止进入杂质和水。  
4.4 技术安全 基本无毒。

# 5 使用建议

推荐使用。

# 参考文献

1 石油化工科学研究院、宽温度范围航空通用润滑脂总结报告. 1995  
2 北京航空材料研究院. 宽温度范围航空通用润滑脂应用研究报告, 1995  
3昌河飞机工业公司、石油化工科学研究院，7256宽温度范围航空通用脂试用报告，1996

编写 徐世敏 李茂森

审校 唐俊杰

# 中轻负荷航空润滑脂 (一)

# KK-3 润滑脂

# 1 概述

KK-3 润滑脂由锂皂稠化硅油制成。使用温度宽广，在 $-60^{\circ} \mathrm{C}$ 下有较好的启动性能，在高温下能保持良好的胶体结构，氧化安定性、热安定性和胶体安定性良好，经长期贮存，性能稳定。适用于中、轻负荷工作的航空电机、电器、仪表、电动机构等的滚动轴承，特别是对低温启动性能有严格要求的产品，如陀螺电机、小功率电机、环境温度较高的微电机等。使用温度为 $-60 \sim 180^{\circ} \mathrm{C}$ ，短期可到 $200^{\circ} \mathrm{C}$ 。

1.1 牌号及名称 KK-3润滑脂。  
1.2 基本组成 甲基苯基硅油、低分子脂肪酸锂皂。  
1.3 材料标准 HB5221-1982《一60～180C中轻负荷航空用润滑脂》。  
1.4 使用工艺说明书   
1.5 供应状态   
1.6 应用概况 自60年代以来，经各航空电机厂、电动机构厂在多种电机产品上使用，质量稳定。尤其用于启动性能要求严格的小功率产品上，效果显著。在长期封存7～10年的产品上，性能仍然良好。  
1.7 研制及生产单位 中国科学院兰州化学物理研究所研制并生产。  
1.8 鉴定级别及日期 1982年5月由中国科学院兰州化学物理研究所组织鉴定通过。

# 2 性能

2.1 物理及化学性能  
2.1.1 红外光谱 见图21。  
2.1.2 基本物理及化学性能 见表2-1。  
2.2 力学性能  
2.3 耐环境性能  
2.4 工艺性能  
2.5 使用性能

2.5.1 陀螺寿命试验 KK-3 润滑脂在 DT-4 陀螺电机轴承上经 $1000 \mathrm{~h}$ 寿命试验, 陀螺电机工作正常。

正常。2.5.2 电动机构寿命试验 KK-3 润滑脂在电动机构齿轮上经 $8000\mathrm{h}$ 寿命试验, 电动机构工作正常。

图片摘要：该图主要展示 2 1 KK 3润滑脂红外光谱。
![](images/3cd8c04a1124d16790ac2546a08b5b0f7bd9aea1cc0f800ba23bbc844f6cf837.jpg)  
图2-1 KK-3润滑脂红外光谱

表2-1  

<table><tr><td>项 目</td><td>指 标</td><td>实测值</td><td>试验方法</td></tr><tr><td>外观</td><td>无硬粒夹杂物的均匀油膏</td><td>乳白色、无硬粒均匀油膏</td><td>目测</td></tr><tr><td>滴点/C</td><td>≥230</td><td>234~236</td><td>GB/T 270</td></tr><tr><td>微锥入度/(1/10 mm)</td><td></td><td></td><td></td></tr><tr><td>工作60次</td><td>68~76</td><td>70~73</td><td>SY 2724</td></tr><tr><td>工作10°次</td><td>≤92</td><td></td><td>SY 2726</td></tr><tr><td>锥入度/(1/10 mm)</td><td></td><td></td><td>GB/T 269</td></tr><tr><td>工作0次</td><td></td><td>289~296</td><td></td></tr><tr><td>工作60次</td><td></td><td>297~302</td><td></td></tr><tr><td>工作10°次</td><td></td><td>350~356</td><td></td></tr><tr><td>低温锥入度(-60℃)/(1/10 mm)</td><td></td><td>60~66</td><td>SY 2701</td></tr><tr><td>分油量/%</td><td></td><td></td><td>SH/T 0337</td></tr><tr><td>漏斗法(100℃,50h)</td><td>≤5.0</td><td>3.0~4.0</td><td>SY 2716</td></tr><tr><td>压力法(9.8N)</td><td>&lt;20</td><td>16.2~17.5</td><td>GB/T 392</td></tr><tr><td>蒸发度(薄层法)/%</td><td></td><td></td><td>SH/T 0337</td></tr><tr><td>100℃,50h</td><td>≤3.5</td><td>0.65~1.50</td><td></td></tr><tr><td>180℃,1h</td><td></td><td>2.2~2.6</td><td></td></tr><tr><td>相似粘度(10s-1)/(Pa·s)</td><td></td><td></td><td>SH/T 048</td></tr><tr><td>-50℃</td><td>≤300</td><td>190~260</td><td></td></tr><tr><td>-60℃</td><td>≥100</td><td>230~310</td><td></td></tr><tr><td>腐蚀</td><td></td><td></td><td>SH-T 0337</td></tr><tr><td>T3铜片(100℃,3 h)</td><td></td><td>合格</td><td></td></tr><tr><td>T3铜片(100℃,24 h)</td><td></td><td>合格</td><td></td></tr><tr><td>45号钢片(180℃,24 h)</td><td>无腐蚀,允许轻微均匀变色</td><td></td><td></td></tr><tr><td>H62黄铜片(180℃,24 h)</td><td>无腐蚀,允许轻微变色</td><td></td><td></td></tr><tr><td>LY12铝片(180℃,24 h)</td><td>无腐蚀,无变色</td><td></td><td></td></tr><tr><td>氧化安定性(784 kPa氧压,100℃,100 h)</td><td></td><td>合格</td><td>SH-T 0335</td></tr><tr><td>压力降/kPa</td><td>≤9.8</td><td>0</td><td></td></tr><tr><td>氧化后酸值</td><td>微碱</td><td>微碱</td><td></td></tr><tr><td>机械杂质/(颗粒数/cm³)</td><td></td><td></td><td>SH/T 0336</td></tr><tr><td>直径&gt;0.025 mm</td><td>≤100</td><td>&lt;100</td><td></td></tr><tr><td>直径&gt;0.075 mm</td><td>≤100</td><td>0</td><td></td></tr><tr><td>直径&gt;0.100 mm</td><td>≤1.5</td><td>0</td><td></td></tr><tr><td>游离碱(以NaOH计)质量分数/%</td><td></td><td>0.02~0.04</td><td>SH-T 0329</td></tr><tr><td>稠度-温度特性</td><td></td><td></td><td>SY 2724</td></tr><tr><td>100℃锥入度/(1/10 mm)</td><td></td><td>295~304</td><td></td></tr><tr><td>150℃锥入度/(1/10 mm)</td><td></td><td>299~309</td><td></td></tr><tr><td>180℃锥入度/(1/10 mm)</td><td></td><td>312~326</td><td></td></tr></table>

续表 21  

<table><tr><td>项 目</td><td>指 标</td><td>实测值</td><td>试验方法</td></tr><tr><td>热安定性(200℃,200h)</td><td>颜色无变化,附着力良好,表面无龟裂</td><td>合格</td><td rowspan="4">差热法</td></tr><tr><td>相转变点/℃</td><td>-</td><td>240</td></tr><tr><td>四球机试验(1500r/min,室温,1min)</td><td></td><td></td></tr><tr><td>磨痕直径/mm</td><td></td><td></td></tr><tr><td>负荷98N</td><td>0.49~0.53</td><td></td><td></td></tr><tr><td>负荷196N</td><td>0.56~0.65</td><td></td><td></td></tr><tr><td>负荷294N</td><td>0.64~0.74</td><td></td><td></td></tr><tr><td>负荷392N</td><td>0.85~0.93</td><td></td><td></td></tr></table>

# 3 使用工艺

# 4 其他

4.1 包装 用 $200\mathrm{g}$ 塑料桶包装，容器上应表明产品名称、净重、批号、生产日期和生产单位。  
4.2 运输 按SH0164《石油产品包装、贮运及交货验收规则》进行。   
4.3 贮存 应存放在清洁、阴凉、干燥处，避免风吹、雨淋、日晒，并应远离火源。启用后应及时将容器盖严，防止进入杂质和水。

# 5 使用建议

选用。

# 参考文献

1兰州化学物理研究所，高低温高速滚动轴承润滑脂KK-3号研制报告.1965  
2兰州化学物理研究所. KK-3 高低温航空润滑脂生产工艺及其性能. 1982  
3国营秦岭电工厂.KK-3润滑脂在我厂使用情况，1982  
4 国营万里机电厂. KK-3 高低温航空润滑脂在机载电机、电器和机构上的应用. 1982

审校 陈润斋

# 中轻负荷航空润滑脂（二）

# 7112号宽温航空润滑脂

# 1 概述

7112号润滑脂由酰胺复合皂稠化硅油制成，是一种宽温度润滑脂，在 $-60^{\circ}C$ 下有较好的启动性能，并具有高温下长期工作的能力，氧化安定性、热安定性及胶体安定性均良好。特别适用于对启动性能有苛刻要求并在高温条件下工作的小型电机。使用温度为 $-70\sim 180^{\circ}C$ ，短期可达 $200^{\circ}C$ 。

该脂与KK-3润滑脂的性能相似，原先使用KK-3润滑脂的小功率电机、陀螺电机、仪表的滚动轴承及其他摩擦部件均可换用7112号润滑脂。

1.1 牌号及名称 7112号宽温航空润滑脂。  
1.2 基本组成 硅油，酰胺复合皂，抗氧、抗腐蚀等添加剂。  
1.3 材料标准 SH/T 0445-1992《7112号宽温航空润滑脂》。  
1.4 使用工艺说明书   
1.5 供应状态

1.6 应用概况 目前已在有关工厂正式使用，  
1.7 研制及生产单位 中国石化集团重庆一坪高级润滑油公司研制并生产。  
1.8 鉴定级别及日期 1983年12月由中国石油化工总公司鉴定通过。

# 2 性能

# 2.1 物理及化学性能

2.1.1 红外光谱 见图2-1.

图2-1 7112号润滑脂红外径谱  
图片摘要：该图主要展示 2 1 7112号润滑脂红外径谱。
![](images/5f884ef9cfdaff2c4f4ff2e57d1b4d0549f31f37ed183d3770587c3bbe70adf3.jpg)  
波数/cm

# 2.1.2 基本物理及化学性能 见表21。

表2-1  

<table><tr><td>项 目</td><td>指 标</td><td>实测值</td><td>试验方法</td></tr><tr><td>外观</td><td>乳白色均匀光滑油膏</td><td>合格</td><td>目测</td></tr><tr><td>滴点/C</td><td>&gt;225</td><td>230</td><td>SH/T 0115</td></tr><tr><td>1/4锥入度/0.1mm</td><td>66~78</td><td>72</td><td>GB、T 269</td></tr><tr><td>分油量/%</td><td></td><td></td><td></td></tr><tr><td>压力法(9.8N)</td><td>-20</td><td>13.7</td><td>GB、T 302</td></tr><tr><td>钢网法(180C,30h)</td><td>-</td><td>6.5</td><td>SH/T 0324</td></tr><tr><td>蒸发度(180C,1h)/%</td><td>≥3.0</td><td>1.4</td><td>SH/T 0337</td></tr><tr><td>相似粘度/(Pa·s)</td><td></td><td></td><td>SH/T 0048</td></tr><tr><td>-50℃,10s-1</td><td>-300</td><td>201</td><td></td></tr><tr><td>-70℃,10s-1</td><td></td><td>771</td><td></td></tr><tr><td>腐蚀(T3铜片,100C,3h)</td><td>合格</td><td>合格</td><td>SH/T 0331</td></tr><tr><td>化学安定性(784 kPa氧压下,100℃)</td><td></td><td></td><td>SH/T 0335</td></tr><tr><td>压力降/kPa</td><td></td><td></td><td></td></tr><tr><td>100h</td><td>≥9.8</td><td>0</td><td></td></tr><tr><td>500h</td><td></td><td>0</td><td></td></tr><tr><td>机械杂质/(个数/cm³)</td><td></td><td></td><td>SH/T 0336</td></tr><tr><td>直径25~74μm</td><td>≤1000</td><td>120</td><td></td></tr><tr><td>直径75~124μm</td><td>≥120</td><td>0</td><td></td></tr><tr><td>直径≥125μm</td><td>无</td><td>0</td><td></td></tr><tr><td rowspan="2">高温烘烤试验(180℃)</td><td></td><td>200h后仍为白色</td><td>--坪公司方法</td></tr><tr><td></td><td>脂状,无裂纹</td><td></td></tr><tr><td>差热分析</td><td></td><td></td><td>--坪公司方法</td></tr><tr><td>峰始点/C</td><td></td><td>230</td><td></td></tr><tr><td>峰点/C</td><td></td><td>256</td><td></td></tr><tr><td>低温转矩(204轴承,-73℃)/(N·cm)</td><td></td><td>1.0</td><td>IP 186</td></tr><tr><td>起动转矩</td><td></td><td>4.6</td><td></td></tr><tr><td>运转转矩</td><td></td><td></td><td></td></tr><tr><td>四球试验(1500r/min,室温,1min)</td><td></td><td></td><td></td></tr><tr><td>磨痕直径/mm</td><td></td><td></td><td>GB/T 3142</td></tr></table>

续表21   

<table><tr><td>项 目</td><td>指 标</td><td>实测值</td><td>试验方法</td></tr><tr><td>负荷98N</td><td></td><td>0.42</td><td></td></tr><tr><td>负荷196N</td><td></td><td>0.63</td><td></td></tr><tr><td>负荷294N</td><td></td><td>1.00</td><td></td></tr><tr><td>负荷392N</td><td></td><td>1.09</td><td></td></tr><tr><td>轴承漏失量(180504轴承,1000r/min,180℃,3h)</td><td></td><td></td><td>-坪公司方法</td></tr><tr><td>润滑脂损失量/%</td><td></td><td>8.3</td><td></td></tr><tr><td>轴承寿命(204轴承,10000r/min,180℃,轴向径向负荷各22.3N)/h</td><td></td><td>800</td><td>SH&#x27;1 0428</td></tr></table>

# 2.2 力学性能

# 2.3 耐环境性能

# 2.4 工艺性能

# 2.5 使用性能

电机寿命试验 7112号润滑脂先后在油泵电机、恒速直流电机等中、小功率产品上进行单项试验，均满足要求。后在恒速直流电机和陀螺电机进行了高低温试验，亦符合技术要求。另外还在BZD-900、HZD-60、DT-4等产品上，按定期试验工艺规程作完一个全寿命试验，检查结果见表2-2。

表2-2  

<table><tr><td>序号</td><td>试验项目</td><td>要 求 值</td><td>实测值</td></tr><tr><td rowspan="2">1</td><td rowspan="2">电压27V空载试验</td><td>空载电流~22A</td><td>56</td></tr><tr><td>空载转速(r/min)作参考</td><td>2075</td></tr><tr><td rowspan="3">2</td><td rowspan="3">额定数据检查</td><td>27V额定转矩=40kg·cmI作3min要求</td><td></td></tr><tr><td>I额定电流~3A</td><td>46.5</td></tr><tr><td>2额定转速(r/min)~78~2530</td><td>1900</td></tr><tr><td>3</td><td>20V电压检查</td><td>额定转矩10kg·cm工作:1min正常</td><td>正常</td></tr><tr><td>4</td><td>30V电压检查</td><td>额定转矩40kg·cm工作:1min正常</td><td>正常</td></tr></table>

高温-高空试验后，电刷磨损量（要求不大于 $0.3\mathrm{mm}$ ）试验实测结果：

左上 $= 0.15\mathrm{mm}$ ；右上 $= 0.1\mathrm{mm}$ ；左下 $= 0.1\mathrm{mm}$ ；右下 $= 0.1\mathrm{mm}$

# 3 使用工艺

# 4 其他

4.1 包装 $1\mathrm{kg}$ 塑料盒。  
4.2 运输 按SH0164《石油产品包装、贮运及交货验收规则》进行。   
4.3 贮存 贮存在清洁、干燥及避光处。启用后应及时将容器盖严，防止进入杂质和水。

# 5 使用建议

选用。

# 参考文献

1. 一坪化工厂. 7112号宽温航空润滑脂的研究. 1988  
2. 国营第三五五厂，G 2627902 脂代 KK-3 脂试验总结，1981  
3秦岭电工厂.G262脂代KK-3脂试验总结.   
4 宝成仪表厂，高低温航空润滑脂试验总结.

编写 宗 明 颜自力

审校 曾宪恕

# 7015号高低温润滑脂

# 1 概述

7015号高低温润滑脂由烷基芳酰胺钠盐稠化硅油制成，除高滴点及耐高温等特性外，还具有较宽的使用温度范围。适用于各种伺服电机、自动同步陀螺仪、精密仪表和控制机构，以及宽温度范围内辐射剂量为 $10^{7}\mathrm{R}$ 以下工作的各种滚动轴承。不适用于重负荷滑动轴承和齿轮的润滑。使用温度为 $70\sim$ $180^{\circ}C$ ，短期可到 $220^{\circ}C$ 。

1.1 牌号及名称 7015号高低温润滑脂。  
1.2 基本组成 硅油、烷基对苯二甲酸酰胺钠盐、抗氧剂。  
1.3 材料标准 Q/SH 037·017—1988(1997)《7015号高低温润滑脂》。  
1.4 使用工艺说明书   
1.5 供应状态 小容量罐装。  
1.6 应用概况 已在各种型号微电机上使用多年，性能稳定。  
1.7 研制及生产单位 中国石化集团重庆-坪高级润滑油公司。

# 2 性能

# 2.1 物理及化学性能

2.1.1 红外光谱 见图2-1。

图片摘要：该图主要展示 2 1 7015号润滑脂红外光谱。
![](images/f17bb8792d4e6398b99bedf0c2ebfdeffe53a56cc524d70c32091813cd915590.jpg)  
图2-1 7015号润滑脂红外光谱

2.1.2 基本物理及化学性能 见表2-1。

表2-1  

<table><tr><td>项 目</td><td>指 标</td><td>实测值</td><td>试验方法</td></tr><tr><td>外观</td><td>乳白色至浅褐色均匀油膏</td><td>乳白色均匀油膏</td><td>目测</td></tr><tr><td>滴点/℃</td><td>250</td><td>300~310</td><td></td></tr><tr><td>1/4锥入度/0.1mm</td><td>65~80</td><td>67~72</td><td>GB/T 3498</td></tr><tr><td>分油量(压力法)/%</td><td>2.0</td><td>12~15</td><td>GB/T 269</td></tr></table>

续表 21  

<table><tr><td>项 目</td><td>指 标</td><td>实测值</td><td>试验方法</td></tr><tr><td>蒸发度(薄层法,1h)/%</td><td></td><td></td><td>GB/T 392</td></tr><tr><td>150℃</td><td></td><td>(0.8)</td><td>SH/T 0337</td></tr><tr><td>180℃</td><td>a1</td><td>1.1~1.5</td><td></td></tr><tr><td>200℃</td><td></td><td>(2.15)</td><td></td></tr><tr><td>相似粘度(10s-1)/(Pa·s)</td><td></td><td></td><td></td></tr><tr><td>20℃</td><td></td><td>(99.5)</td><td>SH/T 0048</td></tr><tr><td>--50℃</td><td></td><td>(121)</td><td></td></tr><tr><td>-60℃</td><td>&lt;70℃</td><td>110~160</td><td></td></tr><tr><td>-70℃</td><td></td><td>(154)</td><td></td></tr><tr><td>腐蚀(T3铜片,100℃,3h)</td><td>合格</td><td>合格</td><td>SH/T 0331</td></tr><tr><td>化学安定性(784 kPa氧压,100℃,100h)</td><td></td><td></td><td></td></tr><tr><td>压力降/kPa</td><td>&lt;34.4</td><td>0~4.9</td><td>SH/T 0335</td></tr><tr><td>高温氧化试验(200℃,100h)</td><td></td><td></td><td></td></tr><tr><td>压力降/kPa</td><td></td><td>4.9</td><td>一坪公司方法</td></tr><tr><td>酸值(以KOH计)/(mg/g)</td><td></td><td></td><td></td></tr><tr><td>氧化前</td><td></td><td>1.1</td><td></td></tr><tr><td>氧化后</td><td></td><td>1.11</td><td></td></tr><tr><td>酸值增量(以KOH计)/(mg/g)</td><td></td><td>0.01</td><td></td></tr><tr><td>机械杂质/(个数/cm³)</td><td></td><td></td><td>SH/T 0336</td></tr><tr><td>直径25~74μm</td><td>&lt;500</td><td>40~200</td><td></td></tr><tr><td>直径75~124μm</td><td>&lt;1000</td><td>40~120</td><td></td></tr><tr><td>直径≥125μm</td><td>无</td><td>0</td><td></td></tr><tr><td>滚筒安定性(室温,7.5h)</td><td></td><td></td><td></td></tr><tr><td>1/4锥入度/0.1mm</td><td></td><td>73</td><td></td></tr><tr><td>抗水淋性(204轴承,38℃,1h)</td><td></td><td>0.37</td><td>SH/T 0122</td></tr><tr><td>低温转矩(204轴承,-70℃)/(N·m)</td><td></td><td></td><td></td></tr><tr><td>起动转矩</td><td></td><td>0.15</td><td>SH/T 0109</td></tr><tr><td>运转转矩</td><td></td><td>0.028</td><td>SH/T 0338</td></tr><tr><td>轴承寿命(206轴承,150℃,10000r/min,轴向负荷735N,径向负荷245N)/h</td><td></td><td>&gt;500</td><td>SH/T 0428</td></tr><tr><td></td><td></td><td>(一次结果)</td><td></td></tr></table>

注：括号内数据为不同批次产品的测试结果。

# 3 使用工艺

# 4 其他

4.1 包装 $1\mathrm{kg}$ 塑料容器。  
4.2 运输 按SH0164《石油产品包装、贮运及交货验收规则》进行。   
4.3 贮存 贮存在清洁、干燥处，避免阳光直射。启用后应及时将容器盖严，防止进入杂质和水。

# 5 使用建议

选用。

# 参考文献

1 一坪化工厂.7015号高低温润滑脂研制总结，1968

编写 宗 明 颜自力

审校 曾宪恕

# 7016、7016-1号高低温润滑脂

# 1 概述

7016和7016-1号高低温润滑脂由烷基芳酰胺盐稠化硅油制成。具有耐高低温、耐水和蒸发小的特性。适用于航空电机及高温工作的滚动轴承的润滑。由于7016-1号润滑脂选用了复合稠化剂，并更严格地控制机械杂质的含量，适用于长寿命陀螺电机轴承及其他类型的陀螺轴承。两脂的使用温度为 $-60 \sim 200^{\circ} \mathrm{C}$ 。7016号润滑脂短期可到 $250^{\circ} \mathrm{C}$ ；7016-1号润滑脂短期可到 $230^{\circ} \mathrm{C}$ 。

1.1 牌号及名称 7016、7016-1 号高低温润滑脂。  
1.2 基本组成 硅油、烷基对苯二甲酸酰胺盐和/或锂盐、抗氧剂。  
1.3 材料标准 Q/SH 037.018-1988(1997)《7016号高低温润滑脂》; Q/SH 037.037-1998《70161号精密轴承润滑脂》。  
1.4 使用工艺说明书   
1.5 供应状态 小容量罐装油膏。  
1.6 应用概况 7016号润滑脂已在大功率起动发电机、变流机及飞机附件的滚动轴承上使用多年。7016-1号润滑脂已在长寿命陀螺上使用，寿命超过 $10000\mathrm{h}$ 。  
1.7 研制及生产单位 中国石化集团重庆一坪高级润滑油公司研制并生产。  
1.8 鉴定级别及日期 7016号润滑脂于1982年6月由石油工业部和冶金工业部组织鉴定；7016-1号润滑脂于1980年12月由石油工业部鉴定通过。

# 2 性能

2.1 物理及化学性能  
2.1.1 红外光谱 7016号润滑脂见图2-1；7016-1号润滑脂见图2-2。  
2.1.2 基本物理及化学性能 见表2-1。  
2.2 力学性能  
2.3 耐环境性能  
2.4 工艺性能

图片摘要：该图主要展示 2 1 7016号润滑脂红外光谱。
![](images/00ed9ea270013bf94c4ac74a29182ca620d4f972782b33aeb5d7ea9a39b6b829.jpg)  
图2-1 7016号润滑脂红外光谱

图片摘要：该图主要展示 2 1 7016号润滑脂红外光谱。
![](images/67ea4ea7a3cc47e952021a31a72d5b30cbe1f43a97d8632245f0f43c7dfb1b3d.jpg)  
图2-2 7016-1号润滑脂红外光谱

表21-2  

<table><tr><td rowspan="2">项 目</td><td colspan="2">7016号</td><td colspan="2">7016-1号</td><td rowspan="2">试验方法</td></tr><tr><td>指 标</td><td>实测值</td><td>指 标</td><td>实测值</td></tr><tr><td>外观</td><td>乳白色至黄色均匀油膏</td><td>乳白色均匀油膏</td><td>乳白至灰白色均匀油膏</td><td>乳白色均匀油膏</td><td>目测</td></tr><tr><td>滴点/℃</td><td>≥260</td><td>320~330</td><td>≥250</td><td>306</td><td>GB/T 3498</td></tr><tr><td>1/4锥入度/0.1mm</td><td>60~75</td><td>61~68</td><td>66~78</td><td>71</td><td>GB/T 269</td></tr><tr><td>分油量(压力法)/%</td><td>≤15.0</td><td>≤10</td><td>≤15</td><td>10.3</td><td>GB/T 392</td></tr><tr><td>蒸发度(200℃,1h)/%</td><td>≤3.0</td><td>0.8~1.2</td><td>≤1.0</td><td>1.6</td><td>SH/T 0337</td></tr><tr><td>相似粘度(-50℃,10s-1)/(Pa·s)</td><td>≤900</td><td>300~630</td><td>≤1300</td><td>867</td><td>SH/T 0018</td></tr><tr><td>腐蚀(T3铜片,100℃,3h)</td><td>合格</td><td>合格</td><td>合格</td><td>合格</td><td>SH/T 0331</td></tr><tr><td>化学安定性(784 kPa氧压,100℃,100h)</td><td></td><td></td><td></td><td></td><td>SH/T 0335</td></tr><tr><td>压力降/kPa</td><td>≤34.3</td><td>0.98</td><td>≤34.3</td><td>4.9</td><td></td></tr><tr><td>机械杂质/(个数/cm³)</td><td></td><td></td><td></td><td></td><td>SH/T 0336</td></tr><tr><td>直径25~74μm</td><td>≤5000</td><td>0~100</td><td>≤1000</td><td>40</td><td></td></tr><tr><td>直径75~124μm</td><td>≤1000</td><td>0~200</td><td>≤120</td><td>0</td><td></td></tr><tr><td>直径≥125μm</td><td>无</td><td>-</td><td>0</td><td>0</td><td></td></tr><tr><td>剪切安定性</td><td></td><td></td><td></td><td></td><td>GB/T 269</td></tr><tr><td>工作0次锥入度/(0.1mm)</td><td>-</td><td>306</td><td>-</td><td>-</td><td></td></tr><tr><td>工作60次锥入度/(0.1mm)</td><td>-</td><td>331</td><td>-</td><td>-</td><td></td></tr><tr><td>工作10^5次锥入度/(0.1mm)</td><td>-</td><td>358</td><td>-</td><td>-</td><td></td></tr><tr><td>抗水淋性(204轴承,38℃,1h)</td><td>-</td><td>0.8</td><td>-</td><td>-</td><td>SH/T 0109</td></tr><tr><td>低温转矩(204轴承,-60℃)/(N·m)</td><td></td><td></td><td></td><td></td><td>SH/T 0338</td></tr><tr><td>起动转矩</td><td>-</td><td>0.46</td><td>-</td><td>-</td><td></td></tr><tr><td>轴承寿命(204轴承,200℃,6000r/min,轴向径向负荷各22.3N)/h&#x27;</td><td>-</td><td>506</td><td>-</td><td>-</td><td>SH/T 0428</td></tr><tr><td>滚筒安定性(50℃,4h)</td><td></td><td>(一次结果)</td><td></td><td></td><td>SH/T 0122</td></tr><tr><td>1/4锥入度增加值/0.1mm</td><td>-</td><td>-</td><td>-</td><td>10</td><td></td></tr></table>

① 轴承寿命试验以轴承力矩大于 $73.5\mathrm{N}\cdot \mathrm{cm}$ 为失效。

# 2.5 使用性能

2.5.1 电机寿命试验 7016号脂在大功率航空电机轴承上经 $1500\mathrm{h}$ 寿命试验，电机工作正常。  
2.5.2 陀螺电机试验 在船用陀螺电机试验中运转 $5000 \sim 8000 \mathrm{~h}$ , 7016-1号润滑脂的结构未破坏; 在某陀螺上工作 $100 \mathrm{~h}$ 后贮存5年, 仍可继续工作。

# 3 使用工艺

# 4 其他

4.1 包装 $\mathrm{kg}$ 塑料容器。  
4.2 运输 按SH0164《石油产品包装、贮运及交货验收规则》进行。   
4.3 贮存 贮存在清洁、干燥处，避免阳光直射。启用后应及时将容器盖严，防止进入杂质和水。

# 5 使用建议

选用。

# 参考文献

1 一坪化工厂.7016号高低温润滑脂研制报告，1982  
2. 一坪化工厂. 70161号高低温润滑脂研制总结. 1980  
3 第七机械工业部第五二研究所. 7016-1号高低温润滑脂使用小结. 1980  
4 洛阳轴承研究所. 关于 7016-1 润滑脂使用情况报告. 1980

编写 宗 明 颇自力

审校 曾宪恕

# 7017-1号高低温润滑脂

# 1 概述

7017-1号高低温润滑脂由脲类化合物稠化硅油制成。与其他高温润滑脂相比，耐热性更好，而 $-50^{\circ}\mathrm{C}$ 的相似粘度略大。适用于高温下工作的滚珠轴承和滚柱轴承。使用温度为 $-60\sim 250^{\circ}C$ ，性能符合美国MIL-G-25013标准的要求，并与国外AeroShell15A润滑脂的性能相当。

1.1 牌号及名称 7017-1 号高低温润滑脂。  
1.2 基本组成 硅油、脲类化合物、抗氧剂。  
1.3 材料标准 SH 0431-1992《7017-1号高低温润滑脂》。  
1.4 使用工艺说明书   
1.5 供应状态 小容量罐装。  
1.6 应用概况 已用于航空高温直流发电机及SDZ各型直流电机。  
1.7 研制及生产单位 中国石化集团重庆一坪高级润滑油公司研制并生产。  
1.8 鉴定级别及日期 1985年11月由中国石油化工总公司鉴定通过。

# 2 性能

2.1 物理及化学性能  
2.1.1 红外光谱 见图2-1。

图片摘要：该图主要展示 2 1 7017 1号润滑脂红外光谱。
![](images/359870ad9ab7f4b7e5a882905c5927423dad15c4eb74747e2370c9114b888d69.jpg)  
图2-1 7017-1号润滑脂红外光谱

# 2.1.2 基本物理及化学性能 见表2-1。

表21  

<table><tr><td>项 目</td><td>指 标</td><td>实测值</td><td>试验方法</td></tr><tr><td>外观</td><td>灰色均匀油膏</td><td>合格</td><td>目测</td></tr><tr><td>滴点/C</td><td>~300</td><td>320</td><td>GB/T 3498</td></tr><tr><td>1/4锥入度/0.1mm</td><td>65~80</td><td>73</td><td>GB/T 269</td></tr><tr><td>分油量/%</td><td></td><td></td><td></td></tr><tr><td>压力法(9.8N)</td><td>±1</td><td>7.6</td><td>GB/T 392</td></tr><tr><td>钢网法(232C,30h)</td><td></td><td>3.1</td><td>SH/T 0324</td></tr><tr><td>蒸发度/%</td><td></td><td></td><td></td></tr><tr><td>薄层法(200C,1h)</td><td>~1.0</td><td>1.2</td><td>SH/T 0337</td></tr><tr><td>动态法(200C,22h)</td><td></td><td>0.88</td><td>GB/T 7325</td></tr><tr><td>相似粘度(-50C,10s-1)/(Pa·s)</td><td>≤1800</td><td>1170</td><td>SH/T 0048</td></tr><tr><td>腐蚀(T3铜片,100℃,3h)</td><td>合格</td><td>合格</td><td>SH/T 0331</td></tr><tr><td>氧化安定性(784 kPa氧压,120C,100h)</td><td></td><td></td><td>SH T 0335</td></tr><tr><td>压力降/kPa</td><td>≤34.5</td><td>0</td><td></td></tr><tr><td>抗水淋性(204轴承,38C,1h)/%</td><td></td><td>0.13</td><td>SH T 0109</td></tr><tr><td>四球试验(1500 r/min,室温)</td><td></td><td></td><td></td></tr><tr><td>磨痕直径(392 N,30 min)/mm</td><td></td><td>2.96</td><td>SH T 0204</td></tr><tr><td>最大无卡咬负荷/N</td><td></td><td>186</td><td>GB/T 3142</td></tr><tr><td>烧结负荷/N</td><td></td><td>1570</td><td>GB/T 3142</td></tr><tr><td>轴承寿命(204轴承,250C,6000 r/min,轴向径向负荷各22.3N)/h</td><td></td><td>&gt;500</td><td>SH/T 0428</td></tr></table>

# 2.2 力学性能

# 2.3 耐环境性能

# 2.4 工艺性能

# 2.5 使用性能

功能考核试验 7017-1 号润滑脂在 SDZ-1C 直流电动机上进行了较全面的考核, 包括单项寿命试验。后推广到 SDZ-1B、SDZ-2C、SDZ-4 等型号直流电机及 YSG-3 中频电动机上, 随部分电机进行了飞行试验。按下列试验条件, 进行了例行试验, 均满足电机产品的要求, 结果见表 2-2。

温度： $-40\sim 100^{\circ}C$

相对湿度： $95\% \sim 98\%$ （温度为 $40\mathrm{C}\pm 2\mathrm{C}$ 时）；

气压： $1.5 \times 10^{6} \sim$ 常压。

表2-2  

<table><tr><td rowspan="2">序号</td><td rowspan="2">试验项目</td><td colspan="4">产品型号</td></tr><tr><td>SDZ-2C</td><td>YSG-3</td><td>SDZ-1B</td><td>SDZ 1C</td></tr><tr><td>1</td><td>高温试验</td><td>55℃</td><td>55℃</td><td>55℃</td><td>55℃</td></tr><tr><td>2</td><td>低温试验</td><td>-40℃</td><td>-10℃</td><td>40℃</td><td>-10℃</td></tr><tr><td>3</td><td>潮湿试验</td><td>95%~98%</td><td>95%~98%</td><td>95%~98%</td><td>95%~98%</td></tr><tr><td>4</td><td>恒加速度试验</td><td>7g</td><td>7.5g</td><td>15g</td><td>15g</td></tr><tr><td>5</td><td>振动试验</td><td>15g</td><td>18g</td><td>14g</td><td>14g</td></tr><tr><td>6</td><td>冲击试验</td><td>60g</td><td>30g</td><td>50g</td><td>50g</td></tr><tr><td>7</td><td>低气压试验</td><td>6.67×10³Pa</td><td>2.00×10⁻¹Pa</td><td>2.00×10⁻¹Pa</td><td>-</td></tr><tr><td>8</td><td>寿命试验</td><td>70h</td><td>70h(100℃)</td><td>100h</td><td>100h</td></tr></table>

# 3 使用工艺

# 4 其他

4.1 包装 用 $1\mathrm{kg}$ 塑料容器装。  
4.2 运输 按SH0164《石油产品包装、贮运及交货验收规则》进行。   
4.3 贮存 贮存在清洁、干燥处，避免阳光直射。启用后应及时将容器盖严，防止进入杂质和水。

# 5 使用建议

选用。

# 参考文献

1 一坪化工厂.7017-1号高低温润滑脂研究.1983  
2 一坪化工厂，脲基润滑脂的研究，1979  
3上海有线电厂设计科，7017-1高低温润滑脂使用情况报告.1980

编写 宗 明 颜自力

审校 曾宪恕

# 7950号润滑脂

# （直升机摆动轴承润滑脂）

# 1 概述

7950号润滑脂，由脂肪酸钙皂稠化低温润滑油制成。滴点比普通钙脂高，其物理-化学性能符合美国MIL-G-25537B标准的要求，具有良好的低温性、防锈性和机械安定性。适用于直升机的小振幅摆动轴承、主旋翼和尾桨控制系统关节轴承及尾桨毂轴套螺母等处。也可用于大型客机的燃料阀、安定面铰接部位等。使用温度为 $-54\sim 71^{\circ}C$ ，短时可达到 $100^{\circ}C$ 。

1.1 牌号及名称 7950号润滑脂（直升机摆动轴承润滑脂）。

1.2 基本组成 低温润滑油，钙皂，抗氧、防锈等添加剂。  
1.3 材料标准 GJB 1602-1993《直升机摆动轴承润滑脂。  
1.4 使用工艺说明书   
1.5 供应状态   
1.6 应用概况 已在直升机自动倾斜仪轴承中使用。  
1.7 研制及生产单位 石油化工科学研究院研制并生产  
1.8 鉴定级别及日期 1988年11月由中国石油化工总公司鉴定通过。

# 2 性能

# 2.1 物理及化学性能

2.1.1 红外光谱 见图2-1.

图片摘要：该图主要展示 2 1 7950号润滑脂红外光谱。
![](images/1c7780c110c28fc53c6872b8d28116dabd3581fa9403844ee923e82a055c7447.jpg)  
图2-1 7950号润滑脂红外光谱

2.1.2 基本物理及化学性能 见表2-1。

表21  

<table><tr><td>项目</td><td>指标</td><td>实测值</td><td>试验方法</td></tr><tr><td>气味</td><td>无恶臭、芳香或游离醇气味</td><td>合格</td><td>感官试验</td></tr><tr><td>外观</td><td>无块状、均质光滑油膏</td><td>合格</td><td>目测</td></tr><tr><td>滴点/C</td><td>-140</td><td>156</td><td>GB/T 3498</td></tr><tr><td>锥入度/(1/10 mm)</td><td></td><td></td><td>GB/T 269</td></tr><tr><td>不工作</td><td>≥200</td><td>273</td><td></td></tr><tr><td>工作</td><td>265~305</td><td>285</td><td></td></tr><tr><td>延长工作锥入度(10^6次)/(1/10 mm)</td><td>265~375</td><td>345</td><td>GB/T 269</td></tr><tr><td>腐蚀(T2铜片,100C,24h)/级</td><td>≤1b</td><td>1b</td><td>GB/T 7326甲法</td></tr><tr><td>蒸发量(100C,22h)/%</td><td>≤9.5</td><td>6.3</td><td>GB/T 7325</td></tr><tr><td>钢网分油量(100C,22h)/%</td><td>≤5.0</td><td>2.7</td><td>SH/T 0324</td></tr><tr><td>氧化安定性(99C,758 kPa)</td><td></td><td></td><td>SH/T 0325</td></tr><tr><td>压力降/kPa</td><td></td><td></td><td></td></tr><tr><td>100 h</td><td>≤34.5</td><td>30</td><td></td></tr><tr><td>400 h</td><td>≤137.8</td><td>&lt;137.8</td><td></td></tr><tr><td>防腐蚀性(52C,48h)/级</td><td>≤2</td><td>1</td><td>GB/T 5018</td></tr><tr><td>杂质/(颗粒数/cm³)</td><td></td><td></td><td>SH/T 0336</td></tr><tr><td>直径25~74μm</td><td>≤5000</td><td>280</td><td></td></tr><tr><td>直径75~124μm</td><td>≤1000</td><td>0</td><td></td></tr><tr><td>直径≥125μm</td><td>无</td><td>0</td><td></td></tr></table>

续表 21  

<table><tr><td>项 目</td><td>指 标</td><td>实测值</td><td>试验方法</td></tr><tr><td>相似粘度(-50℃,10s)/(Pa·s)</td><td></td><td>561</td><td>SH/T 0048</td></tr><tr><td>低温转矩(-55℃)/(N·m)</td><td></td><td></td><td>SH/T 0338</td></tr><tr><td>起动转矩</td><td>1.47</td><td>&lt;1.47</td><td></td></tr><tr><td>运转转矩</td><td>&lt;0.196</td><td>&lt;0.196</td><td></td></tr><tr><td>水安定性(9份脂+1份水)</td><td></td><td></td><td>GB/T 269</td></tr><tr><td>10^6次工作锥入度与工作锥入度差值/(1/10mm)</td><td>≤7</td><td>&lt;70</td><td></td></tr><tr><td>贮存安定性(40℃±2℃,6个月)</td><td></td><td></td><td>SH/T 0152</td></tr><tr><td>不工作锥入度/(1/10mm)</td><td>≥200</td><td>&gt;200</td><td></td></tr><tr><td>工作锥入度/(1/10mm)</td><td>205~306</td><td></td><td></td></tr></table>

# 3 使用工艺

# 4 其他

4.1 包装 用容量为 $1,3.5\mathrm{kg}$ 罐装。  
4.2 运输 按SH0164《石油产品包装、贮运及交货验收规则》进行。   
4.3 贮存 贮存在清洁、干燥处，避免阳光直射，启用后应及时将容器盖严，防止进入杂质和水。  
4.4 技术安全 基本无毒。

# 5 使用建议

选用。

# 参考文献

1 石油化工科学研究院. 7950 航空润滑脂的研制. 1978

编写 徐世敏 李茂森

审校 唐俊杰

# 航空机轮润滑脂（一）

# 7450号润滑脂

# 1 概述

7450号润滑脂由膨润土稠化合成油制成，是机轮轴承用合成润滑脂。与国内常用的4号高温脂相比，高低温更好。低温下不变硬，高温下不流失，抗水性和轴承防护性均良好。可用于大型喷气客机及战斗机机轮轴承的润滑，也可用于其他高温高负荷轴承、齿轮等部件。若用于和橡胶零件接触的地方，需经过试验方可选用。使用温度为 $-45\sim 150^{\circ}C$ 。

7450号润滑脂的性能符合美国MIL-G-3545C标准规定的要求。

1.1 牌号及名称 7450号润滑脂。  
1.2 基本组成 酯类油，精制有机膨润土，抗氧、防腐蚀、防锈及极压添加剂。

1.3 材料标准 GJB 1239-1991《航空机轮润滑脂规范》。  
1.4 使用工艺说明书   
1.5 供应状态   
1.6 应用概况 于1975年在大型客机机轮上试飞 $238\mathrm{h}$ , 作了四个 $200\mathrm{h}$ 换油检查, 均能保证机件可靠润滑。1976年曾以教练机和超音速战斗机分别进行37次和20次飞行起落试用。现每年小批量供应民航使用。  
1.7 研制及生产单位 石油化工科学研究院研制并生产  
1.8 鉴定级别及日期 1986年8月由中国石油化工总公司鉴定通过。

# 2 性能

# 2.1 物理及化学性能

# 2.1.1 红外光谱 见图2-1。

图片摘要：该图主要展示 2 1 7450号润滑脂红外光谱。
![](images/49c1ce3e4f8c84dc3cfe4e327889f90527b21ea56295361ea734d3e16ae132f2.jpg)  
图2-1 7450号润滑脂红外光谱

# 2.1.2 物理及化学性能 见表21。

表2-1  

<table><tr><td>项 目</td><td>指 标</td><td>实测值</td><td>试验方法</td></tr><tr><td>外观</td><td>光滑均匀油膏</td><td>光滑均匀油膏</td><td>目测</td></tr><tr><td>滴点/C</td><td>≤177</td><td>&gt;280</td><td>GB/T 3498</td></tr><tr><td>工作锥入度/(1/10 mm)</td><td></td><td></td><td>GB/T 269</td></tr><tr><td>60次后</td><td>250~300</td><td>275</td><td></td></tr><tr><td>10³次后</td><td>≤360</td><td>339</td><td></td></tr><tr><td>铜片腐蚀/级</td><td>≤1b</td><td>1b</td><td>GB/T 7326甲法</td></tr><tr><td>蒸发量(100℃,22h)/%</td><td>≤2</td><td>1.27</td><td>GB/T 7325</td></tr><tr><td>钢网分油量(100℃,24h)/%</td><td>≤5.0</td><td>0.58</td><td>SH/T 0324</td></tr><tr><td>氧化安定性(100℃,758 kPa)</td><td></td><td></td><td>SH/T 0325</td></tr><tr><td>压力降/kPa</td><td>≤69</td><td>41</td><td></td></tr><tr><td>100 h</td><td>≤172</td><td>&lt;172</td><td></td></tr><tr><td>500 h</td><td>≤2</td><td>1</td><td>GB/T 5018</td></tr><tr><td>防腐蚀性/级</td><td></td><td></td><td>SH/T 0336</td></tr><tr><td>杂质/(颗粒数/cm³)</td><td>≤5000</td><td>2080</td><td></td></tr><tr><td>直径25~74μm</td><td>≤1000</td><td>120</td><td></td></tr><tr><td>直径75~124μm</td><td>无</td><td>0</td><td></td></tr><tr><td>直径≥125μm</td><td></td><td></td><td></td></tr></table>

续表 21  

<table><tr><td>项 目</td><td>指 标</td><td>实测值</td><td>试验方法</td></tr><tr><td>抗水淋性(41℃±1℃)/%</td><td>~2.0</td><td>0.69</td><td>SH/T 0109</td></tr><tr><td></td><td>胶体不破坏,脂光滑均匀</td><td></td><td></td></tr><tr><td>高温轴承寿命(149℃,10000r/min)/h</td><td>≥n/a</td><td>&gt;600</td><td>SH/T 0428</td></tr><tr><td>低温转矩(18℃±0.5℃)·N·m-1</td><td></td><td></td><td>SH/T 0338</td></tr><tr><td>起动转矩</td><td>≤1.5</td><td>&lt;1.5</td><td></td></tr><tr><td>运转转矩</td><td>≤0.5</td><td>&lt;0.5</td><td></td></tr><tr><td>贮存安定性(38℃±3℃,6个月)</td><td></td><td></td><td>SH/T 0452</td></tr><tr><td>1作锥入度变化/(1/10mm)</td><td>≤3</td><td>&lt;30</td><td></td></tr><tr><td>合成橡胶溶胀性(NBR-L)体积分数/%</td><td>≤10</td><td></td><td></td></tr></table>

17450号润滑脂为非矿油基机轮脂，本项目在必要时进行实测

# 3 使用工艺

# 4 其他

4.1 包装 用容量为 $1,3.5\mathrm{kg}$ 和 $18\mathrm{kg}$ 金属桶装。  
4.2 运输 按SH0164《石油产品包装、贮运及交货验收规则》进行。   
4.3 贮存 贮存在清洁、干燥处，避免阳光直射，启用后应及时将容器盖严，防止进入杂质和水。  
4.4 技术安全 基本无毒。

# 5 使用建议

选用。

# 参考文献

1 石油化工科学研究院. 7450 航空润滑脂的研制. 1971  
2 中国民航北京管理局指挥部, 后勤部. 关于波音707飞机使用四种国产润滑脂的报告. 1975

编写 徐世敏 李茂森

审校 唐俊杰

# 航空机轮润滑脂（二）

# 7028号润滑脂

# 1 概述

7028号润滑脂由烷基芳酰胺钠盐稠化酯类油制成。主要用于直升机机轮及密封系统的润滑，对某些橡胶有一定适应性，亦可推荐用于其他飞机机轮轴承、发动机高温附件、高温轴承的润滑。若用于和橡胶接触的地方，需经过试验方可选用。使用温度为 $-40\sim 150^{\circ}C$ ，短时可达到 $200^{\circ}C$ 。

7028号润滑脂符合美国军用标准MIL-G-3545C及法国AIR4205/B标准的要求。

1.1 牌号及名称 7028号高温航空机轮润滑脂。  
1.2 基本组成 酯类油，烷基对苯二甲酸酰胺钠盐，抗氧、抗腐蚀及防锈添加剂。  
1.3 材料标准 GJB 1239--1991《航空机轮润滑脂规范》。  
1.4 使用工艺说明书   
1.5 供应状态 小容量罐装。  
1.6 应用概况 在超黄蜂直升机的机轮轴承、机舱和尾舱门的橡胶组件上使用两年后，检查机轮轴、轴承及密封件均无明显变化，润滑脂的性能仍符合材料标准要求。已正式使用。  
1.7 研制及生产单位 中国石化集团重庆一坪高级润滑油公司研制并生产。  
1.8 鉴定级别及日期 1984年11月由中国石油化工总公司鉴定通过。

# 2 性能

# 2.1 物理及化学性能

# 2.1.1 红外光谱 见图2-1。

图片摘要：该图主要展示 2 1 7028号润滑脂红外光谱。
![](images/8c9e09d6a0dba8eaa8836ae71bd7135510b881dbaa1917348078ffd1f4b61ee5.jpg)  
图2-1 7028号润滑脂红外光谱

# 2.1.2 基本物理及化学性能 见表2-1。

表2-1  

<table><tr><td>项 目</td><td>指 标</td><td>实测值</td><td>试验方法</td></tr><tr><td>外观</td><td>光滑均匀油膏</td><td rowspan="2">光滑均匀灰白色油膏无腐臭、香料味和醇味</td><td rowspan="2">目测</td></tr><tr><td>气味</td><td>-</td></tr><tr><td>滴点/C</td><td>≥177</td><td>&gt;220</td><td>GB/T 4929GB/T 269</td></tr><tr><td>工作锥入度/(0.1mm)</td><td></td><td></td><td></td></tr><tr><td>60次后</td><td>250~300</td><td>281</td><td></td></tr><tr><td>10^5次后</td><td>≤360</td><td>266</td><td></td></tr><tr><td>锥入度增加值</td><td>-</td><td>-15</td><td></td></tr><tr><td>铜片腐蚀(100℃,24h)/级</td><td>≤1b</td><td>1b</td><td>GB/T 7326甲法SH/T 0336</td></tr><tr><td>机械杂质/(个数/cm³)</td><td></td><td></td><td></td></tr><tr><td>直径25~74μm</td><td>≤5000</td><td>223</td><td></td></tr><tr><td>直径75~124μm</td><td>≤1000</td><td>0</td><td></td></tr><tr><td>直径≥125μm</td><td>无</td><td>0</td><td></td></tr></table>

续表 21
