Repository: C-zj02/CFD-claw

<div align="center">

**English** | [中文](#中文版) | [Français](README_FR.md) | [Русский](README_RU.md) | [हिन्दी](README_HI.md) | [العربية](README_AR.md) | [Português](README_PT.md)

# 🚀 Claude Code Python

**A Complete Python Reimplementation Based on Real Claude Code Source**

*From TypeScript Source → Rebuilt in Python with ❤️*

***
**🔥 Active Development • New Features Weekly 🔥**

</div>

***

## 🎯 What is This?

**Clawd Code** is a **complete Python rewrite** of Claude Code, based on the **real TypeScript source code**.

File: RAG-data/中国航空材料手册(第2版) 第10卷  燃料与润滑材料、纺织材料201-400.pdf-90dcc96a-4ddc-4ad5-8f74-73a062da4106.md (part 8 of 9)
动的部件。7903号耐油密封脂的性能符合美国军用标准MIL-G-6032D规定的要求。使用温度为 $-20\sim 150^{\circ}C$ 。
<table><tr><td rowspan="2">性能</td><td colspan="2">13-65维纶带</td><td colspan="2">20-27维纶带</td><td colspan="2">25-83维纶带</td></tr><tr><td>指标(个别)</td><td>典型值</td><td>指标(个别)</td><td>典型值</td><td>指标(个别)</td><td>典型值</td></tr><tr><td>断裂强力/N</td><td>≥637</td><td>813</td><td>≥265</td><td>756</td><td>≥814</td><td>440</td></tr><tr><td>标准伸长率/%</td><td>≤25</td><td>18.2</td><td>≤20</td><td>9.3</td><td>≤25</td><td>16.7</td></tr><tr><td rowspan="2">性能</td><td colspan="2">25-150维纶带</td><td colspan="2">32-230维纶带*</td><td colspan="2">40-140维纶带</td></tr><tr><td>指标(个别)</td><td>典型值</td><td>指标(个别)</td><td>典型值</td><td>指标(个别)</td><td>典型值</td></tr><tr><td>断裂强力/N</td><td>≥1470</td><td>1650</td><td>≥2260</td><td>2610</td><td>≥1370</td><td>3380</td></tr><tr><td>标准伸长率/%</td><td>≤25</td><td>21.3</td><td></td><td>27.4</td><td>≤20</td><td>16.6</td></tr></table>

$①$ 典型值取自草绿维纶带。

# 3 使用工艺

3.1 裁剪工艺 维纶带作短加强带、提手带时，多层（不多于75层）铺料，按样板描样、裁剪。  
3.2 缝纫工艺 20-27、25-83 维纶带用作包边带时，先将带端沿纵向折叠，通过滚压机压叠为双层。13-65、25-150 维纶带作长加强带时，将整卷带子装于导带盘上，选用 $18 \sim 19$ 号机针，配以 15 号防灼锦丝线，线迹密度为 $30^{\frac{1}{2}}$ 针/100 mm，双针机缝制。

# 4 其他

4.1 包装 用纸芯卷成圆盘形，并用白色扎线扎紧。以洁净、坚韧的纸包装，再用塑料袋衬垫后装入纸（板）箱。  
4.2 运输 按非危险品运输。注意防雨、防潮。  
4.3 贮存 贮存于温度 $0 \sim 30^{\circ} \mathrm{C}$ 、相对湿度不大于 $70\%$ 的库房内。防止日光直接照射，远离热源，离墙不少于 $1 \mathrm{~m}$ ，离地面不少于 $0.5 \mathrm{~m}$ 。

# 5 使用建议

选用。

# 参考文献

1 南京宏光空降装备厂，验收试验报告统计资料：No.带-05.1985

审校 征平

# 32-230麻带、43-350及50-500麻棉带

# 1 概述

32-230麻带采用 $56\mathrm{tex}\times 3$ 芝麻线作经、纬线，以双人字2/2斜纹组织织造而成。43-350麻棉带采用 $80\mathrm{tex}\times 5$ 芝麻线作经线， $28\mathrm{tex}\times 6$ 棉线作纬线，以人字2/2斜纹组织织造而成。50-500麻棉带采用 $80\mathrm{tex}\times 5$ 芝麻线作经线， $28\mathrm{tex}\times 6$ 棉线作纬线，以双人字2/2斜纹组织织造而成。三种型号的带子的主要特点是摩擦系数大，使用中与金属扣扣结或调节尺寸时不易打滑。适于作加强带、连接带、捆绑等。

1.1 牌号及名称 32-230麻带；43-350麻棉带；50-500麻棉带。  
1.2 基本组成 大然纤维素纤维（苎麻、棉）。  
1.3 材料标准 FZ66309- 1995《特种工业用麻带、麻棉带》。  
1.4 使用工艺说明书   
1.5 供应状态   
1.6 应用概况 32-230 麻带: 已用作降落伞背带系统可卸连接扣带, 伞衣套套圈分位带、加强带; 43-350 麻棉带: 已用作背带系统衬带、拥带; 50-500 麻棉带: 已用作弹射座椅固定连结带。  
1.7 研制及生产单位 32-230 麻带、43-350 麻棉带：上海国棉二十厂研制；上海第四织带厂、四川省海蓉绸厂生产；50-500 麻棉带：四川省阆中绸厂研制；四川省海蓉绸厂生产。  
1.8 鉴定级别及日期 32-230 麻带: 1956 年由纺织工业部批准生产; 43-350 麻棉带、50-500 麻棉带: 1955 年由纺织工业部批准生产。

# 2 性能

2.1 物理及化学性能 32-230麻带、43-350及50-500麻棉带的颜色、组织、总经数、纬密、厚度、宽度、单位长度质量见表2-1。  
2.2力学性能32-230麻带、43-350及50-500麻棉带的断裂强力及断裂伸长率见表2-2。  
2.3 耐环境性能  
2.4 工艺性能 裁剪、缝纫工艺性能良好。

表2-1  

<table><tr><td rowspan="2">性能</td><td colspan="2">32-230麻带1</td><td colspan="2">43-350麻棉带</td><td colspan="2">50-500麻棉带</td></tr><tr><td>指标</td><td>典型值</td><td>指标</td><td>典型值</td><td>指标</td><td>典型值</td></tr><tr><td>颜色</td><td>本色、草绿</td><td>-</td><td>草绿</td><td></td><td>草绿</td><td>-</td></tr><tr><td>组织</td><td>双人字2/2斜纹</td><td>-</td><td>人字2/2斜纹</td><td></td><td>人字2/2斜纹</td><td>-</td></tr><tr><td>总经数(参考)/根</td><td>104</td><td>-</td><td>88</td><td></td><td>118</td><td>-</td></tr></table>

续表 21  

<table><tr><td rowspan="2">性能</td><td colspan="2">32-230麻带1</td><td colspan="2">43-350麻棉带</td><td colspan="2">50-500麻棉带</td></tr><tr><td>指标</td><td>典型值</td><td>指标</td><td>典型值</td><td>指标</td><td>典型值</td></tr><tr><td>纬密/(根/cm)</td><td>≥48</td><td>50.7</td><td>≥32</td><td>36.8</td><td>≥30</td><td>31.5</td></tr><tr><td>宽度/mm</td><td>32±2</td><td>31.9</td><td>43±2</td><td>43.3</td><td>50±2</td><td>49.9</td></tr><tr><td>厚度(参考)/mm</td><td>1.25</td><td>-</td><td>≤1.65</td><td>1.59</td><td>1.8±0.22</td><td>1.82</td></tr><tr><td>单位长度质量/(g/m)</td><td>≤31.0</td><td>26.1</td><td>≤50.0</td><td>43.3</td><td>≤64.0</td><td>55.6</td></tr></table>

典型值取自草绿麻带。  
② 考核指标。

表2-2  

<table><tr><td rowspan="2">性能</td><td colspan="2">32-230麻带1</td><td colspan="2">43-350麻棉带</td><td colspan="2">50-500麻棉带</td></tr><tr><td>指标(个别)</td><td>典型值</td><td>指标(个别)</td><td>典型值</td><td>指标(个别)</td><td>典型值</td></tr><tr><td>断裂强力/N</td><td>≥2260</td><td>3090</td><td>≥3130</td><td>5680</td><td>≥4900</td><td>7240</td></tr><tr><td>断裂伸长率/%</td><td>≤18</td><td>12.7</td><td>≤11</td><td>14.6</td><td>≤15²</td><td>11.6</td></tr></table>

$①$ 典型值取自草绿麻带。  
② 标准伸长率。

# 3 使用工艺

3.1 裁剪工艺 多层（不多于75层）铺料，按在单层带上所描底样扎眼裁剪。带端上蜡 $10\sim 20 \mathrm{~mm}$ 。  
3.2 缝纫工艺 缝制背带时，选用 $25\sim 26$ 号机针，配以3号防灼锦丝线，线迹密度为 $15^{4.5}$ 针/ $100\mathrm{mm}$ 。

# 4 其他

4.1 包装 用纸芯卷成圆盘形，并用白色扎线扎紧。以洁净、坚韧的纸包装，再用塑料袋衬垫后装入纸（板）箱。  
4.2 运输 按非危险品运输。注意防雨、防潮。  
4.3 贮存 贮存于温度 $0 \sim 30^{\circ} \mathrm{C}$ 、相对湿度不大于 $70\%$ 的库房内。防止日光直接照射，远离热源，离墙不少于 $1 \mathrm{~m}$ ，离地面不少于 $0.5 \mathrm{~m}$ 。

# 5 使用建议

选用。

# 参考文献

1 南京宏光空降装备厂. 验收试验报告统计资料: No. 带-06. 1985

审校 征平

# 44-1200 厚型麻棉带

# 1 概述

44-1200 厚型麻棉带采用 $80 \mathrm{TEX} \times 5$ 麻线作经线， $32 \mathrm{TEX} \times 6$ 棉线作连接线， $28 \mathrm{TEX} \times 10$ 棉线作纬线，以三层纬重平纹组织织造而成。表面有较大的磨擦系数，与金属扣扣结时不易打滑，至今仍作为投物伞的捆带。

1.1 牌号及名称 441200 厚型麻棉带。  
1.2 基本组成 天然纤维素纤维（苎麻、棉）。  
1.3 材料标准 FZ66310 1995《特种工业用厚型带》。  
1.4 使用工艺说明书   
1.5 供应状态   
1.6 应用概况 过去曾用作棉、蚕丝织物人用降落伞的背带、吊带，现用作投物伞吊带、捆带等。  
1.7 研制及生产单位 上海国棉二十厂研制；上海第四织带厂、四川省海蓉绸厂生产。  
1.8 鉴定级别及日期 1955年由纺织工业部批准生产。

# 2 性能

2.1 物理及化学性能 44-1200 厚型麻棉带的颜色、组织、总经数、纬密、宽度、厚度、单位长度质量见表2-1。  
2.2力学性能 44·1200厚型麻棉带的断裂强力及断裂伸长率见表2-2。  
2.3 耐环境性能  
2.4 工艺性能 裁剪、缝纫工艺性能良好。

表2-1  
表2-2[1]  

<table><tr><td rowspan="2" colspan="2">性 能</td><td colspan="2">44-1200厚型麻棉带</td><td rowspan="2">性 能</td><td colspan="2">44-1200厚型麻棉带</td></tr><tr><td>指标</td><td>典型值</td><td>指标</td><td>典型值</td></tr><tr><td colspan="2">颜色</td><td>草绿</td><td>-</td><td>纬密/(根·5cm)</td><td>≥16</td><td>17.4</td></tr><tr><td colspan="2">组织</td><td>三层纬重平纹</td><td>-</td><td>宽度/mm</td><td>44±1.0</td><td>14.1</td></tr><tr><td rowspan="3">总经数(参考)/根</td><td>总经</td><td>261</td><td>-</td><td>厚度/mm</td><td>≤4.50</td><td>4.0</td></tr><tr><td>主经</td><td>244</td><td>-</td><td rowspan="2">单位长度质量/(g/m)</td><td rowspan="2">≤125.0</td><td rowspan="2">116</td></tr><tr><td>连接线</td><td>17</td><td>-</td></tr></table>

<table><tr><td rowspan="2">性 能</td><td colspan="2">44-1200 厚型麻棉带</td><td rowspan="2">性 能</td><td colspan="2">44-1200 厚型麻棉带</td></tr><tr><td>指标(个别)</td><td>典型值</td><td>指标(个别)</td><td>典型值</td></tr><tr><td rowspan="2">断裂强力/kN</td><td rowspan="2">≥11.8</td><td rowspan="2">15.46</td><td rowspan="2">断裂伸长率/%</td><td rowspan="2">10~25</td><td>最小11.9</td></tr><tr><td>最大13.0</td></tr></table>

# 3 使用工艺

3.1裁剪工艺单层铺料，按样板在带子上划线，裁剪，带端上蜡 $10\sim 20\mathrm{mm}$   
3.2 缝纫工艺 缝制吊带、捆带时，选用 $25\sim 26$ 号机针，配以 $105\times 6$ 苎麻线（上蜡），线迹密度为 $15^{\prime \prime}_{0}^{5}$ 针/100mm。

# 4 其他

4.1 包装 用纸芯卷成圆盘形，并用白色扎线扎紧，以洁净、坚韧的纸包装，再用塑料袋衬垫后装入纸（板）箱。  
4.2 运输 按非危险品运输。注意防雨、防潮。  
4.3 贮存 贮存于温度 $(0 - 30^{\circ}C)$ 、相对湿度不大于 $70\%$ 的库房内。防止日光直接照射，远离热源，离墙不少于 $1\mathrm{m}$ ，离地面不少于 $0.5\mathrm{m}$ 。

# 5 使用建议

选用。

# 参考文献

1 南京宏光空降装备厂. 验收交货试验报告统计资料: No. 带-07. 1985

审校 征平

# 44-1200、44-1600、44-1600A 厚型锦丝带

# 1 概述

44-1200 厚型锦丝带采用 $277.8 \mathrm{dtex} \times 3$ 锦丝线作主经线、连接线及纬线，以双层纬重平纹组织织造而成。44-1600 厚型锦丝带采用 $277.8 \mathrm{dtex} \times 3 \times 2$ 锦丝线作主经线， $277.8 \mathrm{dtex} \times 3 \times 2$ 或 $277.8 \mathrm{dtex} \times 6$ 锦丝线作纬线， $277.8 \mathrm{dtex} \times 3$ 锦丝线作连接线，以三层纬重平纹组织织造而成。两种型号的带子均属用连接线连接的多层带，具有较高的强力以及厚实、硬挺等特点，适用于伞兵伞背带系统。441600A 厚型锦丝带采用 $277.8 \mathrm{dtex} \times 6$ 高强锦丝线作主经线， $277.8 \mathrm{dtex} \times 2$ 高强锦丝线作连接线， $277.8 \mathrm{dtex} \times 4$ 高强锦丝线作纬线，以双层平纹组织织造而成。由于采用高强锦丝为原料，与同类普强锦丝带相比，强重比约高 $10\%$ 。经防灼处理可提高工艺性能。适于作降落伞背带。

1.1 牌号及名称 44-1200 厚型锦丝带；44-1600 厚型锦丝带；44-1600A 厚型锦丝带。  
1.2 基本组成 聚酰胺6纤维。  
1.3 材料标准 FZ66310--1995《特种工业用厚型带》。  
1.4 使用工艺说明书   
1.5 供应状态   
1.6 应用概况 44-1200、44-1600 厚型锦丝带：已用于伞兵伞背带系统；44-1600A 厚型锦丝带：已用于运动伞背带系统。  
1.7 研制及生产单位 44-1200、44-1600 厚型锦丝带：上海国棉二十厂研制，上海第四织带厂、四川省海蓉绸厂生产；44-1600A 厚型锦丝带：上海第三织带厂研制，上海第四织带厂、四川省海蓉绸厂生产。  
1.8 鉴定级别及日期 44-1200 厚型锦丝带：1966 年由纺织工业部批准生产；44-1600 厚型锦丝带：1963 年由纺织工业部批准生产；44-1600A 厚型锦丝带：1982 年由纺织工业部鉴定通过。

# 2 性能

2.1 物理及化学性能 44-1200、44-1600、441600A 厚型锦丝带的颜色、组织、总经数、纬密、宽度、厚度及单位长度质量见表2-1。  
2.2力学性能44-1200,44-1600,44-1600A厚型锦丝带的断裂强力及断裂伸长率见表22.

# 2.3 耐环境性能

# 2.4 工艺性能

2.4.1 加工性能 裁剪、缝纫工艺性能良好。

2.4.2 温度、湿度对尺寸的影响[2] 锦丝带尺寸随温度、湿度变化而产生的自然伸缩呈热缩冷胀、干缩湿胀。44-1600厚型锦丝带在温度 $40^{\circ}\mathrm{C}$ 、相对湿度 $30\%$ 及温度 $10^{\circ}\mathrm{C}$ 、相对湿度 $95\%$ 两种条件下试验结果表明，自然伸缩大致在 $\pm 1\%$ 范围内。

表21  

<table><tr><td rowspan="2">性能</td><td colspan="2">44-1200厚型锦丝带</td><td colspan="2">44-1600厚型锦丝带</td><td colspan="2">44 1600A 厚型锦丝带</td></tr><tr><td>指标</td><td>典型值</td><td>指标</td><td>典型值</td><td>指标</td><td>典型值</td></tr><tr><td>颜色</td><td>灰、蓝、黑、草绿</td><td>--</td><td>灰、蓝、黑、草绿</td><td></td><td>蓝、黑</td><td></td></tr><tr><td>组织</td><td>双层纬重平纹</td><td>-</td><td>三层纬重平纹</td><td></td><td>双层平纹</td><td></td></tr><tr><td>总经数(参考)/根</td><td>374</td><td></td><td>279</td><td></td><td>214</td><td></td></tr><tr><td>纬密/(根/cm)</td><td>≥35</td><td>37.5</td><td>≥35</td><td>37.0</td><td>34±2.5</td><td>34.3</td></tr><tr><td>宽度/mm</td><td>44±1.0</td><td>44.0</td><td>44±1.0</td><td>44.2</td><td>44±1.0</td><td>14</td></tr><tr><td>厚度(参考)/mm</td><td>1.60~2.4</td><td>1.71</td><td>2.60~3.10</td><td>2.73</td><td>≤2.00</td><td>1.82</td></tr><tr><td>单位长度质量/(g/m)</td><td>≤54.0</td><td>46.1</td><td>≤80.0</td><td>73.7</td><td>≤53.0</td><td>19.3</td></tr></table>

注：典型值取自草绿棉丝带。

表2-2  

<table><tr><td rowspan="2">性能</td><td colspan="2">4.1-1200厚型锦丝带</td><td colspan="2">44-1600厚型锦丝带</td><td colspan="2">44-1600A厚型锦丝带</td></tr><tr><td>指标(个别)</td><td>典型值</td><td>指标(个别)</td><td>典型值</td><td>指标(个别)</td><td>典型值</td></tr><tr><td>断裂强力/kN</td><td>≥11.8</td><td>13.6</td><td>≥15.7</td><td>19.7</td><td>≥15.7</td><td>17.7</td></tr><tr><td>断裂伸长率/%</td><td>≥30</td><td>41.9</td><td>≥30</td><td>42.5</td><td>≥30</td><td>10.5</td></tr></table>

注：典型值取自草绿锦丝带。

# 3 使用工艺

3.1 裁剪工艺 用样板在工台上描出铺料和划线位置线，按铺料位置进行单层铺料，划线裁剪。带端电热熔结。  
3.2 缝纫工艺 缝制背带系统时，选用 $25\sim 26$ 号机针，配以3号草绿防灼锦丝线，线迹密度为 $15^{-5}$ 针/100mm，厚型缝纫机缝制。

# 4 其他

4.1 包装 用纸芯卷成圆盘形，并用白色扎线扎紧。以洁净、坚韧的纸包装，再用塑料袋衬垫后装入纸（板）箱。  
4.2 运输 按非危险品运输。注意防雨、防潮。  
4.3 贮存 贮存于温度 $0 \sim 30^{\circ} \mathrm{C}$ 、相对湿度不大于 $70 \%$ 的库房内。防止日光直接照射，远离热源，离墙不少于 $1 \mathrm{~m}$ ，离地面不少于 $0.5 \mathrm{~m}$ 。

# 5 使用建议

推荐。

# 参考文献

1 南京宏光空降装备厂，验收试验报告统计资料：No.带-08.1985  
2 南京宏光空降装备厂. 降落伞锦丝材料和伞衣缝合部自然伸缩试验. 1979

审校 征平

# 44-5500 厚型锦丝带

# 1 概述

44-5500 厚型锦丝带采用 277.8 dtex $\times$ 8-3 锦丝作经线, 277.8 dtex $\times$ 8 锦丝作纬线, 以 1/3 双层斜纹组织织造而成。具有厚实、硬挺、强力大等特点。适于作降落伞连接带。

1.1 牌号及名称 44-5500 厚型锦丝带。  
1.2 基本组成 聚酰胺6纤维。  
1.3 材料标准 FZ66310—1995《特种工业用厚型带》。  
1.4 使用工艺说明书   
1.5 供应状态   
1.6 应用概况 已用作航弹伞连接带。  
1.7 研制及生产单位 四川省海蓉绸厂研制并生产。  
1.8 鉴定级别及日期 1988年由纺织工业部鉴定通过。

# 2 性能

2.1 物理及化学性能 44-5500 厚型锦丝带的颜色、组织、总经数、纬密、宽度及单位长度质量见表 2-1。  
2.2力学性能44-5500厚型锦丝带的断裂强力及断裂伸长率见表2-2。  
2.3 耐环境性能  
2.4 工艺性能 裁剪、缝纫工艺性能良好。

表2-1  

<table><tr><td rowspan="2">性能</td><td colspan="2">44-5500 厚型锦丝带</td><td rowspan="2">性能</td><td colspan="2">44-5500 厚型锦丝带</td></tr><tr><td>指标</td><td>典型值</td><td>指标</td><td>典型值</td></tr><tr><td>颜色</td><td>练白</td><td>--</td><td>纬密/(根/5cm)</td><td>17±1.5</td><td>16</td></tr><tr><td>组织</td><td>1/3双层斜纹</td><td>--</td><td>宽度/cm</td><td>44±2</td><td>44.5</td></tr><tr><td>总经数(参考)/根</td><td>578</td><td>578</td><td>单位长度质量/(g/m)</td><td>≤185</td><td>155.4</td></tr></table>

表22  

<table><tr><td rowspan="2">性能</td><td colspan="2">44-5500 厚型锦丝带</td><td rowspan="2">性能</td><td colspan="2">44-5500 厚型锦丝带</td></tr><tr><td>指标(个别)</td><td>典型值</td><td>指标(个别)</td><td>典型值</td></tr><tr><td>断裂强力/N</td><td>≥53 900</td><td>58 500</td><td>断裂伸长率/%</td><td>≥30</td><td>34</td></tr></table>

# 3 使用工艺

3.1 裁剪工艺 单层铺料、划线、电热切割。  
3.2 缝纫工艺 作降落伞伞衣时，选用 $26 \sim 27$ 号机针，配以2号A防灼锦丝线，线迹密度为 $20^{-5}$ 针/100mm。

# 4 其他

4.1 包装 采用纸芯卷成盘形。并用白色扎线扎紧。以洁净、坚韧的纸包装，再用塑料袋衬垫后装入纸（板）箱。  
4.2 运输 按非危险品运输。注意防雨、防潮。  
4.3 贮存 贮存于温度 $0 \sim 30^{\circ} \mathrm{C}$ 、相对湿度不大于 $70\%$ 的库房内。防止日光直接照射，远离热源，离墙不少于 $1 \mathrm{~m}$ ，离地面不少于 $0.5 \mathrm{~m}$ 。

# 5 使用建议

选用。

# 参考文献

1 宏伟机械厂. 验收试验报告统计资料: No. 带-09. 1999

编写 蔡敬刚 马衍富

审校 邹小英

# 8-60、8-100 锦丝带

# 1 概述

8-60 锦丝带采用 153.3 dtex 锦丝作经、纬线，以人字纬重 $2/2$ 斜纹组织织造而成，具有光滑、柔软和伸长率小等特点，适于作航空救生服装系带。8-100 锦丝带采用 153.3 dtex $\times 2$ 锦丝线作经、纬线，以双层平纹组织织造而成，具有挺括、厚实和伸长率小等特点，适于作航空救生服拉链带拉绊等。

1.1 牌号及名称 8-60 锦丝带；8-100 锦丝带。  
1.2 基本组成 聚酰胺6纤维。  
1.3 材料标准 FZ66311—1995《特种工业用锦丝带、涤丝带》。  
1.4 使用工艺说明书

# 1.5 供应状态

1.6 应用概况 8-60 锦丝带：已用作高空代偿服系带及拉链带绊；8-100 锦丝带：已用作高空代偿服和抗荷服拉链带绊。   
1.7 研制及生产单位 四川省阆中绸厂研制：四川省海蓉绸厂生产。  
1.8 鉴定级别及日期 1964年由纺织工业部批准生产。

# 2 性能

2.1 物理及化学性能 8-60、8-100 锦丝带的颜色、组织、总经数、纬密、宽度、厚度及单位长度质量见表2-1。

2.2力学性能 8-60、8-100 锦丝带的断裂强力及断裂伸长率见表2-2。

# 2.3 耐环境性能

2.4 工艺性能 裁剪、缝纫工艺性能良好。

表21  

<table><tr><td rowspan="2">性能</td><td colspan="2">8-60 锦丝带</td><td colspan="2">8-100 锦丝带</td><td rowspan="2">性能</td><td colspan="2">8-60 锦丝带</td><td colspan="2">8-100 锦丝带</td></tr><tr><td>指标</td><td>典型值</td><td>指标</td><td>典型值</td><td>指标</td><td>典型值</td><td>指标</td><td>典型值</td></tr><tr><td>颜色</td><td>草绿</td><td></td><td>草绿</td><td></td><td>纬密/(根·cm)</td><td>26±1.5</td><td>26.4</td><td>≥10</td><td>12.6</td></tr><tr><td rowspan="2">组织</td><td rowspan="2">人字纬重2/2 斜纹</td><td rowspan="2"></td><td rowspan="2">双层平纹</td><td rowspan="2"></td><td>宽度/mm</td><td>8±1.0</td><td>8.2</td><td>8±1.0</td><td>8.3</td></tr><tr><td>厚度/mm</td><td>0.40°</td><td>-</td><td>0.85±0.10</td><td>0.83</td></tr><tr><td>总经数/根</td><td>80</td><td>--</td><td>90</td><td>-</td><td>单位长度质量/(g/m)</td><td>≤2.0</td><td>1.8</td><td>≤1.3</td><td>3.8</td></tr></table>

① 参考指标。

表2-2  

<table><tr><td rowspan="2">性能</td><td colspan="2">8-60 锦丝带</td><td colspan="2">8-100 锦丝带</td></tr><tr><td>指标(个别)</td><td>典型值</td><td>指标(个别)</td><td>典型值</td></tr><tr><td>断裂强力/N</td><td>≥588</td><td>660</td><td>≥981</td><td>1230</td></tr><tr><td>断裂伸长率/%</td><td>20~45</td><td>37</td><td>25~45</td><td>37</td></tr></table>

# 3 使用工艺

3.1 裁剪工艺 8-60 锦丝带用作系带时, 将带子 20 根左右自然平铺在工台上, 按尺寸划线, 手剪裁剪。用作拉链带绊时, 将带子自然平铺在工台上, 按尺寸划线, 用电热切割器切割。  
3.2 缝纫工艺 8-60 锦丝带用作代偿服系带时, 选用 16 号或 18 号机针, 配以 15 号草绿防灼锦丝线, 线迹密度为 $45^{+5}$ 针/100 mm, 在单针机上缝制。

# 4 其他

4.1 包装 用纸芯卷成圆盘形，并用白色扎线扎紧。以洁净、坚韧的纸包装，再用塑料袋衬垫后装入纸（板）箱。  
4.2 运输 按非危险品运输。注意防雨、防潮。  
4.3 贮存 贮存于温度 $0 \sim 30^{\circ} \mathrm{C}$ 、相对湿度不大于 $70 \%$ 的库房内。防止日光直接照射，远离热源，离墙不少于 $1 \mathrm{~m}$ ，离地面不少于 $0.5 \mathrm{~m}$ 。

# 5 使用建议

选用。

# 参考文献

1 汉江机械厂. 验收试验报告统计资料: No. 带-10.1985

审校 征平

# 13-65草绿锦丝带、13-65及25-150锦丝带

# 1 概述

13-65 草绿锦丝带, 13-65、25-150 锦丝带均采用 277.7 dtex 锦丝作经线, 153.3 dtex 锦丝作纬线, 以平纹组织织造而成。根据需要可进行防灼处理。由于带子在后处理中经特殊的牵伸和热定形, 伸长率远较一般锦丝为小, 使该带具有较一般锦丝带小得多的伸长率。用作伞衣加强带能起到骨架支撑作用; 用作救生服装系带, 能迅速拉紧衣面, 有效地起到抗荷代偿作用。该三种带子组织较密, 手感硬挺易产生弓形和飘形等疵病。13-65、25-150 锦丝带适用于救生伞或其他降落伞的伞衣加强带, 13-65 草绿锦丝带适用于作救生服装的系带, 并可以进行阻燃后处理。

1.1 牌号及名称 13-65 草绿锦丝带；13-65 锦丝带；25-150 锦丝带。  
1.2 基本组成 聚酰胺6纤维。  
1.3 材料标准 FZ66311-1995《特种工业用锦丝、涤丝带》；13-65阻燃锦丝带：川Q/RTB036--1996《阻燃13-65锦丝带》。  
1.4 使用工艺说明书   
1.5 供应状态   
1.6 应用概况 13-65 草绿锦丝带：已广泛用作高空代偿服、抗荷服系带；13-65、25-150 锦丝带：已用作救生伞伞衣加强带。  
1.7 研制及生产单位 13-65 草绿锦丝带、13-65 及 25-150 锦丝带；上海丽新织造厂研制，四川省海蓉绸厂、上海第三织带厂生产；13-65 阻燃锦丝带；天津纺织工学院及四川省海蓉绸厂共同研制，四川省海蓉绸厂生产。  
1.8 鉴定级别及日期 13-65 草绿锦丝带、13-65 及 25-150 锦丝带：1963 年由纺织工业部批准生产；13-65 阻燃草绿锦丝带：1996 年由中国纺织总会批准生产。

# 2 性能

2.1 物理及化学性能  
2.1.1 13-65、25-150 锦丝带的颜色、组织、总经数、纬密、宽度、单位长度质量见表 2-1。  
2.1.2 13-65阻燃锦丝带阻燃性能见表2-2。  
2.2力学性能 13-65、25-150锦丝带的断裂强力及标准伸长率见表2-3。  
2.3 耐环境性能  
2.4 工艺性能 13-65、25-150 防灼锦丝带用作降落伞加强带, 裁剪、缝纫工艺性能良好; 13-65 草绿锦丝带用作救生服装系带, 裁剪、缝纫工艺性能良好。

表2-1  

<table><tr><td rowspan="2">性能</td><td colspan="2">13-65 锦丝带</td><td colspan="2">13-65 草绿锦丝带</td><td colspan="2">25-150 锦丝带</td></tr><tr><td>指标</td><td>典型值</td><td>指标</td><td>典型值</td><td>指标</td><td>典型值</td></tr><tr><td>颜色</td><td>练白</td><td>-</td><td>草绿</td><td></td><td>练白</td><td>-</td></tr><tr><td>组织</td><td>平纹</td><td></td><td>平纹</td><td></td><td>平纹</td><td></td></tr><tr><td>总经数(参考)/根</td><td>55</td><td>-</td><td>52</td><td>-</td><td>120</td><td></td></tr><tr><td>纬密/(根/cm)</td><td>≥18</td><td>18.8</td><td>≥18</td><td>19.1</td><td>≥21</td><td>23.3</td></tr><tr><td>宽度/mm</td><td>13±1</td><td>13.4</td><td>13±1</td><td>13.5</td><td>25±1</td><td>24.6</td></tr><tr><td>厚度(参考)/mm</td><td>0.25</td><td>-</td><td></td><td>-</td><td>0.30</td><td>-</td></tr><tr><td>单位长度质量/(g/m)</td><td>≤2.3</td><td>2.1</td><td>≤2.6</td><td>2.2</td><td>≤4.9</td><td>1.8</td></tr></table>

注：1 典型值取自防灼带。  
2 防灼后可增重 $4\%$

表2-2  

<table><tr><td rowspan="2">性能</td><td colspan="2">13-65阻燃锦丝带</td><td rowspan="2">性能</td><td colspan="2">13-65阻燃锦丝带</td></tr><tr><td>指标</td><td>典型值</td><td>指标</td><td>典型值</td></tr><tr><td>续燃时间/s</td><td>≤5</td><td>0</td><td>重量增加率/%</td><td>≤20</td><td>7</td></tr><tr><td>阴燃时间/s</td><td>≤8</td><td>0</td><td>强力降低率/%</td><td>≤20</td><td>10</td></tr><tr><td>损毁长度/mm</td><td>≤150</td><td>100</td><td>耐洗涤次数</td><td>≤10</td><td>合格</td></tr></table>

表2-3  

<table><tr><td rowspan="2">性能</td><td colspan="2">13-65 锦丝带</td><td colspan="2">13-65 草绿锦丝带</td><td colspan="2">25-150 锦丝带</td></tr><tr><td>指标(个别)</td><td>典型值</td><td>指标(个别)</td><td>典型值</td><td>指标(个别)</td><td>典型值</td></tr><tr><td>断裂强力/N</td><td>≥637</td><td>893</td><td>≥637</td><td>933</td><td>≥1470</td><td>1870</td></tr><tr><td>标准伸长率/%</td><td>≤22</td><td>20.1</td><td>≤30</td><td>22.6</td><td>≤22</td><td>17.2</td></tr></table>

注：典型值取自防灼带。

# 3 使用工艺

3.1 裁剪工艺 整卷或单层铺料，电热切割。  
3.2 缝纫工艺 用作伞衣加强带时，选用 $16\sim 18$ 号机针，配以15号草绿防灼锦丝线，按 $30_{-5}^{0}$ 针/ $100\mathrm{mm}$ 线迹密度，双针机缝制。

# 4 其他

4.1包装卷绕成圆筒形。用洁净、坚韧的纸包装，再用塑料袋衬垫后装入纸(板)箱。  
4.2 运输 按非危险品运输。注意防潮、防雨。  
4.3 贮存 贮存于温度 $0 \sim 30^{\circ} \mathrm{C}$ 、相对湿度不大于 $70\%$ 的库房内。防止日光直接照射，远离热源，离墙不少于 $1 \mathrm{~m}$ ，离地面不少于 $0.5 \mathrm{~m}$ 。

# 5 使用建议

推荐。

# 参考文献

1宏伟机械厂.验收试验报告统计资料：No.带-11.1999

编写张蓉

审校 王幼宁

# 13-60、13-70 锦丝带

# 1 概述

13-60 锦丝带采用 153.3 dtex 锦丝作经、纬线，以碎纬重 $2/2$ 斜纹组织织造而成。13-70 锦丝带采用 133.3 dtex 或 153.3 dtex 锦丝作经、纬线，以碎纬重 $2/2$ 斜纹组织织造而成。具有表面光滑、细洁、柔软之特点。根据需要，可进行防灼处理。13-60 锦丝带适于作照明弹伞、回收伞的加强带；13-70 锦丝带适于作引导伞加强带、高空代偿服扎带等。

1.1 牌号及名称 13-60 锦丝带；13-70 锦丝带。  
1.2 基本组成 聚酰胺6纤维。  
1.3 材料标准 FZ66311-1995《特种工业用锦丝带、涤丝带》。  
1.4 使用工艺说明书   
1.5 供应状态   
1.6 应用概况 13-60 锦丝带：已用作照明弹伞、回收伞伞衣、伞顶扣带及加强带；13-70 锦丝带：已用作各型引导伞伞衣加强带及高空代偿服扎带等。  
1.7 研制及生产单位 上海丽新织造厂研制；上海第三织带厂、四川省海蓉绸厂生产。  
1.8 鉴定级别及日期 1962年由纺织工业部批准生产。

# 2 性能

2.1 物理及化学性能 13-60、13-70 锦丝带的颜色、组织、总经数、纬密、宽度、厚度及单位长度质量见表2-1。  
2.2力学性能 13-60、13-70锦丝带的断裂强力及断裂伸长率见表2-2。  
2.3 耐环境性能  
2.4 工艺性能 裁剪、缝纫工艺性能良好。

表2-1  

<table><tr><td rowspan="2">性能</td><td colspan="2">13-60 锦丝带</td><td colspan="2">13-70 锦丝带</td></tr><tr><td>指标</td><td>典型值</td><td>指标</td><td>典型值</td></tr><tr><td>颜色</td><td>练白</td><td>--</td><td>练白、草绿</td><td>--</td></tr><tr><td>组织</td><td>碎纬重2/2斜纹</td><td></td><td>碎纬重2/2斜纹</td><td></td></tr><tr><td>总经数(参考)/根</td><td>86</td><td>--</td><td>116</td><td>--</td></tr></table>

续表 21  

<table><tr><td rowspan="2">性能</td><td colspan="2">13-60 锦丝带</td><td colspan="2">13-70 锦丝带</td></tr><tr><td>指标</td><td>典型值</td><td>指标</td><td>典型值</td></tr><tr><td>纬密/(根/cm)</td><td>26±1.5</td><td>26.1</td><td>18±1.0</td><td>18.5</td></tr><tr><td>宽度/mm</td><td>13±1.0</td><td>13.5</td><td>13±1.0</td><td>13.5</td></tr><tr><td>厚度/mm</td><td>0.27±0.3</td><td>0.26</td><td>0.32²</td><td></td></tr><tr><td>单位长度质量/(g/m)</td><td>≤2.1&#x27;</td><td>1.91</td><td>≤2.3&#x27;</td><td>2.15</td></tr></table>

① 防灼后可增重 $4\%$   
② 参考指标。

表2-2  

<table><tr><td rowspan="2">性能</td><td colspan="2">13-60 锦丝带</td><td colspan="2">13-70 锦丝带</td></tr><tr><td>指标(个别)</td><td>典型值</td><td>指标(个别)</td><td>典型值</td></tr><tr><td>断裂强力/N</td><td>≥588</td><td>652</td><td>≥686</td><td>870</td></tr><tr><td rowspan="2">断裂伸长率/%</td><td rowspan="2">20~40</td><td>最小27.9</td><td rowspan="2">20~40</td><td>最小29.0</td></tr><tr><td>最大30.2</td><td>最大31.5</td></tr></table>

# 3 使用工艺

3.1 裁剪工艺 在单层带上描出底样，再根据描样长度进行多层铺料（不超过150层），按底样扎眼、裁剪。带端电热熔结。  
3.2 缝纫工艺 缝制加强带时，选用 $16\sim 18$ 号机针，配以15号草绿防灼锦丝线，线迹密度为 $30^{\circ}$ 针/100mm，双针机上缝制。

# 4 其他

4.1 包装 用纸芯卷成圆盘形，并用白色扎线扎紧。以洁净、坚韧的纸包装，再用塑料袋衬垫后装入纸（板）箱。  
4.2 运输 按非危险品运输。注意防雨、防潮。  
4.3 贮存 贮存于温度 $0 \sim 30^{\circ} \mathrm{C}$ 、相对湿度不大于 $70\%$ 的库房内。防止日光直接照射，远离热源，离墙不少于 $1 \mathrm{~m}$ ，离地面不少于 $0.5 \mathrm{~m}$ 。

# 5 使用建议

推荐。

# 参考文献

1 南京宏光空降装备厂，验收试验报告统计资料：No.带-12.1985

审校 征平

# 13-130、15-185、15-220、20-195 锦丝带

# 1 概述

13-130、15-185 锦丝带均采用 277.8 dtex 锦丝作经线，277.8 dtex 或 133.3 dtex-2 锦丝作纬线，分别以平纹及纬重平纹组织织造而成，具有厚实、紧密以及单位宽度上强力较大等特点。但是带边易呈现弓形和锯齿状。根据需要，均可进行防灼处理。分别适于作阻力伞和备份伞、照明弹伞衣加强带等。15220 锦丝带采用 277.8 dtex 锦丝作经线，277.8 dtex × 2 锦丝线作纬线，以双人字纬重 2/2 斜纹组织织造而成。具有手感柔软、紧密、厚实等特点。主要用作高空代偿服及训练伞伞衣套加强带。20-195 锦丝带采用 277.8 dtex × 2 锦丝线作经线，153.3 dtex × 2 锦丝线作纬线，以平纹组织织造而成。主要用作训练伞伞衣套加强带。

1.1 牌号及名称 13-130 锦丝带；15-185 锦丝带；15-220 锦丝带；20-195 锦丝带。  
1.2 基本组成 聚酰胺6纤维。  
1.3 材料标准 FZ66311-1995《特种工业用锦丝带、涤丝带。  
1.4 使用工艺说明书   
1.5 供应状态   
1.6 应用概况 13-130 锦丝带：已用作备份伞伞衣定位带、环槽形阻力伞连接带；15-185 锦丝带：已用作备份伞及照明弹伞伞衣加强带；15-220 锦丝带：已用作高空代偿服及训练伞伞衣套加强带；20-195 锦丝带：已用作训练伞伞衣套加强带。  
1.7研制及生产单位上海丽新织造厂研制；上海第三织带厂，四川省海蓉绸厂生产。  
1.8 鉴定级别及日期 13-130、15-220 锦丝带：1964 年由纺织工业部鉴定通过；15-185、20-195 锦丝带：1963 年由纺织工业部鉴定通过。

# 2 性能

2.1 物理及化学性能 13-130、15-185、15-220、20-195 锦丝带的颜色、组织、总经数、纬密、宽度、厚度及单位长度质量见表 21。  
2.2力学性能13-130、15-185、15-220、20-195锦丝带的断裂强力及断裂伸长率见表2-2。  
2.3 耐环境性能  
2.4 工艺性能 裁剪、缝纫工艺性能良好。

表2-1  

<table><tr><td rowspan="2">性能</td><td colspan="2">13-130 锦丝带</td><td colspan="2">15-185 锦丝带</td></tr><tr><td>指标</td><td>典型值</td><td>指标</td><td>典型值</td></tr><tr><td>颜色</td><td>练白</td><td></td><td>练白、草绿</td><td></td></tr><tr><td>组织</td><td>平纹</td><td></td><td>纬重平纹</td><td></td></tr><tr><td>总经数(参考)/根</td><td>100</td><td></td><td>120</td><td></td></tr><tr><td>纬密/(根/cm)</td><td>13±1.0</td><td>13.2</td><td>≥12</td><td>12.9</td></tr><tr><td>宽度/mm</td><td>13±1.0</td><td>13.4</td><td>15+1.0</td><td>15.2</td></tr><tr><td>厚度/mm</td><td>0.15±0.10</td><td>0.16</td><td>0.50①</td><td></td></tr><tr><td>单位长度质量/(g/m)</td><td>≤1.6</td><td>3.8</td><td>≤5.1</td><td>4.7</td></tr></table>

续表 2-1  

<table><tr><td rowspan="2">性能</td><td colspan="2">15-220 锦丝带</td><td colspan="2">20-195 锦丝带</td></tr><tr><td>指标</td><td>典型值</td><td>指标</td><td>典型值</td></tr><tr><td>颜色</td><td>练白、草绿、蓝、灰</td><td>--</td><td>草绿</td><td></td></tr><tr><td>组织</td><td>双人字纬重 2/2 斜纹</td><td></td><td>平纹</td><td></td></tr><tr><td>总经数(参考)/根</td><td>168</td><td></td><td>72</td><td>--</td></tr><tr><td>纬密/(根/cm)</td><td>14±1.0</td><td>14.4</td><td>≥13</td><td>14.2</td></tr><tr><td>宽度/mm</td><td>15±1.0</td><td>15.3</td><td>20±1.0</td><td>20.2</td></tr><tr><td>厚度(参考)/mm</td><td>0.90</td><td>--</td><td>0.45</td><td></td></tr><tr><td>单位长度质量g/m)</td><td>≤7.5</td><td>6.3</td><td>≤6.7</td><td>5.6</td></tr></table>

① 参考指标。  
$②$ 典型值取自防灼锦丝带。  
$③$ 典型值取自草绿锦丝带。  
④ 防灼后可增重 $4\%$ 。

表2-2.1  

<table><tr><td rowspan="2">性 能</td><td colspan="2">13-130 锦丝带</td><td colspan="2">15-185 锦丝带</td></tr><tr><td>指标(个别)</td><td>典型值</td><td>指标(个别)</td><td>典型值</td></tr><tr><td>断裂强力/N</td><td>≥1 270</td><td>1 460</td><td>≥1 810</td><td>2 050</td></tr><tr><td rowspan="2">断裂伸长率/%</td><td rowspan="2">25~45</td><td rowspan="2">30.5</td><td rowspan="2">25~40</td><td>最小34.1</td></tr><tr><td>最大36.8</td></tr><tr><td rowspan="2">性 能</td><td colspan="2">15-220 锦丝带</td><td colspan="2">20-195 锦丝带</td></tr><tr><td>指标(个别)</td><td>典型值</td><td>指标(个别)</td><td>典型值</td></tr><tr><td>断裂强力/N</td><td>≥2 160</td><td>2 490</td><td>≥1 910</td><td>2 340</td></tr><tr><td>断裂伸长率/%</td><td>30~50</td><td>39.7</td><td>20~45</td><td>38.5~41.7</td></tr></table>

$①$ 典型值取自防灼锦丝带。  
$②$ 典型值取自草绿锦丝带。

# 3 使用工艺

3.1 裁剪工艺 在单层带上描出底样，再根据描样长度进行多层铺料（不超过75层），按底样扎眼、裁剪。带端电热熔结。  
3.2 缝纫工艺 缝制加强带时，选用 $16\sim 18$ 号机针，配以15号草绿防灼锦丝线，线迹密度为 $30^{\circ}$ 针/100mm，双针机缝制。

# 4 其他

4.1 包装 用纸芯卷成圆盘形，并用白色扎线扎紧。以洁净、坚韧的纸包装，再用塑料袋衬垫后装入纸（板）箱。  
4.2 运输 按非危险品运输。注意防雨、防潮。  
4.3 贮存 贮存于温度 $0 \sim 30^{\circ} \mathrm{C}$ 、相对湿度不大于 $70 \%$ 的库房内。防止日光直接照射，远离热源，离墙不少于 $1 \mathrm{~m}$ ，离地面不少于 $0.5 \mathrm{~m}$ 。

# 5 使用建议

推荐。

# 参考文献

1 南京宏光空降装备厂. 验收试验报告统计资料: No. 带-13. 1985

审校 征平

# 13-130A、15-200A、20-150A、25-300A 锦丝带

# 1 概述

13-130A 锦丝带采用 277.8 dtex 高强锦丝作经线, 153.3 dtex 或 133.3 dtex 锦丝作纬线, 以纬重平纹组织织造而成。15-200A 锦丝带采用 933.4 dtex 高强锦丝为经线, 153.3 dtex-2 锦丝为纬线, 以平纹组织织造而成。20-150A 锦丝带采用 277.8 dtex $\times 2$ 高强锦丝为经线, 153.3 dtex 或 133.3 dtex 锦丝为纬线, 以纬重平纹组织织造而成。25-300A 锦丝带采用 933.4 dtex 高强锦丝为经线, 153.3 dtex-2 锦丝为纬线, 以碎斜纹组织织造而成。具有轻薄、柔软、重量轻、强力大等特点。根据需要可进行防灼处理。20-150A 适于作降落伞包边带, 其他适于作降落伞加强带或伞衣底边带。

1.1 牌号及名称 13-130A 锦丝带；15-200A 锦丝带；20-150A 锦丝带；25-300A 锦丝带。  
1.2 基本组成 13-130A、20-150A 锦丝带；聚酰胺6纤维；15-200A、25-300A锦丝带；聚酰胺66纤维。  
1.3 材料标准 13-130A,20-150A 锦丝带：FZ66311-1995《特种工业用锦丝带》；15-200A 锦丝带：川Q/RTB031—1995《15-200A 锦丝带》；25-300A 锦丝带：川Q/RTB032—1995《25-300A 锦丝带》。   
1.4 使用工艺说明书   
1.5 供应状态   
1.6 应用概况 13-130A、15-200A、25-300A 锦丝带已用作降落伞伞衣加强带；20-150A 锦丝带已用作降落伞伞包包边带。  
1.7 研制及生产单位 13-130A、20-150A 锦丝带：上海第三织带厂研制并生产；15-200A、25-300A 锦丝带：四川省海蓉绸厂研制并生产。  
1.8 鉴定级别及日期 13-130A、20-150A 锦丝带：1982 年由纺织工业部鉴定通过；15-200A、25-300A 锦丝带；1995 年由中国纺织总会鉴定通过。

# 2 性能

2.1 物理及化学性能 13-130A、15-200A、20-150A、25-300A 锦丝带的颜色、组织、总经根数、纬密、宽度及单位长度质量见表 2-1。  
2.2力学性能13-130A、15-200A、20-150A、25-300A锦丝带的断裂强力及标准伸长率见表2-2。  
2.3 耐环境性能  
2.4 工艺性能 裁剪、缝纫工艺性能良好。

# 带类

表2-1  

<table><tr><td rowspan="2">性能</td><td colspan="2">13-130A 锦丝带</td><td colspan="2">15-200A 锦丝带</td></tr><tr><td>指标</td><td>典型值</td><td>指标</td><td>典型值</td></tr><tr><td>颜色</td><td>练白、草绿</td><td></td><td>练白</td><td></td></tr><tr><td>组织</td><td>纬重平纹</td><td></td><td>平纹</td><td></td></tr><tr><td>总经数(参考)/根</td><td>88</td><td></td><td>40</td><td></td></tr><tr><td>纬密/(根/cm)</td><td>15±1</td><td>15.7</td><td>≥11</td><td>12</td></tr><tr><td>宽度/mm</td><td>13±1</td><td>13.6</td><td>15±1</td><td>15.2</td></tr><tr><td>单位长度质量/(g/m)</td><td>≤3.6</td><td>3.0</td><td>≤5</td><td>1.9</td></tr><tr><td rowspan="2">性能</td><td colspan="2">20-150A 锦丝带&quot;</td><td colspan="2">25-300A 锦丝带&quot;</td></tr><tr><td>指标</td><td>典型值</td><td>指标</td><td>典型值</td></tr><tr><td>颜色</td><td>黄卡、蓝、大红、黑</td><td>-</td><td>练白</td><td></td></tr><tr><td>组织</td><td>纬重平纹</td><td></td><td>碎斜纹</td><td></td></tr><tr><td>总经数(参考)/根</td><td>48</td><td></td><td>52</td><td></td></tr><tr><td>纬密/(根/cm)</td><td>22±1</td><td>22.1</td><td>≥14</td><td>14</td></tr><tr><td>宽度/mm</td><td>20±1</td><td>19.7</td><td>25±1</td><td>25.2</td></tr><tr><td>单位长度质量/(g/m)</td><td>≤4.0</td><td>3.67</td><td>≤6.8</td><td>6.7</td></tr></table>

$①$ 典型值取自黄卡、蓝色锦丝带。  
$②$ 典型值取自防灼锦丝带。

表2-2-2  

<table><tr><td rowspan="2">性能</td><td colspan="2">13-130A 锦丝带</td><td colspan="2">20-150A 锦丝带①</td></tr><tr><td>指标(个别)</td><td>典型值</td><td>指标(个别)</td><td>典型值</td></tr><tr><td>断裂强力/N</td><td>≥1274</td><td>1540</td><td>≥1470</td><td>1670</td></tr><tr><td>标准伸长率/%</td><td>≤28</td><td>23.3</td><td>≤28</td><td>21.3</td></tr><tr><td rowspan="2">性能</td><td colspan="2">15-200A 锦丝带②</td><td colspan="2">25-300A 锦丝带②</td></tr><tr><td>指标(个别)</td><td>典型值</td><td>指标(个别)</td><td>典型值</td></tr><tr><td>断裂强力/N</td><td>≥1960</td><td>2150</td><td>≥2940</td><td>3097</td></tr><tr><td>标准伸长率/%</td><td>25~45</td><td>31</td><td>20~40</td><td>26</td></tr></table>

$①$ 典型值取自黄卡、蓝色锦丝带。  
$②$ 典型值取自防灼锦丝带。

# 3 使用工艺

3.1 裁剪工艺 在单层带上描出底样，再根据描样长度进行多层铺料（不超过75层），按底样扎眼、裁剪。带端电热熔结。  
3.2 缝纫工艺 13-130A、15-200A、25-300A 锦丝带作伞衣加强带时，带子通过上导带器和导带压脚，整卷使用。20-150A 锦丝带作包边带时，带子应折叠滚压。缝制加强带时，选用 $16 \sim 18$ 号机针，配以 15 号防灼锦丝线，线迹密度为 $30^{\text{+}5}$ 针/100 mm，双针机缝制。

# 4 其他

4.1 包装 采用纸芯卷成盘形，并用白色扎线扎紧。以洁净、坚韧的纸包装，再用塑料袋衬垫后装入纸（板）箱。  
4.2 运输 按非危险品运输，注意防雨、防潮。  
4.3 贮存 贮存于温度 $0 \sim 30^{\circ} \mathrm{C}$ 、相对湿度不大于 $70\%$ 的库房内。防止日光直接照射，远离热源，离墙不少于 $1 \mathrm{~m}$ ，离地面不少于 $0.5 \mathrm{~m}$ 。

# 5 使用建议

推荐。

# 参考文献

1 宏伟机械厂. 验收试验报告统计资料: No. 带-14. 1999   
2 宏光空降装备厂，试验报告统计资料：No. 带-15.1985

编写 蔡敬刚 马衍富

审校 邹小英

# 20-150、25-200斜纹锦丝带

# 1 概述

20-150斜纹锦丝带采用133.3dtex锦丝作经、纬线；25-200斜纹锦丝带采用133.3dtex或153.3dtex锦丝作经、纬线，均以碎纬重 $2 / 2$ 斜纹组织织造而成。具有组织紧密，手感柔软等特点。由于伸长率有上限值或一定范围，用作伞衣加强带时，能够起到骨架、加强作用。根据需要，可进行防灼处理。适于作降落伞伞衣加强带及底边衬带。

1.1 牌号及名称 20-150 斜纹锦丝带；25-200 斜纹锦丝带，  
1.2 基本组成 聚酰胺6纤维。  
1.3 材料标准 FZ66311-1995《特种工业用锦丝带、涤丝带》。  
1.4 使用工艺说明书   
1.5 供应状态   
1.6 应用概况 已用作伞兵伞、运动伞及救生伞伞衣加强带、伞衣底边及孔口加强带等。  
1.7 研制及生产单位 20-150 斜纹锦丝带：上海淮海织带厂研制；上海第三织带厂、四川省海蓉绸厂生产；25-200 斜纹锦丝带：上海丽新织造厂研制；上海第三织带厂、四川省海蓉绸厂生产。  
1.8 鉴定级别及日期 20-150 斜纹锦丝带：1966 年由纺织工业部批准生产；25-200 斜纹锦丝带：1962 年由纺织工业部批准生产。

# 2 性能

2.1 物理及化学性能 20-150、25-200 斜纹锦丝带的颜色、组织、总经数、纬密、宽度、厚度及单位长度质量见表2-1。  
2.2力学性能 20-150、25-200斜纹锦丝带的断裂强力及伸长率见表2-2。

2.3 耐环境性能

2.4 工艺性能

2.4.1 加工性能 裁剪、缝纫工艺性能良好。  
2.4.2 温度、湿度对尺寸的影响[2] 锦丝带尺寸随温度、湿度变化而产生自然伸缩呈热缩冷胀、干缩湿胀。

表2-1  

<table><tr><td rowspan="2">性能</td><td colspan="2">20-150斜纹锦丝带①</td><td colspan="2">25-200斜纹锦丝带</td></tr><tr><td>指标</td><td>典型值</td><td>指标</td><td>典型值</td></tr><tr><td>颜色</td><td>练白、灰、黑色、草绿、橙黄、大红</td><td>-</td><td>黄卡、蓝、黑色、橙黄、草绿、大红、海绿</td><td></td></tr><tr><td>组织</td><td>碎纬重2/2斜纹</td><td></td><td>碎纬重2/2斜纹</td><td></td></tr><tr><td>总经数(参考)/根</td><td>280</td><td>-</td><td>328</td><td></td></tr><tr><td>纬密/(根/cm)</td><td>18±1.0</td><td>17.8</td><td>18±1.0</td><td>18.3</td></tr><tr><td>宽度/mm</td><td>20±1.0</td><td>20.4</td><td>25±1.0</td><td>25.5</td></tr><tr><td>厚度(参考)/mm</td><td>0.45</td><td>--</td><td>0.43</td><td>0.46</td></tr><tr><td>单位长度质量/(g/m)</td><td>≤4.8②</td><td>4.57</td><td>≤5.8③</td><td>5.53</td></tr></table>

$①$ 典型值取自防灼锦丝带.   
② 防灼后可增重 $4\%$ 。

表2-2  

<table><tr><td rowspan="2">性能</td><td colspan="2">20-150斜纹锦丝带①</td><td colspan="2">25-200斜纹锦丝带</td></tr><tr><td>指标(个别)</td><td>典型值</td><td>指标(个别)</td><td>典型值</td></tr><tr><td>断裂强力/N</td><td>≥1470</td><td>1860</td><td>≥1960</td><td>2260</td></tr><tr><td rowspan="2">断裂伸长率/%</td><td rowspan="2">-</td><td rowspan="2">-</td><td rowspan="2">25~45</td><td>最小34.4</td></tr><tr><td>最大37.2</td></tr><tr><td>标准伸长率/%</td><td>≤28</td><td>24.7</td><td>-</td><td>-</td></tr></table>

$①$ 典型值取自防灼锦丝带。

# 3 使用工艺

3.1裁剪工艺 在单层带上描出底样，再根据描样长度多层铺料（不超过100层），按底样扎眼、裁剪。带端电热熔结。  
3.2 缝纫工艺 作降落伞伞衣加强带时，带子通过上导带器和导带压脚，以整卷使用。缝制加强带时，选用 $16\sim 18$ 号机针，配以15号草绿防灼锦丝线，线迹密度为 $30^{+5}$ 针/100mm，双针机缝制。

# 4 其他

4.1 包装 用纸芯卷成圆盘形，并用白色扎线扎紧。以洁净、坚韧的纸包装，再用塑料袋衬垫后装入纸（板）箱。  
4.2 运输 按非危险品运输。注意防雨、防潮。  
4.3 贮存 贮存于温度 $0 \sim 30^{\circ} \mathrm{C}$ 、相对湿度不大于 $70 \%$ 的库房内。防止日光直接照射，远离热源，离墙不少于 $1 \mathrm{~m}$ ，离地面不少于 $0.5 \mathrm{~m}$ 。

# 5 使用建议

推荐。

# 参考文献

1 南京宏光空降装备厂. 验收试验报告统计资料: No. 带-17. 1985   
2 南京宏光空降装备厂，降落伞锦丝材料和伞衣缝合部自然伸缩试验.1979

审校 征平

# 20-150、25-200平纹锦丝带、40-350锦丝带

# 1 概述

20-150、25-200平纹锦丝带采用 $277.8 \times 2$ dtex 锦丝线作经线，277.8dtex锦丝或 $153.3 \times 2$ dtex锦丝线作纬线；40-350锦丝带采用 $277.8 \times 2$ dtex锦丝线作经、纬线，均以平纹组织织造而成。具有交织点多，组织紧密，手感硬挺等特点。但20-150、25-200平纹锦丝带易产生弓形，40-350锦丝带易产生拱形。适于作降落伞伞包及伞衣套加强带。

1.1 牌号及名称 20-150 平纹锦丝带；25-200 平纹锦丝带；40-350 锦丝带。  
1.2 基本组成 聚酰胺6纤维。  
1.3 材料标准 FZ66311—1995《特种工业用锦丝带、涤丝带》。  
1.4 使用工艺说明书   
1.5 供应状态   
1.6 应用概况 20-150 平纹锦丝带: 已用作伞包包边及连接带等; 25-200 平纹锦丝带: 已用作伞包加强带及伞衣套绳扣保护带; 40-350 锦丝带: 已用作伞包固定带及保护带等。  
1.7研制及生产单位上海丽新织造厂研制；上海第三织带厂、四川省海蓉绸厂生产。  
1.8 鉴定级别及日期 20-150 平纹锦丝带：1964 年由纺织工业部批准生产；25-200 平纹锦丝带：1962 年由纺织工业部批准生产；40-350 锦丝带：1966 年由纺织工业部批准生产。

# 2 性能

2.1 物理及化学性能 20-150、25-200 平纹锦丝带、40-350 锦丝带的颜色、组织、总经数、纬密、宽度、厚度及单位长度质量见表 2-1。  
2.2力学性能 20-150、25-200平纹锦丝带、40-350锦丝带的断裂强力及断裂伸长率见表2-2。

# 2.3 耐环境性能

2.4 工艺性能 截剪、缝纫工艺性能良好。

表2-1  

<table><tr><td rowspan="2">性能</td><td colspan="2">20-150平纹锦丝带</td><td colspan="2">25-200平纹锦丝带</td><td colspan="2">40-350锦丝带</td></tr><tr><td>指标</td><td>典型值</td><td>指标</td><td>典型值</td><td>指标</td><td>典型值</td></tr><tr><td>颜色</td><td>练白、灰、黑色、草绿、橙黄、大红</td><td></td><td>草绿、大红、黑色、橙黄、海绿</td><td></td><td>草绿、灰、蓝、黑、橙黄、大红</td><td></td></tr><tr><td>组织</td><td>平纹</td><td>-</td><td>平纹</td><td>-</td><td>平纹</td><td>-</td></tr><tr><td>总经数(参考)/根</td><td>52</td><td></td><td>68</td><td></td><td>152</td><td>-</td></tr><tr><td>纬密/(根/cm)</td><td>≥16</td><td>16.6</td><td>≥16</td><td>16.5</td><td>≥13</td><td>13.5</td></tr><tr><td>宽度/mm</td><td>20±1.0</td><td>30.2</td><td>25±1.3</td><td>25.3</td><td>40±2.0</td><td>10.2</td></tr><tr><td>厚度(参考)/mm</td><td>0.45</td><td>-</td><td>0.15</td><td>-</td><td>0.55</td><td>-</td></tr><tr><td>单位长度质量/(g/m)</td><td>≤4.8</td><td>4.24</td><td>≤6.3</td><td>5.82</td><td>≤14.0</td><td>13.2</td></tr></table>

典型值取自草绿锦丝带。  
(2) 典型值取自染色锦丝带.   
③ 防灼后可增重 $4\%$

表2-2.1  

<table><tr><td rowspan="2">性能</td><td colspan="2">20-150平纹锦丝带</td><td colspan="2">25-200平纹锦丝带&#x27;</td><td colspan="2">40-350棉丝带&#x27;</td></tr><tr><td>指标(个别)</td><td>典型值</td><td>指标(个别)</td><td>典型值</td><td>指标(个别)</td><td>典型值</td></tr><tr><td>断裂强力/N</td><td>≥1470</td><td>1720</td><td>≥1960</td><td>2340</td><td>≥3430</td><td>4(60)</td></tr><tr><td>断裂伸长率/%</td><td>25~43</td><td>最小31.7最大34.7</td><td>25~13</td><td>最小34.4最大37.9</td><td>≤55</td><td>50</td></tr></table>

$①$ 典型值取自草绿锦丝带，  
$②$ 典型值取自染色锦丝带。

# 3 使用工艺

3.1 裁剪工艺 在单层带上描出底样，再根据描样长度进行多层铺料（不超过100层），按底样扎眼、裁剪。带端电热熔结。  
3.2 缝级工艺 20-150 平纹锦丝带作包边带时，带子应先折叠滚压。缝制加强带时，选用 $16 \sim 18$ 号机针，配以 15 号草绿防灼锦丝线，线迹密度为 $30^{\circ}$ 针/100 mm，双针机缝制。

# 4 其他

4.1 包装 用纸芯卷成圆盘形，并用白色扎线扎紧。以洁净、坚韧的纸包装，再用塑料袋衬垫后装入纸（板）箱。  
4.2 运输 按非危险品运输。注意防雨、防潮。  
4.3 贮存 贮存于温度 $0 \sim 30^{\circ} \mathrm{C}$ 、相对湿度不大于 $70\%$ 的库房内。防止日光直接照射，远离热源，离墙不少于 $1 \mathrm{~m}$ ，离地面不少于 $0.5 \mathrm{~m}$ 。

# 5 使用建议

推荐。

# 参考文献

1 南京宏光空降装备厂. 验收试验报告统计资料: No. 带-18.1985

审校 征平

# 20-320、40-600 锦丝带

# 1 概述

20-320、40-600 锦丝带分别采用 153.3 dtex $\times 2$ 和 153.3 dtex $\times 3$ 锦丝线作经线，采用 153.3 dtex $\times 4$ 和 153.3 dtex $\times 3$ 锦丝线作纬线，以双层纬重平纹组织和双层平纹组织织造而成。具有组织紧密，挺括，重量轻，强度高等特点。使用时受力均匀，不易扭转，适于作头盔、救生背心连接带及降落伞伞包加强带。

1.1 牌号及名称 20-320 锦丝带；40-600 锦丝带。  
1.2 基本组成 聚酰胺6纤维。  
1.3 材料标准 FZ66311-1995《特种工业用锦丝带、涤丝带》。  
1.4 使用工艺说明书   
1.5 供应状态   
1.6 应用概况 已用作降落伞伞包加强带、头盔和救生背心的连接带。  
1.7研制及生产单位上海丽新织造厂研制；上海第三织带厂、四川省海蓉绸厂生产。  
1.8 鉴定级别及日期 1963年由纺织工业部批准生产。

# 2 性能

2.1 物理及化学性能 20-320、40-600 锦丝带的颜色、组织、总经数、纬密、宽度、厚度及单位长度质量见表 2-1。  
2.2力学性能 20-320、40-600锦丝带的断裂强力及断裂伸长率见表2-2。  
2.3 耐环境性能  
2.4 工艺性能 裁剪、缝纫工艺性能良好。

表2-1  

<table><tr><td rowspan="2">性能</td><td colspan="2">20-320 锦丝带</td><td colspan="2">40-600 锦丝带</td></tr><tr><td>指标</td><td>典型值</td><td>指标</td><td>典型值</td></tr><tr><td>颜色</td><td>草绿、橙黄、灰色、蓝色、大红、黑色</td><td></td><td>草绿、橙黄、灰、蓝、黑、大红</td><td></td></tr><tr><td>组织</td><td>双层纬重平纹</td><td></td><td>双层平纹</td><td></td></tr><tr><td>总经数(参考)/根</td><td>262</td><td></td><td>314</td><td></td></tr><tr><td>纬密/(根/cm)</td><td>≥10</td><td>11.7</td><td>11±1.0</td><td>10.8</td></tr><tr><td>宽度/mm</td><td>20±1.0</td><td>19.9</td><td>40±1.0</td><td>38.9</td></tr><tr><td>厚度/mm</td><td>1.1±0.15</td><td>1.05</td><td>1.05²</td><td></td></tr><tr><td>单位长度质量/(g/m)</td><td>≤15.0</td><td>12.8</td><td>≤24.0</td><td>22.1</td></tr></table>

$①$ 典型值取自草绿带。  
② 参考指标。

表2-2  

<table><tr><td rowspan="2">性能</td><td colspan="2">20-320 锦丝带</td><td colspan="2">40-600 锦丝带</td></tr><tr><td>指标(个别)</td><td>典型值</td><td>指标(个别)</td><td>典型值</td></tr><tr><td>断裂强力/N</td><td>≥3140</td><td>3660</td><td>≥5880</td><td>6650</td></tr><tr><td rowspan="2">断裂伸长率/%</td><td rowspan="2">30~55</td><td rowspan="2">48</td><td rowspan="2">25~55</td><td>最小39</td></tr><tr><td>最大43</td></tr></table>

# 3 使用工艺

3.1 裁剪工艺 按要求在工台划出铺料线，进行单层铺料，划线，用电热切割器切割。  
3.2 缝纫工艺 用作救生背心连接带时，用18号机针，配以15号橙黄色锦丝线，线迹密度为 $40\%$ 针/100mm进行缝制。

# 4 其他

4.1 包装 用纸芯卷成圆盘形，并用白色扎线扎紧。以洁净、坚韧的纸包装，再用塑料袋衬垫后装入纸（板）箱。  
4.2 运输 按非危险品运输。注意防雨、防潮。  
4.3 贮存 贮存于温度 $0 \sim 30^{\circ} \mathrm{C}$ 、相对湿度不大于 $70\%$ 的库房内。防止日光直接照射，远离热源，离墙不少于 $1 \mathrm{~m}$ ，离地面不少于 $0.5 \mathrm{~m}$ 。

# 5 使用建议

选用。

# 参考文献

1 汉江机械厂, 南京宏光空降装备厂. 验收试验报告统计资料: No. 带-19. 1985

审校 征平

# 25-300 锦丝带

# 1 概述

25-300 锦丝带采用 277.8 dtex $\times$ 2 锦丝线作经线, 277.8 dtex 锦丝线作纬线, 在织带机上以碎斜纹组织织造而成。强力高, 伸长率有一定限制, 适于作救生伞伞衣底边带。

1.1 牌号及名称 25-300 锦丝带。  
1.2 基本组成 聚酰胺6纤维。  
1.3 材料标准 FZ66311--1995《特种工业用锦丝带、涤丝带》。  
1.4 使用工艺说明书   
1.5 供应状态

1.6 应用概况 已用作救生伞伞衣底边带。  
1.7 研制及生产单位 四川阆中绸厂研制；四川省海蓉绸厂生产。  
1.8 鉴定级别及日期 1977年由纺织工业部批准生产。

# 2 性能

2.1 物理及化学性能 25-300 锦丝带的颜色、组织、总经数、纬密、宽度及单位长度质量见表 2-1。  
2.2力学性能 25-300锦丝带的断裂强力及标准伸长率见表2-2。  
2.3 耐环境性能  
2.4 工艺性能 裁剪、缝纫工艺性能良好。

表2-1  

<table><tr><td rowspan="2">性能</td><td colspan="2">25-300 锦丝带</td><td rowspan="2">性能</td><td colspan="2">25-300 锦丝带</td></tr><tr><td>指标</td><td>典型值</td><td>指标</td><td>典型值</td></tr><tr><td>颜色</td><td>练白</td><td></td><td>纬密/(根/cm)</td><td>≥16</td><td>17.6</td></tr><tr><td>组织</td><td>碎斜纹另加边</td><td>---</td><td>宽度/mm</td><td>25±1.0</td><td>26.3</td></tr><tr><td>总经数(参考)/根</td><td>116</td><td>—</td><td>单位长度质量/(g/m)</td><td>≤9.6</td><td>8.7</td></tr></table>

表2-2  

<table><tr><td rowspan="2">性能</td><td colspan="2">25-300 锦丝带</td></tr><tr><td>指标(个别)</td><td>典型值</td></tr><tr><td>断裂强力/N</td><td>≥2940</td><td>3530</td></tr><tr><td>标准伸长率/%</td><td>平均≤30</td><td>26.4</td></tr></table>

# 3 使用工艺

3.1 裁剪工艺 用作加强带时，整卷缝制，不进行裁剪。  
3.2 缝纫工艺 用作加强带时，选用 $16\sim 18$ 号机针，配以13号草绿防灼锦丝线，线迹密度为 $30_{-5}$ 针/100mm，双针机缝制。

# 4 其他

4.1 包装 用纸芯卷成圆盘形，并用白色扎线扎紧。以洁净、坚韧的纸包装，再用塑料袋衬垫后装入纸（板）箱。  
4.2 运输 按非危险品运输。注意防雨、防潮。  
4.3 贮存 贮存于温度 $0 \sim 30^{\circ} \mathrm{C}$ 、相对湿度不大于 $70\%$ 的库房内。防止日光直接照射，远离热源，离墙不少于 $1 \mathrm{~m}$ ，离地面不少于 $0.5 \mathrm{~m}$ 。

# 5 使用建议

选用。

# 参考文献

1宏伟机械厂，交货试验报告统计资料：No.带-20.1985

审校 征平

# 25-350、26-600 锦丝带

# 1 概述

25-350 锦丝带采用 $277.8 \mathrm{dtex} \times 2$ 锦丝线作经线， $133.3 \mathrm{dtex} \times 3$ 或 $153.3 \mathrm{dtex} \times 2$ 锦丝线作纬线，以双层平纹组织织造而成。具有组织紧密，手感厚实等特点。26-600 锦丝带采用 $277.8 \mathrm{dtex} \times 2$ 锦丝作经、纬线，以双层纬重平纹组织织造而成。由于伸长率限制在一定范围，从而用作伞衣加强带时，能够起到骨架加强作用。根据需要，可进行防灼处理。25-350 锦丝带适于作降落伞伞包及伞衣套加强带；26-600 锦丝带适于作备份伞及物用伞伞衣加强带。

1.1 牌号及名称 25350 锦丝带；26-600 锦丝带。  
1.2 基本组成 聚酰胺6纤维。  
1.3 材料标准 FZ66311-1995《特种工业用锦丝带、涤丝带》。  
1.4 使用工艺说明书   
1.5 供应状态   
1.6 应用概况 25-350 锦丝带：已用作运动伞伞包底缘带；26-600 锦丝带：已用作备份伞伞衣底边衬带及各型投物伞伞衣及伞袋加强带等。  
1.7 研制及生产单位 上海丽新织造厂研制；上海第三织带厂、四川省海蓉绸厂生产。  
1.8 鉴定级别及日期 1963年由纺织工业部批准生产。

# 2 性能

2.1 物理及化学性能 25-350、26-600 锦丝带的颜色、组织、总经数、纬密、宽度、厚度及单位长度质量见表 2-1。  
2.2力学性能 25-350、26-600锦丝带的断裂强力及断裂伸长率见表2-2。  
2.3 耐环境性能  
2.4 工艺性能  
2.4.1 加工性能 裁剪、缝纫工艺性能良好。  
2.4.2 温度、湿度对尺寸的影响[3] 锦丝带尺寸随温度、湿度变化而产生的自然伸缩呈热缩冷胀、干缩湿胀。26-600锦丝带在温度 $40^{\circ}\mathrm{C}$ 、相对湿度 $30\%$ 及温度 $10^{\circ}\mathrm{C}$ 、相对湿度 $95\%$ 两种条件下试验结果表明，自然伸缩在 $\pm 1\%$ 内。

表2-1  

<table><tr><td rowspan="2">性能</td><td colspan="2">25-350 锦丝带</td><td colspan="2">26-600 锦丝带</td></tr><tr><td>指标</td><td>典型值1</td><td>指标</td><td>典型值1</td></tr><tr><td>颜色</td><td>练白、黑色、草绿、灰色、蓝色、大红</td><td>-</td><td>练白、草绿、海绿</td><td>-</td></tr><tr><td>组织</td><td>双层平纹</td><td>-</td><td>双层纬重平纹</td><td></td></tr><tr><td>总经数(参考)/根</td><td>147</td><td>-</td><td>243</td><td></td></tr><tr><td>纬密/(根/cm)</td><td>10±1.0</td><td>10.1</td><td>7+1.0-0.5</td><td>7.4</td></tr><tr><td>宽度/mm</td><td>25±1.0</td><td>25.3</td><td>26+1.0-2.0</td><td>25.3</td></tr></table>

# 带类

续表 2-1  

<table><tr><td rowspan="2">性能</td><td colspan="2">25-350 锦丝带</td><td colspan="2">26-600 锦丝带</td></tr><tr><td>指标</td><td>典型值</td><td>指标</td><td>典型值</td></tr><tr><td>厚度/mm</td><td>1.25</td><td></td><td>1.2=0.15</td><td>1.14</td></tr><tr><td>单位长度质量/(g/m)</td><td>≤13.0</td><td>12.4</td><td>≤19.0</td><td>17.2</td></tr></table>

$①$ 典型值取自防灼海绿锦丝带。  
② 防灼后可增重 $4\%$ 。  
③ 参考指标。

表2-2.1  

<table><tr><td rowspan="2">性能</td><td colspan="2">25-350 锦丝带</td><td colspan="2">26-600 锦丝带</td></tr><tr><td>指标(个别)</td><td>典型值</td><td>指标(个别)</td><td>典型值</td></tr><tr><td>断裂强力/N</td><td>≥3430</td><td>3910</td><td>5880</td><td>6500</td></tr><tr><td rowspan="2">断裂伸长率/%</td><td rowspan="2">25~45</td><td>最小37.8</td><td rowspan="2">20~40</td><td>最小31.9</td></tr><tr><td>最大11.6</td><td>最大34.4</td></tr></table>

注：典型值取自防灼海绿锦丝带。

# 3 使用工艺

3.1 裁剪工艺 在单层带上描出底样，再根据描样长度进行多层铺料（不超过40层），按底样扎眼、裁剪。带端电热熔结。  
3.2 缝纫工艺 缝制加强带时，选用 $16 \sim 18$ 号机针，配以15号草绿防灼锦丝线，线迹密度为 $30^{\text{品}}$ 针/100mm，双针机缝制。

# 4 其他

4.1 包装 用纸芯卷成圆盘形，并用白色扎线扎紧。以洁净、坚韧的纸包装，再用塑料袋衬垫后装入纸（板）箱。  
4.2 运输 按非危险品运输。注意防雨、防潮。  
4.3 贮存 贮存于温度 $0 \sim 30^{\circ} \mathrm{C}$ 、相对湿度不大于 $70\%$ 的库房内。防止日光直接照射，远离热源，离墙不少于 $1 \mathrm{~m}$ ，离地面不少于 $0.5 \mathrm{~m}$ 。

# 5 使用建议

推荐。

# 参考文献

1. 南京宏光空降装备厂，验收试验报告统计资料：No.带-21.1985   
2 南京宏光空降装备厂，降落伞锦丝材料和伞衣缝合部自然伸缩试验，1979

审校 征平

# 25-400、43-800 锦丝带

# 1 概述

25-400 锦丝带采用 $277.8 \times 2$ dtex 锦丝线作主经线、连接线及纬线，以双层平纹组织（两边第 5 根各有一根白色线）织造而成。具有厚实、硬挺等特点。根据需要，可进行防灼处理。适于作降落伞背带及手袋加强带。43-800 锦丝带采用 $277.8 \times 2$ dtex 锦丝线作主经线、连接线及纬线，以双层纬重平纹组织织造而成。带子表面光滑，并有较高的强力。适于作人用伞背带系统并合包带等。

1.1 牌号及名称 25-400 锦丝带；43-800 锦丝带。  
1.2 基本组成 聚酰胺6纤维。  
1.3 材料标准 FZ66311-1995《特种工业用锦丝带、涤丝带》。  
1.4 使用工艺说明书   
1.5 供应状态   
1.6 应用概况 25-400 锦丝带：已用作伞兵伞、运动伞背带系统及投物伞伞袋加强带：43-800 锦丝带；已用作背带系统并合包带及软管固定带等。  
1.7研制及生产单位上海丽新织造厂研制；上海第三织带厂、四川省海蓉绸厂生产。  
1.8 鉴定级别及日期 25-400 锦丝带：1964 年由纺织工业部批准生产；43-800 锦丝带：1962 年由纺织工业部批准生产。

# 2 性能

2.1 物理及化学性能 25-400、43-800 锦丝带的颜色、组织、总经数、纬密、宽度、厚度及单位长度质量见表 2-1。  
2.2力学性能 25-400、43-800锦丝带的断裂强力及断裂伸长率见表2-2。  
2.3 耐环境性能  
2.4 工艺性能 裁剪、缝纫工艺性能良好。

表2-1  

<table><tr><td rowspan="2">性能</td><td colspan="2">25-400 锦丝带①</td><td colspan="2">43-800 锦丝带②</td></tr><tr><td>指标</td><td>典型值</td><td>指标</td><td>典型值</td></tr><tr><td>颜色</td><td>草绿、大红、黄卡</td><td>--</td><td>草绿、蓝、黑</td><td></td></tr><tr><td>组织</td><td>双层平纹</td><td>-</td><td>双层纬重平纹</td><td>-</td></tr><tr><td>总经数(参考)/根</td><td>210</td><td>-</td><td>367</td><td>...</td></tr><tr><td>纬密/(根/cm)</td><td>11±1.0</td><td>10.7</td><td>8.5±0.5</td><td>8.0</td></tr><tr><td>宽度/mm</td><td>25±1.0</td><td>25.1</td><td>43±1.5</td><td>43.0</td></tr><tr><td>厚度/mm</td><td>≥1.14</td><td>1.22</td><td>1.25④</td><td>...</td></tr><tr><td>单位长度质量/(g/m)</td><td>20.0⑤</td><td>18.5</td><td>32.0⑥</td><td>28.4</td></tr></table>

$①$ 典型值取自草绿防灼锦丝带。  
$②$ 典型值取自草绿锦丝带。  
③ 防灼后可增重 $4\%$ 。  
④ 参考指标。

表2-2
