Repository: C-zj02/CFD-claw

<div align="center">

**English** | [中文](#中文版) | [Français](README_FR.md) | [Русский](README_RU.md) | [हिन्दी](README_HI.md) | [العربية](README_AR.md) | [Português](README_PT.md)

# 🚀 Claude Code Python

**A Complete Python Reimplementation Based on Real Claude Code Source**

*From TypeScript Source → Rebuilt in Python with ❤️*

***
**🔥 Active Development • New Features Weekly 🔥**

</div>

***

## 🎯 What is This?

**Clawd Code** is a **complete Python rewrite** of Claude Code, based on the **real TypeScript source code**.

File: RAG-data/中国航空材料手册(第2版) 第2卷 变形高温合金 铸造高温合金(1)001-200.pdf-de963b61-e2cd-4c70-85e5-50f050acfaa2.md (part 8 of 11)
# 中国航空材料手册
<table><tr><td rowspan="2">品种</td><td rowspan="2">热处理状态</td><td rowspan="2">θ/°C</td><td colspan="6">持久强度/MPa</td></tr><tr><td>σ10</td><td>σ30</td><td>σ100</td><td>σ400</td><td>σ500</td><td>σ1000</td></tr><tr><td rowspan="4">冷轧板δ1.5mm</td><td rowspan="4">1120℃,10min,空冷+800℃,8~16h,空冷</td><td>600</td><td>863</td><td>-</td><td>785</td><td>-</td><td>700</td><td>670</td></tr><tr><td>700</td><td>637</td><td>-</td><td>500</td><td>-</td><td>400</td><td>360</td></tr><tr><td>800</td><td>363</td><td>-</td><td>255</td><td>-</td><td>175</td><td>140</td></tr><tr><td>900</td><td>140</td><td></td><td>90</td><td>-</td><td>55</td><td>40</td></tr><tr><td rowspan="6">冷轧板</td><td rowspan="2">供应状态(1000~1050℃固溶)+780℃,5h+650~700℃,10~16h,空冷</td><td>600</td><td>-</td><td>-</td><td>794</td><td>-</td><td>-</td><td>-</td></tr><tr><td>700</td><td>-</td><td>-</td><td>461</td><td>-</td><td>-</td><td>-</td></tr><tr><td rowspan="4">供应状态+830℃,5h+700~720℃,10h</td><td>600</td><td>-</td><td>-</td><td>716</td><td>-</td><td>-</td><td>-</td></tr><tr><td>700</td><td>-</td><td>-</td><td>422</td><td>-</td><td>-</td><td>-</td></tr><tr><td>750</td><td>-</td><td>-</td><td>304</td><td>-</td><td>-</td><td>-</td></tr><tr><td>800</td><td>-</td><td>-</td><td>186</td><td>-</td><td>-</td><td>-</td></tr><tr><td rowspan="8">棒材、锻件(90方)</td><td rowspan="5">1080℃,2~3h,油冷+780℃,5h+650℃,16h</td><td>500</td><td>--</td><td>-</td><td>981~1030</td><td>-</td><td>-</td><td>-</td></tr><tr><td>600</td><td>-</td><td>-</td><td>765~794</td><td>-</td><td>-</td><td>-</td></tr><tr><td>700</td><td>-</td><td>-</td><td>461~490</td><td>-</td><td>-</td><td>-</td></tr><tr><td>750</td><td>-</td><td>-</td><td>314~353</td><td>-</td><td>-</td><td>-</td></tr><tr><td>800</td><td>-</td><td>-</td><td>206~235</td><td>-</td><td>-</td><td>-</td></tr><tr><td rowspan="3">1000℃,2h,油冷+780℃,5h+650℃,16h</td><td>500</td><td>-</td><td>-</td><td>1040</td><td>-</td><td>-</td><td>-</td></tr><tr><td>600</td><td>-</td><td>-</td><td>794</td><td>-</td><td>-</td><td>-</td></tr><tr><td>700</td><td>-</td><td>-</td><td>451</td><td>-</td><td>-</td><td>-</td></tr></table>

3.3.1.2 板材经 $1040^{\circ}\mathrm{C}$ 固溶 $+750^{\circ}\mathrm{C}, 16\mathrm{h}$ 时效后的持久应力-寿命曲线见图3-10，热强参数综合曲线见图3-11。

图片摘要：该图片与持久方程[M S]：；\lg t = b {0} + b {1} T + b {2} x + b {3} x ^ {2} + b {4} x ^ {3};这部分内容相关。
![](images/ad79c139422342800df2720af578e8d9d5705d7e2a2adf2038612575f5fb9259.jpg)  
持久方程[M-S]：

$$
\lg t = b _ {0} + b _ {1} T + b _ {2} x + b _ {3} x ^ {2} + b _ {4} x ^ {3};
$$

式中： $T = (9\times \theta /5 + 32) + 460;$

$$
x = \lg a; b _ {0} = 2 1 9. 4 2 6; b _ {1} = - 0. 0 1 5 2;
$$

$$
b _ {3} = - 2 2 8. 2 8 7; b _ {3} = 9 3. 4 9 8; b _ {4} = - 1 3. 0 0 5;
$$

标准偏差：0.01；相关系数：0.995

图3-10 板材不同温度的持久应力-寿命曲线[4]

图3-11 板材热强参数综合曲线[4]  
图片摘要：该图主要展示 3 11 板材热强参数综合曲线[4]。
![](images/2b01893f8ff69a09699612306adab1ce4e2e4b270033bab9929677a6ffa092d4.jpg)  
热强参数综合方程[M-S]：

$$
\lg \sigma = a _ {0} + a _ {1} P + a _ {2} P ^ {2} + a _ {3} P ^ {3},
$$

$$
\begin{array}{l} \text {式 中}: P = \lg t + 0. 0 1 4 4 T; T = (9 \times \theta / 5 + 3 2) + 4 6 0; \\ a _ {0} = 2. 8 5 4; a _ {1} = - 0. 0 4 2 8; \\ a _ {2} = 0. 6 7 2 \times 1 0 ^ {- 2}; a _ {3} = - 0. 1 9 6 \times 1 0 ^ {- 3}; \\ \end{array}
$$

标准偏差：0.01；相关系数：0.995

3.3.1.3 板材经 $1120\mathrm{C}$ 固溶 $+800\mathrm{C}, 8 \sim 16\mathrm{h}$ 时效后的持久应力-寿命曲线见图3-12，热强参数综合曲线见图3-13。

图片摘要：该图主要展示 3 12 板材（高温固溶和时效后的）持久应力 寿命曲线。
![](images/24b144754687544b63c377922c1e48ffa3a9c9c0688cc44f0afef5d7016b9f19.jpg)  
图3-12 板材（高温固溶和时效后的）持久应力-寿命曲线

图3-13 板材（高温固溶和时效后的）热强参数综合曲线  
图片摘要：该图主要展示 3 13 板材（高温固溶和时效后的）热强参数综合曲线。
![](images/a227fabd1db4acdf346b99bd59fa9578aeaf4eab689aa4ad795c6f73480895eb.jpg)  
曲线回归方程：  
$\lg \sigma = -1.208275 + 0.344354P - 0.009267P^2;$   
[ P = T(22.8 + \lg t) \times 10^{-3})(T / K; t / h) ]

# 3.3.1.4 固溶和时效温度对板材持久性能的影响见表3-11。

表3-11[3]  

<table><tr><td rowspan="2">固溶制度</td><td rowspan="2">时效制度</td><td colspan="4">持久性能</td></tr><tr><td>θ/C</td><td>σ/MPa</td><td>t/h</td><td>δ5/%</td></tr><tr><td rowspan="2">1040C,10min,空冷</td><td>750C,8h,空冷</td><td rowspan="6">700</td><td rowspan="6">490</td><td>120.81</td><td>19.7</td></tr><tr><td>800C,8h,空冷</td><td>82.42</td><td>29.6</td></tr><tr><td rowspan="2">1080℃,10min,空冷</td><td>750℃,8h,空冷</td><td>156.08</td><td>14.0</td></tr><tr><td>800C,8h,空冷</td><td>99.11</td><td>14.8</td></tr><tr><td rowspan="2">1120C,10min,空冷</td><td>750C,8h,空冷</td><td>154.33</td><td>7.4</td></tr><tr><td>800℃,8h,空冷</td><td>164.06</td><td>13.2</td></tr></table>

注：采用厚度 $\delta 1.5\mathrm{mm}$ 的非标准试样。

# 3.3.1.5 板材经长期时效后的持久性能见表3-12。

表3-12  

<table><tr><td colspan="3">时 效 制 度</td><td colspan="4">持久性能</td><td colspan="3">时效制度</td><td colspan="4">持久性能</td></tr><tr><td>θ/C</td><td>t/h</td><td>冷却</td><td>θ/C</td><td>σ/MPa</td><td>t/h</td><td>δ5/%</td><td>θ/C</td><td>t/h</td><td>冷却</td><td>θ/C</td><td>σ/MPa</td><td>t/h</td><td>δ5/%</td></tr><tr><td rowspan="4">600</td><td>100</td><td rowspan="6">空冷</td><td rowspan="4">600</td><td rowspan="4">834</td><td>17</td><td>15</td><td rowspan="2">700</td><td>500</td><td rowspan="6">空冷</td><td rowspan="2">700</td><td rowspan="2">441</td><td>149</td><td>11</td></tr><tr><td>200</td><td>50</td><td>9</td><td>1000</td><td>147</td><td>16</td></tr><tr><td>500</td><td>38</td><td>14</td><td rowspan="4">800</td><td>100</td><td rowspan="4">800</td><td rowspan="4">245</td><td>67</td><td>16</td></tr><tr><td>1000</td><td>45</td><td>15</td><td>200</td><td>61</td><td>22</td></tr><tr><td rowspan="2">700</td><td>100</td><td rowspan="2">700</td><td rowspan="2">441</td><td>202</td><td>11</td><td>500</td><td>26</td><td>40</td></tr><tr><td>200</td><td>164</td><td>11</td><td>1000</td><td>12</td><td>39</td></tr></table>

注：长期时效前经 $1120\mathrm{C},10\mathrm{min}$ ，空冷 $+800\mathrm{C},16\mathrm{h}$ ，空冷处理。

# 3.3.2 高温蠕变性能

3.3.2.1 合金不同状态不同温度的蠕变强度见表3-13。

表3-13[2.4]  

<table><tr><td rowspan="2">品种</td><td rowspan="2">热处理状态</td><td rowspan="2">t/h</td><td rowspan="2">εp/%</td><td colspan="5">蠕变强度/MPa</td></tr><tr><td>500℃</td><td>550℃</td><td>600℃</td><td>700℃</td><td>800℃</td></tr><tr><td rowspan="9">冷轧板δ1.5mm</td><td rowspan="9">1040℃,10min,空冷+750℃,16h空冷</td><td rowspan="3">10</td><td>0.1</td><td>-</td><td>934</td><td>830</td><td>407</td><td>-</td></tr><tr><td>0.2</td><td>-</td><td>942</td><td>874</td><td>484</td><td>-</td></tr><tr><td>0.5</td><td>-</td><td>-</td><td>900</td><td>543</td><td>-</td></tr><tr><td rowspan="3">30</td><td>0.1</td><td>-</td><td>910</td><td>764</td><td>319</td><td>-</td></tr><tr><td>0.2</td><td>-</td><td>930</td><td>819</td><td>390</td><td>-</td></tr><tr><td>0.5</td><td>-</td><td>939</td><td>854</td><td>447</td><td>-</td></tr><tr><td rowspan="3">100</td><td>0.1</td><td>-</td><td>866</td><td>679</td><td>234</td><td>-</td></tr><tr><td>0.2</td><td>-</td><td>900</td><td>742</td><td>295</td><td>-</td></tr><tr><td>0.5</td><td>-</td><td>919</td><td>787</td><td>347</td><td>-</td></tr><tr><td rowspan="3">冷轧板δ1.5mm</td><td rowspan="3">1120℃,10min,空冷+800℃,8~16h,空冷</td><td rowspan="3">100</td><td>0.1</td><td>-</td><td>-</td><td>-</td><td>-</td><td>100</td></tr><tr><td>0.2</td><td>-</td><td>-</td><td>-</td><td>-</td><td>147</td></tr><tr><td>0.5</td><td>-</td><td>-</td><td>-</td><td>-</td><td>180</td></tr><tr><td rowspan="2">冷轧板</td><td>供应状态(1000~1050℃固溶)+780℃,5h+650~700℃,10~16h</td><td>100</td><td>0.2</td><td>-</td><td>-</td><td>706</td><td>314</td><td>-</td></tr><tr><td>供应状态+830℃,5h+700~720℃,10h,空冷</td><td>100</td><td>0.2</td><td>-</td><td>-</td><td>549</td><td>294</td><td>-</td></tr><tr><td rowspan="2">棒材锻件(90方)</td><td>1080℃,2~3h,油冷+780℃,5h+650℃,16h,空冷</td><td>100</td><td>0.2</td><td>706</td><td>-</td><td>657</td><td>314</td><td>-</td></tr><tr><td>1000℃,2h,油冷+780℃,5h,空冷</td><td>100</td><td>0.2</td><td>735</td><td>-</td><td>588</td><td>226</td><td>-</td></tr></table>

3.3.2.2 板材经 $1040^{\circ}\mathrm{C}$ 固溶 $+750^{\circ}\mathrm{C}, 16\mathrm{h}$ 时效后不同塑性应变的蠕变应力-寿命曲线见图3-14～图3-16。

3.3.2.3 板材经 $1120^{\circ} \mathrm{C}$ 固溶 $+800^{\circ} \mathrm{C}, 8 \sim 16 \mathrm{~h}$ 时效后 $800^{\circ} \mathrm{C}$ 的蠕变曲线见图3-17。

3.3.2.4 锻件和环形件经 $1060\mathrm{C}$ 固溶 $+750\mathrm{C}, 16\mathrm{h}$ 时效后不同温度和应力的蠕变曲线见图3-18。

# 3.4 疲劳性能

# 3.4.1 高周疲劳

3.4.1.1 板材于 $1040\mathrm{C}$ 固溶 $+750\mathrm{C}, 16\mathrm{h}$ 时效后的室温疲劳强度见表3-14，室温疲劳应力-寿命曲线见图3-19。

图片摘要：该图片与0.1%塑性应变蠕变方程[L M]：；\lg t = b {0} + b {1} / T + b {2} x / T + b {3} x ^ {2} / T +这部分内容相关。
![](images/36c75c4d2410630df62b66a9294ff9f93d3397c7a2bbb885ae278b5c00345ebd.jpg)  
0.1%塑性应变蠕变方程[L-M]：

$$
\lg t = b _ {0} + b _ {1} / T + b _ {2} x / T + b _ {3} x ^ {2} / T + b _ {4} x ^ {3} / T;
$$

$$
\text {式 中}: T = (9 \times \theta / 5 + 3 2) + 4 6 0;
$$

$$
x = \lg \sigma ; b _ {0} = - 2 1. 2 1 9; b _ {1} = 0. 7 0 6 \times 1 0 ^ {6};
$$

$$
b _ {2} = - 0. 7 8 9 \times 1 0 ^ {6}; b _ {3} = 0. 3 1 3 \times 1 0 ^ {6}; b _ {4} = - 0. 4 1 7 \times 1 0 ^ {5};
$$

标准偏差：0.025；相关系数：0.986

图3-14 板材 $0.1\%$ 塑性应变蠕变应力-寿命曲线[4]   
图片摘要：该图主要展示 3 14 板材 塑性应变蠕变应力 寿命曲线[4]。
![](images/40d2bb5fbb523c0140c255d64d645ad2da2a46e37a4482c4e35f12a6d20cf491.jpg)  
0.5%塑性应变蠕变方程[L-M]：

$$
\lg t = b _ {0} + b _ {1} / T + b _ {2} x / T + b _ {3} x ^ {2} / T + b _ {4} x ^ {3} / T;
$$

$$
\text {式 中}: T = (9 \times \theta / 5 + 3 2) + 4 6 0;
$$

$$
x = \lg \sigma ; b _ {0} = - 2 0. 5 8 8; b _ {1} = 0. 7 0 6 \times 1 0 ^ {6};
$$

$$
b _ {2} = - 0. 7 8 9 \times 1 0 ^ {6}; b _ {3} = 0. 3 1 3 \times 1 0 ^ {6};
$$

$$
b _ {4} = - 0. 4 1 7 \times 1 0 ^ {5};
$$

标准偏差：0.025；相关系数：0.986

图3-16 板材 $0.5\%$ 塑性应变蠕变应力-寿命曲线[4]   
图片摘要：该图主要展示 3 16 板材 塑性应变蠕变应力 寿命曲线[4]。
![](images/a715780b8f3aadddfc9de3051a6731571029bd6f57c11d0794ffacd40b8da729.jpg)  
0.2%塑性应变蠕变方程 $[1, M]$

$$
\lg t = b _ {0} + b _ {1} / T + b _ {2} x / T + b _ {3} x ^ {2} / T + b _ {4} x ^ {3} / T;
$$

$$
\text {式 中}: T = (9 \times \theta / 5 + 3 2) + 4 6 0;
$$

$$
x = \lg \sigma ; b _ {0} = - 2 0. 8 3 3; b _ {1} = 0. 7 0 6 \times 1 0 ^ {6};
$$

$$
b _ {2} = - 0. 7 8 9 \times 1 0 ^ {6}; b _ {3} = 0. 3 1 3 \times 1 0 ^ {6}; b _ {4} = - 0. 4 1 7 \times 1 0 ^ {5};
$$

标准偏差：0.025；相关系数：0.986

图片摘要：该图主要展示 3 15 板材 塑性应变蠕变应力 寿命曲线。
![](images/44bbc73cffa970eb4fee9b1f332351518a8b51b93ada86eb660540eddfc0a36c.jpg)  
图3-15 板材 $0.2\%$ 塑性应变蠕变应力-寿命曲线  
图3-17 板材800C的蠕变曲线

图片摘要：该图主要展示 3 17 板材800C的蠕变曲线。
![](images/b0c945144bfe57e55c65bd8fc7df219aa9a5d7549b5352a15b1be6e4ee84a9bc.jpg)  
图3-18 锻件和环形件不同温度的蠕变曲线[1,5]

表3-14[4]  

<table><tr><td rowspan="2">K1</td><td colspan="7">σmax/MPa</td><td rowspan="2">K1</td><td colspan="7">σmax/MPa</td></tr><tr><td>5×103周</td><td>104周</td><td>5×104周</td><td>105周</td><td>5×105周</td><td>106周</td><td>107周</td><td>5×103周</td><td>104周</td><td>5×104周</td><td>105周</td><td>5×105周</td><td>106周</td><td>107周</td></tr><tr><td>1</td><td>1190</td><td>1110</td><td>920</td><td>835</td><td>650</td><td>615</td><td>595</td><td>3</td><td>700</td><td>610</td><td>400</td><td>330</td><td>235</td><td>220</td><td>220</td></tr></table>

图片摘要：该图主要展示 3 14[4]。
![](images/d9f9f4243632428e74972eefe7cf7edb3a1424486ea9a61815982b582f9f0540.jpg)  
图3-19 板材室温 $S - N$ 曲线[4]

3.4.1.2 板材于 $1120\mathrm{C}$ 固溶 $+800\mathrm{C}, 16\mathrm{h}$ 时效后的高温弯曲振动疲劳强度见表3-15，高温弯曲振动疲劳曲线见图3-20。

表3-15  

<table><tr><td rowspan="2">板厚/mm</td><td rowspan="2">热处理制度</td><td colspan="5">σ-1(10^7)/MPa</td></tr><tr><td>500℃</td><td>600℃</td><td>700℃</td><td>800℃</td><td>900℃</td></tr><tr><td>1.5</td><td rowspan="2">1120℃,10min,空冷+800℃,16h,空冷</td><td>-</td><td>412</td><td>363</td><td>333</td><td>-</td></tr><tr><td>2.5</td><td>314</td><td>373</td><td>333</td><td>294</td><td>196</td></tr></table>

图片摘要：该图主要展示 3 15。
![](images/39948beafcf059deb2ce0c14f55a2ceb51b45e73ea0d7e7ae8213316ae22fdf1.jpg)  
$R = -1,500\mathrm{C}$ 为 $\delta 2.5\mathrm{mm}$ ，其余为 $1.5\mathrm{mm}$ 板材  
图3-20 板材高温弯曲振动疲劳曲线

3.4.1.3 合金不同状态不同温度下的疲劳强度见表3-16。

表316  

<table><tr><td rowspan="2">品种</td><td rowspan="2">热处理状态</td><td rowspan="2">θ/°C</td><td colspan="3">σ-1/MPa</td><td>σrH/MPa</td></tr><tr><td>10°周</td><td>2×10°周</td><td>10°周</td><td>2×10°周</td></tr><tr><td rowspan="4">冷轧板</td><td rowspan="2">供应状态(1000~1050℃水冷或空冷)+780℃,5h+650~700℃,10~16h,空冷</td><td>20</td><td>333</td><td>-</td><td>-</td><td>-</td></tr><tr><td>600</td><td>490</td><td></td><td></td><td></td></tr><tr><td rowspan="2">供应状态+830℃,5h+700~720℃,10h,空冷</td><td>600</td><td>490</td><td>451</td><td>-</td><td>-</td></tr><tr><td>700</td><td>431</td><td>412</td><td>-</td><td>-</td></tr><tr><td rowspan="6">棒材锻件(90方)</td><td rowspan="3">1080℃,2~3h,油冷+780℃,5h+650℃,16h,空冷</td><td>20</td><td>363</td><td>333</td><td>-</td><td>-</td></tr><tr><td>600</td><td>392</td><td>382</td><td>373</td><td>137</td></tr><tr><td>700</td><td>392</td><td>382</td><td>-</td><td>157</td></tr><tr><td rowspan="3">1000℃,2h,油冷+780℃,5h,空冷</td><td>20</td><td>-</td><td>392</td><td>-</td><td>-</td></tr><tr><td>600</td><td>-</td><td>490~530</td><td>451</td><td>-</td></tr><tr><td>700</td><td>-</td><td>471~510</td><td>-</td><td>-</td></tr></table>

① $r_{\mathrm{H}} = 0.5 \mathrm{~mm}, K_{\mathrm{t}} = 2.33$ 。

3.4.1.4 榜材试样 $(d5\mathrm{mm})$ 在作拉伸-压缩疲劳试验时，光滑试样在 $700^{\circ}\mathrm{C}$ 的等寿命曲线图见图3-21，缺口试样在 $600^{\circ}\mathrm{C}$ 和 $700^{\circ}\mathrm{C}$ 的等寿命曲线图见图3-22。

图3-21 $700^{\circ}C$ 光滑疲劳等寿命图[2]  
图片摘要：该图主要展示 3 21 光滑疲劳等寿命图[2]。
![](images/758f0d5b36f051dd5ea2ee8c2588d88077363d8ccac3c17312309bb530135339.jpg)  
试验时间： $1 - 10\mathrm{h}(N = 1.5\times 10^{6}$ 周）；2-50h $(N = 7.5\times 10^{6}$ 周）；  
3-100h $(N = 1.5\times 10^{7}$ 周）；4-500h $(N = 7.5\times 10^{\prime}$ 周）

# 3.4.2 特种疲劳

3.4.2.1 $\delta 1.5\mathrm{mm}$ 冷轧板的热疲劳性能见表3-17。

表3-17  

<table><tr><td>热处理制度</td><td colspan="4">生成0.5mm裂纹的热疲劳周数</td></tr><tr><td rowspan="2">1120℃,10min,空冷+800℃,16h,空冷</td><td>600℃=20℃</td><td>700℃=20℃</td><td>800℃=20℃</td><td>900℃=20℃</td></tr><tr><td>1800</td><td>894</td><td>218</td><td>112</td></tr></table>

3.4.2.2 板材经 $1120\mathrm{C}$ 固溶 $+800\mathrm{C}$ 时效后的热疲劳裂纹扩展曲线见图3-23。

图片摘要：该图主要展示 3 17。
![](images/30e0cb2f74dfa785308753a208d7472d393b85f51d547011a2945c171e4f986c.jpg)

图片摘要：该图主要展示 3 17。
![](images/319f269efee7a66d3ef6456bf4e96ae2d8c9b89e124319dbb567df4b9daaa9c3.jpg)  
试验时间： $1 - 10\mathrm{h}(N = 1.5\times 10^{6}$ 周），2—50h（N  
$= 7.5 \times 10^{6}$ 周）；3-100h（ $N = 1.5 \times 10^{7}$ 周）；  
$4 - 500\mathrm{h}(N = 7.5\times 10^{7}$ 周）

图3-23 板材热疲劳裂纹扩展曲线  
图3-22 $600^{\circ}C(a)$ 和 $700^{\circ}C(b)$ 缺口疲劳等寿命图[2]  
图片摘要：该图主要展示 3 22 和 缺口疲劳等寿命图[2]。
![](images/11825237aafa8e03d63b64f9e4654724441d68dfbb768cfb71051c238f8bf6f5.jpg)  
曲线旁注为上限试验温度，下限温度为室温； $\times - \delta 2.5\mathrm{mm}$ 板材，其余为 $1.5\mathrm{mm}$ 板材

3.4.2.3 $\delta 1.5\mathrm{mm}$ 板材经 $1120\mathrm{C}$ 固溶 $+800\mathrm{C}$ 时效，再在不同温度下长期时效后的热疲劳性能见表3-18。

# 3.5 弹性性能

3.5.1 弹性模量 板材的拉伸弹性模量 $(E)$ 、压缩弹性模量 $(E_{\mathrm{c}})$ 和动弹性模量 $(E_{\mathrm{p}})$ 见表3-19。

表3-18  

<table><tr><td rowspan="2">时效温 度/℃</td><td rowspan="2">试验温 度/℃</td><td rowspan="2">N/周</td><td colspan="4">长期时效后的热疲劳 裂纹长度/mm</td></tr><tr><td>100h</td><td>200h</td><td>500h</td><td>1000h</td></tr><tr><td>600</td><td>600=20</td><td>1800</td><td>0.267</td><td>0.290</td><td>0.247</td><td>0.257</td></tr><tr><td>700</td><td>700=20</td><td>900</td><td>0.290</td><td>0.380</td><td>0.347</td><td>0.627</td></tr><tr><td>800</td><td>800=20</td><td>200</td><td>0.440</td><td>1.057</td><td>7.070</td><td>7.153</td></tr></table>

表3-19[4]  

<table><tr><td>θ/℃</td><td>20</td><td>100</td><td>200</td><td>300</td><td>400</td><td>500</td><td>600</td><td>700</td><td>800</td><td>900</td><td>1000</td></tr><tr><td>ED/GPa</td><td>204</td><td>200</td><td>195</td><td>189</td><td>184</td><td>178</td><td>171</td><td>165</td><td>157</td><td>144</td><td>135</td></tr><tr><td>E/GPa</td><td>201</td><td>-</td><td>-</td><td>-</td><td>176</td><td>169</td><td>159</td><td>148</td><td>120</td><td>106</td><td>-</td></tr><tr><td>EC/GPa</td><td>206</td><td>-</td><td>-</td><td>-</td><td>184</td><td>168</td><td>165</td><td>159</td><td>-</td><td>-</td><td>-</td></tr></table>

# 3.5.2 泊松比 试验温度对合金泊松比的影响见图3-24。

图片摘要：该图主要展示 3 19[4]。
![](images/6f2d2459f9755bd50cf0912639af8908bf0d30d5f9ab852ecbe74ac3577fa58a.jpg)  
图3-24 试验温度对板材泊松比的影响[4]

# 4 组织结构

# 4.1 相变温度

# 4.2 时间-温度-组织转变曲线

# 4.3 合金组织结构

4.3.1 合金经 $1000 \sim 1120^{\circ} \mathrm{C}$ 固溶和 $650 \sim 800^{\circ} \mathrm{C}$ 时效后的组织除奥氏体基体外，还有 $\gamma^{\prime}, \mathrm{MC}$ 和微量 $\mu$ 相。 $\gamma^{\prime}$ 为合金主要强化相，呈细小球状，数量约 $13\%$ 左右， $600 \sim 700^{\circ} \mathrm{C}$ 长期时效后又有细小的 $\gamma^{\prime}$ 质点补充析出，总量达 $16\%$ 。MC相主要是NbC和Ti(C、N)，呈不规则块状分布于晶内，数量约 $0.15\%$ ， $\mu$ 相开始在晶界呈颗粒状析出，并很不完善。 $800^{\circ} \mathrm{C}$ 长期时效后， $\gamma^{\prime}$ 质点粗化，数量减少至 $12\%$ ，同时在晶内晶界析出较多的片状和颗粒状 $\mu$ 相，使合金的力学性能下降。

4.3.2 板材技术条件规定，冷轧薄板供应状态的晶粒度应在 $4\sim 8$ 级范围内。

冷轧薄板经不同温度固溶 $10\mathrm{min}$ 后的晶粒度级别见图4-1。

图片摘要：该图主要展示 4 1 固溶温度对冷轧薄板晶粒度的影响[3]。
![](images/528eee1d39d9651148ab1c5951941b44cec77f317d7fa0d29932657e4322afd0.jpg)  
图4-1 固溶温度对冷轧薄板晶粒度的影响[3]

# 5 工艺性能与要求

# 5.1 成形性能

5.1.1 合金的锻造和轧制工艺参数：钢锭锻造加热温度为 $1120\mathrm{C} \pm 20\mathrm{C}$ ，终锻温度高于 $900\mathrm{C}$ 。板坯热轧加热温度 $1100 \sim 1150\mathrm{C}$ ，热轧板粗轧加热温度 $1130\mathrm{C} \pm 20\mathrm{C}$ ，精轧加热温度 $1100\mathrm{C} \pm 20\mathrm{C}$ ，热轧薄板半成品中间淬火温度 $1050 \sim 1100\mathrm{C}$ ，冷轧总压下量约 $40\%$ ，冷轧成品板淬火温度 $1040 \sim 1080\mathrm{C}$ 。

5.1.2 与板材冷成形有关的工艺性能见表5-1。

表5-1  

<table><tr><td>拉伸系数</td><td>翻边系数</td><td>压窝(球头)系数</td><td>最小弯曲半径</td></tr><tr><td>2.2</td><td>1.4</td><td>0.56</td><td>0.5S①</td></tr></table>

① $S$ ——板材厚度。

5.2 焊接性能 合金具有满意的焊接工艺性能，可以采用氩弧焊、缝焊和点焊等方法进行焊接。氩弧焊时应注意加强保护，接触焊时应采用较大的焊接压力和较软的焊接规范，板材表面用化学清洗。合金于固溶状态焊接，焊后进行时效处理。

5.2.1 手工氩弧焊规范见表5-2。

表5-2[8]  

<table><tr><td rowspan="2">焊前状态</td><td rowspan="2">厚度/mm</td><td colspan="2">焊接材料</td><td rowspan="2">焊接电 流/A</td><td colspan="2">氩电流量/(L/min)</td><td rowspan="2">钨极直 径/mm</td></tr><tr><td>直径/mm</td><td>切条尺寸/mm</td><td>正面</td><td>反面</td></tr><tr><td rowspan="4">供应状态,表面经酸洗、抛光</td><td>1.0</td><td>1.2</td><td>1.0×1.5</td><td>40~55</td><td>8~10</td><td>3~5</td><td>1.6</td></tr><tr><td>1.5</td><td>1.6</td><td>1.5×1.5</td><td>60~80</td><td>10~15</td><td>3~5</td><td>1.6~2.0</td></tr><tr><td>2.0</td><td>2.0</td><td>2.0×2.0</td><td>70~90</td><td>12~15</td><td>3~5</td><td>2.0~2.5</td></tr><tr><td>2.5</td><td>2.0</td><td>2.0×2.0</td><td>85~100</td><td>12~15</td><td>3~5</td><td>2.0~2.5</td></tr></table>

GH2150合金制件焊接时，可采用HGH2150或HGH533合金焊丝，GH2150与镍基合金焊接时推荐选用HGH533焊丝，GH2150与1Cr18Ni9Ti钢焊接时，采用H1Cr18Ni9Ti焊丝。GH2150与其他材料组合焊接时可参照表5-2。焊缝同一处补焊次数原则上不多于2次，允许采用HGH113焊丝。

5.2.2 焊缝规范见表5-3。

表5-3  

<table><tr><td rowspan="2">组合厚度/mm</td><td colspan="2">滚盘宽度/mm</td><td rowspan="2">焊接时间/s</td><td rowspan="2">休止时间/s</td><td rowspan="2">焊接压力/kN</td><td rowspan="2">焊接速度/(m/min)</td></tr><tr><td>上</td><td>下</td></tr><tr><td>1.0+1.0</td><td>5</td><td>6</td><td>0.16~0.18</td><td>0.18~0.22</td><td>6.80~7.80</td><td>0.35~0.45</td></tr><tr><td>1.5+1.5</td><td>6</td><td>7</td><td>0.18~0.22</td><td>0.22~0.26</td><td>≥8.80</td><td>0.30~0.40</td></tr><tr><td>2.0+2.0</td><td>6</td><td>7</td><td>0.32~0.36</td><td>0.34~0.38</td><td>≥9.80</td><td>0.20~0.30</td></tr><tr><td>2.5+2.5</td><td>6</td><td>7</td><td>0.32~0.36</td><td>0.34~0.38</td><td>≥9.80</td><td>0.20~0.30</td></tr><tr><td>2.5+1.0</td><td>6</td><td>7</td><td>0.22~0.24</td><td>0.24~0.28</td><td>≥8.80</td><td>0.30~0.40</td></tr></table>

5.2.3 点焊规范见表5-4。

表5-4[8]  

<table><tr><td rowspan="2">组合厚度/mm</td><td colspan="2">电极直径/mm</td><td rowspan="2">焊接时/s</td><td rowspan="2">电极压力/kN</td><td rowspan="2">熔核直径/mm</td><td rowspan="2">单点抗剪强度/kN</td></tr><tr><td>上</td><td>下</td></tr><tr><td>1.0+1.0</td><td>5</td><td>6</td><td>0.16~0.18</td><td>≥7.84</td><td>≥4.0</td><td>≥7.40</td></tr><tr><td>1.5+1.5</td><td>6</td><td>7</td><td>0.18~0.22</td><td>≥8.82</td><td>≥5.0</td><td>≥8.80</td></tr><tr><td>2.0+2.0</td><td>6</td><td>7</td><td>0.32~0.34</td><td>≥9.80</td><td>≥5.5</td><td>≥11.70</td></tr><tr><td>2.5+2.5</td><td>6</td><td>7</td><td>0.34~0.38</td><td>≥9.80</td><td>≥5.5</td><td>≥13.70</td></tr></table>

5.2.4 合金于供应状态 $(1040\sim 1080^{\circ}\mathrm{C}$ 固溶) 焊接, 焊后进行 $750^{\circ}\mathrm{C}, 16\mathrm{h}$ 时效处理后, 钨极氩弧焊对接接头的室温抗拉强度不低于母材强度下限值的 $90\%$ , 不填焊丝时接头强度系数不低于 $85\%$ , 氩弧焊接头具有较高的持久强度。缝焊接头强度系数不低于 $90\%$ , 但接头持久强度偏低。因此用该合金制造焊接承力件时, 最好采用氩弧焊对接接头。

合金各种焊接接头不同状态的力学性能见表5-5。

表5-5[1]  

<table><tr><td rowspan="2">厚度/mm</td><td rowspan="2">焊接方法</td><td rowspan="2">填充材料</td><td colspan="2">热处理制度</td><td rowspan="2">θ/C</td><td>σb</td><td>σ100</td><td rowspan="2">Ft/kN</td><td rowspan="2">厚度/mm</td><td rowspan="2">焊接方法</td><td rowspan="2">填充材料</td><td colspan="2">热处理制度</td><td rowspan="2">θ/C</td><td>σb</td><td>σ100</td><td rowspan="2">Ft/kN</td></tr><tr><td>焊前</td><td>焊后</td><td colspan="2">MPa</td><td>焊前</td><td>焊后</td><td colspan="2">MPa</td></tr><tr><td rowspan="3">0.5~0.8</td><td rowspan="3">氩弧焊</td><td rowspan="3">无填料</td><td rowspan="3">固溶</td><td rowspan="3">780℃,5h+700℃,10h</td><td>20</td><td>1079</td><td>-</td><td>-</td><td rowspan="3">1.5~2.0</td><td rowspan="3">点焊</td><td rowspan="3">-</td><td rowspan="3">固溶</td><td rowspan="3">780℃,5h+700℃,10h</td><td>20</td><td>-</td><td>-</td><td>8.14</td></tr><tr><td>600</td><td>980</td><td>706</td><td>-</td><td>700</td><td>-</td><td>-</td><td>7.16</td></tr><tr><td>700</td><td>785</td><td>392</td><td>-</td><td>800</td><td>-</td><td>-</td><td>6.72</td></tr><tr><td rowspan="4">1.5~2.0</td><td rowspan="4">氩弧焊</td><td rowspan="4">HGH533</td><td rowspan="4">固溶</td><td rowspan="4">780℃,5h+700℃,10h</td><td>20</td><td>1079</td><td>-</td><td>-</td><td rowspan="4">5</td><td rowspan="4">电子束焊</td><td rowspan="4">HGH533</td><td rowspan="4">固溶</td><td rowspan="4">780℃,5h+700℃,10h</td><td>20</td><td>1177</td><td>-</td><td>-</td></tr><tr><td>600</td><td>980</td><td>667</td><td>-</td><td>600</td><td>980</td><td>-</td><td>-</td></tr><tr><td>700</td><td>785</td><td>392</td><td>-</td><td>700</td><td>588</td><td>-</td><td>-</td></tr><tr><td>800</td><td>539</td><td>177</td><td>-</td><td>800</td><td>-</td><td>177</td><td>-</td></tr></table>

5.3 零件热处理工艺 板材冲压零件的中间热处理温度为 $1000^{\circ}\mathrm{C} \pm 10^{\circ}\mathrm{C}$ , 零件的最终热处理制度为 $1040 \sim 1060^{\circ}\mathrm{C}$ , 空冷, 随后在 $750^{\circ}\mathrm{C} \pm 10^{\circ}\mathrm{C}$ 时效 $16 \sim 24\mathrm{h}$ , 空冷。

国外相似合金制成的焊接结构件、组合件推荐在 $1070\mathrm{C} \pm 10\mathrm{C}$ 进行固溶处理，随后进行 $780\mathrm{C} \pm 10\mathrm{C}, 5\mathrm{h}$ 和 $650\mathrm{C} \pm 10\mathrm{C}, 16\mathrm{h}$ 的两次时效，对于复杂的组合件允许在 $780\mathrm{C} \pm 10\mathrm{C}$ 时效 $5\mathrm{h}$ ，炉冷至 $400 \sim 600\mathrm{C}$ ，随后空冷；而对棒材和锻件制件推荐在 $1080\mathrm{C} \pm 10\mathrm{C}, 2 \sim 3\mathrm{h}$ ，油冷后再进行两次时效；对于在 $700\mathrm{C}$ 工作的零件允许在 $1120\mathrm{C} \pm 10\mathrm{C}, 2 \sim 3\mathrm{h}$ ，油冷后进行两次时效。

5.4 表面处理工艺 零件热处理后的氧化皮, 可用吹砂或酸洗方法清除。用酸洗清除氧化皮时, 可采用复合碱酸洗工艺, 也可用硫酸-硝酸-氢氟酸-水单一酸洗液。零件氩弧焊前的待焊表面, 可用机械抛光清理或化学方法清洗, 接触焊前待焊表面最好采用化学清洗。  
5.5 切削加工和磨削性能 合金可满意地进行切削加工。

# 6 功能考核试验

# 7 使用建议

推荐。

# 参考文献

1 钢铁研究总院·GH150合金全面性能.1990  
2 北京航空材料研究院. 航空材料应用手册: 第四卷, 变形热强钢和高温合金. 1996.178~189  
3 北京航空材料研究所. GH150 合金热处理制度的研究. 1988  
4 北京航空材料研究所主编. 航空发动机设用计材料数据手册, 1990.742~767  
5抚顺钢厂，GH150合金全面性能，1991  
6 长城钢厂三分厂.GH150合金圆饼全面性能.1991  
7 安大锻造厂.GH150合金环形件性能.1991  
8 北京航空材料研究所. Q/6SZ678-1988 GH150 合金焊接工艺说明书

编写 张旭瑶 赵宇新

审校 黄福祥

# GH2302(GH302)

# 1 概述

GH2302是铁-镍-铬基时效硬化型高温合金，在工作温度 $700^{\circ}\mathrm{C}$ 以下长期使用时，组织与性能稳定，短时使用可至 $850^{\circ}\mathrm{C}$ ，用于制造航空发动机加力燃烧室零件及工业涡轮零件。该合金具有良好的冷热加工成形性能，可供应棒材、板材和铸件。

1.1 材料牌号 GH2302(GH302, JF-43, K232)。  
1.2 相近牌号

# 1.3 材料的技术标准

GB/T14992—1994 《高温合金牌号》

GB/T14993—1994 《转动部件用高温合金热轧棒材》

GB/T14995-1994 《高温合金热轧钢板》

GJB 1952-1994 《航空用高温合金冷轧薄板规范》

YB/T5248—1993《铸造高温合金母合金》

# 1.4 化学成分 见表1-1。

%

表1-1  

<table><tr><td>C</td><td>Cr</td><td>Ni</td><td>W</td><td>Mo</td><td>Al</td><td>Ti</td><td></td></tr><tr><td>≤0.08</td><td>12.0~16.0</td><td>38.0~42.0</td><td>3.50~4.50</td><td>1.50~2.50</td><td>1.80~2.30</td><td>2.30~2.80</td><td></td></tr><tr><td rowspan="2">Fe</td><td>B</td><td>Zr</td><td>Ce</td><td>Mn</td><td>Si</td><td>P</td><td>S</td></tr><tr><td colspan="7">不大于</td></tr><tr><td>余</td><td>0.010</td><td>0.05</td><td>0.020</td><td>0.60</td><td>0.60</td><td>0.020</td><td>0.010</td></tr></table>

注：1 YB/T 5248-1993规定， $w(\mathrm{C}) \leqslant 0.15\% ; w(\mathrm{B}) \leqslant 0.02\% ; w(\mathrm{S}) \leqslant 0.015\% ; w(\mathrm{Mn})$ 和 $w(\mathrm{Si}) \leqslant 0.5\%$ 。  
2 B、Ce 及 Zr 按计算量加入。

1.5 热处理制度 棒材: $1180\mathrm{C} \pm 10^{\circ}\mathrm{C}, 2\mathrm{h}$ , 空冷 $+1050\mathrm{C} \pm 10^{\circ}\mathrm{C}, 4\mathrm{h}$ , 空冷 $+800\mathrm{C} \pm 10\mathrm{C}, 16\mathrm{h}$ , 空冷。板材: $1100 \sim 1130^{\circ}\mathrm{C}$ , 空冷 (检验性能时, 试样还须时效, 其规范为: $800\mathrm{C} \pm 10\mathrm{C}, 16\mathrm{h}$ , 空冷)。铸件: $1100\mathrm{C}, 3 \sim 5\mathrm{h}$ , 空冷 $+800\mathrm{C}, 16\mathrm{h}$ , 空冷。

1.6 品种规格与供应状态 可供应 $d55\mathrm{mm}$ 以下热轧棒材，不经热处理供应； $\delta 0.5\sim 4\mathrm{mm}$ 的冷轧薄板和 $\delta 4\sim 14\mathrm{mm}$ 的热轧中板，固溶处理状态交货。可供应铸件用母合金，铸造涡轮工作叶片和导向叶片，以及铸造整体涡轮。  
1.7 熔炼与铸造工艺 采用真空感应熔炼加电渣或真空电弧重熔工艺。铸造母合金采用真空感应熔炼，再经真空感应重熔浇注。  
1.8 应用概况与特殊要求 制造涡轮喷气发动机加力燃烧室板材零、部件，以及工业燃气轮机叶片等零件。板材进行接触焊较困难，应注意采用适当的联接工艺。

# 2 物理及化学性能

# 2.1 热性能

2.1.1 熔化温度范围 熔点为 $1375\mathrm{C}$ 。  
2.1.2 热导率 见表2-1。

表2-1  

<table><tr><td>θ/C</td><td>20</td><td>100</td><td>200</td><td>300</td><td>400</td><td>500</td><td>600</td><td>700</td><td>800</td><td>900</td></tr><tr><td>λ/(W/(m·C))</td><td>10.47</td><td>11.30</td><td>12.14</td><td>13.40</td><td>14.65</td><td>15.91</td><td>17.58</td><td>19.68</td><td>22.19</td><td>24.70</td></tr></table>

# 2.1.3 比热容 见表2-2。

表2-2[1]  

<table><tr><td>θ/C</td><td>200</td><td>300</td><td>400</td><td>500</td><td>600</td><td>700</td><td>800</td><td>900</td></tr><tr><td>c/(J/(kg·C))</td><td>440</td><td>456</td><td>461</td><td>477</td><td>515</td><td>549</td><td>595</td><td>620</td></tr></table>

2.1.4 线膨胀系数 见表2-3。  
2.1.5 热扩散率 见图2-1。

表2-3  

<table><tr><td>θ/C</td><td>20~100</td><td>20~200</td><td>20~300</td><td>20~400</td><td>20~500</td><td>20~600</td><td>20~700</td><td>20~800</td><td>20~900</td></tr><tr><td>α/10-6C-1</td><td>15.8</td><td>15.0</td><td>14.9</td><td>15.2</td><td>15.4</td><td>15.6</td><td>16.0</td><td>16.3</td><td>16.6</td></tr></table>

图片摘要：该图主要展示 2 3。
![](images/1af216af3811bc37357db4fca4d098097a1f413188f4b4dbaf9ac4009f537905.jpg)  
图2-1 不同温度的热扩散率[2]

2.2 密度 $\rho = 8.09\mathrm{g / cm}^3$   
2.3 电性能  
2.4 磁性能 合金无磁性。  
2.5 化学性能

2.5.1 抗氧化性能 未渗铝和渗铝试样在空气介质中试验 $100\mathrm{h}$ 的氧化速率见表2-4。渗铝后，其完全抗氧化温度比不渗铝提高 $100^{\circ}\mathrm{C}$ 左右。

表2-4[2]  

<table><tr><td colspan="2">θ/℃</td><td>800</td><td>900</td><td>1000</td><td>1100</td></tr><tr><td rowspan="2">氧化速率/(g/(m2·h))</td><td>未渗铝</td><td>0.0541</td><td>0.1169</td><td>0.4426</td><td>1.2066</td></tr><tr><td>渗铝</td><td>0.0182</td><td>0.0436</td><td>0.1736</td><td>-</td></tr></table>

注：棒材试样，固溶渗铝。

# 2.5.2 耐腐蚀性能

2.5.2.1 铸造合金试样，浸入 $75\%$ 硫酸钠 $-25\%$ 氯化钠的熔盐中；试验温度 $800\mathrm{C}$ ， $100\mathrm{h}$ ，用增重法测量腐蚀程度，见图2-2。  
2.5.2.2 未渗铬-铝及渗铬-铝的试样，放入沸腾的由 $27\mathrm{g}$ 硫酸钠和 $3\mathrm{g}$ 氯化钠配制的 $100\mathrm{mL}$ 水溶液中约 $1\mathrm{min}$ ，取出试样后干燥，然后在 $800^{\circ}\mathrm{C}$ 用热天平做盐膜腐蚀试验，结果见图2-3。

2.6 棒材的衰减系数 衰减系数大则表明振动消失速度快，在较长的转子叶片设计时应予考虑。衰减系数按下式计算：

$$
\delta = \frac {1}{2 0} \ln \frac {a _ {n}}{a _ {n} + 2 0}
$$

式中： $\delta$ 一衰减系数；

$a_{n}$ ——振幅。

GH2302合金和GH4037合金衰减系数对比见图2-4。

图片摘要：该图主要展示 2 2 熔盐腐蚀试验增重与时间关系[2]。
![](images/45d3b17baac20ab2277f331b09b21913f1c17690e159a87e8b4799ba31281449.jpg)  
图2-2 熔盐腐蚀试验增重与时间关系[2]

图片摘要：该图主要展示 2 2 熔盐腐蚀试验增重与时间关系[2]。
![](images/44e9cb3bbf1be416b76163f1e274294fdb4d7bd4b39842f4043a922f2f57bf93.jpg)  
图2-3 800C盐膜腐蚀试验结果

图片摘要：该图主要展示 2 3 800C盐膜腐蚀试验结果。
![](images/576a654813bde3cf62927e015a4b282b3e180fd6bcd9f2fca0fb521e926d66fc.jpg)  
图2-4 两种合金衰减系数对比[1]

# 3力学性能

# 3.1 技术标准规定的性能

3.1.1 热轧棒材技术标准规定的性能 见表3-1。

表3-1  

<table><tr><td rowspan="3">θ/℃</td><td colspan="3">拉伸性能</td><td colspan="2">持久性能</td><td rowspan="3">室温硬度 HBS(压痕直径/mm)</td></tr><tr><td>σb/MPa</td><td>δs/%</td><td>ψ/%</td><td rowspan="2">σ/MPa</td><td>t/h</td></tr><tr><td colspan="3">不小于</td><td>不小于</td></tr><tr><td>800</td><td>665</td><td>4.5</td><td>8.0</td><td>245</td><td>(100)</td><td>341~269</td></tr><tr><td>850</td><td>-</td><td>-</td><td>-</td><td>196</td><td>50</td><td>(3.30~3.70)</td></tr></table>

3.1.1.1 热轧棒材生产检验数据统计处理结果见表3-2。

表3-2[2]  

<table><tr><td rowspan="3">θ/℃</td><td rowspan="3">试样个数</td><td colspan="10">拉伸性能</td></tr><tr><td colspan="3">σF02/MPa</td><td colspan="3">σb/MPa</td><td colspan="2">δs/%</td><td colspan="2">ψ/%</td></tr><tr><td>A</td><td>B</td><td>S</td><td>A</td><td>B</td><td>S</td><td>X̄</td><td>S</td><td>X̄</td><td>S</td></tr><tr><td>20</td><td rowspan="3">100</td><td>700</td><td>715</td><td>-</td><td>1180</td><td>1190</td><td>-</td><td>20</td><td>-</td><td>22</td><td>-</td></tr><tr><td>700</td><td>-</td><td>-</td><td>-</td><td>865</td><td>905</td><td>-</td><td>23</td><td>-</td><td>34</td><td>-</td></tr><tr><td>800</td><td>-</td><td>-</td><td>-</td><td>680</td><td>690</td><td>665</td><td>20</td><td>4.5</td><td>28</td><td>8</td></tr></table>

3.1.2 热轧板技术标准规定的性能 见表3-3。

表3-3  

<table><tr><td rowspan="2">试样状态</td><td rowspan="2">θ/C</td><td colspan="3">拉伸性能 不小于</td></tr><tr><td>σb/MPa</td><td>δ5/%</td><td>ψ/%</td></tr><tr><td>交货状态</td><td>20</td><td>685</td><td>30.0</td><td>报实测值</td></tr><tr><td>交货状态+800℃±10℃,16h,空冷</td><td>800</td><td>540</td><td>6.0</td><td>报实测值</td></tr></table>

3.1.3 冷轧薄板技术标准规定的性能 见表3-4。

表3-4  

<table><tr><td rowspan="3">试样状态</td><td rowspan="3">θC</td><td colspan="2">拉伸性能 不小于</td><td colspan="3">持久性能</td></tr><tr><td rowspan="2">σb/MPa</td><td rowspan="2">δs/%</td><td rowspan="2">σ/MPa</td><td>t/h</td><td>δs/%</td></tr><tr><td colspan="2">不小于</td></tr><tr><td>交货状态</td><td>20</td><td>≤1130</td><td>30.0</td><td>-</td><td>-</td><td>-</td></tr><tr><td>交货状态+800℃±10℃,16h,空冷</td><td>800</td><td>540</td><td>8.0</td><td>1:275II:215</td><td>23100</td><td>实测</td></tr></table>

注：1 $\delta < 1.5\mathrm{mm}$ 和 $>3.0\mathrm{mm}$ 板材的拉伸性能由双方协商，持久性能报实测结果。  
2 $\delta \geqslant 1.5\mathrm{mm} \sim \leqslant 3.0\mathrm{mm}$ 板材的持久检验先按 I 组进行, 不合格时再按 II 组检验。

# 3.1.3.1 冷轧薄板生产检验数据统计处理结果见表3-5。

# 3.1.4 铸造母合金技术标准规定的性能 见表3-6。

表3-5  

<table><tr><td rowspan="3">试样状态</td><td rowspan="3">统计试样数n</td><td colspan="5">室温拉伸性能</td></tr><tr><td colspan="3">σb/MPa</td><td colspan="2">δ5/%</td></tr><tr><td>A</td><td>B</td><td>S</td><td>X̄</td><td>S</td></tr><tr><td>交货状态</td><td rowspan="2">100</td><td>930</td><td>990</td><td>≤1130</td><td>37</td><td>30.0</td></tr><tr><td>交货状态800℃±10℃,16h,空冷</td><td>565</td><td>605</td><td>540</td><td>18</td><td>8.0</td></tr></table>

# 3.1.4.1 铸造母合金生产检验数据统计处理结果见表3-7。

# 3.2 室温及各种温度下的力学性能

# 3.2.1 硬度

# 3.2.1.1 榜材在标准热处理状态室温硬度为 $\mathrm{HB293\sim 300}$ 。

# 3.2.1.2 固溶温度对板材硬度的影响见图3-1。

表3-6  

<table><tr><td colspan="3">室温拉伸性能 不小于</td><td colspan="3">持久性能</td></tr><tr><td>σb/MPa</td><td>δ5/%</td><td>ψ/%</td><td>θ/C</td><td>σ/MPa</td><td>t/h</td></tr><tr><td>685</td><td>4.0</td><td>6.0</td><td>750</td><td>392</td><td>≥50</td></tr></table>

表3-7[2]  

<table><tr><td colspan="7">室温拉伸性能</td><td rowspan="3">统计试样数n</td></tr><tr><td colspan="3">σb/MPa</td><td colspan="2">δs/%</td><td colspan="2">ψ/%</td></tr><tr><td>A</td><td>B</td><td>S</td><td>X̄</td><td>S</td><td>X̄</td><td>S</td></tr><tr><td>855</td><td>890</td><td>685</td><td>12</td><td>4.0</td><td>20</td><td>6.0</td><td>100</td></tr></table>

图片摘要：该图主要展示 3 7[2]。
![](images/db98f42e455357ce76fe7b0643b42c10ede693634d63b3d0702b78cd8712cd51.jpg)  
图3-1 固溶温度对板材维氏硬度的影响[2]

# 3.2.2 拉伸性能

# 3.2.2.1 榜材和板材在标准热处理状态下的拉伸性能见表3-8。

# 3.2.2.2 榜材经标准热处理并在 $700^{\circ}\mathrm{C}$ 经不同时间长期时效以后，室温和 $700^{\circ}\mathrm{C}$ 拉伸性能变化见表3-9。

# 3.2.2.3 榷材经标准热处理并在 $750^{\circ}\mathrm{C}$ 经不同时间长期时效以后，室温和 $750^{\circ}\mathrm{C}$ 拉伸性能变化见表3-10。

# 3.2.2.4 板材经标准热处理并在 $800^{\circ}\mathrm{C}$ 及 $850^{\circ}\mathrm{C}$ 经不同时间长期时效以后，不同温度的拉伸性能变化见表3-11。

表3-8[2]  

<table><tr><td rowspan="2">θ/C</td><td colspan="4">d22~32mm热轧棒材</td><td colspan="3">δ0.8~4.0mm冷轧薄板</td><td rowspan="2">θ/C</td><td colspan="4">d22~32mm热轧棒材</td><td colspan="3">δ0.8~4.0mm冷轧薄板</td></tr><tr><td>σP0.2/MPa</td><td>σb/MPa</td><td>δ5/%</td><td>ψ/%</td><td>σP0.2/MPa</td><td>σb/MPa</td><td>δ5/%</td><td>σP0.2/MPa</td><td>σb/MPa</td><td>δ5/%</td><td>ψ/%</td><td>σP0.2/MPa</td><td>σb/MPa</td><td>δ5/%</td></tr><tr><td>20</td><td>749</td><td>1211</td><td>20</td><td>21</td><td>776</td><td>1264</td><td>26</td><td>800</td><td>613</td><td>744</td><td>19</td><td>28</td><td>593</td><td>672</td><td>7.0</td></tr><tr><td>600</td><td>706</td><td>1115</td><td>17</td><td>21</td><td>-</td><td>1139</td><td>25</td><td>850</td><td>411</td><td>647</td><td>17</td><td>28</td><td>468</td><td>474</td><td>19</td></tr><tr><td>700</td><td>781</td><td>1019</td><td>22</td><td>31</td><td>783</td><td>943</td><td>12</td><td>900</td><td>289</td><td>414</td><td>19</td><td>34</td><td>-</td><td>318</td><td>26</td></tr><tr><td>750</td><td>-</td><td>-</td><td>-</td><td>-</td><td>738</td><td>838</td><td>8.0</td><td>-</td><td>-</td><td>-</td><td>-</td><td>-</td><td>-</td><td>-</td><td>-</td></tr></table>

表3-9[2]  

<table><tr><td colspan="2">时效规范</td><td colspan="4">20℃拉伸性能</td><td colspan="4">700℃拉伸性能</td><td colspan="2">时效规范</td><td colspan="4">20℃拉伸性能</td><td colspan="4">700℃拉伸性能</td></tr><tr><td>θ/C</td><td>t/h</td><td>σP0.2/MPa</td><td>σb/MPa</td><td>δ5/%</td><td>ψ/%</td><td>σP0.2/MPa</td><td>σb/MPa</td><td>δ5/%</td><td>ψ/%</td><td>θ/C</td><td>t/h</td><td>σP0.2/MPa</td><td>σb/MPa</td><td>δ5/%</td><td>ψ/%</td><td>σP0.2/MPa</td><td>σb/MPa</td><td>δ5/%</td><td>ψ/%</td></tr><tr><td colspan="2">标准热处理</td><td>749</td><td>1211</td><td>20</td><td>21</td><td>810</td><td>1019</td><td>23</td><td>31</td><td rowspan="3">700</td><td>5000</td><td>813</td><td>1209</td><td>7</td><td>6</td><td>774</td><td>946</td><td>19</td><td>41</td></tr><tr><td rowspan="2">700</td><td>1000</td><td>874</td><td>1396</td><td>16</td><td>15</td><td>833</td><td>1015</td><td>15</td><td>24</td><td rowspan="2">10000</td><td rowspan="2">900</td><td rowspan="2">1174</td><td rowspan="2">5</td><td rowspan="2">4</td><td rowspan="2">735</td><td rowspan="2">967</td><td rowspan="2">19</td><td rowspan="2">35</td></tr><tr><td>3000</td><td>870</td><td>1273</td><td>13</td><td>12</td><td>863</td><td>1031</td><td>16</td><td>30</td></tr></table>

表3-10[2]  

<table><tr><td colspan="2">时效规范</td><td colspan="4">20C拉伸性能</td><td colspan="4">750C拉伸性能</td></tr><tr><td>θ/C</td><td>t/h</td><td>σP0.2/MPa</td><td>σb/MPa</td><td>δs/%</td><td>ψ/%</td><td>σP0.2/MPa</td><td>σb/MPa</td><td>δs/%</td><td>ψ/%</td></tr><tr><td colspan="2">标准热处理</td><td>749</td><td>1211</td><td>20</td><td>21</td><td>706</td><td>906</td><td>20</td><td>30</td></tr><tr><td rowspan="6">700</td><td>1000</td><td>1206</td><td>1250</td><td>15</td><td>13</td><td>600</td><td>828</td><td>21</td><td>39</td></tr><tr><td>3000</td><td>-</td><td>-</td><td>-</td><td>-</td><td>470</td><td>794</td><td>20</td><td>48</td></tr><tr><td>4000</td><td>897</td><td>1221</td><td>3</td><td>2</td><td>-</td><td>-</td><td>-</td><td>-</td></tr><tr><td>5000</td><td>-</td><td>-</td><td>-</td><td>-</td><td>421</td><td>715</td><td>25</td><td>51</td></tr><tr><td>7000</td><td>817</td><td>1157</td><td>2</td><td>2</td><td>428</td><td>769</td><td>24</td><td>51</td></tr><tr><td>10000</td><td>-</td><td>-</td><td>-</td><td>-</td><td>390</td><td>691</td><td>24</td><td>55</td></tr></table>

表3-11[2]  

<table><tr><td colspan="2">时效规范</td><td colspan="2">20℃拉伸性能</td><td colspan="2">700℃拉伸性能</td><td colspan="2">800℃拉伸性能</td><td colspan="2">850℃拉伸性能</td><td colspan="2">900℃拉伸性能</td></tr><tr><td>θ/C</td><td>t/h</td><td>σb/MPa</td><td>δ6/%</td><td>σb/MPa</td><td>δ5/%</td><td>σb/MPa</td><td>δ5/%</td><td>σb/MPa</td><td>δ5/%</td><td>σb/MPa</td><td>δ5/%</td></tr><tr><td rowspan="3">800</td><td>100</td><td>1251</td><td>25</td><td>835</td><td>30</td><td>558</td><td>36</td><td>422</td><td>36</td><td>294</td><td>41</td></tr><tr><td>200</td><td>1219</td><td>15</td><td>790</td><td>30</td><td>515</td><td>43</td><td>384</td><td>39</td><td>273</td><td>52</td></tr><tr><td>400</td><td>1189</td><td>11</td><td>787</td><td>33</td><td>514</td><td>43</td><td>355</td><td>40</td><td>254</td><td>48</td></tr><tr><td rowspan="3">850</td><td>100</td><td>1148</td><td>17</td><td>777</td><td>32</td><td>488</td><td>41</td><td>349</td><td>54</td><td>248</td><td>55</td></tr><tr><td>200</td><td>1100</td><td>13</td><td>799</td><td>27</td><td>484</td><td>37</td><td>347</td><td>45</td><td>254</td><td>53</td></tr><tr><td>400</td><td>1069</td><td>11</td><td>750</td><td>31</td><td>481</td><td>55</td><td>327</td><td>53</td><td>264</td><td>38</td></tr></table>

# 3.2.3 冲击性能

3.2.3.1 热轧棒材和铸造试棒在标准热处理状态下的冲击性能见表3-12。

表3-12[2]  

<table><tr><td rowspan="3">θ/℃</td><td rowspan="2">d22~32mm热轧棒材</td><td colspan="2">铸造</td><td rowspan="3">θ/C</td><td rowspan="2">d22~32mm热轧棒材</td><td colspan="2">铸造</td></tr><tr><td>模壳试样</td><td>叶片实物取样</td><td>模壳试样</td><td>叶片实物取样</td></tr><tr><td colspan="3">akU/(kJ/m2)</td><td colspan="3">akU/(kJ/m2)</td></tr><tr><td>20</td><td>475</td><td>176</td><td>421</td><td>750</td><td>-</td><td>220</td><td>201</td></tr><tr><td>500</td><td>-</td><td>186</td><td>-</td><td>800</td><td>475</td><td>260</td><td>269</td></tr><tr><td>600</td><td>-</td><td>183</td><td>-</td><td>850</td><td>-</td><td>289</td><td>-</td></tr><tr><td>650</td><td>-</td><td>166</td><td>279</td><td>900</td><td>103</td><td>-</td><td>-</td></tr><tr><td>700</td><td>563</td><td>176</td><td>205</td><td></td><td></td><td></td><td></td></tr></table>

# 3.2.3.2 标准热处理的棒材经不同温度和时间长期时效后的冲击性能见表3-13。

表3-13  

<table><tr><td rowspan="5">时效时间/h</td><td colspan="6">时效温度/℃</td><td rowspan="5">时效时间/h</td><td colspan="6">时效温度/℃</td></tr><tr><td colspan="2">700</td><td colspan="2">750</td><td colspan="2">800</td><td colspan="2">700</td><td colspan="2">750</td><td colspan="2">800</td></tr><tr><td colspan="6">akU/(kJ/m2)</td><td colspan="6">akU/(kJ/m2)</td></tr><tr><td colspan="6">试验温度/℃</td><td colspan="6">试验温度/℃</td></tr><tr><td>20</td><td>700</td><td>20</td><td>700</td><td>20</td><td>700</td><td>20</td><td>700</td><td>20</td><td>700</td><td>20</td><td>700</td></tr><tr><td>1000</td><td>245</td><td>431</td><td>156</td><td>284</td><td>98</td><td>245</td><td>5000</td><td>124</td><td>-</td><td>54</td><td>157</td><td>-</td><td>-</td></tr><tr><td>3000</td><td>181</td><td>373</td><td>98</td><td>196</td><td>-</td><td>-</td><td>7000</td><td>-</td><td>-</td><td>68</td><td>147</td><td>-</td><td>-</td></tr><tr><td>4000</td><td>-</td><td>-</td><td>73</td><td>-</td><td>-</td><td>-</td><td>10000</td><td>69</td><td>275</td><td>78</td><td>157</td><td>-</td><td>-</td></tr></table>

# 3.2.4 弯曲性能 不同状态 $\delta 1.5\mathrm{mm}$ 薄板，在弯曲半径5倍于板材厚度条件下的反复弯曲性能见表3-14。

表3-14[2]  

<table><tr><td>试样状态</td><td>试验条件</td><td>反复弯曲次数</td><td>试样状态</td><td>试验条件</td><td>反复弯曲次数</td></tr><tr><td>固溶处理:1100℃,10min,空冷</td><td rowspan="4">R=7.5mmH=20mm</td><td>17.0</td><td>标准热处理+800℃,400h时效,空冷</td><td rowspan="4">R=7.5mmH=20mm</td><td>2.0</td></tr><tr><td>标准热处理</td><td>8.2</td><td>标准热处理+850℃,100h时效,空冷</td><td>1.8</td></tr><tr><td>标准热处理+800℃,100h时效,空冷</td><td>3.7</td><td>标准热处理+850℃,200h时效,空冷</td><td>1.3</td></tr><tr><td>标准热处理+800℃,200h时效,空冷</td><td>1.7</td><td>标准热处理+850℃,400h时效,空冷</td><td>0.4</td></tr></table>

# 3.3 持久和蠕变性能

# 3.3.1 高温持久性能

3.3.1.1 棒材在标准热处理状态的持久应力-寿命曲线见图3-2。

图片摘要：该图主要展示 3 2 棒材持久应力 寿命曲线[2]。
![](images/26debe07a803f0f9c7c9019f5fbdf74b49808ee171b9095d017a7e404d4cac74.jpg)  
图3-2 棒材持久应力-寿命曲线[2]

3.3.1.2 板材在标准热处理状态的持久应力-寿命曲线见图3-3。

图片摘要：该图主要展示 3 2 棒材持久应力 寿命曲线[2]。
![](images/f09d9777e442c6b8d56e61ed200924080819172d985723e9421e234bf2b6c876.jpg)  
图3-3 板材持久应力-寿命曲线[2]

3.3.1.3 榜材和板材在标准热处理状态的热强参数综合曲线见图3-4。

3.3.1.4 榜材和板材在标准热处理状态的持久强度见表3-15。 表3-15[1~3]
