Repository: C-zj02/CFD-claw

<div align="center">

**English** | [中文](#中文版) | [Français](README_FR.md) | [Русский](README_RU.md) | [हिन्दी](README_HI.md) | [العربية](README_AR.md) | [Português](README_PT.md)

# 🚀 Claude Code Python

**A Complete Python Reimplementation Based on Real Claude Code Source**

*From TypeScript Source → Rebuilt in Python with ❤️*

***
**🔥 Active Development • New Features Weekly 🔥**

</div>

***

## 🎯 What is This?

**Clawd Code** is a **complete Python rewrite** of Claude Code, based on the **real TypeScript source code**.

File: RAG-data/中国航空材料手册(第2版) 第2卷 变形高温合金 铸造高温合金(1)201-400.pdf-1e147c2f-2d4f-423b-8192-e0a1038b07aa.md (part 8 of 12)
不同规范变形的试样于 $950\mathrm{C},1\mathrm{h}$ ，空冷固溶处理后的再结晶图见图5-3。在 $900\sim 1000\mathrm{C}$ 温度变形，如变形量 ${>}20\%$ ，则经 $950\mathrm{C}$ 固溶后均能获得均匀细小的再结晶晶粒。
5.2.3 钨极氩弧焊时推荐采用本合金焊丝。GH4099和GH3030合金组合焊接时推荐采用HGH3030合金焊丝；GH4099和GH3044或GH1016合金组合焊接时推荐采用GH4099合金焊丝。钨极手工氩弧焊规范见表5-2，钨极自动氩弧焊规范见表5-3。

表5-2  

<table><tr><td rowspan="2">厚度/mm</td><td colspan="2">填充材料/mm</td><td rowspan="2">焊接电流/A</td><td colspan="2">氩气流量/(L/min)</td><td rowspan="2">钨丝直径/mm</td></tr><tr><td>直径</td><td>切条尺寸</td><td>正面</td><td>反面</td></tr><tr><td>1.0</td><td>1.2</td><td>1.0×1.5</td><td>40~50</td><td>12~15</td><td>3~5</td><td>1.6</td></tr><tr><td>1.2</td><td>1.6</td><td>1.2×1.5</td><td>45~60</td><td>12~15</td><td>3~5</td><td>2.5</td></tr><tr><td>1.5</td><td>1.6</td><td>1.5×2.0</td><td>60~80</td><td>15</td><td>3~5</td><td>2.5</td></tr></table>

表5-3[1]  

<table><tr><td rowspan="2">材料牌号</td><td rowspan="2">厚度/mm</td><td rowspan="2">焊丝直径/mm</td><td rowspan="2">焊接电流/A</td><td rowspan="2">焊接速度/(m/min)</td><td rowspan="2">送丝速度/(m/min)</td><td rowspan="2">钨丝直径/mm</td><td colspan="2">氩气流量/(L/min)</td></tr><tr><td>正面</td><td>反面</td></tr><tr><td>GH4099+GH4099</td><td>1.0</td><td>1.2</td><td>60~80</td><td>0.35~0.40</td><td>0.70</td><td>1.6</td><td>12~15</td><td>3~5</td></tr><tr><td>GH4099+GH4099</td><td>1.2</td><td>1.6</td><td>75~95</td><td>0.30~0.40</td><td>0.80</td><td>2.5</td><td>12~15</td><td>3~5</td></tr><tr><td>GH4099+GH3030</td><td>1.2</td><td>1.6</td><td>75~95</td><td>0.30~0.40</td><td>0.80</td><td>2.5</td><td>12~15</td><td>3~5</td></tr><tr><td>GH4099+GH3044</td><td>1.2</td><td>1.6</td><td>75~95</td><td>0.30~0.40</td><td>0.80</td><td>2.5</td><td>12~15</td><td>3~5</td></tr></table>

5.2.4 焊接接头的力学性能见表5-4。

表5-4[17]  

<table><tr><td rowspan="2">焊接方法</td><td rowspan="2">试样状态</td><td rowspan="2">θ/C</td><td colspan="3">拉伸性能</td><td colspan="3">持久性能</td></tr><tr><td>σb/MPa</td><td>δ/%</td><td>强度系数/%</td><td>σ/MPa</td><td>t/h</td><td>持久系数/%</td></tr><tr><td rowspan="6">氩弧焊</td><td rowspan="2">焊后未处理</td><td>20</td><td>919</td><td>20.0</td><td>86.0</td><td>-</td><td>-</td><td>-</td></tr><tr><td>900</td><td>491</td><td>2.6</td><td>100.0</td><td>118</td><td>47.1</td><td>100.0</td></tr><tr><td rowspan="2">焊后900℃,4h空冷</td><td>20</td><td>1042</td><td>10.6</td><td>93.7</td><td>-</td><td>-</td><td>-</td></tr><tr><td>900</td><td>457</td><td>8.6</td><td>100.0</td><td>118</td><td>64.7</td><td>100.0</td></tr><tr><td rowspan="2">焊后1140℃,10min,空冷+900℃,4h,空冷</td><td>20</td><td>1071</td><td>8.6</td><td>100.0</td><td>-</td><td>-</td><td>-</td></tr><tr><td>900</td><td>490</td><td>5.4</td><td>100.0</td><td>118</td><td>59.8</td><td>100.0</td></tr><tr><td rowspan="2">缝焊</td><td rowspan="2">焊后未处理</td><td>20</td><td>942</td><td>-</td><td>88.1</td><td>-</td><td>-</td><td>-</td></tr><tr><td>900</td><td>440</td><td>-</td><td>92.5</td><td>118</td><td>20.7</td><td>58.2</td></tr></table>

续表5-4-17   

<table><tr><td rowspan="2">焊接方法</td><td rowspan="2">试样状态</td><td rowspan="2">θ/C</td><td colspan="3">拉伸性能</td><td colspan="3">持久性能</td></tr><tr><td>σb/MPa</td><td>δ/%</td><td>强度系数/%</td><td>σ/MPa</td><td>t/h</td><td>持久系数/%</td></tr><tr><td rowspan="6">缝焊</td><td rowspan="3">焊后900℃,4h空冷</td><td>20</td><td>1001</td><td>-</td><td>89.1</td><td>-</td><td>-</td><td>-</td></tr><tr><td>800</td><td>603</td><td>-</td><td>85.4</td><td>-</td><td>-</td><td>-</td></tr><tr><td>900</td><td>419</td><td>-</td><td>94.2</td><td>118</td><td>19.7</td><td>41.8</td></tr><tr><td rowspan="3">焊后1140℃,10min,空冷+900℃,4h,空冷</td><td>20</td><td>952</td><td>-</td><td>85.1</td><td>-</td><td>-</td><td>-</td></tr><tr><td>800</td><td>614</td><td>-</td><td>88.1</td><td>-</td><td>-</td><td>-</td></tr><tr><td>900</td><td>403</td><td>-</td><td>91.3</td><td>118</td><td>28.6</td><td>61.6</td></tr></table>

# 5.3 零件热处理工艺

# 5.4 表面处理工艺

5.3.1 零件的最终固溶处理温度为 $1140\mathrm{C}$ ，适宜的时效规范为 $900^{\circ}\mathrm{C} \pm 10^{\circ}\mathrm{C}, 4\mathrm{h}$ ，空冷。以多次拉伸方法制造零件或组合件经焊接后，可在 $1100^{\circ}\mathrm{C} \pm 10^{\circ}\mathrm{C}$ 进行固溶处理，以消除应力[19]。零件经这样热处理后具有较高的热强性和良好的综合性能。  
5.3.2 零部件或组合件固溶处理时，对厚度为 $2\mathrm{mm}$ 以下的板材，保温时间为 $10\sim 15\mathrm{min}$ ，厚度大于 $2\mathrm{mm}$ 时应适当延长。零件最终固溶处理时必须采用空冷，中间热处理可视具体情况进行空冷或水冷[5,16]。  
5.3.3 用该合金制造的大型板材结构件，如受设备条件限制，可于 $1140^{\circ}\mathrm{C} \pm 10^{\circ}\mathrm{C}$ 固溶处理或焊接组合后不经时效处理直接使用。  
5.3.4 GH4099合金制造的零件与其他材料组合焊接后，根据工序的需要可进行时效（回火）处理，处理温度不应高于 $900^{\circ}\mathrm{C}$ 。  
5.3.5 国外相似合金制成的零件推荐在 $1080 \sim 1100^{\circ} \mathrm{C}$ 进行固溶处理, 然后进行时效, 时效规范为: $900^{\circ} \mathrm{C}, 5 \mathrm{~h}$ 或 $800^{\circ} \mathrm{C}, 8 \mathrm{~h}$ , 空冷。 $900^{\circ} \mathrm{C}$ 时效可获得最高塑性, $800^{\circ} \mathrm{C}$ 时效则可获得最高强度。时效规范可根据零件工作条件选定[10]。  
5.4.1 零件热处理前应将表面油污和其他脏物清洗干净，以免在热处理时引起表面局部腐蚀。  
5.4.2 零件热处理后的氧化皮，可用吹砂方法或用含有氢氟酸的酸洗液清洗干净。零件在进行电阻焊前必须用含有氢氟酸的酸洗液清理表面。

# 6 功能考核试验

# 7 使用建议

推荐。

# 参考文献

1抚顺钢厂，GH99合金试制总结，1984  
2 长城钢厂三分厂.GH99合金冷轧薄板试制总结，1984  
3抚顺钢厂等.GH99合金全面性能.1983   
4 长城钢厂三分厂.GH99合金冷轧薄板全面性能，1984  
5 北京钢铁学院. GH99 高温抗氧化测定. 1983  
6 北京航空材料研究所. GH99 合金热处理工艺的研究. 1984

7 北京航空材料研究主编. 航空发动机设计用材料数据手册. 1990.717~747  
8 TY14-1-1960-77   
9 长城钢厂三分厂.GH99合金热处理工艺研究.1984  
10 北京航空材料研究院编. 航空材料应用手册. 第四卷. 变形热强钢和高温合金. 1996.515~520  
11 北京钢铁研究总院、抚顺钢厂.GH99镍基合金长期时效后组织和性能变化.1984  
12 北京航空材料研究所. GH99 合金板材在长期应力时效过程中组织性能的变化. 1984  
13 抚顺钢厂、北京钢铁研究总院.GH99合金加工工艺总结.1984  
14 北京航空材料研究所. GH99 合金板材的疲劳性能. 1984  
15 北京钢铁研究总院、抚顺钢厂.GH99薄板冷成形性的研究.1984  
16 北京钢铁研究总院. GH99 镍基合金可焊性的研究. 1984  
17 北京航空材料研究所. GH99 合金的焊接性能和工艺研究. 1984  
18 北京航空材料研究所, GH99 合金焊接工艺指导文件. 1984  
19 北京航空材料研究所. Q/6SZ395-1984 GH99合金制半成品及零件的热处理工艺说明书

编写黄福祥 董云国

审校 赵宇新

# GH4133和GH4133B

# 1 概述

GH4133是在GH4033合金的基础上进一步合金化，适当提高强化元素铝、钛含量和添加难熔金属铌发展而成的以镍-铬固溶体为基、 $\gamma^{\prime}$ [Ni₃（Al，Ti，Nb)]为主要强化相的时效硬化型合金。该合金具有良好的综合性能，晶粒均匀细小，屈服强度高，易于热加工成形，适合于制造温度在750℃以下航空发动机的涡轮盘和工作叶片等重要承力件。产品规格以盘件、棒材和环形件为主。

GH4133B 是在 GH4133 的基础上添加适量的镁和锆微合金化而发展成的改型合金, 消除了 GH4133 合金 750 C 以下存在的缺口敏感性, 使材料的使用寿命成倍的增加, 特别是大幅度地提高了持久强度和塑性, 使之成为高一档的新合金, 达到了 GH698 合金的水平。

1.1 材料牌号 GH4133(GH33A)和GH4133B。  
1.2 相近牌号  
1.3 材料的技术标准

GH4133;

GB/T14992—1994 《高温合金牌号》

GB/T14997—1994《高温合金锻制圆饼》

Q/6S 295-1982 《航空用GH33A合金盘形锻件暂行技术条件》

GH 4133B:

抚高新1982-8《涡轮盘锻件暂行技术条件》

YB 4093-1993 《GH4133B合金盘形锻件纵向低倍组织标准》

# 1.4 化学成分

1.4.1 GH4133的成分见表1-1。

0

表1-1  

<table><tr><td rowspan="2">标准号</td><td rowspan="2">C</td><td rowspan="2" colspan="2">Cr</td><td rowspan="2">Ni</td><td rowspan="2" colspan="2">Al</td><td rowspan="2" colspan="2">Ti</td><td rowspan="2">Fe</td><td rowspan="2" colspan="2">Nb</td><td>B1</td><td>Ce3</td><td>Mn</td></tr><tr><td colspan="3">不大于</td></tr><tr><td>GB/T 14992-1994</td><td>≤0.07</td><td colspan="2">19.00~22.00</td><td>基</td><td colspan="2">0.70~1.20</td><td colspan="2">2.50~3.00</td><td>≤1.50</td><td colspan="2">1.15~1.65</td><td>0.01</td><td>0.01</td><td>0.35</td></tr><tr><td>Q/6S 295-1982</td><td>≤0.06</td><td colspan="2">19.00~22.00</td><td>基</td><td colspan="2">0.75~1.15</td><td colspan="2">2.50~3.00</td><td>≤1.50</td><td colspan="2">1.30~1.70</td><td>0.01</td><td>0.01</td><td>0.35</td></tr><tr><td rowspan="2">标准号</td><td>Si</td><td>P</td><td colspan="3">S</td><td>Cu</td><td>Bi</td><td colspan="2">Sn</td><td>Sb</td><td colspan="2">Pb</td><td colspan="2">As</td></tr><tr><td colspan="14">不大于</td></tr><tr><td>GB/T 14992-1994</td><td>0.65</td><td>0.015</td><td colspan="3">0.007</td><td>0.07</td><td>0.001</td><td colspan="2">0.0012</td><td>0.0025</td><td colspan="2">0.001</td><td colspan="2">0.0025</td></tr><tr><td>Q/6S 295-1982</td><td>0.65</td><td>0.015</td><td colspan="3">0.007</td><td>0.07</td><td>0.0001</td><td colspan="2">0.0012</td><td>0.0025</td><td colspan="2">0.001</td><td colspan="2">0.0025</td></tr></table>

$①$ B、Ce按计算量加入，报实测结果。

1.4.2 GH4133B的成分见表1-2。

0

表1-2  

<table><tr><td>标准号</td><td>C</td><td>Cr</td><td>Ni</td><td>Al</td><td>Ti</td><td>Fe</td><td>Nb</td><td>Mg</td><td>Zr</td></tr><tr><td>抚高新1982-8</td><td>≤0.06</td><td>19.00~22.00</td><td>基</td><td>0.75~1.15</td><td>2.50~3.00</td><td>≤1.50</td><td>1.30~1.70</td><td>0.001~0.01</td><td>0.01~0.10</td></tr><tr><td>标准号</td><td colspan="2">B\( ^{①} \)</td><td colspan="2">Ce\( ^{①} \)</td><td>Mn</td><td>Si</td><td>P</td><td colspan="2">S</td></tr><tr><td rowspan="2">抚高新1982-8</td><td colspan="9">不大于</td></tr><tr><td colspan="2">0.01</td><td colspan="2">0.01</td><td>0.35</td><td>0.65</td><td>0.015</td><td colspan="2">0.007</td></tr><tr><td>标准号</td><td colspan="2">Cu</td><td colspan="2">Bi</td><td>Sn</td><td>Sb</td><td>Pb</td><td colspan="2">As</td></tr><tr><td rowspan="2">抚高新1982-8</td><td colspan="9">不大于</td></tr><tr><td colspan="2">0.07</td><td colspan="2">0.0001</td><td>0.0012</td><td>0.0025</td><td>0.001</td><td colspan="2">0.0025</td></tr></table>

① B、Ce 按计算量加入，报实测结果。

1.5 热处理制度 GH4133 和 GH4133B 的热处理制度相同: $1080^{\circ} \mathrm{C} \pm 10^{\circ} \mathrm{C}, 8 \mathrm{~h}$ , 空冷 +750°C ± 10°C, 16h, 空冷。  
1.6 品种规格与供应状态 两种合金均可供应各种规格的饼坯、盘件、环件和棒材等。产品以锻造或热轧状态交货，不经热处理。  
1.7 熔炼与铸造工艺 合金采用电弧炉、真空感应+真空电弧工艺生产，如采用真空感应+电渣或非真空感应+电渣工艺，也可得到合格的合金锭。  
1.8 应用概况与特殊要求 两种合金均可用作航空发动机涡轮盘和承力环等重要部件。特别是GH4133B合金，由于消除了GH4133合金 $750\mathrm{C}$ 以下存在的缺口敏感性，使用寿命成倍增加，并有更高的持久强度和塑性，在多种型号飞机发动机上获得广泛应用。

# 2 物理及化学性能

# 2.1 热性能

2.1.1 热导率 见表2-1。  
2.1.2 线膨胀系数 见表2-2。

表2-1[1,2]   

<table><tr><td colspan="2">θ/℃</td><td>100</td><td>200</td><td>300</td><td>400</td><td>500</td><td>600</td><td>700</td><td>800</td><td>900</td></tr><tr><td rowspan="2">λ/(W/(m·C))</td><td>GH4133电弧炉</td><td>10.5</td><td>14.2</td><td>17.2</td><td>18.8</td><td>20.5</td><td>22.6</td><td>24.3</td><td>26.0</td><td>27.6</td></tr><tr><td>GH4133B双真空</td><td>12.1</td><td>14.2</td><td>16.7</td><td>18.8</td><td>21.4</td><td>23.7</td><td>26.2</td><td>-</td><td>-</td></tr></table>

表2-2[1.2]  

<table><tr><td colspan="2">θ/C</td><td>20~100</td><td>20~200</td><td>20~300</td><td>20~400</td><td>20~500</td><td>20~600</td><td>20~700</td><td>20~800</td><td>20~900</td></tr><tr><td rowspan="2">α/10-6C-1</td><td>GH4133电弧炉</td><td>12.0</td><td>12.9</td><td>13.5</td><td>13.9</td><td>14.6</td><td>15.0</td><td>15.8</td><td>16.6</td><td>17.6</td></tr><tr><td>GH4133B双真空</td><td>11.6</td><td>12.3</td><td>12.4</td><td>13.3</td><td>13.8</td><td>14.4</td><td>15.1</td><td>15.7</td><td>16.5</td></tr></table>

2.2 密度 $\rho = 8.21\mathrm{g / cm}^{3[1]}$ 。  
2.3 电性能 电阻率见表2-3。  
2.4 磁性能

表2-3[2.5]  

<table><tr><td colspan="2">θ/C</td><td>100</td><td>200</td><td>300</td><td>400</td><td>500</td><td>600</td><td>700</td><td>800</td><td>900</td></tr><tr><td rowspan="2">ρ/10-6(Ω·m)</td><td>GH4133双真空</td><td>1.27</td><td>1.28</td><td>1.29</td><td>1.30</td><td>1.31</td><td>1.32</td><td>1.31</td><td>1.29</td><td>1.27</td></tr><tr><td>GH4133B双真空</td><td>1.23</td><td>1.25</td><td>1.26</td><td>1.27</td><td>1.28</td><td>1.29</td><td>1.29</td><td>-</td><td>-</td></tr></table>

# 2.5 化学性能

2.5.1 抗氧化性能 在空气介质中试验后的氧化速率见表2-4。  
2.5.2 耐腐蚀性能 合金全浸在 $40^{\circ}\mathrm{C}$ 的静止海水中，年腐蚀率为 $0.007207\mathrm{mm}/$ 年，海水成分

表2-4  

<table><tr><td>θ/℃</td><td colspan="2">800</td><td colspan="2">900</td></tr><tr><td>t/h</td><td>100</td><td>200</td><td>100</td><td>200</td></tr><tr><td>氧化速率/(g/(m²·h))</td><td>0.0205</td><td>0.0129</td><td>0.1104</td><td>0.0814</td></tr></table>

为：NaCl，35g/L；MgCl2·6H2O,11g/L;Na2SO4,3.5g/L;CaCl2,2.2g/L;KBr,0.2g/L。

# 3力学性能

本章给出的力学性能数据，除特殊注明者外，均于标准热处理状态测定。

# 3.1 技术标准规定的性能

3.1.1 各种标准规定的力学性能见表3-1。

表3-1  

<table><tr><td rowspan="2">标准号</td><td rowspan="2">θ/℃</td><td colspan="4">拉伸性能</td><td rowspan="2">标准号</td><td rowspan="2">aKU/(kJ/m²)</td><td rowspan="2">HBS</td><td colspan="3">持久性能</td></tr><tr><td>σb/MPa</td><td>σPQ.2/MPa</td><td>δ5/%</td><td>ψ/%</td><td>θ/℃</td><td>σ/MPa</td><td>t/h</td></tr><tr><td>GB/T 14997-1994(GH4133)</td><td>20</td><td>≥1060</td><td>≥735</td><td>≥16</td><td>≥18</td><td>GB/T 14997-1994(GH4133)</td><td>≥390</td><td>285~363</td><td>750</td><td>294(343)</td><td>≥100(50)</td></tr><tr><td>Q/6S 295-1982(GH4133)</td><td>20</td><td>≥1060</td><td>≥735</td><td>≥16</td><td>≥18</td><td>Q/6S 295-1982(GH4133)</td><td>≥390</td><td>262~352</td><td>750</td><td>343(294)</td><td>≥50(100)</td></tr><tr><td rowspan="2">抚高新1982-8(GH4133B)</td><td>20</td><td>≥1060</td><td>≥735</td><td>≥16</td><td>18</td><td rowspan="2">抚高新1982-8(GH4133B)</td><td rowspan="2">≥390</td><td rowspan="2">262~352</td><td rowspan="2">750</td><td rowspan="2">392</td><td rowspan="2">≥50</td></tr><tr><td>400</td><td></td><td>≥665</td><td>-</td><td>-</td></tr></table>

注：持久性能重新试验时，按括号内指标进行。

3.1.2 GH4133合金涡轮盘室温力学性能的生产检验数据经统计处理后的各基值见表3-2。

表3-2[5]  

<table><tr><td colspan="4">σP0.2/MPa</td><td colspan="4">σb/MPa</td><td colspan="2">δ5/%</td><td colspan="2">ψ/%</td><td colspan="2">akU/(kJ/m2)</td><td colspan="2">HBS</td></tr><tr><td>A</td><td>B</td><td>S</td><td>X</td><td>A</td><td>B</td><td>S</td><td>X</td><td>X</td><td>S</td><td>X</td><td>S</td><td>X</td><td>S</td><td>X</td><td>S</td></tr><tr><td>810</td><td>830</td><td>735</td><td>890</td><td>1120</td><td>1160</td><td>1060</td><td>1211</td><td>25</td><td>16</td><td>29</td><td>18</td><td>636</td><td>390</td><td>333</td><td>285~363</td></tr></table>

注：共统计电弧炉熔炼工艺80炉160个试样。

3.1.3 GH4133B合金 $d520\mathrm{mm}$ 盘形锻件弦向取样，不同温度的拉伸性能设计许用值见表3-3。

表3-3[6]  

<table><tr><td rowspan="2">试验温度/℃</td><td rowspan="2" colspan="2">拉伸性能</td><td colspan="4">基 值</td><td rowspan="2">\( S \)</td><td rowspan="2">炉批数</td><td rowspan="2">子样大小\( n \)</td></tr><tr><td>S</td><td>A</td><td>B</td><td>X</td></tr><tr><td rowspan="5">室温</td><td>\( \sigma_b \)</td><td rowspan="3">MPa</td><td>1060</td><td>1070</td><td>1165</td><td>1202</td><td>27.2</td><td>195</td><td>390</td></tr><tr><td>\( \sigma_{\mathrm {P}0.2} \)</td><td>735</td><td>735</td><td>750</td><td>791</td><td>28.0</td><td>159</td><td>318</td></tr><tr><td>\( \sigma_{\mathrm {P}0.1} \)</td><td>-</td><td>680</td><td>695</td><td>753</td><td>-</td><td>-</td><td>-</td></tr><tr><td>\( \delta_s \)</td><td rowspan="2">%</td><td>16</td><td>-</td><td>-</td><td>26</td><td>2.2</td><td>195</td><td>390</td></tr><tr><td>\( \psi \)</td><td>18</td><td>-</td><td>-</td><td>29</td><td>4.2</td><td>195</td><td>390</td></tr><tr><td rowspan="5">300</td><td>\( \sigma_b \)</td><td rowspan="3">MPa</td><td>-</td><td>995</td><td>1085</td><td>1109</td><td>-</td><td>-</td><td>-</td></tr><tr><td>\( \sigma_{\mathrm {P}0.2} \)</td><td>-</td><td>670</td><td>685</td><td>745</td><td>-</td><td>-</td><td>-</td></tr><tr><td>\( \sigma_{\mathrm {P}0.1} \)</td><td>-</td><td>620</td><td>635</td><td>700</td><td>-</td><td>-</td><td>-</td></tr><tr><td>\( \delta_s \)</td><td rowspan="2">%</td><td>-</td><td>-</td><td>-</td><td>25</td><td>-</td><td>-</td><td>-</td></tr><tr><td>\( \psi \)</td><td>-</td><td>-</td><td>-</td><td>32</td><td>-</td><td>-</td><td>-</td></tr><tr><td rowspan="5">400</td><td>\( \sigma_b \)</td><td rowspan="3">MPa</td><td>-</td><td>965</td><td>1055</td><td>1077</td><td>-</td><td>-</td><td>-</td></tr><tr><td>\( \sigma_{\mathrm {P}0.2} \)</td><td>665</td><td>670</td><td>685</td><td>746</td><td>-</td><td>-</td><td>-</td></tr><tr><td>\( \sigma_{\mathrm {P}0.1} \)</td><td>-</td><td>620</td><td>635</td><td>701</td><td>-</td><td>-</td><td>-</td></tr><tr><td>\( \delta_s \)</td><td rowspan="2">%</td><td>-</td><td>-</td><td>-</td><td>26</td><td>-</td><td>-</td><td>-</td></tr><tr><td>\( \psi \)</td><td>-</td><td>-</td><td>-</td><td>35</td><td>-</td><td>-</td><td>-</td></tr><tr><td rowspan="5">500</td><td>\( \sigma_b \)</td><td rowspan="3">MPa</td><td>-</td><td>940</td><td>1025</td><td>1045</td><td>-</td><td>-</td><td>-</td></tr><tr><td>\( \sigma_{\mathrm {P}0.2} \)</td><td>-</td><td>665</td><td>680</td><td>736</td><td>-</td><td>-</td><td>-</td></tr><tr><td>\( \sigma_{\mathrm {P}0.1} \)</td><td>-</td><td>620</td><td>635</td><td>696</td><td>-</td><td>-</td><td>-</td></tr><tr><td>\( \delta_s \)</td><td rowspan="2">%</td><td>-</td><td>-</td><td>-</td><td>26</td><td>-</td><td>-</td><td>-</td></tr><tr><td>\( \psi \)</td><td>-</td><td>-</td><td>-</td><td>36</td><td>-</td><td>-</td><td>-</td></tr><tr><td rowspan="5">600</td><td>\( \sigma_b \)</td><td rowspan="3">MPa</td><td>-</td><td>925</td><td>1010</td><td>1031</td><td>-</td><td>-</td><td>-</td></tr><tr><td>\( \sigma_{\mathrm {P}0.2} \)</td><td>-</td><td>645</td><td>660</td><td>720</td><td>-</td><td>-</td><td>-</td></tr><tr><td>\( \sigma_{\mathrm {P}0.1} \)</td><td>-</td><td>605</td><td>620</td><td>681</td><td>-</td><td>-</td><td>-</td></tr><tr><td>\( \delta_s \)</td><td rowspan="2">%</td><td>-</td><td>-</td><td>-</td><td>23</td><td>-</td><td>-</td><td>-</td></tr><tr><td>\( \psi \)</td><td>-</td><td>-</td><td>-</td><td>35</td><td>-</td><td>-</td><td>-</td></tr><tr><td rowspan="2">700</td><td>\( \sigma_b \)</td><td rowspan="2">MPa</td><td>-</td><td>900</td><td>980</td><td>1001</td><td>-</td><td>-</td><td>-</td></tr><tr><td>\( \sigma_{\mathrm {P}0.2} \)</td><td>-</td><td>645</td><td>660</td><td>716</td><td>-</td><td>-</td><td>-</td></tr></table>

续表 3-3  

<table><tr><td rowspan="2">试验温度/C</td><td rowspan="2" colspan="2">拉伸性能</td><td colspan="4">基 值</td><td rowspan="2">S</td><td rowspan="2">炉批数</td><td rowspan="2">子样大小n</td></tr><tr><td>S</td><td>A</td><td>B</td><td>X</td></tr><tr><td rowspan="3">700</td><td>σP0.1</td><td>MPa</td><td>-</td><td>605</td><td>620</td><td>673</td><td>-</td><td>-</td><td>-</td></tr><tr><td>δ5</td><td rowspan="2">%</td><td>-</td><td>-</td><td>-</td><td>26</td><td>-</td><td>-</td><td>-</td></tr><tr><td>ψ</td><td>-</td><td>-</td><td>-</td><td>33</td><td>-</td><td>-</td><td>-</td></tr><tr><td rowspan="5">800</td><td>σb</td><td rowspan="3">MPa</td><td>-</td><td>660</td><td>720</td><td>739</td><td>-</td><td>-</td><td>-</td></tr><tr><td>σP0.2</td><td>-</td><td>555</td><td>570</td><td>619</td><td>-</td><td>-</td><td>-</td></tr><tr><td>σP0.1</td><td>-</td><td>525</td><td>535</td><td>587</td><td>-</td><td>-</td><td>-</td></tr><tr><td>δ5</td><td rowspan="2">%</td><td>-</td><td>-</td><td>-</td><td>22</td><td>-</td><td>-</td><td>-</td></tr><tr><td>ψ</td><td>-</td><td>-</td><td>-</td><td>35</td><td>-</td><td>-</td><td>-</td></tr></table>

# 3.2 室温及各种温度下的力学性能

# 3.2.1 硬度 HBS $262\sim 363$

# 3.2.2 拉伸性能

# 3.2.2.1 GH4133合金涡轮盘锻件弦向取样，在不同温度下的典型拉伸性能见表3-4。

表3-4  

<table><tr><td>θ/C</td><td>熔炼工艺</td><td>σb/MPa</td><td>σP0.2/MPa</td><td>δ/%</td><td>ψ/%</td></tr><tr><td rowspan="2">20</td><td>电弧炉</td><td>1221</td><td>878</td><td>28</td><td>31</td></tr><tr><td>双真空</td><td>1130</td><td>793</td><td>28</td><td>26</td></tr><tr><td rowspan="2">400</td><td>电弧炉</td><td>1079</td><td>716</td><td>24</td><td>31</td></tr><tr><td>双真空</td><td>1049</td><td>694</td><td>28</td><td>31</td></tr><tr><td rowspan="2">500</td><td>电弧炉</td><td>1055</td><td>716</td><td>27</td><td>29</td></tr><tr><td>双真空</td><td>1012</td><td>674</td><td>29</td><td>37</td></tr><tr><td rowspan="2">600</td><td>电弧炉</td><td>1030</td><td>692</td><td>24</td><td>29</td></tr><tr><td>双真空</td><td>1040</td><td>678</td><td>28</td><td>32</td></tr><tr><td rowspan="2">650</td><td>电弧炉</td><td>1010</td><td>672</td><td>27</td><td>30</td></tr><tr><td>双真空</td><td>991</td><td>676</td><td>25</td><td>28</td></tr><tr><td rowspan="2">700</td><td>电弧炉</td><td>962</td><td>667</td><td>17</td><td>26</td></tr><tr><td>双真空</td><td>896</td><td>687</td><td>20</td><td>24</td></tr><tr><td rowspan="2">750</td><td>电弧炉</td><td>878</td><td>623</td><td>16</td><td>21</td></tr><tr><td>双真空</td><td>778</td><td>671</td><td>15</td><td>22</td></tr><tr><td rowspan="2">800</td><td>电弧炉</td><td>638</td><td>530</td><td>16</td><td>17</td></tr><tr><td>双真空</td><td>638</td><td>591</td><td>10</td><td>16</td></tr></table>

# 3.2.2.2 GH4133B盘形锻件弦向取样，不同温度的典型拉伸性能见表3-5。

表3-5  

<table><tr><td rowspan="2">θ/°C</td><td>σb</td><td>σPo.2</td><td>σPo.1</td><td>δ</td><td>ψ</td><td rowspan="2">θ/°C</td><td>σb</td><td>σPo.2</td><td>σPo.1</td><td>δ</td><td>ψ</td></tr><tr><td colspan="3">MPa</td><td colspan="2">%</td><td colspan="3">MPa</td><td colspan="2">%</td></tr><tr><td>20</td><td>1202</td><td>791</td><td>753</td><td>26</td><td>29</td><td>600</td><td>1031</td><td>720</td><td>681</td><td>23</td><td>35</td></tr><tr><td>300</td><td>1109</td><td>745</td><td>700</td><td>25</td><td>32</td><td>700</td><td>1001</td><td>716</td><td>673</td><td>26</td><td>33</td></tr><tr><td>400</td><td>1077</td><td>746</td><td>701</td><td>26</td><td>35</td><td>800</td><td>739</td><td>619</td><td>587</td><td>22</td><td>35</td></tr><tr><td>500</td><td>1045</td><td>736</td><td>696</td><td>26</td><td>36</td><td></td><td></td><td></td><td></td><td></td><td></td></tr></table>

3.2.2.3 $90\mathrm{mm}$ 方坯在不同温度下的拉伸性能见图3-1。  
3.2.2.4 棒材在不同温度下的拉伸性能见图3-2。

图片摘要：该图主要展示 3 5。
![](images/ba57729203668bd89ab609a0e7624939e002131e499dba0ac8e5c924badb255d.jpg)  
$\bullet ,0 - \mathrm{GH4133}$ 电弧炉；△，△—GH4133双真空；■，□—GH4133B双真空

图片摘要：该图主要展示 3 1 方坯在不同温度下的拉伸性能[1,2.3.7]。
![](images/6c3ed61be64100b5f0eec4a486e890c17f5e028a024bf826688a2fe65bf5bb65.jpg)  
图3-1 $90\mathrm{mm}$ 方坯在不同温度下的拉伸性能[1,2.3.7]  
图3-2GH4133合金棒材（电弧炉）在不同温度下的拉伸性能[4]

3.2.2.5 合金经标准热处理和 $700 \sim 750^{\circ} \mathrm{C}$ 不同时间长期时效后，室温和高温拉伸性能的变化见图3-3～图3-8。

图片摘要：该图主要展示 3 2GH4133合金棒材（电弧炉）在不同温度下的拉伸性能[4]。
![](images/4f86d19b962855d337ccbfb7c44449972a5897e98e9084266d4bd5085a4367ee.jpg)  
图3-3 合金经 $700^{\circ}\mathrm{C}$ 长期时效后室温拉伸性能的变化[3]

图片摘要：该图主要展示 3 3 合金经 长期时效后室温拉伸性能的变化[3]。
![](images/662458ac140ec7fe3e8685e111c93b0e725896a7a753a7a2df2c288eec36ffe1.jpg)  
图3-4 合金经 $700^{\circ}\mathrm{C}$ 长期时效后 $400^{\circ}\mathrm{C}$ 拉伸性能的变化[3]

图片摘要：该图主要展示 3 4 合金经 长期时效后 拉伸性能的变化[3]。
![](images/35d44ce41770f7b99967c5f750d7b2b6039da7c543021a899af212a835845b8d.jpg)  
图3-5GH4133合金经 $700^{\circ}C$ 长期时效后 $750^{\circ}\mathrm{C}$ 拉伸性能的变化（双真空）[3]

图片摘要：该图主要展示 3 5GH4133合金经 长期时效后 拉伸性能的变化（双真空）[3]。
![](images/f302ffbdfdd9237dda0bb391a797bf30dd24ba5a7890a34bd9699be5b422e6a5.jpg)  
图3-6GH4133合金经 $750^{\circ}C$ 长期时效后室温拉伸性能的变化（双真空）[3]

图片摘要：该图主要展示 3 6GH4133合金经 长期时效后室温拉伸性能的变化（双真空）[3]。
![](images/6d8592332b87ca9b4772d2f2f1ecc29a89cc9040f5adfc131db9142d427821f0.jpg)  
图3-7GH4133合金经 $750\mathrm{C}$ 长期时效后 $400^{\circ}C$ 拉伸性能的变化[3]

图片摘要：该图主要展示 3 7GH4133合金经 长期时效后 拉伸性能的变化[3]。
![](images/010d75fd12e4774c9f2f10d2e4f4417ed53834241a7ec5d509e0972fcf0dcc7f.jpg)  
图3-8GH4133合金经 $750^{\circ}C$ 长期时效后 $750^{\circ}C$ 拉伸性能的变化（双真空）[3]

3.2.2.6 双真空熔炼的GH4133合金在 $650\mathrm{C}$ 长期应力时效后的室温拉伸性能见表3-6。

表3-6[7]  

<table><tr><td>时效规范</td><td>σb/MPa</td><td>σP0.2/MPa</td><td>δ5/%</td><td>ψ/%</td></tr><tr><td>正常处理</td><td>1235</td><td>860</td><td>29</td><td>33</td></tr><tr><td>650C,275MPa,4000h</td><td>1221</td><td>943</td><td>7</td><td>14</td></tr></table>

3.2.2.7 GH4133 双真空材料不同温度下的拉伸应力-应变曲线见图 3-9。  
3.2.2.8 GH4133 盘形锻件不同温度的典型拉伸应力-应变曲线见图 3-10, 不同温度的典型拉伸全应力-应变曲线见图 3-11～图 3～17。

图片摘要：该图主要展示 3 6[7]。
![](images/b47864b5cff93a0c935f5cb3e628bfbe2e7a2fa58f2ae90df3a719a788682cd5.jpg)  
图3-9GH4133双真空材料的拉伸应力-应变曲线[7]

图片摘要：该图主要展示 3 9GH4133双真空材料的拉伸应力 应变曲线[7]。
![](images/8d4ca12be57ef4ae6f9432ccc8e2bcf13fbf18ef33bd993f627623908def057e.jpg)  
图3-10 GH4133B盘形锻件  
不同温度典型拉伸应力-应变曲线[7]

图片摘要：该图主要展示 3 10 GH4133B盘形锻件。
![](images/0076056891a0cc9970c23a4a4387ba97f018b471c8021c3dbcf42557bf26eed6.jpg)  
图3-11GH4133B盘形锻件室温典型拉伸全应力-应变曲线[6]

图片摘要：该图主要展示 3 11GH4133B盘形锻件室温典型拉伸全应力 应变曲线[6]。
![](images/64e266a3d34676113ff82414aad508cc226e7289531465ab9cf9bd641d3095a8.jpg)  
图3-12 GH4133B盘形锻件  
300C典型拉伸全应力-应变曲线[6]

图片摘要：该图主要展示 3 12 GH4133B盘形锻件。
![](images/3dee59cecaf566dbde1967a106b243949ecac5a3317a06c546a57bc789d53d7c.jpg)  
图3-13GH4133B盘形锻件 $400\mathrm{C}$ 典型拉伸全应力-应变曲线[6]

图片摘要：该图主要展示 3 13GH4133B盘形锻件 典型拉伸全应力 应变曲线[6]。
![](images/eacb2b92aa7ff311b6deb9c9f1188892b6c36c51c6ca9083dc26cd136ba6634a.jpg)  
图3-14GH4133B盘形锻件  
500°C典型拉伸全应力-应变曲线[6]

图片摘要：该图主要展示 3 14GH4133B盘形锻件。
![](images/bf491d2d8cf96c2dd4fa6a39ae9b6efbc791135dafff7da777dddc959568718e.jpg)  
图3-15 GH4133B盘形锻件600C典型拉伸全应力-应变曲线[6]

图片摘要：该图主要展示 3 15 GH4133B盘形锻件600C典型拉伸全应力 应变曲线[6]。
![](images/f318a7b32b71b4718d875f1f0804dae33b074b3ff62c94de774f2e251d4fe8fb.jpg)  
图3-16 GH4133B盘形锻件  
700°C典型拉伸全应力-应变曲线[6]

# 3.2.2.9 GH4133B盘形锻件不同温度的缺口抗拉强度设计许用值见表3-7。

表3-7[6]  

<table><tr><td colspan="3">θ/℃</td><td>室温</td><td>300</td><td>400</td><td>500</td><td>600</td><td>700</td><td>800</td></tr><tr><td rowspan="3">σbH的各基值</td><td>A</td><td rowspan="3">MPa</td><td>1335</td><td>1210</td><td>1190</td><td>1190</td><td>1130</td><td>1130</td><td>1020</td></tr><tr><td>B</td><td>1455</td><td>1315</td><td>1295</td><td>1295</td><td>1230</td><td>1230</td><td>1110</td></tr><tr><td>X</td><td>1493</td><td>1363</td><td>1341</td><td>1344</td><td>1304</td><td>1349</td><td>1147</td></tr></table>

# 3.2.3 压缩性能

3.2.3.1 GH4133B盘形锻件的典型室温压缩屈服强度 $\sigma_{\mathrm{Pc0.2}} = 790\mathrm{MPa}$ 。  
3.2.3.2 GH4133B盘形锻件室温平均压缩应力-应变曲线见图3-18。

图片摘要：该图主要展示 3 17GH4133B盘形锻件 典型拉伸全应力 应变曲线[6]。
![](images/f5fb1b71b3a1935e87f975f448a00671b77b3730b3b92f26347502223e81ea93.jpg)  
图3-17GH4133B盘形锻件 $800^{\circ}C$ 典型拉伸全应力-应变曲线[6]

图片摘要：该图主要展示 3 17GH4133B盘形锻件 典型拉伸全应力 应变曲线[6]。
![](images/08554d0928f41fcc0b086d0c3ec33a4d2a6db4fbb24ff1644cdd15cd41c8758e.jpg)  
图3-18GH4133B盘形锻件室温平均压缩应力-应变曲线[6]

# 3.2.4 冲击性能

3.2.4.1 标准热处理状态下的冲击韧性见表3-8。

表3-8[2,3,4.7]  

<table><tr><td rowspan="2">合 金</td><td rowspan="2">熔炼工艺</td><td rowspan="2">取样规格/mm</td><td colspan="5">\( a_{\mathrm {KU}}/\left(\mathrm {kJ}/\mathrm {m}^{2}\right) \)</td></tr><tr><td>20°C</td><td>400°C</td><td>500°C</td><td>600°C</td><td>650°C</td></tr><tr><td rowspan="2">GH4133</td><td>电弧炉</td><td>棒材(d24)</td><td>710</td><td>1080</td><td>-</td><td>960</td><td>-</td></tr><tr><td>双真空</td><td>90方坯</td><td>770</td><td>1050</td><td>1100</td><td>1150</td><td>890</td></tr><tr><td>GH4133B</td><td>双真空</td><td>90方坯</td><td>680</td><td>960</td><td>890</td><td>-</td><td>890</td></tr><tr><td rowspan="2">合 金</td><td rowspan="2">熔炼工艺</td><td rowspan="2">取样规格/mm</td><td colspan="5">\( a_{\mathrm {KU}}/\left(\mathrm {kJ}/\mathrm {m}^{2}\right) \)</td></tr><tr><td>700°C</td><td>750°C</td><td>800°C</td><td>850°C</td><td>900°C</td></tr><tr><td rowspan="2">GH4133</td><td>电弧炉</td><td>棒材(d24)</td><td>910</td><td>960</td><td>970</td><td>-</td><td>1150</td></tr><tr><td>双真空</td><td>90方坯</td><td>930</td><td>950</td><td>970</td><td>-</td><td>1320</td></tr><tr><td>GH4133B</td><td>双真空</td><td>90方坯</td><td>-</td><td>890</td><td>-</td><td>1050</td><td>-</td></tr></table>

3.2.4.2 长期时效后室温冲击韧度的变化见图3-19。  
3.2.5 扭转与剪切性能  
3.2.5.1 GH4133B盘形锻件不同温度的扭转性能见表3-9。

表3-9[4]  

<table><tr><td colspan="2">θ/℃</td><td>室温</td><td>300</td><td>600</td></tr><tr><td>τb</td><td rowspan="2">MPa</td><td>1099</td><td>1026</td><td>926</td></tr><tr><td>τp0.3</td><td>551</td><td>523</td><td>485</td></tr></table>

# 3.3 持久和蠕变性能

图片摘要：该图主要展示 3 9[4]。
![](images/ee041a1848c200011fdeb46e0f13027d38f94e6d09fd1141015866dfe284be70.jpg)  
图3-19 长期时效后室温冲击韧性的变化[3]

# 3.3.1 高温持久性能

3.3.1.1 标准热处理状态的持久强度见表3-10。

表3·10 1.2.6.7  

<table><tr><td rowspan="2">熔炼工艺</td><td rowspan="2">取样规格/mm</td><td rowspan="2">θ/C</td><td>σ10</td><td>σ30</td><td>σ50</td><td>σ100</td><td>σ200</td><td>σ300</td><td>σ500</td><td>σ1000</td></tr><tr><td colspan="8">MPa</td></tr><tr><td rowspan="4">GH4133电弧炉</td><td rowspan="4">棒(d24)</td><td>650</td><td>-</td><td>-</td><td>770</td><td>701</td><td>639</td><td>-</td><td>567</td><td>518</td></tr><tr><td>700</td><td>-</td><td>-</td><td>554</td><td>508</td><td>466</td><td>-</td><td>416</td><td>381</td></tr><tr><td>750</td><td>-</td><td>-</td><td>388</td><td>356</td><td>326</td><td>-</td><td>289</td><td>266</td></tr><tr><td>800</td><td>-</td><td>-</td><td>276</td><td>239</td><td>207</td><td>-</td><td>171</td><td>149</td></tr><tr><td rowspan="3">GH4133双真空</td><td rowspan="3">90方坯</td><td>650</td><td>-</td><td>-</td><td>796</td><td>740</td><td>689</td><td>-</td><td>625</td><td>581</td></tr><tr><td>700</td><td>-</td><td>-</td><td>604</td><td>538</td><td>481</td><td>-</td><td>413</td><td>368</td></tr><tr><td>750</td><td>-</td><td>-</td><td>435</td><td>373</td><td>321</td><td>-</td><td>262</td><td>225</td></tr><tr><td rowspan="2">GH4133B双真空</td><td rowspan="2">90方坯</td><td>700</td><td>-</td><td>-</td><td>633</td><td>569</td><td>510</td><td>-</td><td>441</td><td>368</td></tr><tr><td>750</td><td>-</td><td>-</td><td>392</td><td>372</td><td>363</td><td>-</td><td>333</td><td>304</td></tr><tr><td rowspan="3">GH4133B双真空</td><td rowspan="3">盘形锻件(d460)</td><td>550</td><td>990</td><td>984</td><td>978</td><td>968</td><td>955</td><td>946</td><td>-</td><td>-</td></tr><tr><td>600</td><td>947</td><td>917</td><td>900</td><td>876</td><td>850</td><td>833</td><td>-</td><td>-</td></tr><tr><td>700</td><td>700</td><td>640</td><td>612</td><td>574</td><td>537</td><td>515</td><td>-</td><td>-</td></tr></table>

3.3.1.2 GH4133合金 $d24\mathrm{mm}$ 棒材(电弧炉熔炼)的持久应力-寿命曲线见图3-20,90mm方坯（双真空熔炼)的持久应力-寿命曲线见图3-21，GH4133B合金 $d460\mathrm{mm}$ 盘形锻件的持久应力-应变曲线见图3-22。

图片摘要：该图主要展示 3·10 1.2.6.7。
![](images/7bef8dc64a7b220eb45fdaf2d58e417b9cd305248df99b1298f6108e7839bda4.jpg)  
图3-20GH4133合金棒材的持久应力-寿命曲线图[1]

图片摘要：该图主要展示 3 20GH4133合金棒材的持久应力 寿命曲线图[1]。
![](images/9b7fc2f36086af45a7759bb8809cc8a0e712edc603aa83979a2751c2e0c03e35.jpg)  
图3-21 90mm方坯的持久应力-寿命曲线图[2,7]

图片摘要：该图主要展示 3 21 90mm方坯的持久应力 寿命曲线图[2,7]。
![](images/f3994596398779bd210504c009223e6d36185ed3ba7af6852347de4f90e0ff0d.jpg)  
图3-22GH4133B合金盘形锻件的持久应力-寿命曲线图[6]

$$
\begin{array}{r l} & \text {持 久 方 程} [ L - M ]; \\ & \lg t = b _ {0} + b _ {1} / T + b _ {2} x / T + b _ {3} x ^ {2} / T + b _ {4} x ^ {3} / T; \\ & \text {式 中 :} T = (9 \times \theta / 5 + 3 2) + 4 6 0; \\ & x = \lg \sigma_ {3} b _ {0} = - 2 4. 6 4 4; b _ {1} = 0. 5 5 0 \times 1 0 ^ {6}; \\ & b _ {2} = - 0. 7 6 2 \times 1 0 ^ {6}; b _ {3} = 0. 3 5 8 \times 1 0 ^ {6}; b _ {4} = - 0. 5 3 5 \times 1 0 ^ {5}; \\ & \text {标 准 偏 差 :} 0. 0 1 6; \text {相 关 系 数 :} 0. 9 7 5 \end{array}
$$

3.3.1.3 GH4133合金的热强参数综合曲线见图3-23;GH4133B合金盘形锻件的热强参数综合曲线见图3-24。

$$
P = T (2 0 + \lg t) \times 1 0 ^ {- 3}
$$

图片摘要：该图主要展示 3 23 GH4133合金热强参数综合曲线[1.2.7]。
![](images/fa96bb7bbefcaaafbd4b87a8aa7697f0e9d2d809fae038b1774439f642e2c346.jpg)  
图3-23 GH4133合金热强参数综合曲线[1.2.7]

图片摘要：该图主要展示 3 23 GH4133合金热强参数综合曲线[1.2.7]。
![](images/33cbce5901099a3d0568e46bff7901b14366fadbfcff7d8337aa5cad442f0b83.jpg)  
图3-24GH4133B盘形锻件热强参数综合曲线[6]

# 3.3.1.4 标准热处理状态的缺口与光滑持久性能见表3-11。

表3-11[1.3]  

<table><tr><td rowspan="2">熔炼工艺</td><td rowspan="2">取样规格/mm</td><td rowspan="2">θ/C</td><td colspan="4">光 滑</td><td colspan="2">缺口①</td><td rowspan="2">缺口敏感系数②</td></tr><tr><td>σ/MPa</td><td>t/h</td><td>δ5/%</td><td>ψ/%</td><td>σH/MPa</td><td>t/h</td></tr><tr><td rowspan="4">GH4133电弧炉</td><td rowspan="3">棒(d26)</td><td>600</td><td>785</td><td>540</td><td>-</td><td>-</td><td>785</td><td>470</td><td>0.87</td></tr><tr><td>650</td><td>687</td><td>122</td><td>-</td><td>-</td><td>687</td><td>147</td><td>1.20</td></tr><tr><td>750</td><td>343</td><td>120</td><td>-</td><td>-</td><td>343</td><td>133</td><td>1.10</td></tr><tr><td>90方</td><td>750</td><td>343</td><td>120</td><td>-</td><td>-</td><td>343</td><td>152</td><td>1.27</td></tr><tr><td rowspan="3">GH4133双真空</td><td rowspan="3">90方</td><td>650</td><td>687</td><td>158</td><td>5.0</td><td>5.5</td><td>687</td><td>172</td><td>1.09</td></tr><tr><td>700</td><td>490</td><td>163</td><td>3.1</td><td>3.3</td><td>490</td><td>159</td><td>0.97</td></tr><tr><td>750</td><td>343</td><td>129</td><td>3.5</td><td>4.6</td><td>343</td><td>105</td><td>0.82</td></tr><tr><td rowspan="3">GH4133B双真空</td><td rowspan="3">90方</td><td>750</td><td>343</td><td>265</td><td>15.3</td><td>26.3</td><td>343</td><td>&gt;1270</td><td>&gt;5</td></tr><tr><td>750</td><td>392</td><td>99</td><td>17.3</td><td>28.0</td><td>392</td><td>632</td><td>6.4</td></tr><tr><td>750</td><td>412</td><td>64</td><td>19.2</td><td>24.5</td><td>412</td><td>486</td><td>7.6</td></tr></table>

① 缺口半径 $r = 0.5\mathrm{mm}$ 。  
② 缺口敏感系数是指缺口与光滑持久寿命之比值。

# 3.3.1.5 镁对合金持久寿命和持久塑性影响的统计结果见图3-25。

# 3.3.1.6 GH4133B盘形锻件标准热处理状态 $700^{\circ}\mathrm{C}$ 的缺口持久强度见表3-12。

表3-12[3]  

<table><tr><td>试验时间/h</td><td>30</td><td>50</td><td>100</td></tr><tr><td>σ/MPa</td><td>899</td><td>830</td><td>737</td></tr></table>

注：试样缺口 $K_{1} = 3,60^{\circ}$

# 3.3.1.6 合金长期时效后的持久性能见表3-13。

图片摘要：该图主要展示 3 12[3]。
![](images/b0588cccbe07b5ca08d387109ba99462130e43a504f04ebafba7e73b8db0471f.jpg)

图片摘要：该图主要展示 3 25 镁对合金持久寿命和持久塑性影响的统计图[3]。
![](images/dda9a9e2eba310ebba5390fe2f2388928ff506c91af0576c8c532f52c1bdb8cf.jpg)

图片摘要：该图主要展示 3 25 镁对合金持久寿命和持久塑性影响的统计图[3]。
![](images/ade085fa4da5a5f758cbd2eabfe55260e5c9e26e24164311f0fff1e288c73475.jpg)

图3-25 镁对合金持久寿命和持久塑性影响的统计图[3]  
图片摘要：该图主要展示 3 25 镁对合金持久寿命和持久塑性影响的统计图[3]持久试验条件： (a)一持久寿命分布图； (b)一持久塑性分布图；。
![](images/164f72325635c30cfccd0c2c9bc691fccd51c30d56b6195e919df0c783e5ece2.jpg)  
持久试验条件： $\theta = 750^{\circ}\mathrm{C},\sigma = 343\mathrm{MPa};$ (a)一持久寿命分布图；  
(b)一持久塑性分布图；(c)一无镁合金持久寿命与持久塑性关系；  
(d)一含镁合金持久寿命与塑性关系

表3-13[2.3.9]  

<table><tr><td rowspan="2">熔炼工艺</td><td colspan="2">持久试验规范</td><td colspan="2">时效规范</td><td colspan="3">光 滑</td><td>缺口①</td></tr><tr><td>θ/C</td><td>σ/MPa</td><td>θ/C</td><td>t/h</td><td>t/h</td><td>δ5/%</td><td>ψ/%</td><td>t/h</td></tr><tr><td rowspan="12">GH4133电弧炉</td><td rowspan="12">750</td><td rowspan="12">343</td><td colspan="2">标准热处理</td><td>120</td><td>-</td><td>-</td><td>-</td></tr><tr><td rowspan="6">700</td><td>16</td><td>139</td><td>-</td><td>-</td><td>-</td></tr><tr><td>100</td><td>108</td><td>-</td><td>-</td><td>-</td></tr><tr><td>200</td><td>123</td><td>-</td><td>-</td><td>-</td></tr><tr><td>500</td><td>125</td><td>-</td><td>-</td><td>-</td></tr><tr><td>1000</td><td>88</td><td>-</td><td>-</td><td>-</td></tr><tr><td>2000</td><td>145</td><td>-</td><td>-</td><td>-</td></tr><tr><td rowspan="5">750</td><td>16</td><td>133</td><td>-</td><td>-</td><td>-</td></tr><tr><td>100</td><td>81</td><td>-</td><td>-</td><td>-</td></tr><tr><td>200</td><td>116</td><td>-</td><td>-</td><td>-</td></tr><tr><td>500</td><td>138</td><td>-</td><td>-</td><td>-</td></tr><tr><td>1000</td><td>155</td><td>-</td><td>-</td><td>-</td></tr><tr><td rowspan="3">GH4133双真空</td><td rowspan="3">750</td><td rowspan="3">343</td><td colspan="2">标准热处理</td><td>134</td><td>4.8</td><td>5.8</td><td>-</td></tr><tr><td rowspan="2">700</td><td>50</td><td>144</td><td>3.6</td><td>4.5</td><td>-</td></tr><tr><td>100</td><td>110</td><td>7.1</td><td>4.5</td><td>-</td></tr></table>

续表3-13   

<table><tr><td rowspan="2">熔炼工艺</td><td colspan="2">持久试验规范</td><td colspan="2">时效规范</td><td colspan="3">光滑</td><td>缺口①</td></tr><tr><td>θ/C</td><td>σ/MPa</td><td>θ/C</td><td>t/h</td><td>t/h</td><td>δs/%</td><td>ψ/%</td><td>t/h</td></tr><tr><td rowspan="8">GH4133双真空</td><td rowspan="8">750</td><td rowspan="8">343</td><td rowspan="3">700</td><td>300</td><td>114</td><td>6.3</td><td>3.4</td><td>-</td></tr><tr><td>600</td><td>83</td><td>4.0</td><td>3.0</td><td>-</td></tr><tr><td>1000</td><td>90</td><td>4.6</td><td>5.9</td><td>-</td></tr><tr><td rowspan="5">750</td><td>50</td><td>136</td><td>3.6</td><td>4.1</td><td>-</td></tr><tr><td>100</td><td>95</td><td>4.1</td><td>4.1</td><td>-</td></tr><tr><td>300</td><td>93</td><td>3.4</td><td>2.2</td><td>-</td></tr><tr><td>600</td><td>106</td><td>3.7</td><td>4.5</td><td>-</td></tr><tr><td>1000</td><td>92</td><td>3.8</td><td>4.5</td><td></td></tr><tr><td rowspan="7">GH4133B双真空</td><td rowspan="7">750</td><td rowspan="7">392</td><td colspan="2">标准热处理</td><td>72</td><td>22.5</td><td>29.2</td><td>655</td></tr><tr><td rowspan="6">700</td><td>100</td><td>64</td><td>20.9</td><td>24.3</td><td>483</td></tr><tr><td>300</td><td>82</td><td>14.5</td><td>19.5</td><td>434</td></tr><tr><td>600</td><td>87</td><td>15.0</td><td>18.0</td><td>419</td></tr><tr><td>1000</td><td>89</td><td>12.5</td><td>16.6</td><td>354</td></tr><tr><td>1600</td><td>90</td><td>12.0</td><td>17.5</td><td>518</td></tr><tr><td>2000</td><td>66</td><td>16.8</td><td>17.4</td><td>389</td></tr></table>

① 缺口半径 $r = 0.5\mathrm{mm}$ 。

# 3.3.1.7 GH4133合金长期应力时效后的持久性能见表3-14。

表3-14[7]  

<table><tr><td rowspan="2">应力时效规范</td><td colspan="5">持久性能</td></tr><tr><td>θ/℃</td><td>σ/MPa</td><td>t/h</td><td>δs/%</td><td>ψ/%</td></tr><tr><td>标准热处理</td><td>750</td><td>343</td><td>134</td><td>4.8</td><td>5.8</td></tr><tr><td>650℃,275MPa,4000h</td><td>750</td><td>343</td><td>85</td><td>1.5</td><td>2.9</td></tr></table>

# 3.3.2 高温蠕变性能

# 3.3.2.1 不同温度和应力下 $100\mathrm{h}$ 蠕变性能见表3-15。

表3-15[5.7.10]  

<table><tr><td>熔炼工艺</td><td>θ/C</td><td>σ/MPa</td><td>εt/%</td><td>εtp/%</td><td>熔炼工艺</td><td>θ/C</td><td>σ/MPa</td><td>εt/%</td><td>εtp/%</td></tr><tr><td rowspan="8">GH4133电弧炉</td><td rowspan="4">700</td><td>392</td><td>0.317</td><td>0.099</td><td rowspan="5">GH4133真空</td><td rowspan="2">700</td><td>490</td><td>0.4239</td><td>0.1507</td></tr><tr><td>412</td><td>0.348</td><td>0.113</td><td>520</td><td>0.7203</td><td>0.4023</td></tr><tr><td>441</td><td>0.444</td><td>0.186</td><td rowspan="3">750</td><td>324</td><td>0.3081</td><td>0.1103</td></tr><tr><td>451</td><td>0.499</td><td>0.234</td><td>333</td><td>0.3625</td><td>0.1624</td></tr><tr><td rowspan="4">750</td><td>294</td><td>0.315</td><td>0.135</td><td>343</td><td>0.7590</td><td>0.5220</td></tr><tr><td>314</td><td>0.355</td><td>0.167</td><td rowspan="4">GH4133B双真空</td><td rowspan="4">700</td><td>441</td><td>0.3065</td><td>0.0585</td></tr><tr><td>324</td><td>0.404</td><td>0.195</td><td>471</td><td>0.3410</td><td>0.0945</td></tr><tr><td>333</td><td>0.502</td><td>0.276</td><td>490</td><td>0.4225</td><td>0.1430</td></tr><tr><td rowspan="2">GH4133真空</td><td rowspan="2">700</td><td>451</td><td>0.3598</td><td>0.1003</td><td>530</td><td>1.1690</td><td>0.9095</td></tr><tr><td>471</td><td>0.3890</td><td>0.1225</td><td colspan="5"></td></tr></table>

3.3.2.2 GH4133B合金盘形锻件在不同时间内不同塑性应变的蠕变强度见表3-16。

表3-16  

<table><tr><td rowspan="2">试验时间/h</td><td rowspan="2">εtp/%</td><td colspan="3">σ/MPa</td><td rowspan="2">试验时间/h</td><td rowspan="2">εtp/%</td><td colspan="3">σ/MPa</td></tr><tr><td>600℃</td><td>700℃</td><td>750℃</td><td>600℃</td><td>700℃</td><td>750℃</td></tr><tr><td rowspan="3">10</td><td>0.1</td><td>706</td><td>503</td><td>397</td><td rowspan="3">50</td><td>0.1</td><td>648</td><td>428</td><td>325</td></tr><tr><td>0.2</td><td>734</td><td>542</td><td>437</td><td>0.2</td><td>679</td><td>467</td><td>362</td></tr><tr><td>0.5</td><td>765</td><td>593</td><td>490</td><td>0.5</td><td>717</td><td>518</td><td>412</td></tr><tr><td rowspan="3">30</td><td>0.1</td><td>667</td><td>452</td><td>347</td><td rowspan="3">100</td><td>0.1</td><td>620</td><td>397</td><td>296</td></tr><tr><td>0.2</td><td>698</td><td>491</td><td>385</td><td>0.2</td><td>653</td><td>435</td><td>331</td></tr><tr><td>0.5</td><td>734</td><td>542</td><td>437</td><td>0.5</td><td>693</td><td>485</td><td>380</td></tr></table>

3.3.2.3 GH4133 电弧炉熔炼合金的蠕变曲线见图 $3-26 \sim$ 图3-28。

图片摘要：该图主要展示 3 16。
![](images/e16915cdf9d3d0e32f1939007f2c71000022970347458973b263e52a49ed6e67.jpg)  
图3-26GH4133电弧炉熔炼合金 $700^{\circ}C$ 的蠕变曲线[4]

图片摘要：该图主要展示 3 26GH4133电弧炉熔炼合金 的蠕变曲线[4]。
![](images/ef95c05e30a20abc0f873879c81ec223c891c28a8fbfca8f273c89cb483c12d6.jpg)  
图3-27GH4133电弧炉熔炼合金 $750^{\circ}C$ 的蠕变曲线[4]

图3-28 GH4133电弧炉熔炼合金  
图片摘要：该图主要展示 3 28 GH4133电弧炉熔炼合金。
![](images/e47c34a5a8e274b7a8e3ea4e84dbcf3a1dde9f053822e905f320f9563b44513b.jpg)  
800C的蠕变曲线[4]

3.3.2.4 双真空熔炼合金的蠕变曲线见图3-29和图3-30。  
3.3.2.5 双真空加 $\mathbf{Mg}$ 的GH4133合金于 $750^{\circ}C$ 的动态蠕变曲线见图3-31和图3-32。

图片摘要：该图主要展示 3 28 GH4133电弧炉熔炼合金。
![](images/bdb79c16c7518feb610c0212322393ae7ebf2cb96db587087b9d84b0140a03e8.jpg)  
图3-29 双真空熔炼合金700C的蠕变曲线[10]

$$
\begin{array}{l} \mathrm {M} - \mathrm {G H} 4 1 3 3 \mathrm {B}; \mathrm {N} - \mathrm {G H} 4 1 3 3; \\ \text {后 面 数 值 为 蠕 变 应 力 (M P a)}; \\ 1 - N 5 2 9; 2 - M 5 2 9; 3 - N 4 9 0, \\ 4 - N 4 7 1; 5 - M 4 9 0; 6 - M 4 7 1; \\ 7 - \mathrm {N} 4 4 1; 8 - \mathrm {M} 4 4 1 \\ \end{array}
$$

图片摘要：该图主要展示 3 29 双真空熔炼合金700C的蠕变曲线[10]。
![](images/2373c0d5d8bae14c5a8612604482af67c51a4fdf849b4ef8b15adfa7b5001f39.jpg)  
M-GH4133B;N--GH4133;  
后面数值为蠕变应力 $(\mathrm{MPa})$   
1—N392;2—M392;3—N343;4—M343

$750^{\circ}C$ 的蠕变曲线[11]

图3-30 双真空熔炼合金  
图片摘要：该图主要展示 3 30 双真空熔炼合金。
![](images/715f814617a89a6eedb573bd205703cd621a5431f1ee88da66c5938ed7ed3914.jpg)  
$f = 0.1\mathrm{Hz}$ ；应力：1—392MPa；  
2-392MPa±49MPa;3-392MPa±98MPa;   
4-392MPa±147MPa

$750^{\circ} \mathrm{C}$ 的动态蠕变曲线[12]

图3-31 双真空 $+\mathbf{Mg}$ 合金  
图片摘要：该图主要展示 3 31 双真空 合金。
![](images/c5625b43d904b615376bda173e292753611f15a13e408433abadb7958135b104.jpg)  
应力：1—392MPa；  
2-392MPa±49MPa;   
3-392MPa±98MPa;   
4—392MPa±147MPa

$$
f = 1 0 \mathrm {H z};
$$

3.3.2.6 GH4133B合金盘形锻件在不同温度下产生不同塑性应变的蠕变应力-寿命曲线见图3-33～图3-35。

图3-32 双真空 $+\mathrm{Mg}$ 合金750C的动态蠕变曲线[12]  
图片摘要：该图主要展示 3 32 双真空 合金750C的动态蠕变曲线[12]。
