Repository: C-zj02/CFD-claw

<div align="center">

**English** | [中文](#中文版) | [Français](README_FR.md) | [Русский](README_RU.md) | [हिन्दी](README_HI.md) | [العربية](README_AR.md) | [Português](README_PT.md)

# 🚀 Claude Code Python

**A Complete Python Reimplementation Based on Real Claude Code Source**

*From TypeScript Source → Rebuilt in Python with ❤️*

***
**🔥 Active Development • New Features Weekly 🔥**

</div>

***

## 🎯 What is This?

**Clawd Code** is a **complete Python rewrite** of Claude Code, based on the **real TypeScript source code**.

File: RAG-data/中国航空材料手册(第2版) 第2卷 变形高温合金 铸造高温合金(1)401-600.pdf-68a5f607-94a5-4368-bfb8-49bfbc13c35f.md (part 8 of 11)
表3-5[4]  
<table><tr><td>θ/℃</td><td>σ100/MPa</td><td>σ200/MPa</td><td>σ300/MPa</td><td>σ400/MPa</td><td>σ500/MPa</td><td>σ1000/MPa</td><td>σ5000/MPa</td><td>σ10000/MPa</td></tr><tr><td>500</td><td>1020</td><td>-</td><td>978</td><td>-</td><td>-</td><td>-</td><td>-</td><td>-</td></tr><tr><td>550</td><td>915</td><td>874</td><td>848</td><td>832</td><td>819</td><td>781</td><td>697</td><td>665</td></tr><tr><td>600</td><td>751</td><td>-</td><td>690</td><td>-</td><td>-</td><td>-</td><td>-</td><td>-</td></tr><tr><td>650</td><td>609</td><td>572</td><td>551</td><td>538</td><td>527</td><td>495</td><td>429</td><td>403</td></tr><tr><td>700</td><td>455</td><td>-</td><td>395.</td><td>-</td><td>-</td><td>-</td><td>-</td><td>-</td></tr><tr><td>750</td><td>402</td><td>291</td><td>273</td><td>261</td><td>252</td><td>225</td><td>174</td><td>155</td></tr></table>

图片摘要：该图主要展示 3 6[1,4,6]。
![](images/cdda7dd76590da9a2e18cd0c2c0f4955db1f53047cc094c25e9413914338a04e.jpg)

持久方程 $[\mathbf{L} - \mathbf{M}]$

$$
\begin{array}{l} \lg t = b _ {0} + b _ {1} / T + b _ {2} x / T + b _ {3} x ^ {2} / T \\ + b _ {4} x ^ {3} / T; \\ \end{array}
$$

式中： $T = (9\times \theta /5 + 32) + 460;$

$$
\begin{array}{l} x = \lg \sigma ; b _ {0} = - 1 9. 9 8 4; \\ b _ {1} = - 0. 4 0 4 \times 1 0 ^ {4} \\ b _ {2} = - 0. 1 0 5 \times 1 0 ^ {5}; \\ b _ {3} = 0. 3 0 2 \times 1 0 ^ {5}; \\ b _ {4} = - 0. 7 6 1 \times 1 0 ^ {4} \\ \end{array}
$$

标准偏差：0.01；相关系数：0.99

图3-14 圆饼不同温度的持久应力-寿命曲线[4]

图片摘要：该图主要展示 3 14 圆饼不同温度的持久应力 寿命曲线[4]。
![](images/e97f7849e3ac78edf35d76d6c235f2c573cc736f9f2cdd9085fd9a9b6c52377e.jpg)  
图3-15 圆饼热强参数综合曲线[4]

热强参数综合方程[L-M]：

$$
\lg \sigma = a _ {0} + a _ {1} P + a _ {2} P ^ {2} + a _ {3} P ^ {3}
$$

式中： $P = T(\lg t + 18.56) / 10^{5}$

$$
T = (9 \times \theta / 5 + 3 2) + 4 6 0;
$$

$$
a _ {0} = 2. 4 7 9; a _ {1} = 2. 9 7 5;
$$

$$
a _ {2} = 7. 4 4 5; a _ {3} = - 3 9. 7 5 6;
$$

标准偏差：0.01；相关系数：0.99

3.3.1.5 合金经标准热处理和在 $550\sim 750^{\circ}\mathrm{C}$ 范围内经不同时间长期时效后作缺口持久试验时均无缺口敏感。

# 3.3.2 高温蠕变性能

3.3.2.1 合金锻件标准热处理状态的蠕变强度见表3-7。

$$
P = T (2 0 + \lg t) \times 1 0 ^ {- 3} (T / K, t / h)
$$

图片摘要：该图主要展示 3 16 拉逊 米勒曲线[1]。
![](images/766b5702940dcf8ad2c470e21b0e834332bde52bea4e2cced8e207a4b9899da9.jpg)  
图3-16 拉逊-米勒曲线[1]

图片摘要：该图主要展示 3 16 拉逊 米勒曲线[1]。
![](images/f07dcbe1291c830219e9356bd9dfb9e501a0d3125318b11c0d10e9ce0cea4919.jpg)  
图3-17 长期时效对持久性能的影响[1]

表3-7[4.6]  

<table><tr><td rowspan="2">试验时间/h</td><td rowspan="2">εtP/%</td><td colspan="3">σ/MPa</td><td rowspan="2">试验时间/h</td><td rowspan="2">εtP/%</td><td colspan="3">σ/MPa</td></tr><tr><td>500℃</td><td>600℃</td><td>650℃</td><td>500℃</td><td>600℃</td><td>650℃</td></tr><tr><td rowspan="3">10</td><td>0.1</td><td>735</td><td>678</td><td>-</td><td rowspan="2">30</td><td rowspan="2">0.5</td><td rowspan="2">889</td><td rowspan="2">-</td><td rowspan="2">-</td></tr><tr><td>0.2</td><td>844</td><td>-</td><td>-</td></tr><tr><td>0.5</td><td>897</td><td>-</td><td>-</td><td rowspan="3">100</td><td>0.1</td><td>704</td><td>641</td><td>470</td></tr><tr><td rowspan="2">30</td><td>0.1</td><td>707</td><td>667</td><td>-</td><td>0.2</td><td>768</td><td>-</td><td>-</td></tr><tr><td>0.2</td><td>774</td><td>-</td><td>-</td><td>0.5</td><td>842</td><td>-</td><td>-</td></tr></table>

# 3.3.2.2 蠕变试验结果典型值见表3-8。

表3-8[1,3.6]  

<table><tr><td>θ/℃</td><td>σ/MPa</td><td>t/h</td><td>εt/%</td><td>εtP/%</td></tr><tr><td>550</td><td>588</td><td>100</td><td>0.3180~0.3850</td><td>0.0160~0.0670</td></tr><tr><td>650</td><td>490</td><td>100</td><td>0.3945~0.5615</td><td>0.0935~0.1930</td></tr><tr><td>750</td><td>186</td><td>100</td><td>0.1395~0.1525</td><td>0.0235~0.0550</td></tr></table>

# 3.4 疲劳性能

# 3.4.1 高周疲劳

3.4.1.1 合金室温旋转弯曲疲劳 $S - N$ 曲线见图3-18;650CS-N曲线见图3-19。

3.4.1.2 合金高周疲劳强度及拟合的 $S - N$ 直线方程见表3-9（该表为标准试样的试验结果处理得出，若采用工作部分直径 $d4\mathrm{mm}$ 小疲劳试样，则疲劳强度要高些）。

3.4.1.3 试样表面残余应力对 $650^{\circ}\mathrm{C}$ 光滑旋转弯曲疲劳强度的影响见表3-10。

3.4.1.4 圆饼锻件标准热处理状态 $300^{\circ}\mathrm{C}$ 和 $500^{\circ}\mathrm{C}$ 轴向加载时的光滑和缺口疲劳强度分别见表3-11和表3-12；疲劳应力-寿命曲线分别见图3-20～图3-23。

# 3.4.2 低周疲劳

3.4.2.1 室温控制应变的低周疲劳曲线见图3-24。

3.4.2.2 室温大应力低周疲劳曲线见图3-25； $450\mathrm{C}$ 下大应力低周疲劳曲线见图3-26；不同温度

下低周疲劳曲线见图3-27。

3.4.2.3 圆饼锻件标准热处理状态 $300\mathrm{C}$ 和 $500\mathrm{C}$ 的低周疲劳性能分别见表3-13和表3-14；低周疲劳应变-寿命曲线见图3-28和图3-29；低周疲劳应力-应变曲线见图3-30和图3-31。

图片摘要：该图主要展示 3 18室温 曲线。
![](images/979517a260778be0e17a520e73ff62e334ed35992e8bcda6cf29bdd538b73b08.jpg)  
1—HY型旋转弯曲疲劳光滑试样，工作部分直径 $d5\mathrm{mm}$ ，圆柱状；2—PQ9型旋转弯曲疲劳光滑试样，工作部分最小直径 $d9.5\mathrm{mm}$ ，锥形变截面状；3—HY型缺口疲劳

图3-18室温 $S - N$ 曲线

图3-19 650CS-N曲线[7]   
图片摘要：该图主要展示 3 19 650CS N曲线[7]。
![](images/0676519e1c240fadedd9b40060a509f6e0a1f1066a949471ffa23a384a26b05d.jpg)  
1—光滑，横磨；2—光滑，纵磨；3—缺口

表3-9[7]  

<table><tr><td>序号</td><td>疲劳试验项目</td><td>σ-1(σ-H)/MPa</td><td>方程</td></tr><tr><td>1</td><td>650℃光滑疲劳</td><td>382</td><td>lgN=15.6688-0.2243S</td></tr><tr><td>2</td><td>650℃缺口疲劳</td><td>245</td><td>lgN=21.1458-0.5662S</td></tr><tr><td>3</td><td>550℃光滑疲劳</td><td>363</td><td>lgN=17.1399-0.2725S</td></tr><tr><td>4</td><td>HY型室温光滑疲劳</td><td>265</td><td>-</td></tr><tr><td>5</td><td>HY型室温缺口疲劳</td><td>216</td><td>lgN=9.8905-0.1348S</td></tr><tr><td>6</td><td>PQ9型室温光滑疲劳</td><td>284</td><td>lgN=9.9884-0.1045S</td></tr></table>

注：方程式中 $S$ 单位为 $\mathrm{kgf} / \mathrm{mm}^2$ ，计算出 $S$ 值后乘以9.807系数，换算成MPa单位。

表3-10[7]  

<table><tr><td>试样工作部分磨削方向</td><td>表面残余应力/MPa</td><td>650℃,σ-1/MPa</td></tr><tr><td>纵磨</td><td>+226~+883</td><td>216</td></tr><tr><td>横磨</td><td>-177~794</td><td>382</td></tr></table>

注： $S - N$ 曲线见图3-19。

表3-11[4]  

<table><tr><td rowspan="2">R</td><td colspan="7">σmax/MPa</td><td rowspan="2">R</td><td colspan="7">σmax/MPa</td></tr><tr><td>5×103周</td><td>104周</td><td>5×104周</td><td>105周</td><td>5×105周</td><td>106周</td><td>107周</td><td>5×103周</td><td>104周</td><td>5×104周</td><td>105周</td><td>5×105周</td><td>106周</td><td>107周</td></tr><tr><td rowspan="2">0.1</td><td colspan="7">300℃</td><td rowspan="2">0.1</td><td colspan="7">500℃</td></tr><tr><td>-</td><td>940</td><td>705</td><td>620</td><td>460</td><td>420</td><td>337</td><td>-</td><td>875</td><td>665</td><td>585</td><td>445</td><td>423</td><td>360</td></tr><tr><td>-1</td><td>585</td><td>515</td><td>400</td><td>360</td><td>300</td><td>290</td><td>250</td><td>-1</td><td>620</td><td>540</td><td>390</td><td>350</td><td>300</td><td>281</td><td>268</td></tr></table>

注：光滑试样 $d5\mathrm{mm},K_{t} = 1$ ；轴向加载，频率 $0.5\mathrm{Hz},120\mathrm{Hz}$ ，环境气氛为空气。

表3-12  

<table><tr><td rowspan="2">R</td><td colspan="7">σmax/MPa</td><td rowspan="2">R</td><td colspan="7">σmax/MPa</td></tr><tr><td>5×103周</td><td>104周</td><td>5×104周</td><td>105周</td><td>5×105周</td><td>106周</td><td>107周</td><td>5×103周</td><td>104周</td><td>5×104周</td><td>105周</td><td>5×105周</td><td>106周</td><td>107周</td></tr><tr><td rowspan="2">0.1</td><td colspan="7">300℃</td><td rowspan="2">0.1</td><td colspan="7">500℃</td></tr><tr><td>820</td><td>690</td><td>440</td><td>365</td><td>250</td><td>226</td><td>197</td><td>725</td><td>625</td><td>405</td><td>330</td><td>245</td><td>225</td><td>223</td></tr><tr><td>-1</td><td>510</td><td>430</td><td>280</td><td>235</td><td>160</td><td>140</td><td>123</td><td>-1</td><td>470</td><td>390</td><td>245</td><td>200</td><td>140</td><td>130</td><td>128</td></tr></table>

注：缺口试样 $d5\mathrm{mm},K_{1} = 3$ 轴向加载，试验频率0.5Hz，120Hz，环境气氛为空气。

图片摘要：该图主要展示 3 12。
![](images/712f6bf77d9ddd66518af564ca276071c645dad7fcd091d469c82c15fbf4b1e8.jpg)  
图3-20 圆饼锻件 $300^{\circ}\mathrm{C}$ 光滑 $S - N$ 曲线[4]

图片摘要：该图主要展示 3 20 圆饼锻件 光滑 曲线[4]。
![](images/2800c591992002341a2e87e7636717af2c2a7babaf9afcbb7f1b44d552fd58d2.jpg)  
图3-21 圆饼锻件 $500^{\circ}\mathrm{C}$ 光滑 $S - N$ 曲线[4]

图片摘要：该图主要展示 3 21 圆饼锻件 光滑 曲线[4]。
![](images/9119c01c300e89bb0906f96b7cc880e289316f1e6b33ab9859d3d638c6e5e27e.jpg)  
图3-22 圆饼锻件 $300^{\circ}\mathrm{C}$ 缺口 $S - N$ 曲线[4]

图片摘要：该图主要展示 3 22 圆饼锻件 缺口 曲线[4]。
![](images/9a5ffbeac6c658965b85f61af1c2d1e12e0971ca6a7395ac7afc75e60a8974f7.jpg)  
图3-23 圆饼锻件 $500^{\circ}C$ 缺口 $S - N$ 曲线[4]

图片摘要：该图主要展示 3 23 圆饼锻件 缺口 曲线[4]。
![](images/c6f08e9ec0f2125cc6c0b92c2caaa75847b39c9e2cc2feb35710edd4e8889ce0.jpg)  
图3-24 室温控制应变的低周疲劳曲线[7]

图片摘要：该图主要展示 3 24 室温控制应变的低周疲劳曲线[7]。
![](images/cd3677f80a91fbd1849907b93ed8dfbc0c1ff9405e0c26ec86e879150d711e27.jpg)  
图3-25 室温大应力低周疲劳曲线[7]

图片摘要：该图主要展示 3 25 室温大应力低周疲劳曲线[7]。
![](images/309652acd4a5b74880f32b25f1aa1b38692d6a6bd41b75581e6d817c3a2d50e3.jpg)  
图3-26 450C大应力低周疲劳曲线[7]

图片摘要：该图主要展示 3 26 450C大应力低周疲劳曲线[7]。
![](images/4a82bb4abee3b7cdeb37cdd0f6a370d072687465607f614476b3af7d2af67d11.jpg)  
图3-28 圆饼锻件500C低周疲劳 $\pmb{\epsilon} - \pmb{N}$ 曲线[4]

图片摘要：该图主要展示 3 28 圆饼锻件500C低周疲劳 曲线[4]。
![](images/85917665340b9151f2dad7ebc1efd9b63f7201c95b31da0c8515dbae379050a3.jpg)  
图3-27 不同温度下低周疲劳曲线[7]

表3-13  

<table><tr><td colspan="5">稳态迟滞回线特征值</td><td rowspan="2">\( 2N_{i}/周 \)</td><td rowspan="2">试样数量/根</td></tr><tr><td>\( \Delta \varepsilon_{i}/2/\% \)</td><td>\( \Delta \varepsilon_{i}/2/\% \)</td><td>\( \Delta \varepsilon_{P}/2/\% \)</td><td>\( \Delta \sigma/2/MPa \)</td><td></td></tr><tr><td>0.562</td><td>0.399</td><td>0.163</td><td>785</td><td>2836</td><td>2</td><td></td></tr><tr><td>0.491</td><td>0.395</td><td>0.096</td><td>782</td><td>4733</td><td>2</td><td></td></tr><tr><td>0.403</td><td>0.371</td><td>0.032</td><td>695</td><td>10385</td><td>3</td><td></td></tr><tr><td>0.305</td><td>0.290</td><td>0.015</td><td>568</td><td>35472</td><td>2</td><td></td></tr><tr><td>0.200</td><td>0.196</td><td>0.004</td><td>390</td><td>200670</td><td>1</td><td></td></tr><tr><td rowspan="2">应变疲劳参数</td><td>\( σ_{i}^{\prime }/\mathrm{MPa} \)</td><td>b</td><td>\( \varepsilon_{i}^{\prime }/\% \)</td><td>c</td><td>\( K^{\prime }/\mathrm{MPa} \)</td><td>n&#x27;</td></tr><tr><td>3334</td><td>-0.17</td><td>109</td><td>-0.84</td><td>2953</td><td>0.19</td></tr><tr><td rowspan="2">曲线的数学表达式</td><td colspan="6">\( \Delta \varepsilon_{i}/2=0.017(2N_{i})^{-0.17}+1.09(2N_{i})^{-0.84} \)</td></tr><tr><td colspan="6">\( \Delta \sigma/2=2953(\Delta \varepsilon_{P}/2)^{0.19} \)</td></tr></table>

注：试验温度 $300^{\circ}C$ ，轴向加载，三角波形，应变比 $R = -1$ ，频率 $0.167\sim 0.500\mathrm{Hz}$

# 3.4.3 特种疲劳

3.4.3.1 热疲劳性能见表3-15。  
3.4.3.2 试验温度 $650^{\circ}\mathrm{C}$ ，频率 $126\mathrm{Hz}$ 高频疲劳试验结果见表3-16。  
3.4.3.3 周期持久性能见图3-32。  
3.4.3.4 叠加疲劳载荷的持久试验在T-54型蠕变-疲劳试验机上进行，试验温度 $650^{\circ}\mathrm{C}$ ，振动频率 $600\mathrm{Hz}$ ，持久应力 $559\mathrm{MPa}$ ，叠加疲劳应力 $\pm 0, \pm 123, \pm 172, \pm 231\mathrm{MPa}$ 。试验结果见图3-33。

表3-14  

<table><tr><td colspan="5">稳态迟滞回线特征值</td><td rowspan="2">2Nt/周</td><td rowspan="2" colspan="2">试样数量/根</td></tr><tr><td>Δεt/2/%</td><td>Δεc/2/%</td><td>Δεp/2/%</td><td colspan="2">Δσ/2/MPa</td></tr><tr><td>0.402</td><td>0.368</td><td>0.034</td><td colspan="2">690</td><td>8447</td><td colspan="2">3</td></tr><tr><td>0.350</td><td>0.336</td><td>0.014</td><td colspan="2">633</td><td>12772</td><td colspan="2">3</td></tr><tr><td>0.302</td><td>0.296</td><td>0.006</td><td colspan="2">538</td><td>70502</td><td colspan="2">3</td></tr><tr><td>0.241</td><td>0.241</td><td>0.000</td><td colspan="2">440</td><td>141408</td><td colspan="2">1</td></tr><tr><td rowspan="2">应变疲劳参数</td><td>σl&#x27;/MPa</td><td>b</td><td>εl&#x27;/%</td><td>c</td><td>K&#x27;/MPa</td><td colspan="2">n&#x27;</td></tr><tr><td>2140</td><td>-0.13</td><td>21.80</td><td>-0.74</td><td>2220</td><td colspan="2">0.15</td></tr><tr><td rowspan="2">曲线的数学表达式</td><td colspan="7">Δεt/2=0.012(2Nt)-0.13+0.22(2Nt)-0.74</td></tr><tr><td colspan="7">Δσ/2=2220(Δεp/2)0.15</td></tr></table>

注：试验温度 $500^{\circ}\mathrm{C}$ ，轴向加载，三角波形，应变比 $R = -1$ ，频率 $0.25\sim 0.42\mathrm{Hz}$ 。

图片摘要：该图主要展示 3 14。
![](images/a50861dad5f3c8758768c50d85f6b618498286d05635dd8ad99fd432f819f73f.jpg)  
轴向应变；频率 $0.167\sim 0.500\mathrm{Hz}$ ；应变比 $R = -1$

图片摘要：该图主要展示 3 29 圆饼锻件 低周疲劳 曲线。
![](images/db65036964f3b33768d38273659d4ee82760c740922995147c033280f7a5da28.jpg)  
图3-29 圆饼锻件 $300^{\circ}C$ 低周疲劳 $\varepsilon -N$ 曲线  
图3-30 圆饼锻件 $300^{\circ}\mathrm{C}$ 低周疲劳应力-应变曲线[4]

表3-15  

<table><tr><td>θ/C</td><td>循环周数</td><td>裂纹长度/mm</td><td>备注</td></tr><tr><td rowspan="2">750=20</td><td>300</td><td>0.27~0.48</td><td rowspan="2">试验150周后尚未发现裂纹</td></tr><tr><td>600</td><td>0.67~1.00</td></tr></table>

表3-16[7]  

<table><tr><td rowspan="3">试样状态</td><td colspan="3">光滑</td><td colspan="3">缺口</td></tr><tr><td colspan="2">σn/MPa</td><td rowspan="2">循环周数N</td><td colspan="2">σn/MPa</td><td rowspan="2">循环周数N</td></tr><tr><td>max</td><td>min</td><td>max</td><td>min</td></tr><tr><td rowspan="5">90mm方坯取样,标准热处理状态,试样工作部分直径d8mmK=σn/σb=373/1040=0.358</td><td>373</td><td>37.3</td><td>&gt;1.0×10^7</td><td>265</td><td>26.5</td><td>&gt;1.0×10^7</td></tr><tr><td>373</td><td>37.3</td><td>9.742×10^6</td><td>284</td><td>28.4</td><td>&gt;1.0×10^7</td></tr><tr><td>373</td><td>37.3</td><td>&gt;1.0×10^7</td><td>314</td><td>31.4</td><td>2.83×10^6</td></tr><tr><td>373</td><td>37.3</td><td>6.468×10^6</td><td>314</td><td>31.4</td><td>&gt;1.0×10^7</td></tr><tr><td>373</td><td>37.3</td><td>&gt;1.0×10^7</td><td>314</td><td>31.4</td><td>2.75×10^6</td></tr></table>

图片摘要：该图主要展示 3 16[7]。
![](images/c242ae0320db30394d1fc9d17388856e2936ed91d2073d65b790134cdcc4dc39.jpg)  
图3-31 圆饼锻件 $500^{\circ}\mathrm{C}$ 低周疲劳应力-应变曲线[4]

图片摘要：该图主要展示 3 31 圆饼锻件 低周疲劳应力 应变曲线[4]。
![](images/938cb1822b9b94b4a31de149b3b47752a918b7d51839625d3326868b1bbaf32a.jpg)  
图3-32 周期持久曲线图[5]

图片摘要：该图主要展示 3 32 周期持久曲线图[5]。
![](images/10318346eab98391a2754981f2642783661ee8f8bd06f27a0a7e647eeaba8798.jpg)  
图3-33 叠加疲劳载荷的持久性能[6]

# 3.5 弹性性能

# 3.5.1 弹性模量 见表3-17。

表3-17[1.4]  

<table><tr><td>θ/C</td><td>20</td><td>100</td><td>200</td><td>300</td><td>400</td><td>500</td><td>600</td><td>700</td><td>800</td><td>900</td></tr><tr><td>ED/GPa</td><td>200</td><td>200</td><td>194</td><td>186</td><td>179</td><td>174</td><td>167</td><td>160</td><td>150</td><td>144</td></tr><tr><td>E/GPa</td><td>198</td><td>-</td><td>-</td><td>184</td><td>173</td><td>170</td><td>159</td><td>-</td><td>-</td><td>-</td></tr></table>

# 3.5.2 切变模量 见表3-18。

表3-18[4]  

<table><tr><td>θ/℃</td><td>20</td><td>300</td><td>400</td><td>500</td><td>600</td></tr><tr><td>G/GPa</td><td>76</td><td>68</td><td>67</td><td>65</td><td>63</td></tr></table>

# 3.6 断裂性能

3.6.1 断裂韧度 圆饼锻件标准热处理状态不同温度的断裂韧度见表3-19， $J_{\mathbb{R}}$ 曲线见图3-34～图3-36

表3-19[4]  

<table><tr><td>θ/C</td><td>20</td><td>300</td><td>600</td></tr><tr><td>JIC/(kJ/m2)</td><td>40.2</td><td>13.7</td><td>26.5</td></tr></table>

图片摘要：该图主要展示 3 19[4]。
![](images/a087d52151485beba44903259703495f080f07e06fa82a7f479ee97be77509c9.jpg)  
$J_{\mathbb{R}} = 36.92 + 101.30\Delta a$ ；试样：CT；取样方向：C-R  
图3-34 圆饼锻件室温 $J_{R}$ 曲线

图片摘要：该图主要展示 3 34 圆饼锻件室温 曲线。
![](images/c859cef54452ead0ec9678b71dcb4eabf26b2c097246aab6dc02b5966f96cb8c.jpg)  
图3-35 圆饼锻件 $300^{\circ}\mathrm{C}$ 的 $J_{\mathbb{R}}$ 曲线

图片摘要：该图主要展示 3 35 圆饼锻件 的 曲线。
![](images/eb4c493ae02ab6196b80b5b8b8e044a52a2518a34f03f047e7e55f5787f9be97.jpg)  
图3-36 圆饼锻件 $600^{\circ}\mathrm{C}$ 的 $J_{R}$ 曲线[4]

# 4 组织结构

4.1 相变温度 $\gamma^{\prime}$ 相开始溶解温度约 $950\mathrm{C}, \eta$ 相开始溶解温度约 $975\mathrm{C}$ 。  
4.2 时间-温度-组织转变曲线 $\eta -\mathrm{Ni}_3\mathrm{Ti}$ 相析出动力学曲线见图4-1。

图片摘要：该图主要展示 3 36 圆饼锻件 的 曲线[4]。
![](images/9cf0f0457fa459991ffb9d8f9dc0edf0bf308e3d5e63be7684586071dec95648.jpg)  
图4-1 $\eta \mathrm{-Ni}_3\mathrm{Ti}$ 相析出动力学曲线[8]

4.3 合金组织结构 标准热处理状态下合金组织为奥氏体基体上析出球状的 $\gamma^{\prime}$ 相以及少量的MC和 $\mathrm{M}_3\mathrm{B}_2$ 等相。 $\gamma^{\prime}$ 相弥散分布于晶内，直径约为 $14\sim 20\mathrm{nm}$ ，约占合金重量的 $10\% \sim 12\%$ ，其化学组成式近似为 $(\mathrm{Ni}_{0.95}\mathrm{Fe}_{0.03}\mathrm{Cr}_{0.02})_3(\mathrm{Ti}_{0.85}\mathrm{Al}_{0.15})$ 。MC和 $\mathrm{M}_3\mathrm{B}_2$ 相的总量约占合金重量的 $0.27\% \sim 0.35\%$ 。

合金在热加工变形不当时，经标准热处理后可能在晶界析出长条状或片状的有害相 $\mathrm{Ti}_{2}\mathrm{SC}$ 以及大颗粒状硼化物和 $\mathrm{Ti}(\mathrm{CN})$ 相，导致持久试验时产生缺口敏感；此时，不可能通过热处理消除缺口敏感，而只能重新热加工变形才能获得适宜组织。

合金经 $550 \sim 700^{\circ} \mathrm{C}, 100 \sim 10000 \mathrm{~h}$ 长期时效后, $\gamma'$ 相数量逐渐增加, 见图4-2。同时, $\gamma'$ 相尺寸逐渐增大, 如 $700^{\circ} \mathrm{C}$ 时效 $5000 \mathrm{~h}$ 后, $\gamma'$ 相已长大至 $100 \mathrm{~nm}$ 。长期时效时, 微量相亦随着时效温度提高与时效时间的延长而逐渐增加, TiC 及硼化物的数量逐渐减少, 而 L 相则逐渐增多。 $550^{\circ} \mathrm{C}$ 时效 $3000 \mathrm{~h}, 650^{\circ} \mathrm{C}$ 时效 $500 \mathrm{~h}$ 和 $700^{\circ} \mathrm{C}$ 时效 $100 \mathrm{~h}$ 后, 在晶界上开始析出 L 相, 其形态呈羽毛状。

图片摘要：该图主要展示 4 1 相析出动力学曲线[8]。
![](images/962028c214f2c9017bcb449dbaf01791b47ca71ac27e56d7fe17784a807b88cf.jpg)  
图4-2 经长期时效后 $\gamma^{\prime}$ 相量的变化[1]

可利用该合金于再结晶温度和 $\eta -\mathrm{Ni}_3\mathrm{Ti}$ 相变温度附近进行特殊处理，以 $\eta$ 相控制晶粒长大，获得超细晶粒组织。

# 5 工艺性能与要求

5.1 成形性能 合金具有良好的热成形性能。变形抗力若以GH2132合金为1比较，则GH901合金为3。合金塑性图见图5-1。铸锭锻造加热温度 $1140\sim 1160^{\circ}\mathrm{C}$ ，终锻温度不低于 $950^{\circ}\mathrm{C}$ 。饼坯锻造最高加热温度不超过 $1140^{\circ}\mathrm{C}$ ，终锻温度不低于 $950^{\circ}\mathrm{C}$ 。模锻装炉温度不高于 $900^{\circ}\mathrm{C}$ ，升温 $1\sim 4\mathrm{h}$ ，最高加热温度 $1140^{\circ}\mathrm{C}$ ，保温 $40\sim 60\mathrm{min}$ ，终锻温度不低于 $950^{\circ}\mathrm{C}$ ，锻后应分散空冷或吹风冷却。模锻件最小变形量应大于 $15\%$ 。

较大的铸锭不允许直接冷至室温，而应热搬运直接移入锻造加热炉，以防止冷却和再加热时通过时效温度区间。铸锭应锻成最大边长 $305\mathrm{mm}$ 方坯，而后快冷及修整。

锻造时应严格控制工艺参数，防止出现粗细晶粒严重不均匀（两者有明显的分界线）现象，保证性能稳定。均匀镦粗试样经热处理后的再结晶图见图5-2。

5.2 焊接性能 可以进行氩弧焊，采用GH901合金焊丝。

5.3 零件热处理工艺 发动机涡轮盘热处理加热曲线见图5-3。应避免加热速度过快。

5.4 表面处理工艺 氧化皮可以在 $\mathrm{HNO}_3$ -HF水溶液中酸洗，或用碱洗-酸洗工艺消除。

5.5 切削加工及磨削性能 合金在固溶和稳定化处理后显示出良好的加工性，即使在时效处理后也可加工。使用硬质合金刀具，应有正倾角，并保持刀口锋利。推荐采用硫基油润滑冷却液，但必须在高温加热前清除干净。

磨削加工应注意磨削方向，避免使零件表面产生残余拉应力，若不能避免时，应进行喷丸处理。零件表面磨削建议采用橡胶砂轮。

图片摘要：该图主要展示 5 1 合金塑性图[1]。
![](images/bdc9ea511b9dbe10da43dfff2278fd152ff554f303cb5b057dafdf7c97a19af7.jpg)  
图5-1 合金塑性图[1]

图片摘要：该图主要展示 5 1 合金塑性图[1]。
![](images/5ed6fc2b84fddccb324b0498938d77a30d78ab8b926c70e437d731f9fe6e3e0d.jpg)  
空冷 $+720\mathrm{C}, 24\mathrm{h}$ , 空冷热处理  
图5-2 热处理后再结晶图[1]

图片摘要：该图主要展示 5 2 热处理后再结晶图[1]。
![](images/7e4a2a0bf801aa0f667e758f731d5c2bf9605129b3cf067e6b283babf2cb8111.jpg)  
图5-3 热处理加热曲线实例

# 6 功能考核试验

# 7 使用建议

推荐。

# 参考文献

1 上钢五厂等. GH901 合金研制总结. 1975  
2 冶金工业部钢铁研究总院. 斯贝(MK202)发动机用高温合金分析. 1983  
3抚顺钢厂.GH901数据汇编：变高42-86.1986   
4 北京航空材料研究所主编. 航空发动机设计用材料数据手册. 1991.814~852  
5沈阳金属研究所等.901合金超塑性模锻的研究.1976  
6 长城钢厂三分厂等.GH109合金试制阶段报告.1979   
7 北京航空材料研究所等. GH901 合金疲劳性能研究. 1976  
8 图谱编写组.高温合金金相图谱.冶金工业出版社，1979. $96\sim 99$   
9 Hucek H. J. etal.: Aerospace Structural Metals Handbook, Vol II, Battelle, Columbus, Ohio. 1983

编写 王家正 刘吉祥

审校 黄福祥

# 钴基变形高温合金

中

# GH5188(GH188)

# 1 概述

GH5188是固溶强化型钴基高温合金，加入 $14\%$ 的钨固溶强化，使合金具有优良的高温热强性，添加较高含量铬和微量镧，使合金具有良好的高温抗氧化性能，同时具有满意的成形、焊接等工艺性能，适于制造航空发动机上在 $980^{\circ}\mathrm{C}$ 以下要求高强度和在 $1100^{\circ}\mathrm{C}$ 以下要求抗氧化的零件。也可在航天发动机和航天飞机上使用。可生产供应各种变形产品，如薄板、中板、带材、棒材、锻件、丝材以及精密铸件。

1.1 材料牌号 GH5188(GH188)。  
1.2 相近牌号 Haynes Alloy No.188(HA188), UNSR30188(美国), KCN22W(法国)。

# 1.3 材料的技术标准

GJB 3317-1998 《航空用高温合金热轧板材规范》

Z90103-1990《GH188合金板材技术条件》

Z9132-1999《焊接用GH188合金冷拉丝材技术条件》

Q/5B 4002-1992 《GH188合金冷轧带材》

Q/5B 4003-1992《GH188合金冷轧板材》

Q/5B 4014-1992 《GH188合金锻件技术条件》

Q/5B 4020-1992 《K188合金熔模精密铸件》

Q/5B 4022-1992 《GH188合金棒材》

Q/5B 4057-1992 《GH188高温合金冷拉焊丝》

# 1.4 化学成分 见表1-1。

%

表1-1  

<table><tr><td>C</td><td>Cr</td><td>Ni</td><td>Co</td><td>W</td><td>Fe</td><td>B</td><td>La</td></tr><tr><td>0.05~0.15</td><td>20.0~24.0</td><td>20.0~24.0</td><td>余</td><td>13.0~16.0</td><td>≤3.0</td><td>≤0.015</td><td>0.03~0.12</td></tr><tr><td rowspan="2">Mn</td><td rowspan="2">Si</td><td>P</td><td>S</td><td>Ag</td><td>Bi</td><td>Pb</td><td>Cu</td></tr><tr><td colspan="6">不大于</td></tr><tr><td>≤1.25</td><td>0.20~0.50</td><td>0.020</td><td>0.015</td><td>0.0010</td><td>0.0001</td><td>0.0010</td><td>0.07</td></tr></table>

1.5 热处理制度 热轧板材 $1170 \sim 1190^{\circ} \mathrm{C}$ , 空冷; 冷轧带材和板材 $1165 \sim 1230^{\circ} \mathrm{C}$ , 快速空冷; 棒材和锻件 $1180^{\circ} \mathrm{C} \pm 10^{\circ} \mathrm{C}$ , 快速空冷。  
1.6 品种规格与供应状态 供应 $\delta 0.5 \sim 4\mathrm{mm}$ 的冷轧薄板、 $\delta 4 \sim 14\mathrm{mm}$ 的热轧中板、 $\delta 0.05 \sim 0.8\mathrm{mm}$ 的冷轧带材, 及各种尺寸的棒材、锻件、焊丝及精密铸件。板材经固溶处理、酸洗、矫直和切边后供应; 带材经固溶处理、酸洗、切边后成卷供应; 板材经固溶处理后磨光或车光交货; 锻件于固溶状态供应; 精铸件于铸态交货。  
1.7 熔炼与铸造工艺 合金采用真空感应熔炼加电渣重熔或真空电弧重熔工艺生产。精密铸件采用真空感应熔炼后由母合金锭真空重熔浇铸而成。  
1.8 应用概况与特殊要求 该合金在国外广泛应用于制造燃气涡轮及导弹的高温部件，如燃烧室、尾喷管及核能工业中的热交换器等零部件。在国内用该合金制成的航空发动机燃烧室火焰筒和导向

叶片等高温部件已通过长期试车考验，并投入生产应用。用该合金板材加工成零件的制造工艺中，任何工序（如热处理、焊接等）均应防止渗碳及铜污染，以免损害合金的力学性能和耐蚀性能。

# 2 物理及化学性能

# 2.1 热性能

2.1.1 熔化温度范围 $1300\sim 1360^{\circ}\mathrm{C}^{[1]}$ 。  
2.1.2 热导率 见表2-1。

表2-1[2]   

<table><tr><td>θ/℃</td><td>200</td><td>300</td><td>400</td><td>500</td><td>600</td><td>700</td><td>800</td><td>900</td><td>1000</td></tr><tr><td>λ/(W/(m·C))</td><td>12.23</td><td>15.32</td><td>18.30</td><td>20.81</td><td>22.90</td><td>25.04</td><td>26.50</td><td>27.88</td><td>29.06</td></tr></table>

# 2.1.3 比热容 见表2-2。

表2-2[2]  

<table><tr><td>θ/°C</td><td>100</td><td>200</td><td>300</td><td>400</td><td>500</td><td>600</td><td>700</td><td>800</td><td>900</td><td>1000</td></tr><tr><td>c/(J/(kg·°C))</td><td>208</td><td>425</td><td>454</td><td>484</td><td>513</td><td>534</td><td>554</td><td>571</td><td>588</td><td>600</td></tr></table>

# 2.1.4 线膨胀系数 见表2-3。

表2-3[2]  

<table><tr><td>θ/℃</td><td>20~100</td><td>20~200</td><td>20~300</td><td>20~400</td><td>20~500</td><td>20~600</td><td>20~700</td><td>20~800</td><td>20~900</td><td>20~1000</td></tr><tr><td>α/10-6°C-1</td><td>11.8</td><td>12.4</td><td>12.9</td><td>13.4</td><td>13.7</td><td>14.4</td><td>14.8</td><td>15.2</td><td>15.7</td><td>16.2</td></tr></table>

# 2.1.5 热扩散率见表2-4。

表2-4[2]  

<table><tr><td>θ/℃</td><td>200</td><td>300</td><td>400</td><td>500</td><td>600</td><td>700</td><td>800</td><td>900</td><td>1000</td></tr><tr><td>Q/(10-6m2/s)</td><td>3.15</td><td>3.70</td><td>4.15</td><td>4.45</td><td>4.70</td><td>4.95</td><td>5.10</td><td>5.20</td><td>5.30</td></tr></table>

2.2 密度 $\rho = 9.09\mathrm{g / cm}^{3[2]}$   
2.3 电性能 合金电阻率见表2-5。

表2-5  

<table><tr><td>θ/C</td><td>20</td><td>100</td><td>200</td><td>300</td><td>400</td><td>500</td><td>600</td><td>700</td><td>800</td><td>900</td><td>1000</td></tr><tr><td>ρ/(10-6Ω·m)</td><td>1.051</td><td>1.056</td><td>1.100</td><td>1.133</td><td>1.143</td><td>1.171</td><td>1.192</td><td>1.199</td><td>1.204</td><td>1.213</td><td>1.226</td></tr></table>

# 2.4 磁性能 合金无磁性。

# 2.5 化学性能

# 2.5.1 抗氧化性能

2.5.1.1 在空气介质中试验 $100\mathrm{h}$ 的氧化速率见表2-6。

表2-6  

<table><tr><td>θ/℃</td><td>900</td><td>1000</td><td>1100</td></tr><tr><td>氧化速率/(g/(m2·h))</td><td>0.021~0.034</td><td>0.081~0.098</td><td>0.125~0.128</td></tr></table>

2.5.1.2 GH5188、GH3536和GH605三种合金的楔形试样，在炉中的高温静止空气中在指定温度下试验 $1\mathrm{h}$ 后，在空气中冷却不少于 $40\mathrm{min}$ ，总的循环次数为100周；另一组试样在转速为 $1000\mathrm{r / min}$ 的旋转式燃烧装置中作循环氧化试验，在指定温度下于0.3马赫的燃烧产物中保持1h，然后以0.7马赫的冷空气吹 $3\mathrm{min}$ ，交替试验100周后试样的重量损失见图2-1

2.5.2 耐腐蚀性能 在含有硫酸钠和氯化钠等污染物的环境中，该合金的耐腐蚀能力优于镍基合金GH3536。GH5188等5种合金板材，在燃气速度为 $4\mathrm{m / s}$ ，燃烧空气中含 $5\times 10^{-6}$ 和 $5\times 10^{-5}$ 海盐，No.2号燃油中含 $0.3\% \sim 0.45\%$ 硫，空气-油的比例为 $30:1$ ，试验时试样旋转，并每隔1h试样从900C用冷空气吹冷至 $260^{\circ}C$ 以下，如此在燃烧装置上循环试验 $200\mathrm{h}$ 后的动态热腐蚀试验结果见图2-2。

图片摘要：该图主要展示 2 6。
![](images/bf4a6ef4305945ca998490e0827781cd45578cce4be150bfa10cadd155326b4e.jpg)  
图2-1 GH5188、GH3536、GH605

合金在 $1040\sim 1150^{\circ}C$ 的炉中和燃烧装置中循环氧化试验后的重量损失[3]

图片摘要：该图主要展示 2 1 GH5188、GH3536、GH605。
![](images/9518c64a4330ec94f98498c8ba1a1d317208d47587cf0ca153541255b34dbd9f.jpg)  
金属损失 $=$ 表面上转化成氧化皮的金属；  
受损伤的金属 $=$ 金属损失 $+$ 最大内氧化深度；  
数据为 $5 \times 10^{-6}$ 和 $5 \times 10^{-5}$ 海盐的平均值  
图2-2GH5188等几种合金在 $900^{\circ} \mathrm{C}$ 中 $200 \mathrm{~h}$ 后的动态热腐蚀试验结果[3]

# 3力学性能

# 3.1 技术标准规定的性能

3.1.1 合金不同品种技术标准规定的性能见表3-1。

表3-1  

<table><tr><td rowspan="3">品种</td><td colspan="4">拉伸性能</td><td colspan="4">持久性能</td><td rowspan="3">硬度HV</td><td rowspan="3">其他性能</td></tr><tr><td rowspan="2">θ/C</td><td>σF0.2/MPa</td><td>σb/MPa</td><td>δ5/%</td><td rowspan="2">θ/C</td><td rowspan="2">σ/MPa</td><td>t/h</td><td>δ5/%</td></tr><tr><td colspan="3">不小于</td><td colspan="2">不小于</td></tr><tr><td>中板</td><td>20</td><td>380</td><td>860</td><td>45</td><td>815①927①</td><td>16576</td><td>2323</td><td>1015</td><td>≤282</td><td>晶粒度≥4级</td></tr><tr><td rowspan="2">薄板</td><td>20</td><td>380</td><td>860</td><td>45</td><td rowspan="2">927</td><td rowspan="2">76</td><td rowspan="2">23</td><td rowspan="2">15</td><td rowspan="2">-</td><td rowspan="2">弯曲、抗氧化、晶粒度</td></tr><tr><td>650</td><td>250</td><td>620</td><td>50</td></tr><tr><td>带材</td><td>20</td><td>380</td><td>860</td><td>40</td><td rowspan="2">927</td><td rowspan="2">62</td><td rowspan="2">23</td><td rowspan="2">8</td><td rowspan="2">-</td><td rowspan="4">弯曲180°、抗氧化、晶粒度≥4级</td></tr><tr><td>δ≤0.51mm</td><td>650</td><td>250</td><td>620</td><td>40</td></tr><tr><td>带材</td><td>20</td><td>380</td><td>860</td><td>45</td><td rowspan="2">927</td><td rowspan="2">76</td><td rowspan="2">23</td><td rowspan="2">15</td><td rowspan="2">-</td></tr><tr><td>δ&gt;0.51mm</td><td>650</td><td>250</td><td>620</td><td>50</td></tr><tr><td>棒材</td><td>20</td><td>380</td><td>860</td><td>45</td><td>927</td><td>90</td><td>23</td><td>15</td><td>HBS≤302</td><td>抗氧化</td></tr><tr><td>锻件</td><td>20</td><td>380</td><td>860</td><td>45</td><td>927</td><td>83</td><td>23</td><td>15</td><td>HBS≤293</td><td>抗氧化</td></tr><tr><td>精铸件</td><td>20②</td><td>300</td><td>600</td><td>10</td><td>815</td><td>165</td><td>15</td><td>-</td><td>-</td><td>-</td></tr></table>

① 持久试验任选一个温度进行。  
$②$ 试制时拉伸试验结果供参考。

# 3.2 室温及各种温度下的力学性能

# 3.2.1 硬度

3.2.1.1 冷轧变形量对冷轧薄板硬度和屈服强度的影响见图3-1。  
3.2.1.2 固溶处理规范对不同冷轧变形量板材硬度的影响见表3-2（冷轧前HRB62）。

表3-2  

<table><tr><td colspan="2">固溶处理规范</td><td colspan="5">不同冷轧变形量板材固溶后的硬度 HRA</td></tr><tr><td>θ/C</td><td>t/min</td><td>10%</td><td>20%</td><td>30%</td><td>40%</td><td>50%</td></tr><tr><td>冷轧后</td><td>0</td><td>67</td><td>71</td><td>73</td><td>75</td><td>76</td></tr><tr><td>815</td><td rowspan="6">30</td><td>69</td><td>74</td><td>75</td><td>75</td><td>72</td></tr><tr><td>870</td><td>67</td><td>72</td><td>71</td><td>70</td><td>69</td></tr><tr><td>925</td><td>67</td><td>71</td><td>69</td><td>68</td><td>69</td></tr><tr><td>980</td><td>68</td><td>67</td><td>68</td><td>67</td><td>69</td></tr><tr><td>1040</td><td>65</td><td>63</td><td>65</td><td>65</td><td>67</td></tr><tr><td>1090</td><td>61</td><td>61</td><td>64</td><td>65</td><td>62</td></tr><tr><td rowspan="3">1150</td><td rowspan="2">30</td><td>60</td><td>62</td><td>64</td><td>63</td><td>62</td></tr><tr><td>59</td><td>59</td><td>55</td><td>58</td><td>55</td></tr><tr><td>60</td><td>58</td><td>58</td><td>56</td><td>54</td><td>51</td></tr><tr><td>1200</td><td>15</td><td>60</td><td>58</td><td>55</td><td>54</td><td>54</td></tr></table>

图片摘要：该图主要展示 3 2。
![](images/361bb373de43256f99bbb3a2a5aeefa1c6bf0da3bec7c2e4e5ade462348b0ae2.jpg)  
图3-1 冷轧变形量对硬度和屈服强度的影响[1]

# 3.2.2 拉伸性能

# 3.2.2.1 各种轧制产品典型的室温拉伸性能见表3-3。

表3-3[1]  

<table><tr><td>品种规格/mm</td><td>σP0.2/MPa</td><td>σb/MPa</td><td>δ5/%</td><td>φ/%</td></tr><tr><td>薄板(δ0.25~0.33)</td><td>490</td><td>917</td><td>56</td><td>-</td></tr><tr><td>(δ0.76~1.65)</td><td>483</td><td>958</td><td>56</td><td>-</td></tr><tr><td>(δ2.77~3.3)</td><td>469</td><td>945</td><td>61</td><td>-</td></tr><tr><td>中板(δ6.35)</td><td>448</td><td>965</td><td>52</td><td>-</td></tr><tr><td>棒材(d13~26)</td><td>427</td><td>965</td><td>60</td><td>62</td></tr></table>

注：全部为1175C固溶处理状态。

# 3.2.2.2 板材供应状态不同温度的拉伸性能见表3-4。

表3-4[2,4]  

<table><tr><td>品种</td><td>θ/C</td><td>σb/MPa</td><td>σP0.2/MPa</td><td>δ5/%</td><td>品种</td><td>θ/C</td><td>σb/MPa</td><td>σP0.2/MPa</td><td>δ5/%</td></tr><tr><td rowspan="8">薄板δ1.2mm</td><td>20</td><td>979</td><td>450</td><td>61</td><td rowspan="4">薄板δ1.2mm</td><td>1100</td><td>82</td><td>57</td><td>41</td></tr><tr><td>500</td><td>832</td><td>301</td><td>60</td><td>20</td><td>965</td><td>448</td><td>52</td></tr><tr><td>600</td><td>814</td><td>296</td><td>47</td><td>315</td><td>848</td><td>310</td><td>61</td></tr><tr><td>700</td><td>761</td><td>289</td><td>47</td><td>540</td><td>814</td><td>317</td><td>59</td></tr><tr><td>800</td><td>460</td><td>273</td><td>85</td><td rowspan="4">中板δ6.4mm</td><td>760</td><td>634</td><td>283</td><td>58</td></tr><tr><td>900</td><td>282</td><td>240</td><td>96</td><td>870</td><td>407</td><td>262</td><td>69</td></tr><tr><td>950</td><td>207</td><td>-</td><td>73</td><td>1090</td><td>124</td><td>76</td><td>79</td></tr><tr><td>1000</td><td>163</td><td>131</td><td>69</td><td></td><td></td><td></td><td></td></tr></table>

3.2.2.3 板材室温和高温拉伸应力-应变曲线见图3-2和图3-3。  
3.2.2.4 不同冷变形量的冷轧薄板在不同温度下的拉伸性能见表3-5。  
3.2.2.5 固溶处理规范对不同冷变形量的板材室温拉伸性能的影响见表3-6。  
3.2.2.6 供应状态的板材经长期时效后的室温拉伸性能变化见表3-7。

图片摘要：该图主要展示 3 2 纵向取样板材应力 应变曲线[5]。
![](images/d40f766cac8aadafd10b88d8d652db919600acf2a0e98e6c75a122fac6ba855b.jpg)  
图3-2 纵向取样板材应力-应变曲线[5]

图片摘要：该图主要展示 3 2 纵向取样板材应力 应变曲线[5]。
![](images/c1fa31a42c195f262bb510a7e35436f98f773581a86976c4ac0d739b262f8504.jpg)  
图3-3板材横向取样的应力-应变曲线[5]

表3-5[4]  

<table><tr><td>冷变形量/%</td><td>试验温度/C</td><td>σb/MPa</td><td>σP0.2/MPa</td><td>δ/%</td><td>冷变形量/%</td><td>试验温度/C</td><td>σb/MPa</td><td>σP0.2/MPa</td><td>δ/%</td></tr><tr><td rowspan="4">10</td><td>20</td><td>1089</td><td>896</td><td>43</td><td rowspan="2">30</td><td>425</td><td>1213</td><td>1069</td><td>6</td></tr><tr><td>315</td><td>917</td><td>676</td><td>40</td><td>540</td><td>1200</td><td>1041</td><td>7</td></tr><tr><td>425</td><td>876</td><td>593</td><td>52</td><td rowspan="4">40</td><td>20</td><td>1620</td><td>1489</td><td>6</td></tr><tr><td>540</td><td>869</td><td>593</td><td>60</td><td>315</td><td>1372</td><td>1207</td><td>4</td></tr><tr><td rowspan="4">20</td><td>20</td><td>1310</td><td>1282</td><td>12</td><td>425</td><td>1358</td><td>1269</td><td>4</td></tr><tr><td>315</td><td>1048</td><td>883</td><td>25</td><td>540</td><td>1393</td><td>1296</td><td>4</td></tr><tr><td>425</td><td>1027</td><td>848</td><td>35</td><td rowspan="4">50</td><td>20</td><td>1696</td><td>1517</td><td>4</td></tr><tr><td>540</td><td>1014</td><td>903</td><td>10</td><td>315</td><td>1482</td><td>1331</td><td>2</td></tr><tr><td rowspan="2">30</td><td>20</td><td>1462</td><td>1448</td><td>9</td><td>425</td><td>1517</td><td>1372</td><td>2</td></tr><tr><td>315</td><td>1234</td><td>1007</td><td>6</td><td>540</td><td>1586</td><td>1469</td><td>2</td></tr></table>

表3-6  

<table><tr><td rowspan="2">冷轧变形量/%</td><td colspan="3">固溶处理规范</td><td colspan="3">室温拉伸性能</td><td rowspan="2">冷轧变形量/%</td><td colspan="3">固溶处理规范</td><td colspan="3">室温拉伸性能</td></tr><tr><td>θ/C</td><td>t/min</td><td>冷却</td><td>σP0.2/MPa</td><td>σb/MPa</td><td>δ5/%</td><td>θ/C</td><td>t/min</td><td>冷却</td><td>σP0.2/MPa</td><td>σb/MPa</td><td>δ5/%</td></tr><tr><td rowspan="3">0</td><td>1040</td><td>15</td><td rowspan="3">空冷</td><td>422</td><td>982</td><td>53.2</td><td rowspan="3">11~12</td><td>1040</td><td>15</td><td rowspan="3">空冷</td><td>439</td><td>1008</td><td>54.5</td></tr><tr><td>1120</td><td>10</td><td>452</td><td>1015</td><td>57.1</td><td>1120</td><td>10</td><td>437</td><td>987</td><td>57.0</td></tr><tr><td>1175</td><td>5</td><td>423</td><td>974</td><td>61.2</td><td>1175</td><td>5</td><td>417</td><td>935</td><td>60.6</td></tr><tr><td rowspan="3">6~7</td><td>1040</td><td>15</td><td rowspan="3">空冷</td><td>590</td><td>1071</td><td>47.7</td><td rowspan="3">37</td><td>1040</td><td>15</td><td rowspan="3">空冷</td><td>627</td><td>1135</td><td>44.8</td></tr><tr><td>1120</td><td>10</td><td>429</td><td>998</td><td>57.2</td><td>1120</td><td>10</td><td>525</td><td>1065</td><td>50.3</td></tr><tr><td>1175</td><td>5</td><td>391</td><td>911</td><td>61.5</td><td>1175</td><td>5</td><td>401</td><td>943</td><td>61.9</td></tr></table>

表3-7  

<table><tr><td colspan="2">时效规范</td><td colspan="3">室温拉伸性能</td><td colspan="2">时效规范</td><td colspan="3">室温拉伸性能</td></tr><tr><td>θ/℃</td><td>t/h</td><td>σb/MPa</td><td>σP0.2/MPa</td><td>δ5/%</td><td>θ/C</td><td>t/h</td><td>σb/MPa</td><td>σP0.2/MPa</td><td>δ5/%</td></tr><tr><td>供应状态</td><td>0</td><td>1007</td><td>456</td><td>64.2</td><td rowspan="3">900</td><td>100</td><td>995</td><td>406</td><td>50.0</td></tr><tr><td rowspan="5">815</td><td>3</td><td>983</td><td>453</td><td>52.2</td><td>500</td><td>1005</td><td>407</td><td>38.5</td></tr><tr><td>50</td><td>980</td><td>432</td><td>57.5</td><td>1000</td><td>980</td><td>397</td><td>22.0</td></tr><tr><td>100</td><td>987</td><td>427</td><td>48.2</td><td rowspan="5">1000</td><td>3</td><td>987</td><td>407</td><td>55.0</td></tr><tr><td>500</td><td>960</td><td>410</td><td>39.0</td><td>50</td><td>1000</td><td>405</td><td>55.5</td></tr><tr><td>1000</td><td>953</td><td>393</td><td>37.7</td><td>100</td><td>977</td><td>381</td><td>58.9</td></tr><tr><td rowspan="2">900</td><td>3</td><td>995</td><td>430</td><td>54.6</td><td>500</td><td>983</td><td>395</td><td>56.7</td></tr><tr><td>50</td><td>970</td><td>407</td><td>57.5</td><td>1000</td><td>957</td><td>373</td><td>57.2</td></tr></table>

# 3.2.3 压缩性能

3.2.3.1 供应状态的 $\delta 2.0\mathrm{mm}$ 板材不同温度的压缩屈服强度见图3-4。  
3.2.3.2 供应状态的 $\delta 2.0\mathrm{mm}$ 板材不同温度的应力-应变曲线见图3-5和图3-6。

图片摘要：该图主要展示 3 4 试验温度对板材压缩屈服强度的影响[1]。
![](images/8fa6347e549536061f5e515cd0a18c7cf4ca82004bff0940549e2c2e93ab9d07.jpg)  
图3-4 试验温度对板材压缩屈服强度的影响[1]

图片摘要：该图主要展示 3 4 试验温度对板材压缩屈服强度的影响[1]。
![](images/2aa1d82bb8ea1277a3b4b9bc02deabc3079613701997a8cf4a29c337d0aecfd7.jpg)  
图3-5 板材纵向的典型压缩应力-应变曲线[1]

图片摘要：该图主要展示 3 5 板材纵向的典型压缩应力 应变曲线[1]。
![](images/2e428a5bc2d47ca3479905a808693e189b8f6bd682219f8f2b72c6da10e17342.jpg)  
图3-6板材横向的典型压缩应力-应变曲线[1]

# 3.2.4 冲击性能

3.2.4.1 $\delta 19\mathrm{mm}$ 中板经1175C水淬后不同温度的冲击性能见表3-8。

表3-8[4]  

<table><tr><td colspan="2">θ/℃</td><td>-185</td><td>-170</td><td>-140</td><td>-100</td><td>20</td><td>315</td><td>540</td><td>700</td><td>815</td></tr><tr><td rowspan="2">AKV/J</td><td>纵向</td><td>159</td><td>163</td><td>-</td><td>182</td><td>197</td><td>137</td><td>146</td><td>171</td><td>141</td></tr><tr><td>横向</td><td>156</td><td>--</td><td>152</td><td>172</td><td>190</td><td>-</td><td>171</td><td>118</td><td>-</td></tr></table>

3.2.4.2 $\delta 19\mathrm{mm}$ 中板在真空中经不同规范长期时效后的室温冲击性能见表3-9。

表3-9  

<table><tr><td rowspan="2">时效规范</td><td>θ/C</td><td>760</td><td>870</td><td>980</td><td>925</td><td>925</td></tr><tr><td>t/h</td><td>100</td><td>100</td><td>100</td><td>500</td><td>1000</td></tr><tr><td rowspan="2">AKV/J</td><td>纵向</td><td>-</td><td>-</td><td>-</td><td>31</td><td>23</td></tr><tr><td>横向</td><td>53</td><td>47</td><td>42</td><td>35</td><td>23</td></tr></table>

3.2.5 弯曲性能 $\delta 1.2\mathrm{mm}$ 板材供应状态在芯轴半径为 $5\mathrm{mm}$ 、拔杆高度 $H = 25\mathrm{mm}$ 时的反复弯曲次数为 $40\sim 42$ 次[2]。

# 3.3 持久和蠕变性能

# 3.3.1 高温持久性能

3.3.1.1 $\delta 0.75\sim 1.75\mathrm{mm}$ 板材经 $1175^{\circ}C$ 水冷固溶处理后，不同温度和不同寿命的持久强度见表3-10。

表3-10[4.7]  

<table><tr><td rowspan="2">θ/C</td><td colspan="4">持久强度/MPa</td><td rowspan="2">θ/C</td><td colspan="4">持久强度/MPa</td></tr><tr><td>σ10</td><td>σ100</td><td>σ1000</td><td>σ10000</td><td>σ10</td><td>σ100</td><td>σ1000</td><td>σ10000</td></tr><tr><td>700</td><td>448</td><td>326</td><td>240</td><td>-</td><td>925</td><td>105</td><td>67</td><td>41</td><td>-</td></tr><tr><td>760</td><td>308</td><td>223</td><td>163</td><td>107</td><td>980</td><td>68</td><td>41</td><td>25</td><td>14</td></tr><tr><td>815</td><td>214</td><td>154</td><td>110</td><td>-</td><td>1040</td><td>43</td><td>26</td><td>15</td><td>-</td></tr><tr><td>870</td><td>150</td><td>105</td><td>70</td><td>44</td><td>1090</td><td>27</td><td>15</td><td>8.3</td><td>-</td></tr></table>

注：根据热强参数综合曲线确定。

3.3.1.2 板材供应状态的热强参数综合曲线见图3-7。

3.3.1.3 板材供应状态的持久应力-寿命曲线见图3-8。

$$
P = T (2 0 + \lg t) \times 1 0 ^ {- 3} (T / K; t / h)
$$

图片摘要：该图主要展示 3 8 板材持应力 寿命裂曲线[1]。
![](images/2358af98bf58cc8b0b032f24b11e1435c0fd7a34f9f4b3badba8399bd4cbc136.jpg)

图片摘要：该图主要展示 3 8 板材持应力 寿命裂曲线[1]。
![](images/4d9b26ab90930dd20e73c9341665c64853c4d388a2f44eafa1f17348f7e640d0.jpg)  
图3-8 板材持应力-寿命裂曲线[1]   
图3-7 板材热强参数综合曲线[1]

3.3.1.4 固溶温度对冷轧薄板持久性能的影响见表3-11。

表3-11[6]  

<table><tr><td rowspan="2">冷变形量/%</td><td colspan="3">固溶处理规范</td><td colspan="3">815C持久性能</td><td colspan="3">980℃持久性能</td></tr><tr><td>θ/C</td><td>t/min</td><td>冷却</td><td>σ/MPa</td><td>t/h</td><td>δs/%</td><td>σ/MPa</td><td>t/h</td><td>δs/%</td></tr><tr><td rowspan="3">0</td><td>1040</td><td>15</td><td rowspan="3">空冷</td><td rowspan="3">165</td><td>62.5</td><td>41.0</td><td rowspan="3">41</td><td>25.7</td><td>36.0</td></tr><tr><td>1120</td><td>10</td><td>71.5</td><td>46.9</td><td>54.0</td><td>30.8</td></tr><tr><td>1175</td><td>5</td><td>96.5</td><td>43.0</td><td>112.5</td><td>28.3</td></tr><tr><td rowspan="3">6~7</td><td>1040</td><td>15</td><td rowspan="3">空冷</td><td rowspan="3">165</td><td>98.5</td><td>-</td><td rowspan="3">41</td><td>61.0</td><td>23.3</td></tr><tr><td>1120</td><td>10</td><td>61.0</td><td>51.7</td><td>81.2</td><td>-</td></tr><tr><td>1175</td><td>5</td><td>83.7</td><td>-</td><td>117.0</td><td>-</td></tr><tr><td rowspan="3">11~12</td><td>1040</td><td>15</td><td rowspan="3">空冷</td><td rowspan="3">165</td><td>52.5</td><td>-</td><td rowspan="3">41</td><td>59.5</td><td>23.0</td></tr><tr><td>1120</td><td>10</td><td>80.0</td><td>44.9</td><td>68.0</td><td>35.3</td></tr><tr><td>1175</td><td>5</td><td>78.5</td><td>41.5</td><td>101.1</td><td>-</td></tr><tr><td rowspan="3">37</td><td>1040</td><td>15</td><td rowspan="3">空冷</td><td rowspan="3">165</td><td>40.0</td><td>-</td><td rowspan="3">41</td><td>19.5</td><td>91.5</td></tr><tr><td>1120</td><td>10</td><td>77.5</td><td>57.6</td><td>36.2</td><td>50.3</td></tr><tr><td>1175</td><td>5</td><td>74.5</td><td>-</td><td>144.5</td><td>28.3</td></tr></table>

# 3.3.1.5 供应状态的板材经长期时效后，持久性能的变化见表3-12。

表3-12[2]  

<table><tr><td colspan="2">时效规范</td><td colspan="4">持久性能</td></tr><tr><td>θ/C</td><td>t/h</td><td>θ/C</td><td>σ/MPa</td><td>t/h</td><td>δ5/%</td></tr><tr><td rowspan="5">815</td><td>3</td><td rowspan="6">815</td><td rowspan="6">165</td><td>89.5</td><td>62.1</td></tr><tr><td>50</td><td>99.5</td><td>79.0</td></tr><tr><td>100</td><td>124.5</td><td>61.6</td></tr><tr><td>500</td><td>94.2</td><td>82.8</td></tr><tr><td>1000</td><td>63.2</td><td>66.2</td></tr><tr><td colspan="2">固溶状态</td><td>66</td><td>61.0</td></tr></table>

# 3.3.2 高温蠕变性能

3.3.2.1 固溶状态板材在不同温度和时间内产生不同塑性应变的蠕变强度见表3-13。  
3.3.2.2 $\delta 2.9\mathrm{mm}$ 板材冷轧变形 $30\%$ 再在 $540^{\circ}C$ 时效 $4h$ 后，在不同温度和应力下的蠕变曲线见图3-9。

表3-13[7.8]  

<table><tr><td rowspan="2">θ/℃</td><td rowspan="2">εp/%</td><td colspan="4">在指定时间的蠕变强度/MPa</td></tr><tr><td>1h</td><td>10h</td><td>100h</td><td>1000h</td></tr><tr><td rowspan="3">760</td><td>0.2</td><td>207</td><td>138</td><td>93</td><td>-</td></tr><tr><td>0.5</td><td>241</td><td>169</td><td>117</td><td>86</td></tr><tr><td>1.0</td><td>262</td><td>186</td><td>131</td><td>93</td></tr><tr><td rowspan="3">870</td><td>0.2</td><td>97</td><td>66</td><td>43</td><td>-</td></tr><tr><td>0.5</td><td>121</td><td>83</td><td>59</td><td>40</td></tr><tr><td>1.0</td><td>131</td><td>93</td><td>68</td><td>48</td></tr><tr><td rowspan="3">980</td><td>0.2</td><td>52</td><td>31</td><td>17</td><td>-</td></tr><tr><td>0.5</td><td>69</td><td>46</td><td>26</td><td>14</td></tr><tr><td>1.0</td><td>79</td><td>50</td><td>30</td><td>17</td></tr><tr><td rowspan="3">1093</td><td>0.2</td><td>26</td><td>12</td><td>-</td><td>-</td></tr><tr><td>0.5</td><td>33</td><td>19</td><td>7</td><td>-</td></tr><tr><td>1.0</td><td>38</td><td>22</td><td>8</td><td>-</td></tr></table>

图片摘要：该图主要展示 3 13[7.8]。
![](images/f8f93679c457635bf596f00196fdfbb2943088d654ad781ad3d998267a0c7999.jpg)  
图3-9 冷轧和时效的板材  
在 $425\sim 650C$ 下的蠕变曲线[1]

# 3.4 疲劳性能

# 3.4.1 高周疲劳

3.4.1.1 $\delta 2.0\mathrm{mm}$ 板材供应状态横向光滑试样轴向加载时 $(R = 0.1)$ 的高周疲劳曲线见图3-10；缺口试样 $(K_{t} = 3)$ 轴向加载 $(R = 0.1)$ 时的疲劳曲线见图3-11。

图片摘要：该图主要展示 3 10 光滑试样高周疲劳曲线[1,5]。
![](images/0fdc631948f7968984dbcc82f6ee8b9f561746ca2a3f6c80b5a59f8fc52d7517.jpg)  
图3-10 光滑试样高周疲劳曲线[1,5]

# 3.4.2 特种疲劳

3.4.2.1 固溶状态板材不同温度循环时产生 $0.5\mathrm{mm}$ 长裂纹的热疲劳次数见表3-14。

表3-14  

<table><tr><td rowspan="2">板材厚 度/mm</td><td colspan="3">不同温度循环时产生0.5mm 长裂纹的循环周次</td></tr><tr><td>900℃→20℃</td><td>950℃→20℃</td><td>1000℃→20℃</td></tr><tr><td>0.6</td><td>83</td><td>49</td><td>40</td></tr><tr><td>0.8</td><td>72</td><td>64</td><td>48</td></tr></table>

3.4.2.2 $\delta 0.8\mathrm{mm}$ 板材固溶状态的热疲劳裂纹增长曲线见图3-12。

图片摘要：该图主要展示 3 14。
![](images/09087e5197009895e606626694a3317704272296f7c6b06963090dee92365246.jpg)

图片摘要：该图主要展示 3 14。
![](images/7719499fda9b990bb80bdaf236587a02f84cd7b7bf8e7654b75933383666c5ee.jpg)  
图3-11 板材缺口试样高周疲劳曲线[1]   
图3-12 板材热疲劳裂纹增长曲线[9]

3.4.2.3 固溶处理温度(保温10min)对 $\delta 1.2\mathrm{mm}$ 板材在 $950^{\circ}C \rightleftharpoons 20^{\circ}C$ 循环70周时，热疲劳裂纹长度的影响见表3-15。
