Repository: C-zj02/CFD-claw

<div align="center">

**English** | [中文](#中文版) | [Français](README_FR.md) | [Русский](README_RU.md) | [हिन्दी](README_HI.md) | [العربية](README_AR.md) | [Português](README_PT.md)

# 🚀 Claude Code Python

**A Complete Python Reimplementation Based on Real Claude Code Source**

*From TypeScript Source → Rebuilt in Python with ❤️*

***
**🔥 Active Development • New Features Weekly 🔥**

</div>

***

## 🎯 What is This?

**Clawd Code** is a **complete Python rewrite** of Claude Code, based on the **real TypeScript source code**.

File: RAG-data/中国航空材料手册(第2版) 第2卷 变形高温合金 铸造高温合金(1)601-800.pdf-744425fe-952b-40be-886d-8720294a471c.md (part 8 of 12)
# 3力学性能
<table><tr><td rowspan="2">θ/C</td><td rowspan="2">σ/MPa</td><td colspan="2">100h的蠕变量/%</td><td rowspan="2">σ0.1,100/MPa</td><td rowspan="2">σ0.2,100/MPa</td><td rowspan="2">θ/C</td><td rowspan="2">σ/MPa</td><td colspan="2">100h的蠕变量/%</td><td rowspan="2">σ0.1/100/MPa</td><td rowspan="2">σ0.2/100/MPa</td></tr><tr><td>εt</td><td>εp</td><td>εt</td><td>εp</td></tr><tr><td rowspan="4">850</td><td>363</td><td>0.465</td><td>0.216</td><td rowspan="4">333</td><td rowspan="4">353</td><td rowspan="4">900</td><td>265</td><td>0.518</td><td>0.305</td><td rowspan="4">227</td><td rowspan="4">251</td></tr><tr><td>333</td><td>0.313</td><td>0.100</td><td>245</td><td>0.305</td><td>0.150</td></tr><tr><td>294</td><td>0.262</td><td>0.064</td><td>196</td><td>0.148</td><td>0.020</td></tr><tr><td>265</td><td>0.228</td><td>0.057</td><td></td><td></td><td></td></tr></table>

表3-8[1]  

<table><tr><td>θ/C</td><td>试样直径/mm</td><td>加载方式</td><td>σD/MPa</td><td>σDH&quot; /MPa</td><td>θ/C</td><td>试样直径/mm</td><td>加载方式</td><td>σD/MPa</td><td>σDH&quot; /MPa</td></tr><tr><td rowspan="3">700</td><td>9.5</td><td>纯弯曲</td><td>304</td><td>284</td><td rowspan="3">900</td><td>9.5</td><td>纯弯曲</td><td>324</td><td>-</td></tr><tr><td>7.5</td><td>纯弯曲</td><td>314</td><td>275</td><td>7.5</td><td>纯弯曲</td><td>343</td><td>-</td></tr><tr><td>4</td><td>悬臂</td><td>363</td><td>348</td><td>4</td><td>悬臂</td><td>382</td><td>-</td></tr><tr><td>760</td><td>4</td><td>悬臂</td><td>382</td><td>368</td><td>-</td><td>-</td><td>-</td><td>-</td><td>-</td></tr></table>

① 缺口半径 $r = 0.75\mathrm{mm}$ 。

3.5 弹性性能 按声频振动法测定的动弹性模量 $E_{\mathrm{D}}$ 、切变模量 $G$ 、泊松比 $\mu$ 见表3-9。

表3-9[1]  

<table><tr><td>θ/C</td><td>20</td><td>100</td><td>200</td><td>300</td><td>400</td><td>500</td><td>600</td><td>700</td><td>800</td><td>900</td><td>1000</td></tr><tr><td>ED/GPa</td><td>194</td><td>188</td><td>185</td><td>181</td><td>176</td><td>169</td><td>163</td><td>156</td><td>151</td><td>149</td><td>135</td></tr><tr><td>G/GPa</td><td>79</td><td>78</td><td>77</td><td>75</td><td>72</td><td>71</td><td>68</td><td>65</td><td>62</td><td>58</td><td>54</td></tr><tr><td>μ</td><td>0.223</td><td>0.204</td><td>0.206</td><td>0.206</td><td>0.223</td><td>0.190</td><td>0.198</td><td>0.199</td><td>0.217</td><td>0.286</td><td>0.253</td></tr></table>

# 4 组织结构

# 4.1 相变温度

# 4.2 时间-温度-组织转变曲线

4.3 合金组织结构 在铸态下的组成相有 $\gamma$ 固溶体、 $\gamma'$ 相、 $(\gamma - \gamma')$ 共晶、富钽的 $\mathrm{MC}_{(1)}$ 和富铪的 $\mathrm{MC}_{(2)}$ 碳化物、 $\mathrm{M}_3\mathrm{B}_2$ 硼化物以及极少量的 $\mathrm{Ni}_5\mathrm{Hf}$ 相和硫化物。热处理或高温长时间工作后，析出少量 $\mathrm{M}_{23}\mathrm{C}_6$ 和 $\mathrm{M}_6\mathrm{C}$ 碳化物， $\mathrm{Ni}_5\mathrm{Hf}$ 溶解而析出细小 $\mathrm{HfC}$ 碳化物。在高温下长期时效不析出TCP相。

# 5 工艺性能与要求

5.1 成形性能 铸造性能良好，可铸成各种形状复杂的空心涡轮转子叶片、导向叶片和整体涡轮盘等零件。  
5.2 焊接性能 可钎焊，钎焊温度为 $1190\mathrm{C}$ 。   
5.3 零件热处理工艺 不渗铝零件按标准规范进行热处理；渗铝件可与扩散处理合并进行。  
5.4 表面处理工艺 按固体渗铝工艺进行表面渗层处理。

# 6 功能考核试验

# 7 使用建议

选用。

# 参考文献

1 北京航空材料研究所、北京钢铁研究总院、上海钢铁研究所·K002 镍基铸造高温合金研制总结. 1979  
2 北京航空材料研究所，斯贝(MK202型)发动机材料及热加工工艺情况分析.1982

编写孙理

审校 海潮 陈荣章

# K4169

# 1 概述

K4169 相当于美国 Inconel 718C 合金, 是以体心四方的 $\gamma''$ 相为主要强化相、面心立方的 $\gamma'$ 相为辅助强化相的沉淀强化型 Ni-Cr-Fe 基高温合金。该合金由变形合金发展为铸造合金, 由于合金在很宽的中、低温度范围 $(-253 \sim 700^{\circ} \mathrm{C})$ 内具有较高的强度、塑性、优良的耐腐蚀性、耐辐照性以及良好的焊接性能, 而被广泛用于航空、航天发动机、核反应堆以及石油化工领域。合金适用于制作 $650^{\circ} \mathrm{C}$ 以下工作的发动机叶片、机匣以及其他结构件。

1.1 材料牌号 K4169。  
1.2 相近牌号 Inconel 718C（美国）。  
1.3 材料的技术标准 Q/5B453—1995 《K4169合金锭》（西安航空发动机制造公司）。  
1.4 化学成分 见表1-1。

0

表1-1  

<table><tr><td>C</td><td>Cr</td><td>Ni</td><td>Co</td><td>Mo</td><td>Al</td><td>Ti</td></tr><tr><td>0.02~0.08</td><td>17.0~21.0</td><td>50.0~55.0</td><td>≤1.0</td><td>2.8~3.3</td><td>0.3~0.7</td><td>0.65~1.15</td></tr><tr><td>Fe</td><td>Nb+Ta</td><td>B</td><td>Zr</td><td>Mn</td><td>Si</td><td>S</td></tr><tr><td>余</td><td>4.4~5.4</td><td>≤0.006</td><td>≤0.05</td><td>≤0.35</td><td>≤0.35</td><td>≤0.015</td></tr><tr><td>P</td><td>Cu</td><td>Pb</td><td>Sn</td><td>Sb</td><td>Bi</td><td>As</td></tr><tr><td>≤0.015</td><td>≤0.30</td><td>≤0.001</td><td>≤0.002</td><td>≤0.001</td><td>≤0.0001</td><td>≤0.005</td></tr></table>

1.5 热处理制度 $1095\mathrm{C}, 1 \sim 2\mathrm{h}$ , 空冷或更快冷 $+955\mathrm{C}, 1\mathrm{h}$ , 空冷 $+720\mathrm{C}, 8\mathrm{h}$ , 炉冷 $(56^{\circ}\mathrm{C} / \mathrm{h})$ 至 $620\mathrm{C}$ , 保温 $8\mathrm{h}$ , 空冷。  
1.6 品种规格与供应状态 直径 $75\sim 80\mathrm{mm}$ 的合金锭。铸态供应。  
1.7 熔炼与铸造工艺 真空感应炉熔炼母合金，真空感应炉重熔按熔模精密铸造法浇注零件和试样。  
1.8 应用概况与特殊要求 该合金已用于制作航空发动机的整铸扩压器机匣和承力环，装机试车。此外，航天大推力发动机采用该合金制作泵体机匣等铸件，已批量生产。与本合金类似的 Inconel

718C合金在国外广泛用作各种航空发动机机匣和航天发动机的涡轮泵壳体等大型结构铸件。用于制作结构铸件时，为获得致密和均匀的显微组织，消除疏松和减少偏析，需采用热等静压处理。该合金在富氢环境下应用时，为避免氢脆问题，应采用两步热处理，即均匀化和时效。

# 2 物理及化学性能

# 2.1 热性能

2.1.1 熔化温度范围 $1243\sim 1359($   
2.1.2 热导率 见表2-1。

表2-1  

<table><tr><td>θ/C</td><td>200</td><td>300</td><td>400</td><td>500</td><td>600</td><td>700</td><td>800</td></tr><tr><td>λ/(W/(m·C))</td><td>13.30</td><td>14.96</td><td>16.68</td><td>18.40</td><td>19.99</td><td>21.33</td><td>22.29</td></tr></table>

2.1.3 比热容 见表2-2。  
2.1.4 线膨胀系数 见表2-3。  
2.2 密度 $\rho = 8.22\mathrm{g / cm}^{3[1]}$ 。

表2-2[1]  
表2-3  

<table><tr><td>θ/C</td><td>200</td><td>300</td><td>400</td><td>500</td><td>600</td><td>700</td><td>800</td></tr><tr><td>c/(J/(kg·C))</td><td>460</td><td>481</td><td>506</td><td>527</td><td>548</td><td>573</td><td>594</td></tr></table>

<table><tr><td>θ/°C</td><td>25~100</td><td>25~200</td><td>25~300</td><td>25~400</td><td>25~500</td><td>25~600</td><td>25~700</td><td>25~800</td></tr><tr><td>α/10-6°C-1</td><td>13.2</td><td>13.7</td><td>14.0</td><td>14.4</td><td>14.8</td><td>15.2</td><td>15.8</td><td>16.8</td></tr></table>

# 3力学性能

测试力学性能的试样用熔模精铸坯件加工而成。试样状态除特别说明者外，皆为标准热处理状态。

3.1 技术标准规定的性能 见表3-1。

表3-1  

<table><tr><td colspan="5">拉伸性能 不低于</td><td colspan="4">持久性能</td></tr><tr><td>θ/C</td><td>σb/MPa</td><td>σP0.2/MPa</td><td>δ/%</td><td>ψ/%</td><td>θ/C</td><td>σ/MPa</td><td>t/h</td><td>δs/%</td></tr><tr><td>室温</td><td>825</td><td>640</td><td>5</td><td>8</td><td>650</td><td>620</td><td>≥23</td><td>≥3</td></tr></table>

3.2 室温及各种温度下的力学性能  
3.2.1 硬度 室温硬度 $\mathrm{HRC}34\sim 42^{[1]}$   
3.2.2 拉伸性能 典型拉伸性能见表3-2和图3-1、图3-2。

表3-2  

<table><tr><td>θ/C</td><td>σp0.2/MPa</td><td>σb/MPa</td><td>δ5/%</td><td>ψ/%</td></tr><tr><td>-196</td><td>1240</td><td>1460</td><td>15.0</td><td>18.5</td></tr><tr><td>-105</td><td>1080</td><td>1270</td><td>14.0</td><td>29.0</td></tr><tr><td>25</td><td>935</td><td>1100</td><td>16.0</td><td>26.0</td></tr><tr><td>400</td><td>760</td><td>870</td><td>18.0</td><td>35.0</td></tr><tr><td>500</td><td>810</td><td>905</td><td>16.0</td><td>30.0</td></tr><tr><td>600</td><td>795</td><td>895</td><td>10.0</td><td>28.0</td></tr><tr><td>700</td><td>680</td><td>790</td><td>12.0</td><td>24.0</td></tr></table>

图片摘要：该图主要展示 3 2。
![](images/c19e59389c0b97e92e86ba437bb341af43562e9906ae939102bdc9f2d8a40aea.jpg)  
图3-1 K4169合金的拉伸强度

图片摘要：该图主要展示 3 1 K4169合金的拉伸强度。
![](images/5e60c45c95e2702455bce4054614e935b9dd8d27003b0c7fc21eb991ece8517f.jpg)  
图3-2 K4169合金的拉伸塑性曲线[1]

3.2.3 冲击性能 U型缺口冲击韧性见表3-3。

表3-3  

<table><tr><td>θ/C</td><td>-192</td><td>-105</td><td>25</td><td>400</td><td>500</td><td>600</td><td>700</td></tr><tr><td>akU/(kJ/m2)</td><td>320</td><td>340</td><td>325</td><td>520</td><td>440</td><td>430</td><td>540</td></tr></table>

# 3.3 持久和蠕变性能

# 3.3.1 高温持久性能

3.3.1.1 不同温度的典型持久性能见表3-4。

表3-4  

<table><tr><td>θ/℃</td><td>σ/MPa</td><td>t/h</td><td>δ5/%</td><td>ψ/%</td><td>θ/℃</td><td>σ/MPa</td><td>t/h</td><td>δ5/%</td><td>ψ/%</td></tr><tr><td rowspan="2">550</td><td>880</td><td>44</td><td>2.0</td><td>16.0</td><td>650</td><td>570</td><td>354</td><td>3.0</td><td>9.0</td></tr><tr><td>790</td><td>1025</td><td>10</td><td>18.0</td><td rowspan="3">700</td><td>580</td><td>20</td><td>2.0</td><td>11.0</td></tr><tr><td>620</td><td>700</td><td>199</td><td>5.0</td><td>5.0</td><td>520</td><td>183</td><td>4.0</td><td>2.0</td></tr><tr><td rowspan="2">650</td><td>680</td><td>63</td><td>3.0</td><td>12.0</td><td>420</td><td>762</td><td>2.0</td><td>6.0</td></tr><tr><td>620</td><td>196</td><td>3.5</td><td>9.0</td><td>-</td><td>-</td><td>-</td><td>-</td><td>-</td></tr></table>

3.3.1.2 持久应力-寿命曲线见图3-3。

3.3.1.3 热强参数综合曲线见图3-4。

图片摘要：该图主要展示 3 4。
![](images/35139fc9a17ee1177fc2c8684f483b28f12d29908a7abb7b609619f3b9336bec.jpg)  
图3-3 K4169合金的持久应力-寿命曲线[1]

图片摘要：该图主要展示 3 3 K4169合金的持久应力 寿命曲线[1]。
![](images/52f2c80b4e8389a910ba1740c6b9760ce46b4122bf3d36f6ff27e6c8501c0c31.jpg)  
图3-4K4169合金的热强参数综合曲线[1]

# 3.4 疲劳性能

3.4.1 高周疲劳 光滑和缺口试样旋转弯曲疲劳极限见表3-5，其 $S - N$ 曲线见图3-5。  
3.4.2 低周疲劳 $R = 1,482\mathrm{C}$ 低周光滑疲劳性能曲线见图3-6。

<table><tr><td>θ/C</td><td>σ13/MPa</td><td>σ101/MPa</td></tr><tr><td>482</td><td>170</td><td>140</td></tr></table>

① $K_{\mathrm{r}} = 3$

图片摘要：该图主要展示 3 5 K4169合金482C光滑和缺口旋转弯曲疲劳 曲线[1]。
![](images/dee42dacb69102db662571bac30c36742fab70d5da9e8330491a4cdd4cd297f4.jpg)  
图3-5 K4169合金482C光滑和缺口旋转弯曲疲劳 $S - N$ 曲线[1]

图片摘要：该图主要展示 3 5 K4169合金482C光滑和缺口旋转弯曲疲劳 曲线[1]。
![](images/10c01c97902c0551279c05db3ab07776d235a153cfeb08d0e307caacaffa089e.jpg)  
图3-6 K4169合金 $482\mathrm{C}$ 的光滑低周疲劳 $\varepsilon -N$ 曲线[1]

# 3.5 弹性性能

# 3.5.1 弹性模量 动态弹性模量 $E_{\mathrm{D}}$ 见表3-6。

表3-6[1]  

<table><tr><td>θ/°C</td><td>16</td><td>100</td><td>200</td><td>300</td><td>400</td><td>500</td><td>600</td><td>700</td></tr><tr><td>E_D/GPa</td><td>186</td><td>181</td><td>176</td><td>170</td><td>164</td><td>159</td><td>153</td><td>146</td></tr></table>

注：用悬丝共振法测定。

# 4 组织结构

# 4.1 相变温度

# 4.2 时间-温度-组织转变曲线

4.3 合金组织结构 合金铸态组织组成相为: $\gamma, \gamma^{\prime \prime}, \gamma^{\prime}, \mathrm{L}, \delta, \mathrm{MC}$ 和 TiN 相, $\gamma^{\prime \prime}$ 相为体心四方结构, 其化学简式为 $\mathrm{Ni}_3\mathrm{Nb}$ , 溶解温度范围为 $770 \sim 950^{\circ} \mathrm{C}$ 。 $\gamma^{\prime}$ 相为面心立方结构, 其化学简式为 $\mathrm{Ni}_3(\mathrm{Al}, \mathrm{Ti}, \mathrm{Nb})$ , 溶解温度范围为 $680 \sim 780^{\circ} \mathrm{C}$ 。 L 相为 TCP 结构, 其化学简式为 $\mathrm{Fe}_2(\mathrm{Ti}, \mathrm{Nb}, \mathrm{Mo})$ , 溶解温度范围为 $1259 \sim 1160^{\circ} \mathrm{C}$ 。

# 5 工艺性能与要求

5.1 成型性能 铸造性能良好，可铸成大型薄壁铸件。  
5.2 焊接性能 焊接性能良好，铸件可以补焊。  
5.3 零件热处理工艺 与合金的热处理制度相同。  
5.4 表面处理工艺  
5.5 切削加工与磨削性能 切削加工性能优于一般铸造高温合金。

# 6 功能考核试验

# 7 使用建议

选用。

# 参考文献

1冶金工业部钢铁研究总院.K4169合金研制总结.1998

编写 赵京展

审校 孙家华 韩希鹏

# K4537(K537)

# 1 概述

K4537合金是一种耐热腐蚀铸造镍基高温合金，其力学性能和耐热腐蚀性相当于美国的IN738合金。该合金不含贵重金属铝，含有较多的钨，并有合适的钛、铝配比[1]。在 $800\mathrm{C} / 225\mathrm{MPa}$ 条件下，持久寿命可达 $14000\mathrm{h}$ 。 $600\sim 850\mathrm{C}$ 无应力时效 $7000\sim 10000\mathrm{h}$ ，未发现有害的TCP相析出[2]。该合金具有良好的铸造性能，可在铸态下使用，适用于制作在 $850\mathrm{C}$ 以下长期工作的地面和舰用燃气轮机涡轮转子叶片。

1.1 材料牌号 K4537(537)。  
1.2 相近牌号  
1.3 材料的技术标准 Q/GYB503—1999 《K4537铸造高温母合金》（钢铁研究总院）。  
1.4 化学成分 见表1-1。

%

表1-1  

<table><tr><td>C</td><td>Cr</td><td>Ni</td><td>Co</td><td>W</td><td>Mo</td><td>Al</td></tr><tr><td>0.07~0.12</td><td>15.0~16.0</td><td>余</td><td>9.0~10.0</td><td>4.7~5.2</td><td>1.2~1.7</td><td>2.7~3.2</td></tr><tr><td>Ti</td><td>Nb</td><td>B</td><td>Zr</td><td>N</td><td>Mg</td><td rowspan="2">-</td></tr><tr><td>3.2~3.7</td><td>1.7~2.2</td><td>0.01~0.02</td><td>0.03~0.07</td><td>&lt;0.20</td><td>0.001~0.05</td></tr></table>

1.5 热处理制度 $1150^{\circ} \mathrm{C}, 2 \mathrm{~h}$ , 空冷 $+1050^{\circ} \mathrm{C}, 4 \mathrm{~h}$ , 空冷 $+850^{\circ} \mathrm{C}, 16 \mathrm{~h}$ , 空冷; 或铸态使用。  
1.6 品种规格与供应状态 直径 $70\sim 90\mathrm{mm}$ 的母合金锭，铸态供应。  
1.7 熔炼与铸造工艺 真空感应炉熔炼母合金，真空感应炉重熔浇注熔模精密铸件和试样。  
1.8 应用概况与特殊要求 该合金已用作多种燃气轮机发电机组涡轮转子叶片。高负荷发电的PG5301燃气轮机，用整台份该合金一级涡轮转子叶片，代替进口的IN738合金叶片，经过10多年运行考核，启动数千次，运行近两万小时，情况良好。已小批量生产多台份涡轮转子叶片，在沿海地区燃气轮机发电机组上使用。

# 2 物理及化学性能

# 2.1 热性能

2.1.1 熔化温度范围 $1255\sim 1335\mathrm{C}^{[3]}$   
2.1.2 热导率 见表2-1。

表2-1  

<table><tr><td>θ/C</td><td>100</td><td>200</td><td>300</td><td>400</td><td>500</td><td>600</td><td>700</td><td>800</td><td>900</td></tr><tr><td>λ/(W/(m·C))</td><td>11.30</td><td>12.98</td><td>15.07</td><td>16.74</td><td>18.42</td><td>20.09</td><td>22.18</td><td>23.86</td><td>25.96</td></tr></table>

2.1.3 线膨胀系数 见表2-2。  
2.2 密度 $\rho = 8.30\mathrm{g / cm}^{3[3]}$   
2.3 电性能  
2.4 磁性能

表2-2[3]  

<table><tr><td>θ/°C</td><td>12~100</td><td>12~200</td><td>12~300</td><td>12~400</td><td>12~500</td><td>12~600</td><td>12~700</td><td>12~800</td><td>12~900</td></tr><tr><td>α/10-6°C-1</td><td>11.8</td><td>12.2</td><td>12.7</td><td>12.8</td><td>13.5</td><td>13.9</td><td>14.6</td><td>15.1</td><td>15.9</td></tr></table>

# 2.5 化学性能

2.5.1 抗氧化性能 按GB/T13303-1991《钢的抗氧化性能测定方法》，用增重法进行抗氧化试验，结果与IN738合金对比，见表2-3。

表2-3[3]  

<table><tr><td rowspan="2">θ/°C</td><td rowspan="2">t/h</td><td rowspan="2">合金</td><td colspan="4">氧化速率/(g/(m2·h))</td><td rowspan="2">θ/C</td><td rowspan="2">t/h</td><td rowspan="2">合金</td><td colspan="4">氧化速率/(g/(m2·h))</td></tr><tr><td>1号试样</td><td>2号试样</td><td>3号试样</td><td>平均值</td><td>1号试样</td><td>2号试样</td><td>3号试样</td><td>平均值</td></tr><tr><td rowspan="2">900</td><td rowspan="2">100</td><td>K4537</td><td>0.089</td><td>0.083</td><td>0.076</td><td>0.083</td><td rowspan="2">1000</td><td rowspan="2">100</td><td>K4537</td><td>0.320</td><td>0.327</td><td>0.298</td><td>0.315</td></tr><tr><td>IN738</td><td>0.075</td><td>0.075</td><td>0.067</td><td>0.072</td><td>IN738</td><td>0.229</td><td>0.190</td><td>0.196</td><td>0.205</td></tr></table>

# 2.5.2 耐腐蚀性能

2.5.2.1 熔盐坩埚试验：熔盐成分为 $75\% \mathrm{Na}_{2}\mathrm{SO}_{4} + 25\% \mathrm{NaCl}$ ，测定结果与IN738合金对比，见表2-4。

表2-4  

<table><tr><td rowspan="2">θ/°C</td><td rowspan="2">t/h</td><td rowspan="2">合金</td><td colspan="4">失重值/(mg/cm²)</td></tr><tr><td>1号试样</td><td>2号试样</td><td>3号试样</td><td>平均值</td></tr><tr><td rowspan="2">900</td><td rowspan="2">100</td><td>K4537</td><td>7.72</td><td>7.32</td><td>9.37</td><td>8.14</td></tr><tr><td>IN738</td><td>8.06</td><td>6.85</td><td>9.50</td><td>8.14</td></tr></table>

# 2.5.2.2 燃气腐蚀试验结果见表2-5。

表2-5[3]  

<table><tr><td rowspan="2">试验条件</td><td rowspan="2">θ/C</td><td rowspan="2">合金</td><td colspan="5">失重值/(mg/cm2)</td></tr><tr><td>100h</td><td>200h</td><td>300h</td><td>400h</td><td>500h</td></tr><tr><td rowspan="2">燃料:0号柴油燃料比:15~20:1气体成分:7.6%~10.4%CO2;8.6%~11.8%O2,0.0020%SO2</td><td rowspan="2">850</td><td>K4537</td><td>1.97</td><td>-</td><td>2.66</td><td>2.88</td><td>3.52</td></tr><tr><td>IN738</td><td>1.71</td><td>-</td><td>-</td><td>2.50</td><td>3.55</td></tr><tr><td rowspan="2">燃料:0号柴油燃料比:15~20:1气体成分:6.4%~8.4%CO2,10.7%~12.8%O2,0.0020%SO2,0.0015%~0.0020%NaCl</td><td rowspan="2">850</td><td>K4537</td><td>4.28</td><td>6.52</td><td>-</td><td>-</td><td>-</td></tr><tr><td>IN738</td><td>3.00</td><td>21.31</td><td>-</td><td>-</td><td>-</td></tr></table>

# 2.5.2.3 单管腐蚀试验结果见表2-6。

表2-6  

<table><tr><td rowspan="2">试验条件</td><td rowspan="2">θ/℃</td><td rowspan="2">t/h</td><td rowspan="2">合金</td><td colspan="5">失重值/(mg/cm²)</td></tr><tr><td>1号试样</td><td>2号试样</td><td>3号试样</td><td>4号试样</td><td>平均值</td></tr><tr><td>燃料:0号轻柴油</td><td></td><td></td><td rowspan="2">K4537</td><td rowspan="2">3.43</td><td rowspan="2">3.29</td><td rowspan="2">2.27</td><td rowspan="2">2.31</td><td rowspan="2">2.82</td></tr><tr><td>燃料比:44:1</td><td></td><td></td></tr><tr><td>气体成分:</td><td>850</td><td>50</td><td rowspan="3">IN738</td><td rowspan="3">1.69</td><td rowspan="3">1.73</td><td rowspan="3">1.65</td><td rowspan="3">1.46</td><td rowspan="3">1.63</td></tr><tr><td>前25h,0.01%NaCl</td><td></td><td></td></tr><tr><td>后25h,0.006%NaCl</td><td></td><td></td></tr></table>

# 3 力学性能

测试力学性能的试样系用熔模铸造真空浇注的坏件加工而成，试样状态除特别注明者外，皆为铸态。

# 3.1 技术标准规定的性能 见表3-1。

表3-1  

<table><tr><td colspan="3">850 C/363MPa 持久性能 不小于</td><td colspan="3">800 C拉伸性能 不小于</td></tr><tr><td>t/h</td><td>δs/%</td><td>ψ/%</td><td>σb/MPa</td><td>δs/%</td><td>ψ/%</td></tr><tr><td>50</td><td>3</td><td>3</td><td>784</td><td>3</td><td>3</td></tr></table>

# 3.2 室温及各种温度下的力学性能

# 3.2.1 室温硬度 室温平均硬度 HRC42[3]。

# 3.2.2 拉伸性能 见表3-2。

表3-2[1]  

<table><tr><td>θ/C</td><td>σP0.2/MPa</td><td>σb/MPa</td><td>δ5/%</td><td>ψ/%</td><td>θ/C</td><td>σP0.2/MPa</td><td>σb/MPa</td><td>δ5/%</td><td>ψ/%</td></tr><tr><td>室温</td><td>870</td><td>1070</td><td>13.0</td><td>11.5</td><td>750</td><td>-</td><td>970</td><td>14.0</td><td>10.0</td></tr><tr><td>500</td><td>-</td><td>995</td><td>12.0</td><td>14.5</td><td>800</td><td>695</td><td>900</td><td>11.0</td><td>15.0</td></tr><tr><td>600</td><td>760</td><td>950</td><td>9.0</td><td>19.0</td><td>850</td><td>-</td><td>765</td><td>15.0</td><td>19.0</td></tr><tr><td>650</td><td>-</td><td>1020</td><td>11.0</td><td>11.0</td><td>900</td><td>445</td><td>625</td><td>16.0</td><td>22.0</td></tr><tr><td>700</td><td>670</td><td>1020</td><td>12.0</td><td>20.5</td><td>1000</td><td>-</td><td>355</td><td>24.0</td><td>35.0</td></tr></table>

# 3.2.3 冲击性能 见表3-3。

# 3.3 持久和蠕变性能

# 3.3.1 高温持久性能 典型的持久性能见表3-4，热强参数综合曲线见图3-1。

表3-3[3]  

<table><tr><td>θ/℃</td><td>室温</td><td>500</td><td>600</td><td>650</td><td>700</td><td>750</td><td>800</td><td>850</td><td>900</td></tr><tr><td>aKL/(kJ/mm2)</td><td>392</td><td>382</td><td>353</td><td>323</td><td>313</td><td>294</td><td>294</td><td>232</td><td>238</td></tr></table>

表3-4[3]  

<table><tr><td rowspan="2">θ/C</td><td colspan="3">光滑试样</td><td colspan="2">缺口试样①</td></tr><tr><td>σ/MPa</td><td>t/h</td><td>δ/%</td><td>σ/MPa</td><td>t/h</td></tr><tr><td>600</td><td>784</td><td>&gt;3595</td><td>-</td><td>-</td><td>-</td></tr><tr><td rowspan="2">700</td><td>686</td><td>159</td><td>3.6</td><td>686</td><td>&gt;194</td></tr><tr><td>608</td><td>&gt;1931</td><td>-</td><td>-</td><td>-</td></tr><tr><td rowspan="2">750</td><td>568</td><td>566</td><td>6.8</td><td>-</td><td>-</td></tr><tr><td>421</td><td>4409</td><td>16.0</td><td>-</td><td>-</td></tr><tr><td rowspan="2">800</td><td>441</td><td>269</td><td>11.2</td><td>441</td><td>434</td></tr><tr><td>225</td><td>14312</td><td>7.6</td><td>-</td><td>-</td></tr><tr><td rowspan="2">850</td><td>362</td><td>96</td><td>13.6</td><td>-</td><td>-</td></tr><tr><td>225</td><td>2205</td><td>11.0</td><td>-</td><td>-</td></tr><tr><td rowspan="2">900</td><td>216</td><td>262</td><td>10.8</td><td>-</td><td>-</td></tr><tr><td>167</td><td>1034</td><td>10.0</td><td>-</td><td>-</td></tr><tr><td>1000</td><td>98</td><td>117</td><td>15.2</td><td>-</td><td>-</td></tr></table>

① 缺口半径 $r = 0.5\mathrm{mm}$ 。

# 3.3.2 高温蠕变性能 见表3-5。

表3-5  

<table><tr><td>θ/°C</td><td>σ/MPa</td><td>t/h</td><td>ε1/%</td><td>εp/%</td></tr><tr><td rowspan="4">800</td><td>235</td><td>1320</td><td>0.1900</td><td>0.0426</td></tr><tr><td>255</td><td>1580</td><td>0.3147</td><td>0.1474</td></tr><tr><td>265</td><td>1000</td><td>0.2858</td><td>0.1188</td></tr><tr><td>274</td><td>1000</td><td>0.4785</td><td>0.2535</td></tr></table>

# 3.4 疲劳性能

3.4.1 高周疲劳 旋转弯曲疲劳极限及喷丸处理的影响见表3-6。

图片摘要：该图主要展示 3 5。
![](images/dd62429fc6d0371d938ef62d538f778ebc634ef52b89bab832fa702e27fde17c.jpg)  
图3-1 K4537合金的热强参数综合曲线[3]

表3-6[4]  

<table><tr><td rowspan="2">θ/℃</td><td colspan="2">σD/MPa</td><td colspan="2">σDH20/MPa</td><td rowspan="2">θ/C</td><td colspan="2">σD/MPa</td><td colspan="2">σDH20/MPa</td></tr><tr><td>标准状态</td><td>喷丸处理①</td><td>标准状态</td><td>喷丸处理①</td><td>标准状态</td><td>喷丸处理①</td><td>标准状态</td><td>喷丸处理①</td></tr><tr><td>室温</td><td>265</td><td>343</td><td>176</td><td>353</td><td>600</td><td>284</td><td>284</td><td>196</td><td>343</td></tr><tr><td>500</td><td>265</td><td>245</td><td>176</td><td>304</td><td>700</td><td>363</td><td>343</td><td>245</td><td>382</td></tr></table>

① 喷丸工艺参数：钢丝丸，空气压力 $0.49\mathrm{MPa}$ ，试样与喷嘴的距离 $120\mathrm{mm}$ ，喷丸时间 $5\mathrm{min}$ 。  
② 缺口半径 $r = 0.75; K_{\mathrm{t}} = 1.86$ 。

3.4.2 特种疲劳 热疲劳试验采用板状缺口试样，缺口半径 $r = 0.1\mathrm{mm}$ ，电炉加热流水中冷却，试验结果见表3-7。

表3-7[3]  

<table><tr><td rowspan="2">θ/C</td><td rowspan="2">表面状态</td><td rowspan="2">循环数/周</td><td colspan="5">裂纹长度/mm</td></tr><tr><td>1号试样</td><td>2号试样</td><td>3号试样</td><td>4号试样</td><td>平均值</td></tr><tr><td rowspan="2">20=900</td><td>表面未晶粒细化</td><td>60</td><td>0.40</td><td>0.43</td><td>0.45</td><td>0.43</td><td>0.43</td></tr><tr><td>表面晶粒细化</td><td>60</td><td>0.22</td><td>0.17</td><td>0.22</td><td>0.27</td><td>0.22</td></tr><tr><td rowspan="2">20=1000</td><td>表面未晶粒细化</td><td>35</td><td>0.5</td><td>0.92</td><td>0.76</td><td>0.74</td><td>0.73</td></tr><tr><td>表面晶粒细化</td><td>35</td><td>0.65</td><td>0.83</td><td>0.69</td><td>0.84</td><td>0.75</td></tr></table>

# 3.5 弹性性能

3.5.1 弹性模量 动弹性模量 $E_{\mathrm{D}}$ 见表3-8。

表3-8[3]  

<table><tr><td>θ/C</td><td>室温</td><td>100</td><td>200</td><td>300</td><td>400</td><td>500</td><td>600</td><td>700</td><td>800</td><td>900</td><td>1000</td></tr><tr><td>Ed/GPa</td><td>212.0</td><td>210.5</td><td>207.5</td><td>202.5</td><td>196.5</td><td>189.5</td><td>184.5</td><td>177.5</td><td>169.0</td><td>160.0</td><td>148.0</td></tr></table>

注：用声频振动法测定。

3.5.2 切变模量 见表3-9。

3.5.3 泊松比 利用公式 $\mu = E_{\mathrm{D}} / 2G - 1$ 推算泊松比 $\mu$ ，见表3-10。

表3-9[3]  

<table><tr><td>θ/C</td><td>室温</td><td>100</td><td>200</td><td>300</td><td>400</td><td>500</td><td>600</td><td>700</td><td>800</td><td>900</td><td>1000</td></tr><tr><td>G/GPa</td><td>81</td><td>80</td><td>77</td><td>75</td><td>74</td><td>70</td><td>65</td><td>64</td><td>62</td><td>57</td><td>53</td></tr></table>

注：用声频振动法测定。

表3-10  

<table><tr><td>θ/C</td><td>室温</td><td>100</td><td>200</td><td>300</td><td>400</td><td>500</td><td>600</td><td>700</td><td>800</td><td>900</td><td>1000</td></tr><tr><td>μ</td><td>0.31</td><td>0.31</td><td>0.35</td><td>0.34</td><td>0.33</td><td>0.36</td><td>0.42</td><td>0.39</td><td>0.37</td><td>0.40</td><td>0.40</td></tr></table>

# 4 组织结构

# 4.1 相变温度

# 4.2 时间-温度-组织转变曲线

4.3 合金组织结构 合金的铸态组织为： $\gamma$ 固溶体、 $\gamma'$ 相、MC 碳化物、 $(\gamma + \gamma')$ 共晶、 $\mathrm{M}_{3}\mathrm{B}_{2}$ 硼化物、白块相（富钛的大块 $\gamma'$ 相）。 $\gamma'$ 相是合金的主要强化相，数量约为 $42\%$ ，MC 碳化物主要是 NbC 和 TiC，NbC 数量为 $0.54\%$ 。在 $600 \sim 850^{\circ} \mathrm{C}$ 长期时效 $10000 \mathrm{~h}$ 过程中， $\gamma'$ 相聚集长大的同时，又有细小的二次 $\gamma'$ 相析出，晶界逐渐粗化，析出 $\mathrm{M}_{23} \mathrm{C}_{6}$ 碳化物，但未发现有 $\sigma$ 相析出。

# 5 工艺性能与要求

5.1 成形性能 合金具有良好的可铸性，采用真空熔模精密铸造可铸成形状复杂的涡轮转子叶片。  
5.2 焊接性能 制成的转子叶片不允许焊接和补焊。  
5.3 零件热处理工艺 零件在铸态使用，或 $1150^{\circ}\mathrm{C}, 2\mathrm{h}$ ，空冷 $+1050^{\circ}\mathrm{C}, 4\mathrm{h}$ ，空冷 $+850^{\circ}\mathrm{C}, 16\mathrm{h}$ ，空冷后使用。  
5.4 表面处理工艺 涡轮转子叶片叶身可采用烧结铝化物涂层，涂层料浆成分： $69\% \mathrm{Ni}-15\% \mathrm{Cr}-15\% \mathrm{Co}-1\% \mathrm{Si}$ ；扩散烧结制度： $1050^{\circ} \mathrm{C}, 4 \mathrm{~h}$ ，空冷，氢气保护；渗料比： $\mathrm{Cr}: \mathrm{Al}=10:1$ 。涡轮转子叶片榫齿部位采用喷丸处理。  
5.5 切削加工与磨削性能 对切削加工用的刀具无特殊要求，但在磨削加工时为了避免出现磨削裂纹，建议采用GD/GG46-60CR2P400×40×127砂轮。

# 6 功能考核试验

# 7 使用建议

选用。

# 参考文献

1涂干云，吴荣荣，周治生.537耐热腐蚀铸造镍基合金·钢铁研究总院学报，1994(6).114  
2 钢铁研究总院,哈尔滨汽轮机厂.537合金高温长期时效后的组织和性能变化.1983  
3哈尔滨汽轮机厂，钢铁研究总院，耐热腐蚀537镍基铸造高温合金·1983  
4 钢铁研究总院. 喷丸强化对耐热腐蚀 537 镍基铸造高温合金疲劳强度的影响. 1983  
5 钢铁研究总院. 537 合金耐热腐蚀涂层. 1983

编写 涂于云 吴荣荣

审校 孙家华 海潮

# K640(K40)

# 1 概述

K640 是固溶强化加碳化物强化型钴基铸造高温合金, 其强度水平略低于镍基铸造高温合金 K401。但它在高温下具有优异的热疲劳性能和抗氧化、耐腐蚀性能, 因而特别适合制作 1000°C 以下工作的燃气涡轮导向叶片。在 800°C 长期时效中组织稳定, 铸造性能良好, 可铸成形状复杂的空心叶片等零件。但由于钴资源短缺, 应用受到限制。

1.1 材料牌号 K640(K40)。  
1.2 相近牌号 X40或HS31(美国)。  
1.3 材料的技术标准 YB/T 5248—1993 《铸造高温合金母合金》。  
1.4 化学成分 见表1-1。

%

表1-1  

<table><tr><td>C</td><td>Cr</td><td>Ni</td><td>Co</td><td>W</td><td>Fe</td><td>Mn</td><td>Si</td><td>P</td><td>S</td></tr><tr><td>0.45~0.55</td><td>24.5~26.5</td><td>9.5~11.5</td><td>余</td><td>7.0~8.0</td><td>≤2.0</td><td>≤1.0</td><td>≤1.0</td><td>≤0.04</td><td>≤0.04</td></tr></table>

1.5 热处理制度 合金在铸态下使用。  
1.6 品种规格与供应状态 圆棒形母合金锭。铸态供应。  
1.7 熔炼与铸造工艺 母合金采用真空感应炉熔炼。精炼温度为 $1580^{\circ}\mathrm{C}$ ，浇注温度为 $1460^{\circ}\mathrm{C}$ ，浇注时应通入压力为 $5000\sim 7000\mathrm{Pa}$ 的氩气。母合金也可以用电弧炉熔炼。真空感应炉或非真空电弧翻转炉重炉，浇注温度为 $1450\sim 1490^{\circ}\mathrm{C}$ ，模壳加热温度低于 $850^{\circ}\mathrm{C}$ 。真空浇注时，也需通入压力为 $5000\sim 7000\mathrm{Pa}$ 的氩气[1]  
1.8 应用概况与特殊要求 该合金已用于某航空发动机作导向叶片。与该合金相近的X40合金在国外航空喷气发动机上得到广泛应用，如：JT3D、JT9D、JT4A、CFM56和SpeyMK202发动机的涡轮叶片或导向叶片，都用此合金制造[2]。

# 2 物理及化学性能

# 2.1 热性能

2.1.1 熔化温度范围 $1340 \sim 1396 \mathrm{C}^{[1]}$ 。  
2.1.2 热导率 见表2-1。

表2-1[3]   

<table><tr><td>θ/C</td><td>100</td><td>200</td><td>300</td><td>400</td><td>500</td><td>600</td><td>700</td><td>800</td><td>900</td></tr><tr><td>λ/(W/(m·C))</td><td>13.40</td><td>15.32</td><td>16.83</td><td>17.67</td><td>18.97</td><td>19.97</td><td>24.03</td><td>25.04</td><td>28.89</td></tr></table>

2.1.3 线膨胀系数 见表2-2。  
2.2 密度 $\rho = 8.68\mathrm{g / cm}^{3[3]}$ 。  
2.3 电性能 电阻率 $\rho = 1.5\Omega \cdot \mathrm{m}^{[3]}$ 。  
2.4 磁性能

表2-2[1]  

<table><tr><td>θ/°C</td><td>20~315</td><td>20~426</td><td>20~537</td><td>20~570</td><td>20~650</td><td>20~730</td><td>20~826</td><td>20~870</td></tr><tr><td>α/(10-6(C-1))</td><td>13.9</td><td>14.3</td><td>14.6</td><td>14.7</td><td>15.0</td><td>15.4</td><td>15.6</td><td>15.9</td></tr></table>

# 2.5 化学性能

2.5.1 抗氧化性能 按HB 5258-1983《钢及高温合金的抗氧化性测定试验方法》测得合金的抗氧化性能见表2-3。

表2-3  

<table><tr><td>状态</td><td>θ/°C</td><td>t/h</td><td>氧化速率/(g/(m2·h))</td></tr><tr><td>铸态</td><td>950</td><td>100</td><td>0.0347</td></tr><tr><td>等级评定</td><td colspan="3">按HB5258-1983评定,950℃以下属完全抗氧化级</td></tr></table>

# 2.5.2 耐腐蚀性能 见表2-4。

表2-4  

<table><tr><td>状态</td><td>θ/C</td><td>t/h</td><td>试 验 条 件</td><td>腐蚀失重率 \( /\left( {\mathrm{{mg}}/\left( {{\mathrm{{cm}}}^{2} \cdot  \mathrm{h}}\right) }\right) \)</td></tr><tr><td>铸态</td><td>900</td><td>50</td><td>空气：燃油=18：1,盐雾浓度 \( {60} \times  {10}^{-6} \)</td><td>0.627</td></tr></table>

# 3 力学性能

测试力学性能的试样用熔模精铸毛坯加工而成。试样状态除特别说明者外，均为铸态。

# 3.1 技术标准规定的性能 见表3-1。

表3-1  

<table><tr><td colspan="4">持久性能</td><td rowspan="2">室温硬度 HRC</td></tr><tr><td>θ/C</td><td>σ/MPa</td><td>t/h</td><td>δ5/%</td></tr><tr><td>816</td><td>205</td><td>15</td><td>6.0</td><td>≤34</td></tr></table>

# 3.2 室温及各种温度下的力学性能

# 3.2.1 硬度 室温硬度 $\mathrm{HRC25}^{[1]}$ 。

# 3.2.2 拉伸性能

3.2.2.1 典型的拉伸性能见表3-2和图3-1。表 $3 - 2^{[1]}$   

<table><tr><td>θ/C</td><td>σP0.2/MPa</td><td>σb/MPa</td><td>δs/%</td></tr><tr><td>20</td><td>420</td><td>735</td><td>12.5</td></tr><tr><td>315</td><td>300</td><td>645</td><td>17.5</td></tr><tr><td>426</td><td>285</td><td>630</td><td>21.0</td></tr><tr><td>579</td><td>265</td><td>580</td><td>20.0</td></tr><tr><td>650</td><td>295</td><td>590</td><td>23.0</td></tr><tr><td>760</td><td>255</td><td>590</td><td>25.5</td></tr><tr><td>816</td><td>285</td><td>500</td><td>20.7</td></tr></table>

图片摘要：该图主要展示 3 1 K640合金的拉伸性能[1]。
![](images/277246ed9dd5510f733bdfc7049382e453c749510754c3da4a7e1c672923bb07.jpg)  
图3-1 K640合金的拉伸性能[1]

# 3.2.2.2 长期时效后的拉伸性能见表3-3。

表3-3[1]  

<table><tr><td colspan="2">时效制度</td><td colspan="4">室温拉伸性能</td><td colspan="3">816C拉伸性能</td></tr><tr><td>θ/C</td><td>t/h</td><td>σp0.2/MPa</td><td>σb/MPa</td><td>δ/%</td><td>ψ/%</td><td>σb/MPa</td><td>δ/%</td><td>ψ/%</td></tr><tr><td>732</td><td>50</td><td>765</td><td>1040</td><td>1.0</td><td>4.5</td><td>530</td><td>10.7</td><td>13.7</td></tr><tr><td rowspan="3">750</td><td>100</td><td>870</td><td>1070</td><td>5.2</td><td>20.7</td><td>610</td><td>25.0</td><td>29.7</td></tr><tr><td>500</td><td>880</td><td>960</td><td>2.0</td><td>2.7</td><td>630</td><td>2.0</td><td>9.5</td></tr><tr><td>800</td><td>930</td><td>1000</td><td>1.25</td><td>-</td><td>640</td><td>17.0</td><td>37.2</td></tr></table>

续表3-3   

<table><tr><td colspan="2">时效制度</td><td colspan="4">室温拉伸性能</td><td colspan="3">816C拉伸性能</td></tr><tr><td>θ/C</td><td>t/h</td><td>σP0.2/MPa</td><td>σb/MPa</td><td>δ/%</td><td>ψ/%</td><td>σb/MPa</td><td>δ/%</td><td>ψ/%</td></tr><tr><td rowspan="2">750</td><td>1500</td><td>890</td><td>980</td><td>2.5</td><td>-</td><td>650</td><td>14.0</td><td>24.0</td></tr><tr><td>2250</td><td>940</td><td>1040</td><td>2.0</td><td>3.5</td><td>700</td><td>10.7</td><td>16.7</td></tr><tr><td rowspan="5">800</td><td>100</td><td>860</td><td>980</td><td>4.0</td><td>9.75</td><td>550</td><td>26.7</td><td>34.5</td></tr><tr><td>500</td><td>850</td><td>1000</td><td>2.75</td><td>8.25</td><td>570</td><td>14.0</td><td>22.2</td></tr><tr><td>800</td><td>-</td><td>930</td><td>1.75</td><td>7.5</td><td>550</td><td>16.0</td><td>27.2</td></tr><tr><td>1500</td><td>810</td><td>980</td><td>3.7</td><td>-</td><td>630</td><td>11.5</td><td>15.7</td></tr><tr><td>2250</td><td>810</td><td>980</td><td>3.2</td><td>-</td><td>630</td><td>18.0</td><td>36.0</td></tr><tr><td>816</td><td>50</td><td>620</td><td>860</td><td>2.5</td><td>5.0</td><td>490</td><td>16.0</td><td>15.5</td></tr></table>

# 3.2.3 冲击性能 见表3-4。

表3-4  

<table><tr><td>θ/℃</td><td>20</td><td>450</td><td>500</td><td>550</td><td>600</td><td>650</td><td>760</td><td>816</td><td>870</td><td>950</td></tr><tr><td>ak/(kJ/m2)</td><td>235</td><td>275</td><td>515</td><td>525</td><td>564</td><td>52</td><td>515</td><td>535</td><td>496</td><td>260</td></tr></table>

# 3.3 持久和蠕变性能

# 3.3.1 高温持久性能

3.3.1.1 持久强度 见表3-5。  
表3-5[1]  

<table><tr><td colspan="6">光滑试样</td><td colspan="6">缺口试样①</td></tr><tr><td>θ/C</td><td>σ100/MPa</td><td>σ200/MPa</td><td>σ500/MPa</td><td>σ1000/MPa</td><td>σ2000/MPa</td><td>θ/C</td><td>σ100/MPa</td><td>σ200/MPa</td><td>σ500/MPa</td><td>σ1000/MPa</td><td>σ2000/MPa</td></tr><tr><td>700</td><td>380</td><td>360</td><td>330</td><td>315</td><td>300</td><td>700</td><td>430</td><td>420</td><td>390</td><td>365</td><td>350</td></tr><tr><td rowspan="2">750</td><td rowspan="2">310</td><td rowspan="2">285</td><td rowspan="2">270</td><td rowspan="2">250</td><td rowspan="2">225</td><td>750</td><td>360</td><td>325</td><td>310</td><td>285</td><td>270</td></tr><tr><td>800</td><td>280</td><td>270</td><td>240</td><td>225</td><td>215</td></tr><tr><td>800</td><td>240</td><td>220</td><td>200</td><td>180</td><td>170</td><td>850</td><td>220</td><td>215</td><td>185</td><td>175</td><td>165</td></tr><tr><td>850</td><td>185</td><td>170</td><td>140</td><td>120</td><td>100</td><td>900</td><td>170</td><td>165</td><td>140</td><td>130</td><td>115</td></tr><tr><td>900</td><td>125</td><td>100</td><td>-</td><td>-</td><td>-</td><td>950</td><td>135</td><td>120</td><td>106</td><td>88</td><td>76</td></tr></table>

① 缺口半径 $r = 0.5\mathrm{mm}$ 。

# 3.3.1.2 典型的持久性能见表3-6。

表3-6  

<table><tr><td rowspan="2">θ/C</td><td colspan="4">光滑试样</td><td colspan="2">缺口试样①</td><td rowspan="2">θ/C</td><td colspan="4">光滑试样</td><td colspan="2">缺口试样①</td></tr><tr><td>σ/MPa</td><td>t/h</td><td>δ/%</td><td>ψ/%</td><td>σ/MPa</td><td>t/h</td><td>σ/MPa</td><td>t/h</td><td>δ/%</td><td>ψ/%</td><td>σ/MPa</td><td>t/h</td></tr><tr><td>600</td><td>539</td><td>330</td><td>11.2</td><td>6.2</td><td>-</td><td>-</td><td rowspan="2">816</td><td>178</td><td>341</td><td>8.8</td><td>8.2</td><td>178</td><td>1650</td></tr><tr><td rowspan="2">650</td><td>392</td><td>342</td><td>6.6</td><td>5.0</td><td>392</td><td>6482</td><td>137</td><td>2038</td><td>2.4</td><td>4.0</td><td>-</td><td>-</td></tr><tr><td>336</td><td>1486</td><td>5.2</td><td>9.7</td><td>-</td><td>-</td><td rowspan="2">870</td><td>147</td><td>133</td><td>10.5</td><td>9.5</td><td>147</td><td>1390</td></tr><tr><td>735</td><td>314</td><td>323</td><td>5.8</td><td>5.7</td><td>314</td><td>2866</td><td>110</td><td>733</td><td>3.0</td><td>2.7</td><td>-</td><td>-</td></tr><tr><td>770</td><td>245</td><td>958</td><td>5.8</td><td>9.5</td><td>-</td><td>-</td><td>982</td><td>55</td><td>100</td><td>3.0</td><td>3.0</td><td>78</td><td>464</td></tr><tr><td>816</td><td>207</td><td>131</td><td>14.0</td><td>13.5</td><td>207</td><td>972</td><td>1093</td><td>-</td><td>-</td><td>-</td><td>-</td><td>29</td><td>170</td></tr></table>

① 缺口半径 $r = 0.5\mathrm{mm}$ 。

3.3.1.3 长期时效后的持久性能见表3-7。

表3-7.1  

<table><tr><td colspan="2">时效制度</td><td colspan="4">816C/207MPa 持久性能</td><td colspan="2">时效制度</td><td colspan="4">816C/207MPa 持久性能</td></tr><tr><td rowspan="2">θ/C</td><td rowspan="2">t/h</td><td colspan="3">光滑试样</td><td>缺口试样&#x27;</td><td rowspan="2">θ/C</td><td rowspan="2">t/h</td><td colspan="3">光滑试样</td><td>缺口试样&#x27;</td></tr><tr><td>t/h</td><td>δ/%</td><td>ψ/%</td><td>t/h</td><td>t/h</td><td>δ/%</td><td>ψ/%</td><td>t/h</td></tr><tr><td rowspan="5">700</td><td>100</td><td>233</td><td>13.4</td><td>13.2</td><td>-</td><td rowspan="5">800</td><td>100</td><td>69</td><td>15.4</td><td>19.0</td><td>-</td></tr><tr><td>500</td><td>173</td><td>9.6</td><td>8.0</td><td>-</td><td>500</td><td>300</td><td>8.4</td><td>11.5</td><td>2992</td></tr><tr><td>800</td><td>200</td><td>4.0</td><td>4.0</td><td></td><td>800</td><td>200</td><td>9.2</td><td>11.5</td><td>-</td></tr><tr><td>1500</td><td>191</td><td>5.0</td><td>8.2</td><td>440</td><td>1500</td><td>187</td><td>12.0</td><td>17.5</td><td>1281</td></tr><tr><td>2250</td><td>239</td><td>6.7</td><td>6.7</td><td>1340</td><td>2250</td><td>141</td><td>15.4</td><td>19.2</td><td>4979</td></tr></table>

① 缺口半径 $r = 0.5\mathrm{mm}$ 。

3.3.1.4 合金的热强参数综合曲线见图3-2。

3.3.2 高温蠕变性能 见表3-8和图3-3。

表3-8[1]  

<table><tr><td>θ/°C</td><td>σ/MPa</td><td>t/h</td><td>εr/%</td><td>εp/%</td><td>θ/°C</td><td>σ/MPa</td><td>t/h</td><td>εt/%</td><td>εp/%</td></tr><tr><td rowspan="3">650</td><td>196</td><td>100</td><td>0.1994</td><td>0.1320</td><td>650</td><td>265</td><td>100</td><td>0.7186</td><td>0.5739</td></tr><tr><td>226</td><td>100</td><td>0.2482</td><td>0.1382</td><td>735</td><td>83</td><td>2000</td><td>0.0622</td><td>0.0435</td></tr><tr><td>245</td><td>100</td><td>0.5068</td><td>0.4368</td><td>815</td><td>98</td><td>1198</td><td>0.7050</td><td>0.0558</td></tr></table>

图片摘要：该图主要展示 3 8[1]。
![](images/a69523c73cf1fa04418cc2c8ad100afafa3636ba662c561b7862781c32495266.jpg)  
图3-2 K640合金的热强参数综合曲线[1]

图片摘要：该图主要展示 3 2 K640合金的热强参数综合曲线[1]。
![](images/04294d5e1ccf47c6dd59777c38a6b86aeca0dcf660bc988839f787d5e42d6920.jpg)  
图3-3 K640合金 $650^{\circ}C$ 的蠕变曲线

3.4 疲劳性能

3.4.1 高周疲劳 旋转弯曲疲劳性能见表3-9。

3.4.2 特种疲劳

3.4.2.1 热疲劳 按HB6660—1992《金属板材热疲劳试验方法》进行热疲劳试验，试验结果见表3-10。

3.5 弹性性能 动弹性模量 $E_{\mathrm{D}}$ 、切变模量 $G$ 和泊松比 $\mu$ 见表3-11。

表3-9[4]  

<table><tr><td rowspan="2">试样状态</td><td rowspan="2">θ/C</td><td colspan="4">不同循环数(周)的疲劳强度/MPa</td><td rowspan="2">试样状态</td><td rowspan="2">θ/C</td><td colspan="4">不同循环数(周)的疲劳强度/MPa</td></tr><tr><td>10^4周</td><td>10^5周</td><td>10^5周</td><td>10^7周</td><td>10^4周</td><td>10^5周</td><td>10^6周</td><td>10^7周</td></tr><tr><td rowspan="4">铸态</td><td>649</td><td>400</td><td>324</td><td>276</td><td>269</td><td rowspan="4">732C,16h,空冷</td><td>649</td><td>448</td><td>331</td><td>303</td><td>297</td></tr><tr><td rowspan="2">732</td><td rowspan="2">393</td><td rowspan="2">310</td><td rowspan="2">276</td><td rowspan="2">269</td><td>732</td><td>379</td><td>290</td><td>269</td><td>262</td></tr><tr><td>816</td><td>324</td><td>221</td><td>214</td><td>214</td></tr><tr><td>816</td><td>310</td><td>262</td><td>228</td><td>221</td><td>871</td><td>269</td><td>200</td><td>193</td><td>193</td></tr></table>

表3-10[1]  

<table><tr><td>θ/C</td><td>出现裂纹的循环数/周</td></tr><tr><td>20≈850</td><td>565</td></tr><tr><td>20≈1000</td><td>120</td></tr></table>

表3-11  

<table><tr><td>θ/℃</td><td>20</td><td>315</td><td>426</td><td>570</td><td>650</td><td>760</td><td>816</td></tr><tr><td>ED/GPa</td><td>224</td><td>206</td><td>194</td><td>185</td><td>176</td><td>166</td><td>159</td></tr><tr><td>G/GPa</td><td>92</td><td>83</td><td>78</td><td>74</td><td>70</td><td>66</td><td>63</td></tr><tr><td>μ</td><td>0.22</td><td>0.24</td><td>0.24</td><td>0.26</td><td>0.26</td><td>0.26</td><td>0.26</td></tr></table>

注：按声频振动法测定。

# 4 组织结构

# 4.1 相变温度

# 4.2 时间-温度-组织转变曲线

4.3 合金组织结构 在铸态下显微组织的特征是: 有骨架状 $\mathbf{M}_7\mathbf{C}_3$ 碳化物 (约占合金重量的 $5.3\%$ ), 极少量 $\mathbf{M}_6\mathbf{C}$ 及 $\mathbf{M}_{23}\mathbf{C}_6$ 碳化物。合金经 $750 \sim 800^{\circ} \mathrm{C}$ 长期时效后, $\mathbf{M}_7\mathbf{C}_3$ 碳化物分解, 析出细小弥散的 $\mathbf{M}_{23}\mathbf{C}_6$ 碳化物, 不析出片状相。

# 5 工艺性能与要求

5.1 成形性能 铸造性能优于奥氏体不锈钢。用熔模铸造法可铸成薄壁空心叶片及其他零件。

# 5.2 焊接性能

5.2.1 用惰性气体电弧焊有很好的焊接性能。一般不采用氧炔焊。连接K640合金本身可用K640焊条；而与其他合金连接则应择优选用HastelloyW合金焊条。大零件焊接之前要求在 $371\sim 427^{\circ}C$ 内预热，以免焊后开裂。一般采用V型连接，但承受高应力的零件则推荐用U型连接。

5.2.2 用保护性气氛焊接时，推荐从两边焊接。不宜增大焊缝尺寸，不能使用铜块作衬板。

5.2.3 采用直流电弧焊时，可得到较好的力学性能。为防止开裂，推荐用倾斜电弧往返堆焊。

5.3 零件热处理工艺 零件在铸态下使用。

# 5.4 表而处理工艺

5.5 切削加工和磨削性能 该合金切削加工较困难。常用的切削加工参数见表5-1。

表5-1[s]  

<table><tr><td>加工条件</td><td>切削速度/(mm/s)</td><td>加工深度/mm</td><td>吃刀量/mm</td><td>冷却剂</td></tr><tr><td>粗加工</td><td>42.3~169.3</td><td>0.89~1.27</td><td>0.10~0.31</td><td>稀乳化油</td></tr><tr><td>精加工、刨、钻</td><td>-</td><td>0.36~0.43</td><td>0.08~0.15</td><td>-</td></tr></table>

# 6 功能考核试验

# 7 使用建议

限用。

# 参考文献

1 钢铁研究总院等单位编写. 高温合金手册. 1982.994  
2 张祖谦编，国外航空技术.1975(4).2～19  
3 WolfJ., Brown W. F., Aerospace Structure Metals Handbook, Vol II A, Code 4305.1969   
4上海钢铁研究所.K640合金试验数据汇集：铸高07-86.1986

编写 钟振钢

审校 陈荣章

# K825(K25)

# 1 概述

K825是具有较高塑性的铬基铸造合金[1.3]。成分和性能与原苏联的BX-4相近似。成分简单，不含稀缺贵重元素，成本较低。与镍基合金相比，具有较高的熔点，较高的热导率，较低的线膨胀系数，较高的弹性模量和较小的密度，以及良好的抗高温氧化、抗冷热疲劳性能等优点。经 $800\mathrm{C}, 300\mathrm{h}$ 时效，组织和性能稳定，室温塑性无变化。适用于制作在 $700\mathrm{C}$ 以下的交变温度场中长期工作和 $1000\mathrm{C}$ 下短期工作的航空发动机零部件。

1.1 材料牌号 K825(K25)。  
1.2 相近牌号 BX-4（俄罗斯）。  
1.3 材料的技术标准 Q/6S605-1987《K25合金锭》（北京航空材料研究所）。  
1.4 化学成分 见表1-1。

0%

表1-1  

<table><tr><td>C</td><td>Cr</td><td>Ni</td><td>Ti</td><td>V</td><td>W</td><td>Mn</td><td>Si</td><td>S</td></tr><tr><td>0.02~0.08</td><td>基</td><td>39.5~42.5</td><td>0.20~0.40</td><td>0.20~0.40</td><td>1.40~1.80</td><td>≤0.50</td><td>≤0.50</td><td>≤0.01</td></tr><tr><td>P</td><td>Pb</td><td>Sn</td><td>Bi</td><td>As</td><td>Sb</td><td>N</td><td>O</td><td></td></tr><tr><td>≤0.015</td><td>≤0.001</td><td>≤0.002</td><td>≤0.0001</td><td>≤0.005</td><td>≤0.001</td><td>≤0.03</td><td>≤0.02</td><td></td></tr></table>

1.5 热处理制度 合金在铸态使用。  
1.6 品种规格与供应状态 直径 $70\sim 90\mathrm{mm}$ 的母合金锭。铸态供应。  
1.7 熔炼与铸造工艺 真空感应炉熔炼母合金，真空感应炉重熔，浇注熔模精密铸件和试样。  
1.8 应用概况与特殊要求 用该合金制作的某航空涡轮发动机加力点火器分流器, 未加涂层, 经过 $200 \mathrm{~h}$ 试车, 性能良好。现已成批生产。

# 2 物理及化学性能

# 2.1 热性能

2.1.1 熔化温度范围 $1312\sim 1435\mathrm{C}^{[1]}$ 。

2.1.2 热导率 见表2-1。

表21  

<table><tr><td>θ/C</td><td>20</td><td>200</td><td>400</td><td>600</td><td>800</td><td>1000</td></tr><tr><td>λ/(W/(m·°))</td><td>17.04</td><td>21.55</td><td>26.68</td><td>31.73</td><td>36.25</td><td>39.79</td></tr></table>

2.1.3 比热容 见表2-2。

表2-2  

<table><tr><td>θ/°C</td><td>100</td><td>200</td><td>300</td><td>400</td><td>500</td><td>600</td><td>700</td><td>800</td><td>900</td><td>1000</td><td>1100</td></tr><tr><td>c/(J/(kg·°C))</td><td>452.2</td><td>468.9</td><td>481.5</td><td>498.2</td><td>510.8</td><td>523.4</td><td>540.1</td><td>552.7</td><td>569.4</td><td>582.0</td><td>598.7</td></tr></table>

2.1.4 线膨胀系数 见表2-3。

表2-3  

<table><tr><td>θ/°C</td><td>20~200</td><td>20~300</td><td>20~400</td><td>20~500</td><td>20~600</td><td>20~700</td><td>20~800</td><td>20~900</td><td>20~1000</td></tr><tr><td>α1/10-6°C-1</td><td>10.20</td><td>10.90</td><td>11.40</td><td>11.97</td><td>12.43</td><td>12.87</td><td>13.40</td><td>13.83</td><td>14.13</td></tr></table>

2.2 密度 $\rho = 7.98\mathrm{g / cm}^{3[1]}$ 。  
2.3 电性能  
2.4 磁性能  
2.5 化学性能

2.5.1 抗氧化性能 按HB5258—1983《钢及高温合金抗氧化性测定方法》测得合金的静态抗氧化性能见表2-4。

表2-4  

<table><tr><td rowspan="2">t/h</td><td colspan="3">氧化速率/(g/(m2·h))</td><td rowspan="2">t/h</td><td colspan="3">氧化速率/(g/(m2·h))</td></tr><tr><td>900C</td><td>1000C</td><td>1100C</td><td>900C</td><td>1000C</td><td>1100C</td></tr><tr><td>50</td><td>0.11</td><td>0.21</td><td>0.39</td><td>400</td><td>0.025</td><td>-</td><td>-</td></tr><tr><td>100</td><td>0.07</td><td>0.13</td><td>0.24</td><td>600</td><td>0.025</td><td>-</td><td>-</td></tr><tr><td>150</td><td>0.06</td><td>0.12</td><td>0.20</td><td>800</td><td>0.023</td><td>-</td><td>-</td></tr><tr><td>200</td><td>0.056</td><td>0.10</td><td>0.19</td><td>1000</td><td>0.023</td><td>-</td><td>-</td></tr><tr><td>250</td><td>0.051</td><td>0.08</td><td>0.17</td><td></td><td></td><td></td><td></td></tr><tr><td>等级评定</td><td colspan="7">按HB 5258-1983评定,合金在1000℃以下属抗氧化级</td></tr></table>

# 3力学性能

测试力学性能的试样，采用熔模精铸法制成，并经过机加工。试样状态均为铸态。

3.1 技术标准规定的性能

3.1.1 技术标准规定的性能 见表3-1。

表3-1  

<table><tr><td colspan="4">拉伸性能</td><td colspan="3">持久性能</td></tr><tr><td rowspan="2">θ/C</td><td>σb/MPa</td><td>δs/%</td><td>φ/%</td><td rowspan="2">θ/C</td><td rowspan="2">σ/MPa</td><td>t/h</td></tr><tr><td colspan="3">不小于</td><td>不小于</td></tr><tr><td>室温</td><td>735</td><td>2.0</td><td>3.0</td><td rowspan="2">800</td><td rowspan="2">98</td><td rowspan="2">50</td></tr><tr><td>800</td><td>294</td><td>4.0</td><td>6.0</td></tr></table>

3.1.2 按技术标准规定性能检验生产合金性能的数据统计值 见表3-2。

表3-2
