Repository: C-zj02/CFD-claw

<div align="center">

**English** | [中文](#中文版) | [Français](README_FR.md) | [Русский](README_RU.md) | [हिन्दी](README_HI.md) | [العربية](README_AR.md) | [Português](README_PT.md)

# 🚀 Claude Code Python

**A Complete Python Reimplementation Based on Real Claude Code Source**

*From TypeScript Source → Rebuilt in Python with ❤️*

***
**🔥 Active Development • New Features Weekly 🔥**

</div>

***

## 🎯 What is This?

**Clawd Code** is a **complete Python rewrite** of Claude Code, based on the **real TypeScript source code**.

File: RAG-data/中国航空材料手册(第2版) 第3卷 铝合金 镁合金001-200.pdf-1f07f8f8-ec6d-4293-bd10-b0e628ef4bdf.md (part 8 of 11)
# 中国航空材料手册
<table><tr><td rowspan="2">品种</td><td rowspan="2">试样状态</td><td rowspan="2">d&#x27;min</td><td colspan="4">t</td><td rowspan="2" colspan="2">c、n</td><td rowspan="2">米称</td></tr><tr><td>X</td><td>min</td><td>max</td><td>s</td></tr><tr><td rowspan="2">线材</td><td rowspan="2">T6</td><td rowspan="2">4/5</td><td>288</td><td>279</td><td>305</td><td>8.18</td><td>0.028</td><td>36</td><td></td></tr><tr><td>287.3</td><td>279</td><td>298</td><td>1.85</td><td>0.017</td><td>36</td><td></td></tr></table>

# 3.2.2.2 高温剪切性能 合金高温剪切强度见表3-6和表3-7、

表36  

<table><tr><td rowspan="2">品种</td><td rowspan="2">试样状态</td><td rowspan="2">dmm</td><td colspan="2">稳定化处理</td><td rowspan="2">θ/°C</td><td rowspan="2">t/min</td><td rowspan="2">τ MPa</td><td rowspan="2">来源</td></tr><tr><td>θ/(°C)</td><td>t/h</td></tr><tr><td rowspan="29">线材</td><td rowspan="7">固溶热处理525( + 人工时效165,12h)</td><td></td><td></td><td></td><td>140</td><td></td><td>26°</td><td rowspan="7">2</td></tr><tr><td></td><td></td><td></td><td>125</td><td></td><td>21°</td></tr><tr><td></td><td></td><td></td><td>110</td><td></td><td>23°</td></tr><tr><td></td><td></td><td></td><td>175</td><td></td><td>21</td></tr><tr><td></td><td></td><td></td><td>200</td><td></td><td>19°</td></tr><tr><td></td><td></td><td></td><td>220</td><td></td><td>15°</td></tr><tr><td></td><td></td><td></td><td>185</td><td></td><td>191</td></tr><tr><td rowspan="6">固溶热处理535( + 冷拉1%~3%变形量+人工时效175,18h)</td><td></td><td></td><td></td><td>190</td><td></td><td>184</td><td rowspan="22">2</td></tr><tr><td></td><td></td><td></td><td>200</td><td>30</td><td>184</td></tr><tr><td></td><td></td><td></td><td>210</td><td></td><td>172</td></tr><tr><td></td><td></td><td></td><td>220</td><td></td><td>150</td></tr><tr><td></td><td></td><td></td><td>185</td><td></td><td>196</td></tr><tr><td></td><td></td><td></td><td>190</td><td></td><td>187</td></tr><tr><td rowspan="6">固溶热处理535( + 人工时效190,18h)</td><td>4</td><td></td><td></td><td>200</td><td></td><td>178</td></tr><tr><td></td><td></td><td></td><td>210</td><td></td><td>169</td></tr><tr><td></td><td></td><td></td><td>220</td><td></td><td>155</td></tr><tr><td></td><td></td><td></td><td>210</td><td></td><td>115</td></tr><tr><td></td><td>125</td><td></td><td>125</td><td></td><td>26°</td></tr><tr><td></td><td>150</td><td></td><td>150</td><td></td><td>236</td></tr><tr><td rowspan="4">固溶热处理525( + 人工时效165,12h)</td><td></td><td>17</td><td></td><td>175</td><td></td><td>196</td></tr><tr><td></td><td>22</td><td></td><td>225</td><td></td><td>121</td></tr><tr><td></td><td>250</td><td></td><td>250</td><td></td><td>90</td></tr><tr><td></td><td>300</td><td></td><td>300</td><td></td><td>68</td></tr><tr><td rowspan="3">固溶热处理535( + 冷拉1%~3%变形量+人工时效175,18h)</td><td></td><td></td><td>100</td><td rowspan="2">220</td><td></td><td>139</td></tr><tr><td></td><td>22</td><td></td><td></td><td>138</td></tr><tr><td></td><td>190</td><td></td><td>190</td><td></td><td>118</td></tr><tr><td rowspan="3">固溶热处理535( + 人工时效190,18h)</td><td></td><td>200</td><td></td><td>200</td><td></td><td>137</td></tr><tr><td></td><td>220</td><td></td><td>220</td><td></td><td>109</td></tr><tr><td></td><td>250</td><td></td><td>250</td><td></td><td>109</td></tr></table>

表3-7  

<table><tr><td rowspan="2">品种</td><td rowspan="2">试样状态</td><td rowspan="2">d/mm</td><td colspan="4">τ</td><td rowspan="2">Cv</td><td rowspan="2">n</td><td rowspan="2">来源</td></tr><tr><td>X</td><td>min</td><td>max</td><td>s</td></tr><tr><td rowspan="2">线材</td><td rowspan="2">T6</td><td>4</td><td>195.2</td><td>191</td><td>204</td><td>3.952</td><td>-</td><td>24</td><td>-</td></tr><tr><td>6</td><td>197.2</td><td>188</td><td>215</td><td>8.028</td><td>-</td><td>24</td><td>-</td></tr></table>

3.2.2.3 2B16与2A10合金剪切强度比较曲线见图3-1～图3.

# 3.3 持久和蠕变性能

# 3.4 疲劳性能

3.4.1 低周疲劳 疲劳试样如图3-4所示。室温轴向拉伸疲劳性能见表38。

图片摘要：该图主要展示 3 12B16和2A10合金线材在高温下的剪切强度曲线[4]。
![](images/fa00fb53624f1ed08ea3e42da10d8ac74056028ce710ddde343fece15a636df0.jpg)  
图3-12B16和2A10合金线材在高温下的剪切强度曲线[4]

图片摘要：该图主要展示 3 12B16和2A10合金线材在高温下的剪切强度曲线[4]。
![](images/ef302dd9a864ed81d5a55e45236ffee3d72b34f35301abfcfa7e3526fe0a38e2.jpg)  
图3-2 经不同稳定化温度处理的室温剪切强度曲线

图片摘要：该图主要展示 3 2 经不同稳定化温度处理的室温剪切强度曲线。
![](images/48ec3148728af402d6a17d3c19693cd556e820a639d4cb0a42c03b11b45e72c0.jpg)  
图33 经不同稳定化温度处理100h的合金线材的高温剪切强度曲线

图片摘要：该图主要展示 33 经不同稳定化温度处理100h的合金线材的高温剪切强度曲线。
![](images/d3824de31ced002b0556528b26ca1e85a06c644cbddd340df9df7274d57789ec.jpg)  
图3-4铆接构件低周轴向拉伸疲劳试样示意图

# 3.5 弹性性能

3.5.1 弹性模量 $E = 70\mathrm{GPa}^{[5]}$   
3.5.2 切变模量 $G = 27\mathrm{GPa}^{[3]}$   
3.5.3 泊松比 $\mu = 0.31^{[d]}$

表38  

<table><tr><td>品种</td><td>试样状态</td><td>铆钉杆直径d/mm</td><td>K</td><td>R</td><td>σmax/MPa</td><td>f.（周/min）</td><td>N/周</td><td>n</td><td>来源</td></tr><tr><td rowspan="9">铆钉构件</td><td rowspan="6">固溶热处理525℃+人工时效165℃,12h</td><td rowspan="6">4</td><td rowspan="6">0.6</td><td rowspan="6">0.1</td><td rowspan="3">802</td><td rowspan="6">83</td><td>1.71×10-1</td><td rowspan="6">1</td><td rowspan="6">1</td></tr><tr><td>1.55×10-1</td></tr><tr><td>2.25×10-1</td></tr><tr><td rowspan="3">936</td><td>1.09×10-1</td></tr><tr><td>1.09×10-1</td></tr><tr><td>1.27×10-1</td></tr><tr><td rowspan="3">固溶热处理525℃+人工时效165℃,12h+稳定化处理150℃,75h-175℃,5h</td><td rowspan="3">4</td><td rowspan="3">0.6</td><td rowspan="3">0.1</td><td rowspan="3">802</td><td rowspan="3">111</td><td>2.28×10-1</td><td rowspan="3">1</td><td rowspan="3">1</td></tr><tr><td>1.49×10-1</td></tr><tr><td>1.83×10-1</td></tr></table>

# 4 组织结构

# 4.1 相变温度

# 4.2 时间-温度-组织转变曲线

4.3 合金组织结构 在退火状态下具有： $\alpha-\mathrm{Al}, \mathrm{CuAl}_{2}, \mathrm{T}(\mathrm{Al}_{2}\mathrm{Mn}_{2}\mathrm{Cu}), \mathrm{Al} \mathrm{Ti}, \mathrm{Al}_{2}\mathrm{Zr}, \mathrm{Al}_{2}\mathrm{V}$ 和 $\mathrm{AlSiMnFe}$ 等相组成。当含硅量较多而含铁量很少时，合金中还可能形成 $\mathrm{Al}_{16}\mathrm{Mn}_{2}\mathrm{Si}$ 二元相，主要强化相是 $\mathrm{CuAl}_{2}$ 。

# 5 工艺性能与要求

5.1 成形性能 室温下线材具有良好的塑性, 可在冷镦机上制成多种形式的铆钉。铆钉在热处理强化后施铆, 具有良好的铆接工艺性能; 施铆不受热处理强化后停留时间的限制。  
5.2 焊接性能 合金具有良好的焊接性能，用2B16作焊料，形成裂缝的倾向不显著，可以用点焊、滚焊和氩弧焊，质量良好。  
5.3 零件热处理工艺 热处理制度按1.5.2.固溶热处理宜采用硝盐槽加热。铆钉应采用专用铁丝网容器盛装，铆钉摊厚不得超过 $20\mathrm{mm}$ ，入槽后，槽液温度不得低于固溶温度下限，以免产生粗人晶粒组织。淬火转移时间不得超过15s，以免降低耐腐蚀性能和剪切强度。  
5.4 表面处理工艺 与一般铝合金同。  
5.5 切削加工及磨削性能 合金在热处理强化状态下，具有良好的切削加工性能。

# 6 功能考核试验

# 7 使用建议

合金铆钉建议用在要求强度高的内外结构件的铆接，更适合工作环境在 $200^{\circ}\mathrm{C}$ 左右的高温区，可代替2A10合金。

# 参考文献

1 北京航空材料研究所，LY16-1铝合金线材生产工艺说明书.1980  
2张禄山，高强耐热铝合金铆钉丝材LY161合金的生产及应用.1985   
3BHMM.航空材料手册（第二册）：有色分会，1965  
北京航空材料研究所.LY161组合式飞行研制技术总结，1980  
5 首都航天机械公司，工业生产检验数据：铝镁合金-99.1999  
6 航空材料手册（上册）北京：国防工业出版社，1972

# 2A50

# 1 概述

2A50合金是铝铜-镁-硅系可热处理强化的铝合金。固溶热处理加人工时效后具有较高的强度和塑性。热加工工艺塑性良好，适于制造形状复杂及承受中等载荷的锻件。合金的接触焊、点焊，滚焊性能较好，但电弧焊和气焊性能差。合金的铸造性能良好，适于制造大截面铸锭。作为热锻大型零件毛坯之用同时也广泛用于制造各类中、小型锻件。

1.1 材料牌号 2A50。  
1.2 相近牌号 $\mathbb{A}\backslash 6$ （俄罗斯）

1.3 材料的技术标准

GB/T3190 1996《变形铝及铝合金化学成分》

GB/T3191 1998《铝及铝合金挤压棒材》

GJB 2054 1994 《航空航天用铝合金棒材规范 $p$

GJB 2351 1995《航空航天用铝合金锻件规范》

HB 5202-1982 《航空用铝及铝合金挤压棒材》

HB 5204-1982《航空用铝合金锻件和模锻件》

1.4 化学成分 合金化学成分按GB/T3190-1996，见表1-1。

表1-1  

<table><tr><td>Si</td><td>Fe</td><td>Cu</td><td>Mn</td><td>Mg</td><td>Ni</td><td>Zn</td><td>Fe-Ni</td><td>Ti</td><td colspan="2">其他</td><td rowspan="2">Al</td></tr><tr><td>0.7~1.2</td><td>0.7</td><td>1.8~2.6</td><td>0.40~0.8</td><td>0.40~0.8</td><td>0.10</td><td>0.30</td><td>0.7</td><td>0.15</td><td>单个</td><td>合计</td></tr><tr><td></td><td></td><td></td><td></td><td></td><td></td><td></td><td></td><td></td><td>0.05</td><td>0.10</td><td>余属</td></tr></table>

# 1.5 热处理制度

1.5.1 退火 按HB/Z5126-1979《变形铝合金热处理》.合金的不完全退火制度：350-384， $1\sim -3h$ ，空冷。

按GJB1694-1993《变形铝合金热处理规范》，合金的退火制度： $310\sim 410\mathrm{C}$ ， $\mathrm{I}\sim 3\mathrm{h}$ ，以不大于 $300 / h$ 的冷却速度随炉至260℃以下出炉空冷

1.5.2 固溶热处理加时效制度 按HB/Z 5126 1979,固溶热处理温度: $505\sim 525^{\circ}\mathrm{C}$ ,水冷;人1时效温度: $150\sim 160^{\circ}\mathrm{C},6\sim 15\mathrm{h}$ ;自然时效在窄温保持96h以上。固溶热处理后保持塑性时间为2~3h.固溶热处理和人工时效之间间隔时间小于6h,以免力学性能降低。

按（JB1694 1993，固溶热处理温度： $510\sim 520^{\circ}C$ ，水冷；人工时效温度： $150\sim 160^{\circ}C$ ， $6\sim 15h$ ：自然时效在室温保持 $96h$ 以上。固溶热处理后保持塑性时间为 $2\sim 3h$ ，固溶热处理和人工时效之间间隔时间小于 $5h$ ，以免力学性能降低。

1.6 品种规格与供应状态 见表12。

表1-2  

<table><tr><td colspan="2">技术标准</td><td>品种</td><td>供应状态</td><td>δ或d/mm</td></tr><tr><td rowspan="2" colspan="2">GB/T 3191-1998</td><td rowspan="4">挤压棒材</td><td>H112.F</td><td>5~600</td></tr><tr><td>T6</td><td>5~150</td></tr><tr><td colspan="2">GB 2054-1994</td><td rowspan="2">F、T6</td><td>5~360</td></tr><tr><td colspan="2">HB 3202-1982</td><td>≤240</td></tr><tr><td rowspan="2" colspan="2">GB/T 3191-1998</td><td rowspan="4">高强棒材</td><td>H112.F</td><td>20~160</td></tr><tr><td>T6</td><td>20~120</td></tr><tr><td colspan="2">GB 2054-1994</td><td rowspan="2">F、T6</td><td rowspan="2">20~150</td></tr><tr><td colspan="2">GB 2351-1995</td></tr><tr><td colspan="2">HB 3204-1982</td><td>自由锻件、模锻件</td><td>T6</td><td>按协议</td></tr></table>

1.7 熔炼与铸造工艺 一般采用坩埚炉、反射炉熔炼，用半连续法进行铸造。熔炼温度 $700 \sim 750^{\circ} \mathrm{C}$ ，铸造温度 $710 \sim 735^{\circ} \mathrm{C}$ 。把硅含量控制在成分范围的上限，铁的质量分数控制在 $0.5\%$ 以下，有利于提高铸造性能和制品的力学性能。

1.8 应用概况与特殊要求 该合金适于制造飞机的隔框、接头、支架和摇臂等。

# 2 物理及化学性能

# 2.1 热性能

2.1.1 热导率 见表2-1。

表2-1  

<table><tr><td rowspan="2">θ·(λ.(W.(m·l))</td><td>25</td><td>100</td><td>200</td><td>300</td><td>10</td></tr><tr><td>176</td><td>180</td><td>184</td><td>184</td><td>184</td></tr></table>

2.1.2 比热容 见表2-2。

表2-2  

<table><tr><td>θ/(°C)</td><td>50</td><td>100</td><td>150</td><td>200</td><td>250</td><td>310</td><td>350</td><td>400</td></tr><tr><td>cJ(kg·(°))</td><td>795</td><td>837</td><td>837</td><td>879</td><td>921</td><td>963</td><td>1005</td><td>∞</td></tr></table>

2.1.3 线膨胀系数 见表2-3。  
2.2 密度 $\rho = 2.75\mathrm{g / cm^3}$   
2.3 电性能 合金在 $20^{\circ} \mathrm{C}$ 时的电阻率 $\rho = 4 \ln \Omega \cdot \mathrm{m}^{-1}$ 。

表23  

<table><tr><td>θ′(°)</td><td>20~100</td><td>20~200</td><td>20~300</td><td>100~200</td><td>200~300</td></tr><tr><td>α/10 (°)</td><td>21.4</td><td>22.6</td><td>23.8</td><td>23.7</td><td>26.1</td></tr></table>

2.4 磁性能 无磁性。

# 2.5 化学性能

2.5.1 耐腐蚀性能 合金在人工时效状态下具有晶间腐蚀、剥落腐蚀和应力腐蚀倾向。阳极化利用重铬酸钾填充阳极膜，可以保证防止腐蚀。

工艺和使用中加热不会引起合金的耐腐蚀性能变化。

合金的不同时效制度对应力腐蚀性能有明显影响见图2-1。

模锻件低倍组织的穿流缺陷也会严重降低抗应力腐蚀性能，见表2-4。

图片摘要：该图主要展示 2 1 不同时效处理对应力腐蚀性能的影响。
![](images/d301ce1db0cb12518b74106bd3e3807f49c0c7e20953cb91e4c7a3ea777b977f.jpg)  
图2-1 不同时效处理对应力腐蚀性能的影响

表2-4  

<table><tr><td>试样状态</td><td>θ/°C</td><td>出现裂纹时间d</td><td>备注</td></tr><tr><td>有穿流</td><td>32~16</td><td>3.5,42,42,3.5</td><td>所有叉形试样取自同机锻件。</td></tr><tr><td>无穿流</td><td>32~16</td><td>17,61,61,61,61</td><td>按HCS208[1961]方法进行试验</td></tr></table>

# 3 力学性能

# 3.1 技术标准规定的性能 见表3-1和表3-2

表3-1  

<table><tr><td rowspan="2">技术标准</td><td rowspan="2">品种</td><td rowspan="2">试样状态</td><td rowspan="2">d/mm</td><td>σb/MPa</td><td>δ</td></tr><tr><td colspan="2">不小于</td></tr><tr><td>GB/T 3191-1998</td><td>挤压棒材1</td><td>T6,Γ-2</td><td>≤170</td><td>355</td><td>1.</td></tr><tr><td>GJB 2054-1994</td><td>挤压棒材</td><td>Γ6</td><td>5~150</td><td>350</td><td>1.</td></tr><tr><td rowspan="4">HB 5202-1982</td><td rowspan="4">挤压棒材</td><td rowspan="4">Γ6</td><td>&gt;10~250</td><td>350</td><td>x</td></tr><tr><td>≤2</td><td>365</td><td>x</td></tr><tr><td>&gt;23~160</td><td>375</td><td rowspan="2">x</td></tr><tr><td>160~240</td><td>365</td></tr><tr><td>GB/T 3191-1998</td><td rowspan="2">高强棒材</td><td>T6,Γ62</td><td>20~120</td><td>380</td><td>x</td></tr><tr><td>GJB 2054-1994</td><td>T6</td><td>20~150</td><td>180</td><td>x</td></tr></table>

1° 直径 $d = 150\mathrm{mm}$ 的棒材，其力学性能附报告单。

表3-2  

<table><tr><td rowspan="2">技术标准</td><td rowspan="2">品种</td><td rowspan="2">状态</td><td colspan="3">L</td><td colspan="3">LT</td><td colspan="3">ST</td><td>HJB</td></tr><tr><td>σb/MPa</td><td>σp1.7/MPa</td><td>δ/%</td><td>σb/MPa</td><td>σp1.7/MPa</td><td>δ/%</td><td>σb/MPa</td><td>δ/%</td><td></td><td></td></tr><tr><td rowspan="2">GJB 2351-1995</td><td>自由锻件</td><td>T6</td><td>365</td><td>-</td><td>8.0</td><td>345</td><td>-</td><td>6.0</td><td>335</td><td>4.0</td><td>9°</td><td></td></tr><tr><td>模锻件</td><td>T6</td><td>380</td><td>275</td><td>10.0</td><td>365</td><td>245</td><td>7.0</td><td>345</td><td>5.0</td><td>10°</td><td></td></tr><tr><td rowspan="2">HR 5204-1982</td><td>自由锻件</td><td>T6</td><td>365</td><td>-</td><td>9.0</td><td>345</td><td>-</td><td>6.0</td><td>335</td><td>4.0</td><td>9°</td><td></td></tr><tr><td>模锻件</td><td>T6</td><td>380</td><td>275</td><td>11.0</td><td>365</td><td>245</td><td>7.0</td><td>345</td><td>5.0</td><td>100°</td><td></td></tr></table>

# 3.2 室温及各种温度下的力学性能

3.2.1 硬度 模锻件T6状态下的布氏硬度为HBS $105^{\ddagger}$

# 3.2.2 拉伸性能

3.2.2.1 室温拉伸性能见表 $3-3\sim$ 表3-5。

表3-3  

<table><tr><td rowspan="3">品种</td><td rowspan="3">状态</td><td rowspan="3">d或δmm</td><td colspan="5">σ</td><td rowspan="3">δ/%</td><td rowspan="3">n</td><td rowspan="3">来源</td></tr><tr><td>X</td><td>min</td><td>max</td><td>s</td><td>C</td></tr><tr><td colspan="5">MPa</td></tr><tr><td rowspan="7">挤压棒材</td><td rowspan="7">T6</td><td>35</td><td>498</td><td>473</td><td>122</td><td></td><td></td><td>14.5</td><td>28</td><td>[4]</td></tr><tr><td>42~250</td><td>490</td><td>453</td><td>513</td><td>12.28</td><td>0.025</td><td>14.5</td><td>80</td><td></td></tr><tr><td>25~60</td><td>445</td><td>417</td><td>161</td><td>10.02</td><td>0.023</td><td>18.0</td><td>48</td><td>[1]</td></tr><tr><td>70~150</td><td>440</td><td>411</td><td>167</td><td>10.52</td><td>0.024</td><td>18.9</td><td>32</td><td></td></tr><tr><td>50</td><td>165</td><td>-</td><td></td><td></td><td></td><td>19.1</td><td>70</td><td>7</td></tr><tr><td>25~250</td><td>485</td><td>410</td><td>510</td><td>17.24</td><td>0.036</td><td>15.0</td><td>88</td><td>[2]</td></tr><tr><td>10~360</td><td>460</td><td>373</td><td>557</td><td>29.50</td><td>0.061</td><td>15.7</td><td>472</td><td></td></tr><tr><td>高强棒</td><td></td><td>50~200</td><td>465</td><td>432</td><td>500</td><td>16.70</td><td>0.036</td><td>13.1</td><td>119</td><td></td></tr></table>

表3-4  

<table><tr><td rowspan="2">品种</td><td rowspan="2">状态</td><td rowspan="2">d或δ/mm</td><td rowspan="2">n</td><td rowspan="2">X</td><td rowspan="2">m1r</td><td rowspan="2">max</td><td colspan="3">σ1</td></tr><tr><td colspan="3">MPa</td></tr><tr><td rowspan="3">模锻件</td><td rowspan="3">T6</td><td>Y7-10~Y7-13</td><td>192</td><td>401</td><td>369</td><td>444</td><td colspan="3">11.91</td></tr><tr><td>-</td><td>114</td><td>445</td><td>390</td><td>522</td><td colspan="3">25.51</td></tr><tr><td>-</td><td>165</td><td>435</td><td>380</td><td>515</td><td colspan="3">26.55</td></tr><tr><td rowspan="2">品种</td><td rowspan="2">状态</td><td rowspan="2">d或δ/mm</td><td colspan="5">σp,2</td><td>δ</td><td>来源</td></tr><tr><td>X</td><td>min</td><td>max</td><td>s</td><td colspan="3">Cv</td></tr><tr><td rowspan="3">模锻件</td><td rowspan="3">T6</td><td>Y7-10~Y7-13</td><td>313</td><td>279</td><td>364</td><td>19.52</td><td>0.062</td><td>16.3</td><td>1</td></tr><tr><td>-</td><td>375</td><td>309</td><td>457</td><td>30.37</td><td>0.081</td><td>15.2</td><td>1</td></tr><tr><td>-</td><td>350</td><td>275</td><td>465</td><td>33.85</td><td>0.097</td><td>16.3</td><td>8</td></tr></table>

1）系纵向性能。

表3-5  

<table><tr><td rowspan="3">品种</td><td rowspan="3">状态</td><td rowspan="3">重量/kg</td><td rowspan="3">试样部位</td><td colspan="3">1.</td><td colspan="3">L1</td><td colspan="3">ST</td><td>H1</td></tr><tr><td>σ1</td><td>σp</td><td>δ...</td><td>σ1</td><td>σp</td><td>δ</td><td>σ1</td><td>σp</td><td rowspan="2">δ</td><td rowspan="2">H1</td></tr><tr><td colspan="2">MPa</td><td colspan="3">MPa</td><td colspan="3">MPa</td></tr><tr><td rowspan="3">模锻件</td><td rowspan="3">76</td><td rowspan="3">&lt;30</td><td>肋条</td><td>411</td><td>363</td><td>14.5</td><td>127</td><td>318</td><td>11.0</td><td>407</td><td>329</td><td>13.7</td><td>12.</td></tr><tr><td>腹板</td><td>431</td><td>353</td><td>15.0</td><td>122</td><td>348</td><td>11.5</td><td>-</td><td>-</td><td>11.7</td><td>-</td></tr><tr><td>粗厚部</td><td>436</td><td>353</td><td>15.0</td><td>127</td><td>338</td><td>16.5</td><td>407</td><td>333</td><td>12.0</td><td>-</td></tr><tr><td rowspan="3">模锻件</td><td rowspan="3">76</td><td rowspan="3">&gt;30~200</td><td>肋条</td><td>436</td><td>333</td><td>15.0</td><td>127</td><td>329</td><td>16.0</td><td>117</td><td>311</td><td>13.0</td><td>12</td></tr><tr><td>腹板</td><td>446</td><td>343</td><td>14.5</td><td>427</td><td>338</td><td>15.0</td><td>-</td><td>-</td><td>-</td><td>-</td></tr><tr><td>粗厚部</td><td>422</td><td>314</td><td>13.5</td><td>412</td><td>319</td><td>14.5</td><td>397</td><td>304</td><td>12.0</td><td>-</td></tr></table>

# 3.2.2.2 锻件稳定化处理后的室温拉伸性能，见表3-5。

表3-6  

<table><tr><td rowspan="2">δ/mm</td><td rowspan="2">状态</td><td rowspan="2">试样方向</td><td colspan="2">稳定化条件</td><td rowspan="2">σm/MPa</td><td rowspan="2">σ1</td><td rowspan="2">Mk</td></tr><tr><td>9/0</td><td>t/h</td></tr><tr><td rowspan="7">110</td><td rowspan="7">T6</td><td rowspan="7">L1</td><td>20</td><td>---</td><td>392</td><td>15</td><td></td></tr><tr><td>20</td><td>10.5</td><td>275</td><td>10</td><td></td></tr><tr><td>200</td><td>100</td><td>221</td><td>10</td><td></td></tr><tr><td>250</td><td>9.5</td><td>177</td><td>10</td><td></td></tr><tr><td>260</td><td>100</td><td>98</td><td>10</td><td></td></tr><tr><td>300</td><td>9.5</td><td>103</td><td>20</td><td></td></tr><tr><td>360</td><td>100</td><td>94</td><td>10</td><td></td></tr></table>

3.2.2.3 温度对合金模锻件拉伸性能的影响见图3-1。  
3.2.2.4 锻件各种温度下的力学性能见表3-7。

表3-7  

<table><tr><td>品种</td><td>δ/mm</td><td>状态</td><td>试样方向</td><td>θ/°C</td><td>σb/MPa</td><td>δ、ψ/°C</td><td>ψ/°C</td></tr><tr><td rowspan="6">锻件</td><td rowspan="6">110</td><td rowspan="6">T6</td><td rowspan="6">LT</td><td>20</td><td>392</td><td>6</td><td></td></tr><tr><td>125</td><td>353</td><td>7</td><td></td></tr><tr><td>150</td><td>294</td><td>10</td><td>-</td></tr><tr><td>200</td><td>275</td><td>13</td><td>40</td></tr><tr><td>250</td><td>177</td><td>16</td><td>46</td></tr><tr><td>300</td><td>98</td><td>23</td><td>70</td></tr></table>

3.2.3 压缩性能 模锻件的 $\sigma_{\mathrm{Pb_2}} = 333\mathrm{MPa}^{\prime \prime}$

3.2.4 冲击性能 见表3-8。

图片摘要：该图主要展示 3 7。
![](images/3fde53c2fa90d0591e289bb95f03b13a24cb6529c9ac2ead7a430536aad86de3.jpg)  
图3-1 温度对2A50合金模锻件拉伸性能的影响

表3-8.  

<table><tr><td>品种</td><td>状态</td><td>d/mm</td><td>试样方向</td><td>组织</td><td>ak1(kJ·m-2)</td><td>品种</td><td>状态</td><td>d mm</td><td>试样方向</td><td>组织</td><td>uk1(kJ·m-2)</td></tr><tr><td rowspan="2">挤压棒材</td><td rowspan="2">16</td><td rowspan="2">180</td><td rowspan="2">轴向半径</td><td rowspan="2">-</td><td rowspan="2">23550</td><td rowspan="2">挤压棒材</td><td rowspan="2">TG</td><td rowspan="2">180</td><td>轴向</td><td>再结晶</td><td>2</td></tr><tr><td>轴向</td><td>未再结晶</td><td>2</td></tr></table>

3.2.5 扭转与剪切性能 合金的剪切强度 $r = 255\mathrm{MPa}^{-1}$   
3.2.6 应力集中 合金缺口试样的抗拉强度见表39。

表39  

<table><tr><td>品种</td><td>δ或d/mm</td><td>状态</td><td>试样方向</td><td>缺口类型</td><td>应力集中系数K</td><td>σbl/MPa</td><td>σti/σ1</td></tr><tr><td>锻件</td><td>190</td><td rowspan="2">T6</td><td rowspan="2">L</td><td>板状,带孔</td><td>3.6</td><td>352</td><td>4</td></tr><tr><td>棒材</td><td>-140</td><td>带环形缺口</td><td>2.2</td><td>598</td><td>5</td></tr></table>

# 3.3 持久和蠕变性能

3.3.1 高温持久性能 见表3-10。

# 3.4 疲劳性能

3.4.1 高周疲劳 见表311。

3.4.2 低周疲劳 模锻件有穿流缺陷和尤该缺陷的低周轴向拉伸疲劳数值见表3-12。

# 3.5 弹性性能

3.5.1 弹性模量 $E = 7\mathrm{GPa}^{[1]}$

3.5.2 切变模量 $G = 27\mathrm{GPa}^{\text{山}}$

3.5.3 泊松比 $\mu = 0.33$

# 3.6 断裂性能

3.6.1 断裂韧度 见表3-13。

表3-10  

<table><tr><td>品种</td><td>\( \delta /\mathrm{{mm}} \)</td><td>状态</td><td>试样方向</td><td>\( \theta /{}^{ \circ  } \)</td><td>\( \gamma ,\mathrm{{MPa}} \)</td></tr><tr><td rowspan="3">锻件</td><td rowspan="3">110</td><td rowspan="3">T6</td><td rowspan="3">L7</td><td>200</td><td>1.4</td></tr><tr><td>250</td><td>5</td></tr><tr><td>300</td><td>-</td></tr></table>

表311  

<table><tr><td>品种</td><td>状态</td><td>θ/(°C)</td><td>N&#x27;周</td><td>σ1/MPa</td><td>rH·Mpa</td></tr><tr><td></td><td></td><td>20</td><td>2×107</td><td>127</td><td>78</td></tr><tr><td></td><td>36</td><td>150</td><td>2×107</td><td>108</td><td>67</td></tr><tr><td></td><td></td><td>200</td><td>2×107</td><td>98</td><td>53</td></tr></table>

表312  

<table><tr><td>试样状态</td><td>R</td><td>f/(周/min)</td><td>K</td><td>最大载荷/N</td><td>N/周</td></tr><tr><td>有穿流</td><td>0.1</td><td>10</td><td>0.67</td><td>11768</td><td>11303,5281,8265,9358,10453,9842</td></tr><tr><td>无穿流</td><td>0.1</td><td>10</td><td>0.67</td><td>11768</td><td>17985,8041,15443,14501,19234,12923,121</td></tr></table>

注：试样有效直径 $d = 7\mathrm{mm}\pm 0.03\mathrm{mm}$ ，试样缺口 $R = 0.75\mathrm{mm}$

表3-13  

<table><tr><td>品种</td><td>δ或d/mm</td><td>状态</td><td>试样方向</td><td>KmMPa m</td></tr><tr><td rowspan="3">自由锻件</td><td></td><td rowspan="3">16</td><td>LT</td><td>30~42</td></tr><tr><td></td><td>TL</td><td>36~36</td></tr><tr><td></td><td>SL</td><td>31~32</td></tr><tr><td>棒材</td><td>≤140</td><td></td><td>RL</td><td>31</td></tr></table>

# 4 组织结构

# 4.1 相变温度

# 4.2 时间-温度-组织转变曲线

4.3 合金组织结构 在退火状态时，除 $\alpha$ -Al 外尚有 $\mathrm{Mg}_{2}\mathrm{Si}$ 、硅、S（Al₂CuMg）、W（AlₙMg Si₄Cu）和 AlMnSiFe 或 AlMnSi。在快速结晶时可能不出现 W 相，而出现 $\mathrm{CuAl}_{2}$ 相。当存在 $\mathrm{Mg}:\mathrm{Si} = 1.73$ 时，镁实际上完全进入化合物 $\mathrm{Mg}_{2}\mathrm{Si}$ 中去，因而 S 相不再形成

# 5 工艺性能与要求

5.1 成形性能 合金的挤压毛料在热加工温度下具有高塑性。锻造和模锻温度为 $380 \sim 470^{\circ} \mathrm{C}$ 。临界变形程度为 $2\% \sim 15\%$ 。铸态毛料塑性较低，此时锻造和模锻温度为 $380 \sim 450^{\circ} \mathrm{C}$ 。  
5.2 焊接性能 接触焊性能较好，但电弧焊和气焊性能差。  
5.3 零件热处理工艺 形状复杂的薄壁零件淬火时（壁厚不超过 $30\mathrm{mm}$ ），淬火水温可提高到 $90^{\circ}\mathrm{C}$ ，但和在 $20^{\circ}\mathrm{C}$ 水中淬火相比，前者强度指标会下降 $29\sim 49\mathrm{MPa}$ ，延伸率下降 $1\% \sim 3\%$ ，而冲击韧性下降很少。如在 $80^{\circ}\mathrm{C}$ 水中淬火，强度指标下降 $15\sim 20\mathrm{MPa}^{[11]}$ 。  
5.4 表面处理工艺 同一般铝合金。  
5.5 切削加工与磨削性能 切削性能良好。

# 6 功能考核试验

# 7 使用建议

选用

# 参考文献

1 BIIAM. 航空材料手册 第二册: 有色合金, 1965  
2 AIOHHeBie CuaBb. Ipombl. lue Bie, leopmpy eme cquchne 11 HIOHHe a HOMHHe BHe CuaBb. CnpaBOHep py KOBIOCTBO, Hppe. Hacob . H. , Phn, Iyep II. H. MetaI yprna. 1972   
3南昌飞机制造公司，穿流对LD5铝合金模锻件性能的影响：变语04-86.1986  
沈阳飞机制造公司，工业生产检验数据：变铝01-86.1986  
5洪都航空工业集团有限责任公司，工业生产检验数据：钼镁合金01-99. 1999  
6 西北铝加工厂. 工业生产检验数据: 铝镁合金 12-99.1999  
7 东北轻合金有限责任公司. 工业生产检验数据: 铝镁合金 0699.1999  
8 陕西飞机制造公司，工业生产检验数据：铝镁合金09-99.19-99  
9 西南铝加工厂. 工业生产检验数据: 铝镁合金 13-99.1999  
10 西南铝加工厂. 工业生产检验数据: 变铝 12-86.1986  
1] A.HOMHHe BbE cHtABB. CpyKty paH cbOHrHa No.y pKaTHa a.HOMHHe BnX chIaOB, CpapOHHK, nopeJ. HuaonB. A., Meta.Ly pH, 1974   
12 CipabouHHK no MaHHIO CTPOHTeTtBBN MATEPHa.tam, Tm2, H.pec. Ihoro. tna Aickceea I.11., MMIIITI 3.1959   
13 KyaepaB B. F. CmoieHueB B. H. BrKoCpaPbMHIOA IOMHIOE OBy cIaBOB. MetaLypr,1976   
14ФpHJIaHcP H.H.AIOOMHH e BbC Jepmnpy CMBK KOCTpyKHOHHc CHIaH. Meta.ty pTHA.1979   
15 HOBKOB II, III, 3axapOH M. B. TepMnVCCA nnpaorKa metaioB n cHABOS, Metanlypruslar, 1962   
16 Koo6HcB H.Φ.,TePMueckan Opa60ka a.HoMHHe C BbIX cH.IaHb,1961   
17 Kopheeb H. II., CkyrapeB II. I. OchOBH $\phi$ H3HKXHMHeCKOn reopTH 6pa0THMCTAOIB DBaIeHcM, MaIur 1960

# 2B50

# 1 概述

2B50合金是铝-铜-镁-硅系可热处理强化的铝合金，合金的化学成分除加入少量的铬、钛元素外，其他元素含量和2A50合金相当。各种性能基本和2A50合金相似。

1.1 材料牌号 2B50。  
1.2 相近牌号 A6-1（俄罗斯）

# 1.3 材料的技术标准

GB/T3190-1996《变形铝及铝合金化学成分》

GJB 2641-1995 《航空航天用铝合金锻件规范》

HB 5202-1982 《航空用铝及铝合金挤压棒材》

HB 5204-1982 《航空用铝合金锻件和模锻件》

1.4 化学成分 合金化学成分按GB/T319：1996，见表1-1。

表1-1  

<table><tr><td>Si</td><td>Fe</td><td>Cu</td><td>Mn</td><td>Mg</td><td>Cr</td><td>Ni</td><td>Zn</td><td>Fe-Ni</td><td>Ti</td><td colspan="3">其他</td><td>V</td></tr><tr><td>0.7~1.2</td><td>0.7</td><td>1.8~2.6</td><td>0.40~0.8</td><td>0.40~0.8</td><td>0.01~0.20</td><td>0.10</td><td>0.30</td><td>0.7</td><td>0.02~0.10</td><td>0.03</td><td>0.03</td><td>0.03</td><td>尔昂</td></tr></table>

# 1.5 热处理制度

1.5.1 退火 按GJB1694-1993《变形铝合金热处理规范》，合金的退火制度： $340 \sim 440$ 。13h，以不大于 $30^{\circ}C / h$ 的冷却速度随炉至 $260^{\circ}C$ 以下出炉空冷。  
1.5.2固溶热处理加时效制度按HBZ5126-1979《变形铝合金热处理》，固溶热处理：， $525\mathrm{C}$ ，水冷。人工时效： $150\sim 160\mathrm{C},6\sim 15\mathrm{h}$ 。每种零件的保温时间应根据试验确定，

按GJB1694-1993，固溶热处理： $510\sim 520^{\circ}C$ ，水冷。人丁时效： $150\sim 60^{\circ}C,6\sim 15h,$

1.6 品种规格与供应状态 见表1-2。

表12  

<table><tr><td>技术标准</td><td>品种</td><td>供应状态</td><td>δ或d,mm</td></tr><tr><td>HB 5202-1982</td><td>挤压棒材</td><td>F、T6</td><td>-240</td></tr><tr><td>GJB 2351-1995</td><td rowspan="2">自由锻件、模锻件</td><td>T6</td><td rowspan="2">按协议</td></tr><tr><td>HB 3204 1982</td><td>F、T6</td></tr></table>

1. 最大厚度处的 3 个方向 (纵、横、高) 尺寸均大于 ${150}\mathrm{\;{mm}}$ 的锻件,为确保力学性能,可热锻(F)状态供应  
1.7 熔炼与铸造工艺 在反射炉中熔炼，合金中加入少量铬和钛，可以消除合金锭中柱状晶组织，并减少合金再结晶倾向。熔炼工艺要严格控制，注意保持金属的较高纯度、熔炼和铸造工艺参数间 $\Delta A_{\mathrm{Al}}$ 合金。  
1.8 应用概况与特殊要求 该合金用于制造喷气发动机形状复杂的锻件：压气机叶轮、导流叶轮、叶轮及其他零件。

# 2 物理及化学性能

# 2.1 热性能

2.1.1 热导率 见表2-1。  
2.1.2 比热容 见表22。  
2.1.3 线膨胀系数 见表2-3  
2.2 密度 $\rho = 2.75\mathrm{g / cm^3}$   
2.3 电性能 电阻率 $\rho = 43\mathrm{n}\Omega \cdot \mathrm{m}^{-1}$   
2.4 磁性能 无磁性。  
2.5 化学性能

2.5.1 耐腐蚀性能 合金的耐腐蚀性和 2A50合金相似。

表2-1  

<table><tr><td>θ′(</td><td>25</td><td>100</td><td>200</td><td>300</td><td>420</td></tr><tr><td>λ′(W′(m·°))</td><td>163</td><td>167</td><td>172</td><td>177</td><td>183</td></tr></table>

表2.2  

<table><tr><td>θ°C</td><td>100</td><td>150</td><td>200</td><td>250</td><td>300</td><td>370</td><td>400</td></tr><tr><td>z/(J·(kg·(°))</td><td>837</td><td>879</td><td>921</td><td>963</td><td>1005</td><td>1045</td><td>1047</td></tr></table>

表2-3  

<table><tr><td>0°C</td><td>20~100</td><td>100~200</td><td>200~300</td><td>300~400</td><td>400~500</td></tr><tr><td>a/10°C</td><td>21.4</td><td>23.7</td><td>26.2</td><td>30.5</td><td>35.0</td></tr></table>

# 3 力学性能

3.1 技术标准规定的性能 见表3-1和表3-2：

表3-1  

<table><tr><td rowspan="2">技术标准</td><td rowspan="2">品种</td><td rowspan="2">试样状态</td><td rowspan="2">d/mm</td><td>σb/MPa</td><td>σp0.2/MPa</td><td>δ</td></tr><tr><td colspan="3">不小于</td></tr><tr><td rowspan="3">HB 5202-1982</td><td rowspan="3">挤压棒材</td><td rowspan="3">T6</td><td>≤22</td><td>365</td><td></td><td>1..0</td></tr><tr><td>23~160</td><td>375</td><td></td><td>1..0</td></tr><tr><td>161~240</td><td>365</td><td></td><td>8..0</td></tr></table>

表3-2  

<table><tr><td rowspan="3">技术标准</td><td rowspan="3">品种</td><td rowspan="3">状态</td><td colspan="3">L</td><td colspan="3">LT</td><td colspan="3">ST</td><td rowspan="3">HBS</td></tr><tr><td>σb/MPa</td><td>σp/MPa</td><td>δ %</td><td>σc/MPa</td><td>σ1/MPa</td><td>δ %</td><td>σb/MPa</td><td>δ %</td><td></td></tr><tr><td colspan="9">不小于</td></tr><tr><td rowspan="2">GJB 2351 1995</td><td rowspan="2">自由锻件模锻件</td><td>T6</td><td>365</td><td>8.0</td><td>345</td><td>-</td><td>0.0</td><td>335</td><td>4.0</td><td>-</td><td>-</td><td>-</td></tr><tr><td>T6</td><td>380</td><td>275</td><td>10.0</td><td>365</td><td>245</td><td>7.0</td><td>345</td><td>5.0</td><td>-</td><td>-</td></tr><tr><td rowspan="2">HB 5204 1982</td><td rowspan="2">自由锻件模锻件</td><td>T6</td><td>365</td><td>9.0</td><td>345</td><td>-</td><td>0.0</td><td>335</td><td>4.0</td><td>-</td><td>-</td><td>-</td></tr><tr><td>T6</td><td>380</td><td>275</td><td>11.0</td><td>365</td><td>245</td><td>7.0</td><td>315</td><td>5.0</td><td>-</td><td>-</td></tr></table>

3.2 室温及各种温度下的力学性能

3.2.1 硬度 模锻件的典型硬度值见表3-3。

表3-3  

<table><tr><td>模锻件质量/kg</td><td>状态</td><td>取样部位</td><td>HBS</td><td>来源</td></tr><tr><td>&lt;30</td><td>16</td><td>轮毂</td><td>122</td><td>1</td></tr><tr><td>&gt;30</td><td>T6</td><td>腹板</td><td>117</td><td>2</td></tr></table>

3.2.2 拉伸性能

3.2.2.1 宰温拉伸性能 叶轮模锻件的典型室温拉伸性能见表3-4。

表34  

<table><tr><td rowspan="3">状态</td><td rowspan="3">试样方向</td><td colspan="7">σb</td></tr><tr><td>X</td><td colspan="2">min</td><td>max</td><td colspan="2">s</td><td rowspan="2">(1)</td></tr><tr><td colspan="6">MPa</td></tr><tr><td rowspan="3">T6</td><td>L</td><td>420</td><td colspan="2">380</td><td>470</td><td colspan="2">19.08</td><td>(0.1)</td></tr><tr><td>LT</td><td>415</td><td colspan="2">380</td><td>465</td><td colspan="2">17.75</td><td>(0.4)</td></tr><tr><td>ST</td><td>405</td><td colspan="2">385</td><td>450</td><td colspan="2">14.8</td><td>(0.06)</td></tr><tr><td rowspan="3">状态</td><td rowspan="3">试样方向</td><td colspan="5">σb2</td><td rowspan="2">δ %</td><td rowspan="3">n</td></tr><tr><td>X</td><td>min</td><td>max</td><td>s</td><td>tV</td></tr><tr><td colspan="6">MPa</td></tr><tr><td rowspan="3">T6</td><td>L</td><td>335</td><td>280</td><td>390</td><td>22.4</td><td>0.06</td><td>17.1</td><td rowspan="3">1.00</td></tr><tr><td>LT</td><td>330</td><td>275</td><td>380</td><td>26</td><td>0.078</td><td>15.3</td></tr><tr><td>ST</td><td>329</td><td>280</td><td>370</td><td>20</td><td>0.06</td><td>13.7</td></tr></table>

3.2.3 压缩性能 锻件的典型压缩性能： $\sigma_{\mathrm{bc}} = 1175 \mathrm{MPa}$ ， $\sigma_{\mathrm{Pc0.2}} = 335 \mathrm{MPa}$ ，相对缩短率为 $50 \%$ 。  
3.2.4 冲击性能 见表3-5。  
3.2.5 扭转与剪切性能 见表3-6。  
3.3 持久和蠕变性能  
3.4 疲劳性能  
3.4.1 高周疲劳 见表3-7。

表3-5[1]  

<table><tr><td>品种</td><td>状态</td><td>试样部位</td><td>\( \mathrm{L}{a}_{\mathrm{{KU}}}/\left( {\mathrm{{kJ}}/{\mathrm{m}}^{2}}\right) \)</td><td>\( \mathrm{L}\mathrm{T}{a}_{\mathrm{{Kt}}}/\left( {\mathrm{{kJ}}/\mathrm{m}}\right) \)</td></tr><tr><td rowspan="2">模锻件</td><td rowspan="2">T6</td><td>轮毂</td><td>147</td><td>88</td></tr><tr><td>叶身</td><td>235</td><td>11</td></tr></table>

表3-6  

<table><tr><td>品种</td><td>状态</td><td>\( {\tau }_{\mathrm{b}}/\mathrm{{MPa}} \)</td><td>\( {\tau }_{\mathrm{s}}/\mathrm{{MPa}} \)</td><td>\( \tau \) MPa</td></tr><tr><td>锻件</td><td>T6</td><td>335</td><td>195</td><td>25.5</td></tr></table>

表3-71  

<table><tr><td>品种</td><td>状态</td><td>θ/°C</td><td>N/周</td><td>σMPa</td><td>σμ MPa</td></tr><tr><td>锻件</td><td>T6</td><td>20</td><td>2×10^4</td><td>127</td><td>.8</td></tr><tr><td rowspan="2">模锻件</td><td rowspan="2">T6</td><td>150</td><td>2×10^7</td><td>108</td><td>.9</td></tr><tr><td>200</td><td>2×10^7</td><td>98</td><td>.9</td></tr></table>

3.5 弹性性能  
3.5.1 弹性模量 锻件T6状态下的 $E = 70.6\mathrm{GPa}^{\dagger}$   
3.5.2 切变模量 锻件T6状态下的 $G = 26.4\mathrm{GPa}^{-1}$   
3.5.3 泊松比 锻件的泊松比 $\mu = 0.33^{[1]}$ 。

# 4 组织结构

4.1 相变温度  
4.2 时间温度-组织转变曲线  
4.3 合金组织结构 基本和2A50合金相同。

# 5 工艺性能与要求

5.1 成形性能 热态时工艺塑性很高，在 $420\sim 470^{\circ}C$ 进行锻造和模锻。  
5.2 焊接性能  
5.3 零件热处理工艺  
5.4 表面处理工艺 同一般铝合金。

5.5 切削加工与磨削性能 切削性能良好。

# 6 功能考核试验

# 7 使用建议

选用.

# 参考文献

1 B1AM.航空材料手册 第二册：有色合金.1965  
2 AIOHHeBcIaBBcTpyKtpya H CBOIETRA Ny fapHKaTOB 3 a.HOMHHeBcNlABOB,ClpaHOHH,NonpeF FIBAHOB B.A.,MeTa.tly p1n.1974   
3 东北轻合金加工厂，工业生产检验数据：变铝08-86.1986

# 2A70

# 1 概述

2A70合金是可热处理强化的合金。该合金具有高的耐热性，使用温度在 $200\sim 250^{\circ}\mathrm{C}$ 。冷热加工性能较好，焊接性能适中。用于制造航空发动机活塞、叶轮、轮盘、压气机叶片以及其他在较高温度下使用的零件。

1.1 材料牌号 2A70。  
1.2 相近牌号 Ak4-1(俄罗斯), RR58(英国), 2618(美国), AUZGN(法国)

# 1.3 材料的技术标准

GB/T3190-1996《变形铝及铝合金化学成分》

GB/T3191—1998《铝及铝合金挤压棒材》

GJB 2054-1994 《航空航天用铝合金棒材规范》

GJB2351 1995《航空航天用铝合金锻件规范》

HB 5202 1982 《航空用铝及铝合金挤压棒材》

HB 5204-1982《航空用铝合金锻件和模锻件》

1.4 化学成分 合金的化学成分按GB/T3190-1996，见表1-1。

表1  

<table><tr><td rowspan="2">Cu</td><td rowspan="2">Mg</td><td rowspan="2">Fe</td><td rowspan="2">Ni</td><td rowspan="2">Ti</td><td rowspan="2">Mn</td><td rowspan="2">Zn</td><td rowspan="2">Si</td><td colspan="3">其他杂质</td></tr><tr><td>单个</td><td>合计</td><td></td></tr><tr><td>1.9~2.5</td><td>1.4~1.8</td><td>0.9~1.5</td><td>0.9~1.5</td><td>0.02~0.10</td><td>0.20</td><td>0.30</td><td>0.35</td><td>0.05</td><td>0.11</td><td>余量</td></tr></table>

# 1.5 热处理制度

1.5.1 退火 按GJB1694 1993《变形铝合金热处理规范》，退火温度为 $340\sim 110^{\circ}\mathrm{C}$ ，保温时间为 $1\sim 3\mathrm{h}$ ，以不大于 $30^{\circ}\mathrm{C / h}$ 的冷却速度随炉至 $260^{\circ}\mathrm{C}$ 以下出炉空冷。这种退火可消除固溶热处理的影响。

1.5.2固溶热处理加人工时效按HB/Z5126--1979《变形铝合金热处理》，各种制品固溶热处理温度为 $525\sim 535^{\circ}C$ ，保温时间根据规格而定。人工时效温度 $185\sim 195^{\circ}C$ ，保温时间为 $8\sim 12h$ 。

1.6 品种规格与供应状态 见表12。

表1-2  

<table><tr><td>技术标准</td><td>品种</td><td>供应状态</td><td colspan="2">δ或d/mm</td></tr><tr><td rowspan="2">GB/T 3194-1998</td><td rowspan="2">挤压棒材</td><td>H112,F</td><td>圆棒:5~600</td><td>方棒、六角棒:5~200</td></tr><tr><td>T6</td><td>圆棒:5~150</td><td>方棒、六角棒:5~120</td></tr><tr><td rowspan="2">GJB 2054-1994</td><td rowspan="3">棒材</td><td>F</td><td>圆棒:5~350</td><td>方棒、六角棒:5~120</td></tr><tr><td>T6</td><td>圆棒:5~150</td><td>方棒、六角棒:5~120</td></tr><tr><td>HB 5202-1982</td><td>T6</td><td colspan="2">d~160</td></tr><tr><td>GJB 2351-1995</td><td rowspan="2">自由锻件和模锻件</td><td rowspan="2">T6</td><td rowspan="2" colspan="2">按协议及图纸</td></tr><tr><td>HB 5204-1982</td></tr></table>

1.7 熔炼与铸造工艺 在反射炉或坩埚炉中熔炼，通常用半连续铸造法铸成各种规格的铸锭熔炼温度为 $720\sim 760^{\circ}C$ 。

由于该合金制品大多用于制造重要部件，在熔炼过程中应注意保持金属的纯洁度，在操作中应注意防止气体与非金属夹杂物带入熔液中，同时应加强对熔液的精炼。

熔炼过程中，合金中的铁、镍易形成金属间化合物的偏析集聚。为此，铁、镍含量不宜过高，应控制在中、下限。

# 2 物理和化学性能

# 2.1 热性能

2.1.1 热导率 见表2-1。

2.1.2 比热容 见表2-2。

2.1.3 线膨胀系数 见表2-3。

2.2 密度 $\rho = 2.8\mathrm{g / cm^3}$

2.3 电性能 室温电阻率 $\rho = 55\mathrm{n}\Omega \cdot \mathrm{m}$ 。

2.4 磁性能 无磁性。

2.5 化学性能

2.5.1 耐腐蚀性能 合金有应力腐蚀倾向阳极化后需用重铬酸钾填充阳极膜.以提高耐腐蚀性.

合金模锻件的典型拉伸应力腐蚀断裂寿命见表2-4.

表2-1  

<table><tr><td>θ′(C)</td><td>25</td><td>100</td><td>200</td><td>300</td><td>400</td></tr><tr><td>λ/(W/(m·°))</td><td>142</td><td>146</td><td>151</td><td>159</td><td>163</td></tr></table>

表2-2  

<table><tr><td rowspan="2">θ&#x27; (J/(J/(kg·(°))</td><td>100</td><td>150</td><td>200</td><td>250</td><td>300</td><td>50</td><td>400</td></tr><tr><td>795</td><td>837</td><td>837</td><td>879</td><td>921</td><td>921</td><td>963</td></tr></table>

表2-3  

<table><tr><td>θ/(°)</td><td>-173</td><td>-123</td><td>-73</td><td>-23</td><td>来源</td></tr><tr><td>α/10° (°)</td><td>9.9</td><td>16.4</td><td>19.1</td><td>19.7</td><td>10.7</td></tr><tr><td>θ/(°)</td><td>0</td><td>20~100</td><td>20~200</td><td>20~300</td><td>100~200~300</td></tr><tr><td>α/10° (°)</td><td>19.7</td><td>19.7</td><td>21.7</td><td>23.2</td><td>22.4</td></tr></table>

表2-4  

<table><tr><td>状态</td><td>试样方向</td><td>晶粒粗细</td><td>K&#x27;</td><td>σ:MPa</td><td>断裂时间/h</td></tr><tr><td rowspan="4">Tr</td><td rowspan="4">L</td><td rowspan="2">细晶</td><td>0.65</td><td>191</td><td>1.5,2.1,2.5</td></tr><tr><td>0.50</td><td>142</td><td>1.4,8,5,5,6,5,6</td></tr><tr><td rowspan="2">粗晶</td><td>0.65</td><td>191</td><td>1.4,7,6,118.9</td></tr><tr><td>0.50</td><td>142</td><td>225,238,484.5,&gt;720</td></tr></table>

续表2-4   

<table><tr><td>状态</td><td>试样方向</td><td>晶粒粗细</td><td>K&#x27;</td><td>σ/MPa</td><td>断裂时间/h</td></tr><tr><td rowspan="4">Tf</td><td rowspan="4">LT</td><td rowspan="2">细晶</td><td>0.65</td><td>178</td><td>2.2,2.1</td></tr><tr><td>0.50</td><td>137</td><td>2.7,2.8,2.9,4.8</td></tr><tr><td rowspan="2">粗晶</td><td>0.65</td><td>178</td><td>3.6,3.8,3.6</td></tr><tr><td>0.50</td><td>137</td><td>168.248,&gt;720,&gt;720</td></tr></table>

1·K=σ/σF

# 3 力学性能

# 3.1 技术标准规定的性能 见表3-1。

表3-1  

<table><tr><td>技术标准</td><td>品种</td><td>状态</td><td>d/mm</td><td>方向</td><td>σb/MPa</td><td>δs/%</td><td>HBS</td></tr><tr><td>GB/T 3191-1998</td><td>挤压棒材</td><td>T6</td><td>≤150</td><td>L</td><td>3.55</td><td>8</td><td></td></tr><tr><td rowspan="2">GJB 2051-1994</td><td rowspan="2">棒材</td><td rowspan="2">T6</td><td>5~150</td><td rowspan="2">L</td><td>3.55</td><td>8</td><td></td></tr><tr><td>&gt;150~250</td><td>3.45</td><td>6</td><td></td></tr><tr><td rowspan="2">HB 5202-1982</td><td rowspan="2">挤压棒材</td><td rowspan="2">T6</td><td>≤22</td><td rowspan="2">L</td><td>3.55</td><td>8.0</td><td></td></tr><tr><td>23~160</td><td>3.75</td><td>8.0</td><td></td></tr><tr><td rowspan="3">GJB 2351-1995</td><td rowspan="3">自由锻件和模锻件</td><td rowspan="3">T6</td><td rowspan="3">-</td><td>L</td><td>3.75</td><td>4.0</td><td></td></tr><tr><td>LT</td><td>3.75</td><td>4.0</td><td>110</td></tr><tr><td>ST</td><td>3.75</td><td>4.0</td><td></td></tr><tr><td rowspan="6">HB 5204-1982</td><td rowspan="3">自由锻件</td><td rowspan="3">T6</td><td rowspan="3">-</td><td>L</td><td>3.75</td><td>5.0</td><td></td></tr><tr><td>LT</td><td>3.75</td><td>5.0</td><td>110</td></tr><tr><td>ST</td><td>3.75</td><td>5.0</td><td></td></tr><tr><td rowspan="3">模锻件</td><td rowspan="3">T6</td><td rowspan="3"></td><td>L</td><td>3.80</td><td>5.0</td><td></td></tr><tr><td>LT</td><td>3.80</td><td>5.0</td><td>110</td></tr><tr><td>ST</td><td>3.80</td><td>5.0</td><td></td></tr></table>

# 3.2 室温及各种温度下的力学性能

3.2.1 硬度 室温下T6状态小型模锻件的典型HBS139；中型模锻件的HBS130。

# 3.2.2 拉伸性能

3.2.2.1 室温拉伸性能 典型的室温拉伸性能见表3-2～表3-4。

表3-2  

<table><tr><td>品种</td><td>状态</td><td>δ/mm</td><td>试样方向</td><td>σb/MPa</td><td>σPl2/MPa</td><td>δ/%</td><td>来源</td></tr><tr><td rowspan="5">包铝板</td><td>O</td><td>1.0~10</td><td>-</td><td>245</td><td>-</td><td>15</td><td rowspan="5">1</td></tr><tr><td rowspan="4">T6</td><td>1.0~1.5</td><td></td><td>392</td><td>265</td><td>13</td></tr><tr><td>1.6~2.5</td><td></td><td>402</td><td>275</td><td>12</td></tr><tr><td>2.6~6.0</td><td></td><td>407</td><td>280</td><td>11</td></tr><tr><td>6.0~10</td><td></td><td>407</td><td>280</td><td>10</td></tr><tr><td rowspan="2">模锻件</td><td rowspan="2">T6</td><td>-</td><td>L</td><td>431</td><td>294</td><td>19.6</td><td rowspan="2">3</td></tr><tr><td></td><td>LF</td><td>425</td><td>284</td><td>10.8</td></tr></table>

表3-3  

<table><tr><td rowspan="3">品种</td><td rowspan="3">状态</td><td rowspan="3">d/mm</td><td colspan="5">σu</td><td colspan="3">δ</td><td rowspan="3">n</td><td rowspan="3">来源</td></tr><tr><td>X</td><td>max</td><td>min</td><td>s</td><td rowspan="2">C</td><td>X</td><td>max</td><td>min</td></tr><tr><td colspan="4">MPa</td><td colspan="3">%</td></tr><tr><td rowspan="7">棒材</td><td rowspan="2">T6</td><td>&lt;50</td><td>409</td><td>427</td><td>398</td><td>5.35</td><td>0.013</td><td>18.8</td><td>-</td><td>-</td><td>34</td><td rowspan="2">4</td></tr><tr><td>≥50</td><td>394</td><td>427</td><td>378</td><td>10.105</td><td>0.026</td><td>17.9</td><td>-</td><td>-</td><td>95</td></tr><tr><td rowspan="2">F</td><td>≤150</td><td>404</td><td>475</td><td>386</td><td>11.803</td><td>0.029</td><td>18.1</td><td>22.5</td><td>10.5</td><td>48</td><td rowspan="4">5</td></tr><tr><td>&gt;150~250</td><td>406</td><td>447</td><td>383</td><td>23.080</td><td>0.057</td><td>16.0</td><td>18.5</td><td>10.5</td><td>11</td></tr><tr><td rowspan="2">Γ6</td><td>≤150</td><td>414</td><td>460</td><td>384</td><td>16.964</td><td>0.041</td><td>16.8</td><td>22.5</td><td>11.0</td><td>88</td></tr><tr><td>&gt;150~250</td><td>405</td><td>453</td><td>380</td><td>11.625</td><td>0.036</td><td>15.5</td><td>21.0</td><td>6.7</td><td>64</td></tr><tr><td>F</td><td>≤100</td><td>399</td><td>414</td><td>380</td><td>8.659</td><td>0.022</td><td>19.5</td><td>22.0</td><td>14.7</td><td>22</td><td>6.</td></tr></table>

表3-4
