Repository: C-zj02/CFD-claw

<div align="center">

**English** | [中文](#中文版) | [Français](README_FR.md) | [Русский](README_RU.md) | [हिन्दी](README_HI.md) | [العربية](README_AR.md) | [Português](README_PT.md)

# 🚀 Claude Code Python

**A Complete Python Reimplementation Based on Real Claude Code Source**

*From TypeScript Source → Rebuilt in Python with ❤️*

***
**🔥 Active Development • New Features Weekly 🔥**

</div>

***

## 🎯 What is This?

**Clawd Code** is a **complete Python rewrite** of Claude Code, based on the **real TypeScript source code**.

File: RAG-data/中国航空材料手册(第2版) 第3卷 铝合金 镁合金201-400.pdf-530110ab-1a71-4e5a-8245-a5c98279fdf7.md (part 8 of 12)
图片摘要：该图主要展示 3 13 2124T851状态厚板室温压缩 曲线。
图5-37A09T6状态薄板不同成形温度下弯曲系数与回弹系数的关系

5.2 焊接性能 合金不宜熔焊。电阻焊的能力较2Al2铝合金略差。  
5.3 零件热处理工艺锻件固溶热处理时，为了避免淬火变形和减小残余应力，只要能够保证得到标准规定的强度和耐腐蚀性能，就应该采取尽可能慢淬火冷却速度。为此可在温水中淬火。水温最高可达80℃，特殊零件水温还可更高。

固溶热处理和人工时效之间的时间间隔，对合金各种产品的各种热处理状态的力学性能没有影响。可以在固溶热处理后的任何时间进行人工时效。

5.4 表面处理工艺 同一般铝合金。  
5.5 切削加工及磨削性能 合金在淬火后及淬火时效后，具有良好的切削加工性能。

# 6 功能考核试验

6.1 水平尾翼部件静力试验 飞机的水平尾翼用合金BCSO厚度为 $5.5\mathrm{mm}$ 板材制作的水平受力盒上下壁板（零件尺寸约为 $3600\mathrm{mm} \times 700\mathrm{mm}$ ，加工至根部厚为 $5\mathrm{mm}$ 按每米减薄 $1.2\mathrm{mm}$ 变到翼尖 $1.5\mathrm{mm}$ 左右），由它组成多墙主受力盒是承受主要载荷的部件。它承受弯矩，扭矩的 $90\%$ 左右，因而水平尾翼部件的静力试验的承载能力决定于合金壁板的承载能力。

平尾静力试验，加载到破坏载荷的 $115\%$ ，未破坏，此时最大应力水平达 $31069\mathrm{N / cm^2}$ 。试验时未发现壁板有失稳现象，卸载后未发现平尾有残余变形。结果表明，合金壁板达到了设计静力强度要求。

6.2 7A09T73铝合金棒材制作的主液压油箱活塞杆和内筒寿命试验试验次数参照国外有关坐标规范，确定寿命为50000次。主要做压力脉冲，压力变化为 $0\sim 21\mathrm{MPa}\sim 0$ 。要求常温下做2000次，高温（100℃）做30000次。

常温寿命试验，频率为78次/min，压力冲击峰值为 $27\mathrm{MPa}$ ，试件通过20000次。

高温寿命试验，试验温度 $100^{\circ}C \pm 5^{\circ}C$ ，频率为78次/min，压力峰值为27MPa，试件完成3000次试验结果，试验件满足设计要求。

6.3 7A09CGS3 铝合金棒材制液压油箱活塞杆和内筒寿命试验 试验次数参照国外有关军标规范，确定寿命为50000次。主要做压力脉冲，压力变化为 $0 \sim 21\mathrm{MPa} \sim 0$ ，要求常温下做20000次，高温下（ $100^{\circ}\mathrm{C} \div 5^{\circ}\mathrm{C}$ ）做30000次。

常温寿命试验，频率为28次/min，压力峰值为 $27\mathrm{MPa}$ ，共完成2万次循环，试件无异常、

高温寿命试验，试验温度 $100\mathrm{C} \pm 5\mathrm{C}$ ，频率为28次/min，压力峰值为 $27\mathrm{MPa}$ ，共完成30064次循环试验结果，试件满足设计要求。

# 7 使用建议

7.1 7A09铝合金不同状态不同品种产品的使用建议 见表7-1。

表7-1  

<table><tr><td>状态</td><td>品种</td><td>使用建议</td><td>状态</td><td>品种</td><td>使用建议</td></tr><tr><td>0.76</td><td>板材</td><td>选用</td><td>T6</td><td>阶段变截面型材</td><td>选用</td></tr><tr><td>0.H112,T6,T651</td><td>厚板</td><td>选用</td><td>H112,T6</td><td>管材</td><td>选用</td></tr><tr><td>H112,T6</td><td rowspan="2">棒材</td><td>选用</td><td rowspan="2">T6</td><td rowspan="4">锻件</td><td>选用</td></tr><tr><td>T73</td><td>推荐</td><td>选用</td></tr><tr><td>CGS3</td><td>棒材DQ17型材</td><td>推荐</td><td>T73</td><td>选用</td></tr><tr><td>H112,O,T6</td><td>型材</td><td>选用</td><td>CGS3</td><td>选用</td></tr></table>

# 参考文献

1 北京航空材料研究所, LC9 铝合金的研究. 1965  
2. 北京航空材料研究所. 轰炸机前起落架自由锻件全面性能分析. 1981.  
3 北京航空材料研究所. LC9 铝合金在歼击飞机上的推广应用. 1985  
4 KATTUS J. R. Aerospace Structural Metals Handbook, Vol. 3, Cade 3207, Battelle, Columbus, chio 1983   
5 铝及铝、镁合金挤压型材图册. 中国有色金属工业总公司. 1984  
6 北京航空材料研究院.LC9合金性能汇集.1977  
7 北京航空材料研究所. LC9CGS3 合金棒材全面性能研究总结. 1994  
8 北京航空材料研究所. LC9CGS1 合金棒材全面性能研究总结. 1993  
9 北京航空材料研究所, LC9CGS1、CGS3 合金模锻件性能研究总结, 1993.  
10沈阳飞机制造公司.工厂生产检验数据：变铝(1-86.1986  
11 东北轻合金加工厂. 工厂生产检验数据：变铝 1086.1986  
12洪都航空工业集团有限责任公司.工业生产检验数据：铝镁合金01-99. 1999

13 北京航空材料研究所. 技术档案 YL2 48-17  
11 北京航空材料研究所. LC9CGS1 铝合金轰炸机前起落架外筒性能分析. 1982  
15 美国国防部.MIL-HDBK-5D 航空与航天飞行器结构用金属材料与元件.1983.航空工业部三〇一研究所.1985.634  
16 北京航空材料研究所. 航空金属材料疲劳性能手册. 1981. 1.37~147  
17 杨永安, 蔡春玲. LC9CS 铝板 $\mathbf{K}_{\mathbb{R}}$ 曲线试验研究小结. KYG6-38-13. 1983  
18 杨永安.金属板材中心裂纹拉伸试样几何相关性试验研究，中国机械工程学会理化检验学会第三次会议文集.1984.482~186  
19 北京航空材料研究所. LC9CS 板材孔边角裂纹试验研究. 1985

# 7A33

# 1 概述

7A33合金是铝-锌-镁系可热处理强化的耐腐蚀高强度结构铝合金。它具有高的耐海水和海洋大气腐蚀性能；没有晶间腐蚀、应力腐蚀和剥落腐蚀倾向；强度与2A12合金相当，还有良好的断裂韧度。工艺塑性和低的缺口敏感性；可点焊和滚焊。适用于制作水上飞机、舰载和沿海区域使用的直升机、飞机的蒙皮和结构件，可代替2A12合金。

1.1 材料牌号 7A33。  
1.2 相近牌号

1.3 材料的技术标准

GB/T3190—1996《变形铝及铝合金化学成分》

Q/6S 146--1984 《LB733 耐蚀铝合金暂行试制技术条件》

1.4 化学成分 按GB/T3190--1996，合金化学成分见表1-1。

表11  

<table><tr><td rowspan="2">Si</td><td rowspan="2">Fe</td><td rowspan="2">Cu</td><td rowspan="2">Mn</td><td rowspan="2">Mg</td><td rowspan="2">Cr</td><td rowspan="2">Zn</td><td rowspan="2">Ti</td><td colspan="2">其他</td><td rowspan="2">Al</td></tr><tr><td>单个</td><td>合计</td></tr><tr><td>0.20</td><td>0.30</td><td>0.25~0.55</td><td>0.05</td><td>2.2~2.7</td><td>0.10~0.20</td><td>4.6~5.4</td><td>0.05</td><td>0.05</td><td>0.10</td><td>余量</td></tr></table>

1.4.1包铝层化学成分采用7A01合金包覆，其成分按GB/T3190-1996见表1-2。

表1-2  

<table><tr><td rowspan="2">Si</td><td rowspan="2">Fe</td><td rowspan="2">Cu</td><td rowspan="2">Zn</td><td rowspan="2">Si+Fe</td><td colspan="2">其他</td><td rowspan="2">Al</td></tr><tr><td>单个</td><td>合计</td></tr><tr><td>0.30</td><td>0.30</td><td>0.01</td><td>0.9~1.3</td><td>0.45</td><td>0.03</td><td>-</td><td>余量</td></tr></table>

1.5 热处理制度 按Q/6S146-1984规定。

1.5.1 退火

1.5.1.1 完全退火 制度: $390 \sim 420^{\circ} \mathrm{C}, 1 \mathrm{~h}$ , 然后以不大于 $30^{\circ} \mathrm{C} / \mathrm{h}$ 的速度冷至 $200^{\circ} \mathrm{C}$ , 随后出炉空冷.

1.5.1.2 中间退火 制度： $320\sim 350\mathrm{C},1\sim 2\mathrm{h}$ 。随后出炉空冷。

1.5.2 固溶热处理加人工时效 固溶热处理在硝酸盐槽中加热，制度： $460\mathrm{C} + 5\mathrm{C},20 - 4\mu \mathrm{m}$ n，水冷，水温不超过 $40^{\circ}\mathrm{C}$ 。

人[时效采用双级时效：

第一级： $70\sim 90^{\circ}C$ ， $10\sim 20h$

第二级： $150\mathrm{C}\pm 5\mathrm{C},10\sim 20\mathrm{h},$

固溶热处理与人工时效间的时间间隔不限。

1.5.2.1 重复热处理 重复固溶热处理的加热时间减半，人工时效制度不变，重复热处理次数不应多于2次。  
1.6品种规格与供应状态以薄板形式供应，供应状态有退火和固溶处理加人1.时效两种  
1.7 熔炼与铸造工艺 可用反射炉或电炉熔炼，采用半连续铸造方法铸造。  
1.8 应用概况与特殊要求 该合金已用于水上飞机船底蒙皮，使用情况良好。为了保证合金板材半成品具有高的耐腐蚀性能，必须严格控制合金成分、熔铸质量和热处理工艺。

# 2 物理及化学性能

# 2.1 热性能

2.1.1 熔化温度范围 $606\sim 643^{\circ}C^{11}$   
2.1.2 热导率 见表2-1。  
2.1.3 比热容 见表2-2。  
2.1.4 线膨胀系数 见表2-3。  
2.2 密度 $\rho = 2.78\mathrm{g / cm}^{1.5}$   
2.3 电性能  
2.3.1 电导率 不包铝板固溶热处理加入 I 时效状态的电导率 $\gamma = 23.2\mathrm{MS} / \mathrm{m}^{[1]}$ 。  
2.3.2 电阻率 不包铝板固溶热处理加工时效状态的电阻率 $\rho = 44.7\mathrm{n}\Omega \cdot \mathrm{m}$ 。  
2.4 磁性能 无磁性。

# 2.5 化学性能

2.5.1 抗氧化性能 与其他铝合金一样具有极其优良的抗氧化性能。  
2.5.2 耐腐蚀性能 合金在各种腐蚀性环境中的耐腐蚀性能良好，没有晶间腐蚀、应力腐蚀和剥落腐蚀倾向。  
2.5.2.1 交替腐蚀性能见表2-4。

表2-4  

<table><tr><td rowspan="2">合金状态</td><td rowspan="2">腐蚀周期/d</td><td colspan="2">腐蚀前性能</td><td colspan="2">腐蚀后性能</td><td colspan="2">性能损失</td></tr><tr><td>σb/MPa</td><td>δ10/%</td><td>σb/MPa</td><td>δ10/%</td><td>σb</td><td>δ</td></tr><tr><td>7A33</td><td>7</td><td rowspan="2">462</td><td rowspan="2">12.5</td><td>453</td><td>11.6</td><td>1.9</td><td>7.2</td></tr><tr><td>T6</td><td>30</td><td>449</td><td>8.3</td><td>2.8</td><td>5.6</td></tr><tr><td>2A12</td><td>7</td><td rowspan="2">487</td><td rowspan="2">18.9</td><td>287</td><td>1.6</td><td>11.0</td><td>4.7</td></tr><tr><td>T4</td><td>30</td><td>215</td><td>1.5</td><td>49.7</td><td>2.1</td></tr></table>

注：按HCS206-60进行试验，溶液为 $3\% \mathrm{NaCl} + 0.1\% \mathrm{H}_2\mathrm{O}$ ，试样厚 $1.5\mathrm{mm}$ ，不带任何防护，2A12合金性能数据是同时试验的对比数据。

# 2.5.2.2 拉伸应力腐蚀性能见表2-5。

表25  

<table><tr><td>合金状态</td><td>δ/mm</td><td>σ/MPa²</td><td>σb MPa&quot;</td><td>断裂时间/h</td></tr><tr><td>7A33T6</td><td rowspan="2">1.5</td><td>298</td><td>447</td><td>&gt;720, &gt;720, &gt;720, &gt;720, &gt;720</td></tr><tr><td>7A33T62</td><td>287</td><td>412</td><td>&gt;720, &gt;720, &gt;720, &gt;720, &gt;720</td></tr></table>

续表 3-5  

<table><tr><td>合金状态</td><td>δ/mm</td><td>σ·MPa²</td><td>σb/MPa³</td><td>断裂时间/h</td></tr><tr><td>2A12 T1</td><td rowspan="2">1.5</td><td>243</td><td>335</td><td>2.93,3.8,1.8,7.9,22.6</td></tr><tr><td>2A12 T12</td><td>228</td><td>267</td><td>5.5,11.5,17.6,88.5,117.6</td></tr></table>

试验方法按HCS207-64，腐蚀介质为 $3\% \mathrm{NaCl} + 0.5\% \mathrm{H}_2\mathrm{O}_2$ 的水溶液，温度 $35^{\circ}\mathrm{C}$ 。  
2：试验应力 $\sigma = 75\% \sigma_{\mathrm{Pu,2}}$   
39剩余强度即不加应力在同样腐蚀介质中按平均断裂时间腐蚀后的强度。

# 2.5.2.3 品间腐蚀 $\mathbf{L}^{2-}$ 合金在以下几种腐蚀条件下没有晶间腐蚀。

（1）在 $3\% \mathrm{NaCl} + 0.1\% \mathrm{H}_2\mathrm{O}_2$ 水溶液中交替腐蚀。  
（2）在 $3\% \mathrm{NaCl} + 0.5\% \mathrm{H}_2\mathrm{O}_2$ 水溶液中在应力作用下的腐蚀，  
（3）在 $3\% \mathrm{NaCl} + 1\% \mathrm{HCl}$ 水溶液中腐蚀24h。  
（4）在 $\mathrm{NaCl}(234\mathrm{g / L})$ 、 $\mathrm{KNO}_3(50\mathrm{g / L})$ 、 $\mathrm{HNO}_3(6.3\mathrm{mL / L})$ 混合溶液（按ASTM G 34—1986中腐蚀48h。  
（5）在海港水域中腐蚀。  
（在海洋大气中腐蚀。  
（7）在工业大气中腐蚀。

# 2.5.2.4 剥落腐蚀 试验方法按ASTM G,34-1986,无剥落腐蚀,仅呈坑腐蚀。

# 2.5.2.5 海港水域中腐蚀见表2-6和表27，

表2-6  

<table><tr><td rowspan="3">合金状态</td><td rowspan="3">腐蚀方式</td><td colspan="8">力学性能损失/%</td></tr><tr><td>σb</td><td>δ10</td><td>σ1</td><td>δ10</td><td>σb</td><td>δ10</td><td>σ1</td><td>δ</td></tr><tr><td colspan="2">腐蚀1个月</td><td colspan="2">腐蚀3个月</td><td colspan="2">腐蚀6个月</td><td colspan="2">腐蚀1年</td></tr><tr><td rowspan="2">7A33</td><td>全浸</td><td>5.3</td><td>56.8</td><td>10.2</td><td>71.2</td><td>27.6</td><td>0.4</td><td>41.1</td><td>83.</td></tr><tr><td>半浸</td><td>15.7</td><td>81.6</td><td>2.3</td><td>36.8</td><td>13.8</td><td>79.2</td><td>19.7</td><td>81.</td></tr><tr><td>T6</td><td>水溅</td><td>1.9</td><td>14.4</td><td>5.5</td><td>21.6</td><td>4.0</td><td>32.2</td><td>9.8</td><td>48.</td></tr><tr><td rowspan="2">2A12</td><td>全浸</td><td>46.7</td><td>94.2</td><td>32.8</td><td>91.5</td><td>64.2</td><td>100</td><td>100</td><td>10</td></tr><tr><td>半浸</td><td>54.7</td><td>94.2</td><td>64.8</td><td>94.7</td><td>75.1</td><td>96.8</td><td>100</td><td>100</td></tr><tr><td>T1</td><td>水溅</td><td>10.7</td><td>59.3</td><td>18.9</td><td>72.0</td><td>30.4</td><td>81.0</td><td>38.4</td><td>86.</td></tr></table>

注：试验地点青岛，试样厚度 $1.5\mathrm{mm}$ ，不带任何防护。

表2-7  

<table><tr><td rowspan="2">合金状态</td><td colspan="4">海港不同全浸腐蚀周期最大平均点蚀深度/mm</td></tr><tr><td>1个月</td><td>5个月</td><td>6个月</td><td>1年</td></tr><tr><td>7A33 T6</td><td>0.16</td><td>0.49</td><td>0.39</td><td>0.68</td></tr><tr><td>2A12 T1</td><td>0.60,个别穿透</td><td>大洞</td><td>大洞</td><td>大洞</td></tr></table>

# 2.5.2.6 大气腐蚀性能见表2-8。

表2·8  

<table><tr><td rowspan="2">合金状态</td><td rowspan="2">试验地点</td><td rowspan="2">试验周期</td><td colspan="2">力学性能损失/%</td><td rowspan="2">重量损失速率(mg/cm·d-1)</td></tr><tr><td>σb</td><td>δm</td></tr><tr><td rowspan="3">7A33 T6</td><td>青岛</td><td>3年</td><td>7.2</td><td>16.4</td><td>2.5×10</td></tr><tr><td>厦门</td><td>3年</td><td>2.2</td><td>3.2</td><td></td></tr><tr><td>南昌</td><td>3年</td><td>2.1</td><td>2.4</td><td>1.21 10</td></tr><tr><td>2A12 T4</td><td>青岛</td><td>3年</td><td>31.2</td><td>31.0</td><td>3.5×10</td></tr></table>

# 3 力学性能

3.1 技术标准规定的性能 见表3-1。  
3.2 宰温及各种温度下的力学性能

表3-1  

<table><tr><td>技术标准</td><td>品种</td><td>状态</td><td>δ/mm</td><td>σb/MPa</td><td>σp,2/MPa</td><td>δ1.9</td></tr><tr><td rowspan="3">Q-6S 146-1984</td><td rowspan="3">包铝板</td><td>O</td><td>0.4~2.5</td><td>≤235</td><td>-</td><td>13</td></tr><tr><td>T6</td><td>0.4~2.5</td><td>≥405</td><td>≥335</td><td>-8</td></tr><tr><td>O-T62</td><td>0.4~2.5</td><td>≥390</td><td>≥315</td><td>-8</td></tr><tr><td rowspan="4">Q/6S 146-1984</td><td rowspan="4">不包铝板</td><td>T6</td><td>0.4~1.0</td><td>≥410</td><td>≥345</td><td>7</td></tr><tr><td>T6</td><td>≥1.0~2.5</td><td>≥420</td><td>≥355</td><td>8</td></tr><tr><td>O</td><td>0.4~2.5</td><td>≤245</td><td>-</td><td>12</td></tr><tr><td>O-T62</td><td>0.4~2.5</td><td>≥410</td><td>≥335</td><td>8</td></tr></table>

# 3.2.1 拉伸性能

3.2.2.1 室温拉伸性能见表3-2，应力-应变曲线见图31。

表3-2  

<table><tr><td>品种</td><td>状态</td><td>δ/mm</td><td>σb/MPa</td><td>σc1/MPa</td><td>σp/MPa</td><td>σ0.7/MPa</td><td>σ0.8/MPa</td><td>δ10/%</td><td>n</td></tr><tr><td rowspan="4">包铝板</td><td>O</td><td rowspan="4">1.5</td><td>194</td><td></td><td>98</td><td>-</td><td>-</td><td>18.5</td><td>3</td></tr><tr><td>W</td><td>280</td><td>-</td><td>131</td><td>-</td><td>-</td><td>22.8</td><td>5</td></tr><tr><td>T6</td><td>422~438①/432</td><td>311~326①/376</td><td>369~381①/376</td><td>376</td><td>365</td><td>11.1~13.1/11.9</td><td>4</td></tr><tr><td>T62</td><td>416~427/422</td><td>287</td><td>356~371/365</td><td>373</td><td>361</td><td>10.1~12.7/11.9</td><td>11</td></tr><tr><td rowspan="4">不包铝板</td><td>O</td><td rowspan="4">1.5</td><td>202</td><td>-</td><td>96</td><td>-</td><td>-</td><td>17.7</td><td>3~3</td></tr><tr><td>W</td><td>310</td><td>-</td><td>-</td><td>-</td><td>-</td><td>22.5</td><td>-</td></tr><tr><td>T6</td><td>462</td><td>354</td><td>404</td><td>408</td><td>398</td><td>12.5</td><td>4~7</td></tr><tr><td>T62</td><td>438</td><td>-</td><td>382</td><td>-</td><td>-</td><td>12.7</td><td>7</td></tr></table>

① 分子表示低值～高值，分母为均值。

3.2.2.2 不同温度下的拉伸性能见表3-3。

表3-3  

<table><tr><td>品种</td><td>状态</td><td>δ/mm</td><td>θ/C</td><td>t/min</td><td>σL/MPa</td><td>δs/%</td></tr><tr><td rowspan="5">包铝板</td><td rowspan="5">T6</td><td rowspan="5">1.5</td><td>100</td><td rowspan="5">20</td><td>372</td><td>18.8</td></tr><tr><td>125</td><td>345</td><td>18.0</td></tr><tr><td>150</td><td>320</td><td>23.2</td></tr><tr><td>175</td><td>278</td><td>21.4</td></tr><tr><td>200</td><td>217</td><td>21.3</td></tr></table>

3.2.3 压缩性能 见表3-4。

表3-4  

<table><tr><td>品种</td><td>状态</td><td>δ/mm</td><td>σPre0.2/MPa</td></tr><tr><td>包铝板</td><td>T6</td><td>1.5</td><td>407</td></tr><tr><td>不包铝板</td><td>T6</td><td>1.5</td><td>421</td></tr></table>

3.2.4 应力集中 见表3-5。

图片摘要：该图主要展示 3 4。
![](images/15057e22c270c6d7e07d87f87ea9fb6959038ef602fd303bee63b7ab9d040f3f.jpg)  
图31 7A33合金板材应力-应变曲线

# 3.2.5 其他性能

# 3.2.5.1 应变硬化指数 $n$ 见表36

表3-5  

<table><tr><td>品种</td><td>状态</td><td>δ′/mm</td><td>σNH/MPa</td><td>η1&gt;</td></tr><tr><td rowspan="2">包铝板</td><td>T6</td><td rowspan="2">1.5</td><td>355</td><td>17</td></tr><tr><td>T62</td><td>351</td><td>17.1</td></tr><tr><td>不包铝板</td><td>T6</td><td>1.5</td><td>370</td><td>2.1</td></tr></table>

注：1 试验方法按ASTME338-1991，侧缺口试样，缺口半径 $r = 0.018\mathrm{mm}$ 。

$$
\frac {\eta_ {H} (\%)}{\sigma_ {h}} = \frac {\sigma_ {b} - \sigma_ {b H}}{\sigma_ {h}} \times 1 (1)
$$

表3-6  

<table><tr><td>品种</td><td>状态</td><td>δ′mm</td><td>n</td><td>品种</td><td>状态</td><td>δ′mm</td></tr><tr><td rowspan="2">包铝板</td><td>O</td><td rowspan="2">1.5</td><td>0.2122</td><td>包铝板</td><td>T62</td><td>1.5</td></tr><tr><td>T6</td><td>0.0859</td><td>不包铝板</td><td>T62</td><td>1.5</td></tr></table>

注：σ:Ke-真实应力；ε-真实应变;K 强度系数、

# 3.2.5.2 塑性应变比 $\gamma$ 见表3-7。

表3-7  

<table><tr><td>品种</td><td>状态</td><td>δ/mm</td><td>ε/%</td><td>试样方向(°)</td><td>γ</td><td>γn</td><td>Δγ</td></tr><tr><td rowspan="6">包铝板</td><td rowspan="3">O</td><td rowspan="6">1.5</td><td rowspan="3">18</td><td>3</td><td>0.5850</td><td rowspan="3">0.6643</td><td rowspan="3">0.146</td></tr><tr><td>45</td><td>0.7225</td></tr><tr><td>90</td><td>0.6270</td></tr><tr><td rowspan="3">T6</td><td rowspan="3">10</td><td>1</td><td>0.4728</td><td rowspan="3">0.7079</td><td rowspan="3">3.22n</td></tr><tr><td>45</td><td>0.8710</td></tr><tr><td>90</td><td>0.6241</td></tr></table>

$$
\text {注}: \quad Y _ {m} = \frac {1}{q} \left(Y _ {0 ^ {\prime}} + 2 Y _ {1 5 ^ {\prime}} + Y _ {8 0 ^ {\prime}}\right) 。
$$

$$
3 \quad \gamma_ {u} \cdot \cdot \cdot \gamma \text {的 加 权 平 均 值};
$$

$$
\gamma_ {x 0} \text {一 横 向 (9) 一} \gamma \text {值 ：}
$$

$$
2 \quad \Delta \gamma = \frac {1}{2} \left(\gamma_ {3 ^ {\prime}} + \gamma_ {9 0 ^ {\prime}}\right) - \gamma_ {4 5 ^ {\prime}},
$$

$$
\gamma_ {0} \dots \text {纵 向} (0 ^ {\circ}) \gamma \text {值};
$$

$$
\Delta \gamma - - \text {制 耳 效 应}
$$

# 3.3 持久和蠕变性能

# 3.4 疲劳性能

# 3.4.1 低周疲劳 见表38

表38  

<table><tr><td>品种</td><td>状态</td><td>δ/mm</td><td>f/(周/min)</td><td>K</td><td>σmax/MPa</td><td>σmin/MPa</td><td>N值</td></tr><tr><td rowspan="6">包铝板材</td><td rowspan="3">T6</td><td rowspan="3">1.5</td><td rowspan="3">12</td><td rowspan="3">0.7</td><td rowspan="3">302</td><td rowspan="3">30</td><td>6817</td></tr><tr><td>7697.1-631</td></tr><tr><td>7697.1-28</td></tr><tr><td rowspan="3">U62</td><td></td><td></td><td></td><td rowspan="3">290</td><td rowspan="3">29</td><td>5051</td></tr><tr><td></td><td></td><td></td><td>5119.5-31</td></tr><tr><td></td><td></td><td></td><td>6117.7:1</td></tr><tr><td rowspan="3">不包铝板材</td><td rowspan="3">T6</td><td rowspan="3">1.5</td><td rowspan="3">12</td><td rowspan="3">0.7</td><td rowspan="3">317</td><td rowspan="3">32</td><td>6610</td></tr><tr><td>6848.7-68</td></tr><tr><td>7922.7-19</td></tr></table>

# 3.4.1.1 经交替腐蚀后的低周疲劳见表3-9。

# 3.5 弹性性能

# 3.5.1 弹性模量（静态） 见表3-10。

表3-9  

<table><tr><td>合金状态</td><td>品种</td><td>δ/mm</td><td>腐蚀天数</td><td>f/(周/min)</td><td>K</td><td>σm/MPa</td><td>σm/MPa</td><td>N固</td></tr><tr><td></td><td></td><td></td><td>7</td><td></td><td></td><td>317</td><td>32</td><td>2714.344.37</td></tr><tr><td></td><td></td><td></td><td></td><td></td><td>0.7</td><td></td><td></td><td>3675.422</td></tr><tr><td>7A33 T6</td><td>不包铝板材</td><td>1.5</td><td>4</td><td>12</td><td></td><td>317</td><td>32</td><td>3057.3108.31</td></tr><tr><td></td><td></td><td></td><td>4</td><td></td><td>0.67</td><td>302</td><td>30</td><td>3464.198</td></tr><tr><td></td><td></td><td></td><td></td><td></td><td></td><td></td><td></td><td>3723.3.7.10</td></tr><tr><td>2A12 I6</td><td>不包铝板材</td><td>1.5</td><td>7</td><td>12</td><td>0.7</td><td>302</td><td>30</td><td>7276.114</td></tr><tr><td></td><td></td><td></td><td>4</td><td></td><td></td><td>302</td><td>30</td><td>1001.557.15</td></tr><tr><td></td><td></td><td></td><td></td><td></td><td></td><td></td><td></td><td>832.3.21</td></tr><tr><td></td><td></td><td></td><td></td><td></td><td></td><td>302</td><td>30</td><td>300.548.64</td></tr><tr><td></td><td></td><td></td><td></td><td></td><td></td><td></td><td></td><td>1028.12</td></tr></table>

# 3.6 断裂性能

# 3.6.1 断裂韧度 见表3-11和图3-2。

# 3.6.2 疲劳裂纹扩展速率 见图3-3。

表3-10  

<table><tr><td>品种</td><td>状态</td><td>δ/mm</td><td>E/GPa</td><td>n</td></tr><tr><td>包铝板材</td><td>T6</td><td>1.5</td><td>62~66/65</td><td>14</td></tr><tr><td>不包铝板材</td><td>T6</td><td>1.5</td><td>68~70/69</td><td>10</td></tr></table>

表3-11.  

<table><tr><td>品种</td><td>状态</td><td>δ/mm</td><td>Kc/(MN/m-1)</td></tr><tr><td>包铝板</td><td>T6</td><td>1.5</td><td>134</td></tr><tr><td>不包铝板</td><td>T6</td><td>1.5</td><td>126</td></tr></table>

图片摘要：该图主要展示 3 11。
![](images/e41f08e3344b3295a366677c7f22b6b8a24117e955b7ccd3ee991f419df8bd83.jpg)  
试验方法按HZ249—1981，试样为BP型紧凑拉伸试样，宽 $270\mathrm{mm}$   
$\bullet$ 包铝板T6状态：  
-不包铝板T6状态

图片摘要：该图主要展示 3 3 裂纹扩展速率。
![](images/8986904edff0c813d5de1208695aa8a035446071a3dc2058a227aa154a294786.jpg)  
采用CCT中心裂纹试样，尺寸为 $1.5\mathrm{mm} \times 300\mathrm{mm} \times 4$ mHt计算按forman公式：  
- 为包铝板T6状态； - 为不包铝板T6状态  
图3-3 裂纹扩展速率  
图3-2 裂纹扩展阻力 $K_{\mathbf{R}}$ 曲线

# 4 组织结构

# 4.1 相变温度

# 4.2 时间-温度-组织转变曲线

4.3 合金组织结构 合金在固溶热处理加人工时效状态下主要的强化相为 $\eta^{\prime}$ 相，成片状；此外还有含铬的弥散相 $\mathrm{E}(\mathrm{Al}_{18}\mathrm{Cr}_{2}\mathrm{Mg}_{3})$ ；杂质相有 $\mathrm{Fe}_{1}\mathrm{Al}_{1}$ 和 $\mathrm{Al - FeSi}$ 相；晶界析出相 $\eta_{\circ}$

# 5 工艺性能与要求

5.1 成形性能 合金的冷热成形性能良好，铸锭热轧和板材冷轧均有良好的轧制工艺性能。

1. 薄板具有良好的工艺成形性能, 各项塑性指标与 2A12 合金相近, 可制成各种飞机零件。

新淬火状态下变形抗力小，孕育期长，对零件成形很有利。

5.2 焊接性能 合金具有较好的点焊和滚焊性能，其裂纹倾向比2A12合金小，点焊强度与硬铝型合金相当。  
5.3零件热处理工艺按Q/6SZ163-1985《LB733耐蚀铝合金板材工艺板材说明书》的规定  
5.4 表面处理工艺 与一般变形铝合金同，可按通用的表面处理工艺说明书处理。  
5.5 切削加工及磨削性能 与高强度变形铝合金相同。

# 6 功能考核试验

# 7 使用建议

选用.

# 参考文献

1 北京航空材料研究所. 耐蚀铝合金 LB733 的扩大试验研究总结. 1984  
2 北京航空材料研究所. LB 733 耐蚀铝合金补充试验小结. 1985  
3 北京航空材料研究所. LB733 耐蚀铝合金扩大试验研究、腐蚀. 化学、机械性能试验报告. 1984  
1 北京航空材料研究所. 裂纹扩展速率计算程序. 1984.

# 7050

# 1 概述

7050合金是铝-锌镁-铜系可热处理强化的高强度变形铝合金，可生产厚板、型材、锻件和丝材等多种制品。该合金相对7075合金来说，增加了锌、铜含量，增大了锌镁比，并用锆取代铬作晶粒细化剂，而且大大减少了铁、硅杂质含量。由于这些成分的改进以及采用过时效状态处理，使7050合金在保持较高强度水平下，具有韧性好，疲劳强度高和抗应力腐蚀性能好等优良综合性能。另一个突出的优点是淬透性好，特别适用于制造厚大截面的零件。

(1)5）合金主要用于要求高强度、高应力腐蚀和剥落腐蚀抗力及良好断裂韧性的主承力飞机结构件，如机身框、隔板、机翼壁板、翼梁、翼肋、起落架支撑零件和铆钉等。

温度升高时合金的强度降低，长期使用温度一般不超过 $125^{\circ}C$

1.1 材料牌号 7050。  
1.2 相近牌号 7010（英国）。

# 1.3 材料的技术标准

G.B.T3190-1996《变形铝及铝合金化学成分：

Q·S825-1990 《7050-T7452铝合金自由锻件》  
Q/6S 851-1990 《7050-T74铝合金自由锻件》  
Q·S143-1995 《7050T7451铝合金厚板》  
Q·S142·1995 《7050T7651铝合金厚板》  
Q6S1180-1995 《7050-T7451铝合金厚板》  
Q6S1181-1995 《7050-T7651铝合金厚板》

1.4 化学成分 合金化学成分按GB/T3190-1996，见表1-1。

表1-1  

<table><tr><td rowspan="2">Si</td><td rowspan="2">Fe</td><td rowspan="2">Cu</td><td rowspan="2">Mn</td><td rowspan="2">Mg</td><td rowspan="2">C1</td><td rowspan="2">Zn</td><td rowspan="2">Ti</td><td rowspan="2">Zr</td><td colspan="3">其他</td></tr><tr><td>单个</td><td>合计</td><td>余项</td></tr><tr><td>0.12</td><td>0.15</td><td>2.0~2.6</td><td>0.10</td><td>3.9~2.6</td><td>0.04</td><td>5.7~6.7</td><td>0.06</td><td>0.08</td><td>0.15</td><td>0.05</td><td>0.1=余项</td></tr></table>

# 1.5 热处理制度

1.5.1固溶热处理加时效制度按Q/6SZ925-199067050铝合金自由锻件热处理工艺说明书的规定，锻件固溶热处理温度 $468\sim 474^{\circ}C$ ，在 $54\sim 66^{\circ}C$ 温水中淬火。按Q/tiSZ1366-199《7：铝合金厚板热处理工艺说明书》的规定，厚板固溶热处理温度 $471\sim 482^{\circ}C$ ，在冷水中淬火。转移时间不应大于1.5s。人工时效处理制度，见表1-2。

厚板在固溶热处理后时效处理前应进行预拉伸变形，其永久变形量为 $1.5\% \sim 3\%$ ，以消除其中的内应力。对于自由锻件（T7452）在固溶热处理后时效处理前进行的压缩变形，其永久变形量为 $1.5\%$ ，以消除其中的内应力。

1.6 品种规格与供应状态 见表1-3。

表1-2  

<table><tr><td rowspan="2" colspan="2">时效前的状态</td><td rowspan="2">品种</td><td colspan="2">时效处理制度</td><td rowspan="2">时效后的状态</td></tr><tr><td>加热温度(℃)</td><td>保温时间/h</td></tr><tr><td colspan="2">-W</td><td rowspan="4">自由锻件</td><td>116~126</td><td>7~9</td><td>T7:</td></tr><tr><td rowspan="3" colspan="2">-W12</td><td>173~179</td><td>8~10</td><td>-</td></tr><tr><td>146~127</td><td>3~6</td><td rowspan="2">T6, T52</td></tr><tr><td>171~182</td><td>6~8</td></tr><tr><td rowspan="4" colspan="2">-W51</td><td rowspan="4">厚板</td><td>116~126</td><td>3~5</td><td rowspan="2">T715</td></tr><tr><td>158~168</td><td>24~26</td></tr><tr><td>116~126</td><td>3~5</td><td rowspan="2">T7611</td></tr><tr><td>178~168</td><td>18~20</td></tr></table>

表13  

<table><tr><td colspan="2">技术标准</td><td>品种</td><td>供应状态</td><td>δ或d/nm</td></tr><tr><td>Q 6S 851</td><td>1990</td><td rowspan="2">自由锻件</td><td>T74</td><td rowspan="2">按协议</td></tr><tr><td>Q S 825</td><td>1990</td><td>T7452</td></tr><tr><td>Q S 143</td><td>1995</td><td rowspan="4">厚板</td><td rowspan="2">T7451</td><td rowspan="4">25~40</td></tr><tr><td>Q 6S 1180</td><td>1995</td></tr><tr><td>Q S 142</td><td>1995</td><td rowspan="2">T7651</td></tr><tr><td>Q 6S 1181</td><td>1995</td></tr></table>

1.7 熔炼与铸造工艺 该合金可用电炉和坩埚炉熔炼，采用半连续铸造方法铸造。铸造温度为 $700 \sim 730^{\circ} \mathrm{C}$ ，铸锭尺寸较小时铸造温度可适当降低。  
1.8 应用概况与特殊要求 合金的不同状态分别适用于不同使用条件的受力构件：T76状态一般用于要求抗剥落腐蚀、高强度的结构件；T74状态适用于高强度、抗应力腐蚀的结构件，特别是厚大截面的结构件；T73状态主要用于高强度、抗腐蚀的铆钉材料。

# 2 物理及化学性能

# 2.1 热性能

2.1.1 熔化温度范围 $488\sim 630^{\circ}C^{-1}$   
2.1.2 热导率 各种状态 $25^{\circ}C$ 的热导率见表2-1。

表2-1  

<table><tr><td>状态</td><td>T7651</td><td>T74,T7452,T7451</td></tr><tr><td>λi(W&#x27; (m·°))</td><td>154</td><td>157</td></tr></table>

2.1.3 比热容 合金在 $100^{\circ}\mathrm{C}$ 的比热容 $c = 963\mathrm{J} / \mathrm{kg} \cdot \left(\frac{\mathrm{f}}{\mathrm{g}}\right)^{4}$ 。  
2.1.4 线膨胀系数 见表22。

表22  

<table><tr><td>θ C</td><td>20~100</td><td>20~200</td><td>20~300</td></tr><tr><td>α/10 °C&#x27;</td><td>23.0</td><td>24.3</td><td>25.2</td></tr></table>

2.2 密度 $\rho = 2.82\mathrm{g / cm}^3$

# 2.3 电性能

2.3.1 电阻率 室温时的电阻率 $\rho = 40.9\mathrm{n}\Omega \cdot \mathrm{m}^{\prime}$   
2.3.2 电导率 合金技术标准规定的各种过时效状态的电导率见表2-3。

表2-3  

<table><tr><td>状态</td><td>T7651</td><td>T74,T7152,T7151</td></tr><tr><td>r&#x27;(MS/m)</td><td>≥21.5</td><td>≥22.0</td></tr></table>

2.4 磁性能 无磁性。

# 2.5 化学性能

25.1 抗氧化性能 具有良好的抗氧化性能。

2.5.2 耐腐蚀性能 合金耐一般腐蚀性能稍次于7075合金。具有良好的耐剥落腐蚀和耐应力腐蚀性能，应力腐蚀试验结果见表2-4，

表2-4-8-9  

<table><tr><td>品种</td><td>状态</td><td>δ/mm</td><td>试验方向</td><td>试验应力/MPa</td><td>断裂时间d</td></tr><tr><td rowspan="5">自由锻件模锻件</td><td rowspan="5">T74</td><td rowspan="5">50~60</td><td rowspan="5">SL</td><td>240</td><td rowspan="5">全部→81</td></tr><tr><td>286</td></tr><tr><td>330</td></tr><tr><td>374</td></tr><tr><td>418</td></tr><tr><td rowspan="2">厚板</td><td>T7451</td><td rowspan="2">40</td><td rowspan="2">SL</td><td>240</td><td rowspan="2">全部→121</td></tr><tr><td>T7651</td><td>170</td></tr></table>

注：采用C形试样。

# 3 力学性能

# 3.1 技术标准规定的力学性能 见表3-1～表3-3。

表3-1  

<table><tr><td rowspan="2">技术标准</td><td rowspan="2">品种</td><td rowspan="2">状态</td><td rowspan="2">δ或d/mm</td><td rowspan="2">取样方向</td><td colspan="2">σb/MPa</td><td>σp. /MPa</td><td>δ</td></tr><tr><td colspan="4">不小于</td></tr><tr><td rowspan="6">Q S 142-1995</td><td rowspan="6">厚板</td><td rowspan="2">T7451</td><td rowspan="2">≤40</td><td>L</td><td>510</td><td></td><td>440</td><td>3</td></tr><tr><td>LT</td><td>510</td><td></td><td>440</td><td>8</td></tr><tr><td rowspan="4">T7651</td><td rowspan="2">&gt;25~37.5</td><td>L</td><td>530</td><td></td><td>460</td><td>4</td></tr><tr><td>LT</td><td>530</td><td></td><td>460</td><td>5</td></tr><tr><td rowspan="2">&gt;37.5~40</td><td>L</td><td>525</td><td></td><td>455</td><td>5</td></tr><tr><td>LT</td><td>525</td><td></td><td>455</td><td>8</td></tr></table>

表32  

<table><tr><td rowspan="2">技术标准</td><td rowspan="2">品种</td><td rowspan="2">状态</td><td rowspan="2">δ/mm</td><td rowspan="2">取样方向</td><td>σb/MPa</td><td>σ10.7/MPa</td><td>δc/%</td><td rowspan="2">HB</td></tr><tr><td colspan="3">不小于</td></tr><tr><td rowspan="7">Q/6S 851-1990Q/S 825 1995</td><td rowspan="7">自由锻件</td><td rowspan="7">T74T7452</td><td rowspan="3">≤50</td><td>L</td><td>495</td><td>435</td><td>8</td><td rowspan="7">1</td></tr><tr><td>LT</td><td>490</td><td>420</td><td>5</td></tr><tr><td>L</td><td>495</td><td>425</td><td>8</td></tr><tr><td rowspan="2">&gt;50~75</td><td>LT</td><td>485</td><td>415</td><td>5</td></tr><tr><td>ST</td><td>460</td><td>380</td><td>4</td></tr><tr><td rowspan="2">&gt;50~100</td><td>L</td><td>490</td><td>420</td><td>6</td></tr><tr><td>LT</td><td>460</td><td>380</td><td>4</td></tr></table>

表3-3  

<table><tr><td>技术标准</td><td>品种</td><td>状态</td><td>取样方向</td><td>KIC/MPa、m</td></tr><tr><td>Q/6S 851-1990</td><td rowspan="2">自由锻件</td><td>T74</td><td rowspan="2">L-T</td><td>不小于</td></tr><tr><td>Q/S 825 1990</td><td>T7452</td><td>29.7</td></tr><tr><td>Q/S 142 1995</td><td rowspan="4">厚板</td><td rowspan="2">T7451</td><td>L-T</td><td>32</td></tr><tr><td>Q/S 143 1995</td><td>T-L</td><td>27</td></tr><tr><td>Q/6S 1180-1995</td><td rowspan="2">T7651</td><td>L-T</td><td>28</td></tr><tr><td>Q/6S 1181 1995</td><td>T-L</td><td>26</td></tr></table>

# 3.2 室温及各种温度下的力学性能

# 3.2.1 硬度 合金T74状态自由锻件的硬度值为HBS158。

# 3.2.2 拉伸性能

# 3.2.2.1 室温拉伸性能见表 $3-4\sim$ 表3-6。

表3-49.10  

<table><tr><td rowspan="2">品种</td><td rowspan="2">状态</td><td rowspan="2">δ/mm</td><td rowspan="2">取样方向</td><td>σh</td><td>σP0.1</td><td>σm</td><td>σP1.2</td><td>σP2.3</td><td rowspan="2">δ</td></tr><tr><td colspan="5">MPa</td></tr><tr><td rowspan="3">自由锻件</td><td rowspan="3">T74</td><td rowspan="3">60</td><td>L</td><td>510</td><td>400</td><td>455</td><td>455</td><td>450</td><td>11.</td></tr><tr><td>LT</td><td>515</td><td>390</td><td>460</td><td>465</td><td>455</td><td>11.</td></tr><tr><td>ST</td><td>510</td><td>-</td><td>450</td><td>-</td><td>-</td><td>11.</td></tr><tr><td rowspan="2">模锻件</td><td rowspan="2">T74</td><td rowspan="2">50~60</td><td>L</td><td>515</td><td>405</td><td>460</td><td>465</td><td>455</td><td>11.</td></tr><tr><td>LT</td><td>515</td><td>385</td><td>455</td><td>460</td><td>450</td><td>11.2</td></tr><tr><td rowspan="4">厚板</td><td rowspan="4">T7651</td><td rowspan="4">40</td><td>L</td><td>530</td><td>350</td><td>465</td><td>470</td><td>460</td><td>11.</td></tr><tr><td>LT</td><td>535</td><td>360</td><td>465</td><td>470</td><td>455</td><td>11.</td></tr><tr><td>L</td><td>515</td><td>335</td><td>450</td><td>450</td><td>410</td><td>11.</td></tr><tr><td>LT</td><td>520</td><td>330</td><td>450</td><td>445</td><td>435</td><td>11.</td></tr></table>

表3-5  

<table><tr><td rowspan="2">品种</td><td rowspan="2">状态</td><td rowspan="2">δ/mm</td><td rowspan="2">取样方向</td><td colspan="3">σb MPa</td><td colspan="3">σp /MPa</td><td rowspan="2">δ /°</td></tr><tr><td>X</td><td>min</td><td>max</td><td>X</td><td>min</td><td>max</td></tr><tr><td rowspan="4">厚板</td><td rowspan="2">T7451</td><td rowspan="2">32~45</td><td>L</td><td>530</td><td>510</td><td>550</td><td>470</td><td>450</td><td>190</td><td>14.1</td></tr><tr><td>LT</td><td>530</td><td>520</td><td>550</td><td>465</td><td>455</td><td>190</td><td>13.4</td></tr><tr><td rowspan="2">T7651</td><td rowspan="2">18</td><td>L</td><td>550</td><td>545</td><td>550</td><td>490</td><td>485</td><td>195</td><td>14.3</td></tr><tr><td>LT</td><td>550</td><td>545</td><td>555</td><td>495</td><td>485</td><td>505</td><td>13.4</td></tr></table>

表3-610  

<table><tr><td rowspan="2">品种</td><td rowspan="2">状态</td><td rowspan="2">δ/mm</td><td rowspan="2">取样方向</td><td colspan="2">稳定化处理制度</td><td rowspan="2">σ1/MPa</td><td rowspan="2">σp. /MPa</td><td rowspan="2">c</td></tr><tr><td>θ°C</td><td>t h</td></tr><tr><td rowspan="6">自由锻件</td><td rowspan="6">T74</td><td rowspan="6">60</td><td>L</td><td rowspan="2">100</td><td rowspan="2">50</td><td>510</td><td>450</td><td>12.3</td></tr><tr><td>LT</td><td>505</td><td>450</td><td>11.7</td></tr><tr><td>L</td><td rowspan="2">125</td><td rowspan="2">50</td><td>505</td><td>450</td><td>11.1</td></tr><tr><td>LT</td><td>500</td><td>135</td><td>11.2</td></tr><tr><td>L</td><td rowspan="2">150</td><td rowspan="2">50</td><td>195</td><td>435</td><td>1.3</td></tr><tr><td>LT</td><td>485</td><td>420</td><td>1.9</td></tr></table>

# 3.2.2.1.1 室温拉伸应力应变曲线见图31～图3-3。

图片摘要：该图主要展示 3 610。
![](images/c4a95746e866c82c354bc7172011072e07fa32a1a2a19bad95dd4b416262a0c5.jpg)  
图3-1 7050T74状态自由锻件室温拉伸 $\sigma -\varepsilon$ 曲线

图片摘要：该图主要展示 3 1 7050T74状态自由锻件室温拉伸 曲线。
![](images/632088f40cf2c7c1c666f311769f3785fe1e6fe19820a24d1603a9343d966cbe.jpg)  
图32 7050T7451状态厚板室温拉伸 $\sigma -\varepsilon$ 曲线

# 3.2.2.2 高温拉伸性能见表3-7。

表3-7 $\text{中}$   

<table><tr><td>品种</td><td>状态</td><td>δ/mm</td><td>取样方向</td><td>θ/°C</td><td>σb/MPa</td><td>σp0.1′MPa</td><td>δ-/%</td><td>φ</td></tr><tr><td rowspan="8">自由锻件</td><td rowspan="8">T74</td><td rowspan="8">60</td><td rowspan="4">L</td><td>100</td><td>135</td><td>120</td><td>13.6</td><td>18.</td></tr><tr><td>125</td><td>405</td><td>395</td><td>13.2</td><td>13.2</td></tr><tr><td>150</td><td>380</td><td>370</td><td>16.7</td><td>16.7</td></tr><tr><td>175</td><td>340</td><td>330</td><td>17.2</td><td>14.7</td></tr><tr><td rowspan="4">LT</td><td>100</td><td>430</td><td>410</td><td>12.0</td><td>7.</td></tr><tr><td>125</td><td>405</td><td>395</td><td>11.3</td><td>10.</td></tr><tr><td>150</td><td>380</td><td>365</td><td>14.4</td><td>17.</td></tr><tr><td>175</td><td>335</td><td>325</td><td>13.9</td><td>0.</td></tr><tr><td rowspan="16">厚板</td><td rowspan="8">T7651</td><td rowspan="16">40</td><td rowspan="4">L</td><td>100</td><td>455</td><td>435</td><td>15.6</td><td>7.8</td></tr><tr><td>125</td><td>430</td><td>415</td><td>13.5</td><td>18.</td></tr><tr><td>150</td><td>400</td><td>390</td><td>13.7</td><td>19.</td></tr><tr><td>175</td><td>370</td><td>350</td><td>16.6</td><td>1.</td></tr><tr><td rowspan="4">LT</td><td>100</td><td>465</td><td>435</td><td>13.4</td><td>10.</td></tr><tr><td>125</td><td>440</td><td>415</td><td>13.5</td><td>3.5</td></tr><tr><td>150</td><td>410</td><td>390</td><td>13.7</td><td>8.2</td></tr><tr><td>175</td><td>375</td><td>350</td><td>14.7</td><td>12.</td></tr><tr><td rowspan="8">T7151</td><td rowspan="4">L</td><td>100</td><td>415</td><td>420</td><td>15.1</td><td>16.1</td></tr><tr><td>125</td><td>420</td><td>405</td><td>17.3</td><td>11.</td></tr><tr><td>150</td><td>390</td><td>380</td><td>17.3</td><td>14.</td></tr><tr><td>175</td><td>355</td><td>345</td><td>19.7</td><td>8.</td></tr><tr><td rowspan="4">LT</td><td>100</td><td>455</td><td>420</td><td>12.9</td><td>1.</td></tr><tr><td>125</td><td>425</td><td>405</td><td>14.4</td><td>7.8</td></tr><tr><td>150</td><td>400</td><td>385</td><td>13.2</td><td>11.</td></tr><tr><td>175</td><td>365</td><td>345</td><td>15.7</td><td>8.</td></tr></table>

# 3.2.3 压缩性能

# 3.2.3.1 室温压缩性能见表3-8。

表38-9-10  

<table><tr><td rowspan="2">品种</td><td rowspan="2">状态</td><td rowspan="2">δ,mm</td><td rowspan="2">取样方向</td><td>σP1</td><td>σP2</td><td>σL1</td><td>σL2</td></tr><tr><td colspan="4">MPa</td></tr><tr><td rowspan="4">厚板</td><td rowspan="2">T7651</td><td rowspan="4">40</td><td>L</td><td colspan="4">160</td></tr><tr><td>LT</td><td colspan="4">490</td></tr><tr><td rowspan="2">T7451</td><td>L</td><td colspan="4">415</td></tr><tr><td>LT</td><td colspan="4">470</td></tr><tr><td rowspan="3">自由锻件</td><td rowspan="3">T74</td><td rowspan="3">60</td><td>L</td><td>420</td><td>175</td><td>480</td><td>500</td></tr><tr><td>LT</td><td>425</td><td>175</td><td>480</td><td>150</td></tr><tr><td>ST</td><td>400</td><td>165</td><td>475</td><td>150</td></tr></table>

# 3.2.3.1.1 室温压缩应力-应变曲线见图3-4～图36。

图片摘要：该图主要展示 38 9 10。
![](images/298e601862639251b3f0a998eb75a04ac81f0071d7413688f0e6bd914db85bcc.jpg)  
图33 7050T7651状态厚板室温拉伸 $\sigma -\varepsilon$ 曲线

图片摘要：该图主要展示 33 7050T7651状态厚板室温拉伸 曲线。
![](images/b33f4ff73dadd398d3188e9120c202ad55e3d8a982a5ea40fc81dea173f3a81c.jpg)  
图3-47050T74状态自由锻件室温缩 $\sigma -\varepsilon$ 曲线

图片摘要：该图主要展示 3 47050T74状态自由锻件室温缩 曲线。
![](images/e6e0cc53f31bcc5bf57b6a80eab1ac47e2372faf47aafc9c119ca2067e99b858.jpg)  
图3-5 7050T7451状态厚板室温压缩 $\sigma -\varepsilon$ 曲线

图片摘要：该图主要展示 3 5 7050T7451状态厚板室温压缩 曲线。
![](images/3302d5961fc697a5f698588f2c9d92c660f0ab71ae209929122a604f982763be.jpg)  
图3-6 7050T7651状态厚板室温压缩 $\sigma \varepsilon$ 曲线

# 3.2.3.2 启温压缩性能见表3-9。

表39  

<table><tr><td>品种</td><td>状态</td><td>δ·mm</td><td>θ/°C</td><td>取样方向</td><td>σ1,2,3MPa</td><td>品种</td><td>状态</td><td>δ/mm</td><td>θ/°C</td><td>取样方向</td><td>σ1,2,3MPa</td></tr><tr><td></td><td></td><td></td><td rowspan="2">100</td><td rowspan="2">L</td><td>420</td><td></td><td></td><td></td><td></td><td>L</td><td>17°</td></tr><tr><td></td><td></td><td></td><td>115</td><td></td><td></td><td></td><td>100</td><td>LT</td><td>45°</td></tr><tr><td></td><td></td><td></td><td></td><td>L</td><td>110</td><td></td><td></td><td></td><td></td><td>L</td><td>45°</td></tr><tr><td rowspan="4">厚板</td><td rowspan="4">171°</td><td rowspan="4">40</td><td>125</td><td>L1</td><td>130</td><td rowspan="4">厚板</td><td rowspan="4">[765]</td><td rowspan="4">40</td><td></td><td>125</td><td>17°</td></tr><tr><td>150</td><td>L</td><td>390</td><td></td><td>LT</td><td>30°</td></tr><tr><td rowspan="2">175</td><td>LT</td><td>415</td><td>150</td><td>LT</td><td>41°</td></tr><tr><td>L</td><td>365</td><td>175</td><td>L</td><td>38°</td></tr></table>

# 3.2.4 冲击性能 见表3-10。

表310  

<table><tr><td>品 种</td><td>状态</td><td>\( \delta /\mathrm{{mm}} \)</td><td>取样方向</td><td>\( {a}_{\mathrm{{KI}}}\left( {\mathrm{{kJ}}{\mathrm{m}}^{-1}}\right) \)</td></tr><tr><td rowspan="3">自由锻件</td><td rowspan="3">T74</td><td rowspan="3">60</td><td>L:</td><td>148</td></tr><tr><td>LT:</td><td>80</td></tr><tr><td>ST</td><td>18</td></tr></table>

3.2.5 扭转与剪切性能 T74 状态合金自由锻件的室温扭转性能见表 3-11。

表311  

<table><tr><td>品种</td><td>状态</td><td>δ/mm</td><td>取样方向</td><td>τb/MPa</td><td>τp/MPa</td><td>τu./MPa</td><td>τv./MPa</td></tr><tr><td rowspan="2">厚板</td><td>T7651</td><td rowspan="2">40</td><td rowspan="3">L</td><td>435</td><td>250</td><td>315</td><td></td></tr><tr><td>T7451</td><td>425</td><td>230</td><td>305</td><td></td></tr><tr><td>自由锻件</td><td>T74</td><td>60</td><td>410</td><td>-</td><td>300</td><td>13°</td></tr></table>

3.2.6 应力集中 见表3-12。

表3-12-9 19  

<table><tr><td>品种</td><td>状态</td><td>δ/mm</td><td>缺口尖角半径r/mm</td><td>取样方向</td><td>σh·MPa</td><td>σH&#x27;MPa</td><td>σH σ</td></tr><tr><td rowspan="3">厚板</td><td rowspan="2">T7651</td><td rowspan="3">40</td><td rowspan="3">≤0.018</td><td>L</td><td>530</td><td>655</td><td>.24</td></tr><tr><td>LT</td><td>535</td><td>550</td><td>.74</td></tr><tr><td>T7451</td><td>L</td><td>515</td><td>665</td><td>.22</td></tr><tr><td rowspan="7">自由锻件</td><td rowspan="7">T74</td><td rowspan="7">60</td><td rowspan="3">0.85</td><td>LT</td><td>525</td><td>595</td><td>.1</td></tr><tr><td>L</td><td>510</td><td>725</td><td>.42</td></tr><tr><td>LT</td><td>515</td><td>745</td><td>.41</td></tr><tr><td rowspan="2">0.25</td><td>i.</td><td>510</td><td>705</td><td>.37</td></tr><tr><td>LT</td><td>515</td><td>705</td><td>.36</td></tr><tr><td rowspan="2">0.018</td><td>L</td><td>510</td><td>675</td><td>31</td></tr><tr><td>LT</td><td>515</td><td>565</td><td>.49</td></tr></table>

3.3 持久和蠕变性能

3.4 疲劳性能

3.4.1 高周疲劳性能 T74 状态合金自由锻件的疲劳性能见图 3-7～图 3-9。

图片摘要：该图主要展示 3 7 7050T74状态自由锻件 曲线。
![](images/0fe201f8f27906fa069dd3c6dd5c5cfd36c08c6ea6239243a7de78ed631ed785.jpg)  
图3-7 7050T74状态自由锻件 $S - N$ 曲线

图片摘要：该图主要展示 3 7 7050T74状态自由锻件 曲线。
![](images/2fea4ee10e06d5c9c5a59c52815d80b4278f79e332bae5ffc0a6a24b9996b7f4.jpg)  
图3-8 7050T74状态自由锻件 $S\cdot N$ 曲线

# 3.4.2 低周疲劳

# 3.4.2.1 T74状态模锻件低周疲劳6项参数，见表3-13

表313  

<table><tr><td rowspan="2">位变疲劳参数</td><td>σ1/MPa</td><td>b</td><td>ε0.2%</td><td>c</td><td>K′′/MPa</td><td>n</td></tr><tr><td>602.7</td><td>-0.0457</td><td>38.7</td><td>-0.8206</td><td>599.7</td><td>-3.81</td></tr></table>

# 3.4.2.2 T74状态模锻件低周疲劳寿命曲线，见图3-10。

图片摘要：该图主要展示 313。
![](images/8996472ab805738ef5382cb76d83cc1bd8aca19839ab879586253fbea30cb4f6.jpg)  
图39 7050T74状态自由锻件 $S - N$ 曲线

图片摘要：该图主要展示 39 7050T74状态自由锻件 曲线。
![](images/f3eb6388ccc9f595b882ad7f517e87aff3a61a98501003df76284f9d8808abe4.jpg)  
图310 7050T74状态模锻件低周疲劳寿命曲线

# 3.5 弹性性能

# 3.5.1 弹性模量

3.5.1.1 合金自由锻件和厚板不同温度下的拉伸弹性模量，见表3-14。

表3-14  

<table><tr><td>品种</td><td>状态</td><td>δ/mm</td><td>θc(°C)</td><td>E/GPa</td><td>品种</td><td>状态</td><td>δ/mm</td><td>θ′c(°C)</td><td>F(gPa)</td></tr><tr><td rowspan="5">厚板</td><td rowspan="2">T7151</td><td rowspan="5">40</td><td>室温</td><td>69</td><td></td><td></td><td></td><td>室温</td><td>0</td></tr><tr><td>100</td><td>66</td><td></td><td></td><td></td><td>100</td><td>3</td></tr><tr><td rowspan="3">T7651</td><td>125</td><td>63</td><td>自由锻件</td><td>T74</td><td>6</td><td>125</td><td>2</td></tr><tr><td>150</td><td>60</td><td></td><td></td><td></td><td>150</td><td>9</td></tr><tr><td>175</td><td>59</td><td></td><td></td><td></td><td>175</td><td>7</td></tr></table>

3.5.1.2 合金自由锻件和厚板的室温压缩弹性模量， $E_{c} = 72GPa^{*}$ 。厚板不同温度下的室温压缩弹性模量，见表315。

表315  

<table><tr><td>品种</td><td>δ/mm</td><td>状态</td><td>θ/C</td><td>E/GPa</td><td>品种</td><td>δ/mm</td><td>状态</td><td>θ/C</td><td>F1, P4</td></tr><tr><td rowspan="4">厚板</td><td rowspan="4">40</td><td rowspan="4">T745I</td><td>100</td><td>71</td><td rowspan="4">厚板</td><td rowspan="4">40</td><td rowspan="4">T76.1</td><td>100</td><td>125</td></tr><tr><td>125</td><td>69</td><td>125</td><td>150</td></tr><tr><td>150</td><td>66</td><td>150</td><td>66</td></tr><tr><td>175</td><td>64</td><td>175</td><td>64</td></tr></table>

3.5.2 切变模量 合金自由锻件和厚板的切变模量 $G = 27\mathrm{GPa}^{18,19}$   
3.5.3 泊松比 T74 状态铝合金自由锻件的泊松比 $\mu = 0.33^{11}$ 。  
3.6 断裂性能  
3.6.1 断裂韧度 见表3-16。

表3-168.4  

<table><tr><td rowspan="2">品 种</td><td rowspan="2">状态</td><td rowspan="2">\( \sigma \) -mm</td><td colspan="2">试样尺寸 mm</td><td rowspan="2">取样方向</td><td rowspan="2">\( {K}_{\mathrm{R}}/\mathrm{{MPa}}\;z \)</td></tr><tr><td>\( B \)</td><td>\( W \)</td></tr><tr><td></td><td>T7651</td><td></td><td></td><td></td><td>L-T</td><td>33.7</td></tr><tr><td>垫板</td><td>- - - T7451</td><td>40</td><td>50</td><td>60</td><td>T-L L-T</td><td>-27.2 39.1</td></tr><tr><td>自由锻件</td><td>T74</td><td>60</td><td>30</td><td>60</td><td>T-L L-T</td><td>28. : 38.8 28.1</td></tr></table>

# 3.6.2 应力腐蚀断裂韧度 T74 状态铝合金模锻件的应力腐蚀断裂韧度见表 3-17。

表317  

<table><tr><td>品种</td><td>状态</td><td>δ/mm</td><td>取样方向</td><td>KNC/MPa√m</td><td>(da&#x27;dt)11(m)</td></tr><tr><td>模锻件</td><td>T74</td><td>5(1~6)</td><td>S L</td><td>23.2</td><td>3.98·10-6</td></tr></table>

# 3.6.3 疲劳裂纹扩展速率

# 3.6.3.1 合金自由锻件和厚板的疲劳裂纹扩展速率，见图3-11～图3-15。

图片摘要：该图主要展示 317。
![](images/56f8dec6fe5ac5aff2e865f0142ba84f9a949b3bccd1a43bbc4cb79e21b08900.jpg)

试样类型：CCT；

取样方向： $\Gamma -\mathrm{I}$

试样尺寸： $B = 7.5\mathrm{mm}, W = 6.5\mathrm{mm}$

试验频率：10Hz；

应力比： $R = 0.1$

试验环境：空气：

试样个数：4；

试样点数：60：

$$
d a: d N = 9. 6 0 1 7 3 2 \times 1 0 ^ {\prime} (\Delta k)
$$

图311 7050T74状态自由锻件 $(60\mathrm{mm})\mathrm{da} / \mathrm{dN}\Delta K$ 曲线

图片摘要：该图主要展示 311 7050T74状态自由锻件 曲线。
![](images/e8e56474fe73f4b70544f6ba6a94a3ba9d912ddcb90898761a7f7cdbecac327a.jpg)  
图3-12 7050T71状态自由锻件（60mm） $\mathrm{d}a\cdot \mathrm{d}N\Delta K$ 曲线

试样类型：CCT；

取样方向：T-1；

试样尺寸：B.7.5mm.W

试验频率： $10\mathrm{Hz}$ ：

应力比： $R = 0.3$

试验环境：空气；

试样个数：5；

试样点数：105；

$$
\mathrm {d} a / \mathrm {d} A = 7. 6 9 6 \times 8 3 \times 1 0 ^ {\prime} (\Delta A)
$$

图片摘要：该图片与试样类型：CCT；；取样方向：T 1；这部分内容相关。
![](images/c1cc5e1cdf171804ad77df0244f089a7d86e2e941f5af7280b5184d5ccd18182.jpg)  
试样类型：CCT；  
取样方向：T-1；  
试样尺寸： $B = 7.5\mathrm{mm},W$ （20 $\text{山}$ mm:  
试验频率： $10\mathrm{Hz}$   
应力比： $R = 0.6$   
试验环境：空气；  
试样个数：5；  
试样点数：80；  
da/dN=4.012358×10-（K）

图3-13 7050T74状态目由锻件 $(60\mathrm{mm})\mathrm{d}\alpha /\mathrm{d}N - \Delta K$ 曲线  
图片摘要：该图主要展示 3 13 7050T74状态目由锻件 曲线。
![](images/6e1522a27ce06dd7fb6ab7c3e0b65873176c614584b75f85ac2ad6608d7cd911.jpg)  
试样类型：CCT；  
取样方向：L-T；  
试样尺寸： $B = 6.5\mathrm{mm},W$ 100mm.  
试验频率： $15\mathrm{Hz}$ ：  
应力比： $R = 0.5,0.06$ ，-1；  
试验环境：空气

图3-14 7050T7651厚板 $\mathrm{da},\mathrm{dN} - \Delta K$ 曲线

图3-15 7050T7651状态厚板 $\mathrm{da} / \mathrm{dN} - \Delta K$ 曲线  
图片摘要：该图主要展示 3 15 7050T7651状态厚板 曲线。
![](images/501b6a60ed7cb5833aaf29d2e039499e88bd08b4edf313aec169e55cb2603239.jpg)  
试样类型：CCT；  
取样方向：L T；  
试样尺寸： $B = 6.5\mathrm{mm},W = 10(\mathrm{m})$   
试验频率： $15\mathrm{Hz}$   
应力： $R = 0.5,0.06$ ，1  
试验环境：盐液

# 4 组织结构

4.1 相变温度  
4.2 时间-温度-组织转变曲线
