Repository: C-zj02/CFD-claw

<div align="center">

**English** | [中文](#中文版) | [Français](README_FR.md) | [Русский](README_RU.md) | [हिन्दी](README_HI.md) | [العربية](README_AR.md) | [Português](README_PT.md)

# 🚀 Claude Code Python

**A Complete Python Reimplementation Based on Real Claude Code Source**

*From TypeScript Source → Rebuilt in Python with ❤️*

***
**🔥 Active Development • New Features Weekly 🔥**

</div>

***

## 🎯 What is This?

**Clawd Code** is a **complete Python rewrite** of Claude Code, based on the **real TypeScript source code**.

File: RAG-data/中国航空材料手册(第2版) 第4卷 钛合金 铜合金001-200.pdf-b4903744-8c00-4256-a6b1-ad96b4ae46a6.md (part 8 of 12)
# 中国航空机械手册
1.5.1 双重退火 棒材和锻件： $970^{\circ}\mathrm{C}, 1\mathrm{h}$ ，空冷 $+595^{\circ}\mathrm{C}, 8\mathrm{h}$ ，空冷；板材： $900^{\circ}\mathrm{C}, 10 \sim 30\mathrm{min}$ ，空冷 $+790^{\circ}\mathrm{C}, 15\mathrm{min}$ ，空冷。  
1.5.2 三重退火（板材） $900^{\circ}\mathrm{C}, 10 \sim 30\mathrm{min}$ ，空冷 $+790^{\circ}\mathrm{C}, 15\mathrm{min}$ ，空冷 $+595^{\circ}\mathrm{C}, 2\mathrm{h}$ ，空冷。  
1.5.3 去应力退火 $480\sim 650^{\circ}\mathrm{C},1\sim 4\mathrm{h}$ ，空冷或炉冷。  
1.5.4 普通退火（铸件） $700\sim 800^{\circ}\mathrm{C},1\sim 2\mathrm{h}$ ，空冷或炉冷。  
1.5.5 热等静压处理(铸件) $900 \pm 10^{\circ} \mathrm{C}, 100 \sim 110 \mathrm{MPa}, 2 \mathrm{~h}$ , 随炉冷至 $250^{\circ} \mathrm{C}$ 以下出炉。  
1.5.6 去应力退火(铸件) $580\sim 620^{\circ}\mathrm{C},1\sim 2\mathrm{h}$ ，空冷或炉冷。  
1.6 品种规格与供应状态 见表1-2。

表1-2  

<table><tr><td>技术标准</td><td>品种</td><td>d或δ/mm</td><td>供应状态</td></tr><tr><td>XJ/BS 5128-1995</td><td>棒材</td><td>≤350</td><td>R</td></tr><tr><td>Q/16GJX0-274-1993</td><td>环形锻件</td><td>d730×440</td><td>M</td></tr><tr><td>GJB 2896-1997</td><td>精密铸件</td><td>-</td><td>M, HIP</td></tr></table>

1.7 熔炼与铸造工艺 制造棒材的铸锭应经过三次真空自耗电极电弧炉熔炼。选用 $0 \sim 2$ 级小颗粒海绵钛、Mo-Al中间合金、Ti-Sn中间合金和Al-Si中间合金以及纯铝和海绵锆制备自耗电极。采用经两次真空自耗熔炼后制备的重熔电极，在真空自耗电弧凝壳炉中，采用重力浇注或离心浇注方法铸造。铸型采用熔模精密铸造型壳、捣实(石墨)型和机加工石墨型。  
1.8 应用概况与特殊要求 TA19钛合金在我国已用于制造航空发动机压气机机匣。合金在 $540^{\circ}\mathrm{C}$ 热暴露 $1000\mathrm{h}$ 仍有良好的热稳定性能。航空航天工业用的I、Ⅱ类铸件必须经过热等静压处理，一般用途铸件只需退火处理。

# 2 物理及化学性能

# 2.1 热性能

2.1.1 熔化温度范围 $1588\sim 1715^{\circ}\mathrm{C}^{[1]}$   
2.1.2 热导率 见表2-1。

表 2-1[2]  

<table><tr><td>θ/℃</td><td>20</td><td>100</td><td>200</td><td>300</td><td>400</td><td>500</td><td>600</td></tr><tr><td>λ/(W/(m·℃))</td><td>6.8</td><td>7.4</td><td>8.6</td><td>9.7</td><td>10.9</td><td>12.1</td><td>13.2</td></tr></table>

# 2.1.3 比热容 见表2-2。

表2-2[2]  

<table><tr><td>θ/℃</td><td>20</td><td>100</td><td>200</td><td>300</td><td>400</td><td>500</td><td>600</td></tr><tr><td>c/(J/(kg·℃))</td><td>528</td><td>539</td><td>557</td><td>574</td><td>590</td><td>608</td><td>626</td></tr></table>

# 2.1.4 线膨胀系数 见表2-3。

表 2-3[2]  

<table><tr><td>θ/℃</td><td>20~100</td><td>20~200</td><td>20~300</td><td>20~400</td><td>20~500</td><td>20~600</td></tr><tr><td>α1/10-6℃-1</td><td>8.7</td><td>8.6</td><td>9.5</td><td>9.7</td><td>9.9</td><td>10.0</td></tr></table>

# 2.2 密度 $\rho = 4.53\mathrm{g / cm}^{3[2]}$

# 2.3 电性能

# 2.4 磁性能 无磁性。

# 2.5 化学性能

# 2.5.1 抗氧化性能 参见TC4钛合金。

2.5.2 耐腐蚀性能 TA19 合金具有良好的耐腐蚀性能。然而，对热盐应力腐蚀也存在着一定的敏感性，而且具有在室温盐水溶液环境中裂纹试样的延迟断裂。该合金对盐应力腐蚀比 TA14 合金更敏感，但比 TC4、TA11 和 TA7 合金敏感性小。

# 3 力学性能

# 3.1 技术标准规定的性能 见表3-1。

表3-1  

<table><tr><td rowspan="2">技术标准</td><td rowspan="2">品种</td><td rowspan="2" colspan="2">d或δ/mm</td><td rowspan="2" colspan="2">状态</td><td rowspan="2">取样方向</td><td colspan="4">室温</td></tr><tr><td>σb/MPa</td><td>σP0.2/MPa</td><td>δ5/%</td><td>ψ/%</td></tr><tr><td>XJ/BS 5128-1995</td><td>棒材</td><td colspan="2">90熔检试样</td><td colspan="2">双重退火</td><td>L</td><td>≥895</td><td>≥825</td><td>≥10</td><td>≥25</td></tr><tr><td>Q/16GJX0-274-1993</td><td>环形锻件</td><td colspan="2">-</td><td colspan="2">双重退火</td><td>C</td><td>≥895</td><td>≥825</td><td>≥10</td><td>≥25</td></tr><tr><td>GJB 2896-1997</td><td>精密铸件</td><td colspan="2">附铸试样①</td><td colspan="2">退火或热等静压②</td><td>-</td><td>≥860</td><td>≥795</td><td>≥5</td><td>≥10</td></tr><tr><td rowspan="2">技术标准</td><td rowspan="2">品种</td><td colspan="6">480℃</td><td colspan="3">525℃</td></tr><tr><td>σb/MPa</td><td colspan="2">σP0.2/MPa</td><td>δ5/%</td><td colspan="2">ψ/%</td><td>σ/MPa</td><td colspan="2">t/h</td></tr><tr><td>XJ/BS 5128-1995</td><td>棒材</td><td>≥620</td><td colspan="2">≥485</td><td>≥15</td><td colspan="2">≥35</td><td>480</td><td colspan="2">≥68</td></tr><tr><td>Q/16GJX0-274-1993</td><td>环形锻件</td><td>≥620</td><td colspan="2">≥485</td><td>≥15</td><td colspan="2">≥35</td><td>480</td><td colspan="2">≥68</td></tr></table>

① 从铸件上切取试样的力学性能，允许比附铸试样的性能低 $5\%$ 。  
② 航空航天工业用的第I、Ⅰ类铸件必须经过热等静压处理。

# 3.2 室温及各种温度下的力学性能

# 3.2.1 硬度 室温硬度见表3-2。

表3-2[3,4]  

<table><tr><td>品种</td><td>δ/mm</td><td>状态</td><td>HBS</td></tr><tr><td>棒材</td><td>90×90</td><td>双重退火</td><td>309</td></tr><tr><td rowspan="3">环形铸件</td><td rowspan="3">-</td><td>600℃,2h,空冷</td><td>300</td></tr><tr><td>800℃,2h,空冷</td><td>295</td></tr><tr><td>热等静压+800℃,2h,空冷</td><td>289</td></tr></table>

# 3.2.2 拉伸性能

# 3.2.2.1 棒材在室温及各种温度下的拉伸性能见表3-3。

表3-3[2.3]  

<table><tr><td rowspan="2">品种</td><td rowspan="2">d或δ/mm</td><td rowspan="2">状态</td><td rowspan="2">取样方向</td><td rowspan="2">θ/℃</td><td>σb</td><td>σP0.2</td><td>σP0.01</td><td>δ5</td><td>ψ</td></tr><tr><td colspan="3">MPa</td><td colspan="2">%</td></tr><tr><td rowspan="6">棒材</td><td rowspan="6">12</td><td rowspan="6">双重退火</td><td rowspan="6">L</td><td>20</td><td>1100</td><td>1015</td><td>912</td><td>18.0</td><td>45.4</td></tr><tr><td>100</td><td>1025</td><td>920</td><td>729</td><td>14.3</td><td>48.1</td></tr><tr><td>200</td><td>933</td><td>807</td><td>647</td><td>16.0</td><td>50.4</td></tr><tr><td>300</td><td>875</td><td>720</td><td>620</td><td>15.3</td><td>54.0</td></tr><tr><td>400</td><td>825</td><td>654</td><td>549</td><td>15.2</td><td>57.4</td></tr><tr><td>500</td><td>797</td><td>629</td><td>515</td><td>16.9</td><td>64.4</td></tr><tr><td rowspan="2">棒材</td><td rowspan="2">90×90</td><td rowspan="2">双重退火</td><td rowspan="2">L</td><td>20</td><td>1056</td><td>998</td><td>-</td><td>15.3</td><td>36.1</td></tr><tr><td>480</td><td>739</td><td>583</td><td>-</td><td>19.4</td><td>51.2</td></tr></table>

# 3.2.2.2 环形件在室温及各种温度下的拉伸性能见表3-4。

表3-4[3,4]  

<table><tr><td rowspan="2">品 种</td><td rowspan="2">d或δ/mm</td><td rowspan="2">状态</td><td rowspan="2">取样方向</td><td rowspan="2">θ/℃</td><td>σb</td><td>σP0.2</td><td>δ5</td><td>ψ</td></tr><tr><td colspan="2">MPa</td><td colspan="2">%</td></tr><tr><td rowspan="2">环形锻件</td><td rowspan="2">732×438</td><td rowspan="2">双重退火</td><td rowspan="2">C</td><td>20</td><td>1021</td><td>959</td><td>15.1</td><td>37.0</td></tr><tr><td>480</td><td>699</td><td>543</td><td>18.6</td><td>50.1</td></tr><tr><td rowspan="3">环形铸件</td><td rowspan="3">-</td><td>600℃,2h,空冷</td><td rowspan="3">-</td><td rowspan="3">20</td><td>885</td><td>800</td><td>7.8</td><td>20.5</td></tr><tr><td>热等静压</td><td>891</td><td>800</td><td>7.3</td><td>20.3</td></tr><tr><td>热等静压+800℃,2h,空冷</td><td>885</td><td>816</td><td>8.2</td><td>18.1</td></tr><tr><td rowspan="6">环形铸件</td><td rowspan="6">-</td><td rowspan="6">800℃,2h,空冷</td><td rowspan="6">-</td><td>20</td><td>898</td><td>824</td><td>8.2</td><td>21.1</td></tr><tr><td>300</td><td>632</td><td>537</td><td>9.6</td><td>24.8</td></tr><tr><td>400</td><td>597</td><td>501</td><td>11.4</td><td>29.7</td></tr><tr><td>450</td><td>592</td><td>495</td><td>12.3</td><td>26.8</td></tr><tr><td>500</td><td>568</td><td>475</td><td>10.7</td><td>30.3</td></tr><tr><td>550</td><td>560</td><td>470</td><td>13.2</td><td>33.7</td></tr></table>

# 3.2.2.3 棒材的拉伸应力-应变曲线见图3-1。

# 3.2.3 冲击性能 见表3-5。

表3-5[2.4]  

<table><tr><td>品种</td><td>d或δ/mm</td><td colspan="2">状态</td><td>取样方向</td><td>θ/℃</td><td>aKU/(kJ/m2)</td><td>品种</td><td>d或δ/mm</td><td>状态</td><td>取样方向</td><td>θ/℃</td><td>aKU/(kJ/m2)</td></tr><tr><td rowspan="3">棒材</td><td>16</td><td rowspan="3">双重退火</td><td rowspan="4"></td><td rowspan="3">L</td><td rowspan="3">20</td><td>350</td><td rowspan="4">环形铸件</td><td rowspan="4">-</td><td>600℃,2h,空冷</td><td rowspan="4">-</td><td rowspan="4">20</td><td>590</td></tr><tr><td rowspan="2">90×90</td><td rowspan="2">330</td><td>800℃,2h,空冷</td><td>578</td></tr><tr><td rowspan="2">热等静压+800℃,2h,空冷</td><td rowspan="2">582</td></tr><tr><td>环形锻件</td><td>732×438</td><td>双重退火</td><td>C</td><td>20</td><td>331</td></tr></table>

# 3.2.4 扭转与剪切性能

# 3.2.4.1 扭转性能见表3-6。

表3-6[2.4]  

<table><tr><td rowspan="2">品种</td><td rowspan="2">d/mm</td><td rowspan="2">状态</td><td rowspan="2">取样方向</td><td rowspan="2">θ/℃</td><td>τb</td><td>τPo.3</td><td>τPo.01</td></tr><tr><td colspan="3">MPa</td></tr><tr><td rowspan="6">棒材</td><td rowspan="6">16</td><td rowspan="6">双重退火</td><td rowspan="6">L</td><td>20</td><td>940</td><td>671</td><td>529</td></tr><tr><td>100</td><td>885</td><td>588</td><td>458</td></tr><tr><td>200</td><td>827</td><td>506</td><td>402</td></tr><tr><td>300</td><td>794</td><td>453</td><td>351</td></tr><tr><td>400</td><td>753</td><td>427</td><td>327</td></tr><tr><td>500</td><td>698</td><td>401</td><td>283</td></tr><tr><td>环形铸件</td><td>-</td><td>800℃,2h,空冷</td><td>-</td><td>20</td><td>760</td><td>579</td><td>419</td></tr></table>

图片摘要：该图主要展示 3 6[2.4]。
![](images/f7ecb75a00cfbfca6db094d666916d1c6c9a4891e8784070545fd8cd276e0446.jpg)  
图3-1 TA19合金棒材双重退火的拉伸应力-应变曲线[2]

# 3.2.4.2 剪切性能见表3-7。

表3-7[4]  

<table><tr><td>品 种</td><td>状态</td><td>θ/℃</td><td>τ/MPa</td></tr><tr><td rowspan="2">环形铸件</td><td rowspan="2">800℃,2h,空冷</td><td>20</td><td>659</td></tr><tr><td>500</td><td>432</td></tr></table>

# 3.2.5 承载性能 见表3-8。

表3-8[5]  

<table><tr><td rowspan="2">品 种</td><td rowspan="2">δ/mm</td><td rowspan="2">状态</td><td rowspan="2">θ/℃</td><td rowspan="2">e/D</td><td colspan="2">σbru/MPa</td><td colspan="2">σbry/MPa</td></tr><tr><td>A</td><td>B</td><td>A</td><td>B</td></tr><tr><td rowspan="4">板 材</td><td rowspan="2">1.2~2.3</td><td rowspan="2">双重退火</td><td rowspan="2">20</td><td>1.5</td><td>1413</td><td>1496</td><td>1179</td><td>1262</td></tr><tr><td>2.0</td><td>1675</td><td>1779</td><td>1393</td><td>1496</td></tr><tr><td rowspan="2">2.4~3.6</td><td rowspan="2">双重退火</td><td rowspan="2">20</td><td>1.5</td><td>1475</td><td>1565</td><td>1179</td><td>1262</td></tr><tr><td>2.0</td><td>1834</td><td>1944</td><td>1393</td><td>1496</td></tr></table>

# 3.2.6 应力集中 见表3-9。

表3-9[2]  

<table><tr><td>品种</td><td>d/mm</td><td>状态</td><td>取样方向</td><td>Kt</td><td>θ/℃</td><td>σbH/MPa</td><td>σbH/σs</td><td>品种</td><td>d/mm</td><td>状态</td><td>取样方向</td><td>Kt</td><td>θ/℃</td><td>σbH/MPa</td><td>σbH/σs</td></tr><tr><td rowspan="4">棒材</td><td rowspan="4">16</td><td rowspan="4">双重退火</td><td rowspan="4">L</td><td rowspan="4">3</td><td>20</td><td>1676</td><td>1.52</td><td rowspan="2">棒材</td><td rowspan="2">16</td><td rowspan="2">双重退火</td><td rowspan="2">L</td><td rowspan="2">3</td><td>400</td><td>1211</td><td>1.47</td></tr><tr><td>100</td><td>1553</td><td>1.51</td><td>500</td><td>1185</td><td>1.49</td></tr><tr><td>200</td><td>1411</td><td>1.51</td><td rowspan="2">环形铸件</td><td rowspan="2">-</td><td rowspan="2">800℃,2h,空冷</td><td rowspan="2">-</td><td rowspan="2">2.5</td><td rowspan="2">20</td><td rowspan="2">1394</td><td rowspan="2">1.56</td></tr><tr><td>300</td><td>1299</td><td>1.48</td></tr></table>

# 3.2.7 热稳定性 试样热暴露后的室温拉伸性能见表3-10。

表3-10[2]  

<table><tr><td rowspan="2">品种</td><td rowspan="2">状态</td><td colspan="3">热暴露条件</td><td>σb</td><td>σP0.2</td><td>δ5</td><td>ψ</td></tr><tr><td>θ/℃</td><td>σ/MPa</td><td>t/h</td><td colspan="2">MPa</td><td colspan="2">%</td></tr><tr><td rowspan="6">环形铸件</td><td rowspan="6">800℃,2h,空冷</td><td colspan="3">未暴露</td><td>898</td><td>817</td><td>8.9</td><td>19.7</td></tr><tr><td rowspan="2">450</td><td>350</td><td>100</td><td>887</td><td>817</td><td>7.1</td><td>21.2</td></tr><tr><td>400</td><td>100</td><td>900</td><td>833</td><td>6.9</td><td>20.3</td></tr><tr><td rowspan="3">500</td><td>300</td><td>100</td><td>900</td><td>834</td><td>7.6</td><td>20.3</td></tr><tr><td>350</td><td>100</td><td>899</td><td>840</td><td>8.2</td><td>21.2</td></tr><tr><td>400</td><td>100</td><td>905</td><td>855</td><td>8.2</td><td>18.4</td></tr></table>

# 3.3 持久和蠕变性能

# 3.3.1 高温持久性能见表3-11。

表3-11[2.4]  

<table><tr><td>品 种</td><td>d/mm</td><td>状态</td><td>取样方向</td><td>θ/℃</td><td>σ100/MPa</td><td>σ500/MPa</td></tr><tr><td rowspan="2">棒 材</td><td rowspan="2">16</td><td rowspan="2">双重退火</td><td rowspan="2">L</td><td>300</td><td>-</td><td>804</td></tr><tr><td>500</td><td>-</td><td>545</td></tr><tr><td rowspan="3">环形铸件</td><td rowspan="3">-</td><td rowspan="2">800℃,2h,空冷</td><td rowspan="2">-</td><td>450</td><td>560</td><td>-</td></tr><tr><td>500</td><td>510</td><td>-</td></tr><tr><td>热等静压+800℃,2h,空冷</td><td>-</td><td>500</td><td>500</td><td>-</td></tr></table>

# 3.3.2 高温蠕变性能见表3-12。

表3-12[2.4]  

<table><tr><td>品 种</td><td>d/mm</td><td>状态</td><td>取样方向</td><td>θ/℃</td><td>σ0.2/100/MPa</td><td>σ0.1/500/MPa</td></tr><tr><td rowspan="2">棒 材</td><td rowspan="2">20</td><td rowspan="2">双重退火</td><td rowspan="2">L</td><td>300</td><td>-</td><td>632</td></tr><tr><td>500</td><td>-</td><td>200</td></tr><tr><td>环形铸件</td><td>-</td><td>800℃,2h,空冷</td><td>-</td><td>500</td><td>250</td><td>-</td></tr></table>

# 3.3.3 棒材的持久应力-寿命曲线见图3-2。

# 3.3.4 棒材的蠕变应力-寿命曲线见图3-3。

图片摘要：该图主要展示 3 12[2.4]。
![](images/2d8cc27087ffcd9a8278fe5a4c1e7b6e7541699750698b8902c7d358b50e9e44.jpg)  
材料品种：棒材 持久方程：  
材料规格： $d16\mathrm{mm}$ $\lg \sigma = 2.9517 - 0.0761\lg t$   
取样方向：L 相关系数：0.977  
热处理状态： $970^{\circ}C$ ，1h，空冷 $+595^{\circ}C$ ，8h，空冷

图3-2 TA19合金棒材 $500^{\circ}\mathrm{C}$ 持久应力-寿命曲线

图3-3 TA19合金棒材 $500^{\circ}C0.1\%$ 塑性应变的蠕变应力-寿命曲线  
图片摘要：该图主要展示 3 3 TA19合金棒材 塑性应变的蠕变应力 寿命曲线。
![](images/1235f025ca78ef28ded0b25e3aab40bab3f3437a61065623a020aac836a559aa.jpg)  
材料品种：棒材  
取样方向：L

材料规格： $d20\mathrm{mm}$

热处理状态： $970^{\circ}C$ ，1h，空冷+595℃，8h，空冷

# 3.4 疲劳性能

# 3.4.1 高周疲劳

3.4.1.1 轴向加载疲劳极限见表3-13。

表3-13[2.4]  

<table><tr><td>品种</td><td>d/mm</td><td>状态</td><td>取样方向</td><td>θ/℃</td><td>Kt</td><td>R</td><td>f/Hz</td><td>N/周</td><td>σb/MPa</td></tr><tr><td rowspan="6">棒材</td><td rowspan="6">16</td><td rowspan="6">双重退火</td><td rowspan="6">L</td><td rowspan="3">20</td><td rowspan="3">1</td><td>0.5</td><td rowspan="3">94</td><td rowspan="3">10^7</td><td>910</td></tr><tr><td>0.1</td><td>753</td></tr><tr><td>-1</td><td>485</td></tr><tr><td rowspan="3">500</td><td rowspan="3">1</td><td>0.5</td><td rowspan="3">150</td><td rowspan="3">10^7</td><td>700</td></tr><tr><td>0.1</td><td>617</td></tr><tr><td>-1</td><td>397</td></tr><tr><td rowspan="3">环形铸件</td><td rowspan="3">-</td><td rowspan="2">800℃,2h,空冷</td><td rowspan="2">-</td><td rowspan="2">20</td><td>1</td><td>0.1</td><td>150</td><td>10^7</td><td>360</td></tr><tr><td>3</td><td>0.1</td><td>150</td><td>10^7</td><td>260</td></tr><tr><td>热等静压+800℃,2h,空冷</td><td>-</td><td>20</td><td>3</td><td>0.1</td><td>150</td><td>10^7</td><td>340</td></tr></table>

3.4.1.2 棒材光滑试样室温轴向加载疲劳 $S - N$ 曲线见图3-4。

3.4.1.3 棒材光滑试样 $500^{\circ}\mathrm{C}$ 轴向加载疲劳 $S - N$ 曲线见图3-5。

# 3.4.2 低周疲劳

3.4.2.1 应力控制低周疲劳性能见表3-14。

表 3-14[4]  

<table><tr><td>品种</td><td>状态</td><td>θ/℃</td><td>Kt</td><td>R</td><td>f/Hz</td><td>K</td><td>σmax/MPa</td><td>N/周</td></tr><tr><td rowspan="5">环形铸件</td><td rowspan="4">800℃,2h,空冷</td><td rowspan="4">20</td><td rowspan="4">2.4</td><td rowspan="4">0.1</td><td rowspan="4">0.17</td><td>0.4</td><td>474</td><td>106705</td></tr><tr><td>0.5</td><td>593</td><td>34509</td></tr><tr><td>0.6</td><td>712</td><td>8039</td></tr><tr><td>0.7</td><td>830</td><td>330</td></tr><tr><td>热等静压+800℃,2h,空冷</td><td>20</td><td>2.4</td><td>0.1</td><td>0.17</td><td>0.5</td><td>594</td><td>35433</td></tr></table>

图片摘要：该图主要展示 3 14[4]。
![](images/cc43ee95965a9c7aefa3870f24570d170803329277f3e338573f2d820dc34532.jpg)  
图3-4TA19合金棒材光滑试样室温轴向加载疲劳 $S - N$ 曲线[2]

材料品种：棒材

材料规格： $d16\mathrm{mm}$

热处理状态： $970^{\circ}C$ ，1h，空冷

$$
+ 5 9 5 ^ {\circ} \mathrm {C}, 8 \mathrm {h}, \text {空 冷}
$$

材料强度： $\sigma_{\mathrm{b}} = 1100\mathrm{MPa},\sigma_{\mathrm{P0.2}} = 1015\mathrm{MPa}$

取样方向：L

试样尺寸： $d = 5\mathrm{mm}$

加载方式：轴向

应力比：0.5，0.1，-1

试验频率： $10,94\mathrm{Hz}$

试验环境： $20^{\circ}C$ ，空气

试样数：75

图片摘要：该图主要展示 3 5TA19合金棒材光滑试样 轴向加载疲劳 曲线[2]。
![](images/939da55aa50d4ff3ffea551606ef271dc32a2f40381fe2ed0adf4e66037ac703.jpg)  
图3-5TA19合金棒材光滑试样 $500^{\circ}\mathrm{C}$ 轴向加载疲劳 $S - N$ 曲线[2]

材料品种：棒材

材料规格： $d16\mathrm{mm}$

热处理状态： $970^{\circ}\mathrm{C},1\mathrm{h}$ ，空冷

$$
+ 5 9 5 ^ {\circ} \mathrm {C}, 8 \mathrm {h}, \text {空 冷}
$$

材料强度：

$$
\begin{array}{l} 2 0 ^ {\circ} \mathrm {C}: \sigma_ {\mathrm {b}} = 1 1 0 0 \mathrm {M P a} \\ \sigma_ {\mathrm {P 0 . 2}} = 1 0 1 5 \mathrm {M P a} \\ \end{array}
$$

$$
\begin{array}{l} 5 0 0 ^ {\circ} \mathrm {C}: \sigma_ {\mathrm {b}} = 7 9 7 \mathrm {M P a} \\ \sigma_ {\mathrm {P 0 . 2}} = 6 2 9 \mathrm {M P a} \\ \end{array}
$$

取样方向：L

试样尺寸： $d = 5\mathrm{mm}$

加载方式：轴向

应力比：0.5，0.1，-1

试验频率： $10,150\mathrm{Hz}$

试验环境： $500^{\circ}C$ ，空气

试样数：61

# 3.5 弹性性能

3.5.1 弹性模量 拉伸弹性模量见表3-15。室温压缩弹性模量 $E_{\mathrm{C}} = 124\mathrm{GPa}^{[5]}$ 。

表3-15[2]  

<table><tr><td>品种</td><td>d/mm</td><td>状态</td><td>取样方向</td><td>θ/℃</td><td>E/GPa</td><td>品种</td><td>d/mm</td><td>状态</td><td>取样方向</td><td>θ/℃</td><td>E/GPa</td></tr><tr><td rowspan="3">棒材</td><td rowspan="3">12</td><td rowspan="3">双重退火</td><td rowspan="3">L</td><td>20</td><td>119.2</td><td rowspan="3">棒材</td><td rowspan="3">12</td><td rowspan="3">双重退火</td><td rowspan="3">L</td><td>300</td><td>104.0</td></tr><tr><td>100</td><td>113.3</td><td>400</td><td>97.9</td></tr><tr><td>200</td><td>107.7</td><td>500</td><td>90.2</td></tr></table>

3.5.2 切变模量 见表3-16。

表 3-16[2]  

<table><tr><td>品种</td><td>d/mm</td><td>状态</td><td>取样方向</td><td>θ/℃</td><td>G/GPa</td><td>品种</td><td>d/mm</td><td>状态</td><td>取样方向</td><td>θ/℃</td><td>G/GPa</td></tr><tr><td rowspan="3">棒材</td><td rowspan="3">16</td><td rowspan="3">双重退火</td><td rowspan="3">L</td><td>20</td><td>44.3</td><td rowspan="3">棒材</td><td rowspan="3">16</td><td rowspan="3">双重退火</td><td rowspan="3">L</td><td>300</td><td>37.9</td></tr><tr><td>100</td><td>42.9</td><td>400</td><td>36.4</td></tr><tr><td>200</td><td>40.7</td><td>500</td><td>33.7</td></tr></table>

3.5.3 泊松比 见表3-17。

表3-17[2]  

<table><tr><td>品种</td><td>d/mm</td><td>状态</td><td>取样方向</td><td>θ/℃</td><td>μ</td><td>品种</td><td>d/mm</td><td>状态</td><td>取样方向</td><td>θ/℃</td><td>μ</td></tr><tr><td rowspan="3">棒材</td><td rowspan="3">12,16</td><td rowspan="3">双重退火</td><td rowspan="3">L</td><td>20</td><td>0.34</td><td rowspan="3">棒材</td><td rowspan="3">12,16</td><td rowspan="3">双重退火</td><td rowspan="3">L</td><td>300</td><td>0.37</td></tr><tr><td>100</td><td>0.32</td><td>400</td><td>0.34</td></tr><tr><td>200</td><td>0.32</td><td>500</td><td>0.34</td></tr></table>

# 3.6 断裂性能

3.6.1 断裂韧度 见表3-18。

表3-18[2]  

<table><tr><td>品种</td><td>δ/mm</td><td>状态</td><td>试样类型</td><td>取样方向</td><td>θ/C</td><td>KIC/MPa √m</td></tr><tr><td>锻坯</td><td>30×60×240</td><td>双重退火</td><td>CT</td><td>T-L</td><td>20</td><td>46.3</td></tr></table>

# 3.6.2 疲劳裂纹扩展速率

3.6.2.1 锻坯室温 $\mathrm{da} / \mathrm{d}N - \Delta K$ 曲线见图3-6。  
3.6.2.2 环形铸件室温 $\mathrm{da} / \mathrm{d}N - \Delta K$ 曲线见图3-7。

图片摘要：该图片与材料品种：锻坯；材料规格：这部分内容相关。
![](images/cc99db4743dc38eb2a7be8e7679ea80eeb9e877e6926df004342e42db90257f3.jpg)  
材料品种：锻坯  
材料规格： $\delta 30\mathrm{mm}\times 60\mathrm{mm}\times 240\mathrm{mm}$   
热处理状态： $970^{\circ}\mathrm{C},1\mathrm{h}$ ，空冷  
+595℃,8h,空冷   
取样方向：T-L  
试样类型：CT $B = 10\mathrm{mm},W = 40\mathrm{mm}$   
加载方式：轴向  
应力比：0.1  
试验频率：15Hz  
试验环境： $20^{\circ}\mathrm{C}$ ，空气  
试样数：3  
试验点数：133  
拟合公式： $\mathrm{da} / \mathrm{d}N = C(\Delta K)^n$   
$C = 2.678\times 10^{-9}$   
$n = 3,812$

图3-6 TA19合金锻坯室温 $\mathrm{da} / \mathrm{d}N$ -△K曲线[2]  
图片摘要：该图主要展示 3 6 TA19合金锻坯室温 △K曲线[2]。
![](images/24a000b29670ba381bd324728b25d25b57f1c3d0bc659d3e1a06031b3db240bf.jpg)  
材料品种：环形铸件  
热处理状态： $800^{\circ}\mathrm{C},2\mathrm{h}$ ，空冷  
试样类型：CT $B = 20\mathrm{mm},W = 40\mathrm{mm}$   
加载方式：轴向  
应力比：0.1  
试验频率：10Hz  
试验环境： $20^{\circ}\mathrm{C}$ ，空气  
试样数：3  
试验点数：92  
拟合公式： $\mathrm{da} / \mathrm{d}N = C(\Delta K)^n$   
$C = 1.917\times 10^{-10}$   
$n = 4$ .130

图3-7 ZTC6合金环形铸件室温 $\mathrm{da} / \mathrm{d}N - \Delta K$ 曲线[4]

# 4 组织结构

4.1 相变温度 $\alpha +\beta \rightarrow \beta$ 转变温度为 $990^{\circ}\mathrm{C}\pm 10^{\circ}\mathrm{C}$ 。  
4.2 时间-温度-组织转变曲线 见图4-1。

图片摘要：该图主要展示 3 7 ZTC6合金环形铸件室温 曲线[4]。
![](images/b4eb0f81c561a825fdd0956a939ac2ff4086fbfdd091c6b245b3f8a770bb65cf.jpg)  
图4-1 TA19合金从β相区淬火的时间-温度-组织转变图(T-T-T图)[6]

4.3 合金组织结构 TA19合金的典型组织是分布在转变 $\beta$ 基体上的粗大等轴 $\alpha$ 相。薄板组织中的等轴 $\alpha$ 相往往比锻件的小，而等轴 $\alpha$ 相的比例要比锻件的多。合金铸造组织由粗大的针状 $\alpha$ 相和少量的转变 $\beta$ 所组成。晶内 $\alpha$ 相以网篮状和集束状两种形态存在，而转变 $\beta$ 位于 $\alpha$ 相界面附近。铸态组织具有 $\alpha-\beta$ 型铸造钛合金的典型魏氏组织特征。

# 5 工艺性能与要求

# 5.1 成形性能

5.1.1 热变形工艺规范 见表5-1。

表5-1  

<table><tr><td>热变形类型</td><td>加热温度/℃</td><td>终止温度/℃</td><td>一火变形量/%</td></tr><tr><td>铸锭开坯</td><td>1100~1150</td><td>≥850</td><td>30~60</td></tr><tr><td rowspan="2">坯料锻造 ≤100mm</td><td>950~1000</td><td>≥800</td><td>40~70</td></tr><tr><td>&gt;100mm</td><td>≥800</td><td>40~70</td></tr><tr><td>压力机模锻</td><td>920~950</td><td>≥800</td><td>40~70</td></tr><tr><td>锻锤模锻</td><td>950~980</td><td>≥800</td><td>40~70</td></tr></table>

# 5.1.2 铸造性能

合金中含有Al和Sn，具有良好的铸造性能，易于成形，无热裂倾向。可在适宜于浇铸钛合金的铸型中铸造各种不同形状、尺寸、壁厚的异形铸件。

5.2 焊接性能 TA19合金可进行点焊、缝焊、钨极氩弧焊和电子束焊。钨极氩弧焊的接头强度系数可达 $100\%$ ，但焊接区的塑性不高。  
5.3 零件热处理工艺 为了消除由于零件机械加工、板材成形、焊接等形成的内应力可采用去应力退火。退火温度为 $480 \sim 650^{\circ} \mathrm{C}$ ，保温时间为 $1 \sim 4 \mathrm{~h}$ ，这取决于零件或制件的复杂性和内应力来源。

普通铸件一般采用普通退火或去应力退火。航空航天工业用I、Ⅱ类铸件必须经过热等静压处理，然后进行退火或去应力退火。

# 6 功能考核试验

# 7 使用建议

推荐选用TA19钛合金制造航空发动机的机匣等结构件。

# 参考文献

1 Brown W F. Aerospace Structural Metals Handbook. CINDAS/Purdue University, 1994. 4: Code 3718   
2 北京有色金属研究总院,宝鸡有色金属加工厂.TA19钛合金棒材全面性能. 2000  
3 安大锻造厂.TA19钛合金性能数据汇编.2000  
4 北京航空材料研究院.ZTC6钛合金全面性能.2000  
5 MIL-HDBK-5H. 1998.2:5-45,5-46   
6 Titanium Metals Corporation of America. Metallurgical and mechanical properties of Ti-6Al-2Sn-4Zr-2Mo sheet, bar, and forgings. 1996

编写张萧

审校 马济民

# TC4

# 1 概述

TC4合金是一种中等强度的 $\alpha-\beta$ 型两相钛合金，含有 $6\% \alpha$ 稳定元素Al和 $4\% \beta$ 稳定元素V。该合金具有优异的综合性能，在航空和航天工业中获得了最广泛的应用。合金长时间工作温度可达 $400^{\circ}\mathrm{C}$ ，在航空工业中主要用于制造发动机的风扇和压气机盘及叶片，以及飞机结构中的梁、接头和隔框等重要承力构件。

TC4钛合金的主要半成品是棒材、锻件、厚板、薄板、型材和丝材等。合金主要在退火状态下使用，也可以采用固溶时效处理进行一定的强化，然而淬透截面一般不超过 $25\mathrm{mm}$ 。

该合金具有良好的工艺塑性和超塑性，适合于各种压力加工成形。该合金还可采用各种方式进行焊接和机械加工。

1.1 材料牌号 TC4。  
1.2 相近牌号 Ti-6Al-4V（美国），BT6（俄罗斯），IMI318（英国），TiAl6V4（德国）。

# 1.3 材料的技术标准

GB/T3620.1—1994 《钛及钛合金牌号和化学成分》

GB/T3620.2—1994《钛及钛合金加工产品化学成分及成分允许偏差》

GB/T3621—1994 《钛及钛合金板材》

GJB 2505—1995 《航空用钛及钛合金板、带材规范》

GJB 2921—1997《超塑成形用TC4钛合金板材规范》

GB/T3623—1998 《钛及钛合金丝材》

GB/T2965—1996 《钛及钛合金棒材》

GJB 493—1988 《航空发动机压气机叶片用 TC4 钛合金棒材》

GJB 1538—1992 《飞机结构用TC4钛合金棒材规范》

GJB 2218—1994 《航空用钛及钛合金棒材和锻坯规范》

GJB 2219—1994 《紧固件用钛及钛合金棒(线)材规范》

GB/T16598—1998《钛及钛合金饼和环》

GJB 2220-1994 《航空发动机用钛合金饼、环坯规范》

GJB 2744-1996 《航空用钛及钛合金自由锻件和模锻件规范》

HB 5224—1982 《航空发动机盘用 TC4 钛合金模锻件》

HB 5432—1989 《飞机用 TC4 钛合金锻件》

HB 7238-1995 《钛合金环形锻件》

AMS 4928N—1993 《退火6Al-4V钛合金棒材、丝材、锻件和环件》

1.4 化学成分 GB/T3620.1—1994等标准规定的化学成分见表1-1。

# 1.5 热处理制度

$\%$

表1-1  

<table><tr><td colspan="3">合金元素</td><td colspan="7">杂质 不大于</td></tr><tr><td rowspan="2">Al</td><td rowspan="2">V</td><td rowspan="2">Ti</td><td rowspan="2">Fe</td><td rowspan="2">C</td><td rowspan="2">N</td><td rowspan="2">H</td><td rowspan="2">O</td><td colspan="2">其他元素3</td></tr><tr><td>单个</td><td>总和</td></tr><tr><td>5.5~6.8</td><td>3.5~4.5</td><td>余量</td><td>0.30</td><td>0.10</td><td>0.05</td><td>0.0151</td><td>0.202</td><td>0.10</td><td>0.40</td></tr></table>

注：1 GB/T 3623—1998 规定焊丝与表中不同的化学成分为: $w(\mathrm{Al}) = 5.5\% \sim 6.75\%, w(\mathrm{Fe}) \leqslant 0.25\%, w(\mathrm{C}) \leqslant 0.05\%, w(\mathrm{H}) \leqslant 0.012\%, w(\mathrm{O}) \leqslant 0.18\%$ 。  
2 GJB 493—1988、GJB 1538—1992、HB 5224—1982 和 HB 5432—1989 规定 $w(\mathrm{Si}) \leqslant 0.15\%$ 。GJB 493—1988 规定其他杂质总和 $\leqslant 0.30\%$ 。

① GJB 493—1988 和 GJB 2220—1994 规定 $w(\mathrm{H}) \leqslant 0.010\%$ ; GJB 1538—1992、GJB 2219—1994、GJB 2921—1997 和 HB 5224—1982 规定 $w(\mathrm{H}) \leqslant 0.0125\%$ 。  
$②$ GJB2921—1997和HB5432—1989规定 $\omega (\mathrm{O})\leqslant 0.18\%$   
③ 产品出厂时供方可不检验其他元素，用户要求并在合同中注明时应予以检验。

1.5.1 退火 板材： $700\sim 850^{\circ}\mathrm{C},0.5\sim 2\mathrm{h}$ ，空冷；棒材和锻件： $700\sim 800^{\circ}\mathrm{C},1\sim 2\mathrm{h}$ ，空冷。  
1.5.2 真空退火 $700 \sim 800^{\circ} \mathrm{C}, 0.5 \sim 2 \mathrm{~h}$ , 炉冷至 $200^{\circ} \mathrm{C}$ 以下允许出炉空冷。炉内绝对压强应不大于 $9 \times 10^{-2} \mathrm{~Pa}$ 。  
1.5.3 固溶处理 $910\sim 940^{\circ}\mathrm{C},0.5\sim 2\mathrm{h}$ ，水淬。  
1.5.4 时效 $520\sim 550^{\circ}\mathrm{C},2\sim 4\mathrm{h}$ ，空冷。  
1.5.5 去应力退火 完全去应力退火: $600 \sim 650^{\circ} \mathrm{C}, 1 \sim 4 \mathrm{~h}$ , 空冷; 不完全去应力退火: $500 \sim 600^{\circ} \mathrm{C}, 0.5 \sim 3 \mathrm{~h}$ , 空冷。去应力退火可以在空气炉或真空炉中进行。  
1.6 品种规格与供应状态 见表1-2。

表1-2  

<table><tr><td>技术标准</td><td>品种</td><td>δ或d/mm</td><td>供应状态</td></tr><tr><td rowspan="2">GB/T 3621-1994</td><td rowspan="2">板材</td><td>0.3~4.0</td><td>Y,M</td></tr><tr><td>4.1~60.0</td><td>R,M</td></tr><tr><td rowspan="3">GJB 2505-1995</td><td rowspan="2">板材</td><td>0.3~4.0</td><td>Y,M</td></tr><tr><td>4.1~30.0</td><td>R,M</td></tr><tr><td>带材</td><td>0.3~2.0</td><td>Y,M</td></tr><tr><td rowspan="3">GJB 2921-1997</td><td rowspan="3">板材</td><td>0.5~0.7</td><td>M</td></tr><tr><td>&gt;0.7~1.2</td><td>M</td></tr><tr><td>&gt;1.2~4.0</td><td>M</td></tr><tr><td>GB/T 3623-1998</td><td>丝材</td><td>1.6~7.0</td><td>Y,R,M</td></tr><tr><td rowspan="2">GB/T 2965-1996</td><td rowspan="2">棒材</td><td>8~200</td><td>R,M</td></tr><tr><td>8~20</td><td>Y,M</td></tr><tr><td>GJB 493-1988</td><td>棒材</td><td>≤70</td><td>R</td></tr><tr><td>GJB 1538-1992</td><td>棒材</td><td>21~220</td><td>R</td></tr><tr><td rowspan="3">GJB 2218-1994</td><td>棒材</td><td>21~220</td><td>R</td></tr><tr><td>饼坯</td><td>d(340~600)×(38~110)</td><td>R</td></tr><tr><td>环坯</td><td>d(340~600)/d(110~260)×(38~110)</td><td>R</td></tr></table>

续表 1-2  

<table><tr><td>技术标准</td><td>品种</td><td>δ或d/mm</td><td>供应状态</td></tr><tr><td>GJB 2219-1994</td><td>棒(线)材</td><td>4.0~14.0</td><td>M</td></tr><tr><td rowspan="2">GB/T 16598-1996</td><td>饼坯</td><td>d(150~600)×(35~110)</td><td>R,M</td></tr><tr><td>环坯</td><td>d(200~1300)/d(100~900)×(35~250)</td><td>R,M</td></tr><tr><td rowspan="2">GJB 2220-1994</td><td>饼坯</td><td>d(340~600)×(38~110)</td><td>R</td></tr><tr><td>环坯</td><td>d(340~600)/d(110~260)×(38~110)</td><td>R</td></tr><tr><td>GJB 2744-1996</td><td>自由锻件、模锻件</td><td>m≤60kg</td><td>R,M</td></tr><tr><td>HB 5224-1982</td><td>盘模锻件</td><td>m≤120kg</td><td>M</td></tr><tr><td>HB 5432-1989</td><td>自由锻件、模锻件</td><td>δ≤150</td><td>M</td></tr><tr><td>HB 7238-1995</td><td>环形锻件</td><td>m≤60kg</td><td>M</td></tr></table>

1.7 熔炼与铸造工艺 铸锭应该经过两次以上真空自耗电极电弧炉熔炼。发动机转子零件用料应经过三次熔炼。合金元素 $\mathbf{V}$ 以Al-V中间合金方式加入。自耗电极的焊接严禁使用钨极氩弧焊，采用氩气保护等离子焊接方法。

# 1.8 应用概况与特殊要求

1.8.1 应用概况 TC4钛合金在国内是20世纪60年代初期开始研制生产的，现已广泛用于制造航空发动机风扇和压气机的盘与叶片，以及飞机结构中的各种承力梁、框、接头和紧固件等。

# 1.8.2 特殊要求

1.8.2.1 初生 $\alpha$ 相数量 TC4 合金的力学性能与初生 $\alpha$ 相数量和形态有密切关系, 一般讲, 初生 $\alpha$ 相含量越多, 室温拉伸塑性和疲劳性能越好; 初生 $\alpha$ 相数量越少, 则高温持久、蠕变和断裂韧度越好。为了获得优异的综合性能, 初生 $\alpha$ 相含量通常希望控制在 $15\% \sim 50\%$ 范围内。如果初生 $\alpha$ 相含量超过这个范围, 允许在正常退火之前增加一次高温固溶处理, 即在 $\beta$ 转变温度以下 $30 \sim 60^{\circ} \mathrm{C}$ 保温 $1 \mathrm{~h}$ , 随后空冷或水冷。当初生 $\alpha$ 相含量过少时, 只能通过在两相区的重新热变形来提高初生 $\alpha$ 相含量。  
1.8.2.2 氧含量影响 随着氧含量的增加, TC4合金的抗拉强度明显提高, 拉伸塑性和断裂韧度急剧下降。氧含量过高还会导致焊接性能变差。因此, 在保证强度水平的前提下, 应将氧含量控制在较低的范围内。特别是用于低温下工作的各种容器, 应该选用 $w(\mathrm{O}) \leqslant 0.13\%$ 的TC4合金材料。  
1.8.2.3 接触腐蚀 当TC4钛合金零件与铝合金和结构钢零件接触时，特别是在一定的腐蚀介质条件下，铝合金和结构钢零件由于电极电位较负，作为接触偶的阳极，会遭受加速腐蚀和破坏。因此，在TC4钛合金零件与铝合金或结构钢零件之间，应采取加垫防接触腐蚀胶布等防护措施。TC4合金零件严禁与铅、锌、镉、锡、银、铋等金属的零件或工具接触。  
1.8.2.4 微动磨蚀破坏 TC4 合金由于耐磨性较差, 当零件发生微动磨蚀时, 会引起疲劳强度的迅速下降。为减少微动磨蚀, 在 TC4 合金零件与其他金属零件的配合面之间, 应涂润滑脂、油漆, 或将 TC4 合金零件表面进行阳极化处理。  
1.8.2.5 为确保 TC4 合金零件在使用过程中的可靠性, 对于制造压气机盘、叶片和飞机结构件用的棒材、锻坯、自由锻件和模锻件, 必须进行超声探伤。航空发动机用模锻件探伤, 一般采用平底孔直径为 $0.8\mathrm{mm}$ 的标准样块; 飞机结构用模锻件探伤, 一般采用平底孔直径为 $1.2\mathrm{mm}$ 的标准样块。

# 2 物理及化学性能

# 2.1 热性能

2.1.1 熔化温度范围 $1630\sim 1650^{\circ}\mathrm{C}^{[1]}$

2.1.2 热导率 见表2-1。

2.1.3 比热容 见表2-2。

2.1.4 线膨胀系数 见表2-3。

2.2 密度 $\rho = 4.44\mathrm{g / cm}^{3[3]}$

2.3 电性能 电阻率见表2-4。

2.4 磁性能 无磁性。在 $1592\mathrm{A / m}$ 磁场强度条件下的磁导率 $\mu = 1.00005\mathrm{H / m}^{[1]}$ 。

表2-1[2]   

<table><tr><td>θ/℃</td><td>20</td><td>100</td><td>200</td><td>300</td><td>400</td><td>500</td></tr><tr><td>λ/(W/(m·℃))</td><td>6.8</td><td>7.4</td><td>8.7</td><td>9.8</td><td>10.3</td><td>11.8</td></tr></table>

表2-2[2]  

<table><tr><td>θ/℃</td><td>20</td><td>100</td><td>200</td><td>300</td><td>400</td><td>500</td></tr><tr><td>c/(J/(kg·℃))</td><td>611</td><td>624</td><td>653</td><td>674</td><td>691</td><td>703</td></tr></table>

表 2-3[2]  

<table><tr><td>θ/℃</td><td>20~100</td><td>20~200</td><td>20~300</td><td>20~400</td><td>20~500</td><td>20~600</td></tr><tr><td>α1/10-6℃-1</td><td>9.1</td><td>9.2</td><td>9.3</td><td>9.5</td><td>9.7</td><td>10.0</td></tr></table>

表2-4[2]  

<table><tr><td>θ/℃</td><td>20</td><td>100</td><td>200</td><td>300</td><td>400</td><td>500</td><td>550</td><td>600</td><td>700</td><td>800</td></tr><tr><td>ρ/(μΩ·m)</td><td>1.70</td><td>1.76</td><td>1.82</td><td>1.86</td><td>1.89</td><td>1.91</td><td>1.92</td><td>1.92</td><td>1.92</td><td>1.91</td></tr></table>

# 2.5 化学性能

2.5.1 抗氧化性能 TC4 钛合金在 $430^{\circ}\mathrm{C}$ 以下长时间加热，形成很薄而且具有保护性的氧化膜。随着加热温度的升高，氧化膜增厚，同时其保护性变差。合金在 $700^{\circ}\mathrm{C}$ 加热 $2\mathrm{h}$ 后，氧化膜厚度达到 $25\mu \mathrm{m}$ 。在 $800^{\circ}\mathrm{C}$ 以上的温度加热形成疏松的氧化层。在 $1000^{\circ}\mathrm{C}$ 加热 $1\mathrm{h}$ 后，氧化层的厚度达到 $0.65\mathrm{mm}$ 。

# 2.5.2 耐腐蚀性能

2.5.2.1 TC4钛合金与结构钢和铝合金的接触腐蚀性能见表2-5。

表 2-5[4]  

<table><tr><td colspan="3">试验条件</td><td colspan="3">接触偶</td></tr><tr><td>介质</td><td>θ/℃</td><td>时间</td><td>材料</td><td>表面状态</td><td>强度损失/%</td></tr><tr><td rowspan="8">3.5%NaCl水溶液</td><td rowspan="8">35</td><td rowspan="5">5个月</td><td rowspan="3">30CrMnSiA</td><td>无防护涂层</td><td>92.2</td></tr><tr><td>氰化镀锌钝化</td><td>10.2</td></tr><tr><td>氰化镀锌钝化并涂H61-1耐热漆</td><td>1.4</td></tr><tr><td rowspan="2">30CrMnSiNi2A</td><td>喷砂磷化</td><td>13.8</td></tr><tr><td>喷砂磷化并涂H61-1耐热漆</td><td>0</td></tr><tr><td rowspan="3">12个月</td><td rowspan="3">LY12CZ</td><td>无防护涂层</td><td>29.6</td></tr><tr><td>阳极化并涂H06-2漆</td><td>2.4</td></tr><tr><td>涂XM-220密封漆</td><td>2.6</td></tr></table>

2.5.2.2 热盐应力腐蚀性能见表2-6。

表 2-6[3]  

<table><tr><td colspan="3">试 验 条 件</td><td>盐脆标准</td><td>盐脆应力</td><td colspan="3">试 验 条 件</td><td>盐脆标准</td><td>盐脆应力</td></tr><tr><td>盐浓度/(mg/cm2)</td><td>θ/℃</td><td>t/h</td><td>(ψ0-ψ)/ψ0/%</td><td>σ/MPa</td><td>盐浓度/(mg/cm2)</td><td>θ/℃</td><td>t/h</td><td>(ψ0-ψ)/ψ0/%</td><td>σ/MPa</td></tr><tr><td rowspan="3">0.1</td><td>250</td><td>100</td><td>≥25</td><td>677</td><td rowspan="3">0.1.</td><td>350</td><td>200</td><td>≥25</td><td>343</td></tr><tr><td>300</td><td>100</td><td>≥25</td><td>628</td><td>400</td><td>100</td><td>≥25</td><td>~216</td></tr><tr><td>350</td><td>100</td><td>≥25</td><td>363</td><td>—</td><td>—</td><td>—</td><td>—</td></tr></table>

# 3 力学性能

# 3.1 技术标准规定的性能见表3-1。

表3-1  

<table><tr><td rowspan="3">技术标准</td><td rowspan="3">品种</td><td rowspan="3">状态</td><td rowspan="3">δ或d/mm</td><td rowspan="3">取样方向</td><td colspan="6">室温</td><td colspan="2">400℃</td></tr><tr><td rowspan="2">σb/MPa</td><td>σP0.2/MPa</td><td>δs/%</td><td>ψ/%</td><td>akU/kJ/m2</td><td>α/(°)</td><td>σb/MPa</td><td>σ100/MPa</td></tr><tr><td colspan="7">不 小 于</td></tr><tr><td rowspan="3">GB/T 3621-1994</td><td rowspan="3">板材</td><td rowspan="3">退火</td><td>0.8~2.0</td><td rowspan="3">T</td><td>≥895</td><td>830</td><td>12</td><td>—</td><td>—</td><td>35</td><td>590</td><td>540</td></tr><tr><td>2.1~5.0</td><td>≥895</td><td>830</td><td>10</td><td>—</td><td>—</td><td>30</td><td>590</td><td>540</td></tr><tr><td>5.1~10.0</td><td>≥895</td><td>830</td><td>10</td><td>—</td><td>—</td><td>—</td><td>590</td><td>540</td></tr><tr><td rowspan="4">GJB 2505-1995</td><td rowspan="4">板材(带材)</td><td rowspan="4">退火</td><td>0.8~4.0</td><td rowspan="4">T(L)</td><td>925~1150</td><td>870</td><td>12</td><td>—</td><td>—</td><td>35</td><td>590</td><td>540</td></tr><tr><td>4.1~5.0</td><td>925~1150</td><td>870</td><td>10</td><td>—</td><td>—</td><td>30</td><td>590</td><td>540</td></tr><tr><td>5.1~10.0</td><td>895~1100</td><td>825</td><td>10</td><td>—</td><td>—</td><td>—</td><td>590</td><td>540</td></tr><tr><td>10.1~25.0</td><td>895~1100</td><td>825</td><td>9</td><td>—</td><td>—</td><td>—</td><td>590</td><td>540</td></tr><tr><td rowspan="2">GJB 2921-1997</td><td rowspan="2">板材</td><td rowspan="2">退火</td><td>0.5~3.0</td><td rowspan="2">T</td><td>≥925</td><td>87</td><td>12</td><td>—</td><td>—</td><td>35</td><td>590</td><td>540</td></tr><tr><td>3.1~4.0</td><td>≥925</td><td>870</td><td>10</td><td>—</td><td>—</td><td>30</td><td>590</td><td>540</td></tr><tr><td>GB/T 3623-1998</td><td>丝材①</td><td>退火</td><td>1.6~7.0</td><td>L</td><td>≥895</td><td>—</td><td>10②</td><td>—</td><td>—</td><td>—</td><td>—</td><td>—</td></tr><tr><td>GB/T 2965-1996</td><td>棒材</td><td>退火</td><td>8~90</td><td>L</td><td>≥895</td><td>825</td><td>10</td><td>25</td><td>400</td><td>—</td><td>620</td><td>570</td></tr><tr><td rowspan="2">GJB 493-1988</td><td rowspan="2">棒材</td><td rowspan="2">退火</td><td rowspan="2">≤5051~70</td><td rowspan="2">L</td><td>≥930</td><td>860</td><td>10</td><td>25</td><td>400</td><td>—</td><td>590</td><td>570</td></tr><tr><td>≥895</td><td>825</td><td>10</td><td>25</td><td>400</td><td>—</td><td>590</td><td>570</td></tr><tr><td rowspan="7">GJB 1538-1992</td><td rowspan="7">棒材</td><td rowspan="7">退火</td><td rowspan="7">21~50&gt;50~75&gt;75~100&gt;100~150&gt;150~220</td><td>L</td><td>≥930</td><td>860</td><td>10</td><td>25</td><td>—</td><td>—</td><td>615</td><td>570</td></tr><tr><td>L</td><td>≥895</td><td>825</td><td>10</td><td>25</td><td>—</td><td>—</td><td>615</td><td>570</td></tr><tr><td>L</td><td>≥895</td><td>825</td><td>10</td><td>25</td><td>345</td><td>—</td><td>615</td><td>570</td></tr><tr><td>T</td><td>≥895</td><td>825</td><td>9.5</td><td>20</td><td>—</td><td>—</td><td>—</td><td>—</td></tr><tr><td>L</td><td>≥895</td><td>825</td><td>10</td><td>25</td><td>295</td><td>—</td><td>600</td><td>560</td></tr><tr><td>T</td><td>≥895</td><td>825</td><td>9</td><td>20</td><td>—</td><td>—</td><td>—</td><td>—</td></tr><tr><td>L</td><td>≥895</td><td>825</td><td>10</td><td>20</td><td>—</td><td>—</td><td>—</td><td>—</td></tr><tr><td rowspan="3">GJB 2218-1994</td><td rowspan="2">棒材</td><td rowspan="2">退火</td><td rowspan="2">21~100&gt;100~150&gt;150~220</td><td>L</td><td>≥895</td><td>825</td><td>10</td><td>25</td><td>—</td><td>—</td><td>—</td><td>—</td></tr><tr><td>T</td><td>≥895</td><td>825</td><td>9</td><td>20</td><td>—</td><td>—</td><td>—</td><td>—</td></tr><tr><td>饼坯、环坯</td><td>退火</td><td>δ38~110</td><td>C</td><td>≥895</td><td>825</td><td>10</td><td>25</td><td>—</td><td>—</td><td>—</td><td>—</td></tr><tr><td>GJB 2219-1994</td><td>棒(线)材</td><td>固溶时效</td><td>4.0~14.0</td><td>L</td><td>≥1100</td><td>1000</td><td>10</td><td>20</td><td>—</td><td>—</td><td>—</td><td>—</td></tr><tr><td>GB/T 16598-1996</td><td>饼坯、环坯</td><td>退火</td><td>S≤100cm²</td><td>C</td><td>≥895</td><td>825</td><td>10</td><td>25</td><td>—</td><td>—</td><td>—</td><td>—</td></tr><tr><td>GJB 2220-1994</td><td>饼坯、环坯</td><td>退火</td><td>δ38~110m≤60kg</td><td>C</td><td>≥895</td><td>825</td><td>10</td><td>25</td><td>—</td><td>—</td><td>615</td><td>570</td></tr><tr><td>GJB 2744-1996</td><td>自由锻件、模锻件</td><td>退火</td><td>m≤60kg</td><td>L③</td><td>≥895</td><td>825</td><td>10</td><td>25</td><td>350</td><td>—</td><td>600④</td><td>560</td></tr><tr><td rowspan="2">HB 5224-1982</td><td rowspan="2">飞机锻件</td><td rowspan="2">退火</td><td rowspan="2">m≤60kgm&gt;60~120kg</td><td>C</td><td>≥890</td><td>825</td><td>10</td><td>30</td><td>345</td><td>—</td><td>620</td><td>570</td></tr><tr><td>C</td><td>≥890</td><td>825</td><td>8</td><td>25</td><td>345</td><td>—</td><td>590</td><td>550</td></tr><tr><td rowspan="3">HB 5432-1989</td><td rowspan="3">飞机锻件</td><td rowspan="3">退火</td><td rowspan="3">δ≤150</td><td>L</td><td>≥895</td><td>825</td><td>10</td><td>30</td><td>350</td><td>—</td><td>600</td><td>560</td></tr><tr><td>T</td><td>≥895</td><td>825</td><td>10</td><td>25</td><td>—</td><td>—</td><td>—</td><td>—</td></tr><tr><td>ST</td><td>≥895</td><td>825</td><td>8</td><td>20</td><td>—</td><td>—</td><td>—</td><td>—</td></tr></table>

续表 3-1  

<table><tr><td rowspan="3">技术标准</td><td rowspan="3">品种</td><td rowspan="3">状态</td><td rowspan="3">δ或d/mm</td><td rowspan="3">取样方向</td><td colspan="6">室温</td><td colspan="2">400℃</td></tr><tr><td rowspan="2">σb/MPa</td><td>σP0.2/MPa</td><td>δ5/%</td><td>ψ/%</td><td>akU/kJ/m²</td><td>α/(°)</td><td>σb/MPa</td><td>σ100/MPa</td></tr><tr><td colspan="7">不 小 于</td></tr><tr><td rowspan="2">HB 5432-1989</td><td rowspan="2">飞机锻件</td><td rowspan="2">退火</td><td rowspan="2">δ≤50⑤</td><td>L</td><td>≥930</td><td>860</td><td>10</td><td>30</td><td>350</td><td>—</td><td>600</td><td>560</td></tr><tr><td>T</td><td>≥930</td><td>860</td><td>10</td><td>25</td><td>—</td><td>—</td><td>—</td><td>—</td></tr><tr><td>HB 7238-1995</td><td>环形锻件</td><td>退火</td><td>m≤60kg</td><td>C</td><td>≥895</td><td>825</td><td>10</td><td>25</td><td>345</td><td>—</td><td>615</td><td>570</td></tr></table>

注：1 GB/T 3621—1994 和 GJB 2505—1995 规定 $500^{\circ}\mathrm{C}$ 的 $\sigma_{\mathrm{b}} \geqslant 440\mathrm{MPa}, \sigma_{100} \geqslant 195\mathrm{MPa}$ 。  
2 GJB 493-1988、GJB 2220-1994、GJB 2744-1996、HB 5224-1982、HB 5432-1989 和 HB 7238-1995 规定室温 HBS $d \geqslant 3.35\mathrm{mm}$ 。  
3 GJB 1538-1992 和 HB 5432-1989 规定在 $1170\mathrm{MPa}$ 轴向应力下进行缺口试样的室温应力断裂试验, 持续时间应 $t \geqslant 5\mathrm{h}$ 。  
4 GJB 2219—1994 规定, 直径小于 $7 \mathrm{~mm}$ 棒(线)材的室温 $\delta_{5}$ 和 $\psi$ 值报实测数据。  
5 GJB 2219—1994 规定室温 $\tau \geqslant 690\mathrm{MPa}$ 。   
6 GJB 1538—1992 和 HB 5432—1989 规定室温 L-R 取向 $K_{\mathrm{IC}} \geqslant 50 \mathrm{MPa} \sqrt{\mathrm{m}}$ 。  
① 焊丝不检验力学性能。  
② 试样尺寸规定为: $d < 4\mathrm{mm}, L_0 = 50\mathrm{mm}; d > 4\mathrm{mm}, L_0 = 4d_0$ 。  
③ 采用横向或短横向试样测得的室温 $\delta_{5}$ 和 $\psi$ 值允许比规定的纵向值低 $20\%$ 。  
④ 规定 $400^{\circ} \mathrm{C}$ 的 $\delta_{5} \geqslant 12 \%, \psi \geqslant 40 \%$ 。  
⑤ HB 5432—1989 规定，当需方有要求时对于两平行面间距 $\delta \leqslant 50\mathrm{mm}$ 的锻件， $\sigma_{\mathrm{b}}$ 和 $\sigma_{\mathrm{P0.2}}$ 可以分别提高到 $930\mathrm{MPa}$ 和 $860\mathrm{MPa}$ 。

# 3.2 室温及各种温度下的力学性能

3.2.1 硬度 退火状态的室温硬度 HBS255~341;固溶时效状态的室温硬度 HBS293~361[5]。

# 3.2.2 拉伸性能

3.2.2.1 板材的室温拉伸性能统计值见表3-2。

表3-2[6,7]  

<table><tr><td colspan="2">技术标准</td><td colspan="8">GJB 2505-1995</td></tr><tr><td colspan="2">品种</td><td colspan="8">板材</td></tr><tr><td colspan="2">规格</td><td colspan="8">δ0.8~4.0mm</td></tr><tr><td colspan="2">状态</td><td colspan="8">退火</td></tr><tr><td>拉伸性能</td><td>取样方向</td><td>S</td><td>A</td><td>B</td><td>X</td><td>s</td><td>Cv</td><td>n</td><td>炉批数</td></tr><tr><td>σb/MPa</td><td>T</td><td>925</td><td>-</td><td>-</td><td>1038</td><td>47.3</td><td>0.045</td><td>60</td><td>29</td></tr><tr><td>σP0.2/MPa</td><td>T</td><td>870</td><td>-</td><td>-</td><td>982</td><td>49.7</td><td>0.051</td><td>40</td><td>18</td></tr><tr><td>δ5/%</td><td>T</td><td>12</td><td>-</td><td>-</td><td>16.8</td><td>4.06</td><td>0.242</td><td>60</td><td>29</td></tr></table>

3.2.2.2 棒材的室温拉伸性能统计值见表3-3和表3-4。

表3-3[8,9]  

<table><tr><td colspan="2">技术标准</td><td colspan="8">GJB 493-1988</td></tr><tr><td colspan="2">品种</td><td colspan="8">棒材</td></tr><tr><td colspan="2">规格</td><td colspan="8">d≤50mm</td></tr><tr><td colspan="2">状态</td><td colspan="8">退火</td></tr><tr><td>拉伸性能</td><td>取样方向</td><td>S</td><td>A</td><td>B</td><td>X</td><td>s</td><td>CV</td><td>n</td><td>炉批数</td></tr><tr><td>σb/MPa</td><td>L</td><td>930</td><td>903</td><td>943</td><td>994</td><td>34.1</td><td>0.034</td><td>110</td><td>30</td></tr><tr><td>σP0.2/MPa</td><td>L</td><td>860</td><td>841</td><td>878</td><td>927</td><td>32.1</td><td>0.035</td><td>110</td><td>30</td></tr><tr><td>δ5/%</td><td>L</td><td>12</td><td>-</td><td>-</td><td>16.8</td><td>1.79</td><td>0.106</td><td>110</td><td>30</td></tr><tr><td>ψ/%</td><td>L</td><td>25</td><td>-</td><td>-</td><td>42.8</td><td>3.41</td><td>0.080</td><td>110</td><td>30</td></tr></table>

表3-4[10]
