Repository: C-zj02/CFD-claw

<div align="center">

**English** | [中文](#中文版) | [Français](README_FR.md) | [Русский](README_RU.md) | [हिन्दी](README_HI.md) | [العربية](README_AR.md) | [Português](README_PT.md)

# 🚀 Claude Code Python

**A Complete Python Reimplementation Based on Real Claude Code Source**

*From TypeScript Source → Rebuilt in Python with ❤️*

***
**🔥 Active Development • New Features Weekly 🔥**

</div>

***

## 🎯 What is This?

**Clawd Code** is a **complete Python rewrite** of Claude Code, based on the **real TypeScript source code**.

File: RAG-data/中国航空材料手册(第2版) 第4卷 钛合金 铜合金201-400.pdf-cffcc59e-36cd-4482-9e63-a4b6fe4eef5e.md (part 8 of 11)
表3-3[1]  
<table><tr><td>状态</td><td>σb/MPa</td><td>σD/MPa</td><td>N/周</td></tr><tr><td>84%冷加工</td><td>500</td><td>180</td><td>3×10^8</td></tr><tr><td>500℃,2h时效</td><td>530</td><td>195</td><td>3×10^8</td></tr></table>

# 4 组织结构

# 4.1 相变温度

4.2 时间-温度-组织转变曲线 在真空和大气条件下熔炼的含 $0.7\% \mathrm{Cr}$ 合金的S-曲线如图4-1所示。

图片摘要：该图主要展示 4 1 QCr0.5合金的时间 温度 组织转变曲线[10]。
![](images/5e5feca20ca43fa858f384d74aa4da665da825b7c2cd47ef8a5cfaa681c257a0.jpg)  
图4-1 QCr0.5合金的时间-温度-组织转变曲线[10]

4.3 合金组织结构 高温时 $\mathrm{Cr}$ 与 $\mathrm{Cu}$ 形成 $\alpha$ 固溶体。随温度降低, $\mathrm{Cr}$ 在 $\mathrm{Cu}$ 中的固溶度急剧减少, 析出 $\mathrm{Cr}$ -粒子相。

# 5 工艺性能与要求

5.1 成形性能 合金冷、热加工性能良好，可进行轧、挤、锻加工。热加工温度为 $820\sim 930^{\circ}\mathrm{C}$ ，热锻性为锻造黄铜HPb60-2的 $80\%$ 。  
5.2 焊接性能 合金能锡焊、银焊和钎焊，易于进行气体保护电弧焊，对散热好的焊接部位采用电子束焊接效果好。不宜气焊和炭弧焊。

5.3 零件热处理工艺  
5.4 表面处理工艺  
5.5 切削加工与磨削性能 合金的切削加工性为易切削黄铜HPb63-3的 $20\%$ 。切削时使用含 $20\%$ 铅油的矿物油作冷却润滑剂。

# 6 功能考核试验

# 7 使用建议

选用。

# 参考文献

1 洛阳铜加工厂中心试验室金相组. 铜及铜合金金相图谱. 北京: 冶金工业出版社, 1983  
2 Alloy Digest, Copper alloy C18200. 1983(11)   
3 手册编写组. 重有色金属材料加工手册. 第一分册. 北京: 冶金工业出版社, 1979  
4永井武等.日本金属学会志.36(1972),No.6.569  
5 3axapoB M B, n np. HccJIeIOBaHHe cIIaBOB UBeTHbIX MeTaJIIOB, c6OpHnK1. 1995. MockBA   
6 Po3eH6epr B M. L1Ber. MetaJIbI. 1972, No.8, 65   
7 3axapOB M B. n np. IIber. MeTaJIpyprHra. 1971. No. 2. 118   
8沈阳有色金属加工厂.铜合金生产检验报告汇编：铜合金01-86.1986   
9 Alloy Digest, Copper alloy C18200. 1975(10)   
10 IIu npH B $\Phi ,\pi$ Ⅱp.IIBeT.MeTaJIb.1975.No.3.67

编写 赵广文 王晓震

审校 钟卫佳

# 1镉青铜 QCd1

# 1 概述

QCd1是含有极少量镉(质量分数为 $0.8\% \sim 1.3\%$ )的高铜合金。高温时镉与铜形成α固溶体,随温度的降低,镉在铜中的固溶度急剧下降,在 $300^{\circ}\mathrm{C}$ 以下为 $0.5\%$ ,并析出β相 $(\mathrm{Cu}_{2}\mathrm{Cd})^{[1]}$ 。由于镉的含量低,析出相质点强化效果很弱,因此,合金不能通过热处理时效硬化,只能采用冷变形加工获得强化。

镉的加入，使铜的导电率略有下降，但其强度、再结晶温度和抗高温软化能力明显提高。合金的耐热性不如铬青铜和锆青铜好，一般在 $300^{\circ}\mathrm{C}$ 以下工作。

合金具有高的导电性、导热性，良好的耐磨性、抗蚀性，较高的强度和优良的加工成形性能。广泛用于制造电工装置中的导电、耐热、耐磨零件。

1.1·材料牌号 1镉青铜 QCd1。  
1.2 相近牌号 见表1-1。

表1-1  

<table><tr><td>国别</td><td>美国</td><td>俄罗斯</td><td>英国</td><td>德国</td><td>日本</td><td>ISO</td></tr><tr><td>牌号</td><td>C16200 C16400</td><td>БРкπι</td><td>C108</td><td>CuCd1</td><td>C1620</td><td>CuCd1</td></tr></table>

# 1.3 材料的技术标准 见表1-2。

表1-2  

<table><tr><td>材料品种</td><td>带 材</td><td>板 材</td><td>棒 材</td><td>线 材</td></tr><tr><td>技术标准</td><td>GB/T 14596-1993《青铜带》</td><td>GB/T 2044-1980《镉青铜板》</td><td>GB/T 4423-1992《铜及铜合金拉制棒》GB/T 13808-1992《铜及铜合金挤制棒》</td><td>GB/T 14955-1994《青铜线》</td></tr></table>

1.4 化学成分 应符合GB/T5233—1985《加工青铜化学成分和产品形状》的规定，见表1-3。

表1-3  
0%   

<table><tr><td>Cd</td><td>Cu</td><td>杂质总和</td></tr><tr><td>0.8~1.3</td><td>余量</td><td>≤0.3</td></tr></table>

1.5 热处理制度 退火： $400\sim 600^{\circ}\mathrm{C}$ ，炉冷或空冷。  
1.6 品种规格与供应状态 见表1-4。

表1-4  

<table><tr><td>品种</td><td>带材</td><td>板材</td><td colspan="2">棒材</td><td>线材</td></tr><tr><td>δ或d/mm</td><td>0.05~1.20</td><td>0.5~8.0</td><td>5~60</td><td>20~120</td><td>0.1~6.0</td></tr><tr><td>状态</td><td>Y</td><td>Y</td><td>M、Y</td><td>R</td><td>M、Y</td></tr></table>

1.7 熔炼与铸造工艺 合金通常采用工频有芯感应炉熔炼，熔池用经煅烧的木炭覆盖。镉以 $\mathrm{Cu}-\mathrm{Cd}$ 中间合金的形式，在用磷铜预脱氧后加入。尽可能地减少镉的氧化挥发，镉烟对人体有害。用烟灰覆盖下的半连续铸造工艺浇注铸锭，铸造温度为 $1230 \sim 1270^{\circ} \mathrm{C}$ 。  
1.8 应用概况与特殊要求 合金的生产工艺成熟，质量稳定。广泛用于电工产品中的耐磨、耐热、导电零件。主要用途有：电机整流子、开关元件、弹簧接点、波导腔、较高强度的传输线、接头及接触焊机电极和滚轮等。

# 2 物理及化学性能

# 2.1 热性能

2.1.1 熔化温度范围 $1030\sim 1076^{\circ}C$

2.1.2 热导率[2] $\lambda = 345\mathrm{W / (m\cdot^{\circ}C)}$ （20 $(20^{\circ}\mathrm{C});\lambda = 352\mathrm{W / (m\cdot^{\circ}C)(200^{\circ}C)}$ 。  
2.1.3 比热容[2] $c = 376.8\mathrm{J / (kg}\cdot \mathrm{^{\circ}C)}$ 。  
2.1.4 线膨胀系数 见表2-1。  
2.2 密度 $\rho = 8.40\mathrm{g / cm^3}$   
2.3 电性能  
2.3.1 电导率 见表2-2。

表2-1[2]   

<table><tr><td>θ/℃</td><td>20~100</td><td>20~200</td><td>20~300</td></tr><tr><td>α1/10-6℃-1</td><td>16.92</td><td>17.28</td><td>17.64</td></tr></table>

表2-2[3]  

<table><tr><td>θ/℃</td><td>20</td><td>100</td><td>300</td><td>500</td></tr><tr><td>g/(%IACS)</td><td>90</td><td>66</td><td>43</td><td>32</td></tr></table>

2.3.2 电阻率 见表2-3。

2.3.3 电阻温度系数[2]

$$
\alpha_ {R (2 0 \sim 1 0 0 ^ {\circ} C)} = 3 1 \times 1 0 ^ {- 4} \mathrm {C} ^ {- 1} 。
$$

2.4 磁性能

2.5 化学性能

2.5.1 抗氧化性能 类似纯铜。  
2.5.2 耐腐蚀性能 类似纯铜。抗电蚀性能优于纯铜。

表2-3[3]  

<table><tr><td>θ/℃</td><td>20</td><td>100</td><td>300</td><td>500</td></tr><tr><td>ρ/(μΩ·m)</td><td>0.0192</td><td>0.0261</td><td>0.0401</td><td>0.0539</td></tr></table>

# 3 力学性能

3.1 技术标准规定的性能 见表3-1。

表3-1  

<table><tr><td>品种</td><td>状态</td><td>δ或d/mm</td><td>σb/MPa不小于</td><td>δ10/%不小于</td><td>HBS</td><td>技术标准</td></tr><tr><td>带材</td><td>Y</td><td>0.3~1.2</td><td>392</td><td>-</td><td>-</td><td>GB/T 14596-1993</td></tr><tr><td>板材</td><td>Y</td><td>0.5~10</td><td>390</td><td>-</td><td>-</td><td>GB/T 2044-1980</td></tr><tr><td rowspan="3">棒材</td><td>R</td><td>20~120</td><td>196</td><td>35</td><td>≤75</td><td>GB/T 13808-1992</td></tr><tr><td>M</td><td>5~60</td><td>215</td><td>35</td><td>≤75</td><td rowspan="2">GB/T 4423-1992</td></tr><tr><td>Y</td><td>5~60</td><td>370</td><td>4</td><td>≥100</td></tr><tr><td rowspan="4">线材</td><td>M</td><td>0.1~6.0</td><td>275</td><td>20(l0=100mm)</td><td>-</td><td rowspan="4">GB/T 14955-1994</td></tr><tr><td rowspan="3">Y</td><td>0.1~0.5</td><td>590~880</td><td>-</td><td>-</td></tr><tr><td>&gt;0.5~4.0</td><td>490~735</td><td>-</td><td>-</td></tr><tr><td>&gt;4.0~6.0</td><td>470~685</td><td>-</td><td>-</td></tr></table>

3.2 室温及各种温度下的力学性能

3.2.1 硬度

3.2.1.1 供应状态材料硬度 见表3-2。

表3-2[2.4]  

<table><tr><td>品种</td><td>状态</td><td>HBS</td><td>HRF</td><td>HRB</td><td>品种</td><td>状态</td><td>HBS</td><td>HRF</td><td>HRB</td></tr><tr><td rowspan="3">板、带材</td><td>M</td><td>-</td><td>47</td><td>-</td><td rowspan="3">棒材</td><td>M</td><td>50~62</td><td>50</td><td>-</td></tr><tr><td>Y</td><td>-</td><td>-</td><td>65~75</td><td>Y</td><td>-</td><td>-</td><td>55~73</td></tr><tr><td></td><td></td><td></td><td></td><td>R</td><td>52~60</td><td>-</td><td>-</td></tr></table>

3.2.1.2 高温硬度 材料硬度随试验温度的变化如图3-1所示。

3.2.2 拉伸性能

3.2.2.1 供应状态材料拉伸性能见表3-3。

表3-3[4]  

<table><tr><td rowspan="2">品种</td><td rowspan="2">状态</td><td colspan="4">σb/MPa</td><td rowspan="2">Cv</td><td rowspan="2">n</td><td colspan="3">δ/%</td></tr><tr><td>X</td><td>min</td><td>max</td><td>s</td><td>X</td><td>min</td><td>max</td></tr><tr><td rowspan="2">板材</td><td>M</td><td>255</td><td>-</td><td>-</td><td>-</td><td>-</td><td>-</td><td>50</td><td>-</td><td>-</td></tr><tr><td>Y</td><td>435</td><td>400</td><td>480</td><td>16</td><td>0.04</td><td>50</td><td>5</td><td>3</td><td>8</td></tr><tr><td rowspan="3">棒材</td><td>M</td><td>250</td><td>215</td><td>275</td><td>17</td><td>0.07</td><td>22</td><td>50</td><td>38</td><td>57</td></tr><tr><td>Y</td><td>460</td><td>385</td><td>590</td><td>52</td><td>0.11</td><td>26</td><td>8</td><td>6</td><td>11</td></tr><tr><td>R</td><td>250</td><td>215</td><td>275</td><td>13</td><td>0.05</td><td>56</td><td>46</td><td>31</td><td>51</td></tr><tr><td>线材</td><td>Y</td><td>580</td><td>550</td><td>600</td><td>15</td><td>0.03</td><td>36</td><td>-</td><td>-</td><td>-</td></tr></table>

3.2.2.2 不同变形率对材料室温拉伸性能的影响如图3-2所示。  
3.2.2.3 不同退火温度对合金室温拉伸性能的影响如图3-3所示。

3.2.2.4 高温拉伸性能 合金的高温性能良好，试验温度对拉伸性能的影响见表3-4。

表3-4[5,6]  

<table><tr><td>θ/℃</td><td>200</td><td>300</td><td>400</td><td>500</td><td>600</td><td>700</td></tr><tr><td>σb/MPa</td><td>360</td><td>304</td><td>225</td><td>95</td><td>70</td><td>45</td></tr><tr><td>σP0.2/MPa</td><td>345</td><td>270</td><td>170</td><td>-</td><td>50</td><td>30</td></tr><tr><td>δ/%</td><td>15</td><td>17</td><td>31</td><td>64</td><td>95</td><td>139</td></tr></table>

图片摘要：该图主要展示 3 4[5,6]。
![](images/856d2fb68e8b6e3affd91739d1bc9257ae89e854df2dd05db9c5ba937cd17c07.jpg)  
图3-1 QCd1合金高温硬度的变化[5]

图片摘要：该图主要展示 3 1 QCd1合金高温硬度的变化[5]。
![](images/cd276e15701f09981aecb19fa188d1c366f582767df4c751dd27daaf219290b7.jpg)  
图3-2 QCd1合金的拉伸性能与冷变形率的关系[5]

3.2.3扭转与剪切性能[2] 合金的剪切强度 $\tau = 185\mathrm{MPa}$ （软态）， $\tau = 385\mathrm{MPa}$ （硬态）。

# 3.3 持久和蠕变性能

3.3.1 高温蠕变性能 冷变形率为 $44\%$ 的硬态棒材的高温蠕变性能见表3-5。

表3-5[6]  

<table><tr><td>θ/℃</td><td colspan="4">200</td><td colspan="5">250</td></tr><tr><td>σ/MPa</td><td>135</td><td>155</td><td>175</td><td>195</td><td>120</td><td>136</td><td>137</td><td>158</td><td>176</td></tr><tr><td>t/h</td><td>3018</td><td>2512</td><td>3018</td><td>2655</td><td>4276</td><td>4276</td><td>5010</td><td>1747</td><td>1747</td></tr><tr><td>εvp/%</td><td>0.19</td><td>0.22</td><td>0.29</td><td>0.35</td><td>0.29</td><td>0.41</td><td>0.51</td><td>0.56</td><td>1.42</td></tr></table>

# 3.4 疲劳性能

3.4.1 高周疲劳 棒材的疲劳强度变化如图3-4所示。

# 3.5 弹性性能

图片摘要：该图主要展示 3 3 QCd1合金的拉伸性能与退火温度的关系[5]。
![](images/392c6bdaaf5b9bd7d7913d0df0a5685442fab1ec9aacafffae142efb21d57592.jpg)  
图3-3 QCd1合金的拉伸性能与退火温度的关系[5]

图片摘要：该图主要展示 3 3 QCd1合金的拉伸性能与退火温度的关系[5]。
![](images/313142a9570b8fb3e5292a2c1999106cd5d3c2623ecc5b68a92632a452de951e.jpg)  
图3-4 QCd1合金的疲劳强度[5]

3.5.1 弹性模量[2] $E = 123.5\mathrm{GPa}$ （硬态棒）。  
3.5.2 切变模量[2] $G = 44.1\mathrm{GPa}$ （硬态棒）。

# 4 组织结构

4.1 相变温度  
4.2 时间-温度-组织转变曲线  
4.3 合金组织结构 在高温时合金为 $\alpha$ 单相固溶体, 随温度的降低, 锯在铜中的固溶度显著下降, 在 $300^{\circ} \mathrm{C}$ 以下为 $0.5\%$ , 并析出 $\beta$ 相 $(\mathrm{Cu}_{2} \mathrm{Cd})$ 。

# 5 工艺性能与要求

5.1 成形性能 合金具有良好的冷、热加工性能。能承受热挤、热轧、热弯、锻造和多种形式的冷变形加工，变形率可达 $90\%$ 以上。  
5.2 焊接性能 合金焊接性能良好。易于熔焊、钎焊，也可进行闪光焊、点焊。  
5.3 零件热处理工艺  
5.4 表面处理工艺  
5.5 切削加工与磨削性能 合金的切削加工性为易切削黄铜HPb63-3的 $20\%$

# 6 功能考核试验

# 7 使用建议

选用。

# 参考文献

1 洛阳铜加工厂中心试验室金相组. 铜及铜合金金相图谱. 北京: 冶金工业出版社, 1983  
2 Alloy Digest, Ampcoloy 99.1976(7)   
3 Alloy Digest,Elkoloy A.1974(10)   
4沈阳有色金属加工厂.铜合金生产检验报告汇编：铜合金01-86.1986   
5 手册编写组.重有色金属材料加工手册.第一分册.北京：冶金工业出版社，1979  
6 Po3eH6epr B M. LBeT. MetaJIJIbl. 1972, No. 8, 65

编写 赵广文 王晓震

审校 钟卫佳

# 0.8 镁青铜 QMg0.8

# 1 概述

QMg0.8是铜-镁系二元合金。元素 $\mathbf{Mg}$ 的加入使铜的导电性略有降低，但提高了合金的强度、耐磨

性、耐热性和高温抗氧化性。由于 $\mathrm{Mg}$ 含量低，合金不能进行热处理强化，只能靠冷变形强化。合金具有高强度，高电、热传导性，耐热性能优于镉青铜，并有一定的抗扭转性和耐腐蚀性。冷、热加工性能较好。一般用做电缆及其他导电材料。

1.1 材料牌号 0.8 镁青铜 QMg0.8。  
1.2 相近牌号 EPMr0.8(俄罗斯), CuMg0.7(德国)。  
1.3 材料的技术标准 LTJ501-1985 《QMg0.8线技术条件》(洛阳铜加工厂)。  
1.4 化学成分 应符合GB/T5233—1985《加工青铜化学成分和产品形状》的规定，见表1-1。

表1-1  

<table><tr><td rowspan="2">Mg</td><td rowspan="2">Cu</td><td colspan="9">杂质 不大于</td></tr><tr><td>Sn</td><td>Zn</td><td>Fe</td><td>Pb</td><td>Sb</td><td>Bi</td><td>Ni</td><td>S</td><td>杂质总和</td></tr><tr><td>0.70~0.85</td><td>余量</td><td>0.002</td><td>0.005</td><td>0.005</td><td>0.005</td><td>0.005</td><td>0.002</td><td>0.006</td><td>0.005</td><td>0.03</td></tr></table>

1.5 热处理制度 合金不能热处理强化。中间退火： $500\sim 540^{\circ}\mathrm{C}$ 。

1.6 品种规格与供应状态 见表1-2。

表1-2  

<table><tr><td>品种</td><td>d/mm</td><td>供应状态</td></tr><tr><td>线材</td><td>0.34,0.37</td><td>Y</td></tr></table>

1.7 熔炼与铸造工艺 由于合金中的镁易氧化烧损，熔炼与铸造难度较大。一般采用真空熔炼。先加铜熔化，精炼后加氩气保护，然后加镁浇铸。采用铸铁模浇注。铸造温度 $1170\sim 1200^{\circ}\mathrm{C}$ 。  
1.8 应用概况与特殊要求 该合金已生产多年，现已纳入国家标准。主要用于电缆、飞机天线等导电元件。在许多方面可以代替镉青铜。

# 2 物理及化学性能

# 2.1 热性能

2.1.1 熔化温度范围 约 $1010\sim 1070^{\circ}\mathrm{C}$   
2.2 密度  
2.3 电性能  
2.3.1 电阻率 $\rho = 0.033\sim 0.034\mu \Omega \cdot \mathrm{m}$   
2.4 磁性能 非磁性。  
2.5 化学性能  
2.5.1 抗氧化性能 高温抗氧化性能优于纯铜。  
2.5.2 耐腐蚀性能 耐大气腐蚀。

# 3 力学性能

3.1 技术标准规定的性能 见表3-1。

表3-1  

<table><tr><td rowspan="2">品种</td><td rowspan="2">d/mm</td><td rowspan="2">状态</td><td>σb/MPa</td><td>δ10/%</td><td>σi/σb×100</td><td rowspan="2">技术标准</td></tr><tr><td colspan="3">不小于</td></tr><tr><td>线材</td><td>0.34,0.37</td><td>Y</td><td>788</td><td>0.5</td><td>48</td><td>LTJ501-1985</td></tr></table>

注： $\sigma_{j}$ 是打结强度。

3.2 室温及各种温度下的力学性能  
3.2.1 拉伸性能 变形率与 $\sigma_{\mathrm{b}}, \sigma_{\mathrm{P0.2}}, \delta$ 的关系见图3-1。

图片摘要：该图主要展示 3 1 QMg0.8合金线材的拉伸性能与变形率的关系[1]。
![](images/9606bd17eebf496594c812e1841798a0ca4c1dc966e4d8a6f30a62619fefc22e.jpg)  
图3-1 QMg0.8合金线材的拉伸性能与变形率的关系[1]

3.2.2 扭转和剪切性能 线材扭转不小于25(次/360)，扭转试验按GB/T239—1982《金属线材扭转试验方法》进行。

# 4 组织结构

# 4.1 相变温度

# 4.2 时间-温度-组织转变曲线

4.3 合金组织结构 QMg0.8合金铸造高倍组织为 $\alpha+$ 少量的 $\mathrm{MgCu_2}$ 相，经挤压和拉伸后的线坯高倍组织为单相 $\alpha$ 相。

# 5 工艺性能与要求

5.1 成形性能 合金具有较好的冷热加工性能，冷变形程度可达 $99\%$ 以上，加工过程中无需特殊措施。

# 6 功能考核试验

# 7 使用建议

选用。

# 参考文献

1 洛阳铜加工厂. QMg0.8丝试制总结. 1983

编制 娄花芬

审校 钟卫佳

# 1号、2号磷脱氧铜 TP1、TP2

# 1 概述

TP1、TP2是以元素磷精炼并残留微量磷的铜。由于磷强烈地降低铜的导电性，因此磷脱氧铜通常作为结构材料使用，若作为导体，则应选用低残留磷的脱氧铜。一般条件下无“氢脆性”，可以在还原性气氛条件下加工和使用，但不宜在高温氧化条件下加工和使用。

合金具有良好的导热、耐蚀性和优良的加工性，易于承受精冲、拉伸、镦铆、挤压、缠绕、深冲、热锻和焊接等加工。

该合金主要用做各种供油、供水的管道，深冲件和焊接件等。

1.1 材料牌号 1号磷脱氧铜 TP1、2号磷脱氧铜 TP2。

1.2 相近牌号 见表1-1。

表1-1  

<table><tr><td>国别</td><td>美国</td><td>俄罗斯</td><td>英国</td><td>德国</td><td>日本</td></tr><tr><td rowspan="2">牌号</td><td>C12000</td><td>M1P</td><td>C106</td><td>SWCu</td><td>C1201</td></tr><tr><td>C12200</td><td>M1Φ</td><td>-</td><td>SFCu</td><td>C1221</td></tr></table>

1.3 材料的技术标准 见表1-2。

表1-2  

<table><tr><td>品种</td><td>棒材(TP2)</td><td>带材</td><td>板材</td><td>管材</td></tr><tr><td>技术标准</td><td>GB/T 4423-1992《铜及铜合金拉制棒》GB/T 13808-1992《铜及铜合金挤制棒》</td><td>GB/T 2059-1989《纯铜带》</td><td>GB/T 2040-1989《纯铜板》</td><td>GB/T 1527-1997《铜及铜合金拉制管》.GB/T 1528-1997《铜及铜合金挤制管》GB/T 1531-1994《铜及铜合金毛细管》YS/T 288-1994《空调机换热器铜管》</td></tr></table>

1.4 化学成分 应符合GB/T5231—1985《加工铜化学成分和产品形状》的规定，见表1-3。

表1-3  

<table><tr><td rowspan="2">牌号</td><td colspan="2">主元素</td><td colspan="11">杂质 不大于</td></tr><tr><td>P</td><td>Cu+Ag</td><td>Bi</td><td>Sb</td><td>As</td><td>Fe</td><td>Ni</td><td>Pb</td><td>Sn</td><td>S</td><td>Zn</td><td>O</td><td>杂质总和</td></tr><tr><td>TP1</td><td>0.005~0.012</td><td>≥99.90</td><td>0.002</td><td>0.002</td><td>0.002</td><td>0.01</td><td>0.005</td><td>0.005</td><td>0.002</td><td>0.005</td><td>0.005</td><td>0.01</td><td>0.1</td></tr><tr><td>TP2</td><td>0.013~0.050</td><td>≥99.85</td><td>0.002</td><td>0.002</td><td>0.005</td><td>0.05</td><td>0.01</td><td>0.005</td><td>0.01</td><td>0.005</td><td>-</td><td>0.01</td><td>0.15</td></tr></table>

1.5 热处理制度 退火： $400\sim 650^{\circ}\mathrm{C}$ 。

1.6 品种规格和供应状态 见表1-4。

1.7 熔炼与铸造工艺 磷脱氧铜通常使用工频有芯感应电炉熔炼。高温下纯铜吸气性强，熔炼时尽可能减少气体来源，并使用经煅烧过的木炭覆盖和添加适量的磷铜脱氧。采用煤气保护或氮气保护或烟灰覆盖下的半连续铸造工艺浇注铸锭，铸造温度为 $1150\sim 1180^{\circ}\mathrm{C}$ 。

1.8 应用概况与特殊要求 该合金大批量生产, 质量稳定。主要用做燃油系统、空气限制器、热交换器和泵的管道以及其他深冲和焊接制件。

$\%$

表1-4  

<table><tr><td>品  种</td><td>δ,d或D×S/mm</td><td>供应状态</td><td>技术标准</td></tr><tr><td>带  材</td><td>0.05~2.0</td><td>M,Y2,Y</td><td>GB/T 2059-1989</td></tr><tr><td rowspan="2">板  材</td><td>4~60</td><td>R</td><td rowspan="2">GB/T 2040-1989</td></tr><tr><td>0.2~10.0</td><td>M,Y2,Y</td></tr><tr><td>棒  材</td><td>16~20</td><td>R</td><td>GB/T 13808-1992</td></tr><tr><td>(TP2)</td><td>5~80</td><td>M,Y</td><td>GB/T 4423-1992</td></tr><tr><td rowspan="3">拉制铜管</td><td>(3~360)×(0.5~10)</td><td>M</td><td rowspan="3">GB/T 1527-1997</td></tr><tr><td>(3~100)×(0.5~10)</td><td>Y2</td></tr><tr><td>(3~360)×(0.5~10)</td><td>Y</td></tr><tr><td>挤制铜管(TP2)</td><td>(30~300)×(5~30)</td><td>R</td><td>GB/T 1528-1997</td></tr><tr><td>换热器铜管(TP2)</td><td>(5~10)×(0.3~0.8)</td><td>M,Y2,Y</td><td>YS/T 288-1994</td></tr><tr><td>毛细管(TP2)</td><td>φ(0.5~3.0)×φ(0.3~2.5)</td><td>M,Y2,Y</td><td>GB/T 1531-1994</td></tr></table>

# 2 物理及化学性能

# 2.1 热性能[1]

2.1.1 熔化温度范围 $1065\sim 1083^{\circ}C$   
2.1.2 热导率 $\lambda = 363.3\mathrm{W / (m\cdot^{\circ}C)(TP1)}$ ;339.2W/(m·℃)(TP2)。  
2.1.3 比热容 $c = 385.2\mathrm{J} / (\mathrm{kg}\cdot \mathrm{C})$   
2.1.4 线膨胀系数 $a_{1} = 16.92 \times 10^{-6} \mathrm{C}^{-1}(20 \sim 100^{\circ} \mathrm{C})$ ; $\alpha_{1} = 17.28 \times 10^{-6} \mathrm{C}^{-1}(20 \sim 200^{\circ} \mathrm{C})$ ; $\alpha_{1} = 17.64 \times 10^{-6} \mathrm{C}^{-1}(20 \sim 300^{\circ} \mathrm{C})$ 。  
2.2 密度 $\rho = 8.94\mathrm{g / cm^3(TP2)}$   
2.3 电性能[1]  
2.3.1 电导率 $g = 90.2\% \mathrm{IACS(TP1)}$ . $g = 85.0\% \mathrm{IACS(TP2)}$   
2.3.2 电阻率 $\rho = 0.0191\mu \Omega \cdot \mathrm{m(TP1)};\rho = 0.0203\mu \Omega \cdot \mathrm{m(TP2)}$   
2.4 磁性能[2] 为逆磁性的，室温质量磁化率 $X = -0.085 \times 10^{-6} \mathrm{~m}^{3} / \mathrm{kg}$ 。  
2.5 化学性能  
2.5.1 抗氧化性能 高温抗氧化性能较差。  
2.5.2 耐腐蚀性能 磷脱氧铜在室温大气、淡水和海水中具有耐蚀性，也能耐冷或热稀硫酸、冷浓硫酸的浸蚀。但在硫和硫化物、氨和氨溶液中腐蚀速度较快，且易被硝酸腐蚀。

# 3 力学性能

3.1 技术标准规定的性能 TP1 和 TP2 标准规定的性能相同, 见表 3-1。

# 3.2 室温及各种温度下的力学性能

表3-1  

<table><tr><td rowspan="3">品 种</td><td rowspan="3">状态</td><td rowspan="3">\( \delta ,d \) 或 \( D \times S/\mathrm{{mm}} \)</td><td rowspan="2">\( {\sigma }_{\mathrm{b}}/\mathrm{{MPa}} \)</td><td colspan="2">伸长率/%</td><td rowspan="3">技术标准</td></tr><tr><td>\( {\delta }_{10} \)</td><td>\( {\delta }_{5} \)</td></tr><tr><td colspan="3">≥</td></tr><tr><td rowspan="3">带 材</td><td>M</td><td rowspan="3">0.5~2.0</td><td>206</td><td>30</td><td>-</td><td rowspan="3">GB/T 2059-1989</td></tr><tr><td>\( {\mathrm{Y}}_{2} \)</td><td>245~343</td><td>8</td><td>-</td></tr><tr><td>Y</td><td>294</td><td>3</td><td>-</td></tr><tr><td rowspan="4">板 材</td><td>R</td><td>4~14</td><td>196</td><td>30</td><td>-</td><td rowspan="4">GB/T 2040-1989</td></tr><tr><td>M</td><td rowspan="3">0.5~10</td><td>196</td><td>32</td><td>-</td></tr><tr><td>\( {\mathrm{Y}}_{2} \)</td><td>245~343</td><td>8</td><td>-</td></tr><tr><td>Y</td><td>295</td><td>-</td><td>-</td></tr><tr><td rowspan="2">棒 材(TP2)</td><td>R</td><td>16~120</td><td>-</td><td>-</td><td>-</td><td>GB/T 13808-1992</td></tr><tr><td>Y</td><td>5~80</td><td>-</td><td>-</td><td>-</td><td>GB/T 4423-1992</td></tr><tr><td rowspan="4">拉制铜管</td><td>M</td><td>(3~360)×(0.5~10)</td><td>206</td><td>35</td><td>40</td><td rowspan="4">GB/T 1527-1997</td></tr><tr><td>\( {\mathrm{Y}}_{2} \)</td><td>≤100×(0.5~10)</td><td>235~343</td><td>-</td><td>-</td></tr><tr><td rowspan="2">Y</td><td>≤100×(0.5~10)</td><td>314</td><td>-</td><td>-</td></tr><tr><td>(&gt;100~360)×(0.5~10)</td><td>294</td><td>-</td><td>-</td></tr><tr><td>挤制铜管(TP2)</td><td>R</td><td>(30~300)×(5~30)</td><td>186</td><td>35</td><td>42</td><td>GB/T 1528-1997</td></tr><tr><td rowspan="3">毛细管</td><td>M</td><td rowspan="3">\( \phi \left( {{0.5} \sim {3.0}}\right)  \times  \phi \left( {{0.3} \sim {2.5}}\right) \)</td><td>205</td><td>35</td><td>-</td><td rowspan="3">GB/T 1531-1994</td></tr><tr><td>\( {\mathrm{Y}}_{2} \)</td><td>245~370</td><td>-</td><td>-</td></tr><tr><td>Y</td><td>345</td><td>-</td><td>-</td></tr><tr><td rowspan="3">换热器铜管(TP2)</td><td>M</td><td rowspan="3">(5~10)×(0.3~0.8)</td><td>206</td><td>40</td><td>-</td><td rowspan="3">YS/T 288-1994</td></tr><tr><td>\( {\mathrm{Y}}_{2} \)</td><td>245~314</td><td>-</td><td>-</td></tr><tr><td>Y</td><td>294</td><td>-</td><td>-</td></tr></table>

# 3.2.1 硬度

3.2.1.1 供应状态材料的硬度见表3-2。  
3.2.1.2 材料的硬度同变形率的关系见图3-1。  
3.2.1.3 不同温度退火后材料的硬度见图3-2。

图片摘要：该图主要展示 3 1 TP2的硬度与变形率的关系[2]。
![](images/9b5d786534fe46e670a5bf2b493625d8df02578780dee88b1375dbb5e3bd6d17.jpg)  
图3-1 TP2的硬度与变形率的关系[2]

表3-2[1]  

<table><tr><td>状态</td><td>M</td><td>Y2</td><td>Y</td></tr><tr><td>HRF</td><td>40~45</td><td>77</td><td>90~95</td></tr></table>

图片摘要：该图主要展示 3 2[1]。
![](images/576ca1af7936708d0d461cd0caa7c3d1c2aa56275ee4c023a8ba1fb5c97c2738.jpg)  
图3-2 TP2的硬度与退火温度（保温 $2\mathrm{h}$ ）的关系[2]

# 3.2.2 拉伸性能

3.2.2.1 供应状态材料的拉伸性能见表3-3。

表3-3[3]  

<table><tr><td rowspan="3">品 种</td><td rowspan="3">状态</td><td colspan="6">σb</td><td colspan="3">δ</td></tr><tr><td>X</td><td>min</td><td>max</td><td>s</td><td rowspan="2">Cv</td><td rowspan="2">n</td><td>X</td><td>min</td><td>max</td></tr><tr><td colspan="4">MPa</td><td colspan="3">%</td></tr><tr><td>带 材</td><td rowspan="2">Y</td><td>385</td><td>310</td><td>460</td><td>-</td><td>-</td><td>12</td><td>5.5</td><td>-</td><td>-</td></tr><tr><td>板 材</td><td>370</td><td>335</td><td>410</td><td>15</td><td>0.04</td><td>54</td><td>5</td><td>2</td><td>10</td></tr><tr><td rowspan="2">管 材</td><td>Y</td><td>295</td><td>-</td><td>-</td><td>-</td><td>-</td><td>-</td><td>-</td><td>-</td><td>-</td></tr><tr><td>M</td><td>254</td><td>-</td><td>-</td><td>-</td><td>-</td><td>-</td><td>52</td><td>-</td><td>-</td></tr></table>

# 3.2.2.2 不同变形率材料的拉伸性能见图3-3。

3.2.2.3 不同温度退火后拉伸性能见图3-4。

图片摘要：该图主要展示 3 3[3]。
![](images/14af40f3ffe8196a3dee172a2453974aad866c544db94109ecd417842057fc37.jpg)  
图3-3 TP2的拉伸性能与变形率的关系[2]

图片摘要：该图主要展示 3 3 TP2的拉伸性能与变形率的关系[2]。
![](images/2f2affb94d1e14226c05b2aae42548b51b4bec85daf7c3da408206e327628512.jpg)  
图3-4 TP2的拉伸性能与退火温度(保温2h)的关系[2]

3.2.2.4 高温拉伸性能 软态TP2板材的高温拉伸性能见表3-4。

表3-4[2]  

<table><tr><td>θ/℃</td><td>σb/MPa</td><td>δ/%</td><td>ψ/%</td><td>θ/℃</td><td>σb/MPa</td><td>δ/%</td><td>ψ/%</td></tr><tr><td>20</td><td>240</td><td>53.6</td><td>70</td><td>600</td><td>102</td><td>39.5</td><td>92</td></tr><tr><td>300</td><td>185</td><td>41.8</td><td>73.8</td><td>700</td><td>46</td><td>41.6</td><td>95.6</td></tr><tr><td>400</td><td>165</td><td>41.3</td><td>78.5</td><td>800</td><td>37</td><td>41.4</td><td>99.3</td></tr><tr><td>500</td><td>126</td><td>41.6</td><td>83</td><td></td><td></td><td></td><td></td></tr></table>

3.2.2.5 低温拉伸性能 软态TP2板材的低温拉伸性能见表3-5。

# 3.2.3 冲击性能

3.2.3.1 冲击韧性 $a_{\mathrm{KU}} = 1670 \sim 1760 \mathrm{~kJ} / \mathrm{m}^2$ 。

3.2.4 扭转和剪切性能

3.2.4.1 剪切强度见表3-6。

3.3 持久和蠕变性能

3.3.1 高温持久性能 软态TP2板的高温持久性能见表3-7。

表3-5[1]  

<table><tr><td>θ/℃</td><td>σb/MPa</td><td>σP0.5/MPa</td><td>δ/%</td></tr><tr><td>-40</td><td>240</td><td>80</td><td>55</td></tr><tr><td>-68</td><td>260</td><td>82</td><td>57</td></tr><tr><td>-196</td><td>345</td><td>90</td><td>66</td></tr></table>

表3-6[1]  

<table><tr><td>状态</td><td>M</td><td>Y2</td><td>Y</td></tr><tr><td>τ/MPa</td><td>151</td><td>179</td><td>200</td></tr></table>

表3-7[4]  

<table><tr><td>θ/C</td><td>σ1000/MPa</td><td>σ10000/MPa</td><td>σ30000/MPa</td><td>σ100000①/MPa</td><td>θ/C</td><td>σ1000/MPa</td><td>σ10000/MPa</td><td>σ30000/MPa</td><td>σ100000①/MPa</td></tr><tr><td>100</td><td>195</td><td>180</td><td>170</td><td>160</td><td>200</td><td>130</td><td>110</td><td>92</td><td>71</td></tr><tr><td>150</td><td>170</td><td>150</td><td>140</td><td>120</td><td>250</td><td>110</td><td>78</td><td>60</td><td>38</td></tr></table>

① $\sigma_{100000}$ 系据曲线外推值。

# 3.3.2 高温蠕变性能 软态TP2板材的高温蠕变性能见表3-8。

表3-8[4]  

<table><tr><td>θ/℃</td><td>σ1/1000/MPa</td><td>σ1/10000/MPa</td><td>σ1/30000/MPa</td><td>σ1/100000①/MPa</td><td>θ/℃</td><td>σ1/1000/MPa</td><td>σ1/10000/MPa</td><td>σ1/30000/MPa</td><td>σ1/100000①/MPa</td></tr><tr><td>100</td><td>62</td><td>59</td><td>55</td><td>52</td><td>200</td><td>50</td><td>41</td><td>39</td><td>30</td></tr><tr><td>150</td><td>60</td><td>52</td><td>50</td><td>44</td><td>250</td><td>42</td><td>33</td><td>28</td><td>21</td></tr></table>

① $\sigma_{1 / 100000}$ 系据曲线外推值。

# 3.4 疲劳性能

3.4.1 高周疲劳 不同状态材料的疲劳强度极限见表3-9。

# 3.5 弹性性能

3.5.1 弹性模量 $E = 117.2\mathrm{GPa}$ 。

3.5.2 切变模量 $G = 44.2\mathrm{GPa}$ 。

表3-9[1]  

<table><tr><td>牌号及品种</td><td colspan="4">TP1 板材</td><td colspan="3">TP2 棒材</td></tr><tr><td>状态</td><td>M</td><td>Y2</td><td>Y</td><td>T</td><td>M</td><td>Y2</td><td>T</td></tr><tr><td>N/周</td><td colspan="4">10^8</td><td colspan="3">2×10^7</td></tr><tr><td>σD/MPa</td><td>76</td><td>90</td><td>90</td><td>97</td><td>70</td><td>97</td><td>130</td></tr></table>

# 4 组织结构

# 4.1 相变温度

4.2 时间-温度-组织转变曲线  
4.3 合金组织结构 磷脱氧铜在退火状态下为再结晶的 $\alpha$ 等轴晶组织。

# 5 工艺性能与要求

5.1 成形性能 磷脱氧铜有优良的冷、热加工性能，可以进行精冲、拉伸、镦铆、挤压、弯曲、缠绕、深冲、旋压以及热挤、热轧和热锻等加工。

磷脱氧铜在 $400\sim 600^{\circ}\mathrm{C}$ 呈热脆性，因此热加工宜在 $800\sim 900^{\circ}\mathrm{C}$ 进行。

5.2 焊接性能 易于熔焊、钎焊、气体保护电弧焊和炭弧焊，但不宜进行电阻对缝焊。  
5.3 零件热处理工艺  
5.4 表面处理工艺  
5.5 切削加工与磨削性能 磷脱氧铜的切削加工性为易切削黄铜HPb63-3的 $20\%$ 。

# 6 功能考核试验

# 7 使用建议

选用。

# 参考文献

1 Alloy Digest, Copper alloy C12000. 1972(11), (3)   
2 手册编写组·重有色金属材料加工手册．第一分册．北京：冶金工业出版社，1979

3沈阳有色金属加工厂.铜合金生产检验报告汇编：铜合金01-86.1986   
4 Drefahl K. Metall. 36(1982). No.5, 504

编写 付宇林

审校 陈家岚

# 96黄铜 H96

# 1 概述

H96合金是低锌的 $\alpha$ 单相黄铜，商品名称为顿巴克黄铜。

合金具有优良的塑性，易于进行各种冷、热成形加工，特别适于制造要求表面质量高的深冲、深拉制件和毛细管。在大气、淡水中，合金有高的耐蚀性，且无应力腐蚀破坏倾向。

该合金主要用于制造波导管、冷凝管、散热管和导电零件。

1.1 材料牌号 96黄铜 H96。  
1.2 相近牌号 见表1-1。

表1-1  

<table><tr><td>国别</td><td>俄罗斯</td><td>美国</td><td>德国</td><td>日本</td><td>ISO</td></tr><tr><td>牌号</td><td>JI96</td><td>C21000</td><td>CuZn5</td><td>C2100</td><td>CuZn5</td></tr></table>

1.3 材料的技术标准 见表1-2。

表1-2  

<table><tr><td>品种</td><td>棒材</td><td>板材</td><td>带材</td><td>管材</td></tr><tr><td>技术标准</td><td>GB/T 4423-1992《铜及铜合金拉制棒》GB/T 13808-1992《铜及铜合金挤制棒》</td><td>GB/T 2041-1989《黄铜板》</td><td>GB/T 2060-1989《黄铜带》</td><td>GB/T 1527-1997《铜及铜合金拉制管》GB/T 1528-1997《铜及铜合金挤制管》GB/T 1531-1994《铜及铜合金毛细管》YS/T 266-1994《航空散热管》GB/T 8891-1988《铜及铜合金散热扁管》GB/T 8893-1988《矩形和方形铜及铜合金波导管》GB/T 8894-1988《圆形铜合金波导管》GB/T 11092-1989《黄铜焊接管》</td></tr></table>

1.4 化学成分 按GB/T5232—1985《加工黄铜 化学成分和产品形状》制定，见表1-3。

0%

表1-3  

<table><tr><td colspan="2">主元素</td><td colspan="6">杂质 不大于</td></tr><tr><td>Zn</td><td>Cu</td><td>Pb</td><td>Sb</td><td>Bi</td><td>P</td><td>Fe</td><td>杂质总和</td></tr><tr><td>余量</td><td>95.0~97.0</td><td>0.03</td><td>0.005</td><td>0.002</td><td>0.01</td><td>0.10</td><td>0.2</td></tr></table>

1.5 热处理制度 合金不能热处理强化。退火： $540\sim 600^{\circ}\mathrm{C}$ 。  
1.6 品种规格与供应状态 见表1-4。  
1.7 熔炼与铸造工艺 合金有良好的熔铸工艺性能。通常采用硅砂炉衬的工频有芯感应电炉熔炼。由于锌的自然除气和脱氧作用，能得到致密性高的铸锭。采用木炭覆盖，以减少烧损和氧化。浇铸前添加少量磷铜，以改善熔体的流动性。采用煤气保护下的半连续铸造工艺浇注铸锭，铸造温度 $1160\sim$

$1180^{\circ}\mathrm{C}$ 。

1.8 应用概况与特殊要求 合金已生产多年，质量和工艺稳定。航空工业主要用于制造空调散热管、空速表、组合空速表的导管以及仪表的壳体等。

表1-4  

<table><tr><td>品 种</td><td>\( \delta ,d \) 或 \( D \times  S/\mathrm{{mm}} \)</td><td>供应状态</td><td>技 术 标 准</td></tr><tr><td>带 材</td><td>0.05~2.0</td><td>M、Y</td><td>GB/T 2060-1989</td></tr><tr><td rowspan="2">板 材</td><td>4.0~60.0</td><td>R</td><td rowspan="2">GB/T 2041-1989</td></tr><tr><td>0.2~10.0</td><td>M、Y</td></tr><tr><td>挤制棒材</td><td>10~160(圆) 10~120(方,六角)</td><td>R</td><td>GB/T 13808-1992</td></tr><tr><td>拉制棒材</td><td>\( 5 \sim  {80} \)</td><td>M、Y</td><td>GB/T 4423-1992</td></tr><tr><td>挤制管材</td><td>\( \left( {{21} \sim  {280}}\right)  \times  \left( {{1.5} \sim  {42.5}}\right) \)</td><td>R</td><td>GB/T 1528-1997</td></tr><tr><td>拉制管材</td><td>\( \left( {3 \sim  {200}}\right)  \times  \left( {{0.15} \sim  {10}}\right) \)</td><td>M、Y</td><td>GB/T 1527-1997</td></tr><tr><td>毛 细 管</td><td>\( \phi \left( {{0.5} \sim  {3.0}}\right)  \times  \phi \left( {{0.3} \sim  {2.5}}\right) \)</td><td>M、Y</td><td>GB/T 1531-1994</td></tr><tr><td>航空散热管</td><td>异形管</td><td>Y</td><td>YS/T 266-1994</td></tr><tr><td>散热扁管</td><td>\( \left( {{16} \sim  {22}}\right)  \times  \left( {{2.2} \sim  6}\right)  \times  \left( {{0.2} \sim  {0.7}}\right) \)</td><td>Y</td><td>GB/T 8891-1988</td></tr><tr><td>异形波导管</td><td>-</td><td>Y</td><td>GB/T 8893-1988</td></tr><tr><td>圆形波导管</td><td>(6.579~157.0)×(0.51~4.0)</td><td>Y</td><td>GB/T 8894-1988</td></tr><tr><td>焊 接 管</td><td>\( \left( {{2.0} \sim  {26}}\right)  \times  \left( {{0.2} \sim  {1.0}}\right) \)</td><td>\( {\mathrm{M}}_{\text{、}}{\mathrm{Y}}_{2}\text{、}\mathrm{Y} \)</td><td>GB/T 11092-1989</td></tr></table>

# 2 物理及化学性能

# 2.1 热性能[1]

2.1.1 熔化温度范围 $1056\sim 1071^{\circ}C$   
2.1.2 热导率 $\lambda = 245\mathrm{W / (m\cdot^{\circ}C)}$   
2.1.3 比热容 $c = 387\mathrm{J} / (\mathrm{kg}\cdot \mathrm{C})$   
2.1.4 线膨胀系数 $\alpha_{1} = 18.0\times 10^{-5}\mathrm{C}^{-1}(20\sim 300^{\circ}\mathrm{C})$ 。  
2.2 密度 $\rho = 8.86\mathrm{g / cm^3}$   
2.3 电性能[2]  
2.3.1 电导率 $g = 56\% \mathrm{IACS}$   
2.3.2 电阻率 $\rho = 0.0307\mu \Omega \cdot \mathrm{m}$ 。  
2.3.3 电阻温度系数 $\alpha_{\mathrm{R}(20\sim 100^{\circ}\mathrm{C})} = 27\times 10^{-4}\mathrm{^\circ C^{-1}}$   
2.4 磁性能  
2.5 化学性能  
2.5.1 耐腐蚀性能 合金在大气、淡水和海水中有好的耐蚀性，也能耐非氧化性酸类和许多有机介质的腐蚀，但在氧化性酸类中腐蚀速度加快。合金无应力腐蚀破坏倾向。

# 3 力学性能

# 3.1 技术标准规定的性能

# 3.1.1 室温拉伸性能见表3-1。

表3-1  

<table><tr><td rowspan="3">品 种</td><td rowspan="3">状态</td><td rowspan="3">\( \delta ,d \) 或 \( D \times S/\mathrm{{mm}} \)</td><td rowspan="2">\( {\sigma }_{\mathrm{b}}/\mathrm{{MPa}} \)</td><td colspan="2">伸长率/%</td><td rowspan="3">技术标准</td></tr><tr><td>\( {\delta }_{10} \)</td><td>\( {\delta }_{5} \)</td></tr><tr><td colspan="3">≥</td></tr><tr><td rowspan="2">带 材</td><td>M</td><td rowspan="2">0.5~2.0</td><td>216</td><td>30</td><td>-</td><td rowspan="2">GB/T 2060-1989</td></tr><tr><td>Y</td><td>323</td><td>3</td><td>-</td></tr><tr><td rowspan="3">板 材</td><td>R</td><td>4.0~15.0</td><td>-</td><td>-</td><td>-</td><td rowspan="3">GB/T 2041-1989</td></tr><tr><td>M</td><td rowspan="2">0.5~10.0</td><td>216</td><td>33</td><td>-</td></tr><tr><td>Y</td><td>323</td><td>3</td><td>-</td></tr><tr><td rowspan="6">棒 材</td><td rowspan="2">R</td><td>16~80</td><td>196</td><td>30</td><td>-</td><td rowspan="2">GB/T 13808-1992</td></tr><tr><td>&gt;80~120</td><td>-</td><td>-</td><td>-</td></tr><tr><td>M</td><td>5~80</td><td>200</td><td>35</td><td>-</td><td rowspan="4">GB/T 4423-1992</td></tr><tr><td rowspan="3">Y</td><td>5~40</td><td>265</td><td>4</td><td>-</td></tr><tr><td>&gt;40~60</td><td>245</td><td>6</td><td>-</td></tr><tr><td>&gt;60~80</td><td>205</td><td>10</td><td>-</td></tr><tr><td rowspan="3">管 材</td><td>R</td><td>(21~280)×(1.5~42.5)</td><td>186</td><td>35</td><td>42</td><td>GB/T 1528-1997</td></tr><tr><td>M</td><td rowspan="2">(3~200)×(0.15~10)</td><td>205</td><td>35</td><td>42</td><td rowspan="2">GB/T 1527-1997</td></tr><tr><td>Y</td><td>295</td><td>-</td><td>-</td></tr><tr><td rowspan="2">航空散热管</td><td rowspan="2">Y</td><td>S=0.11,0.15</td><td>441</td><td>-</td><td>-</td><td rowspan="2">YS/T 266-1994</td></tr><tr><td>S=0.2</td><td>382</td><td>-</td><td>-</td></tr><tr><td>散热扁管</td><td>Y</td><td>(16~22)×(2.2~6)×(0.2~0.7)</td><td>294</td><td>-</td><td>-</td><td>GB/T 8891-1988</td></tr><tr><td rowspan="3">焊接管</td><td>M</td><td rowspan="3">(2.0~26)×(0.20~1.0)</td><td>206</td><td>35</td><td>-</td><td rowspan="3">GB/T 11092-1989</td></tr><tr><td>\( {\mathrm{Y}}_{2} \)</td><td>245~343</td><td>10</td><td>-</td></tr><tr><td>Y</td><td>294</td><td>-</td><td>-</td></tr><tr><td rowspan="2">毛细管</td><td>M</td><td>\( \phi \left( {0.5 \sim 3.0}\right) \times \)</td><td>206</td><td>35</td><td>-</td><td rowspan="2">GB/T 1531-1994</td></tr><tr><td>Y</td><td>\( \phi \left( {0.3 \sim 2.5}\right) \)</td><td>294</td><td>-</td><td>-</td></tr></table>

# 3.1.2 标准规定的管材气压试验性能见表3-2。

表3-2  

<table><tr><td>品种</td><td>状态</td><td>管材壁厚/mm</td><td>气体压力(较高级)/MPa</td><td>要求</td><td>技术标准</td></tr><tr><td rowspan="4">毛细管</td><td rowspan="4">Y</td><td>0.20~0.50</td><td>2.9</td><td rowspan="4">持续30~60s, 不变形,不漏气</td><td rowspan="4">GB/T 1531-1994</td></tr><tr><td>&gt;0.50~0.70</td><td>3.9</td></tr><tr><td>&gt;0.70~1.0</td><td>5.9</td></tr><tr><td>&gt;1.0~1.8</td><td>7.8</td></tr><tr><td rowspan="3">散热扁管</td><td rowspan="3">Y</td><td>0.2~0.3</td><td>0.06~0.10</td><td rowspan="3">持续30~60s, 不应漏气和破裂</td><td rowspan="3">GB/T 8891-1988</td></tr><tr><td>0.35~0.5</td><td>0.11~0.15</td></tr><tr><td>0.55~0.7</td><td>0.16~0.20</td></tr><tr><td rowspan="2">航空散热管</td><td rowspan="2">Y</td><td>0.11~0.15</td><td>1.47</td><td rowspan="2">持续30~60s, 不应漏气和破裂</td><td rowspan="2">YS/T 266-1994</td></tr><tr><td>0.2</td><td>1.96</td></tr></table>

# 3.2 室温及各种温度下的力学性能

# 3.2.1 硬度

3.2.1.1 供应状态材料的硬度见表3-3。  
3.2.1.2 不同变形率材料的硬度见图3-1。  
3.2.1.3 不同温度退火后材料的硬度

见图3-2。

表3-3[1,2]  

<table><tr><td>状态</td><td>HBS</td><td>HR</td></tr><tr><td>M</td><td>45~60</td><td>F46~60</td></tr><tr><td>Y</td><td>117~137</td><td>B64~73</td></tr></table>

图片摘要：该图主要展示 3 3[1,2]。
![](images/76f6542c71aee63594a401a6bf798b241de66797ad01db3080a3fcc1b1c259d8.jpg)  
图3-1 H96硬度和拉伸性能与变形率的关系[3]

图片摘要：该图主要展示 3 1 H96硬度和拉伸性能与变形率的关系[3]。
![](images/b617ab448a3790c1154d888f4148538c0dddf7a7bf9d955453f58bad10622071.jpg)  
图3-2 H96硬度和拉伸性能与退火温度的关系[3]

# 3.2.2 拉伸性能

3.2.2.1 供应状态材料的拉伸性能见表3-4。

表3-4[1,2]  

<table><tr><td>品种</td><td>状态</td><td>σb/MPa</td><td>σP0.5/MPa</td><td>δ/%</td><td>ψ/%</td><td>品种</td><td>状态</td><td>σb/MPa</td><td>σP0.5/MPa</td><td>δ/%</td><td>ψ/%</td></tr><tr><td rowspan="3">带材板材</td><td rowspan="2">M</td><td rowspan="2">245~265</td><td rowspan="2">70~95</td><td rowspan="2">50~54</td><td rowspan="2">82</td><td rowspan="3">管材</td><td>R</td><td>250</td><td>-</td><td>43</td><td>-</td></tr><tr><td>M</td><td>205</td><td>-</td><td>45</td><td>-</td></tr><tr><td>Y</td><td>370~440</td><td>345~400</td><td>3~10</td><td>-</td><td>Y</td><td>390</td><td>345</td><td>3</td><td>-</td></tr></table>

3.2.2.2 不同变形率材料的拉伸性能见图3-1。

3.2.2.3 不同温度退火后材料的拉伸性能见图3-2。

3.2.2.4 高温拉伸性能见表3-5和图3-3。

# 3.2.3 冲击性能

3.2.3.1 冲击韧性 $a_{\mathrm{KU}} = 2150\mathrm{kJ / m}^2$ (M态板)。

3.2.4 扭转和剪切性能 剪切强度见表3-6。

# 3.3 持久和蠕变性能

3.3.1 高温蠕变性能见表3-7。

# 3.4 疲劳性能

3.4.1 高周疲劳 退火棒材在循环次数 $N$ 为 $10^{6}$ 周时，疲劳强度极限 $\sigma_{\mathrm{D}}$ 为 $125\mathrm{MPa}$ 。

# 3.5 弹性性能

3.5.1 弹性模量 $E = 117\mathrm{GPa}$ 。

3.5.2 切变模量 $G = 41\mathrm{GPa}$

表3-5[1]  

<table><tr><td>状态</td><td>θ/℃</td><td>σb/MPa</td><td>δ/%</td><td>ψ/%</td></tr><tr><td rowspan="2">Y2棒</td><td>27</td><td>365</td><td>19</td><td>78</td></tr><tr><td>204</td><td>310</td><td>18</td><td>82</td></tr></table>

图片摘要：该图主要展示 3 5[1]。
![](images/60e488bec95e3debf3fe7a26b6179cf583457c20dd82263d15b043ab8dc9a2ce.jpg)  
图3-3 H96高温时的拉伸性能[2]

表3-6[1]  

<table><tr><td>状态</td><td>M</td><td>Y</td><td>Y2</td></tr><tr><td>τ/MPa</td><td>195~210</td><td>235</td><td>255~175</td></tr></table>

表3-7[1]  

<table><tr><td>θ/℃</td><td>σ0.1/1000 /MPa</td><td>σ1/1000 /MPa</td></tr><tr><td>212</td><td>110</td><td>150</td></tr></table>

# 4 组织结构

# 4.1 相变温度

4.2 时间-温度-组织转变曲线  
4.3 合金组织结构 合金在各种状态下均为 $\alpha$ 单相固溶体组织。

# 5 工艺性能与要求

5.1 成形性能 合金具有优良的冷加工性，适于拉伸、压延、弯曲、深冲、旋压等各种形式的成形加工。在 $750\sim 850^{\circ}\mathrm{C}$ ，也能良好地进行热加工。  
5.2 焊接性能 合金易于锡焊和铜焊，也能进行气体保护金属极和钨极电弧焊、电子束焊、气焊以及闪光焊，但不宜埋弧焊、点焊以及电渣焊。

# 5.3 零件热处理工艺

# 5.4 表面处理工艺

5.4.1 酸洗： $10\%$ 硫酸水溶液， $50\sim 80^{\circ}C$   
5.4.2 钝化 $6\% \mathrm{Cr_2O_3}$ 和 $0.2\% \mathrm{H_2SO_4}$ 水溶液。  
5.5 切削加工与磨削性能 合金的切削加工性为易切削黄铜HPb63-3的 $20\%$ 。

# 6 功能考核试验

# 7 使用建议

选用。

# 参考文献

1 Alloy Digest,Copper alloy C21000.1972(3)   
2 手册编写组．重有色金属材料加工手册．第一分册．北京：冶金工业出版社，1979  
3 北京航空情报所编译. 航空材料手册: 第二册. 有色合金. 1965.417

编写 付宇林

审校 陈家岚

# 80黄铜 H80

# 1 概述

H80合金是铜-锌二元系 $\alpha$ 单相黄铜，为低锌黄铜，商品名称为半顿巴克黄铜。

合金具有中等的强度和高的塑性，良好的冷、热加工性能。在大气、淡水和海水中有较高的耐蚀性。冷作硬化状态的材料和制件有应力腐蚀破坏倾向，应低温退火，以消除应力。

该合金主要用于制造薄壁壳形件和波纹管。

1.1 材料牌号 80黄铜 H80。  
1.2 相近牌号 见表1-1。

表1-1  

<table><tr><td>国别</td><td>俄罗斯</td><td>美国</td><td>英国</td><td>德国</td><td>日本</td><td>ISO</td></tr><tr><td>牌号</td><td>JI80</td><td>C24000</td><td>CZ103</td><td>CuZn20</td><td>C2400</td><td>CuZn20</td></tr></table>

# 1.3 材料的技术标准 见表1-2。

表1-2  

<table><tr><td>品种</td><td>板材</td><td colspan="2">棒材</td><td>带材</td></tr><tr><td>技术标准</td><td>GB/T 2041-1989
《黄铜板》</td><td>GB/T 4423-1992
《铜及铜合金拉制棒》</td><td>GB/T 13808-1992
《铜及铜合金挤制棒》</td><td>GB/T 2060-1989
《黄铜带》</td></tr></table>

# 1.4 化学成分 按GB/T5232—1985《加工黄铜 化学成分和产品形状》规定，见表1-3。

%

表1-3  

<table><tr><td colspan="2">主元素</td><td colspan="6">杂质 不大于</td></tr><tr><td>Zn</td><td>Cu</td><td>Fe</td><td>Pb</td><td>Sb</td><td>Bi</td><td>P</td><td>杂质总和</td></tr><tr><td>余量</td><td>79.0~81.0</td><td>0.10</td><td>0.03</td><td>0.005</td><td>0.002</td><td>0.01</td><td>0.3</td></tr></table>

# 1.5 热处理制度 合金不能热处理强化。退火： $450\sim 650^{\circ}\mathrm{C}$ 。消除应力退火： $200\sim 280^{\circ}\mathrm{C}$ 。

# 1.6 品种规格和供应状态 见表1-4。

表1-4  

<table><tr><td>品种</td><td colspan="2">棒材</td><td>带材</td><td colspan="2">板材</td></tr><tr><td>δ/mm</td><td>16~120</td><td>5~40</td><td>0.05~2.0</td><td>4.0~60.0</td><td>0.2~10.0</td></tr><tr><td>供应状态</td><td>R</td><td>M、Y</td><td>·M、Y</td><td>R</td><td>M、Y</td></tr><tr><td>技术标准</td><td>GB/T 13808-1992</td><td>GB/T 4423-1992</td><td>GB/T 2060-1989</td><td colspan="2">GB/T 2041-1989</td></tr></table>

# 1.7 熔炼与铸造工艺 合金通常采用硅砂炉衬的工频有芯感应电炉熔炼。高温下，锌的挥发有助于熔体自然除气和脱氧。浇铸前，添加少量磷铜，以增加熔体的流动性。在煤气保护下，用半连续铸造工艺浇注铸锭。铸造温度为 $1100 \sim 1160^{\circ} \mathrm{C}$ 。

# 1.8 应用概况与特殊要求 该合金大量使用, 质量稳定。主要用于仪表壳体、波导管、耐蚀导管以及金属滤网。

# 2 物理及化学性能

# 2.1 热性能[1]

2.1.1 熔化温度范围 $966\sim 1001^{\circ}C$

2.1.2 热导率 $\lambda = 140.2\mathrm{W / (m\cdot^{\circ}C)}$ 。

2.1.3 比热容 $c = 389.4\mathrm{J} / (\mathrm{kg}\cdot \mathrm{C})$ 。

2.1.4 线膨胀系数 $\alpha_{\mathrm{l}} = 19.1\times 10^{-6}\mathrm{C}^{-1}(20\sim 300^{\circ}\mathrm{C})$ 。

2.2 密度 $\rho = 8.67\mathrm{g / cm^3}$

2.3 电性能[2]

2.3.1 电导率 $g = 32\% \mathrm{IACS}(\mathrm{M}$ 态）、 $27\% \mathrm{IACS}(\mathrm{Y}$ 态）。

2.3.2 电阻率 $\rho = 0.054\mu \Omega \cdot \mathrm{m}(\mathrm{M}$ 态）、 $\rho = 0.064\mu \Omega \cdot \mathrm{m}(\mathrm{Y}$ 态）。

2.3.3 电阻温度系数 $\alpha_{\mathrm{R}(20\sim 100^{\circ}\mathrm{C})} = 15\times 10^{-4}\mathrm{^\circ C^{-1}}$

# 2.4 磁性能

# 2.5 化学性能

# 2.5.1 耐腐蚀性能 合金在大气、淡水和海水中有良好的耐蚀性。在大气中的腐蚀速度为 $0.0001 \sim 0.00075 \mathrm{~mm} / \mathrm{a}$ ，在常温纯净淡水中为 $0.0025 \sim 0.025 \mathrm{~mm} / \mathrm{a}$ ，而在常温海水中则为 $0.0075 \sim 0.1 \mathrm{~mm} / \mathrm{a}$ 。合金有应力腐蚀破坏倾向，对冷作硬化的材料和制件应进行消除应力退火。

# 3 力学性能

# 3.1 技术标准规定的性能

# 3.1.1 拉伸性能见表3-1。

表3-1  

<table><tr><td>品 种</td><td>状态</td><td>\( \delta \) 或 \( d/\mathrm{{mm}} \)</td><td>\( {\sigma }_{\mathrm{b}}/\mathrm{{MPa}} \geq \)</td><td>\( {\delta }_{10}/\%  \geq \)</td><td>技术标准</td></tr><tr><td rowspan="2">带 材</td><td>M</td><td rowspan="2">0.5~2.0</td><td>265</td><td>50</td><td rowspan="2">GB/T 2060-1989</td></tr><tr><td>Y</td><td>392</td><td>3</td></tr><tr><td rowspan="3">板 材</td><td>热轧 R</td><td>4.0~15.0</td><td>-</td><td>-</td><td rowspan="3">GB/T 2041-1989</td></tr><tr><td>M</td><td rowspan="2">0.5~10.0</td><td>265</td><td>50</td></tr><tr><td>Y</td><td>392</td><td>3</td></tr><tr><td rowspan="3">棒 材</td><td>R</td><td>16~120</td><td>-</td><td>-</td><td>GB/T 13808-1992</td></tr><tr><td>M</td><td rowspan="2">5~40</td><td>275</td><td>45</td><td rowspan="2">GB/T 4423-1992</td></tr><tr><td>Y</td><td>390</td><td>-</td></tr></table>

3.1.2 标准规定的板材的弯曲试验性能 厚度 $\delta = 1.0\sim 10.0\mathrm{mm}$ 在弯芯半径等于其壁厚的软态板材弯曲 $180^{\circ}$ 、半硬态板材弯曲 $90^{\circ}$ 时，应无分层和裂纹。

3.1.3 杯突试验性能 冲头半径为 $10\mathrm{mm}$ 见表3-2。

表3-2  

<table><tr><td rowspan="2">品种</td><td rowspan="2">状态</td><td colspan="6">下列厚度范围(mm)的杯突深度/mm 不小于</td></tr><tr><td>0.10~0.19</td><td>&gt;0.19~0.29</td><td>&gt;0.29~0.40</td><td>&gt;0.40~0.60</td><td>&gt;0.60~1.10</td><td>&gt;1.10~1.50</td></tr><tr><td>带材</td><td>M</td><td>7.0</td><td>7.5</td><td>8.5</td><td>9.5</td><td>10.5</td><td>11.5</td></tr><tr><td>板材</td><td>M</td><td>-</td><td>8.0</td><td>9.0</td><td>10.0</td><td>11.0</td><td>12.0</td></tr></table>

# 3.2 室温及各种温度下的力学性能

# 3.2.1 硬度

3.2.1.1 供应状态材料的硬度见表3-3。

3.2.1.2 不同变形率材料的硬度见图3-1。

<table><tr><td>状态</td><td>M</td><td>Y2</td><td>Y</td></tr><tr><td>HBS</td><td>53</td><td>-</td><td>145</td></tr><tr><td>HR·30T</td><td>8~42</td><td>50~73</td><td>76~89</td></tr></table>

3.2.1.3 不同温度退火后材料的硬度见图3-2。

图片摘要：该图主要展示 3 2 H80力学性能和晶粒度与退火温度的关系[2]。
![](images/608aeeb2df8073c82cba59cdb0989f8c1ee6b2ce2fe02b65c33167cb0fc3bf07.jpg)  
原材料： $\delta 1\mathrm{mm}$ 的软板材：晶粒大小为 $0.02\mathrm{mm}$

图片摘要：该图主要展示 3 2 H80力学性能和晶粒度与退火温度的关系[2]。
![](images/527225d3c81e69b452be8f0d868a2a8e9803035dc9dfb93b7e2847401595318b.jpg)  
图3-2 H80力学性能和晶粒度与退火温度的关系[2]  
图3-1 H80的硬度和拉伸性能与变形率的关系[2]

3.2.1.4 高温硬度见表3-4。

3.2.2 拉伸性能

3.2.2.1 供应状态材料的拉伸性能见表3-5。

表3-4[2]  

<table><tr><td>θ/℃</td><td>100</td><td>200</td><td>300</td><td>400</td></tr><tr><td>HBS</td><td>53</td><td>51</td><td>48</td><td>44</td></tr></table>

3.2.2.2 不同变形率材料的拉伸性能见图3-1。

表3-5[3]  

<table><tr><td rowspan="3">品 种</td><td rowspan="3">状态</td><td colspan="6">σb</td><td colspan="3">δ</td></tr><tr><td>X</td><td>min</td><td>max</td><td>s</td><td rowspan="2">Cv</td><td rowspan="2">n</td><td>X</td><td>min</td><td>max</td></tr><tr><td colspan="4">MPa</td><td colspan="3">%</td></tr><tr><td rowspan="3">带 材 板 材</td><td>M</td><td>315</td><td>285</td><td>345</td><td>18</td><td>0.056</td><td>40</td><td>59</td><td>51</td><td>65</td></tr><tr><td>Y2</td><td>410</td><td>375</td><td>445</td><td>-</td><td>-</td><td>-</td><td>18</td><td>-</td><td>-</td></tr><tr><td>Y</td><td>500</td><td>470</td><td>530</td><td>-</td><td>-</td><td>-</td><td>5</td><td>3</td><td>6</td></tr><tr><td>线 材</td><td>M</td><td>345</td><td>320</td><td>370</td><td>13</td><td>0.038</td><td>30</td><td>45</td><td>37</td><td>50</td></tr></table>

3.2.2.3 不同温度退火后材料的拉伸性能见图3-2。

3.2.2.4 高温拉伸性能见表3-6。

3.2.3 冲击性能

3.2.3.1 冲击韧性见表3-7。

3.2.4 扭转和剪切性能

3.2.4.1 剪切强度见表3-8。

3.3 持久和蠕变性能

3.3.1 应力松弛

3.3.1.1 室温应力松弛见图3-3。

3.4 疲劳性能

3.4.1 高周疲劳 各种状态棒材的疲劳强度极限见表3-9。

表3-9[2]  

<table><tr><td>状态</td><td>σb/MPa</td><td>N/周</td><td>σD/MPa</td></tr><tr><td>Y</td><td>500</td><td rowspan="3">5×107</td><td>150</td></tr><tr><td>Y+270℃退火</td><td>485</td><td>170</td></tr><tr><td>M</td><td>310</td><td>155</td></tr></table>

3.5 弹性性能

3.5.1 弹性模量 $E = 104\mathrm{GPa}$

3.5.2 切变模量 $G = 41\mathrm{GPa}$ 。

表3-6[2]  

<table><tr><td>θ/℃</td><td>100</td><td>200</td><td>300</td><td>500</td></tr><tr><td>σb/MPa</td><td>305</td><td>295</td><td>275</td><td>265</td></tr><tr><td>δ/%</td><td>52</td><td>51</td><td>47</td><td>39</td></tr></table>

表3-7[2]
