Repository: C-zj02/CFD-claw

<div align="center">

**English** | [中文](#中文版) | [Français](README_FR.md) | [Русский](README_RU.md) | [हिन्दी](README_HI.md) | [العربية](README_AR.md) | [Português](README_PT.md)

# 🚀 Claude Code Python

**A Complete Python Reimplementation Based on Real Claude Code Source**

*From TypeScript Source → Rebuilt in Python with ❤️*

***
**🔥 Active Development • New Features Weekly 🔥**

</div>

***

## 🎯 What is This?

**Clawd Code** is a **complete Python rewrite** of Claude Code, based on the **real TypeScript source code**.

File: RAG-data/中国航空材料手册(第2版) 第5卷 粉末冶金材料 精密合金与功能材料001-200.pdf-38147411-3f28-46ed-ab1f-1b88d0918fd5.md (part 8 of 9)
# 中国航空材料手册
<table><tr><td>牌号</td><td>退火介质</td><td>加热温度及速度</td><td>保温时间/h</td><td>冷却速度</td></tr><tr><td>1J46</td><td></td><td rowspan="2">随炉升温1100~1150℃</td><td rowspan="2">3~6</td><td rowspan="2">以100~200℃/h速度冷却到600℃,快冷至300℃出炉</td></tr><tr><td>1J51</td><td rowspan="8">干氢(露点不高于-40℃)或真空,余压不大于0.1Pa</td></tr><tr><td>1J79</td><td rowspan="2">随炉升温1050~1100℃</td><td rowspan="2">1</td><td rowspan="2">以100~200℃/h速度冷却到600℃,快冷至300℃出炉</td></tr><tr><td>1J83</td></tr><tr><td>1J51</td><td rowspan="2">第一步:随炉升温1100~1150℃</td><td rowspan="2">3</td><td rowspan="2">以不大于200℃/h速度冷却到600℃,快冷至300℃出炉</td></tr><tr><td>1J52</td></tr><tr><td>1J34</td><td rowspan="3">第二步:在不小于800A/m的纵向磁场中600℃回火</td><td rowspan="3">1~4</td><td rowspan="3">以25~100℃/h速度冷却到200℃出炉</td></tr><tr><td>1J65</td></tr><tr><td>1J67</td></tr></table>

续表18   

<table><tr><td>牌号</td><td>退火介质</td><td>加热温度及速度</td><td>保温时间/h</td><td>冷却速度</td></tr><tr><td rowspan="2">1J403</td><td rowspan="8">干氢(露点不高于-40℃)或真空,余压不大于0.1Pa</td><td>第一步:随炉升温1150~1200℃</td><td>3~6</td><td>炉冷至400℃以下出炉</td></tr><tr><td>第二步:在120~1500m的纵向磁场中60~700℃间火</td><td>1~2</td><td>以50~150℃/h速度冷却到200℃出炉</td></tr><tr><td>1J541J80</td><td>随炉升温1100~1150℃</td><td>3~6</td><td>以不大于200℃/h速度冷却到400~500℃,然后以不小于400℃/h速度冷至200℃出炉</td></tr><tr><td>1J761J77</td><td>随炉升温1100~1150℃</td><td>3~6</td><td>以100~150℃/h速度冷却到500℃,然后以10~50℃/h速度冷至200℃出炉</td></tr><tr><td>1J851J86</td><td>随炉升温1100℃~1200℃</td><td>3~6</td><td>以100~200℃/h速度冷却到500~600℃,然后以不小于100℃/h速度冷至300℃出炉</td></tr><tr><td rowspan="2">1J66</td><td>第一步:随炉升温1200℃</td><td>3</td><td>以100℃/h速度冷却到600℃,然后以不小于400℃/h速度冷至300℃出炉</td></tr><tr><td>第二步:在16kA·m横向磁场中650℃回火</td><td>1</td><td>以60~100℃/h速度冷却到200℃出炉</td></tr><tr><td>1J301J311J321J331J38</td><td>随炉升温800℃~10℃</td><td>2</td><td>炉冷至200℃出炉</td></tr><tr><td rowspan="2">1J87</td><td rowspan="12">干氢(露点不高于-40℃)或真空,余压不大于0.1Pa</td><td>随炉升温950~1150℃(带厚≤0.20mm)</td><td>2~3</td><td rowspan="2">以100℃/h速度冷却到500℃,保温1h,然后以10~30℃/h速度冷至350℃后,炉冷至200℃出炉</td></tr><tr><td>随炉升温1150~1250℃(带厚&gt;0.20mm)</td><td>4~6</td></tr><tr><td rowspan="2">1J88</td><td>随炉升温950~1150℃(带厚≤0.20mm)</td><td>2~3</td><td rowspan="2">以100~200℃/h(或炉冷)速度冷却到500~600℃后,炉冷(200~300℃/h)至200℃出炉</td></tr><tr><td>随炉升温1150~1200℃(带厚&gt;0.20mm)</td><td>4~5</td></tr><tr><td rowspan="2">1J89</td><td>随炉升温950~1100℃(带厚≤0.20mm)</td><td>2~3</td><td rowspan="2">以200~300℃/h速度冷却到200℃出炉或以200~300℃/h冷却到600℃,保温1~4h,然后以100℃/h速度冷至350℃后,炉冷至200℃出炉</td></tr><tr><td>随炉升温1100~1150℃(带厚&gt;0.20mm)</td><td>3~5</td></tr><tr><td rowspan="2">1J90</td><td>随炉升温1000~1150℃(带厚≤0.20mm)</td><td>2~3</td><td rowspan="2">炉冷至250℃出炉(或以250℃/h冷至250℃出炉)</td></tr><tr><td>随炉升温1000~1200℃(带厚&gt;0.20mm)</td><td>3~4</td></tr><tr><td rowspan="2">1J91</td><td>随炉升温1100~1150℃(带厚≤0.20mm)</td><td>2~3</td><td rowspan="2">炉冷至室温后,再升温至970℃保温1h,(介质为H2或惰性气体)拉到炉口冷却</td></tr><tr><td>随炉升温1100~1200℃(带厚&gt;0.20mm)</td><td>3~4</td></tr><tr><td rowspan="2">1J72</td><td>随炉升温1050~1100℃</td><td>4</td><td>以300℃/h速度冷却到600℃,随炉冷至200~300℃出炉</td></tr><tr><td>550℃</td><td>1</td><td>以50℃/h速度冷却到200℃出炉,加热升温时加24kA/m的横向磁场</td></tr></table>

1.6 品种规格与供应状况 铁镍软磁合金以冷轧带材、冷拉丝材、冷拔管材、热轧（锻）扁材和棒材、不经热处理供应，根据需方要求，有的成品可以半软态或软态供应。

冷轧带材尺寸和允许偏差见表1-9，根据需方要求，对于厚度大于或等于 $0.35\mathrm{mm}$ 的带材，可供应宽度 $B > 300\sim 450\mathrm{mm}$ 的带材，其厚度偏差允许比表1-10的规定放宽 $0.01\mathrm{mm}$ 。

冷轧带材一般应成卷或直条供应，也可由同一炉号的带材焊接后成卷供应，但应在焊缝处打上明显的标记。

冷拉丝材的直径和允许偏差见表1-10，冷拉丝材应盘卷规整，当解开丝盘时不得散乱成“∞”字形。热轧（锻）扁材和棒材尺寸和允许偏差见表1-11，热轧扁材应平直，镰刀弯每米不得大于 $6\mathrm{mm}$ ，热轧（锻）棒材一般应直条供应，但直径小于 $12\mathrm{mm}$ 者可以成盘供应，棒材应平直、弯曲度每米不得大于 $6\mathrm{mm}$ 。

冷拔管材外形、尺寸及偏差按供需双方协议。

mm

表1-9  

<table><tr><td colspan="2">δ</td><td colspan="7">B</td><td rowspan="4">L≥</td></tr><tr><td rowspan="3">尺寸</td><td rowspan="3">允许偏差</td><td rowspan="3">尺寸</td><td colspan="6">允许偏差</td></tr><tr><td colspan="2">切边</td><td colspan="4">不切边</td></tr><tr><td>≤100</td><td>&gt;100</td><td>&lt;100</td><td>&gt;100~150</td><td>&gt;150~250</td><td>&gt;250</td></tr><tr><td>0.005</td><td>0-0.0005</td><td rowspan="3">10~100</td><td rowspan="3">0-0.3</td><td rowspan="3">0-0.5</td><td>+40</td><td rowspan="13">+70</td><td rowspan="13">+100</td><td rowspan="13">+120</td><td rowspan="4">30000</td></tr><tr><td>&gt;0.005~0.01</td><td>0-0.001</td><td rowspan="12">+50</td></tr><tr><td>&gt;0.01~0.04</td><td>0-0.003</td></tr><tr><td>&gt;0.04~0.09</td><td>0-0.01</td><td rowspan="3">20~250</td><td rowspan="10">0-0.4</td><td rowspan="10">0-0.6</td></tr><tr><td>&gt;0.09~0.15</td><td>0-0.02</td><td>20000</td></tr><tr><td>&gt;0.15~0.25</td><td>0-0.03</td><td rowspan="3">3000</td></tr><tr><td>&gt;0.25~0.40</td><td>0-0.04</td><td rowspan="3">30~300</td></tr><tr><td>&gt;0.40~0.70</td><td>0-0.05</td></tr><tr><td>&gt;0.70~0.95</td><td>0-0.07</td><td rowspan="5">1000</td></tr><tr><td>&gt;0.95~1.35</td><td>0-0.08</td><td rowspan="4">80~300</td></tr><tr><td>&gt;1.35~1.75</td><td>0-0.11</td></tr><tr><td>&gt;1.75~2.30</td><td>0-0.13</td></tr><tr><td>&gt;2.30~3.00</td><td>0-0.16</td></tr></table>

表1-10  

<table><tr><td>D/mm</td><td>允许偏差/mm</td><td>D/mm</td><td>允许偏差/mm</td></tr><tr><td>0.05~0.10</td><td>±0.010</td><td>&gt;0.60~1.00</td><td>±0.020</td></tr><tr><td>&gt;0.10~0.30</td><td>±0.014</td><td>&gt;1.00~3.00</td><td>±0.030</td></tr><tr><td>&gt;0.30~0.60</td><td>±0.018</td><td>&gt;3.00~6.00</td><td>±0.038</td></tr></table>

表1-11  

<table><tr><td rowspan="2">产品种类</td><td colspan="2">(δ,L或D)/mm</td><td colspan="2">B/mm</td><td rowspan="2">L/mm≥</td></tr><tr><td>尺寸</td><td>允许偏差</td><td>尺寸</td><td>允许偏差</td></tr><tr><td rowspan="4">热轧扁材</td><td>3.0~4.0</td><td>-0.2</td><td rowspan="4">20~300</td><td rowspan="2">r3</td><td>800</td></tr><tr><td>&gt;4.0~7.0</td><td>-0.3</td><td>800</td></tr><tr><td>&gt;7.0~13.0</td><td>L0.4</td><td rowspan="2">-2</td><td>500</td></tr><tr><td>&gt;13.0~22.0</td><td>±0.5</td><td>500</td></tr><tr><td rowspan="5">热轧棒材</td><td>6~7</td><td>±0.30</td><td rowspan="5">...</td><td rowspan="5">...</td><td rowspan="5">...</td></tr><tr><td>&gt;7~20</td><td>+0.35</td></tr><tr><td>&gt;20~30</td><td>±0.40</td></tr><tr><td>&gt;30~50</td><td>±0.50</td></tr><tr><td>&gt;50~80</td><td>±0.70</td></tr><tr><td rowspan="5">热锻材</td><td>9.0~12.0</td><td>±1.0</td><td rowspan="5">-</td><td rowspan="5"></td><td rowspan="5">-</td></tr><tr><td>&gt;12.0~35.0</td><td>±2.0</td></tr><tr><td>&gt;35.0~50.0</td><td>±3.0</td></tr><tr><td>&gt;50.0~80.0</td><td>±5.0</td></tr><tr><td>&gt;80.0~100.0</td><td>±6.0</td></tr></table>

1.7 熔炼与铸造工艺 采用真空熔炼（或非真空熔炼），铸成钢锭后，热锻成板坏，再经热轧、酸洗、表面精整后，冷轧成成品带材，或锻轧成所需要的棒材。  
1.8 应用概况与特殊要求 铁镍系合金大多数是在交变磁场下使用，主要用于高导磁轭铁、灵敏继电器、低损耗微电机、小功率电源变压器、脉冲变压器、晶体管交换器、磁放大器磁调制器、灵敏讯号输入输出变压器、航空磁航向仪表的磁传感器、磁测量仪器中的磁敏元件、精密电表中的动片和定片、磁屏蔽以及磁温度补偿元件。

在交流状态下使用的软磁材料，由于交变磁化使材料内部感生出涡流、产生损耗，合金的电阻率越小、厚度越大、在交变磁场下的频率越高、涡流损耗越大，磁性能降低越多。为此，必须将材料制成较薄的片(带)，并在表面涂覆绝缘层，或采用一定方法，使其表面形成氧化绝缘层，该类合金通常采用氧化镁电泳涂层。

该类合金的电阻率比铁氧体低，除超薄带材（厚度 $10\mu \mathrm{m}$ 以下）外，一般不宜在高频（兆周）下使用。

该类合金的磁性，对内应力和杂质非常敏感。成形后的元器件必须在保护气氛或真空中进行高温退火，以净化材质，消除内应力，提高磁性能。

热处理后的元器件，在使用和运输中应十分注意避免振动、挤压、冲击等。

# 2 物理及化学性能

# 2.1 热性能

2.1.1 熔点 见表2-1。

2.1.2 线膨胀系数 见表2-1。

2.2 密度 见表2-1。

# 2.3 电性能

2.3.1 电阻率 见表2-1。

# 2.4 磁性能

2.4.1 居里点 见表2-1。  
2.4.2 饱和磁致伸缩系数 见表2-1。

# 2.4.3 标准中规定的磁性能

2.4.3.1 高初磁导率软磁合金磁性能见表 $2-2\sim$ 表2-5。  
2.4.3.2 高磁导率较高饱和磁感应强度合金磁性能见表2-6和表27。  
2.4.3.3 恒磁导率合金磁性能见表2-8   
2.4.3.4 矩磁合金磁性能见表2-9和表2-10。  
2.4.3.5 磁温度补偿合金磁性能见表2-11。

表21[1-3]  

<table><tr><td>牌号</td><td>熔点/℃</td><td>\( \omega_{1}(20\sim 200^{\circ}C)/10^{-6}C \)</td><td>\( \rho/(μΩ·m) \)</td><td>\( \rho/(g/cm^{3}) \)</td><td>\( T_{c}/C \)</td><td>\( λ_{9}/10^{-6} \)</td></tr><tr><td>1J76</td><td>-</td><td>-</td><td>0.55</td><td>8.60</td><td>400</td><td>2.4</td></tr><tr><td>1J77</td><td>1450</td><td>13.50</td><td>0.55</td><td>8.60</td><td>350</td><td>-</td></tr><tr><td>1J79</td><td>-</td><td>--</td><td>0.55</td><td>8.60</td><td>450</td><td>2.0</td></tr><tr><td>1J80</td><td>-</td><td>12.50~12.70</td><td>0.62</td><td>8.50</td><td>330</td><td>-</td></tr><tr><td>1J85</td><td>-</td><td>10.90~11.20</td><td>0.56</td><td>8.75</td><td>400</td><td>0.5</td></tr><tr><td>1J86</td><td>1460</td><td>-</td><td>0.60</td><td>8.85</td><td>-</td><td>0.5</td></tr><tr><td>1J46</td><td>1460</td><td>-</td><td>0.45</td><td>8.20</td><td>400</td><td>25.0</td></tr><tr><td>1J50</td><td>-</td><td>9.20</td><td>0.45</td><td>8.20</td><td>500</td><td>25.0</td></tr><tr><td>1J54</td><td>-</td><td>-</td><td>0.90</td><td>8.20</td><td>360</td><td>-</td></tr><tr><td>1J34</td><td>1460</td><td>11.20</td><td>0.50</td><td>8.70</td><td>580</td><td>-</td></tr><tr><td>1J51</td><td>-</td><td>9.2</td><td>0.45</td><td>8.20</td><td>500</td><td>-</td></tr><tr><td>1J52</td><td>-</td><td>-</td><td>-</td><td>8.20</td><td>-</td><td>-</td></tr><tr><td>1J65</td><td>-</td><td>12.20</td><td>0.25</td><td>8.35</td><td>600</td><td>-</td></tr><tr><td>1J67</td><td>-</td><td>-</td><td>0.45</td><td>8.48</td><td>530</td><td>-</td></tr><tr><td>1J83</td><td>-</td><td>12.20</td><td>0.50</td><td>8.60</td><td>460</td><td>2.0</td></tr><tr><td>1J403</td><td>-</td><td>-</td><td>0.55</td><td>8.55</td><td>600</td><td>-</td></tr><tr><td>1J30</td><td>-</td><td>13.90</td><td>0.73</td><td>8.10</td><td>-</td><td>-</td></tr><tr><td>1J31</td><td>-</td><td>12.86</td><td>0.74</td><td>8.10</td><td>-</td><td>-</td></tr><tr><td>1J32</td><td>-</td><td>9.84</td><td>0.76</td><td>8.10</td><td>-</td><td>-</td></tr><tr><td>1J33</td><td>-</td><td>12.00</td><td>0.89</td><td>8.10</td><td>-</td><td>-</td></tr><tr><td>1J38</td><td>-</td><td>13.24</td><td>0.98</td><td>8.15</td><td>-</td><td>-</td></tr><tr><td>1J66</td><td>-</td><td>-</td><td>0.25</td><td>8.25</td><td>600</td><td>-</td></tr><tr><td>1J87</td><td>-</td><td>-</td><td>≥0.75</td><td>8.75</td><td>-</td><td>-</td></tr><tr><td>1J89</td><td>-</td><td>-</td><td>≥0.85</td><td>8.70</td><td>-</td><td>-</td></tr><tr><td>1J90</td><td>-</td><td>-</td><td>≥0.85</td><td>8.77</td><td></td><td>-</td></tr><tr><td>1J91</td><td>-</td><td>-</td><td>≥0.80</td><td>8.66</td><td>-</td><td>-</td></tr><tr><td>1J72</td><td>-</td><td>-</td><td>≥0.80</td><td>8.76</td><td>290</td><td>-</td></tr><tr><td>1J88</td><td>-</td><td>-</td><td>≥0.70</td><td>8.80</td><td>-</td><td>-</td></tr></table>

表2-2  

<table><tr><td rowspan="2">牌号</td><td rowspan="2">成品种类</td><td rowspan="2">级别</td><td rowspan="2">(δ或D)nm</td><td>μm/(mH/m)</td><td>μm/(mH/m)</td><td>B,/T</td><td>H2/(A/m)</td></tr><tr><td colspan="3">≥</td><td>≤</td></tr><tr><td rowspan="4">1J77</td><td rowspan="4">冷轧带材</td><td rowspan="4">-</td><td>0.02~0.04</td><td>18.8</td><td>75.0</td><td>0.75</td><td>4.8</td></tr><tr><td>0.05~0.09</td><td>22.5</td><td>125.0</td><td>0.75</td><td>3.2</td></tr><tr><td>0.10~0.19</td><td>25.0</td><td>175.0</td><td>0.75</td><td>2.8</td></tr><tr><td>0.20~0.50</td><td>31.3</td><td>225.0</td><td>0.75</td><td>1.4</td></tr><tr><td rowspan="4">1J76</td><td rowspan="4">冷轧带材</td><td rowspan="4"></td><td>0.05~0.09</td><td>37.5</td><td>175.0</td><td>0.60</td><td>2.0</td></tr><tr><td>0.10~0.19</td><td>50.0</td><td>225.0</td><td>0.60</td><td>1.2</td></tr><tr><td>0.20~0.34</td><td>62.5</td><td>275.0</td><td>0.60</td><td>0.1</td></tr><tr><td>0.35~0.50</td><td>75.0</td><td>312.5</td><td>0.60</td><td>0.8</td></tr><tr><td rowspan="22">1J79</td><td rowspan="20">冷轧带材</td><td rowspan="9">I</td><td>0.005</td><td>12.5</td><td>44.0</td><td>0.75</td><td>6.4</td></tr><tr><td>0.01</td><td>17.5</td><td>87.5</td><td>0.75</td><td>4.8</td></tr><tr><td>0.02~0.04</td><td>20.0</td><td>112.5</td><td>0.75</td><td>4.0</td></tr><tr><td>0.05~0.09</td><td>22.5</td><td>137.5</td><td>0.75</td><td>2.8</td></tr><tr><td>0.10~0.19</td><td>25.0</td><td>162.5</td><td>0.75</td><td>2.0</td></tr><tr><td>0.20~0.34</td><td>28.0</td><td>225.0</td><td>0.75</td><td>1.6</td></tr><tr><td>0.35~1.00</td><td>30.0</td><td>250.0</td><td>0.75</td><td>1.2</td></tr><tr><td>1.10~2.50</td><td>27.5</td><td>225.0</td><td>0.75</td><td>1.6</td></tr><tr><td>2.50~3.00</td><td>26.3</td><td>187.5</td><td>0.75</td><td>2.0</td></tr><tr><td rowspan="5">II</td><td>0.02~0.04</td><td>22.5</td><td>125.0</td><td>0.75</td><td>2.4</td></tr><tr><td>0.05~0.09</td><td>25.0</td><td>150.0</td><td>0.75</td><td>2.0</td></tr><tr><td>0.10~0.19</td><td>27.5</td><td>187.5</td><td>0.75</td><td>1.6</td></tr><tr><td>0.20~0.34</td><td>31.3</td><td>250.0</td><td>0.75</td><td>1.2</td></tr><tr><td>0.35</td><td>32.5</td><td>275.0</td><td>0.75</td><td>0.96</td></tr><tr><td rowspan="6">III</td><td>0.01</td><td>25.0</td><td>150.0</td><td>0.73</td><td>2.4</td></tr><tr><td>0.02~0.04</td><td>31.0</td><td>190.0</td><td>0.73</td><td>1.6</td></tr><tr><td>0.05~0.09</td><td>38.0</td><td>250.0</td><td>0.73</td><td>1.2</td></tr><tr><td>0.10~0.19</td><td>38.0</td><td>250.0</td><td>0.73</td><td>1.2</td></tr><tr><td>0.20~0.34</td><td>38.0</td><td>280.0</td><td>0.73</td><td>1.0</td></tr><tr><td>0.35</td><td>44.0</td><td>310.0</td><td>0.73</td><td>1.0</td></tr><tr><td>热轧(锻)扁料</td><td></td><td>3~25</td><td>25.0</td><td>125.0</td><td>0.75</td><td>2.4</td></tr><tr><td>热轧(锻)棒料</td><td></td><td>8~10</td><td>25.0</td><td>125.0</td><td>0.75</td><td>2.4</td></tr><tr><td rowspan="12">1J80</td><td rowspan="12">冷轧带材</td><td rowspan="7">I</td><td>0.005~0.01</td><td>17.5</td><td>75.0</td><td>0.65</td><td>4.8</td></tr><tr><td>0.02~0.04</td><td>22.5</td><td>93.8</td><td>0.65</td><td>4.0</td></tr><tr><td>0.05~0.09</td><td>25.0</td><td>112.5</td><td>0.65</td><td>3.2</td></tr><tr><td>0.10~0.19</td><td>27.5</td><td>150.0</td><td>0.65</td><td>2.4</td></tr><tr><td>0.20~0.34</td><td>35.0</td><td>175.0</td><td>0.65</td><td>0.6</td></tr><tr><td>0.35~1.00</td><td>43.8</td><td>200.0</td><td>0.65</td><td>0.96</td></tr><tr><td>1.10~2.50</td><td>31.3</td><td>187.5</td><td>0.65</td><td>1.2</td></tr><tr><td rowspan="5">II</td><td>0.02~0.04</td><td>28.0</td><td>125.0</td><td>0.63</td><td>3.2</td></tr><tr><td>0.05~0.09</td><td>38.0</td><td>190.0</td><td>0.63</td><td>1.6</td></tr><tr><td>0.10~0.19</td><td>40.0</td><td>200.0</td><td>0.63</td><td>1.2</td></tr><tr><td>0.20~0.34</td><td>44.0</td><td>200.0</td><td>0.63</td><td>1.2</td></tr><tr><td>0.35~1.00</td><td>44.0</td><td>250.0</td><td>0.63</td><td>1.0</td></tr></table>

续表 2-2  

<table><tr><td rowspan="2">牌号</td><td rowspan="2">成品种类</td><td rowspan="2">级别</td><td rowspan="2">(δ或D)/mm</td><td>μ0.08/(mH/m)</td><td>μm/(mH/m)</td><td>B、T</td><td>Hc/(A/m)</td></tr><tr><td colspan="3">≥</td><td>≤</td></tr><tr><td rowspan="7">1J80</td><td rowspan="5">冷轧带材</td><td rowspan="5">III</td><td>0.01</td><td>31.0</td><td>110.0</td><td>0.63</td><td>3.2</td></tr><tr><td>0.02~0.04</td><td>38.0</td><td>150.0</td><td>0.63</td><td>1.6</td></tr><tr><td>0.05~0.09</td><td>50.0</td><td>25.0</td><td>0.63</td><td>1.0</td></tr><tr><td>0.10~0.34</td><td>56.0</td><td>250.0</td><td>0.63</td><td>1.0</td></tr><tr><td>0.35~0.50</td><td>63.0</td><td>310.0</td><td>0.63</td><td>0.8</td></tr><tr><td>热轧(锻)扁料</td><td>-</td><td>3~22</td><td>27.5</td><td>100.0</td><td>0.65</td><td>2.4</td></tr><tr><td>热轧(锻)棒料</td><td>-</td><td>8~100</td><td>27.5</td><td>100.0</td><td>0.65</td><td>2.4</td></tr><tr><td rowspan="15">1J85</td><td rowspan="13">冷轧带材</td><td rowspan="8">I</td><td>0.005~0.01</td><td>20.0</td><td>87.5</td><td>0.70</td><td>4.8</td></tr><tr><td>0.02~0.04</td><td>22.5</td><td>100.0</td><td>0.70</td><td>3.6</td></tr><tr><td>0.05~0.09</td><td>35.0</td><td>137.5</td><td>0.70</td><td>2.4</td></tr><tr><td>0.10~0.19</td><td>37.5</td><td>187.5</td><td>0.70</td><td>1.6</td></tr><tr><td>0.20~0.34</td><td>50.0</td><td>225.0</td><td>0.70</td><td>1.2</td></tr><tr><td>0.35~1.00</td><td>62.5</td><td>312.5</td><td>0.70</td><td>0.8</td></tr><tr><td>1.10~2.50</td><td>50.0</td><td>187.5</td><td>0.70</td><td>1.2</td></tr><tr><td>2.51~3.00</td><td>43.8</td><td>150.0</td><td>0.70</td><td>1.44</td></tr><tr><td rowspan="5">I</td><td>0.02~0.04</td><td>37.5</td><td>137.5</td><td>0.70</td><td>2.4</td></tr><tr><td>0.05~0.09</td><td>50.0</td><td>175.0</td><td>0.70</td><td>1.6</td></tr><tr><td>0.10~0.19</td><td>62.5</td><td>225.0</td><td>0.70</td><td>1.2</td></tr><tr><td>0.20~0.34</td><td>75.0</td><td>250.0</td><td>0.70</td><td>1.0</td></tr><tr><td>0.35</td><td>68.8</td><td>325.0</td><td>0.70</td><td>0.7</td></tr><tr><td>热轧(锻)扁料</td><td>-</td><td>3~22</td><td>37.5</td><td>125.0</td><td>0.70</td><td>1.6</td></tr><tr><td>热轧(锻)棒料</td><td>-</td><td>8~100</td><td>37.5</td><td>125.0</td><td>0.70</td><td>1.6</td></tr><tr><td rowspan="6">1J86</td><td rowspan="6">冷轧带材</td><td rowspan="6">-</td><td>0.005~0.01</td><td>12.5</td><td>100.0</td><td>0.60</td><td>4.0</td></tr><tr><td>0.02~0.04</td><td>37.5</td><td>137.5</td><td>0.60</td><td>2.4</td></tr><tr><td>0.05~0.09</td><td>50.0</td><td>187.5</td><td>0.60</td><td>1.4</td></tr><tr><td>0.10~0.19</td><td>62.5</td><td>225.0</td><td>0.60</td><td>1.2</td></tr><tr><td>0.20~0.34</td><td>75.0</td><td>275.0</td><td>0.60</td><td>0.7</td></tr><tr><td>0.35~1.00</td><td>62.5</td><td>250.0</td><td>0.60</td><td>1.2</td></tr></table>

注：饱和磁感应强度 $B_{s}$ 在 $800\mathrm{A / m}$ 外磁场强度下测量。

表2-3  

<table><tr><td rowspan="2">牌号</td><td rowspan="2">δ/mm</td><td>μ1/(mH/m)</td><td>μm/(mH/m)</td><td>B0/T</td><td>Hc/(A/m)</td><td>Br/B0</td></tr><tr><td colspan="3">≥</td><td colspan="2">≤</td></tr><tr><td>1J72</td><td>0.2</td><td>25.0</td><td>75~100</td><td>0.50</td><td>2.0</td><td>0.4</td></tr></table>

表2-4  

<table><tr><td rowspan="2">牌号</td><td rowspan="2">δ/mm</td><td colspan="2">B=0.38T,f=400Hz</td><td colspan="2">B=0.32T,f=800Hz</td></tr><tr><td>μ&#x27;/(mH/m)</td><td>μ0.2/(mH/m)</td><td>μ&#x27;/(mH/m)</td><td>μn2/(mH/m)</td></tr><tr><td>1J72</td><td>0.2</td><td>23.8</td><td>15.0</td><td>20.5</td><td>12.5</td></tr></table>

表2-5  

<table><tr><td rowspan="3">牌号</td><td rowspan="3">产品种类</td><td rowspan="3">级别</td><td colspan="4">当磁场强度为0.1A/m时不同频率下的弹性磁导率μ/(mH/m)</td></tr><tr><td>600Hz</td><td>400Hz</td><td>1kHz</td><td>10kHz</td></tr><tr><td colspan="4">≥</td></tr><tr><td rowspan="5">1J79</td><td rowspan="5">冷轧带材</td><td rowspan="5">1</td><td>0.02</td><td>-</td><td>-</td><td>17.5</td></tr><tr><td>0.05</td><td>-</td><td>-</td><td>18.8</td></tr><tr><td>0.10</td><td>-</td><td>22.5</td><td>15.0</td></tr><tr><td>0.20</td><td>-</td><td>12.5</td><td>7.5</td></tr><tr><td>0.35</td><td>25</td><td>8.8</td><td>-</td></tr><tr><td rowspan="5">1J85</td><td rowspan="5">冷轧带材</td><td rowspan="5">1</td><td>0.02</td><td>-</td><td>-</td><td>20.0</td></tr><tr><td>0.05</td><td>-</td><td>-</td><td>31.3</td></tr><tr><td>0.10</td><td>-</td><td>31.3</td><td>25.0</td></tr><tr><td>0.20</td><td>-</td><td>23.8</td><td>10.0</td></tr><tr><td>0.35</td><td>38</td><td>12.5</td><td>-</td></tr></table>

表2-6  

<table><tr><td rowspan="2">牌号</td><td rowspan="2">产品种类</td><td rowspan="2">级别</td><td rowspan="2">(δ或I)/u.m</td><td>μm/(mH/m)</td><td>μm/(mH/m)</td><td>B/T</td><td>He/(A/m)</td></tr><tr><td colspan="3">≥</td><td>≤</td></tr><tr><td rowspan="7">1J46</td><td rowspan="5">冷轧带材</td><td rowspan="5">-</td><td>0.02~0.14</td><td>1.6</td><td>22.5</td><td>1.5</td><td>32.0</td></tr><tr><td>0.05~0.19</td><td>2.0</td><td>27.5</td><td>1.5</td><td>24.0</td></tr><tr><td>0.10~0.19</td><td>2.5</td><td>31.3</td><td>1.5</td><td>20.0</td></tr><tr><td>0.20~0.34</td><td>3.1</td><td>37.5</td><td>1.5</td><td>16.0</td></tr><tr><td>0.35~2.50</td><td>3.5</td><td>45.0</td><td>1.5</td><td>12.0</td></tr><tr><td>热轧(锻)扁材</td><td>-</td><td>3.0~22</td><td>2.5</td><td>31.3</td><td>1.5</td><td>16.0</td></tr><tr><td>热轧(锻)棒材</td><td>-</td><td>8.0~100</td><td>2.5</td><td>31.3</td><td>1.5</td><td>16.0</td></tr><tr><td rowspan="14">1J50</td><td rowspan="12">冷轧带材</td><td rowspan="6">I</td><td>0.05~0.09</td><td>2.5</td><td>35.0</td><td>1.50</td><td>20.0</td></tr><tr><td>0.10~0.19</td><td>2.9</td><td>40.0</td><td>1.50</td><td>14.4</td></tr><tr><td>0.20~0.34</td><td>3.3</td><td>50.0</td><td>1.50</td><td>11.2</td></tr><tr><td>0.35~0.50</td><td>3.8</td><td>62.5</td><td>1.50</td><td>9.6</td></tr><tr><td>0.50~1.00</td><td>3.8</td><td>62.5</td><td>1.50</td><td>9.6</td></tr><tr><td>1.10~2.50</td><td>3.5</td><td>56.3</td><td>1.50</td><td>9.6</td></tr><tr><td rowspan="5">II</td><td>0.10~0.19</td><td>3.8</td><td>43.8</td><td>1.50</td><td>12.0</td></tr><tr><td>0.20~0.34</td><td>4.4</td><td>56.3</td><td>1.50</td><td>10.4</td></tr><tr><td>0.35~0.50</td><td>5.0</td><td>65.0</td><td>1.50</td><td>8.8</td></tr><tr><td>0.51~1.00</td><td>5.0</td><td>50.0</td><td>1.50</td><td>10.0</td></tr><tr><td>1.10~2.50</td><td>3.8</td><td>44.0</td><td>1.50</td><td>12.0</td></tr><tr><td>III</td><td>0.05~0.20</td><td>12.5</td><td>75.0</td><td>1.52</td><td>4.8</td></tr><tr><td>热轧(锻)扁料</td><td>-</td><td>3~22</td><td>3.1</td><td>31.3</td><td>1.50</td><td>14.4</td></tr><tr><td>热轧(锻)棒料</td><td>-</td><td>8~100</td><td>3.1</td><td>31.3</td><td>1.50</td><td>14.4</td></tr><tr><td rowspan="8">1J54</td><td rowspan="8">冷轧带材</td><td rowspan="8">I</td><td>0.005</td><td>1.25</td><td>10.0</td><td>1.00</td><td>36.0</td></tr><tr><td>0.01</td><td>1.60</td><td>12.5</td><td>1.00</td><td>40.0</td></tr><tr><td>0.02~0.04</td><td>1.9</td><td>20.0</td><td>1.00</td><td>20.0</td></tr><tr><td>0.05~0.09</td><td>2.5</td><td>25.0</td><td>1.00</td><td>16.0</td></tr><tr><td>0.10~0.19</td><td>3.1</td><td>31.3</td><td>1.00</td><td>12.0</td></tr><tr><td>0.20~0.34</td><td>3.8</td><td>35.0</td><td>1.00</td><td>9.6</td></tr><tr><td>0.35~0.50</td><td>4.0</td><td>40.0</td><td>1.00</td><td>8.0</td></tr><tr><td>0.51~1.00</td><td>3.8</td><td>40.0</td><td>1.00</td><td>8.0</td></tr></table>

续表2-6   

<table><tr><td rowspan="2">牌号</td><td rowspan="2">产品种类</td><td rowspan="2">级别</td><td rowspan="2">(δ或D)/mm</td><td>μ0.4/(mH/m)</td><td>μm/(mH/m)</td><td>Bc/T</td><td>Hc/(A/m)</td></tr><tr><td colspan="3">≥</td><td>≤</td></tr><tr><td rowspan="7">1J54</td><td rowspan="5">冷轧带材</td><td rowspan="5">I</td><td>0.02~0.04</td><td>31.0</td><td>31.0</td><td>1.00</td><td>12.0</td></tr><tr><td>0.05~0.09</td><td>31.0</td><td>31.0</td><td>1.00</td><td>12.0</td></tr><tr><td>0.10~0.19</td><td>36.0</td><td>36.0</td><td>1.00</td><td>10.0</td></tr><tr><td>0.20~0.34</td><td>37.5</td><td>37.5</td><td>1.00</td><td>10.0</td></tr><tr><td>0.35~0.50</td><td>4.4</td><td>44.0</td><td>1.00</td><td>8.0</td></tr><tr><td>热轧(锻)扁料</td><td>-</td><td>3~22</td><td>2.0</td><td>20.0</td><td>1.00</td><td>20.0</td></tr><tr><td>热轧(锻)棒料</td><td>-</td><td>8~10C</td><td>2.0</td><td>20.0</td><td>1.00</td><td>20.0</td></tr></table>

注：饱和磁感应强度 $B_{\mathrm{a}}$ 用 $2000\sim 2400\mathrm{A / m}$ 外磁场强度测量。

表2-7  

<table><tr><td rowspan="3">牌号</td><td rowspan="3">产品种类</td><td rowspan="3">级别</td><td rowspan="3">(δ或D)/mm</td><td colspan="4">当磁场强度为0.4A/m时不同频率下的弹性磁导率μ1/(mH/m)</td></tr><tr><td>600Hz</td><td>400Hz</td><td>1kHz</td><td>10kHz</td></tr><tr><td colspan="4">≥</td></tr><tr><td rowspan="5">1J50</td><td rowspan="5">冷轧带材</td><td rowspan="5">II</td><td>0.02</td><td>-</td><td>-</td><td>2.50</td><td>2.0</td></tr><tr><td>0.05</td><td>--</td><td>-</td><td>2.50</td><td>1.8</td></tr><tr><td>0.10</td><td>-</td><td>3.9</td><td>3.80</td><td>--</td></tr><tr><td>0.20</td><td>-</td><td>3.8</td><td>3.00</td><td>-</td></tr><tr><td>0.35</td><td>5.0</td><td>3.8</td><td>-</td><td>-</td></tr></table>

表2-8  

<table><tr><td>牌号</td><td>δ/mm</td><td>级别</td><td>μ1/(mH/m)≥</td><td>交流稳定值/%≥</td><td>交直流稳定值/%≤</td><td>温度稳定值/%≤</td></tr><tr><td rowspan="2">1J66</td><td rowspan="2">0.05~0.10</td><td>A</td><td>3.50</td><td>10</td><td>9</td><td>8</td></tr><tr><td>B</td><td>3.75</td><td>7</td><td>6</td><td>5</td></tr></table>

表2-9  

<table><tr><td rowspan="2">牌号</td><td rowspan="2">δ/mm</td><td>μ0.8/(mH/m)</td><td>μm/(mH/m)</td><td>Bb/T</td><td rowspan="2">Br/Bm</td><td>He/(mH/m)</td><td>P1.0/400/(W/kg)</td></tr><tr><td colspan="3">≥</td><td colspan="2">≤</td></tr><tr><td rowspan="4">1J34</td><td>0.005~0.01</td><td>-</td><td>62.5</td><td>1.5</td><td>0.90</td><td>20.0</td><td>--</td></tr><tr><td>0.02~0.04</td><td>-</td><td>75.0</td><td>1.5</td><td>0.90</td><td>16.0</td><td>-</td></tr><tr><td>0.05~0.09</td><td>-</td><td>112.5</td><td>1.5</td><td>0.90</td><td>9.6</td><td>-</td></tr><tr><td>0.10~0.20</td><td>-</td><td>137.5</td><td>1.5</td><td>0.87</td><td>8.0</td><td>-</td></tr><tr><td rowspan="4">1J51</td><td>0.005~0.01</td><td>-</td><td>31.3</td><td>1.5</td><td>0.90</td><td>24.0</td><td>--</td></tr><tr><td>0.02~0.04</td><td>-</td><td>43.8</td><td>1.5</td><td>0.90</td><td>20.0</td><td>4.0</td></tr><tr><td>0.05~0.09</td><td>-</td><td>62.5</td><td>1.5</td><td>0.90</td><td>16.0</td><td>4.5</td></tr><tr><td>0.10</td><td>-</td><td>75.0</td><td>1.5</td><td>0.90</td><td>14.4</td><td>5.0</td></tr><tr><td rowspan="2">1J52</td><td>0.02~0.04</td><td>-</td><td>62.5</td><td>1.4</td><td>0.90</td><td>20.0</td><td>-</td></tr><tr><td>0.05~0.10</td><td>-</td><td>87.5</td><td>1.4</td><td>0.90</td><td>16.0</td><td>-</td></tr><tr><td rowspan="4">1J65</td><td>0.005~0.01</td><td>-</td><td>100.0</td><td>1.3</td><td>0.90</td><td>8.0</td><td>-</td></tr><tr><td>0.02~0.04</td><td>-</td><td>125.0</td><td>1.3</td><td>0.90</td><td>6.4</td><td>-</td></tr><tr><td>0.05~0.09</td><td>-</td><td>187.5</td><td>1.3</td><td>0.90</td><td>4.8</td><td>-</td></tr><tr><td>0.10~0.50</td><td>-</td><td>275.0</td><td>1.3</td><td>0.87</td><td>3.2</td><td>-</td></tr></table>

续表29   

<table><tr><td rowspan="2">牌号</td><td rowspan="2">δ/mm</td><td>μm/(mH/m)</td><td>μm/(mH/m)</td></tr><tr><td colspan="2">≥</td></tr><tr><td rowspan="4">1J67</td><td>0.02~0.04</td><td rowspan="4">-</td><td>200.0</td></tr><tr><td>0.05~0.09</td><td>250.0</td></tr><tr><td>0.10~0.19</td><td>312.5</td></tr><tr><td>0.20~0.50</td><td>437.5</td></tr><tr><td rowspan="4">1J83</td><td>0.005~0.01</td><td>5</td><td>62.5</td></tr><tr><td>0.02~0.04</td><td>8.8</td><td>125.0</td></tr><tr><td>0.05~0.09</td><td>8.8</td><td>187.5</td></tr><tr><td>0.10</td><td>20</td><td>225.0</td></tr></table>

<table><tr><td>B. \( {}^{1}\mathrm{\;T} \)</td><td rowspan="2">\( {B}_{\mathrm{r}}/{B}_{\mathrm{m}} \)</td><td>\( {H}_{\mathrm{o}}/\left( {\mathrm{{mIU}}/\mathrm{m}}\right) \)</td><td>\( {P}_{1} \)</td></tr><tr><td></td><td></td><td>400W/(W/kg)</td></tr><tr><td>1.2</td><td>0.90</td><td>6. 4</td><td>-</td></tr><tr><td>1.2</td><td>0.90</td><td>4.8</td><td>-</td></tr><tr><td>1.2</td><td>0.90</td><td>4.0</td><td>-</td></tr><tr><td>1.2</td><td>0.90</td><td>3.2</td><td>-</td></tr><tr><td>0.82</td><td>0.80</td><td>5.6</td><td>...</td></tr><tr><td>0.82</td><td>0.80</td><td>4.0</td><td></td></tr><tr><td>0.82</td><td>0.80</td><td>2.4</td><td>-</td></tr><tr><td>0.82</td><td>0.80</td><td>1.6</td><td>-</td></tr></table>

注：1饱和磁感应强度 $B_{\mathrm{x}}$ ，1J34、1J51和1J52合金是在 $2000\sim 2400\mathrm{A / m}$ 外磁场下测量。铁损 $P_{\mathrm{s,1-400}}$ 表示频率为 $400\mathrm{Hz}$ ，磁感应强度最大值为1.0T时的铁损。  
2 $j$ 形系数 $B_{r} / B_{m}$ 的 $B_{m}$ 系外磁场强度为 $\mathrm{8.4A / m}$ 的磁感应强度。

表2-10  

<table><tr><td>牌号</td><td>级别</td><td>δ/mm</td><td>μn/(mH/m)≥</td></tr><tr><td rowspan="5">LJ403</td><td rowspan="2">A</td><td>0.02</td><td>500</td></tr><tr><td>0.05</td><td>625</td></tr><tr><td rowspan="3">B</td><td>0.02</td><td>375</td></tr><tr><td>0.05</td><td>500</td></tr><tr><td>0.10</td><td>625</td></tr></table>

<table><tr><td rowspan="2">\( H_{\mathrm {c}}/\left(\mathrm {A}.\mathrm {m}\right) \) \( \leq \)</td><td rowspan="2">\( B_{\mathrm {s}}/\mathrm {T} \) ≥</td><td rowspan="2">\( B_{\mathrm {t}}/B_{\mathrm {m}} \) ≥</td><td colspan="2">\( P/(W/kg) \)</td></tr><tr><td>\( P_{1.4.001} \)</td><td>\( P_{2.0.0025} \)</td></tr><tr><td>3.2</td><td>1.38</td><td>0.97</td><td>30~4.5</td><td>35~65</td></tr><tr><td>2.4</td><td>1.38</td><td>0.97</td><td>3.0~4.5</td><td>35~65</td></tr><tr><td>4.0</td><td>1.38</td><td>0.95</td><td>≤3.0</td><td>≤35</td></tr><tr><td>3.2</td><td>1.38</td><td>0.95</td><td>≤3.5</td><td>≤10</td></tr><tr><td>2.4</td><td>1.38</td><td>0.95</td><td>≤2.5</td><td>≤30</td></tr></table>

注：1J403A损耗应在 $-40\mathrm{C},20\mathrm{C}$ 和 $100\mathrm{C}$ 温度下测定。

表 2-11[3]  

<table><tr><td rowspan="2">牌号</td><td colspan="4">B800C</td></tr><tr><td>-20℃</td><td>20℃</td><td>40℃</td><td>60℃</td></tr><tr><td>1J30</td><td>0.40~0.60</td><td>0.20~0.45</td><td>-</td><td>0.02~</td></tr><tr><td>1J31</td><td>0.50~0.85</td><td>0.40~0.65</td><td>-</td><td>0.15~</td></tr><tr><td>1J32</td><td>0.80~1.10</td><td>0.60~0.95</td><td>-</td><td>0.40~</td></tr><tr><td>1J33</td><td></td><td>0.40~0.70</td><td>-</td><td>-</td></tr><tr><td>1J38</td><td>0.25~0.42</td><td>0.05~0.24</td><td>0.015~0.120</td><td>-</td></tr></table>

<table><tr><td colspan="2"></td><td colspan="3">ΔB</td></tr><tr><td></td><td>80℃</td><td>B-20℃~B20℃</td><td>B20℃~B40℃</td><td>B20℃~B80℃</td></tr><tr><td>0.13</td><td>-</td><td>-</td><td>-</td><td>-</td></tr><tr><td>0.45</td><td>-</td><td>-</td><td>-</td><td>-</td></tr><tr><td>0.75</td><td>-</td><td>-</td><td></td><td>-</td></tr><tr><td></td><td>0.1~0.4</td><td>-</td><td>-</td><td>0.22~0.42</td></tr><tr><td></td><td>-</td><td>0.16~0.24</td><td>0.035~0.150</td><td>-</td></tr></table>

2.4.3.6 高硬度电阻磁导率合金磁性能见表2-12（直流磁性能）、表2-13（交流磁性能）和表2-14（1J87、1J90合金带材的峰值磁导率）。

表2-12  

<table><tr><td rowspan="2">牌号</td><td rowspan="2">δ/mm</td><td></td></tr><tr><td>μ1(mH/m≥</td></tr><tr><td rowspan="5">1J87</td><td>0.02~0.04</td><td>37.5</td></tr><tr><td>&gt;0.04~0.09</td><td>43.8</td></tr><tr><td>&gt;0.09~0.29</td><td>50.0</td></tr><tr><td>&gt;0.29~0.50</td><td>43.8</td></tr><tr><td>&gt;0.50~1.00</td><td>43.8</td></tr></table>

<table><tr><td colspan="4">直流磁性能</td></tr><tr><td>μm/(mH/m)≥</td><td>H1/(A/m)≤</td><td>Bn/1≥</td><td></td></tr><tr><td>125.0</td><td>2.0</td><td></td><td></td></tr><tr><td>150.0</td><td>1.2</td><td></td><td></td></tr><tr><td>250.0</td><td>0.8</td><td>0.5</td><td></td></tr><tr><td>225.0</td><td>1.2</td><td></td><td></td></tr><tr><td>187.5</td><td>1.6</td><td></td><td></td></tr></table>

续表 212  

<table><tr><td rowspan="2">牌号</td><td rowspan="2">δ/mm</td><td colspan="4">直流磁性能</td></tr><tr><td>μ1(mH/m)≥</td><td>μm/(mH/m)≥</td><td>Hc/(A/m)≤</td><td>B,/T≥</td></tr><tr><td rowspan="4">1J88</td><td>0.02~0.04</td><td>37.5</td><td>125.0</td><td>2.0</td><td rowspan="4">0.55</td></tr><tr><td>&gt;0.04~0.09</td><td>43.8</td><td>150.0</td><td>1.6</td></tr><tr><td>&gt;0.09~0.29</td><td>50.0</td><td>187.5</td><td>1.2</td></tr><tr><td>&gt;0.29~1.00</td><td>37.5</td><td>125.0</td><td>2.0</td></tr><tr><td rowspan="4">1J89</td><td>0.02~0.04</td><td>18.8</td><td>87.5</td><td>2.4</td><td rowspan="4">0.45</td></tr><tr><td>&gt;0.04~0.09</td><td>25.0</td><td>112.5</td><td>1.6</td></tr><tr><td>&gt;0.09~0.29</td><td>31.3</td><td>125.0</td><td>1.2</td></tr><tr><td>&gt;0.29~1.00</td><td>25.0</td><td>100.0</td><td>1.6</td></tr><tr><td rowspan="4">1J90</td><td>0.02~0.04</td><td>37.5</td><td>125.0</td><td>2.0</td><td rowspan="4">0.45</td></tr><tr><td>&gt;0.04~0.09</td><td>43.8</td><td>187.5</td><td>1.6</td></tr><tr><td>&gt;0.09~0.29</td><td>50.5</td><td>225.0</td><td>0.8</td></tr><tr><td>&gt;0.29~1.00</td><td>43.8</td><td>187.5</td><td>1.2</td></tr><tr><td rowspan="4">1J91</td><td>0.02~0.04</td><td>6.25</td><td>50.0</td><td>3.2</td><td rowspan="4">0.45</td></tr><tr><td>&gt;0.04~0.09</td><td>10.0</td><td>75.0</td><td>2.0</td></tr><tr><td>&gt;0.09~0.29</td><td>12.5</td><td>100.0</td><td>1.6</td></tr><tr><td>&gt;0.29~1.00</td><td>10.0</td><td>75.0</td><td>2.0</td></tr></table>

表2-13[3]   

<table><tr><td rowspan="2">牌号</td><td rowspan="2">δ/mm</td><td colspan="5">在B=2mT下的弹性磁导率μ1/(mH/m) ≥</td></tr><tr><td>1kHz</td><td>10kHz</td><td>100kHz</td><td>500kHz</td><td>1000kHz</td></tr><tr><td rowspan="4">1J87</td><td>0.02</td><td>28.8</td><td>25.00</td><td>6.80</td><td>1.25</td><td>0.875</td></tr><tr><td>0.03</td><td>31.3</td><td>21.30</td><td>5.00</td><td>1.00</td><td>0.625</td></tr><tr><td>0.05</td><td>32.5</td><td>11.30</td><td>2.25</td><td>0.50</td><td>0.250</td></tr><tr><td>0.10</td><td>28.8</td><td>5.63</td><td>1.00</td><td>-</td><td>-</td></tr><tr><td rowspan="4">1J88</td><td>0.02</td><td>27.5</td><td>25.00</td><td>5.630</td><td>-</td><td>-</td></tr><tr><td>0.03</td><td>30.0</td><td>21.30</td><td>3.750</td><td>-</td><td>-</td></tr><tr><td>0.05</td><td>27.5</td><td>11.30</td><td>1.880</td><td>-</td><td>-</td></tr><tr><td>0.10</td><td>25.0</td><td>5.63</td><td>0.975</td><td>-</td><td>-</td></tr><tr><td rowspan="4">1J89</td><td>0.02</td><td>15.0</td><td>12.50</td><td>6.80</td><td>1.500</td><td>1.000</td></tr><tr><td>0.03</td><td>17.0</td><td>8.75</td><td>5.00</td><td>1.250</td><td>0.750</td></tr><tr><td>0.05</td><td>20.0</td><td>5.00</td><td>2.25</td><td>0.625</td><td>0.375</td></tr><tr><td>0.10</td><td>16.3</td><td>2.50</td><td>1.00</td><td>-</td><td>-</td></tr><tr><td rowspan="2">1J90</td><td>0.02</td><td>28.8</td><td>25.00</td><td>7.50</td><td>1.50</td><td>1.000</td></tr><tr><td>0.03</td><td>31.3</td><td>21.30</td><td>5.63</td><td>1.13</td><td>-</td></tr></table>

续表 2-13  

<table><tr><td rowspan="2">牌号</td><td rowspan="2">δ/mm</td><td colspan="5">在B=2mT下的弹性磁导率μt/(mH/m)</td></tr><tr><td>1kHz</td><td>10kHz</td><td>100kHz</td><td>500kHz</td><td>1000kHz</td></tr><tr><td rowspan="2">1J90</td><td>0.05</td><td>32.5</td><td>18.80</td><td>2.50</td><td>0.75</td><td>-</td></tr><tr><td>0.10</td><td>28.8</td><td>6.25</td><td>1.13</td><td></td><td></td></tr><tr><td rowspan="4">1J91</td><td>0.02</td><td>4.88</td><td>1.38</td><td>3.750</td><td>1.250</td><td>0.875</td></tr><tr><td>0.03</td><td>5.00</td><td>4.00</td><td>1.880</td><td>1.000</td><td>-</td></tr><tr><td>0.05</td><td>5.25</td><td>3.75</td><td>1.250</td><td>0.375</td><td>-</td></tr><tr><td>0.10</td><td>4.62</td><td>2.50</td><td>0.625</td><td>-</td><td>-</td></tr></table>

表214  

<table><tr><td rowspan="2">牌号</td><td rowspan="2">δ/mm</td><td colspan="2">在400Hz下峰值磁导率μn/(mH/m)≥</td></tr><tr><td>μad ul</td><td>μnm</td></tr><tr><td>1J87</td><td>0.20</td><td>26.3</td><td>50.0</td></tr><tr><td>1J90</td><td>0.35</td><td>20.0</td><td>35.0</td></tr></table>

# 2.4.4 典型磁性能

2.4.4.1 高初磁导率合金典型牌号、典型规格直流磁性能见表2-15和表2-16。

表2-15  

<table><tr><td rowspan="2">合金牌号</td><td rowspan="2">产品种类</td><td rowspan="2">级别</td><td rowspan="2">(δ或D)·mm</td><td>μ0.9/(mH/m)</td><td>μm/(mH/m)</td><td>H1/(A/m)</td><td rowspan="2">B./T</td></tr><tr><td colspan="3">≥</td></tr><tr><td rowspan="4">1J76</td><td rowspan="4">冷轧带材</td><td rowspan="4">-</td><td>0.02~0.04</td><td>18.8</td><td>75.0</td><td>4.8</td><td>0.75</td></tr><tr><td>0.05~0.09</td><td>22.5</td><td>125.0</td><td>3.2</td><td>0.75</td></tr><tr><td>0.10~0.19</td><td>25.0</td><td>175.0</td><td>2.8</td><td>0.75</td></tr><tr><td>0.20~0.50</td><td>31.3</td><td>225.0</td><td>1.4</td><td>0.75</td></tr><tr><td rowspan="4">1J77</td><td rowspan="4">冷轧带材</td><td rowspan="4">-</td><td>0.05~0.09</td><td>37.5</td><td>175.0</td><td>2.0</td><td>0.60</td></tr><tr><td>0.10~0.19</td><td>50.0</td><td>225.0</td><td>1.2</td><td>0.60</td></tr><tr><td>0.20~0.34</td><td>62.5</td><td>275.0</td><td>1.0</td><td>0.60</td></tr><tr><td>0.35~0.50</td><td>75.0</td><td>312.5</td><td>0.8</td><td>0.60</td></tr><tr><td rowspan="9">1J79</td><td rowspan="9">冷轧带材</td><td rowspan="9">i</td><td>0.005</td><td>12.5</td><td>44.0</td><td>6.4</td><td>0.75</td></tr><tr><td>0.01</td><td>17.5</td><td>87.5</td><td>4.8</td><td>0.75</td></tr><tr><td>0.02~0.04</td><td>20.0</td><td>112.5</td><td>4.0</td><td>0.75</td></tr><tr><td>0.05~0.09</td><td>22.5</td><td>137.5</td><td>2.8</td><td>0.75</td></tr><tr><td>0.10~0.19</td><td>25.0</td><td>162.5</td><td>2.0</td><td>0.75</td></tr><tr><td>0.20~0.34</td><td>28.0</td><td>225.0</td><td>1.6</td><td>0.75</td></tr><tr><td>0.35~1.00</td><td>31.0</td><td>250.0</td><td>1.2</td><td>0.75</td></tr><tr><td>1.10~2.50</td><td>28.0</td><td>225.0</td><td>1.6</td><td>0.75</td></tr><tr><td>2.51~3.00</td><td>26.3</td><td>187.5</td><td>2.0</td><td>0.75</td></tr></table>

续表 2-15  

<table><tr><td rowspan="2">合金牌号</td><td rowspan="2">产品种类</td><td rowspan="2">级别</td><td rowspan="2">(δ或I) \( \cdot  {1.1}\mathrm{\;m} \)</td><td>\( {\mu }_{\mathrm{b}}{}^{\prime }\left( {\mathrm{{mH}}/\mathrm{m}}\right) \)</td><td>\( {\mu }_{\mathrm{b}}{}^{\prime }\left( {\mathrm{{mH}}/{\mathrm{m}}^{\prime }}\right) \)</td><td>\( {H}_{\mathrm{t}}/\left( {\mathrm{A}/\mathrm{m}}\right) \)</td><td rowspan="2">\( {B}_{\mathrm{s}}/\mathrm{T} \)</td></tr><tr><td colspan="3">≥</td></tr><tr><td rowspan="16">1J79</td><td rowspan="14">冷轧带材</td><td rowspan="8">1</td><td>0.005</td><td>15.0</td><td>75.0</td><td>4.8</td><td>0.75</td></tr><tr><td>0.01</td><td>20.0</td><td>110.0</td><td>3.2</td><td>0.75</td></tr><tr><td>0.02~0.05</td><td>25.0</td><td>125.0</td><td>2.4</td><td>0.75</td></tr><tr><td>0.05~0.09</td><td>25.0</td><td>150.0</td><td>1.6</td><td>0.75</td></tr><tr><td>0.10~0.19</td><td>28.0</td><td>193.0</td><td>1.2</td><td>0.75</td></tr><tr><td>0.20~0.24</td><td>31.0</td><td>253.0</td><td>1.2</td><td>0.75</td></tr><tr><td>0.35 ~1.00</td><td>38.0</td><td>283.0</td><td>1.0</td><td>0.75</td></tr><tr><td>1.10~2.10</td><td>31.0</td><td>230.0</td><td>1.2</td><td>0.75</td></tr><tr><td rowspan="6">II</td><td>0.01</td><td>25.0</td><td>150.0</td><td>2.4</td><td>0.73</td></tr><tr><td>0.02~0.04</td><td>31.0</td><td>190.0</td><td>1.6</td><td>0.73</td></tr><tr><td>0.05~0.09</td><td>38.0</td><td>250.0</td><td>1.2</td><td>0.73</td></tr><tr><td>0.10~0.19</td><td>38.0</td><td>250.0</td><td>1.2</td><td>0.73</td></tr><tr><td>0.20~0.34</td><td>38.0</td><td>280.0</td><td>1.0</td><td>0.73</td></tr><tr><td>0.35</td><td>44.0</td><td>310.0</td><td>1.0</td><td>0.73</td></tr><tr><td>热轧(锻)扁材</td><td>-</td><td>\( 3 \sim  {22} \)</td><td>25.0</td><td>125.0</td><td>2.4</td><td>0.75</td></tr><tr><td>热轧(锻)棒材</td><td>-</td><td>8~100</td><td>25.0</td><td>125.0</td><td>2.4</td><td>0.75</td></tr><tr><td rowspan="18">1J80</td><td rowspan="18">冷轧带材</td><td rowspan="9">1</td><td>0.005</td><td>10.0</td><td>38.0</td><td>8.0</td><td>0.65</td></tr><tr><td>0.01</td><td>17.5</td><td>75.0</td><td>4.8</td><td>0.65</td></tr><tr><td>0.02~0.04</td><td>23.0</td><td>93.8</td><td>4.0</td><td>0.65</td></tr><tr><td>0.05~0.09</td><td>25.0</td><td>112.5</td><td>3.2</td><td>0.65</td></tr><tr><td>0.10~0.19</td><td>28.0</td><td>150.0</td><td>2.4</td><td>0.65</td></tr><tr><td>0.20~0.34</td><td>35.0</td><td>175.0</td><td>1.6</td><td>0.65</td></tr><tr><td>0.35~0.50</td><td>44.0</td><td>200.0</td><td>1.2</td><td>0.65</td></tr><tr><td>0.51~1.00</td><td>43.8</td><td>200.0</td><td>1.0</td><td>0.65</td></tr><tr><td>1.10~2.50</td><td>31.0</td><td>190.0</td><td>1.2</td><td>0.65</td></tr><tr><td rowspan="5">II</td><td>0.02~0.04</td><td>28.0</td><td>125.0</td><td>3.2</td><td>0.63</td></tr><tr><td>0.05~0.09</td><td>38.0</td><td>190.0</td><td>1.6</td><td>0.63</td></tr><tr><td>0.10~0.19</td><td>40.0</td><td>200.0</td><td>1.2</td><td>0.63</td></tr><tr><td>0.20~0.34</td><td>44.0</td><td>200.0</td><td>1.2</td><td>0.63</td></tr><tr><td>0.35~0.50</td><td>44.0</td><td>250.0</td><td>1.0</td><td>0.63</td></tr><tr><td rowspan="4">II</td><td>0.01</td><td>31.0</td><td>110.0</td><td>3.2</td><td>0.63</td></tr><tr><td>0.02~0.04</td><td>38.0</td><td>150.0</td><td>1.6</td><td>0.63</td></tr><tr><td>0.05~0.09</td><td>50.0</td><td>250.0</td><td>1.0</td><td>0.63</td></tr><tr><td>0.10~0.14</td><td>56.0</td><td>250.0</td><td>1.0</td><td>0.63</td></tr></table>

续表 2-15
