Repository: C-zj02/CFD-claw

<div align="center">

**English** | [中文](#中文版) | [Français](README_FR.md) | [Русский](README_RU.md) | [हिन्दी](README_HI.md) | [العربية](README_AR.md) | [Português](README_PT.md)

# 🚀 Claude Code Python

**A Complete Python Reimplementation Based on Real Claude Code Source**

*From TypeScript Source → Rebuilt in Python with ❤️*

***
**🔥 Active Development • New Features Weekly 🔥**

</div>

***

## 🎯 What is This?

**Clawd Code** is a **complete Python rewrite** of Claude Code, based on the **real TypeScript source code**.

File: RAG-data/中国航空材料手册(第2版) 第5卷 粉末冶金材料 精密合金与功能材料201-400.pdf-33468948-bf65-4d6e-a721-5b201e50cb67.md (part 8 of 10)
图片摘要：该图主要展示 2 30 1J50合金的峰值磁导率与频率的关系曲线。
<table><tr><td rowspan="2">牌 号</td><td>C</td><td>Mn</td><td>Si</td><td>P</td><td>S</td><td>Al</td><td>Co</td><td rowspan="2">Ni</td><td rowspan="2">Fe</td></tr><tr><td colspan="7">≤</td></tr><tr><td>4J42</td><td>0.05</td><td>0.80</td><td>0.30</td><td>0.02</td><td>0.020</td><td>0.10</td><td></td><td>41.5~42.5</td><td>余量</td></tr><tr><td>4J45</td><td>0.05</td><td>0.80</td><td>0.30</td><td>0.02</td><td>0.020</td><td>0.10</td><td>-</td><td>44.5~45.5</td><td>余量</td></tr><tr><td>4J50</td><td>0.05</td><td>0.80</td><td>0.30</td><td>0.02</td><td>0.020</td><td>0.10</td><td>1.0</td><td>49.5~50.5</td><td>余量</td></tr><tr><td>4J52</td><td>0.05</td><td>0.60</td><td>0.30</td><td>0.02</td><td>0.020</td><td>-</td><td>-</td><td>51.5~52.5</td><td>余量</td></tr><tr><td>4J54</td><td>0.05</td><td>0.60</td><td>0.30</td><td>0.02</td><td>0.020</td><td>-</td><td>-</td><td>53.5~54.5</td><td>余量</td></tr></table>

在平均线膨胀系数达到标准规定条件下，允许镍含量偏离表1-2规定的范围。

1.5 热处理制度 标准规定的膨胀系数性能检验试样其热处理制度见表1-3。

表1-3  

<table><tr><td>合金牌号</td><td>试样热处理制度</td></tr><tr><td>4J42</td><td rowspan="3">在氢气气氛中将试样加热到900℃±20℃,保温1h,以不大于5℃/min速度冷至200℃以下出炉</td></tr><tr><td>4J45</td></tr><tr><td>4J50</td></tr><tr><td>4J52</td><td rowspan="2">在保护气氛或真空中加热到850℃±20℃,保温1h,以不大于300℃/h速度冷至400℃以下出炉</td></tr><tr><td>4J54</td></tr></table>

1.6 品种规格与供应状态 品种有俸材、竹材、板材、带材和丝材。  
1.7 熔炼与铸造工艺 用非真空感应炉、真空感应炉或电弧炉熔炼。  
1.8 应用概况与特殊要求 上述合金如 1J42、4J50、4J52 均属玻封合金典型牌号，经航空工厂长期使用，性能稳定。  
4J42合金主要用于和软玻璃、陶瓷等封接，制作电子管、晶体管和集成电路的引线、框架和密封插头。  
4J45合金主要用于制作精密阻抗膜片，与人造蓝宝石、软玻璃、陶瓷封接。  
4J50合金主要用于制作精密阻抗膜片，湿簧、干簧继电器，精密长度计量，与相应的软玻璃封接。  
4J52合金主要用于与软铅玻璃封接，小型电子管引线。  
4J54合金主要用于和云母、软玻璃封接。

在应用中应使选用的封接材料与合金的膨胀系数相配。热处理时应控制其晶粒度，以保证材料具有

良好的深冲引伸性能。当使用锻、轧材时应严格检验材料的气密性。

# 2 物理及化学性能

# 2.1 热性能

2.1.1 熔化温度范围 该组合金熔化温度约为 $1430\mathrm{C}$ 。  
2.1.2 热导率 见表2-1。

表2-1-2  

<table><tr><td>牌 号</td><td>4J42</td><td>4J15</td><td>4J50</td><td>4J52</td><td>4J54</td></tr><tr><td>λ/(W/(m·°C))</td><td>14.6</td><td>1.7</td><td>16.7</td><td>16.7</td><td>18.8</td></tr></table>

2.1.3 比热容 该组合金的比热容均为 $502\mathrm{J} / (\mathrm{kg}\cdot \mathrm{C})$

2-1.4 线膨胀系数 标准规定的合金平均线膨胀系数见表2-2。合金的平均线膨胀系数见表2-3。各合金的膨胀曲线见图2-1～图2-5。

表22  

<table><tr><td rowspan="2">牌 号</td><td colspan="3">\( \overline{{a}_{1}}/{10}^{-6}{\mathrm{C}}^{-1} \)</td></tr><tr><td>20~300℃</td><td>20~400℃</td><td>20~450℃</td></tr><tr><td>4J42</td><td>4.0~5.0</td><td>-</td><td>6.5~7.5</td></tr><tr><td>4J45</td><td>6.5~7.5</td><td>6.5~7.2</td><td>-</td></tr><tr><td>4J50</td><td>9.2~10.0</td><td>9.2~9.9</td><td></td></tr><tr><td>4J52</td><td>9.8~11.0</td><td>9.8~11.0</td><td></td></tr><tr><td>4J54</td><td>10.2~11.4</td><td>10.2~11.4</td><td>-</td></tr></table>

2.2 密度 见表2-4。

2.3 电性能 电阻率见表2-5。

表2-31  

<table><tr><td rowspan="2">牌 号</td><td colspan="8">\( \tilde{a}_{1}/10^{-6}C^{-1} \)</td></tr><tr><td>20~100°C</td><td>20~200°C</td><td>20~300°C</td><td>20~350°C</td><td>20~400°C</td><td>20~450°C</td><td>20~500°C</td><td>200~600°C</td></tr><tr><td>4J42</td><td>5.6</td><td>4.9</td><td>4.8</td><td>4.95</td><td>5.9</td><td>6.9</td><td>7.8</td><td>9.2</td></tr><tr><td>4J45</td><td>7.5</td><td>7.5</td><td>7.1</td><td>7.1</td><td>7.2</td><td>7.1</td><td>8.3</td><td>9.5</td></tr><tr><td>4J50</td><td>9.8</td><td>9.8</td><td>9.5</td><td>9.4</td><td>9.4</td><td>9.4</td><td>9.7</td><td>10.6</td></tr><tr><td>4J52</td><td>10.3</td><td>10.4</td><td>10.2</td><td>10.3</td><td>10.3</td><td>10.3</td><td>10.3</td><td>10.8</td></tr><tr><td>4J54</td><td>10.7</td><td>12.7</td><td>10.7</td><td>10.7</td><td>10.8</td><td>10.3</td><td>10.8</td><td>11.2</td></tr></table>

表2-4-1-2  

<table><tr><td>牌 号</td><td>4J42</td><td>4J45</td><td>4J50</td><td>4J52</td><td>4J54</td></tr><tr><td>\( \rho /\left( {\mathrm{g}/{\mathrm{{cm}}}^{3}}\right) \)</td><td>8. 12</td><td>8. 18</td><td>8. 21</td><td>8. 25</td><td>8. 28</td></tr></table>

表2-5[1.2]  

<table><tr><td>牌 号</td><td>4J42</td><td>4J45</td><td>4J50</td><td>4J52</td><td>4J54</td></tr><tr><td>\( \rho /\left( {\mu \Omega  \cdot  m}\right) \)</td><td>0.61</td><td>0.49</td><td>0.44</td><td>0.43</td><td>0.42</td></tr></table>

# 2.4 磁性能

图片摘要：该图主要展示 2 5[1.2]。
![](images/7bfd4bed4c20a7004e1dbac02c6a30014529550270a367fcd83ed74682e74faa.jpg)  
图2-1 4J42合金膨胀曲线

图片摘要：该图主要展示 2 1 4J42合金膨胀曲线。
![](images/5630fe3878de545fdfe6d7cd74b66efccefaf934e5ed4257d6d167f9c2f848a2.jpg)  
图2-2 4J45合金膨胀曲线[2]

图片摘要：该图主要展示 2 2 4J45合金膨胀曲线[2]。
![](images/971a5143ec919a04911df88355faae8de01aca902f099c0f3ba3a0533f27a5c5.jpg)  
图23 4J50合金膨胀曲线

图片摘要：该图主要展示 23 4J50合金膨胀曲线。
![](images/96a443708cb1780ff23db987c4f464413b36f426b49738ce131355b66d2f911e.jpg)  
图2-4 4J52合金膨胀曲线

2.4.1 居里点 见表2-6。

表2-6.1.2  

<table><tr><td>牌 号</td><td>4J42</td><td>4J45</td><td>4J50</td><td>4J52</td><td>4J54</td></tr><tr><td>T1/C</td><td>360</td><td>420</td><td>500</td><td>520</td><td>530</td></tr></table>

2.4.2 合金的磁性能 4J42、4J50合金的磁性能见表2-7。

在 $4000\mathrm{A / m}$ 下，4J42的剩余磁感应强度 $B = 0.99\mathrm{T}$ ，矫顽力 $H_{c} = 28.8\mathrm{A / m}$ ；4J50的剩余磁感应强度 $B_{r} = 1.03\mathrm{T}$ ，矫顽力 $H_{c} = 10\mathrm{A / m^{[2]}}$ 。

2.5 化学性能 该组合金在大气、淡水和海水中具有较好的耐腐蚀性。

图片摘要：该图主要展示 2 5 4J54合金膨胀曲线。
![](images/8e58d7b6ff6b01d021d2a6e999a7736f0a21f72d19c869260d1e10c37e38ba0f.jpg)  
图2-5 4J54合金膨胀曲线

表2-7[1.2]  

<table><tr><td colspan="2">H/(A/m)</td><td>8</td><td>16</td><td>24</td><td>40</td><td>80</td><td>160</td><td>400</td><td>800</td><td>2000</td><td>4000</td></tr><tr><td rowspan="2">B/T</td><td>4J42</td><td>0.027</td><td>0.082</td><td>0.27</td><td>0.76</td><td>1.02</td><td>1.16</td><td>1.31</td><td>1.42</td><td>1.53</td><td>1.58</td></tr><tr><td>4J50</td><td>0.29</td><td>0.64</td><td>0.74</td><td>0.83</td><td>0.94</td><td>1.06</td><td>1.20</td><td>1.30</td><td>1.44</td><td>1.50</td></tr></table>

# 3 力学性能

# 3.1 技术标准规定的性能

3.1.1硬度深冲态带材应符合表3.1的规定，厚度不大于 $0.2\mathrm{mm}$ 的带材不作硬度检验。

表3-1  

<table><tr><td>深冲态</td><td>δ mm</td><td>HV</td></tr><tr><td rowspan="2">4J42、4J45、4J30、4J52、4J54</td><td>&lt;2.5</td><td>≤170</td></tr><tr><td>≥2.5</td><td>≤165</td></tr></table>

3.1.2 抗拉强度 合金带材的抗拉强度应符合表3-2的规定。

表3-2  

<table><tr><td>状态代号</td><td>状态</td><td>σb/MPa</td></tr><tr><td>R</td><td>软态</td><td>&lt;590</td></tr><tr><td>I</td><td>硬态</td><td>&gt;820</td></tr></table>

3.2 室温及各种温度下的力学性能

3.2.1 硬度 该组合金(退火态)硬度HV均约为 $135^{r_{1,2}}$   
3.2.2 拉伸性能 该组合金（退火态）室温拉伸性能见表3-3。

第3  

<table><tr><td>牌号</td><td>σb/MPa</td><td>σP2/MPa</td><td>δ/°C</td><td>ψ</td><td>牌号</td><td>σn/MPa</td><td>σP2/MPa</td><td>δ/%</td><td>ψ/%</td></tr><tr><td>4J12</td><td>490</td><td>234</td><td>35</td><td>6.0</td><td>4J52</td><td>550</td><td>276</td><td>35</td><td>65</td></tr><tr><td>4J45</td><td>510</td><td>-</td><td>35</td><td></td><td>4J54</td><td>560</td><td>-</td><td>35</td><td>-</td></tr><tr><td>4J50</td><td>550</td><td>276</td><td>35</td><td>65</td><td></td><td></td><td></td><td></td><td></td></tr></table>

3.3 持久和蠕变性能  
3.4 疲劳性能  
3.5 弹性性能  
3.5.1 弹性模量 该组合金的弹性模量见表34。

表3-412  

<table><tr><td>牌 号</td><td>4J42</td><td>4J5</td><td>4J50</td><td>4J52</td><td>4J54</td></tr><tr><td>E/GPa</td><td>147</td><td>1.8</td><td>158</td><td>158</td><td>157</td></tr></table>

# 4 组织结构

4.1 相变温度  
4.2 时间-温度-组织转变曲线  
4.3 合金组织结构 该组合金均为稳定的奥氏体组织。  
4.4 晶粒度 合金深冲带的晶粒度应不小于7级，小于7级的晶粒度不得超过面积的 $10\%$ 。厚度小于 $0.13\mathrm{mm}$ 的带材估计平均晶粒度时，沿带材厚度方向的晶粒个数应不少于8个。

# 5 工艺性能与要求

5.1 成形性能 该合金很容易进行冷、热加工。热加工温度不宜过高，加热时间不宜过长，应避免在含硫的气氛中加热。当带材冷应变率大于 $75\%$ 时，退火后会引起塑性各向异性。冷应变率在 $10\% \sim 15\%$ ，加热到 $950 \sim 1050^{\circ} \mathrm{C}$ 时（在钎焊过程中不可避免）晶粒显著长大，致使合金塑性降低，对于薄的截面还可能丧失金属的真空气密性。因此成品的最终应变率应控制在 $60\%$ 左右[2,5]。  
5.2 焊接性能 该组合金具有良好的焊接性能，可钎焊和点焊。该组合金与软玻璃等材料封接前应进行预氧化处理。  
5.3 零件热处理工艺 热处理可分为：消除应力退火、中间退火及预氧化处理。

（1）消除应力退火 为消除零件在机械加工后的残存应力要进行消除应力退火： $430 \sim 540^{\circ} \mathrm{C}$ ，保温 $1 \sim 2 \mathrm{~h}$ ，炉冷或空冷。

（2）中间退火 为消除合金在冷轧、冷拔、冷冲压过程中引起的加工硬化现象，以利于继续加工。工件需在真空或保护气氛中，加热到 $700\sim 800$ ，保温 $30\sim 60\mathrm{min}$ ，然后炉冷、空冷或水淬。  
（3）预氧化处理 该组合金作封接材料使用时，在封接前应进行预氧化处理，使合金表面生成一层厚度均匀、致密的氧化膜。零件在 $1100^{\circ}\mathrm{C}$ 下，在饱和湿氢中，加热 $30\mathrm{min}$ ，然后在大约 $800^{\circ}\mathrm{C}$ 的空气中氧化 $5\sim 10\mathrm{min}$ 。零件的增重在 $0.1\sim 0.3\mathrm{mg}.\mathrm{cm}^{2}$ 为适宜。

该组合金不能用热处理硬化。

5.4 表面处理工艺 在热处理、焊接或玻封之前，必须清除金属表面污物、油脂。氧化层严重时可采用喷砂或先在熔融碱液中浸泡，然后再酸洗。轻微氧化皮可用 $25\%$ 盐酸溶液在 $70^{\circ} \mathrm{C}$ 下酸洗。  
5.5 切削加工与磨削性能 该组合金切削加工特性和奥氏体不锈钢相似。加工时采用高速钢或硬质合金刀具，低速切削加工，切削时可使用冷却剂。磨削性能良好。

# 6 功能考核试验

# 7 使用建议

选用。

# 参考文献

1 陕西钢铁研究所，生产记录、经验记录数据汇编：精膨-1.1985  
2膨胀合金编写组．膨胀合金手册．北京：冶金工业部出版社，1979.181  
3 MoIOTIOB·E·R.苏联和世界各国精密合金牌号对照表．简光沂译，1984  
4 法国标准NFA54-301具有特快膨胀性能的FE-N1合金·陕西钢铁研究所译.1981  
5 MoIOTHIOB·6·B. 精密合金手册，北京冶金研究所译，1975.325～335  
6 ASTM F14: 1980 Standard Practice for Making and Testing Reference Glass-metal Bead-Seal

编写 齐新占

审校 高山

# 铁镍钴玻封合金4J29

# 1 概述

4J29合金又称可伐(Kovar)合金。该合金在 $20\sim 450^{\circ}C$ 具有与硅硼硬玻璃相近的线膨胀系数，居里点较高，并有良好的低温组织稳定性。合金的氧化膜致密，能很好地被玻璃浸润。且不与汞作用，适合在含汞放电的仪表中使用。是电真空器件主要密封结构材料。

1.1 材料牌号 4J29。  
1.2 相近牌号 见表1-1。

表1-1  

<table><tr><td>俄罗斯</td><td>美国</td><td>英国</td><td>日本</td><td>法国</td><td>德国</td></tr><tr><td>29HK</td><td>Kovar</td><td>Nilo K</td><td>KV-1</td><td>Dilver P0</td><td>Vacon 12</td></tr><tr><td>29HK-BH</td><td>Rodar Techallony Glasseal 29-17</td><td>Tetcascal</td><td>KV-2 KV-3</td><td>Dilver P1</td><td>Silvar 48</td></tr></table>

1.3 材料的技术标准 YB/T5231-1993《铁镍钻玻封合金4J29和4J44技术条件》。  
1.4 化学成分 见表1-1。

%

表1-2  

<table><tr><td>C</td><td>Mn</td><td>Si</td><td>P</td><td>S</td><td>Cu</td><td>Cr</td><td>Mo</td><td>Ni</td><td>Co</td><td>Fe</td></tr><tr><td>0.03</td><td>0.5</td><td>0.30</td><td>0.020</td><td>0.020</td><td>0.2</td><td>0.20</td><td>0.20</td><td>28.5~29.5</td><td>16.8~7.8</td><td>余量</td></tr></table>

在平均线膨胀系数达到标准规定条件下，允许镍、钴含量偏离表1-2规定范围。铝、镁、锆和钛的含量各不大于 $0.10\%$ ，其总量应不大于 $0.20\%$

1.5 热处理制度 标准规定的膨胀系数及低温组织稳定性的性能检验试样，在氢气气氛中加热至 $900\mathrm{C} \pm 20\mathrm{C}$ ，保温 $1\mathrm{h}$ ，再加热至 $1100\mathrm{C} \pm 20\mathrm{C}$ ，保温 $15\mathrm{min}$ ，以不大于 $5\mathrm{C} / \mathrm{min}$ 速度冷至 $200\mathrm{C}$ 以下出炉。

1.6 品种规格与供应状态 品种有丝、带、板、管和棒材。

1.7 熔炼与铸造工艺 用非真空感应炉、真空感应炉或电弧炉熔炼。

1.8 应用概况与特殊要求 该合金是国际通用的典型的Fe-Ni-Co硬玻璃封接合金。经航空工厂长期使用，性能稳定。主要用于电真空元器件如发射管、振荡管、引燃管、磁控管、晶体管、密封插头、继电器、集成电路的引出线、底盘、外壳、支架等的玻璃封接。在应用中应使选用的玻璃与合金的膨胀系数相匹配。根据使用温度严格检验其低温组织稳定性。在加工过程中应进行适当的热处理，以保证材料具有良好的深冲引伸性能。当使用锻材时应严格检验其气密性。

# 2 物理及化学性能

# 2.1 热性能

2.1.1 熔化温度范围 该合金的熔化温度约为 $1450\mathrm{C}^{[1,2]}$ 。  
2.1.2 热导率 见表2-1。

表2-1  

<table><tr><td>θ/°C</td><td>100</td><td>200</td><td>300</td><td>400</td><td>500</td></tr><tr><td>λ/(W/(m·°C))</td><td>20.6</td><td>21.5</td><td>22.7</td><td>23.7</td><td>25.4</td></tr></table>

2.1.3 比热容在 $0^{\circ}C$ 时，比热容为 $410\mathrm{J / (kg}\cdot \mathrm{C)}$ ；在 $430^{\circ}C$ 时，比热容为 $649\mathrm{J / (kg}\cdot \mathrm{C)}$ 。

2.1.4 线膨胀系数 标准规定 $\alpha_{1}(20\sim 100^{\circ}) = (4.6\sim 5.2)\times 10^{-6}C^{-1};\alpha_{1}(20\sim 150^{\circ}) = (5.1\sim$ $5.5)\times 10^{-6}C^{-1}$ （当用于晶体管时上限为 $5.6\times 10^{-6}C^{-1}$ ）

合金的平均线膨胀系数见表2-2。合金的膨胀曲线见图2-1。

表2-2  

<table><tr><td>θ/C</td><td>a1/10-5°C-1</td><td>θ/C</td><td>a1:10°C-1</td></tr><tr><td>20~60</td><td>7.8</td><td>20~500</td><td>6.2</td></tr><tr><td>20~100</td><td>6.4</td><td>20~550</td><td>7.1</td></tr><tr><td>20~200</td><td>5.9</td><td>20~600</td><td>7.8</td></tr><tr><td>20~300</td><td>5.3</td><td>20~700</td><td>9.2</td></tr><tr><td>20~400</td><td>5.1</td><td>20~800</td><td>10.2</td></tr><tr><td>20~450</td><td>5.3</td><td>20~900</td><td>11.4</td></tr></table>

# 2-2 密度

# 2.3 电性能

图片摘要：该图主要展示 2 2。
![](images/5b7d4922c749bf9b1548bd3426445ff227de2beb436bf5f75d92d5bd54322bb1.jpg)  
图2-1 4J29合金膨胀曲线

2.3.1 电阻率 $\rho = 0.48\mu \Omega \cdot \mathrm{m}^{1.5}$   
2.3.2 电阻温度系数 见表2-3。

表23  

<table><tr><td>温度范围/℃</td><td>20~50</td><td>20~85</td><td>20~100</td><td>20~200</td><td>20~300</td><td>20~400</td></tr><tr><td>aR/10-6℃</td><td>3.7</td><td>3.7</td><td>3.9</td><td>3.9</td><td>3.7</td><td>3.3</td></tr></table>

# 2.4 磁性能

2.4.1 居里点 $T_{\mathrm{e}} = 430($   
2.4.2 合金的磁性能 见表 $2-4^{[1]}$

在 $4000\mathrm{A / m}$ 下，剩余磁感应强度 $B_{r} = 0.981$ ，矫顽力 $H_{c} = 68.8\mathrm{A / m}^{[1,2]}$

2.5 化学性能 合金在大气、淡水和海水中具有较好的耐腐蚀性。

表2-4-1  

<table><tr><td>\( H/(A/m) \)</td><td>\( B/T \)</td><td>\( H/(A/m) \)</td><td>\( B/T \)</td><td>\( H/(A/m) \)</td><td>\( B/T \)</td></tr><tr><td>8</td><td>\( 0.9\times 10^{-5} \)</td><td>80</td><td>0.35</td><td>2000</td><td>1.47</td></tr><tr><td>16</td><td>\( 2.1\times 10^{-4} \)</td><td>160</td><td>0.81</td><td>4000</td><td>1.61</td></tr><tr><td>24</td><td>\( 3.6\times 10^{-2} \)</td><td>400</td><td>1.17</td><td></td><td></td></tr><tr><td>40</td><td>\( 8.3\times 10^{-2} \)</td><td>800</td><td>1.34</td><td></td><td></td></tr></table>

# 3 力学性能

# 3.1 技术标准规定的性能

3.1.1 硬度 深冲态带材的硬度应符合表3-1的规定。厚度不大于 $0.2\mathrm{mm}$ 时不作硬度检验。  
3.1.2 抗拉强度 丝材和带材的抗拉强度应符合表3-2的规定。

表3-1  

<table><tr><td>状态</td><td>δ/mm</td><td>硬度 HV</td></tr><tr><td rowspan="2">深冲态</td><td>&gt;2.5</td><td>≤170</td></tr><tr><td>≤2.5</td><td>≤165</td></tr></table>

表3-2  

<table><tr><td rowspan="2">状态代号</td><td rowspan="2">状态</td><td colspan="2">σb/MPa</td></tr><tr><td>丝材</td><td>带材</td></tr><tr><td>R</td><td>软态</td><td>&lt;585</td><td>&lt;570</td></tr><tr><td>1/4I</td><td>1/4硬态</td><td>585~725</td><td>520~630</td></tr><tr><td>1/2I</td><td>1/2硬态</td><td>655~795</td><td>590~700</td></tr><tr><td>3/4I</td><td>3/4硬态</td><td>725~860</td><td>600~770</td></tr><tr><td>I</td><td>硬态</td><td>&gt;850</td><td>&gt;700</td></tr></table>

# 3.2 室温及各种温度下的力学性能

3.2.1 硬度 冷应变率为 $50\%$ 的带材，在不同退火温度下的硬度见图3-1。  
3.2.2 拉伸性能 合金(退火态)在室温的拉伸性能见表3-3。冷应变率为 $50\%$ 的带材，在不同退火温度下的拉伸性能见图3-2。

表3-31.5  

<table><tr><td>σb/MPa</td><td>σm./MPa</td><td>δ/%</td></tr><tr><td>520</td><td>330</td><td>30</td></tr></table>

图片摘要：该图主要展示 3 31.5。
![](images/a4c6fcc8340582c089428ae1087213f79dda9247075eb3fdc5d1829e0c0ae29b.jpg)  
图3-1 $50\%$ 冷应变率的带材在不同温度退火（1h）后的硬度[1]

图片摘要：该图主要展示 3 1 冷应变率的带材在不同温度退火（1h）后的硬度[1]。
![](images/5d1bbfb0f89465c14510dccba64e8922cf8566f93740d4a53f08d39ba78d080a.jpg)  
图3-2 $50\%$ 冷应变率的带材在不同温度下退火（1h）后的抗拉强度[4]

# 3.3 持久和蠕变性能

# 3.4 疲劳性能

# 3.5 弹性性能

# 3.5.1 弹性模量 $E = 138\mathrm{GPa}$ 。

# 4 组织结构

# 4.1 相变温度 $\gamma \rightarrow \alpha$ 相变温度在 $-80^{\circ}C$ 以下。

# 4.2 时间-温度-组织转变曲线

4.3 合金组织结构 合金按1.5规定的热处理制度处理后，再经 $-78.5\mathrm{C}$ 冷冻，大于等于 $4\mathrm{h}$ 不应出现马氏体组织。但当合金成分不当时，在常温或低温下将发生不同程度的奥氏体(γ)向针状马氏体(α)转变，相变时伴随着体积膨胀效应。合金的膨胀系数相应增高，致使封接件的内应力剧增，甚至造成部分损坏。影响合金低温组织稳定性的主要因素是合金的化学成分。从Fe-Ni-Co三元相图中可以看到，镍是稳定γ相的主要元素，镍含量偏高有利于γ相的稳定。随合金总变形率增加其组织越趋向稳定。合金成分偏析也可能造成局部区域的γ→α相变。此外晶粒粗大也会促进γ→α相变。  
4.4 晶粒度 标准规定深冲态带材的晶粒度应不小于7级，小于7级的晶粒不得超过面积的 $10\%$ 。厚度小于 $0.13\mathrm{mm}$ 的带材估计平均晶粒度时，沿带材厚度方向晶粒个数应不少于8个。

冷应变率为 $60\% \sim 70\%$ 的厚的带材，在表4-1所示温度下退火1h，空冷后，按YB027—1992附录A评级，其晶粒度见表4-1。

表4-1[1,2]  

<table><tr><td>退火温度/℃</td><td>675</td><td>700</td><td>50</td><td>800</td><td>900</td><td>1000</td><td>1100</td><td>1200</td></tr><tr><td>晶粒度级别</td><td>开始再结晶</td><td>&gt;10</td><td>·10</td><td>10</td><td>7.5</td><td>5.0</td><td>4.0</td><td>3.0</td></tr></table>

# 5 工艺性能与要求

5.1 成形性能 该合金具有良好的冷、热加工性能，可制成各种复杂形状的零件。但应避免在含硫的气氛中加热。在冷轧时，当带材的冷应变率大于 $70\%$ 时，退火后会引起塑性各向异性；冷应变率在 $10\% \sim 15\%$ 范围时，合金在退火后会导致晶粒急剧长大，也将产生合金的塑性各向异性。当最终应变率为 $60\% \sim 65\%$ ，晶粒度为 $7\sim 8.5$ 级时，其塑性各向异性最小[2,4,7-9]。

合金带材的杯突值与厚度的关系见图5-1。

5.2 焊接性能 该合金可采用钎焊、熔焊、电阻焊等方法与铜、钢、镍等金属焊接。当合金中锆含量

大于 $0.06\%$ 时，将影响板材的氩弧焊焊接质量，甚至使焊缝开裂。

该合金与玻璃封接前，应清洗干净，随后进行高温湿氢处理、预氧化处理。

5.3 零件热处理工艺 热处理可分为：消除应力退火、中间退火、净化去气处理、预氧化处理。

（1）消除应力退火 为消除零件在机械加工后的残存应力度进行消除应力退火： $470\sim 540\mathrm{C}$ ，保温 $1\sim 2\mathrm{h}$ ，炉冷或空冷。  
（2）中间退火 为消除合金在冷轧、冷拔、冷冲压过程中引起的加工硬化现象，以利于继续加工。工件需在干氧、分解氨或真空中，加热到 $750\sim 900\mathrm{C}$ ，保温 $14\mathrm{min}\sim 1\mathrm{h}$ ，然后炉冷，空冷或水淬。  
（3）净化去气处理 零件成形后，预氧化处理前，需进行湿氢处理，处理前应进行除油。工件需在饱和湿氢中，加热到 $950\sim 1050^{\circ}\mathrm{C}$ 保温 $10\sim 30\mathrm{min}$ ，然后炉冷。  
（4）预氧化处理 合金在湿氢处理后，熔封前一般要进行预氧化处理，使合金表面生成一层厚度均匀、致密的氧化膜，该氧化膜与

图片摘要：该图主要展示 5 1 合金带材（软态）杯突值与厚度的关系。
![](images/26efbb5319f80770303ea5bfc2c51228f56749d7623397ce0ce8054a698b7f37.jpg)  
图5-1 合金带材（软态）杯突值与厚度的关系

基体结合牢固，且能很好地与熔融的玻璃浸润零件在湿氢处理后，在大约 $800^{\circ}\mathrm{C}$ 的空气中氧化。零件的增重在 $0.2\sim 0.4\mathrm{mg / cm}^2$ 范围为宜11c。

该合金不能用热处理硬化。

5.4 表面处理工艺 表面处理可用喷砂、抛光、酸洗。

零件与玻璃封接后，为易于焊接，需去除封接时生成的氧化膜，可将零件在 $10\%$ 盐酸 $+10\%$ 硝酸的水溶液中，加热到 $70^{\circ}\mathrm{C}$ 左右，酸洗 $2 \sim 5\mathrm{min}$ 。

该合金具有良好的电镀性能，表面能镀金、银、镍、铬等金属。为便于零件间的焊接或热压粘结，常镀以铜、镍、金、锡的镀层。为改善高频电流的传导能力，降低接触电阻以保证正常的阴极发射特性，常镀以金、银的镀层。为提高器件的耐蚀性能可镀镍或金[1]。

5.5 切削加工与磨削性能 该合金切削特性与奥氏体不锈钢相似。加工时采用高速钢或硬质合金刀具，低速切削加工。切削时可使用冷却剂。该合金磨削性能良好。

# 6 功能考核试验

# 7 使用建议

选用。

# 参考文献

1 陕西钢铁研究所．生产记录和检验记录数据汇编：精膨-1.1985  
2膨胀合金手册编写组．膨胀合金手册．北京：冶金工业出版社，1979.65  
3 MoJOTHIOB·E·B. 苏联和世界各国精密合金牌号对照表. 简光沂译. 1984 (8)  
4 上海钢铁研究所. 4J29合金简介. 4J29合金专辑. 1982  
5 大连钢厂精密合金研究所，生产记录和检验记录数据汇编：精密.1985  
6上海钢铁研究所.H·Scott相变经验公式的探讨.4J29合金专辑.1982

7 上海钢铁研究所. 4J29合金带材. 冲性能最佳表征值的探讨. 4J29合金专辑. 1982  
8 郭祥林, 杨孝玉, 张关沪等. 4J29: 金带材深冲性能的研究. 金属材料. 1984 (1)  
9 朱正生.4J29合金带材的制耳效：.金属材料，1984(2)  
10 ASTM F14: 1980 Standard Practice for Making and Testing Reference Glass-metal Bead seal   
11上海钢铁研究所.1J29合金电镀工艺介绍.4J29合金专辑.1982

编写 齐新占

审校 高山

# 铁镍铬玻封合金4J6、4J47、4J49

# 1 概述

4J6、4J47、4J49在 $20\sim 400^{\circ}C$ 温度范围内，具有与软玻璃相近的膨胀系数，用于与相应的软玻璃匹配封接。该类合金中含有铬，经氧化处理后，合金表面生成非常致密的氧化膜，与基体结合牢固，且与软玻璃浸润性好。因此，能获得高强度的封接面。是电真空工业中的重要封接结构材料。

1.1 材料牌号 4J6,4J47,4J49。  
1.2 相近牌号 见表1-1。

表1-1  

<table><tr><td>牌 号</td><td>俄罗斯</td><td>美 国</td><td>日 本</td><td>法 国</td><td>德 国</td></tr><tr><td>4J6</td><td>H42X6</td><td>42Ni-6CrCarpenter426Sylvania4Sealmet 4</td><td>NRS-1VEF-426SNC</td><td>ASV(426)Ni42Cr6</td><td>Vacovit426(NiCr426)</td></tr><tr><td>4J47</td><td>47HX</td><td>-</td><td>-</td><td>461</td><td>-</td></tr><tr><td>4J49</td><td>47HXP</td><td>Carpenter 456</td><td>--</td><td>FeNi46Cr5</td><td>Vacovit 465Vacovit 485</td></tr></table>

1.3 材料的技术标准 YB/T 5235-1093《铁镍铬、铁镍封接合金技术条件》。  
1.4 化学成分 见表1-2。

%

表1-2  

<table><tr><td rowspan="2">合金牌号</td><td>C</td><td>P</td><td>S</td><td>Mn</td><td>Si</td><td>B</td><td>Al</td><td rowspan="2">Ni</td><td rowspan="2">Cr</td><td rowspan="2">Fe</td></tr><tr><td colspan="7">≤</td></tr><tr><td>4J6</td><td>0.05</td><td>0.020</td><td>0.020</td><td>0.25</td><td>0.30</td><td>-</td><td>0.20</td><td>41.5~42.5</td><td>5.4~6.30</td><td>余量</td></tr><tr><td>4J47</td><td>0.05</td><td>0.020</td><td>0.020</td><td>0.40</td><td>0.30</td><td>-</td><td>-</td><td>46.8~47.8</td><td>0.80~1.40</td><td>余量</td></tr><tr><td>4J49</td><td>0.05</td><td>0.020</td><td>0.020</td><td>0.40</td><td>0.30</td><td>0.02</td><td>-</td><td>46.0~48.0</td><td>5.00~6.00</td><td>余量</td></tr></table>

在平均线膨胀系数达到标准规定条件下，允许镍、铬含量偏离表1-2规定的范围；对于制造焊管的4J47合金铝的质量分数应不大于 $0.10\%$ 。

1.5 热处理制度 标准规定的膨胀系数性能检验试样在氢气气氛中将试样加热到 $1100\mathrm{C}\pm 20\mathrm{C}$ ，保温 $15\mathrm{min}$ ，以不大于 $5\mathrm{C / min}$ 速度冷至 $200\mathrm{C}$ 以下出炉。

1.6 品种规格与供应状态 品种有丝、管、板、带和棒。  
1.7 熔炼与铸造工艺 用非真空感应炉、真空感应炉或电弧炉熔炼。  
1.8 应用概况与特殊要求 4J6合金是Fe-Ni-Cr系玻封合金的代表牌号。该组合金经航空工厂长期使用，性能稳定。主要用于制作各种电真空元器件，如电子束管的阳极帽等。在应用中应使选用的玻璃与合金的膨胀系数相匹配。为提高金属与玻璃的封接强度，允许合金中含有一定的铝、铈。在热处理时，应避免其晶粒过大，以保证带材具有良好的深冲引伸性能及气密性。

# 2 物理及化学性能

# 2-1 热性能

2.1.1 熔化温度范围 该组合金的熔化温度均约为 $1430\mathrm{C}^{[+]}$ 。  
2.1.2 热导率 见表2-1。

表2-1  

<table><tr><td>牌 号</td><td>4J6</td><td>4J47</td><td>4J49</td></tr><tr><td>\( \lambda/(W/(m·(°)) \)</td><td>13.4</td><td>20.1</td><td>18.0</td></tr><tr><td>\( \rho/(g/cm^3) \)</td><td>8.15</td><td>8.19</td><td>8.18</td></tr><tr><td>\( \rho/(μΩ·m) \)</td><td>0.92</td><td>0.55</td><td>0.90</td></tr></table>

2.1.3 比热容 该组合金的比热容均约为 $504\mathrm{J} / (\mathrm{kg}\cdot \mathrm{C})$ 。  
2.1.4 线膨胀系数 标准规定的平均线膨胀系数见表2-2。

该组合金的平均线膨胀系数见表2-3。4J6,4J47,4J49合金的膨胀曲线见图2-1～图2-3。

表2-2  

<table><tr><td rowspan="2">牌 号</td><td colspan="2">\( \overline{{a}_{1}}/{10}^{-6}{\mathrm{C}}^{-1} \)</td></tr><tr><td>20~300°C</td><td>20~400°C</td></tr><tr><td>4J6</td><td>7.6~8.3</td><td>9.5~10.2</td></tr><tr><td>4J47</td><td>-</td><td>8.1~8.7</td></tr><tr><td>4J49</td><td>8.6~9.3</td><td>9.4~10.1</td></tr></table>

表2-3  

<table><tr><td rowspan="2">牌 号</td><td colspan="7">\( \overline{a}_{1}/10^{-6}C^{-1} \)</td></tr><tr><td>20~100°C</td><td>20~200°C</td><td>20~300°C</td><td>20~400°C</td><td>20~500°C</td><td>20~550°C</td><td>20~600°C</td></tr><tr><td>4J6</td><td>6.8</td><td>7.0</td><td>7.7</td><td>9.7</td><td>11.7</td><td>11.7</td><td>12.2</td></tr><tr><td>4J47</td><td>8.1</td><td>8.6</td><td>8.3</td><td>8.3</td><td>9.1</td><td>9.7</td><td>10.0</td></tr><tr><td>4J49</td><td>9.0</td><td>9.0</td><td>9.9</td><td>9.6</td><td>10.9</td><td>11.4</td><td>11.8</td></tr></table>

2.2 密度 见表2-1。  
2.3 电性能  
2.3.1 电阻率 见表2-1。  
2.3.2 电阻温度系数 见表2-4。

表2-41-2  

<table><tr><td rowspan="2">牌 号</td><td colspan="6">\( \alpha_{\mathrm{R}}/10^{-3} \, (^{-1}) \)</td></tr><tr><td>20~50 C</td><td>20~100 C</td><td>20~200 C</td><td>20~300 C</td><td>20~400 C</td><td>20~500 C</td></tr><tr><td>4J47</td><td>2.8</td><td>2.9</td><td>2.9</td><td>2.8</td><td>2.6</td><td>2.3</td></tr><tr><td>4J49</td><td>0.95</td><td>0.90</td><td>0.85</td><td>0.80</td><td>0.70</td><td>0.60</td></tr></table>

图片摘要：该图主要展示 2 41 2。
![](images/ed272bec30ec832e2e28a12ccbd92c44dfd37e6fb6f733a94190a559b19a8af6.jpg)  
图2-1 4J6合金膨胀曲线.

图片摘要：该图主要展示 2 1 4J6合金膨胀曲线。
![](images/70a6e2889c372d043a94c6e40dfa6c652d48b7f1b30c75aa0e55796a41d39c3f.jpg)  
图22 4.17合金膨胀曲线.[2]

图片摘要：该图主要展示 22 4.17合金膨胀曲线.[2]。
![](images/083e4662bd0899aaf7dda85d0058ca0a2e3c39fbf44eafe5c323c73381785e8e.jpg)  
图2-3 4J49合金膨胀曲线[2

# 2.4 磁性能

# 2.4.1 居里点 见表2-5。

# 2.4.2 合金的磁性能 见表26。

表25.1.6：  

<table><tr><td>牌 号</td><td>4J6</td><td>4J47</td><td>4J49</td></tr><tr><td>\( T_{\mathrm {c}}/ \)C</td><td>270</td><td>400</td><td>340</td></tr></table>

表261-2  

<table><tr><td rowspan="2">H/(A/m)</td><td>4J6</td><td>4J47</td><td>4J:9</td><td rowspan="2">H/(A/m)</td><td>4J6</td><td>4J47</td><td>4J49</td></tr><tr><td colspan="3">B/T</td><td colspan="3">B/T</td></tr><tr><td>8</td><td>2.0×10-2</td><td>2.0×10-2</td><td>3.0·10-2</td><td>160</td><td>0.83</td><td>1.12</td><td>0.88</td></tr><tr><td>16</td><td>0.17</td><td>8.4×10-</td><td>0.19</td><td>400</td><td>0.93</td><td>1.26</td><td>1.00</td></tr><tr><td>24</td><td>0.38</td><td>0.28</td><td>0.34</td><td>800</td><td>0.99</td><td>1.35</td><td>1.08</td></tr><tr><td>40</td><td>0.53</td><td>0.70</td><td>0.58</td><td>2000</td><td>1.06</td><td>1.46</td><td>1.16</td></tr><tr><td>80</td><td>0.73</td><td>0.96</td><td>0.74</td><td>4000</td><td>1.09</td><td>1.50</td><td>1.20</td></tr></table>

在 $4000\mathrm{A / m}$ 下，4J6、4J47、4J49的剩余磁感应强度分别为：0.64T、0.97T、0.69T，矫顽力 $H_{c}$ 为分别为：22.4A/m、29.6A/m、27.2A/m。

2.5 化学性能 该组合金在大气、淡水和海水中具有较好的耐腐蚀性；有良好的抗氢氟酸腐蚀性能。

# 3 力学性能

# 3.1 技术标准规定的性能

3.1.1 硬度 深冲态带材的维氏硬度应小于等于190。厚度不大于 $0.2\mathrm{mm}$ 时不做硬度试验。  
3.1.2 抗伸性能 合金带材的抗拉强度应符合表3-1的规定。

表3-1  

<table><tr><td>状态代号</td><td>状态</td><td>σh/MPa</td></tr><tr><td>R</td><td>软态</td><td>&lt;590</td></tr><tr><td>I</td><td>硬态</td><td>&gt;820</td></tr></table>

# 3.2 室温及各种温度下的力学性能

3.2.1 硬度 合金带材(退火状态)的硬度见表 $3-2^{1,2}$ 。  
3.2.2 拉伸性能 合金(退火状态)在室温的拉伸性能见表3-2。

表3-21  

<table><tr><td>牌 号</td><td>\( {\sigma }_{\mathrm{b}}/\mathrm{{MPa}} \)</td><td></td></tr><tr><td>4J6</td><td>500</td><td></td></tr><tr><td>4J47</td><td>549</td><td></td></tr><tr><td>4J49</td><td>549</td><td></td></tr></table>

<table><tr><td>σp, MPa</td><td>δ1%</td><td>HV</td></tr><tr><td>177</td><td>33</td><td>128</td></tr><tr><td>186</td><td>33</td><td></td></tr><tr><td>206</td><td>33</td><td>130</td></tr></table>

# 3.3 持久和蠕变性能

# 3.4 疲劳性能

# 3.5 弹性性能

# 3.5.1 合金的弹性模量 见表3-3、

表3-31-2  

<table><tr><td>牌 号</td><td>4J6</td><td>4J47</td><td>4J49</td></tr><tr><td>E/GPa</td><td>147</td><td>112</td><td>145</td></tr></table>

# 4 组织结构

# 4.1 相变温度

# 4.2 时间-温度-组织转变曲线

4.3 合金组织结构 该组合金均处于Fe-Ni-Cr三元相图的稳定奥氏体区域。合金均为单相奥氏体组织。  
4.4 晶粒度 标准规定，合金深冲态带材的晶粒度应不小于7级，小于7级的晶粒度不得超过面积的 $10\%$ 。厚度小于 $0.13\mathrm{mm}$ 的带材估计平均晶粒度时，沿带材厚度方向的晶粒个数应不少于8个。

冷应变率为 $60\% \sim 70\%$ 的 $1\mathrm{mm}$ 厚的带材，在表4-1所示温度下退火，空冷后，按YB027—1992进行晶粒度评级，结果见表4-1。

表4-1[1,2]  

<table><tr><td rowspan="3">牌 号</td><td colspan="10">晶粒度级别</td></tr><tr><td colspan="10">退火温度/℃</td></tr><tr><td>650</td><td>675</td><td>700</td><td>750</td><td>800</td><td>900</td><td>1000</td><td>1050</td><td>1100</td><td>1200</td></tr><tr><td>4J6</td><td>开始再结晶</td><td>-</td><td>&gt;10</td><td>&gt;10</td><td>10</td><td>8.0</td><td>7.5</td><td>5.0</td><td>4.0</td><td>&gt;2.0</td></tr><tr><td>4J49</td><td>-</td><td>开始再结晶</td><td>&gt;10</td><td>&gt;10</td><td>10</td><td>9.0</td><td>7.0</td><td>3.0</td><td>2.0</td><td>&gt;2.0</td></tr></table>

# 5 工艺性能与要求

5.1 成形性能 该组合金具有良好的冷、热加工性能。可制成各种复杂形状的零件。4J6、4J46、4J49合金的热加工温度在 $1160^{\circ}\mathrm{C}$ 左右，4J49合金因含有硼，使合金热塑性温度降低，其热加工温度为 $1000\sim 1050^{\circ}C$ 。该组合金应避免在含硫气氛中加热。当带材冷应变率大于 $70\%$ 时，退火后会引起塑性各向异性[]。  
5.2 焊接性能 该组合金可采用电弧焊、氧乙炔焊。在预氧化处理后，特别在与玻璃封接后，很难进行电阻焊。该组合金与玻璃封接前应进行预氧化处理。  
5.3 零件热处理工艺 热处理可分为：消除应力退火、中间退火、预氧化处理。

（1）消除应力退火 为消除零件在机械加工后的残存应力，要进行消除应力退火：零件在保护气氛中加热到 $470\sim 540\mathrm{C}$ ，保温 $1\sim 2\mathrm{h}$ ，炉冷或空冷。  
（2）中间退火 为消除合金在冷轧、冷拔、冷冲压过程中引起的加工硬化现象，以利于继续加工。工件需在保护气氛中加热到 $800\sim 900^{\circ}\mathrm{C}$ ，保温 $20\mathrm{min}$ ，炉冷或空冷。

（3）预氧化处理 为使合金表面生成一层厚度均匀、致密的氧化膜，该氧化膜与基体结合牢固，且能很好地与熔融的玻璃浸润。零件在饱和湿氢中，加热到 $1150 \sim 1250^{\circ} \mathrm{C}$ ，保温 $30 \sim 50 \mathrm{~min}$ ，空冷。零件的增重在 $0.2 \sim 0.4 \mathrm{mg/cm}^2$ 范围为宜。  
5.4 表面处理工艺 表面处理可采用喷砂、抛光、酸洗。合金在封接前可在乙酸+硝酸或乙酸酐+盐酸中酸洗。  
5.5 切削加工与磨削性能 该组合金切削加工特性和奥氏体不锈钢相似。加工时采用高速钢或硬质合金刀具，低速切削加工。切削时可使用冷却剂。该组合金磨削性能良好。

# 6 功能考核试验

# 7 使用建议

选用。

# 参考文献

1 陕西钢铁研究所. 生产记录和检验记录数据汇编: 精膨-1. 1985  
2 膨胀合金手册编写组．膨胀合金．北京：冶金工业出版社，1979.101  
3 MoIOTnIB·B·B.苏联和世界各国精密合金牌号对照表·金属材料研究·简光沂译.1984(8)  
4 ASTM F31: 1968 (1983) standard specification for $42\%$ Nickel- $6\%$ Chromium-Iron sealing Alloy   
5 法国标准NFA54-301:1973具有特殊膨胀性能的Fe-Ni合金  
6 MoIOTHIIB. B. 精密合金手册．简光沂译，1979.325～354

编写 齐新占

审校 高山

# 铁镍钴定膨胀瓷封合金4J33、4J34

# 1 概述

4J33和4J34是结合我国的陶瓷特点研制的陶瓷封接合金。合金在 $-60\sim 600^{\circ}\mathrm{C}$ 温度范围内具有与 $95\% \mathrm{Al}_{2}\mathrm{O}_{3}$ 陶瓷相近的线膨胀系数。主要用于和陶瓷进行匹配封接，是电真空工业中重要的封接结构材料。

1.1 材料牌号 4J33,4J34。

1.2 相近牌号 见表1-1。

表1-1[1~3]  

<table><tr><td>牌 号</td><td>俄罗斯</td><td>美 国</td><td>日 本</td><td>德 国</td></tr><tr><td>4J33</td><td>33Hk(Ni33Co17)</td><td></td><td>KV-4(Ni33Co17)</td><td>-</td></tr><tr><td>4J34</td><td>31HK(Ni31Co20)24HK(Ni25Co28)</td><td>Ceramvar(Ni27Co25)</td><td></td><td>Vacon20(Ni28(20)</td></tr></table>

1.3 材料的技术标准 YB/T5234-1993《瓷封合金1J33、4J34技术条件》。  
1.4 化学成分 见表2-1。

表12  
%   

<table><tr><td>牌 号</td><td>C</td><td>Mn</td><td>Si</td><td>P</td><td>S</td><td>Ni</td><td>Co</td><td>Fe</td></tr><tr><td>4J33</td><td>0.05</td><td>0.50</td><td>0.30</td><td>0.020</td><td>0.020</td><td>32.0~33.6</td><td>14.9~15.2</td><td>余量</td></tr><tr><td>4J34</td><td>0.05</td><td>0.50</td><td>0.30</td><td>0.020</td><td>0.020</td><td>28.5~29.5</td><td>19.5~20.5</td><td>余量</td></tr></table>

在平均线膨胀系数达到标准规定条件下，允许镍、钴含量偏离表1-2规定范围。

1.5 热处理制度 标准规定的膨胀系数及低温组织稳定性的性能检验试样，在保护气氛或真空中加热到 $900\mathrm{C} \pm 20\mathrm{C}$ ，保温 $1\mathrm{h}$ ，以不大于 $5\mathrm{C} / \mathrm{m.n}$ 的速度冷至 $200\mathrm{C}$ 以下出炉。  
1.6 品种规格与供应状态 品种有丝、管、板、带和棒材。  
1.7 熔炼与铸造工艺 用非真空感应炉、真空感应炉或电弧炉熔炼。  
1.8 应用概况与特殊要求 该组合金经航空工厂长期使用，性能稳定。主要用于电真空元件与 $\mathrm{Al}_{2}\mathrm{O}_{3}$ 陶瓷封接。制造大型电子管和磁控管的电极、引出盘和引出线。在使用中应使选用的陶瓷与合金的膨胀系数相匹配。当选用合金时，应根据使用温度严格检验低温组织稳定性。在加工过程中应进行适当的热处理，以保证材料具有良好的深冲引伸性能。当使用锻材时应严格检验其气密性。

# 2 物理及化学性能

# 2.1 热性能

2.1.1 熔化温度范围 该组合金熔化温度约为 $1450\mathrm{C}^{[1,2]}$   
2.1.2 热导率 4J33合金热导率 $\lambda = 17.6\mathrm{W / (m}\cdot \mathrm{C)}^{[1,2]}$   
2.1.3 线膨胀系数 标准规定的合金平均线膨胀系数见表2-1。

该组合金的平均线膨胀系数见表22。合金的膨胀曲线见图2-1～图22。

表2-1  

<table><tr><td rowspan="2">牌 号</td><td colspan="3">\( a_{1} \):10-6°C-1</td></tr><tr><td>20~400°C</td><td>20~500°C</td><td>20~600°C</td></tr><tr><td>4J33</td><td>6.0~6.8</td><td>6.6~7.4</td><td>-</td></tr><tr><td>4J34</td><td>6.3~7.1</td><td>-</td><td>7.8~8.5</td></tr></table>

表2-2  

<table><tr><td rowspan="2">θ/C</td><td>4J33</td><td>4J34</td><td rowspan="2">温度范围/C</td><td>4J33</td><td>4J34</td></tr><tr><td colspan="2">a1/10-6C-1</td><td colspan="2">a1/10-6C-1</td></tr><tr><td>20~300</td><td>6.3</td><td>6.8</td><td>20~500</td><td>6.9</td><td>6.8</td></tr><tr><td>20~400</td><td>6.1</td><td>6.4</td><td>20~600</td><td>8.3</td><td>8.2</td></tr></table>

2.2 密度 见表2-3。

# 2.3 电性能

2.3.1 电阻率 见表2-3。

2.3.2 电阻温度系数 4J33合金的电阻温度系数见表2-4。

# 2.4 磁性能

2.4.1 居里点 见表2-5。

表2-3[1.4]  

<table><tr><td>牌 号</td><td>\( \rho /\left( {\mathrm{g}/{\mathrm{{cm}}}^{4}}\right) \)</td><td>\( \rho /\left( {{\mu \Omega } \cdot  \mathrm{m}}\right) \)</td></tr><tr><td>44J33</td><td>8.27</td><td>0.46</td></tr><tr><td>4J34</td><td>8.29</td><td>0.45</td></tr></table>

图片摘要：该图主要展示 2 3[1.4]。
![](images/e1e444cc5189d26f78eddb709b1f1a60c04b25e0111f46864dcb122ff4fcb669.jpg)  
图2-1 4J33合金膨胀曲线

图片摘要：该图主要展示 2 1 4J33合金膨胀曲线。
![](images/1b446bc520559fc72f844a5dda3be936626abd075b00a3758381a5541b603fc5.jpg)  
图2-2 4J34合金膨胀曲线

表2-41  
表25-1-2  

<table><tr><td>温度范围/°C</td><td>20~100</td><td>21</td><td>200</td><td>20~300</td><td>20~400</td><td>20~500</td></tr><tr><td>ak/10-6C</td><td>4.2</td><td>.1</td><td>3.9</td><td>3.6</td><td>3.2</td><td></td></tr></table>

<table><tr><td>牌 号</td><td>居里点T1/°C</td></tr><tr><td>4J33</td><td>440</td></tr><tr><td>4J34</td><td>470</td></tr></table>

# 2.4.2 合金的磁性能 见表26

表 $2 - {6}^{-1 - 2}$   

<table><tr><td rowspan="2">H/(A/m)</td><td>4J33</td><td>1J34</td><td rowspan="2">H/(A/m)</td><td>4J33</td><td>4J34</td></tr><tr><td colspan="2">B:1</td><td colspan="2">B:T</td></tr><tr><td>8</td><td>1.0×10-2</td><td>0.7×10-2</td><td>160</td><td>0.89</td><td>0.65</td></tr><tr><td>16</td><td>2.2×10-2</td><td>1.5×10-2</td><td>400</td><td>1.19</td><td>1.01</td></tr><tr><td>24</td><td>3.9×10</td><td>2.7×10-2</td><td>800</td><td>1.35</td><td>1.21</td></tr><tr><td>40</td><td>9.1×10-2</td><td>5.6×10-2</td><td>2000</td><td>1.49</td><td>1.46</td></tr><tr><td>80</td><td>0.47</td><td>0.2-</td><td>1000</td><td>1.61</td><td>1.62</td></tr></table>

在 $4000\mathrm{A / m}$ 下，4J33、4J34合金的剩余磁感应强度 $B_{r}$ 分别为：1.06T、0.89T，矫顽力 $H_{c}$ 分别为： $63.2\mathrm{A / m}, 83.2\mathrm{A / m}^{1.2}$ 。

2.5 化学性能 该组合金在大气、淡水和海水中具有较好的耐腐蚀性。

# 3 力学性能

# 3.1 技术标准规定的性能

3.1.1 硬度 深冲态带材的硬度应符合表3-1的规定。厚度不大于 $0.2\mathrm{mm}$ 的带材不做硬度检验。

表3-1  

<table><tr><td>状态</td><td></td><td>δ1mm</td><td>HV</td></tr><tr><td rowspan="2">深冲态</td><td></td><td>&gt;2.5</td><td>≤170</td></tr><tr><td></td><td>≤2.5</td><td>≤165</td></tr></table>

3.1.2 抗伸性能 丝材和带材的抗拉强度应符合表3-2的规定。

表3-2  

<table><tr><td rowspan="2">状态代号</td><td rowspan="2">状态</td><td colspan="2">σb/MPa</td></tr><tr><td>丝材</td><td>带材</td></tr><tr><td>R</td><td>软态</td><td>&lt;585</td><td>&lt;570</td></tr><tr><td>Y</td><td>硬态</td><td>&gt;860</td><td>&gt;700</td></tr></table>

3.2 室温及各种温度下的力学性能  
3.2.1 硬度 合金带材（退火态）硬度见表3-3。  
3.2.2 拉伸性能 合金(退火态)在室温下的拉伸性能见表3-3。

表3-3²-2-4  

<table><tr><td>牌 号</td><td>σb/MPa</td><td>σ1.7MPa</td><td>δ/%</td><td>HV</td></tr><tr><td>4J33</td><td>539</td><td>343</td><td>32</td><td>158</td></tr><tr><td>4J34</td><td>539</td><td>343</td><td>32</td><td>158</td></tr></table>

3.3 持久和蠕变性能  
3.4 疲劳性能  
3.5 弹性性能  
3.5.1 弹性模量 见表34。

表3-4  

<table><tr><td>牌 号</td><td>E/GPa</td></tr><tr><td>4J33</td><td>139</td></tr><tr><td>4J34</td><td>142</td></tr></table>

# 4 组织结构

4.1 相变温度 4J34合金 $\gamma -\alpha$ 相变温度在一80C以下。4J33较4J34组织稳定。  
4.2 时间-温度-组织转变曲线  
4.3 合金组织结构 该组合金的组织均为单相奥氏体。按1.5规定的热处理制度处理后，4J34再经-78.5C下冷冻，不应出现马氏体组织。

当合金成分不当时，在常温或低温下将发生不同程度的奥氏体 $(\gamma)$ 向针状马氏体 $(\alpha)$ 转变。相变时伴随着体积膨胀效应。合金的膨胀系数相应增高。致使封接件的内应力剧增，甚至造成部件损坏。影响合金低温组织稳定性的主要因素是合金的化学成分。从Fe-Ni-Co三元相图中可以看到，镍是稳定奥氏体 $(\gamma)$ 相的主要元素，镍含量偏高有利于 $\gamma$ 相的稳定。随合金总变形率增加其组织愈趋向稳定。合金的成分偏析也可能造成局部区域的 $\gamma \rightarrow \alpha$ 相变。此外，晶粒粗大也会促进 $\gamma \rightarrow \alpha$ 相变[2,5,6]。

4.4 晶粒度 标准规定，深冲态带材的晶粒度应不小于7级，小于7级的晶粒不得超过面积的 $10\%$ 。对厚度小于 $0.13\mathrm{mm}$ 的带材，估计平均晶粒度时，沿带材厚度方向晶粒个数应不少于8个。

冷应变率为 $60\% \sim 70\%$ 的 $1\mathrm{mm}$ 厚4J33合金带材，在表4-1所示温度下退火，空冷后，按YB027-1992附录A进行晶粒度评级，结果见表4-1

表4-1  

<table><tr><td>退火温度/℃</td><td>600</td><td>650</td><td>700</td><td>750</td><td>800</td><td>900</td><td>1000</td><td>1100</td><td>1200</td></tr><tr><td>晶粒度级别</td><td>开始再结晶</td><td>&gt;10</td><td>&gt;0</td><td>10</td><td>10</td><td>8.0</td><td>6.5</td><td>5.0</td><td>4.0</td></tr></table>

# 5 工艺性能与要求

5.1 成形性能 该组合金具有良好的冷、热加工性能。可制成各种复杂形状的零件。但应避免在含硫的气氛中加热。在冷加工时，带材的冷应变率大于 $70\%$ ，退火后会引起塑性各向异性。应变率在 $10\% \sim 15\%$ 内，合金在退火时会导致晶粒急剧长大，也将产生合金的塑性各向异性。当最终应变率为

$60\% \sim 65\%$ ，品粒度为 $7\sim 8.5$ 级时，其塑性各 $\mathfrak{H}$ 异性最小。

5.2 焊接性能 该组合金可采用钎焊、熔焊、电阻焊等方法与铜、钢、镍等金属焊接。当合金中锆含量大于 $0.06\%$ 时，将影响板材的氩弧焊焊接质量，甚至使焊缝开裂。

该组合金的零件在与陶瓷封接前，应进行退火、清洗、镀镍，然后与金属化后再镀镍的陶瓷件用银焊封接。

5.3 零件热处理工艺 热处理可分为：消除应力退火、中间退火。

（1）消除应力退火 为消除零件在机械加工后的残存应力，要进行消除应力退火： $470\sim 540\mathrm{C}$ 。保温 $1\sim 2\mathrm{h}$ ，炉冷或空冷。  
（2）中间退火 为消除合金在冷轧、冷拔、冷冲压过程中引起的加工硬化现象，以利于继续加工。工件需在干氢、分解氨或真空中加热到 $750\sim 900^{\circ}$ ，保温 $15\mathrm{min}\sim 1\mathrm{h}$ ，然后炉冷、空冷或水淬。

该组合金不能用热处理硬化。

5.4 表面处理工艺 表面处理可采用喷砂、抛光、酸洗。该组合金具有良好的电镀性能，表面能镀金、银、镍、铬等金属。  
5.5 切削加工与磨削性能 该组合金切削加工特性和奥氏体不锈钢相似。加工时采用高速钢或硬质合金刀具，低速切削加工。切削时可使用冷却剂。该组合金磨削性能良好。

# 6 功能考核试验

# 7 使用建议

选用。

# 参考文献

1 陕西钢铁研究所，生产记录和检验记录数据汇编：精膨-1.1985  
2膨胀合金手册编写组．膨胀合金手册．北京：冶金工业出版社，1979.80  
3 MoJIoTHIOB·I·B.苏联和世界各国精密合金牌号对照表，金属材料研究·简光沂译.1984(8)  
4 大连钢厂精密合金研究所. 生产记录和检验记录数据汇编: 精膨-2.1985  
5 上海钢铁研究所. 4J29合金简介. 4J29合金专辑. 1982  
6上海钢铁研究所.H·ScoTT相变经验公式的探讨.4J29专辑.1982

编写 齐新占

审校 高山

# 无磁定膨胀瓷封合金4J78

# 1 概述

4J78合金的磁导率低，和其他无磁瓷封合金相比膨胀系数也较低，故称为无磁定膨胀瓷封合金。合金中添加少量铜，能改善其加工性能。该合金的瓷封综合性能优于蒙乃尔(Monel)、不锈钢、无氧铜等无磁瓷封材料。主要用作电真空器件中的无磁瓷封材料。

1.1 材料牌号 4J78.  
1.2 相近牌号 75HM（俄罗斯）  
1.3 材料的技术标准 YB:T5233-1996《无磁定膨胀瓷封合金4J78、4J80、4J82技术条件》。  
1.4 化学成分 见表11.

表1-1  

<table><tr><td>C</td><td>P</td><td>S</td><td>M:</td></tr><tr><td colspan="4"></td></tr><tr><td>0.05</td><td>0.020</td><td>0.020</td><td>0.10</td></tr></table>

0%   

<table><tr><td>Si</td><td>Mo</td><td>Cu</td><td>Ni</td></tr><tr><td>(0.30)</td><td>20.0~22.0</td><td>≤1.5</td><td>余量</td></tr></table>

在平均线膨胀系数达到标准规定条件下，允许钼、铜含量偏离表1-1规定范围。

1.5 热处理制度 标准规定的膨胀系数性能检验试样在保护气氛或真空中加热到 $1000 \sim 1050^{\circ} \mathrm{C}$ , 保温 $30 \sim 40 \mathrm{~min}$ , 以不大于 $5^{\circ} \mathrm{C} / \mathrm{min}$ 的速度冷却到 $300^{\circ} \mathrm{C}$ 以下出炉。  
1.6 品种规格与供应状态 品种有棒、管、板、丝和带材。  
1.7 熔炼与铸造工艺 用真空感应炉熔作，  
1.8 应用概况与特殊要求 该合金经 I.1 使用, 性能稳定。合金用作陀螺仪及其他电真空器件的无磁瓷封材料。在使用中应严格控制热处理工艺, 以保证合金具有良好的加工性能。

# 2 物理及化学性能

# 2.1 热性能

2.1.1 熔化温度范围 1100～1420C  
2.1.2 热导率 见表21。  
2.1.3 线膨胀系数 标准规定的平均线膨胀系数见表22。

4J78合金的平均线膨胀系数见表2-3。

表2-1[1]   

<table><tr><td>θ/C</td><td>20</td><td>300</td><td>600</td></tr><tr><td>λ/(W/(m·°C))</td><td>13.8</td><td>15.5</td><td>16.7</td></tr></table>

表2-2  

<table><tr><td>θ/C</td><td>20~500</td><td>20~600</td></tr><tr><td>a/10-6C-1</td><td>12.1~12.7</td><td>12.4~13.0</td></tr></table>

表23  

<table><tr><td>θ/C</td><td>20~100</td><td>20~200</td><td>20~300</td><td>20~400</td><td>20~500</td><td>20~600</td><td>20~700</td><td>20~800</td><td>20~900</td><td>20~1000</td><td>20~1050</td></tr><tr><td>a/10-6C-1</td><td>11.3</td><td>11.6</td><td>11.8</td><td>12.1</td><td>12.4</td><td>12.5</td><td>13.2</td><td>13.7</td><td>14.2</td><td>14.7</td><td>15.0</td></tr></table>

2.2 密度 $\rho = 9.38\mathrm{g / cm}^3$   
2-3 电性能  
2.3.1 电阻率 $\rho = 1.17\mu \Omega \cdot \mathrm{m}$ 。  
2.4 磁性能 标准规定 $\mu_{1,\mathrm{m}^2}\leqslant 1.251\times 10^{-3}\mathrm{mH / m}$ 。合金在不同磁场强度下的磁导率见表2-4。  
2.5 化学性能 合金在大气、海水和热带气候条件下具有高的耐腐蚀性。

表24  

<table><tr><td>H/(A/m)</td><td>4000</td><td>8000</td><td>12000</td><td>16000</td><td>32000</td><td>40000</td><td>80000</td></tr><tr><td>μ/(10-4mH/m)</td><td>1.251</td><td>1.251</td><td>1.251</td><td>1.251</td><td>1.251</td><td>1.251</td><td>1.250</td></tr></table>

# 3 力学性能

3.1 技术标准规定的性能  
3.2 室温及各种温度下的力学性能

3.2.1 硬度 合金（软态）在常温下的硬度 $\mathrm{HV}234\sim 247$ 。  
3.2.2 拉伸性能 合金（软态）在常温下的拉伸性能见表3-1。

3.3 持久和蠕变性能

3.4 疲劳性能  
3.5 弹性性能  
3.5.1 弹性模量 $E = 222\mathrm{GPa}$

表3-1  

<table><tr><td>σb/MPa</td><td>σs/MPa</td><td>δ(J0=50mm)/%</td></tr><tr><td>869</td><td>353</td><td>35</td></tr></table>

# 4 组织结构

4.1 相变温度

4.2 时间-温度-组织转变曲线

4.3 合金组织结构 在 Ni-Mo 相图中, 该合金处于两相区。在平衡条件下, 高于 $770^{\circ} \mathrm{C}$ 时, 合金为 $\alpha$ 相; 当温度低于 $770^{\circ} \mathrm{C}$ 时, 由 $\alpha$ 相中析出 $\beta$ 相. 成为 $\alpha + \beta$ 两相. $\beta$ 相是一种中间化合物 $\mathrm{Ni}_{4} \mathrm{Mo}$ , 在 $\alpha$ 相中具有弥散硬化作用。但在合金热处理条件下合金相组织为单一奥氏体组织。当合金冷应变率 $60\% \sim 70\%$ 的 $1 \mathrm{~mm}$ 厚带材, 在表 4-1 所示温度下退火, 空冷后, 按 YB 027-1992 进行晶粒度评级, 结果见表 4-1。

表4-1  

<table><tr><td>退火温度/℃</td><td>850</td><td>900</td><td>950</td><td>1000</td><td>1050</td><td>1100</td></tr><tr><td>晶粒度级别</td><td>9</td><td>8</td><td>7</td><td>6</td><td>5.5</td><td>4</td></tr></table>

# 5 工艺性能与要求

5.1 成形性能 合金有较好的加工性及深冲引伸性能。合金带材经适当热处理后, 其晶粒度级别为 $5 \sim 6$ 级, 维氏硬度应为 $174 \sim 207$ , 以利于零件的深冲引伸。  
5.2 焊接性能 合金可采用氩弧焊。  
5.3 零件热处理工艺 合金冷应变中间退火应在氢气(或真空)中加热到 $1050 \sim 1080\mathrm{C}$ ，保温 $40\mathrm{min}$ ，水淬。为获得较低的硬度值，热处理温度可适当提高。  
5.4 表面处理工艺 表面处理可采用喷砂、抛光、酸洗。  
5.5 切削加工与磨性能 合金可采用硬质合金刀具切削加工。磨削性能较好。

# 6 功能考核试验

# 7 使用建议

选用。

# 参考文献

1 陕西钢铁研究所. 生产记录检验记录数据汇编: 精膨-1. 1985  
2 膨胀合金手册编写组．膨胀合金手册．北京：冶金工业出版社，1979.138  
3 MoIOTIOB·E·B. 精密合金手册，简光沂译，1975.355～360  
4 陕西钢铁研究所，东北工学院．无磁定膨胀 NiMoCu22 合金研制总结.1976

编写 齐新占

审校 高山

# 1 概述

热双金属带材是由膨胀系数不同的两层或两层以上的合金或金属沿整个接触面牢固结合而成的，具有随温度变化而发生形状变化的热敏功能复合材料。其中膨胀系数较高的一层称为主动层，膨胀系数较低的一层叫被动层。当要求具有不同的电阻率，但热敏感性能基本相同的电阻型热双金属系列时，可在两层之间加入不同厚度的中间层作为分流层，以达到控制不同电阻率的目的。

热双金属的基本特性是随温度变化而弯曲变形，从而产生一定的力矩。许多装置利用此特性把热能转变为机械功来实现自动控制。热双金属用作控制系统和测量仪表中的热敏元件。

本手册选用的热双金属主要特性见表1-1。

1.1 材料牌号 见表1-2。  
1.2 相近牌号 见表1-3。  
1.3 材料的技术标准 GB/T4461-1992《热双金属带材》。

表1.1[1-3]  

<table><tr><td>牌号</td><td>主要特性</td></tr><tr><td>5J20110</td><td>具有很高的热敏感性能和较高的电阻率,但弹性模量和允许应力较低,可提高仪器的灵敏度、缩小尺寸和增大作用力</td></tr><tr><td>5J15120</td><td>具有较高的热敏感性能和很高的电阻率,但弹性模量和允许应力较低,可提仪器的灵敏度、缩小尺寸和增大作用力</td></tr><tr><td>5J1580</td><td>具有较高的热敏感性,低温稳定性良好,易焊接。其他性能与5J1480相同</td></tr><tr><td>5J1416</td><td>热敏性能与5J1480相似。电阻率、弹性模量、允许应力都较低,热导率较高</td></tr><tr><td>5J1480</td><td>热敏感性能稍低于5J1580</td></tr><tr><td>5J1380</td><td>在0℃以下的低温具有较高的热敏感性能。适于在低温下使用</td></tr><tr><td>5J1070</td><td>线性温度范围较宽。适合在较高的温度下使用</td></tr><tr><td>5J1017</td><td>热敏感性能和电阻率都较低。在300℃以上停止弯曲,可避免在高温下产生过火的应变</td></tr><tr><td>5J0756</td><td>热敏性能低,线性温度范围比5J1017更宽,可在更高的温度下使用</td></tr><tr><td>5J1417B</td><td>热敏性能与5J1480相同,但电阻率低得多</td></tr><tr><td>5J1075</td><td>热敏感性能较低,耐腐蚀性能好,强度高</td></tr><tr><td>RSN210</td><td>热敏感性能较低,耐腐蚀性能好,强度高</td></tr></table>

1.4 化学成分 热双金属组元层合金化学成分见表1-4。

1.5 热处理制度 热敏感性能、电阻率和弹性模量试样在测量前必须经过热处理，以消除应力。推荐热处理制度见表1-5。  
1.6 品种规格与供应状态 热双金属带材以冷轧状态供应，其尺寸及允许偏差见表1-6。在成品的低膨胀层应有连续的标记。

热双金属带材组元间应结合良好，不得有分层。其焊合强度按GB/T4461—1992的规定，经反复弯

断试验、扭转试验、反复弯曲试验，弯曲试验不得出现开裂、裂纹和分层现象。

带材不准有严重扭曲，镰刀弯每米不得大于 $3\mathrm{mm}$ ；厚度大于或等于 $0.4\mathrm{mm}$ 的带材，纵向弯曲半径不得小于 $250\mathrm{mm}$ ，横向弯曲半径不得小于 $20\mathrm{mm}$ ；厚度小于 $0.4\mathrm{mm}$ 的带材，纵向弯曲半径不得小于 $200\mathrm{mm}$ ，横向弯曲半径不得小于 $150\mathrm{mm}$ 。

表12.4-61  

<table><tr><td colspan="2">牌号</td><td>5J20110</td><td>5J15120</td><td>5J1580</td></tr><tr><td colspan="2">曾用牌号</td><td>5J11</td><td>5J14</td><td>5J16</td></tr><tr><td rowspan="3">组元层合金牌号</td><td>高膨胀层</td><td>Mn75Ni15Cu10(Mn72Ni10Cu18)</td><td>Mn75Ni15Cu10(Mn72Ni10Cu18)</td><td>Ni20Mn6</td></tr><tr><td>中间层</td><td>-</td><td>-</td><td>-</td></tr><tr><td>低膨胀层</td><td>Ni36</td><td>Ni45Cr6</td><td>Ni36</td></tr><tr><td colspan="2">牌号</td><td>5J1116</td><td>5J1480</td><td>5J1380</td></tr><tr><td colspan="2">曾用牌号</td><td>5J17</td><td>5J18</td><td>5J19</td></tr><tr><td rowspan="3">组元层合金牌号</td><td>高膨胀层</td><td>Cu62Zn38</td><td>Ni22Cr3</td><td>Ni19Mn7</td></tr><tr><td>中间层</td><td>-</td><td>-</td><td>-</td></tr><tr><td>低膨胀层</td><td>Ni36</td><td>Ni36</td><td>Ni34</td></tr><tr><td colspan="2">牌号</td><td>5J1070</td><td>5J1017</td><td>5J0756</td></tr><tr><td colspan="2">曾用牌号</td><td>5J23</td><td>5J24</td><td>5J25</td></tr><tr><td rowspan="3">组元层合金牌号</td><td>高膨胀层</td><td>Ni19Cr11</td><td>Ni</td><td>Ni22Cr3</td></tr><tr><td>中间层</td><td>-</td><td>-</td><td>-</td></tr><tr><td>低膨胀层</td><td>Ni42</td><td>Ni36</td><td>Ni50</td></tr><tr><td colspan="2">牌号</td><td>5J1417B&quot;</td><td>5J1075</td><td>RSN210&quot;</td></tr><tr><td colspan="2">曾用牌号</td><td>5J101</td><td>-</td><td>-</td></tr><tr><td rowspan="3">组元层合金牌号</td><td>高膨胀层</td><td>Ni22Cr3</td><td>Ni16Cr11</td><td>Fe-Mn-Ni-Cr</td></tr><tr><td>中间层.</td><td>Cu</td><td>-</td><td>-</td></tr><tr><td>低膨胀层</td><td>Ni36</td><td>Ni20Co26Cr8</td><td>Fe-Ni-N6</td></tr></table>

① 5J1417B中间铜层的厚度为热双金属总厚度的 $10\% \sim 12\%$   
② 上海钢铁研究所生产。

1.7 熔炼与铸造工艺 Mn72Ni10Cu18、Mn75Ni15Cu10、Cu62Zn38 三种合金一般用非真空感应炉冶炼；Ni45Cr6、Ni19G11、Ni22Cr3、Ni19Mn7、Ni20Mn6 的合金可用非真空感应炉、真空感应炉或电弧炉熔炼。

1.8 应用概况与特殊要求 该材料经航空工厂长期使用、性能均较稳定。主要在自动控制装置和测量仪表中（如排气温度表、恒温器、电压调节器、温度继电器、自动保护开关、膜盒仪表及电器仪表等）制作温度控制、温度补偿、电流限制、温度指示等热敏感元件。一般碟形元件稳定性较真条形差，在使用中应根据热双金属元件的使用温度、动作精度、工作性质及元件形状等特点来选择热双金属材料。热双金属材料进厂时应检验材料的热敏感性能、电阻率（间接加热型元件可不检验）、层间焊合性能等。在使用中应选择合理的元件稳定化热处理工艺。

表1-34-13  
表14
