Repository: C-zj02/CFD-claw

<div align="center">

**English** | [中文](#中文版) | [Français](README_FR.md) | [Русский](README_RU.md) | [हिन्दी](README_HI.md) | [العربية](README_AR.md) | [Português](README_PT.md)

# 🚀 Claude Code Python

**A Complete Python Reimplementation Based on Real Claude Code Source**

*From TypeScript Source → Rebuilt in Python with ❤️*

***
**🔥 Active Development • New Features Weekly 🔥**

</div>

***

## 🎯 What is This?

**Clawd Code** is a **complete Python rewrite** of Claude Code, based on the **real TypeScript source code**.

File: RAG-data/中国航空材料手册(第2版) 第5卷 粉末冶金材料 精密合金与功能材料401-600.pdf-eb2a6cef-96b4-4080-a7ac-771db02039c7.md (part 8 of 11)
表2-2[1.2.5.6]  
<table><tr><td rowspan="2">牌 号</td><td colspan="2">σb/MPa</td><td colspan="2">HV</td></tr><tr><td>退火态</td><td>硬态</td><td>退火态</td><td>硬态</td></tr><tr><td>AuPdFeAl40-9-1</td><td>686~980</td><td>1548</td><td>250~270</td><td>360</td></tr><tr><td>AuPdFcAl47 11 0.5</td><td>882~980</td><td>1372~1470</td><td>240~270</td><td>350~400</td></tr><tr><td>AuPdFeAl38-8.5-0.5</td><td>882~980</td><td>1372~1470</td><td>230~240</td><td>280~330</td></tr><tr><td>AuPdFeVNi0.5-4.5-3.5-1.5</td><td>686~784</td><td>980~1274</td><td>-</td><td>200~310</td></tr><tr><td>AuPdFeVNi5-4.5-1.5-1.5</td><td>637~735</td><td>882~1078</td><td>-</td><td>180~260</td></tr><tr><td>AuNiCr20-10</td><td>-</td><td>980~1372</td><td>-</td><td>340~400</td></tr><tr><td rowspan="2">牌 号</td><td colspan="2">δ/%</td><td colspan="2">E/GPa</td></tr><tr><td>退火态</td><td>硬态</td><td>退火态</td><td>硬态</td></tr><tr><td>AuPdFeAl40-9-1</td><td>18~23</td><td>1.5</td><td>136.22</td><td>134.26</td></tr><tr><td>AuPdFeAl47-11-0.5</td><td>20~25</td><td>-</td><td>196.00</td><td>-</td></tr><tr><td>AuPdFeAl38-8.5-0.5</td><td>20~25</td><td>-</td><td>137.20</td><td>-</td></tr><tr><td>AuPdFeVNi0.5-4.5-3.5-1.5</td><td>-</td><td>-</td><td>-</td><td>-</td></tr><tr><td>AuPdFeVNi5-4.5-1.5-1.5</td><td>-</td><td>-</td><td>-</td><td>-</td></tr><tr><td>AuNiCr20-10</td><td>-</td><td>-</td><td>-</td><td>-</td></tr></table>

图片摘要：该图主要展示 3 1。
![](images/53220036a20909376efdc8eaa04c259da346c27ec7651e5240d8fa8aae90ba0e.jpg)  
图3-1 AuPdFeAl40-9-1合金硬度与冷应变率的关系

图片摘要：该图主要展示 3 1 AuPdFeAl40 9 1合金硬度与冷应变率的关系。
![](images/8cdcf29f9e54de5f0710b024850461b254adeab737cbe0fdcbd1cffaaa98bfc5.jpg)

图片摘要：该图主要展示 3 1 AuPdFeAl40 9 1合金硬度与冷应变率的关系图3 2 AuPdFeAl40 9 1合金抗拉强度、断后伸长。
![](images/26b2beb6729adc591ae74afb3711101d2844028ffdf305783e1545c09b3ea3c6.jpg)  
图3-2 AuPdFeAl40-9-1合金抗拉强度、断后伸长率与退火温度的关系  
图3-3 AuNiCr20-10合金抗拉强度、断后伸长率与退火温度的关系[6]

# 4 组织结构

# 4.1 相变温度

4.2 时间-温度-组织转变曲线 AuPdFeAl 系合金在加热、冷却时明显地发生有序转变，使电阻率急剧变化。合金的电阻比-温度曲线见图 4-1、图 4-2、图 4-3[1,10]。

图片摘要：该图主要展示 3 3 AuNiCr20 10合金抗拉强度、断后伸长率与退火温度的关系[6]。
![](images/3707cc4a7cc652c03860c5859784b423502749b7fbcaeca00c9c6d5870a69786.jpg)  
1 升温；2一降温   
图4-1 AuPdFeAl40-9-1合金（应变态）在升温和降温过程中电阻比与温度的关系

图片摘要：该图主要展示 4 1 AuPdFeAl40 9 1合金（应变态）在升温和降温过程中电阻比与温度的关系。
![](images/480bd43820dd7679d7029cb7f8cd5660145ae96234b2b15803833b39f40e9f3d.jpg)  
1—升温；2 降温

1-升温；2 降温   
图43 AuPdFeAl38-8.5-0.5合金（应变态）在升温和降温过程中电阻比与温度的关系  
图42 AuPdFeAl47-11-0.5合金（应变态）在升温  
图片摘要：该图主要展示 42 AuPdFeAl47 11 0.5合金（应变态）在升温。
![](images/19f9a3b859876157a95bd2ffdbf6025ec2a25d725c330c19accbf18feb18d7d8.jpg)  
和降温过程中电阻比与温度的关系

4.3 合金组织结构 AuPdFeAl 系合金在高温下是均匀的固溶体组织，在 $600^{\circ}\mathrm{C}$ 左右发生有序转变，形成 K 状态[10]，使合金电阻明显增加[1-18]

合金中的铝，使有序转变的速度加快。即使在 $900 \sim 950^{\circ} \mathrm{C}$ 直接淬入水中，也不能阻止这种转变，因此，无法将高温下的均匀固溶体组织保持下来，导致合金加工非常困难。在合金中加入微量的稀土元素铈，可明显地细化晶粒，改善加工性能，且对合金的物理、力学性能没有影响[2]。

# 5 工艺性能与要求

5.1 成形性能 AuPdFeAl 系合金的加工性能很差。但其成品丝材（直径 $d = 0.01 \sim 0.06 \mathrm{~mm}$ ）绕制电位器的服贴性尚好，较粗的线材（直径 $d \geq 0.1 \mathrm{~mm}$ 时）服贴性较差。AuPdFeVNi 系合金的细丝（直径 $d = 0.02 \sim 0.03 \mathrm{~mm}$ ）弹性大，其下垂时的螺旋直径太小，难以漆包和绕制电位器。须经低温（ $480 \sim 560^{\circ} \mathrm{C}$ ）短时的连续退火，以消除内应力，增大丝材的螺旋圈直径，改善成形性能。

# 5.2 焊接性能

# 5.3 零件热处理工艺

5.4 表面处理工艺 用于制造航空电位器绕组材料的漆包线材, 其材料表面必须漆包, 绝缘耐热等级为A级。  
5.4.1 漆包线材的技术要求 符合技术要求的线材才能进行漆包。用油性漆包后的线材, 其技术要求应符合 HB 5291-1984, 见《中、低电阻绕组材料》的表 5-2。  
5.4.2 漆包温度 卧式漆包机不应超过 $450\mathrm{C}$ ，立式漆包机不应超过 $550\mathrm{C}$ 。

# 6 功能考核实验

# 7 使用建议

建议使用。

# 参考文献

1 北京航空材料研究院. 高电阻分金研究总结. 1975  
2 北京航空材料研究院. 金钯铁诏高电阻合金应用研究总结. 1977  
3昆明贵金属研究院.研究、生产记录数据：精贵05-85.1986  
4 北京航空材料研究院. 金铁钒锰钯高电阻合金研制技术总结报告. 1984

5 北京航空材料研究院.研制、生产记录数据：精贵01-85.1986  
6 北京航空材料研究院. 金镍铬合金的试制报告. 1975  
7 北京航空材料研究院. 金铁钒镍记高电阻合金丝材生产工艺规范内部标准. 1981  
8 HB 5187 -1996 航空用贵金属及其合金电位器裸线  
9 北京航空材料研究院. 金钯铁铝箔电阻材料环境腐蚀试验. 1975  
10 谢自能，熊易芬.Au Pd-Fe Al 金的电阻变化特性.贵金属，1981,2(1)

编写 汤道坤 孙凤礼

# 电刷材料

# 1 概述

电刷材料在航空产品上用于制作电刷元件，与电位器绕组、导电环、微电机上的整流片等元件匹配使用，其作用是传递电讯号和输送电流。

根据电刷元件的工作特性，该类材料应满足下列要求：较低的电阻率、低的对铜热电势、大的弹性模量、尽可能小的弹性迟滞、良好的化学稳定性和抗电侵蚀性以及良好的加工性能。

该类材料有圆形丝材和异形丝材，异形丝材的截面近似半圆形，用异形丝材制作电刷元件可节省贵金属 $40\% \sim 50\%$ 。

该类材料共编入18个牌号合金。

1.1 材料牌号 见表1-1。  
1.2 相近牌号 见表1-1。  
1.3 材料的技术标准 见表1-1。  
1.4 化学成分 见表1-2。  
1.5 热处理制度 时效型合金的热处理制度见表13。其余材料以硬态供应。  
1.6 品种规格与供应状态   
1.6.1 圆形电刷丝材的品种规格 见表1-1。  
1.6.2 异形电刷丝材的截面形状 截面形状见图1-1，规格见表1-5。  
1.6.3 供应状态一般为硬态(Y)。 $\mathrm{AuAgCu20 - 30}$ 为时效硬态(CY)。PdAgCuAuPtZn30-14-10-10-1和 $\mathrm{AuCuPtAgZn14.5 - 8.5 - 4.5 - 1}$ 为硬态（Y，或时效硬态(CY)。  
1.7 熔炼与铸造工艺 用高频感应炉或中频感应炉熔炼，氩气保护。加钆的合金应在抽真空后充氩气保护熔炼。

金基合金用氧化铝或石墨坩埚熔炼，木炭或硼砂覆盖保护，浇注于钢锭模中。

铂基合金用氧化镁、氧化锆坩埚熔炼，氩气保护，浇注于水冷铜模中。

钯基合金用氧化锆、氧化铝坩埚熔炼，氩气保护，浇注于钢锭模中。钯基合金在熔炼和铸造过程中要特别注意防止吸气，如果铸锭内部有大量气体，可重新回炉熔炼。

粉状原材料，则应先压成块状烘干后再配料熔炼。

1.8 应用概况与特殊要求 该类材料中的绝大部分是航空产品中生产、使用多年的材料，性能稳定，使用情况良好。各机种通用。

AuNiIn9-8合金是近年来研制的新材料，已通过技术鉴定，用于飞机杆位移传感器的电刷，并已批量生产。PdAgCuAuPtZn30-14-10-10-1合金性能稳定，已用于航空产品上。AuCuPtAgZn14.5-8.5-4.5-1和AuCuAgPtNi14-10-5-1是新材料，性能稳定，数据齐全。AuAgNiCu22-3-1和AuCuAgZn17-7-1是

近年来研制的新材料，性能稳定，已批量生产

表1-1  
表 $1 - 2^{[i - 3]}$   

<table><tr><td>牌 号</td><td>相近牌号</td><td>技术标准</td></tr><tr><td>AuNi9</td><td>-</td><td rowspan="4"></td></tr><tr><td>AuNiGd9-0.5</td><td></td></tr><tr><td>AuNiIn9-8</td><td></td></tr><tr><td>AuNiCu7.5-1.5</td><td>3.1H17.51.5(俄罗斯)</td></tr><tr><td>AuAgCu25-5</td><td>-</td><td rowspan="10">HB 5188-1996《航空用贵金属及其合金电刷线材》</td></tr><tr><td>AuAgCu20-30</td><td>3.1C N120 30(俄罗斯)</td></tr><tr><td>AuCuNiZn22 2.5-1</td><td></td></tr><tr><td>AuCuNiZn18 1.8-0.7</td><td>-</td></tr><tr><td>PtNi4.5</td><td>III15(俄罗斯)</td></tr><tr><td>PtIr10</td><td>III10(俄罗斯)</td></tr><tr><td>PtIr17.5</td><td>III17.5(俄罗斯)</td></tr><tr><td>PdIr18</td><td>II. II18(俄罗斯)</td></tr><tr><td>PdAgCo35-3</td><td>III. CPN35-5(俄罗斯)</td></tr><tr><td>PdAgCuAuPtZn30-14-10-10-1</td><td>Palliney 7(美国)</td></tr><tr><td>AuCuPtAgZn14.5-8.5-4.5-1</td><td></td><td>ASTM B541:1978《金电接触合金》</td></tr><tr><td>AuCuAgPtNi14-10-5-1</td><td>-</td><td></td></tr><tr><td>AuAgNiCu22-3-1</td><td>-</td><td></td></tr><tr><td>AuCuAgZn17-7-1</td><td></td><td>-</td></tr></table>

%

<table><tr><td>合金牌号</td><td>Au</td><td>Ag</td><td>Pt</td><td>Pd</td><td>Ir</td></tr><tr><td>AuNi9</td><td>余量</td><td></td><td>-</td><td>-</td><td>-</td></tr><tr><td>AuNiGd9-0.5</td><td>余量</td><td>-</td><td></td><td>-</td><td></td></tr><tr><td>AuNiIn9-8</td><td>余量</td><td>-</td><td></td><td>-</td><td></td></tr><tr><td>AuNiCu7.5-1.5</td><td>余量</td><td>-</td><td>-</td><td>-</td><td>-</td></tr><tr><td>AuAgCu25-5</td><td>余量</td><td>25.0±0.5</td><td></td><td>-</td><td>-</td></tr><tr><td>AuAgCu20-30</td><td>余量</td><td>20.0±0.5</td><td>-</td><td>-</td><td></td></tr><tr><td>AuCuNiZn22-2.5-1</td><td>余量</td><td>-</td><td>-</td><td>-</td><td>-</td></tr><tr><td>AuCuNiZn18-1.8-0.7</td><td>余量</td><td></td><td>-</td><td></td><td>-</td></tr><tr><td>PtNi4.5</td><td>-</td><td>-</td><td>余量</td><td>-</td><td>-</td></tr><tr><td>PtIr10</td><td>-</td><td></td><td>余量</td><td></td><td>10.0±0.5</td></tr><tr><td>PtIr17.5</td><td>-</td><td>-</td><td>余量</td><td>-</td><td>17.5±0.5</td></tr><tr><td>PdIr18</td><td>-</td><td>-</td><td>-</td><td>余量</td><td>18.0±0.5</td></tr><tr><td>PdAgCo35-5</td><td>-</td><td>35.0±0.5</td><td>-</td><td>余量</td><td>-</td></tr><tr><td>PdAgCuAuPtZn30-14-10-10-1</td><td>10.0±0.5</td><td>30.0±0.5</td><td>-</td><td>余量</td><td>-</td></tr><tr><td>AuCuPtAgZn14.5-8.5-4.5-1</td><td>余量</td><td>4.5±0.5</td><td>8.5±0.5</td><td></td><td>-</td></tr><tr><td>AuCuAgPtNi14-10-5-1</td><td>余量</td><td>10.0±0.5</td><td>5.0±0.5</td><td>-</td><td></td></tr><tr><td>AuAgNiCu22-3-1</td><td>余量</td><td>22.0±0.5</td><td>-</td><td>-</td><td></td></tr><tr><td>AuCuAgZn17-7-1</td><td>余量</td><td>7.0±0.5</td><td></td><td>-</td><td>-</td></tr></table>

%

表1-2  

<table><tr><td>合金牌号</td><td>Cu</td></tr><tr><td>AuNi9</td><td>-</td></tr><tr><td>AuNiGd9-0.5</td><td></td></tr><tr><td>AuNiIn9 8</td><td></td></tr><tr><td>AuNiCu7.5-1.5</td><td>1.5±0.5</td></tr><tr><td>AuAgCu25-5</td><td>5.0±0.5</td></tr><tr><td>AuAgCu20-30</td><td>30.0·0.5</td></tr><tr><td>AuCuNiZn22-2.5-1</td><td>22.0±0.5</td></tr><tr><td>AuCuNiZn18-1.8-0.7</td><td>18.0±0.5</td></tr><tr><td>PtNi4.5</td><td>-</td></tr><tr><td>PtIr10</td><td></td></tr><tr><td>PtIr17.5</td><td>-</td></tr><tr><td>PdIr18</td><td>-</td></tr><tr><td>PdAgCo35-5</td><td>-</td></tr><tr><td>PdAgCuAuPtZn30-14-10-10-1</td><td>14.0±0.5</td></tr><tr><td>AuCuPtAgZn14.5-8.5-4.5-1</td><td>14.5±0.5</td></tr><tr><td>AuCuAgPtNi14-10-5-1</td><td>14.0+0.5</td></tr><tr><td>AuAgNiCu22-3-1</td><td>1.0±0.5</td></tr><tr><td>AuCuAgZn17-7-1</td><td>17.0±0.5</td></tr></table>

<table><tr><td>Ni</td><td>Zn</td><td>In</td></tr><tr><td>9.0±0.5</td><td>-</td><td>--</td></tr><tr><td>9.0+0.5</td><td>--</td><td>Gd:0.50±0.15</td></tr><tr><td>9.0=0.5</td><td>-</td><td>8.0±0.5</td></tr><tr><td>7.5±0.5</td><td>-</td><td></td></tr><tr><td>-</td><td>-</td><td></td></tr><tr><td>-</td><td>-</td><td>-</td></tr><tr><td>2.5±0.5</td><td>1.0±0.3</td><td>-</td></tr><tr><td>1.8±0.5</td><td>0.7±0.3</td><td>-</td></tr><tr><td>4.5±0.5</td><td>-</td><td>-</td></tr><tr><td>-</td><td>-</td><td>-</td></tr><tr><td>--</td><td>-</td><td>-</td></tr><tr><td>-</td><td>-</td><td>-</td></tr><tr><td>-</td><td>-</td><td>Co:5.0±0.5</td></tr><tr><td colspan="2">1.0u2</td><td>-</td></tr><tr><td colspan="2">1.0±0.3</td><td>-</td></tr><tr><td>1.0-0.5</td><td>-</td><td>-</td></tr><tr><td>3.0±0.5</td><td>-</td><td></td></tr><tr><td colspan="2">1.0±0.3</td><td></td></tr></table>

<table><tr><td rowspan="2">合金牌号</td><td colspan="5">杂质</td><td rowspan="2">杂质总量≤</td></tr><tr><td>Au</td><td>Fe</td><td>Pb</td><td>Sb</td><td>Bi</td></tr><tr><td>AuNi9</td><td>-</td><td>0.10</td><td>0.005</td><td>0.005</td><td>0.005</td><td>0.250</td></tr><tr><td>AuNiGd9 0.5</td><td>-</td><td>0.10</td><td>0.005</td><td>0.005</td><td>0.005</td><td>0.250</td></tr><tr><td>AuNiIn9-8</td><td>-</td><td>0.10</td><td>0.005</td><td>0.005</td><td>0.005</td><td>0.250</td></tr><tr><td>AuNiCu7.5-1.5</td><td></td><td>0.10</td><td>0.005</td><td>0.005</td><td>0.005</td><td>0.250</td></tr><tr><td>AuAgCu25-5</td><td>-</td><td>0.10</td><td>0.005</td><td>0.005</td><td>0.005</td><td>0.250</td></tr><tr><td>AuAgCu20-30</td><td>-</td><td>0.10</td><td>0.005</td><td>0.005</td><td>0.005</td><td>0.250</td></tr><tr><td>AuCuNiZn22-2.5-1</td><td>-</td><td>0.10</td><td>0.005</td><td>0.005</td><td>0.005</td><td>0.250</td></tr><tr><td>AuCuNiZn18 1.8-0.7</td><td>-</td><td>0.10</td><td>0.005</td><td>0.005</td><td>0.005</td><td>0.250</td></tr><tr><td>PtNi4.5</td><td>0.04</td><td>0.05</td><td>-</td><td>-</td><td>-</td><td>0.250</td></tr><tr><td>PtIr10</td><td>0.04</td><td>0.05</td><td>-</td><td>-</td><td>-</td><td>0.250</td></tr><tr><td>PtIr17.5</td><td>0.04</td><td>0.05</td><td>-</td><td>-</td><td>-</td><td>0.250</td></tr><tr><td>PdIr18</td><td>0.04</td><td>0.05</td><td>-</td><td>-</td><td>-</td><td>0.250</td></tr><tr><td>PdAgCo35-5</td><td>0.03</td><td>0.05</td><td>0.004</td><td>0.004</td><td>0.004</td><td>0.250</td></tr><tr><td>PdAgCuAuPtZn30-14-10-10-1</td><td>-</td><td>0.06</td><td>0.005</td><td>0.005</td><td>0.005</td><td>0.250</td></tr><tr><td>AuCuPtAgZn14.5-8.5-4.5-1</td><td>-</td><td></td><td>-</td><td>-</td><td></td><td>0.20</td></tr><tr><td>AuCuAgPtNi14 10-5-1</td><td>-</td><td>-</td><td>-</td><td>-</td><td>-</td><td>-</td></tr><tr><td>AuAgNiCu22 3-1</td><td>-</td><td></td><td>-</td><td>-</td><td></td><td>-</td></tr><tr><td>AuCuAgZn17-7-1</td><td>-</td><td>-</td><td></td><td>-</td><td>-</td><td>-</td></tr></table>

表 $1 - 3^{3 - 5}^{3}$   

<table><tr><td rowspan="2">牌 号</td><td>热处理方式</td></tr><tr><td>固溶</td></tr><tr><td>AuAgCu20-30</td><td>时效</td></tr><tr><td>PdAgCuAuPtZn30-14-10-10-1</td><td>时效</td></tr><tr><td>AuCuPtAgZn14.5-8.5-4.5-1</td><td>时效</td></tr></table>

<table><tr><td>热处理温度 \( {}^{\prime }{}^{ \circ  }\mathrm{C} \)</td><td>保护气氛</td><td>保温时间/min</td></tr><tr><td>750</td><td>惰性气体</td><td>15</td></tr><tr><td>300~320</td><td>惰性气体</td><td>30~90</td></tr><tr><td>450</td><td>惰性气体</td><td>0.5 \( {}^{1} \) .</td></tr><tr><td>450</td><td>氢气</td><td>30</td></tr></table>

① 指直径 $0.2\mathrm{mm}$ 以下的细丝。

表14  
mm   

<table><tr><td>直径d</td><td>允许偏差</td><td>不圆度≤</td></tr><tr><td rowspan="2">0.04~0.08</td><td>+0.003</td><td rowspan="2">0.002</td></tr><tr><td>-0.002</td></tr><tr><td>&gt;0.08~0.20</td><td>±0.005</td><td>0.005</td></tr><tr><td>&gt;0.20~0.40</td><td>±0.008</td><td>0.005</td></tr><tr><td>&gt;0.40~0.60</td><td>±0.010</td><td>0.010</td></tr><tr><td>&gt;0.60~1.00</td><td>=0.015</td><td>0.015</td></tr></table>

表1-5[6]  
mm   

<table><tr><td>工作圆弧曲率半径R</td><td>异形丝高度h</td><td>异形丝底边长a(参考尺寸)</td></tr><tr><td rowspan="3">0.5±0.004</td><td>0.5±0.04</td><td rowspan="3">0.9~1.1</td></tr><tr><td>0.42±0.03</td></tr><tr><td>0.37±0.02</td></tr></table>

注：1 圆弧倒角 $r$ 任意。  
2 可供应其他规格的异形丝材。

图片摘要：该图主要展示 1 5[6]。
![](images/96f89b305082018274f397faf643c6351a92fe5e96b2bf29b7a0d2880e3d25ff.jpg)  
图1-1 异形丝材截面形状图

# 2 物理及化学性能

# 2.1 热性能

2.1.1 熔化温度范围 见表2-1。  
2.1.2 线膨胀系数 见表2-1。  
2.2 密度 见表2-1。  
2.3 电性能 合金的电阻率、电阻温度系数和对铂热电势见表2-1。

表2-1  

<table><tr><td>牌 号</td><td>\( \theta / (^\circ C) \)</td><td>\( a_1(20\sim 100^{\circ C})/10^(-1) \)</td><td>\( \rho/(g/cm^3) \)</td><td>\( \rho/(μΩ·m) \)</td><td>\( \alpha_R(0\sim 100^{\circ C})/10^{-6}C^{-1} \)</td><td>\( E(0\sim 100^{\circ C})/(μV·C^{-1}) \)</td></tr><tr><td>AuNi9[7,8]</td><td>≈990</td><td></td><td>17.5</td><td>0.20</td><td>0.419</td><td>-53.2</td></tr><tr><td>AuNiGd9-0.5[7]</td><td>—</td><td></td><td>17.4</td><td>0.205</td><td>0.76</td><td>+3.7</td></tr><tr><td>AuNiln9-8[15]</td><td>—</td><td></td><td>15.62</td><td>0.28</td><td>0.612</td><td>-17.8</td></tr><tr><td>AuNiCu7.5-1.5[7]</td><td>≈1000</td><td></td><td>17.5</td><td>0.185</td><td>0.575</td><td>-44.6</td></tr><tr><td>AuAgCu25-5[7]</td><td>—</td><td></td><td>15.2</td><td>0.122</td><td></td><td>—</td></tr><tr><td>AuAgCu20-30[7]</td><td>831~816</td><td></td><td>12.8</td><td>0.135</td><td></td><td>—</td></tr><tr><td>AuCuNiZn22-2.5-1[7]</td><td>≈915</td><td></td><td>14.8</td><td>0.20</td><td>0.432</td><td>-5.19</td></tr></table>

续表 2-1  

<table><tr><td>牌 号</td><td>\( \theta /C \)</td><td>\( \alpha_{1}(20)\sim 100 \) \( 10^{\circ}C \)</td></tr><tr><td>AuCuNiZn18 1.8 0.710</td><td>≈950</td><td></td></tr><tr><td>PtNi4.511</td><td>1700~1750</td><td>-</td></tr><tr><td>PtIr10-1</td><td>≈1780</td><td></td></tr><tr><td>PtIr17.518</td><td>≈1820</td><td></td></tr><tr><td>PdIr18-7-121</td><td>≈1550</td><td></td></tr><tr><td>PdAgCo35-517</td><td>-</td><td></td></tr><tr><td>PdAgCuAuPtZn30-14-10 1013</td><td>1080~1090</td><td>13.7</td></tr><tr><td>AuCuPtAgZn14.58.5-4.5-1</td><td>≈925</td><td>12.6</td></tr><tr><td>AuCuAgPtNi14-10-5-1-31</td><td>≈954</td><td>-</td></tr><tr><td>AuAgNiCu22-3-121</td><td>945~955</td><td>-</td></tr><tr><td>AuCuAgZn17-7-121</td><td>-</td><td></td></tr></table>

<table><tr><td rowspan="2">( )/t</td><td>ρ′(g/cm3)</td><td colspan="2">ρ′(μΩ·m)</td><td>αR(0~100℃)10-6C-</td><td colspan="2">E(0~100℃)/(μV·(°))</td><td></td></tr><tr><td>15.6</td><td colspan="2">0.18</td><td>0.462</td><td colspan="2">-3.60</td><td></td></tr><tr><td></td><td>20.0</td><td colspan="2">0.23</td><td>2.0</td><td colspan="2"></td><td></td></tr><tr><td></td><td>21.5</td><td colspan="2">0.24</td><td>1.275</td><td colspan="2">+12.9</td><td></td></tr><tr><td></td><td>21.6</td><td colspan="2">0.30</td><td>0.888</td><td colspan="2">+13.6</td><td></td></tr><tr><td colspan="2">13.5</td><td colspan="2">0.351</td><td>0.690</td><td colspan="2">+38.7</td><td></td></tr><tr><td colspan="2">11.1</td><td colspan="2">0.408</td><td>0.14</td><td colspan="2">-</td><td></td></tr><tr><td></td><td rowspan="2">11.8</td><td>硬态</td><td>时效</td><td>硬态</td><td>时效</td><td>硬态</td><td>时效</td></tr><tr><td></td><td>0.31~0.32</td><td>0.27~0.28</td><td>0.288</td><td>0.279</td><td>-6.83</td><td>-</td></tr><tr><td></td><td>15.9</td><td colspan="2">0.221</td><td colspan="4">-</td></tr><tr><td></td><td rowspan="2">15.2</td><td>硬态</td><td>时效</td><td rowspan="2" colspan="2">0.40~0.48</td><td>硬态</td><td>时效</td></tr><tr><td></td><td>0.21~0.22</td><td>0.18</td><td>-11</td><td>-13</td></tr><tr><td></td><td>15.8</td><td colspan="2">0.12~0.13</td><td colspan="2">-</td><td colspan="2">-</td></tr><tr><td></td><td></td><td colspan="2">0.14~0.16</td><td colspan="2"></td><td colspan="2">-</td></tr></table>

① 对铜热电势。  
② 为 $0 \sim 97^{\circ} \mathrm{C}$ 时的电阻温度系数。  
③ 为 $0 \sim 70$ （时的对铜热电势。

# 2.4 磁性能

# 2.5 化学性能

2.5.1 抗氧化性能 该类材料的抗氧化性能良好。含铜量高的合金抗氧化性能稍差。各种合金经 $100^{\circ}\mathrm{C}$ 空气中氧化处理后，接触电阻的变化见表2-2。  
2.5.2 耐腐蚀性能 该类材料耐腐蚀性能良好, 接触可靠。含银高的合金在潮湿空气中, 容易被硫化氢、二氧化硫气氛腐蚀, 使材料的接触电阻增大。含铂、钯较高的合金容易被有机气氛腐蚀, 表面形成有机聚合物, 使材料的接触电阻急剧增大。

各种合金经盐雾、硫化、有机气氛腐蚀后，接触电阻的变化见表2-3、表2-4、表2-5。

表2-2  

<table><tr><td rowspan="2">牌 号</td><td rowspan="2">原始接触电阻R/Ω</td><td colspan="5">氧化处理后接触电阻变化ΔR/Ω</td><td rowspan="2">接触电阻最大增长率/%</td></tr><tr><td>60h</td><td>120h</td><td>192h</td><td>250h</td><td>500h</td></tr><tr><td>AuNi9.13</td><td>0.0493</td><td>0.05+3</td><td>0.0579</td><td>-</td><td>0.680</td><td>0.0751</td><td>52</td></tr><tr><td>AuNiIn9-819</td><td>0.0881</td><td>0.1178</td><td>0.1109</td><td>-</td><td>(240h)</td><td>-</td><td rowspan="3">195</td></tr><tr><td rowspan="2">AuCuNiZn11-2.5-115</td><td rowspan="2">0.0461</td><td rowspan="2">0.1370</td><td rowspan="2">0.1857</td><td rowspan="2">-</td><td>0.1729</td><td rowspan="2">0.2606</td></tr><tr><td>(240h)</td></tr><tr><td rowspan="2">PtIr17.5[14]</td><td rowspan="2">0.0560</td><td>0.0610</td><td>0.0695</td><td rowspan="2">0.0742</td><td>0.2433</td><td rowspan="2">0.2970</td><td rowspan="2">544</td></tr><tr><td>(48h)</td><td>(144h)</td><td>(240h)</td></tr><tr><td rowspan="2">PdIr1815</td><td rowspan="2">0.0516</td><td>0.0510</td><td>0.0543</td><td rowspan="2">0.0653</td><td rowspan="2">0.0662</td><td rowspan="2">-</td><td>32</td></tr><tr><td>(48h)</td><td>(144h)</td><td>28</td></tr></table>

续表 2-2  

<table><tr><td rowspan="2">牌 号</td><td rowspan="2">原始接触电阻R/Ω</td><td colspan="5">氧化处理后接触电阻变化ΔR/Ω</td><td rowspan="2">接触电阻最大增长率/%</td></tr><tr><td>60h</td><td>120h</td><td>192h</td><td>250h</td><td>500h</td></tr><tr><td>PdAgCuAuPtZn30-14-10-10-1-1</td><td>0.0775</td><td>0.0778</td><td>0.0766</td><td>--</td><td>0.0854</td><td>0.1019</td><td>31</td></tr><tr><td>AuCuPtAgZn14.5-8.5-4.5 1-1-7</td><td>0.0326</td><td>0.0.29</td><td>0.0530</td><td>0.0620</td><td>0.0571</td><td>(360h)</td><td>90</td></tr><tr><td></td><td></td><td>(48t)</td><td>(141h)</td><td></td><td></td><td></td><td></td></tr></table>

注：1 测试条件：接触压力0.049N，测试电流 $\Omega$ A。  
2 PtIr10的抗氧化性能及耐腐蚀性能参看织组材料的有关部分。

表23  

<table><tr><td rowspan="2">牌 号</td><td rowspan="2">原始接触电阻R/Ω</td><td colspan="4">盐雾腐蚀后接触电阻变化 ΔR/Ω</td><td rowspan="2">接触电阻最大增长率/%</td></tr><tr><td>18h</td><td>120h</td><td>240h</td><td>360h</td></tr><tr><td>AuNi9[13]</td><td>0.0493</td><td>0.0564</td><td>0.0585</td><td>0.0507</td><td>0.0610</td><td>24</td></tr><tr><td>AuNiIn9-8[9]</td><td>0.0881</td><td>0.0959</td><td>0.0918</td><td>0.0915</td><td>0.1021</td><td>16</td></tr><tr><td>AuCuNiZn11-2.5-1[4]</td><td>0.0461</td><td>0.0488</td><td>0.0509</td><td>0.0560</td><td>0.0500</td><td>21</td></tr><tr><td>PtIr17.5[14]</td><td>0.0578</td><td>--</td><td>0.0638</td><td>0.0635</td><td>0.0688</td><td>19</td></tr><tr><td>PdIr18[14]</td><td>0.0519</td><td>--</td><td>0.0744</td><td>0.0820</td><td>0.0640</td><td>58</td></tr><tr><td>PdAgCuAuPtZn30-14-10-10-1[13]</td><td>0.0775</td><td>0.0918</td><td>0.0990</td><td>0.0989</td><td>0.0949</td><td>28</td></tr><tr><td>AuCuPtAgZn14.5-8.5-4.5-1[14]</td><td>0.0337</td><td>--</td><td>0.0443</td><td>0.0470</td><td>0.0436</td><td>39</td></tr></table>

注：1盐雾成分为 $\mathrm{NaCl}:27\mathrm{g} / \mathrm{L},\mathrm{MgCl}_2:6\mathrm{g} / \mathrm{L},\mathrm{CaCl}_2:21\mathrm{g}\cdot \mathrm{L}$ 的水溶液。  
2 试验条件为湿度 $98\%$ ，温度 $30^{\circ}C$ ，盐雾气氛，每隔1h连续喷射 $15\mathrm{min}$ 。  
3 测试条件为接触压力 $0.049\mathrm{N}$ ，测试电流“1A。

表2-4  

<table><tr><td rowspan="2">牌 号</td><td rowspan="2">原始接触电阻R/Ω</td><td colspan="4">硫化腐蚀后接触电阻变化ΔR/Ω</td><td rowspan="2">接触电阻最大增长率/%</td></tr><tr><td>220h</td><td>240h</td><td>360h</td><td>720h</td></tr><tr><td>AuNi9[13]</td><td>0.0493</td><td>0.0637</td><td>0.0657</td><td>0.0651</td><td>0.0533</td><td>33</td></tr><tr><td>AuCuNiZn11-2.5-1[6]</td><td>0.0461</td><td>0.0573</td><td>0.0600</td><td>0.0673</td><td>0.0690</td><td>50</td></tr><tr><td>PtIr17.5[14]</td><td>0.0560</td><td>0.0622</td><td>0.0694</td><td>0.0707</td><td>-</td><td>26</td></tr><tr><td>PdIr18[14]</td><td>0.0519</td><td>0.782</td><td>0.0992</td><td>0.1202</td><td>-</td><td>132</td></tr><tr><td>PdAgCuAuPtZn30-14-10-10-1[1]</td><td>0.0775</td><td>0.6138</td><td>0.3590</td><td>0.3854</td><td>0.5450</td><td>692</td></tr><tr><td>AuCuPtAgZn14.5-8.5-4.5-1[14]</td><td>0.0261</td><td>0.0400</td><td>0.0373</td><td>0.0542</td><td></td><td>108</td></tr></table>

注：1 硫化气氛为空气中含 $\mathrm{SO}_2:0.7\times 10^{-1}\mathrm{g} / \mathrm{L}$ 。H,S: $0.1\times 10^{-3}\mathrm{g} / \mathrm{L}$ 。  
2 试验温度为 $20^{\circ}C$   
3 测试条件为接触压力0.049N，测试电流0.1A。

表25  

<table><tr><td rowspan="2">牌 号</td><td rowspan="2">原始接触电阻R/Ω</td><td colspan="3">有机气氛腐蚀后接触电阻变化ΔR/Ω</td><td rowspan="2">接触电阻最大增长率/%</td></tr><tr><td>20℃</td><td>80~85℃</td><td>120~125℃</td></tr><tr><td>AuNi9[13]</td><td>0.0881</td><td>0.1141</td><td>0.1182</td><td>0.2183</td><td>148</td></tr><tr><td>AuCuNiZn11-2.5-1[19]</td><td>0.0461</td><td>0.0501</td><td>0.0963</td><td>0.2033</td><td>341</td></tr><tr><td>PtIr17.5[14]</td><td>0.0560</td><td>0.0714</td><td>0.0658</td><td>0.2708</td><td>384</td></tr><tr><td>PdIr18[15]</td><td>0.0516</td><td>0.0760</td><td>0.0797</td><td>1.0853</td><td>2003</td></tr><tr><td>PdAgCuAuPtZn30-14-10-10-1[13]</td><td>0.0775</td><td>0.1125</td><td>0.0911</td><td>0.0869</td><td>1021</td></tr><tr><td>AuCuPtAgZn14.5-8.5-4.5-1[11]</td><td>0.0261</td><td>0.0913</td><td>0.0517</td><td>0.1750</td><td>570</td></tr></table>

注：1 有机气氛为下列物质在一定温度下蒸发的混合气体为有机玻璃、聚四氟乙烯，聚硫橡胶、聚苯乙烯、聚酰胺树脂、夹布胶木等。

2 腐蚀时间为 $250\mathrm{h}$ 。  
3 测试条件为接触压力0.049N，测试电流1A。

# 3 力学性能

3.1 技术标准规定的性能 见表3-1、  
3.2 室温及各种温度下的力学性能

3.2.1 硬度 各种合金在不同状态下的硬度值见表32。

表3-1  

<table><tr><td>合金牌号</td><td>状态</td><td>公称直径/mm</td><td>σb/MPa</td><td>HV</td></tr><tr><td>AuNi9</td><td>冷应变</td><td>0.08~1.0</td><td>835~1030</td><td>240~290</td></tr><tr><td>AuNiGd9-0.5</td><td>冷应变</td><td>0.08~1.0</td><td>835~1030</td><td>250~300</td></tr><tr><td>AuNiIn9-8</td><td>冷应变</td><td>0.20~1.0</td><td>980~1200</td><td>260~310</td></tr><tr><td>AuNiCu7.5-1.5</td><td>冷应变</td><td>0.04~1.0</td><td>835~1030</td><td>240~280</td></tr><tr><td>AuAgCu25-5</td><td>冷应变</td><td>0.40~1.0</td><td></td><td>150~190</td></tr><tr><td>AuAgCu20-30</td><td>冷应变</td><td>0.08~1.0</td><td>885~1080</td><td>255~315</td></tr><tr><td>AuCuNiZn18-1.8-0.7</td><td>冷应变</td><td>0.08~1.0</td><td>880~1080</td><td>270~325</td></tr><tr><td rowspan="2">AuCuNiZn22-2.5-1</td><td rowspan="2">冷应变</td><td>0.04~1.0</td><td>930~1150</td><td>275~325</td></tr><tr><td>0.12~1.0</td><td>-</td><td>230~270</td></tr><tr><td>PtNi4.5</td><td>冷应变</td><td>0.10~0.20</td><td>700~880</td><td>240~280</td></tr><tr><td>PtIr10</td><td>冷应变</td><td>0.08~0.30</td><td>570~735</td><td>165~200</td></tr><tr><td>PtIr17.5</td><td>冷应变</td><td>0.08~0.30</td><td>735~930</td><td>240~290</td></tr><tr><td>PdIr18</td><td>冷应变</td><td>0.08~0.30</td><td>705~905</td><td>200~250</td></tr><tr><td>PdAgCo35-5</td><td>冷应变</td><td>0.40</td><td>-</td><td>270~330</td></tr><tr><td rowspan="2">PdAgCuAuPtZn30-14-10-10-1</td><td>冷应变</td><td>0.08~0.30</td><td>1080~1320</td><td>290~360</td></tr><tr><td>冷应变后时效</td><td>0.08~0.30</td><td>1180~1120</td><td>350~400</td></tr></table>

表3-2  

<table><tr><td rowspan="2">牌 号</td><td colspan="2">σb:MPa</td><td colspan="2">HV</td><td colspan="2">δ/%</td><td rowspan="2">E/GPa</td></tr><tr><td>退火态</td><td>硬态</td><td>退火态</td><td>硬态</td><td>退火态</td><td>硬态</td></tr><tr><td>AuNi9.7.81</td><td>588~647</td><td>98</td><td>190~200</td><td>270</td><td>26</td><td>-</td><td>86.2</td></tr><tr><td>AuNiGd9-0.5[7]</td><td>686</td><td>1127</td><td>195</td><td>280</td><td>20</td><td>-</td><td>86.83</td></tr><tr><td>AuNiln9-8[12]</td><td>682</td><td>1227</td><td>170</td><td>280</td><td>18.9</td><td>2.3</td><td>85.2</td></tr><tr><td>AuNiCu7.5-1.5[7]</td><td>539</td><td>931</td><td>200</td><td>240~270</td><td></td><td>-</td><td>91.9</td></tr><tr><td>AuAgCu25-5[8]</td><td>-</td><td></td><td>-</td><td>-</td><td>-</td><td>-</td><td></td></tr><tr><td>AuAgCu20-30[5]</td><td>588~637</td><td>1073</td><td>140</td><td>240~320</td><td>17~25</td><td>-</td><td>113.68</td></tr><tr><td>AuCuNiZn22-2.5-1[7]</td><td>-</td><td>882~1078</td><td>145~155</td><td>250~290</td><td></td><td>2~3</td><td>108</td></tr><tr><td>AuCuNiZn18-1.8-0.7[10]</td><td>-</td><td>784~176</td><td>-</td><td>250</td><td>-</td><td>1~2</td><td>106</td></tr><tr><td>PtNi4.5[11]</td><td>111~529</td><td>715~150</td><td>130~140</td><td>-</td><td>-</td><td>-</td><td></td></tr><tr><td>PtIr10[7]</td><td>379</td><td>617~637</td><td>120</td><td>200</td><td>25~27</td><td>2.5</td><td>168</td></tr><tr><td>PtIr17.5[8]</td><td>519</td><td>85</td><td>-</td><td>250</td><td>12~23</td><td>0.5~1.0</td><td>195</td></tr></table>

续表 3-2  

<table><tr><td rowspan="2">牌 号</td><td colspan="2">σbMPa</td><td colspan="2">HV</td><td colspan="2">δ/%</td><td rowspan="2">E/GPa</td></tr><tr><td>退火态</td><td>硬态</td><td>退火态</td><td>硬态</td><td>退火态</td><td>硬态</td></tr><tr><td>PdIr18.7-12</td><td>608</td><td>781~90</td><td>-</td><td>195(HB)</td><td>15</td><td>-</td><td>166</td></tr><tr><td>PdAgCo35-5</td><td>637</td><td>-</td><td>190~210</td><td>-</td><td>19</td><td>-</td><td>-</td></tr><tr><td rowspan="2">PdAgCuAuPtZn30-14-10-10-113</td><td rowspan="2">637~686</td><td>1478~1176(℃)</td><td rowspan="2">190~210</td><td>270~310(Y)</td><td rowspan="2">20~25</td><td rowspan="2">1~2</td><td rowspan="2">118(Y)120(CY)</td></tr><tr><td>1372~1470(℃)</td><td>340~400(CY)</td></tr><tr><td>AuCuPtAgZn14.5-8.5-4.5-1</td><td>590~760</td><td>1030~1380(℃)</td><td>180~240³</td><td>310~380³(CY)</td><td>20~36</td><td>2~10(CY)</td><td>110.00</td></tr><tr><td>AuCuAgPtNi14-10-5-131</td><td>490~539</td><td>880980(℃)1078~1176(℃)</td><td>190~230</td><td>280~320(Y)330~340(CY)</td><td>20~25</td><td>-</td><td>92.12~99.96</td></tr><tr><td>AuAgNiCu22-3-12</td><td>343~441</td><td>588~686</td><td>90~100</td><td>160~180</td><td>1520</td><td>1~2</td><td>93.10~98.00</td></tr><tr><td>AuCuAgZn17-7-12</td><td>-</td><td>882~80</td><td>-</td><td>-</td><td>-</td><td>1~2</td><td>≥98.00</td></tr></table>

(1) 为美国标准ASTMB541；1978的HK100的硬度值。

各种合金的硬度-退火温度曲线见图3-1～图3-10。

各种合金的硬度-冷应变率曲线见图3-11--图3-16。

3.2.2 拉伸性能 各种合金在不同状态下的抗拉强度和断后伸长率见表3-2。

各种合金的抗拉强度及断后伸长率-退火温度曲线见图3-17～图3-23。

各种合金的抗拉强度及断后伸长率-冷应变率曲线见图3-24～图3-31。

3.3 持久和蠕变性能  
3.4 疲劳性能  
3.5 弹性性能 各种合金在不同状态下的弹性模量见表3-2。

图片摘要：该图主要展示 3 1 金镍合金的。
![](images/c6bc342b88eb9c34791344b9165c16f1de22d636dfe5e4ecc9185ae8e7499c6a.jpg)  
图3-1 金镍合金的  
硬度与退火温度的关系[7-

图片摘要：该图主要展示 3 1 金镍合金的。
![](images/c3c5a7af53ccbb5c23fc8f5150ac280ec7ac6cc8855af7cb756752029d09ebc0.jpg)  
图3-2 金镍合金的硬度与  
退火时间的关系（退火温度 $700^{\circ}C$ ）[7]

图片摘要：该图主要展示 3 2 金镍合金的硬度与。
![](images/c6ed6429c5594204e9cb74a855f6492ec2d58e07f885c0b7a3f422e2d77cb9ac.jpg)  
图3-3 AuCuNiZn22-2.51合金硬度与退火温度的关系

图片摘要：该图主要展示 3 3 AuCuNiZn22 2.51合金硬度与退火温度的关系。
![](images/d01920734f5555de15cdaf91f86d454942e9d682a9e81de75a798ce97a438cc6.jpg)  
图3-4 PdIr18合金在不同温度下硬度与退火时间的关系[12]

图片摘要：该图主要展示 3 4 PdIr18合金在不同温度下硬度与退火时间的关系[12]。
![](images/c96d8569695378ad2da34f3e159ce28db56790c45430c3825a0826f681d25778.jpg)  
图3-5 合仑硬度与退火温度的关系

图片摘要：该图主要展示 3 5 合仑硬度与退火温度的关系。
![](images/9119d534bb36d3690ba3d1c8f1af6893bb0564682a707afc8c52bc0812a662e7.jpg)  
图3-6PdAgCuAuPtZn30-14-10-10-1台金硬度与退火时间的关系（退火温度 $780\mathrm{C}$ ）

图片摘要：该图主要展示 3 6PdAgCuAuPtZn30 14 10 10 1台金硬度与退火时间的关系（退火温度 ）。
![](images/c68db0e29336ecdb3fe0734f12e4a611dcc82b5c7a4a0c5a1e96a2ebced9c1d3.jpg)  
图3-7 合金硬度与时效温度的关系

图片摘要：该图主要展示 3 7 合金硬度与时效温度的关系。
![](images/72433d433a80a9c4a6f7770ced71b49386482095186abae56ab1068f71f5ff45.jpg)  
图3-8 AuCuAgPtNi14-10-5-1合金硬度与时效温度的关系[3]

图片摘要：该图主要展示 3 8 AuCuAgPtNi14 10 5 1合金硬度与时效温度的关系[3]。
![](images/6b74546b6f2fb8df15256fe56efb588ee5bcec4ec5116e7f96e7b22168279de6.jpg)  
图3-9 PdAgCuAuPtZn30-14-10-10-1合金硬度与时效时间的关系[3]

图片摘要：该图主要展示 3 9 PdAgCuAuPtZn30 14 10 10 1合金硬度与时效时间的关系[3]。
![](images/89eb2886a5b816760d028b74e267f05de993ec7483ea94ac1323251d17aa8552.jpg)  
图3-10 AuAgNiCu22-3-1合金硬度与退火温度的关系[2]

图片摘要：该图主要展示 3 10 AuAgNiCu22 3 1合金硬度与退火温度的关系[2]。
![](images/c612be54da219e3f667a01c72cd3aecb504068dd922ec9dde00ace61809761c0.jpg)  
图3-11 AuNi9合金硬度与冷应变率的关系[8]

图片摘要：该图主要展示 3 11 AuNi9合金硬度与冷应变率的关系[8]。
![](images/8f600f9160e05879b2cdcb81e8dfe582c3aed0b6886eeb7def19a0e569ca26d2.jpg)  
图3-12 $\mathrm{AuAgCu20 - 30}$ 合金硬度与冷应变率的关系

图片摘要：该图主要展示 3 12 合金硬度与冷应变率的关系。
![](images/3ddd36971e4bb39196d7793070daf02806dd6a11c8b3954b65520115febb666d.jpg)  
图3-13 AuCuNiZn22-2.5-1合金硬度与冷应变率的关系

图片摘要：该图主要展示 3 13 AuCuNiZn22 2.5 1合金硬度与冷应变率的关系。
![](images/c9fca80d1d63901e684d543204b65363f0bf11d031a0a3b2827276ca556bab7d.jpg)  
图3-14 PdAgCuAuPtZn30 14-10-10-1合金硬度与冷应变率的关系

图片摘要：该图主要展示 3 14 PdAgCuAuPtZn30 14 10 10 1合金硬度与冷应变率的关系。
![](images/fbd1730a995e762ea00d97295f0eca46d591c14b5ad3a3cd77391c575aee497a.jpg)  
图3-15 AuCuAgPtZn14-10-5-1合金硬度与冷应变率的关系

图片摘要：该图主要展示 3 15 AuCuAgPtZn14 10 5 1合金硬度与冷应变率的关系。
![](images/373cbc37627840dbc26a5c1fab2058bc4ba06401b95cf36b8bedc780d58a1770.jpg)  
图3-16 AuAgNiCu22-3-1合金（片材）硬度与冷应变率的关系[2]

图片摘要：该图主要展示 3 16 AuAgNiCu22 3 1合金（片材）硬度与冷应变率的关系[2]。
![](images/b8e4f7040acbcfb8214764257a7e59ab7c4bb2114f94d03bc5b35787769cc63d.jpg)  
图3-17 AuCuNiZn22-2.5-1合金抗拉强度与退火温度的关系

图片摘要：该图主要展示 3 17 AuCuNiZn22 2.5 1合金抗拉强度与退火温度的关系。
![](images/9a53cb8054f18f7180017a9c3647e2c1770992562314462d71519538ce5cec5c.jpg)  
图3-18 PtNi5合金抗拉强度与退火温度的关系

图片摘要：该图主要展示 3 18 PtNi5合金抗拉强度与退火温度的关系。
![](images/e1fc47432387e55ec8a6d2dc41915485e864001a8ce09432d1568869925b927b.jpg)  
图3-19 PtIr17.5合金抗拉强度、断后伸长率与冷应变率的关系

图片摘要：该图主要展示 3 19 PtIr17.5合金抗拉强度、断后伸长率与冷应变率的关系。
![](images/0a25f31e34659003e72537ab787c5d8591c6d2019a2e1b4499719f343ef0df02.jpg)  
图3-20 PtIr18合金抗拉强度、断后伸长率与退火温度的关系[19]

图片摘要：该图主要展示 3 20 PtIr18合金抗拉强度、断后伸长率与退火温度的关系[19]。
![](images/2dad36efa02dd966fca415056811797a82be4adcab74774ecc8c32f941888363.jpg)  
图3-21 AuCuPtAgZn14.5-8.5-4.5-1合金抗拉强度与退火温度的关系

图片摘要：该图主要展示 3 21 AuCuPtAgZn14.5 8.5 4.5 1合金抗拉强度与退火温度的关系。
![](images/88ea6599e660b575bd560ef6333d4b378c69b7d67a1905d58be5bfc94a7b696f.jpg)  
图3-22 AuCuAgPtN14-1051合金抗拉强度与时效温度的关系

图片摘要：该图主要展示 3 22 AuCuAgPtN14 1051合金抗拉强度与时效温度的关系。
![](images/a08a1cd4e82869936029b68d1875eee981ddc5765df533598f94e295a957201d.jpg)  
图3-23 AuAgNiCu22-3-1合金抗拉强度、断后伸长率与退火温度的关系[2]

图片摘要：该图主要展示 3 23 AuAgNiCu22 3 1合金抗拉强度、断后伸长率与退火温度的关系[2]。
![](images/17bfe38929c8d4d646ac6b733b01f2c2818b10a65df2f9856fca4e80cd0b1200.jpg)  
图3-24 金镍合金的抗拉强度与冷应变率的关系[7]

图片摘要：该图主要展示 3 24 金镍合金的抗拉强度与冷应变率的关系[7]。
![](images/e79ec008d80a1e222c7e3d2c20addc3c51415a3d577d9cc3e700f87d3abf1927.jpg)  
图3-25 AuAgCu20-30合金抗拉强度、断后伸长率与冷应变率的关系[7]

图片摘要：该图主要展示 3 25 AuAgCu20 30合金抗拉强度、断后伸长率与冷应变率的关系[7]。
![](images/4a408b901ac8267781a85e012ca27b738802a17a08eec732728dd6661c580f30.jpg)  
图3-26 AuCuNiZn22-2.5-1合金抗拉强度、断后伸长率与冷应变率的关系

图片摘要：该图主要展示 3 26 AuCuNiZn22 2.5 1合金抗拉强度、断后伸长率与冷应变率的关系。
![](images/e0304f514ad934b272dbd3ecc1948b0a896d708e4417593ce6455d53ac5d6d50.jpg)  
图3-27 PdIr18合金抗拉强度、断后伸长率与冷应变率的关系

图片摘要：该图主要展示 3 27 PdIr18合金抗拉强度、断后伸长率与冷应变率的关系。
![](images/208b8c9f51c33035e856b115ed64ea4b85cc0369bf9ec1f829b0476e90e5c0e5.jpg)  
1—冷应变后的抗拉强度；2—冷应变+时效后的抗拉强度（时效温度 $450\mathrm{C}$ ，时间30min）

图片摘要：该图主要展示 3 27 PdIr18合金抗拉强度、断后伸长率与冷应变率的关系。
![](images/80f06980eb3f1ddc3622a0e331db9613bd1520391c870fe95465b4fef72a06b6.jpg)  
图3-28 PdAgCuAuPtZn30-14-10-10-1合金抗拉强度与冷应变率的关系  
图3-29PdAgCuAuPtZn30-14-10-10-1合企断后伸长率与冷应变率的关系

图片摘要：该图主要展示 3 29PdAgCuAuPtZn30 14 10 10 1合企断后伸长率与冷应变率的关系。
![](images/bf9459b40c3a32fd0ed5cd7a3625075ca9718354e9c9e2cbfccadcee7d0cfb5b.jpg)  
图3-30 AuCuAgPtNi14-10-5-1合金抗拉强度与冷应变率的关系

图片摘要：该图主要展示 3 30 AuCuAgPtNi14 10 5 1合金抗拉强度与冷应变率的关系。
![](images/4ef17ff43c3615da135ff1106e07c4bcae40bdaa0996ae10eda71b9176498b8f.jpg)  
图3-31 AuAgNiCu22-3-1合金抗拉强度、断后伸长率与冷变形率的关系[2]

# 4 组织结构

# 4.1 相变温度

# 4.2 时间-温度-组织转变曲线

4.3 合金组织结构 金镍合金在 $850^{\circ} \mathrm{C}$ 以上存在连续固溶体区间，在低温下分解成两相：富金和富镍固溶体。在室温下，两相区约从 $2\%$ 镍扩展到 $95\%$ 镍处。

金镍合金中加入少量的钆，所生成的新相多富集于晶界，其成分为含微量金的GdNi和GdNi2金属

化合物（熔点约为 $850\mathrm{C}$ ），使合金增加耐磨性，延长材料使用寿命。金镍合金中加入一定数量（如 $8\%$ ）的钢，生成 $\mathrm{Ni}_3\mathrm{In}$ 和 $\mathrm{In}_2\mathrm{O}_3$ ，可明显改善合金的摩擦性能，使材料带有自润滑性，能减产在使用过程中产生的“金属转移”，延长材料的使用寿命。

AuNiCu7.51.5合金在 $500\mathrm{C}$ 以上为单相固溶体，在 $500\mathrm{C}$ 以下分解成两相固溶体。

AuAgCu20-30合金在 $700^{\circ}\mathrm{C}$ 以上为单相同溶体， $700^{\circ}\mathrm{C}$ 以下为两相组织。

$\mathrm{AuCuNiZn22 - 2.5 - 1}$ 合金在 $355\sim 400^{\circ}C$ 以上淬火得到的组织为单相固溶体，经时效发生有序转变，出现 $\mathrm{AuCu}$ 有序相。

PtNi4.5合金为单相固溶体，在低温时没有相变。

PtIr17.5合金在高温时为连续固溶体。在850左右分解为两相固溶体，但两相平衡进行得很慢，有明显的晶内偏析和树枝状结构。PtIr18合金在高温时为单相固溶体，约 $1400\mathrm{C}$ 时会分解为两相。钯铱（含 $15\% \sim 30\%$ 铱）合金时效现象显著，在 $13(\mu)\mathrm{C}$ 淬火后，经 $800\mathrm{C}$ 时效，可明显提高硬度和抗拉强度、降低电阻率[12]。

$\mathrm{PdAgCuAuPtZn30 - 14 - 10 - 10 - 1}$ 冷应变合金，经 $900^{\circ}C$ 固溶处理后，再经 $450^{\circ}C$ 时效处理，会析出 $\mathrm{Pt}_3\mathrm{Cu}$ 和 $\mathrm{PtCu}$ 化合物，使合金的硬度和抗拉强度显著提高[3]。

PdAgCo35-5合金为连续固溶体。

$\mathrm{AuCuAgPtNi14-10-5-1}$ 合金经固溶和冷应变，再经时效处理后析出面心立方结构的硬化相 $\mathrm{AuCu}$ 化合物，使合金的硬度和抗拉强度增高。

# 5 工艺性能与要求

# 5.1 成形性能 电刷材料中的各种合金加工性能良好，能加工各种规格的丝材。

电刷产品有直棒型和带勾型等品种，有单根电刷和多根并排电刷。对带勾型的电刷，要求材料成形后不产生裂纹或断裂。固溶体型合金的硬态材料成形性能较好，一般常用于制作带勾型的电刷。时效态的材料成形性能较差，一般常用于制作直棒型的电刷。

# 5.2 焊接性能

5.3 零件热处理工艺 电刷材料的各种合金在加工过程中热处理工艺主要参数见表5-1。

表5-1  

<table><tr><td>牌 号</td><td>均匀化温度/℃</td><td>锻造温度/℃</td><td>中间退火温度/℃</td></tr><tr><td>AuNi971</td><td>800</td><td>500</td><td>700</td></tr><tr><td>AuNiGd9-0.577</td><td></td><td>700</td><td>700</td></tr><tr><td>AuNiIn9-8221</td><td>550~600</td><td>-</td><td>550~600</td></tr><tr><td>AuNiCu7.5-1.5231</td><td>750</td><td>-</td><td>700</td></tr><tr><td>AuAgCu25-53</td><td>-</td><td>-</td><td>-</td></tr><tr><td>AuAgCu20-303</td><td>700</td><td>-</td><td>700</td></tr><tr><td>AuCuNiZn22-2.5-1222</td><td>700~720</td><td>-</td><td>700</td></tr><tr><td>AuCuNiZn18-1.8-0.7</td><td>700</td><td>-</td><td>700</td></tr><tr><td>PtNi4.571</td><td>-</td><td>1200~1250</td><td>800~1000</td></tr><tr><td>PtIr1021</td><td>1200</td><td>1200</td><td>1150</td></tr><tr><td>PtIr17.571</td><td>1200</td><td>1000~1300</td><td>1200</td></tr><tr><td>PdIr18724</td><td>1400</td><td>1100~1250</td><td>12003</td></tr><tr><td>PdAgCo35.57</td><td>-</td><td>900~1000</td><td>700~800</td></tr></table>

续表 51  

<table><tr><td>牌 号</td><td>F</td></tr><tr><td>PdAgCuAuPrZn30 14 10 10 1</td><td></td></tr><tr><td>Au&#x27;uPtAgZn14.5-8.5 4.5-1</td><td></td></tr><tr><td>AuCuAgPtNi14 10 5 1°</td><td></td></tr><tr><td>AuAgNiCu22-3-1</td><td></td></tr><tr><td>AuCuAgZn17-7-1</td><td></td></tr></table>

<table><tr><td rowspan="2">匀化温度 \( \cdot  \mathrm{C} \) 850</td><td>锻造温度：(</td><td>中间退火温度/℃</td></tr><tr><td>850</td><td>800</td></tr><tr><td>750</td><td>-</td><td>700</td></tr><tr><td></td><td>-</td><td>750</td></tr><tr><td></td><td></td><td>680</td></tr><tr><td>...</td><td>-</td><td>650</td></tr></table>

最后一道退火温度 $920^{\circ}C$ ，其余为 $1200^{\circ}C$ 。

# 6 功能考核实验

# 7 使用建议

建议使用。

# 参考文献

1 YS/T 204 1994 电刷用贵金属合金线材  
2 北京有色金属研究总院. 研究、生产记录数据: 精贵 04-85, 1986  
3 昆明贵金属研究所. 研究、生产记录数据: 精贵 09-85.1986  
4 北京航空材料研究院. 试验记录数据: 精贵 06-85.1986  
5 北京航空材料研究院. IG-18 金银铜合金试制技术总结. 1964  
6 HB7470—1996贵金属异形丝材   
7昆明贵金属研究所等，贵金属材料加工手册，北京：冶金工业出版社，1978  
8 北京航空材料研究院·金基导电环、电刷材料研究技术总结·1966  
9 北京航空材料研究院. 长寿命杆位移传感器绕组材料应用研究总结. 1984  
10上海有色金属研究所，研制、生产记录数据：精贵03-85.1986  
11 北京航空材料研究院，IG-16锆镍合金研究报告，1964  
12 北京航空材料研究院. IG-7(11,11-18)技术总结. 1962  
13 北京航空材料研究院，研制、生产记录数据：精贵01-85.1986  
14 北京航空材料研究院. 电接触材料静态接触电阻试验方法研究总结. 1980  
15 北京航空材料研究院. 试验记录数据: 精贵 07-85.1986  
16 YS/T 201 1994 贵金属及其合金板、带材  
17 北京航空材料研究院·研究、生产记录数据：精贵08-85.1986  
18 北京航空材料研究院. 11117.5 合金试制研究总结. 1961  
19航空材料手册编写组.航空材手册：上册．北京：国防工业出版社，1972  
20 航空仪表电位器、电刷材料“金属瘤”问题的初探. 北京航空材料研究院第七届学术年会论文集. 1986  
21 北京航空材料研究院，贵金属及其合金加工工艺.1983  
22 北京航空材料研究院. AuNiIn 8 电刷材料生产工艺说明书. 1984

23 北京航空材料研究院. 钥: 金金 IG 6(11117.5) 织材加工工艺说明书, 1964  
21 北京航空材料研究院：钯铱-金IG-7（LLH-18）生产工艺说明书.1964

编写 汤道坤

审校 孙凤礼

# 导电环和导电片材料

# 1 概述

该类材料包括导电环、导电片、换向环和换向片材料，和电刷材料匹配使用。导电环在滑动中传递电能、电讯号；导电片、换向环和换向片起转换电流方向的作用。

根据该类元件的工作特性，要求材料具有下列性能：良好的化学稳定性和抗电侵蚀性、低的摩擦系数、良好的加工性能。

该类材料共编入23个牌号材料。

1.1 材料牌号 见表1-1。  
1.2 相近牌号 见表1-1。  
1.3 材料的技术标准 见表1-1。  
1.4 化学成分 见表1-2。  
1.5 热处理制度  
1.6 品种规格与供应状态

1.6.1 导电环材料以管材供应，一般管材按外径尺寸供货，管材外径和壁厚尺寸及其允许偏差见表1-3。

1.6.2 有特殊要求的管材可按内径尺寸供应，管材内径和壁厚尺寸及其允许偏差见表1-4。  
1.6.3 换向片、导电片材料以带材供应，带材的厚度、宽度尺寸及其允许偏差见表1-5。  
1.6.4 供应状态 管材为硬态(Y)供应，带材为硬态(Y)或半硬态 $(Y_{2})$ 供应。  
1.7 熔炼与铸造工艺 用高频感应炉、中频感应炉或真空感应炉熔炼。

银及其合金用石墨坩埚熔炼，木炭或硼砂覆盖保护，浇注于钢锭模中。

金及其合金用石墨或氧化铝坩埚熔炼，木炭或硼砂覆盖保护，浇注于钢锭模中。

铂及其合金用氧化镁或氧化锆坩埚熔炼，氩气保护，浇注于水冷铜模中。

钯及其合金用氧化铝或氧化锆坩埚熔炼，氮气保护，浇注于钢锭模中。钯及其合金在熔炼和铸造过程中要特别注意防止吸气，如果铸锭内部有大量气体，可重新回炉熔炼。粉状原材料，应先压成块状烘干后再配料熔炼。

1.8 应用概况与特殊要求 所编入的各种材料在航空产品中都已生产、使用多年、性能稳定，各机种通用。

由于该类材料是和电刷材料互相匹配使用，在选材时要考虑产品的不同工作条件和电刷材料的各种性能，达到合理匹配选材，产品性能可靠，使用寿命长的目的。该类材料的硬度值一般应低于电刷材料的硬度值。

表11  

<table><tr><td>牌号</td><td>相近牌号</td><td>技术标准</td></tr><tr><td>Ag1</td><td>--</td><td rowspan="3">HB 5189 1996《航空用贵金属及其合金管材》</td></tr><tr><td>Ag2</td><td></td></tr><tr><td>AgCu10</td><td></td></tr><tr><td>AgCu12.5</td><td>--</td><td></td></tr><tr><td>AgCuV10-0.2</td><td></td><td>HB 5190-1996《航空用贵金属及其合金板、带材》</td></tr><tr><td>AgCuNiAl20-2-1</td><td>--</td><td></td></tr><tr><td>AgPd20</td><td>HLYCP80(俄罗斯)</td><td rowspan="3">HB 5189-1996《航空用贵金属及其合金管材》</td></tr><tr><td>Au1</td><td></td></tr><tr><td>Au2</td><td></td></tr><tr><td>AuAg25</td><td></td><td rowspan="2">HB 5190-1996《航空用贵金属及其合金板、带材》</td></tr><tr><td>AuAg40</td><td>AHP40(俄罗斯)</td></tr><tr><td>AuAgCu35-5</td><td></td><td rowspan="3">HB 5189-1996《航空用贵金属及其合金管材》</td></tr><tr><td>AuAgCu25-6</td><td></td></tr><tr><td>AuNiCu10-15</td><td></td></tr><tr><td>AuNiCu7.5-1.5</td><td>3.1HM7.5 1.5(俄罗斯)</td><td rowspan="3">HB 5190-1996《航空用贵金属及其合金板、带材》</td></tr><tr><td>AuNi5</td><td>-</td></tr><tr><td>AuNi9</td><td></td></tr><tr><td>Pt1</td><td></td><td rowspan="3">HB 5189 1996《航空用贵金属及其合金管材》</td></tr><tr><td>Pt2</td><td>-</td></tr><tr><td>PtIr10</td><td>10110(俄罗斯)</td></tr><tr><td>Pd1</td><td></td><td rowspan="3">HB 5190 1996《航空用贵金属及其合金板、带材》</td></tr><tr><td>Pd2</td><td>-</td></tr><tr><td>PdIr10</td><td>11.0110(俄罗斯)</td></tr></table>

%

表1-2
