Repository: C-zj02/CFD-claw

<div align="center">

**English** | [中文](#中文版) | [Français](README_FR.md) | [Русский](README_RU.md) | [हिन्दी](README_HI.md) | [العربية](README_AR.md) | [Português](README_PT.md)

# 🚀 Claude Code Python

**A Complete Python Reimplementation Based on Real Claude Code Source**

*From TypeScript Source → Rebuilt in Python with ❤️*

***
**🔥 Active Development • New Features Weekly 🔥**

</div>

***

## 🎯 What is This?

**Clawd Code** is a **complete Python rewrite** of Claude Code, based on the **real TypeScript source code**.

File: RAG-data/中国航空材料手册(第2版) 第7卷 塑料 透明材料 绝缘材料001-200.pdf-3058ca35-b520-427a-a019-329148c5ef05.md (part 8 of 9)
# 中国航空材料手册
增韧聚酰胺系指马来酸酐接枝的共聚烯烃橡胶，如EPDM与聚酰胺的掺混物。增韧聚酰胺的典型代表是超韧聚酰胺。其最大的特点是对缺口开裂不敏感，在干燥和低温的情况下，保持固有的冲击强度在 $-40^{\circ}\mathrm{C}$ 下它比室温下的多数塑料更韧，还具有突出的耐溶剂、耐油、耐脂和耐化学药品性。因此，它在一些难于应付的环境中比聚碳酸酯类的高冲击性非晶态树脂更为可靠。可成型形状复杂、多种厚度、角隅和各部分都受力的零部件。它是目前世界上最具韧性的工程塑料，可用作拖拉机外罩伸延部件、滑冰鞋的冰刀座和可更换的冰刀组件、雪橇鞋的机械零件、溜冰鞋底板和滚轮、自行车轮子、电动工具罩和灭火器的阀体、手柄、驱动杆和压力计的保护罩和支座等。

1.1 型号及名称 增韧聚酰胺型号及名称见表！！。

表1-1  

<table><tr><td>型号</td><td>名称</td><td>型号</td><td>名称</td></tr><tr><td>SZRPA66</td><td>超韧尼龙 66</td><td>ZRFRGPA66</td><td>韧性阻燃增强尼龙 66-30</td></tr><tr><td>ZRPA67</td><td>韧性尼龙 66</td><td>ZRFRGPA6</td><td>韧性阻燃增强尼龙 6</td></tr><tr><td>ZRGPA6</td><td>韧性增强尼龙 6-35</td><td>飞远牌</td><td>韧性尼龙 6</td></tr><tr><td>ZRGPA66</td><td>韧性增强尼龙 66-30</td><td>飞远牌</td><td>韧性增强尼龙 6</td></tr></table>

1.2 基本组成 聚酰胺66或聚酰胺6,马来酸酐接枝的聚烯烃，如EPDM等，热稳定剂，紫外光吸收剂、成核剂、柔软剂、颜料和玻璃纤维或粉等。阻燃级还包括阻燃剂，

# 1.3 材料标准

Q/GHAE 29-1993《韧性尼龙66》

Q/GJIAE49--1994《韧性增强聚酰胺66塑料：

Q.IER01-1998《韧性增强阻燃尼龙66》

它们的主要性能指标见表1-2.

表1-2  

<table><tr><td rowspan="3">性能</td><td colspan="4">指 标</td></tr><tr><td>增韧尼龙66</td><td>韧性增强聚酰胺66</td><td>韧性阻燃聚酰胺66</td><td>韧性尼龙*</td></tr><tr><td>Q/IER 01·1998</td><td colspan="2">Q-GHAE 49 1994</td><td>Q/GHAE 29 1994</td></tr><tr><td>密度/(g/cm3)</td><td>1.07</td><td colspan="2">1.3~1.40</td><td>1.01.1</td></tr><tr><td>拉伸强度/MPa</td><td>45</td><td>≥100</td><td>≥45</td><td>-0</td></tr><tr><td>弯曲强度/MPa</td><td>60</td><td>≥160</td><td>≥60</td><td>-5</td></tr><tr><td>弯曲模量/GPa</td><td>1.4</td><td></td><td></td><td>-51</td></tr><tr><td>缺口冲击强度/(kJ/m2)</td><td>90</td><td>≥20</td><td>≥10</td><td>-10</td></tr><tr><td>无缺口冲击强度/(kJ/m2)</td><td>不断</td><td></td><td></td><td></td></tr><tr><td>球压痕硬度</td><td>90</td><td></td><td></td><td>8</td></tr><tr><td>熔点/(℃)</td><td>≥258</td><td></td><td></td><td></td></tr><tr><td>热变形温度(1.81 MPa)/℃</td><td>55</td><td>≥200</td><td>≥60</td><td>-40</td></tr><tr><td>燃烧性(UL94)</td><td>-</td><td></td><td>V-0</td><td></td></tr><tr><td>体积电阻率/(Ω·m)</td><td>1.0×10^14</td><td colspan="2">≥1.0×10^14</td><td>&gt;1.0&lt;10</td></tr><tr><td>表面电阻率/Ω</td><td>1.0×10^14</td><td></td><td></td><td></td></tr><tr><td>介电常数</td><td>-</td><td>2.0~2.7</td><td>2.2~3.5</td><td>2.3</td></tr><tr><td>耐漏电起痕指数/V</td><td>375</td><td></td><td></td><td></td></tr><tr><td>玻璃纤维/%</td><td>-</td><td>30±3</td><td>-</td><td>-</td></tr><tr><td>灰分/%</td><td>0.1</td><td></td><td></td><td></td></tr></table>

1.4 使用工艺说明书   
1.5 供应状态 韧性聚酰胺以粒状料供应，  
1.6 应用概况 广泛用于电器、汽车和体育器材，例如电动工具罩、手柄、汽车门拉手、拖拉机外罩、自行车轮子、灭火器阀体、手柄、驱动杆、压力计保护罩和支座，溜冰鞋底板和滚轮、雪橇鞋的机械零件、滑冰鞋的冰刀座和可更换的冰刀组件。  
1.7研制及生产单位上海市合成树脂研究所研制；上海伟海塑料厂、黑龙江省尼龙厂生产  
1.8 鉴定级别及日期 1987年9月由上海市化学工业局鉴定通过。

# 2 性能

2.1 物理及化学性能 增韧聚酰胺的物理及化学性能典型值见表21。

表2-1-2  

<table><tr><td>性能</td><td>SZR
PA66</td><td>ZR
PA66</td><td>ZRG
PA6-35</td><td>ZRG
PA6-30</td><td>ZFRG
PA6-30</td><td>ZFRG
PA66-30</td><td>韧性尼龙61</td><td>韧性增强尼龙</td></tr><tr><td>密度/(g·m)</td><td>1.07</td><td>1.08</td><td>1.38</td><td>1.35</td><td>1.46</td><td>1.48</td><td>1.09~1.10</td><td>;不</td></tr><tr><td>燃烧性(LF 94)</td><td></td><td></td><td></td><td></td><td>V-0</td><td>V-0</td><td></td><td></td></tr><tr><td>热变形温度(1.81 MPa)/℃</td><td>55</td><td>52</td><td>200</td><td>200</td><td>190</td><td>192</td><td>≥55</td><td>150</td></tr><tr><td>软化点(维卡)°C</td><td>--</td><td>&gt;200</td><td></td><td></td><td></td><td></td><td></td><td></td></tr><tr><td>玻璃纤维</td><td>-</td><td>-</td><td>35</td><td>30</td><td>30</td><td>30</td><td></td><td>30</td></tr><tr><td>收缩率%</td><td></td><td></td><td></td><td></td><td></td><td></td><td>0.6~1.5</td><td>7</td></tr><tr><td>着火试验(</td><td></td><td></td><td></td><td></td><td>960</td><td>960</td><td></td><td></td></tr><tr><td>体积电阻率(Ω·m)</td><td>10^13</td><td>10^13</td><td>10^13</td><td>10^13</td><td>10^13</td><td>10^13</td><td>≥100</td><td>10</td></tr><tr><td>表面电阻率Ω</td><td>10^11</td><td>10^11</td><td>10^11</td><td>10^11</td><td>10^11</td><td>10^11</td><td>≥100</td><td>10</td></tr><tr><td>介电强度(MV·m)</td><td>-</td><td>-</td><td>-</td><td>-</td><td>-</td><td>-</td><td>≥100</td><td>-</td></tr><tr><td>介质损耗角正切(10^6 Hz)</td><td></td><td>0.011</td><td></td><td>-</td><td></td><td></td><td></td><td></td></tr><tr><td>耐漏电起痕指数/V</td><td>-</td><td>375</td><td></td><td>-</td><td></td><td></td><td></td><td></td></tr><tr><td>灰分/%</td><td>0.1</td><td>0.1</td><td></td><td>-</td><td></td><td></td><td></td><td></td></tr></table>

2.2力学性能 增韧聚酰胺的力学性能典型值见表2-2。

表2-2  

<table><tr><td>性能</td><td>SZR
PA66</td><td>ZR
PA66</td><td>ZRG
PA6 35</td><td>ZRG
PA6 30</td><td>ZFRG
PA6 30</td><td>ZFRG
PA66 30</td><td>韧性尼龙</td><td>韧性增强
屈服</td></tr><tr><td>拉伸强度/MPa</td><td></td><td>46.4</td><td></td><td></td><td></td><td></td><td>≥45</td><td>100</td></tr><tr><td>断裂伸长率/%</td><td></td><td>50</td><td></td><td></td><td>5</td><td></td><td>30</td><td></td></tr><tr><td>弯曲强度/MPa</td><td>60</td><td>50</td><td>145</td><td>170</td><td>110</td><td>100</td><td>≥70</td><td></td></tr><tr><td>冲击强度(kJ·m)</td><td></td><td></td><td></td><td></td><td></td><td></td><td></td><td></td></tr><tr><td>缺口,常温</td><td>90</td><td>40</td><td>20</td><td>18</td><td>15</td><td>14</td><td>≥14</td><td></td></tr><tr><td>缺口,40(</td><td></td><td>-</td><td></td><td>-</td><td></td><td>-</td><td>≥7</td><td></td></tr><tr><td>无缺口</td><td>不断</td><td>不断</td><td></td><td></td><td></td><td></td><td></td><td></td></tr><tr><td>球压痕硬度/MPa</td><td>90</td><td>73</td><td>127</td><td>145</td><td>135</td><td>150</td><td></td><td></td></tr></table>

2.3 耐环境性能 增韧聚酰胺具有突出的耐溶剂、耐油、耐脂和耐化学药品性。但会受无机酸和苯酚的侵蚀。此外，对气体的阻隔性能也良好。  
2.4工艺性能 增韧聚酰胺的工艺性能典型值见表23。

表2-312  

<table><tr><td>性能</td><td>典型值</td></tr><tr><td>收缩率/%</td><td>10.6~11.</td></tr><tr><td>熔融温度/℃</td><td>255~278</td></tr></table>

# 3 使用工艺

增韧聚酰胺树脂可用普通聚酰胺树脂最常用的成型加工方法成型。注塑加工零件时的压力、料筒及模具温度应随制品大小厚薄适当调节；加工前粒料须预干燥，干燥条件为 $100^{\circ}\mathrm{C}, 133.3\mathrm{Pa}$ ，干燥 $\mathrm{h}$ 。控制湿分在 $0.2\%$ 以下；注塑成型时料筒温度：前段 $190^{\circ}\mathrm{C}$ ，中段 $200\sim 210^{\circ}\mathrm{C}$ ，后段 $200\sim 210^{\circ}\mathrm{C}$ ；模具温度： $60\sim 120^{\circ}\mathrm{C}$ ；注射压力： $3\sim 6\mathrm{MPa}$ 。

# 4 其他

4.1包装 粒状增韧聚酰胺料装入内衬聚乙烯薄膜的聚丙烯编织袋中，每袋净重 $25\mathrm{kg}$   
4.2 运输 贮运中应防止编织袋破碎及受潮。  
4.3 贮存 存放于干燥的场所。

# 5 使用建议

选用。

# 参考文献

1 上海伟海塑料厂，产品说明书. 1998  
2 王正远. 工程塑料实用手册. 北京: 中国物资出版社, 1994

# 聚碳酸酯塑料

# 聚碳酸酯

# 1 概述

聚碳酸酯是主链上含有碳酸酯基一类高分子材料的总称。常用的是双酚A型线型热塑性聚碳酸酯(PC)，由双酚A与光气经界面缩聚或双酚A与碳酸二苯酯经熔融缩聚制得。一般采用注塑、挤出、吹塑、模塑等方法成型。PC韧而刚，冲击韧性为一般热塑性塑料之首；有良好的尺寸稳定性、抗蠕变性、耐热性及介电性能；透明性好，折光指数高。但容易应力开裂，耐溶剂性差，高温易水解，摩擦系数大，耐磨性欠佳。已广泛用于制作电子、机械、航空零部件，可在 $-60\sim 120^{\circ}\mathrm{C}$ 使用。

1.1 型号及名称 熔融法聚碳酸酯、溶剂法聚碳酸酯。  
1.2 基本组成 聚碳酸酯、抗氧剂。  
1.3 材料标准 HG/T2503-1993《聚碳酸酯树脂》，主要性能指标见表1-1。

表1-1  

<table><tr><td rowspan="3">项 目</td><td colspan="6">指 标</td></tr><tr><td colspan="3">熔融法聚碳酸酯</td><td colspan="3">溶剂法聚碳酸酯</td></tr><tr><td>优级品</td><td>一级品</td><td>合格品</td><td>优级品</td><td>一级品</td><td>合格品</td></tr><tr><td>外观</td><td colspan="6">无色或微黄色的均匀透明颗粒</td></tr><tr><td>含有杂质的颗粒/%</td><td>≤1</td><td>&gt;1~≤5</td><td>&gt;5~≤10</td><td>≤2</td><td>&gt;2~≤5</td><td>&gt;7~≤10</td></tr><tr><td>溶液色差</td><td>≤3</td><td>&gt;3~≤5</td><td>&gt;5~≤8</td><td>≤1</td><td>&gt;1~≤7</td><td>&gt;7~≤10</td></tr><tr><td>热降解率/%</td><td>≤7</td><td>&gt;7~≤12</td><td>&gt;12~≤20</td><td>≤7</td><td>&gt;7~≤12</td><td>&gt;12~≤20</td></tr><tr><td>冲击强度(缺口)/(kJ/m2) ≥</td><td>50</td><td colspan="2">45</td><td>55</td><td colspan="2">50</td></tr><tr><td>拉伸强度/MPa ≥</td><td>60</td><td colspan="2">55</td><td>65</td><td colspan="2">60</td></tr><tr><td>断裂伸长率/% ≥</td><td>85</td><td colspan="2">70</td><td>90</td><td colspan="2">80</td></tr><tr><td>弯曲屈服强度/MPa ≥</td><td colspan="6">95</td></tr><tr><td>热变形温度(1.81 MPa)/℃ ≥</td><td colspan="6">130</td></tr><tr><td>体积电阻率/(Ω·m) ≥</td><td colspan="6">1.5×10^4</td></tr><tr><td>介电常数(1 MHz)</td><td colspan="6">2.~3.0</td></tr><tr><td>介质损耗角正切(1 MHz) ≤</td><td colspan="6">1.5×10^2</td></tr><tr><td>介电强度/(MV/m) ≥</td><td colspan="6">16</td></tr></table>

# 1.4 使用工艺说明书

1.5 供应状态 PC 以颗粒状、棒材、板材供应。棒材：直径 $20 \sim 100 \mathrm{~mm}$ ，长度 $200 \sim 700 \mathrm{~mm}$ ；板材：厚度 $2 \sim 8 \mathrm{~mm}$ ，宽度 $1020 \mathrm{~mm}$ ，长度不限。  
1.6 应用概况 在航空、电子、机电工业中已用作风挡玻璃，座舱罩，防弹玻璃，灯罩，信号灯，仪器、仪表的观察窗，防护面罩，电话、通讯设备零件如拨号盘、微调器盘、接线板、线圈骨架、绝缘套、计数

器齿轮、数轮，以及电动工具外壳等。

1.7研制及生产单位晨光化工研究院（成都）研制；天津有机化工二厂、常州有机化工厂、杭州塑料化工厂、上海染化二厂、重庆长风化工厂生产树脂，晨光化工研究院三分厂、上海胜德塑料厂生产制品  
1.8 鉴定级别及日期 熔融法PC:1973年6月由化学工业部外事局鉴定通过;光气法PC:1986年1月由化学工业部鉴定通过。

# 2 性能

2.1 物理及化学性能 PC 的物理及化学性能典型值见表 2-1。

表2-1  

<table><tr><td>性能</td><td>典型值</td><td>性能</td><td>典型值</td></tr><tr><td>外观</td><td>无色至微黄色透明体</td><td>线膨胀系数/K</td><td>6×10-7~7.10</td></tr><tr><td>分子量</td><td>25 000~40 000</td><td>燃烧性</td><td>自熄</td></tr><tr><td>密度/(g·cm-3)</td><td>1.20</td><td>氧指数</td><td>31.5</td></tr><tr><td>吸水率/%</td><td>0.13</td><td>表面电阻率/Ω</td><td>1&lt;10-9</td></tr><tr><td>马丁温度(°C)</td><td>120</td><td>体积电阻率/(Ω·m)</td><td>1.5×10-8</td></tr><tr><td>热变形温度(1.81 MPa)/(°C)</td><td>134</td><td>介电强度/(MV·m)</td><td>22</td></tr><tr><td>玻璃化温度(°C)</td><td>119</td><td>介电常数(1 MHz)</td><td>2.4</td></tr><tr><td>热分解温度(°C)</td><td>310</td><td>介质损耗角正切(1 MHz)</td><td>7&lt;10</td></tr></table>

2.2力学性能 PC的力学性能典型值见表2-2。

表22  

<table><tr><td>性能</td><td>典型值</td><td>性能</td><td>典型值</td></tr><tr><td>拉伸强度/MPa</td><td>65.3</td><td>剪切强度/MPa</td><td>1.1</td></tr><tr><td>拉伸弹性模量/GPa</td><td>2.16</td><td>冲击强度/(kJ/m²)</td><td></td></tr><tr><td>断裂伸长率/%</td><td>90</td><td>无缺口</td><td>不断</td></tr><tr><td>压缩强度/MPa</td><td>81.1</td><td>缺口</td><td>50-43.</td></tr><tr><td>弯曲强度/MPa</td><td>96.1</td><td>布氏硬度</td><td>12.0</td></tr><tr><td>弯曲弹性模量/GPa</td><td>1.95</td><td></td><td></td></tr></table>

2.3 耐环境性能 聚碳酸酯具有良好的抗化学腐蚀性能，由于疏水的苯环对碳酸酯基的保护作用，对稀无机酸溶液（ $20\%$ 盐酸、 $20\%$ 硫酸、 $20\%$ 硝酸、 $40\%$ 氢氟酸、乙酸、甲酸等）和稀碱（苛性钠和苛性钾除外）溶液稳定；常温下耐水、氧化剂、还原剂、盐、油、脂肪烃；当仲C-H键和叔C-H键都不存在时，可导致较高的氧化稳定性。当薄膜在空气中加热到 $300^{\circ}\mathrm{C}$ 以上时会发生氧化作用，结果导致交联、当没有双键存在时，可赋予聚碳酸酯良好的耐臭氧性能；四氯化碳、苯、丙酮、乙酸乙酯等能使聚碳酸酯溶胀：氯甲烷、二氯乙烷、甲酚等能熔解聚碳酸酯；聚碳酸酯不耐碱、胺、浓硫酸、王水和糠醛等化学药品。长期浸入沸水会水解破裂或导致脆化；聚碳酸酯的收缩率小而收缩均匀，吸水率较低（但在高温下，对微量水分十分敏感），常温时为 $0.13\%$ 左右。在沸水中浸泡 $50\mathrm{h}$ 后，也只有 $0.58\%$ ，浸水后的尺寸变化也很小，因而聚碳酸酯具有良好尺寸稳定性；聚碳酸酯的耐候性较好，制品在户外暴露一年，性能变化很少。

# 2.4 工艺性能

2.4.1 PC的工艺性能典型值见表2-3。

表2-3  

<table><tr><td>性能</td><td>典型值</td></tr><tr><td>熔融温度(℃)</td><td>220</td></tr><tr><td>熔体流动速率/(g/10 min)</td><td>3~12</td></tr><tr><td>收缩率/%</td><td>0.6~0.7</td></tr></table>

2.4.2 PC的流变特性见图 $2\cdot 1^{[1,2]}$ 和图 $2\cdot 2^{1,2}$   
2.5 使用性能 PC 在 Amsler 磨耗试验机上测得的摩擦、磨损性能见表 2-4。

图片摘要：该图主要展示 2 3。
![](images/bd0f5a9f5dfb2519424bbbc08f338ace1b28746356fda31e0222ec6401ea4c8e.jpg)  
图2-1 光气法PC在不同温度下的粘度剪切速率曲线

图片摘要：该图主要展示 2 1 光气法PC在不同温度下的粘度剪切速率曲线。
![](images/5cd9a151e0109bcde8a7dd872b85e410f9e83b851c08cbb2d6e81033285f906a.jpg)  
图2-2 光气法PC在不同剪切速率的粘度-温度曲线

表2-4  

<table><tr><td>负荷/kg</td><td>试验时间/min</td><td>润滑条件</td><td>磨痕长度/mm</td><td>摩擦系数</td></tr><tr><td>30</td><td>20</td><td>无润滑</td><td>16.5</td><td>0.12</td></tr><tr><td>40</td><td>120</td><td>滴油</td><td>3.08</td><td>0.124</td></tr></table>

# 3 使用工艺

PC是非晶态聚合物，无准确的熔点。熔融后熔体粘度较高，其流变特性接近牛顿流体。聚碳酸酯的吸水性小，但高温下对微量水分十分敏感，易使聚合物降解，在成型加工前须干燥到水分为0.02以下。

3.1 注塑成型 PC的注塑成型工艺条件见表31。

表3-1  

<table><tr><td colspan="2">干燥条件</td><td rowspan="2">注塑温度
C</td><td rowspan="2">注射压力
MPa</td><td rowspan="2">模具温度
(℃)</td><td>注塑周期</td><td colspan="2">制品热处理</td></tr><tr><td>温度/(℃)</td><td>时间/h</td><td>s</td><td>温度/(℃)</td><td>时间/h</td></tr><tr><td>100~115</td><td>8~24</td><td>240~310</td><td>100~200</td><td>薄壁件90~110厚壁件50~90</td><td>薄壁件20~10厚壁件70~100</td><td>110</td><td>-</td></tr></table>

3.2 挤出成型 PC的挤出成型工艺条件见表3-2。

表3-2  

<table><tr><td>加料段温度/(°C)</td><td>压缩段温度/(°C)</td><td>计量段温度/(°C)</td><td>冷却温度/(°C)</td><td>螺杆转速/(r·min-1)</td></tr><tr><td>&lt;200</td><td>240</td><td>250~260</td><td>90</td><td>30~60</td></tr></table>

3.3 机械加工 PC 的制品和半成品可以机械切削加工，如车、刨、铣、钻等。加工刀具要锋利，制品宜用水冷却，进刀量要适当，切削加工后的制品要消除油垢，放入 $110^{\circ} \mathrm{C}$ 的烘箱中热处理 $0.5 \sim 1^{\circ} \mathrm{C}$

# 4 其他

# 5 使用建议

选用，

# 参考文献

化工部塑料测试中心.1984年全国聚碳酸酯质量评比测试结果.1984  
2 展光化工研究院一分院、聚碳酸酯的流变性能 I、流变性能及熔体热稳定性. 1986

# 玻璃纤维增强聚碳酸酯

# 1 概述

玻璃纤维增强聚碳酸酯(FRPC)是将短玻璃纤维加入聚碳酸酯(PC)中, 经挤出造粒而成的增强塑料。可用注塑、挤出和模塑法成型。其强度和弹性模量比PC成倍提高, 热变形温度也有一定提高: 克服了PC不耐应力开裂, 疲劳强度低的弊病; 但冲击强度有所下降。主要用于代替铝、锌等压铸领域的负荷件, 以及嵌入金属件的制品。

1.1 型号及名称 FRPC的型号见表1-1。

表1-1  

<table><tr><td>型号</td><td>玻璃纤维/%</td><td>特征</td><td>型号</td><td>玻璃纤维/%</td><td>特性</td></tr><tr><td>GS-15</td><td>15</td><td rowspan="2">PC中粘度增强</td><td>GS-25</td><td>25</td><td>PC中粘度增强</td></tr><tr><td>GS-20</td><td>20</td><td>GS-20E</td><td>20</td><td>加3%PI.改性</td></tr></table>

1.2 基本组成 聚碳酸酯树脂、长度 $0.5\mathrm{mm}$ 以下的短玻璃纤维。GS-20E中加有聚乙烯

1.3 材料标准 辽大Q733—1980(1984年确认)《玻璃纤维增强聚碳酸酯》，主要性能指标见表1。

表1-2  

<table><tr><td colspan="2">性能</td><td>GS-15</td><td colspan="2">性能</td><td>GS-15</td></tr><tr><td rowspan="3" colspan="2">外观</td><td rowspan="3">色泽均,不允许有气泡和明显的分解杂质存在,不允许有机械杂质及金属碎屑混入</td><td>弯曲强度/MPa</td><td>137.3</td><td>98.4</td></tr><tr><td>压缩强度/MPa</td><td>34.1</td><td></td></tr><tr><td>冲击强度(无缺口)/(kJ/m2)</td><td>34.1</td><td></td></tr><tr><td colspan="2">玻璃纤维/% ≥</td><td>15</td><td>马丁温度/(°C)</td><td>130</td><td></td></tr><tr><td colspan="2">密度/(g/cm3) ≥</td><td>1.30</td><td>体积电阻率(Ω·m)</td><td>6×10^7</td><td></td></tr><tr><td colspan="2">拉伸强度/MPa ≥</td><td>93.2</td><td></td><td></td><td></td></tr></table>

1.4 使用工艺说明书

1.5 供应状态 柱状粒料。

1.6 应用概况 已用于电子、机电、航空、通讯、仪器仪表等工业作插线板、接插件、齿轮、涡轮、接线盒、照明灯座、线圈骨架、家用电器零件、耐热精密零件、刷架、防尘板、集电环接线开关、手电钻零件、绝缘块、电磁阀壳、螺母、轴套、螺帽、手轮、手柄、阀体等。  
1.7研制及生产单位晨光化工研究院研制；大连第七塑料厂、上海胜德塑料厂、上海染化厂产。  
1.8 鉴定级别及日期 1974年8月由辽宁省大连市轻工业局鉴定通过

# 2 性能

2.1 物理及化学性能 GS-15 的物理及化学性能典型值见表 2.1。

表2-1  

<table><tr><td>性 能</td><td>典型值</td><td>性 能</td><td>典型值</td></tr><tr><td rowspan="2">外观</td><td rowspan="2">微黄色不透明颗粒,玻璃纤维分散均匀,无气泡</td><td>线膨胀系数/K</td><td>2.7×10^18</td></tr><tr><td>燃烧性</td><td>自熄</td></tr><tr><td>密度/(g·cm-3)</td><td>1.3~1.4</td><td>表面电阻率/Ω</td><td>3.8×10^16</td></tr><tr><td>吸水率/%</td><td>0.24</td><td>体积电阻率/(Ω·m)</td><td>7.7×10^16</td></tr><tr><td>马丁温度/℃</td><td>135~140</td><td>介电强度/(MV/m)</td><td>30</td></tr><tr><td>热变形温度(1.81 MPa)/℃</td><td>145~155</td><td>介电常数(1 MHz)</td><td>3.5</td></tr><tr><td>热分解温度/℃</td><td>340</td><td>介质损耗角正切(1 MHz)</td><td>2×10</td></tr></table>

# 2.2 力学性能 GS-15 的力学性能典型值见表 2-2。

表2-2[1]  

<table><tr><td>性能</td><td>典型值</td><td>性能</td><td>典型值</td></tr><tr><td>拉伸强度/MPa</td><td>108~142</td><td>弯曲弹性模量/GPa</td><td>6.86</td></tr><tr><td>断裂伸长率/%</td><td>4.8~7.0</td><td>冲击强度(缺口)/(kJ/m²)</td><td>7.8~13.2</td></tr><tr><td>压缩强度/MPa</td><td>118~147</td><td>布氏硬度</td><td>12~14</td></tr><tr><td>弯曲强度/MPa</td><td>181~185</td><td></td><td></td></tr></table>

# 2.3 耐环境性能 FRPC在海南岛(纬度 $19^{\circ}14'$ 、东经 $19^{\circ}14'$ )户外大气老化的结果见图21。

图片摘要：该图主要展示 2 2[1]。
![](images/5ab26d274b1735000bf546b00a04f86c80122e04fbe027e4376d30c8f34594a8.jpg)  
图2-1 FRPC户外大气老化曲线

# 2.4工艺性能FRPC的熔融温度 $<  220\mathrm{C}$ ，收缩率 $0.3\% \sim 0.5\%$

# 3 使用工艺

FRPC的注塑成型工艺条件见表3-1。

表3-1  

<table><tr><td colspan="2">干燥条件</td><td colspan="3">成型条件</td><td colspan="2">制品热处理条件</td></tr><tr><td>温度/℃</td><td>时间/h</td><td>温度/℃</td><td>压力/MPa</td><td>模温/℃</td><td>温度/℃</td><td>时间/h</td></tr><tr><td>105~120</td><td>8~24</td><td>240~310</td><td>100~200</td><td>90~120</td><td>120</td><td>0.5~2</td></tr></table>

# 4 其他

# 5 使用建议

选用。

# 参考文献

1 大连第七塑料厂. 玻璃纤维增强聚碳酸酯. 1976

# 玻璃纤维增强聚对苯二甲酸乙二醇酯

# 1 概述

玻璃纤维增强聚对苯二甲酸乙二醇酯(FR-PET)是将含碱量在 $0.05\%$ 以下的玻璃纤维加入熔融聚对苯二甲酸乙二醇酯(PET)经挤出、切粒而得的热塑性塑料。一般采用注塑法成型。FR-PET兼备耐热、刚性、低吸水率、低摩擦系数及电绝缘等优良性能，且具有良好的加工性。能耐 $250^{\circ}\mathrm{C}$ 下锡焊温度数秒钟。但不耐强酸、碱及热水，制品的收缩率及力学性能呈各向异性，在成型大制件时易引起制品翘曲或变形。FR-PET适于作结构件、高强度绝缘材料及耐焊接部件等。

1.1 型号及名称 玻璃纤维增强聚对苯二甲酸乙二醇酯的型号及名称见表1-1。

表1-1  

<table><tr><td>型号</td><td>名称</td><td>型号</td><td>名称</td></tr><tr><td>FR PET</td><td>玻璃纤维增强聚对苯二甲酸乙二醇酯</td><td>KF-PET 3030</td><td>玻璃纤维增强聚对苯二甲酸乙二醇酯</td></tr><tr><td>KF-PET2030</td><td>玻璃纤维增强聚对苯二甲酸乙二醇酯</td><td>KF-PET4030</td><td>玻璃纤维增强聚对苯二甲酸乙二醇酯</td></tr></table>

1.2 基本组成 聚对苯二甲酸乙二醇酯、玻璃纤维、润滑剂、稳定剂。

1.3 材料标准 沪Q/HG 13-695 1986《玻璃纤维增强聚对苯二甲酸乙二醇酯树脂》，主要性能指标见表1-2。

表1-2  

<table><tr><td colspan="2">性能</td><td>指标</td><td colspan="2">性能</td><td>指标</td></tr><tr><td>热变形温度(1.81MPa)/℃</td><td>≥</td><td>220</td><td>布氏硬度</td><td>≥</td><td>18</td></tr><tr><td>拉伸强度/MPa</td><td>≥</td><td>127</td><td rowspan="2">体积电阻率(Ω·m)</td><td rowspan="2">≥</td><td rowspan="2">10</td></tr><tr><td>断裂伸长率/%</td><td>≥</td><td>1.5</td></tr><tr><td>压缩强度/MPa</td><td>≥</td><td>137</td><td>介电强度(MV/m)</td><td>≥</td><td>20</td></tr><tr><td>弯曲强度/MPa</td><td>≥</td><td>177</td><td>介电常数(1MHz)</td><td>≤</td><td>...</td></tr><tr><td>冲击强度/(kJ/m2)</td><td>≥</td><td></td><td>介质损耗角正切(1MHz)</td><td>≤</td><td>2.5&lt;...</td></tr><tr><td>无缺口</td><td></td><td>29.4</td><td></td><td></td><td></td></tr><tr><td>缺口</td><td></td><td>6.9</td><td>玻璃纤维/%</td><td></td><td>25~30</td></tr></table>

1.4 使用工艺说明书

1.5 供应状态 $\phi 3\mathrm{mm}\times 3.5\mathrm{mm}$ 左右的米黄色颗粒。

1.6 应用概况 适用于电子、电器、汽车和机械部件等方面，耐焊接的电子零部件之各种壳体、骨架等制品。已用于合成富膜电位器，多圈线绕电位器，超小型功率密封电磁继电器骨架和电容器零件。  
1.7 研制及生产单位 FR-PET: 上海市合成树脂研究所、上海塑料研究所、上海耀华玻璃厂玻璃纤维研究所、上海涤纶厂共同研制; 上海涤纶厂生产; KF-PET 系列品种: 北京市化工研究院研制并生产。  
1.8 鉴定级别及日期 FR-PET: 1985 年 12 月由上海市科学技术委员会鉴定通过。

KF-PET系列品种：1994年8月由北京化工集团公司鉴定通过，1996年4月由国家计委委托中国科学院验收通过。

# 2 性能

2.1物理及化学性能玻璃纤维增强PET的物理及化学性能的典型值见表21。

表2-1-5  

<table><tr><td rowspan="2">性 能</td><td colspan="4">典型值</td></tr><tr><td>FR-PET</td><td>KF-PET2030</td><td>KF-PET3030</td><td>KF-PET1030</td></tr><tr><td>外观</td><td>米黄色颗粒</td><td>米黄色颗粒</td><td>米黄色颗粒</td><td>米黄色颗粒</td></tr><tr><td>相对密度</td><td>1.55</td><td></td><td></td><td></td></tr><tr><td>粒度/mm</td><td>φ3×3.5</td><td>φ3×(4~5)</td><td>φ3×(4~5)</td><td>φ3×(4~5)</td></tr><tr><td>热变形温度(1.81 MPa)/℃</td><td>234</td><td>220</td><td>220</td><td>220</td></tr><tr><td>燃烧性(U1.94)</td><td></td><td>HB</td><td>V-</td><td>V-</td></tr><tr><td>线膨胀系数/K·°</td><td>1.4×10-3</td><td></td><td></td><td></td></tr><tr><td>表面电阻率/(Ω)</td><td>8.2×1011</td><td></td><td></td><td></td></tr><tr><td>体积电阻率/(Ω·m)</td><td>4.0×1013</td><td>2.5×1013</td><td>2.5×1013</td><td>2.5×1013</td></tr><tr><td>介电强度/(MV·m)</td><td>21.8</td><td></td><td></td><td></td></tr><tr><td>介电常数</td><td></td><td></td><td></td><td></td></tr><tr><td>50 Hz</td><td>4.2</td><td></td><td></td><td></td></tr><tr><td>1 MHz</td><td>3.6</td><td>3.0</td><td>3.0</td><td>3.0</td></tr><tr><td>介质损耗角正切</td><td></td><td></td><td></td><td></td></tr><tr><td>50 Hz</td><td>2.3×10-2</td><td></td><td></td><td></td></tr><tr><td>1 MHz</td><td>1.4×10-2</td><td>2×10-2</td><td>2×10-2</td><td>2×10-2</td></tr></table>

2.2 力学性能 玻璃纤维增强 PET 的力学性能见表 2.2。

表2-2[1~3]  

<table><tr><td rowspan="2">性能</td><td colspan="4">典型值</td></tr><tr><td>FR-PET</td><td>KF-PET2030</td><td>KF-PET3030</td><td>KF-PET1030</td></tr><tr><td>拉伸强度/MPa</td><td>147</td><td>125</td><td>135</td><td>135</td></tr><tr><td>断裂伸长率/%</td><td>2</td><td></td><td>-</td><td>-</td></tr><tr><td>弯曲强度/MPa</td><td>237</td><td>190</td><td>200</td><td>200</td></tr><tr><td>弯曲模量/MPa</td><td>990</td><td></td><td></td><td></td></tr><tr><td>压缩强度/MPa</td><td>189</td><td></td><td>-</td><td>-</td></tr><tr><td>简支梁冲击强度/(kJ/m²)</td><td></td><td></td><td></td><td></td></tr><tr><td>无缺口</td><td>41.7</td><td></td><td></td><td></td></tr><tr><td>缺口</td><td>7.9</td><td></td><td></td><td></td></tr><tr><td>悬臂梁冲击强度(缺口)/(J/m)</td><td>-</td><td>80</td><td>55</td><td>57</td></tr><tr><td>布氏硬度</td><td>21.5</td><td></td><td></td><td></td></tr></table>

2.3 耐环境性能

2.4工艺性能 玻璃纤维增强PET的工艺性能见表2-3。

表2-3.1-3  

<table><tr><td rowspan="2">性 能</td><td colspan="4">典型值</td></tr><tr><td>FR PET</td><td>KF-PET2030</td><td>KF-PET3030</td><td>KF-PET4030</td></tr><tr><td>流动温度/(℃)</td><td>228</td><td></td><td></td><td></td></tr><tr><td>熔点/(℃)</td><td>250~255</td><td></td><td></td><td></td></tr><tr><td>成型收缩率/%</td><td>0.3</td><td>0.15 0.3</td><td>0.15/0.3</td><td>0.15,0.3</td></tr></table>

2.5 使用性能 泰伯磨耗量为 $13.85\mathrm{mg} / 1000$ 次。

# 3 使用工艺

FR-PET的注塑成型工艺条件见表3-1。

表3-1-2  

<table><tr><td>工艺条件</td><td>指标</td><td>工艺条件</td><td>指标</td></tr><tr><td>预热</td><td></td><td>中段</td><td>258</td></tr><tr><td>料层厚度/cm</td><td>3~5</td><td>后段</td><td>254</td></tr><tr><td>温度/℃</td><td>120</td><td>注射压力/MPa</td><td>7</td></tr><tr><td>时间/h</td><td>5~8</td><td>保压时间/s</td><td>70</td></tr><tr><td>机筒温度(</td><td></td><td>模具温度/℃</td><td>80-100</td></tr><tr><td>前段</td><td>268~271</td><td></td><td></td></tr></table>

# 4 其他

4.1 包装 放入聚乙烯塑料袋内，再放入木桶中加盖封装。  
4.2 运输 FR-PET 可燃，应远离火源，防止雨淋。  
4.3 贮存 存放于远离火源、阴凉干燥的地方。  
4.4 技术安全 成型温度高，加工时应注意通风降温。

# 5 使用建议

选用.

# 参考文献

1上海市塑料研究所.FR-PETP项目总结.1985  
2上海市合成树脂研究所，上海涤纶厂．增强塑料用PETP树脂研究总结.1985  
3 北京市魄力高分子新材料厂.PET工程塑料特点和用途.1999

# 聚对苯二甲酸丁二醇酯

# 1 概述

聚对苯二甲酸丁二醇酯(PBT)是结晶性的线型热塑性聚酯，由对苯二甲酸或对苯二甲酸二甲酯与丁二醇经直接酯化或酯交换，然后缩聚制得。通常用注塑法成型、加工性能优良。PBT吸水性小，耐各种油类和有机溶剂性能突出。其热变形温度随负荷不同变化较大，但经玻璃纤维增强后，耐热性和力学性能显著提高（如 $1.81\mathrm{MPa}$ 负荷下热变形温度可由 $60^{\circ}C$ 左右提高到 $210\sim 220^{\circ}C$ ）。容易阻燃化达到UL94V0级要求。但对缺口冲击敏感，不宜在 $60^{\circ}C$ 以上热水中长期工作。适于制作尺寸稳定、阻燃、耐热、电绝缘、耐电弧、耐化学品的零部件。

1.1 型号及名称 国内有代表性的PBT型号及名称见表1-1。其中开发牌PBT有20多个产品牌号，本表中仅择其部分主要者列出。

表1-1  

<table><tr><td>型号</td><td>名称</td></tr><tr><td>开发牌PBT 201-G30</td><td>标准(30%玻纤)单增强型PBT</td></tr><tr><td>开发牌PBT 301-G0</td><td>标准单阻燃型PBT</td></tr><tr><td>开发牌PBT 301-G10</td><td>10%玻纤增强、阻燃型PBT</td></tr><tr><td>开发牌PBT 301-G20</td><td>20%玻纤增强、阻燃型PBT</td></tr><tr><td>开发牌PBT 301-G30</td><td>标准(30%玻纤)增强、阻燃型PBT</td></tr><tr><td>开发牌PBT 302-G0</td><td>单阻燃、低析出型PBT</td></tr><tr><td>开发牌PBT 302-G20</td><td>20%玻纤增强、阻燃、低析出型PBT</td></tr><tr><td>开发牌PBT 302-G30</td><td>30%玻纤增强、阻燃、低析出型PBT</td></tr><tr><td>开发牌PBT 304-G30</td><td>30%玻纤增强、阻燃、防析出、抗紫外线型PBT</td></tr><tr><td>开发牌PBT 551 GT20S</td><td>20%玻纤/矿物填充、阻燃、防翘曲型PBT合金</td></tr><tr><td>开发牌PBT 551-GT30S</td><td>30%玻纤/矿物填充、阻燃、防翘曲型PBT合金</td></tr><tr><td>PBT 201-G0</td><td>单阻燃型PBT</td></tr><tr><td>PBT 201-G10</td><td>10%玻纤增强、阻燃型PBT</td></tr><tr><td>PBT 201-G20</td><td>20%玻纤增强、阻燃型PBT</td></tr><tr><td>PBT 201-G30</td><td>30%玻纤增强、阻燃型PBT</td></tr><tr><td>PBT MFC G30</td><td>30%玻纤增强、阻燃型PBT节能灯专用料</td></tr><tr><td>PBT 431M30</td><td>30%矿物填充型PBT</td></tr></table>

1.2 基本组成 PBT 树脂、热稳定剂及其他添加剂。各种阻燃型 PBT 中还含有普通型或防析出型阻燃剂；增强型 PBT 中加有一定量玻璃纤维；填充型产品中加有矿物填料或同时加有玻璃纤维

# 1.3 材料标准

开发牌PBT301-G30本色和PBT201-G30：HG/T2001-1991《301-G30阻燃增强聚对苯甲酸丁二醇酯(PBT)工程塑料》，主要性能指标见表1-2。

开发牌PBT201-G30全色、301G0全色、301-G10全色、301-G20全色、301-G30着色料，551-GT30S全色：北京泛威工程塑料有限公司企业标准Q/H4601-1996《阳燃增强聚对本工艺酸）醇酯(PBT)工程塑料》，主要性能指标见表1-3。

开发牌PBT302-G0、302-G20、302-G30、304-G30、551-GT20S（均全色料）：北京泛威工程塑料有限公司暂行企业标准，主要性能指标略。

PBT 201-G0、201-G10、201-G20、MFC-G30、431M30：化学工业部南通合成材料厂企业标准 Q/320601 NG 201-1998，主要性能指标见表1-4。

表1-2  

<table><tr><td rowspan="3">性能</td><td colspan="3">HG/T 2001 :991</td></tr><tr><td colspan="3">开发牌PBT 301-G30本色,南通PBT 201-G30</td></tr><tr><td>优等品</td><td>等品</td><td>合格品</td></tr><tr><td>玻璃纤维/%</td><td colspan="3">50±3</td></tr><tr><td>密度/(g·cm-3) ≤</td><td colspan="3">1.55</td></tr><tr><td>吸水率(23 (·24 h)/% ≤</td><td>0.09</td><td>0.12</td><td>0.14</td></tr><tr><td>收缩率1/%</td><td colspan="3">0.14~1.1</td></tr><tr><td>热变形温度(1.81 MPa)/℃ ≥</td><td>208</td><td>205</td><td>202</td></tr><tr><td>拉伸强度/MPa ≥</td><td>122</td><td>114</td><td>108</td></tr><tr><td>弯曲强度/MPa ≥</td><td>190</td><td>180</td><td>167</td></tr><tr><td>简支梁冲击强度/(kJ/m2)</td><td></td><td></td><td></td></tr><tr><td>无缺口 ≥</td><td>10</td><td>38</td><td>31</td></tr><tr><td>缺口</td><td>10.0</td><td>9.0</td><td>7.0</td></tr><tr><td>体积电阻率/(Ω·m) ≥</td><td>1.0×10^11</td><td>0.8×10^11</td><td>0.4×10^11</td></tr><tr><td>介电常数(10^6 Hz) ≤</td><td colspan="2">3.6</td><td>3.8</td></tr><tr><td>介质损耗角正切(10^6 Hz) ≤</td><td colspan="3">2.0×10^-2</td></tr><tr><td>介电强度(2 mm)/(MV/m) ≥</td><td>21</td><td colspan="2">20</td></tr><tr><td>阻燃性(3.2 mm)</td><td colspan="3">FV-0</td></tr></table>

（1）用户需要横、纵向收缩率时，供需双方协商。

表13  

<table><tr><td rowspan="3">性能</td><td colspan="6">Q/H46 01-1996</td></tr><tr><td>201 G50</td><td>301-G0</td><td>301-G10</td><td>301-G20</td><td>301-G30</td><td>51 G7 30S</td></tr><tr><td>全色</td><td>全色</td><td>全色</td><td>全色</td><td>着色</td><td>全色</td></tr><tr><td>玻璃纤维/%</td><td>30±3</td><td>0</td><td>10±2</td><td>20±3</td><td>30±3</td><td></td></tr><tr><td>密度/(g/cm3)≤</td><td>1.55</td><td>1.45</td><td>1.50</td><td colspan="2">1.55</td><td>1.6</td></tr><tr><td>吸水率,(23(±0.5C,24h)1/%)≤</td><td>0.12</td><td>0.16</td><td>0.11</td><td>0.13</td><td>0.12</td><td>0.13</td></tr><tr><td>成型收缩率/%</td><td>0.4~1.0</td><td>1.5~2.2</td><td>0.3~1.6</td><td>0.6~1.4</td><td>0.4~1.0</td><td>0.4~1.8</td></tr><tr><td>热变形温度(1.81MPa)/℃≥</td><td>203</td><td>55</td><td>180</td><td>200</td><td>203</td><td>60</td></tr><tr><td>拉伸强度/MPa≥</td><td>10</td><td>17</td><td>70</td><td>90</td><td>100</td><td>71</td></tr><tr><td>弯曲强度/MPa≥</td><td>168</td><td>80</td><td>108</td><td>148</td><td>158</td><td>103</td></tr><tr><td>简支梁冲击强度/(kJ/m2)</td><td></td><td></td><td></td><td></td><td></td><td></td></tr><tr><td>无缺口≥</td><td>38</td><td>40</td><td>22</td><td>28</td><td>34</td><td>20</td></tr><tr><td>缺口≥</td><td>7</td><td>4</td><td>5</td><td>6</td><td>7</td><td>-</td></tr><tr><td>体积电阻率/(Ω·m)≥</td><td colspan="6">5×10^10</td></tr><tr><td>介电常数(10^6 Hz)≤</td><td colspan="6">4.0</td></tr><tr><td>介质损耗角正切(10^6 Hz)≤</td><td colspan="6">2.0×10^-2</td></tr><tr><td>介电强度(2mm)/(MV/m)≥</td><td>20</td><td>18</td><td>19</td><td>18</td><td>20</td><td></td></tr><tr><td>阻燃性(3.2mm)</td><td>HB</td><td colspan="5">FV-0</td></tr></table>

1: 该性能为型式检验项目。

表1-4  

<table><tr><td rowspan="2">性 能</td><td colspan="5">Q/320601 NG201 1998</td></tr><tr><td>201-G1</td><td>201-G10</td><td>201-G20</td><td>MFC-G30</td><td>4.4M30</td></tr><tr><td>密度/(g/cm3)</td><td>1.40~1.42</td><td>1.46~1.48</td><td>1.54~1.56</td><td>1.59~1.63</td><td>1.53~1.62</td></tr><tr><td>玻璃纤维或燃烧残余/%</td><td></td><td>10±2</td><td>20±3</td><td>30±3</td><td></td></tr><tr><td>热变形温度(1.81 MPa)/℃ ≥</td><td>65</td><td>190</td><td>200</td><td>202</td><td></td></tr><tr><td>拉伸强度/MPa ≥</td><td>50</td><td>80</td><td>95</td><td>108</td><td></td></tr><tr><td>弯曲强度/MPa ≥</td><td>85</td><td>120</td><td>160</td><td>167</td><td></td></tr><tr><td>简支梁冲击强度/(kJ/m2)</td><td></td><td></td><td></td><td></td><td></td></tr><tr><td>无缺口 ≥</td><td>45</td><td>25</td><td>28</td><td>34</td><td>30</td></tr><tr><td>缺口 ≥</td><td>5</td><td>5.5</td><td>6</td><td>7</td><td>7</td></tr><tr><td>体积电阻率/(Ω·m) ≥</td><td></td><td></td><td>1×10^14</td><td></td><td></td></tr><tr><td>介电常数(50 Hz) ≤</td><td></td><td></td><td>3.4</td><td></td><td></td></tr><tr><td>介质损耗角正切(50 Hz) ≤</td><td></td><td></td><td>0.02</td><td></td><td></td></tr><tr><td>介电强度(2 mm)/(MV/m) ≥</td><td></td><td></td><td>20</td><td></td><td></td></tr><tr><td>阻燃性</td><td></td><td></td><td></td><td></td><td></td></tr><tr><td>厚3.2mm</td><td rowspan="3" colspan="2">FV-0</td><td rowspan="2">FV-0</td><td rowspan="3" colspan="2">FV 0</td></tr><tr><td>厚1.6mm</td></tr><tr><td>厚0.8mm</td><td>FV 0</td></tr></table>

# 1.4 使用工艺说明书

1.5 供应状态 $(\phi 2 \sim 3)\mathrm{mm} \times (3 \sim 4)\mathrm{mm}$ 之圆柱状颗粒料。本色为乳白色；另有各种着色料供选用。  
1.6 应用概况 在包括航空、航天器的控制与通讯系统在内的电子、电气产品中广泛用作接插件与插座、接线板、开关、按钮、保险盒、集成电路盒、变压器与线圈的骨架、继电器与电容器部件、光纤与天线的护套等：电视机的行输出变压器、调谐器、显像管座、节能灯座、马达及其他电器部件。汽车行业用于电连接器、开关、门把手、点火器、分电器及其他部件。机械行业中用于机床电器、低压电器、燃气表等的部件，  
1.7研制及生产单位 开发牌PBT：北京市化学工业研究院研制；北京泛威工程塑料有限公司生产；PBT201-G0、201-G10、201-G20、201-G30、MFC-G30、431M30：化学工业部南通合成材料厂研制并生产  
1.8 鉴定级别及日期 开发牌PBT301-G0、301-G10、301-G20、301-G30、201G30：1982年由化学工业部鉴定通过。

开发牌PBT302-G0、302-G20、302-G30、304-G30：1987年12月由北京市化学工业总公司鉴定通过；开发牌PBT551-GT20S、551-GT30S：1989年8月由化学工业部鉴定通过：PBT201-G0、201G1、201G20、201G30、MFC-G30、431M30：1989年12月由化学工业部鉴定验收。

# 2 性能

2.1 物理及化学性能 北京泛威工程塑料有限公司的开发牌PBT和化学工业部南通合成材料厂的PBT产品，其物理及化学性能典型值分别见表2-1和表2-2；所用测试方法除另有说明外，均采用国际上较通行的美国ASTM标准。

表2-1.  

<table><tr><td rowspan="2">性 能</td><td colspan="6">北京泛威工程塑料有限公司开发牌 PBT</td></tr><tr><td>201-G30</td><td>301-G0</td><td>301-G10</td><td>301-G20</td><td>301-G30</td><td>30 G0</td></tr><tr><td>密度(g/cm3)</td><td>1.55</td><td>1.48</td><td>1.52</td><td>1.60</td><td>1.65</td><td>1.40</td></tr><tr><td>吸水率(23(·24h)/%)</td><td>0.09</td><td>0.10</td><td>0.09</td><td>0.07</td><td>0.06</td><td>0.10</td></tr><tr><td>收缩率</td><td>0.4~0.8</td><td>1.1~2.0</td><td>0.6~1.1</td><td colspan="2">0.4~0.8</td><td>1.1~2.0</td></tr><tr><td>热变形温度(1.81MPa)/℃</td><td>208</td><td>60</td><td>195</td><td>200</td><td>205</td><td>8</td></tr><tr><td>线膨胀系数(30-30(·)(×10-6(℃))</td><td>2.5</td><td>8.0</td><td>1.1</td><td>3.5</td><td>2.5</td><td>7.0</td></tr><tr><td>体积电阻率/(Ω·m)</td><td colspan="6">1×10^14</td></tr><tr><td>介电常数(10^6 Hz)</td><td colspan="2">3.0</td><td>3.2</td><td colspan="2">3.5</td><td>3.1</td></tr><tr><td>介质损耗角正切(10^6 Hz)</td><td colspan="2">2.5×10^2</td><td colspan="4">2.0×10^-4</td></tr><tr><td>介电强度(2mm)/(MV/m)</td><td>21</td><td>19</td><td colspan="4">21</td></tr><tr><td>阻燃性(UH,3.2~0.8mm)</td><td>HB</td><td colspan="5">V 0</td></tr></table>

续表2-1   

<table><tr><td rowspan="2">性 能</td><td colspan="5">北京泛威工程塑料有限公司开发牌 PBT</td></tr><tr><td>302-G20</td><td>302-G30</td><td>304-G30</td><td>551-GT20S</td><td>551-GT30S</td></tr><tr><td>密度 \( /\left( {\mathrm{g}/{\mathrm{{cm}}}^{3}}\right) \)</td><td>1.49</td><td>1.60</td><td>1.65</td><td>1.55</td><td>1.60</td></tr><tr><td>吸水率(23℃,24h)/%</td><td>0.09</td><td>0.08</td><td>0.07</td><td colspan="2">0.06</td></tr><tr><td>收缩率/%</td><td>0.5~1.0</td><td>0.4~0.9</td><td>0.4~0.7</td><td>0.4~0.6</td><td>0.3~0.5</td></tr><tr><td>热变形温度 \( \left( {{1.81}\mathrm{{MPa}}}\right) /{}^{ \circ  }\mathrm{C} \)</td><td>190</td><td>200</td><td>210</td><td>150</td><td>170</td></tr><tr><td>线膨胀系数 ( \( {30}^{ \circ  } \sim  {30}^{ \circ  }\mathrm{C} \) ) \( \left( {\times {10}^{-6} \cdot  {\left( {}^{ \circ  }\right) }^{3}}\right) \)</td><td>3.5</td><td>2.5</td><td>2.6</td><td>2.5</td><td>2</td></tr><tr><td>体积电阻率 \( /\left( {\Omega  \cdot  \mathrm{m}}\right) \)</td><td colspan="5">\( 1 \times  {10}^{14} \)</td></tr><tr><td>介电常数 \( \left( {{10}^{6}\mathrm{\;{Hz}}}\right) \)</td><td colspan="2">3. 3</td><td colspan="3">3. 1</td></tr><tr><td>介质损耗角正切 \( \left( {{10}^{6}\mathrm{\;{Hz}}}\right) \)</td><td colspan="5">\( {2.0} \times  {10}^{-4} \)</td></tr><tr><td>介电强度 \( \left( {2\mathrm{\;{mm}}}\right) /\left( {\mathrm{{MV}}/\mathrm{m}}\right) \)</td><td colspan="2">20</td><td>22</td><td>21</td><td>? ,</td></tr><tr><td>阻燃性(UL 94.3.2~0.8 mm) \( {}^{\text{①}} \)</td><td colspan="5">V 0</td></tr></table>

(1) 所列各种开发牌PBT产品（除302-G20、302-G30、304-G30、351-GT20S外）的阻燃性（全色，厚度 $3.7 \sim 6.8 \mathrm{~mm}$ 均获美国UL黄卡认证。

表2-2  

<table><tr><td rowspan="2">性能</td><td colspan="5">化学工业部南通合成材料厂PBT</td></tr><tr><td>201-G0</td><td>201-G10</td><td>201-G20</td><td>201-G301</td><td>MFC-G301</td></tr><tr><td>玻璃纤维或燃烧残余2/%</td><td>--</td><td>10±2</td><td>20±3</td><td>30±3</td><td></td></tr><tr><td>密度/(g/cm3)</td><td>1.40~1.42</td><td>1.46~1.48</td><td>1.54~1.56</td><td>1.59~1.65</td><td>1.18~1.42</td></tr><tr><td>热变形温度(1.81MPa)/(°C)≥</td><td>65</td><td>190</td><td>200</td><td>202</td><td></td></tr><tr><td>体积电阻率/(Ω·m)≥</td><td colspan="5">1×10^14</td></tr><tr><td>介电常数(50 Hz)≤</td><td colspan="5">3.0</td></tr><tr><td>介质损耗角正切(50 Hz)≤</td><td colspan="5">0.02</td></tr><tr><td>介电强度(2 min)/(MV/m)≥</td><td colspan="5">20</td></tr><tr><td>阻燃性(UI94)</td><td rowspan="2" colspan="2">-</td><td rowspan="2">V-0</td><td></td><td></td></tr><tr><td>厚3.2mm</td><td></td><td></td></tr><tr><td>厚1.6mm</td><td colspan="2">V-0</td><td></td><td></td><td></td></tr><tr><td>厚0.8mm</td><td colspan="2"></td><td>V-0</td><td></td><td></td></tr></table>

$\text{日} 201 - \mathrm{G}30$ 、MFC-G30的表列阻燃性等级获得美国UL黄卡认证。  
② 本企业方法测定。

# 2.2 力学性能

2.2.1 北京泛威工程塑料有限公司和化学工业部南通合成材料厂PBT产品的力学性能典型值分别见表2-3和表2-4；测试方法除注明外均按美国ASTM标准。

表2-3  

<table><tr><td rowspan="2">性能</td><td colspan="6">北京泛威工程塑料有限公司开发牌PBT</td></tr><tr><td>201-G30</td><td>301-G0</td><td>301-G10</td><td>301-G20</td><td>G301-G30</td><td>102-G10</td></tr><tr><td>拉伸强度/MPa</td><td>120</td><td>54</td><td>76</td><td>92</td><td>120</td><td>47</td></tr><tr><td>伸长率/%</td><td>4.2</td><td></td><td>4.1</td><td>3.8</td><td>3.4</td><td></td></tr><tr><td>弯曲强度/MPa</td><td>190</td><td>90</td><td>110</td><td>160</td><td>180</td><td>90</td></tr><tr><td>弯曲模量/MPa</td><td>8 000</td><td>2 200</td><td>4 000</td><td>6 000</td><td>8 000</td><td>7 500</td></tr><tr><td>悬臂梁冲击强度(缺口,3.2mm)/(J/m)</td><td>80</td><td>35</td><td>45</td><td>75</td><td>35</td><td>28</td></tr><tr><td>简支梁冲击强度(ISO法)kJ/m2</td><td></td><td></td><td></td><td></td><td></td><td></td></tr><tr><td>无缺口</td><td>40</td><td>25</td><td>30</td><td>10</td><td>70</td><td>30</td></tr><tr><td>缺口</td><td>10</td><td>1</td><td>1</td><td>8</td><td>10</td><td>1</td></tr><tr><td>洛氏硬度(M标)</td><td>88</td><td>80</td><td>84</td><td>88</td><td>90</td><td>80</td></tr><tr><td rowspan="2">性能</td><td colspan="6">北京泛威工程塑料有限公司开发牌PBT</td></tr><tr><td>302-G20</td><td>302-G30</td><td>304-G30</td><td>551-GT20S</td><td colspan="2">551-GT30S</td></tr><tr><td>拉伸强度/MPa</td><td>100</td><td>110</td><td>120</td><td>76</td><td colspan="2">80</td></tr><tr><td>伸长率/%</td><td>3.8</td><td>3.5</td><td colspan="2">3.6</td><td colspan="2">3.1</td></tr><tr><td>弯曲强度/MPa</td><td>150</td><td>175</td><td>167</td><td>100</td><td colspan="2">115</td></tr><tr><td>弯曲模量/MPa</td><td>5 500</td><td colspan="2">7 000</td><td>4 000</td><td colspan="2">7 (10)</td></tr><tr><td>悬臂梁冲击强度(缺口,3.2mm)/(J/m)</td><td colspan="2">69</td><td>75</td><td>35</td><td colspan="2">51</td></tr><tr><td>简支梁冲击强度(ISO法)kJ/m3</td><td></td><td></td><td></td><td></td><td colspan="2"></td></tr><tr><td>无缺口</td><td>34</td><td>38</td><td>46</td><td>23</td><td colspan="2">2</td></tr><tr><td>缺口</td><td>7</td><td>7</td><td>10</td><td>5</td><td colspan="2">7</td></tr><tr><td>洛氏硬度(M标)</td><td>84</td><td>86</td><td colspan="2">85</td><td colspan="2">90</td></tr></table>

表2-4  

<table><tr><td rowspan="2">性能</td><td colspan="6">化学工业部南通合成材料厂PBT</td></tr><tr><td>201-G0</td><td>201-G10</td><td>201-G20</td><td>201-G30</td><td>MFC-G30</td><td>431M30</td></tr><tr><td>拉伸强度/MPa ≥</td><td>50</td><td>85</td><td>100</td><td>115</td><td>120</td><td>110</td></tr><tr><td>弯曲强度/MPa ≥</td><td>90</td><td>130</td><td>170</td><td>190</td><td>200</td><td>180</td></tr><tr><td>简支梁冲击强度/(kJ/m²) ≥</td><td></td><td></td><td></td><td></td><td></td><td></td></tr><tr><td>无缺口</td><td>45</td><td>28</td><td>30</td><td>38</td><td>45</td><td>30</td></tr><tr><td>缺口</td><td>5</td><td>5.5</td><td>6</td><td>7</td><td>10</td><td>7</td></tr></table>

# 2.2.2 非增强型与增强型PBT的应力-应变曲线分别见图2-1与图22。

图片摘要：该图主要展示 2 4。
![](images/17dd80dbe72d948daff4100e2aa0717c2ea213f8dd0d930bbe52b9bb52c26b7e.jpg)  
图2-1 非增强PBT的应力-应变曲线

图片摘要：该图主要展示 2 1 非增强PBT的应力 应变曲线。
![](images/24369e1982ddbc36d25571d4b98a97f374a9c4e9f337d206528a9ef149da78ab.jpg)  
图2-2 增强PBT的应力-应变曲线

# 2.3 耐环境性能

# 2.3.1 PBT的热老化性能见表2-5。

表2-5  

<table><tr><td rowspan="2">老化条件</td><td colspan="2">拉伸强度保持率/%</td></tr><tr><td>30%玻璃纤维增强型PBT</td><td>30%玻璃纤维增强,阻燃型PBT</td></tr><tr><td>200℃,25h</td><td>100.7</td><td>69.7</td></tr><tr><td>200℃,50h</td><td>108.2</td><td>75.0</td></tr><tr><td>200℃,100h</td><td>64.4</td><td>49.0</td></tr></table>

# 2.3.2 PBT的耐室温溶剂腐蚀性能见表2-6

表2-64：  

<table><tr><td rowspan="3">溶剂</td><td colspan="6">拉伸强度变化率/%</td><td rowspan="3">溶剂</td><td colspan="6">拉伸强度变化率/%</td></tr><tr><td colspan="3">未改性PBT</td><td colspan="3">增强型PBT</td><td colspan="3">未改性PBT</td><td colspan="3">增强型PBT</td></tr><tr><td>浸30d</td><td>浸45d</td><td>浸75d</td><td>浸30d</td><td>浸45d</td><td>浸75d</td><td>浸30d</td><td>浸45d</td><td>浸75d</td><td>浸30d</td><td>浸45d</td><td>浸75d</td></tr><tr><td>甲醇</td><td>+8.2</td><td>+6.6</td><td>+0.75</td><td>-2.8</td><td>-4.3</td><td>-2.6</td><td>乙醚</td><td>-4.4</td><td>-4.0</td><td>-6.1</td><td>+10.5</td><td>-9.8</td><td>+10.5</td></tr><tr><td>苯</td><td>+4.5</td><td>+2.5</td><td>-1.5</td><td>+9.5</td><td>+8.5</td><td>+7.5</td><td rowspan="2">丙酮</td><td>-6.3</td><td>-7.8</td><td>-0.3</td><td>2.9</td><td>-2.8</td><td>-1.5</td></tr><tr><td>四氯化碳</td><td>-1.3</td><td>-0.85</td><td>-1.3</td><td>+2.5</td><td>-1.2</td><td>-0.2</td><td></td><td></td><td></td><td></td><td></td><td></td></tr></table>

# 2.4 工艺性能

2.4.1PBT纯树脂的熔点范围通常为 $223\sim 227C$ ，随其合成方法和分子量大小不同而略有变化  
2.4.2 开发牌PBT部分型号产品的纵向与横向成型收缩率典型值见表2-7。

表2-7[1]  

<table><tr><td>收缩率(厚度2mm)/%</td><td>301-G0</td><td>301-G10</td><td>301-G20</td><td>301-G30</td><td>201-G36</td></tr><tr><td>纵向</td><td>1.5</td><td>0.7</td><td>0.4</td><td>0.2</td><td>0.3</td></tr><tr><td>横向</td><td>2.2</td><td>1.5</td><td>1.0</td><td>0.8</td><td>0.8</td></tr></table>

# 3 使用工艺

3.1 预干燥PBT粒料产品在成型加工前必须彻底干燥，使水分降至 $0.05\%$ 以下，以免高温加工时发生水解降解，使制品劣化。物料干燥后应尽快使用；若敞口暴露于潮湿空气中 $30\mathrm{min}$ 以上，须重新烘干后方可使用。PBT的预干燥条件见表3-1。

表3-1  

<table><tr><td>干燥方式</td><td>料层厚度/cm</td><td>干燥温度/℃</td><td>干燥时间h</td></tr><tr><td rowspan="2">鼓风烘箱</td><td>≤3</td><td>120</td><td>≥3</td></tr><tr><td>≤3</td><td>130</td><td>≥3</td></tr><tr><td>热风循环式料斗</td><td></td><td>120</td><td>2~3</td></tr></table>

3.2 注塑成型 以开发牌PBT为例，其注塑成型工艺条件见表3-2；PBT树脂在注塑机中停留时间过长，会造成严重降解和阻燃剂的分解。不同熔体温度的物料允许的最长停留时间见表3-3

表3-2  

<table><tr><td>成型条件</td><td>361-G0,301-G10</td><td>301-G20,301-G30</td><td>201-G30</td></tr><tr><td>料筒温度℃</td><td>225~245</td><td>225~250</td><td>225~255</td></tr><tr><td>喷嘴温度℃</td><td colspan="2">240</td><td>245</td></tr><tr><td>模具温度C</td><td colspan="3">40~80</td></tr><tr><td>螺杆转速(r/min)</td><td colspan="3">≤100</td></tr><tr><td>注射压力/MPa</td><td>40~100</td><td>60~120</td><td>80~140</td></tr><tr><td>背压/MPa</td><td>4~15</td><td>6~18</td><td>8~16</td></tr><tr><td>注射时间/s</td><td colspan="3">3~15</td></tr><tr><td>保压时间/s</td><td colspan="3">2~15</td></tr><tr><td>总的成型周期/s</td><td colspan="3"></td></tr><tr><td>较小制件</td><td colspan="3">15~30</td></tr><tr><td>较大制件</td><td colspan="3">40~60</td></tr></table>

表3-3  

<table><tr><td rowspan="2">产品类型</td><td colspan="3">不同熔体温度下允许的最长停留时间/min</td></tr><tr><td>210℃</td><td>250℃</td><td>260℃</td></tr><tr><td>阻燃型</td><td>20</td><td>12</td><td>6</td></tr><tr><td>非阻燃型</td><td>30</td><td>15</td><td>10</td></tr></table>

# 4 其他

4.1包装PBT粒料产品采用聚丙烯编织方底阀袋或纸塑复合袋包装。每袋净重 $25\mathrm{kg}$   
4.2运输按非危险品运输。运输时应避免日晒、雨淋、受热、污染，防止包装破损。  
4.3 贮存 应贮存于通风、干燥、阴凉的库房内，注意防止日光直射。贮存期1年；过期须检验，仍然合格方可使用。

# 5 使用建议

选用。

# 参考文献

1 北京泛威工程塑料有限公司．开发牌PBT工程塑料.1996  
2 化学工业部南通合成材料厂，聚对苯二甲酸丁二醇酯(PBT)树脂  
3 北京市化工研究院，阻燃增强PBT工程塑料应用报告.1982  
4上海涤纶厂，双蝶牌PBT塑料的性能、加工和应用.1983

# 氯化聚醚

# 1 概述

氯化聚醚由 $3,3^{\prime}$ -双（氯甲基）丁氧环在阳离子催化剂存在下开环聚合而成，可采用模压、注塑、挤出等方法成型。具有优良的耐化学腐蚀及尺寸稳定性；良好的耐磨及介电性能；很低的吸水性及透气性但纯树脂的老化性能较差，低温下性脆。主要用作防腐蚀材料，制成的设备零部件、衬里、涂层，可重复使用，可进行机械加工。可在 $120\mathrm{C}$ 下长期使用。

1.1 型号及名称 I型氯化聚醚；Ⅱ型氯化聚醚；CPE氯化聚醚。

1.2 基本组成 聚 $(3,3^{\prime}$ -双氯甲基)丁氧环树脂、填料、防老剂、增塑剂、着色剂。

# 1.3 材料标准

上海中华化工厂企业标准ZH13-01--1986《氯化聚醚》，主要性能指标见表1-1。

鸡西恒立工程塑料厂企业标准Q/HJB001-1998《氯化聚醚》，主要性能指标见表1-2。

表11  

<table><tr><td>性能</td><td>I 型</td><td>II 型</td></tr><tr><td>特性粘度 \( \left( {{50}^{ \circ  }\mathrm{C},1\% \text{环己酮溶液}}\right) \) . (mL/g)</td><td>0.8</td><td>0.6</td></tr><tr><td>灰分/%\( \leq \)</td><td colspan="2">0.2</td></tr><tr><td>挥发分 %&lt;</td><td colspan="2">1</td></tr><tr><td>分解温度/℃\( \geq \)</td><td colspan="2">250</td></tr></table>

表1-2  

<table><tr><td>性能</td><td></td><td>指 标</td></tr><tr><td>特性粘度/mL/g</td><td></td><td>0.8~2.0</td></tr><tr><td>灰分,%</td><td>:</td><td>0.3</td></tr><tr><td>挥发分/%</td><td>:</td><td>1</td></tr><tr><td>溶解性</td><td></td><td>120(15)环己酮中 \( \alpha \) -全溶 解,无溶胀物</td></tr></table>

# 1.4 使用工艺说明书

1.5 供应状态 $(\phi 3\sim 4)\mathrm{mm}\times 5\mathrm{mm}$ 淡黄色圆柱形颗粒。  
1.6 应用概况 已用于制作耐腐蚀产品，如泵、阀门零件、衬里、化工管道、测量窥镜；耐磨擦精密机械零件，如轴承、轴承保持器、齿轮等；氯化聚醚使用温度超过 $130^{\circ}\mathrm{C}$ 时，即放出刺激性低分子物，影响健康。  
1.7研制及生产单位晨光化工研究院、复旦大学、广州市化工研究所，沈阳化工研究院潍坊氯化聚醚厂研制；上海中华化工厂唐镇联营厂、黑龙江省鸡西市恒立工程塑料厂生产。  
1.8 鉴定级别及日期 广州市化工研究所研制产品：1966年7月由广州市化学工业局鉴定通过；晨光化工研究院研制产品：1967年5月由晨光化工研究院组织鉴定通过；沈阳化工研究院和潍坊氯化聚醚厂共同研制的氯化聚醚：1993年12月25日由化学工业部科技司鉴定通过。

# 2 性能

2.1 物理及化学性能 氯化聚醚的物理及化学性能典型值见表2-1。

表2-11-2
