Repository: C-zj02/CFD-claw

<div align="center">

**English** | [中文](#中文版) | [Français](README_FR.md) | [Русский](README_RU.md) | [हिन्दी](README_HI.md) | [العربية](README_AR.md) | [Português](README_PT.md)

# 🚀 Claude Code Python

**A Complete Python Reimplementation Based on Real Claude Code Source**

*From TypeScript Source → Rebuilt in Python with ❤️*

***
**🔥 Active Development • New Features Weekly 🔥**

</div>

***

## 🎯 What is This?

**Clawd Code** is a **complete Python rewrite** of Claude Code, based on the **real TypeScript source code**.

File: RAG-data/中国航空材料手册(第2版) 第7卷 塑料 透明材料 绝缘材料201-400.pdf-5627ca4f-f393-4168-b170-5c3099372f1d.md (part 8 of 9)
# YS20可熔性聚酰亚胺模塑料及制品
2.1.3 组分 熟云母粉： $45\% \sim 55\%$ ；短切纤维： $18\% \sim 22\%$ ；沉析纤维： $27\% \sim 33\%$ 。  
2.2 力学性能。

755纤维云母纸的力学性能见表2-2。

表2-2  

<table><tr><td>性能</td><td>指标</td><td>典型值</td><td>性能</td><td>指标</td><td>典型值</td></tr><tr><td>抗张强度(纵向)/(N/10mm)</td><td>27.4</td><td>36.3</td><td>纵向</td><td>0.98</td><td></td></tr><tr><td>撕裂强度/N</td><td></td><td></td><td>横向</td><td>0.78</td><td>2.8</td></tr></table>

# 3 使用工艺

# 4 其他

4.1 包装成卷包装。每卷用一层蜡纸或油纸和二层包装纸包装后装入塑料袋封口，再装入硬防潮筒或木箱内。  
4.2 运输 按非危险品运输。在运输过程中防止机械损伤、受潮和日光直射。  
4.3 贮存 直立贮存在温度不超过 $40^{\circ}C$ ，干燥、洁净和通风良好的库房内，严禁靠近热源和日光直射，贮存期为6个月。

# 5 使用建议

选用：

# 参考文献

[西安绝缘材料] .755 聚芳酰胺纤维云母纸试验报告统计资料.1981

# CZ6630D 聚酯纤维纸

# 1 概述

(Z610) 聚酯纤维纸（又称聚酯无纺布），是对苯二甲酸乙二醇聚酯纤维（涤纶纤维），经开松，除杂、喂入、分梳、成网、浸轧、干燥、轧光等工序制成。具有良好的渗透性和较大的伸长率，可与聚酯薄膜、无碱玻璃布制成复合制品。适用于E级绝缘电机、电器线圈作层间衬垫绝缘材料。

1.1 牌号及名称 CZ6630D 聚酯纤维纸。  
1.2 基本组成 对苯二甲酸乙二醇聚酯纤维。  
1.3 材料标准 Q/CJB 156 1984《聚酯纤维纸》  
1.4 使用工艺说明书   
1.5 供应状态 成卷状供应，卷宽不小于 $1000 \mathrm{~mm}$ ，收卷两端部整齐，标称厚度及允许偏差见表1。  
1.6 应用概况 已广泛用于与聚酯薄膜、无碱玻璃布制作复合制品及E级绝缘电机槽绝缘、线圈层间、相间衬垫绝缘。  
1.7研制及生产单位 常州绝缘材料厂研制并生产  
1.8 鉴定级别及日期 1984年由机械工业部鉴定通过.

表11  

<table><tr><td rowspan="2">标称厚度/mm</td><td colspan="2">允许偏差/mm</td></tr><tr><td>平均值</td><td>个别值</td></tr><tr><td>0.07</td><td>±0.02</td><td>±0.11</td></tr><tr><td>0.09,0.14,0.12</td><td>±0.02</td><td>±0.31</td></tr></table>

# 2 性能

2.1 物理及化学性能  
2.1.1 外观 表面经轧光后平整，无破损及杂质。  
2.2力学性能CZ6630D聚酯纤维纸的力学性能见表：1、

表21  

<table><tr><td>性能</td><td>指标</td><td>典型值</td><td colspan="2">性能</td><td>指标</td><td>典型值</td></tr><tr><td>拉伸强度/MPa</td><td rowspan="2">9.81</td><td rowspan="2">17.6</td><td colspan="2">横向</td><td>40</td><td>13.5</td></tr><tr><td>纵向</td><td colspan="2">收缩率/%</td><td>5</td><td>4.17</td></tr><tr><td>横向</td><td>9.81</td><td>15.0</td><td colspan="2">纵向</td><td>5</td><td>3.13</td></tr><tr><td>延伸率</td><td rowspan="2">10</td><td rowspan="2">15</td><td rowspan="2" colspan="2">横向</td><td>5</td><td>3.13</td></tr><tr><td>纵向</td><td>1</td><td>1</td></tr></table>

# 3 使用工艺

# 4 其他

4.1 包装 成卷并套以塑料袋置于箱中封装，  
4.2 运输 按非危险品运输。在运输过程中防止机械损伤、受潮和日光直射。  
4.3 贮存 竖立置于干燥、洁净的库房内，远离热源和避免日光直射，贮存期为6个月。

# 5 使用建议

选用。

# 参考文献

1 常州绝缘材料厂.CZ6330D聚酯纤维纸试验报告统计资料.1986

# 758 聚芳酰胺纤维纸板

# 1 概述

758 聚芳酰胺纤维纸板由聚芳酰胺纤维纸经热压自粘而成。具有优良的电气性能。适用于 H 级绝缘电机、电器作绝缘结构材料。

1.1 牌号及名称 758 聚芳酰胺纤维纸板。  
1.2 基本组成 聚芳酰胺纤维纸。  
1.3 材料标准 XB7010 1984《聚芳酰胺纤维纸板》  
1.4 使用工艺说明书   
1.5 供应状态 以板材供应。最大尺寸为 $450\mathrm{mm}\times 900\mathrm{mm}$ ，标称厚度及允许偏差见表1-1。

表11  

<table><tr><td>标称厚度/mm</td><td>允许偏差/mm</td><td>标称厚度/mm</td><td>允许偏差/mm</td></tr><tr><td>0.20</td><td>+0.03</td><td>1.50</td><td>±0.22</td></tr><tr><td>0.25</td><td>±0.04</td><td>1.80,2.00</td><td>±0.25</td></tr><tr><td>0.30</td><td>±0.05</td><td>2.50,3.0,3.5,1.0</td><td>+0.35</td></tr><tr><td>0.35</td><td>±0.10</td><td>4.5,5.0</td><td>±0.40</td></tr><tr><td>1.40</td><td>±0.20</td><td></td><td></td></tr></table>

1.6 应用概况 已用于电机槽绝缘、衬垫绝缘和电器线圈、变压器线圈层间绝缘。  
1.7 研制及生产单位 西安绝缘材料厂研制并生产。  
1.8 鉴定级别及日期 1983年11月由西安绝缘材料厂组织鉴定通过

# 2 性能

2.1 物理及化学性能  
2.1.1 外观 表面平整，无气泡、开裂，边缘切割整齐，端面无分层。  
2.1.2 物理性能 见表2-1。

表21  

<table><tr><td>性能</td><td>指标</td><td>典型值</td><td>性能</td><td>指标</td><td>典型值</td></tr><tr><td>相对密度</td><td>1.15</td><td>-</td><td>180℃</td><td>1×10^6</td><td>3.6×10^4</td></tr><tr><td>体积电阻率/(MΩ·m) ≥</td><td></td><td></td><td>受潮</td><td>1×10^4</td><td>3.4×10^4</td></tr><tr><td>常态</td><td>1×10^6</td><td>3.7×10^8</td><td>电气强度/(MV/m) ≥</td><td>10</td><td>9↑</td></tr></table>

2.2 力学性能 758纤维纸板的力学性能见表2-2。

表22  

<table><tr><td>性能</td><td>指标</td><td>典型值</td><td>性能</td><td>指标</td><td>典型值</td></tr><tr><td>拉伸强度/MPa≥</td><td>58.8</td><td>80.3</td><td>弯曲强度/MPa≥</td><td>98.1</td><td>147.1</td></tr></table>

# 2.3 耐环境性能

2.4 1.艺性能 758纤维纸板在冲剪和机械加工时，无裂纹，不掉渣。

# 3 使用工艺

# 4 其他

4.1 包装 板与板之间应以纸隔开，并用衬有防潮纸的木箱包装。  
4.2 运输 按非危险品运输。在运输过程中防止机械损伤、受潮和日光直射。  
4.3 贮存 贮存在温度不超过 $40^{\circ}C$ ，干燥、洁净的库房内，严禁靠近热源和日光直射。

# 5 使用建议

选用。

# 参考文献

1 西安绝缘材料厂.758聚芳酰胺纤维纸板试验报告统计资料.1983

# A类、B类、C类钢纸板

# 1 概述

A类、B类、C类钢纸板，由钢纸原纸经氯化锌处理后用水漂洗，再经热压制成，其中C类钢纸板又分为I、Ⅱ两种，I为间歇性生产，I为连续性生产。钢纸板组织紧密，机械加工性能良好，适用于A级绝缘的电机、电器、仪表作槽楔、垫圈、垫片以及零部件。

1.1 牌号及名称 A类钢纸板；B类钢纸板；C类钢纸板。  
1.2 基本组成 钢纸原板。  
1.3 材料标准 QB/T2199 1996《硬钢纸板》  
1.4 使用工艺说明书   
1.5 供应状态 以平板和卷筒板状供应。尺寸为 $1000\mathrm{mm} \times 1200\mathrm{mm}, 900\mathrm{mm} \times 1200\mathrm{mm}$ 。 $850\mathrm{mm} \times 1000\mathrm{mm}, 700\mathrm{mm} \times 1200\mathrm{mm}, 500\mathrm{mm} \times 600\mathrm{mm}$ ，厚度及允许偏差见表1-1。

表1-1  

<table><tr><td colspan="2">A类</td><td colspan="2">B类</td><td colspan="2">C类</td></tr><tr><td>厚度/mm</td><td>允许偏差</td><td>厚度/mm</td><td>允许偏差</td><td>厚度/mm</td><td>允许偏差</td></tr><tr><td rowspan="2">(0.5~3.0)</td><td rowspan="2">+10%</td><td>0.5~5.0</td><td>±10%</td><td>0.5~5.0</td><td>±10%</td></tr><tr><td>5.0以上</td><td>10%</td><td>5.0以上</td><td>10%</td></tr></table>

1.6 应用概况 已广泛用于航空电机、电器、仪表作槽楔、绝缘垫圈、线圈骨架等。为提高绝缘性能，可对加工的零件进行绝缘处理。

1.7 研制及生产单位 牡丹江第一钢纸板厂研制并生产。  
1.8 鉴定级别及日期 1981年由轻工业部鉴定通过。

# 2 性能

# 2.1 物理及化学性能

2.1.1 外观 纸板表面光滑平整、洁净，边部切齐，无分层、起泡、透光、破皮等现象。

2.1.2 纸板分别在 $100\sim 105^{\circ}C$ 加热 $24\mathrm{h}$ 和 $10\sim 30^{\circ}C$ 的水中浸泡 $24\mathrm{h}$ 后，均无龟裂、气泡、分层。其物理及化学性能见表2-1。

表2-1  

<table><tr><td>性能</td><td>A类</td><td>B类</td><td>C类</td><td>性能</td><td>A类</td><td>B类</td><td>C类</td></tr><tr><td>紧度/(g/cm²) ≥</td><td></td><td></td><td></td><td>水分/%</td><td>6~10</td><td>6~10</td><td>...</td></tr><tr><td>厚度0.5~4.9mm</td><td>1.25</td><td>1.15</td><td>1.10</td><td>灰分/% ≤</td><td>1.5</td><td>1.7</td><td>2.</td></tr><tr><td>1.6~2.0mm</td><td>1.30</td><td>1.25</td><td>1.15</td><td>氯化锌/% ≤</td><td>0.15</td><td>0.16</td><td>0.20</td></tr><tr><td>2.1~3.9mm</td><td>1.30</td><td>1.25</td><td>1.15</td><td>吸水率/% ≤</td><td></td><td></td><td></td></tr><tr><td>≥6.0mm</td><td>-</td><td>1.25</td><td>1.20</td><td>厚度 1.6~2.0mm</td><td>-</td><td>60</td><td>70</td></tr><tr><td>体积电阻率/(MΩ·m) ≥</td><td>-</td><td>10</td><td>1.0</td><td>3.1~3.5mm</td><td></td><td>50</td><td>60</td></tr><tr><td>电气强度/(MV·m) ≥</td><td></td><td></td><td></td><td>5.6~5.0mm</td><td>-</td><td>40</td><td>60</td></tr><tr><td>厚度0.5~0.9mm</td><td>-</td><td>8.0</td><td>6.0</td><td>&gt;5.0mm</td><td>-</td><td>30</td><td>30</td></tr><tr><td>1.0~2.0mm</td><td>-</td><td>7.0</td><td>5.0</td><td>吸油率/% ≤</td><td></td><td></td><td>40</td></tr><tr><td>3.1~5.0mm</td><td>-</td><td>5.0</td><td>3.0</td><td>航空汽油(15~20℃,24h)</td><td>1.5</td><td>-</td><td></td></tr><tr><td>5.1~12mm</td><td>-</td><td>4.0</td><td>2.7</td><td>变压器油(15~20℃,24h)</td><td>1.3</td><td>-</td><td></td></tr></table>

2.2力学性能A类、B类、C类钢纸板的力学性能见表2-2。

表22  

<table><tr><td rowspan="2">性能</td><td rowspan="2">A类</td><td rowspan="2">B类</td><td colspan="2">C类</td><td rowspan="2" colspan="2">性能</td><td rowspan="2">A类</td><td rowspan="2">B类</td><td colspan="2">(%)</td></tr><tr><td>I</td><td>II</td><td>I</td><td>II</td></tr><tr><td>拉伸强度(横断面)/MPa ≥</td><td></td><td></td><td></td><td></td><td>纵向</td><td></td><td>85</td><td>65</td><td>50</td><td>5</td></tr><tr><td>厚度0.5~0.9mm</td><td></td><td></td><td></td><td></td><td>横向</td><td></td><td>50</td><td>45</td><td>30</td><td>30</td></tr><tr><td>纵向</td><td>85</td><td>70</td><td>55</td><td>55</td><td>厚度5.0mm以上</td><td></td><td></td><td></td><td></td><td></td></tr><tr><td>横向</td><td>45</td><td>40</td><td>35</td><td>30</td><td>纵向</td><td></td><td>-</td><td>50</td><td>40</td><td>40</td></tr><tr><td>厚度1.0~2.0mm</td><td></td><td></td><td></td><td></td><td>横向</td><td></td><td>-</td><td>35</td><td>30</td><td>30</td></tr><tr><td>纵向</td><td>90</td><td>75</td><td>60</td><td>60</td><td>延伸率/%≥</td><td></td><td></td><td></td><td></td><td></td></tr><tr><td>横向</td><td>55</td><td>40</td><td>35</td><td>30</td><td>纵向</td><td></td><td>10</td><td>-</td><td></td><td></td></tr><tr><td>厚度2.1~3.5mm</td><td></td><td></td><td></td><td></td><td>横向</td><td></td><td>12</td><td>-</td><td></td><td></td></tr><tr><td>纵向</td><td>90</td><td>75</td><td>60</td><td>60</td><td>层间剥离强度/(N/m)≥</td><td></td><td></td><td></td><td></td><td></td></tr><tr><td>横向</td><td>50</td><td>45</td><td>40</td><td>30</td><td>1.5~3.0mm</td><td></td><td>200</td><td>200</td><td>200</td><td>200</td></tr><tr><td>厚度3.6~5.0mm</td><td></td><td></td><td></td><td></td><td>&gt;3.0mm不予试验</td><td></td><td></td><td></td><td></td><td></td></tr></table>

# 2.3 耐环境性能

2.4 工艺性能 A 类、B 类、C 类钢纸板具有良好的加工性, 可用剪床或冲床加工。

# 3 使用工艺

准备加工的纸板在相对湿度 $65\% \pm 2\%$ ，温度 $20^{\circ}C + 2^{\circ}C$ 进行 $7 - 15d$ 处理，使其水分保持在 $6$ 的范围内

# 4 其他

4.1 包装 用木夹板或软包装，注意防潮。  
4.2 运输 按非危险品运输。运输过程中防止机械损伤、受潮和日光直射。  
4.3 贮存 贮存间温度 $10 \sim 25^{\circ} \mathrm{C}$ ，相对湿度 $65\% \pm 2\%$ ，地面和货架应保持洁净、干燥，防止受潮。不得靠近热源。

# 5 使用建议

选用

# 50/50、100/00 电绝缘纸板

# 1 概述

50/50、100/00 电绝缘纸板由木浆、棉浆混合或木浆单独抄制而成。50-50（木/棉）纸板具有良好的耐弯曲性及耐热性，适用电机、电器的绝缘和保护材料以及耐震绝缘零部件等。100-00（木/棉）纸板，其中薄型具有良好的力学性能和绝缘性能，适用于电机槽绝缘和绕线绝缘保护；厚型具有紧度大，力学性能好，介电强度高的特点，适用于制作绝缘零件和作保护层

1.1 牌号及名称 50/50 电绝缘纸板：100/90 电绝缘纸板。  
1.2 基本组成 木浆和棉浆。  
1.3 材料标准 QB/T 3503-1999《电绝缘纸板》  
1.4 使用工艺说明书   
1.5 供应状态 电绝缘纸板分平板和卷筒两种：厚度大于 $0.5 \mathrm{~mm}$ 的为平板纸板，厚度等于小于 $0.5 \mathrm{~mm}$ 的为平板或卷筒纸板；平板纸板尺寸及允许偏差、偏斜度应符合表1-1要求；卷筒纸板尺寸：卷筒宽度 $1000 \mathrm{~mm}, 1200 \mathrm{~mm}$ ，允许偏差不超过 $\pm 10 \mathrm{~mm}$ 。

表1-1  
m   

<table><tr><td>分类</td><td>基本尺寸</td><td>允许偏差</td><td>偏斜度</td><td>分类</td><td>基本尺寸</td><td>允许偏差</td><td>偏斜度</td></tr><tr><td rowspan="2">大规格</td><td>1200×1980</td><td rowspan="2">±10</td><td rowspan="2">≤10</td><td></td><td rowspan="2">1000×1000</td><td></td><td></td></tr><tr><td>3250×1400</td><td></td><td></td><td></td></tr><tr><td rowspan="4">中规格</td><td>1050×1980</td><td rowspan="4">±10</td><td rowspan="2">- - -</td><td rowspan="4">小规格</td><td>920×1320</td><td></td><td></td></tr><tr><td>1080×1400</td><td>880×1040</td><td>5</td><td></td></tr><tr><td>2000×1000</td><td>±10</td><td>880×1030</td><td></td><td></td></tr><tr><td>3000×1000</td><td></td><td>880×1050</td><td></td><td></td></tr></table>

注：基本尺寸为纵向 $\times$ 横向。

1-6 应用概况 已广泛用于航空电机、电器的绝缘以及制作绝缘零部件。  
1.7研制及生产单位 辽阳工业纸板厂研制并生产。  
1.8 鉴定级别及日期 1987年由轻工业部鉴定通过。

# 2 性能

# 2.1 物理及化学性能

2.1.1 外观 电绝缘纸板应经过压光。厚度应均匀一致，切边整齐、洁净。纸板应平整，不有翘曲、鼓包、压痕、压折子、表面裂纹、肉眼可见孔眼、粗大纤维束以及导电杂质。

# 2.1.2 物理性能 见表21

表21  

<table><tr><td>性能</td><td>100.00</td><td>100.00</td><td>性能</td><td>50.00</td><td>1.00</td></tr><tr><td>紧度/(g cm-3)</td><td></td><td></td><td>水抽提液 pH值</td><td></td><td></td></tr><tr><td>厚度:0.5mm</td><td>1.15~1.25</td><td>1.19~1.25</td><td>水油提液电导率/(mS·m)</td><td></td><td></td></tr><tr><td>厚度:0.5~1.6mm</td><td></td><td>1.00~1.25</td><td>交货水分:</td><td></td><td></td></tr><tr><td>-1.6~3.0mm</td><td></td><td>1.00~1.25</td><td>厚度0.1~0.5mm</td><td></td><td></td></tr><tr><td>-3.0mm</td><td></td><td></td><td>厚度:4.0~4.7mm</td><td></td><td></td></tr><tr><td>灰分:</td><td>≤1.0</td><td>≤1.0</td><td>厚度:4.0~4.7mm</td><td></td><td></td></tr></table>

# 2.2 力学性能 电绝缘纸板的力学性能见表2-2

表2-2  

<table><tr><td rowspan="2">性能</td><td rowspan="2">50/50</td><td colspan="2">100.00</td><td rowspan="2">性能</td><td colspan="2">1.00</td></tr><tr><td>中、小规格</td><td>大规格</td><td>中、小规格</td><td>大规格</td></tr><tr><td rowspan="2">抗张强度/(N/mm²) ≥</td><td></td><td></td><td></td><td>伸长率%</td><td></td><td></td></tr><tr><td></td><td></td><td></td><td>纵向</td><td></td><td>3.0</td></tr><tr><td>纵向</td><td></td><td></td><td></td><td>横向</td><td></td><td>1.0</td></tr><tr><td>0.10 mm</td><td>80</td><td>70</td><td></td><td>收缩率%</td><td></td><td></td></tr><tr><td>0.15 mm</td><td>80</td><td>80</td><td></td><td>纵向(1.1mm纸板)</td><td></td><td>1.0</td></tr><tr><td>0.20 mm</td><td>85</td><td>90</td><td></td><td>横向</td><td></td><td>1.4</td></tr><tr><td>0.35 mm</td><td>85</td><td>90</td><td></td><td>厚度</td><td></td><td>6.5</td></tr><tr><td>0.30~0.50 mm</td><td>90</td><td>90</td><td></td><td>电气强度(MV/m)</td><td></td><td></td></tr><tr><td>&gt;0.5~3.0 mm</td><td></td><td>50</td><td>90</td><td>空气中</td><td></td><td></td></tr><tr><td>横向</td><td></td><td></td><td></td><td>0.10mm</td><td>13</td><td>12</td></tr><tr><td>0.10~0.50 mm</td><td>35</td><td>35</td><td></td><td>0.15mm</td><td>13</td><td>12</td></tr><tr><td>0.1~0.6 mm</td><td></td><td>50</td><td>35</td><td>0.20~0.40mm</td><td>12</td><td>11</td></tr><tr><td>折后纵向</td><td></td><td></td><td></td><td>折后</td><td></td><td></td></tr><tr><td>0.10~0.15 mm</td><td>60</td><td>60</td><td></td><td>0.10~0.10mm</td><td>9</td><td>8</td></tr><tr><td>0.15~0.20 mm</td><td>65</td><td>65</td><td></td><td>浙中</td><td></td><td></td></tr><tr><td>0.25~0.25 mm</td><td>70</td><td>70</td><td></td><td>0.5~1.0mm</td><td>15</td><td>15</td></tr><tr><td>0.25~0.30 mm</td><td>70</td><td>70</td><td></td><td>1.5~3.0mm</td><td></td><td>10</td></tr><tr><td>0.30 mm</td><td>65</td><td>65</td><td></td><td>0.25mm</td><td></td><td>27</td></tr><tr><td></td><td></td><td></td><td></td><td>3.0mm</td><td></td><td>24</td></tr></table>

# 2.3 耐环境性能

2.4 1.艺性能 可剪切和冲剪加工。

# 3 使用工艺

# 4 其他

4.1 包装 大规格纸板采取每 $2000\mathrm{kg}$ 为 - 件 盒内装内衬塑料布：卷筒纸板每件质量为 $350\mathrm{kg}$ ，每卷接头不超过 3 个。  
4.2运输运输时应用有篷而且洁净的运输工具，纸板不允许由高处往下扔  
4.3 贮存 纸板应妥善保管，防止受风、雨、雪和地面湿气的影响

# 5 使用建议

选用.

# ET100、ET170无碱玻璃纤维带

# 概述

ET100、ET170)无碱玻璃纤维带由无碱玻璃纤维织造而成，具有一定的耐热性与绝缘性，适用于电机、电器的线圈绑扎。

1.1 牌号及名称 ET100-20 无碱玻璃纤维带；ET100-25 无碱玻璃纤维带；ET170A-20 无碱玻璃纤维带；ET170B-25 无碱玻璃纤维带。  
1.2 基本组成 无碱玻璃纤维（纱）  
1.3 材料标准 JC/T 174 1994《无碱玻璃纤维带》  
1.4 使用工艺说明书   
1.5 供应状态 以带状供应、厚度、长度、宽度及其允许偏差见表1-1。

表11  

<table><tr><td>牌 号</td><td>厚度及允许偏差 mm</td><td>宽度及允许偏差/mm</td><td>长度及允许偏差 mm</td></tr><tr><td>E1100-20</td><td>0.100+0.010</td><td>20±1</td><td>50±5</td></tr><tr><td>E1100-25</td><td>0.100±0.010</td><td>25±2</td><td>50±5</td></tr><tr><td>E1170A-20</td><td>0.170±0.017</td><td>20±1</td><td>50±5</td></tr><tr><td>E1170B-25</td><td>0.170±0.017</td><td>25±2</td><td>50±5</td></tr></table>

1.6 应用概况 已广泛用于航空电机、电器的线圈绑扎。  
1.7研制单位上海电机玻璃纤维厂研制并生产：天津玻璃纤维厂、陕西玻璃纤维厂生产  
1.8 鉴定级别及日期 1980 年由建筑材料工业部鉴定通过。

# 2 性能

# 2.1 物理及化学性能

# 2.1.1 外观 无碱玻璃纤维带的外观组织为平纹

2.1.2 物理性能 见表2-1。

表2-1  

<table><tr><td rowspan="2">牌号</td><td colspan="2">经纬密度（根/10mm）</td><td colspan="2">单位长度质量/(g/m)</td></tr><tr><td>经向</td><td>纬向</td><td>一等品</td><td>合格品</td></tr><tr><td>ET10120</td><td>27.0±1.0</td><td>15.0±1.0</td><td>2.05±0.16</td><td>2.05±0.2</td></tr><tr><td>ET10025</td><td>27.0±1.0</td><td>15.0±1.0</td><td>2.55±0.20</td><td>2.55±0.25</td></tr><tr><td>ET170A 20</td><td>27.0±1.0</td><td>15.0±1.0</td><td>3.40±0.27</td><td>3.40±0.3</td></tr><tr><td>ET170B 25</td><td>27.0±1.0</td><td>15.0±1.0</td><td>4.20±0.34</td><td>4.20±0.4</td></tr></table>

# 2.2 力学性能 力学性能见表2-2。

表2-2  

<table><tr><td>牌 号</td><td>断裂强度/N/20m</td><td>牌 号</td><td>断裂强度/N/20m</td></tr><tr><td>E1100 20</td><td>400</td><td>ET170A-20</td><td>600</td></tr><tr><td>E1100 25</td><td>400</td><td>ET170B 25</td><td>540</td></tr></table>

# 2.3 耐环境性能

2.4 1 艺性能 可剪切加工。

# 3 使用工艺

# 4 其他

4.1 包装 无碱玻璃纤维带每卷应紧密，整齐卷绕，置于包装箱或其他包装材料内，应保持干燥，避免撞击碰伤。  
4.2运输 无碱玻璃纤维带应用干燥的有篷车箱或船仓运输。  
4.3 贮存 无碱玻璃纤维带必须放置在自然条件下干燥、通风的房屋内保管。

# 5 使用建议

选用

# 浸渍纤维制品

# 2432醇酸玻璃漆布

# 1 概述

2423醇酸玻璃漆布由电工用无碱玻璃布浸以醇酸漆经烘干而成。具有较高的电气性能、力学性能和一定的耐湿热及防霉性能。适于B级绝缘电机、电器中作槽绝缘、包扎绝缘或衬垫绝缘，并可在变压器油中使用。

1.1 牌号及名称 2432醇酸玻璃漆布。

1.2 基本组成 醇酸树脂、无碱玻璃布。

1.3 材料标准 JB/T8148.1-1999《醇酸玻璃漆布》

1.4 使用工艺说明书

1.5 供应状态 成卷供应。每卷长度推荐为 $30^{\circ} \cdot \mathrm{m}, 40 \cdot \mathrm{m}, 50^{\circ} \cdot \mathrm{m}$ 。每卷不应多于两段，每段长度应大于 $10 \mathrm{~m}$ ，幅宽不小于 $850 \mathrm{~mm}$ ；按需要可直切或斜切（一般沿 $45^{\circ}$ 角）成宽 $15 \mathrm{~mm}, 20 \mathrm{~mm}, 25 \mathrm{~mm}$ 及其他宽度的带；宽度在 $100 \mathrm{~mm}$ 及以下的带，允许偏差为 $\pm 0.5 \mathrm{~mm}$ ；宽度为 $100 \mathrm{~mm}$ 以上的带，允许偏差为宽度的 $\pm 1\%$ 。斜切漆布带的搭接：玻璃布浸漆前搭接长度不大于 $10 \mathrm{~mm}$ ，玻璃布浸漆后搭接长度不大于 $25 \mathrm{~mm}$ 。标称厚度及其允许偏差见表1-1。

表11  

<table><tr><td>标称厚度/mm</td><td>允许偏差/mm</td><td>标称厚度/mm</td><td>允许偏差/mm</td></tr><tr><td>0.10</td><td>±0.010</td><td>0.18</td><td>±0.015</td></tr><tr><td>0.12</td><td>±0.012</td><td>0.20</td><td>±0.020</td></tr><tr><td>0.15</td><td>±0.015</td><td>0.25</td><td>±0.025</td></tr></table>

1.6 应用概况 已广泛用于航空电机、电器中作槽绝缘、包扎绝缘和衬垫绝缘。

1.7研制及生产单位西安绝缘材料厂、北京绝缘材料厂、东方绝缘材料厂、上海绝缘材料厂生产

# 2 性能

# 2.1 物理及化学性能

2.1.1 外观 漆膜均匀, 无气泡、杂质和损伤, 无超过厚度允许偏差平均值的漆基流痕和超过厚度允许偏差个别值的漆粒。开卷时漆膜不因粘接而损伤。

2.1.2 耐变压器油 2432 漆布浸入温度 $195 \pm 2^{\circ} \mathrm{C}$ 的变压器油中, 经 $18 \mathrm{~h}$ 漆膜不起泡和从底布上脱落, 用于试验变压器油酸值 (以 KOH 计) 的增值不大于 $0.30 \mathrm{mg} / \mathrm{g}$ ,

2.1.3 体积电阻率 见表2-1。

表21  

<table><tr><td>性能</td><td>指标</td><td>典型值</td><td>性能</td><td>指标</td><td>典型值</td></tr><tr><td>体积电阻率/(MΩ·m)</td><td></td><td></td><td>130℃±2℃</td><td>≥10</td><td>10</td></tr><tr><td>常态</td><td>≥1.0×10^4</td><td>1.2×10^4</td><td>受潮后</td><td>≥100</td><td>1.2 10^6</td></tr></table>

2.1.4 体积电阻率与温度的关系 见图2-1。

2.1.5 击穿电压 不同厚度漆布的击穿电压见表2-2。

表2-2  

<table><tr><td rowspan="3">标称厚度mm</td><td colspan="4">击穿电压/kV</td><td rowspan="3">标称厚度mm</td><td colspan="4">击穿电压/kV</td></tr><tr><td colspan="2">室温</td><td>高温(130℃±2℃)</td><td>伸长试验后</td><td colspan="2">室温</td><td>高温(130℃±2℃)</td><td>伸长试验后</td></tr><tr><td>中值</td><td>最小值</td><td>中值</td><td>最小值(参考)</td><td>中值</td><td>最小值</td><td>中值</td><td>最小值(参考)</td></tr><tr><td>0.10</td><td>5.0</td><td>4.0</td><td>2.5</td><td></td><td>0.18</td><td>8.0</td><td>6.5</td><td>4.0</td><td>1.5</td></tr><tr><td>0.12</td><td>6.0</td><td>4.5</td><td>3.0</td><td>3.0</td><td>0.20</td><td>9.0</td><td>7.0</td><td>4.5</td><td>5.7</td></tr><tr><td>0.15</td><td>7.0</td><td>6.0</td><td>3.5</td><td>4.0</td><td>0.25</td><td>10.0</td><td>8.0</td><td>5.0</td><td>6.0</td></tr></table>

① 为斜切带时增加项目，浸漆前、后搭接处拉伸强度可任选一种。

2.1.6 电气强度与温度的关系 见图2-2。  
2.1.7 介质损耗因数与温度的关系 见图2-3。  
2.2 力学性能  
2.2.1 拉伸强度 漆布的拉伸强度见表2-3。

图片摘要：该图主要展示 2 1 2432漆布体积电阻率与温度的关系[2]。
![](images/e686e0b22b7576a7bb4a9b5bee8e778975b2f90764dfd1a0a924e587882ef0aa.jpg)  
1--原态；2-180C处理 $2\mathrm{h};3 - 245\mathrm{C}$ 处理 $24\mathrm{h}$

图2-1 2432漆布体积电阻率与温度的关系[2]  
图片摘要：该图主要展示 2 1 2432漆布体积电阻率与温度的关系[2]。
![](images/107e5e21ed4cdca46bbb93eb0e6e421e13143edae62b6fcf6f1a9c113c66b6c8.jpg)  
1 原态 $(0.135\mathrm{mm})$ ；2-原态 $(0.145\mathrm{mm})$ ；3-179（处理 $2\sim 3\mathrm{h}(0.145\mathrm{mm})$ ；4-180（处理 $2\mathrm{h}(0.135\mathrm{mm})$

图2-2 2432漆布电气强度与温度的关系

图2-3 2432漆布介质损耗因数与温度的关系  
图片摘要：该图主要展示 2 3 2432漆布介质损耗因数与温度的关系。
![](images/cd8ebc3f69fff19e444616b0f6565028be378e0e298c47db8cf986b94eef6d30.jpg)  
1 原态；2-180C处理 $2\mathrm{h}$ ；5-245C处理 $72\mathrm{h}$

表2-3  

<table><tr><td rowspan="3">标称厚度mm</td><td colspan="5">拉伸强度/(N/10mm宽)</td></tr><tr><td rowspan="2">经向,最小</td><td rowspan="2">45°向①,最小</td><td rowspan="2">纬向,最小</td><td colspan="2">斜切搭接处①,最小</td></tr><tr><td>玻璃布浸漆前搭接</td><td>玻璃布浸漆后搭接</td></tr><tr><td>0.10</td><td>65</td><td>40</td><td>15</td><td>20</td><td>20</td></tr><tr><td>0.12</td><td>85</td><td>60</td><td>52</td><td>25</td><td>20</td></tr><tr><td>0.15</td><td>105</td><td>65</td><td>65</td><td>30</td><td>20</td></tr><tr><td>0.18</td><td>111</td><td>65</td><td>78</td><td>30</td><td>30</td></tr><tr><td>0.20</td><td>118</td><td>70</td><td>85</td><td>30</td><td>30</td></tr><tr><td>0.25</td><td>131</td><td>80</td><td>98</td><td>30</td><td>30</td></tr></table>

① 为斜切带时增加项目，浸漆前、后搭接处拉伸强度可任选一种  
2.2.2 拉伸强度与温度的关系 见图2-4.

# 2.3 耐环境性能

2.3.1 耐湿热性能 按HB6-71规定进行交变耐湿热性能试验后，电气性能见表2-4。  
2.3.2 耐盐雾性能 按HB6-71规定进行耐盐雾试验后，电气性能见表2-5。  
2.3.3 电气强度与老化时间的关系 见图2-5。

表24  

<table><tr><td rowspan="2">性能</td><td colspan="6">试验时间h</td></tr><tr><td>0</td><td>21</td><td>18</td><td>72</td><td>120</td><td>141</td></tr><tr><td>体积电阻率/(MΩ·m)</td><td>6.7×10^4</td><td>6.6×10^3</td><td>6.4×10^3</td><td>5.9×10^3</td><td>5.9×10^3</td><td>3.7×10^3</td></tr><tr><td>击穿电压/kV</td><td>10.4</td><td>10.3</td><td>9.7</td><td>9.2</td><td>--</td><td>9.0</td></tr></table>

图片摘要：该图主要展示 24。
![](images/f67aaed0debe44c81879a8ff11e1eec5d540c281bcd98668a667b6812fd29876.jpg)  
1-原态(0.15mm)；2- $180^{\circ}C$ 处理2h

图片摘要：该图主要展示 24。
![](images/358313a86914c4cf8593b5ff39959dd6290d56c60ad40cb5d338f2b9925b7519.jpg)  
1 165（；2 185（；3-205（   
图2-4 2432漆布拉伸强度与温度的关系  
图2-5 2432漆布电气强度与老化时间的关系

表2-5  

<table><tr><td rowspan="2">性能</td><td colspan="5">试验时间/h</td></tr><tr><td>0</td><td>24</td><td>48</td><td>72</td><td>96</td></tr><tr><td>体积电阻率/(MΩ·m)</td><td>6.7×10^4</td><td>2.8×10^4</td><td>1.6×10^4</td><td>1.1×10^4</td><td>6.1×10^4</td></tr><tr><td>击穿电压/kV</td><td>10.4</td><td>10.3</td><td>8.7</td><td>8.7</td><td>8.6</td></tr></table>

2.4 工艺性能 可以冲剪加工。

2.5 使用性能 用2432漆布作槽绝缘的航空电机，在 $-55\sim 130^{\circ}\mathrm{C}$ 的条件下工作正常，并能在温度 $40^{\circ}\mathrm{C} \pm 2^{\circ}\mathrm{C}$ 、相对湿度 $95\% \sim 98\%$ 的湿热条件下使用。

# 3 使用工艺

经一定温度的热处理可以提高漆布的机械，电气性能。漆布可与以苯、醇为溶剂的醇酸、酚醛绝缘漆相容，也可与以苯为溶剂的聚酯漆相容。

# 4 其他

4.1 包装 漆布紧密绕在硬管芯上，端部切割整齐、涂蜡。并用蜡纸和塑料袋包装后，放入硬质防潮筒或箱中。每箱（筒）毛重不超过 $50\mathrm{kg}$ 。  
4.2 运输 按非危险品运输。防止机械损伤、受潮和日光照射。   
4.3 贮存 贮存在温度不超过 $40^{\circ}C$ ，干燥、洁净和通风良好的库房中，远离热源和避免日光照射。贮存期由出厂日期起为6个月。

# 5 使用建议

选用.

# 参考文献

1西安市绝缘材料厂，交货试验报告统计资料.1986   
2 西安绝缘材料应用研究所. 绝缘材料热态机电特性手册. 1980  
3航空工业部电绝缘材料应用研究室.2432漆布试验报告.1986

# 2450、2451 有机硅玻璃漆布

# 1 概述

2450,2451有机硅玻璃漆布由电工用无碱玻璃纤维布均匀地浸以有机硅漆，经烘干而成的有机硅玻璃漆布（简称玻璃漆布）。2450为软型，2451为硬型。具有较高的耐热性、耐潮性和良好的电气性能。适用于H级绝缘电机、电器线圈包扎和衬垫绝缘。

1.1 牌号及名称 2450有机硅玻璃漆布；2451有机硅玻璃漆布。  
1.2 基本组成 有机硅树脂、无碱玻璃布。  
1.3 材料标准 JB/T8148.3—1999《有机硅玻璃漆布》  
1.4 使用工艺说明书   
1.5 供应状态 成卷或成盘供应。每卷推荐长度为 $30 \mathrm{~m}, 40 \mathrm{~m}, 50 \mathrm{~m}$ , 允许偏差为 $+1 \mathrm{~m}$ 。一卷中大于 $5 \mathrm{~m}$ 少于 $10 \mathrm{~m}$ 不得多于2段; 宽度不小于 $850 \mathrm{~mm}$ , 一卷中宽度应一致, 根据用户需要, 可直切、斜切（一般沿 $45^{\circ}$ 角）成宽度为 $15 \mathrm{~mm}, 20 \mathrm{~mm}, 25 \mathrm{~mm}$ 及其他宽度的带。宽度在 $100 \mathrm{~mm}$ 及以下的带, 允许偏差为 $\pm 0.5 \mathrm{~mm}$ ; 宽度为 $100 \mathrm{~mm}$ 以上的带, 允许偏差为宽度的 $\pm 1\%$ 。玻璃漆布带的型号与玻璃漆布相同; 斜切玻璃漆布带浸漆前搭接长度不大于 $10 \mathrm{~mm}$ , 浸漆后搭接长度不大于 $25 \mathrm{~mm}$ 。玻璃漆布的标称厚度和允许偏差应符合表1-1规定。

表1-1  

<table><tr><td>标称厚度/mm</td><td>允许偏差/mm</td><td>标称厚度/mm</td><td>允许偏差/mm</td></tr><tr><td>0.10</td><td>±0.010</td><td>0.18</td><td>±0.018</td></tr><tr><td>0.12</td><td>±0.012</td><td>0.20</td><td>±0.020</td></tr><tr><td>0.15</td><td>±0.015</td><td>0.25</td><td>±0.025</td></tr></table>

1.6 应用概况 已用于大功率和工作温度较高的航空电机、电器作槽绝缘、衬热绝缘及线圈绝缘。  
1.7 研制及生产单位 西安绝缘材料厂、上海绝缘材料厂生产。

# 2 性能

# 2.1 物理及化学性能

2.1.1 外观 漆膜均匀, 无气泡、杂质和损伤。开卷时漆膜不可因粘接而损伤。带盘切割整齐, 无脱盘。  
2.1.2 体积电阻率 2450、2451 漆布的体积电阻率见表 2-1。

表2-1  

<table><tr><td>性能</td><td>指标</td><td>典型值</td></tr><tr><td>体积电阻率/(MΩ·m)</td><td></td><td></td></tr><tr><td>常态</td><td>≥1.0×10^6</td><td>2.7×10^8</td></tr><tr><td>180℃±2℃</td><td>≥1.0×10^3</td><td>3.6×10^3</td></tr><tr><td>受潮后</td><td>≥1.0×10^5</td><td>9.6×10^6</td></tr></table>

2.1.3 体积电阻率与温度的关系 2450 漆布的体积电阻率与温度的关系见图 2-1。  
2.1.4 击穿电压 2450、2451 漆布的击穿电压见表 2-2。  
2.1.5 介质损耗因数与温度的关系 2450 漆布的介质损耗因素与温度的关系见图2-2。

表2-2  

<table><tr><td rowspan="4">标称厚度mm</td><td colspan="4">击穿电压/kV 最小</td></tr><tr><td>2450</td><td>2450</td><td rowspan="2">2450</td><td rowspan="2">2450、2451</td></tr><tr><td>2451</td><td>2451</td></tr><tr><td>室温</td><td>高温</td><td>延伸3%时(45°向)</td><td>受潮后(23℃±2℃)</td></tr><tr><td>0.10</td><td>5.0</td><td>2.0</td><td>2.5</td><td>2.0</td></tr><tr><td>0.12</td><td>6.0</td><td>2.5</td><td>2.5</td><td>2.2</td></tr><tr><td>0.15</td><td>7.0</td><td>3.0</td><td>3.5</td><td>2.8</td></tr><tr><td>0.18</td><td>7.5</td><td>3.0</td><td>3.5</td><td>2.8</td></tr><tr><td>0.20</td><td>8.0</td><td>3.0</td><td>3.5</td><td>2.8</td></tr><tr><td>0.25</td><td>9.0</td><td>3.5</td><td>3.5</td><td>3.0</td></tr></table>

图片摘要：该图主要展示 2 2。
![](images/1ad47b183498e39c1c489f11e69852c84827a3c8b6f7098751ee64e0545abf5e.jpg)  
1 原态；2 $260^{\circ}C$ 处理 $2\mathrm{h}$   
3 $320^{\circ}C$ 处理 $24\mathrm{h};4\dots 320^{\circ}$ 处理 $120\mathrm{h}$

图2-1 2450漆布体积电阻率与温度的关系

图2-2 2450漆布介质损耗因数与温度的关系  
图片摘要：该图主要展示 2 2 2450漆布介质损耗因数与温度的关系。
![](images/cfe5134df6e0d8155f9414f502caf9974142b9f4ade8ad1ba7258643a1c8d2dc.jpg)  
1. 原态；2 260C 处理 2h；3·320C 处理 120h

2.1.6 电气强度与温度的关系 厚度为 $0.16 \mathrm{~mm}$ 的 2450 漆布, 其电气强度与温度的关系见图 2-3。

图2-3 2450漆布电气强度与温度的关系[9]  
图片摘要：该图主要展示 2 3 2450漆布电气强度与温度的关系[9]。
![](images/2596b692c5d78637f7e72312bb3807f573760edfdc1b5a03a50acd34906708e9.jpg)  
1 原态：2 260C处理2h

# 2.2 力学性能

2.2.1 拉伸强度 2450,2451漆布的拉伸强度见表2-3。

表2-3[1]  

<table><tr><td rowspan="3">标称厚度
mm</td><td colspan="7">拉伸强度/(N/10mm宽)</td></tr><tr><td rowspan="2">经向最小</td><td rowspan="2">纬向最小</td><td rowspan="2">45°向最小</td><td colspan="2">(斜切搭接处)最小</td><td colspan="2">伸长10%时(15°向)</td></tr><tr><td>玻璃布浸漆前搭接</td><td>玻璃布浸漆后搭接</td><td>2450</td><td>2451最小</td></tr><tr><td>0.10</td><td>70</td><td>40</td><td>40</td><td>20</td><td>20</td><td>2~12</td><td>15</td></tr><tr><td>0.12</td><td>90</td><td>50</td><td>60</td><td>25</td><td>20</td><td>2~12</td><td>25</td></tr><tr><td>0.15</td><td>100</td><td>60</td><td>65</td><td>30</td><td>20</td><td>3~15</td><td>25</td></tr><tr><td>0.18</td><td>105</td><td>65</td><td>65</td><td>30</td><td>30</td><td>3~15</td><td>30</td></tr><tr><td>0.20</td><td>110</td><td>70</td><td>70</td><td>35</td><td>30</td><td>4~16</td><td>30</td></tr><tr><td>0.25</td><td>120</td><td>80</td><td>80</td><td>35</td><td>30</td><td>5~20</td><td>35</td></tr></table>

2.2.2 拉伸强度与温度的关系 2450 漆布拉伸强度与温度的关系见图 2-4。

图2-4 2450漆布拉伸强度与温度的关系[2]  
图片摘要：该图主要展示 2 4 2450漆布拉伸强度与温度的关系[2]。
![](images/194efc70dfc657f70d4795391fa4f7250bc4e528e1bbb77b8dd5825a856d8c89.jpg)  
1 原态：2 260（处理 $2\mathrm{h}$

2.2.3 延伸率与温度的关系 2450 漆布延伸率与温度的关系见图 2-5。

图2-5 2450漆布延伸率与温度的关系  
图片摘要：该图主要展示 2 5 2450漆布延伸率与温度的关系。
![](images/dfc8a1f9ef3e389277714849e918cd33b339a40eadb0a5fc2c11784f3a382f2d.jpg)  
1…原态：2·260（处理 $2\mathrm{h}$

# 2.3 耐环境性能

2.3.1 耐湿热性能 按HB6-71规定进行耐湿热试验后，2450漆布电气性能变化见表2-1。

表2-4  

<table><tr><td rowspan="2">性能</td><td colspan="6">试验时间/h</td></tr><tr><td>0</td><td>24</td><td>18</td><td>72</td><td>120</td><td>11:</td></tr><tr><td>体积电阻率/(MΩ·cm)</td><td>3×106</td><td>4.3×105</td><td>1.0×105</td><td>4.0×105</td><td>3.3×105</td><td>2.7、</td></tr><tr><td>击穿电压/kV</td><td>14</td><td>12.4</td><td>11.7</td><td>11.3</td><td>11.1</td><td>10.8</td></tr></table>

2.3.2 耐盐雾性能 2450漆布按HB6-71规定进行耐盐雾试验后电气性能变化见表2-5。

表2-5  

<table><tr><td rowspan="2">性能</td><td colspan="5">试验时间/h</td></tr><tr><td>0</td><td>24</td><td>48</td><td>72</td><td>...</td></tr><tr><td>体积电阻率/(MΩ·m)</td><td>1.3×10^6</td><td>7.2×10</td><td>7.0&lt;10^7</td><td>6.3×10</td><td>1.1~100</td></tr><tr><td>击穿电压/kV</td><td>11</td><td>13.2</td><td>11.0</td><td>10.8</td><td>11~16</td></tr></table>

2.3.3 防霉性能 2450 漆布按 HB 6-71 规定进行防霉性能试验, 经 $28 \mathrm{~d}$ 后防霉为“0”级  
2.3.4 耐油性  
2.3.4.1 玻璃漆布对油的影响 在 $105\mathrm{C} \pm 2$ （45号变压器油中经 $72\mathrm{h}$ ，油的酸值不大于0.1  
2.3.4.2油对玻璃漆布的影响在 $105\mathrm{C}\pm 2\mathrm{C}45$ 号变压器油中经 $48\mathrm{h}$ ，漆膜不被破坏、

2.3.5 耐热老化性能 2450 漆布在不同温度进行老化试验, 电气强度与老化时间的关系见图 26。

图片摘要：该图主要展示 2 6 2450漆布电气强度与老化时间的关系[2]。
![](images/854a0097942b2a64879f4687d145536e37a288a108da7131828328752adf7f34.jpg)  
图2-6 2450漆布电气强度与老化时间的关系[2]

# 2.4 工艺性能

2.4.1 漆布可以用冲、剪加工。

2.4.2 漆布与有机硅绝缘漆、苯类溶剂相溶性良好，也可与二苯醚漆、酮类溶剂相溶。

# 2.5 使用性能

用2450、2451漆布作绝缘材料的大功率航空直流电机，在 $-55\sim 180^{\circ}$ 条件及温度 $40^{\circ} + 2^{\circ}$ 相对湿度 $95\% \sim 98\%$ 的湿热条件下工作正常。

# 3 使用工艺

根据不同用途，可切成各种所需形状和尺寸。使用时严禁 $180^{\circ}$ 折叠，对已包扎好的绝缘件不能敲击，否则会造成机械损伤。

# 4 其他

4.1包装将漆布紧密绕在硬纸管芯上，端部切割整齐，涂蜡。每卷漆布用一层蜡纸或油纸和层包装纸包装后装入塑料袋中，封口后再装入硬质防潮筒或木箱中。每筒（箱）毛重不超过 $50\mathrm{kg}$   
4.2 运输 按非危险品运输。防止机械损伤、受潮和日光照射。   
4.3 贮存 直立贮存在温度不超过 $40^{\circ}C$ ，干燥、洁净和通风良好的库房中，远离热源和避免日光照射。贮存期为6个月。

# 5 使用建议

选用.

# 参考文献

1 西安绝缘材料厂.2450、2451漆布交货试验报告统计资料.1986  
2 西安绝缘材料厂. 绝缘材料热态机电特性手册 1980  
3航空工业部电绝缘材料应用研究室.2451漆布试验报告.1986

# 239、D210 聚酰亚胺玻璃漆布

# 1 概述

239、D210聚酰亚胺玻璃漆布是由经处理的无碱玻璃布浸以聚酰亚胺漆后经高温烘烤、亚胺化而成。具有优异的电气、力学性能和耐热、耐溶剂、耐辐射、耐氟里昂性能，并能与各种漆和溶剂相容。工作耐高温电机、电器线圈绝缘材料。可在 $220^{\circ}\mathrm{C}$ 长期工作， $300^{\circ}\mathrm{C}$ 短期使用。

1.1 牌号及名称 239 聚酰亚胺玻璃漆布；D210 聚酰亚胺玻璃漆布。

1.2 基本组成 聚酰亚胺树脂、无碱玻璃布。

1.3 材料标准

239漆布：XB2008-1983《239聚酰亚胺玻璃漆布》

D210漆布：DG6-201-1981《D210聚酰亚胺玻璃漆布》

# 14 使用工艺说明书

15 供应状态 成卷供应。每卷长不小于 $10\mathrm{m}$ ，宽不小于 $400\mathrm{mm}$ 。标称厚度及其允许偏差见表11。

表1-1  

<table><tr><td rowspan="2">标称厚度/mm</td><td colspan="2">允许偏差/mm</td><td rowspan="2">标称厚度/mm</td><td colspan="2">允许偏差/mm</td></tr><tr><td>平均值</td><td>个别值</td><td>平均值</td><td>个别值</td></tr><tr><td>0.10,0.15</td><td>±0.02</td><td>±0.03</td><td>0.17,0.20</td><td>±0.03</td><td>±0.01</td></tr></table>

1.6 应用概况 已用于航空电机、电器中作槽绝缘、相间绝缘、层间绝缘及衬垫绝缘。  
1.7 研制及生产单位 239 漆布：西安绝缘材料厂研制并生产；D210 漆布：东方绝缘材料厂研制并生产。  
1.8 鉴定级别及日期 239 漆布：1978 年由西安绝缘材料厂组织鉴定通过；D210 漆布： $19 \times 1$ 年由东方绝缘材料厂组织鉴定通过。

# 2 性能

# 2.1 物理及化学性能

2.1.1 外观 漆膜均匀, 无气泡、杂质和损伤。  
2.1.2 电气性能 239、D210 漆布的电气性能见表 21、表 22。  
2.1.3 耐溶剂性和耐酸碱性 漆布放入强极性溶剂（二甲基二酰胺或二甲基甲酰胺）和 $1\%$ 的强酸（为盐酸）中，经 $24\mathrm{h}$ 后漆不脱落。  
2.2力学性能 239、D210漆布的抗张强度见表23。

# 2.3 耐环境性能

表21  

<table><tr><td rowspan="2">性能</td><td colspan="2">239</td><td>10210</td></tr><tr><td>指标</td><td>典型值</td><td>指标</td></tr><tr><td>体积电阻率/(MΩ·m)</td><td></td><td></td><td></td></tr><tr><td>常态</td><td>≥1×106</td><td>1.9×104</td><td>≥1×104</td></tr><tr><td>200℃=2℃</td><td>≥1×104</td><td>2.6×104</td><td>≥1×104</td></tr><tr><td>受潮后</td><td>≥1×105</td><td>5.0×10</td><td>≥1×105</td></tr><tr><td>介质损耗因数</td><td></td><td></td><td></td></tr><tr><td>50 Hz</td><td>≤0.01</td><td></td><td></td></tr><tr><td>104Hz</td><td></td><td></td><td>≤0.1</td></tr><tr><td>介电常数</td><td></td><td></td><td></td></tr><tr><td>50 Hz</td><td>≤3.5</td><td>-</td><td></td></tr><tr><td>106 Hz</td><td></td><td>-</td><td>≤3.5</td></tr></table>

2.3.1 耐湿热性能 按HB6-71规定进行耐湿热试验后，电气性能变化见表2-4。

表2-2  

<table><tr><td rowspan="3">牌号</td><td rowspan="3">标称厚度mm</td><td colspan="8">击穿电压/kV ≥</td></tr><tr><td colspan="2">常态</td><td colspan="2">常态弯折后1</td><td colspan="2">200±2</td><td colspan="2">受潮h</td></tr><tr><td>平均值</td><td>最低值</td><td>平均值</td><td>最低值</td><td>平均值</td><td>最低值</td><td>平均值</td><td>最低值</td></tr><tr><td rowspan="4">239</td><td>0.10</td><td>2.5</td><td>1.5</td><td>2.0</td><td>1.0</td><td>1.5</td><td>1.0</td><td>1.5</td><td>1.0</td></tr><tr><td>0.15</td><td>5.5</td><td>3.0</td><td>3.8</td><td>2.4</td><td>3.5</td><td>2.2</td><td>1.0</td><td>2.0</td></tr><tr><td>0.17</td><td>6.5</td><td>3.5</td><td>4.5</td><td>2.5</td><td>4.0</td><td>2.5</td><td>4.5</td><td>2.5</td></tr><tr><td>0.20</td><td>7.0</td><td>4.0</td><td>6.0</td><td>3.5</td><td>4.5</td><td>3.0</td><td>5.0</td><td>3.0</td></tr><tr><td rowspan="4">D210</td><td>0.10</td><td>2.5</td><td>1.5</td><td>2.0</td><td>1.0</td><td>1.5</td><td>1.0</td><td>1.5</td><td>1.0</td></tr><tr><td>0.15</td><td>5.5</td><td>3.0</td><td>3.8</td><td>2.4</td><td>3.5</td><td>2.2</td><td>4.0</td><td>2.0</td></tr><tr><td>0.17</td><td>6.2</td><td>3.5</td><td>4.2</td><td>2.5</td><td>4.0</td><td>2.5</td><td>4.5</td><td>2.5</td></tr><tr><td>0.20</td><td>7.0</td><td>4.0</td><td>6.0</td><td>3.2</td><td>4.5</td><td>2.8</td><td>5.0</td><td>3.0</td></tr></table>

弯折压辊重量： $0.10\mathrm{mm}$ 为 $500\mathrm{g},0.15\mathrm{mm}$ 为 $1000\mathrm{g},0.17\mathrm{mm}$ 以上为 $2000\mathrm{g}$

表2-3  

<table><tr><td rowspan="3">标称厚度mm</td><td colspan="5">抗张强度/(N/15 mm)</td><td rowspan="3">标称厚度mm</td><td colspan="5">抗张强度/(N/15 mm)</td></tr><tr><td colspan="2">239</td><td colspan="3">D210</td><td colspan="2">239</td><td colspan="3">D210</td></tr><tr><td>平均值</td><td>个别值</td><td>平均值</td><td>个别值</td><td>≥</td><td>平均值</td><td>个别值</td><td>平均值</td><td>个别值</td><td>≥</td></tr><tr><td>0.15</td><td>98</td><td>59</td><td>98</td><td>59</td><td>0.17</td><td>157</td><td>118</td><td>137</td><td>116</td><td>116</td><td>116</td></tr><tr><td>0.45</td><td>118</td><td>78</td><td>118</td><td>78</td><td>0.20</td><td>176</td><td>137</td><td>176</td><td>116</td><td>116</td><td>116</td></tr></table>

表24[2]  

<table><tr><td rowspan="2">性能</td><td colspan="6">试验时间/h</td></tr><tr><td>0</td><td>24</td><td>48</td><td>72</td><td>120</td><td>144</td></tr><tr><td>体积电阻率/(MΩ·m)</td><td>6.4×10^5</td><td>8.0×10^4</td><td>7.7×10^4</td><td>4.0×10^4</td><td>2.9×10^4</td><td>2.8×10^4</td></tr><tr><td>击穿电压/kV</td><td>&gt;13</td><td>11.7</td><td>10.8</td><td>10.7</td><td>10.6</td><td>9.7</td></tr></table>

2.3.2 耐盐雾性能 按HB6-71规定进行耐盐雾试验后，电气性能变化见表2-5。

表2-5  

<table><tr><td rowspan="2">性能</td><td colspan="5">试验时间/h</td></tr><tr><td>0</td><td>24</td><td>18</td><td>72</td><td>96</td></tr><tr><td>体积电阻率/(MΩ·m)</td><td>6.4×10^5</td><td>4.4×10^5</td><td>3.1×10^6</td><td>2.5×10^7</td><td>2.5×10^7</td></tr><tr><td>击穿电压/kV</td><td>&gt;13</td><td>12.0</td><td>10.8</td><td>10.8</td><td>10.3</td></tr></table>

2.3.3 防霉性能 按HB6-71规定进行防毒性能试验，经 $28\mathrm{d}$ 后防霉为“0”级。

# 2.4 工艺性能

2.5 使用性能 已用于航空电机作槽绝缘。在转速 $10000 \mathrm{r} / \mathrm{min}$ ，温度 $-55 \sim 180^{\circ} \mathrm{C}$ 和温度 $400^{\circ} \mathrm{C} \pm 2^{\circ} \mathrm{C}$ ，相对湿度 $95\% \sim 98\%$ 的条件下工作正常。

# 3 使用工艺

根据用途不同，可切成所需形状和尺寸。施工时要严防 $180^{\circ}$ 折叠，对已包扎好的绝缘件不能敲击，否则会造成机械损伤。

# 4 其他

# 4.1 包装

成卷包装于塑料袋内，装入云母带桶。如用木箱包装，则箱内垫有软物.以防损伤。

239、D210 漆布应紧密绕在硬管芯上, 每卷用一层蜡纸 (或油纸) 和一层包装纸包装后, 装入硬质防潮筒或木箱中。

4.2 运输 按非危险品运输。运输中防止机械损伤、受潮和日光照射。  
4.3 贮存 贮存在温度不超过 $40\mathrm{C}$ ，干燥、洁净和通风良好的库房内，远离热源和避免日光直射。贮存期为1年，过期检查合格者，仍可使用。

# 5 使用建议

选用。

# 参考文献

航空工业部电绝缘材料应用研究室，聚酰亚胺漆布性能数据统计资料，1986  
2航空工业部电绝缘材料应用研究室，聚酰亚胺漆布试验报告.1986

# 聚四氟乙烯玻璃漆布

# 概述

聚四氟乙烯玻璃漆布由电工用无碱玻璃纤维布浸渍聚四氟乙烯乳液，经干燥、烘烤、烧结而成。VTFG-CN为防粘用漆布，VTFGC-JP和VTFGC-JT为绝缘用漆布。具有优异的电气性能和耐折、不粘、耐热和耐寒性能，在-60℃仍具有良好的柔软性，可在250℃短期使用。适于在H级绝缘电机、电器上使用，亦可用于防粘及微波干燥输送带。

1.1 牌号及名称 聚四氟乙烯玻璃漆布的牌号及名称见表11。  
1.2 基本组成 聚四氟乙烯树脂、无碱玻璃布。  
1.3 材料标准 Q/GHAD 04-1994《聚四氟乙烯玻璃漆布》

1.4 使用工艺说明书   
1.5 供应状态 成卷供应。宽度不小于 $450\mathrm{mm} \pm 20\mathrm{mm}$ ；标称厚度及其允许偏差见表1.2。

表1-1  

<table><tr><td>牌 号</td><td>名 称</td></tr><tr><td>VTFGC-N-1~5</td><td>防粘聚四氟乙烯玻璃漆布</td></tr><tr><td>VTFGC-JP-1~3</td><td>绝缘普通用聚四氟乙烯玻璃漆布</td></tr><tr><td>VTFGC-JT 1~3</td><td>绝缘特殊用聚四氟乙烯玻璃漆布</td></tr></table>

表1-2  

<table><tr><td>牌号</td><td>标称厚度/mm</td><td>允许偏差/mm</td><td>牌号</td><td>标称厚度/mm</td><td>允许偏差/mm</td></tr><tr><td rowspan="3">VTEG-CN</td><td>0.08,0.10</td><td>±0.01</td><td rowspan="2">VTFGC-JP</td><td>0.10</td><td>±0.05</td></tr><tr><td>0.13,0.15</td><td>±0.02</td><td>0.15</td><td>±0.05</td></tr><tr><td>0.40</td><td>±0.05</td><td>VTFGC-JT</td><td>0.20</td><td>±0.05</td></tr></table>

1.6 应用概况 已用于航空电机、电器产品做槽绝缘、衬垫绝缘和绕包绝缘。  
1.7研制及生产单位上海市塑料研究所研制；上海市塑料研究所、晨光化工研究院三分厂生产  
1.8 鉴定级别及日期 1978年由上海市有机化学工业公司组织鉴定通过。

# 2 性能

# 2.1 物理及化学性能

2.1.1 外观 表面光滑平整, 树脂分布均匀, 无裂缝, 针孔及损伤。在不影响质量的前提下, 允许有不超过厚度允许偏差的树脂流痕、少量的气泡和轻微的折皱。  
2.1.2 电气性能 聚四氟乙烯玻璃漆布常态时的电气性能见表2-1，

表21  

<table><tr><td rowspan="2">性能</td><td colspan="3">VTFGC JP</td><td colspan="3">VTFGC JT</td></tr><tr><td>1</td><td>2</td><td>3</td><td>1</td><td>2</td><td>3</td></tr><tr><td>击穿电压kV ≥</td><td>0.7</td><td>1.0</td><td>1.2</td><td>0.7</td><td>1.0</td><td>1.2</td></tr><tr><td>表面电阻率/MΩ ≥</td><td colspan="3">1×106</td><td colspan="3">1×106</td></tr><tr><td>体积电阻率/(MΩ·m) ≥</td><td colspan="3">1×105</td><td colspan="3">1×105</td></tr><tr><td>介质损耗因数 ≤</td><td colspan="3">--</td><td colspan="3">5.0×10-4</td></tr><tr><td>介电常数</td><td colspan="3">--</td><td colspan="3">2.6~3.2</td></tr></table>

2.2 力学性能 漆布的纵向拉伸强度见表2.2。

表2-2  

<table><tr><td rowspan="2">性能</td><td colspan="4">VTFGC-N</td><td colspan="3">VTFGC-JP</td><td>VTFGC-J1</td></tr><tr><td>1</td><td>2</td><td>3</td><td>4</td><td>5</td><td>1</td><td>2</td><td>3</td></tr><tr><td>拉伸强度(纵向)/MPa ≥</td><td>80</td><td colspan="3">100</td><td>80</td><td>100</td><td>100</td><td>80</td></tr></table>

# 2.3 耐环境性能

2.3.1 耐湿热性能 按HB6-71规定进行湿热试验后，电气性能变化见表2-3。

表23  

<table><tr><td rowspan="2">性能</td><td colspan="6">试验时间/h</td></tr><tr><td>0</td><td>24</td><td>48</td><td>72</td><td>120</td><td>141</td></tr><tr><td>体积电阻率/(MΩ·m)</td><td>1.3×10^6</td><td>4.5×10^5</td><td>4.0×10^5</td><td>3.9×10</td><td>3.5×10^5</td><td>3.5×10^5</td></tr><tr><td>击穿电压/kV</td><td>1.4</td><td>1.3</td><td>1.4</td><td>1.4</td><td>1.3</td><td>1.3</td></tr></table>

2.3.2 耐盐雾性能 按HB6-71规定进行耐盐雾试验后，电气性能变化见表2-4。

表2-4  

<table><tr><td rowspan="2">性 能</td><td colspan="5">试验时间/h</td></tr><tr><td>0</td><td>21</td><td>18</td><td>72</td><td>0.5</td></tr><tr><td>体积电阻率/(MΩ·m)</td><td>1.3×10^4</td><td>4.4×10^4</td><td>1.9×10^6</td><td>1.5×10^5</td><td>1.1×10^4</td></tr><tr><td>击穿电压/kV</td><td>1.4</td><td>1.4</td><td>1.2</td><td>1.2</td><td>1.2</td></tr></table>

# 2.4 工艺性能

2.4.1 漆布可冲剪加工。  
2.4.2 漆布与各种浸渍漆及溶剂有很好的相容性，但粘着性较差。  
2.5 使用性能 用VTFGC-JP漆布绝缘的交流电机，在转速为 $1000\mathrm{r / min}$ ，温度 $35^{\circ}C$ 及温度 $40^{\circ}C \pm 2^{\circ}C$ ，相对湿度 $95\% \sim 98\%$ 的条件下正常工作。

# 3 使用工艺

根据不同用途，可切成需要的形状和尺寸。对已包扎好的绝缘件不能用硬物敲击，否则会造成机械损伤，对粘结强度要求很高的地方，使用前表面可用四氢呋喃-金属钠溶液进行处理。

# 4 其他

4.1 包装 聚四氟乙烯玻璃漆布应紧密绕在硬管芯上，每卷用一层蜡纸（或牛皮纸）和一层包装纸包装，并外套塑料袋，装入硬质防潮筒或木箱中。  
4.2 运输 按非危险品运输。防止机械损伤、受潮、受热和日光照射。   
4.3 贮存 贮存在温度不超过 $40\mathrm{C}$ ，干燥、洁净和通风良好的库房内，远离热源和避免日光自射。贮存期为6个月。

# 5 使用建议

选用。

# 参考文献

1 航空工业部电绝缘材料应用研究室，聚四氟乙烯玻璃漆布试验报告. 1986

# 2730醇酸玻璃漆管

# 1 概述

2730醇酸玻璃漆管由纺织的无碱玻璃丝管浸以醇酸漆经加热烘干制成。具有一定的电气性能、柔软性和弹性。适用于B级绝缘的电机、电器、仪表、无线电等装置的布线绝缘和机械保护绝缘。

1.1 牌号及名称 2730醇酸玻璃漆管。  
1.2 基本组成 醇酸树脂、无碱玻璃丝管，  
1.3 材料标准 JB 1551-1975《醇酸玻璃漆管》  
1.4 使用工艺说明书   
1.5 供应状态 以管材供应。长度为 $1000 \mathrm{~mm}$ ，标称内径、壁厚及其允许偏差见表11。

表1-1  

<table><tr><td colspan="2">内径1/mm</td><td colspan="2">壁厚/mm</td><td colspan="2">内径2/mm</td><td colspan="2">壁厚/mm</td></tr><tr><td>标称内径</td><td>允许偏差</td><td>标称内径</td><td>允许偏差</td><td>标称内径</td><td>允许偏差</td><td>标称内径</td><td>允许偏差</td></tr><tr><td rowspan="2">0.5,0.7</td><td rowspan="2">+0.20</td><td rowspan="2">0.30</td><td rowspan="2">±0.10</td><td>4.0,4.5</td><td>+0.40</td><td rowspan="2">0.60</td><td rowspan="2">+0.17</td></tr><tr><td>5.0,6.0</td><td>-0.20</td></tr><tr><td rowspan="2">1.0,1.5</td><td>+0.20</td><td rowspan="2">0.40</td><td rowspan="2">±0.10</td><td>7.0,8.0</td><td>+0.50</td><td rowspan="2">0.70</td><td rowspan="2">±0.20</td></tr><tr><td>0.10</td><td>9.0</td><td>-0.30</td></tr><tr><td>2.0,2.5</td><td>+0.30</td><td rowspan="2">0.50</td><td rowspan="2">±0.15</td><td>10.0,11.0</td><td>-0.80</td><td rowspan="2">0.80</td><td rowspan="2">±0.20</td></tr><tr><td>3.0,3.5</td><td>-0.10</td><td>12.0</td><td>0.50</td></tr></table>

1. 介于两种规格之间的，按较大规格的允许偏差执行。内径大于 $12\mathrm{mm}$ 的漆管，可由供需双方商定。

1.6 应用概况 已广泛用于航空电机、电器、仪表中的布线绝缘和机械保护。

1.7研制及生产单位 北京绝缘材料厂、上海电机玻璃纤维厂生产。  
1.8 鉴定级别及日期 1975年由第一机械工业部鉴定通过。

# 2 性能

# 2.1 物理及化学性能

2.1.1 外观 漆层均匀, 漆膜完整, 无超过壁厚偏差的疙瘩, 端部整齐.  
2.1.2 2730漆管的物理性能 见表2-1。

表2-1  

<table><tr><td>性能</td><td>指标</td><td>典型值</td></tr><tr><td>弹性</td><td></td><td></td></tr><tr><td>常态</td><td>在规定棒径上缠绕1h后,漆膜与玻璃丝管不产生脱开或开裂</td><td>合格</td></tr><tr><td>处理后(8~10℃,2h)</td><td>立即在规定棒径上缠绕,漆膜与玻璃丝管不产生脱开或开裂</td><td></td></tr><tr><td>耐油性(变压器油,105℃±2℃,24h)</td><td>漆膜与玻璃丝管不产生脱开或开裂</td><td>合格</td></tr><tr><td>耐热性</td><td rowspan="2">在20℃±2℃于规定棒径上缠绕,外侧漆膜与玻璃丝管不产生脱开或开裂</td><td rowspan="2">合格</td></tr><tr><td>(130℃±2℃,24h)</td></tr><tr><td>击穿电压/kV</td><td></td><td></td></tr><tr><td>常态</td><td>≥5.0</td><td>6.2</td></tr><tr><td>缠绕后</td><td>≥2.0</td><td>4.5</td></tr><tr><td>受潮后</td><td>≥2.5</td><td>1.2</td></tr></table>

# 3 使用工艺

# 4 其他

4.1 包装 成捆包装。装人塑料袋或衬有防潮纸的包装箱。  
4.2 运输 按非危险品运输。防止机械损伤、受潮和日光照射。   
4.3 贮存 贮存在温度不超过 $35^{\circ}C$ ，干燥、洁净、通风良好的库房中，远离热源和避免日光直射贮存期为6个月。

# 5 使用建议

选用。

# 参考文献

1秦岭电气公司.2730醇酸玻璃漆管统计资料.1985

# 2760 硅橡胶玻璃纤维软管

# 1 概述

2760 硅橡胶玻璃纤维软管由编织的无碱玻璃丝管涂以硅橡胶胶浆经加热硫化而成，具有一定的电气性能，较高的耐热性，优良的弹性和耐寒性。适于 H 级绝缘的电机、电器的布线绝缘和机械保护

1.1 牌号及名称 2760-1、2760-2、2760-3 硅橡胶玻璃纤维软管。  
1.2 基本组成 硅橡胶、无碱玻璃丝管。  
1.3 材料标准 JB/T8151.1—1999《硅橡胶玻璃纤维软管》  
1.4 使用工艺说明书   
1.5 供应状态 以管材供应。长为 $1000\mathrm{mm}$ ，内径、壁厚及其允许偏差见表1。

表1-1
