Repository: C-zj02/CFD-claw

<div align="center">

**English** | [中文](#中文版) | [Français](README_FR.md) | [Русский](README_RU.md) | [हिन्दी](README_HI.md) | [العربية](README_AR.md) | [Português](README_PT.md)

# 🚀 Claude Code Python

**A Complete Python Reimplementation Based on Real Claude Code Source**

*From TypeScript Source → Rebuilt in Python with ❤️*

***
**🔥 Active Development • New Features Weekly 🔥**

</div>

***

## 🎯 What is This?

**Clawd Code** is a **complete Python rewrite** of Claude Code, based on the **real TypeScript source code**.

File: RAG-data/中国航空材料手册(第2版) 第8卷 橡胶 密封剂001-200.pdf-cf6b3951-4800-4718-9ee3-967f2794133a.md (part 8 of 10)
# 中国航空材料手册
<table><tr><td>胶绳断面</td><td>断面尺寸/mm</td><td>断面尺寸公差/mm</td><td>胶绳长度/m</td></tr><tr><td>圆形(正方形)</td><td>直径(边长):2,3,4,5,6,7,8,9,10,12,14,16,18,20,25,30,35,40,50,60</td><td rowspan="3">&lt;10为±15%10~20为±10%&gt;20为±5%</td><td rowspan="3">&gt;2(或双方议定)</td></tr><tr><td rowspan="2">矩 形</td><td>高:3,4,6,8,10,12,16,18</td></tr><tr><td>宽:6,9,12,15,18,20,25,30,35,40,50</td></tr></table>

表1-4  
mm   

<table><tr><td>型材名称</td><td>胶料牌号</td><td colspan="7">型材简图及规格尺寸</td><td></td></tr><tr><td rowspan="4">ShFx199</td><td rowspan="4"></td><td rowspan="4" colspan="2">RbRcBb</td><td>序号</td><td>B</td><td>b</td><td>d</td><td>R</td><td>h</td></tr><tr><td>1</td><td>24</td><td>25</td><td>3</td><td>5</td><td>25</td></tr><tr><td>2</td><td>26</td><td>16</td><td>9</td><td>15</td><td>16</td></tr><tr><td>3</td><td>28</td><td>20</td><td>6</td><td>2</td><td>20</td></tr><tr><td>ShFx200</td><td></td><td colspan="2">R6Rb1.5Rc12.52.012.52.0</td><td colspan="6"></td></tr><tr><td>ShF201</td><td></td><td colspan="2">R2R16R217±317±34±0.54±0.5</td><td colspan="6"></td></tr><tr><td rowspan="12">ShFx202</td><td rowspan="12"></td><td rowspan="12" colspan="2">Rl.5Rc1.5Rb1.5±0.53R2</td><td>序号</td><td>B</td><td>b</td><td>d</td><td colspan="2">h</td></tr><tr><td>1</td><td>19</td><td>1.5</td><td>4</td><td colspan="2">6</td></tr><tr><td>2</td><td>20</td><td>1.5</td><td>4</td><td colspan="2">1.5</td></tr><tr><td>3</td><td>22</td><td>2.0</td><td>5</td><td colspan="2">1.5</td></tr><tr><td>4</td><td>25</td><td>1.5</td><td>3</td><td colspan="2">1.5</td></tr><tr><td>5</td><td>25</td><td>1.3</td><td>4.5</td><td colspan="2">1.5</td></tr><tr><td>6</td><td>25</td><td>1.3</td><td>4.5</td><td colspan="2">1.5</td></tr><tr><td>7</td><td>27</td><td>3.0</td><td>8</td><td colspan="2">3</td></tr><tr><td>8</td><td>30</td><td>1.5</td><td>5</td><td colspan="2">1.5</td></tr><tr><td>9</td><td>30</td><td>3.0</td><td>4</td><td colspan="2">1.5</td></tr><tr><td>10</td><td>35</td><td>1.5</td><td>13</td><td colspan="2">1.5</td></tr><tr><td>11</td><td>41</td><td>2.5</td><td>14.6</td><td colspan="2">3.5</td></tr></table>

续表 1-4  
mm   

<table><tr><td>型材名称</td><td>胶料牌号</td><td colspan="9">型材简图及规格尺寸</td><td></td></tr><tr><td rowspan="5">ShFx203</td><td rowspan="5"></td><td rowspan="5" colspan="2">R1R1R1R1R1R1R1R1R1R1R1R1R1R1R1R1R1R1R1R1R1R1R1R1R1R1R1R1R1R1R1R1R1R1R1R1R1R1R1R1R1R1R1R1R1R1R1R1R1R1R25±22.5±0.5</td><td>序号</td><td>B</td><td colspan="2">d</td><td>R</td><td>R1</td><td>H</td><td>h</td></tr><tr><td>1</td><td>7.5</td><td colspan="2">8</td><td>≈5.5</td><td>≈1.5</td><td>12</td><td>2</td></tr><tr><td>2</td><td>13</td><td colspan="2">8</td><td>≈5.5</td><td>≈1.5</td><td>12</td><td>2</td></tr><tr><td>3</td><td>8</td><td colspan="2">8</td><td>≈5.5</td><td>≈0.9</td><td>13</td><td>1.5</td></tr><tr><td>4</td><td>11</td><td colspan="2">12</td><td>≈7.5</td><td>≈12</td><td>7.5</td><td>2</td></tr><tr><td rowspan="3">ShFx204</td><td rowspan="3"></td><td rowspan="3" colspan="2">R0.5R8R3R1R0.5</td><td colspan="2">序号</td><td colspan="2">B</td><td colspan="2">b</td><td>d</td><td>h</td></tr><tr><td colspan="2">1</td><td colspan="2">22</td><td colspan="2">2</td><td>8</td><td>3</td></tr><tr><td colspan="2">2</td><td colspan="2">25</td><td colspan="2">1.5</td><td>7</td><td>2</td></tr><tr><td rowspan="8">ShFx301</td><td rowspan="8"></td><td rowspan="8" colspan="2">R1R1R1R1R1R1R1R1R1R1R1R1R1R1R1R1R1R1R1R1R1R1R1R1R1R1R1R1R1R1R1R1R1R1R1R1R1R1R1R1R1R1R1R1R1R1R1R1R2±0.5</td><td colspan="2">序号</td><td colspan="2">b</td><td colspan="2">R</td><td>H</td><td>h</td></tr><tr><td colspan="2">1</td><td colspan="2">3</td><td rowspan="5" colspan="2">≈1.5</td><td>8</td><td rowspan="5">1.5</td></tr><tr><td colspan="2">2</td><td colspan="2">4</td><td rowspan="4">10</td></tr><tr><td colspan="2">3</td><td colspan="2">5</td></tr><tr><td colspan="2">4</td><td colspan="2">6</td></tr><tr><td colspan="2">5</td><td colspan="2">7</td></tr><tr><td colspan="2">6</td><td colspan="2">8</td><td rowspan="2" colspan="2">≈2.5</td><td>15</td><td rowspan="2">2.5</td></tr><tr><td colspan="2">7</td><td colspan="2">12</td><td>10</td></tr><tr><td rowspan="12">ShFx303</td><td rowspan="12"></td><td rowspan="12">R0.5R1R1R1R1R1R1R1R1R1R1R1R1R1R1R1R1R1R1R1R1R1R1R1R1R1R1R1R1R1R1R1R1R1R1R1R1R1R1R1R1R1R1R1R1R1R1R1R1R1R</td><td rowspan="12" colspan="2">序号</td><td colspan="2">B</td><td colspan="2">b</td><td>H</td><td>h</td><td>b2</td></tr><tr><td colspan="2">1</td><td rowspan="2" colspan="2">13</td><td rowspan="6">6</td><td>3.1</td><td>0.8</td><td>0.8</td></tr><tr><td colspan="2">2</td><td>5.1</td><td>1.3</td><td rowspan="2">1.5</td></tr><tr><td colspan="2">3</td><td colspan="2">10</td><td>4</td><td>1.5</td></tr><tr><td colspan="2">4</td><td rowspan="2" colspan="2">13</td><td>5.5</td><td rowspan="2">1.8</td><td rowspan="2">1.8</td></tr><tr><td colspan="2">5</td><td>4.8</td></tr><tr><td colspan="2">6</td><td colspan="2">16</td><td rowspan="3">4.5</td><td rowspan="3">1.5</td><td rowspan="3">1.5</td></tr><tr><td colspan="2">7</td><td colspan="2">20</td><td>14</td></tr><tr><td colspan="2">8</td><td colspan="2">24</td><td>9</td></tr><tr><td colspan="2">9</td><td colspan="2">28</td><td>12</td><td>6.5</td><td>2</td><td>2.5</td></tr><tr><td colspan="2">10</td><td colspan="2">30</td><td>14</td><td>4.5</td><td>1.5</td><td>1.5</td></tr><tr><td colspan="2">11</td><td colspan="2">32</td><td>22</td><td>6</td><td>3</td><td>3</td></tr><tr><td rowspan="3">ShFx304</td><td rowspan="3"></td><td rowspan="3" colspan="2">1±0.51±0.42.5±0.5</td><td colspan="5">序号</td><td colspan="3">H</td></tr><tr><td colspan="5">1</td><td colspan="3">6.5</td></tr><tr><td colspan="5">2</td><td colspan="3">9.5</td></tr></table>

mm

续表 1-4  

<table><tr><td>型材名称</td><td>胶料牌号</td><td colspan="2">型材简图及规格尺寸</td></tr><tr><td>ShFx401</td><td></td><td colspan="2">1.2±0.2R6.51.0.2182±0.5</td></tr><tr><td>ShFx403</td><td></td><td colspan="2">12R5Φ82±0.2</td></tr><tr><td>橡胶密封带</td><td>1142</td><td colspan="2">14R1.25R3最小长度6.9m,条状</td></tr><tr><td>182001型材</td><td>4172</td><td colspan="2">46R20R151820R15</td></tr><tr><td>型材导管密封条</td><td>5860</td><td colspan="2">长度2.0m,小齿间距2mm,高度1.5mm,公差±0.5mm</td></tr><tr><td>113009密封条</td><td>5860</td><td colspan="2">24.03R215R5R435.0-0.7</td></tr></table>

mm

续表1-4   

<table><tr><td>型材名称</td><td>胶料牌号</td><td colspan="5">型材简图及规格尺寸</td></tr><tr><td>57021封严带</td><td>3160</td><td colspan="5">13±1.5R0.92±0.5</td></tr><tr><td>113011橡胶密封圈</td><td>3160</td><td colspan="5">最小长度5.5m,条状</td></tr><tr><td>113010橡胶密封带</td><td>3160</td><td colspan="5">最小长度6.9m,条状</td></tr><tr><td rowspan="3">夹紧卡箍用橡胶垫</td><td rowspan="3">5860</td><td>序号</td><td>H</td><td>h</td><td colspan="2">h1</td></tr><tr><td>1</td><td>3.1</td><td>0.8</td><td colspan="2">0.8</td></tr><tr><td>2</td><td>5.1</td><td>1.8</td><td colspan="2">1.5</td></tr><tr><td rowspan="3">海绵二角形型材</td><td rowspan="3">913</td><td>序号</td><td>H</td><td>h</td><td colspan="2">h1</td></tr><tr><td>1</td><td>3.1</td><td>0.8</td><td colspan="2">0.8</td></tr><tr><td>2</td><td>5.1</td><td>1.8</td><td colspan="2">1.5</td></tr></table>

mm

续表 1-4  

<table><tr><td>型材名称</td><td>胶料牌号</td><td>型材简图及规格尺寸</td></tr><tr><td>360A25-0013</td><td>G181</td><td>织物14</td></tr><tr><td>360A25-0024</td><td></td><td>23.5</td></tr><tr><td>365A25-3027</td><td></td><td></td></tr><tr><td rowspan="2">365A21-3296</td><td>G181</td><td>织物14</td></tr><tr><td></td><td>20</td></tr><tr><td>365A84-3008</td><td>G181</td><td>25</td></tr><tr><td>365A84-3008</td><td>G181</td><td>20</td></tr><tr><td>365A84-3008</td><td>G181</td><td>13.5</td></tr></table>

mm

续表1-4   

<table><tr><td>型材名称</td><td>胶料牌号</td><td colspan="7">型材简图及规格尺寸</td></tr><tr><td>365A21-3597</td><td>G179</td><td colspan="7">21.528</td></tr><tr><td rowspan="4">密封型材</td><td rowspan="4">D120G184</td><td>截面轮廓</td><td>C公称值</td><td>A±0.3</td><td>B±0.4</td><td>D±0.3</td><td>E±0.3</td><td>每米质量/(g/m)</td></tr><tr><td></td><td>2</td><td rowspan="2">6.5</td><td>7</td><td rowspan="2">4</td><td>1</td><td>32</td></tr><tr><td></td><td>5</td><td>10</td><td>2.5</td><td>40</td></tr><tr><td colspan="7"></td></tr><tr><td>704A39-8210</td><td>G182</td><td colspan="7">Φ217.525.6L=60Φ9</td></tr><tr><td>ASN38101</td><td>G186</td><td colspan="7">726</td></tr></table>

mm

续表 1-4  

<table><tr><td>型材名称</td><td>胶料牌号</td><td>型材简图及规格尺寸</td></tr><tr><td>365A58-1159</td><td>G182</td><td>Φ13.5</td></tr><tr><td>硅胶型材</td><td>G188</td><td>Φ110.5 13.5</td></tr><tr><td>365A25-3106</td><td>G180</td><td>13.513.5</td></tr><tr><td>365A21-3589</td><td>G183</td><td>1010</td></tr><tr><td>365A21-3597</td><td>G179</td><td>11金属件架21.514.5</td></tr></table>

mm

续表 1-4  

<table><tr><td>型材名称</td><td>胶料牌号</td><td>型材简图及规格尺寸</td></tr><tr><td>硅胶型材</td><td>G168</td><td>25±0.113±0.1</td></tr><tr><td>365A57-3009</td><td>M223</td><td>Φ5Φ20</td></tr><tr><td>硅胶型材</td><td>G189</td><td>81510.54</td></tr><tr><td>硅胶型材</td><td>G189</td><td>18.118.5</td></tr></table>

mm

续表 1-4  

<table><tr><td>型材名称</td><td>胶料牌号</td><td>型材简图及规格尺寸</td></tr><tr><td>硅胶型材</td><td>G189</td><td>Φ623</td></tr><tr><td>硅胶型材</td><td>G188</td><td>283021</td></tr><tr><td>硅胶型材</td><td>G189</td><td>0614</td></tr><tr><td>硅胶型材</td><td>G190</td><td>Φ19.54535±0.5</td></tr><tr><td>硅胶型材</td><td>G189</td><td>R516</td></tr></table>

mm

续表 1-4  

<table><tr><td>型材名称</td><td>胶料牌号</td><td>型材简图及规格尺寸</td></tr><tr><td>硅胶型材</td><td>G188</td><td>1825247</td></tr><tr><td>硅胶型材</td><td>G188</td><td>15.5R1.527.0</td></tr><tr><td>硅胶型材</td><td>G188</td><td>2827</td></tr><tr><td>硅胶型材</td><td>G188</td><td>φ925</td></tr><tr><td>风挡刷</td><td>5860</td><td>6.8±0.24±0.17±0.21±0.251±0.2</td></tr></table>

1.6 应用概况 天然、氯丁、丁腈胶板、胶绳(棒)和型材已在飞机上各部位使用多年。为提高制品的耐热、耐天候老化性能，延长其使用寿命，采用乙丙、硅橡胶胶料制造的胶板、胶绳(棒)及型材在飞机上也逐渐扩大使用范围。  
1.7 研制及生产单位 胶板：沈阳第四橡胶厂、西北橡胶总厂、重庆长江橡胶厂、西北橡胶塑料研究设计院研制并生产。

胶绳(棒)：沈阳胶管厂、西北橡胶总厂、重庆长江橡胶厂、西北橡胶塑料研究设计院研制并生产。

型材：西北橡胶总厂、重庆长江橡胶厂、西北橡胶塑料研究设计院研制并生产。

# 2 性能

制造胶板、胶绳(棒)及型材的硫化胶性能见胶料有关部分。胶板、胶绳、型材的外观质量应符合HG6-408的要求。

# 3 使用工艺

各种型材在实装时不宜过大或过小，以保证其密封效果。

# 4 其他

4.1 包装 压延胶板应卷成卷扎牢；平板硫化胶板叠放用绳子十字形捆扎；胶绳（棒）、型材卷成盘扎好后放入木箱中。每件包装质量不超过 $80\mathrm{kg}$ 。  
4.2 运输 按非危险品运输，注意防晒、防潮、防霉。  
4.3 贮存胶板、胶绳(棒)、型材贮存在温度 $0 \sim 28^{\circ} \mathrm{C}$ 、相对湿度不大于 $80\%$ 的库房内，避免阳光直接照射，距热源不少于 $1 \mathrm{~m}$ ，距地面不少于 $0.3 \mathrm{~m}$ 。贮存中应防止与油类、酸、碱及其他对产品有害的物质接触，贮存期为2年。氯丁、乙丙橡胶的产品贮存期为4年，硅橡胶、氟硅橡胶产品贮存期为5年。

# 5 使用建议

选用。

# 参考文献

1 西北橡胶总厂. 橡胶胶料、胶粘剂、制品性能统计资料 No 橡-3. 1998  
2 沈阳胶管厂. 军工胶管性能统计资料 No 楊-11. 1998  
3 西北橡胶塑料研究设计院.胶板、型材制品统计资料No 橡-4.1998  
4 重庆长江橡胶厂.航空胶料及制品生产批次性能统计资料No橡-2.1998  
5 上海橡胶制品研究所. 统计资料 No 楊 7.1998

# 海绵橡胶板及海绵橡胶轴

# 1 概述

海绵橡胶板是由配有发泡剂的天然橡胶胶料经热炼出片、平板硫化而成。用于制造防弹油箱的膨胀层及联结件的密封减震垫。

海绵橡胶轴是由配有发泡剂的天然橡胶胶料经压出、硫化而成。用作飞机座舱边门、扶手、座椅等固定密封缓冲装置。

1.1 牌号及名称 海绵橡胶板分两类：I类为膨胀海绵橡胶板，牌号为HM101、915；Ⅱ类为减震密封海绵橡胶板，牌号为911、HM102、HM103、HM103-1。

海绵橡胶轴。

1.2 基本组成 天然橡胶胶料。

1.3 材料标准

HG6-413—1979《航空用海绵橡胶板》

HG6-414—1979《航空用海绵橡胶轴》

1.4 使用工艺说明书

1.5 供应状态 以成品供应。海绵橡胶板的厚度及公差见表1-1，宽度和长度不少于 $600\mathrm{mm}$ 。海绵橡胶轴的尺寸及公差见表1-2，长度为 $1\mathrm{m}$ 。

mm

表1-1  

<table><tr><td colspan="2">1类海绵橡胶板</td><td colspan="2">Ⅰ类海绵橡胶板</td></tr><tr><td>厚度</td><td>公差</td><td>厚度</td><td>公差</td></tr><tr><td rowspan="2">3.0</td><td>+1.0</td><td rowspan="2">1.5,1.7</td><td rowspan="2">±0.3</td></tr><tr><td>-0.5</td></tr><tr><td rowspan="2">5.5</td><td>+1.0</td><td rowspan="2">2.0,2.5,3.0</td><td rowspan="2">±0.5</td></tr><tr><td>-0.5</td></tr><tr><td rowspan="7">11.0</td><td>+2.0</td><td rowspan="2">4.0,5.0,6.0</td><td rowspan="2">±1.0</td></tr><tr><td rowspan="6">-1.0</td></tr><tr><td rowspan="2">7.0,8.0,10.0,12.0,14.0</td><td>+1.5</td></tr><tr><td>-1.0</td></tr><tr><td>15.0,16.0,18.0,20.0</td><td>±1.5</td></tr><tr><td>22.25,30</td><td>±2.0</td></tr><tr><td>35,38.40</td><td>±2.5</td></tr></table>

注：厚度 $20\mathrm{mm}$ 以上的海绵橡胶板允许粘合制成。

mm

表12  

<table><tr><td>橡胶轴直径</td><td>公 差</td></tr><tr><td>6.8,10,14,19,24</td><td>±1.0</td></tr><tr><td>30,34,36,44</td><td>±1.3</td></tr><tr><td>52,60,70,80,90</td><td>±1.5</td></tr></table>

1.6 应用概况 已在飞机上使用多年。  
1.7研制及生产单位 西北橡胶总厂、沈阳第四橡胶厂、重庆长江橡胶厂生产。

# 2 性能

2.1物理及力学性能海绵板的主要性能指标见表2-1，海绵橡胶轴的主要性能指标见表2-2。

表2·1（t-3）  

<table><tr><td rowspan="3">性能</td><td colspan="3">指 标</td></tr><tr><td>I类海绵橡胶板</td><td colspan="2">II类海绵橡胶板</td></tr><tr><td>HM101,915</td><td>HM102,911</td><td>HM103</td></tr><tr><td>dh/(g/cm³)</td><td>≤ 0.3</td><td>0.6</td><td>0.6</td></tr><tr><td>ΔV(NY-120,18~28℃,60min)/%</td><td>≥ 80</td><td>--</td><td>-</td></tr><tr><td>Rc(-45℃)</td><td>≥ --</td><td>0.9</td><td>0.9</td></tr></table>

续表2-1   

<table><tr><td rowspan="3">性能</td><td colspan="3">指 标</td></tr><tr><td>I类海绵橡胶板</td><td colspan="2">II类海绵橡胶板</td></tr><tr><td>HM101,915</td><td>HM102,911</td><td>HM103</td></tr><tr><td>老化系数(70C,96h)≥r0/%</td><td>-</td><td>0.9</td><td>0.9</td></tr><tr><td>0.49kN负荷下</td><td>-</td><td>30~70</td><td>-</td></tr><tr><td>0.98kN负荷下</td><td></td><td>-</td><td>30~70</td></tr><tr><td>Sc/%</td><td>-</td><td>3</td><td>3</td></tr><tr><td>腐蚀性(20号钢、LY12铝合金、MB8镁合金)</td><td>-</td><td>不腐蚀</td><td>不腐蚀</td></tr></table>

注：I类海绵橡胶板所有规格不去皮进行试验，II类海绵橡胶板厚度 $3\mathrm{mm}$ 以下（含 $3\mathrm{mm}$ )不进行物理及力学性能试验。

表2-2[1.3]  

<table><tr><td>性能</td><td>指 标</td></tr><tr><td>\( r_c(9.8kN负荷下)/\% \)</td><td>40~75</td></tr><tr><td>\( S_r(卸去负荷停放1min)/\% \)\( \leq \)</td><td>2</td></tr><tr><td>老化系数(70°C±2°C,96h)\( \geq \)</td><td>0.9</td></tr><tr><td>\( R_c(-45°C,6h) \)\( \geq \)</td><td>0.9</td></tr><tr><td>\( d_b/(g/cm^3) \)</td><td></td></tr><tr><td>直径≤30mm\( \leq \)</td><td>0.8</td></tr><tr><td>直径&gt;30mm\( \leq \)</td><td>0.7</td></tr></table>

2.2 外观 海绵橡胶板的外观质量应符合HG6-413的规定，海绵橡胶轴的外观质量应符合HG6-414的规定。

# 3 使用工艺

# 4 其他

4.1 包装 海绵橡胶板叠放；海绵橡胶轴用带子捆扎成捆，放入包装箱内。  
4.2 运输 按非危险品运输，注意防晒、防潮。  
4.3 贮存 海绵橡胶板、轴贮存在温度 $0 \sim 28^{\circ} \mathrm{C}$ 、相对湿度不大于 $80\%$ 的库房内，避免阳光直接照射，距热源不少子 $1 \mathrm{~m}$ ，距地面不少于 $0.3 \mathrm{~m}$ 。贮存中应防止与油类、酸、碱及其他对产品有害的物质接触。海绵橡胶板贮存期：I 类为 1 年，II 类为 2 年。海绵橡胶轴的贮存期为 1 年。

# 5 使用建议

选用。

# 参考文献

1 西北橡胶总厂. 橡胶胶料、胶粘剂、制品性能统计资料 No 橡-3. 1998  
2沈阳第四橡胶厂.橡胶胶料、胶布、胶管、油箱、制品性能统计No橡-6.1998  
3 重庆长江橡胶厂. 橡胶胶料批次性能统计资料 No 橡-2.1998

# 气球胶布

# 1 概述

气球胶布由单层或双层涂胶布贴合而成，供制造、修理气球和包装气瓶用，按用途分为两类：一类为气球用胶布，二类为气瓶用胶布。

1.1 牌号及名称 B272、B272A、B272-3、B273、B273-2气球胶布。  
1.2 基本组成 主体材料为填充铝粉的丁基胶料、109棉布或锦纶绸布。基本结构见表1-1。

表1-1  

<table><tr><td>胶布牌号</td><td>结构形式</td><td>表面颜色</td></tr><tr><td>B272</td><td>铝粉涂胶层、涂胶层、棉布层(45°)、两层涂胶层、棉布层(90°)</td><td rowspan="5">一面银灰色</td></tr><tr><td>B272A</td><td>铝粉涂胶层、涂胶层、棉布层(90°)、两层涂胶层、棉布层(90°)</td></tr><tr><td>B272-3</td><td>铝粉涂胶层、涂胶层、锦纶布层(斜角)、两层涂胶层、锦纶布层(直纹)</td></tr><tr><td>B273</td><td>铝粉涂胶层、涂胶层、棉布层(45°)、三层涂胶层、棉布层(90°)</td></tr><tr><td>B273-2</td><td>铝粉涂胶层、涂胶层、锦纶布层(斜角)、两层涂胶层、锦纶布层(直纹)</td></tr></table>

# 1.3 材料标准

HG 6-428—1979《航空用气球胶布》

Q/XXC 025-1992《气球用橡胶涂覆织物》

# 1.4 使用工艺说明书

1.5 供应状态 成卷供应，每批不多于 $320\mathrm{m}$ 。  
1.6 应用概况 已用于制造贮气囊，也作机舱内壁贴布及防尘、防潮保护层。  
1.7 研制及生产单位 沈阳第四橡胶厂、西北橡胶总厂研制并生产。

# 2 性能

气球胶布的主要性能指标及典型值见表2-1。

表2-1.2  

<table><tr><td rowspan="2" colspan="2">胶布牌号</td><td colspan="2">扯断力/(kN/m)</td><td rowspan="2">单位面积质量/(kg/m2)</td><td rowspan="2">1m2胶布,15C下24h内的透氢气量/(L/h)</td><td rowspan="2">透水性</td><td rowspan="2">σb/(kN/m)(胶层-布层)</td></tr><tr><td>经</td><td>纬</td></tr><tr><td rowspan="2">B272</td><td>指标</td><td>≥6.67</td><td>≥5.88</td><td>0.26~0.31</td><td>≤2</td><td>不透</td><td>-</td></tr><tr><td>典型值</td><td>7.45~16.5</td><td>7.26~11.8</td><td>0.24~0.27</td><td>2</td><td>不透</td><td>-</td></tr><tr><td rowspan="2">B272A</td><td>指标</td><td>≥6.67</td><td>≥5.88</td><td>0.26~0.31</td><td>-</td><td>不透</td><td>-</td></tr><tr><td>典型值</td><td>15.1</td><td>11.8</td><td>0.24</td><td>≤2</td><td>不透</td><td>-</td></tr><tr><td>B272-3</td><td>指标</td><td>≥13</td><td>≥12</td><td>0.26~0.52</td><td>≤2</td><td>不透</td><td>-</td></tr><tr><td rowspan="2">R273</td><td>指标</td><td>≥5.88</td><td>≥5.30</td><td>0.22~0.25</td><td>-</td><td>不透</td><td>≥0.59</td></tr><tr><td>典型值</td><td>--</td><td>-</td><td>0.23~0.25</td><td>-</td><td>不透</td><td>1.18~1.90</td></tr><tr><td>B273-2</td><td>指标</td><td>≥12</td><td>-11</td><td>0.18~0.2</td><td></td><td>不透</td><td>-</td></tr></table>

# 3 使用工艺

# 4 其他

4.1包装成卷胶布用塑料布包好放入麻袋或布袋中。  
4.2运输按非危险品运输，注意防晒、防潮，勿挤压。  
4.3 贮存 气球胶布按技术标准规定的条件贮存。自制造之日起一个月内出厂，贮存期为2年。

# 5 使用建议

选用。

# 参考文献

1沈阳第四橡胶厂.航空胶料、胶布、胶管、油箱及制品性能数据统计表No 橡-6.1998  
2 西北橡胶总厂.航空胶料、胶粘剂和橡胶制品性能统计表No 橡-3.1998

# 气密胶布

# 1 概述

气密胶布是以锦纶绸为骨架材料双面涂覆气密性优良的涂层而成。用以制作气密拉锁和高空特种充气制品。

1.1 牌号及名称 4-3-1、15009气密胶布。  
1.2 基本组成 制造胶布的材料见表1-1。

表1-1  

<table><tr><td>胶布牌号</td><td>4-3-1气密胶布</td><td>15009气密胶布</td></tr><tr><td>涂胶层</td><td>天然,氯丁胶料</td><td>丁基胶料</td></tr><tr><td>骨架层</td><td colspan="2">锦纶绸</td></tr></table>

# 1.3 材料标准

Q/XXC 026-1992《密封拉锁用涂覆织物》

Q/SX 6-55--1974《15009气密胶布》

# 1.4 使用工艺说明书

1.5 供应状态 成卷供应。

1.6 应用概况 4-3-1 胶布: 已用于制造在 $-40 \sim 40^{\circ} \mathrm{C}$ 条件下工作的气密拉锁。15009 胶布: 已用于制造高空特种充气制品。  
1.7 研制及生产单位 4-3-1 胶布: 西北橡胶总厂研制并生产。15009 胶布: 沈阳橡胶研究设计院研制并生产。

# 2 性能

气密胶布的主要性能指标及典型值分别见表2-1和表2-2。

表2-1  

<table><tr><td rowspan="3" colspan="2">胶布牌号</td><td colspan="4">扯断力/(kN/m)</td><td rowspan="3">σb/(kN/m)</td><td rowspan="3">透气性(0.049MPa经5min)</td></tr><tr><td colspan="2">原 始 值</td><td colspan="2">70℃,48h老化后</td></tr><tr><td>经</td><td>纬</td><td>经</td><td>纬</td></tr><tr><td rowspan="2">4-3-1气密胶布</td><td>指标</td><td>≥17.7</td><td>≥13.7</td><td>≥15.7</td><td>≥11.8</td><td>≥1.77</td><td>不透气</td></tr><tr><td>典型值</td><td>30.8~33.5</td><td>29.0~31.4</td><td>31.6~32.2</td><td>31.0~31.4</td><td>2.35~2.75</td><td>不透气</td></tr></table>

表2-2  

<table><tr><td rowspan="2" colspan="2">胶布牌号</td><td colspan="2">扯断力/(kN/m)</td><td colspan="4">透气性(0.049MPa)/(mL/(m2·min))</td><td rowspan="2">单位面积质量/(kg/m2)</td></tr><tr><td>经</td><td>纬</td><td>20~25C</td><td>90C±1C</td><td>臭氧浓度8×10-4,10min</td><td>-36C,10min</td></tr><tr><td rowspan="2">15009气密胶布</td><td>指标</td><td>≥7.84</td><td>≥6.86</td><td>&lt;5</td><td>&lt;5</td><td>&lt;5</td><td>&lt;5</td><td>≤0.35</td></tr><tr><td>典型值</td><td>-</td><td>-</td><td>0.097</td><td>0.519</td><td>0.160</td><td>0.160</td><td>-</td></tr></table>

# 3 使用工艺

# 4 其他

4.1 包装 成卷胶布用塑料布紧密包装后悬挂于木箱中。  
4.2 运输 按非危险品运输，注意防晒、防潮，勿挤压。  
4.3 贮存 按技术标准规定的条件贮存，有效使用期暂定2年。

# 5 使用建议

选用。

# 参考文献

1 西北橡胶总厂.航空胶料、胶粘剂和橡胶制品性能统计表No橡-3.1998  
2沈阳橡胶研究设计院.航空胶布、制品性能统计资料No 橡-5.1998

# 救生制品用胶布

# 1 概述

救生制品用胶布是以锦纶绸或棉布为骨架材料，单面或双面覆以气密性优异的涂层后经硫化面成。耐大气老化，气密性能优良，适用于制造抗荷服和代偿服等航空用充气救生制品。

1.1 牌号及名称 4-4-2、4-60-2、6613、6614、505、512救生制品用胶布。  
1.2 基本组成 主体材料见表1-1。基本结构为4-4-2胶布：涂胶层、织物层、涂胶层（双面涂胶）；4-60-2、6613、6614、505、512胶布：织物层、涂胶层（单面涂胶）。  
1.3 材料标准

Q/XXC 024-1992《航空防护用锦纶橡胶涂覆织物》

Q/SX 6-11—1967《6613橙黄色单面胶布》

Q/SX 6-11—1980《6614橙黄色单面胶布》

Q/SX 6-63—1984《热塑性聚氨酯胶布》

表1-1  

<table><tr><td>胶布牌号</td><td>4-4-2,4-60-2,6614</td><td>6613</td><td>505,512</td></tr><tr><td>涂胶层</td><td>丁基胶料</td><td>丁基胶料</td><td>热塑性聚氨酯胶料</td></tr><tr><td>骨架层</td><td>锦纶平纹绸</td><td>棉布</td><td>锦纶斜纹绸</td></tr></table>

# 1.4 使用工艺说明书

1.5 供应状态 成卷供应。每卷长度不大于 $100\mathrm{m}$ ，不少于 $10\mathrm{m}$ 。  
1.6 应用概况 已用于制作抗荷服、代偿服等充气救生制品及要求耐老化、气密性好的胶布制品。  
1.7 研制及生产单位 4-4-2、4-60-2 胶布：西北橡胶总厂研制并生产。6613、6614、505、512 胶布：沈阳橡胶研究设计院研制并生产。

# 2 性能

救生制品用胶布的主要性能指标和典型值见表2-1。

表2-1[1,2]   

<table><tr><td rowspan="2" colspan="2">胶布牌号</td><td colspan="2">扯断力/(kN/m)</td><td rowspan="2">耐透气性(0.02MPa压力经2min)</td><td rowspan="2">\( \sigma_b/(kN/m) \)</td><td rowspan="2">单位面积质量/\((kg/m^2)\)</td><td rowspan="2">耐寒性(-50℃,2h)</td></tr><tr><td>经</td><td>纬</td></tr><tr><td rowspan="2">4-4-2</td><td>指标</td><td>≥7.84</td><td>≥6.86</td><td>不透</td><td>≥0.98</td><td>0.31~0.37</td><td>不裂</td></tr><tr><td>典型值</td><td>10.0~13.7</td><td>9.81~11.8</td><td>不透</td><td>0.98~1.10</td><td>0.32~0.37</td><td>不裂</td></tr><tr><td rowspan="2">4-60-2</td><td>指标</td><td>18.0</td><td>18.0</td><td>不透</td><td>≥1</td><td>0.34~0.42</td><td>不裂</td></tr><tr><td>典型值</td><td>--</td><td>--</td><td>不透</td><td>-</td><td>-</td><td>不裂</td></tr><tr><td rowspan="2">505</td><td>指标</td><td>≥19.5</td><td>≥17.7</td><td>不漏①</td><td>≥0.98</td><td>0.26~0.31</td><td>-</td></tr><tr><td>典型值</td><td>29.6</td><td>26.9</td><td>合格</td><td>3.06</td><td>0.28</td><td>-</td></tr><tr><td rowspan="2">512</td><td>指标</td><td>≥7.84</td><td>≥6.86</td><td>不漏①</td><td>≥0.98</td><td>0.20~0.25</td><td>-</td></tr><tr><td>典型值</td><td>12.9</td><td>10.2</td><td>合格</td><td>2.31</td><td>0.21</td><td>-</td></tr><tr><td rowspan="2">6613</td><td>指标</td><td>≥4.41</td><td>≥4.31</td><td>不透②</td><td>-</td><td>0.24~0.30</td><td>-</td></tr><tr><td>70℃,48h空气老化后</td><td>6.67</td><td>7.14</td><td>不透</td><td>-</td><td>-</td><td>-</td></tr><tr><td rowspan="2">6614</td><td>指标</td><td>≥7.45</td><td>≥6.86</td><td>不透</td><td>...</td><td>-</td><td>-</td></tr><tr><td>70℃,48h空气老化后</td><td>12.4</td><td>10.8</td><td>不透</td><td>-</td><td>-</td><td>-</td></tr></table>

① $70\mathrm{C},48\mathrm{h}$ 老化后。  
② $0.049\mathrm{MPa}$ 压力下经 $2\mathrm{min}$

# 3 使用工艺

# 4 其他

4.1 包装 用塑料布包装好后放入麻袋或木箱中。  
4.2 运输 按非危险品运输，注意防晒、防潮，勿挤压。  
4.3 贮存 按相应标准规定的条件贮存。

# 5 使用建议

选用。

# 参考文献

1 西北橡胶总厂.航空胶料、胶粘剂和橡胶制品性能统计表No橡-3.1998  
2沈阳橡胶研究设计院.航空胶布、制品性能统计资料No 橡-5.1998

# 飞机油箱用胶布

# 1 概述

飞机油箱用胶布由规定织物经涂胶或挂胶而成，供制造和修补油箱用。

1.1 牌号及名称 B106、B108-1、B312-1 飞机油箱用胶布。  
1.2 基本组成 主体材料为B106、B108-1胶布：5871丁腈橡胶胶料、108棉布；B312-1胶布：190-4氯丁橡胶胶料、111棉帆布。基本结构见表1-1。

表1-1  

<table><tr><td>胶布牌号</td><td>胶料牌号</td><td>结构形式</td></tr><tr><td>B106</td><td>5871</td><td>涂胶层(干胶量40~60g/m2)、棉布层(100S/4×4棉平纹布)、涂胶层(干胶量100~120g/m2)</td></tr><tr><td>B108-1</td><td>5871</td><td>涂胶层(干胶量120~150g/m2)、棉布层(100S/4×4棉平纹布)、涂胶层(干胶量220~250g/m2)</td></tr><tr><td>B312-1</td><td>5871、190-4胶液</td><td>190-4胶液层(干胶量不大于40g/m2)、挂胶层(厚度不大于0.8mm)、棉布层(56S/4×4棉帆布)、190-4胶液层(干胶量不大于80g/m2)</td></tr></table>

1.3 材料标准 HG6-423—1979《飞机油箱用胶布》。  
1.4 使用工艺说明书   
1.5 供应状态 分未硫化胶布和硫化胶布两类，成卷供应。  
1.6 应用概况 B106 胶布: 已用于制造油箱附件。B108-1 胶布: 已用于制造油箱外层及其他用途。B312-1 胶布: 已用于制造油箱外保护层及修补油箱。  
1.7 研制及生产单位 西北橡胶总厂、沈阳第四橡胶厂研制并生产。

# 2 性能

飞机油箱用胶布的主要性能指标及典型值见表2-1。

表2-1.  

<table><tr><td colspan="2">胶布牌号</td><td>长度/m</td><td>宽度/cm</td><td>单位面积质量/(kg/m2)</td><td>σb/(kN/m)</td><td>Tb/℃</td></tr><tr><td rowspan="2">B106</td><td>指标</td><td>≥10</td><td>≥60</td><td>≤0.34</td><td>少胶面 ≥0.49多胶面 ≥1.57</td><td>-</td></tr><tr><td>典型值</td><td>-</td><td>-</td><td>0.32</td><td>少胶面 1.29~1.96多胶面 1.59~2.35</td><td>-</td></tr></table>

续表2-1   

<table><tr><td colspan="2">胶布牌号</td><td>长度/m</td><td>宽度/cm</td><td>单位面积质量/(kg/m2)</td><td>σb/(kN/m)</td><td>Tb/C</td></tr><tr><td rowspan="2">B108-1</td><td>指标</td><td>≥10</td><td>≥60</td><td>≤0.49</td><td>≥0.78</td><td>≤-50</td></tr><tr><td>典型值</td><td>-</td><td>-</td><td>0.50~0.57</td><td>0.88~0.98</td><td>-</td></tr><tr><td rowspan="2">B312-1</td><td>指标</td><td>≥10</td><td>≥100</td><td>≤1.3</td><td>≥1.57</td><td>≤-40</td></tr><tr><td>典型值</td><td>-</td><td>-</td><td>0.77~0.82</td><td>1.57~1.92</td><td>-40 不裂</td></tr></table>

# 3 使用工艺

# 4 其他

4.1 包装 未硫化胶布用清洁垫布隔离成卷，用塑料袋包装悬挂于木箱中。硫化胶布成卷用塑料布包好，置于麻袋或木箱中。  
4.2 运输 按非危险品运输，注意防晒、防潮，勿挤压。  
4.3 贮存 按技术标准规定的条件贮存，自制造之日起，未硫化胶布贮存期为6个月，硫化胶布为2年。

# 5 使用建议

选用。

# 参考文献

1 西北橡胶总厂.航空胶料、胶粘剂和橡胶制品性能统计表No橡-3.1998

# B501氟橡胶布

# 1 概述

B501 氟橡胶布是以无碱玻璃布为骨架材料双面涂覆氟橡胶胶浆未经硫化的胶布。适于在热空气、RP-2 燃油、YH-10 液压油等介质中工作, 温度为 $-40 \sim 250^{\circ} \mathrm{C}$ 。

1.1 牌号及名称 B501 氟橡胶布。  
1.2 基本组成 主体材料为氟橡胶胶料、斜纹无碱玻璃布。基本结构为涂胶层、玻璃纤维织物层和涂胶层。  
1.3 材料标准 HG6-882—1976《国防工业用B501氟胶布》。  
1.4 使用工艺说明书   
1.5 供应状态 成卷供应。  
1.6 应用概况 已用于歼击机发动机电缆保护套。  
1.7研制及生产单位 上海橡胶制品二厂研制并生产。

# 2 性能

2.1 氟橡胶胶料性能 制造胶布用氟橡胶胶料硫化胶的性能应符合下列要求： $TS \geqslant 6.9\mathrm{MPa}, E_{\mathrm{b}} \geqslant 350\%$ ， $H_{\mathrm{A}}60 \sim 75$ 度。  
2.2 玻璃布性能 制造胶布所用无碱玻璃布应符合表2-1的要求。

表2-1  

<table><tr><td rowspan="2">玻璃布牌号</td><td rowspan="2">厚度/mm</td><td colspan="2">原纱支数/股数</td><td rowspan="2">宽度/mm</td><td colspan="2">密度/(根/cm)</td><td rowspan="2">单位面积质量/(kg/m2)</td><td colspan="2">断裂强度/(N/2.5cm)≥</td><td rowspan="2">碱的质量分数/%≤</td><td rowspan="2">油剂的质量分数/%≤</td></tr><tr><td>经</td><td>纬</td><td>经</td><td>纬</td><td>经</td><td>纬</td></tr><tr><td>斜纹无碱玻璃布</td><td>0.2±0.02</td><td>40/3或80/6</td><td>40/3或80/6</td><td>900±1.5</td><td>16±1</td><td>12±1</td><td>0.21±0.02</td><td>980</td><td>735</td><td>2</td><td>2.5</td></tr></table>

2.3 胶布性能 B501胶布的主要性能指标及典型值见表2-2。

表2-2  

<table><tr><td rowspan="2" colspan="2">胶布牌号</td><td rowspan="2">厚度/mm</td><td rowspan="2">单位面积质量/(kg/m2)</td><td rowspan="2">耐热性(200℃,24h)Δm/%</td><td rowspan="2">耐寒性(-40℃,2h,对折180°)</td><td colspan="2">耐油性(150℃,24h)Δm/%</td></tr><tr><td>YH-10</td><td>RP-2</td></tr><tr><td rowspan="2">B501胶布</td><td>指标</td><td>0.3±0.03</td><td>≤0.4</td><td>≤10</td><td>不裂</td><td>≤20</td><td>≤20</td></tr><tr><td>典型值</td><td>0.27~0.30</td><td>0.37~0.4</td><td>1.49~2.65</td><td>不裂</td><td>0.09~0.14</td><td>0.03~0.08</td></tr></table>

# 3 使用工艺

# 4 其他

4.1 包装 成卷，用塑料袋包好，自由悬挂在木箱中。  
4.2 运输 按非危险品运输，注意防晒、防潮，勿挤压。  
4.3 贮存 按技术标准规定的条件贮存。自制造之日起，贮存期为3年。

# 5 使用建议

选用。

# 参考文献

1 上海胶带股份有限公司橡胶二厂. 橡胶胶料及制品性能统计资料 No 橡-1.

# 防腐蚀胶布

# 1 概述

防腐蚀胶布是以无碱玻璃布为骨架材料，两面覆以丁基、氯丁橡胶涂层制成。用作钢、铝与钛合金铆接结构中的防接触腐蚀衬垫。

1.1 牌号及名称 6617-1 防腐蚀胶布。  
1.2 基本组成 主体材料为丁基、氯丁橡胶胶料，无碱玻璃布。基本结构为双面涂胶布。  
1.3 材料标准  
1.4 使用工艺说明书   
1.5 供应状态 成卷供应。  
1.6 应用概况 已用于衬垫30CrMnSiA结构钢、LY12铝合金与钛合金的铆接结构以防止腐蚀。  
1.7 研制及生产单位 沈阳橡胶研究设计院研制并生产。

# 2 性能

胶布在工作条件下对 $30\mathrm{CrMnSiA}$ 结构钢及LY12铝合金不腐蚀。胶布的 $\sigma_{\mathrm{b}} \geqslant 0.45\mathrm{kN / m}$ 。

# 3 使用工艺

使用前用蘸有汽油的绒布将胶布表面涂覆的滑石粉擦掉。为增加胶面的粘性，可用刷子或绒布蘸汽油使胶面复新后贴于铆接的金属板上。

# 4 其他

4.1 包装 成卷胶布用塑料布包好，放入衬有防潮纸的木箱内。  
4.2 运输 按非危险品运输，注意防晒、防潮，勿挤压。  
4.3 贮存 贮存在温度 $0 \sim 28^{\circ} \mathrm{C}$ , 相对湿度不大于 $80\%$ 的库房内, 避免阳光直接照射, 距热源不少于 $1 \mathrm{~m}$ , 距地面不少于 $0.3 \mathrm{~m}$ 。贮存中应防止与油类、酸、碱及其他对胶布有害的物质接触。贮存期为半年, 超期复验合格可延长半年, 总计不超过 1 年。

# 5 使用建议

选用。

# 参考文献

1沈阳橡胶研究设计院.航空胶布、制品性能统计资料No 橡-5.1998

# 座舱用隔热胶布

# 1 概述

座舱用隔热胶布是以涤纶绸为骨架材料，单面涂覆聚氨酯橡胶胶浆，经常温硫化而成，具有耐老化、隔热等特点。适于包覆飞机座舱玻璃棉隔热垫块。工作温度为 $-55\sim 150^{\circ}\mathrm{C}$ 。

1.1 牌号及名称 601、602座舱隔热胶布。  
1.2 基本组成 主体材料为聚氨酯橡胶胶料、涤纶绸。基本结构为单面涂胶布。  
1.3 材料标准 Q/6S 46-1982《601、602胶布》。  
1.4 使用工艺说明书 Q/6SZ 33-1982《601、602胶布使用工艺说明书》。  
1.5 供应状态 成卷供应，每卷长度不大于 $50\mathrm{m}$ ，可由几段组成，但最短的布段不应小于 $1\mathrm{m}$ 。  
1.6 应用概况 已用于歼击机座舱中包覆隔热玻璃棉。  
1.7 研制及生产单位 北京航空材料研究院研制，浙江绍兴橡胶厂生产。  
1.8 鉴定级别及日期 1981年由浙江省科委、北京航空材料研究院联合鉴定通过。

# 2 性能

座舱用隔热胶布的主要性能指标及典型值见表2-1。

表2-1  

<table><tr><td rowspan="3">胶布牌号</td><td rowspan="3">颜色</td><td rowspan="3">幅宽/mm≥</td><td rowspan="2" colspan="2">单位面积质量/(g/cm2)</td><td rowspan="3">厚度/mm</td><td colspan="4">扯断力/(kN/m)</td><td rowspan="2">σb(对铝合金)/(kN/m)</td><td rowspan="3">耐热性(150℃,35h)或(120℃,170h)</td></tr><tr><td colspan="2">经</td><td colspan="2">纬</td></tr><tr><td>指标≤</td><td>典型值</td><td>指标≥</td><td>典型值</td><td>指标≥</td><td>典型值</td><td>典型值</td></tr><tr><td>601</td><td>暗绿色</td><td rowspan="2">900</td><td rowspan="2">150</td><td rowspan="2">120~140</td><td rowspan="2">0.15±0.05</td><td>7.8</td><td rowspan="2">7.8~9.8</td><td>6.9</td><td rowspan="2">6.8</td><td rowspan="2">1.96</td><td rowspan="2">胶层没有龟裂、脱落、发粘和发硬现象</td></tr><tr><td>602</td><td>银灰色</td><td>5.9</td><td>4.9</td></tr></table>

# 3 使用工艺

座舱用隔热胶布可用以包覆玻璃棉制成隔热垫块，或直接用6号胶液(Q/6SZ47)贴于壁板上。

# 4 其他

4.1 包装 601、602 胶布打卷后，外包牛皮纸放入木箱中。  
4.2 运输 按非危险品运输，注意防晒、防潮。  
4.3 贮存 贮存在温度 $0 \sim 28^{\circ} \mathrm{C}$ , 相对湿度不大于 $80\%$ 的库房内, 避免阳光直接照射, 距热源不少于 $1 \mathrm{~m}$ , 距地面不少于 $0.3 \mathrm{~m}$ 。贮存中应防止与油类、酸、碱及其他对产品有害的物质接触。贮存期为 3 年。

# 5 使用建议

选用。

# 参考文献

1 北京航空材料研究院. 航空胶料、胶粘剂性能统计 No 橡-17.1998

# 针织锦纶涂胶布

# 1 概述

针织锦纶涂胶布是以针织锦纶布为骨架材料，双面涂覆橡胶涂层制成，分单层与双层两种。适于作仪表零件和电缆的保护材料。胶布使用温度为 $-55\sim 80^{\circ}C$ ，短期可达 $100^{\circ}C$ 。

1.1 牌号及名称 单层针织锦纶涂胶布；双层针织锦纶涂胶布。

1.2 基本组成 主体材料为丁腈、氯丁并用胶料，锦纶针织物。基本结构为单层胶布为一层织物双面涂胶；双层胶布为二层织物双面涂胶后贴合而成。

1.3 材料标准

Q/SX 6-145—1982《双层针织锦纶涂胶布》

Q/SX 6-154—1983《单层针织锦纶涂胶布》

1.4 使用工艺说明书

1.5 供应状态 成卷供应，幅宽 $70\mathrm{cm} \pm 15\mathrm{cm}$ 。  
1.6 应用概况 单层胶布：已用于制造电缆保护胶套。双层胶布：已用作精密仪器零件的保护材料。  
1.7 研制及生产单位 沈阳橡胶研究设计院研制并生产。

# 2 性能

针织锦纶涂胶布的主要性能指标及典型值见表2-1。

表2-1  

<table><tr><td rowspan="2">胶布名称</td><td rowspan="2">厚度/mm</td><td rowspan="2">单位面积质量/(kg/m2)</td><td colspan="2">σb/(kN/m)</td><td rowspan="2">耐油性</td></tr><tr><td>指标≥</td><td>典型值</td></tr><tr><td>双层针织锦纶涂胶布</td><td>0.7</td><td>-</td><td>0.59</td><td>0.82</td><td rowspan="2">接触RP-2、YH-10、4109合成油不开胶、不发粘</td></tr><tr><td>单层针织锦纶涂胶布</td><td>0.25~0.28</td><td>≤0.2</td><td>0.49</td><td>0.69</td></tr></table>

# 3 使用工艺

# 4 其他

4.1包装成卷胶布用塑料布包装好，放入麻袋或木箱中。  
4.2 运输 按非危险品运输，注意防晒、防潮，勿挤压。  
4.3 贮存 贮存在温度 $0 \sim 28^{\circ} \mathrm{C}$ 、相对湿度不大于 $80\%$ 的库房内，避免阳光直接照射，距热源不少于 $1 \mathrm{~m}$ ，距地面不少于 $0.3 \mathrm{~m}$ 。贮存中应防止与油类、酸、碱及其他对胶布有害的物质接触。自制造之日起贮存期为2年。超过贮存期的胶布由使用方按先试验后使用的原则自行处理。

# 5 使用建议

选用。

# 参考文献

1 沈阳橡胶研究设计院.航空胶布、制品性能统计资料No橡-5.1998

# 通用纯胶管

# 1 概述

通用纯胶管是由性能符合HG6-407技术要求的混炼胶经压出、硫化而成。用于输送液体、空气等介质及作导线保护套管。

1.1 牌号及名称 通用纯胶管的牌号及名称见表1-1。  
1.2 基本组成 制造胶管用的胶料牌号及组成见表1-1。  
1.3 材料标准

HG6-448-1979《氧气设备用橡胶零件及板材》

HG6-407-1979《航空橡胶零件及型材用胶料》

HG6-408-1979《航空橡胶板、绳、管及型材》

1.4 使用工艺说明书

1.5 供应状态 以管材供应。长度及使用范围见表1-1，内径、壁厚及其公差见表1-2。

表1-1  

<table><tr><td rowspan="2">胶管名称</td><td rowspan="2">胶料牌号</td><td rowspan="2">生胶类型</td><td colspan="3">产品规格</td><td rowspan="2">使用范围</td></tr><tr><td>内径/mm</td><td>壁厚/mm</td><td>长度/m</td></tr><tr><td rowspan="3">减震低硬度纯胶管</td><td>1142</td><td rowspan="3">1号烟片</td><td>2~40</td><td>1.25~8.0</td><td>-</td><td rowspan="3">水、空气、乙醇-丙三醇混合液中,-50~80℃。用作导管和导线套管</td></tr><tr><td>1143</td><td>3~50</td><td>1.25~6.0</td><td>&lt;2</td></tr><tr><td>1150</td><td>2~40</td><td>1.25~8.0</td><td>-</td></tr><tr><td rowspan="5">减震中硬度纯胶管</td><td>1152</td><td rowspan="5">1号烟片</td><td>2~40</td><td>1.25~8.0</td><td>-</td><td rowspan="5">水、空气、乙醇-丙三醇混合液中,-50~80℃。用作耐寒导线套管</td></tr><tr><td rowspan="2">1154</td><td>2~40</td><td>1.25~8.0</td><td rowspan="2">&lt;2</td></tr><tr><td>3~50</td><td>1.25~6.0</td></tr><tr><td>1156</td><td>3~50</td><td>1.25~6.0</td><td>&lt;2</td></tr><tr><td>1161</td><td>2~40</td><td>1.25~8.0</td><td>-</td></tr><tr><td>减震高硬度纯胶管</td><td>1180</td><td>1号烟片</td><td>4~40</td><td>1.5~8.0</td><td>-</td><td>水、空气中,温度为-35~80℃。用作导线套管</td></tr><tr><td rowspan="2">耐热低硬度纯胶管</td><td rowspan="2">1151</td><td rowspan="2">1号烟片</td><td>2~40</td><td>1.25~8.0</td><td rowspan="2">&lt;2</td><td rowspan="2">水、蒸汽和乙醇-丙三醇混合液中,-50~150℃;空气中可达100℃(间歇可达130℃)</td></tr><tr><td>3~50</td><td>1.25~6.0</td></tr><tr><td>减震耐寒纯胶管</td><td>3160</td><td>1号烟片、丁苯-10生胶</td><td>2~40</td><td>1.25~8.0</td><td>-</td><td>水、空气中,-60~100℃。用作低温高弹性导线套管</td></tr><tr><td>耐酸碱、耐热、耐寒低硬度纯胶管</td><td>1157</td><td>1号烟片</td><td>3~50</td><td>1.25~6.0</td><td>φ7mm以下&gt;5,φ7.5mm以上≤2</td><td>酸、碱、空气中,-40~90℃;水蒸气中可达110℃</td></tr><tr><td>耐酸碱、耐热、耐寒中硬度纯胶管</td><td>1164</td><td>1号烟片</td><td>2~60</td><td>1.25~8.0</td><td>φ7mm以下&gt;5,φ7.5mm以上≤2</td><td>酸、碱、空气中,-40~90℃;水蒸气中可达110℃</td></tr></table>

续表11   

<table><tr><td rowspan="2">胶管名称</td><td rowspan="2">胶料牌号</td><td rowspan="2">生胶类型</td><td colspan="3">产品规格</td><td rowspan="2">使用范围</td></tr><tr><td>内径/mm</td><td>壁厚/mm</td><td>长度/m</td></tr><tr><td rowspan="2">耐油低硬度纯胶管</td><td>4150</td><td>氯丁生胶</td><td>3~50</td><td>1.25~6.0</td><td>&lt;2</td><td>YH-10液压油、仪表油中,-50~130℃；在滑油、燃油、汽油、变压器油中,-40~130℃</td></tr><tr><td>5251</td><td>丁腈-26</td><td>2~50</td><td>1.25~6.0</td><td>&lt;2</td><td>滑油、汽油中,-30~70℃</td></tr><tr><td rowspan="6">耐油中硬度纯胶管</td><td rowspan="2">4161</td><td rowspan="2">氯丁生胶</td><td>3~50</td><td>1.25~6.0</td><td rowspan="2">&lt;2</td><td rowspan="2">滑油中,-30~130℃；仪表油、YH-10液压油、燃油、汽油、变压器油中,-40~130℃</td></tr><tr><td>3~40</td><td>1.5~8.0</td></tr><tr><td>5160</td><td>丁腈-18</td><td>2~60</td><td>1.25~8.0</td><td>特殊要求时&lt;10</td><td>燃油、汽油、变压器油中,-40~130℃；仪表油中,-50~130℃；HP-8、HH-20 滑油中,-45~130℃；空气中,-30~100℃，短时间(6h)可达130℃</td></tr><tr><td>5270</td><td>丁腈-26</td><td>2~60</td><td>1.25~8.0</td><td>&lt;10</td><td>滑油、汽油中,-30~100℃</td></tr><tr><td>5460</td><td>丁腈-40</td><td>2~60</td><td>1.25~8.0</td><td>&lt;10</td><td>燃油、汽油、滑油、水和空气中,-30~100℃</td></tr><tr><td>5860</td><td>丁腈-18和氯丁胶并用</td><td>2~40</td><td>1.25~8.0</td><td></td><td>空气中,-55~100℃,短时间(24h)可达150℃,用于耐热、耐老化导管和导线套管</td></tr><tr><td rowspan="10">耐油高强度纯胶管</td><td>4172</td><td>氯丁生胶</td><td>2~60</td><td>125~8.0</td><td>&lt;10</td><td>燃油、汽油、变压器油中,-40~130℃；仪表油中,-50~130℃；HP-8、HH-20 油中,-45~130℃；空气中,-30~100℃,短时间(6h)可达130℃</td></tr><tr><td rowspan="2">5170试51715172</td><td rowspan="2">丁腈-18</td><td rowspan="2">2~60</td><td rowspan="2">1.25~8.0</td><td rowspan="2">&lt;2特殊要求时&lt;10</td><td>乙醇-丙三醇混合液中,-40~100℃；燃油、YH-10 液压油、仪表油中,-55~100℃</td></tr><tr><td>乙醇-丙三醇混合液中,-45~100℃；HP-8、HH-20 滑油中,-50~100℃</td></tr><tr><td rowspan="2">5470</td><td rowspan="2">丁腈-40</td><td>2~60</td><td>1.25~8.0</td><td rowspan="2">&lt;10</td><td rowspan="2">汽油、空气、水和滑油中,-30~100℃；燃油中,-40~100℃</td></tr><tr><td>3~40</td><td>1.5~8.0</td></tr><tr><td rowspan="2">5471</td><td rowspan="2">过丁腈-40、丁腈-26生胶</td><td>3~40</td><td>1.5~8.0</td><td rowspan="2">φ25mm以下&lt;5φ25mm以上&lt;2</td><td rowspan="2">汽油、燃油、空气、水和滑油中,-30~100℃</td></tr><tr><td>2~60</td><td>1.25~8.0</td></tr><tr><td>5480</td><td>丁腈-40</td><td>2~60</td><td>1.25</td><td>&lt;10</td><td></td></tr><tr><td rowspan="2">5870</td><td rowspan="2">丁腈-18、丁腈-26、聚硫胶并用</td><td>3~40</td><td>1.5~8.0</td><td rowspan="2">&lt;10</td><td rowspan="2">乙醇-丙三醇混合液中,-50~100℃；燃油、汽油、变压器油中,-55~100℃</td></tr><tr><td>2~60</td><td>1.25~8.0</td></tr><tr><td>绝缘中硬度纯胶管</td><td>4160</td><td>氯丁生胶</td><td>2~60</td><td>1.25~8.0</td><td>φ7mm以下&lt;5,φ7.5mm以上≤2</td><td>空气、滑油、汽油中,-30~120℃。耐水、耐光、耐臭氧</td></tr><tr><td>耐酸碱纯胶管</td><td>33813382</td><td>松香软丁苯生胶、1号烟片并用</td><td>2~40</td><td>1.5~8.0</td><td>-</td><td>空气、水、酸碱中,-30~70℃；水蒸气中,-30~120℃。用作耐热、耐酸碱导管</td></tr></table>

表1-2  

<table><tr><td colspan="2">内径</td><td colspan="2">壁 厚</td></tr><tr><td>公称尺寸</td><td>公差</td><td>公称尺寸</td><td>公差</td></tr><tr><td>2.0</td><td>+0.5</td><td>1.25</td><td></td></tr><tr><td>3.0,4.5</td><td>±0.5</td><td>1.25,2.0</td><td></td></tr><tr><td>6.0</td><td>=0.5</td><td>1.25,2.0,3.0</td><td>2.0以下为±0.4;</td></tr></table>

mm

续表 1-2  

<table><tr><td colspan="2">内径</td><td colspan="2">壁 厚</td></tr><tr><td>公称尺寸</td><td>公差</td><td>公称尺寸</td><td>公差</td></tr><tr><td>8.0</td><td>±1.0</td><td>1.25,2.0,3.0</td><td>3.0~5.0为±0.5;</td></tr><tr><td>10.0</td><td>±1.0</td><td>1.25,2.0,3.0</td><td>6.0~8.0为±0.8</td></tr><tr><td>12.0</td><td>±1.0</td><td>2.0,3.0,4.0,5.0</td><td></td></tr><tr><td>16.0</td><td>±1.5</td><td>2.0,3.0,4.0,5.0</td><td></td></tr><tr><td>20.0,24.0</td><td>±1.5</td><td>2.0,3.0,4.0,5.0,6.0,8.0</td><td></td></tr><tr><td>28.0,32.0,36.0,40.0</td><td>±1.5</td><td>3.0,4.0,5.0,6.0,8.0</td><td></td></tr></table>

1.6 应用概况 已在各机种上使用多年。  
1.7研制及生产单位 西北橡胶总厂、重庆长江橡胶厂、沈阳胶管厂研制并生产。

# 2 性能

2.1 胶管的外观质量 应符合HG6-408的规定。  
2.2 胶料性能 通用纯胶管用胶料的硫化胶主要性能指标见表2-1和本篇有关橡胶胶料部分。

表2-1  

<table><tr><td rowspan="2">性能</td><td colspan="6">指 标</td></tr><tr><td>1157</td><td>1164</td><td>3381</td><td>3382</td><td>5251</td><td>5270</td></tr><tr><td>TS/MPa≥</td><td>9.8</td><td>9.8</td><td>4.9</td><td>4.9</td><td>5.9</td><td>7.8</td></tr><tr><td>Eb/%≥</td><td>350</td><td>350</td><td>200</td><td>200</td><td>600</td><td>450</td></tr><tr><td>Sb/%≤</td><td>35</td><td>30</td><td>25</td><td>25</td><td>30</td><td>30</td></tr><tr><td>HA/度</td><td>45±5</td><td>60±5</td><td>75±5</td><td>80±5</td><td>45±5</td><td>65±5</td></tr><tr><td>Tb/C≤</td><td>-50</td><td>-50</td><td>-</td><td>-</td><td>-</td><td>-</td></tr><tr><td>Pk/%max</td><td></td><td></td><td></td><td></td><td></td><td></td></tr><tr><td>90C,24h,空气</td><td>-30</td><td></td><td></td><td></td><td>-</td><td>-</td></tr><tr><td>100C,48h,空气</td><td></td><td></td><td></td><td>-30</td><td></td><td></td></tr><tr><td>耐20%硫酸、氢氧化钠系数≥</td><td>0.80</td><td>0.96</td><td>0.75</td><td>-</td><td>-</td><td>-</td></tr><tr><td>(18~28℃,24h)</td><td></td><td></td><td></td><td></td><td></td><td></td></tr><tr><td>Δm(18~28℃,24h)/%</td><td></td><td></td><td></td><td></td><td></td><td></td></tr><tr><td>NY-120</td><td>-</td><td>-</td><td>-</td><td>-</td><td>-5~+5</td><td>0~+20</td></tr><tr><td>HH-20</td><td>-</td><td>-</td><td>-</td><td>-</td><td>-4~+4</td><td>0~-4</td></tr><tr><td>标准试片硫化时间/min</td><td></td><td></td><td></td><td></td><td></td><td></td></tr><tr><td>151℃±2℃</td><td>10</td><td>15</td><td>20</td><td>20</td><td>20</td><td>25</td></tr><tr><td>143℃±1℃</td><td>15</td><td>20</td><td>30</td><td>30</td><td>30</td><td>40</td></tr></table>

# 3 使用工艺

通用纯胶管与金属零件应结合良好，使用中应避免外界挤压和机械损伤，按规定输送介质。

# 4 其他

4.1 包装 胶管卷成盘后扎好或成根装入木箱中。  
4.2 运输 按非危险品运输，注意防晒、防潮，勿挤压。  
4.3 贮存 贮存在温度 $0 \sim 28^{\circ} \mathrm{C}$ 、相对湿度不大于 $80\%$ 的库房内，避免阳光直接照射，距热源不少于 $1 \mathrm{~m}$ ，距地面不少于 $0.3 \mathrm{~m}$ 。贮存中应防止与油类、酸、碱及其他对产品有害的物质接触。贮存期为2年。

# 5 使用建议

选用。

# 参考文献

1 西北橡胶总厂.橡胶胶料、胶粘剂、制品性能统计资料No 橡-3.1998  
2沈阳胶管厂.军工胶管性能统计资料No橡-11.1998   
3 重庆长江橡胶厂.航空胶料及制品生产批次性能统计资料.1998

# 绝缘低硬度硅橡胶管

# 1 概述

绝缘低硬度硅橡胶管是由硅橡胶胶料经压出或模压硫化而成。适于做空气、臭氧、滑油等条件下工作的耐热导管、绝缘套管及其他零件。工作温度为 $-60\sim 250^{\circ}C$ 。6141 硅橡胶管还可在 $150^{\circ}C$ 的滑油中工作 $100\mathrm{h}$ 。

1.1 牌号及名称 6141、6143、6144、6146、356A72绝缘低硬度硅橡胶管。  
1.2 基本组成 6141、6143、6144、6146、356A72甲基乙烯基硅橡胶胶料。

# 1.3 材料标准

HG6-677—1974《国防工业用硅橡胶胶料》

HG6-678—1974《国防工业用硅橡胶制品》

Q/SX 6-217—1992《直九机橡胶套管》

# 1.4 使用工艺说明书

1.5 供应状态 以管材供应。内径、壁厚及其公差见表1-1。

表1-1  
mm   

<table><tr><td colspan="2">内径</td><td colspan="2">壁 厚</td></tr><tr><td>公称尺寸</td><td>公差</td><td>公称尺寸</td><td>公差</td></tr><tr><td>0.5</td><td>±0.15</td><td>0.5</td><td>-0.1~+0.2</td></tr><tr><td>1.0,1.5,2.0</td><td>±0.25</td><td>1.0</td><td>±0.25</td></tr><tr><td>3.0,4.0,5.0</td><td>±0.50</td><td>1.0</td><td>-0.25~+0.50</td></tr><tr><td>6.5,8.0,10.0</td><td>±0.70</td><td>1.0</td><td>-0.25~+0.65</td></tr><tr><td>12.0,14.0,16.0</td><td>±1.0</td><td>1.0</td><td>-0.3~+1.0</td></tr><tr><td>18.0</td><td>±1.5</td><td>2.0</td><td>-0.3~+1.0</td></tr><tr><td>20.0,22.0,24.0</td><td>±1.8</td><td>2.5,3.0,4.0,5.0</td><td>-0.5~+1.0</td></tr><tr><td>26.0,28.0,30.0</td><td>±2.0</td><td>3.0,4.0,5.0,6.0</td><td>-0.7~+1.0</td></tr></table>

1.6 应用概况 已在各机种上试用。  
1.7 研制及生产单位 沈阳橡胶研究设计院、上海橡胶制品二厂共同研制；上海胶带有限公司橡胶制品二厂、重庆长江橡胶厂生产。

# 2 性能

2.1 胶管的外观质量 应符合HG6-678的规定。  
2.2 胶料性能 胶管用胶料的硫化胶主要性能指标和典型值见本篇“硅、氟硅橡胶胶料”部分。

# 3 使用工艺

# 4 其他

4.1包装胶管卷成盘后捆好，装入木箱或纸盒内。每件包装质量不得超过 $20\mathrm{kg}$   
4.2运输 按非危险品运输，注意防晒、防潮，勿挤压。  
4.3 贮存 贮存在温度 $0 \sim 28^{\circ} \mathrm{C}$ 、相对湿度不大于 $80\%$ 的库房内，避免阳光直接照射，距热源不少于 $1 \mathrm{~m}$ ，距地面不少于 $0.3 \mathrm{~m}$ 。贮存中应防止与油类、酸、碱及其他对产品有害的物质接触。贮存保管期为3年。

# 5 使用建议

选用。

# 参考文献

1上海胶带股份有限公司橡胶制品二厂.橡胶胶料及制品性能统计资料No 橡-1.1998  
2沈阳橡胶研究设计院.橡胶胶布、制品性能资料No 橡-5.1998  
3 重庆长江橡胶厂.航空胶料及制品生产批次性能统计资料.1998

# 真空低硬度纯胶管

# 1 概述

真空低硬度纯胶管由1147胶料经压出、硫化而成。适于做真空系统的连接导管。当内径和壁厚之比为 $1:1$ 或接近 $1:1$ 时，真空度可达 $133\mu \mathrm{Pa}$ 。工作温度为 $-40\sim 50^{\circ}C$ 。

1.1 牌号及名称 真空低硬度纯胶管。  
1.2 基本组成 1147天然橡胶胶料。

# 1.3 材料标准

HG6-674—1974《真空、耐氟真空橡胶零件及胶板》

HG6-675-1982《真空橡胶制品》

# 1.4 使用工艺说明书

1.5 供应状态 以管材供应。产品规格为：内径 $3 \sim 30\mathrm{mm}$ ，壁厚 $3 \sim 16\mathrm{mm}$ ，长度在 $2\mathrm{m}$ 以下。胶管内径、壁厚及其公差见表1-1，长度及其公差见表1-2。

mm

表1-1  

<table><tr><td colspan="2">内径</td><td colspan="2">壁厚</td><td colspan="2">内径</td><td colspan="2">壁厚</td></tr><tr><td>公称尺寸</td><td>公差</td><td>公称尺寸</td><td>公差</td><td>公称尺寸</td><td>公差</td><td>公称尺寸</td><td>公差</td></tr><tr><td>3</td><td rowspan="6">±0.5</td><td>3</td><td>±0.5</td><td>12</td><td rowspan="3">±0.75</td><td>10</td><td rowspan="4">±1.2</td></tr><tr><td>4</td><td>4</td><td rowspan="2">±0.75</td><td>14</td><td rowspan="2">12</td></tr><tr><td>6</td><td>6</td><td>15</td></tr><tr><td>8</td><td>8</td><td rowspan="2">±1.0</td><td>16</td><td>±1.0</td><td rowspan="2">13</td></tr><tr><td>9</td><td>9</td><td>20</td><td>±1.5</td><td rowspan="2">±2.0</td></tr><tr><td>10</td><td>10</td><td>±1.2</td><td>25</td><td>±2.0</td><td>15~20</td></tr></table>

表1-2  
mm   

<table><tr><td>胶管长度</td><td>公 差</td></tr><tr><td>&lt;500</td><td>±20</td></tr><tr><td>500~1000</td><td>±50</td></tr><tr><td>&gt;1000</td><td>±80</td></tr></table>

1.6 应用概况 已在航空工业中使用。  
1.7研制及生产单位沈阳胶管厂、西北橡胶总厂、重庆长江橡胶厂研制并生产。

# 2 性能

2.1 胶管的外观质量 应符合HG6-675的规定。  
2.2 胶料性能 1147胶料的硫化胶主要性能指标见表2-1。

表2-1  

<table><tr><td colspan="2">性能</td><td>指标</td></tr><tr><td>TS/MPa</td><td>≥</td><td>16.7</td></tr><tr><td>Eb/%</td><td>≥</td><td>550</td></tr><tr><td>Sh/%</td><td>≤</td><td>20</td></tr><tr><td>HA/度</td><td></td><td>45~55</td></tr><tr><td>Tb/C</td><td>≤</td><td>-50</td></tr><tr><td>Sc(70℃,22h,rc30%)/%</td><td>≤</td><td>30</td></tr><tr><td>PF(90℃,24h,空气)/%</td><td>max</td><td>-30</td></tr></table>

# 3 使用工艺

# 4 其他

4.1包装用塑料袋密封包装后装入纸箱、木箱或麻布袋内。每件包装质量不得超过 $100\mathrm{kg}$   
4.2 运输 按非危险品运输，注意防晒、防潮，勿挤压。  
4.3 贮存 贮存在温度 $0 \sim 28^{\circ} \mathrm{C}$ 、相对温度不大于 $80\%$ 的库房内，避免阳光直接照射，距热源不少于 $1 \mathrm{~m}$ ，距地面不少于 $0.3 \mathrm{~m}$ 。贮存中应防止与油类、酸、碱及其他对产品有害的物质接触。贮存期为2年。

# 5 使用建议

选用。

# 参考文献

1沈阳胶管厂.军工胶管性能统计资料No橡-11.1998   
2 重庆长江橡胶厂.航空胶料及制品生产批次性能统计资料.1998

# 氯磺化聚乙烯套管

# 1 概述
