Repository: C-zj02/CFD-claw

<div align="center">

**English** | [中文](#中文版) | [Français](README_FR.md) | [Русский](README_RU.md) | [हिन्दी](README_HI.md) | [العربية](README_AR.md) | [Português](README_PT.md)

# 🚀 Claude Code Python

**A Complete Python Reimplementation Based on Real Claude Code Source**

*From TypeScript Source → Rebuilt in Python with ❤️*

***
**🔥 Active Development • New Features Weekly 🔥**

</div>

***

## 🎯 What is This?

**Clawd Code** is a **complete Python rewrite** of Claude Code, based on the **real TypeScript source code**.

File: RAG-data/中国航空材料手册(第2版) 第8卷 橡胶 密封剂201-400.pdf-2a82481b-6787-4aec-bc75-d0edd0067e9d.md (part 8 of 10)
# 钢丝编织胶管
<table><tr><td rowspan="2">曝晒试样曝晒后进行的试验内容</td><td rowspan="2" colspan="2">试验项目</td><td rowspan="2">原始数据</td><td colspan="3">在燃料箱中浸泡后的实测值</td></tr><tr><td>1年</td><td>2年</td><td>3年</td></tr><tr><td rowspan="4">曝晒后经60C7d耐3号喷气燃料</td><td>σD1/(kN/m)</td><td>阳极化铝合金</td><td>-</td><td>10.6</td><td>8.7</td><td>--</td></tr><tr><td rowspan="3">σ100B/(kN m)</td><td>阳极化铝合金</td><td>10.0</td><td>11.7</td><td>-</td><td>-</td></tr><tr><td>复合材料</td><td>9.2</td><td>11.8</td><td>6.1</td><td>8.2</td></tr><tr><td>钛合金</td><td>8.7</td><td>11.5</td><td>10.7</td><td>9.4</td></tr><tr><td rowspan="3">曝晒后经60C7d耐3号喷气燃料+3%NaCl水溶液</td><td rowspan="3">σ100B/(kN.m)</td><td>阳极化铝合金</td><td>10.6</td><td>10.5</td><td>7.1(σTB)</td><td>-</td></tr><tr><td>复合材料</td><td>9.7</td><td>10.8</td><td>9.5</td><td>5.6</td></tr><tr><td>钛合金</td><td>11.0</td><td>7.7</td><td>8.4</td><td>-</td></tr></table>

# 2.4 工艺性能 密封剂的工艺性能见表2-7。

表2-7  

<table><tr><td>项 目</td><td>指 标</td><td>实测结果</td></tr><tr><td>59 基膏粘度/(Pa·s)</td><td>600~1400</td><td>732</td></tr><tr><td>流淌性/mm</td><td>≤25</td><td>14</td></tr><tr><td>活性期/h</td><td>≥2、4、6</td><td>符合要求</td></tr><tr><td>不粘期/h</td><td>≤24、24、48</td><td>符合要求</td></tr><tr><td>硫化期/h</td><td>≤72、72、90</td><td>符合要求</td></tr><tr><td>涂敷性</td><td>-</td><td>室温下适合于压注枪压注,手工刮涂</td></tr><tr><td>刷涂性</td><td>-</td><td>经溶剂稀释后适用毛刷涂刷</td></tr><tr><td>可修补性σ1000/(kN/m)</td><td>≥2</td><td>7.3</td></tr></table>

# 2.5 使用性能

2.5.1 小盒段密封性能试验 外形尺寸 $360\mathrm{mm} \times 254\mathrm{mm}$ 的小盒段密封后，试验项目、参数、结果见表2-8。

表2-8[2]  

<table><tr><td>项目</td><td colspan="2">试验参数</td><td>试验结果</td></tr><tr><td rowspan="3">高低温振动试验</td><td colspan="2">在130℃±5℃下:20Hz、过载1g、2h20min;60Hz、过载4.3g、2h20min;190Hz,过载5g、1h28min</td><td rowspan="8">无渗漏,密封效果稳定,与T600×5222复合材料、H06-1020HD涂层粘接良好,界面无腐蚀</td></tr><tr><td colspan="2">在室温下:20Hz、过载1g、9h15min;60Hz、过载4.3g、9h15min;190Hz、过载5g、5h55min</td></tr><tr><td colspan="2">在-55℃±5℃下:20Hz、过载1g、24h20min;60Hz、过载4.3g、2h20min;190Hz,过载5g、1h28min振动试验时盒段内充以70%~80%红油</td></tr><tr><td rowspan="5">室温冲压疲劳试验</td><td>充压值/MPa</td><td>循环次数</td></tr><tr><td>0→0.13→0</td><td>10^4</td></tr><tr><td>0→0.17→0</td><td>10^3</td></tr><tr><td>0→0.20→0</td><td>10^4</td></tr><tr><td>0→0.22→0</td><td>10^3</td></tr></table>

2.5.2 中盒段密封性能试验 外形尺寸为 $500\mathrm{mm} \times 350\mathrm{mm}$ 中盒段密封后, 高低温环境振动试验参数见表2-9, 充压疲劳试验参数见表2-10。

表29  

<table><tr><td>温度/℃</td><td>频率/Hz</td><td>加速度/(×9.8m·s-1)</td><td>振动次数</td><td>振动时间</td></tr><tr><td rowspan="3">130±5</td><td>20</td><td>1.0</td><td>1/6×10^5</td><td>2h20min</td></tr><tr><td>60</td><td>1.3</td><td>3/6×10^6</td><td>2h20min</td></tr><tr><td>190</td><td>5.0</td><td>1×10^6</td><td>1h26min</td></tr><tr><td rowspan="3">室温</td><td>20</td><td>1.0</td><td>4/6×10^6</td><td>9h15min</td></tr><tr><td>60</td><td>4.3</td><td>4/6×10^6</td><td>9h15min</td></tr><tr><td>190</td><td>5.0</td><td>4/6×10^6</td><td>5h50min</td></tr><tr><td rowspan="3">--55±5</td><td>20</td><td>1.0</td><td>1/6×10^6</td><td>20h20min</td></tr><tr><td>60</td><td>1.3</td><td>3/6×10^6</td><td>2h20min</td></tr><tr><td>190</td><td>5.0</td><td>1×10^6</td><td>1h28min</td></tr></table>

注：盒段内充 $70\% \sim 80\%$ 的红油（液压油）。

表2-10  

<table><tr><td>充压值/MPa</td><td>循环次数/次</td><td>充压值/MPa</td><td>循环次数/次</td></tr><tr><td>P1=0.045~0.085</td><td>18000</td><td>P3=0.045~0.15</td><td>300</td></tr><tr><td>P2=0.045~0.1</td><td>1000</td><td></td><td></td></tr></table>

注：盒段内充 $70\% \sim 80\%$ 的喷气燃料。

中盒段试验结果，无渗漏油现象，密封性良好。密封剂与T300/5405复合材料及H06-1020HD相容性良好。

# 2.5.3 复合材料整体油箱人盒段密封性能试验

a. T300/5222 复合材料整体油箱大盒段充压疲劳试验。密封设计：周边沟槽注入XM-59密封剂密封，油箱内下翼面缝外用XM-59密封剂，表面刷涂XM-59密封剂，采取抗静电涂层设计。

试验参数：充压值： $0.045\sim 0.085\mathrm{MPa}$ 脉动压。规定循环次数：32688次。

试验概况：循环41000次未发生渗漏。

b. T300/5405 复合材料整体油箱大盒段耐久性损伤容限试验（同时油箱充压密封试验）。密封设计：同 a。

试验概况：下翼面预先制造5个人工冲击损伤点，油箱内充油 $80\%$ ，充压 $0.049\mathrm{MPa}$ 进行静强度试验和耐久试验。在一个试验周期内无渗漏，接着在上翼面预先制造两处共8个人工冲击损伤点，继续冲压保持 $0.049\mathrm{MPa}$ 压力，完成后续的一个试验周期耐久性试验，随即用加重谱进行了两个试验周期6000h的耐久性试验，油箱无渗漏。

2.5.4 机翼地面综合试验 对 T300/5405 复合材料机翼结构中的整体油箱（为无损伤结构件），进行反复充压试验，压力范围为 $0.02 \sim 0.049 \mathrm{MPa}$ ，按每一次起落，在油箱上加载 1228 次，充压 114 次，按 GJB 67.6—1985《可靠性要求和疲劳载荷》的要求，整体油箱在 2000h 内，不应有渗漏现象发生。实际上、在完成二个试验周期后，在后油箱上壁板又制造了四处共 8 个损伤点，继续充压，完成了三个试验周期的充压试验。油箱仍未出现渗漏油现象。

# 3 使用工艺[1-2]

3.1 环境条件 密封剂配制、质量检验试样制备与性能测试的环境条件均为标准环境条件，密封剂施工环境条件为温度 $15\sim 30^{\circ}C$ ，相对湿度不大于 $80\%$ ，环境中应无尘，无油雾，无酸碱性气体。

3.2 配制方法 密封剂的配制方法见表3-1、

表3-1  

<table><tr><td>配制方法</td><td>操作要点</td></tr><tr><td>机械配制</td><td>按组分一:组分二为100:10的比例称取两个组分,用刮刀手工初步混合后,在三辊研磨机上混炼三遍</td></tr><tr><td>手工配制</td><td>适合用量较小时 与机械配制相同比例称取两个组分后采用刮刀手工压混至两个组分均匀混合、外观细腻</td></tr><tr><td>密封剂的稀释</td><td>按比例将丙酮与乙酸乙酯的混合溶剂慢慢混于刚配制的密封剂中,搅拌均匀,粘度至适于刷涂为止</td></tr></table>

3.3 施工方法 密封剂采用手动、气动压注枪施工，多在沟槽，贴合面缝外、填角密封时使用。使用刮板（有机玻璃、木或其他较软的材料制成的整形工具）刮抹，多用于贴合面密封及缝外、填角密封的修补整理。稀释后的密封剂可用毛刷刷涂，多用于表面及防腐蚀密封。  
3.4 硫化条件 标准环境条件硫化14d，或密封剂不粘期到达后，置于 $70\mathrm{C} \pm 2\mathrm{C}$ 下 $24\mathrm{h}$ ，再在标准环境条件下停放至少 $2\mathrm{h}$ 。

# 4 其他

4.1 包装包装桶为铁筒或塑料桶。密封剂基膏每桶净重 $5\mathrm{kg}, 25\mathrm{kg}, 59$ 硫化膏每桶净重 $0.5\mathrm{kg}$ 、 $2.5\mathrm{kg}$ ，与基膏配套包装，BC-1粘接底涂按合同要求提供。每个包装箱中应附有产品合格证、质量一致性检验数据单、装箱单（产品名称、批号、数量）。  
4.2运输本密封剂按安全化工产品运输，运输始末禁止水浸、雨淋和阳光曝晒。  
4.3 贮存 贮存温度应不高于 $28\mathrm{C}$ ，相对湿度不大于 $80\%$ 。本密封剂贮存期为9个月。  
4.4 技术安全 密封剂废弃时，禁止火烧，污染环境，可回收使用。

# 5 使用建议

选用。

# 参考文献

1 北京航空材料研究院. 复合材料整体油箱用密封剂及工艺研究报告. 1996  
2 北京航空材料研究院. 复合材料机翼整体油箱密封设计与试验技术研究报告

编写 丁明兰

审校 曹寿德 徐千山

# HM 系列直升机密封剂

# 1 概述

HM系列直升机密封剂是以液体聚硫橡胶为主成分的室温硫化型双组分材料，它包括HM101，HM102，HM103A、B，HM104，HM105A、B等五个牌号。它们具有耐喷气燃料的共同特点，其中

HM101、HM103A、HM105A粘度低适合刷涂密封。HM102有良好的耐水、耐醇、耐海水及触变性能，与有机玻璃相容性良好。HM103对铝合金、钢、钛等各种材料具有低粘接力，其他则具有高粘接力。HM105则独具阻蚀性能，可自动保护金属不受环境腐蚀。HM101主要用于燃油箱舱、飞机蒙皮对接缝密封，HM102主要用于飞机驾驶舱有机玻璃与铝型材结构粘接密封、增压舱防雨密封、防气体渗漏等，HM103主要用于飞机可卸壁板、燃油箱检查壁板的密封及导线、管线、活动接头和其他定期拆卸部位的固定粘接密封，HM104主要用于燃油箱舱、小油箱的粘接、表面密封，HM105主要用于飞机易受化学腐蚀的结构密封保护。长期使用温度范围为 $-55\sim 120^{\circ}\mathrm{C}$ 。

1.1 牌号及名称 HM 系列直升机密封剂所包括的具体牌号名称及国外相近牌号名称见表 1-1。

表1-1  

<table><tr><td>牌 号</td><td>名 称</td><td>国外相近牌号</td><td>名 称</td><td>国 籍</td></tr><tr><td>HM101</td><td>室温硫化密封剂</td><td>PR1221A</td><td>燃油箱舱、压力舱整体油箱密封剂</td><td>美国</td></tr><tr><td>HM102</td><td>密封剂</td><td>PR1222</td><td>飞机舱盖结构及增压舱密封剂</td><td>美国</td></tr><tr><td>HM103</td><td>密封剂</td><td>PR1321A、B</td><td>低粘接力检修板密封剂</td><td>美国</td></tr><tr><td>HM104</td><td>室温硫化密封剂</td><td>PR1422</td><td>整体油箱I型密封剂</td><td>美国</td></tr><tr><td>HM105</td><td>密封剂</td><td>PR1436GA、B</td><td>阻蚀密封剂</td><td>美国</td></tr></table>

1.2 基本组成 组分一（基膏）：液体聚硫橡胶、补强剂、增粘剂（HM103不含）。组分二（硫化膏）：金属化合物、催化剂、阻蚀剂（仅HM105含）、增塑成膏剂。

# 1.3 材料标准

Q/6S 952—1997《HM101室温硫化密封剂技术标准》

Q/6S 957·2000《HM102密封剂技术标准》

Q/6S 700-2000《HM103密封剂技术标准》

Q/6S 953-1997《HM104室温硫化密封剂技术标准》

Q/6S 951-1997《HM105密封剂技术标准》

MIL-S-7502C《飞机座舱和燃油箱舱用高粘接力使用促进剂的密封剂》（美国）

MIL-S-7126A《有机玻璃密封剂》（美国）

MIL-S-8784B《可卸壁板和燃油箱检查板用低粘接力密封剂》（美国）

MIL-S-8802E《整体油箱和燃油箱舱用高粘接力耐温密封剂》（美国）

MIL-S-81733《阻蚀密封剂和涂料》（美国）

# 1.4 使用工艺说明书

Q/6SZ 1054-1997《HM101室温硫化密封剂使用说明书》

Q/6SZ 1057 1991《HM102密封剂使用工艺说明书》

Q/6SZ 1063—1991《HM103密封剂使用工艺说明书》

Q/6SZ 1056—1997《HM104室温硫化密封剂使用说明书》

Q/6SZ 1051 1997《HM105密封剂使用工艺说明书》

1.5 供应状态 两个组分单独包装，配套供应。

1.6 应用概况 HM101 密封剂已用于直升机动力系统、钣金结构密封。HM102 密封剂已用于直升机机头风挡结构的密封。HM103 密封剂已用于直升机及歼击机结构密封，HM104 密封剂已用于直升机结构件连接件的密封。HM105 密封剂已用于直升机起落架舱、机身结构、电器等多处密封，并已用于大型桥梁、建筑钢结构缝隙阻蚀防腐密封。

1.7 研制和生产单位 北京航空材料研究院研制并生产。

1.8 鉴定级别及日期 1995年1月由中国航空工业总公司鉴定通过。

# 2 性能[1-11]

# 2.1 物理及化学性能

# 2.1.1 物理性能 见表2-1。

表2-1  

<table><tr><td rowspan="3">性能</td><td rowspan="2" colspan="2">HM101</td><td rowspan="2" colspan="2">HM102</td><td colspan="4">HM103</td><td rowspan="2" colspan="2">HM104</td><td colspan="4">HM105</td></tr><tr><td colspan="2">A</td><td colspan="2">B</td><td colspan="2">A</td><td colspan="2">B</td></tr><tr><td>指标</td><td>实测值</td><td>指标</td><td>实测值</td><td>指标</td><td>实测值</td><td>指标</td><td>实测值</td><td>指标</td><td>实测值</td><td>指标</td><td>实测值</td><td>指标</td><td>实测值</td></tr><tr><td>基膏外观颜色</td><td colspan="2">白色均匀膏状物</td><td colspan="2">白色均匀膏状物</td><td colspan="4">红色均匀膏状物</td><td colspan="2">白色均匀膏状物</td><td colspan="4">白色均匀膏状物</td></tr><tr><td>硫化膏外观颜色</td><td colspan="2">黑色均匀膏状物</td><td colspan="2">黑色均匀膏状物</td><td colspan="4">浅灰色均匀膏状物</td><td colspan="2">黑色均匀膏状物</td><td colspan="4">黑色均匀膏状物</td></tr><tr><td>密封剂弹性体密度 d/(g/m3)</td><td>≤1.55</td><td>1.50</td><td>≤1.65</td><td>1.47</td><td>≤1.55</td><td>1.50</td><td>≤1.55</td><td>1.50</td><td>≤1.65</td><td>1.47</td><td>≤1.65</td><td>1.56</td><td>≤1.65</td><td>1.56</td></tr><tr><td>密封剂不挥发分质量分数/%</td><td>≥90</td><td>99.1</td><td>≥98</td><td>98</td><td>≥90</td><td>96.6</td><td>≥97</td><td>99.2</td><td>≥84</td><td>98.5</td><td>≥92</td><td>98.4</td><td>≥98</td><td>99.2</td></tr><tr><td>密封剂的可溶性铬酸盐质量分数/%</td><td>-</td><td>-</td><td>-</td><td></td><td>-</td><td>-</td><td colspan="2">-</td><td>-</td><td>-</td><td>3~6</td><td>3.8</td><td>3~6</td><td>6.5</td></tr></table>

2.1.2 化学性能 HM 系列直升机密封剂对阳极化铝合金、镀锌钝化 45 号钢不腐蚀。HM101、HM105 对氧化处理的镁合金不腐蚀。HM102 封闭阳极化铝合金在配制的 $66^{\circ} \mathrm{C} \pm 1^{\circ} \mathrm{C}$ 海水中浸 168h，涂层表面层无腐蚀坑，无氧化沉积物。HM105 对钛合金不引起腐蚀。HM 系列直升机密封剂低毒，不易燃烧。

2.1.3 红外光谱 HM101、HM102、HM103、HM104、HM105 密封剂硫化后弹性体的红外光谱分别见图 2-1～图 2-5。

图片摘要：该图主要展示 2 1。
![](images/0127a0faaaff0fff03816570f6c1da00621249367cb4cc22a17deb02406b2c44.jpg)  
图2-1 HM101密封剂弹性体裂解红外光谱

图片摘要：该图主要展示 2 1 HM101密封剂弹性体裂解红外光谱。
![](images/13eb939d583b63fd1e5ef77cc0ffca58a38c13feb6224528370602e3387d6c12.jpg)  
图2-2 HM102密封剂弹性体红外光谱

图片摘要：该图主要展示 2 2 HM102密封剂弹性体红外光谱。
![](images/5a8b7650ae4fac8b450cb1cb638ec8929710e5f0804fe549e14646f2702eb896.jpg)  
图2-3a HM103A密封剂弹性体红外光谱

图片摘要：该图主要展示 2 3a HM103A密封剂弹性体红外光谱。
![](images/5552629843a6dac0d77c322f21af2ca01c2db528373491f6f747a14041cff636.jpg)  
图2-3b HM103B密封剂弹性体红外光谱

图片摘要：该图主要展示 2 3b HM103B密封剂弹性体红外光谱。
![](images/d3027ffe895715889082a69a77f3b0404a2a063dd844583ed1a6a5490aa39556.jpg)  
图2-4 HM104密封剂弹性体裂解红外光谱

图片摘要：该图主要展示 2 4 HM104密封剂弹性体裂解红外光谱。
![](images/abef459931392eded63d0e11cb5e726868f5892f755d153620a2b9f35bb79dc1.jpg)  
图2-5 HM105密封剂弹性体裂解红外光谱

2.2力学性能HM系列直升机密封剂在 $23\mathrm{C}\pm 2\mathrm{C}$ ，相对湿度 $45\% \sim 55\%$ ，放置14d（HM103放置7d)，或待密封剂不粘期到达后在 $70\mathrm{C}\pm 2\mathrm{C}$ 下硫化24h后(HM102、HM103、HM105也可在 $50\mathrm{C}\pm$ $2^{\circ}C$ 下硫化48h)的力学性能见表2-2。

表2-2  

<table><tr><td rowspan="2" colspan="2">密封剂牌号</td><td rowspan="2">HM101</td><td rowspan="2">HM102</td><td colspan="2">HM103</td><td rowspan="2">HM104</td><td colspan="2">HM105</td></tr><tr><td>A</td><td>B</td><td>A</td><td>B</td></tr><tr><td rowspan="2">TS/MPa</td><td>指标</td><td>-</td><td>≥2.5</td><td>-</td><td>-</td><td>-</td><td>-</td><td>≥1.4</td></tr><tr><td>实测值</td><td>-</td><td>3.6</td><td></td><td>0.76</td><td>-</td><td>-</td><td>3.5</td></tr><tr><td rowspan="2">Eb/%</td><td>指标</td><td>-</td><td>≥250</td><td>-</td><td>-</td><td>-</td><td>-</td><td>≥150</td></tr><tr><td>实测值</td><td>-</td><td>343</td><td></td><td>377.6</td><td>-</td><td>-</td><td>280</td></tr><tr><td rowspan="2">HA/度</td><td>指标</td><td>≥35</td><td>≥45</td><td>30~60</td><td>30~60</td><td>≥35</td><td>≥35</td><td>≥35</td></tr><tr><td>实测值</td><td>36</td><td>56</td><td>34</td><td>42.5</td><td>37</td><td>58</td><td>58</td></tr><tr><td rowspan="2">σ160°/(kN/m)</td><td>指标</td><td>≥3.5</td><td>-</td><td>≤0.4</td><td>≤0.4</td><td>≥3.5</td><td>≥2.7</td><td>≥2.7</td></tr><tr><td>实测值</td><td>1.8</td><td>5.2</td><td>0.240.25</td><td>0.40.2</td><td>3.804.0</td><td>5.1</td><td>3.3</td></tr><tr><td rowspan="2">σ160°(QS-7)/(kN/m)</td><td>指标</td><td>-</td><td>≥4.5</td><td>-</td><td>-</td><td>-</td><td>-</td><td>-</td></tr><tr><td>实测值</td><td>-</td><td>6.6</td><td>-</td><td>-</td><td>-</td><td>-</td><td>-</td></tr><tr><td rowspan="2">σ160°(QS-7)/(kN/m)</td><td>指标</td><td>-</td><td>≥4.5</td><td>-</td><td>-</td><td></td><td>-</td><td>-</td></tr><tr><td>实测值</td><td>-</td><td>7.2</td><td>-</td><td>-</td><td>-</td><td>-</td><td>-</td></tr><tr><td rowspan="2">τ/MPa</td><td>指标</td><td>≥1.05</td><td>-</td><td></td><td>-</td><td>-</td><td>-</td><td>-</td></tr><tr><td>实测值</td><td>1.32</td><td>-</td><td>-</td><td>-</td><td>-</td><td>-</td><td>-</td></tr></table>

① 硫酸阳极化铝合金、25℃浸喷气燃料48h；  
② 内聚破坏面积率不小于 $70\%$ ，实测为 $100\%$   
③ 含硫酸阳极化铝合金、镀锌钝化钢在 $25^{\circ} \mathrm{C}$ 浸喷气燃料 2d 和不浸喷气燃料；  
④ 浸 $25^{\circ} \mathrm{C}$ 喷气燃料；

⑤ 不浸喷气燃料；  
① $60\mathrm{C} + 1\mathrm{C}$ 浸喷气燃料 | 浸泡 $3\% \mathrm{NaCl}$ 水溶液 7d；  
⑦ $60\mathrm{C} \pm 1\mathrm{C}$ 浸喷气燃料7d；  
⑧ 含硫酸阳极化铝合金、镀锌钝化钢、钛合金；  
硫酸阳极化铝合金与未阳极化铝合金：

有机玻璃。

# 2.3 耐环境性能

2.3.1 耐喷气燃料性 HM 系列直升机密封剂经喷气燃料浸泡后性能见表 2-3。

表2-3  

<table><tr><td rowspan="3" colspan="3">试 验 条 件</td><td colspan="5">浸入喷气燃料</td></tr><tr><td colspan="2">50C±1C</td><td colspan="3">60C±1C</td></tr><tr><td>100d</td><td>14d</td><td>7d</td><td colspan="2">2d</td></tr><tr><td rowspan="2" colspan="3">密封剂牌号</td><td rowspan="2">HM101</td><td rowspan="2">HM102</td><td rowspan="2">HM103A、B</td><td colspan="2">HM105</td></tr><tr><td>A</td><td>B</td></tr><tr><td rowspan="2" colspan="2">柔软性,在ø3轴上弯180°</td><td>指标</td><td>无裂纹、无龟裂和剥落</td><td>无裂纹,保持柔软性</td><td>无裂纹无龟裂</td><td>-</td><td>-</td></tr><tr><td>实测值</td><td>合格</td><td>合格</td><td>合格</td><td>-</td><td>-</td></tr><tr><td rowspan="6">σ18.0/(kN/m)</td><td rowspan="2">硫酸阳极化铝合金</td><td>指标</td><td>-</td><td>-</td><td>-</td><td>≥2.7</td><td>≥2.7</td></tr><tr><td>实测值</td><td>-</td><td></td><td>-</td><td>4.6</td><td>3.3</td></tr><tr><td rowspan="2">镀锌钝化45号钢</td><td>指标</td><td>-</td><td>-</td><td>-</td><td>≥2.7</td><td>≥2.7</td></tr><tr><td>实测值</td><td>-</td><td>-</td><td>-</td><td>3.5</td><td>3.4</td></tr><tr><td rowspan="2">钛合金</td><td>指标</td><td>-</td><td>-</td><td>-</td><td>≥2.7</td><td>≥2.7</td></tr><tr><td>实测值</td><td>-</td><td>-</td><td>-</td><td>3.5</td><td>3.5</td></tr></table>

2.3.2 混合环境耐热性 HM系列直升机密封剂经受混合环境作用后性能见表2-4。

表2-4  

<table><tr><td rowspan="2" colspan="2">试验条件</td><td rowspan="2" colspan="2">50℃±2℃浸喷气燃料2d后，80℃±2℃空气干燥3d</td><td colspan="4">66℃±2℃</td><td colspan="2">60℃±1℃</td></tr><tr><td>浸水24h，同温空气中干燥7d</td><td>浸乙醇2h，同温空气中干燥3d</td><td>浸喷气燃料2h，同温空气中干燥3d</td><td>热空气中加热3d，转入室温人造海水中7d</td><td>浸喷气燃料7d后，50℃±1℃空气中干燥3d</td><td>浸喷气燃料9d（每1.5d换一次燃料）</td></tr><tr><td colspan="2">密封剂牌号</td><td>HM101</td><td>HM103</td><td colspan="4">HM102</td><td colspan="2">HM104</td></tr><tr><td rowspan="2">HA变化率/%</td><td>指标</td><td>-</td><td>-</td><td>-</td><td>-</td><td>-</td><td>≤20²</td><td>-</td><td>-</td></tr><tr><td>实测值</td><td>-</td><td>-</td><td>-</td><td>-</td><td>-</td><td>-</td><td>-</td><td>-</td></tr><tr><td rowspan="2">Δm/%</td><td>指标</td><td>-</td><td>-</td><td>≤2</td><td>≤6</td><td>≤10</td><td>-</td><td>≤11³</td><td>-</td></tr><tr><td>实测值</td><td>-</td><td>-</td><td>0.5</td><td>0.8</td><td>1.5</td><td>-</td><td>7.1</td><td>-</td></tr><tr><td rowspan="2">粉化</td><td>指标</td><td>-</td><td>-</td><td>-</td><td>-</td><td>-</td><td>-</td><td>-</td><td>不应粉化</td></tr><tr><td>实测值</td><td>-</td><td>-</td><td>-</td><td>-</td><td>-</td><td>-</td><td>-</td><td>未粉化</td></tr><tr><td rowspan="2">HA变化值/度</td><td>指标</td><td>≤10</td><td>≤10⁴</td><td>-</td><td>-</td><td>-</td><td>-</td><td>-</td><td>-</td></tr><tr><td>实测值</td><td>1.5</td><td>10</td><td>-</td><td>-</td><td>-</td><td>-</td><td>-</td><td>-</td></tr></table>

① 密封剂不应软化、不海绵化、不起泡、不龟裂、不皱缩、不失去粘接力，实测符合要求。

密封剂表面应无气泡，不变软，不失去粘接力。  
③ 试样在 $\phi 3$ 轴上弯 $180^{\circ}$ 不应裂纹，实测未裂纹。

2.3.3 耐介质性能 HM 系列直升机密封剂耐喷气燃料以外介质性能见表 2-5。

表2-5  

<table><tr><td rowspan="2" colspan="2">试验条件</td><td colspan="6">60℃+1℃经48h浸泡</td></tr><tr><td colspan="2">3%NaCl水溶液</td><td colspan="2">83282航空液压油</td><td colspan="2">飞马2号航空滑油</td></tr><tr><td rowspan="2" colspan="2">密封剂牌号</td><td colspan="6">HM105</td></tr><tr><td>A</td><td>B</td><td>A</td><td>B</td><td>A</td><td>B</td></tr><tr><td rowspan="2">σ1000/(kN/m)</td><td>指标</td><td>≥2.7</td><td>≥2.7</td><td>≥2.7</td><td>≥2.7</td><td>≥2.7</td><td>≥2.7</td></tr><tr><td>实测值</td><td>5.0</td><td>7.2</td><td>4.1</td><td>4.2</td><td>4.0</td><td>4.2</td></tr></table>

2.3.4 低温柔软性 HM 系列直升机密封剂在 -55°C 环境中恒温 2h, 弯曲后密封剂应无裂纹、断裂和丧失粘接力, 经实测符合要求。  
2.3.5 加速贮存稳定性 HM 系列直升机密封剂的基膏和硫化剂在 $50\mathrm{C} \pm 2\mathrm{C}$ 放置 14d，然后 $23\mathrm{C} \pm 2\mathrm{C}$ ，相对湿度 $45\% \sim 55\%$ 环境条件下停放 $24\mathrm{h}$ 以上，基膏和硫化剂都不应起皮、变硬；允许硫化剂有油状离析物，通过正常的搅拌应能恢复到适于使用状态。贮存后部分性能见表 2-6。

表2-6  

<table><tr><td colspan="2">加速贮存条件</td><td colspan="10">50℃+1℃经14d密封存放后</td></tr><tr><td rowspan="2" colspan="2">密封剂牌号</td><td colspan="2">HM101</td><td colspan="2">HM102</td><td colspan="2">HM103</td><td colspan="2">HM104</td><td colspan="2">HM105</td></tr><tr><td>指标</td><td>实测值</td><td>指标</td><td>实测值</td><td>指标</td><td>实测值</td><td>指标</td><td>实测值</td><td>指标</td><td>实测值</td></tr><tr><td colspan="2">一般要求</td><td>均匀膏状物</td><td>不结皮、不变硬</td><td>均匀膏状物</td><td>不结皮、不变硬</td><td>均匀膏状物</td><td>不结皮、不变硬</td><td>均匀膏状物</td><td>不结皮、不变硬</td><td>均匀膏状物</td><td>不结皮、不变硬</td></tr><tr><td rowspan="4">活性期/h</td><td>1/2h级</td><td>-</td><td>-</td><td>0.5±0.25</td><td>0.5</td><td>-</td><td></td><td>-</td><td>-</td><td>-</td><td>-</td></tr><tr><td>1h级</td><td>1±0.25</td><td>0.75</td><td>-</td><td></td><td></td><td>-</td><td>1±0.2</td><td>1.05</td><td>≥1</td><td>合格</td></tr><tr><td>2h级</td><td>2±0.5</td><td>1.75</td><td>2±0.5</td><td>1.7</td><td>-</td><td>-</td><td>2±0.5</td><td>2.3</td><td>≥2</td><td>合格</td></tr><tr><td>4h级</td><td></td><td>-</td><td>4±1</td><td>5</td><td>-</td><td>-</td><td>-</td><td>-</td><td>-</td><td>-</td></tr><tr><td rowspan="4">不粘期/h</td><td>1/2h级</td><td>-</td><td>-</td><td>-</td><td>-</td><td></td><td>-</td><td>-</td><td>-</td><td>-</td><td>-</td></tr><tr><td>1h级</td><td>≤20</td><td>&lt;1</td><td>-</td><td>-</td><td>-</td><td>-</td><td>≤20</td><td>6.0</td><td>≤20</td><td>-</td></tr><tr><td>2h级</td><td>≤24</td><td>4</td><td>-</td><td>-</td><td>-</td><td>-</td><td>≤40</td><td>5.0</td><td>≤24</td><td>-</td></tr><tr><td>4h级</td><td>-</td><td>-</td><td>-</td><td></td><td>-</td><td>-</td><td>-</td><td>-</td><td>-</td><td>-</td></tr><tr><td rowspan="3">硫化期/h</td><td>1/2h级</td><td></td><td>-</td><td>-</td><td>-</td><td></td><td>-</td><td>-</td><td>-</td><td>-</td><td>-</td></tr><tr><td>2h级</td><td></td><td>-</td><td>-</td><td>-</td><td>-</td><td>-</td><td>-</td><td>-</td><td>-</td><td>-</td></tr><tr><td>4h级</td><td>-</td><td>-</td><td>-</td><td></td><td></td><td>-</td><td>-</td><td>-</td><td>-</td><td>-</td></tr><tr><td colspan="2">基膏粘度/(Pa·s)</td><td></td><td></td><td>100~1000</td><td>443</td><td>A:10~30B:200~1200</td><td>A:27.1B:364</td><td>-</td><td>-</td><td>-</td><td></td></tr><tr><td colspan="2">流淌性/mm</td><td></td><td></td><td>≤25</td><td>8</td><td></td><td></td><td>-</td><td>-</td><td>-</td><td>-</td></tr></table>

续表 26  

<table><tr><td colspan="2">加速贮存条件</td><td colspan="10">50℃+1℃经14d密封存放后</td></tr><tr><td rowspan="2" colspan="2">密封剂牌号</td><td colspan="2">HM101</td><td colspan="2">HM102</td><td colspan="2">HM103</td><td colspan="2">HM104</td><td colspan="2">HM105</td></tr><tr><td>指标</td><td>实测值</td><td>指标</td><td>实测值</td><td>指标</td><td>实测值</td><td>指标</td><td>实测值</td><td>指标</td><td>实测值</td></tr><tr><td colspan="2">TS/MPa</td><td>-</td><td>-</td><td>≥2.3</td><td>2.6</td><td>-</td><td>-</td><td>-</td><td>-</td><td>-</td><td>-</td></tr><tr><td colspan="2">EB/%</td><td>-</td><td>-</td><td>≥230</td><td>238</td><td>-</td><td>-</td><td>-</td><td>-</td><td>-</td><td>-</td></tr><tr><td rowspan="2">120 C7d热老化后</td><td>TS/MPa</td><td>-</td><td>-</td><td>≥1.8</td><td>2.8</td><td>-</td><td>-</td><td>-</td><td>-</td><td>-</td><td>-</td></tr><tr><td>EB/%</td><td>-</td><td>-</td><td>≥135</td><td>297</td><td>-</td><td>-</td><td>-</td><td>-</td><td>-</td><td>-</td></tr><tr><td colspan="2">HA/度</td><td>≥35</td><td>合格</td><td></td><td>-</td><td>-</td><td>-</td><td>-</td><td>-</td><td>A≥35B≥35</td><td>A:55B:59</td></tr><tr><td colspan="2">σ180°H/(kN/m)阳极化铝合金</td><td>-</td><td>-</td><td>-</td><td>-</td><td></td><td>-</td><td>≥3.5</td><td>4.2</td><td>-</td><td>-</td></tr></table>

2.3.6 银纹效应 HM102 密封剂（用 QS-7 作底涂）接触航空有机玻璃后不应引起有机玻璃产生银纹，实测结果未发生银纹。  
2.3.7 耐湿热性能 HM104 密封剂在 $70\mathrm{C} \pm 1\mathrm{C}$ ，相对湿度 $95\%$ 环境中 $120\mathrm{d} \pm 4\mathrm{h}$ ，在标准环境条件中干燥 14d，硬度 $H_{\mathrm{A}}$ 不应小于 30 度，实测值为 32 度。  
2.4 工艺性能 HM系列直升机密封剂工艺性能见表2-7。

表2-7  

<table><tr><td rowspan="2" colspan="3">密封剂牌号</td><td rowspan="2">HM101</td><td rowspan="2">HM102</td><td colspan="2">HM103</td><td rowspan="2">HM104</td><td colspan="2">HM105</td></tr><tr><td>A</td><td>B</td><td>A</td><td>B</td></tr><tr><td rowspan="2" colspan="2">基膏粘度/(Pa·s)</td><td>指标</td><td>≤75</td><td>400~1200</td><td>10~30</td><td>200~1200</td><td>≤75</td><td>10~90</td><td>300~1600</td></tr><tr><td>实测值</td><td>47</td><td>616</td><td>15.8</td><td>467.5</td><td>58</td><td>64</td><td>793</td></tr><tr><td rowspan="8">活性期/h</td><td rowspan="2">1/2h 级</td><td>指标</td><td>-</td><td>0.5±0.25</td><td>0.5±0.25</td><td>0.5±0.25</td><td>-</td><td>≥0.5</td><td>≥0.5</td></tr><tr><td>实测值</td><td>-</td><td>0.5</td><td>0.4</td><td>0.5</td><td>-</td><td>1.0</td><td>1.0</td></tr><tr><td rowspan="2">1h 级</td><td>指标</td><td>1±0.25</td><td>--</td><td>-</td><td>-</td><td>1±0.25</td><td>-</td><td>-</td></tr><tr><td>实测值</td><td>0.8</td><td>-</td><td>-</td><td>-</td><td>1.0</td><td>-</td><td>-</td></tr><tr><td rowspan="2">2h 级</td><td>指标</td><td>2±0.5</td><td>2±0.5</td><td>2±0.5</td><td>2±0.5</td><td>2±0.5</td><td>≥2.0</td><td>≥2.0</td></tr><tr><td>实测值</td><td>1.7</td><td>2</td><td>1.75</td><td>2.0</td><td>2.0</td><td>2.0</td><td>2.1</td></tr><tr><td rowspan="2">4h 级</td><td>指标</td><td>-</td><td>4±1</td><td>-</td><td>-</td><td>-</td><td></td><td>≥4.0</td></tr><tr><td>实测值</td><td>-</td><td>3.5</td><td>-</td><td>-</td><td>-</td><td>-</td><td>10</td></tr><tr><td rowspan="8">不粘期/h</td><td rowspan="2">1/2h 级</td><td>指标</td><td>-</td><td>≤10</td><td>≤10</td><td>≤10</td><td>-</td><td>≤16</td><td>≤16</td></tr><tr><td>实测值</td><td>-</td><td>3</td><td>3</td><td>6</td><td>-</td><td>4</td><td>4</td></tr><tr><td rowspan="2">1h 级</td><td>指标</td><td>≤20</td><td>-</td><td>-</td><td>-</td><td>≤20</td><td>-</td><td>-</td></tr><tr><td>实测值</td><td>5</td><td>-</td><td>-</td><td>-</td><td>3</td><td>-</td><td>-</td></tr><tr><td rowspan="2">2h 级</td><td>指标</td><td>≤24</td><td>≤24</td><td>≤24</td><td>≤24</td><td>≤40</td><td>≤24</td><td>≤24</td></tr><tr><td>实测值</td><td>5.5</td><td>5</td><td>18.6</td><td>16.3</td><td>5</td><td>5.8</td><td>6</td></tr><tr><td rowspan="2">4h 级</td><td>指标</td><td></td><td>≤48</td><td>-</td><td>-</td><td>-</td><td>-</td><td>≤32</td></tr><tr><td>实测值</td><td></td><td>6.5</td><td>-</td><td>-</td><td></td><td>-</td><td>10</td></tr></table>

续表2-7   

<table><tr><td rowspan="2" colspan="3">密封剂牌号</td><td rowspan="2">HM101</td><td rowspan="2">HM102</td><td colspan="2">HM103</td><td rowspan="2">HM104</td><td colspan="2">HM105</td></tr><tr><td>A</td><td>B</td><td>A</td><td>B</td></tr><tr><td rowspan="8">硫化期/h</td><td rowspan="2">1/2h 级</td><td>指 标</td><td>-</td><td>≤30</td><td>-</td><td>-</td><td>-</td><td>-</td><td>-</td></tr><tr><td>实测值</td><td>-</td><td>24</td><td>-</td><td>-</td><td>-</td><td>-</td><td>-</td></tr><tr><td rowspan="2">1h 级</td><td>指 标</td><td>-</td><td>-</td><td>-</td><td></td><td>≤55</td><td>-</td><td>-</td></tr><tr><td>实测值</td><td>-</td><td>-</td><td>-</td><td></td><td>55</td><td>-</td><td>-</td></tr><tr><td rowspan="2">2h 级</td><td>指 标</td><td>-</td><td>≤72</td><td>-</td><td>-</td><td>≤72</td><td>-</td><td>-</td></tr><tr><td>实测值</td><td>-</td><td>48</td><td>-</td><td>-</td><td>72</td><td>-</td><td>-</td></tr><tr><td rowspan="2">4h 级</td><td>指 标</td><td>-</td><td>≤90</td><td>-</td><td>-</td><td>-</td><td>-</td><td>-</td></tr><tr><td>实测值</td><td>-</td><td>80</td><td>-</td><td>-</td><td>-</td><td>-</td><td>-</td></tr><tr><td rowspan="2" colspan="2">流淌性/mm</td><td>指 标</td><td></td><td>≤25</td><td>-</td><td>≤20</td><td>-</td><td></td><td>≤20</td></tr><tr><td>实测值</td><td>-</td><td>4</td><td>-</td><td>8.2</td><td>-</td><td></td><td>1.5</td></tr><tr><td rowspan="2" colspan="2">可修补性σ186B/(kN/m)</td><td>指 标</td><td>≥1.8</td><td>-</td><td>--</td><td>≥1.8①</td><td>≥1.8①②</td><td>-</td><td>-</td></tr><tr><td>实测值</td><td>2.5</td><td>-</td><td>--</td><td></td><td>4.1④⑥</td><td>-</td><td>-</td></tr></table>

① 为 $\sigma_{\mathrm{TB}}$   
② 被修补的密封剂弹性体经浸泡 $60\mathrm{C} \pm 1\mathrm{C}$ 喷气燃料3d、 $50\mathrm{C} \pm 1\mathrm{C}$ 空气干燥3d、 $120\mathrm{C} \pm 1\mathrm{C}$ 空气老化7d处理。

# 2.5 使用性能

2.5.1 典型结构试验 HM 系列直升机密封剂在直升机典型结构试验件上进行密封试验分别见图 2-5～图 2-9。

图片摘要：该图片与1、5、8 HM101贴合面密封剂；2、3 铝板；4—角铝；；2.5.1 典型结构试验 HM 系列直升机密封剂在直升机典型结构试验件上进行密封试验分别见图 2 这部分内容相关。
![](images/ab1e3217176872adaade19a5e0b12c0bb0a2e33e67e9edcf4374a9a3700884f3.jpg)  
(a)

图片摘要：该图主要展示 2 5采用HM101密封剂的直升机典型密封结构。
![](images/9e29ad4a6860a14a801a3dcd9c16b1730b35454db3e93901f4b612c424923bcc.jpg)  
(b)   
(c)   
(d)   
1、5、8 HM101贴合面密封剂；2、3--铝板；4—角铝；

图片摘要：该图主要展示 2 5采用HM101密封剂的直升机典型密封结构。
![](images/1491898fedf8e3650a34ce158de1dda1672231ceac387bc89ab3fade404f5650.jpg)  
6—铆钉；7—螺栓；9—HM101密封剂嵌缝密封   
图2-5采用HM101密封剂的直升机典型密封结构  
1-铝型材；2—HM102密封剂贴合面密封剂；3—有机玻璃  
图2-6a直升机典型结构采用HM102密封剂作贴合面密封

图片摘要：该图主要展示 2 6a直升机典型结构采用HM102密封剂作贴合面密封。
![](images/a4722d445a9bad3231661dc182808f9687de6fead5b60146f86fccfbb4f7d079.jpg)  
(a)

(b)   
图片摘要：该图主要展示 2 6a直升机典型结构采用HM102密封剂作贴合面密封。
![](images/f30c94ac6feb9917cd82e5fa69dad39811cff3c5e64b4ed44a2249c28b19c4f6.jpg)  
(a)一未整形的填角密封剂结构；（b）整形后的填角密封；  
1-铝合金型材；2-HM102填角密封剂；3一有机玻璃

图片摘要：该图主要展示 2 6b 采用HM102密封剂的直升机典型填角密封结构。
![](images/2e1edd82c27fb7641d5a13e3dadebf50571a8dd7f35a7dd60d7a07c578d67a68.jpg)  
图2-6b 采用HM102密封剂的直升机典型填角密封结构

图片摘要：该图主要展示 2 6b 采用HM102密封剂的直升机典型填角密封结构。
![](images/cedf3a5a53ec6f546d0c821ad1cc9f53941236d0287abfbe74a4494e41186c1b.jpg)  
1—冲压嘴；2.5—铝合金上、下底；3 铝合金筒壁；4—有机玻璃窗口；  
6一筒壁与筒底对接处的填角密封剂HM102：7 有机玻璃与筒底侧   
边的贴合面密封部位；8-有机玻璃与筒壁搭接处贴合面密封部位

图2-6c 直升机闭有机玻璃-铝合金结构密封效果试验器  
图片摘要：该图主要展示 2 6c 直升机闭有机玻璃 铝合金结构密封效果试验器。
![](images/774c06b7b83ae6dbafb0ef86b3391830243c119c1deaf52cc920ab5d51cbf6d6.jpg)  
1 专用导管：2-HM103B密封剂；3 固定块

图2-7a 由HM103B粘接固定直

升机机身专用导管

图2-7b 由HM103B粘接密封直  
升机机身内地板与想连接   
图片摘要：该图主要展示 2 7b 由HM103B粘接密封直。
![](images/ccd50c599ad4f36a1e8def13d4eaea0324c87fba9008443ef50505b0ee14b63f.jpg)  
1-地板：2-框架：3-HM105B密封剂

图片摘要：该图主要展示 2 7b 由HM103B粘接密封直。
![](images/27ffcf163fea9eeae91c18c7cadc4f63178eafb9d84adb8cfcd96354ee189e25.jpg)

图片摘要：该图主要展示 2 7b 由HM103B粘接密封直。
![](images/d3fa4e4c8cfa2058bf0a22eb9c85da5189ca798dca90cdd5486cb0eb7747c28f.jpg)

图片摘要：该图主要展示 2 7c 斩轰机整体油箱1：1模拟件可卸Ⅱ盖采用HM103B密封剂密封。
![](images/54ff3d1c5f843bff6f8ec4cf784385d698b3c22fea86c4d4eba6e7821204eb95.jpg)  
1—模拟油箱口盖；2—HM103B密封剂；3—5470橡胶型材；4—油箱侧壁缘条

图2-7c 斩轰机整体油箱1：1模拟件可卸Ⅱ盖采用HM103B密封剂密封  
图片摘要：该图主要展示 2 7c 斩轰机整体油箱1：1模拟件可卸Ⅱ盖采用HM103B密封剂密封。
![](images/bec68d004cd7db990908b8aacdd06d76eccd2a32438064a8bbe662389b46481d.jpg)  
1 角铝；2—螺栓；3—HM104填角密封；4—HM104贴合面密封；5—HM104填角密封；6—铝板（阳极化）

图片摘要：该图主要展示 2 7c 斩轰机整体油箱1：1模拟件可卸Ⅱ盖采用HM103B密封剂密封。
![](images/107d66af744dc035b50fd95fc13f4cbe6587414e9428ea8bedc8317ee72b573e.jpg)  
图28 直升机典型结构试件

图片摘要：该图主要展示 28 直升机典型结构试件。
![](images/7624ca5f26d2d9cc66b955b493fa5b1a5dc847992374425f789fbbd3f43246d7.jpg)

图片摘要：该图主要展示 28 直升机典型结构试件。
![](images/2094664dd9e009132427a529cf5f914267ca9e225373a30de59944c55d7365b5.jpg)  
1.2.3-HM105A密封剂

图片摘要：该图主要展示 28 直升机典型结构试件。
![](images/385316ce0b2710e428ff992f76594a3a6a75b759099923e60c3c6c791d6c68ef.jpg)  
图2-9a HM105A密封剂贴合面密封的典型结构  
(a)

图片摘要：该图主要展示 2 9a HM105A密封剂贴合面密封的典型结构。
![](images/39097af4a0bd561ce7e7132820ff72c3355136545d207674fe61cea73b809de8.jpg)  
(b)

(c)   
图片摘要：该图主要展示 2 9a HM105A密封剂贴合面密封的典型结构。
![](images/880f44fad2c70313d9d12110ea3616783c2abd8411f508b22bb68e643c8a5a40.jpg)  
(a）一嵌缝密封；(b)一一螺栓头部密封；(c)一一填角密封  
1.2.3-HM105B密封剂

图2-9b HM105B密封剂作填角嵌缝等密封的直升机典型结构

2.5.2 材料典型应用 HM101 密封剂用于直升机传动装置、发动机承力板排放系统导管组件、4630 框右铆接密封、架外系统安装密封、承压壁板铆接、集流器装配件等部位的密封。HM102 密封剂已用于直升机机身前下构件结构、座舱罩固定、座舱顶缝、左下舱门铆接装配以及左右流水槽压边条安装等处密封。HM103B 密封剂已分别用于直升机液压系统无线电高度表天线安装、燃油控制直线图粘接、

密封，以及歼轰机机翼整体油箱可拆卸口盖的密封。HM103A 密封剂已用于直升机。HM104 密封剂已用于直九机右前侧板组件（装配件）、右后安装板侧板装配件及法兰盘组件螺栓的密封与防腐蚀。HM105A 密封剂已用于直升机前起落架舱架铆接、座舱前侧地板、6630 框组件组合铆接、机身后段电器系统铆接、液压系统铆接、仪表静电系统铆接、法兰接头等的防腐密封。HM105A、HM105B 用于右侧小门安装密封、前后接头安装、右前纵梁铆接、9 度框下部铆接、前下后件构架装配。螺旋飞行操纵支架铆装、地板固定螺母铆装、角动限动接头安装、4630 框左侧中段与纵梁中间铆接防腐蚀密封。

# 3 使用工艺

3.1 环境条件 HM 系列直升机密封剂配制、试样制备与性能测试环境条件为标准环境条件，密封剂施工环境温度为 $15 \sim 30^{\circ} \mathrm{C}$ ，相对湿度 $40\% \sim 80\%$ 。环境应清洁并有防尘、防油污污染的措施。

3.2 配制方法 HM系列密封剂配制方法见表3-1。

表31  

<table><tr><td>配制方法</td><td>操作要点</td></tr><tr><td>机械配制</td><td>按配方比例称取两个组分,置入搪瓷盘中,用油漆刮刀粗调均匀,在三辊研磨机上混炼2~3次使其均匀后下料使用</td></tr><tr><td>手工配制</td><td>按配方比例称取两个组分,置入搪瓷盘中,用油漆刮刀来回压调,直到无黑白相间的花斑纹,成为均匀-色膏状物即可使用</td></tr><tr><td>带静态混合器的双组分单包装配制</td><td>将静态混合器装在单包装管的前端,并将整个包装管装在手动或气动压注枪中,随时可挤出使用</td></tr><tr><td>双组分单包装混合法</td><td>双组分单包装HM系列直升机密封剂配制时,首先用细棒将贮存与搅拌杆中的硫化膏通过手柄上端部的小活塞挤入装存基膏的塑料筒中,然后手握搅拌手柄,边右旋,边从一端至另一端来回抽拉,反复多次,直到搅拌杆上的色泽成均匀黑色,再将搅拌杆拉到上端左旋卸除,装上注射胶嘴置入气动或手动枪中,备用</td></tr></table>

# 3.3 施工方法

# 3.4 硫化条件

3.3.1 刷涂施工 HM101、HM103A、HM104、HM105A 均可用油画笔蘸密封剂在结构表面如铆钉螺栓头部薄板搭接缝上进行刷涂。一般应刷 $2 \sim 3$ 次。  
3.3.2 刮涂施工 HM101、HM102、HM103B、HM104、HM105B 均可采用刮刀进行刮涂及嵌缝密封。  
3.3.3 压注施工 HM102、HM103B、HM104、HM105B 均可采用压注枪在结构的缝外填角、紧固件头部、沟槽结构进行压注密封。  
3.4.1 质量检验试样硫化条件 标准试验条件下硫化 $7 \sim 14\mathrm{d}$ , 或待密封剂不粘期到达后在温度 $70^{\circ} \mathrm{C} \pm 2^{\circ} \mathrm{C}$ 下硫化 $24 \mathrm{~h}$ 或 $50^{\circ} \mathrm{C} \pm 2^{\circ} \mathrm{C}$ 硫化 $48 \mathrm{~h}$ 。  
3.4.2 工序间硫化条件 不粘期到达后 $50\mathrm{C} \pm 2\mathrm{C}$ 硫化8h或 $70\mathrm{C} \pm 2\mathrm{C}$ 硫化6h。  
3.4.3 密封部件硫化条件 部件密封后在室温 $15 \sim 30^{\circ} \mathrm{C}$ ，相对湿度 $40\% \sim 80\%$ 条件下硫化 $10 \sim 14 \mathrm{~d}$ 或 $50^{\circ} \mathrm{C} \pm 2^{\circ} \mathrm{C}$ 硫化 $48 \mathrm{~h}$ 或 $70^{\circ} \mathrm{C} \pm 2^{\circ} \mathrm{C}$ 硫化 $24 \mathrm{~h}$ 。

# 4 其他

4.1 包装 基膏和硫化膏一般按 $100:10, \mathrm{HM102}$ 为 $100:12, \mathrm{HM105}$ 为 $4 \sim 5:1$ ，分别装入镀锌铁桶中，基膏一般为 $5\mathrm{kg}$ ，硫化膏一般为 $500\mathrm{g}, \mathrm{HM104}$ 硫化膏为 $600\mathrm{g}, \mathrm{HM105}$ 硫化膏为 $1250\mathrm{g}$ 。配套的两个组分装入一个纸箱中构成一个单元包装，也可进行带有静态混合器的单包装形式的包装。

桶外标志应清晰、牢固，不褪色，并注明如下内容：产品名称、牌号、组别、标准号、批次、组分配比、净重、制造厂名称、制造日期和贮存期。

包装箱内应附有合格证、质量一致性检验数据单和装箱单（注明箱中装入的物品名称、批号和件数）。

4.2运输本系列密封剂按安全化学品运输，运输中禁止水浸、雨淋、阳光曝晒及倒置。  
4.3 贮存 产品贮存温度不高于 $26\mathrm{C}$ ，相对湿度不高于 $75\%$ 。单元包装应严格密封。从制造日期计算 HM101、HM103、HM104、HM105 贮存期为 6 个月，HM102 为 9 个月。  
4.4 技术安全 硫化剂有较强氧化性，应防止溅入眼中和进入口中，尽量防止直接接触皮肤。一旦溅入眼中，应立即用水冲洗，然后找医生处理。接触皮肤后应用棉纱擦去并用肥皂水洗净皮肤。密封剂废弃时，不准用火焚烧，防止污染环境。

# 5 使用建议

推荐使用HM103,其余选用。

# 参考文献

1 北京航空材料研究院.HM101密封剂研究报告.1991  
2哈尔滨飞机制造公司.HM101密封剂工艺试验报告  
3 北京航空材料研究院.HM102 密封剂研究报告.1991  
4哈尔滨飞机制造公司.HM102密封剂工艺试验报告  
5 北京航空材料研究院.HM103密封剂研究报告.1991  
6 哈尔滨飞机制造公司.HM103密封剂工艺试验报告  
7 北京航空材料研究院.HM104密封剂研究报告.1991  
8 哈尔滨飞机制造公司.HM104密封剂工艺试验报告  
9 北京航空材料研究院.HM105密封剂研究报告.1991  
10哈尔滨飞机制造公司.HM105密封剂工艺试验报告  
11哈尔滨飞机制造公司.直升机用HM系列密封剂复验总结.1994

编写 曹寿德 周军辉

审校 徐千山 苏学轼

# HM106室温硫化双组分聚硫密封剂

# 1 概述

HM106室温硫化双组分聚硫密封剂是以液体聚硫橡胶为主成分的密封剂，室温或加温可硫化成弹性体，具有耐喷气燃料、热空气老化、水的性能，对阳极化铝合金有良好的粘接性能，当与粘接底涂配合使用时，对铝合金、不锈钢、钛合金、H06-1012H漆、1号航空底漆、T300/QY8911喷铝封孔剂、881D环氧云铁底漆、881Y聚氨酯面漆、镀锌钢板等具有良好相容性。主要用于飞机前机身、中机身、机翼口盖的防雨密封。长期使用温度范围为 $-55\sim 120^{\circ}C$ 。

1.1 牌号及名称 HM106室温硫化双组分聚硫密封剂。  
1.2 基本组成 组分（106基膏）：液体聚硫橡胶、补强剂、增粘剂。组分二（106硫化膏）：金属化

合物、硫化速度调节剂。

1.3 材料标准 Q/6S 1333—2001《HM106室温硫化双组分聚硫密封剂》。  
1.4 使用工艺说明书 Q/6SZ 1521—1997《HM106室温硫化双组分聚硫密封剂使用工艺说明书》。  
1.5 供应状态 两个组分单独包装，配套供应。  
1.6 应用概况 已在歼击机、轰炸机的口盖密封中应用达8年，并已大量应用于悬索桥梁主缆表面防水防腐密封。  
1.7 研制及生产单位 北京航空材料研究院研究并生产。  
1.8 鉴定级别及日期 2000年8月由中国航空工业总公司鉴定通过。

# 2 性能

# 2.1 物理及化学性能

# 2.1.1 物理性能 见表2-1。

表2-1  

<table><tr><td>性能</td><td>指标</td><td>实测结果</td></tr><tr><td>106基膏外观颜色</td><td>白色均匀膏状物</td><td>白色均匀膏状物</td></tr><tr><td>106硫化膏外观颜色</td><td>黑棕色均匀膏状物</td><td>黑棕色均匀膏状物</td></tr><tr><td>未硫化密封剂外观颜色</td><td>黑色均匀膏状物</td><td>黑色匀膏状物</td></tr><tr><td>硫化后密封剂外观颜色</td><td>深驼色至黑色弹性体</td><td>深驼色至黑色弹性体</td></tr><tr><td>密封剂弹性体密度d/(g/cm²)</td><td>≤1.65</td><td>1.49</td></tr><tr><td>密封剂不挥发分质量分数/%</td><td>≥97</td><td>99</td></tr></table>

2.1.2 化学性能 对铝合金、阳极化铝合金以及碳钢表面不腐蚀，低毒，不易燃烧。  
2.1.3 红外光谱 HM106 密封剂弹性体红外光谱见图 2-1。

图片摘要：该图主要展示 2 1。
![](images/45f65c967248ac8c027a7b8792deece9c01eb62435fe0fb23d86b2afebe61dae.jpg)  
图2-1 HM106密封剂弹性体裂解红外光谱

2.2力学性能密封剂在标准环境条件下硫化14d或在密封剂不粘期到达后，置于 $70\mathrm{C}\pm 2\mathrm{C}$ 下 $24\mathrm{h}$ ，再在标准环境条件下停放至少 $2\mathrm{h}$ ，测试力学性能见表2-2，与各种材质的粘合性能实测值见表2-3。

表2-2  

<table><tr><td>性能</td><td colspan="4">TS/MPa</td><td colspan="4">Eh/%</td><td colspan="4">σTR2/(kN/m)</td><td>HA/度</td></tr><tr><td>指标</td><td colspan="4">≥2.5</td><td colspan="4">≥250</td><td colspan="4">≥4</td><td>35~45</td></tr><tr><td rowspan="2">实测值</td><td>x̄</td><td>s</td><td>Cv</td><td>n1</td><td>x̄</td><td>s</td><td>Cv</td><td>n1</td><td>x̄</td><td>s</td><td>CV</td><td>n①</td><td></td></tr><tr><td>2.88</td><td>0.36</td><td>0.12</td><td>390(78)</td><td>332</td><td>83.48</td><td>0.25</td><td>390(78)</td><td>5.4</td><td>1.54</td><td>0.28</td><td>222(74)</td><td>41</td></tr></table>

① 括号中数字为密封剂批数。  
② 剥离强度试验内聚破坏面积实测为 $100\%$

表2-3[1.3]  

<table><tr><td>材 质</td><td>σ1.3/(kN/m)</td><td>材 质</td><td>σTB②/(kN/m)</td></tr><tr><td>881D底漆①</td><td>4.0~7.0/5.1</td><td>镀锌钢板</td><td>4.8</td></tr><tr><td>881D底漆</td><td>4.3~7.6/5.8</td><td>1号底漆</td><td>6.1</td></tr><tr><td>H06-1012H漆①</td><td>6.4</td><td>H01-103H漆</td><td>6.8</td></tr><tr><td>H06-1012H漆(涂后停放2个月)</td><td>6.2</td><td>不锈钢(1Cr9Ni18Ti)</td><td>5.4</td></tr><tr><td>H06-1012H漆</td><td>7.2</td><td>钛合金(TA2)</td><td>5.3</td></tr><tr><td>阳极化铝合金</td><td>5.3</td><td>喷涂铝5045复合材料</td><td>4.8</td></tr></table>

① 表面未做表面处理，其余油漆、复合材料表面经砂纸打磨后，涂敷BC-1粘接底涂。  
② 剥离强度试验内聚破坏面积实测为 $100\%$

# 2.3 耐环境性能

2.3.1 耐热空气老化性能 在 $120\mathrm{C} \pm 2\mathrm{C}$ 经热空气中老化7d后力学性能见表2-4，与各种材质的粘接性能实测值见表2-5。

表2-4  

<table><tr><td>性能</td><td colspan="4">TS/MPa</td><td colspan="4">Eh/%</td><td colspan="4">σTB@/(kN/m)</td></tr><tr><td>指标</td><td colspan="4">≥2.0</td><td colspan="4">≥150</td><td colspan="4">≥4</td></tr><tr><td rowspan="2">实测值</td><td>x̅</td><td>s</td><td>Cv</td><td>n1</td><td>x̅</td><td>s</td><td>Cv</td><td>n1</td><td>x̅</td><td>s</td><td>Cv</td><td>n1</td></tr><tr><td>3.75</td><td>0.56</td><td>0.15</td><td>390(78)</td><td>186</td><td>45</td><td>0.24</td><td>390(78)</td><td>6.3</td><td>1.6</td><td>0.25</td><td>219(73)</td></tr></table>

① 括号中数字为密封剂批数。  
② 剥离强度试验内聚破坏面积率应不小于 $95\%$ ，实测为 $100\%$

表2-51  

<table><tr><td>材 质</td><td>σTR/ (kN/m)</td><td>材 质</td><td>σ1B/ (kN/m)</td></tr><tr><td>881D底漆</td><td>6.2</td><td>H06-1012H 漆</td><td>9.9</td></tr><tr><td>881D底漆</td><td>5.0~9.3/6.7</td><td>H01-103H 漆(旧)</td><td>8.6</td></tr><tr><td>镀锌钢板</td><td>7.0</td><td>H06-1012H 漆(旧)</td><td>7.4</td></tr><tr><td>H06-1012H 漆(旧)</td><td>7.4</td><td>阳极化铝合金①</td><td>9.1</td></tr><tr><td>1号底漆</td><td>8.8</td><td>H01-103H 漆</td><td>8.8</td></tr></table>

① 表面未做处理，其余表面经砂纸打磨后涂BC-1粘接底涂。  
② 剥离强度试验内聚破坏面积实测为 $100\%$

2.3.2 耐水性能 在不同温度、时间、水溶液的环境中与各种材质在粘接底涂配合使用下，其粘接性能实测值见表2-6。

表2-6  

<table><tr><td rowspan="2">材 质</td><td colspan="3">σTB/ (kN/m)</td></tr><tr><td>60℃经48h浸蒸馏水</td><td>60℃经7d浸3%NaCl水溶液</td><td>60℃经7d浸喷气燃料+3%NaCl水溶液</td></tr><tr><td>H06-1012H漆</td><td>6.2</td><td>6.2</td><td>-</td></tr><tr><td>H01-103H漆(旧)</td><td>8.8 6.8</td><td>7.5</td><td>-</td></tr><tr><td>H06-1012H漆</td><td>8.2</td><td>7.8</td><td>-</td></tr><tr><td>不锈钢(1Cr9Ni18Ti)</td><td>-</td><td>8.3①</td><td>-</td></tr><tr><td>钛合金TA2</td><td>-</td><td>7.9③</td><td>-</td></tr><tr><td>H01-103H漆(旧)</td><td>8.6</td><td>-</td><td>-</td></tr><tr><td>阳极化铝合金(LY12CZ)</td><td>-</td><td>-</td><td>11.6</td></tr><tr><td>防静电漆</td><td colspan="3">在70℃±2℃自来水中30d,实测值为7.6</td></tr></table>

① 表面未做处理，其余表面涂BC-1粘接底涂。  
② 剥离强度试验内聚破坏面积实测为 $100\%$ 。  
③ 为 $\sigma_{180^{\circ}B}$

2.3.3 加速贮存稳定性能 加速贮存后，密封剂外观、基膏粘度、流淌性、活性期、不粘期等性能见表2-7。 表 $2 - 7^{[1,3]}$

<table><tr><td colspan="2">性 能</td><td>指 标</td><td>实 测 值</td></tr><tr><td rowspan="2">外 观</td><td>基膏</td><td>不起皮、变硬、分层</td><td>符合要求</td></tr><tr><td>硫化剂</td><td>-</td><td>均匀膏状物</td></tr><tr><td colspan="4">活性期/h ≥1,2,4 符合要求</td></tr><tr><td colspan="2">基膏粘度(25℃)/(Pa·s)</td><td>400~1200</td><td>1014</td></tr><tr><td colspan="4">流淌性/mm ≤10 8</td></tr></table>

2.3.4 自然老化性能 HM106 密封剂试样及口盖试验件经 70°C24h 硫化后，在海南省海口市大气曝晒站户外曝晒自然老化后性能见表 2-8。

表2-8  

<table><tr><td rowspan="2">曝晒后试样处理条件</td><td rowspan="2">性能</td><td rowspan="2">原始数据</td><td colspan="2">户外曝晒后的实测值</td></tr><tr><td>1年</td><td>4年</td></tr><tr><td rowspan="3">未处理</td><td>TS/MPa</td><td>2.9</td><td>3.1</td><td>2.7</td></tr><tr><td>Eb/%</td><td>440</td><td>440</td><td>510</td></tr><tr><td>σTR/(kN/m)</td><td>6.0</td><td>6.5</td><td>5.9</td></tr><tr><td rowspan="3">120℃经7天老化</td><td>TS/MPa</td><td>4.0</td><td>-</td><td>2.4</td></tr><tr><td>Eb/%</td><td>190</td><td>-</td><td>250</td></tr><tr><td>σ1b/(kN/m)</td><td>7.5</td><td>-</td><td>7.6</td></tr></table>

口盖状态：第一种口盖结构为碳纤维复合材料制作，螺钉为钛合金，口盖在曝晒前充水不漏，曝晒1年后，充水不漏，未发生粘连现象，曝晒4年后，充水不漏，未发生粘连现象。第二种口盖结构为阳极化铝合金制作，螺钉为钢，口盖在曝晒前充水不漏，曝晒1年后，充水不漏，发生局部粘连现象。

2.4 工艺性能 密封剂的工艺性能见表2-9，采用BC-1、QS-7粘接底涂涂敷后，停放不同时间后，有效性试验结果见表2-10。

表29  

<table><tr><td>性 能</td><td colspan="3">指 标</td><td>实 测 值</td></tr><tr><td>106基膏粘度(25℃)/(Pa·s)</td><td colspan="3">400~1200</td><td>859</td></tr><tr><td>流淌性/mm</td><td colspan="3">≤10</td><td>7</td></tr><tr><td rowspan="2">活性期/h</td><td>1h级</td><td>2h级</td><td>1h级</td><td rowspan="2">符合要求</td></tr><tr><td>≥1</td><td>≥2</td><td>≥4</td></tr><tr><td>不粘期/h</td><td>≤8</td><td>≤12</td><td>≤24</td><td>符合要求</td></tr><tr><td>硫化期/h</td><td>≤24</td><td>≤24</td><td>≤48</td><td>符合要求</td></tr><tr><td>涂敷性</td><td colspan="3">-</td><td>室温下适用于压注枪压注、手工刮涂</td></tr><tr><td>刷涂性</td><td colspan="3">-</td><td>经溶剂稀释后适用于毛刷刷涂</td></tr><tr><td>可修补性σ1B/(kN/m)</td><td colspan="3">≥4</td><td>4.3</td></tr></table>

表2-10  

<table><tr><td rowspan="2">停放时间</td><td colspan="2">σ1H/ (kN/m)</td><td rowspan="2">停放时间</td><td colspan="2">σ1H/ (kN/m)</td></tr><tr><td>BC-1粘接底涂</td><td>QS 7粘接底涂</td><td>BC-1粘接底涂</td><td>QS-7粘接底涂</td></tr><tr><td>10min</td><td>6.3</td><td>5.3</td><td>17h</td><td>6.3</td><td>5.7</td></tr><tr><td>2h</td><td>5.6</td><td>5.5</td><td>24h</td><td>5.3</td><td>6.4</td></tr><tr><td>8h</td><td>5.5</td><td>5.5</td><td></td><td></td><td></td></tr></table>

被粘材料为LY12CZ阳极化铝合金。

# 2.5 使用性能

2.5.1 飞机口盖的密封、开启的耐久性模拟试验 口盖模拟件外形尺寸 $524\mathrm{mm} \times 264\mathrm{mm}$ ，分别采用阳极化铝合金材料和复合材料制备，结构为平直口盖和曲面口盖，口盖密封时配套使用ST-1脱膜剂，并随炉检测粘接性能，试验结果见表2-11。

表2-11  

<table><tr><td>条 件</td><td>密封、开启情况</td><td>σTH/(kN/m)</td></tr><tr><td>70℃经24h</td><td>密封良好,开启自如</td><td>6.5</td></tr><tr><td>(-55℃经1h+125℃经1.5h)两个循环</td><td>密封良好,开启自如</td><td>-</td></tr><tr><td>(-55℃经3h+125℃经4.5h)四个循环</td><td>密封良好,开启自如</td><td>5.4</td></tr><tr><td>(-55℃经3h+125℃经4.5h)</td><td>密封良好,开启自如</td><td>5.7</td></tr><tr><td>(-55℃经3h+125℃经4.5h)三个循环</td><td>密封良好,开启自如</td><td>5.5</td></tr><tr><td>(-55℃经3h+125℃经4.5h)</td><td>密封良好,开启自如</td><td>5.3</td></tr><tr><td>(-55℃经3h+125℃经4.5h)两个循环</td><td>密封良好,开启自如</td><td>5.0</td></tr></table>

2.5.2 口盖压紧试验 模拟件采用ST-1脱膜剂脱膜，HM106密封剂成型，硫化期后打开整形上紧口盖后室温放置7d，再于 $50^{\circ}\mathrm{C}$ 下经过 $24\mathrm{h}$ 压紧试验，检查口盖，开启自如、密封良好。

2.5.3 口盖防雨密封装机试验 在歼击机前、中机身，机翼等表面温度在 $120\sim 125^{\circ}\mathrm{C}$ 以下部位的40多个口盖的密封，经淋雨试验合格，防雨效果良好。

# 3 使用工艺

3.1 环境条件 密封剂配制、质量检验试样制备与性能测试的环境条件为标准环境条件。密封剂施工环境条件为温度 $15\sim 30^{\circ}C$ 、相对湿度不大于 $80\%$ ，环境中应无尘、无油雾、无酸碱性气体。

3.2 配制方法 密封剂的配制方法见表3-1。

表3-1  

<table><tr><td>配制方法</td><td>操作要点</td></tr><tr><td>机械配制</td><td>按组分一:组分二为100:10的比例称取两个组分,用刮刀手工初步混合后,在三辊研磨机上混炼三遍</td></tr><tr><td>手工配制</td><td>按与机械配制相同的比例称取两个组分后,采用刮刀手工均匀压混至两个组分均匀混合,外观细腻,日视为一个颜色。不应有黑白花纹</td></tr><tr><td>密封剂的稀释</td><td>按比例将丙酮和乙酸乙酯的混合溶剂慢慢混入刚配制的密封剂中,搅拌均匀,粘度至适于刷涂为止</td></tr></table>

3.3 施工方法 密封剂采用手动、气动压注枪施工及手工刮板、刮刀施工。多在口框、口盖、沟槽、贴合面、缝外填角密封时使用。使用较软材料制成的整形工具，可修补、整理缝外、填角的缺陷及外形。刮板可用于大面积的表面防护密封。稀释后的密封剂可用于毛刷刷涂，多用于表面密封及防腐密封。  
3.4 硫化条件 标准环境条件下硫化14d，或密封剂达不粘期后置于 $70^{\circ}\mathrm{C} \pm 2^{\circ}\mathrm{C}$ 下硫化 $24\mathrm{h}$ ，再在标准环境条件下停放至少 $2\mathrm{h}$ 。

# 4 其他

4.1 包装 包装桶为铁桶或塑料桶，HM106密封剂基膏，每桶净重为： $5\mathrm{kg}$ 、 $25\mathrm{kg}$ 。106硫化膏每桶净重为： $0.5\mathrm{kg}$ 、 $2.5\mathrm{kg}$ ，与基膏配套包装。

每个包装箱中应附有合格证、质量一致性检验数据单、装箱单（装箱单应注明箱中装入的产品名称、批号、数量）。

4.2运输本密封剂按安全化工产品运输，运输始末禁止水浸、雨淋和阳光曝晒。  
4.3 贮存 贮存温度应不高于 $26\mathrm{C}$ 、相对湿度不大于 $70\%$ 。本密封剂贮存期为9个月。  
4.4 技术安全 密封剂废弃时禁止用火烧污染环境，只允许埋入土中或回收使用。

# 5 使用建议

选用。

# 参考文献

1 北京航空材料研究院，飞机口盖防雨密封研究报告. 1993  
2 北京航空材料研究院. 飞机口盖防雨密封技术总结. 1993  
3 北京航空材料研究院.HM106密封剂质量记录

编写 董淑芬

审校周军辉

杨希仁

# HM108室温硫化密封剂

# 1 概述

HM108室温硫化密封剂是以液体聚硫橡胶为主成分的双组分密封剂，分HM108A、HM108B二个类别，在室温或加温可硫化成弹性体，具有良好耐喷气燃料能力，对铬酸阳极化铝合金、镀锌钝化、镀铬钝化钢以及在NJD-1粘接底涂的中介作用下对钛合金、不锈钢以及S06-1010H聚氨酯防腐底漆有良好粘接力。A为刷涂类，用作表面密封，主要用于飞机机翼整体油箱结构表面刷涂密封，B为填角类，适合于整体油箱结构填角、紧固件头部罩封、结构件和紧固件湿法装配，长期使用温度为 $-55\sim 110^{\circ}\mathrm{C}$ ，可在 $120^{\circ}\mathrm{C}$ 短期使用。

# 1.2 基本组成

1.1 牌号及名称 HM108室温硫化密封剂。国外相近牌号及名称为PR1422A及PR1422B《聚硫型室温硫化密封剂》（美国）。  
1.2.1 A 类组分一（108A 基膏）：液体聚硫橡胶、补强剂、增粘剂、防霉剂、稳定剂。组分二（108A 硫化膏）：金属化合物、促进剂、硫化速度调节剂、增塑成膏剂。
