Repository: C-zj02/CFD-claw

<div align="center">

**English** | [中文](#中文版) | [Français](README_FR.md) | [Русский](README_RU.md) | [हिन्दी](README_HI.md) | [العربية](README_AR.md) | [Português](README_PT.md)

# 🚀 Claude Code Python

**A Complete Python Reimplementation Based on Real Claude Code Source**

*From TypeScript Source → Rebuilt in Python with ❤️*

***
**🔥 Active Development • New Features Weekly 🔥**

</div>

***

## 🎯 What is This?

**Clawd Code** is a **complete Python rewrite** of Claude Code, based on the **real TypeScript source code**.

File: RAG-data/中国航空材料手册(第2版) 第9卷 涂料 镀覆层与防锈材料201-400.pdf-206a7b2a-d812-4cf4-9dbf-74f905b62b76.md (part 8 of 8)
耐热零部件涂层系统  
<table><tr><td colspan="2">项 目</td><td>指 标</td><td>试验方法</td></tr><tr><td rowspan="2">腐蚀试验/级</td><td>铸铁片,14d</td><td>≤0</td><td rowspan="2">SH/T 0080</td></tr><tr><td>铜片,14d</td><td>≤1</td></tr><tr><td rowspan="2">湿热试验/级</td><td>钢片,30d</td><td>≤0</td><td rowspan="2">GB/T 2361</td></tr><tr><td>铸铁片,14d</td><td>≤0</td></tr><tr><td rowspan="2">盐雾试验/级</td><td>钢片,14d</td><td>≤0</td><td rowspan="2">SH/T 0081</td></tr><tr><td>铸铁片,7d</td><td>≤0</td></tr><tr><td>重叠试验</td><td>钢片,49C±1C,7d</td><td>合格</td><td>SH 0366</td></tr></table>

2.4 工艺性能 可以加热熔化后涂覆或浸涂，也可用 $20\%$ 的工业汽油调稀刷覆。  
2.5 使用性能 该防锈脂的薄膜能很牢固地附着在金属表面，防止水分和空气侵蚀，对防止海水的腐蚀更为显著，同时还具有较好的抗氧化安定性和热稳定性。

# 3 使用工艺

3.1 清洗 将制件浸在洗涤油中，用毛刷粗洗、精洗各一次（洗涤油可用灯用煤油，并添加 $5\% \sim 10\%$ 的902防锈油。如制件已用防锈油(902防锈油等)作为工序间的防锈油封，在规定期限内油膜完好、清洁，则可省去清洗）。  
3.2 油封 清洗后的制件可全浸在熔化的防锈脂中 $1\mathrm{min}$ （加热条件可按各厂技术条件进行，但不应超过 $100^{\circ}\mathrm{C}$ ）或用 $20\%$ 的工业汽油调稀刷覆。  
3.3 启封 可用工业汽油或灯用煤油清洗。

# 4 其他

4.1 包装 $15\mathrm{kg}$ 罐装、 $160\mathrm{kg}$ 镀锌桶装。  
4.2 运输 按SH0164进行。  
4.3 贮存 勿接触明火，贮存在干燥的库房内。  
4.4 技术安全 本产品闪点高，具有优良的耐高温性，能安全地包装、运输、贮存。

# 5 使用建议

选用。

# 参考文献

1 张康夫, 王秀蓉, 陈聪儒, 陈孟成等. 机电产品防锈包装手册. 北京: 航空工业出版社, 1990  
2 中国石油化工总公司，SH/T0366—1992 石油脂型防锈脂  
3 GJB 145A—1993 防护包装规范

编写 汤智慧

审校 唐俊其

# 907 石油脂型防锈冷涂脂

# 1 概述

907 石油脂型防锈冷涂脂是一种不经加热在常温下可直接涂覆于金属表面的桔红色有光泽的防锈用油膏。它以特种凡士林为基础，加入多种防锈添加剂和抗氧剂等配置而成。油膏的涂刷性能好，涂覆的油膜高温下不流失，低温下不开裂。适用于黑色及有色金属的防锈，特别适用于各种机床及大型金属件的冷涂刷，防锈期为3年。

1.1 牌号及名称 907 石油脂型防锈冷涂脂。  
1.2 基本组成[1] 石油磺酸钡、羊毛脂镁皂、二元乙丙胶、苯并三氮唑、邻苯二甲酸二丁酯、地蜡、2,6-二叔丁基对甲酚、油溶性金红、凡士林（医用）。  
1.3 材料标准 SH0366—1992《石油脂型防锈脂》。

1.4 使用工艺说明书   
1.5 供应状态 均匀有光泽的桔红色油膏。  
1.6 应用概况 本产品色泽鲜艳, 涂覆性好, 适用于常温下涂刷机床等大型机件的封存防锈处理, 对钢件包装封存, 封存期在3年以上, 对铜也有较好的防锈效果。  
1.7 研制及生产单位 金陵石化公司南京宁江化工厂研制并生产。

# 2 性能

2.1 物理及化学性能 907 石油脂型防锈冷涂脂的物理及化学性能见表 2-1。

表2-1.2  

<table><tr><td>项 目</td><td>指 标</td><td>试验方法</td></tr><tr><td>外观</td><td>均匀有光泽的桔红色油膏</td><td>目测</td></tr><tr><td>滴点/℃</td><td>≥55</td><td>SH/T 0115</td></tr><tr><td>水溶性酸或碱</td><td>无</td><td>GB/T 259</td></tr><tr><td>磨削物</td><td>实测</td><td>SH 0366</td></tr><tr><td>水分</td><td>无</td><td>SH/T 0257</td></tr><tr><td>油基稳定性</td><td>合格</td><td>SH 0366</td></tr><tr><td>耐寒性</td><td>合格</td><td>SH 0366</td></tr><tr><td>针入度(25℃150g1/10mm)</td><td>≥200</td><td>GB/T 269</td></tr></table>

2.2 力学性能

2.3 耐环境性能 907 石油脂型防锈冷涂脂的耐环境性能见表 2-2。

表 $2 - 2^{21}$   

<table><tr><td colspan="2">项 目</td><td>指 标</td><td>试验方法</td></tr><tr><td rowspan="2">腐蚀试验/级</td><td>铸铁片,14d</td><td>≤0</td><td rowspan="2">SH/T 0080</td></tr><tr><td>铜片,14d</td><td>≤1</td></tr><tr><td rowspan="2">湿热试验/级</td><td>钢片,30d</td><td>≤0</td><td rowspan="2">GB/T 2361</td></tr><tr><td>铸铁片,14d</td><td>≤0</td></tr><tr><td rowspan="2">盐雾试验/级</td><td>钢片,14d</td><td>≤0</td><td rowspan="2">SH/T 0081</td></tr><tr><td>铸铁片,7d</td><td>≤0</td></tr><tr><td>重叠试验</td><td>钢片,49℃±1℃,7d</td><td>合格</td><td>SH 0366</td></tr></table>

2.4 工艺性能 使用工艺比较方便，常温下可用毛刷直接涂覆，涂覆性能好，也可加热涂覆。  
2.5 使用性能 本产品具有高温不流失、低温不开裂、油膜透明、柔软、拉丝性好、色泽美观、涂覆性能好等特点。

# 3 使用工艺

3.1 清洗 将工件先用添加有 $5\% \sim 10\%$ 902置换型防锈油的灯用煤油清洗。  
3.2油封在室温下，用毛刷蘸本防锈脂进行冷涂，使之形成连续薄膜即可。  
3.3启封 用工业汽油或煤油清洗即可除去油膜。  
3.4 清洗和使用过程中不应混入其他防锈脂，以免影响使用效果。本产品也可对工件采用热浸涂，但油脂加热不宜超过 $80^{\circ} \mathrm{C}$ ，以免高温变质。

# 4 其他

4.1 包装 $15\mathrm{kg}$ 马口铁罐装、 $160\mathrm{kg}$ 镀锌桶装。

4.2 运输 按SH0164进行。  
4.3 贮存 勿接触明火，贮存在干燥的库房内。  
4.4 技术安全 本产品闪点较高，能安全地包装、运输、贮存。

# 5 使用建议

选用。

# 参考文献

1 张康夫, 王秀蓉, 陈聪儒, 陈孟成等. 机电产品防锈包装手册. 北京: 航空工业出版社, 1990  
2 中国石油化工总公司.SH/T0366--1992石油脂型防锈脂  
3 GJB 145A—1993 防护包装规范

编写 汤智慧

审校 唐俊其

# 101防锈油

# 1 概述

101 防锈油是一种油浸（金属制件浸没在防锈油中）型防锈油。它由防锈添加剂、基础油等组成。适用于各种黑色金属制件（如轴承）油浸封存防锈，防锈期可达 1 年以上，也可作为工序间防锈油使用。

1.1 牌号及名称 101 防锈油。  
1.2 基本组成 变压器油、石油磺酸钡、环烷酸锌、苯并三氮唑等。  
1.3 材料标准 沪石Q/YS101—1976《101防锈油》。  
1.4 使用工艺说明书   
1.5 供应状态 均匀的油状液体。  
1.6 应用概况 已用于活塞式、涡桨型、涡轴型等多种型号航空发动机的黑色金属零件及工序间金属零件防锈封存。  
1.7研制及生产单位上海石油采购供应站商品应用研究室研制并生产。

# 2 性能

2.1 物理及化学性能 101 防锈油的物理及化学性能见表 2-1。

表2-1  

<table><tr><td>项 目</td><td>指 标</td><td>实测值</td><td>试验方法</td></tr><tr><td>外观</td><td>棕黄色透明液体</td><td>棕黄色透明液体</td><td>目测</td></tr><tr><td>水溶性酸或碱</td><td>无</td><td>无</td><td></td></tr><tr><td>灰分质量分数/%</td><td>≥0.1</td><td>0.15</td><td>GB/T 508</td></tr></table>

# 2.2 力学性能

2.3 耐环境性能 101防锈油的耐环境性能见表2-2.

表2-2  

<table><tr><td>项 目</td><td>指 标</td><td>实测值</td><td>试验方法</td></tr><tr><td>腐蚀试验(T3铜片,100℃,3h)</td><td>通过</td><td>通过</td><td>SH/T 0195</td></tr><tr><td>静水滴锈蚀法试验(钢片,3%NaCl溶液,60℃)</td><td>7d无锈</td><td>通过</td><td>按材料标准规定</td></tr></table>

# 2.4 工艺性能

2.5 使用性能 本产品用于金属零件的防锈封存期为1年以上。

本产品如用于多种金属组合件防锈时，应根据本产品性能指标做防锈试验.合格后方可使用。

# 3 使用工艺

金属制品在浸入防锈油之前，必须用汽油或煤油洗净、干燥，保证无锈后方可浸入本产品之中。

# 4 其他

4.1包装本产品采用 $170\mathrm{kg}$ 铁桶包装，并符合SH0164规定。  
4.2 运输 本产品运输按SH0164进行。  
4.3 贮存 本产品贮存按SH0164进行。

# 5 使用建议

选用。

编写 刘 朴

审校 张晓云

# F20-1 封存防锈油

# 1 概述

F20-1 封存防锈油是黑色金属和有色金属制件及组合件的长期封存用防锈油。它是由矿物油和各种防锈添加剂组成。油品粘度适中, 涂刷在金属表面上油膜薄, 涂层透明美观, 并具有一定的润滑作用。适用于钢、铜合金、铝合金镀锌等各种金属制件及组合件的长期封存防锈。稀释后也可做工序间防锈用油。

1.1 牌号及名称 F20-1 封存防锈油。  
1.2 基本组成[1] 石油磺酸钡、二壬基萘磺酸钡、羊毛脂镁皂、十二烯基丁二酸、邻苯二甲酸二丁酯、苯并三氮唑、变压器油。  
1.3 材料标准 Q/320500TY12101 1998《F20-1薄层防锈油》。  
1.4 使用工艺说明书   
1.5 供应状态 红棕色透明油状液体。  
1.6 应用概况 已用于黑色、有色金属的长期油封防锈，对黑色金属铬钢、碳钢、高碳钢、铸铁等和

有色金属铜、铝及镀银、发蓝等材料均具有较强的防锈能力。

1.7 研制及生产单位 洛阳轴承研究所研制；苏州特种油品厂生产。  
1.8 鉴定级别及日期 1978年3月13日由第一机械工业部和江苏省联合鉴定通过。

# 2 性能

2.1 物理及化学性能 F20-1 封存防锈油的物理及化学性能见表 2-1。

表2-13  

<table><tr><td>项 目</td><td>指 标</td><td>试验方法</td></tr><tr><td>外观(15~35℃)</td><td>红棕色油状液体</td><td>目测</td></tr><tr><td>闪点(开口)/℃</td><td>≥150</td><td>GB/T 3536</td></tr><tr><td>倾点/℃</td><td>≤-10</td><td>GB/T 3535</td></tr><tr><td>运动粘度(40℃)/(mm2/s)</td><td>20~50</td><td>GB/T 265</td></tr><tr><td>水分</td><td>痕迹</td><td>GB/T 260</td></tr><tr><td>油基稳定性</td><td>合格</td><td>SH 0367</td></tr><tr><td>除膜性(湿润后)</td><td>能除膜</td><td>SH/T 0212</td></tr></table>

2.2 力学性能

2.3 耐环境性能 F20-1 封存防锈油的耐环境性能见表 2-2。

表2-2  

<table><tr><td colspan="2">项 目</td><td>指 标</td><td>试验方法</td></tr><tr><td>腐蚀(100℃)/级</td><td>铜,3h</td><td>≤2</td><td>GB/T 5096</td></tr><tr><td rowspan="3">腐蚀试验(55℃±1℃)/级</td><td>钢,7d</td><td>≤0</td><td rowspan="3">SH/T 0080</td></tr><tr><td>铜,7d</td><td>≤1</td></tr><tr><td>铝,7d</td><td>≤1</td></tr><tr><td rowspan="3">湿热试验(49℃±1℃,相对湿度&gt;95%)/级</td><td>钢,14d</td><td>≤0</td><td rowspan="3">GB/T 2361</td></tr><tr><td>铜,14d</td><td>≤1</td></tr><tr><td>铝,14d</td><td>≤1</td></tr><tr><td rowspan="2">盐雾试验(35℃±2℃)/级</td><td>钢,5d</td><td>≤0</td><td rowspan="2">SH/T 0081</td></tr><tr><td>铜,5d</td><td>≤1</td></tr><tr><td rowspan="2">重叠试验(49℃±1℃,相对湿度&gt;95%)/级</td><td>钢,7d</td><td>≤0</td><td rowspan="2">SH 0367</td></tr><tr><td>铜,7d</td><td>≤1</td></tr><tr><td>人汗置换性试验(25℃±5℃)/级</td><td>钢,24h</td><td>≤0</td><td>SH/T 0311</td></tr></table>

2.4 工艺性能 可采用浸涂、喷涂或刷涂的方法进行涂油。使用方便，油膜薄，耗油量少，易清洗。  
2.5 使用性能 油品粘度适中，不需其他溶剂稀释，对复杂结构的组件使用尤其方便；有一定的润滑性能，一般零件可不清洗，直接装机使用；启封方便。

# 3 使用工艺

3.1 做长期封存防锈用 先将要防锈的零件或产品清洗干净，然后涂F20-1防锈油，涂油后内层包聚乙烯薄膜或苯甲酸钠防锈纸，外层用一般牛皮纸或塑料袋包装均可。  
3.2 做短期或工序间防锈用 根据防锈产品的具体要求和防锈期的长短，将F20-1用汽油或煤油适当稀释即可，涂油后进行防护包装。  
3.3 金属表面涂油前须用汽油或煤油(最好是汽油)清洗干净。也可用水基清洗剂清洗，但最好用

汽油或煤油脱去大量水后再进行涂油和包装。

# 4 其他

4.1 包装 $16\mathrm{kg}$ 罐装， $170\mathrm{kg}$ 桶装。  
4.2 运输 按SII0164进行。  
4.3 贮存 室温贮存于通风干燥处。长期贮存后，允许少量沉淀，但不影响使用效果。  
4.4 技术安全 勿接触明火。使用时注意通风。

# 5 使用建议

选用。

# 参考文献

1 张康夫, 王秀蓉, 陈孟成等. 机电产品防锈、包装手册. 北京: 航空工业出版社, 1990  
2 GJB 145A—1993 防护包装规范   
3苏州特种油品厂.Q/320500TY12101 1998.F20-1薄层防锈油

编写 张晓云

审校 唐俊其 汤智慧

# 16号薄膜防锈油（BM-16封存防锈油）

# 1 概述

16号薄膜防锈油(原名BM-16封存防锈油)是金属制件的长期封存用防锈油。它是由基础油、防锈添加剂、成膜剂、抗氧化剂等配置而成。该产品的特点是抗湿热、抗盐雾性能强，具有油膜薄、油封和去封方便等优点。适用于轴承、工具、机械、军械等长期封存或稀释后做工序间防锈。

1.1 牌号及名称 16号薄膜防锈油。  
1.2 基本组成 石油磺酸钡、羊毛脂镁皂、二壬基萘磺酸钡、N-油酰肌氨酸十八胺、聚异丁烯、苯并三氮唑、2,6-二叔丁基对甲酚、氧化蜡膏钡皂、80号地蜡、25号变压器油。  
1.3 材料标准 Q/CY105—1989《16号薄膜防锈油》  
1.4 使用工艺说明书   
1.5 供应状态 红棕色透明液体。  
1.6 应用概况 已广泛用于武器、弹药、机械、轴承、齿轮、量具、刃具、精密仪器的封存防锈。  
1.7 研制及生产单位 南充炼油厂研制并生产。  
1.8 鉴定级别及日期 1981年10月由石油部、第五机械工业部、总后勤部联合鉴定通过。

# 2 性能

2.1 物理及化学性能 16号薄膜防锈油的物理及化学性能见表2-1。

表21  

<table><tr><td>项 目</td><td>指 标</td><td>试验方法</td></tr><tr><td>水溶性酸碱</td><td>无或弱碱性</td><td>GB/T 259</td></tr><tr><td>水分</td><td>无</td><td>SH/T 0320</td></tr></table>

# 2.2 力学性能

2.3 耐环境性能 16号薄膜防锈油的耐环境性能见表2-2。

表2-2  

<table><tr><td colspan="2">项 目</td><td>指 标</td><td>试验方法</td></tr><tr><td rowspan="2">腐蚀试验</td><td>45 号钢</td><td>合格</td><td rowspan="2">SH/T 0195</td></tr><tr><td>Γ3 铜</td><td>合格</td></tr><tr><td>湿热试验</td><td>45 号钢,35 d</td><td>≤0</td><td rowspan="2">GB/T 2361</td></tr><tr><td>/级</td><td>H62 铜,25 d</td><td>≤0</td></tr><tr><td>盐雾试验</td><td>45 号钢,14 d</td><td>≤0</td><td rowspan="2">SH/T 0081</td></tr><tr><td>/级</td><td>H62 铜,7 d</td><td>≤0</td></tr><tr><td>重叠试验</td><td>45 号钢</td><td>合格</td><td>SH 0367</td></tr><tr><td>人汗置换性试验</td><td>45 号钢</td><td>合格</td><td>SH/T 0311</td></tr></table>

2.4 工艺性能 既可冷涂, 也可热涂; 既可浸涂, 也可刷涂。涂油和除油都方便, 用于武器弹药上, 可带油射击, 满足实战需要。  
2.5 使用性能 油膜薄, 对钢、铜、铝、镁、锌、氧化、磷化、镀铬、镀隔、镀银件有良好的防锈性能。封存的枪支、弹药在 $-45^{\circ} \mathrm{C}$ 时可带油射击。

# 3 使用工艺

3.1 清洗 200号溶剂油刷洗→95% 200号溶剂油+5% 16号薄膜防锈油刷洗→沥干。  
3.2 涂油 依次放在两个16号薄膜防锈油槽中，常温分别浸 $3\sim 4\mathrm{min}$ 。  
3.3 组装 把零件结合好并补油。  
3.4包装装人聚乙烯袋并封口、装箱、铅封与标记。严禁用玻璃纸和聚氯乙烯薄膜包装涂油后的产品。包装用的木箱应经过烘烤，以防木材中的水分、木质酸等挥发物浸蚀金属表面而产生锈蚀。  
3.5 要求防锈期6个月 汽油清洗 $\rightarrow$ 涂油(16号薄膜防锈油：25号变压器油 $= 1:1)\rightarrow$ 内包聚乙烯薄膜 $\rightarrow$ 外包仿羊皮纸。  
3.6 要求防锈期 $2 \sim 3$ 年 汽油清洗 $\rightarrow$ 涂油（16号薄膜防锈油：25号变压器油 $= 3:1$ ) $\rightarrow$ 内包聚乙烯薄膜 $\rightarrow$ 外包仿羊皮纸。

# 4 其他

4.1 包装 $25\mathrm{kg}, 180\mathrm{kg}$ 铁桶装。  
4.2 运输 按SH0164进行。  
4.3 贮存 贮放在干燥通风的库房内。  
4.4 技术安全 本产品闪点大于 $160\mathrm{C}$ ，生产、储运、使用安全。

# 5 使用建议

选用。

# 参考文献

1 张康夫, 王秀蓉, 陈孟成等. 机电产品防锈、包装手册. 北京: 航空工业出版社, 1990  
2 GJB 145A—1993 防护包装规范   
3 四川石油管理局南充炼油厂. Q/CY 105—1989 16号薄膜防锈油

编写 张晓云

审校 唐俊其 汤智慧

# 53号封存防锈油

# 1 概述

53号防锈油为航空发动机外部油封用防锈油。它是由基础油、多种防锈添加剂配置而成。油基稳定性好。对黑色金属、有色金属有较好的防护性。用于航空发动机外部油封。

1.1 牌号及名称 53号封存防锈油。  
1.2 基本组成[1] 二壬基萘磺酸钡、743钡皂、烷基磷酸咪唑啉、十二烯基丁二酸、苯并三氮唑、聚异丁烯、H-8滑油。  
1.3 材料标准

GJB 145A—1993《防护包装规范》

南京长江炼油厂，53号防锈油技术条件

1.4 使用工艺说明书   
1.5 供应状态 红棕色透明均一液体。  
1.6 应用概况 用于发动机外部油封，适用于钢、铜、镁及各种镀层。  
1.7 研制及生产单位 石油科学研究院研制；金陵石化公司宁江化工厂生产。

# 2 性能

2.1 物理及化学性能 53号封存防锈油的物理及化学性能见表2-1。

表2-1  

<table><tr><td>项 目</td><td>指 标</td><td>试验方法</td></tr><tr><td>外观</td><td>红棕色透明均一液体</td><td>目测</td></tr><tr><td>闪点(开口)/C</td><td>&gt;140</td><td>GB/T 261</td></tr><tr><td>凝固点/℃</td><td>--40</td><td>GB/T 510</td></tr><tr><td>粘度(50C)/(mm2/s)</td><td>18~24</td><td>GB/T 265</td></tr><tr><td>水分</td><td>痕迹</td><td>GB/T 260</td></tr><tr><td>油基稳定性</td><td>合格</td><td>SH 0367</td></tr><tr><td>磨削物</td><td>合格</td><td>SH 0367</td></tr></table>

# 2.2 力学性能

2.3 耐环境性能 53号封存防锈油的耐环境性能见表2-2。

表2-2  

<table><tr><td colspan="2">项 目</td><td>指 标</td><td>试验方法</td><td colspan="2">项 目</td><td>指 标</td><td>试验方法</td></tr><tr><td rowspan="5">腐蚀试验/级</td><td>钢</td><td>≤0</td><td rowspan="5">SH/T 0080</td><td rowspan="2">湿热试验/级</td><td>锌,7d</td><td>≤1</td><td rowspan="2">GB/T 2361</td></tr><tr><td>铝,8d</td><td>≤1</td><td>镉,7d</td><td>≤1</td></tr><tr><td>镁,8d</td><td>≤1</td><td rowspan="3">盐雾试验/级</td><td>钢,5d</td><td>≤0</td><td rowspan="3">SH/T 0081</td></tr><tr><td>铜,8d</td><td>≤1</td><td>铝,5d</td><td>≤1</td></tr><tr><td>黄铜,8d</td><td>≤1</td><td>黄铜,5d</td><td>≤1</td></tr><tr><td rowspan="4">湿热试验/级</td><td>钢,7d</td><td>≤0</td><td rowspan="4">GB/T 2361</td><td rowspan="3">重叠试验/级</td><td>钢,7d</td><td>≤0</td><td rowspan="3">SH 0367</td></tr><tr><td>铜,7d</td><td>≤1</td><td>铝,7d</td><td>≤1</td></tr><tr><td>铝,7d</td><td>≤1</td><td>铜,7d</td><td>≤1</td></tr><tr><td>镁,7d</td><td>≤1</td><td>人汗置换性试验</td><td>钢</td><td>合格</td><td>SH/T 0311</td></tr></table>

2.4 工艺性能 可在常温下涂、刷、浸。  
2.5 使用性能 对镀锌、镁、铝、铜的防护效果较好，对铬适应性不好。

# 3 使用工艺

3.1 清洗 将需封存的零组件清洗干净，一般可用2道洗涤汽油洗涤。  
3.2 涂油 零件可放在油内冷浸，组合件或产品可用毛刷在常温下刷涂。  
3.3 包装 长期封存的零组件和产品，涂油后用中性石蜡纸或中性包装纸和一层牛皮纸包装，外用吸油低的聚乙烯薄膜套包装。  
3.4短期封存或工序间防锈，可视封存期长短用煤油稀释后涂或浸。

# 4 其他

4.1 包装 $170\mathrm{kg}$ 小口铁桶装。  
4.2 运输 按SH0164进行。  
4.3 贮存 贮放在干燥通风的库房内，远离明火。  
4.4 技术安全 勿接触明火。使用时注意通风。

# 5 使用建议

选用。

# 参考文献

1 张康夫, 王秀蓉, 陈孟成等. 机电产品防锈包装手册. 北京: 航空工业出版社, 1990

编写 张晓云

审校 唐俊其 汤智慧

# CF-1封存防锈油

# 1 概述

CF1防锈油是航空产品和零组件的长期封存用防锈油。它是由基础油和各种防锈添加剂配置而成。油液均匀无分层，油膜易清洗。对黑色金属、有色金属及各种镀层、氧化、发蓝等均有良好的防锈性能，特别对钢和硅、锰、青铜有优异的防锈效果。适用于航空产品和零组件的长期封存，用煤油稀释后也可做工序间防锈油。

1.1 牌号及名称 CF1封存防锈油。  
1.2 基本组成[1] 石油磺酸钡、石油磺酸钠、羊毛脂镁皂、703烯盐、邻苯二甲酸二丁酯、苯并三氮唑、25号变压器油。  
1.3 材料标准

GJB145A—1993《防护包装规范》

国营135厂《CF-1防锈油技术条件》

1.4 使用工艺说明书   
1.5 供应状态 深棕色透明液体。  
1.6 应用概况 已广泛用于航空电机、电器、机载设备产品及零组件的外部封存。  
1.7研制及生产单位国营135厂研制；金陵石化公司南京宁江化工厂生产。  
1.8 鉴定级别及日期 1984年7月由石油工业部鉴定通过。

# 2 性能

2.1 物理及化学性能 CF-1 封存防锈油的物理及化学性能见表 2-1。

表21  

<table><tr><td>项 目</td><td>指标</td><td>试验方法</td><td>项 目</td><td>指标</td><td>试验方法</td></tr><tr><td>闪点(开口)/℃</td><td>≥450</td><td>GB/T 267</td><td>酸值(以KOH计)/(mg/g)</td><td>≤3.00</td><td>GB/T 264</td></tr><tr><td>凝点/℃</td><td>51</td><td>GB/T 510</td><td>机械杂质质量分数</td><td>≤0.01</td><td>GB/T 511</td></tr><tr><td>运动粘度(50℃)/(mm2/s)</td><td>≤11.7</td><td>GB/T 265</td><td>水分</td><td>痕迹</td><td>GB/T 260</td></tr><tr><td>水溶性酸碱</td><td>碱性</td><td>GB/T 259</td><td></td><td></td><td></td></tr></table>

2.2 力学性能  
2.3 耐环境性能 CF-1 封存防锈油的耐环境性能见表 2-2。

表2-2  

<table><tr><td colspan="2">项 目</td><td>指标</td><td>试验方法</td><td colspan="2">项 目</td><td>指标</td><td>试验方法</td></tr><tr><td rowspan="6">腐蚀试验/级</td><td>45号钢</td><td>≤0</td><td rowspan="6">SH/T 0080</td><td rowspan="4">盐雾试验/级</td><td>45号钢,7d</td><td>≤0</td><td rowspan="4">SH/T 0081</td></tr><tr><td>H62铜</td><td>≤1</td><td>H62铜,5d</td><td>≤1</td></tr><tr><td>LY12铝</td><td>≤1</td><td rowspan="2">LY12铝合金,5d</td><td rowspan="2">≤1</td></tr><tr><td>ZM5镁合金</td><td>≤1</td></tr><tr><td>锌</td><td>≤1</td><td rowspan="2">重叠试验/级</td><td>45号钢,7d</td><td>≤0</td><td rowspan="2">SH 0367</td></tr><tr><td>镉</td><td>≤1</td><td>H62铜,7d</td><td>≤1</td></tr><tr><td rowspan="3">湿热试验(19(±1℃)/级)</td><td>钢,30d</td><td>≤0</td><td rowspan="3">GB/T 2361</td><td rowspan="3">人江霞换性试验</td><td rowspan="3">钢</td><td rowspan="3">合格</td><td rowspan="3">SH/T 0311</td></tr><tr><td>铜,11d</td><td>≤1</td></tr><tr><td>铝,14d</td><td>≤1</td></tr></table>

2.4 工艺性能 CF-1 防锈油属冷涂型封存防锈油，可在常温下涂或浸，可在深孔、盲孔、油滤部位油封施工。  
2.5 使用性能 油基稳定, 渗透性强, 使用方便, 封存 5 年后不干涸, 能满足 $3 \sim 5$ 年的封存期。

# 3 使用工艺

3.1 清洗 将需封存的零组件清洗干净，一般可用两道洗涤汽油洗涤，必要时第二道用含 $3\% \sim 5\%$ 的CF-1防锈油的汽油洗涤。  
3.2 涂油 零件可放在油内冷浸，组合件或产品可用毛刷在常温下刷涂。  
3.3 包装 长期封存的零组件和产品，涂油后用中性石蜡纸或中性包装纸和一层牛皮纸包装，外用吸油低的聚乙烯薄膜套包装。  
3.4短期封存或工序间防锈，可视封存期长短用煤油稀释后涂或浸。

# 4 其他

4.1 包装 $170\mathrm{kg}$ 小口铁桶装。  
4.2 运输 按SH0164进行。  
4.3 贮存 贮放在干燥的库房内，远离明火。  
4.4 技术安全 勿接触明火。使用时注意通风。

# 5 使用建议

选用。

# 参考文献

1 张康夫, 王秀蓉, 陈孟成等. 机电产品防锈、包装手册. 北京: 航空工业出版社, 1990  
2 GJB 145A-1993 防护包装规范  
3 国营135厂.CF-1防锈油研制报告.1984  
4 金陵石化公司长江石油化工厂，CF-1防锈油试产报告.1981  
5 国营 501 厂. CF-1 防锈油使用小结. 1984  
6 国营3027厂.CF1防锈油使用小结.1984  
7 国营370厂.CF-1防锈油长期封存试验结果.1984  
8 国营长春机械厂. 关于CF-1防锈油使用情况小结. 1984

编写 张晓云

审校 唐俊其

汤智慧

# LF-2防锈油

# 1 概述

L.F-2防锈油是航空产品长期封存用防锈油，为深棕黄色透明均相油状液体。它是由基础油、多种防锈添加剂等配置而成。油品具有良好的防锈性和手汗抑制性。可在常温下使用，涂覆工艺简单。主要用于发动机外部、发动机零组件、附件、备件的长期封存及中小锻铸件、吹砂件的防锈。用航空煤油稀释后可用做工序间防锈和检验。适用于钢、铜合金、铝合金、镁合金及镀锌、镀镉、发蓝等零件的防锈封存。

1.1 牌号及名称 LF-2 防锈油。  
1.2 基本组成 矿物油、石油磺酸钡、743钡皂、十二烯基丁二酸、苯并三氮唑、正丁醇等。  
1.3 材料标准 Q/12BY 2012 1993《LF-2防锈油配置及技术条件》。  
1.4 使用工艺说明书   
1.5 供应状态 透明均相液体。  
1.6 应用概况 已广泛用于发动机外部和轴承、工夹量具的长期封存及发动机零组件在装配车间和中心库房的防锈及工序间防锈。  
1.7 研制及生产单位 贵州黎阳航空发动机公司研制。  
1.8 鉴定级别及日期 1985年通过厂级鉴定。

# 2 性能

2.1 物理及化学性能 LF-2防锈油的物理及化学性能见表2-1。

表2-1  

<table><tr><td>项 目</td><td>指 标</td><td>试验方法</td></tr><tr><td>外观</td><td>深棕黄色透明液体</td><td>目测</td></tr><tr><td>酸值(以KOH计)/(mg/g)</td><td>3.5~6.0</td><td>GB/T 264</td></tr><tr><td>粘度/(mm2/s)</td><td>20.67</td><td>GB/T 265</td></tr><tr><td>闪点(闭口)/℃</td><td>146</td><td>GB/T 267</td></tr><tr><td>水溶性酸碱</td><td>无</td><td>GB/T 269</td></tr><tr><td>机械杂质及水分</td><td>无</td><td>Q/12BY 2153</td></tr></table>

2.2 力学性能  
2.3 耐环境性能 LF-2 防锈油的耐环境性能见表 2-2。

表2-2  

<table><tr><td>项 目</td><td>指 标</td><td>试验方法</td></tr><tr><td>湿热试验</td><td>合格</td><td>GB/T 2361</td></tr><tr><td>重叠试验</td><td>合格</td><td>SH/T 0366</td></tr><tr><td>人汗置换性试验</td><td>合格</td><td>SH/T 0311</td></tr><tr><td>水膜置换性试验</td><td>合格</td><td>SH/T 0036</td></tr><tr><td>盐雾试验</td><td>合格</td><td>SH/T 0081</td></tr><tr><td>腐蚀试验</td><td>合格</td><td>SH/T 0080</td></tr></table>

# 2.4 工艺性能

2.5 使用性能 对钢、铜合金、铝合金、镁合金及镀锌、镀镉、发蓝等零件及小型锻铸件、吹砂件的防锈性能好。

# 3 使用工艺

3.1 表面准备 将零件表面灰尘、油污等用水基清洗剂或洗涤汽油清洗干净，自然晾干 $10\mathrm{min}$ 或用干燥的压缩空气吹干。  
3.2 长期封存 航空发动机或大型零件可用刷子蘸L.F-2防锈油外部油封后再进行包装，中小型零组件可直接浸涂。  
3.3 短期封存 对工序间需检验的零组件及临时周转的零件可浸涂用航空煤油稀释的LF-2防锈油，稀释方法为 $5\% \sim 10\%$ 。LF-2防锈油， $90\% \sim 95\%$ 航空煤油。

# 4 其他

4.1 包装 用 $\phi 500\mathrm{mm} \times 1200\mathrm{mm}$ 的铁皮圆桶包装，每桶 $175\mathrm{kg}$ 。  
4.2 运输 含可燃溶剂，按有关运输规定进行。  
4.3 贮存LF-2防锈油贮存在阴凉、通风的库房里，贮存期为3年。

# 5 使用建议

5.1 LF2防锈油长期封存能满足库房2年封存的要求。用 $5\% \sim 10\%$ LF-2防锈油与 $90\% \sim 95\%$ 航空煤油混合，短期封存有效期为1周。  
5.2 LF-2防锈油必须定期进行检验。每1年检验耐环境性能，到贮存期后应进行全项检验。

编写 李婕

审校樊国福

# 4209合成航空防锈油

# 1 概述

4209合成航空防锈油是航空发动机长期封存和短期润滑用防锈油。它是在两种合成脂类中再加抗氧化剂、抗磨损剂和防锈添加剂配置而成。通常与4109合成航空润滑油配套使用，使用温度范围为 $-50 \sim 175^{\circ} \mathrm{C}$ 。适用于航空发动机等的长期封存和短期润滑。对有色金属和各类镀层均有良好的防腐蚀能力。

1.1 牌号及名称 4209合成航空防锈油。  
1.2 基本组成 4209合成航空防锈油由两种酯类油和抗氧、抗腐蚀、抗磨损及多种防锈添加剂组成。  
1.3 材料标准 GJB 2377—1995《飞机燃气涡轮发动机合成防锈油规范》。  
1.4 使用工艺说明书   
1.5 供应状态 棕黄、清亮、透明液体。  
1.6 应用概况 已用于航空发动机的长期封存和短期润滑。  
1.7 研制及生产单位 重庆一坪化工厂。  
1.8 鉴定级别及日期 1979年通过石油部和航空工业部联合鉴定。

# 2 性能

2.1 物理及化学性能 4209合成航空防锈油的物理及化学性能见表2-1。

表21  

<table><tr><td>项 目</td><td>指 标</td><td>试验方法</td></tr><tr><td>外观</td><td>离心前后油品均匀、透明,不浑浊,无悬浮物</td><td>SH/T 0024</td></tr><tr><td>运动粘度/(mm2/s)</td><td></td><td></td></tr><tr><td>100℃</td><td>≥3.0</td><td rowspan="3">GB/T 265</td></tr><tr><td>50℃</td><td>≥11.0</td></tr><tr><td>-40℃</td><td>≤4 500</td></tr><tr><td>酸值(以KOH计)/(mg/g)</td><td>≤3.5</td><td>GB/T 7304</td></tr><tr><td>倾点/℃</td><td>≤-59</td><td>GB/T 3535</td></tr><tr><td>闪点(开口)/℃</td><td>≥205</td><td>GB/T 3536</td></tr><tr><td>蒸发度(204℃,6.5h)/%</td><td>≤30</td><td>GB/T 7325</td></tr><tr><td>低温稳定性(-50℃)/(mm2/s)</td><td></td><td></td></tr><tr><td>静置35min后</td><td>≤17 000</td><td rowspan="2">GJB 1264.4</td></tr><tr><td>静置3h后</td><td>≤17 000</td></tr><tr><td>贮存安定性(24℃±3℃,365d)</td><td></td><td></td></tr><tr><td>防锈性</td><td>通过</td><td rowspan="2">SH/T 0451</td></tr><tr><td>运动粘度(-50℃)/(mm2/s)</td><td>≤17 000</td></tr></table>

# 2.2 力学性能

2.3 耐环境性能 4209 合成航空防锈油具有良好的防锈性能, 动态防锈试验可通过 $100 \mathrm{~h}$ 以上, 恒温恒湿箱试验可通过 $168 \mathrm{~h}$ , 其耐环境性能见表 2-2、表 2-3。

表2-2  

<table><tr><td>项 目</td><td>指 标</td><td>试验方法</td></tr><tr><td>腐蚀和氧化安定性(175℃,72h,空气流速83mL/min)运动粘度(40℃)变化/%酸值(以KOH计)/(mg/g)腐蚀/(mg/cm2)15号钢T2铜片LY12铝合金片MB2镁合金片1号银片</td><td>-5~25≤3.0±0.2±0.4±0.2±0.2±0.2</td><td>GJB 563</td></tr><tr><td>腐蚀(232℃),金属片质量损失/(mg/cm2)1号银片T2铜片</td><td>≤0.46≤0.46</td><td>GJB 496</td></tr><tr><td>橡胶相容性(70℃,168h)NBR-H橡胶膨胀体积分数/%</td><td>12~25</td><td>SH/T 0436</td></tr><tr><td>相容性外观沉淀物/mL</td><td>相容不浑浊≤0.005</td><td>GJB 562</td></tr><tr><td>防锈性10号钢片,通过时间/h</td><td>≥144</td><td>GB/T 2361</td></tr></table>

表2-3  

<table><tr><td rowspan="2">项目</td><td colspan="9">指 标</td><td rowspan="2">试验条件</td></tr><tr><td>45号钢</td><td>H62黄铜</td><td>T1紫铜</td><td>T2紫铜</td><td>钢发蓝</td><td>钢磷化</td><td>镀锌钝化</td><td>镀镉钝化</td><td>ZM-5氧化</td></tr><tr><td>动态潮湿箱防锈试验/h</td><td>&gt;112</td><td>&gt;100</td><td>&gt;100</td><td>-</td><td>-</td><td></td><td>-</td><td>-</td><td>-</td><td>49C±1C,100%相对湿度,空气流速10L/min</td></tr><tr><td>防锈试验</td><td>0</td><td>0</td><td>-</td><td>0</td><td>0</td><td>0</td><td>0</td><td>0</td><td>0</td><td>49C±1C,100%相对湿度,空气流速10L/min,168h</td></tr></table>

# 3 使用工艺

# 4 其他

4.1 包装 本产品包装按SH0164进行。  
4.2 运输 本产品运输按SH0161进行。  
4.3 贮存 本产品贮存按SH0161进行。

# 5 使用建议

5.1 4209合成航空防锈油罐装密封室内贮存期为3年。到期检验合格后，根据需要延长贮存期，但连续延长贮存期总时间不得超过2年。  
5.2 4209合成航空防锈油的周期性检验为两年检验一次。  
5.3 4209合成航空防锈油具有良好的长期贮存安定性，经过发动机较长时间试车后，4209合成航空防锈油与未经过试车的4209合成航空防锈油在性能上无大差异，但贮存安定性与其封存条件有关，敞口或封闭不严都会影响4209合成航空防锈油的寿命。[2]  
5.4 4209合成航空防锈油的性能与MIL-C-8188规格油品相当。1984年9月，在4209合成航空防锈油封存期总结会上，确定该防锈油的封存防锈期为2年。使用温度范围为： $-50 \sim 175^{\circ} \mathrm{C}$ 。

# 参考文献

1 中国石化集团重庆--坪高级润滑油公司．合成航空润滑油的研究与应用，1999  
2 一坪化工厂.4209合成航空防锈油长期贮存试验报告.1983

编写 杨拥萍

审校樊国福

# 亚硝酸二环己胺(VPI-260)

# 1 概述

亚硝酸二环己胺(VPI-260)是使用最广泛的黑色金属气相缓蚀剂。它可制成片剂、丸剂、粉剂、气相防锈纸、气相防锈油、气相防锈塑料薄膜等使用。当与其他的缓蚀剂配伍使用时，对黑色金属和有色金属均有效。用气相缓蚀剂做防锈封存比用其他防锈材料省时、省力，且启封后无需清洗即可投入使用。这对军用器材在战时的使用特别有利。

1.1 牌号及名称 亚硝酸二环己胺(VPI-260)。  
1.2 基本组成 $(\mathrm{C}_{6}\mathrm{H}_{11})_{2}\mathrm{NH} \cdot \mathrm{HNO}_{2}$ 。  
1.3 材料标准

JB/T6068—1992《气相防锈材料使用方法》

JB/T6071—1992《气相防锈剂 技术条件》

QB 1319-1991《气相防锈纸》

1.4 使用工艺说明书   
1.5 供应状态 白色结晶状物质。  
1.6 应用概况 已广泛应用于机床、电机、锅炉、仪器、仪表、医疗器械、纺织印染器材、无线电雷达器材、汽车拖拉机配件、量具、刃具、轴承、工具、飞机发动机和机组大型部件、坦克、高炮和枪械弹药筒乃至刮脸刀、手表元件和缝纫机元件等，一般 $2 \sim 3$ 年不需拆封重新包装，只要密封好，甚至10年仍光亮如初。  
1.7研制及生产单位大连民兴化工厂、武汉永新防锈包装新技术开发公司生产。

# 2 性能

2.1 物理及化学性能 亚硝酸二环己胺为白色结晶状物质, 熔点 $75^{\circ} \mathrm{C}$ , 能溶于水、甲醇和乙醇, 不溶于醚。在碱性介质中稳定, 在酸性介质中变为亚硝酸胺。在水溶液中 $\mathrm{pH}$ 值约为 7。加热超过 $175^{\circ} \mathrm{C}$ , 分解放出氮。在水中的溶解度随温度不同而变化, 见表 2-1, 在一些主要溶剂中的溶解度见表 2-2, 在一些混合溶剂中的溶解度见表 2-3, 亚硝酸二环己胺在不同温度下的蒸气压见表 2-4。

表2-1[  

<table><tr><td>温度/℃</td><td>0</td><td>25</td><td>45</td><td>65</td></tr><tr><td>溶解度/g</td><td>3.0</td><td>3.9</td><td>5.2</td><td>6.9</td></tr></table>

2.2 力学性能

2.3 耐环境性能

2.4 工艺性能 亚硝酸二环己胺可做成片剂、丸剂、粉剂、气相防锈纸、气相防锈油、气相防锈塑料薄膜等使用。工艺性能好，操作简单，易保证防锈效果。

2.5 使用性能

2.5.1 对各种金属的缓蚀性能对钢、镍、LY12去包铝阳极化、镀镉钝化等都有效缓蚀，对镁、锌、紫铜均加速腐蚀，对其他金属无效或效果不大，但也不加速，对银无多大影响。  
2.5.2 用亚硝酸二环己胺防锈纸包装后再用其他包装材料包装条件下对金属的防锈性能见表2-5[3]。

表2-2  

<table><tr><td rowspan="2">溶剂名称</td><td colspan="4">亚硝酸二环己胺在100mL溶剂中的溶解度(25℃)/g</td></tr><tr><td>纯溶剂</td><td>25%*</td><td>50%*</td><td>75%*</td></tr><tr><td>甲醇</td><td>23.6</td><td>22.5</td><td>13.5</td><td>6.8</td></tr><tr><td>乙醇</td><td>9.2</td><td>16.5</td><td>11.8</td><td>5.6</td></tr><tr><td>异丙醇</td><td>2.2</td><td>11.5</td><td>10.2</td><td>5.4</td></tr><tr><td>叔丁醇</td><td>0.8</td><td>8.6</td><td>8.4</td><td>5.7</td></tr><tr><td>二异丙醇</td><td>1.2</td><td>7.9</td><td>6.7</td><td>5.1</td></tr><tr><td>丙酮</td><td>0.2</td><td>6.7</td><td>8.7</td><td>6.3</td></tr><tr><td>甲乙酮</td><td>0.08</td><td>-</td><td>-</td><td>-</td></tr><tr><td>苯</td><td>0.065</td><td></td><td>-</td><td>-</td></tr><tr><td>四氯化碳</td><td>0.006</td><td>-</td><td>-</td><td>-</td></tr><tr><td>庚烷</td><td>0.0002</td><td>-</td><td>-</td><td>-</td></tr></table>

* 表示溶剂中水的质量分数。

表2-3  

<table><tr><td>混合溶剂名称</td><td>溶解度/g</td></tr><tr><td>70%乙醇+30%水</td><td>16.7</td></tr><tr><td>65%异丙醇+35%水</td><td>12.8</td></tr><tr><td>60%甲醇</td><td>28.9</td></tr></table>

表2-4  

<table><tr><td>温度/℃</td><td>蒸汽压/10-3Pa</td><td>温度/℃</td><td>蒸汽压/10-3Pa</td></tr><tr><td>-1</td><td>9.33</td><td>54</td><td>506.62</td></tr><tr><td>10</td><td>4.00</td><td>66</td><td>1599.86</td></tr><tr><td>21</td><td>13.33</td><td>82</td><td>7866.00</td></tr><tr><td>32</td><td>53.33</td><td>93</td><td>13332.2</td></tr><tr><td>43</td><td>186.65</td><td></td><td></td></tr></table>

表2-5  

<table><tr><td rowspan="2">其他包装材料</td><td colspan="2">防锈时间/月</td><td rowspan="2">其他包装材料</td><td colspan="2">防锈时间/月</td></tr><tr><td>密闭室内贮存空气流速0.44m/s</td><td>露天存放空气流速1.3~1.4m/s</td><td>密闭室内贮存空气流速0.44m/s</td><td>露天存放空气流速1.3~1.4m/s</td></tr><tr><td>无</td><td>10~14</td><td>--</td><td>浸沥青纸</td><td>75~120</td><td>36~60</td></tr><tr><td>硫酸盐纸</td><td>15~24</td><td>3~15</td><td>玻璃纸</td><td>60~120</td><td>-</td></tr><tr><td>原纸</td><td>15~30</td><td>9~21</td><td>金属箔</td><td>90~120</td><td>90~100</td></tr><tr><td>牛皮纸</td><td>75~120</td><td>24~54</td><td></td><td></td><td></td></tr></table>

# 2.5.3 对非金属材料的适应性

（1）对塑料的适应性 对聚氯乙烯、乙酸纤维素塑料强度无影响，对聚过氯乙烯和硝化纤维素塑料强度略有影响。  
（2）对橡胶的适应性 对天然橡胶、异丁橡胶、氯丁橡胶W和氯丁橡胶Ac的抗张强度影响不大，而对丁腈橡胶、硅橡胶有较大影响。对丁腈橡胶的相对伸长率有较大影响。  
（3）对涂料的适应性 对聚氯乙烯树脂涂料、三聚氰胺树脂涂料、防潮防霉涂料、邻苯二甲酸树脂涂料以及酚醛树脂、醇酸树脂、呋喃树脂、喷漆涂料等均无影响；对某些有机硅树脂涂料及块状乙基纤维素等略有影响。  
（4）对粘合剂的适应性如与木料粘合的多聚乙烯、间苯二酚-甲醛树脂、脲醛树脂、酪胚及蛋白质等，与铝粘合的醇酸树脂，以及与纸粘合的天然树胶、树脂胶乳、合成树脂等均无影响。  
（5）对木料和其他材料的适应性 对一般木料无影响，但对桦木、柏木、松木、桃木、槭木、花旗松木

等有轻微的影响。

亚硝酸二环己胺对皮革、油墨、石蜡、硅胶、亚麻布、尼龙、丝等人造与天然纤维以及玻璃纸、沥青纸、牛皮纸、羊皮纸、涂蜡纸、铝箔等均无影响。

# 3 使用工艺

3.1 亚硝酸二环己胺的有效作用半径在 $30 \mathrm{~cm}$ 以内，超过该半径时金属就会失去防护作用，当被包装物的某些内腔、孔隙气相缓蚀剂的作用达不到时，便成了死角，应在死角处撒上气相缓蚀剂粉末或补充放上一些气相防锈纸。  
3.2 要解决包装空间中亚硝酸二环己胺达到有效保护浓度前这段时间内易锈金属可能产生锈蚀的问题，需在清洗用的汽油或煤油中加入 $3\% \sim 5\%$ 置换型防锈油或脱水防锈油，使雾件表面有一层很薄的防锈油膜，或在清洗的水剂中加入水溶性缓蚀剂，这样可以防止亚硝酸二环己胺尚未充分发挥作用之前的金属锈蚀。也可用亚硝酸二环己胺与碳酸环己胺的混合物（其混合比为 $5:1 \sim 5:5$ 不等），后者的挥发速度快，在短时间内使密封空间达到有效的防锈浓度。  
3.3 在封存期间，包装内的相对湿度不得超过 $85\%$   
3.4 本品在较高的温度和紫外线直接照射下会发生分解变质失去作用。因此，使用时温度不宜超过 $60\mathrm{C}$ ，避免光线直接照射。  
3.5 避免与酸、碱性物质接触。微量的无机酸能使亚硝酸铵变成亚硝基胺而失去缓蚀效果。过量的碱，则会形成游离胺和碱金属的亚硝酸盐。因此，实际使用时，必须避免与酸、碱性物质接触。必须避免包装纸、木箱、缓冲材料等挥发出酸碱性物质与气相缓蚀剂接触。

3.6 使用工艺有以下几种：

（1）粉末法 把粉末气相缓蚀剂直接撒在制品表面或装入纸袋、布袋，悬挂于产品四周；或将气相缓蚀剂做成丸剂、片剂，放置在产品的适当部位。金属表面与气相缓蚀剂的距离应小于 $30\mathrm{cm}$ ，每立方米空间用 $35\sim 55\mathrm{g}$ ，然后用涂蜡纸、聚乙烯膜或沥青牛皮纸将金属件严密包装，再装人密封良好的包装箱。  
（2）溶液法 将气相缓蚀剂溶于蒸馏水或有机溶剂（如乙醇）中，制成溶液，浸涂或喷洒在产品表面，再用涂蜡纸或塑料薄膜包装。  
（3）气相防锈纸法或气相塑料薄膜法 将气相缓蚀剂溶于蒸馏水或有机溶剂中制成溶液，然后将溶液滚涂、刷涂或浸涂在防锈原纸的表面，干燥后即成气相防锈纸。

为了提高防锈纸的防水、防潮和耐油性能，在原纸的另一面涂一层石蜡，或石蜡聚乙烯，或用复合纸（即一面为原纸，另一面为塑料薄膜）。

应用亚硝酸二环己胺的国产气相防锈纸有1号气相防锈纸，而用亚硝酸二环己胺与其他气相缓蚀剂和防锈剂复合制成的有W12、W25、W41、16号气相防锈纸和6号气相防锈纸等。

气相塑料薄膜是以塑料薄膜作为气相缓蚀剂的载体制成的透明、可热焊的气相包装材料。

# 4 其他

4.1 包装 内衬塑料袋的铁桶，塑料编织袋或纸板桶包装。

4.2运输按一般固体化学药品规则运输。运输途中避光、避雨、避潮，防止受热和包装破损。

4.3 贮存 贮存在避光、避雨、干燥、通风和无明火的库房内。

4.4 技术安全 本品具有一定的毒性。工作场所空气中最高允许浓度为 $0.5\mathrm{mg / m^3}$ ，所以使用亚硝酸二环己胺时应在通风橱中进行，减少本品蒸气和气溶胶在墙壁和天花板上的吸附。操作人员应戴防毒面具、防毒口罩，穿工作服，戴工作手套。如溅到皮肤或眼睛里时应立即用水冲洗。未用完的亚硝酸二环己胺材料（包括粉末、片剂、丸剂或气相防锈纸等）必须重新密封包装。

# 5 使用建议

选用。

# 参考文献

1 曾兆民编著. 实用金属防锈. 北京: 新时代出版社, 1989  
2 周静好编著．防锈技术．北京：化学工业出版社，1988  
3 司徒振民等．气相缓蚀剂的研究  
4 JB6068—1992 气相防锈材料的使用方法  
5 范树清等编．金属防锈及其试验方法．北京：机械工业出版社，1993

编写 唐俊其

审校 张晓云 肖立鹏

# 碳酸环己胺（CHC）

# 1 概述

碳酸环己胺(CHC)为白色粉末，是黑色金属的气相缓蚀剂。由于它的蒸气压太高，常温下其蒸气压几乎比相同温度下的亚硝酸二环己胺高出1000倍，挥发速度太快，所以一般不单独使用，常与亚硝酸二环己胺配合使用，前者短时间内生效起保护作用，后者作为长效使用。或者用胶粘剂固定在载体上以减缓其挥发速度，也可与其他的缓蚀剂配伍使用。碳酸环己胺对钢、铸铁有很好的防锈能力，对镀铬、铝、镍、锡等也有一定的防锈能力。与亚硝酸二环己胺一样是目前国内外用得最多的气相缓蚀剂。

1.1 牌号及名称 碳酸环己胺(CHC)。  
1.2 基本组成 $(\mathrm{C}_6\mathrm{H}_{11}\mathrm{NH}_2)_2\cdot \mathrm{H}_2\mathrm{CO}_3$   
1.3 材料标准

JB/T6071—1992《气相防锈剂 技术条件》

JB/T6068-1992《气相防锈材料 使用方法》

QB1319—1991《气相防锈纸》

1.4 使用工艺说明书

1.5 供应状态 白色粉末、片剂或丸剂。  
1.6 应用概况 与亚硝酸二环己胺配套，已广泛用于机床、电机、锅炉、仪器、仪表、医疗器械、汽车拖拉机配件、量具、刃具、轴承、工具、高炮、坦克、枪械武器等。一般 $2 \sim 3$ 年不需拆封重新包装，只要密封性好，防锈性还可延长。启封后无须清洗即可投入使用，这对军用器材在战时的使用特别有利。  
1.7 研制及生产单位 武汉防锈纸厂、长春气相防锈纸厂、广州文具厂生产。

# 2 性能

2.1 物理及化学性能 碳酸环己胺为白色粉末，熔点 $108\sim 112^{\circ}C$ ，在 $110^{\circ}C$ 左右分解。在乙醇中可

结晶成针状体，有氨味，无毒。易溶于水，在一般有机溶剂中的溶解性见表2-1，其水溶液呈强碱性。碳酸环己胺的蒸气压与温度的关系见表2-2。

表2-1  

<table><tr><td>溶剂名称</td><td>100 mL 溶剂中 CHC 的溶解量(25℃)/g</td><td>溶剂名称</td><td>100 mL 溶剂中 CHC 的溶解量(25℃)/g</td></tr><tr><td>水</td><td>55.6</td><td>乙醚</td><td>1.18</td></tr><tr><td>甲醇</td><td>51.15</td><td>三氯甲烷</td><td>15.23</td></tr><tr><td>乙醇</td><td>27.80</td><td>四氯化碳</td><td>3.55</td></tr><tr><td>丙醇</td><td>13.00</td><td>苯</td><td>2.37</td></tr></table>

表2-2  

<table><tr><td>温度/℃</td><td>蒸气压/Pa(mmHg)</td><td>温度/℃</td><td>蒸气压/Pa(mmHg)</td></tr><tr><td>25</td><td>53.2(0.4)</td><td>52.5</td><td>798(6.0)</td></tr><tr><td>28</td><td>266(2.0)</td><td>55</td><td>1064(8.0)</td></tr><tr><td>45</td><td>431(3.3)</td><td>57</td><td>1330(10.0)</td></tr><tr><td>48</td><td>532(4.0)</td><td>60</td><td>1729(13.0)</td></tr></table>

# 2.2 力学性能

# 2.3 耐环境性能

2.4 工艺性能 碳酸环己胺可做成粉剂、片剂、丸剂、气相防锈纸、气相防锈塑料薄膜、气相防锈油等使用。工艺性能好，操作简单，只要密封性好，易保证防锈质量。  
2.5 使用性能 碳酸环己胺与亚硝酸二环己胺对各种金属的缓蚀性能比较见表2-3。碳酸环己胺与一些非金属材料的适应性大致同亚硝酸二环己胺[1]，请参阅亚硝酸二环己胺的2.5节。

表 $2 - 3^{2}$   

<table><tr><td rowspan="3">金属</td><td colspan="3">减重/mg\( ^1 \)</td><td rowspan="3">金属</td><td colspan="3">减重/mg\( ^1 \)</td></tr><tr><td rowspan="2">控制试样(无气相缓蚀剂)</td><td colspan="2">有气相缓蚀剂的试样</td><td rowspan="2">控制试样(无气相缓蚀剂)</td><td colspan="2">有气相缓蚀剂的试样</td></tr><tr><td>VPI-260</td><td>CHC</td><td>VPI-260</td><td>CHC</td></tr><tr><td>软钢</td><td>27.5</td><td>19.0</td><td>0.1</td><td>镁</td><td>4.2</td><td>5.0*</td><td>18.9*</td></tr><tr><td>铸铁</td><td>161.3</td><td>146.2</td><td>1.1</td><td>铜</td><td>4.0</td><td>2.4</td><td>16.7*</td></tr><tr><td>黄铜上镀铬</td><td>0.4</td><td>-</td><td>0.4</td><td>黄铜外层的焊锡</td><td>1.1</td><td>10.0*</td><td>0.5</td></tr><tr><td>钢上镀铬</td><td>4.4</td><td></td><td>0.2</td><td>镀锡(热浸)</td><td>11.3</td><td></td><td>1.2</td></tr><tr><td>铝</td><td>3.9</td><td>1.8</td><td>0.8</td><td>电解锡板</td><td>16.9</td><td>-</td><td>0.9</td></tr><tr><td>黄铜(60/40)</td><td>1.3</td><td>0.5</td><td>8.8*</td><td>锌</td><td>21.1</td><td>14.5</td><td>3.2</td></tr><tr><td>镉</td><td>10.2</td><td>9.5</td><td>9.8</td><td></td><td></td><td></td><td></td></tr></table>

① 试验是在试管的气相缓蚀剂溶液中浸泡14昼夜。  
* 表示与空白试样相比加速腐蚀。

# 3 使用工艺[3,4]

气相缓蚀剂是以其自身挥发出的气体(或蒸气)起防锈作用的。防锈气体无孔不入，所以对于表面不平、结构复杂、有细小孔隙的零件或组合件最为适用。

3.1 碳酸环己胺的有效作用半径为 $60~\mathrm{cm}$ ，比亚硝酸二环己胺大一倍。超过该半径时对金属就会失去防护作用，当被包装物的某些内腔、孔隙气相缓蚀剂的作用达不到时，便成了死角，应在死角处撒上气相缓蚀剂粉末或补充放上一些气相防锈纸。

3.2 封存期间包装内的相对湿度不得超过 $85\%$ ，如果过高会引起保护膜的溶解失去保护作用。  
3.3 使用时温度不宜超过 $60^{\circ}\mathrm{C}$ ，并避免光线直接照射，在较高的温度和紫外线直接照射下会发生分解变质而失去作用。  
3.4 应避免与酸碱性物质接触而失去缓蚀效果，因此，在实际使用时，必须控制包装纸、木箱、缓冲材料等可能挥发出的酸碱性物质与气相缓蚀剂接触。

3.5 碳酸环己胺的使用工艺有以下几种：

（1）粉末法 把粉末气相缓蚀剂直接撒在制品表面或装入纸袋、布袋悬挂于产品四周；或将气相缓蚀剂做成丸剂、片剂，放置在产品的适当部位。金属表面与缓蚀剂的距离应小于 $60~\mathrm{cm}$ ，每立方米空间用 $0.5 \sim 10\mathrm{g}$ ，然后用涂蜡纸、聚乙烯膜或沥青牛皮纸将金属件严密包装，再装入密封良好的包装桶。  
（2）溶液法 将气相缓蚀剂溶于蒸馏水或有机溶剂中（如乙醇）制成溶液，浸涂或喷洒在产品表面，再用涂蜡纸或塑料薄膜包装。  
（3）气相防锈纸法或气相塑料薄膜法 将气相缓蚀剂溶于蒸馏水或有机溶剂中制成溶液，然后将溶液滚涂、刷涂或浸涂在防锈原纸的表面，干燥后即成气相防锈纸，纸上涂布量在 $20\sim 40\mathrm{g / m^2}$ 。

为了提高防锈纸的防水、防潮和耐油性能，在原纸的另一面涂一层石蜡或石蜡聚乙烯，或用复合纸（即一面为原纸，另一面为塑料薄膜）。

气相塑料薄膜是以塑料薄膜作为缓蚀剂的载体制成的透明、可热焊的气相包装材料。

# 4 其他

4.1 包装 内衬塑料袋的铁桶、塑料编织袋或纸板桶包装。  
4.2 运输 按一般固体化学药品规则运输。运输过程中注意避光、避雨、避潮、防止受热及包装破损。  
4.3 贮存 贮存在避光、避雨、通风、干燥和无明火的库房内。  
4.4 技术安全 碳酸环己胺有氨味、无毒，但当与其粉末直接接触时，会引起皮肤呈微红以及轻微的刺激感。碳酸环己胺的挥发性强，所以应在通风橱内使用。未用完的碳酸环己胺应重新进行密封包装后存放。已用碳酸环己胺防锈的产品应及时进行密封包装。

# 5 使用建议

选用。

# 参考文献

1 曾兆民编著. 实用金属防锈. 北京: 新时代出版社, 1989  
2 司徒振民等．气相缓蚀剂的研究  
3 JB/T6068—1992 气相防锈材料的使用方法  
4周静好编著．防锈技术．北京：化学工业出版社，1988  
5 范树清等编．金属防锈及其试验方法．北京：机械工业出版社，1993.

编写 唐俊其

审校 张晓云 汤智慧

# 苯并三氮唑(BTA)

# 1 概述

苯并-氮唑(BTA)是铜、铝等有色金属有效的防锈防变色添加剂。苯并三氮唑的毒性不大，只有硝酸钠或亚硝酸二环己胺的五分之一左右。口服、皮肤接触毒性也较低。对酸、碱、氧化剂、还原剂等都较稳定，但强热或与高温的金属接触可生成类似苯胺、亚硝基的化合物。

苯并三氮唑一般不单独使用，而是添加在防锈油、防锈脂、切削液、气相缓蚀剂、涂料等中防止有色金属材料和镀锌层、镀镉层、镀铜层的生锈和变色。

1.1 牌号及名称 1,2,3-苯并三氮唑(BTA),代号为T706。  
1.2 基本组成 $\mathrm{C_6H_5N_3}$ 。  
1.3 材料标准

SH 0397—1994《T706防锈剂》

JB/T6068--1992《气相防锈材料使用方法》

1.4 使用工艺说明书   
1.5 供应状态 白色或微黄色针状结晶物。  
1.6 应用概况 已广泛用于机械加工、水质处理、照相行业、塑料制品等行业中。  
1.7 研制及生产单位 南京神柏化工有限公司生产。

# 2 性能

2.1 物理及化学性能 苯并三氮唑为白色或微黄色疏松针状结晶，味苦，无臭。熔点大于 $94^{\circ} \mathrm{C}$ ，沸点 $204^{\circ} \mathrm{C}(2.0 \mathrm{kPa})$ 。微溶于水，在水中的溶解度随水温升高而增加（表2-1）。水溶液的 $\mathrm{pH}$ 值为 $5.3 \sim 6.3$ 。溶于醇、苯、甲苯、氯仿及二甲基酰胺等有机溶剂中。在矿物油中的溶解量一般超过 $0.01 \%$ 已析出。在酸、碱液中有很大的溶解度，在 $10 \% \mathrm{NaOH}$ 溶液中可达 $20.0 \%$ ，在 $2 \mathrm{~mol} / \mathrm{L} \mathrm{HCl}$ 溶液中的可达 $50 \%$ 。在有机溶剂中的溶解度见表2-2，不同温度下的蒸气压见表2-3。

表2-1  

<table><tr><td>温度/℃</td><td>10</td><td>15</td><td>20</td><td>25</td><td>30</td><td>40</td><td>50</td><td>60</td><td>70</td><td>80</td><td>90</td><td>97</td></tr><tr><td>溶解度/g</td><td>1.19</td><td>1.38</td><td>1.57</td><td>1.96</td><td>2.34</td><td>3.85</td><td>5.66</td><td>6.54</td><td>8.59</td><td>10.46</td><td>12.25</td><td>19.7</td></tr></table>

表2-2  

<table><tr><td>溶剂</td><td>甲醇</td><td>乙二醇</td><td>丙酮</td><td>甲乙酮</td><td>异丙醇</td><td>四氯乙烯</td><td>苯</td><td>白色油</td><td>透平油</td></tr><tr><td>溶解度/g</td><td>71.6</td><td>50.7</td><td>50.0</td><td>46.1</td><td>53.9</td><td>0.06</td><td>1.30</td><td>0.004</td><td>0.01</td></tr></table>

表2-3  

<table><tr><td>温度/℃</td><td>30</td><td>70</td><td>100</td><td>110</td><td>120</td><td>130</td><td>140</td></tr><tr><td>蒸气压/kPa</td><td>0.005 3</td><td>0.006 6</td><td>0.013 3</td><td>0.021 3</td><td>0.042 6</td><td>0.129 3</td><td>0.208 0</td></tr></table>

2.2 力学性能

2.3 耐环境性能

2.4 工艺性能 借助于助溶剂本品可溶解在防锈油、脂中做铜、银合金的有效缓蚀剂，也可溶解在切削液、水或醇中做铜合金的有效缓蚀剂。本品在30℃时的蒸气压比VPI-260高出100倍，可作为气相缓蚀剂用。  
2.5 使用性能 本品是铜合金的特效缓蚀剂，可有效地抑制由氧化物、卤素化合物、硫化物亚硝
