Repository: C-zj02/CFD-claw

<div align="center">

**English** | [中文](#中文版) | [Français](README_FR.md) | [Русский](README_RU.md) | [हिन्दी](README_HI.md) | [العربية](README_AR.md) | [Português](README_PT.md)

# 🚀 Claude Code Python

**A Complete Python Reimplementation Based on Real Claude Code Source**

*From TypeScript Source → Rebuilt in Python with ❤️*

***
**🔥 Active Development • New Features Weekly 🔥**

</div>

***

## 🎯 What is This?

**Clawd Code** is a **complete Python rewrite** of Claude Code, based on the **real TypeScript source code**.

File: RAG-data/中国航空材料手册201-400.pdf-59ce491e-6d34-469a-9a0f-b8f1c387e43a.md (part 8 of 9)
# 参考文献
<table><tr><td rowspan="2">试样牌号</td><td colspan="2">应力-溶剂银纹/MPa</td><td rowspan="2">试样牌号</td><td colspan="2">应力-溶剂银纹/MPa</td></tr><tr><td>未抛光</td><td>抛光</td><td>未抛光</td><td>抛光</td></tr><tr><td>YB-2</td><td>18.43</td><td>19.25</td><td>YB-DM-4</td><td>18.08</td><td>18.45</td></tr><tr><td>YB-3</td><td>18.50</td><td>19.30</td><td>YB-DM-10</td><td>23.31</td><td>25.87</td></tr><tr><td>YB-DM-3</td><td>21.35</td><td>23.07</td><td></td><td></td><td></td></tr></table>

2.2.2 抛光前后有机玻璃透光率和雾度，见表2-2、表2-3。

表2-2  
%   

<table><tr><td rowspan="2">试样牌号</td><td colspan="2">未抛光</td><td colspan="2">抛光</td><td rowspan="2">试样牌号</td><td colspan="2">未抛光</td><td colspan="2">抛光</td></tr><tr><td>透光率</td><td>雾度</td><td>透光率</td><td>雾度</td><td>透光率</td><td>雾度</td><td>透光率</td><td>雾度</td></tr><tr><td>YB-2</td><td>92.5</td><td>2.14</td><td>92.2</td><td>1.44</td><td>YB-DM-4</td><td>92.4</td><td>2.21</td><td>92.3</td><td>1.55</td></tr><tr><td>YB-DM-3</td><td>93.1</td><td>2.19</td><td>92.9</td><td>1.69</td><td>YB-DM-10</td><td>92.3</td><td>1.87</td><td>92.4</td><td>1.50</td></tr></table>

注：只用研磨膏。

表2-3  
%   

<table><tr><td rowspan="2">试样牌号</td><td colspan="2">未上光</td><td colspan="2">上光</td></tr><tr><td>透光率</td><td>雾度</td><td>透光率</td><td>雾度</td></tr><tr><td>YB-DM-3</td><td>92.9</td><td>2.19</td><td>93.1</td><td>1.69</td></tr><tr><td>YB-DM-4</td><td>92.4</td><td>2.20</td><td>92.6</td><td>1.55</td></tr><tr><td>YB-DM-10</td><td>92.3</td><td>1.90</td><td>92.5</td><td>1.46</td></tr></table>

注：只用上光剂。

2.2.3抛光效率用有机玻璃抛光膏中研磨膏的抛光效率是原2号抛光膏的 $3\sim 4$ 倍，见表2-4。

表2-4  

<table><tr><td>抛光膏种类</td><td>样品原重</td><td>抛光后重</td><td>失重</td><td>平均失重</td><td>抛光膏种类</td><td>样品原重</td><td>抛光后重</td><td>失重</td><td>平均失重</td></tr><tr><td rowspan="2">研磨膏</td><td>42.068 3</td><td>41.617 7</td><td>0.450 6</td><td rowspan="2">0.425 8</td><td rowspan="2">2号抛光膏</td><td>44.741 0</td><td>44.583 8</td><td>0.147 2</td><td rowspan="2">0.129 1</td></tr><tr><td>40.869 4</td><td>40.468 5</td><td>0.400 9</td><td>40.393 5</td><td>40.281 5</td><td>0.111 0</td></tr></table>

注：样品厚度： $3\mathrm{mm}$ ，尺寸： $110\mathrm{mm}\times 110\mathrm{mm}$ ，转数： $3.5\mathrm{r / min}$ ，压强： $6000\mathrm{Pa}$ ，抛光时间： $7\mathrm{h}$ 。

# 3 使用工艺

用水洗净需要抛光的部位。把抛光膏摇匀，再用清洁的脱脂棉或棉绒布蘸上抛光膏，以圆周运动的方式轻轻地摩擦待抛光的表面，达到要求后，擦去残留的抛光膏，最后用干净的脱脂棉或棉绒布擦净。

# 4 其他

4.1包装装有有机玻璃抛光膏的塑料桶封口必须严密，塑料桶装在板条箱或木箱中。  
4.2 运输 用铁路或汽车运输，不要受重压。  
4.3 贮存 装有有机玻璃抛光膏的塑料桶要盖紧桶盖，贮存于阴凉的仓库中，要远离火源，不要受阳光直接照射。贮存温度 $0\sim 35^{\circ}C$ 。贮存期为2年。

# 5 使用建议

推荐。

# 参考文献

1 锦西化工研究院. YBP-3 有机玻璃抛光膏研制报告. 1999

# FY-1涂敷型飞机风挡玻璃防雨剂

# 1 概述

FY-1涂敷型飞机风挡玻璃防雨剂是七氟异丙氧基烷基卤代硅烷为主要成分，加适量的极性氟溶剂组成的无色透明液体。涂敷于风挡玻璃表面可形成憎水膜，膜层具有优良的透光性和较长的寿命。适用于无机玻璃风挡。

1.1 牌号及名称 FY-1 涂敷型飞机风挡玻璃防雨剂。  
1.2 基本组成 七氟异丙氧基烷基卤代硅烷，极性氟溶剂。  
1.3 材料标准 Q/683—1980《FY-1型飞机风挡玻璃防雨剂技术标准》  
1.4 使用工艺说明书 Q/6Z 115—1980《FY-1型飞机风挡玻璃涂防雨膜工艺说明书》  
1.5 供应状态 防雨剂装在玻璃封管中，每支 $10\mathrm{mL}$ ，分为每盒6支或10支两种供应。  
1.6 应用概况 已用于强击机、歼击机、水上飞机、轰炸机和民航机的风挡玻璃防雨。  
1.7 研制及生产单位 北京航空材料研究所和中国人民解放军39123部队研制，绍兴市东湖化工厂生产。  
1.8 鉴定级别及日期 1982年由航空工业部鉴定通过。

# 2 性能

2.1 物理及化学性能 FY-1 防雨剂的物理及化学性能见表 2-1。

表2-1[1]   

<table><tr><td>性能</td><td>指 标</td><td>典型值</td></tr><tr><td>外观</td><td>无色均相透明液体</td><td>-</td></tr><tr><td>接触角(玻璃表面)/(°)</td><td>≥103</td><td>105</td></tr><tr><td>对玻璃透光率及折射率的影响</td><td>无变化</td><td>无变化</td></tr><tr><td>可燃性(浸煤油的20mm×5mm双层滤纸为火源)</td><td>不燃烧</td><td>不燃烧</td></tr><tr><td>耐磨性能(载荷0.049MPa,行程200mm,试片摩擦1000次后)</td><td></td><td></td></tr><tr><td>接触角/(°)</td><td>≥100</td><td>103</td></tr><tr><td>耐盐水试验(在5%NaCl水溶液中浸泡30d后)</td><td></td><td></td></tr><tr><td>接触角/(°)</td><td>≥100</td><td>103~105</td></tr></table>

2.2 力学性能  
2.3 耐环境性能  
2.4 工艺性能  
2.5 使用性能 FY-1 防雨剂使用性能见表 2-2。经多种飞机使用, 在雨季涂敷一次防雨剂, 有效寿命约半年 (或 $150 \sim 200$ 飞行小时)。其使用效果见表 2-3。

表2-2[1]  

<table><tr><td>性能</td><td>指标</td><td>典型值</td></tr><tr><td>雨雾试验(风速400km/h,雨量25.4mm/h,靶距试片200mm)10h</td><td>靶中心图像清晰</td><td>图像清晰</td></tr><tr><td>雨雾寿命(风速240km/h,雨量51mm/h,靶距试片200mm)/h</td><td>&gt;16</td><td>&gt;30</td></tr><tr><td>贮存稳定性(室温)</td><td>一年后接触角不变</td><td>三年后接触角&gt;103°</td></tr><tr><td>低温影响(涂防雨剂试片在-55℃±2℃下放置20h后)</td><td></td><td></td></tr><tr><td>接触角/(°)</td><td>-</td><td>&gt;105</td></tr></table>

续表2-2[1]   

<table><tr><td>性能</td><td>指标</td><td>典型值</td></tr><tr><td>对密封胶影响(XM-28胶片在45min内用防雨剂润湿3次,放置24h后)</td><td>-</td><td>硬度无变化、无变色溶胀、发粘</td></tr><tr><td>耐污染性(涂有防雨剂的玻璃试片,在45min内用防冰液乙醇喷洒3次,放置24h后)</td><td></td><td></td></tr><tr><td>接触角/(°)</td><td>-</td><td>&gt;105</td></tr></table>

表 2-3[2]  

<table><tr><td>雨量</td><td>涂敷FY-1防雨剂</td><td>使用雨刷</td><td>防雨剂,雨刷均不用</td></tr><tr><td>小</td><td>观察目标清楚</td><td>观察目标稍有影响</td><td>观察目标模糊</td></tr><tr><td>中</td><td>观察目标较清楚</td><td>观察目标模糊</td><td>观察目标严重模糊</td></tr><tr><td>大</td><td>观察目标模糊</td><td>观察目标严重模糊</td><td>目标看不见</td></tr></table>

# 3 使用工艺

3.1 清洗玻璃 用绒布蘸取专用清洗剂(烷基苯酚聚氧乙烯醚 $1\sim 5$ 份，加水 $99\sim 95$ 份)和抛光剂（氧化铁50份，加水50份)，在风挡玻璃上反复擦洗，用水清洗干净后，再用绒布擦干。  
3.2 涂防雨膜 用脱脂棉球蘸取防雨剂，在整个玻璃上均匀涂敷一层，涂后 $1\sim 3\mathrm{min}$ ，用棉球擦掉大部分白色多余水解物，再用绒布蘸取清洗剂，把剩余水解物洗净，最后用水冲净。

# 4 其他

4.1包装封装于清洁、干燥的玻璃封管中的防雨剂，按规定的数量装于外套防震塑料盒中。  
4.2 运输 FY-1 防雨剂运输时应避光, 防止受热、受潮, 不可受压和与重物混运。  
4.3 贮存 FY-1 防雨剂贮存于阴凉、干燥的库房中，避免碰撞、重压。

# 5 使用建议

选用。

# 参考文献

1 北京航空材料研究所．飞机风挡玻璃防雨剂应用研究总结．1979  
2 中国人民解放军39123部队，关于FY-1型和PF-1喷洒型风挡玻璃防雨剂的试用情况报告.1978

# PF-1喷洒型飞机风挡玻璃防雨剂

# 1 概述

PF-1喷洒型飞机风挡玻璃防雨剂是以硅哄钛共聚物为基础组分，加入适量的表面活性剂组成的透明液体。以喷洒的方式喷涂于飞机风挡的无机玻璃或有机玻璃表面，在大、中雨条件下飞行时可改善风挡玻璃能见度，但要在装有专用喷洒系统的飞机上才能使用。

1.1 牌号及名称 PF-1喷洒型飞机风挡玻璃防雨剂。  
1.2 基本组成 硅哄钛共聚物、季铵盐、氟溶剂。  
1.3 材料标准 Q/682—1980《PF-1喷洒型防雨剂技术标准》  
1.4 使用工艺说明书   
1.5 供应状态 防雨剂同推进剂一起装于容量为 $1\mathrm{L}$ 的容器中，按罐供应。  
1.6 应用概况 已在三叉戟、波音707飞机上装机使用，其使用效果相当于波音Ⅲ型防雨剂。  
1.7 研制及生产单位 北京航空材料研究所和中国人民解放军39123部队研制，北京航空材料研究院生产。  
1.8 鉴定级别及日期 1979年由北京航空材料研究所组织鉴定通过。

# 2 性能

2.1 物理及化学性能 PF-1 防雨剂的物理及化学性能见表 2-1。

表2-1[1]   

<table><tr><td>性能</td><td>指标</td><td>典型值</td></tr><tr><td>外观</td><td>淡黄色透明液体</td><td>-</td></tr><tr><td>接触角/(°)</td><td>≥98</td><td>100</td></tr><tr><td>对玻璃透光率及折射率的影响</td><td>透光率及折射率不变</td><td>无变化</td></tr><tr><td>可燃性(浸煤油的20mm×5mm双层滤纸为火源)</td><td>不燃烧</td><td>不燃烧</td></tr></table>

2.2 力学性能  
2.3 耐环境性能  
2.4 工艺性能  
2.5 使用性能 PF-1 防雨剂的使用性能见表 2-2。

表 $2 - 2^{[1]}$   

<table><tr><td>性能</td><td>指标</td><td>典型值</td></tr><tr><td>外观</td><td>淡黄色透明液体</td><td>-</td></tr><tr><td>耐温度交变(-55℃±2℃和70℃±2℃下放置各1h,循环5次后)</td><td></td><td></td></tr><tr><td>接触角/(°)</td><td>≥98</td><td>100</td></tr><tr><td>雨雾寿命(风速400km/h,雨量25.4mm/h,靶距试片200mm)/min</td><td></td><td></td></tr><tr><td>有机玻璃</td><td>≥20</td><td>30</td></tr><tr><td>无机玻璃</td><td>≥25</td><td>40</td></tr><tr><td>贮存稳定性(室温)</td><td>一年后接触角不变</td><td>无变化</td></tr></table>

飞机在雨中飞行时，经喷洒PF-1防雨剂后，风挡玻璃立即由模糊变为透明，飞行员能及时看到目标。

# 3 使用工艺

PF-1防雨剂盛装于有推进剂的铝合金防雨液罐中，喷洒系统见图3-1。当飞行遇雨时，启动电控系统，将防雨剂从风挡外喷嘴喷至前风挡上，开动雨刷器，复摆 $1\sim 2$ 次，防雨剂迅速成为非湿润状态的透明防雨膜。防雨膜受雨水冲刷破坏后，重复上述喷洒过程。大雨时每隔 $8\sim 10\mathrm{min}$ 喷洒一次，小雨时 $1\mathrm{h}$ 以上喷洒一次，与风挡雨刷配合使用，比单独使用防雨剂的防雨时间延长 $3\sim 4$ 倍。防雨系统每隔半年应定检一次，防止产生漏气、结胶故障，并联的防雨液罐至少应有一罐处于装满状态，用毕空罐不得重新使用。

图3-1 喷洒型防雨系统示意图  
图片摘要：该图主要展示 3 1 喷洒型防雨系统示意图。
![](images/86e9811a9cc1e6f0445422f381fa801d5932d82bbd70c6fe98b7f0d10f6d3039.jpg)  
1—电闸；2—手控选择活门；3—防雨剂罐；4—操纵按钮；5—左手外喷管6—飞机蒙皮；7—2路常闭电磁活门；8—时间继电器；9—管路

# 4 其他

4.1 包装 PF-1 防雨剂盛装于耐压的铝合金罐中。  
4.2 运输 防雨剂罐在运输中防止激烈撞击，不可倒置，严防罐帽脱落。  
4.3 贮存 PF-1 防雨剂贮存于阴凉、干燥的库房中，避免碰撞、重压，严防倒置。

# 5 使用建议

选用。

# 参考文献

1 北京航空材料研究所. 喷洒型飞机风挡玻璃防雨剂研究. 1978

# GS系列包边材料

# 1 概述

GS系列包边材料是由聚乙烯醇缩丁醛树脂及填料加热挤压而成。可以热成形，适用于聚乙烯醇缩丁醛胶片制成的层合玻璃包边，工艺稍复杂。使用温度 $-60\sim 140^{\circ}\mathrm{C}$ 。

1.1 牌号及名称 GS-1-B(扁条)包边材料, GS-1-D(垫片)包边材料; GS-2-B(扁条)包边材料, GS-2-D(垫片)包边材料; GS-3-B(扁条)包边材料, GS-3-D(垫片)包边材料。  
1.2 基本组成 GS-1: 聚乙烯醇缩丁醛、石墨; GS-2 和 GS-3: 聚乙烯醇缩丁醛、云母粉。

# 1.3 材料标准

《GS-1包边材料技术条件》

《GS-2包边材料技术条件》

《GS-3包边材料技术条件》

# 1.4 使用工艺说明书

《J6防弹玻璃生产工艺操作规程》

《H6驾驶员电加热玻璃生产工艺操作规程》

《J7前风挡玻璃生产工艺操作规程》

1.5 供应状态 GS系列包边材料成卷供应，规格见表1-1。

表1-1  
mm   

<table><tr><td>材料牌号</td><td>厚度</td><td>宽度</td><td>材料牌号</td><td>厚度</td><td>宽度</td></tr><tr><td>GS-1-D、GS-2-D、GS-3-D</td><td>0.5~1</td><td>15~25</td><td>GS-1-B、GS-2-B、GS-3-B</td><td>1~2</td><td>15~25</td></tr></table>

1.6 应用概况 已大量应用于歼击机、运输机、轰炸机风挡玻璃。

1.7 研制及生产单位 晨光化工研究院研制并生产。

# 2 性能

2.1 物理及化学性能 GS系列包边材料的物理及化学性能见表2-1。

表 $2 - 1{}^{\left\lbrack  1 \sim  3\right\rbrack  }$   

<table><tr><td>性能</td><td>GS-1</td><td>GS-2</td><td>GS-3</td><td>性能</td><td>GS-1</td><td>GS-2</td><td>GS-3</td></tr><tr><td>外观</td><td>黑色</td><td>褐色</td><td>褐色</td><td>蠕变(60℃)/%</td><td>60</td><td>-</td><td>-</td></tr><tr><td>挥发物质量分数/%</td><td>&lt;1</td><td>&lt;1</td><td>&lt;1</td><td>绝缘电阻(相对湿度&lt;80%)/MΩ</td><td>-</td><td>50</td><td>-</td></tr><tr><td>纵向收缩率/%</td><td>&lt;5</td><td>&lt;5</td><td>&lt;5</td><td></td><td></td><td></td><td></td></tr></table>

2.2 力学性能 GS系列包边材料的力学性能见表2-2。

表 $2 - 2\left\lbrack  {1 \sim  3}\right\rbrack$   
MPa   

<table><tr><td rowspan="2">性 能</td><td colspan="2">GS-1、GS-2、GS-3</td><td rowspan="2">性 能</td><td colspan="2">GS-1、GS-2、GS-3</td></tr><tr><td>B</td><td>D</td><td>B</td><td>D</td></tr><tr><td>拉伸强度</td><td>&gt;5</td><td>&gt;3</td><td>剪切强度①</td><td>&gt;8</td><td>&gt;8</td></tr></table>

① 与无机玻璃粘接。

2.3 耐环境性能 GS系列包边材料的耐环境性能见表2-3。

表2-3  

<table><tr><td>性能</td><td>材料牌号</td><td>指 标</td><td>典型值</td></tr><tr><td>耐热性(60℃±2℃,6h)(140℃±2℃,6h)</td><td>GS-1,GS-2GS-3</td><td rowspan="2">不允许产生超出技术条件规定的缺陷</td><td rowspan="2">合格</td></tr><tr><td>耐寒性(-60℃±2℃,6h)</td><td>GS-1,GS-2,GS-3</td></tr></table>

2.4 工艺性能 GS系列包边材料可剪切及热压成形。

# 3 工艺性能

3.1 热处理 热处理温度：GS-1和GS-2为 $60\sim 70^{\circ}\mathrm{C}$ ；GS-3为 $70\sim 80^{\circ}\mathrm{C}$ 。

3.2包边将粘接面用乙醇擦净后，粘贴GS-1-D(或GS-2-D、GS-3-D)，再粘贴GS-1-B（或GS-2-B、GS-3-B)。

3.3 热压 热压工艺条件见表3-1。

表 $3 - 1^{[1\sim 3]}$   

<table><tr><td>热压条件</td><td>GS-1</td><td>GS-2</td><td>GS-3</td></tr><tr><td>温度/℃</td><td>95~100</td><td>100~110</td><td>120</td></tr><tr><td>压力/MPa</td><td>1.0~1.5</td><td>1.0~1.5</td><td>1.2~1.8</td></tr><tr><td>橡胶袋内压力/kPa</td><td>&lt;16</td><td>&lt;16</td><td>&lt;16</td></tr></table>

# 4 其他

4.1 包装 GS 系列包装材料每卷用牛皮纸包好后装入塑料袋内，再装入木箱中。  
4.2 运输 GS 系列包装材料在运输过程中不得日晒、雨淋和强烈震动。  
4.3 贮存 GS 系列包装材料贮存在温度低于 $40^{\circ}\mathrm{C}$ ，干燥、通风良好的库房中，避免日光直射。

# 5 使用建议

选用。

# 参考文献

1 建筑材料科学研究院.J6防弹玻璃技术鉴定文件.1964  
2 建筑材料科学研究院.H6电加热玻璃技术鉴定文件.1970  
3 建筑材料科学研究院.J6前风挡玻璃技术鉴定文件.1968

# GD-414包边材料

# 1 概述

GD-414包边材料是羟基封端的二甲基聚硅氧烷为基的膏状物。可室温硫化，其硫化产品的耐热性高，耐候性好，使用工艺简单。可与聚乙烯醇缩丁醛胶片、有机硅橡胶作中间层的层合玻璃匹配，但强度较低。适用于层合玻璃和玻璃-塑料复合透明材料包边。使用温度 $-60\sim 180^{\circ}\mathrm{C}$ 。

1.1 牌号及名称 GD-414包边材料，也称GD-414单组分室温熟化硅橡胶。  
1.2 基本组成 羟基封端二甲基聚硅氧烷为主的基础胶料、甲基三甲氧基硅烷、催化剂。  
1.3 材料标准 Q/XGY-063—1996《GD系列单组分室温硫化胶》，主要性能指标见表1-1。

表1-1[1,2]  

<table><tr><td>性能</td><td>指标</td><td>性能</td><td>指标</td></tr><tr><td>拉伸强度/MPa</td><td>≥3.9</td><td>撕裂强度/(kN/cm)</td><td>≥1.47</td></tr><tr><td>伸长率/%</td><td>≥300</td><td>剪切强度/MPa</td><td>≥4①</td></tr><tr><td>永久变形/%</td><td>10</td><td></td><td></td></tr></table>

① 与无机玻璃粘接。  
1.4 使用工艺说明书 《GD-414单组分室温硫化胶使用工艺说明书》  
1.5 供应状态 以软管包装供应。  
1.6 应用概况 已应用于高速歼击机风挡玻璃。  
1.7 研制及生产单位 晨光化工研究院研制，成都有机硅研究中心生产。  
1.8 鉴定级别及日期 1976年由化学工业部鉴定通过。

# 2 性能

2.1 物理及化学性能

2.1.1 外观 膏状，颜色视染色剂而定。

2.1.2 脆化温度 $-70^{\circ}\mathrm{C}$ 。

# 2.2 力学性能

2.2.1 拉伸强度 5.2 MPa。  
2.2.2 伸长率 $378\%$   
2.2.3 撕裂强度 $2.1\mathrm{kN / cm}_{\circ}$   
2.2.4 邵氏A硬度 $35\sim 45$ 度。  
2.3 耐环境性能 GD-414包边材料在 $250^{\circ}\mathrm{C}$ 老化 $72\mathrm{h}$ 后的力学性能见表2-1。

表 2-1[1]  

<table><tr><td>性 能</td><td>典型值</td><td>性 能</td><td>典型值</td><td>性 能</td><td>典型值</td></tr><tr><td>拉伸强度/MPa</td><td>&gt;3.0</td><td>伸长率/%</td><td>&gt;200</td><td>邵氏A硬度/度</td><td>45</td></tr></table>

2.4 工艺性能 GD-414包边材料可灌注成各种形状，室温或加热均可硫化。  
2.5 使用性能 GD-414 包边材料包边的层合玻璃在 $180^{\circ}\mathrm{C} \pm 2^{\circ}\mathrm{C}, 6\mathrm{~h}$ 和 $-70^{\circ}\mathrm{C} \pm 2^{\circ}\mathrm{C}, 6\mathrm{~h}$ 的条件下试验, 未产生超出技术规定的缺陷。

# 3 使用工艺[3]

3.1 表面处理 被粘接表面用丙酮或乙醇清洗干净，晾干。为提高粘接性能，可在被粘接表面涂以GNB-593表面处理剂。  
3.2 硫化硫化条件：室温放置 $24\mathrm{h}$ 或在 $40^{\circ}\mathrm{C}$ 保持 $3\sim 4\mathrm{h}$ 。在 $23^{\circ}\mathrm{C} \pm 2^{\circ}\mathrm{C}$ ，相对湿度 $92\%$ 的条件下，硫化时间与硫化深度的关系见表3-1。

表3-1[1]  

<table><tr><td>硫化时间/h</td><td>硫化深度/mm</td><td>硫化时间/h</td><td>硫化深度/mm</td></tr><tr><td>0.5</td><td>表面固化</td><td>24</td><td>7~8</td></tr><tr><td>4</td><td>2</td><td>28</td><td>8~9</td></tr><tr><td>8</td><td>5</td><td>32</td><td>10~11</td></tr></table>

# 4 其他

4.1包装GD-414包边材料封装在铅锡软管中，软管用纸盒保护，最后装入硬纸箱或木箱中。  
4.2 运输 GD-414包边材料在运输过程中严禁重压、雨淋和日光直射。  
4.3 贮存 GD-414包边材料贮存在温度低于 $30^{\circ}\mathrm{C}$ 的凉爽通风的库房。

# 5 使用建议

选用。

# 参考文献

1晨光化工研究院.GD-414单组分室温熟化硅橡胶技术鉴定文件.1976  
2 国营157厂.GD-414包边材料检测报告.1986  
3 建筑材料科学研究院.J8Ⅱ风挡玻璃生产工艺操作规程.

# 绝缘材料

# 绝缘材料篇编辑委员会

主任委员 张茂松

副主任委员 张秉权

委员（按姓氏笔画排序）

王文玫 李树连 杨战峰 呼忠平 张惠珍

钱军 康晓卫

编 辑 张茂松 张英

编写、审校人员 王文玖 钱军 呼忠平 张惠珍 李树连

杨战峰 康晓卫 寇开昌 张茂松

材料标准审校 王彬如

# 第1版编写、审校人员名单

肖智勇 白英芳 高荣华 潘顺清 张俊阁

李国芳 裴毓颖 李仁忠 朱再恩 刘寄吾

徐志鸿 林士华

绝缘材料即指电绝缘材料，又称为电介质。它是在电场中能被极化和能长期存在静电场中的一类物质。在直流电压作用下，仅有微电流通过，电阻率约为 $10^{4} \sim 10^{7} \mathrm{M} \Omega \cdot \mathrm{m}$ 。在电机、电器、变压器、开关及电缆中，绝缘材料主要用于隔离带电的或在有一定电位差的两导体间进行隔离，限制电流使其按一定电路进行流动。而在电容器中，则是利用绝缘材料的“介电”特性建立电场，取得电能。

随着科学技术的发展，电气设备的容量和功率、电压等级的不断提高，工作环境和使用条件向新的领域扩展。电气产品对绝缘材料，除了要求具有优良的电气性能外，还应具有较好的综合性能（热学、力学、物理、化学及耐介质性能等），使其能在超高温、超低温、高空、高转速、高应力等环境下正常工作。由于新型高分子材料的不断研制成功，现在更多的绝缘材料选用了最新型的树脂体系及合成工艺制造技术，使它们根据不同的应用方向更多地具备了自身的某些特点，如有些绝缘材料还兼有散热、灭弧、自熄、润滑、耐潮、防霉、防盐雾、防辐射及耐化学药品性能。

绝缘材料也是电气设备技术性能的主要影响因素。在电气设备用材中，绝缘材料所占比重相当大，按重量比在 $10\% \sim 12\%$ ，按费用比在 $5\%$ 左右。先进的绝缘材料和巧妙地利用这些材料的绝缘技术，对提高电气设备的性能成本比和改善电气设备的功率重量比都具有显著的作用。航空电气产品为了提高飞机承载能力、减轻重量，对重量要求极为严格，因而航空绝缘材料采用质优而轻薄型的，主要是固体绝缘材料。

航空电气产品选材时，应注重材料的综合性能。综合性能主要有电气性能、热性能、力学性能、三防性能、老化性能及其他物理化学性能。同一产品选用的材料即要配套又要相容，包括材料的耐热等级等。比如绝缘体的烘烤温度高于相应材料的允许工作温度，或者烘烤时间过长，会导致材料性能的下降。或者选择的绝缘体的成分、溶剂与相应的材料不相容，对其有损害作用。这些都会直接影响产品的质量和使用寿命。

绝缘材料种类多，分类方法也多。我国把绝缘材料(固体)分为六大类，它们是绝缘纤维制品、浸渍纤维制品、绝缘用薄膜及其复合制品和粘带、云母制品、层压制品和绝缘漆，而工程上最重要的分类方法是根据允许工作温度，分为七个耐热等级，见表1。

表1  

<table><tr><td>耐热等级</td><td>允许工作温度℃</td><td>材料种类</td></tr><tr><td>Y</td><td>90</td><td>未浸渍的纤维素材料(木材、纸、纸板),棉纤维、天然丝、聚酰胺纤维等</td></tr><tr><td>A</td><td>105</td><td>沥青漆、虫胶、油性漆、矿物油等及用其浸渍过的Y级材料</td></tr><tr><td>E</td><td>120</td><td>聚酯纤维纸、聚酯薄膜等及其复合制品,纸、棉层压制品</td></tr><tr><td>B</td><td>130</td><td>醇酸、环氧、环氧聚酯、环氧酚醛类等各种绝缘制品</td></tr><tr><td>F</td><td>155</td><td>芳香聚酰胺纸、聚酯亚胺漆、改性有机硅漆及用其制成的云母、玻璃纤维制品等</td></tr><tr><td>H</td><td>180</td><td>有机硅、二苯醚、聚胺-酰亚胺、氟-46等各类制品及其复合材料</td></tr><tr><td>C</td><td>&gt;180</td><td>聚酰亚胺类制品,聚四氟乙烯类制品,玻璃纤维制品,陶瓷、石英类制品、云母等</td></tr></table>

本篇结合以上两种分类方法收入了绝缘纤维制品、浸渍纤维制品、电绝缘用薄膜及其复合制品和粘带、云母制品、层压制品、绝缘漆等六类材料的性能数据。

绝缘纤维制品 系指由植物纤维、矿物纤维、合成纤维或者是这些纤维的混合物, 通过水、空气或其他流体将纤维沉积在造纸机上, 形成薄页状材料, 一般把标重小于 $225 \mathrm{~g} / \mathrm{m}^{2}$ 的称为纸板或纸管。植物纤维虽具有一定的力学性能, 但耐热性差, 且易吸潮, 影响电绝缘性能, 使用时需经一定的绝缘浸渍处理, 以提高其电气耐热、耐潮性能。矿物纤维、合成纤维力学性能好、吸湿性小、电气性能稳定。绝缘纤维制品主要用于航空电机、电器的绕包、衬垫绝缘或与薄膜复合使用。

浸渍纤维制品 系指以纤维织物为底材经绝缘漆浸渍并烘干、分切而成的绝缘材料，主要指漆布。漆布(管)按使用的底材分为棉漆布(管)、漆绸、玻璃布(管)、合成纤维漆布(管)以及玻璃纤维与合成纤维交织漆布(管)。漆布(管)、漆绸等天然纤维制品具有一定的机械强度、较好的柔软性，但易吸潮、耐热性低、防霉、耐潮性差，已逐步被无碱玻璃纤维和合成纤维的织物所取代，玻璃纤维拉伸强度高，耐热性好、吸湿小、耐潮、防霉、耐酸碱性好，但柔软性差、折后漆膜的击穿电压有所降低。在正常情况下，浸渍纤维制品的性能，主要取决于浸渍漆或树脂的性能，一般以电工用无碱玻璃布、无碱玻璃丝管等为底材，分别浸以醇酸漆、环氧漆、有机硅漆、硅橡胶、聚酰亚胺漆、聚四氟乙烯树脂等经烘干制成。就其耐温性能而言，浸渍醇酸漆、环氧漆的无碱玻璃布或管，工作温度为 $130^{\circ}\mathrm{C}$ ；浸渍有机硅漆、硅橡胶为 $180^{\circ}\mathrm{C}$ ；浸渍聚酰亚胺漆为 $220^{\circ}\mathrm{C}$ ；浸渍聚四氟乙烯树脂为 $250^{\circ}\mathrm{C}$ 。由于浸渍的漆或树脂不同又呈现出各自的特点，如有机硅制品耐潮、防霉性能好，但耐溶剂性能差；聚酰亚胺制品具有耐氟里昂，耐辐射性能；聚四氟乙烯玻璃布虽电气性能不高，但经折弯后电气性能基本不变，并具有自润滑性。浸渍纤维制品具有一定的力学、电气、耐潮性能和较好的柔软性。主要用于航空电机、电器作槽绝缘、衬垫、垫圈、垫片及与其他材料复合使用。

电绝缘用薄膜 系指电工用塑料薄膜,厚度一般在 $0.25\mathrm{mm}$ 以下,其特点是厚度薄且具有优异的电气性能。随着品种的不同,还分别兼有突出的拉伸强度、耐热、耐寒、耐化学性、抗射线的辐照性、耐气候性、耐潮性等优点。可单独使用也可和其他纤维材料复合使用,有的薄膜有熔融热封特性,有的薄膜可用粘合剂粘合,有的还与绝缘体、绝缘油以及漆包线有良好的相容性。多年的应用实践证明,电绝缘用薄膜不仅可以减少绝缘厚度,提高场强,缩小体积,提高可靠性,而且可满足各种特殊要求如耐热、耐辐射、耐深冷、耐油、耐化工腐蚀等等。主要有聚酯薄膜、聚丙烯薄膜、聚酰亚胺薄膜、聚四氟乙烯薄膜及聚酰亚胺薄膜涂有氟-46树脂的复合薄膜。聚酯薄膜工作温度为 $120^{\circ}\mathrm{C}$ ,其特点是较其他薄膜具有高的力学性能。聚酰亚胺薄膜工作温度为 $220^{\circ}\mathrm{C}$ ,具有耐氟里昂和耐辐射的性能。聚四氟乙烯薄膜工作温度为 $250^{\circ}\mathrm{C}$ ,具有良好的耐寒性、化学稳定性和自润滑性,但力学性能较差,在一般情况下不易与漆、胶相粘接。这些薄膜均具有厚度薄、柔韧、耐潮、力学性能和电气性能好的特点。薄膜制品主要用于航空电机、电器作主绝缘,如线圈绕包,槽绝缘、垫圈、垫片等。聚四氟乙烯薄膜,还可绕包导线经高温烧结成形。

薄膜复合制品主要是聚酯薄膜和聚酰亚胺薄膜复合箔。由薄膜的单面或双面粘合绝缘纸板、玻璃漆布、聚酯纤维纸、聚芳酰胺纤维纸等制成。其性能与薄膜相当或更好，同时还具有挺括，改善电机嵌线工艺性，增加浸漆吸附漆量的能力等优点。主要用于航空电机、电器作主绝缘，如槽绝缘、线圈衬垫、电枢端部绝缘等。

粘带主要有聚酯薄膜粘带、聚酰亚胺薄膜粘带。系以薄膜为底材，涂有粘合剂，能自身粘合或与其他材料粘合的带子。粘合剂有丙烯酸酯聚合物、有机硅树脂和硅橡胶、聚胺-酰亚胺等。按其粘合状态不同，有的不经预处理而在包扎或粘贴时利用手的轻微压力即能自行粘合成整体的压敏粘带；有的需经一定温度、压力固化后才有胶粘性的粘带。主要用于航空电机、电器的线圈、引接线的端头和焊接处的包扎绝缘，也可用于标志、可剥性密封等。

云母及云母制品 云母是一种结晶的天然无机矿物(硅酸盐类), 工业上最常用的是白云母和金云母。白云母有很高的电气性能和较低的介质损耗因数以及抗电弧、耐电晕等电气性能, 又具有力学性能好、耐高温、耐腐蚀等物理化学性能且能分剥成具有弹性的透明薄片, 可单独使用。金云母的电气性能次

于白云母, 呈琥珀色, 透明性稍差, 但耐热性较高, 是较好的绝缘耐热材料。云母制品, 主要有云母带、柔软云母板、塑型云母板、换向器云母板、衬垫云母板和云母箔等。为提高云母制品的电气、力学性能, 除塑型云母板、换向器云母板外, 可用补强材料, 如电工用无碱玻璃布、聚酯薄膜、聚酰亚胺薄膜或其他材料。为获得不同耐热性能的云母制品, 可采用不同类型的粘合剂, 如醇酸漆、环氧或改性环氧漆、有机硅漆、二苯醚及其衍生物漆、单马来酰亚胺漆等。云母制品主要用于航空电机、电器绝缘, 如云母带用于线圈、电枢端部绕包; 柔软云母板主要用于槽绝缘、绕包和衬垫; 塑型云母板, 需加热成型, 用于换向器绝缘圈、环; 换向器云母板, 用作换向器铜片间绝缘、垫圈、垫片; 衬垫云母板用作垫圈、垫片; 云母箔卷烘成筒、管等。

层压制品 由浸渍过热固性或可固化树脂的片状纤维材料, 多层相叠, 经加热加压粘结成型的硬质复合制品。主要包括层压板、棒、管和覆铜箔层压板。层压制品的性能取决于基材和粘合剂。目前, 航空电气产品根据自身特点 (耐温性), 基本上以电工用无碱玻璃布为底材, 粘合剂有环氧、环氧酚醛、不饱和聚酯、有机硅、二苯醚、聚胺-酰亚胺、聚四氟乙烯、双磷胺树脂或漆。使用不同的粘合剂能获得不同性能的层压制品, 如与环氧、环氧酚醛、不饱和聚酯结合的层压制品适用于B级、F级的电机、电器, 而与有机硅、二苯醚、聚四氟乙烯、双马来酰胺结合的层压制品适合于H级甚至C级绝缘结构。层压制品主要用于航空电机、电器作绝缘结构材料, 如座板、线圈架、槽楔、端片垫圈、衬套及印制电路板。

绝缘漆 系指具有良好的电绝缘性的漆。现代绝缘漆是一种可含或不含溶剂的液体树脂体系，在一定条件下固化。它能涂覆在电器零部件上以对其提供电气的、机械的和环境的保护。按用途可分为浸渍绝缘漆、覆盖绝缘漆、绝缘磁漆、粘合绝缘漆、硅钢片漆、电阻电容器漆以及半导体漆等。浸渍绝缘漆，包括有溶剂漆和无溶剂漆两类，有溶剂漆在浸渍烘烤中有溶剂挥发，有气味，有毒，烘烤时间较长；无溶剂漆烘烤时无挥发物、无气味、烘烤时间短，可采用滴浸工艺，缩短生产周期。这两类漆用于航空电机、电器的转子、定子、线圈的浸渍及零件的绝缘处理，使之粘合成一整体，提高绝缘、耐潮、介电、力学和导热性能。覆盖绝缘漆，包括清漆、磁漆和防霉漆，又可分为烘干漆和气干漆。烘干漆需加热才能固化，气干漆的干燥或固化可不加热。主要用于航空电机、电器线圈表面、金属或非金属零件表面的浸渍或涂敷。硅钢片漆用以涂覆硅钢片表面，可降低铁芯的涡流损耗及提高硅钢片表面防锈、防腐蚀能力。除了电绝缘性能，还要求涂膜薄且匀，牢固、光滑、附着力强。

本篇是在第1版“绝缘材料篇”的基础上进行编写的，所收入的材料从原来109项增加到113项，其中删除11项，增补15项。大部分材料引用了最新标准，新录入的材料基本都是高性能、高耐热等级的绝缘材料，并且已应用在新型机种的电机、电气产品上。

本篇中除列出了各种航空用绝缘材料标准中规定的各项性能指标外，还列出了根据多年材料检验和性能试验结果，用统计方法求出的有关性能的典型值。绝缘材料的有关性能试验方法均采用国家标准，在有关的材料标准中作了具体规定。本篇中所列性能，凡未具体注明测试条件的，均指以下几种状态：

常态——在正常的大气试验条件下，温度为 $15\sim 35^{\circ}\mathrm{C}$ ，相对湿度为 $45\% \sim 75\%$ 。

受潮——在正常的大气试验条件下，温度为 $15 \sim 35^{\circ} \mathrm{C}$ ，相对湿度为 $95\% \pm 3\%$ ，时间为 $24 \mathrm{~h}$ 。

浸水——在正常的大气试验条件下，温度为 $15 \sim 25^{\circ} \mathrm{C}$ ，在蒸馏水中浸 $24 \mathrm{~h}$ 。

# A-Ⅱ、B-I、B-Ⅱ电容器纸

# 1 概述

A-Ⅱ、B-I、B-Ⅱ电容器纸由高纯度绝缘木浆抄纸制成。按紧度分为I型和Ⅱ型，按质量分为A级和B级。具有紧度大，厚度均匀，柔软等特点。A级用作电子工业电容器极间介质；B级用作电力电容器极间介质。在航空电机、电器中作绝缘处理后的A级绝缘结构材料。

1.1 牌号及名称 A-Ⅱ电容器纸；B-Ⅰ电容器纸；B-Ⅱ电容器纸。  
1.2 基本组成 高纯度绝缘木浆。  
1.3 材料标准 GB/T 12913—1991《电容器纸》  
1.4 使用工艺说明书   
1.5 供应状态 成卷筒纸状态供应。卷筒宽 $95 \mathrm{~mm}, 140 \mathrm{~mm}, 235 \mathrm{~mm}, 250 \mathrm{~mm}, 280 \mathrm{~mm}, 355 \mathrm{~mm}, 390 \mathrm{~mm}, 420 \mathrm{~mm}$ 。卷筒宽度允许偏差：宽度小于或等于 $200 \mathrm{~mm}$ 者，偏差不大于 $\pm 1.0 \mathrm{~mm}$ ；宽度大于 $200 \mathrm{~mm}$ 者，偏差不大于 $\pm 2.0 \mathrm{~mm}$ 。卷筒直径 $220 \sim 250 \mathrm{~mm}$ 。纸芯内径 $75 \mathrm{~mm} \pm 1 \mathrm{~mm}$ 。标称厚度及允许偏差见表1-1。

表1-1  

<table><tr><td rowspan="3">类型</td><td rowspan="3">标称厚度μm</td><td colspan="3">A 级</td><td colspan="3">B 级</td></tr><tr><td colspan="2">波动差/μm ≤</td><td rowspan="2">允许偏差/%</td><td colspan="2">波动差/μm ≤</td><td rowspan="2">允许偏差/%</td></tr><tr><td>横向</td><td>纵向</td><td>横向</td><td>纵向</td></tr><tr><td rowspan="3">I 型</td><td>8</td><td>0.7</td><td>1.1</td><td>±8</td><td>0.8</td><td>1.2</td><td>±8</td></tr><tr><td>10~15</td><td>0.8</td><td>1.2</td><td>±7</td><td>0.9</td><td>1.3</td><td>±8</td></tr><tr><td>17~22</td><td>1.2</td><td>1.4</td><td>±6</td><td>1.3</td><td>1.5</td><td>±7</td></tr><tr><td rowspan="4">II 型</td><td>4~6</td><td>0.4</td><td>0.6</td><td>±10</td><td>0.4</td><td>0.6</td><td>±10</td></tr><tr><td>7~8</td><td>0.5</td><td>0.7</td><td>±8</td><td>0.6</td><td>0.8</td><td>±8</td></tr><tr><td>10~12</td><td>0.6</td><td>0.8</td><td>±6</td><td>0.7</td><td>0.9</td><td>±6</td></tr><tr><td>15~17</td><td>0.7</td><td>0.9</td><td>±6</td><td>0.8</td><td>1.0</td><td>±6</td></tr></table>

1.6 应用概况 已广泛用于航空电机、电器线圈层间绝缘以及电容器极间介质绝缘。  
1.7 研制及生产单位 浙江嘉兴民丰造纸厂研制；四川乐山造纸厂、浙江嘉兴民丰造纸厂生产。  
1.8 鉴定级别及日期 1982年1月由轻工业部鉴定通过。

# 2 性能

# 2.1 物理及化学性能

2.1.1 外观 表面平整，无死褶子、裂口、羊毛压碎、机械损伤、杂质、明显花纹和印子。  
2.1.2 物理性能 见表2-1、表2-2。

表2-1  

<table><tr><td>性 能</td><td>指 标</td></tr><tr><td>水分/%</td><td>标称厚度4~6μm:6.0~10.0;标称厚度≥7μm:5.0~9.0</td></tr><tr><td>灰分/% ≤</td><td>0.35</td></tr><tr><td>水抽出物酸度/% ≤</td><td>0.0070</td></tr><tr><td>水抽出物电导率/(ms/m) ≤</td><td>4.0</td></tr><tr><td>水抽出物氯/(mg/kg) ≤</td><td>30</td></tr></table>

表2-2  

<table><tr><td rowspan="2">牌号</td><td rowspan="2">标称厚度μm</td><td rowspan="2">紧度g/cm3</td><td rowspan="2">抗张指数(纵向)N·m/g≥</td><td colspan="2">击穿电压(AC)/(V/层)≥</td><td rowspan="2">导电质点个/m2≤</td><td colspan="2">介质损耗因数/% ≤</td></tr><tr><td>最低值</td><td>平均值</td><td>60℃</td><td>100℃</td></tr><tr><td rowspan="7">B-Ⅰ</td><td>8</td><td rowspan="4">1.00±0.05</td><td rowspan="7">55</td><td>250</td><td>305</td><td>150</td><td rowspan="7">0.17</td><td rowspan="7">0.22</td></tr><tr><td>10</td><td>270</td><td>335</td><td>110</td></tr><tr><td>12</td><td>300</td><td>375</td><td>65</td></tr><tr><td>15</td><td>320</td><td>395</td><td>50</td></tr><tr><td>17</td><td rowspan="3">1.15±0.05</td><td>350</td><td>435</td><td>45</td></tr><tr><td>20</td><td>390</td><td>485</td><td>20</td></tr><tr><td>22</td><td>410</td><td>505</td><td>20</td></tr><tr><td rowspan="9">A-Ⅱ</td><td>4</td><td rowspan="4">1.20±0.05</td><td rowspan="9">60.0</td><td>165</td><td>250</td><td>1100</td><td rowspan="9">0.20</td><td rowspan="9">0.26</td></tr><tr><td>5</td><td>190</td><td>280</td><td>800</td></tr><tr><td>6</td><td>220</td><td>320</td><td>450</td></tr><tr><td>7</td><td>255</td><td>355</td><td>250</td></tr><tr><td>8</td><td rowspan="5">1.22±0.05</td><td>280</td><td>390</td><td>150</td></tr><tr><td>10</td><td>330</td><td>450</td><td>90</td></tr><tr><td>12</td><td>365</td><td>495</td><td>55</td></tr><tr><td>15</td><td>410</td><td>520</td><td>35</td></tr><tr><td>17</td><td>425</td><td>530</td><td>25</td></tr><tr><td rowspan="9">B-Ⅱ</td><td>4</td><td rowspan="4">1.20±0.05</td><td rowspan="9">60.0</td><td>155</td><td>220</td><td>1200</td><td rowspan="9">0.20</td><td rowspan="9">0.27</td></tr><tr><td>5</td><td>180</td><td>255</td><td>900</td></tr><tr><td>6</td><td>190</td><td>280</td><td>550</td></tr><tr><td>7</td><td>210</td><td>325</td><td>300</td></tr><tr><td>8</td><td rowspan="5">1.22±0.05</td><td>230</td><td>360</td><td>180</td></tr><tr><td>10</td><td>270</td><td>415</td><td>105</td></tr><tr><td>12</td><td>290</td><td>465</td><td>70</td></tr><tr><td>15</td><td>310</td><td>490</td><td>50</td></tr><tr><td>17</td><td>320</td><td>500</td><td>45</td></tr></table>

# 2.2 力学性能

# 2.3 耐环境性能

2.4 工艺性能 可剪切加工。

# 3 使用工艺

A-Ⅱ、B-I、B-Ⅱ型电容器纸在相对湿度超过 $75\%$ 使用时，需进行预处理：温度 $50\sim 60^{\circ}\mathrm{C}$ ，时间 $45\sim 60\mathrm{min}$ 。

# 4 其他

4.1包装 以卷筒包装，并套以塑料袋密封放入木箱中，箱外用铁皮扎牢，并注明“防潮”字样。  
4.2 运输 按非危险品运输。运输过程中防止机械损伤、受潮和日光直射。装卸要轻放，严禁包装件由高处往下扔。  
4.3 贮存 贮存在通风良好的库房内，防止受潮，远离热源，且不能与化学药品放在一起。

# 5 使用建议

选用。

# DLZ-U、DLZ-A、DLZ-B 电缆纸

# 1 概述

DLZ-U、DLZ-A、DLZ-B电缆纸是由本色硫酸盐木浆制成的。电缆纸的力学、电气性能好，介质损耗因数小，耐油性好，油纸绝缘耐热温度为 $95^{\circ}\mathrm{C}$ 。在航空电机、电器中用作A级绝缘材料。

1.1 牌号及名称 DLZ-U 电缆纸;DLZ-A 电缆纸;DLZ-B 电缆纸。  
1.2 基本组成 $100\%$ 硫酸盐绝缘木浆。  
1.3 材料标准 GB7969—1987《电力电缆纸》  
1.4 使用工艺说明书   
1.5 供应状态 电缆纸为卷筒纸状态供应。卷筒宽度为 $625 \mathrm{~mm} \pm 5 \mathrm{~mm}$ , 卷筒直径为 $650 \sim 700 \mathrm{~mm}$ 。标称厚度及允许偏差见表1-1。

表1-1  

<table><tr><td rowspan="2">标称厚度/μm</td><td colspan="3">允许偏差/μm</td><td rowspan="2">标称厚度/μm</td><td colspan="3">允许偏差/μm</td></tr><tr><td>DLZ-U</td><td>DLZ-A</td><td>DLZ-B</td><td>DLZ-U</td><td>DLZ-A</td><td>DLZ-B</td></tr><tr><td>80</td><td>±5.0</td><td>±5.0</td><td>±6.0</td><td rowspan="2">170</td><td rowspan="2">±8.0</td><td rowspan="2">±8.0</td><td rowspan="2">±10.0</td></tr><tr><td>130</td><td>±7.0</td><td>±7.0</td><td>±8.0</td></tr></table>

1.6 应用概况 已广泛用于航空电机、电器线圈层间绝缘以及电容器极间介质绝缘。  
1.7 研制及生产单位 佳木斯造纸厂研制并生产。  
1.8 鉴定级别及日期 1979年由轻工业部鉴定通过。

# 2 性能

# 2.1 物理及化学性能

2.1.1 外观 纸页的纤维组织应均匀，不许有未离解的纤维束、斑点、褶子、裂口、孔眼等。  
2.1.2 物理性能 见表2-1。

表2-1  

<table><tr><td rowspan="2">性 能</td><td colspan="3">DLZ-U</td><td colspan="3">DLZ-A</td><td colspan="3">DLZ-B</td></tr><tr><td>80±5μm</td><td>130±7μm</td><td>170±8μm</td><td>80μm</td><td>130μm</td><td>170μm</td><td>80μm</td><td>130μm</td><td>170μm</td></tr><tr><td>紧度/(g/cm3)</td><td colspan="3">0.85±0.05</td><td colspan="3">0.85±0.07</td><td colspan="3">0.85±0.10</td></tr><tr><td>耐折度(纵横平均)/次 ≥</td><td>1000</td><td colspan="2">2000</td><td>1000</td><td colspan="2">2000</td><td>1000</td><td colspan="2">2000</td></tr><tr><td>工频击穿电压/(V/层) ≥</td><td>600</td><td>950</td><td>1200</td><td>600</td><td>950</td><td>1200</td><td>600</td><td>950</td><td>1200</td></tr><tr><td>干纸介质损耗因数(100℃)/%≤</td><td colspan="3">0.70</td><td colspan="3">-</td><td colspan="3">-</td></tr><tr><td>电导率/(mS/m) ≤</td><td colspan="9">10</td></tr><tr><td>水抽提液pH值</td><td colspan="3">6.0~8.0</td><td colspan="3">6.5~8.5</td><td colspan="3">6.5~8.5</td></tr><tr><td>透气度/(μm/Pa·s)或(mL/min) ≤</td><td colspan="9">0.51(30.0)</td></tr><tr><td>灰分/% ≤</td><td colspan="9">1.00</td></tr><tr><td>交货水分/%</td><td colspan="9">6.0~9.0</td></tr></table>

# 2.2 力学性能 力学性能见表2-2。

表2-2  

<table><tr><td rowspan="2" colspan="2">性 能</td><td colspan="3">DLZ-U</td><td colspan="3">DLZ-A</td><td colspan="3">DLZ-B</td></tr><tr><td>80 μm</td><td>130 μm</td><td>170 μm</td><td>80 μm</td><td>130 μm</td><td>170 μm</td><td>80 μm</td><td>130 μm</td><td>170 μm</td></tr><tr><td rowspan="2">抗张强度/(kN/m) ≥</td><td>纵</td><td>5.9</td><td>10.5</td><td>13.0</td><td>5.90</td><td>10.5</td><td>13.0</td><td>4.90</td><td>9.50</td><td>11.8</td></tr><tr><td>横</td><td>2.90</td><td>4.90</td><td>6.50</td><td>2.90</td><td>4.90</td><td>6.50</td><td>2.60</td><td>4.20</td><td>5.90</td></tr><tr><td rowspan="2">伸长率/% ≥</td><td>纵</td><td>2.0</td><td>2.2</td><td>2.2</td><td>2.0</td><td>2.2</td><td>2.2</td><td>1.9</td><td>2.0</td><td>2.0</td></tr><tr><td>横</td><td>6.0</td><td>6.5</td><td>6.5</td><td>6.0</td><td>6.5</td><td>6.5</td><td>5.7</td><td>6.0</td><td>6.0</td></tr><tr><td colspan="2">撕裂度(横向)/MN ≥</td><td>540</td><td>1 080</td><td>1 470</td><td>540</td><td>1 080</td><td>1 470</td><td>540</td><td>1 080</td><td>1 470</td></tr></table>

# 3 使用工艺

# 4 其他

4.1 包装 每个卷筒包一层塑料薄膜或防潮纸后，再包 $3\sim 4$ 层包装纸。  
4.2 运输 运输时应使用有篷而洁净的车辆。搬运时，不允许将卷筒从高处扔下。  
4.3 贮存 电缆纸应妥善保管，防止风、雨和地面潮气的影响。

# 5 使用建议

选用。

# MPM1、MPM2 云母纸

# 1 概述

MPM1、MPM2 云母纸是以白云母为原料，经过制浆、造纸工艺过程制造的。云母纸具有良好的电气性能、质地柔软等特点，适于制作云母带和柔软云母板。

1.1 牌号及名称 MPM1 云母纸、MPM2 云母纸。  
1.2 基本组成 白云母。  
1.3 材料标准 GB/T 10216—1998《云母纸》  
1.4 使用工艺说明书   
1.5 供应状态 云母纸通常以卷装形式供货，纸卷幅宽由供需双方商定，允许偏差为 $\pm 2\mathrm{mm}$ 。厚度及允许偏差见表1-1。

表1-1  

<table><tr><td rowspan="2">牌 号</td><td colspan="2">厚 度</td></tr><tr><td>期望厚度/μm</td><td>个别值与所有值的平均值的最大允许偏差/%</td></tr><tr><td>MPM1</td><td>45、55、65、75、85、95、105</td><td>±10</td></tr><tr><td>MPM2</td><td>50、60、70、75、90</td><td>±10</td></tr></table>

1.6 应用概况 已用于航空电机、电器产品绝缘，并广泛用于低压中、小型电机、电器线圈内层包扎绝缘。  
1.7 研制及生产单位 丹东造纸厂研制并生产；杭州杨伦造纸厂、杭州云母纸厂、雅安云母公司生产。  
1.8 鉴定级别及日期 1967年由轻工业部鉴定通过。

# 2 性能

# 2.1 物理及化学性能

2.1.1 外观 云母纸外观应平整、光滑、无缺陷（例如穿孔、折皱）、无杂质及大颗粒云母硬粒等。  
2.1.2 物理及化学性能 见表2-1。

表2-1  

<table><tr><td>牌号</td><td>期望厚度μm</td><td>质量标称值g/m2</td><td>透气性s/(100 cm3)</td><td>渗透时间(非网面)s≤</td><td>水萃取物的电导率μS/cm ≤</td><td>质量损失/%≤</td></tr><tr><td rowspan="7">MPM1</td><td>45</td><td>68</td><td>3 200~6 500</td><td>100</td><td rowspan="7">70</td><td rowspan="7">0.5</td></tr><tr><td>55</td><td>82</td><td>3 800~7 300</td><td>120</td></tr><tr><td>65</td><td>100</td><td>4 700~8 500</td><td>120</td></tr><tr><td>75</td><td>115</td><td>≥6 000</td><td>130</td></tr><tr><td>85</td><td>130</td><td>.≥6 000</td><td>130</td></tr><tr><td>95</td><td>145</td><td>≥6 000</td><td>150</td></tr><tr><td>105</td><td>160</td><td>≥6 000</td><td>150</td></tr><tr><td rowspan="5">MPM2</td><td>50</td><td>80</td><td>1 400~2 300</td><td>50</td><td rowspan="5">20</td><td rowspan="5">0.5</td></tr><tr><td>60</td><td>100</td><td>1 600~2 600</td><td>70</td></tr><tr><td>70</td><td>115</td><td>1 700~2 900</td><td>90</td></tr><tr><td>75</td><td>125</td><td>1 850~3 150</td><td>110</td></tr><tr><td>90</td><td>150</td><td>2 200~3 700</td><td>160</td></tr></table>

# 2.2 力学性能 云母纸的拉伸强度见表2-2。

表2-2  

<table><tr><td>牌号</td><td colspan="7">MPM1</td><td colspan="5">MPM2</td></tr><tr><td>期望厚度/μm</td><td>45</td><td>55</td><td>65</td><td>75</td><td>85</td><td>95</td><td>105</td><td>50</td><td>60</td><td>70</td><td>75</td><td>90</td></tr><tr><td>拉伸强度/(kN/m)(宽) ≥</td><td>0.80</td><td>0.98</td><td>0.98</td><td>0.98</td><td>1.10</td><td>1.10</td><td>1.10</td><td>0.62</td><td>0.70</td><td>0.75</td><td>0.80</td><td>0.90</td></tr></table>

# 2.3 耐环境性能

2.4 工艺性能 可剪切和冲切加工。

# 3 使用工艺

3.1 MPM1、MPM2云母纸在相对湿度超过 $75\%$ 时，需经预处理：温度 $70\sim 80^{\circ}\mathrm{C}$ ，时间 $60\sim$ $80\mathrm{min}$ 。  
3.2 为确保电机、电器线圈绝缘厚度尺寸，下料时可将卷纸的皱边剪去，一般采用纵向下料，用作衬垫绝缘时，也可采取横向下料。

# 4 其他

4.1 包装 纸卷用防潮纸包裹，用塑料薄膜密封，用托板架空，放在木包装箱中，箱外用铁皮带扎紧。  
4.2 运输 云母纸在运输时按非危险品运输，防止机械损伤和日光直射，严禁与水、极性溶剂及其蒸气接触。  
4.3 贮存 云母纸应贮存在具有防潮设施、通风、干燥的库房中，严禁与水、极性溶剂及其蒸气接触。

# 5 使用建议

选用。

# 755 聚芳酰胺纤维云母纸

# 1 概述

755 聚芳酰胺纤维云母纸, 由间苯二甲酰氯和间苯二胺缩聚纤维与粉云母混抄、热轧制成。有较高

的电气性能、耐电晕性，与一般的耐热浸渍漆有良好的相容性，适用于H级绝缘电机、电器、变压器线圈包扎绝缘；经浸树脂后，可压制成板材和卷制成管材。

1.1 牌号及名称 755 聚芳酰胺纤维云母纸。  
1.2 基本组成 聚芳酰胺纤维、粉云母。  
1.3 材料标准 XB7006—1981《聚芳酰胺纤维云母纸》  
1.4 使用工艺说明书   
1.5 供应状态 成卷供应。卷宽为 $450 \sim 500 \mathrm{~mm}$ ，按需要可车成宽为 $20 \mathrm{~mm} \pm 1 \mathrm{~mm}, 25 \mathrm{~mm} \pm 2 \mathrm{~mm}, 30 \mathrm{~mm} \pm 2 \mathrm{~mm}, 35 \mathrm{~mm} \pm 2 \mathrm{~mm}$ 的带。标称厚度为 $0.13 \mathrm{~mm}$ ，允许偏差：平均值为 $\pm 0.01 \mathrm{~mm}$ ，个别值为 $\pm 0.02 \mathrm{~mm}$ 。  
1.6 应用概况 已用于电机槽绝缘，电器线圈、变压器线圈包扎绝缘，也可浸渍树脂，制成板材和管材，作干式变压器、电炉中的衬垫和套筒。  
1.7 研制及生产单位 西安绝缘材料厂研制并生产。  
1.8 鉴定级别及日期 1981年11月由西安绝缘材料厂组织鉴定通过。

# 2 性能

# 2.1 物理及化学性能

2.1.1 外观 表面平整，无杂质、粗大浆块、裂纹和起皱，纤维和云母分布均匀。  
2.1.2 物理性能 见表2-1。

表 2-1[1]  

<table><tr><td>性 能</td><td>指标</td><td>典型值</td><td>性 能</td><td>指标</td><td>典型值</td></tr><tr><td>热收缩率(250℃,10min)(纵、横平均值)/%</td><td>2.5</td><td></td><td>电气强度/(MV/m)</td><td>13</td><td>15</td></tr></table>

2.1.3 组分 熟云母粉： $45\% \sim 55\%$ ；短切纤维： $18\% \sim 22\%$ ；沉析纤维： $27\% \sim 33\%$ 。

# 2.2 力学性能。

755纤维云母纸的力学性能见表2-2。

表2-2[1]  

<table><tr><td>性 能</td><td>指标</td><td>典型值</td><td>性 能</td><td>指标</td><td>典型值</td></tr><tr><td>抗张强度(纵向)/(N/15mm)</td><td>27.4</td><td>36.3</td><td>纵向</td><td>0.98</td><td>2.89</td></tr><tr><td>撕裂强度/N</td><td></td><td></td><td>横向</td><td>0.78</td><td>2.78</td></tr></table>

# 3 使用工艺

# 4 其他

4.1 包装 成卷包装。每卷用一层蜡纸或油纸和二层包装纸包装后装入塑料袋封口，再装入硬质防潮筒或木箱内。  
4.2 运输 按非危险品运输。在运输过程中防止机械损伤、受潮和日光直射。  
4.3 贮存 直立贮存在温度不超过 $40^{\circ}\mathrm{C}$ ，干燥、洁净和通风良好的库房内，严禁靠近热源和日光直射，贮存期为6个月。

# 5 使用建议

选用。

# 参考文献

# 1 西安绝缘材料厂.755聚芳酰胺纤维云母纸试验报告统计资料.1981

# CZ6630D 聚酯纤维纸

# 1 概述

CZ6630D 聚酯纤维纸(又称聚酯无纺布), 是对苯二甲酸乙二醇聚酯纤维(涤纶纤维), 经开松、除杂、喂入、分梳、成网、浸轧、干燥、轧光等工序制成。具有良好的渗透性和较大的伸长率, 可与聚酯薄膜、无碱玻璃布制成复合制品。适用于 E 级绝缘电机、电器线圈作层间衬垫绝缘材料。

1.1 牌号及名称 CZ6630D 聚酯纤维纸。  
1.2 基本组成 对苯二甲酸乙二醇聚酯纤维。  
1.3 材料标准 Q/CJB 156—1984《聚酯纤维纸》  
1.4 使用工艺说明书   
1.5 供应状态 成卷状供应。卷宽不小于 $1000\mathrm{mm}$ ，收卷两端部整齐。标称厚度及允许偏差见表1-1。

1.6 应用概况 已广泛用于与聚酯薄膜、无碱玻璃布制作复合制品及E级绝缘电机槽绝缘、线圈层间、相间衬垫绝缘。  
1.7 研制及生产单位 常州绝缘材料厂研制并生产。  
1.8 鉴定级别及日期 1984年由机械工业部鉴定通过。

表1-1  

<table><tr><td rowspan="2">标称厚度/mm</td><td colspan="2">允许偏差/mm</td></tr><tr><td>平均值</td><td>个别值</td></tr><tr><td rowspan="2">0.07</td><td rowspan="2">±0.02</td><td>+0.04</td></tr><tr><td>-0.03</td></tr><tr><td>0.09,0.11,0.12</td><td>±0.02</td><td>±0.04</td></tr></table>

# 2 性能

2.1 物理及化学性能  
2.1.1 外观 表面经轧光后平整，无破损及杂质。  
2.2力学性能 CZ6630D聚酯纤维纸的力学性能见表2-1。

表2-1[1]   

<table><tr><td>性能</td><td>指标</td><td>典型值</td><td>性能</td><td>指标</td><td>典型值</td></tr><tr><td rowspan="2">拉伸强度/MPa ≥纵向</td><td rowspan="2">9.81</td><td rowspan="2">17.6</td><td>横向</td><td rowspan="2">40</td><td rowspan="2">13.5</td></tr><tr><td>收缩率/% ≤</td></tr><tr><td>横向</td><td>9.81</td><td>15.0</td><td>纵向</td><td>5</td><td>3.67</td></tr><tr><td>延伸率/% ≤纵向</td><td>40</td><td>15</td><td>横向</td><td>5</td><td>3.13</td></tr></table>

# 3 使用工艺

# 4 其他

4.1 包装 成卷并套以塑料袋置于箱中封装。  
4.2 运输 按非危险品运输。在运输过程中防止机械损伤、受潮和日光直射。  
4.3 贮存 竖立置于干燥、洁净的库房内，远离热源和避免日光直射，贮存期为6个月。

# 5 使用建议

选用。

# 参考文献

1 常州绝缘材料厂.CZ6330D聚酯纤维纸试验报告统计资料.1986

# 758 聚芳酰胺纤维纸板

# 1 概述

758 聚芳酰胺纤维纸板由聚芳酰胺纤维纸经热压自粘而成。具有优良的电气性能。适用于 H 级绝缘电机、电器作绝缘结构材料。

1.1 牌号及名称 758 聚芳酰胺纤维纸板。  
1.2 基本组成 聚芳酰胺纤维纸。  
1.3 材料标准 XB7010—1984《聚芳酰胺纤维纸板》  
1.4 使用工艺说明书   
1.5 供应状态 以板材供应。最大尺寸为 $450\mathrm{mm}\times 900\mathrm{mm}$ ，标称厚度及允许偏差见表1-1。

表1-1  

<table><tr><td>标称厚度/mm</td><td>允许偏差/mm</td><td>标称厚度/mm</td><td>允许偏差/mm</td></tr><tr><td>0.20</td><td>±0.03</td><td>1.50</td><td>±0.22</td></tr><tr><td>0.25</td><td>±0.04</td><td>1.80,2.00</td><td>±0.25</td></tr><tr><td>0.30</td><td>±0.05</td><td>2.50,3.0,3.5,4.0</td><td>±0.35</td></tr><tr><td>0.50</td><td>±0.10</td><td>4.5,5.0</td><td>±0.40</td></tr><tr><td>1.40</td><td>±0.20</td><td></td><td></td></tr></table>

1.6 应用概况 已用于电机槽绝缘、衬垫绝缘和电器线圈、变压器线圈层间绝缘。  
1.7 研制及生产单位 西安绝缘材料厂研制并生产。  
1.8 鉴定级别及日期 1983年11月由西安绝缘材料厂组织鉴定通过。

# 2 性能

2.1 物理及化学性能  
2.1.1 外观 表面平整, 无气泡、开裂, 边缘切割整齐, 端面无分层。  
2.1.2 物理性能 见表2-1。

表 2-1[1]  

<table><tr><td>性 能</td><td>指 标</td><td>典型值</td><td>性 能</td><td>指 标</td><td>典型值</td></tr><tr><td>相对密度</td><td>1.15</td><td>-</td><td>180°C</td><td>1×10^8</td><td>3.6×10^7</td></tr><tr><td>体积电阻率/(MΩ·m) ≥</td><td></td><td></td><td>受潮</td><td>1×10^4</td><td>3.4×10^15</td></tr><tr><td>常态</td><td>1×10^6</td><td>3.7×10^8</td><td>电气强度/(MV/m) ≥</td><td>10</td><td>19.4</td></tr></table>

2.2 力学性能 758纤维纸板的力学性能见表2-2。

表2-2[1]  

<table><tr><td>性能</td><td>指标</td><td>典型值</td><td>性能</td><td>指标</td><td>典型值</td></tr><tr><td>拉伸强度/MPa ≥</td><td>58.8</td><td>80.3</td><td>弯曲强度/MPa ≥</td><td>98.1</td><td>147.1</td></tr></table>

2.3 耐环境性能  
2.4 工艺性能 758纤维纸板在冲剪和机械加工时，无裂纹，不掉渣。

# 3 使用工艺

# 4 其他

4.1 包装 板与板之间应以纸隔开，并用衬有防潮纸的木箱包装。  
4.2 运输 按非危险品运输。在运输过程中防止机械损伤、受潮和日光直射。  
4.3 贮存 贮存在温度不超过 $40^{\circ}\mathrm{C}$ ，干燥、洁净的库房内，严禁靠近热源和日光直射。

# 5 使用建议

选用。

# 参考文献

1 西安绝缘材料厂.758聚芳酰胺纤维纸板试验报告统计资料.1983

# A类、B类、C类钢纸板

# 1 概述

A类、B类、C类钢纸板，由钢纸原纸经氯化锌处理后用水漂洗，再经热压制成，其中C类钢纸板又分为I、Ⅱ两种，I为间歇性生产，Ⅱ为连续性生产。钢纸板组织紧密，机械加工性能良好。适用于A级绝缘的电机、电器、仪表作槽楔、垫圈、垫片以及零部件。

1.1 牌号及名称 A类钢纸板；B类钢纸板；C类钢纸板。  
1.2 基本组成 钢纸原板。  
1.3 材料标准 QB/T2199—1996《硬钢纸板》  
1.4 使用工艺说明书   
1.5 供应状态 以平板和卷筒板状供应。尺寸为 $1000\mathrm{mm} \times 1200\mathrm{mm}, 900\mathrm{mm} \times 1200\mathrm{mm},$ $850\mathrm{mm} \times 1000\mathrm{mm}, 700\mathrm{mm} \times 1200\mathrm{mm}, 500\mathrm{mm} \times 600\mathrm{mm}$ ，厚度及允许偏差见表1-1。

表1-1  

<table><tr><td colspan="2">A类</td><td colspan="2">B类</td><td colspan="2">C类</td></tr><tr><td>厚度/mm</td><td>允许偏差</td><td>厚度/mm</td><td>允许偏差</td><td>厚度/mm</td><td>允许偏差</td></tr><tr><td rowspan="2">0.5~3.0</td><td rowspan="2">±10%</td><td>0.5~5.0</td><td>±10%</td><td>0.5~5.0</td><td>±10%</td></tr><tr><td>5.0以上</td><td>10%</td><td>5.0以上</td><td>10%</td></tr></table>

1.6 应用概况 已广泛用于航空电机、电器、仪表作槽楔、绝缘垫圈、线圈骨架等。为提高绝缘性能，可对加工的零件进行绝缘处理。  
1.7 研制及生产单位 牡丹江第一钢纸板厂研制并生产。  
1.8 鉴定级别及日期 1981年由轻工业部鉴定通过。

# 2 性能

# 2.1 物理及化学性能

2.1.1 外观 纸板表面光滑平整、洁净，边部切齐，无分层、起泡、透光、破皮等现象。  
2.1.2 纸板分别在 $100\sim 105^{\circ}\mathrm{C}$ 加热 $24\mathrm{h}$ 和 $10\sim 30^{\circ}\mathrm{C}$ 的水中浸泡 $24\mathrm{h}$ 后，均无龟裂、气泡、分层。其物理及化学性能见表2-1。

表2-1  

<table><tr><td>性能</td><td>A类</td><td>B类</td><td>C类</td><td>性能</td><td>A类</td><td>B类</td><td>C类</td></tr><tr><td>紧度/(g/cm³) ≥</td><td></td><td></td><td></td><td>水分/%</td><td>6~10</td><td>6~10</td><td>6~10</td></tr><tr><td>厚度0.5~0.9mm</td><td>1.25</td><td>1.15</td><td>1.10</td><td>灰分/% ≤</td><td>1.5</td><td>1.5</td><td>2.5</td></tr><tr><td>1.0~2.0mm</td><td>1.30</td><td>1.25</td><td>1.15</td><td>氯化锌/% ≤</td><td>0.15</td><td>0.10</td><td>0.20</td></tr><tr><td>2.1~5.9mm</td><td>1.30</td><td>1.25</td><td>1.15</td><td>吸水率/% ≤</td><td></td><td></td><td></td></tr><tr><td>≥6.0mm</td><td>-</td><td>1.25</td><td>1.20</td><td>厚度 1.0~2.0mm</td><td>-</td><td>60</td><td>70</td></tr><tr><td>体积电阻率/(MΩ·m) ≥</td><td>-</td><td>10</td><td>1.0</td><td>2.1~3.5mm</td><td>-</td><td>50</td><td>65</td></tr><tr><td>电气强度/(MV/m) ≥</td><td></td><td></td><td></td><td>3.6~5.0mm</td><td>-</td><td>40</td><td>60</td></tr><tr><td>厚度0.5~0.9mm</td><td>-</td><td>8.0</td><td>6.0</td><td>&gt;5.0mm</td><td>-</td><td>30</td><td>50</td></tr><tr><td>1.0~2.0mm</td><td>-</td><td>7.0</td><td>5.0</td><td>吸油率/% ≤</td><td></td><td></td><td>40</td></tr><tr><td>2.1~5.0mm</td><td>-</td><td>5.0</td><td>3.0</td><td>航空汽油(15~20℃,24h)</td><td>1.5</td><td>-</td><td>-</td></tr><tr><td>5.1~12mm</td><td>-</td><td>4.0</td><td>2.5</td><td>变压器油(15~20℃,24h)</td><td>1.3</td><td>-</td><td>-</td></tr></table>

2.2力学性能A类、B类、C类钢纸板的力学性能见表2-2。

表2-2  

<table><tr><td rowspan="2">性 能</td><td rowspan="2">A类</td><td rowspan="2">B类</td><td colspan="2">C类</td><td rowspan="2">性能</td><td rowspan="2">A类</td><td rowspan="2">B类</td><td colspan="2">C类</td></tr><tr><td>I</td><td>II</td><td>I</td><td>II</td></tr><tr><td>拉伸强度(横断面)/MPa ≥</td><td></td><td></td><td></td><td></td><td>纵向</td><td>85</td><td>65</td><td>50</td><td>50</td></tr><tr><td>厚度0.5~0.9mm</td><td></td><td></td><td></td><td></td><td>横向</td><td>50</td><td>45</td><td>30</td><td>30</td></tr><tr><td>纵向</td><td>85</td><td>70</td><td>55</td><td>55</td><td>厚度5.0mm以上</td><td></td><td></td><td></td><td></td></tr><tr><td>横向</td><td>45</td><td>40</td><td>35</td><td>30</td><td>纵向</td><td>-</td><td>50</td><td>40</td><td>40</td></tr><tr><td>厚度1.0~2.0mm</td><td></td><td></td><td></td><td></td><td>横向</td><td>-</td><td>35</td><td>30</td><td>30</td></tr><tr><td>纵向</td><td>90</td><td>75</td><td>60</td><td>60</td><td>延伸率/% ≥</td><td></td><td></td><td></td><td></td></tr><tr><td>横向</td><td>55</td><td>40</td><td>35</td><td>30</td><td>纵向</td><td>10</td><td>-</td><td>-</td><td>-</td></tr><tr><td>厚度2.1~3.5mm</td><td></td><td></td><td></td><td></td><td>横向</td><td>12</td><td>-</td><td>-</td><td>-</td></tr><tr><td>纵向</td><td>90</td><td>75</td><td>60</td><td>60</td><td>层间剥离强度/(N/m) ≥</td><td></td><td></td><td></td><td></td></tr><tr><td>横向</td><td>50</td><td>45</td><td>40</td><td>30</td><td>1.5~3.0mm</td><td>200</td><td>200</td><td>200</td><td>200</td></tr><tr><td>厚度3.6~5.0mm</td><td></td><td></td><td></td><td></td><td>&gt;3.0mm不予试验</td><td></td><td></td><td></td><td></td></tr></table>

# 2.3 耐环境性能

2.4 工艺性能 A类、B类、C类钢纸板具有良好的加工性，可用剪床或冲床加工。

# 3 使用工艺

准备加工的纸板在相对湿度 $65\% \pm 2\%$ ，温度 $20^{\circ}\mathrm{C} \pm 2^{\circ}\mathrm{C}$ 进行 $7 \sim 15\mathrm{d}$ 处理，使其水分保持在 $6\% \sim 10\%$ 的范围内。

# 4 其他

4.1 包装 用木夹板或软包装，注意防潮。  
4.2 运输 按非危险品运输。运输过程中防止机械损伤、受潮和日光直射。  
4.3 贮存 贮存间温度 $10\sim 25^{\circ}C$ ，相对湿度 $65\% \pm 2\%$ ，地面和货架应保持洁净、干燥，防止受潮，不得靠近热源。

# 5 使用建议

选用。

# 50/50、100/00 电绝缘纸板

# 1 概述

50/50、100/00电绝缘纸板由木浆、棉浆混合或木浆单独抄制而成。50/50(木/棉)纸板具有良好的耐弯曲性及耐热性，适用电机、电器的绝缘和保护材料以及耐震绝缘零部件等。100/00(木/棉)纸板，其中薄型具有良好的力学性能和绝缘性能，适用于电机槽绝缘和绕线绝缘保护：厚型具有紧度大，力学性能好，介电强度高的特点，适用于制作绝缘零件和作保护层。

1.1 牌号及名称 50/50电绝缘纸板；100/00电绝缘纸板。  
1.2 基本组成 木浆和棉浆。  
1.3 材料标准 QB/T 3503—1999《电绝缘纸板》  
1.4 使用工艺说明书   
1.5 供应状态 电绝缘纸板分平板和卷筒两种: 厚度大于 $0.5 \mathrm{~mm}$ 的为平板纸板, 厚度等于小于 $0.5 \mathrm{~mm}$ 的为平板或卷筒纸板; 平板纸板尺寸及允许偏差、偏斜度应符合表1-1要求; 卷筒纸板尺寸: 卷筒宽度 $1000 \mathrm{~mm}, 1200 \mathrm{~mm}$ , 允许偏差不超过 $+10 \mathrm{~mm}$ 。

表1-1  
mm   

<table><tr><td>分类</td><td>基本尺寸</td><td>允许偏差</td><td>偏斜度</td><td>分类</td><td>基本尺寸</td><td>允许偏差</td><td>偏斜度</td></tr><tr><td>大规格</td><td>4 200×1 9803 250×1 400</td><td>±10</td><td>≤10</td><td rowspan="2">小规格</td><td rowspan="2">1 000×1 000920×1 320880×1 040880×1 030880×1 050</td><td rowspan="2">±5</td><td rowspan="2">≤5</td></tr><tr><td>中规格</td><td>1 050×1 9801 080×1 4002 000×1 0003 000×1 000</td><td>±10</td><td>≤10</td></tr></table>

注：基本尺寸为纵向 $\times$ 横向。

1.6 应用概况 已广泛用于航空电机、电器的绝缘以及制作绝缘零部件。  
1.7 研制及生产单位 辽阳工业纸板厂研制并生产。  
1.8 鉴定级别及日期 1987年由轻工业部鉴定通过。

# 2 性能

# 2.1 物理及化学性能

2.1.1 外观 电绝缘纸板应经过压光。厚度应均匀一致，切边整齐、洁净。纸板应平整，不许有翘曲、鼓包、压痕、压折子、表面裂纹、肉眼可见孔眼、粗大纤维束以及导电杂质。  
2.1.2 物理性能 见表2-1。

表2-1  

<table><tr><td>性能</td><td>50/50</td><td>100/00</td><td>性能</td><td>50/50</td><td>100/00</td></tr><tr><td>紧度/(g/cm3)</td><td></td><td></td><td>水抽提液pH值</td><td>6~9</td><td>6~9</td></tr><tr><td>厚度≤0.5mm</td><td>1.15~1.25</td><td>1.10~1.25</td><td>水抽提液电导率/(mS/m)</td><td>-</td><td>≤10</td></tr><tr><td>厚度&gt;0.5~1.6mm</td><td>-</td><td>1.00~1.25</td><td>交货水分/%</td><td></td><td></td></tr><tr><td>&gt;1.6~3.0mm</td><td>-</td><td>1.00~1.25</td><td>厚度0.1~0.5mm</td><td>-</td><td>6~10</td></tr><tr><td>&gt;3.0mm</td><td>-</td><td>-</td><td>厚度&gt;0.5~1.5mm</td><td>-</td><td>4~9</td></tr><tr><td>灰分/%</td><td>≤1.0</td><td>≤1.0</td><td>厚度&gt;1.5~3.0mm</td><td>-</td><td>5~9</td></tr></table>

2.2 力学性能 电绝缘纸板的力学性能见表2-2。

表2-2
