Repository: C-zj02/CFD-claw

<div align="center">

**English** | [中文](#中文版) | [Français](README_FR.md) | [Русский](README_RU.md) | [हिन्दी](README_HI.md) | [العربية](README_AR.md) | [Português](README_PT.md)

# 🚀 Claude Code Python

**A Complete Python Reimplementation Based on Real Claude Code Source**

*From TypeScript Source → Rebuilt in Python with ❤️*

***
**🔥 Active Development • New Features Weekly 🔥**

</div>

***

## 🎯 What is This?

**Clawd Code** is a **complete Python rewrite** of Claude Code, based on the **real TypeScript source code**.

File: RAG-data/中国航空材料手册（第2版）第1卷 结构钢 不锈钢001-200.pdf-e13c6fb0-4bce-40f1-8de5-a4197e8b2b3b.md (part 8 of 9)
# Introduction 5
# Quality Carbon Steels 7
<table><tr><td rowspan="2">状态</td><td colspan="4">技术标准</td></tr><tr><td>圆钢</td><td>六角钢</td><td>方钢</td><td>扁钢</td></tr><tr><td>热轧</td><td>GB/T 702-1986</td><td>GB/T 705-1989</td><td>GB/T 702-1986</td><td>GB/T 704-1988</td></tr><tr><td>冷轧(拉)</td><td>GB/T 905-1994</td><td>GB/T 905-1994</td><td>GB/T 905-1994</td><td>-</td></tr><tr><td>锻造</td><td>GB/T 908-1987</td><td>-</td><td>GB/T 908-1987</td><td>GB/T 16761-1997</td></tr></table>

1.6.2 供应状态 正火、退火或高温回火。  
1.7 熔炼与铸造工艺 电弧炉熔炼或电弧炉 $+$ 电渣重熔。  
1.8 应用概况与特殊要求 在航空工业中用于制造高负荷条件下工作的齿轮、轴、蜗杆及螺栓、销钉等。

# 2 物理及化学性能

# 2.1 热性能

2.1.1 热导率 见表2-1。

表2-1[1]   

<table><tr><td>θ/℃</td><td>60</td><td>500</td><td>750</td><td>910</td></tr><tr><td>λ/(w/(m·℃))</td><td>30.98</td><td>25.51</td><td>21.35</td><td>22.61</td></tr></table>

2.1.2 线膨胀系数 见表2-2。

2.2 密度 $\rho = 7.88\mathrm{g / cm}^{3[1]}$

表2-2[1]  

<table><tr><td>θ,℃</td><td>20~100</td><td>20~200</td><td>20~400</td><td>20~600</td></tr><tr><td>α/10-6℃-1</td><td>11.8</td><td>13.0</td><td>14.7</td><td>15.6</td></tr></table>

# 3 力学性能

3.1 技术标准规定的性能 见表3-1。

表3-1  

<table><tr><td rowspan="2">品种</td><td rowspan="2">技术标准</td><td rowspan="2">热处理制度</td><td>σb/MPa</td><td>σP0.2/MPa</td><td>δ5/%</td><td>ψ/%</td><td>AK/J</td><td rowspan="2">HBS</td></tr><tr><td colspan="5">不小于</td></tr><tr><td rowspan="3">棒材</td><td rowspan="2">GJB 1951-1994</td><td>退火或高温回火</td><td>-</td><td>-</td><td>-</td><td>-</td><td>-</td><td>≤239</td></tr><tr><td>820~840℃,油或温水冷+400~500℃,油或水冷</td><td>980</td><td>835</td><td>10</td><td>55</td><td>78</td><td>292~341</td></tr><tr><td>GB/T 3078-1994</td><td>退火</td><td>-</td><td>-</td><td>-</td><td>-</td><td>-</td><td>≤241</td></tr><tr><td rowspan="2">锻件</td><td rowspan="2">HB 5024-1989</td><td>860~900℃,空冷+650~680℃,空冷</td><td>-</td><td>-</td><td>-</td><td>-</td><td>-</td><td>≤239</td></tr><tr><td>820~840℃,温水冷或840~860℃,油冷+400~500℃,油或水冷</td><td>980</td><td>835</td><td>10</td><td>55</td><td>78</td><td>292~341</td></tr></table>

3.2 室温及各种温度下的力学性能

# 3.2.1 硬度

3.2.1.1 不同温度回火后的硬度变化见图3-1。  
3.2.1.2 不同直径钢坯热处理后的硬度变化见图3-2。

图片摘要：该图主要展示 3 1 回火温度对硬度的影响[2]。
![](images/16545ee7ed499cea481c22d00f86ab7d99303dacc8a1131a3a0dbf599c6951eb.jpg)  
热处理状态： $830^{\circ}\mathrm{C}$ ，油冷十回火  
图3-1 回火温度对硬度的影响[2]

图片摘要：该图主要展示 3 1 回火温度对硬度的影响[2]。
![](images/ee40d8e87397a9edad41abc06ae2f2d1fe24bb29388a6bd66ca803414778cb52.jpg)  
热处理状态： $850\mathrm{C}$ ，正火 $+650^{\circ}\mathrm{C}$   
回火 $+820\mathrm{C}$ ，油或水冷 $+500\mathrm{C}$ ，空冷  
图3-2 不同尺寸钢坯热处理后的硬度分布[2]

# 3.2.2 拉伸性能

# 3.2.2.1 室温拉伸性能 见表3-2。

表3-2[1]  

<table><tr><td>毛坯直径/mm</td><td>热处理制度</td><td>σb/MPa</td><td>σP0.2/MPa</td><td>δ5/%</td><td>ψ/%</td></tr><tr><td rowspan="4">25</td><td rowspan="2">840℃,水冷+480℃,水冷</td><td>955~1190</td><td>805~1100</td><td>11.8~21.8</td><td>55~69.4</td></tr><tr><td>1010</td><td>925</td><td>15.3</td><td>64.3</td></tr><tr><td rowspan="2">840℃,油冷+470℃,水冷</td><td>990~1155</td><td>820~1110</td><td>11.5~18.5</td><td>61~67</td></tr><tr><td>1090</td><td>1030</td><td>15.3</td><td>65.3</td></tr><tr><td rowspan="3">20</td><td>900℃,正火+820℃,油冷+200℃,空冷</td><td>1125</td><td>1030</td><td>9.8</td><td>55.6</td></tr><tr><td>900℃,正火+820℃,油冷+500℃,空冷</td><td>920</td><td>-</td><td>17.5</td><td>65.6</td></tr><tr><td>940℃,伪渗碳,8h+810℃,油冷+220℃,空冷</td><td>1525</td><td>1225</td><td>12.5</td><td>51.6</td></tr></table>

注：第一、二行分别为33炉电弧炉钢和22炉电渣钢的统计。  
3.2.2.2 不同温度回火后的拉伸性能见表3-3。

表3-3[3]  

<table><tr><td colspan="2">热处理制度</td><td rowspan="2">σb/MPa</td><td rowspan="2">σP0.2/MPa</td><td rowspan="2">δ5/%</td><td rowspan="2">ψ/%</td><td colspan="2">热处理制度</td><td rowspan="2">σb/MPa</td><td rowspan="2">σP0.2/MPa</td><td rowspan="2">δ5/%</td><td rowspan="2">ψ/%</td></tr><tr><td>淬火</td><td>回火/C</td><td>淬火</td><td>回火/C</td></tr><tr><td rowspan="4">830℃,油淬</td><td>450</td><td>1215</td><td>1080</td><td>14</td><td>50</td><td rowspan="4">830℃,油淬</td><td rowspan="2">600</td><td rowspan="2">815</td><td rowspan="2">655</td><td rowspan="2">22</td><td rowspan="2">67</td></tr><tr><td rowspan="2">500</td><td rowspan="2">1030</td><td rowspan="2">920</td><td rowspan="2">18</td><td rowspan="2">58</td></tr><tr><td rowspan="2">650</td><td rowspan="2">755</td><td rowspan="2">520</td><td rowspan="2">24</td><td rowspan="2">67</td></tr><tr><td>550</td><td>900</td><td>785</td><td>20</td><td>63</td></tr></table>

3.2.2.3 不同直径钢坯热处理后拉伸性能的变化见图3-3。

# 3.2.3 冲击性能

# 3.2.3.1 室温冲击韧性见表3-4。

表3-4[1]  

<table><tr><td>毛坯直径/mm</td><td>热处理制度</td><td>aKU/(kJ/m2)</td></tr><tr><td rowspan="2">25</td><td>840℃,水冷+480℃,水冷</td><td>1175~2245/1645</td></tr><tr><td>840℃,油冷+470℃,水冷</td><td>1420~1865/1665</td></tr><tr><td rowspan="3">20</td><td>900℃,正火+820℃,油淬+200℃,空冷</td><td>675</td></tr><tr><td>900℃,正火+820℃,油淬+500℃,空冷</td><td>960</td></tr><tr><td>940℃,伪渗碳,8h+810℃,油淬+220℃,空冷</td><td>735</td></tr></table>

3.2.3.2 不同温度回火后冲击韧性的变化见图3-4。  
3.2.4 弯曲性能 渗碳试件的静弯曲强度见表3-5。

表3-5[1]  

<table><tr><td>热处理制度</td><td>渗层深度/mm</td><td>表面硬度HRC</td><td>静弯强度σw/MPa(15mm×15mm×120mm)</td></tr><tr><td>930℃,渗碳,6h+810℃,油淬+220℃,空冷</td><td>1.50</td><td>58.3</td><td>3000</td></tr><tr><td>930℃,渗碳,10h+810℃,油淬+220℃,空冷</td><td>1.74</td><td>58.0</td><td>3265</td></tr></table>

# 3.3 持久和蠕变性能

# 3.4 疲劳性能

3.4.1 高周疲劳 旋转弯曲光滑和缺口试样 $S - N$ 曲线见图3-5。

图片摘要：该图主要展示 3 3 不同尺寸钢坯热处理钢的拉伸性能[2]。
![](images/642af38e4ca736e7ea2a944c1feccfbcc85b6752b1487edef1ab03f28c01ea63.jpg)  
热处理状态： $850\mathrm{C}$ ，正火 $+650^{\circ}C$   
回火 $+820\mathrm{C}$ ，水或油淬 $+500\mathrm{C}$ 空冷

图3-3 不同尺寸钢坯热处理钢的拉伸性能[2]

图3-4 回火温度对冲击韧性的影响[2]  
图片摘要：该图主要展示 3 4 回火温度对冲击韧性的影响[2]。
![](images/3aa79cf9e691b084a43059038c54525065d974ebf642babd416a1d91d0c6825a.jpg)  
热处理状态： $830\mathrm{C}$ ，油淬 $+$ 回火

# 3.5 弹性性能

3.5.1 弹性模量 $E = 200\mathrm{GPa}^{[2]}$   
3.5.2 切变模量 $G = 79.9\mathrm{GPa}^{[2]}$

图3-5 旋转弯曲光滑 $(K_{\mathrm{t}} = 1)$ 和缺口 $(K_{\mathrm{t}} = 2.4)$ 试样 $S - N$ 曲线[4]  
图片摘要：该图主要展示 3 5 旋转弯曲光滑 和缺口 试样 曲线[4]。
![](images/bd97cda960bbea94c58480bba7ec04c22d5a8eac1f7048b5f107005abf7cd2c1.jpg)  
热处理状态： $800\mathrm{C}$ ，淬火 $+560\mathrm{C}$ ，回火

# 4 组织结构

# 4.1 相变温度 见表4-1。

表4-1[1~2]  

<table><tr><td>相变点</td><td>Ac1</td><td>Ac3</td><td>Ar1</td><td>Ar3</td><td>Ms</td></tr><tr><td>θ/℃</td><td>700</td><td>760</td><td>500</td><td>630</td><td>340</td></tr></table>

# 4.2 时间-温度-组织转变曲线 见图4-1。

图片摘要：该图主要展示 4 1[1~2]。
![](images/dd0b9d27327b1235d0dd4e250c2e7cd1ab7fd20d95fc837b8e82ad5b3eeb434b.jpg)  
图4-1 等温转变曲线[1]

4.3 合金组织结构 经调质处理后钢的组织为回火索氏体，渗碳后经淬火加低温回火钢的组织为回火马氏体。

# 5 工艺性能与要求

5.1 成形性能 冷变形塑性较好，可进行冷拉、冷拔及冷镦等加工。热压力加工性能良好，其加热温度不高于 $1200^{\circ}\mathrm{C}$ ，始锻(轧)温度为 $1180^{\circ}\mathrm{C}$ ，终锻(轧)温度大于 $850^{\circ}\mathrm{C}$ ，锻后缓冷。

# 5.2 焊接性能

# 5.3 零件热处理工艺

5.3.1 热处理工艺参数 按HB/Z136—1988《航空结构钢热处理说明书》规定，见表5-1。

表5-1[1]  

<table><tr><td>名称</td><td>退火</td><td>正火</td><td>高温回火</td><td>淬火</td><td>回火</td><td>渗碳</td><td>渗碳后淬火</td><td>回火</td></tr><tr><td>加热温度/℃</td><td>870~890</td><td>870~890</td><td>650~680</td><td>850~870</td><td>430~640</td><td>900~940</td><td>第一次850~870
第二次780~830</td><td>150~200</td></tr><tr><td>冷却方法</td><td>炉冷</td><td>空冷</td><td>空冷</td><td>油或水冷</td><td>空冷</td><td>空冷</td><td>油冷</td><td>空冷</td></tr></table>

5.3.2 末端淬透性曲线 见图5-1。  
5.3.3 渗碳后的脱碳倾向 见表5-2。

表5-2[1]  

<table><tr><td>θ/℃</td><td>850</td><td>900</td><td>950</td></tr><tr><td>t/h</td><td>1.5</td><td>1.5</td><td>1.5</td></tr><tr><td>脱碳深度/mm</td><td>0.09~0.177</td><td>0.15~0.25</td><td>0.166~0.40</td></tr></table>

# 5.3.4 渗碳后的淬火裂纹倾向 见表5-3。

表5-3[1]  

<table><tr><td>淬火温度/℃</td><td colspan="2">850</td><td colspan="2">900</td><td colspan="2">1200冷至850</td><td>950</td></tr><tr><td>淬火冷却介质</td><td>油</td><td>水</td><td>油</td><td>水</td><td>油</td><td>水</td><td>油</td></tr><tr><td>淬裂试样/%</td><td>0</td><td>33</td><td>0</td><td>100</td><td>0</td><td>100</td><td>0</td></tr></table>

注：试样为 $d40\mathrm{mm}$ 。

图片摘要：该图主要展示 5 3[1]。
![](images/e11c4f6e8c79d95f7e5003813968ad8badb74a2d494e94c1a992d975b40ac167.jpg)  
图5-1 末端淬透性曲线[1]

曲线带为55炉钢试验数据绘制的；

$850^{\circ}\mathrm{C}$ 正火后， $850^{\circ}\mathrm{C}$ 端淬

曲线1用钢成分： $w(\mathrm{C}) = 0.22\%$

$$
w(\mathrm{Mn}) = 0.41\% ;w(\mathrm{Si}) = 0.33\% ;
$$

$$
w(\mathrm{S}) = 0.004\% ;w(\mathrm{P}) = 0.024\% ;
$$

$$
w(\mathrm{Cr}) = 0.70\%; w(\mathrm{Ni}) = 2.80\%
$$

$900^{\circ}\mathrm{C}$ 正火后， $900^{\circ}\mathrm{C}$ 端淬

# 6 功能考核试验

# 7 使用建议

选用。

# 参考文献

1 手册编写组．合金钢钢种手册：第一册．北京：冶金工业出版社，1983.245～248  
2 古里亚耶夫 AII 等. 汽车构造钢手册. 北京: 机械工业出版社, 1964.252~254  
3 第一汽车厂设备分厂. 机械工程材料手册: 上册. 北京: 机械工业出版社, 1983.129~130  
4 BIAM. 航空材料手册: 第一册 结构钢与铸铁. 1965. 152~153

编写 宋宇文 陈荣桂

校对 桂治斌

审定 古宝珠

# 25CrMoA

# 1 概述

25CrMoA是一种淬透性较好的低碳合金结构钢，该钢既具有较高的强度，又有优良塑性、韧性及焊接性能。该钢淬火可获得低碳板条马氏体，因而具有优良的综合性能。该钢既能在淬火加低温回火状态下使用，又能在调质状态下使用，可制造复杂的焊接件。

1.1 材料牌号 25CrMoA。  
1.2 相近牌号 25CD4S（法国）。  
1.3 材料的技术标准 见表1-1。

表1-1  

<table><tr><td>品 种</td><td>技 术 标 准</td></tr><tr><td>棒 材</td><td>Q/DG·J·03-1992《直升机用25CrMoA钢棒》</td></tr><tr><td>带 材</td><td>Q/DG·J·04-1992《直升机用25CrMoA钢带》</td></tr></table>

1.4 化学成分 见表1-2。

$\%$

表1-2  

<table><tr><td>C</td><td>Mn</td><td>Si</td><td>S</td><td>P</td><td>Cr</td><td>Ni</td><td>Mo</td></tr><tr><td>0.22~0.29</td><td>0.50~0.80</td><td>0.10~0.25</td><td>≤0.015</td><td>≤0.020</td><td>0.90~1.20</td><td>≤0.30</td><td>0.15~0.25</td></tr></table>

# 1.5 热处理制度

1.5.1 棒材 退火： $700^{\circ}\mathrm{C} \pm 10^{\circ}\mathrm{C}, 2\mathrm{h}$ ，空冷；淬火 + 回火： $870^{\circ}\mathrm{C} \pm 10^{\circ}\mathrm{C}$ ，水冷 + $550^{\circ}\mathrm{C} \pm 5^{\circ}\mathrm{C}$ ，回火[1]；  
1.5.2 带材 退火： $700^{\circ}\mathrm{C} \pm 10^{\circ}\mathrm{C}, 3 \sim 4\mathrm{h}$ ，低于 $150^{\circ}\mathrm{C}$ 出炉空冷；淬火 + 回火： $860 \sim 880^{\circ}\mathrm{C}$ ，水冷或油冷 $+520 \sim 650^{\circ}\mathrm{C}, 2\mathrm{h}$ ，水冷[2]。  
1.6 品种规格与供应状况

1.6.1 品种规格 棒材规格为 $d50\mathrm{mm}, d100\mathrm{mm}$ ；带材规格为 $\delta 0.5 \sim 3.0\mathrm{mm}$ 。  
1.6.2 供应状态 退火状态。  
1.7 熔炼与铸造工艺 采用感应炉或电弧炉 $+$ 电渣重熔。  
1.8 应用概况与特殊要求  
1.8.1 应用概况 主要用于制造直升机蒙皮与机身的托板螺母及起落架的摩擦片等零件。  
1.8.2 特殊要求 钢棒的超声波检验应符合AA级要求。

# 2 物理及化学性能

2.1 热性能  
2.2 密度 $\rho = 7.83\mathrm{g / cm}^{3[2]}$

# 3 力学性能

3.1 技术标准规定的性能 见表3-1。

表3-1  

<table><tr><td rowspan="2">品种</td><td rowspan="2">技术标准</td><td rowspan="2">热处理制度</td><td>σb/MPa</td><td>σP0.2/MPa</td><td>δ5/%</td><td>δ10/%</td><td>aKV/(kJ/m2)</td><td rowspan="2">HBS</td></tr><tr><td colspan="5">不小于</td></tr><tr><td rowspan="2">钢棒</td><td rowspan="2">Q/DG·J·03-1992</td><td>700℃±10℃,2h,空冷</td><td>-</td><td>-</td><td>-</td><td>-</td><td>-</td><td>≤212</td></tr><tr><td>870℃±10℃,水冷+550℃±5℃,水冷</td><td>880~1080</td><td>740</td><td>12</td><td>-</td><td>690</td><td>264~321</td></tr><tr><td>钢带</td><td>Q/DG·J·04-1992</td><td>860~880℃,10min,水冷或油冷+520℃,2h,水冷</td><td>880~1080</td><td>690</td><td>-</td><td>5</td><td>-</td><td>-</td></tr></table>

3.2 室温及各种温度下的力学性能

# 3.2.1 硬度

3.2.1.1 不同温度淬火后的硬度变化见图3-1。  
3.2.1.2 不同温度回火后的硬度变化见图3-2。

图片摘要：该图主要展示 3 1 淬火温度对硬度的影响[3]。
![](images/03fe67f22b3c9a4de01f739f3f066a063950e8187c551d0a796abe14bc33d093.jpg)  
热处理状态：淬火 $+550\mathrm{C}$ ，2h，空冷  
图3-1 淬火温度对硬度的影响[3]

图片摘要：该图主要展示 3 1 淬火温度对硬度的影响[3]。
![](images/e85acdf7690cee1266b253282e331d991d7d20d44d75e2c743e874ef9ba7631f.jpg)  
热处理状态： $870\mathrm{C},1\mathrm{h}$ ，油淬十回火  
图3-2 回火温度对硬度的影响[3]

# 3.2.2 拉伸性能

# 3.2.2.1 棒材和带材的室温拉伸性能见表3-2。

表 $3 - 2{}^{\left\lbrack  4 - 5\right\rbrack  }$   

<table><tr><td>品种</td><td>σb/MPa</td><td>σP0.2/MPa</td><td>δ10/%</td><td>子样数</td><td>品种</td><td>σb/MPa</td><td>σP0.2/MPa</td><td>δ10/%</td><td>子样数</td></tr><tr><td>钢棒</td><td>880~1020/970</td><td>775~980/895</td><td>-</td><td>4</td><td>钢带</td><td>895~1030/950</td><td>780~995/885</td><td>5~9/6.7</td><td>19</td></tr></table>

注：表中数据分子为最小与最大值，分母为平均值。

# 3.2.2.2 钢的 $\sigma -\varepsilon$ 曲线见图3-3。

# 3.2.2.3 不同淬火温度对拉伸性能的影响见图3-4。

# 3.2.2.4 不同回火温度对拉伸性能的影响见图3-5。

图片摘要：该图主要展示 3 3 曲线[1]。
![](images/8da2353889b2f4e56758c14c775cdddc1712d3c95aceda6b3351404ebde32ec5.jpg)  
热处理状态： $870^{\circ}C$ ，油淬 $+550^{\circ}C$ ，回火

图片摘要：该图主要展示 3 3 曲线[1]。
![](images/8282c39ded76a48d57851e3f6e8b4193f0bb6ecca4b87d44de44316405bb1427.jpg)  
图3-3 $\sigma -\varepsilon$ 曲线[1]   
热处理状态：油淬 $+550\mathrm{C},2\mathrm{h}$ ，空冷

图片摘要：该图主要展示 3 3 曲线[1]。
![](images/db89adc1f5080ece97fbe130bb1fc61ed133621ab72ca7f20023f41702a5d2d0.jpg)  
热处理状态： $870^{\circ}\mathrm{C}$ ，油淬十回火  
图3-5 回火温度对拉伸性能的影响  
图3-4 淬火温度对拉伸性能的影响

# 3.2.3 冲击性能

3.2.3.1 不同温度淬火后的冲击韧性变化见图3-6。  
3.2.3.2 不同温度回火后的冲击韧性见图3-7。

图3-6 淬火温度对冲击韧性的影响[3]  
图片摘要：该图主要展示 3 6 淬火温度对冲击韧性的影响[3]。
![](images/57189fb975482e103132367a99e70eec5ca948a7081fe8ca1e69a8ea3214e338.jpg)  
热处理状态：淬火 $+550^{\circ}\mathrm{C},2\mathrm{h}$ ，空冷

# 3.2.3.3 高低温冲击韧性见表3-3。

表3-3[3]  

<table><tr><td>试验温度/℃</td><td>100</td><td>室温</td><td>0</td><td>-20</td><td>-40</td><td>-60</td></tr><tr><td rowspan="3">akU/(kJ/m2)</td><td>1420</td><td>1333</td><td>1310</td><td>1420</td><td>1450</td><td>1330</td></tr><tr><td>1360</td><td>-</td><td>1370</td><td>1270</td><td>1340</td><td>1260</td></tr><tr><td>1250</td><td>1290</td><td>1370</td><td>1370</td><td>1370</td><td>1360</td></tr></table>

注：热处理状态 $870^{\circ}\mathrm{C},1\mathrm{h}$ ，油淬 $+550^{\circ}\mathrm{C},2\mathrm{h}$ ，回火。

# 3.3 持久和蠕变性能

# 3.4 疲劳性能

3.4.1 高周疲劳 轴向加载光滑 $(K_{\mathrm{t}} = 1)$ 试样 $S - N$ 曲线和等寿命曲线见图3-8和图3-9。

图片摘要：该图主要展示 3 7 回火温度对冲击韧性的影响[3]。
![](images/a36fb6382bc9dbc87e15d92bd879acc37779b4c38c841d04831258a490313495.jpg)  
热处理状态： $870\mathrm{C}$ ，1h，油淬十回火

图3-7 回火温度对冲击韧性的影响[3]  
图片摘要：该图主要展示 3 7 回火温度对冲击韧性的影响[3]。
![](images/e4de7ec79c2ac3ad401679ba20c92c5613e251a3852f17a51bb0c23f40e50472.jpg)  
热处理状态： $870^{\circ}\mathrm{C}$ ，油冷 $+550\mathrm{C}$ ，空冷

图3-8 轴向加载光滑 $(K_{\mathrm{t}} = 1)$ 试样 $S - N$ 曲线[4]

图3-9 光滑 $(K_{\mathrm{t}} = 1)$ 试样等寿命曲线[4]  
图片摘要：该图主要展示 3 9 光滑 试样等寿命曲线[4]。
![](images/0edadb08b6a43d3fcd0fb0b4e4395c1e5391aaf4c2ee0b18491024bd43ad2f14.jpg)  
热处理状态： $870^{\circ}C$ ，油冷 $+550^{\circ}C$ ，空冷

# 3.5 弹性性能

3.5.1 弹性模量 $E = 213\mathrm{GPa}^{[3]}$   
3.5.2 切变模量 $G = 82\mathrm{GPa}^{[3]}$   
3.5.3 泊松比 $\mu = 0.3^{[3]}$ 。

# 4 组织结构

# 4.1 相变温度 见表4-1。

表4-1[3]  

<table><tr><td>相变点</td><td>Ac1</td><td>Ac3</td><td>Ar1</td><td>Ar3</td><td>Ms</td><td>Mf</td></tr><tr><td>θ/℃</td><td>750</td><td>820</td><td>665</td><td>, 745</td><td>380</td><td>190</td></tr></table>

# 4.2 时间-温度-组织转变曲线

4.3 合金组织结构经 $870^{\circ}\mathrm{C}, 1\mathrm{h}$ ，油淬， $200^{\circ}\mathrm{C}$ 回火，显微组织是板条回火马氏体。 $500^{\circ}\mathrm{C}$ 回火，显微组织为回火索氏体。

# 5 工艺性能与要求

5.1 成形性能 锻造、冲压工艺性能良好。始锻温度为 $1100\sim 1140^{\circ}\mathrm{C}$ ，终锻温度高于 $850^{\circ}\mathrm{C}$ ，锻后空冷[1]。  
5.2 焊接性能 焊接性能良好。  
5.3 零件热处理工艺 要求强度 $\sigma_{\mathrm{b}} \geqslant 880 \mathrm{MPa}$ 的起落架摩擦片的热处理制度为 $870^{\circ} \mathrm{C} \pm 10^{\circ} \mathrm{C}$ , 淬火 $+520 \sim 580^{\circ} \mathrm{C}$ , 回火; 要求强度 $\sigma_{\mathrm{b}} \geqslant 720 \mathrm{MPa}$ 的起落架上固定螺母的热处理制度为 $870^{\circ} \mathrm{C} \pm 10^{\circ} \mathrm{C}$ , $20 \mathrm{~min}$ , 淬火 $+570 \sim 650^{\circ} \mathrm{C}$ , 回火; 要求硬度 HV390 $\sim 430$ 的钢带制托板螺母的热处理制度为 $870^{\circ} \mathrm{C} \pm 10^{\circ} \mathrm{C}$ , 淬火 $+380^{\circ} \mathrm{C} \pm 5^{\circ} \mathrm{C}$ , 回火。  
5.4 表面处理工艺  
5.5 切削加工与磨削性能 切削加工与磨削加工性能良好。

# 6 功能考核试验

# 7 使用建议

推荐。

# 参考文献

1 大连钢厂.直升机工程用25CD4S新材料棒材的生产试制总结.1992  
2 大连钢厂.直升机工程用25CD4S新材料带材的生产试制总结.1992  
3 钢铁研究总院.25CrMoA钢的研究报告.1992  
4 北京航空材料研究所.哈尔滨工业大学,哈尔滨飞机制造公司.25CrMoA钢的应用研究第一阶段试验总结.1992  
5哈尔滨飞机制造公司.25CrMoA钢棒、钢带全面复验总结报告.1992

编写 李凤霄

校对 古宝珠

审定 古宝珠

# 30CrMoA

# 1 概述

30CrMoA是一种调质钢。该钢具有较好的淬透性和综合力学性能，切削加工和焊接性能较好，低温冲击韧性良好。该钢适用于制造截面较大的承力构件。

1.1 材料牌号 30CrMoA。  
1.2 相近牌号 30XMA(俄罗斯),4130(美国),SCM430(日本),CDSB(英国)[1]。  
1.3 材料的技术标准 见表1-1。

表1-1  

<table><tr><td>品种</td><td>技术标准</td></tr><tr><td rowspan="2">棒材</td><td>GB/T 3077-1999《合金结构钢技术条件》</td></tr><tr><td>GB/T 3078-1994《优质结构钢冷拉钢材技术条件》</td></tr><tr><td>丝材</td><td>GB/T 5954-1986《冷顶锻用合金钢结构钢丝》</td></tr></table>

1.4 化学成分 见表1-2。

$\%$

表1-2  

<table><tr><td>C</td><td>Mn</td><td>Si</td><td>S</td><td>P</td><td>Cr</td><td>Mo</td><td>Cu</td></tr><tr><td>0.26~0.33</td><td>0.40~0.70</td><td>0.17~0.37</td><td>≤0.025</td><td>≤0.025</td><td>0.75~1.10</td><td>0.15~0.25</td><td>≤0.25</td></tr></table>

1.5 热处理制度 $880^{\circ}\mathrm{C}$ ，油或水冷 $+540^{\circ}\mathrm{C}$ ，油或水冷。  
1.6 品种规格与供应状态   
1.6.1 品种规格 见表1-3中各标准的规定。

表1-3  

<table><tr><td rowspan="2">状态</td><td colspan="5">技术标准</td></tr><tr><td>圆钢</td><td>六角钢</td><td>方钢</td><td>扁钢</td><td>钢丝</td></tr><tr><td>热轧</td><td>GB/T 702-1986</td><td>GB/T 705-1989</td><td>GB/T 702-1986</td><td>GB/T 704-1988</td><td>-</td></tr><tr><td>冷轧</td><td>GB/T 905-1994</td><td>GB/T 905-1994</td><td>GB/T 905-1994</td><td>-</td><td>GB/T 5954-1986</td></tr><tr><td>锻造</td><td>GB/T 908-1987</td><td>-</td><td>GB/T 908-1987</td><td>GB/T 16761-1997</td><td>-</td></tr></table>

1.6.2 供应状态 除冷拉钢棒和钢丝可在冷拉状态供应外，其他品种均为退火或高温回火状态供应。  
1.7 熔炼与铸造工艺   
1.8 应用概况与特殊要求 用于制造螺栓、齿轮、 $450^{\circ}\mathrm{C}$ 以下工作的法兰盘及导管等。

# 2 物理及化学性能

2.1 热性能  
2.1.1 热导率 见表2-1。

表2-1  

<table><tr><td>θ/°C</td><td>100</td><td>200</td><td>300</td><td>400</td><td>500</td><td>600</td><td>700</td><td>800</td></tr><tr><td>λ/(W/(m·°C))</td><td>46.05</td><td>43.96</td><td>41.87</td><td>41.87</td><td>38.94</td><td>37.26</td><td>35.26</td><td>32.24</td></tr></table>

# 2.1.2 线膨胀系数 见表2-2。

# 2.2 密度 $\rho = 7.82\mathrm{g / cm^3}$

2.3 电性能 电阻率 $\rho = 29.0\times 10^{-8}\Omega \cdot \mathrm{m}$

表2-2[3]  

<table><tr><td>θ/℃</td><td>20~200</td><td>20~300</td><td>20~400</td><td>20~500</td><td>20~600</td><td>20~700</td></tr><tr><td>α/10-6℃-1</td><td>11.4</td><td>12.7</td><td>13.5</td><td>14.2</td><td>14.7</td><td>14.5</td></tr></table>

# 3 力学性能

# 3.1 技术标准规定的性能 见表3-1。

表3-1  

<table><tr><td rowspan="2">品种</td><td rowspan="2">技术标准</td><td rowspan="2">热处理状态</td><td>σb/MPa</td><td>σP0.2/MPa</td><td>δ5/%</td><td>δ10/%</td><td>ψ/%</td><td>akU/(kJ/m2)</td><td rowspan="2">HBS</td></tr><tr><td colspan="6">不小于</td></tr><tr><td rowspan="4">棒材</td><td rowspan="2">GB/T 3077-1999</td><td>退火或高温回火</td><td>--</td><td>--</td><td>--</td><td>--</td><td>--</td><td>--</td><td>≤229</td></tr><tr><td>880℃,油冷+540℃,油或水冷</td><td>930</td><td>735</td><td>12</td><td>--</td><td>50</td><td>710</td><td>--</td></tr><tr><td rowspan="2">GB/T 3078-1994</td><td>冷拉</td><td>--</td><td>--</td><td>--</td><td>--</td><td>--</td><td>--</td><td>≤269</td></tr><tr><td>退火</td><td>--</td><td>--</td><td>--</td><td>--</td><td>--</td><td>--</td><td>≤229</td></tr><tr><td rowspan="2">丝材</td><td rowspan="2">GB/T 5954-1986</td><td>冷拉</td><td>440~635</td><td>--</td><td>--</td><td>10</td><td>--</td><td>--</td><td>--</td></tr><tr><td>退火</td><td>390~590</td><td>--</td><td>--</td><td>15</td><td>--</td><td>--</td><td>--</td></tr></table>

# 3.2 室温及各种温度下的力学性能

# 3.2.1 拉伸性能

# 3.2.1.1 室温拉伸性能见表3-2。

表3-2[3]  

<table><tr><td>毛坯直径/mm</td><td>热处理制度</td><td>σb/MPa</td><td>σP0.2/MPa</td><td>δ5/%</td><td>ψ/%</td></tr><tr><td rowspan="3">25</td><td>880℃,水冷+510℃,水冷</td><td>960~1245/1130</td><td>875~1155/1030</td><td>12~19/14.7</td><td>45~64.5/58.5</td></tr><tr><td>880℃,水冷+540℃,水冷</td><td>960~1185/1105</td><td>845~1155/1025</td><td>12~18/15</td><td>53~65/58.5</td></tr><tr><td>880℃,油冷+560℃,水冷</td><td>990</td><td>865</td><td>13</td><td>57</td></tr></table>

注：第一、二行分别为56炉(510℃回火)钢和52炉(540℃回火)钢的数据统计结果。

# 3.2.1.2 不同温度回火后拉伸性能的变化见图3-1。

# 3.2.1.3 不同直径钢坯热处理后的拉伸性能见表3-3。

表3-3[3]  

<table><tr><td rowspan="2">毛坯直径/mm</td><td rowspan="2">淬火冷却介质</td><td rowspan="2">取样部位</td><td>σb</td><td>σP0.2</td><td>δ5</td><td>ψ</td><td rowspan="2">毛坯直径/mm</td><td rowspan="2">淬火冷却介质</td><td rowspan="2">取样部位</td><td>σb</td><td>σP0.2</td><td>δ5</td><td>ψ</td></tr><tr><td colspan="2">MPa</td><td colspan="2">%</td><td colspan="2">MPa</td><td colspan="2">%</td></tr><tr><td rowspan="2">40</td><td>水</td><td>中心</td><td>930</td><td>795</td><td>13</td><td>61</td><td>80</td><td>油</td><td>1/2R</td><td>795</td><td>657</td><td>17</td><td>67</td></tr><tr><td>油</td><td>中心</td><td>825</td><td>645</td><td>17</td><td>71</td><td rowspan="2">100</td><td>水</td><td>1/2R</td><td>835</td><td>696</td><td>17</td><td>65</td></tr><tr><td rowspan="2">60</td><td>水</td><td>中心</td><td>875</td><td>745</td><td>16</td><td>64</td><td>油</td><td>1/2R</td><td>785</td><td>608</td><td>18</td><td>64</td></tr><tr><td>油</td><td>中心</td><td>805</td><td>725</td><td>17</td><td>69</td><td rowspan="2">120</td><td>水</td><td>1/2R</td><td>845</td><td>686</td><td>18</td><td>63</td></tr><tr><td>80</td><td>水</td><td>1/2R</td><td>890</td><td>765</td><td>14</td><td>64</td><td>油</td><td>1/2R</td><td>755</td><td>617</td><td>19</td><td>63</td></tr></table>

注：热处理状态 $880\mathrm{C}$ ，淬火 $+550\mathrm{C}$ ，回火。

# 3.2.1.4 高温拉伸性能见表3-4。

表3-4[3]  

<table><tr><td rowspan="2">热处理制度</td><td rowspan="2">θ/℃</td><td>σb</td><td>σP0.2</td><td>δ5</td><td>ψ</td><td rowspan="2">热处理制度</td><td rowspan="2">θ/℃</td><td>σb</td><td>σP0.2</td><td>δ5</td><td>ψ</td></tr><tr><td colspan="2">MPa</td><td colspan="2">%</td><td colspan="2">MPa</td><td colspan="2">%</td></tr><tr><td rowspan="4">870℃,油淬+650℃,回火</td><td>20</td><td>725</td><td>590</td><td>19</td><td>70</td><td rowspan="4">870℃,油淬+650℃,回火</td><td>450</td><td>580</td><td>450</td><td>23</td><td>77</td></tr><tr><td>200</td><td>655</td><td>490</td><td>20</td><td>69</td><td>500</td><td>560</td><td>420</td><td>22</td><td>80</td></tr><tr><td>300</td><td>715</td><td>520</td><td>21</td><td>68</td><td>550</td><td>460</td><td>420</td><td>21</td><td>82</td></tr><tr><td>400</td><td>630</td><td>480</td><td>22</td><td>75</td><td>600</td><td>345</td><td>325</td><td>29</td><td>89</td></tr></table>

# 3.2.2 冲击性能

# 3.2.2.1 室温冲击韧性见表3-5。

表3-5[3]  

<table><tr><td>毛坯直径/mm</td><td>热处理制度</td><td>aKU/(kJ/m2)</td></tr><tr><td rowspan="3">25</td><td>880℃,水冷+510℃,水冷</td><td>880~1765/1265</td></tr><tr><td>880℃,水冷+540℃,水冷</td><td>835~1620/1225</td></tr><tr><td>880℃,油冷+560℃,水冷</td><td>1080</td></tr></table>

注：第一、二行分别为56炉(510℃回火)和52炉(540℃回火)钢的数据统计结果。

# 3.2.2.2 不同温度回火后的冲击韧性变化见图3-2。

图片摘要：该图主要展示 3 5[3]。
![](images/538b8fe7cde2bee007b201e6bfc533c956cec4250b78b9f0eedcb4674f628f7f.jpg)  
热处理状态： $880^{\circ}\mathrm{C}$ ，油淬十回火

图片摘要：该图主要展示 3 2 回火温度对冲击韧性的影响[4]。
![](images/348d805ce71e02c478e44118fbf9b3685d157b7a04f4edb896d02914c2649a00.jpg)  
热处理状态： $880^{\circ}\mathrm{C}$ ，油淬十回火  
图3-2 回火温度对冲击韧性的影响[4]  
图3-1 回火温度对拉伸性能的影响[4]

# 3.2.2.3 不同直径钢坯热处理后的冲击韧性见表3-6。

表3-6[3]  

<table><tr><td>毛坯直径/mm</td><td>淬火冷却介质</td><td>取样部位</td><td>\(a_{\mathrm{KU}}/\left(\mathrm{kJ}/\mathrm{m}^{2}\right)\)</td><td>毛坯直径/mm</td><td>淬火冷却介质</td><td>取样部位</td><td>\(a_{\mathrm{KU}}/\left(\mathrm{kJ}/\mathrm{m}^{2}\right)\)</td></tr><tr><td rowspan="2">40</td><td>水</td><td>中心</td><td>1176</td><td>80</td><td>油</td><td>1/2R</td><td>1373</td></tr><tr><td>油</td><td>中心</td><td>1471</td><td rowspan="2">100</td><td>水</td><td>1/2R</td><td>1373</td></tr><tr><td rowspan="2">60</td><td>水</td><td>中心</td><td>1275</td><td>油</td><td>1/2R</td><td>1471</td></tr><tr><td>油</td><td>中心</td><td>15669</td><td rowspan="2">120</td><td>水</td><td>1/2R</td><td>1176</td></tr><tr><td>80</td><td>水</td><td>1/2R</td><td>1078</td><td>油</td><td>1/2R</td><td>1373</td></tr></table>

注：热处理状态 $880^{\circ}\mathrm{C}$ ，淬火 $+500^{\circ}\mathrm{C}$ ，回火。

3.2.2.4 高温冲击韧性见表3-7。  
3.2.2.5 低温对冲击韧性的影响见图3-3。  
3.3 持久和蠕变性能  
3.3.1 高温持久性能 见表3-8。  
3.3.2 高温蠕变性能 见表3-9。  
3.4 疲劳性能  
3.4.1 高周疲劳  
3.4.1.1 室温疲劳强度极限见表3-10。

表3-7  

<table><tr><td>\( \theta /{}^{ \circ  }\mathrm{C} \)</td><td>20</td><td>300</td><td>400</td><td>450</td><td>500</td><td>600</td></tr><tr><td>\( {a}_{\mathrm{{KU}}}/\left( {\mathrm{{kJ}}/{\mathrm{m}}^{2}}\right) \)</td><td>1863</td><td>2059</td><td>1961</td><td>1569</td><td>1373</td><td>1422</td></tr></table>

表3-8[3]  

<table><tr><td>θ/℃</td><td colspan="2">450</td><td colspan="2">500</td><td colspan="2">550</td></tr><tr><td>σ/MPa</td><td>295</td><td>225</td><td>186</td><td>132</td><td>108</td><td>76</td></tr><tr><td>t/h</td><td>10³</td><td>10⁴</td><td>10³</td><td>10⁴</td><td>10³</td><td>10⁴</td></tr></table>

表3-9[5]  

<table><tr><td>θ/℃</td><td>450</td><td>500</td><td>550</td><td>θ/℃</td><td>450</td><td>500</td><td>550</td></tr><tr><td>σ1/10000/MPa</td><td>-</td><td>139</td><td>58</td><td>σ1/100000/MPa</td><td>108</td><td>69</td><td>34</td></tr></table>

表3-10[5]  

<table><tr><td colspan="2">热处理制度</td><td>σb/MPa</td><td>σP0.2/MPa</td><td>σ-1/MPa</td><td>τ-1/MPa</td></tr><tr><td rowspan="3">880℃,油淬</td><td>450℃,回火</td><td>950</td><td>780</td><td>400</td><td>-</td></tr><tr><td>560℃,回火</td><td>845</td><td>710</td><td>370</td><td>225</td></tr><tr><td>650℃,回火</td><td>730</td><td>535</td><td>305</td><td>-</td></tr></table>

3.4.1.2 高温疲劳强度极限见表3-11。

表3-11[3]  

<table><tr><td rowspan="2">热处理制度</td><td rowspan="2">θ/℃</td><td>σb</td><td>σ-1</td><td>σ-1H</td><td rowspan="2">热处理制度</td><td rowspan="2">θ/℃</td><td>σb</td><td>σ-1</td><td>σ-1H</td></tr><tr><td colspan="3">MPa</td><td colspan="3">MPa</td></tr><tr><td rowspan="3">870℃,油淬+700℃,回火</td><td>20</td><td>825</td><td>405</td><td>250</td><td rowspan="3">870℃,油淬+700℃,回火</td><td>400</td><td>725</td><td>365</td><td>183</td></tr><tr><td>200</td><td>785</td><td>370</td><td>113</td><td>500</td><td>560</td><td>275</td><td>142</td></tr><tr><td>300</td><td>825</td><td>395</td><td>181</td><td>600</td><td>420</td><td>169</td><td>113</td></tr></table>

3.4.1.3 低温对疲劳极限的影响见图3-4。

图片摘要：该图主要展示 3 11[3]。
![](images/02ef0dd4cd7bc8f8f419b17272227ed22e04783ce48d568bbe1af1255165c40c.jpg)  
图3-3 低温对冲击韧性的影响[3]

图片摘要：该图主要展示 3 3 低温对冲击韧性的影响[3]。
![](images/47414620838668742f429fdbdca699380e8ebe1343cc249fe1409f4a8d977d33.jpg)  
热处理状态： $880^{\circ}C$ ，油淬 $+300^{\circ}C$ ，回火  
图3-4 低温对光滑 $(K_{\mathrm{t}} = 1)$ 试样 $S - N$ 曲线的影响[2]

3.5 弹性性能  
3.5.1 弹性模量 见表3-12。  
3.5.2 切变模量 见表3-13。

表3-12[3]  

<table><tr><td>θ/°C</td><td>20</td><td>200</td><td>300</td><td>400</td><td>450</td><td>500</td><td>550</td><td>600</td></tr><tr><td>E/GPa</td><td>209</td><td>204</td><td>297</td><td>188</td><td>184</td><td>176</td><td>168</td><td>160</td></tr></table>

表3-13[3]  

<table><tr><td>θ/℃</td><td>20</td><td>100</td><td>300</td><td>500</td></tr><tr><td>G/GPa</td><td>82.4</td><td>81.4</td><td>74.0</td><td>64.7</td></tr></table>

# 4 组织结构

# 4.1 相变温度 见表4-1。

表4-1[5]  

<table><tr><td>相变点</td><td>Ac1</td><td>Ac3</td><td>Ar1</td><td>Ar3</td><td>Ms</td></tr><tr><td>θ/℃</td><td>757</td><td>807</td><td>693</td><td>763</td><td>345</td></tr></table>

# 4.2 时间-温度-组织转变曲线 见图4-1和图4-2。

图片摘要：该图主要展示 4 1[5]。
![](images/026cf196aa4a58385ee7d7cf58be4362c034485ceb49d43a2e4d8d8e6e0ddd54.jpg)  
图4-1 等温转变曲线[3]

图片摘要：该图主要展示 4 1 等温转变曲线[3]。
![](images/fbbae52a481a0036fccc7f7cd889344cd84b4620796945183f44a29855277da9.jpg)  
图4-2 连续冷却转变曲线[3]

4.3 合金组织结构 正火状态下的组织为贝氏体；退火后为铁素体和珠光体组织；钢在调质状态下为回火索氏体组织。

# 5 工艺性能与要求

5.1 成形性能 冷变形塑性中等，可进行冷拉等加工。钢丝可供冷镦锻；钢的热压力加工性能良好，热加工的加热温度为 $1180 \sim 1220^{\circ}\mathrm{C}$ ，始锻温度为 $1150^{\circ}\mathrm{C}$ ，终锻(轧)温度大于 $850^{\circ}\mathrm{C}$ ，直径大于 $60\mathrm{mm}$ 的应缓冷。

# 5.2 焊接性能

# 5.3 热处理工艺

5.3.1 热处理工艺参数 按HB/Z136—1988《航空结构钢热处理说明书》规定，见表5-1。

表5-1  

<table><tr><td>名称</td><td>退火</td><td>正火</td><td>高温回火</td><td>淬火</td><td>回火</td></tr><tr><td>加热温度/℃</td><td>880</td><td>880</td><td>690~710</td><td>880</td><td>500~650</td></tr><tr><td>冷却方法</td><td>炉冷</td><td>空冷</td><td>空冷</td><td>油冷</td><td>油或水冷</td></tr></table>

# 5.3.2 末端淬透性曲线 见图5-1。

图片摘要：该图主要展示 5 1。
![](images/fa8c2288be3e5cc7cb28f58b76c7b89e28786285ebf35b8796296f487cba17e2.jpg)  
图5-1 末端淬透性曲线[3]

# 5.3.3 晶粒长大倾向 见表5-2。

表5-2[3]  

<table><tr><td>θ/℃</td><td>850</td><td>900</td><td>950</td><td>1000</td><td>1050</td><td>1100</td><td>1150</td><td>1200</td><td>1250</td></tr><tr><td>晶粒度级别</td><td>9~10</td><td>9~8</td><td>9~8</td><td>8</td><td>8~7</td><td>8~6</td><td>7~6</td><td>6~4</td><td>5~4</td></tr></table>

# 5.4 表面处理工艺

5.5 切削加工与磨削性能 切削加工性能良好，HBS为 $187\sim 229$ 时，相对切削加工性为 $65\%$ [3]。

# 6 功能考核试验

# 7 使用建议

限用。

# 参考文献

1 林慧国, 周人俊. 世界钢号手册. 北京: 机械工业出版社, 1985  
2 BIAM.航空材料手册：第一册.北京：冶金工业出版社，1965. $120\sim 124$   
3 手册编写组.合金钢钢种手册：第一册.北京：冶金工业出版社，1983.170～175  
4 古里亚耶夫 AII 等. 汽车构造手册. 北京: 机械工业出版社, 1964.224~229  
5 钢铁研究院, 机械科学研究院. 合金钢手册: 下册. 北京: 中国工业出版社, 1965.133~135

编写 宋宇文 王俊丽

校对 古宝珠

审定 赵振业

# 30CrMnSiA

# 1 概述

30CrMnSiA是飞机制造业中使用最广泛的一种调质钢。在淬火高温回火状态下具有较高的强度和足够的韧性。该钢淬透性不高，油淬时可淬透 $25\mathrm{mm}$ 直径。为了提高该钢的综合力学性能，减少零件的翘曲和变形，直径 $15\mathrm{mm}$ 或板厚 $8\mathrm{mm}$ 以下零件可用等温淬火，使强度和塑性得到最好的配合，室温冲击韧性大大提高，但屈服强度有所降低。该钢有回火脆性，脱碳倾向较大，横向性能较差，焊接性能中等，冷变形塑性尚好，切削加工性良好。该钢适用于制造航空重要锻件、机械加工零件、钣金件和焊接件。

1.1 材料牌号 30CrMnSiA。  
1.2 相近牌号 30XΓCA（俄罗斯）。  
1.3 材料的技术标准 见表1-1。

表1-1  

<table><tr><td>品种</td><td>技术标准</td></tr><tr><td rowspan="2">棒材</td><td>GB/T 3078-1994《优质结构钢冷拉钢材技术条件》</td></tr><tr><td>GJB 1951-1994《航空用优质结构钢棒规范》</td></tr><tr><td rowspan="2">板材</td><td>GJB 2150-1994《航空用结构钢热轧钢板规范》</td></tr><tr><td>GJB 2151-1994《航空用合金结构钢冷轧钢板规范》</td></tr><tr><td rowspan="2">管材</td><td>GJB 2608-1996《航空用结构钢厚壁无缝钢管规范》</td></tr><tr><td>GJB 2609-1996《航空用结构钢薄壁无缝钢管规范》</td></tr><tr><td>丝材</td><td>GB/T 3079-1993《合金结构钢丝》</td></tr><tr><td>锻件</td><td>HB 5024-1989《航空用钢锻件》</td></tr></table>

1.4 化学成分 见表1-2。

%

表1-2  

<table><tr><td>C</td><td>Mn</td><td>Si</td><td>S</td><td>P</td><td>Cr</td><td>Ni</td><td>Cu</td></tr><tr><td>0.28~0.35</td><td>0.80~1.10</td><td>0.90~1.20</td><td>≤0.015</td><td>≤0.025</td><td>0.80~1.10</td><td>≤0.40</td><td>≤0.25</td></tr></table>

1.5 热处理制度 $870\sim 890^{\circ}\mathrm{C}$ ，油淬 $+510\sim 570^{\circ}\mathrm{C}$ ，油冷。  
1.6 品种规格与供应状态   
1.6.1 品种规格 见表1-3中各标准的规定。

表1-3  

<table><tr><td rowspan="2">状态</td><td colspan="4">技术标准</td></tr><tr><td>圆钢</td><td>六角钢</td><td>方钢</td><td>扁钢</td></tr><tr><td>热轧</td><td>GB/T 702-1986</td><td>GB/T 705-1989</td><td>GB/T 702-1986</td><td>GB/T 704-1988</td></tr><tr><td>冷轧(拉)</td><td>GB/T 905-1994</td><td>GB/T 905-1994</td><td>GB/T 905-1994</td><td>-</td></tr><tr><td>锻造</td><td>GB/T 908-1987</td><td>-</td><td>GB/T 908-1987</td><td>GB/T 16761-1997</td></tr><tr><td rowspan="2">状态</td><td colspan="4">技术标准</td></tr><tr><td>钢板</td><td colspan="2">钢丝</td><td>钢管</td></tr><tr><td>热轧</td><td>GB/T 709-1988</td><td colspan="2">-</td><td>GB/T 8162-1999</td></tr><tr><td>冷轧(拉)</td><td>GB/T 708-1988</td><td colspan="2">GB/T 342-1997GB/T 3207-1988</td><td>GB/T 8163-1999</td></tr><tr><td>锻造</td><td>-</td><td colspan="2">-</td><td>-</td></tr></table>

1.6.2 供应状态 热轧、退火或高温回火。  
1.7 熔炼与铸造工艺 电弧炉、电弧炉 $+$ 电渣重熔或真空自耗重熔，或其他先进的工艺熔炼。  
1.8 应用概况与特殊要求 在航空工业中广泛用于各种飞机的重要锻件、机械加工件、钣金件和焊接件，如对接接头、螺栓、缘条、轴、齿轮、框架及冷气瓶等。

# 2 物理及化学性能

# 2.1 热性能

2.1.1 热导率 见表2-1。

表2-1[1]   

<table><tr><td>θ/℃</td><td>20</td><td>100</td><td>200</td><td>300</td><td>400</td><td>500</td><td>600</td><td>700</td><td>800</td><td>900</td></tr><tr><td>λ/(W/(m·℃))</td><td>27.63</td><td>29.30</td><td>30.56</td><td>30.56</td><td>30.56</td><td>29.51</td><td>28.67</td><td>27.21</td><td>25.33</td><td>24.61</td></tr></table>

2.1.2 比热容 见表2-2。

2.1.3 线膨胀系数 见表2-3。

表2-2[1]  

<table><tr><td>θ/℃</td><td>20</td><td>100</td><td>200</td><td>300</td><td>400</td><td>500</td><td>600</td></tr><tr><td>c/(J/(kg·℃))</td><td>473.1</td><td>519.1</td><td>581.9</td><td>644.7</td><td>699.1</td><td>766.1</td><td>841.5</td></tr></table>

2.2 密度 $\rho = 7.75\mathrm{g / cm}^{3[1]}$

2.3 电性能 电阻率 $\rho = 21\times 10^{-8}\Omega \cdot \mathbf{m}^{[2]}$

表 2-3[1]  

<table><tr><td>θ/℃</td><td>20~100</td><td>20~200</td><td>20~300</td><td>20~400</td><td>20~500</td><td>20~600</td><td>20~700</td><td>20~800</td><td>20~900</td></tr><tr><td>α/10-6℃-1</td><td>11.0</td><td>11.72</td><td>12.92</td><td>13.62</td><td>13.90</td><td>14.22</td><td>14.53</td><td>13.43</td><td>12.73</td></tr></table>

# 2.4 磁性能

# 2.5 化学性能

2.5.1 抗氧化性能 见表2-4。

表2-4[1]  

<table><tr><td>试样尺寸/mm</td><td>热处理制度</td><td>热处理前质量/g</td><td>热处理后质量/g</td><td>烧损率/%</td></tr><tr><td rowspan="2">3×25×100</td><td rowspan="2">880℃,0.5h,空冷</td><td>66.6885</td><td>66.5443</td><td>0.800</td></tr><tr><td>66.5411</td><td>65.9916</td><td>0.820</td></tr></table>

# 3 力学性能

3.1 技术标准规定的性能 见表3-1。

表3-1  

<table><tr><td rowspan="3" colspan="2">品种</td><td rowspan="3">技术标准</td><td rowspan="3">热处理制度</td><td rowspan="3">取样方向</td><td>σb</td><td>σP0.2</td><td>δ5</td><td>δ10</td><td>ψ</td><td rowspan="2">aKU/(kJ/m2)</td><td rowspan="3">HBS</td></tr><tr><td colspan="2">MPa</td><td colspan="3">%</td></tr><tr><td colspan="6">不小于</td></tr><tr><td rowspan="3" colspan="2">棒材≤200mm</td><td rowspan="4">GJB 1951-1994</td><td>退火或回火</td><td></td><td>-</td><td>-</td><td>-</td><td>-</td><td>-</td><td>-</td><td>156~229</td></tr><tr><td rowspan="3">880~900℃,油冷+500~560℃,油冷</td><td>纵向</td><td>1080</td><td>835</td><td>10</td><td>-</td><td>45</td><td>490</td><td rowspan="3">302~363</td></tr><tr><td>横向</td><td>980</td><td>735</td><td>6</td><td>-</td><td>27</td><td>200</td></tr><tr><td colspan="2">棒材&gt;200mm</td><td>纵向</td><td>1080</td><td>835</td><td>8</td><td>-</td><td>35</td><td>440</td></tr><tr><td rowspan="3">板材</td><td rowspan="2">≤4mm</td><td>GJB 2150-1994</td><td rowspan="3">退火、正火或正火后回火</td><td rowspan="3">-</td><td rowspan="2">540~735</td><td rowspan="2">-</td><td rowspan="2">-</td><td rowspan="2">16</td><td rowspan="2">-</td><td rowspan="2">-</td><td rowspan="2">≤229</td></tr><tr><td>GJB 2151-1994</td></tr><tr><td>&gt;4mm</td><td>GJB 2150-1994</td><td>540~735</td><td>-</td><td>19</td><td>-</td><td>-</td><td>-</td><td>≤229</td></tr></table>

续表3-1   

<table><tr><td rowspan="3">品种</td><td rowspan="3">技术标准</td><td rowspan="3">热处理制度</td><td rowspan="3">取样方向</td><td>σb</td><td>σP0.2</td><td>δ5</td><td>δ10</td><td>ψ</td><td rowspan="2">aKU/(kJ/m2)</td><td rowspan="3">HBS</td></tr><tr><td colspan="2">MPa</td><td colspan="3">%</td></tr><tr><td colspan="6">不小于</td></tr><tr><td rowspan="2">板材</td><td>GJB 2150-1994</td><td rowspan="2">880~900℃,油淬+500~560℃,回火</td><td rowspan="2">-</td><td rowspan="2">1080</td><td rowspan="2">-</td><td rowspan="2">10</td><td rowspan="2">-</td><td rowspan="2">-</td><td rowspan="2">-</td><td rowspan="2">-</td></tr><tr><td>GJB 2151-1994</td></tr><tr><td rowspan="2">厚壁钢管</td><td rowspan="2">GJB 2608-1996</td><td>退火</td><td></td><td>-</td><td>-</td><td>-</td><td>-</td><td>-</td><td>-</td><td>≤302</td></tr><tr><td>880~900℃,油淬+500~560℃,回火</td><td>纵向</td><td>1080</td><td>835</td><td>10</td><td>-</td><td>45</td><td>390</td><td>-</td></tr><tr><td rowspan="2">薄壁钢管</td><td rowspan="2">GJB 2609-1996</td><td>退火</td><td>纵向</td><td>490</td><td>-</td><td>-</td><td>18</td><td>-</td><td>-</td><td>-</td></tr><tr><td>正火+高温回火</td><td>纵向</td><td>685~885</td><td>-</td><td>-</td><td>11</td><td>-</td><td>-</td><td>-</td></tr><tr><td rowspan="4">锻件</td><td rowspan="4">HB 5024-1989</td><td>880~900℃,空冷+690~710℃,空冷</td><td></td><td>-</td><td>-</td><td>-</td><td>-</td><td>-</td><td>-</td><td>155~228</td></tr><tr><td rowspan="3">880~910℃,油淬+510~570℃,油冷</td><td>纵向</td><td>1080</td><td>835</td><td>10</td><td>-</td><td>45</td><td>490</td><td>302~363</td></tr><tr><td>弦向</td><td>1030</td><td>785</td><td>8</td><td>-</td><td>36</td><td>370</td><td>-</td></tr><tr><td>横向</td><td>980</td><td>735</td><td>6</td><td>-</td><td>27</td><td>175</td><td>-</td></tr></table>

# 3.2 室温及各种温度下的力学性能

# 3.2.1 硬度

3.2.1.1 回火温度与硬度的关系见图3-1。  
3.2.2 拉伸性能  
3.2.2.1 室温拉伸性能见表3-2。  
3.2.2.2 不同温度回火后的拉伸性能见图3-2。  
3.2.2.3 不同温度等温淬火后的拉伸性能见表3-3。

图片摘要：该图主要展示 3 1 回火温度对硬度的影响[1]。
![](images/0406906aa88ba24b696d23926eb1c5399c055646d427136fb774941470ec33b2.jpg)  
图3-1 回火温度对硬度的影响[1]

表3-2[3]  

<table><tr><td>项目</td><td>热处理制度</td><td>品种</td><td>σb/MPa</td><td>σP0.2/MPa</td><td>δ5/%</td><td>ψ/%</td></tr><tr><td rowspan="2">S</td><td rowspan="10">870~890℃,油淬+510~570℃,油冷</td><td>棒材</td><td>1080</td><td>835</td><td>10</td><td>45</td></tr><tr><td>管材</td><td>1080</td><td>835</td><td>10</td><td>45</td></tr><tr><td rowspan="2">A</td><td>棒材</td><td>-</td><td>-</td><td>-</td><td>-</td></tr><tr><td>管材</td><td>-</td><td>885</td><td>-</td><td>-</td></tr><tr><td rowspan="2">B</td><td>棒材</td><td>-</td><td>-</td><td>-</td><td>-</td></tr><tr><td>管材</td><td>1100</td><td>945</td><td>-</td><td>-</td></tr><tr><td rowspan="2">X</td><td>棒材</td><td>1175</td><td>1090</td><td>14.8</td><td>55</td></tr><tr><td>管材</td><td>1205</td><td>1100</td><td>13.9</td><td>55.9</td></tr><tr><td rowspan="2">s</td><td>棒材</td><td>57.27</td><td>63.69</td><td>1.44</td><td>8.93</td></tr><tr><td>管材</td><td>59.20</td><td>80.65</td><td>1.77</td><td>3.27</td></tr></table>

注：1 表中棒材数据为 66 个炉号、327 个生产检验数据统计结果。  
2 表中管材数据为100个炉号、345个生产数据统计结果。

表3-3[1]  

<table><tr><td>热处理制度</td><td>σb/MPa</td><td>σP0.2/MPa</td><td>σP0.1/MPa</td><td>Sk/MPa</td><td>δ5/%</td><td>δ10/%</td><td>ψ/%</td></tr><tr><td>880℃加热,320℃等温,20min,油冷</td><td>1335</td><td>1010</td><td>760</td><td>2175</td><td>12.2</td><td>7.5</td><td>49.6</td></tr><tr><td>880℃加热,370℃等温,20min,油冷</td><td>1235</td><td>1060</td><td>785</td><td>2185</td><td>12.5</td><td>7.2</td><td>53.6</td></tr><tr><td>880℃加热,410℃等温,20min,油冷</td><td>1070</td><td>790</td><td>455</td><td>1845</td><td>24.1</td><td>19.4</td><td>45.0</td></tr><tr><td>880℃加热,450℃等温,20min,油冷</td><td>1080</td><td>535</td><td>375</td><td>1540</td><td>20.1</td><td>14.9</td><td>30.8</td></tr><tr><td>880℃加热,500℃等温,20min,油冷</td><td>1205</td><td>625</td><td>385</td><td>1580</td><td>11.2</td><td>7.7</td><td>26.4</td></tr></table>

# 3.2.2.4 不同直径钢坯热处理后拉伸性能见表3-4。

表3-4[1]  

<table><tr><td>热处理毛坯d/mm</td><td>热处理制度</td><td>淬火冷却介质</td><td>取样部位</td><td>σb/MPa</td><td>σP0.2/MPa</td><td>δ5/%</td><td>ψ/%</td></tr><tr><td rowspan="2">60</td><td rowspan="7">870℃,油淬+540℃,回火</td><td>水</td><td rowspan="2">中心</td><td>980</td><td>815</td><td>16</td><td>49</td></tr><tr><td>油</td><td>960</td><td>805</td><td>17</td><td>55</td></tr><tr><td rowspan="2">80</td><td>水</td><td rowspan="2">1/2R</td><td>960</td><td>725</td><td>15</td><td>47</td></tr><tr><td>油</td><td>910</td><td>675</td><td>18</td><td>51</td></tr><tr><td rowspan="2">100</td><td>水</td><td rowspan="2">1/2R</td><td>885</td><td>705</td><td>18</td><td>48</td></tr><tr><td>油</td><td>845</td><td>560</td><td>21</td><td>58</td></tr><tr><td>120</td><td>水</td><td>1/3R</td><td>875</td><td>610</td><td>17</td><td>54</td></tr></table>

# 3.2.2.5 高温拉伸性能见表3-5。

表3-5[1]  

<table><tr><td>θ/℃</td><td>σb/MPa</td><td>σP0.2/MPa</td><td>δ5/%</td><td>ψ/%</td></tr><tr><td>20</td><td>1055</td><td>945</td><td>13.4</td><td>56.4</td></tr><tr><td>250</td><td>1005</td><td>840</td><td>13.0</td><td>47.5</td></tr><tr><td>300</td><td>955</td><td>820</td><td>10.7</td><td>50.5</td></tr><tr><td>350</td><td>975</td><td>815</td><td>16.2</td><td>57.0</td></tr><tr><td>400</td><td>900</td><td>785</td><td>16.2</td><td>68.7</td></tr><tr><td>450</td><td>775</td><td>700</td><td>18.8</td><td>77.3</td></tr><tr><td>500</td><td>685</td><td>645</td><td>21.2</td><td>83.6</td></tr><tr><td>550</td><td>530</td><td>495</td><td>27.2</td><td>84.3</td></tr></table>

注：热处理状态 $880\mathrm{C}$ ，油淬 $+560\mathrm{C}$ ，回火。

# 3.2.2.6 $510^{\circ}\mathrm{C}$ 回火后低温拉伸性能见表3-6。

表3-6[2]  

<table><tr><td>热处理制度</td><td>θ/C</td><td>σb/MPa</td><td>δ5/%</td><td>ψ/%</td></tr><tr><td rowspan="4">890℃,油淬+510℃,回火</td><td>+20</td><td>1175</td><td>13</td><td>50</td></tr><tr><td>-40</td><td>1275</td><td>13</td><td>49</td></tr><tr><td>-70</td><td>1275</td><td>13</td><td>47</td></tr><tr><td>-196</td><td>1570</td><td>7</td><td>13</td></tr></table>

图片摘要：该图主要展示 3 6[2]。
![](images/f06f0a702a6d29aa87f7b8d0dc90c3b988fbf6c86b63ab5f7877b09e5332b9ca.jpg)  
图3-2 回火温度对拉伸性能的影响[1]

# 3.2.2.7 $300^{\circ}\mathrm{C}$ 等温淬火后的低温拉伸性能见图3-3。

图片摘要：该图主要展示 3 2 回火温度对拉伸性能的影响[1]。
![](images/bb509d8b5469b514b646d7f818b11ea8e7e6b168d53a0af3d9f807a8eb23c9cc.jpg)  
(a)

图3-3 低温拉伸性能[2]   
图片摘要：该图主要展示 3 3 低温拉伸性能[2]。
![](images/512ecf4a487321031cb559c960292333c18a79db03feaa2573475bba4c009c37.jpg)  
热处理状态： $890^{\circ}C$ 加热 $+300^{\circ}C$ 等温淬火

(b)

# 3.2.3 冲击性能

# 3.2.3.1 室温冲击韧性见表3-7。

表3-7[3]  

<table><tr><td rowspan="2">热处理制度</td><td rowspan="2">品种</td><td colspan="3">aKU/(kJ/m2)</td></tr><tr><td>S</td><td>X</td><td>s</td></tr><tr><td rowspan="2">870~890℃,油淬+510~570℃,回火</td><td>棒材</td><td>490</td><td>800</td><td>141</td></tr><tr><td>管材</td><td>490</td><td>750</td><td>149</td></tr></table>

注：1 表中棒材数据为 50 个炉号、217 个生产检验数据统计结果。  
2 表中管材数据为15个炉号、44个生产检验数据统计结果。

# 3.2.3.2 油淬不同回火温度对低温冲击韧性的影响见图3-4。

# 3.2.3.3 等温淬火温度与冲击韧性的关系见图3-5。

# 3.2.4 弯曲性能

# 3.2.4.1 反复弯曲性能见表3-8。

表3-8[4]  

<table><tr><td>品种</td><td>规格δ/mm</td><td>状态</td><td>弯曲半径/mm</td><td>反复弯曲次数N/周</td></tr><tr><td>冷轧板</td><td>1.2</td><td>供应状态</td><td>6</td><td>28</td></tr></table>

图片摘要：该图主要展示 3 8[4]。
![](images/3d5aa03371da823a570e5e8ecdf709e37407be87d794f9e9b85c54bf93997d6b.jpg)  
图3-4 回火温度对低温冲击韧性影响[2]

图片摘要：该图主要展示 3 4 回火温度对低温冲击韧性影响[2]。
![](images/096bb30ba2731898f0350fa50a938181defc2047ff7df21e38c937e8d71a63bc.jpg)  
图3-5 等温温度对冲击韧性的影响[2]

# 3.2.5 扭转与剪切性能

# 3.2.5.1 室温扭转性能见表3-9。

# 3.2.5.2 室温剪切强度见表3-10。

# 3.3 持久和蠕变性能
