Repository: C-zj02/CFD-claw

<div align="center">

**English** | [中文](#中文版) | [Français](README_FR.md) | [Русский](README_RU.md) | [हिन्दी](README_HI.md) | [العربية](README_AR.md) | [Português](README_PT.md)

# 🚀 Claude Code Python

**A Complete Python Reimplementation Based on Real Claude Code Source**

*From TypeScript Source → Rebuilt in Python with ❤️*

***
**🔥 Active Development • New Features Weekly 🔥**

</div>

***

## 🎯 What is This?

**Clawd Code** is a **complete Python rewrite** of Claude Code, based on the **real TypeScript source code**.

File: RAG-data/中国航空材料手册（第2版）第1卷 结构钢 不锈钢201-400.pdf-e7919636-f8a8-4d18-b6d7-bc6f6dd9c03b.md (part 8 of 10)
表3-21[2]  
![](images/93ec23693c035904fd2eff8e0e1aba4d1c9918105c62117ff9b31e81414573d8.jpg)  
热处理状态： $870\mathrm{C}$ 加热， $270\mathrm{C}$ ，等温淬火 $+300\mathrm{C}$ 空冷，回火二次

# 3.7 模拟试验性能

3.7.1 耳片元件疲劳性能曲线见图3-66。耳片嵌轴套疲劳对比试验结果见表3-30。

表3-30  

<table><tr><td>元件种类</td><td>状态</td><td>应力比R</td><td>置信度r/%</td><td>σmax/MPa</td><td>N50/10^3周</td><td>试样数量</td></tr><tr><td rowspan="3">耳片</td><td>孔径挤压+嵌铜轴套</td><td rowspan="3">0.1</td><td>95</td><td rowspan="3">490</td><td>116.14</td><td>5</td></tr><tr><td>孔径未挤压+嵌铜轴套</td><td>95</td><td>85.84</td><td>6</td></tr><tr><td>孔径挤压+未嵌铜轴套</td><td>&lt;90</td><td>96.23</td><td>7</td></tr></table>

# 3.7.2 螺栓元件疲劳性能曲线 见图3-67、图3-68。

图片摘要：该图主要展示 3 30。
![](images/124a7bfe734fa31352833b1af3faf9d62edbc4b13134d92f34f6fe9c5b0f6604.jpg)  
热处理状态： $870\mathrm{C}$ ，油淬 $+300\mathrm{C}$ ，空冷，  
回火二次。 $\sigma_{\mathrm{b}} = 1990\mathrm{MPa}$   
图3-66 耳片元件疲劳曲线

图片摘要：该图主要展示 3 66 耳片元件疲劳曲线。
![](images/622eb6cefa5ed050791368aeb8a1f6ff592e9fc3b23bacb9699d5cbd20a91c30.jpg)  
热处理状态： $870\mathrm{C}$ ，油淬 $+300\mathrm{C}$ ，空冷，  
回火二次。 $\sigma_{\mathrm{b}} = 1990\mathrm{MPa}$   
图3-67 螺栓元件疲劳曲线

# 3.7.3 圆筒元件疲劳性能曲线 见图3-69。

图片摘要：该图主要展示 3 67 螺栓元件疲劳曲线。
![](images/d13dc34f29c7578f4cc50227b271eb3dab3bd8f6de72ace8c300c09d3b25ab7c.jpg)  
图3-68 螺纹滚压后元件疲劳曲线[2]

图片摘要：该图主要展示 3 68 螺纹滚压后元件疲劳曲线[2]。
![](images/50149ab35fcacd387737e03d8da1f26b85a22ac34cbf98919bc6c36f3d264ff7.jpg)  
图3-69 圆筒元件疲劳寿命曲线

# 4 组织结构

# 4.1 相变温度 见表4-1。

表4-1  

<table><tr><td>相变点</td><td>Ac1</td><td>Ac3</td><td>Ms</td></tr><tr><td>θ/℃</td><td>748</td><td>802</td><td>290</td></tr></table>

# 4.2 时间-温度-组织转变曲线 见图4-1和图4-2。

图片摘要：该图主要展示 4 1。
![](images/c44d3b92c29ae1451d55ea0feb5820567f03b42c105508616ceeeca98666a524.jpg)  
图4-1 等温转变曲线[4]

图片摘要：该图主要展示 4 1 等温转变曲线[4]。
![](images/c5fbce6ade5374d9d468b502edb089cf2088c292941d9cb35193056a7ff83592.jpg)  
图4-2 连续冷却转变曲线[4]

4.3 合金组织结构 正火状态下组织为少量珠光体、马氏体和贝氏体；等温退火后的组织为珠光体、铁素体和贝氏体；淬火+回火状态下的组织主要是回火马氏体、少量贝氏体和少量残留奥氏体。

# 5 工艺性能与要求

# 5.1 成形性能

热压力加工性能良好。热压力加工温度：钢锭的最高加热温度为 $1200^{\circ}\mathrm{C}$ ，钢棒、钢坯的最高加热温度为 $1180^{\circ}\mathrm{C}$ ，终锻温度 $850\sim 900^{\circ}\mathrm{C}$ ；钢坯锻后缓冷。钢锭成材应墩粗、拔长，以保证锻比足够大。钢坯每次变形程度应不小于 $35\%$ 。

# 5.2 焊接性能

# 5.3 零件热处理工艺

5.3.1 零件热处理工艺参数 见表5-1。

表5-1[5]  

<table><tr><td>名 称</td><td>正 火</td><td>高温回火</td><td>淬 火</td><td>回火(二次)</td></tr><tr><td>加热温度/℃</td><td>925±15</td><td>680~720</td><td>870±15</td><td>300±5</td></tr><tr><td>冷却方式</td><td>空冷</td><td>空冷</td><td>油冷</td><td>空冷</td></tr></table>

5.3.2 零件真空热处理工艺参数 见表5-2。

表5-2[6]  

<table><tr><td>名 称</td><td>工 艺 参 数</td></tr><tr><td>加热真空室工作压强</td><td>6.7~0.67Pa</td></tr><tr><td>预热温度</td><td>650℃</td></tr><tr><td>预热保温时间</td><td>60min</td></tr><tr><td>淬火加热温度</td><td>870℃</td></tr><tr><td>淬火加热时间(零件内外均热时间)</td><td>60min</td></tr><tr><td>淬火保温时间</td><td>根据零件厚度而定</td></tr><tr><td>淬火方式</td><td>先入油后充气(1.01×105Pa)或先充气(6×104Pa)后入油均可</td></tr><tr><td>回火</td><td>300℃,二次,空冷</td></tr></table>

5.3.3 油淬截面淬透性曲线 见图5-1。

5.3.4 末端淬透性曲线 见图5-2。

图片摘要：该图主要展示 5 2[6]。
![](images/e0eb029276051dd957f5fdbd02b1570d2925c72677ae7405832c224d4666ad8d.jpg)  
图5-1 截面淬透性曲线[4]

图片摘要：该图主要展示 5 1 截面淬透性曲线[4]。
![](images/73a3ba1747b8293b2400b5095526a34da9402b716d818b81a71339039d424005.jpg)  
图5-2 末端淬透性曲线[4]

5.4 表面处理工艺 零件的表面防护可采用镀硬铬、镀镉-钛、刷镀镉、涂漆，不允许镀锌。经镀铬、镀镉-钛的零件，应立即进行除氢处理。  
5.5 切削加工与磨削性能 $700^{\circ}\mathrm{C}$ 等温退火后具有良好的机械加工性能。对淬火加回火后经磨削、矫形和其他冷作工序应进行去应力回火处理。最终热处理零件切削加工应执行工艺说明书，磨削加工后应进行表面回火酸浸蚀检查。

# 6 功能考核试验

6.1 全尺寸起落架静力破坏试验结果 见表6-1。

表6-1[7.8]  

<table><tr><td>飞机类型</td><td>试验加载方式</td><td>零件种类</td><td>静力加载状态</td><td>静力加载状态</td><td>破坏部位</td><td>结论</td></tr><tr><td rowspan="2">歼击机</td><td rowspan="2">全部设计加载方式</td><td>主起落架</td><td>100%通过</td><td>128%</td><td>未破坏</td><td>合格</td></tr><tr><td>前起落架</td><td>100%通过</td><td>120%</td><td>未破坏</td><td>合格</td></tr></table>

6.2 全尺寸起落架动力落震试验结果 见表6-2。

表 $6 - 2^{[9,10]}$   

<table><tr><td>飞机类型</td><td>零件种类</td><td>落震次数</td><td>破坏部位</td><td>结论</td></tr><tr><td rowspan="2">歼击机</td><td>主起落架</td><td>6000次</td><td>未破坏</td><td>合格</td></tr><tr><td>前起落架</td><td>6000次</td><td>未破坏</td><td>合格</td></tr></table>

6.3 全尺寸起落架疲劳试验结果 见表6-3。

表6-3[11,12]  

<table><tr><td>飞机类型</td><td>零件种类</td><td>试验表征的使用寿命</td><td>破坏部位</td><td>结论</td></tr><tr><td rowspan="2">歼击机</td><td>主起落架</td><td>54000 起落</td><td>未破坏</td><td>合格</td></tr><tr><td>前起落架</td><td>45000 起落</td><td>未破坏</td><td>合格</td></tr></table>

# 7 使用建议

选用。

# 参考文献

1 北京航空材料研究所.300M钢成分上、下限研究总结.1988  
2 北京航空材料研究所·300M钢螺纹滚压强化工艺研究总结·1995  
3 北京航空材料研究所．飞机起落架用新型超高强度钢300M全面性能鉴定总结.1987  
4 北京航空材料研究所.300M钢热处理工艺研究总结.1989  
5 Q/6SZ 721—1992 300M 钢热处理工艺说明书. 1992   
6 Q/6SZ 817—1992 300M 钢真空热处理工艺说明书. 1992   
7沈阳飞机研究所.300M钢制主起落架静力试验报告.1990  
8沈阳飞机研究所.300M钢制前起落架静力试验报告.1996

9沈阳飞机研究所.300M钢制主起落架落震试验报告.1990  
10沈阳飞机研究所.300M钢制前起落架落震试验报告.1996  
11沈阳飞机研究所.300M钢制主起落架疲劳试验报告.1990  
12 沈阳飞机研究所.300M钢制前起落架疲劳试验报告.1996

编写 赵振业 刘天琦

校对 赵振业

审定 赵振业

# 16Co14Ni10Cr2MoE

# 1 概述

16Co14Ni10Cr2MoE是低碳高合金二次硬化超高强度钢。该钢具有优良的综合力学性能、低温性能、中温性能和焊接性能。该钢的使用状态为淬火和回火，在室温抗拉强度不小于 $1620\mathrm{MPa}$ 的条件下，其断裂韧度 $K_{\mathrm{IC}}$ 值不小于 $143\mathrm{MPa}\sqrt{\mathrm{m}}$ ，能够用于损伤容限设计。该钢适宜制造长寿命高强度结构件、轴类零件、紧固件等。

1.1 材料牌号 16Co14Ni10Cr2MoE。  
1.2 相近牌号  
1.3 材料的技术标准 见表1-1。

表1-1  

<table><tr><td>品种</td><td>技术标准</td></tr><tr><td rowspan="2">钢棒,锻件</td><td>Q/6S 1161-1996《16Co14Ni10Cr2MoE 钢棒技术条件》</td></tr><tr><td>(BZ)44-1012B-O《F206 钢棒材暂行技术条件》</td></tr></table>

1.4 化学成分 见表1-2。

%

表1-2[1]  

<table><tr><td>C</td><td colspan="2">Mn</td><td colspan="2">Si</td><td colspan="2">S</td><td colspan="2">P</td><td colspan="2">S+P</td><td>Cr</td></tr><tr><td>0.15~0.19</td><td colspan="2">≤0.10</td><td colspan="2">≤0.10</td><td colspan="2">≤0.005</td><td colspan="2">≤0.008</td><td colspan="2">≤0.010</td><td>1.80~2.00</td></tr><tr><td>Ni</td><td>Co</td><td colspan="2">Mo</td><td colspan="2">Ti</td><td colspan="2">Al</td><td colspan="2">La</td><td>O</td><td>N</td></tr><tr><td>9.50~10.50</td><td>13.50~14.50</td><td colspan="2">0.90~1.10</td><td colspan="2">≤0.015</td><td colspan="2">≤0.015</td><td colspan="2">0.005~0.01</td><td>≤0.0020</td><td>≤0.0015</td></tr></table>

1.5 热处理制度 预备处理： $900^{\circ}\mathrm{C}, 1\mathrm{h}$ ，空冷， $680^{\circ}\mathrm{C}, 6\mathrm{h}$ ，空冷；最终处理： $860^{\circ}\mathrm{C}$ ，油淬， $-73^{\circ}\mathrm{C}$ ， $1\mathrm{h}$ ，冷处理， $510^{\circ}\mathrm{C}, 5\mathrm{h}$ ，空冷。

1.6 品种规格与供应状态   
1.6.1 品种规格棒材： $150\mathrm{mm}$ 以下锻、轧圆钢。锻件：自由锻件、模锻件。  
1.6.2 供应状态 钢棒以正火加高温回火状态供应。  
1.7 熔炼与铸造工艺 真空感应加真空自耗重熔工艺熔炼。  
1.8 应用概况与特殊要求 用该钢制造的焊接结构的飞机平尾大轴已在试用。

# 2 物理及化学性能

# 2.1 热性能

2.1.1 熔化温度范围 $1350\sim 1422^{\circ}\mathrm{C}^{[2]}$   
2.1.2 热导率 $\lambda = 27.8\mathrm{W / (m\cdot^{\circ}C)}$   
2.1.3 比热容 $c = 490\mathrm{J / (kg}\cdot \mathrm{^{\circ}C)}$   
2.1.4 线膨胀系数 见表2-1。

表2-1[3]   

<table><tr><td>θ/℃</td><td>20~100</td><td>20~200</td><td>20~300</td><td>20~400</td><td>20~500</td><td>20~600</td></tr><tr><td>α/10-6℃-1</td><td>10.8</td><td>11.2</td><td>11.4</td><td>11.6</td><td>11.8</td><td>12.1</td></tr></table>

2.2 密度 $\rho = 8.0\mathrm{g / cm}^{3[3]}$   
2.3 电性能  
2.4 磁性能

2.4.1 HRC36～38试样的磁化曲线 见图2-1。  
2.4.2 HRC49试样的磁化曲线 见图2-2。

图片摘要：该图主要展示 2 1 HRC36～38试样的磁化曲线[4]。
![](images/983fd42712218a72cb606c396bd21825cdde2a9348df89336c0cd40a816a6b11.jpg)  
真空感应+真空自耗熔炼  
热处理状态： $900^{\circ}C$ 正火、 $680^{\circ}C$ 空冷、

图2-1 HRC36～38试样的磁化曲线[4]

图2-2 HRC49试样的磁化曲线[4]   
图片摘要：该图主要展示 2 2 HRC49试样的磁化曲线[4]。
![](images/9370221e6ac759e405b9a9cce11be046311aa0b43da9d5cefa997c3174b60da9.jpg)  
真空感应 $+$ 真空自耗熔炼  
热处理状态： $860^{\circ}\mathrm{C}$ ，油淬 $+(-73)^{\circ}\mathrm{C}$ 冷处理 $+510^{\circ}\mathrm{C},5\mathrm{h}$ ，空冷

# 2.5 化学性能

2.5.1 耐腐蚀性能 见表2-2。

表2-2[5]  

<table><tr><td rowspan="3" colspan="2">腐蚀环境</td><td rowspan="2" colspan="2">平均腐蚀率/(mm/年)</td><td colspan="6">力学性能损失率/%</td></tr><tr><td colspan="2">σb/MPa</td><td colspan="2">σP0.2/MPa</td><td colspan="2">δ5/%</td></tr><tr><td>平均值</td><td>范围</td><td>平均值</td><td>范围</td><td>平均值</td><td>范围</td><td>平均值</td><td>范围</td></tr><tr><td rowspan="2">自然</td><td>北京露天大气试验一年</td><td>0.0231</td><td>0.0225~0.0234</td><td>3</td><td>3~4</td><td>2</td><td>2~3</td><td>15</td><td>14~16</td></tr><tr><td>团岛露天大气试验一年</td><td>0.0286</td><td>0.0280~0.0296</td><td>3</td><td>3~4</td><td>2</td><td>1~3</td><td>9</td><td>6~10</td></tr><tr><td rowspan="5">人工加速</td><td>盐雾试验100h</td><td>0.2527</td><td>0.2391~0.2647</td><td>2</td><td>1~2</td><td>2</td><td>2~3</td><td>6</td><td>4~10</td></tr><tr><td>盐雾试验100h</td><td>0.2635</td><td>0.2458~0.2719</td><td>2</td><td>2~3</td><td>3</td><td>1~4</td><td>4</td><td>-1~10</td></tr><tr><td>盐雾试验100h</td><td>0.2868</td><td>0.2720~0.3076</td><td>3</td><td>2~3</td><td>2</td><td>2~3</td><td>8</td><td>1~13</td></tr><tr><td>盐雾试验100h</td><td>0.2410</td><td>0.2288~0.2533</td><td>3</td><td>2~3</td><td>4</td><td>3~5</td><td>4</td><td>-7~12</td></tr><tr><td>盐雾试验100h</td><td>0.1857</td><td>0.1755~0.1991</td><td>3</td><td>2~4</td><td>3</td><td>2~3</td><td>7</td><td>-2~13</td></tr></table>

# 3 力学性能

# 3.1 技术标准规定的性能 见表3-1。

表3-1  

<table><tr><td rowspan="2">品种</td><td rowspan="2">技术标准</td><td rowspan="2">热处理制度</td><td rowspan="2">取样方向</td><td>σb/MPa</td><td>σP0.2/MPa</td><td>δ5/%</td><td>ψ/%</td><td>KIC/MPa √m</td><td rowspan="2">HRC供态</td></tr><tr><td colspan="5">不小于</td></tr><tr><td rowspan="2">棒材锻件</td><td rowspan="2">Q/6S 1161-1996(BZ)44-1012B-O</td><td rowspan="2">860℃,1h,油淬,-73℃,1h冷处理,510℃,5h,空冷</td><td>纵向</td><td>1620</td><td>1480</td><td>12</td><td>60</td><td>143</td><td rowspan="2">≤36</td></tr><tr><td>横向</td><td>1620</td><td>1480</td><td>12</td><td>55</td><td>-</td></tr></table>

# 3.2 室温及各种温度下的力学性能

# 3.2.1 硬度

3.2.1.1 $830^{\circ}\mathrm{C}$ 空淬和 $860^{\circ}\mathrm{C}$ 油淬后不同温度回火的硬度见图3-1。

图片摘要：该图主要展示 3 1 回火温度对硬度的影响[6]。
![](images/a1d66d02b5f05eed0517b277d163a5fccd3b24a6c9b672f50fa02ed210c1df3b.jpg)  
图3-1 回火温度对硬度的影响[6]

# 3.2.2 拉伸性能

3.2.2.1 $860^{\circ}\mathrm{C}$ 油淬， $-73^{\circ}\mathrm{C}$ 冷处理， $510^{\circ}\mathrm{C}$ 空冷后的棒材拉伸性能见表3-2。

表3-2[3.5-16]  

<table><tr><td>项目</td><td>取样方向</td><td>σb/MPa</td><td>σP0.2/MPa</td><td>δ4/%</td><td>δ5/%</td><td>ψ/%</td><td>项目</td><td>取样方向</td><td>σb/MPa</td><td>σP0.2/MPa</td><td>δ4/%</td><td>δ5/%</td><td>ψ/%</td></tr><tr><td rowspan="2">S</td><td>纵向</td><td>1620</td><td>1482</td><td>12</td><td>-</td><td>60</td><td>X</td><td>横向</td><td>1710</td><td>1580</td><td>-</td><td>11.6</td><td>51.8</td></tr><tr><td>横向</td><td>1620</td><td>1482</td><td>12</td><td>-</td><td>55</td><td rowspan="2">s</td><td>纵向</td><td>40.2</td><td>33.4</td><td>-</td><td>0.9</td><td>2.3</td></tr><tr><td>X</td><td>纵向</td><td>1705</td><td>1580</td><td>14.9</td><td>13.9</td><td>69</td><td>横向</td><td>23.1</td><td>25.6</td><td>-</td><td>1.47</td><td>10.8</td></tr></table>

注：表中纵向数据为7个炉号、80个试验数据统计结果； $\delta_4$ 为2个炉号、8个试验数据的平均值。横向数据为5个炉号、30个试验数据统计结果。

3.2.2.2 830℃空冷，-73℃冷处理，510℃空冷后棒材拉伸性能见表3-3。

表3-3[3,6~11,15,16]  

<table><tr><td>项 目</td><td>取样方向</td><td>σb/MPa</td><td>σP0.2/MPa</td><td>σP0.01/MPa</td><td>δ4/%</td><td>δ5/%</td><td>ψ/%</td></tr><tr><td>S</td><td>纵向</td><td>1620</td><td>1482</td><td rowspan="3">855</td><td>12</td><td>-</td><td>60</td></tr><tr><td>X</td><td>纵向</td><td>1695</td><td>1565</td><td>15.1</td><td>14.7</td><td>66.8</td></tr><tr><td>s</td><td>纵向</td><td>182.2</td><td>53.3</td><td>-</td><td>0.89</td><td>3.3</td></tr></table>

注：表中数据为7个炉号、41个试验数据统计结果。 $\delta_4$ 为9个试验数据的平均值。 $\sigma_{\mathrm{P0.01}}$ 为一个炉号数据。

3.2.2.3 淬火温度对拉伸性能的影响见表3-4和表3-5。

表3-4[6]  

<table><tr><td colspan="3">热处理制度</td><td>σb</td><td>σP0.2</td><td>δ5</td><td>ψ</td><td colspan="3">热处理制度</td><td>σb</td><td>σP0.2</td><td>δ5</td><td>ψ</td></tr><tr><td>淬火</td><td>冷处理</td><td>回火</td><td colspan="2">MPa</td><td colspan="2">%</td><td>淬火</td><td>冷处理</td><td>回火</td><td colspan="2">MPa</td><td colspan="2">%</td></tr><tr><td>800℃,1h,油淬</td><td rowspan="3">-73℃,1h</td><td rowspan="3">510℃,5h,空冷</td><td>1685</td><td>1610</td><td>12.9</td><td>64.3</td><td>900℃,1h,油淬</td><td rowspan="3">-73℃,1h</td><td rowspan="3">510℃,5h,空冷</td><td>1875</td><td>1525</td><td>15.0</td><td>68.4</td></tr><tr><td>830℃,1h,油淬</td><td>1735</td><td>1630</td><td>13.6</td><td>67.0</td><td>1050℃,1h,油淬</td><td>1615</td><td>1430</td><td>14.2</td><td>68.6</td></tr><tr><td>860℃,1h,油淬</td><td>1640</td><td>1545</td><td>14.2</td><td>69.7</td><td></td><td></td><td></td><td></td><td></td></tr></table>

表3-5[8]  

<table><tr><td colspan="3">热处理制度</td><td>σb</td><td>σP0.2</td><td>δ5</td><td>ψ</td><td colspan="3">热处理制度</td><td>σb</td><td>σP0.2</td><td>δ5</td><td>ψ</td></tr><tr><td>淬火,空冷</td><td>冷处理</td><td>回火</td><td colspan="2">MPa</td><td colspan="2">%</td><td>淬火,空冷</td><td>冷处理</td><td>回火</td><td colspan="2">MPa</td><td colspan="2">%</td></tr><tr><td>770℃,1h</td><td rowspan="3">-73℃,1h</td><td rowspan="3">510℃,5h,空冷</td><td>1190</td><td>1085</td><td>14.4</td><td>65.4</td><td rowspan="2">860℃,1h</td><td rowspan="3">-73℃,1h</td><td rowspan="3">510℃,5h,空冷</td><td>1680</td><td>1555</td><td>15.1</td><td>71.6</td></tr><tr><td>800℃,1h</td><td>1715</td><td>1600</td><td>14.4</td><td>65.7</td><td>1700</td><td>1555</td><td>15.3</td><td>71.2</td></tr><tr><td>830℃,1h</td><td>1710</td><td>1595</td><td>14.4</td><td>68.6</td><td>900℃,1h</td><td>1625</td><td>1435</td><td>15.9</td><td>69.1</td></tr></table>

3.2.2.4 回火温度对拉伸性能的影响见图3-2。  
3.2.2.5 室温抗拉强度与硬度的关系见图3-3。  
3.2.2.6 低温拉伸性能见表3-6。

图3-2 回火温度对拉伸性能的影响[6,8]  
图片摘要：该图主要展示 3 2 回火温度对拉伸性能的影响[6,8]。
![](images/f88364bac39886f4f9c102e960c1798a90b584c74ffac614ce9531045529f60b.jpg)  
真空感应 $+$ 真空自耗熔炼  
$\phi 20\mathrm{mm}$ 棒   
L-T方向取样   
热处理状态： $860^{\circ}\mathrm{C}$ ，油淬或 $830^{\circ}\mathrm{C}$ ，空淬 $+\left(-73\right)\mathrm{C}$ 冷处理 $+$ 回火

表3-6[7]  

<table><tr><td>热处理制度</td><td>θ/℃</td><td>σb/MPa</td><td>δs/%</td><td>ψ/%</td></tr><tr><td rowspan="3">830℃,空淬,-73℃冷处理,510℃,回火</td><td>-20</td><td>1820</td><td>13</td><td>68</td></tr><tr><td>-40</td><td>1855</td><td>12.5</td><td>66.5</td></tr><tr><td>-60</td><td>1880</td><td>12</td><td>66</td></tr></table>

# 3.2.2.7 高温拉伸性能见表3-7。

表3-7[7]  

<table><tr><td rowspan="2">热处理制度</td><td rowspan="2">θ/℃</td><td rowspan="2">E/GPa</td><td>σb</td><td>σP0.2</td><td>σP0.01</td><td>δ5</td><td>ψ</td></tr><tr><td colspan="3">MPa</td><td colspan="2">%</td></tr><tr><td rowspan="7">830℃,空冷,-73℃冷处理,510℃,空冷</td><td>200</td><td>170</td><td>1590</td><td>1490</td><td>1060</td><td>13.4</td><td>70.3</td></tr><tr><td>250</td><td>170</td><td>1565</td><td>1455</td><td>1020</td><td>12.3</td><td>70.0</td></tr><tr><td>300</td><td>170</td><td>1545</td><td>1420</td><td>1025</td><td>12.7</td><td>70.1</td></tr><tr><td>350</td><td>160</td><td>1500</td><td>1365</td><td>980</td><td>13.3</td><td>70.3</td></tr><tr><td>400</td><td>155</td><td>1460</td><td>1315</td><td>940</td><td>12.6</td><td>69.4</td></tr><tr><td>450</td><td>145</td><td>1365</td><td>1220</td><td>830</td><td>14.3</td><td>70.2</td></tr><tr><td>500</td><td>140</td><td>1240</td><td>1050</td><td>665</td><td>15.8</td><td>71.9</td></tr></table>

图3-3 抗拉强度与硬度的关系[8]  
图片摘要：该图主要展示 3 3 抗拉强度与硬度的关系[8]。
![](images/1763eb0a98d03b12370a96eaa8f37e1c1d74672642560d76a0427e0216f06d07.jpg)  
真空感应 $+$ 真空自耗熔炼  
热处理状态： $830^{\circ}C$ ，空淬 $+(-73)^{\circ}C$ 冷处理  
+510C，5h，空冷

# 3.2.3 压缩性能 压缩屈服强度见表3-8。

表3-8[7]  

<table><tr><td>热处理制度</td><td>E/GPa</td><td>σP0.2/MPa</td><td>σ-P0.2/MPa</td></tr><tr><td>830℃,空冷+(-73)℃冷处理+510℃,空冷</td><td>200</td><td>1565</td><td>1675</td></tr></table>

# 3.2.4 冲击性能

# 3.2.4.1 $860^{\circ}\mathrm{C}$ 油淬， $-73^{\circ}\mathrm{C}$ 冷处理， $510^{\circ}\mathrm{C}$ 空冷后的室温冲击韧性见表3-9。

表3-9[6]  

<table><tr><td rowspan="2">热处理制度</td><td rowspan="2">取样方向</td><td colspan="3">aKU/(kJ/m2)</td></tr><tr><td>X</td><td>s</td><td>Cv</td></tr><tr><td>860℃,油淬+(-73)C冷处理+510℃,空冷</td><td>纵向</td><td>1570</td><td>212</td><td>0.135</td></tr></table>

注：表中数据为7个炉号、39个试验数据统计结果。

# 3.2.4.2 830℃空淬，-73℃冷处理，510℃空冷后的冲击韧性见表3-10。

表 3-10[7]  

<table><tr><td rowspan="2">热处理制度</td><td rowspan="2">取样方向</td><td colspan="3">akU/(kJ/m2)</td></tr><tr><td>X</td><td>s</td><td>Cv</td></tr><tr><td>830℃,空冷+(-73)C冷处理+510℃,空冷</td><td>纵向</td><td>1330</td><td>237</td><td>0.178</td></tr></table>

注：表中数据为7个炉号、47个试验数据统计结果。

# 3.2.4.3 低温冲击韧性见表3-11。

表3-11[7]  

<table><tr><td>热处理制度</td><td>θ/C</td><td>akU/(kJ/m2)</td><td>热处理制度</td><td>θ/C</td><td>akU/(kJ/m2)</td></tr><tr><td rowspan="2">830℃,空冷+(-73)℃冷处理+510℃,空冷</td><td>20</td><td>1331</td><td rowspan="2">830℃,空冷+(-73)℃冷处理+510℃,空冷</td><td>-40</td><td>1151</td></tr><tr><td>-20</td><td>1200</td><td>-60</td><td>1120</td></tr></table>

# 3.2.4.4 高温冲击韧性见表3-12。

表 3-12[7]  

<table><tr><td>热处理制度</td><td>θ/℃</td><td>akU/(kJ/m2)</td><td>热处理制度</td><td>θ/℃</td><td>akU/(kJ/m2)</td></tr><tr><td rowspan="4">830℃,空冷+(-73)℃冷处理+510℃,空冷</td><td>20</td><td>1331</td><td rowspan="4">830℃,空冷+(-73)℃冷处理+510℃,空冷</td><td>350</td><td>1800</td></tr><tr><td>200</td><td>1733</td><td>400</td><td>1695</td></tr><tr><td>250</td><td>1890</td><td>450</td><td>1743</td></tr><tr><td>300</td><td>1834</td><td>500</td><td>1693</td></tr></table>

# 3.2.4.5 回火温度对冲击韧性的影响见图3-4。

图3-4 回火温度对冲击韧性的影响[7]  
图片摘要：该图主要展示 3 4 回火温度对冲击韧性的影响[7]。
![](images/17c910464fdb5c045fca14a8f5edab7c2ba2aa7c4d08ad9ad7656ae384cd96ff.jpg)  
热处理状态： $860^{\circ}\mathrm{C}$ ，油淬或 $830^{\circ}\mathrm{C}$ ，空淬 $+$ （一73）C冷处理 $+510^{\circ}\mathrm{C}$ 空冷

真空感应十

真空自耗熔炼

$\phi 20\mathrm{mm}$ 棒

L-T方向取样

# 3.2.5 扭转与剪切性能

# 3.2.5.1 扭转性能见表3-13。

表 3-13[7]  

<table><tr><td>热处理制度</td><td>τb/MPa</td><td>τ0.3/MPa</td><td>τ0.015/MPa</td></tr><tr><td>830℃,空冷+(-73)℃冷处理+510℃,空冷</td><td>1385</td><td>1085</td><td>735</td></tr></table>

# 3.2.5.2 剪切性能见表3-14。

表3-14[7]  

<table><tr><td>热处理制度</td><td>τ/MPa</td></tr><tr><td>830℃,空冷+(-73)℃冷处理+510℃,空冷</td><td>1105</td></tr></table>

# 3.2.6 应力集中

# 3.2.6.1 应力集中对拉伸性能的影响见表3-15。

表 3-15[7]  

<table><tr><td>缺口根部半径/mm</td><td>应力集中系数Kt</td><td>σbH/MPa</td><td>缺口根部半径/mm</td><td>应力集中系数Kt</td><td>σbH/MPa</td></tr><tr><td>0.50</td><td>3</td><td>2535</td><td>0.15</td><td>5</td><td>2535</td></tr><tr><td>0.24</td><td>4</td><td>2540</td><td>-</td><td>-</td><td>-</td></tr></table>

# 3.2.7 其他性能

# 3.2.7.1 循环应变软化-硬化行为见表3-16和图3-5。

表3-16[17]  

<table><tr><td rowspan="2">序号</td><td colspan="2">单调拉伸</td><td colspan="2">循环稳定</td><td rowspan="2">序号</td><td colspan="2">单调拉伸</td><td colspan="2">循环稳定</td></tr><tr><td>σ/MPa</td><td>ε/%</td><td>Δσ/2/MPa</td><td>Δε1/2/%</td><td>σ/MPa</td><td>ε/%</td><td>Δσ/2/MPa</td><td>Δε1/2/%</td></tr><tr><td>1</td><td>205</td><td>0.106</td><td>--</td><td>--</td><td>7</td><td>1465</td><td>0.858</td><td>1605</td><td>0.995</td></tr><tr><td>2</td><td>390</td><td>0.200</td><td>--</td><td>--</td><td>8</td><td>1565</td><td>1.005</td><td>1680</td><td>1.296</td></tr><tr><td>3</td><td>585</td><td>0.300</td><td>--</td><td>--</td><td>9</td><td>1670</td><td>1.336</td><td>1715</td><td>1.696</td></tr><tr><td>4</td><td>770</td><td>0.400</td><td>785</td><td>0.397</td><td>10</td><td>1710</td><td>1.708</td><td>1715</td><td>2.196</td></tr><tr><td>5</td><td>955</td><td>0.501</td><td>1170</td><td>0.596</td><td>11</td><td>1740</td><td>2.583</td><td>1710</td><td>2.996</td></tr><tr><td>6</td><td>1130</td><td>0.601</td><td>1515</td><td>0.845</td><td>12</td><td>--</td><td>--</td><td>1680</td><td>3.597</td></tr></table>

注：单调拉伸为3个试样的平均值；循环稳定为两个试样的平均值。

真空感应+真空自耗熔炼  
图片摘要：该图主要展示 3 16[17]。
![](images/66c0e0665bece299fbfe8e36ba38f587c98fc566de191c52a8f4342a9017bf2f.jpg)  
$\phi 20\mathrm{mm}$ 棒   
L-T方向取样

热处理状态： $830^{\circ}\mathrm{C}$ ，空冷， $-73^{\circ}\mathrm{C}$ 冷处理， $510^{\circ}\mathrm{C}$ ，空冷

图3-6 试验方法对 $\sigma -\varepsilon$ 的影响[17]  
图3-5 循环与单调 $\sigma -\varepsilon$ 曲线[17]   
图片摘要：该图主要展示 3 5 循环与单调 曲线[17]。
![](images/1210894e224173d98acf89bbc3cd1ac81721966b7b9cc754dbd280fd97cd63b6.jpg)  
$\phi 20\mathrm{mm}$ 棒   
L-T方向取样   
热处理状态： $830^{\circ}\mathrm{C}$ ，空冷，一 $73\mathrm{C}$ 冷处理， $510^{\circ}\mathrm{C}$ ，空冷

真空感应 $+$ 真空自耗熔炼

3.2.7.2 不同试验方法对 $\sigma -\varepsilon$ 曲线的影响见图3-6。  
3.2.7.3 应变疲劳见表3-17和图3-7。

表3-17[17]  

<table><tr><td rowspan="2">Δεt/2/%</td><td colspan="4">稳态迟滞回线特征值(实测)</td><td rowspan="2">2Nf/周</td></tr><tr><td>Δεt/2/(±)%</td><td>Δεp/2/(±)%</td><td>Δεc/2/(±)%</td><td>Δσ/2/MPa</td></tr><tr><td>±4.00</td><td>3.998,3.998,3.998</td><td>3.167,3.168,3.185</td><td>0.831,0.830,0.813</td><td>1685,1685,1650</td><td>50,48,52</td></tr><tr><td>±3.39</td><td>3.388,3.391,3.387</td><td>2.559,2.569,2.559</td><td>0.829,0.822,0.828</td><td>1680,1670,1680</td><td>94,86,86</td></tr><tr><td>±2.41</td><td>2.412,2.413,2.410,2.409</td><td>1.590,1.592,1.594,1.597</td><td>0.822,0.821,0.817,0.812</td><td>1670,1665,1655,1650</td><td>110,154,206,172</td></tr><tr><td>±1.77</td><td>1.796,1.768,1.768,1.768</td><td>0.971,0.9630.965,0.964</td><td>0.798,0.805,0.803,0.804</td><td>1620,16351630,1630</td><td>346,332,250,348</td></tr></table>

续表 3-17  

<table><tr><td rowspan="2">Δεt/2/%</td><td colspan="4">稳态迟滞回线特征值(实测)</td><td rowspan="2">2Nt/周</td></tr><tr><td>Δεt/2/(±)%</td><td>Δεp/2/(±)%</td><td>Δεe/2/(±)%</td><td>Δσ/2/MPa</td></tr><tr><td>±1.40</td><td>1.398,1.400,1.399,1.399</td><td>0.595,0.6120.607,0.613</td><td>0.803,0.788,0.792,0.786</td><td>1630,1600,1605,1595</td><td>414,582,488,532</td></tr><tr><td>±1.00</td><td>0.999,0.999,0.999,0.999,0.999</td><td>0.254,0.242,0.2350.247,0.242</td><td>0.745,0.757,0.764,0.752,0.757</td><td>1510,1535,1550,1525,1535</td><td>1498,2246,1142,1840,1530</td></tr><tr><td>±0.85</td><td>0.848,0.848,0.848,0.848</td><td>0.117,0.121,0.122,0.121</td><td>0.731,0.727,0.7260.727</td><td>1485,1475,1475,1475</td><td>3110,2542,2874,3232</td></tr><tr><td>±0.62</td><td>0.611,0.615,0.615,0.615</td><td>0.018,0.0210.029,0.021</td><td>0.593,0.594,0.586,0.595</td><td>1205,1205,1190,1210</td><td>20460,25624,10374,24592</td></tr><tr><td>±0.52</td><td>0.515,0.514,0.515,0.514,</td><td>0.061,0.0610.011,0.015</td><td>0.499,0.498,0.504,0.499</td><td>1015,1010,1020,1010</td><td>47064,30412,74410,39330</td></tr><tr><td>±0.41</td><td>0.415,0.406</td><td>0.012,0.011</td><td>0.403,0.395</td><td>820,805</td><td>&gt;433988,&gt;248800</td></tr></table>

注：热处理状态 $830^{\circ}\mathrm{C},1\mathrm{h}$ ，空冷， $-73\mathrm{C},1\mathrm{h}$ 冷处理， $510^{\circ}\mathrm{C},5\mathrm{h}$ ，空冷。

图片摘要：该图主要展示 3 7 曲线[17]。
![](images/ae1c2e72a51e3b94f8b0e15663736c16e1d62e021a663e7289ffc550b597ef85.jpg)  
真空感应 $+$ 真空自耗熔炼  
$\phi 20\mathrm{mm}$ 棒   
L-T方向取样   
热处理状态： $850^{\circ}\mathrm{C},1\mathrm{h}$ ，空冷， $-73^{\circ}\mathrm{C},1\mathrm{h}$ 冷处理， $510^{\circ}\mathrm{C},5\mathrm{h}$ ，空冷  
图3-7 $\Delta \varepsilon_{\mathrm{t}} / 2,\Delta \varepsilon_{\mathrm{e}} / 2,\Delta \varepsilon_{\mathrm{p}} / 2 - 2N_{\mathrm{f}}$ 曲线[17]

# 3.3 持久和蠕变性能

# 3.3.1 高温持久性能 见表3-18。

表 3-18[7]  

<table><tr><td>θ/℃</td><td>400</td><td>500</td></tr><tr><td>σ100/MPa</td><td>1210</td><td>400</td></tr></table>

# 3.4 疲劳性能

# 3.4.1 高周疲劳

3.4.1.1 830℃空冷，-73℃冷处理，510℃空冷后轴向加载室温光滑试样疲劳试验原始数据和应力比分别为-1、0.06和0.5的中值 $S - N$ 曲线及等寿命曲线见表3-19、图3-8和图3-9。

表3-19[18]  

<table><tr><td>试验方法</td><td>σmax/MPa</td><td>疲劳寿命N/10^3周</td><td>平均对数疲劳寿命X</td><td>s</td><td>中值疲劳寿命N50/10^3周</td></tr><tr><td colspan="6">Kt=1 R=-1</td></tr><tr><td rowspan="5">成组法</td><td>1100</td><td>43,45,56,60,75</td><td></td><td></td><td></td></tr><tr><td>1050</td><td>49,45,56,60,75</td><td>4.73</td><td>0.02</td><td>53.7</td></tr><tr><td>980</td><td>116</td><td>4.76</td><td>0.01</td><td>57.5</td></tr><tr><td>960</td><td>129,132,207,214,259,643</td><td>4.96</td><td>0.05</td><td>91.2</td></tr><tr><td>940</td><td>113</td><td></td><td></td><td></td></tr><tr><td rowspan="3">升降法</td><td>840</td><td>8975,968</td><td rowspan="3" colspan="3">指定寿命N=10^7,σ=820MPa</td></tr><tr><td>820</td><td>131,&gt;10000,&gt;10000,7874</td></tr><tr><td>800</td><td>&gt;10000,&gt;10000,&gt;10000</td></tr><tr><td colspan="6">Kt=1 R=0.06</td></tr><tr><td rowspan="3">成组法</td><td>1500</td><td>12,30,46,48,50,73,85,118,160</td><td></td><td></td><td></td></tr><tr><td>1450</td><td>55,92,106,151,164</td><td>4.74</td><td>0.07</td><td>55</td></tr><tr><td>1400</td><td>84,91,129,193,8971</td><td>5.02</td><td>0.04</td><td>104.7</td></tr><tr><td rowspan="7">升降法</td><td>1360</td><td>44,</td><td></td><td></td><td></td></tr><tr><td>1340</td><td>8818,&gt;10000,592,&gt;10000</td><td></td><td></td><td></td></tr><tr><td>1320</td><td>&gt;10000,265,&gt;10000,72</td><td></td><td></td><td></td></tr><tr><td>1300</td><td>2032,170,&gt;10000</td><td colspan="3">指定寿命N=10^7,σ=1295MPa</td></tr><tr><td>1280</td><td>121,&gt;10000,&gt;10000</td><td></td><td></td><td></td></tr><tr><td>1260</td><td>&gt;10000</td><td></td><td></td><td></td></tr><tr><td>1240</td><td>&gt;10000</td><td></td><td></td><td></td></tr><tr><td colspan="6">Kt=1 R=0.5</td></tr><tr><td rowspan="8">升降法</td><td>1720</td><td>543,340,140,&gt;10000</td><td></td><td></td><td></td></tr><tr><td>1700</td><td>165,93,57</td><td></td><td></td><td></td></tr><tr><td>1680</td><td>&gt;10000,&gt;10000,78</td><td></td><td></td><td></td></tr><tr><td>1670</td><td>150</td><td></td><td></td><td></td></tr><tr><td>1660</td><td>&gt;10000</td><td colspan="3">指定寿命N=10^7,σ=1665MPa</td></tr><tr><td>1640</td><td>79,&gt;10000</td><td></td><td></td><td></td></tr><tr><td>1620</td><td>229,210,&gt;10000</td><td></td><td></td><td></td></tr><tr><td>1600</td><td>&gt;10000,&gt;10000,&gt;10000</td><td></td><td></td><td></td></tr></table>

3.4.1.2 830℃空冷，-73℃冷处理，510℃空冷后轴向加载室温缺口试样不同应力集中系数 $K_{\mathrm{t}}$ 值的疲劳试验数据和中值 $S - N$ 曲线及等寿命曲线见表3-20、图3-10、图3-11和图3-12。

图片摘要：该图主要展示 3 19[18]。
![](images/577a0098b322039d577ae57df5c54cb6c584b863a401613b2540af636475142d.jpg)  
真空感应 $+$ 真空自耗熔炼  
$\phi 20\mathrm{mm}$ 棒   
L-T方向取样

热处理状态： $830^{\circ}\mathrm{C},1\mathrm{h}$ ，空冷， $-73^{\circ}\mathrm{C},1\mathrm{h}$ 冷处理， $510^{\circ}\mathrm{C},5\mathrm{h}$ ，空冷。 $\sigma_{\mathrm{b}} = 1710\mathrm{MPa}$

图3-8 轴向加载光滑试样 $(K_{\mathrm{t}} = 1)S - N$ 曲线[18]

图3-9 轴向加载光滑试样 $(K_{\mathrm{t}} = 1)$ 等寿命曲线[18]   
图片摘要：该图主要展示 3 9 轴向加载光滑试样 等寿命曲线[18]。
![](images/7da7a1f57ec85c061fca89b72543673bd35c6a0eb872b3797f2b6d9ea927461d.jpg)  
热处理状态： $830\mathrm{C},1\mathrm{h}$ ，空冷， $-73\mathrm{C},1\mathrm{h}$ 冷处理， $510\mathrm{C},5\mathrm{h}$ ，空冷。 $\sigma_{\mathrm{b}} = 1710\mathrm{MPa}$

3.4.1.3 860℃油淬，-73℃冷处理，510℃空冷后轴向加载光滑和缺口疲劳性能 $K_{\mathrm{t}} = 1$ 和 $3, R = 0.06$ 中值 $S - N$ 曲线见图3-13。  
3.4.1.4 孔挤压强化对疲劳性能的影响见图3-14。  
3.4.1.5 喷丸强化对疲劳性能的影响

表 3-20[18]  

<table><tr><td>试验方法</td><td>σmax/MPa</td><td>疲劳寿命N/10^3周</td><td>平均对数疲劳寿命X̄</td><td>s</td><td>中值疲劳寿命N50/10^3周</td></tr></table>

$K_{\mathrm{t}} = 3$ $R = -1$   
$K_{\mathrm{t}} = 3$ $R = 0.06$   

<table><tr><td rowspan="3">成组法</td><td>460</td><td>29,37,41,46,53</td><td>4.61</td><td>0.02</td><td>40.7</td></tr><tr><td>430</td><td>43,55,65,72,87</td><td>4.80</td><td>0.01</td><td>63.1</td></tr><tr><td>400</td><td>47,83,109,117,118,164,322,629</td><td>5.16</td><td>0.07</td><td>144.5</td></tr><tr><td rowspan="5">升降法</td><td>370</td><td>205,209,88,&gt;10000</td><td rowspan="5" colspan="3">指定寿命N=10^7,σ=350MPa</td></tr><tr><td>360</td><td>&gt;10000,&gt;10000,2640</td></tr><tr><td>350</td><td>&gt;10000,116</td></tr><tr><td>340</td><td>91,438,&gt;10000</td></tr><tr><td>330</td><td>&gt;10000,&gt;10000</td></tr></table>

<table><tr><td rowspan="5">成组法</td><td>900</td><td>12</td><td></td><td></td><td></td></tr><tr><td>700</td><td>34,37,38,41,67</td><td></td><td></td><td></td></tr><tr><td>660</td><td>45,52,54,55,63,104</td><td>4.62</td><td>0.03</td><td>41.7</td></tr><tr><td>630</td><td>66,66,76,89,94</td><td>4.82</td><td>0.05</td><td>66.1</td></tr><tr><td>600</td><td>&gt;10000,103,116</td><td>4.89</td><td>0.01</td><td>77.6</td></tr><tr><td rowspan="3">升降法</td><td>590</td><td>185,89</td><td rowspan="3" colspan="3">指定寿命N=10^7,σ=580MPa</td></tr><tr><td>580</td><td>1076,&gt;10000,&gt;10000,95,72</td></tr><tr><td>570</td><td>&gt;10000,&gt;10000,&gt;10000</td></tr></table>

$K_{\mathrm{t}} = 3$ $R = 0.5$   

<table><tr><td rowspan="5">成组法</td><td>900</td><td>50,70,70,72,88</td><td rowspan="5">4.85</td><td rowspan="5">0.01</td><td rowspan="5">70.8</td></tr><tr><td>850</td><td>76,88,&gt;10000</td></tr><tr><td>800</td><td>86,92,94,&gt;10000,&gt;10000,</td></tr><tr><td>760</td><td>96</td></tr><tr><td>740</td><td>155,160,170,&gt;10000</td></tr><tr><td rowspan="3">升降法</td><td>700</td><td>120,121,167</td><td rowspan="3" colspan="3">指定寿命N=10^7,σ=690MPa</td></tr><tr><td>690</td><td>&gt;10000,160,&gt;10000,&gt;10000,177</td></tr><tr><td>680</td><td>&gt;10000,&gt;10000</td></tr></table>

$K_{\mathrm{t}} = 5$ $R = 0.06$   

<table><tr><td rowspan="5">成组法</td><td>600</td><td>36</td><td></td><td></td><td></td></tr><tr><td>500</td><td>22,23,27,29,40,41</td><td></td><td></td><td></td></tr><tr><td>450</td><td>33,50,57,58,62</td><td>4.47</td><td>0.03</td><td>29.5</td></tr><tr><td>400</td><td>58,77,113,120,131</td><td>4.71</td><td>0.02</td><td>51.3</td></tr><tr><td>360</td><td>130</td><td>4.98</td><td>0.03</td><td>95.5</td></tr><tr><td rowspan="3">升降法</td><td>350</td><td>118,261</td><td rowspan="3" colspan="3">指定寿命N=10^7,σ=340MPa</td></tr><tr><td>340</td><td>&gt;10000,207,289,440,&gt;10000</td></tr><tr><td>330</td><td>10000,&gt;10000,&gt;10000</td></tr></table>

图片摘要：该图片与K {\mathrm {t}} = 3 \quad f = 1 8 0 \mathrm {H z} \quad R = 0. 5 \quad R = 0. 0 这部分内容相关。
![](images/74519d39576d9ef4ddeffdfa7819cfacd05c942a2919af1f594f533bc296a732.jpg)

$$
K _ {\mathrm {t}} = 3 \quad f = 1 8 0 \mathrm {H z} \quad R = 0. 5 \quad R = 0. 0 6 \quad R = - 1
$$

真空感应+真空自耗熔炼

$\phi 20\mathrm{mm}$ 棒 L-T方向取样

热处理状态： $830^{\circ}\mathrm{C}$ ，空冷， $-73\%$ 冷处理， $510^{\circ}C$ ，空冷。

$$
\sigma_ {\mathrm {b}} = 1 7 1 0 \mathrm {M P a}
$$

$S - N$ 曲线[18]

图片摘要：该图主要展示 3 10 轴向加载缺口试样。
![](images/2fd637176e56d0b1ed59bc557d37fe3205fbcba5c1411f16965d928e6cbd324e.jpg)  
图3-10 轴向加载缺口试样 $(K_{\mathrm{t}} = 3)$

$$
K _ {1} = 5, f = 1 8 0 \mathrm {H z} R = 0. 0 6
$$

真空感应+真空自耗熔炼

$\phi 20\mathrm{mm}$ 棒 L-T方向取样

热处理状态： $830^{\circ}\mathrm{C}$ ，空冷， $-73^{\circ}\mathrm{C}$ 冷处理， $510^{\circ}\mathrm{C}$ ，空冷。

$$
\sigma_ {\mathrm {b}} = 1 7 1 0 \mathrm {M P a}
$$

图3-11 轴向加载缺口试样 $(K_{\mathrm{t}} = 5)$

$S - N$ 曲线[18]

图片摘要：该图主要展示 3 11 轴向加载缺口试样。
![](images/48606848816b5f37d739ee087368429c75f2c14e85ed25be46da300cf6813ed1.jpg)  
图3-12 轴向加载缺口试样 $(K_{\mathrm{t}} = 3)$ 的等寿命曲线[18]

真空感应 $+$ 真空自耗熔炼

$\phi 20\mathrm{mm}$ 棒 L-T方向取样

热处理状态： $830\mathrm{C}$ ，空冷， $-73\mathrm{C}$ 冷处理， $510\mathrm{C}$ ，空冷。 $\sigma_{\mathrm{b}} = 1710\mathrm{MPa}$

3.4.1.5.1 喷丸强化对旋转弯曲疲劳性能的影响见图3-15。  
3.4.1.5.2 喷丸强化对焊接三点弯曲疲劳性能的影响见表3-21。  
3.4.1.5.3 喷丸强化对镀Cd-Ti试样旋转弯曲疲劳性能的影响见表3-22。  
3.4.1.6 $3.5\% \mathrm{NaCl}$ 溶液对疲劳性能的影响见图3-16。

图3-13 轴向加载光滑 $(K_{\mathrm{t}} = 1)$ 和缺口  
图片摘要：该图主要展示 3 13 轴向加载光滑 和缺口。
![](images/2a0479144d11c3f46980db1b8fa1a9548dd9bdc7cf611b976be6f3d78522a694.jpg)  
$(K_{t} = 3)$ 试样 $S - N$ 曲线[18]

图3-14 孔挤压强化对疲劳性能的影响[19]  
图片摘要：该图主要展示 3 14 孔挤压强化对疲劳性能的影响[19]。
![](images/f557a6e8492e8be166927b5c8b017ea347b3928092037369d1b17ff6ca0ae6ea.jpg)  
热处理状态： $830\mathrm{C}$ ，油淬， $-73\mathrm{C}$ 冷处理， $510\mathrm{C}$ ，空冷

表3-21[20]  

<table><tr><td>σmax/MPa</td><td>未喷丸断裂次数N/10^5</td><td>喷丸断裂次数N/10^5</td><td>σmax/MPa</td><td>未喷丸断裂次数N/10^5</td><td>喷丸断裂次数N/10^5</td></tr><tr><td>1500</td><td>1.05</td><td>2.5</td><td>1100</td><td>2.1</td><td>3.88×10^-4</td></tr><tr><td>1260</td><td>1.35×10</td><td>2.6×10</td><td>1060</td><td>4.6</td><td>&gt;100</td></tr><tr><td>1180</td><td>4.05</td><td>5.3×10</td><td>1600</td><td>&gt;100</td><td></td></tr></table>

表3-22[20]  

<table><tr><td>σmax/MPa</td><td>表面状态</td><td>平均断裂次数N</td><td>σmax/MPa</td><td>表面状态</td><td>平均断裂次数N</td></tr><tr><td>720</td><td>Cd-Ti</td><td>9.6034×10^4</td><td>800</td><td>Cd-Ti</td><td>6.46×10^4</td></tr><tr><td>720</td><td>未镀</td><td>&gt;1×10^7</td><td>800</td><td>喷丸+Cd-Ti</td><td>&gt;1×10^7</td></tr></table>

表 3-23[7]  

<table><tr><td>序号</td><td>K</td><td>σmax/MPa</td><td>σmin/MPa</td><td>f/(周/min)</td><td>循环次数N</td><td>序号</td><td>K</td><td>σmax/MPa</td><td>σmin/MPa</td><td>f/(周/min)</td><td>循环次数N</td></tr><tr><td>1</td><td>1</td><td>2815</td><td>-</td><td>-</td><td>-</td><td>4</td><td>0.5</td><td>1405</td><td>140</td><td>18</td><td>1155</td></tr><tr><td>2</td><td>0.7</td><td>1970</td><td>195</td><td>18</td><td>484</td><td>5</td><td>0.4</td><td>1125</td><td>115</td><td>18</td><td>2555</td></tr><tr><td>3</td><td>0.67</td><td>1670</td><td>170</td><td>18</td><td>664</td><td>6</td><td>0.3</td><td>845</td><td>85</td><td>18</td><td>7856</td></tr></table>

注：试验用试样 $d = 7.5\mathrm{mm}$ ， $60^{\circ}\mathrm{V}$ 型缺口，根部半径 $r = 0.34\mathrm{mm}$ ，应力集中系数 $K_{1} = 3$ ，轴向加载。

# 3.4.2 低周疲劳

3.4.2.1 830℃空冷，-73℃冷处理，510℃空冷的低周疲劳性能见表3-23和图3-17。  
3.4.2.2 不同温度淬火和不同温度回火后的低周疲劳性能见表3-24。

图片摘要：该图主要展示 3 15 喷丸强化对旋转弯曲疲劳性能的影响[20]。
![](images/6f78727b3b91941f2432090689fbe0cd7b82b195587bb78a20b6018e55c43964.jpg)  
图3-15 喷丸强化对旋转弯曲疲劳性能的影响[20]

图3-16 轴向加载缺口试样 $(K_{\mathrm{t}} = 3)$   
图片摘要：该图主要展示 3 16 轴向加载缺口试样。
![](images/65fba2c9e3df02562e3e2ad0cecd873f4b0d4dafdc00de337215ee84b950124d.jpg)  
$S - N$ 曲线 $(R = 0.06)^{[22]}$

表 $3 - 24^{[6,8]}$   

<table><tr><td>淬火</td><td>冷处理</td><td>回火</td><td>σbH/MPa</td><td>K</td><td>σmax/MPa</td><td>σmin/MPa</td><td>f/(周/min)</td><td>循环次数N</td></tr><tr><td>860℃,油冷</td><td rowspan="6">-73℃,1h</td><td rowspan="2">480℃,空冷</td><td>2945</td><td>0.6</td><td>1770</td><td>177</td><td>18</td><td>584</td></tr><tr><td>830℃,空冷</td><td>2995</td><td>0.6</td><td>1790</td><td>180</td><td>18</td><td>456</td></tr><tr><td>860℃,油冷</td><td rowspan="2">510℃,空冷</td><td>2695</td><td>0.6</td><td>1620</td><td>162</td><td>18</td><td>862</td></tr><tr><td>830℃,空冷</td><td>2795</td><td>0.6</td><td>1675</td><td>165</td><td>18</td><td>730</td></tr><tr><td>860℃,油冷</td><td rowspan="2">550℃,空冷</td><td>2280</td><td>0.6</td><td>1370</td><td>137</td><td>18</td><td>1433</td></tr><tr><td>830℃,空冷</td><td>2305</td><td>0.6</td><td>1380</td><td>140</td><td>18</td><td>1245</td></tr></table>

# 3.4.3 特种疲劳

3.4.3.1 腐蚀疲劳见表3-25和图3-18。

图片摘要：该图主要展示 3 17 低周疲劳曲线[7]。
![](images/c77166fb8f499979d921e5b10dd3e6a4db497c52da81065f347909f26f39c7b0.jpg)  
热处理状态： $830\mathrm{C}$ ，空冷， $-73^{\circ}C$ 冷处理， $510^{\circ}C$ ，空冷  
图3-17 低周疲劳曲线[7]

图片摘要：该图主要展示 3 17 低周疲劳曲线[7]。
![](images/1ecbfef315370ec76fdbb806bff679717383ddf3fa49b008f2343b162a45b736.jpg)  
热处理状态： $830^{\circ}C$ ，空冷， $-73^{\circ}C$ 冷处理， $510^{\circ}C$ ，空冷。 $\sigma_{\mathrm{b}} = 1710\mathrm{MPa}$   
图3-18 轴向加载光滑 $(K_{\mathrm{t}} = 1)$ 和缺口 $(K_{\mathrm{t}} = 3)$ 试样 $S - N$ 曲线[22]

表 $3 - 25^{[22]}$   

<table><tr><td>试验方法</td><td>σmax/MPa</td><td>疲劳寿命N/10^3周</td><td>平均对数疲劳寿命X</td><td>s</td><td>疲劳寿命N/10^3周</td></tr><tr><td colspan="6">Kt=3 R=0.06</td></tr><tr><td rowspan="3">成组法</td><td>800</td><td>5,5.2,6.8</td><td>3.7491</td><td>0.07268</td><td>5.612</td></tr><tr><td>600</td><td>13.6,16.4,17.1</td><td>4.1983</td><td>0.05296</td><td>15.624</td></tr><tr><td>400</td><td>56.4,58.1,63.4</td><td>4.7725</td><td>0.02641</td><td>59.224</td></tr><tr><td rowspan="10">升降法</td><td>700</td><td>10</td><td rowspan="10" colspan="3">N=1×10^6,σ=235MPa</td></tr><tr><td>500</td><td>30.8</td></tr><tr><td>300</td><td>205.8</td></tr><tr><td>280</td><td>190.4</td></tr><tr><td>270</td><td>163.5</td></tr><tr><td>260</td><td>178.6,100.7,658.9</td></tr><tr><td>250</td><td>24.02,717.4,</td></tr><tr><td>240</td><td>350.7,242.5,474.7,1028</td></tr><tr><td>230</td><td>&gt;1000,3429,&gt;1000,&gt;1000,1015.4</td></tr><tr><td>220</td><td>&gt;1000</td></tr></table>

注：轴向加载， $f = 10\mathrm{Hz}$ ，试样浸于 $3.5\% \mathrm{NaCl}$ 溶液中，溶液的 $\mathsf{pH}$ 值为6.7～7.1。

# 3.5 弹性性能

# 3.5.1 弹性模量 见表3-26。

表 3-26[7]  

<table><tr><td>热处理制度</td><td>E/GPa</td></tr><tr><td>830℃,空冷,-73℃冷处理,510℃,空冷</td><td>199</td></tr></table>

# 3.5.2 切变模量 见表3-27。

# 3.5.3 泊松比 见表3-28。

表3-27[7]  

<table><tr><td>热处理制度</td><td>G/GPa</td></tr><tr><td>830℃,空冷,-73℃冷处理,510℃,空冷</td><td>77</td></tr></table>

表 3-28[7]  

<table><tr><td>热处理制度</td><td>μ</td></tr><tr><td>830℃,空冷,-73℃冷处理,510℃,空冷</td><td>0.29</td></tr></table>

# 3.6 断裂性能

# 3.6.1 断裂韧度

3.6.1.1 $860^{\circ}\mathrm{C}$ 油淬， $-73^{\circ}\mathrm{C}$ 冷处理， $510^{\circ}\mathrm{C}$ 空冷后的室温平面应变断裂韧度见表3-29。  
3.6.1.2 830℃空冷，-73℃冷处理，510℃空冷后的室温平面应变断裂韧度见表3-30。

表3-29[7]  

<table><tr><td>热处理制度</td><td>项目</td><td>σb/MPa</td><td>σP0.2/MPa</td><td>K1c/MPa √m</td></tr><tr><td rowspan="3">860℃,油淬,-73℃冷处理,510℃,空冷</td><td>S</td><td>1620</td><td>1482</td><td>143</td></tr><tr><td>X</td><td>1705</td><td>1580</td><td>181</td></tr><tr><td>s</td><td>40.2</td><td>33.4</td><td>12.7</td></tr></table>

注：表中数据为4个炉号、34个试验数据的平均值。

表3-30[7]  

<table><tr><td>热处理制度</td><td>项目</td><td>σb/MPa</td><td>σP0.2/MPa</td><td>K1c/MPa √m</td></tr><tr><td rowspan="3">830℃,空冷,-73℃冷处理,510℃,空冷</td><td>S</td><td>1620</td><td>1482</td><td>143</td></tr><tr><td>X̄</td><td>1695</td><td>1565</td><td>159.3</td></tr><tr><td>s</td><td>182.2</td><td>53.3</td><td>16.4</td></tr></table>

注：表中数据为7个炉号、41个试验数据的平均值。

3.6.1.3 $860^{\circ}\mathrm{C}$ 油淬， $-73^{\circ}\mathrm{C}$ 冷处理， $510^{\circ}\mathrm{C}$ 空冷后的低温平面应变断裂韧度见表3-31。

表3-31[7]  

<table><tr><td rowspan="2">热处理制度</td><td rowspan="2">项目</td><td colspan="6">θ/℃</td></tr><tr><td>20</td><td>-20</td><td>-60</td><td>-80</td><td>-100</td><td>-196</td></tr><tr><td rowspan="2">860℃,油淬,-73℃冷处理,510℃,空冷</td><td>K1c/MPa√m</td><td>186.0</td><td>146.3</td><td>128.5</td><td>93.2</td><td>56.6</td><td>27.1</td></tr><tr><td>σP0.2/MPa</td><td>1520</td><td>1575</td><td>1675</td><td>1710</td><td>1770</td><td>-</td></tr></table>

3.6.1.4 淬火温度对 $K_{\mathrm{Ic}}$ 的影响见表3-32。

表3-32[23]  

<table><tr><td>淬火温度/℃</td><td>冷处理</td><td>回火</td><td>Klc/MPa √m</td></tr><tr><td>830</td><td rowspan="4">-73℃,1h</td><td rowspan="4">510℃,5h,空冷</td><td>152</td></tr><tr><td>860</td><td>176</td></tr><tr><td>900</td><td>195</td></tr><tr><td>1050</td><td>180</td></tr></table>

3.6.1.5 回火温度对 $K_{\mathrm{Ic}}$ 的影响见表3-33。

表3-33[23]  

<table><tr><td>淬火</td><td>冷处理</td><td>θ/℃</td><td>Klc/MPa √m</td></tr><tr><td rowspan="6">830℃,空冷</td><td rowspan="6">-73℃,1h</td><td>200</td><td>174</td></tr><tr><td>420</td><td>82</td></tr><tr><td>470</td><td>115</td></tr><tr><td>510</td><td>175</td></tr><tr><td>530</td><td>175</td></tr><tr><td>550</td><td>188</td></tr></table>

3.6.1.6 动态断裂韧度 $K_{\mathrm{Id}}$ 见图3-19。

3.6.2 应力腐蚀断裂韧度 见表3-34。

图3-19 试验温度对动态断裂韧度 $K_{\mathrm{Id}}$ 的影响[24]  
图片摘要：该图主要展示 3 19 试验温度对动态断裂韧度 的影响[24]。
![](images/f0e12706f8c2c38f66014afb7600a76d4c66d4c7d1de9976f6e4d6905780edea.jpg)  
热处理状态： $860^{\circ}\mathrm{C}$ ，油淬， $-73\%$ 冷处理， $510^{\circ}C$ ，空冷。 $\sigma_{\mathrm{b}} = 1730\mathrm{MPa}$

表3-34[7]  

<table><tr><td>热处理制度</td><td>取样方向</td><td>试样种类</td><td>σP0.2/MPa</td><td>试验介质</td><td>K1SCC/MPa √m</td></tr><tr><td>860℃,油淬,-73℃冷处理,510℃,空冷</td><td>L-T</td><td>CANT</td><td>1585</td><td rowspan="2">3.5%NaCl溶液</td><td>84.5</td></tr><tr><td>830℃,空冷,-73℃冷处理,510℃,空冷</td><td>T-L</td><td>WOL</td><td>1585</td><td>82.6</td></tr></table>

# 3.6.3 疲劳裂纹扩展速率

3.6.3.1 830℃空冷，-73℃冷处理，510℃空冷后在空气和 $3.5\% \mathrm{NaCl}$ 溶液中的裂纹扩展速率见图3-20。

3.6.3.2 应力比对 $\mathrm{da} / \mathrm{d}N - \Delta K$ 曲线的影响见图3-21。

3.6.3.3 淬火温度对 $\mathrm{da} / \mathrm{d}N - \Delta K$ 曲线的影响空气中的曲线见图3-22, $3.5\% \mathrm{NaCl}$ 溶液中的曲线见图3-23。

图片摘要：该图主要展示 3 20 裂纹扩展速率 曲线[25]。
![](images/31a60df658f16a5ff03779cb2c4c7a279c5d455f070895c10193c4a1ef74328c.jpg)  
热处理状态： $830^{\circ}\mathrm{C}$ ，空冷， $-73^{\circ}\mathrm{C}$ 冷处理， $510^{\circ}\mathrm{C}$ ，空冷  
图3-20 裂纹扩展速率 $\mathrm{da} / \mathrm{d}N - \Delta K$ 曲线[25]

图片摘要：该图主要展示 3 20 裂纹扩展速率 曲线[25]。
![](images/e3c48706292dd435cf85936a6c13be8d48f2688c28b99fb1a83b7eafd15976b3.jpg)  
热处理状态： $860^{\circ}\mathrm{C}$ ，油淬， $-73^{\circ}\mathrm{C}$ 冷处理， $510^{\circ}\mathrm{C}$ ，空冷  
图3-21 应力比对 $\mathrm{da} / \mathrm{d}N - \Delta K$ 曲线的影响[26]

图片摘要：该图主要展示 3 21 应力比对 曲线的影响[26]。
![](images/574633feafea0547e2a97fab1c9b5a4674224b283140b2f4fec867fb6ec93426.jpg)  
热处理状态：不同温度淬火 $+(-73)^{\circ}C,1h$   
冷处理 $+510^{\circ}\mathrm{C}, 5\mathrm{h}$ ，空冷  
图3-22 淬火温度对空气中 $\mathrm{da} / \mathrm{d}N - \Delta K$ 曲线的影响[25]

图片摘要：该图主要展示 3 22 淬火温度对空气中 曲线的影响[25]。
![](images/ecda568ec43f77ccc1c82d65dce120e2b5f16f78066f226d38431068dc3c0c93.jpg)  
热处理状态：不同温度淬火 $+(-73)^\circ \mathrm{C},1\mathrm{h}$ 冷处理 $+510^{\circ}C$ ，5h，空冷  
图3-23 淬火温度对 $3.5\% \mathrm{NaCl}$   
溶液中 $\mathrm{da} / \mathrm{d}N - \Delta K$ 曲线的影响[26]

# 3.6.4 应力腐蚀裂纹扩展速率 见图3-24。

图片摘要：该图主要展示 3 23 淬火温度对。
![](images/8323d2fabcc49e63a772c211bac18dc11356521742b3f8212f06c64f43b506be.jpg)  
真空感应 $+$ 真空自耗熔炼  
$\phi 20\mathrm{mm}$ 棒   
L-T方向取样   
3.5%NaCl溶液   
热处理状态： $830^{\circ}C$ ，空冷，  
$-73^{\circ} \mathrm{C}$ 冷处理, $510^{\circ} \mathrm{C}$ , 空冷

图3-24 应力腐蚀裂纹扩展速率 $\mathrm{da} / \mathrm{dt} - K_{1}$ 曲线[7]

# 4 组织结构

# 4.1 相变温度 见表4-1。

表4-1[7]
