Repository: C-zj02/CFD-claw

<div align="center">

**English** | [中文](#中文版) | [Français](README_FR.md) | [Русский](README_RU.md) | [हिन्दी](README_HI.md) | [العربية](README_AR.md) | [Português](README_PT.md)

# 🚀 Claude Code Python

**A Complete Python Reimplementation Based on Real Claude Code Source**

*From TypeScript Source → Rebuilt in Python with ❤️*

***
**🔥 Active Development • New Features Weekly 🔥**

</div>

***

## 🎯 What is This?

**Clawd Code** is a **complete Python rewrite** of Claude Code, based on the **real TypeScript source code**.

File: RAG-data/中国航空材料手册（第2版）第1卷 结构钢 不锈钢401-600.pdf-6e2d7ff1-ef90-4734-9199-41b1e26d8b5e.md (part 8 of 10)
表3-1  
<table><tr><td colspan="2">热处理制度</td><td>HRB</td><td>HRC</td></tr><tr><td rowspan="3">RH</td><td>1050℃,空冷</td><td>88</td><td>-</td></tr><tr><td>1050℃,空冷+(-78)℃,4h</td><td>-</td><td>44.5</td></tr><tr><td>1050℃,空冷+(-78)℃,4h+520℃,2h,空冷</td><td>-</td><td>50.5</td></tr><tr><td>TH</td><td>1050℃,空冷+760℃,2h,空冷+560℃,空冷</td><td>-</td><td>40.5</td></tr><tr><td>CH</td><td>1050℃,空冷+30%冷拉+520℃,2h,空冷</td><td>-</td><td>52.0</td></tr></table>

# 3.2.1.2 RH制度不同温度时效后的硬度见表3-3。

表3-3[2]  

<table><tr><td>θ/℃</td><td>350</td><td>400</td><td>450</td><td>475</td><td>500</td><td>520</td><td>540</td><td>560</td><td>580</td><td>600</td></tr><tr><td>HRC</td><td>43.3</td><td>45.9</td><td>48.3</td><td>49.9</td><td>50.3</td><td>50</td><td>48.3</td><td>48.7</td><td>41.7</td><td>38.1</td></tr></table>

# 3.2.1.3 CH制度不同温度时效对冷拉钢丝硬度的影响见图3-1。

图片摘要：该图主要展示 3 3[2]。
![](images/0e4c10f5ffecc1f468a8a15730409d56469a1b2d520ed9a4ac6c8308647909bf.jpg)  
图3-1CH制度时效温度对冷拉钢丝硬度的影响[2]

# 3.2.1.4 不同规格弹簧钢丝推荐的硬度范围见表3-4。

表3-4[2]  

<table><tr><td>钢丝d/mm</td><td>1</td><td>2</td><td>3</td><td>4</td><td>5</td><td>6</td></tr><tr><td>推荐的硬度HRC</td><td>52~57</td><td>51~56</td><td>50~55</td><td>49~54</td><td>48~53.5</td><td>47~53</td></tr></table>

注：热处理状态：CH520。

3.2.1.5 $350^{\circ}C$ 长期时效对硬度值的影响见表3-5。

# 3.2.2 拉伸性能

3.2.2.1 RH520制度下的拉伸性能生产检验数据统计见表3-6。

<table><tr><td>t/h</td><td>0</td><td>1000</td><td>2000</td><td>3000</td></tr><tr><td>HRC</td><td>49</td><td>49</td><td>51</td><td>48</td></tr></table>

注：热处理状态：RH520。

表3-6[3]  

<table><tr><td>项目</td><td>S</td><td>max</td><td>min</td><td>X̄</td><td>s</td><td>Cv</td></tr><tr><td>σb/MPa</td><td>1520</td><td>1715</td><td>1580</td><td>1649</td><td>31.15</td><td>0.02</td></tr><tr><td>δ5/%</td><td>9</td><td>17.5</td><td>11.0</td><td>14.75</td><td>1.43</td><td>0.1</td></tr></table>

注：表中数据为42个数据统计值。

3.2.2.2 拉伸应力-应变曲线见图3-2。  
3.2.2.3 室温和不同温度下的拉伸性能见表3-7。

表3-7[1]  

<table><tr><td>热处理制度</td><td>θ/℃</td><td>σb/MPa</td><td>σP0.2/MPa</td><td>δ5/%</td></tr><tr><td rowspan="9">1050℃固溶+(-78℃)冷处理+520℃时效</td><td>-56</td><td>1885</td><td>-</td><td>12.4</td></tr><tr><td>20</td><td>1660</td><td>1455</td><td>13.7</td></tr><tr><td>300</td><td>1410</td><td>1045</td><td>9.4</td></tr><tr><td>350</td><td>1395</td><td>1010</td><td>10.2</td></tr><tr><td>400</td><td>1315</td><td>935</td><td>12.5</td></tr><tr><td>450</td><td>1230</td><td>845</td><td>15.1</td></tr><tr><td>500</td><td>1110</td><td>720</td><td>18.0</td></tr><tr><td>560</td><td>845</td><td>530</td><td>21.9</td></tr><tr><td>600</td><td>625</td><td>385</td><td>26.5</td></tr></table>

图片摘要：该图主要展示 3 7[1]。
![](images/c44d4c65e27bc17dbdbd4d8ce5af75047df22927fbe85495687d680aacb31d41.jpg)  
热处理状态：RH520  
图3-2 拉伸 $\sigma -\varepsilon$ 曲线[4]

3.2.2.4 不同直径钢丝的室温及低温拉伸性能见表3-8。

表3-8[5]  

<table><tr><td>热处理制度</td><td>钢丝d/mm</td><td>θ/℃</td><td>σb/MPa</td><td>σP0.2/MPa</td><td>σP0.01/MPa</td><td>ψ/%</td></tr><tr><td rowspan="8">CH520</td><td>1</td><td>20</td><td>2155</td><td>-</td><td>-</td><td>-</td></tr><tr><td>2</td><td>20</td><td>2065</td><td>-</td><td>-</td><td>-</td></tr><tr><td>3</td><td>20</td><td>1900</td><td>-</td><td>-</td><td>-</td></tr><tr><td>4</td><td>20</td><td>1900</td><td>1830</td><td>1490</td><td>56.7</td></tr><tr><td>4</td><td>-78</td><td>2020</td><td>-</td><td>-</td><td>-</td></tr><tr><td>5</td><td>20</td><td>1855</td><td>-</td><td>-</td><td>-</td></tr><tr><td>6</td><td>20</td><td>1710</td><td>1630</td><td>1095</td><td>46.3</td></tr><tr><td>6</td><td>-78</td><td>1855</td><td>-</td><td>-</td><td>-</td></tr></table>

3.2.2.5 不同厚度的冷轧带材的室温拉伸性能见表3-9。

表3-9[3]  

<table><tr><td rowspan="2">厚度/mm</td><td colspan="2">状态</td><td rowspan="2">σb/MPa</td><td rowspan="2">δ5/%</td><td rowspan="2">厚度/mm</td><td colspan="2">状态</td><td rowspan="2">σb/MPa</td><td rowspan="2">δ5/%</td></tr><tr><td>交货状态</td><td>热处理制度</td><td>交货状态</td><td>热处理制度</td></tr><tr><td>0.5</td><td>R(软态)</td><td>-</td><td>840</td><td>41.8</td><td>0.5</td><td>Y(冷作硬化)</td><td>CH520</td><td>1890</td><td>5.0</td></tr><tr><td>0.8</td><td>R(软态)</td><td>RH520</td><td>1685</td><td>13.6</td><td>0.8</td><td>Y(冷作硬化)</td><td>CH520</td><td>1925</td><td>5.5</td></tr></table>

3.2.2.6 不同厚度的热轧板材的室温拉伸性能见表3-10。

表3-10[3]  

<table><tr><td>厚度/mm</td><td>热处理制度</td><td>σb/MPa</td><td>σP0.2/MPa</td><td>δs/%</td></tr><tr><td>6</td><td rowspan="3">RH520</td><td>1710</td><td>1475</td><td>14.2</td></tr><tr><td>8</td><td>1595</td><td>1360</td><td>14.75</td></tr><tr><td>12</td><td>1620</td><td>1460</td><td>14.32</td></tr></table>

3.2.2.7 不同时效温度对室温拉伸性能的影响见表3-11。

表3-11[1,2]  

<table><tr><td colspan="2">热处理制度</td><td rowspan="2">σb/MPa</td><td rowspan="2">σP0.2/MPa</td><td rowspan="2">δ5/%</td><td colspan="2">热处理制度</td><td rowspan="2">σb/MPa</td><td rowspan="2">σP0.2/MPa</td><td rowspan="2">δ5/%</td></tr><tr><td>时效前处理</td><td>时效温度/℃</td><td>时效前处理</td><td>时效温度/℃</td></tr><tr><td rowspan="4">1050℃固溶+(-78℃)冷处理</td><td>400</td><td>1435</td><td>1235</td><td>17.5</td><td rowspan="4">1050℃固溶+(-78℃)冷处理</td><td>540</td><td>1695</td><td>1370</td><td>13.0</td></tr><tr><td>450</td><td>1570</td><td>1365</td><td>17.2</td><td>560</td><td>1540</td><td>1230</td><td>13.0</td></tr><tr><td>500</td><td>1660</td><td>1380</td><td>16.0</td><td>580</td><td>1365</td><td>1070</td><td>16.3</td></tr><tr><td>520</td><td>1715</td><td>1445</td><td>14.2</td><td>600</td><td>1265</td><td>965</td><td>16.6</td></tr></table>

3.2.2.8 不同热处理阶段及不同热处理制度下的室温拉伸性能见表3-12。

表3-12[1]  

<table><tr><td colspan="2">热处理状态</td><td>σb/MPa</td><td>σP0.2/MPa</td><td>δ5/%</td><td>ψ/%</td></tr><tr><td rowspan="3">RH</td><td>1050℃,40min,空冷</td><td>1135</td><td>-</td><td>24.0</td><td>63.0</td></tr><tr><td>1050℃,空冷+(-78)℃,4h,冷处理</td><td>1395</td><td>1035</td><td>15.7</td><td>56.3</td></tr><tr><td>1050℃,空冷+(-78)℃,4h+520℃,2h,空冷</td><td>1605</td><td>1410</td><td>15.7</td><td>62.7</td></tr><tr><td>TH</td><td>1050℃,空冷+760℃,2h,空冷+560℃,2h,空冷</td><td>1640</td><td>1420</td><td>14.0</td><td>54.5</td></tr><tr><td rowspan="4">CH</td><td>1050℃,空冷+30%冷拉+520℃,2h,空冷</td><td>1335</td><td>1075</td><td>13.2</td><td>45.5</td></tr><tr><td>1050℃,空冷+60%冷轧</td><td>1525</td><td>-</td><td>13.6</td><td>-</td></tr><tr><td>1050℃,空冷+60%冷轧+520℃,2h,空冷</td><td>1835</td><td>-</td><td>12.4</td><td>-</td></tr><tr><td>1050℃,空冷+60%冷轧+560℃,2h,空冷</td><td>1615</td><td>-</td><td>16.4</td><td>-</td></tr></table>

3.2.2.9 冷处理时间对室温拉伸性能的影响见表3-13。

表 3-13[1]  

<table><tr><td>冷处理时间/min</td><td>σb/MPa</td><td>σP0.2/MPa</td><td>δ5/%</td><td>ψ/%</td><td>冷处理时间/min</td><td>σb/MPa</td><td>σP0.2/MPa</td><td>δ5/%</td><td>ψ/%</td></tr><tr><td>15</td><td>1575</td><td>1285</td><td>16.5</td><td>62.0</td><td>240</td><td>1585</td><td>1355</td><td>16.0</td><td>62.5</td></tr><tr><td>30</td><td>1615</td><td>1365</td><td>17.5</td><td>60.5</td><td>480</td><td>1605</td><td>1410</td><td>15.8</td><td>62.8</td></tr><tr><td>60</td><td>1610</td><td>1355</td><td>16.7</td><td>58.2</td><td>960</td><td>1590</td><td>1420</td><td>18.5</td><td>62.5</td></tr><tr><td>120</td><td>1570</td><td>1325</td><td>18.0</td><td>62.0</td><td></td><td></td><td></td><td></td><td></td></tr></table>

注：热处理状态： $1050^{\circ}\mathrm{C},30\mathrm{min}$ ，空冷 $+(-78)^{\circ}\mathrm{C}$ 不同时间冷处理 $+530^{\circ}\mathrm{C},2\mathrm{h}$ ，空冷。

3.2.2.10 不同时效时间对室温拉伸性能的影响见表3-14。

表3-14[1]  

<table><tr><td>时效时间/min</td><td>σb/MPa</td><td>σP0.2/MPa</td><td>δ5/%</td><td>ψ/%</td><td>时效时间/min</td><td>σb/MPa</td><td>σP0.2/MPa</td><td>δ5/%</td><td>ψ/%</td></tr><tr><td>15</td><td>1525</td><td>1400</td><td>19</td><td>65</td><td>120</td><td>1605</td><td>1410</td><td>15.8</td><td>62.7</td></tr><tr><td>30</td><td>1575</td><td>1420</td><td>18</td><td>64</td><td>240</td><td>1520</td><td>1285</td><td>16.5</td><td>65</td></tr><tr><td>60</td><td>1580</td><td>1430</td><td>17.2</td><td>64.2</td><td>600</td><td>1525</td><td>1240</td><td>16.5</td><td>65</td></tr></table>

注：热处理状态 RH520。

3.2.2.11 不同温度长期时效对室温拉伸性能的影响见表3-15。

表 $3 - 15^{[1,2]}$   

<table><tr><td>热处理制度</td><td>长期时效温度/℃</td><td>长期时效时间/h</td><td>σb/MPa</td><td>δ5/%</td><td>热处理制度</td><td>长期时效温度/℃</td><td>长期时效时间/h</td><td>σb/MPa</td><td>δ5/%</td></tr><tr><td rowspan="3">RH520</td><td>-</td><td>-</td><td>1655</td><td>12.6</td><td rowspan="3">RH520</td><td>350</td><td>1000</td><td>1785</td><td>13.3</td></tr><tr><td rowspan="2">350</td><td>50</td><td>1690</td><td>12.6</td><td>500</td><td>100</td><td>1640</td><td>11.5</td></tr><tr><td>100</td><td>1700</td><td>12.7</td><td>560</td><td>100</td><td>1250</td><td>14.4</td></tr></table>

# 3.2.2.12 不同冷变形率对带材室温拉伸性能的影响见表3-16。

表3-16[1]  

<table><tr><td>冷变形前处理</td><td>冷轧变形率/%</td><td>σb/MPa</td><td>σP0.2/MPa</td><td>δs/%</td><td>冷变形前处理</td><td>冷轧变形率/%</td><td>σb/MPa</td><td>σP0.2/MPa</td><td>δs/%</td></tr><tr><td rowspan="3">1050℃固溶</td><td>8</td><td>1125</td><td>345</td><td>21</td><td rowspan="3">1050℃固溶</td><td>43</td><td>1450</td><td>1325</td><td>7</td></tr><tr><td>14</td><td>1275</td><td>520</td><td>15</td><td>57</td><td>1530</td><td>1460</td><td>-</td></tr><tr><td>24</td><td>1315</td><td>970</td><td>10</td><td>71</td><td>1580</td><td>1510</td><td>-</td></tr></table>

# 3.2.2.13 冷轧及时效对室温拉伸性能的影响见表3-17。

表3-17[1]  

<table><tr><td colspan="2">板材δ/mm</td><td rowspan="2">冷变形率/%</td><td colspan="2">时效制度</td><td rowspan="2">σb/MPa</td><td rowspan="2">δ5/%</td><td colspan="2">板材δ/mm</td><td rowspan="2">冷变形率/%</td><td colspan="2">时效制度</td><td rowspan="2">σb/MPa</td><td rowspan="2">δ5/%</td></tr><tr><td>冷轧前</td><td>冷轧后</td><td>θ/C</td><td>t/h</td><td>冷轧前</td><td>冷轧后</td><td>θ/C</td><td>t/h</td></tr><tr><td rowspan="9">1.0</td><td>0.42</td><td>58</td><td rowspan="3">490</td><td rowspan="3">2</td><td>1920</td><td>2.8</td><td rowspan="9">1.0</td><td>0.30</td><td>70</td><td rowspan="2">530</td><td rowspan="2">2</td><td>2100</td><td>3.8</td></tr><tr><td>0.30</td><td>70</td><td>2205</td><td>3.3</td><td>0.21</td><td>79</td><td>2280</td><td>2.0</td></tr><tr><td>0.21</td><td>79</td><td>2125</td><td>-</td><td>0.42</td><td>58</td><td rowspan="3">550</td><td rowspan="3">2</td><td>1805</td><td>6.0</td></tr><tr><td>0.42</td><td>58</td><td rowspan="3">510</td><td rowspan="3">2</td><td>2030</td><td>3.0</td><td>0.30</td><td>70</td><td>1970</td><td>6.0</td></tr><tr><td>0.30</td><td>70</td><td>2215</td><td>4.0</td><td>0.21</td><td>79</td><td>2030</td><td>3.0</td></tr><tr><td>0.21</td><td>79</td><td>2275</td><td>4.0</td><td>0.42</td><td>58</td><td rowspan="3">570</td><td rowspan="3">2</td><td>1715</td><td>7.0</td></tr><tr><td>0.63</td><td>37</td><td rowspan="3">530</td><td rowspan="3">2</td><td>1510</td><td>18.5</td><td>0.30</td><td>70</td><td>1900</td><td>5.5</td></tr><tr><td>0.55</td><td>45</td><td>1570</td><td>17.0</td><td>0.21</td><td>79</td><td>1950</td><td>3.0</td></tr><tr><td>0.42</td><td>58</td><td>1900</td><td>2.5</td><td></td><td></td><td></td><td></td><td></td><td></td></tr></table>

# 3.2.3 冲击性能

# 3.2.3.1 室温和低温冲击韧性见表3-18。

表3-18[1]  

<table><tr><td rowspan="2">θ/℃</td><td colspan="4">akU/(kJ/m2)</td><td rowspan="2">θ/℃</td><td colspan="4">akU/(kJ/m2)</td></tr><tr><td>1组①</td><td>2组②</td><td>3组③</td><td>4组④</td><td>1组①</td><td>2组②</td><td>3组③</td><td>4组④</td></tr><tr><td>20</td><td>534</td><td>373</td><td>-</td><td>333</td><td>-40</td><td>440</td><td>373</td><td>33</td><td>100</td></tr><tr><td>0</td><td>475</td><td>-</td><td>76</td><td>137</td><td>-50</td><td>416</td><td>-</td><td>-</td><td>88</td></tr><tr><td>-10</td><td>471</td><td>-</td><td>-</td><td>137</td><td>-60</td><td>397</td><td>-</td><td>27</td><td>76</td></tr><tr><td>-20</td><td>461</td><td>385</td><td>44</td><td>106</td><td>-70</td><td>397</td><td>-</td><td>-</td><td>92</td></tr><tr><td>-30</td><td>436</td><td>-</td><td>-</td><td>108</td><td></td><td></td><td></td><td></td><td></td></tr></table>

① 1组一试样由 $1.5\mathrm{mm}$ 板材制取，经RH520处理。  
$②$ 2组一试样用 $2.9\mathrm{mm}$ 热轧板制取，经 $1050^{\circ}C$ 固溶后冷轧 $30\%$ ，而后加工至 $1.5\mathrm{mm}$ 试样，再经 $520^{\circ}\mathrm{C}$ 时效。  
③ 3组一试样用 $d15\mathrm{mm}$ 冷拉棒制取，冷变形率约 $25\% \sim 30\%$ ，试样经CH520制度处理，试样尺寸为 $10\mathrm{mm} \times 10\mathrm{mm} \times 55\mathrm{mm}$ 。  
④ 4组一试样用 $d19\mathrm{mm}$ 热轧棒制取，尺寸为 $10\mathrm{mm} \times 10\mathrm{mm} \times 55\mathrm{mm}$ ，经RH520制度处理。

# 3.2.3.2. 不同温度时效对室温冲击韧性的影响见图3-3。

# 3.2.3.3 不同热处理制度下的室温冲击韧性见表3-19。

表3-19[1]  

<table><tr><td colspan="2">热处理制度</td><td>akU/(kJ/m2)</td></tr><tr><td rowspan="3">RH</td><td>1050℃,40min,固溶</td><td>&gt;1800</td></tr><tr><td>1050℃固溶+(-78)℃,4h,冷处理</td><td>1167</td></tr><tr><td>1050℃固溶+(-78)℃,4h,冷处理+520℃,2h,空冷</td><td>843</td></tr><tr><td>TH</td><td>1050℃固溶+760℃,2h,空冷+560℃,2h,空冷</td><td>191</td></tr><tr><td>CH</td><td>1050℃固溶+30%冷拉+520℃,2h,空冷</td><td>559</td></tr></table>

# 3.2.3.4 冷处理时间对室温冲击韧性的影响见表3-20。

表 3-20[1]  

<table><tr><td>冷处理时间/h</td><td>0.25</td><td>0.5</td><td>1</td><td>2</td><td>4</td><td>8</td><td>16</td></tr><tr><td>akU/(kJ/m2)</td><td>1060</td><td>900</td><td>870</td><td>800</td><td>880</td><td>840</td><td>890</td></tr></table>

注：热处理状态： $1050\mathrm{C},30\mathrm{min}$ ，空冷 $+(-78)\mathrm{C}$ 不同时间冷处理 $+530^{\circ}\mathrm{C},2\mathrm{h}$ ，空冷。

# 3.2.3.5 $520^{\circ}\mathrm{C}$ 时效时间对室温冲击韧性的影响见表3-21。

表3-21[1]  

<table><tr><td>时效时间/h</td><td>0.25</td><td>0.5</td><td>1</td><td>2</td><td>4</td><td>10</td></tr><tr><td>akU/(kJ/m2)</td><td>870</td><td>800</td><td>800</td><td>840</td><td>740</td><td>790</td></tr></table>

注：热处理状态： $1050^{\circ}\mathrm{C}$ 固溶 $+(-78)^{\circ}\mathrm{C},8\mathrm{h}$ 冷处理 $+520^{\circ}\mathrm{C}$ 时效。

# 3.2.3.6 $350^{\circ}\mathrm{C}$ 长期时效对室温冲击韧性的影响见表3-22。

表3-22[2]  

<table><tr><td>350℃长期时效时间/h</td><td>0</td><td>1000</td><td>2000</td><td>3000</td></tr><tr><td>akU/(kJ/m2)</td><td>706</td><td>559</td><td>557</td><td>450</td></tr></table>

注：热处理状态RH520。

# 3.2.4 弯曲性能

# 3.2.4.1 板材在固溶处理状态下的反复弯曲性能见表3-23。

表3-23[1]  

<table><tr><td>板材厚度/mm</td><td>热处理制度</td><td>钳口半径/mm</td><td>反复弯曲次数</td></tr><tr><td>1.5</td><td>1050℃固溶</td><td>8</td><td>11</td></tr></table>

# 3.2.5 扭转与剪切性能

# 3.2.5.1 室温扭转性能见表3-24。

表 $3 - 24^{[1\sim 5]}$   

<table><tr><td>材料规格</td><td>热处理制度</td><td>τb/MPa</td><td>τ0.3/MPa</td><td>τP/MPa</td></tr><tr><td>d19mm热轧棒</td><td>RH520</td><td>1395</td><td>885</td><td>765</td></tr><tr><td>d6mm冷拉钢丝</td><td rowspan="2">CH520</td><td>1480</td><td>1300</td><td>1160</td></tr><tr><td>d4mm冷拉钢丝</td><td>1610</td><td>1370</td><td>1250</td></tr></table>

# 3.2.5.2 低温扭转性能见表3-25。

表3-25[5]  

<table><tr><td>钢丝直径/mm</td><td>热处理制度</td><td>θ/℃</td><td>τb/MPa</td><td>至破断的扭转角/(°)</td></tr><tr><td>4</td><td rowspan="2">CH520</td><td rowspan="2">-78</td><td>1735</td><td>190</td></tr><tr><td>6</td><td>1670</td><td>270</td></tr></table>

# 3.2.5.3 室温和不同温度下的剪切性能见表3-26。

表 3-26[1]  

<table><tr><td>热处理制度</td><td colspan="3">RH520</td><td>热处理制度</td><td colspan="3">RH520</td></tr><tr><td>试样直径/mm</td><td colspan="3">4</td><td rowspan="2">τcp/MPa</td><td rowspan="2">1210</td><td rowspan="2">870</td><td rowspan="2">715</td></tr><tr><td>θ/℃</td><td>20</td><td>350</td><td>500</td></tr></table>

# 3.2.6 应力集中 缺口倾斜拉伸性能见图3-4。

图片摘要：该图主要展示 3 26[1]。
![](images/164872d9f5cb2ddfcb770ec283aa6522b51ce947fbca8394fcb539705e6e6ffc.jpg)  
热处理状态： $1050^{\circ}\mathrm{C}$ 空冷 $+$ （-78）C冷处理 $+$ 时效

图3-3 时效温度对室温冲击韧性的影响[2]

图3-4 缺口倾斜拉伸性能[1]   
图片摘要：该图主要展示 3 4 缺口倾斜拉伸性能[1]。
![](images/f6eb559aee7a15876a0216729f084fa7f854a3b268433480cba6b29dec931e90.jpg)  
试样工作部位直径 $10\mathrm{mm}$ ，缺口处直径 $8\mathrm{mm}$ 缺口底部半径 $0.1\mathrm{mm}$ ，应力集中系数 $K_{\mathrm{f}} = 5.2$ 热处理状态：RH520

# 3.3 持久和蠕变性能

# 3.3.1 高温持久性能 见表3-27。

# 3.4 疲劳性能

# 3.4.1 高周疲劳

3.4.1.1 不同温度下旋转弯曲光滑 $(K_{\mathrm{t}} = 1)$ 与缺口 $(K_{\mathrm{t}} = 2.4)$ 试样疲劳强度极限见表3-28。

表3-27[1]  

<table><tr><td>热处理制度</td><td>θ/℃</td><td>σ100/MPa</td></tr><tr><td rowspan="3">RH520</td><td>350</td><td>1275</td></tr><tr><td>400</td><td>1225</td></tr><tr><td>500</td><td>815</td></tr></table>

表3-28[1]  

<table><tr><td>热处理制度</td><td>试样直径/mm</td><td>θ/℃</td><td>σ-1/MPa</td><td>σ-1H/MPa</td><td>热处理制度</td><td>试样直径/mm</td><td>θ/℃</td><td>σ-1/MPa</td><td>σ-1H/MPa</td></tr><tr><td rowspan="2">RH520</td><td rowspan="2">7.5</td><td>20</td><td>588</td><td>392</td><td rowspan="2">RH520</td><td rowspan="2">7.5</td><td>400</td><td>569</td><td>363</td></tr><tr><td>350</td><td>588</td><td>363</td><td>500</td><td>618</td><td>353</td></tr></table>

注：循环次数为 $10^{7}$ 。

# 3.4.1.2 时效温度对钢丝室温光滑试样疲劳性能的影响见表3-29。

表3-29[2]  

<table><tr><td>热处理制度</td><td>材料规格</td><td>σ/MPa</td><td>R</td><td>N/周</td><td>热处理制度</td><td>材料规格</td><td>σ/MPa</td><td>R</td><td>N/周</td></tr><tr><td>CH350</td><td>d6mm钢丝</td><td>665</td><td>-1</td><td>3.174×10^67.787×10^6</td><td>CH520</td><td>d6mm钢丝</td><td>665</td><td>-1</td><td>1.216×10^71.17×10^7</td></tr></table>

# 3.4.2 低周疲劳

# 3.4.2.1 不同温度时效后的室温低周疲劳性能见表3-30。

表3-30[2]  

<table><tr><td>热处理制度</td><td>σmax/MPa</td><td>R</td><td>N/周</td><td>热处理制度</td><td>σmax/MPa</td><td>R</td><td>N/周</td></tr><tr><td>RH520</td><td rowspan="2">1130</td><td rowspan="2">0.1</td><td>3969</td><td>RH580</td><td rowspan="2">1130</td><td rowspan="2">0.1</td><td>3908</td></tr><tr><td>RH560</td><td>4370</td><td>RH600</td><td>3775</td></tr></table>

# 3.4.2.2 CH520状态钢丝在不同温度下的低周疲劳性能见表3-31。

表3-31[2]  

<table><tr><td>热处理制度</td><td>材料规格</td><td>σmax/MPa</td><td>R</td><td>θ/℃</td><td>N/周</td><td>热处理制度</td><td>材料规格</td><td>σmax/MPa</td><td>R</td><td>θ/℃</td><td>N/周</td></tr><tr><td rowspan="2">CH520</td><td rowspan="2">d6mm钢丝</td><td rowspan="2">915</td><td rowspan="2">0.1</td><td>20</td><td>1984</td><td rowspan="2">CH520</td><td rowspan="2">d6mm钢丝</td><td rowspan="2">915</td><td rowspan="2">0.1</td><td>300</td><td>1011</td></tr><tr><td>250</td><td>1740</td><td>500</td><td>621</td></tr></table>

3.4.2.3 不同温度时效对钢丝室温低周疲劳性能的影响见表3-32。

表3-32[2]  

<table><tr><td>热处理制度</td><td>材料规格</td><td>σmax/MPa</td><td>R</td><td>N/周</td><td>热处理制度</td><td>材料规格</td><td>σmax/MPa</td><td>R</td><td>N/周</td></tr><tr><td>CH350</td><td rowspan="2">d6mm钢丝</td><td rowspan="2">915</td><td rowspan="2">0.1</td><td>1986</td><td rowspan="2">CH560</td><td rowspan="2">d6mm钢丝</td><td rowspan="2">915</td><td rowspan="2">0.1</td><td rowspan="2">2405</td></tr><tr><td>CH520</td><td>1984</td></tr></table>

3.4.2.4 不同 $K$ 值下的轴向加载低周缺口 $(K_{\mathrm{t}} = 2.4)$ 试样疲劳性能见图3-5。

图3-5 不同 $\pmb{K}$ 值下的低周疲劳性能[1]  
图片摘要：该图主要展示 3 5 不同 值下的低周疲劳性能[1]。
![](images/e757135b73bbf5c2097cf4f54e7eb7edb05b2769ad0c71ccc643757aa6bba1ff.jpg)  
试件为 $1.5\mathrm{mm}$ 板材 $f = 0.16\mathrm{Hz}$   
热处理状态：RH520； $\sigma_{\mathrm{b}} = 1605\mathrm{MPa}$

# 3.4.3 特种疲劳

3.4.3.1 板材CH520状态下的振动加载 $S - N$ 曲线见图3-6。

# 3.5 弹性性能

3.5.1 弹性模量 CH520 状态的钢丝在不同温度下的弹性模量变化见图 3-7。

图片摘要：该图主要展示 3 6 板材振动加载 曲线[2]。
![](images/827718ad1a75eae9603057f5f50b257afab0efe0594cdbccb866ac69c3620129.jpg)  
图3-6 板材振动加载 $S - N$ 曲线[2]

图片摘要：该图主要展示 3 6 板材振动加载 曲线[2]。
![](images/8a88ca20b9c3c65bacb411f9214d3b33d3a9bfdf55d54b34b94e04a156fee162.jpg)  
图3-7 不同温度下的弹性模量变化[5]

3.5.2 切变模量 CH520 状态下的钢丝在不同温度下的切变模量变化见图 3-8。  
3.5.3 泊松比 不同温度对泊松比的影响见图3-9。

图片摘要：该图主要展示 3 7 不同温度下的弹性模量变化[5]。
![](images/feda66701e246fcac51eca559dd7cd841459ade71bf67bf017fb744fb76bd5de.jpg)  
图3-8 不同温度下的切变模量变化[5]

图片摘要：该图主要展示 3 8 不同温度下的切变模量变化[5]。
![](images/83252fa2a25b13c374dbbaa0dc65ae99de9af35b66f6247f2e6a1d0b1f4c6f07.jpg)  
图3-9 试验温度对泊松比的影响[2]

# 3.6 断裂性能

# 3.6.1 疲劳裂纹扩展速率

3.6.1.1 RH520状态的疲劳裂纹扩展速率见图3-10。  
3.6.1.2 RH560状态的疲劳裂纹扩展速率见图3-11。

图片摘要：该图主要展示 3 10 RH520状态的薄板试样。
![](images/60c6783b572fbc85690e6e8544e4e0494cf864d661b9f143ffd9e7ac8e6d3eb6.jpg)  
薄板型中心孔拉伸试样，试样宽度为 $100\mathrm{mm}$ 厚度为 $1.5\mathrm{mm},\mathrm{L - T}$ 方向  
$P_{\max} = 15680\mathrm{N},R = 0.1,f = 8.33\mathrm{Hz}$ ，室温

轴向加载 $\mathrm{da} / \mathrm{d}N - \Delta K$ 曲线[2]

图3-10 RH520状态的薄板试样  
图片摘要：该图主要展示 3 10 RH520状态的薄板试样。
![](images/dee66ac78ee2f99cfc6151e56896eae7bca5519c3a912992dbdc8554bbe1c53d.jpg)  
薄板型中心孔拉伸试样，试样宽度为 $100\mathrm{mm}$ 厚度为 $1.5\mathrm{mm},\mathrm{L - T}$ 方向  
$P_{\max} = 15680\mathrm{N}, R = 0.1, f = 8.33\mathrm{Hz}$ ，室温

图3-11 RH560状态的薄板试样轴向加载 $\mathrm{da} / \mathrm{d}N - \Delta K$ 曲线[2]

# 3.6.1.3 RH580状态的疲劳裂纹扩展速率见图3-12。

图3-12 RH580状态的薄板试样轴向加载 $\mathrm{da} / \mathrm{d}N - \Delta K$ 曲线[2]  
图片摘要：该图主要展示 3 12 RH580状态的薄板试样轴向加载 曲线[2]。
![](images/aaed5e93f1037d5ed5711da166c387b3991b0aee423eb090380b4d50f7d558ea.jpg)  
薄板型中心孔拉伸试样，  
试样宽度为 $100\mathrm{mm}$   
厚度为 $1.5\mathrm{mm}$   
L-T方向  
$P_{\mathrm{max}} = 15680N$   
$R = 0.1$   
$f = 8.33\mathrm{Hz}$ ，室温

# 4 组织结构

# 4.1 相变温度 见表4-1。

表4-1[1]  

<table><tr><td>相变点</td><td>Ac1</td><td>Ac3</td><td>Ms</td><td>Mf</td></tr><tr><td>θ/℃</td><td>605</td><td>658</td><td>-10</td><td>-90</td></tr></table>

4.1.1固溶处理温度对马氏体转变温度Ms点的影响见表4-2。

表4-2[1]  

<table><tr><td>固溶温度/℃</td><td>900</td><td>950</td><td>1000</td><td>1050</td><td>1100</td></tr><tr><td>Ms/℃</td><td>35</td><td>0</td><td>-3</td><td>-10</td><td>-19</td></tr></table>

4.1.2 固溶处理温度对 $\delta$ -铁素体的影响 见表4-3。

表4-3[1]  

<table><tr><td>固溶温度/℃</td><td>950</td><td>1000</td><td>1050</td><td>1100</td><td>1150</td><td>1200</td><td>1250</td></tr><tr><td>δ-铁素体/%</td><td>5~10</td><td>10</td><td>10~15</td><td>15</td><td>20</td><td>25</td><td>30</td></tr></table>

# 4.2 时间-温度-组织转变曲线

4.3 合金组织结构 在固溶处理状态下的组织为奥氏体 $+$ 少量 $\delta$ -铁素体；冷处理或冷变形奥氏体转变为马氏体；时效处理后的最终组织为马氏体 $+$ 残余奥氏体 $+$ 沉淀相(NiAl) $+$ 少量 $\delta$ -铁素体。

# 5 工艺性能与要求

# 5.1 成形性能

5.1.1 热加工性能 热加工加热温度为 $1120^{\circ}\mathrm{C} \pm 10^{\circ}\mathrm{C}$ ，终锻温度大于 $850^{\circ}\mathrm{C}$ 。

5.1.2 冷加工性能 可以在室温下进行冷轧、冷拔、冷拉，也能承受弯曲和深冲等冷成形，但冷作硬化倾向较大，需及时进行中间软化处理。

5.1.2.1 1050°C固溶处理状态下的杯突性能见表5-1。

表5-1[1]  

<table><tr><td>板材厚度/mm</td><td>阴模直径/mm</td><td>阳模直径/mm</td><td>杯突深度/mm</td></tr><tr><td>1.5</td><td>27</td><td>20</td><td>10.5</td></tr></table>

# 5.2 焊接性能

5.2.1 滚焊性能 见表5-2。

表5-2[1]  

<table><tr><td>焊接前后材料状态</td><td>θ/℃</td><td>焊缝强度σb/MPa</td><td>焊缝强度系数/%</td></tr><tr><td>焊前1050℃,10min,空冷</td><td>20</td><td>1200</td><td>72</td></tr><tr><td rowspan="2">焊后1050℃,10min,空冷+(-78)℃,4h+520℃,2h,空冷</td><td>500</td><td>625</td><td>56.1</td></tr><tr><td>-56</td><td>1135</td><td>60.3</td></tr><tr><td>焊前1050℃,10min,空冷+(-78)℃,4h+520℃,2h,空冷</td><td>20</td><td>1160</td><td>70</td></tr><tr><td rowspan="2">焊后不处理</td><td>500</td><td>660</td><td>59.5</td></tr><tr><td>-56</td><td>1385</td><td>73.5</td></tr><tr><td>焊前1050℃,10min,空冷</td><td>20</td><td>1310</td><td>78</td></tr><tr><td rowspan="2">焊后+(-78)℃,4h+520℃,2h,空冷</td><td>500</td><td>640</td><td>57.8</td></tr><tr><td>-56</td><td>1295</td><td>68.8</td></tr><tr><td>焊前1050℃,10min,空冷+(-78)℃,4h</td><td>20</td><td>1180</td><td>71.1</td></tr><tr><td>焊后520℃,2h,空冷</td><td>500</td><td>710</td><td>63.7</td></tr></table>

注：滚焊用板材厚度 $1\mathrm{mm}$ ，在单相交流滚焊机上进行。

# 5.2.2 点焊性能 见表5-3。

表5-3[1]  

<table><tr><td>焊接前后材料状态</td><td>θ/℃</td><td>单点抗剪总负荷/N</td><td>单点正拉总负荷/N</td><td>正拉/抗剪/%</td></tr><tr><td>焊前1050℃,10min,空冷</td><td>20</td><td>9560</td><td>2500</td><td>26</td></tr><tr><td rowspan="2">焊后1050℃,10min,空冷+(-78)℃,4h+520℃,2h,空冷</td><td>500</td><td>6455</td><td>1215</td><td>18.8</td></tr><tr><td>-56</td><td>9070</td><td>-</td><td>-</td></tr><tr><td>焊前1050℃,10min,空冷</td><td>20</td><td>11325</td><td>2185</td><td>19</td></tr><tr><td rowspan="2">焊后(-78)℃,4h+520℃,2h,空冷</td><td>500</td><td>7090</td><td>1630</td><td>23</td></tr><tr><td>-56</td><td>10040</td><td>-</td><td>-</td></tr><tr><td>焊前1050℃,10min,空冷+(-78)℃,4h+520℃,2h,空冷</td><td>20</td><td>10720</td><td>4540</td><td>42</td></tr><tr><td rowspan="2">焊后不处理</td><td>500</td><td>7305</td><td>-</td><td>-</td></tr><tr><td>-56</td><td>12090</td><td>-</td><td>-</td></tr><tr><td>焊前1050℃,10min,空冷+(-78)℃,4h</td><td>20</td><td>12995</td><td>3875</td><td>29.8</td></tr><tr><td>焊后520℃,2h,空冷</td><td>500</td><td>7805</td><td>-</td><td>-</td></tr><tr><td>焊前1050℃,10min,空冷+(-78)℃,4h</td><td>20</td><td>13180</td><td>2120</td><td>-</td></tr><tr><td>焊后(-78)℃,4h+520℃,2h,空冷</td><td>500</td><td>8275</td><td>-</td><td>16</td></tr></table>

注：点焊试验用 $1\mathrm{mm}$ 厚的板材，在单相交流点焊机上进行。

# 5.2.3 手工氩弧焊性能 见表5-4。

表5-4[1]  

<table><tr><td rowspan="2">焊接前后材料状态</td><td rowspan="2">θ/℃</td><td rowspan="2">抗拉强度σb/MPa</td><td rowspan="2">强度系数/%</td><td rowspan="2">弯曲角度/(°)</td><td colspan="2">持久性能</td></tr><tr><td>σ/MPa</td><td>t/h</td></tr><tr><td>焊前1050℃,10min,空冷</td><td>20</td><td>1595</td><td>96</td><td>40</td><td>-</td><td>-</td></tr><tr><td rowspan="2">焊后1050℃,10min,空冷+(-78)℃,4h+520℃,2h,空冷</td><td>500</td><td>1085</td><td>98</td><td>-</td><td>795</td><td>125</td></tr><tr><td>-56</td><td>1595</td><td>84.6</td><td>-</td><td>-</td><td>-</td></tr><tr><td rowspan="2">焊前1050℃,10min,空冷+(-78)℃,4h+520℃,2h,空冷</td><td>20</td><td>1145</td><td>68.8</td><td>129</td><td>-</td><td>-</td></tr><tr><td>500</td><td>580</td><td>52.3</td><td>-</td><td>-</td><td>-</td></tr><tr><td>焊后不处理</td><td>-56</td><td>1435</td><td>76.1</td><td>-</td><td>-</td><td>-</td></tr><tr><td>焊前1050℃,10min,空冷</td><td>20</td><td>1405</td><td>84.5</td><td>85</td><td>-</td><td>-</td></tr><tr><td rowspan="2">焊后(-78)℃,4h+520℃,2h,空冷</td><td>500</td><td>780</td><td>70.2</td><td>-</td><td>-</td><td>-</td></tr><tr><td>-56</td><td>1610</td><td>85.5</td><td>-</td><td>-</td><td>-</td></tr><tr><td>焊前1050℃,10min,空冷+(-78)℃,4h</td><td>20</td><td>1145</td><td>62</td><td>-</td><td>-</td><td>-</td></tr><tr><td>焊后520℃,2h,空冷</td><td>500</td><td>580</td><td>47</td><td>-</td><td>-</td><td>-</td></tr></table>

# 5.2.4 手工氩弧焊裂纹倾向性 见表5-5。

表5-5[1]  

<table><tr><td>焊前状态</td><td>裂纹倾向性=裂纹长度/焊缝长度/%</td><td>试片数</td></tr><tr><td>固溶状态</td><td>1.1</td><td>6</td></tr><tr><td>RH520</td><td>1.6</td><td>5</td></tr></table>

# 5.3 零件热处理工艺

5.3.1 RH制度为该钢的标准热处理制度，用棒、板制造的零件或锻件均可采用该制度。该热处理制度分三道工序： $1050^{\circ}\mathrm{C}$ 固溶，空冷或水冷（应在 $1\mathrm{h}$ 内连续快冷至室温并转入冰冷处理）； $-78^{\circ}\mathrm{C}2\sim 4\mathrm{h}$ 冷处理； $520^{\circ}\mathrm{C}2\mathrm{h}$ 时效，空冷。冷成形或机加工通常在固溶状态下进行。亦可根据不同产品的要求，采用 $350^{\circ}\mathrm{C}$ 亚时效处理或 $560\sim 580^{\circ}\mathrm{C}$ 过时效处理。零件在热处理过程中的尺寸变化列于表5-6。对于尺寸要求精密的零件，应适当安排好生产、制造工艺流程。

表5-6[1]  

<table><tr><td rowspan="3">试样号</td><td rowspan="3">固溶处理后长度/mm</td><td colspan="3">冷处理后长度变化</td><td colspan="3">时效处理后长度变化</td></tr><tr><td rowspan="2">长度/mm</td><td colspan="2">伸长量</td><td rowspan="2">长度/mm</td><td colspan="2">伸长量</td></tr><tr><td>mm</td><td>%</td><td>mm</td><td>%</td></tr><tr><td>1</td><td>110.32</td><td>110.68</td><td>0.36</td><td rowspan="3">0.33</td><td>110.66</td><td>-0.02</td><td rowspan="3">-0.03</td></tr><tr><td>2</td><td>110.28</td><td>110.64</td><td>0.36</td><td>110.60</td><td>-0.04</td></tr><tr><td>3</td><td>110.32</td><td>110.70</td><td>0.38</td><td>110.66</td><td>-0.04</td></tr></table>

5.3.2 CH制度主要用于弹性元件。可按产品性能要求，选用 $520^{\circ}\mathrm{C}$ 或 $350^{\circ}\mathrm{C}$ 或 $560\sim 580^{\circ}\mathrm{C}$ 时效处理，处理时间为 $2\mathrm{h}$ ，空冷。

5.3.3 TH制度主要适用于对强度要求不是很高的薄壁零部件。

# 5.4 表面处理工艺

5.4.1 通常于超高强度状态下使用，进行喷丸处理可使疲劳性能大幅度提高。

# 5.4.2 电镀或钝化处理。

5.5 切削加工与磨削性能 机械加工工艺可参照18-8型不锈钢，一般产品通常在固溶、锻造或热轧状态进行切削加工，加工性能略优于1Cr18Ni9Ti钢。对尺寸要求精密的零件，为防止马氏体转变时尺寸增大，造成变形或超差，可在冷处理或冷变形后进行切削加工，时效处理后进行磨削加工。宜用低速大吃刀量加工，以免引起加工硬化。

# 6 功能考核试验

# 7 使用建议

选用。

# 参考文献

1 北京航空材料研究所，上海钢铁研究所，上钢三厂.0Cr12Mn5Ni4Mo3Al半奥氏体沉淀硬化不锈钢性能汇编.1976  
2 北京航空材料研究所.0Cr12Mn5Ni4Mo3Al钢试验报告汇总记录本.1975～1985  
3 成都飞机制造公司.0Cr12Mn5Ni4Mo3Al钢复验数据.1998  
4 北京航空材料研究所. 0Cr12Mn5Ni4Mo3Al 钢应力-应变曲线试验报告. 1986  
5 北京航空材料研究所.69111及1Cr18Ni9冷拉弹簧钢丝性能试验总结.1984

编写 罗培令 金建军

校对 古宝珠

审定 赵振业

# 0Cr16Ni6

# 1 概述

0Cr16Ni6是一种控制相转变型沉淀硬化不锈钢。该钢固溶处理冷至室温具有奥氏体和马氏体组织，良好的热加工性能和冷变形性，通过冷处理或冷变形转变为马氏体组织，再经时效处理获得高强度，缺口敏感性较低，对氢脆不敏感，并有较好的耐应力腐蚀性能。适用于制造飞机、发动机重要受力构件和其他飞行器零件等。

1.1 材料牌号 0Cr16Ni6。  
1.2 相近牌号 07X16H6（俄罗斯）。  
1.3 材料的技术标准 C1J15—1990 《0Cr16Ni6 中温不锈钢棒材标准》。  
1.4 化学成分 见表1-1。

表1-1 $\%$   

<table><tr><td>C</td><td>Mn</td><td>Si</td><td>Cr</td><td>Ni</td><td>Ti</td><td>N</td><td>S</td><td>P</td></tr><tr><td>0.05~0.09</td><td>0.30~0.80</td><td>0.30~0.80</td><td>15.00~17.00</td><td>5.00~7.50</td><td>≤0.05</td><td>≤0.10</td><td>≤0.020</td><td>≤0.030</td></tr></table>

1.5 热处理制度 $1000^{\circ}\mathrm{C}$ ，水冷 $+(-70\sim -80)^{\circ}\mathrm{C}, 2\mathrm{h} + 420^{\circ}\mathrm{C}, 1\mathrm{h}$ ，空冷。  
1.6 品种规格与供应状态   
1.6.1 品种规格 热轧棒 $d10\sim 200\mathrm{mm}$ ；锻材 $d40\sim 200\mathrm{mm}$ 。  
1.6.2 供应状态 热轧或退火。  
1.7 熔炼与铸造工艺 可采用电弧炉、电弧炉 $+$ 电渣重熔以及其他炉外精炼方法冶炼。  
1.8 应用概况与特殊要求  
1.8.1 应用概况 已用于飞机的发动机吊挂等中温承力构件。  
1.8.2 特殊要求 熔炼时含氮量应控制在 $0.1\%$ 以下。

# 2 物理及化学性能

# 2.1 热性能

2.1.1 熔化温度范围 $1360\sim 1450^{\circ}\mathrm{C}^{[1]}$   
2.1.2 热导率 见表2-1。

表2-1[1]   

<table><tr><td>θ/℃</td><td>100</td><td>200</td><td>300</td><td>400</td><td>500</td><td>600</td></tr><tr><td>λ/(W/(m·°C))</td><td>18</td><td>19.3</td><td>20.9</td><td>22.2</td><td>23.0</td><td>24.3</td></tr></table>

2.1.3 比热容 $c = 444\mathrm{J} / (\mathrm{kg}\cdot \mathrm{C})^{[1]}$   
2.1.4 线膨胀系数 见表2-2。

表2-2[1]  

<table><tr><td>θ/℃</td><td>20~100</td><td>20~200</td><td>20~300</td><td>20~400</td><td>20~500</td><td>20~600</td></tr><tr><td>α/10-6℃-1</td><td>9.5</td><td>11.0</td><td>12.0</td><td>12.5</td><td>13.0</td><td>13.0</td></tr></table>

2.2 密度 $\rho = 7.72\mathrm{g / cm}^{3[1]}$   
2.3 电性能  
2.3.1 电阻率 $\rho = 83.7\times 10^{8}\Omega \cdot \mathbf{m}^{[1]}$

# 2.4 磁性能

# 2.5 化学性能

2.5.1 抗氧化性能 在 $420^{\circ}\mathrm{C}$ 以下的空气及航空燃烧产物的气氛中，具有稳定的抗氧化性能。

# 2.5.2 耐腐蚀性能

2.5.2.1 耐均匀腐蚀性能与1Cr17Ni2不锈钢相近。  
2.5.2.2 耐晶间腐蚀性能 按《不锈耐酸钢晶间腐蚀倾向试验方法》进行晶间腐蚀试验时，可满足“L”法的技术要求。  
2.5.2.3 耐应力腐蚀性能见表2-3。

表2-3[1]  

<table><tr><td>试样截面积/mm2</td><td>试验应力75%σP0.2/MPa</td><td>试验时间/h</td><td>剩余强度σb/MPa</td><td>试样截面积/mm2</td><td>试验应力75%σP0.2/MPa</td><td>试验时间/h</td><td>剩余强度σb/MPa</td></tr><tr><td>4.7</td><td rowspan="2">-</td><td rowspan="4">720</td><td>1305</td><td>4.7</td><td rowspan="2">-</td><td rowspan="4">1440</td><td>1285</td></tr><tr><td>4.9</td><td>1265</td><td>4.8</td><td>1295</td></tr><tr><td>4.9</td><td>810</td><td>1315</td><td>4.8</td><td>760</td><td>1295</td></tr><tr><td>4.8</td><td>800</td><td>1315</td><td>4.8</td><td>760</td><td>1275</td></tr></table>

注：试验介质为 $3.5\% \mathrm{NaCl}$ 蒸馏水溶液，温度为 $35^{\circ} \mathrm{C} \pm 1^{\circ} \mathrm{C}$ 。

# 3 力学性能

# 3.1 技术标准规定的性能 见表3-1。

表3-1  

<table><tr><td rowspan="3">技术标准</td><td rowspan="3">热处理制度</td><td rowspan="3">θ/℃</td><td>σb</td><td>σP0.2</td><td>δ5</td><td>ψ</td></tr><tr><td colspan="2">MPa</td><td colspan="2">%</td></tr><tr><td colspan="4">不小于</td></tr><tr><td rowspan="2">C1J15-1990</td><td rowspan="2">1000℃,水冷+(-70~80)℃,2h+420℃,1h,空冷</td><td>20</td><td>1175</td><td>930</td><td rowspan="2">12</td><td rowspan="2">50</td></tr><tr><td>400</td><td>930</td><td>735</td></tr></table>

# 3.2 室温及各种温度下的力学性能

3.2.1 硬度 $1000^{\circ}\mathrm{C}$ ，水冷 $+(-70\sim -80)^{\circ}\mathrm{C}, 2\mathrm{h} + 420^{\circ}\mathrm{C}, 1\mathrm{h}$ ，空冷处理后室温硬度值为 $\mathrm{HRC40\sim 48}$ 。

# 3.2.2 拉伸性能

3.2.2.1 拉伸应力-应变曲线见图3-1。  
3.2.2.2 室温和不同温度下的拉伸性能见表3-2。

图3-1 室温拉伸应力-应变曲线[2]  
图片摘要：该图主要展示 3 1 室温拉伸应力 应变曲线[2]。
![](images/435edab5ab39779847205be712577e3e7ae07bbad22c5c8ec638839905bebd49.jpg)  
热处理状态： $1000^{\circ}\mathrm{C}$ ，水冷 $+(-70)^{\circ}\mathrm{C},2\mathrm{h} + 420^{\circ}\mathrm{C},1\mathrm{h}$ ，空冷

表3-2[1]  

<table><tr><td rowspan="2">品种</td><td rowspan="2">热处理制度</td><td rowspan="2">θ/℃</td><td>σb</td><td>σP0.2</td><td>σP0.01</td><td>δ5</td><td>ψ</td></tr><tr><td colspan="3">MPa</td><td colspan="2">%</td></tr><tr><td rowspan="5">热轧棒材</td><td rowspan="5">1000℃,水冷+(-70~−80)℃,2h+420℃,1h,空冷</td><td>20</td><td>1325</td><td>1255</td><td>890</td><td>19</td><td>62</td></tr><tr><td>350</td><td>1285</td><td>1130</td><td>-</td><td>17</td><td>64</td></tr><tr><td>400</td><td>1235</td><td>1030</td><td>-</td><td>17</td><td>65</td></tr><tr><td>450</td><td>1170</td><td>980</td><td>-</td><td>16</td><td>63</td></tr><tr><td>500</td><td>805</td><td>640</td><td>-</td><td>18</td><td>72</td></tr></table>

续表3-2   

<table><tr><td rowspan="2">品种</td><td rowspan="2">热处理制度</td><td rowspan="2">θ/℃</td><td>σb</td><td>σP0.2</td><td>σP0.01</td><td>δ5</td><td>ψ</td></tr><tr><td colspan="3">MPa</td><td colspan="2">%</td></tr><tr><td rowspan="5">锻造棒材</td><td rowspan="5">1000℃,水冷+(-70~−80)℃,2h+420℃,1h,空冷</td><td>20</td><td>1355</td><td>1295</td><td>900</td><td>20</td><td>61</td></tr><tr><td>350</td><td>1300</td><td>1180</td><td>-</td><td>16</td><td>63</td></tr><tr><td>400</td><td>1190</td><td>1100</td><td>-</td><td>15</td><td>66</td></tr><tr><td>450</td><td>1180</td><td>1025</td><td>-</td><td>16</td><td>65</td></tr><tr><td>500</td><td>845</td><td>650</td><td>-</td><td>14</td><td>70</td></tr></table>

# 3.2.3 扭转与剪切性能 室温和不同温度下的扭转性能见表3-3。

表3-3[1]  

<table><tr><td>热处理制度</td><td>θ/℃</td><td>τb/MPa</td><td>τ0.3/MPa</td></tr><tr><td rowspan="3">1000℃,水冷+(-70~−80)℃,2h+420℃,1h,空冷</td><td>20</td><td>1080</td><td>765</td></tr><tr><td>400</td><td>875</td><td>560</td></tr><tr><td>450</td><td>835</td><td>500</td></tr></table>

# 3.3 持久和蠕变性能

# 3.3.1 高温持久性能 见表3-4。

表3-4[1]  

<table><tr><td>品种</td><td>热处理制度</td><td>θ/℃</td><td>σ100/MPa</td></tr><tr><td rowspan="2">棒材</td><td rowspan="2">1000℃,水冷+(-70~−80)℃,2h+420℃,1h,空冷</td><td>400</td><td>950</td></tr><tr><td>450</td><td>510</td></tr></table>

# 3.3.2 高温蠕变性能 见表3-5。

表3-5[1]  

<table><tr><td>品 种</td><td>热处理制度</td><td>\( \theta /{}^{ \circ  }\mathrm{C} \)</td><td>\( {\sigma }_{{\mathrm{P}}_{0.2}/{100}}/\mathrm{{MPa}} \)</td></tr><tr><td rowspan="3">棒材</td><td rowspan="3">\( {1000}^{ \circ  }\mathrm{C} \) ,水冷 \( + \left( {-{70} \sim   - {80}}\right) {}^{ \circ  }\mathrm{C},2\mathrm{\;h} + {420}^{ \circ  }\mathrm{C},1\mathrm{\;h} \) ,空冷</td><td>400</td><td>275</td></tr><tr><td>450</td><td>98</td></tr><tr><td>500</td><td>59</td></tr></table>

# 3.4 疲劳性能

# 3.4.1 低周疲劳 室温和不同温度下的低周疲劳性能见表3-6和图3-2。

表3-6[1]  

<table><tr><td>试验方法</td><td>K</td><td>σmax/MPa</td><td>θ/C</td><td>疲劳寿命N/10³周</td><td>平均对数疲劳寿命X</td><td>s</td><td>中值疲劳寿命N50/10³周</td></tr></table>

$K_{t} = 2, R = 0.1$   

<table><tr><td rowspan="5">成组试验</td><td>1</td><td>1659</td><td></td><td>—</td><td>—</td><td>—</td><td>—</td><td>—</td><td>—</td><td>—</td><td>—</td></tr><tr><td>0.7</td><td>1161</td><td></td><td>3.868</td><td>4.224</td><td>4.381</td><td>—</td><td>—</td><td>3.618</td><td>0.028</td><td>4.152</td></tr><tr><td>0.6</td><td>983</td><td>20</td><td>8.277</td><td>10.020</td><td>8.032</td><td>—</td><td>—</td><td>3.914</td><td>0.052</td><td>8.733</td></tr><tr><td>0.5</td><td>830</td><td></td><td>17.770</td><td>15.080</td><td>19.958</td><td>15.601</td><td>17.011</td><td>4.230</td><td>0.048</td><td>16.999</td></tr><tr><td>0.4</td><td>664</td><td></td><td>40.080</td><td>78.601</td><td>61.577</td><td>80.723</td><td>60.300</td><td>4.795</td><td>0.122</td><td>62.376</td></tr></table>

续表 3-6  

<table><tr><td>试验方法</td><td>K</td><td>σmax/MPa</td><td>θ/℃</td><td>疲劳寿命N/10³周</td><td>平均对数疲劳寿命X</td><td>s</td><td>中值疲劳寿命N50/10³周</td></tr></table>

$K_{\mathrm{t}} = 2,R = 0.1$   

<table><tr><td rowspan="11">成组试验</td><td>1</td><td>1492</td><td rowspan="5">400</td><td>—</td><td>—</td><td>—</td><td>—</td><td>—</td><td>—</td><td>—</td><td>—</td></tr><tr><td>0.7</td><td>1045</td><td>2.181</td><td>2.272</td><td>2.053</td><td>—</td><td>—</td><td>3.336</td><td>0.022</td><td>2.167</td></tr><tr><td>0.6</td><td>877</td><td>4.784</td><td>4.286</td><td>4.756</td><td>—</td><td>—</td><td>3.663</td><td>0.027</td><td>4.603</td></tr><tr><td>0.5</td><td>746</td><td>9.147</td><td>11.368</td><td>6.253</td><td>7.281</td><td>9.860</td><td>3.934</td><td>0.104</td><td>8.587</td></tr><tr><td>0.4</td><td>597</td><td>82.773</td><td>55.610</td><td>120.000</td><td>126.605</td><td>81.617</td><td>4.956</td><td>0.144</td><td>90.445</td></tr><tr><td></td><td></td><td></td><td colspan="5">Kt=2,R=0.1</td><td></td><td></td><td></td></tr><tr><td>1</td><td>1385</td><td rowspan="5">450</td><td>—</td><td>—</td><td>—</td><td>—</td><td>—</td><td>—</td><td>—</td><td>—</td></tr><tr><td>0.7</td><td>969</td><td>2.820</td><td>2.085</td><td>2.065</td><td>—</td><td>—</td><td>3.361</td><td>0.077</td><td>2.298</td></tr><tr><td>0.6</td><td>806</td><td>3.99</td><td>5.654</td><td>4.828</td><td>—</td><td>—</td><td>3.679</td><td>0.075</td><td>4.775</td></tr><tr><td>0.5</td><td>693</td><td>7.763</td><td>6.903</td><td>8.057</td><td>5.263</td><td>8.970</td><td>3.862</td><td>0.088</td><td>7.275</td></tr><tr><td>0.4</td><td>554</td><td>15.268</td><td>16.188</td><td>12.525</td><td></td><td></td><td>4.164</td><td>0.058</td><td>14.574</td></tr></table>

注：1 $K = \sigma_{\mathrm{max}} / \sigma_{\mathrm{bH}}$   
2 试验条件为室温，大气， $K = 0.4,0.5$ 和0.7时，频率为 $10\mathrm{Hz},K = 0.6$ 时频率为 $15\mathrm{Hz}$ 。  
3 热处理状态： $1000^{\circ}\mathrm{C}$ ，水冷 $+(-70\sim -80)^{\circ}\mathrm{C},2\mathrm{h} + 420^{\circ}\mathrm{C},1\mathrm{h}$ ，空冷。

# 3.5 弹性性能

# 3.5.1 弹性模量 见表3-7。

表3-7[1]  

<table><tr><td>θ/℃</td><td>20</td><td>100</td><td>200</td><td>300</td><td>400</td><td>500</td><td>600</td><td>700</td></tr><tr><td>E/GPa</td><td>202</td><td>197</td><td>190</td><td>183</td><td>175</td><td>166</td><td>155</td><td>151</td></tr></table>

# 3.5.2 切变模量 见表3-8。

表3-8[1]  

<table><tr><td>θ/℃</td><td>20</td><td>400</td><td>450</td></tr><tr><td>G/GPa</td><td>78.5</td><td>60.8</td><td>57.9</td></tr></table>

# 3.5.3 泊松比 见表3-9。

表3-9[1]  

<table><tr><td>θ/℃</td><td>20</td><td>300</td><td>350</td><td>400</td><td>450</td></tr><tr><td>μ</td><td>0.23</td><td>0.24</td><td>0.25</td><td>0.26</td><td>0.27</td></tr></table>

图片摘要：该图主要展示 3 9[1]。
![](images/0686d446486f27308846d5befcbf89722d5bc58cfc90aa11c34b6f502e81f1d5.jpg)  
图3-2 不同温度下的低周疲劳曲线[1]

# 3.6 断裂性能

# 3.7 模拟试验性能

# 3.7.1 发动机后拉杆拉-拉疲劳性能 见表3-10。

表3-10[1]  

<table><tr><td rowspan="2">零件名称</td><td rowspan="2">钢号</td><td rowspan="2">θ/℃</td><td>Pmax</td><td>Pmin</td><td rowspan="2">f/Hz</td><td rowspan="2">N/周</td><td rowspan="2">零件名称</td><td rowspan="2">钢号</td><td rowspan="2">θ/℃</td><td>Pmax</td><td>Pmin</td><td rowspan="2">f/Hz</td><td rowspan="2">N/周</td></tr><tr><td colspan="2">N</td><td colspan="2">N</td></tr><tr><td rowspan="2">侧拉杆</td><td>0Cr16Ni6</td><td rowspan="2">400</td><td rowspan="2">22360</td><td rowspan="2">2235</td><td rowspan="2">0.5</td><td>3805</td><td rowspan="2">斜拉杆</td><td>0Cr16Ni6</td><td rowspan="2">400</td><td rowspan="2">40210</td><td rowspan="2">4020</td><td rowspan="2">0.5</td><td>6434</td></tr><tr><td>1Cr17Ni2</td><td>3340</td><td>1Cr17Ni2</td><td>5533</td></tr></table>

# 4 组织结构

# 4.1 相变温度 见表4-1。

表4-1[1]  

<table><tr><td>相变点</td><td>Ac1</td><td>Ac3</td><td>Ms</td><td>Mf</td></tr><tr><td>θ/℃</td><td>600</td><td>650</td><td>-9</td><td>-85</td></tr></table>

# 4.2 时间-温度-组织转变曲线

4.3 合金组织结构 固溶状态下的组织为约 $40\%$ 马氏体， $60\%$ 奥氏体，冷处理或冷变形后为 $90\%$ 左右的马氏体，其余为奥氏体。

# 5 工艺性能与要求

# 5.1 成形性能

5.1.1 热加工性能 热加工温度范围： $1100\sim 900^{\circ}\mathrm{C}$

5.1.2 冷加工性能 冷加工性能介于奥氏体不锈钢与马氏体不锈钢之间，可以在室温下进行轧制。

# 5.2 焊接性能

5.3 零件热处理工艺 $1000^{\circ}\mathrm{C}$ ，水冷 $+(-70\sim -80)^{\circ}\mathrm{C}$ ，2h冷处理 $+420^{\circ}\mathrm{C}$ ，2h回火，空冷。

5.4 表面处理工艺 室温一般不需要表面处理。用于中温下的高强度部件时，表面防护与马氏体不锈钢相似。

# 6 功能考核试验

# 7 使用建议

选用。

# 参考文献

1 成都飞机研究所.0Cr16Ni6中温不锈钢研究总结.1984  
2 北京航空材料研究所.0Cr16Ni6不锈钢棒材拉伸应力-应变曲线报告.1986

编写 刘成明 戴秀梅

校对 何枫

审定 何枫

# 1Cr18Ni11Si4AlTi

# 1 概述

1Cr18Ni11Si4AlTi是一种奥氏体-铁素体双相不锈钢。该钢的抗拉强度，特别是屈服强度明显高于单相奥氏体钢，并具有较高的抗氧化性及耐腐蚀性。该钢的冷热加工较单相奥氏体钢困难。适量铁素体相的存在，有效地降低了钢的焊接裂纹倾向性，改善了钢的焊接性能，适合于制造在空气和特定介质中工作的焊接件。

1.1 材料牌号 1Cr18Ni11Si4AlTi(GX-2)。  
1.2 相近牌号 15X18H12C4TIO,3H654(俄罗斯)。  
1.3 材料的技术标准 见表1-1。

表1-1  

<table><tr><td>品  种</td><td>技 术  标  准</td></tr><tr><td>棒  材</td><td>GJB 2294-1995 《航空用不锈钢及耐热钢棒规范》</td></tr><tr><td>板  材</td><td>GJB 2295-1995 《航空用不锈钢冷轧薄板规范》</td></tr><tr><td>带材(冷轧)</td><td>重钢GP 9105-1995 《1Cr18Ni11Si4AlTi(GX-2)钢带技术协议》</td></tr></table>

1.4 化学成分 见表1-2。

%

表1-2  

<table><tr><td>C</td><td>Mn</td><td>Si</td><td>Cr</td><td>Ni</td><td>Al</td><td>Ti</td><td>S</td><td>P</td></tr><tr><td>0.10~0.18</td><td>≤0.80</td><td>3.40~4.00</td><td>17.50~19.50</td><td>10.00~12.00</td><td>0.10~0.30</td><td>0.40~0.70</td><td>≤0.025</td><td>≤0.035</td></tr></table>

1.5 热处理制度 棒材为 $1000^{\circ}\mathrm{C} \pm 20^{\circ}\mathrm{C}$ ，水冷；板、带材为 $1020 \sim 1050^{\circ}\mathrm{C}$ ，水冷或空冷。  
1.6 品种规格与供应状态   
1.6.1 品种规格 锻制棒材：方、圆棒；冷轧板材 $\delta (0.8\sim 2.0)\mathrm{mm}\times 710\mathrm{mm}\times 2000\mathrm{mm},\delta (2.5\sim$ $4,0)\mathrm{mm}\times 650\mathrm{mm}\times (1300\sim 1400)\mathrm{mm};$ 冷轧带材 $\delta (0.3\sim 1.2)\mathrm{mm}$ ，宽度 $\leqslant 400\mathrm{mm}$ 。  
1.6.2 供应状态 固溶状态，也可锻、轧状态或冷变形状态。  
1.7 熔炼与铸造工艺 电弧炉或感应炉冶炼，也可以采用AOD、VOD等炉外精炼工艺生产。  
1.8 应用概况与特殊要求  
1.8.1 应用概况 已用于航空发动机空气散热器及减速箱零件、火箭发动机氧化剂储箱等。  
1.8.2 特殊要求 由于化学成分波动强烈地影响两相比例和钢的各项性能，冶炼时必须严格控制。在 $600\sim 920^{\circ}\mathrm{C}$ 尤其在 $750\sim 850^{\circ}\mathrm{C}$ 温度区间停留，铁素体相中容易析出 $\sigma$ -相，导致钢的塑性及韧性急剧下降。如果工艺过程无法避免在此温度区间停留，随后必须重新进行固溶处理，以消除 $\sigma$ -相，恢复塑性和韧性。

# 2 物理及化学性能

2.1 热性能
