Repository: C-zj02/CFD-claw

<div align="center">

**English** | [中文](#中文版) | [Français](README_FR.md) | [Русский](README_RU.md) | [हिन्दी](README_HI.md) | [العربية](README_AR.md) | [Português](README_PT.md)

# 🚀 Claude Code Python

**A Complete Python Reimplementation Based on Real Claude Code Source**

*From TypeScript Source → Rebuilt in Python with ❤️*

***
**🔥 Active Development • New Features Weekly 🔥**

</div>

***

## 🎯 What is This?

**Clawd Code** is a **complete Python rewrite** of Claude Code, based on the **real TypeScript source code**.

File: RAG-data/中国航空材料手册（第2版）第3卷 铝合金 镁合金201-400.pdf-3ed7167a-d291-496d-8323-b8e053139e56.md (part 8 of 12)
表3-12  
14 北京航空材料研究所. LC9CGS1 铝合金轰炸机前起落架外筒性能分析. 1982  
15 美国国防部.MIL-HDBK-5D 航空与航天飞行器结构用金属材料与元件.1983.航空工业部三〇一研究所.1985.634  
16 北京航空材料研究所. 航空金属材料疲劳性能手册. 1981. 137~141  
17 杨永安, 蔡春玲. LC9CS 铝板 $\mathbf{K}_{\mathbb{R}}$ 曲线试验研究小结. KYG6-38-13. 1983  
18 杨永安.金属板材中心裂纹拉伸试样几何相关性试验研究，中国机械工程学会理化检验学会第三次会议文集·1984.482～486  
19 北京航空材料研究所. LC9CS 板材孔边角裂纹试验研究. 1985

# 7A33

# 1 概述

7A33合金是铝-锌-镁系可热处理强化的耐腐蚀高强度结构铝合金。它具有高的耐海水和海洋大气腐蚀性能；没有晶间腐蚀、应力腐蚀和剥落腐蚀倾向；强度与2A12合金相当，还有良好的断裂韧度。工艺塑性和低的缺口敏感性；可点焊和滚焊。适用于制作水上飞机、舰载和沿海区域使用的直升机、飞机的蒙皮和结构件，可代替2A12合金。

1.1 材料牌号 7A33。  
1.2 相近牌号

1.3 材料的技术标准

GB/T3190—1996 《变形铝及铝合金化学成分》

Q/6S 146—1984 《LB733 耐蚀铝合金暂行试制技术条件》

1.4 化学成分 按GB/T3190--1996，合金化学成分见表1-1。

表1-1  

<table><tr><td rowspan="2">Si</td><td rowspan="2">Fe</td><td rowspan="2">Cu</td><td rowspan="2">Mn</td><td rowspan="2">Mg</td><td rowspan="2">Cr</td><td rowspan="2">Zn</td><td rowspan="2">Ti</td><td colspan="2">其他</td><td rowspan="2">Al</td></tr><tr><td>单个</td><td>合计</td></tr><tr><td>0.20</td><td>0.30</td><td>0.25~0.55</td><td>0.05</td><td>2.2~2.7</td><td>0.10~0.20</td><td>4.6~5.4</td><td>0.05</td><td>0.05</td><td>0.10</td><td>余量</td></tr></table>

1.4.1 包铝层化学成分 采用7A01合金包覆，其成分按GB/T3190-1996见表1-2。

表1-2  

<table><tr><td rowspan="2">Si</td><td rowspan="2">Fe</td><td rowspan="2">Cu</td><td rowspan="2">Zn</td><td rowspan="2">Si+Fe</td><td colspan="2">其他</td><td rowspan="2">Al</td></tr><tr><td>单个</td><td>合计</td></tr><tr><td>0.30</td><td>0.30</td><td>0.01</td><td>0.9~1.3</td><td>0.45</td><td>0.03</td><td>-</td><td>余量</td></tr></table>

1.5 热处理制度 按Q/6S146—1984规定。

1.5.1 退火

1.5.1.1 完全退火 制度: $390 \sim 420\mathrm{C}, 1\mathrm{h}$ , 然后以不大于 $30\mathrm{C} / \mathrm{h}$ 的速度冷至 $200\mathrm{C}$ , 随后出炉空冷。

1.5.1.2 中间退火 制度： $320\sim 350\mathrm{C},1\sim 2\mathrm{h}$ 。随后出炉空冷。

1.5.2 固溶热处理加人工时效 固溶热处理在硝酸盐槽中加热，制度： $460\mathrm{C}\pm 5\mathrm{C},20\sim 40\mathrm{min}$ 水冷，水温不超过 $40^{\circ}\mathrm{C}$ 。

人工时效采用双级时效：

第一级： $70 \sim 90^{\circ} \mathrm{C}, 10 \sim 20 \mathrm{~h}$ ；

第二级： $150\mathrm{C}\pm 5\mathrm{C},10\sim 20\mathrm{h}$

固溶热处理与人工时效间的时间间隔不限。

1.5.2.1 重复热处理 重复固溶热处理的加热时间减半，人工时效制度不变，重复热处理次数不应多于2次。  
1.6 品种规格与供应状态 以薄板形式供应，供应状态有退火和固溶处理加人工时效两种  
1.7 熔炼与铸造工艺 可用反射炉或电炉熔炼，采用半连续铸造方法铸造。  
1.8 应用概况与特殊要求 该合金已用于水上飞机船底蒙皮，使用情况良好。为了保证合金板材半成品具有高的耐腐蚀性能，必须严格控制合金成分、熔铸质量和热处理工艺。

# 2 物理及化学性能

# 2.1 热性能

2.1.1 熔化温度范围 $606\sim 643\mathrm{C}^{[1]}$   
2.1.2 热导率 见表2-1。  
2.1.3 比热容 见表2-2。

2.1.4 线膨胀系数 见表2-3。

2.2 密度 $\rho = 2.78\mathrm{g / cm}^{3[1]}$   
2.3 电性能

2.3.1 电导率 不包铝板固溶热处理加人工时效状态的电导率 $\gamma = 23.2\mathrm{MS} / \mathrm{m}^{[1]}$ 。  
2.3.2 电阻率 不包铝板固溶热处理加工时效状态的电阻率 $\rho = 44.7\mathrm{n}\Omega \cdot \mathrm{m}$ 。

2.4 磁性能 无磁性。  
2.5 化学性能

表 $2 - 1 \mid  {}_{\mathrm{i}}^{1}$   

<table><tr><td>\( \theta /\mathrm{C} \)</td><td>100</td><td>200</td><td>300</td></tr><tr><td>\( \lambda /\left( {\mathrm{W}/\left( {\mathrm{m} \cdot  \mathrm{C}}\right) }\right) \)</td><td>109</td><td>113</td><td>115</td></tr></table>

表2-2  

<table><tr><td>\( \theta /C \)</td><td>20~100</td><td>20~200</td><td>20~300</td></tr><tr><td>\( c/\left( {\mathrm{J}/\left( {\mathrm{{kg}} \cdot  \mathrm{C}}\right) }\right) \)</td><td>840</td><td>878</td><td>911</td></tr></table>

表 $2 - 3^{[1]}$   

<table><tr><td>\( \theta /C \)</td><td>20~100</td><td>20~200</td><td>\( {20} \sim  {300} \)</td></tr><tr><td>\( \alpha /{10}^{-6}\left( {{}^{n - 1}}\right) \)</td><td>22.7</td><td>24. 6</td><td>26. \( {}^{\text{①}} \)</td></tr></table>

2.5.1 抗氧化性能 与其他铝合金一样具有极其优良的抗氧化性能。  
2.5.2 耐腐蚀性能 合金在各种腐蚀性环境中的耐腐蚀性能良好，没有晶间腐蚀、应力腐蚀和剥落腐蚀倾向。  
2.5.2.1 交替腐蚀性能见表2-4。

表 2-4[1]  

<table><tr><td rowspan="2">合金状态</td><td rowspan="2">腐蚀周期/d</td><td colspan="2">腐蚀前性能</td><td colspan="2">腐蚀后性能</td><td colspan="2">性能损失/%</td></tr><tr><td>σb/MPa</td><td>δ10/%</td><td>σb/MPa</td><td>δ10/%</td><td>σb</td><td>δ1</td></tr><tr><td>7A33</td><td rowspan="2">7</td><td rowspan="2">462</td><td rowspan="2">12.5</td><td>453</td><td>11.6</td><td>1.9</td><td>7.2</td></tr><tr><td>T6</td><td>449</td><td>8.3</td><td>2.8</td><td>33.6</td></tr><tr><td>2A12</td><td rowspan="2">7</td><td rowspan="2">487</td><td rowspan="2">18.9</td><td>287</td><td>1.6</td><td>41.0</td><td>91.5</td></tr><tr><td>T4</td><td>245</td><td>1.5</td><td>49.7</td><td>92.1</td></tr></table>

注：按HCS206-60进行试验，溶液为 $3\% \mathrm{NaCl} + 0.1\% \mathrm{H}_2\mathrm{O}_2$ ，试样厚 $1.5\mathrm{mm}$ ，不带任何防护，2A12合金性能数据是同时试验的对比数据。

2.5.2.2 拉伸应力腐蚀性能见表2-5。

表2-51  

<table><tr><td>合金状态</td><td>δ/mm</td><td>σ/MPa②</td><td>σb/MPa③</td><td>断裂时间/h</td></tr><tr><td>7A33T6</td><td rowspan="2">1.5</td><td>298</td><td>447</td><td>&gt;720, &gt;720, &gt;720, &gt;720, &gt;720</td></tr><tr><td>7A33T62</td><td>287</td><td>442</td><td>&gt;720, &gt;720, &gt;720, &gt;720, &gt;720, &gt;720, &gt;720, &gt;720, &gt;720, &gt;720, &gt;720, &gt;720, &gt;720, &gt;720, &gt;720, &gt;720, &gt;720, &gt;720, &gt;720, &gt;720, &gt;720,</td></tr></table>

续表2-5   

<table><tr><td>合金状态</td><td>δ/mm</td><td>σ/MPa2</td><td>σb/MPa3</td><td>断裂时间/h</td></tr><tr><td>2A12 T4</td><td rowspan="2">1.5</td><td>243</td><td>335</td><td>2.95,3.8,4.8,7.9,22.6</td></tr><tr><td>2A12 T42</td><td>228</td><td>267</td><td>5.5,11.5,17.6,88.5,117.6</td></tr></table>

(1) 试验方法按 HCS 207-64, 腐蚀介质为 $3\% \mathrm{NaCl} + 0.5\% \mathrm{H}_2\mathrm{O}_2$ 的水溶液, 温度 $35^{\circ}\mathrm{C}$ 。  
2）试验应力 $\sigma = 75\% \sigma_{\mathrm{P0.2}}$   
剩余强度即不加应力在同样腐蚀介质中按平均断裂时间腐蚀后的强度。

# 2.5.2.3 晶间腐蚀[2] 合金在以下几种腐蚀条件下没有晶间腐蚀。

（1）在 $3\% \mathrm{NaCl} + 0.1\% \mathrm{H}_2\mathrm{O}_2$ 水溶液中交替腐蚀。  
（2）在 $3\% \mathrm{NaCl} + 0.5\% \mathrm{H}_2\mathrm{O}_2$ 水溶液中在应力作用下的腐蚀。  
（3）在 $3\% \mathrm{NaCl} + 1\% \mathrm{HCl}$ 水溶液中腐蚀 $24\mathrm{h}$   
（4）在 $\mathrm{NaCl}(234\mathrm{g / L})$ 、 $\mathrm{KNO}_3(50\mathrm{g / L})$ 、 $\mathrm{HNO}_3(6.3\mathrm{mL / L})$ 混合溶液（按ASTM G 34—1986中腐蚀 $48\mathrm{h}$ 。  
（5）在海港水域中腐蚀。  
（6）在海洋大气中腐蚀。  
（7）在工业大气中腐蚀。

# 2.5.2.4 剥落腐蚀 试验方法按ASTM G34—1986，无剥落腐蚀，仅呈坑腐蚀。

# 2.5.2.5 海港水域中腐蚀见表2-6和表2-7。

表 $2 - 6\left\lbrack  {}^{1}\right\rbrack$   

<table><tr><td rowspan="3">合金状态</td><td rowspan="3">腐蚀方式</td><td colspan="8">力学性能损失/%</td></tr><tr><td>σb</td><td>δ10</td><td>σb</td><td>δ10</td><td>σb</td><td>δ10</td><td>σb</td><td>δ3</td></tr><tr><td colspan="2">腐蚀1个月</td><td colspan="2">腐蚀3个月</td><td colspan="2">腐蚀6个月</td><td colspan="2">腐蚀1年</td></tr><tr><td rowspan="3">7A33T6</td><td>全浸</td><td>5.3</td><td>56.8</td><td>10.2</td><td>71.2</td><td>27.6</td><td>90.4</td><td>41.4</td><td>86.4</td></tr><tr><td>半浸</td><td>15.7</td><td>81.6</td><td>2.3</td><td>36.8</td><td>13.8</td><td>79.2</td><td>19.7</td><td>81.6</td></tr><tr><td>水溅</td><td>1.9</td><td>14.4</td><td>5.5</td><td>21.6</td><td>4.5</td><td>32.2</td><td>9.8</td><td>48.0</td></tr><tr><td rowspan="3">2A12T4</td><td>全浸</td><td>46.7</td><td>94.2</td><td>32.8</td><td>91.5</td><td>64.2</td><td>100</td><td>100</td><td>100</td></tr><tr><td>半浸</td><td>54.7</td><td>94.2</td><td>64.8</td><td>94.7</td><td>75.1</td><td>96.8</td><td>100</td><td>100</td></tr><tr><td>水溅</td><td>10.7</td><td>59.3</td><td>18.9</td><td>72.0</td><td>30.4</td><td>81.0</td><td>38.4</td><td>86.2</td></tr></table>

注：试验地点青岛，试样厚度 $1.5\mathrm{mm}$ ，不带任何防护。

表2-7  

<table><tr><td rowspan="2">合金状态</td><td colspan="4">海港不同全浸腐蚀周期最大平均点蚀深度/mm</td></tr><tr><td>1个月</td><td>3个月</td><td>6个月</td><td>1年</td></tr><tr><td>7A33 T6</td><td>0.16</td><td>0.40</td><td>0.39</td><td>0.68</td></tr><tr><td>2A12 T4</td><td>0.60,个别穿透</td><td>大洞</td><td>大洞</td><td>大洞</td></tr></table>

# 2.5.2.6 大气腐蚀性能见表2-8。

表2-8  

<table><tr><td rowspan="2">合金状态</td><td rowspan="2">试验地点</td><td rowspan="2">试验周期</td><td colspan="2">力学性能损失/%</td><td rowspan="2">重量损失速率(mg/(cm2·d))</td></tr><tr><td>σb</td><td>δ10</td></tr><tr><td rowspan="3">7A33 T6</td><td>青岛</td><td>3年</td><td>7.2</td><td>46.4</td><td>2.5×10-1</td></tr><tr><td>厦门</td><td>3年</td><td>2.3</td><td>3.2</td><td></td></tr><tr><td>南昌</td><td>3年</td><td>2.1</td><td>2.4</td><td>1.21×10-1</td></tr><tr><td>2A12 T4</td><td>青岛</td><td>3年</td><td>31.2</td><td>31.0</td><td>3.5×10-1</td></tr></table>

# 3 力学性能

3.1 技术标准规定的性能 见表3-1。  
3.2 室温及各种温度下的力学性能

表3-1  

<table><tr><td>技术标准</td><td>品种</td><td>状态</td><td>δ/mm</td><td>σb/MPa</td><td>σP0.2/MPa</td><td>δ1/%</td></tr><tr><td rowspan="3">Q/6S 146-1984</td><td rowspan="3">包铝板</td><td>O</td><td>0.4~2.5</td><td>≤235</td><td>—</td><td>≥13</td></tr><tr><td>T6</td><td>0.4~2.5</td><td>≥405</td><td>≥335</td><td>≥8</td></tr><tr><td>O,T62</td><td>0.4~2.5</td><td>≥390</td><td>≥315</td><td>≥8</td></tr><tr><td rowspan="4">Q/6S 146-1984</td><td rowspan="4">不包铝板</td><td>T6</td><td>0.4~1.0</td><td>≥410</td><td>≥345</td><td>≥7</td></tr><tr><td>T6</td><td>&gt;1.0~2.5</td><td>≥420</td><td>≥355</td><td>≥8</td></tr><tr><td>O</td><td>0.4~2.5</td><td>≤245</td><td>—</td><td>≥12</td></tr><tr><td>O,T62</td><td>0.4~2.5</td><td>≥410</td><td>≥335</td><td>≥8</td></tr></table>

# 3.2.1 拉伸性能

3.2.2.1 室温拉伸性能见表3-2，应力-应变曲线见图3-1。

表3-2  

<table><tr><td>品种</td><td>状态</td><td>δ/mm</td><td>σb/MPa</td><td>σ0.01/MPa</td><td>σP0.2/MPa</td><td>σ0.7/MPa</td><td>σ0.87/MPa</td><td>δ10/%</td><td>n</td></tr><tr><td rowspan="6">包铝板</td><td>O</td><td rowspan="6">1.5</td><td>194</td><td>-</td><td>98</td><td>-</td><td>-</td><td>18.5</td><td>5</td></tr><tr><td>W</td><td>280</td><td>-</td><td>131</td><td>-</td><td>-</td><td>22.8</td><td>5</td></tr><tr><td rowspan="2">T6</td><td>422~438①</td><td>311~326①</td><td>369~381①</td><td>376</td><td>365</td><td>11.1~13.1①</td><td>14</td></tr><tr><td>432</td><td>376</td><td>376</td><td></td><td></td><td>11.9</td><td></td></tr><tr><td rowspan="2">T62</td><td>416~427①</td><td>287</td><td>356~371①</td><td>373</td><td>361</td><td>10.1~12.7①</td><td>11</td></tr><tr><td>422</td><td>365</td><td></td><td></td><td></td><td>11.9</td><td></td></tr><tr><td rowspan="4">不包铝板</td><td>O</td><td rowspan="4">1.5</td><td>202</td><td>-</td><td>96</td><td>-</td><td>-</td><td>17.7</td><td>3~5</td></tr><tr><td>W</td><td>310</td><td>-</td><td>-</td><td>-</td><td>-</td><td>22.5</td><td>5</td></tr><tr><td>T6</td><td>462</td><td>354</td><td>404</td><td>408</td><td>398</td><td>12.5</td><td>4~7</td></tr><tr><td>T62</td><td>438</td><td>-</td><td>382</td><td>-</td><td>-</td><td>12.7</td><td>5</td></tr></table>

① 分子表示低值～高值，分母为均值。

3.2.2.2 不同温度下的拉伸性能见表3-3。

表3-3[1]  

<table><tr><td>品种</td><td>状态</td><td>δ/mm</td><td>θ/C</td><td>t/min</td><td>σb/MPa</td><td>δ5/%</td></tr><tr><td rowspan="5">包铝板</td><td rowspan="5">T6</td><td rowspan="5">1.5</td><td>100</td><td rowspan="5">20</td><td>372</td><td>18.8</td></tr><tr><td>125</td><td>345</td><td>18.0</td></tr><tr><td>150</td><td>320</td><td>23.2</td></tr><tr><td>175</td><td>278</td><td>21.4</td></tr><tr><td>200</td><td>217</td><td>21.3</td></tr></table>

3.2.3 压缩性能 见表3-4。

表3-4[1]  

<table><tr><td>品种</td><td>状态</td><td>δ/mm</td><td>σPc0.2/MPa</td></tr><tr><td>包铝板</td><td>T6</td><td>1.5</td><td>407</td></tr><tr><td>不包铝板</td><td>T6</td><td>1.5</td><td>421</td></tr></table>

3.2.4 应力集中 见表3-5。

图片摘要：该图主要展示 3 4[1]。
![](images/aa7be38ec5c01b6f271503fb3d0dea6041db22b14ac61ce34ad4f82cc0f6e1be.jpg)  
图3-1 7A33合金板材应力-应变曲线

# 3.2.5 其他性能

# 3.2.5.1 应变硬化指数 $n$ 见表3-6。

表3-5  

<table><tr><td>品种</td><td>状态</td><td>δ/mm</td><td>σbH/MPa</td><td>ηH1.2%</td></tr><tr><td rowspan="2">包铝板</td><td>T6</td><td rowspan="2">1.5</td><td>355</td><td>17.0</td></tr><tr><td>T62</td><td>351</td><td>17.4</td></tr><tr><td>不包铝板</td><td>T6</td><td>1.5</td><td>370</td><td>20.4</td></tr></table>

注：1 试验方法按ASTME338—1991，侧缺口试样，缺口半径 $r \leqslant 0.018\mathrm{mm}$ 。

$$
\eta_ {\mathrm {H}} (\%) = \frac {\sigma_ {\mathrm {b}} - \sigma_ {\mathrm {b H}}}{\sigma_ {\mathrm {b}}} \times 100.
$$

表3-6  

<table><tr><td>品种</td><td>状态</td><td>δ/mm</td><td>n</td><td>品种</td><td>状态</td><td>δ/mm</td><td>n</td></tr><tr><td rowspan="2">包铝板</td><td>O</td><td rowspan="2">1.5</td><td>0.2122</td><td>包铝板</td><td>T62</td><td>1.5</td><td>0.0839</td></tr><tr><td>T6</td><td>0.0859</td><td>不包铝板</td><td>T62</td><td>1.5</td><td>0.0854</td></tr></table>

注： $\sigma = K\varepsilon^{\mathrm{th}}$ 。 $\sigma$ —真实应力； $\varepsilon$ —真实应变； $K$ —强度系数。

# 3.2.5.2 塑性应变比 $\gamma$ 见表3-7。

表3-7[1]  

<table><tr><td>品种</td><td>状态</td><td>δ/mm</td><td>ε/%</td><td>试样方向/(°)</td><td>γ</td><td>γm</td><td>Δγ</td></tr><tr><td rowspan="6">包铝板</td><td rowspan="3">O</td><td rowspan="6">1.5</td><td rowspan="3">18</td><td>0</td><td>0.5850</td><td rowspan="3">0.6643</td><td rowspan="3">-0.1165</td></tr><tr><td>45</td><td>0.7225</td></tr><tr><td>90</td><td>0.6270</td></tr><tr><td rowspan="3">T6</td><td rowspan="3">10</td><td>0</td><td>0.4728</td><td rowspan="3">0.7079</td><td rowspan="3">-0.3226</td></tr><tr><td>45</td><td>0.8710</td></tr><tr><td>90</td><td>0.6241</td></tr></table>

注：1 $\gamma_{\mathrm{uu}} = \frac{1}{4} (\gamma_{0^{\circ}} + 2\gamma_{45^{\circ}} + \gamma_{90^{\circ}})$   
3 $\gamma_{\mathrm{m}} = -\gamma$ 的加权平均值；  
$\gamma_{90}$ ——横向 $(90^{\circ})\gamma$ 值；  
2 $\Delta \gamma = \frac{1}{2} (\gamma_{0^{\circ}} + \gamma_{90^{\circ}}) - \gamma_{45^{\circ}}$   
$\gamma_{\mathrm{y}}$ 纵向 $(0^{\circ})\gamma$ 值；  
$\Delta \gamma$ ——制耳效应

# 3.3 持久和蠕变性能

# 3.4 疲劳性能

# 3.4.1 低周疲劳 见表3-8

表3-8  

<table><tr><td>品种</td><td>状态</td><td>δ/mm</td><td>f/(周/min)</td><td>K</td><td>σmax/MPa</td><td>σmin/MPa</td><td>N/周</td></tr><tr><td rowspan="2">包铝板材</td><td>T6</td><td rowspan="2">1.5</td><td rowspan="2">12</td><td rowspan="2">0.7</td><td>302</td><td>30</td><td>6815.7607,76317691,7928</td></tr><tr><td>T62</td><td>290</td><td>29</td><td>5051.5119,55316117,7413</td></tr><tr><td>不包铝板材</td><td>T6</td><td>1.5</td><td>12</td><td>0.7</td><td>317</td><td>32</td><td>6610.6848,78687922,7949</td></tr></table>

# 3.4.1.1 经交替腐蚀后的低周疲劳见表3-9。

# 3.5 弹性性能

3.5.1 弹性模量（静态） 见表3-10。

表3-9  

<table><tr><td>合金状态</td><td>品种</td><td>δ/mm</td><td>腐蚀天数</td><td>f/(周/min)</td><td>K</td><td>σmax/MPa</td><td>σmin/MPa</td><td>N 周</td></tr><tr><td rowspan="3">7A33 T6</td><td rowspan="3">不包铝板材</td><td rowspan="3">1.5</td><td>7</td><td rowspan="3">12</td><td rowspan="2">0.7</td><td>317</td><td>32</td><td>2714,3440,35533875,4327</td></tr><tr><td>4</td><td>317</td><td>32</td><td>3057,3108,33633464,4998</td></tr><tr><td>4</td><td>0.67</td><td>302</td><td>30</td><td>3723,377,40975276,5416</td></tr><tr><td rowspan="2">2A12 T6</td><td rowspan="2">不包铝板材</td><td rowspan="2">1.5</td><td>7</td><td rowspan="2">12</td><td rowspan="2">0.7</td><td>302</td><td>30</td><td>100,357,458892,1124</td></tr><tr><td>4</td><td>302</td><td>30</td><td>300,598,6981028,1215</td></tr></table>

# 3.6 断裂性能

# 3.6.1 断裂韧度 见表3-11和图3-2。

# 3.6.2 疲劳裂纹扩展速率 见图3-3。

表3-10[3]  

<table><tr><td>品种</td><td>状态</td><td>δ/mm</td><td>E/GPa</td><td>n</td></tr><tr><td>包铝板材</td><td>T6</td><td>1.5</td><td>62~66/65</td><td>14</td></tr><tr><td>不包铝板材</td><td>T6</td><td>1.5</td><td>68~70/69</td><td>10</td></tr></table>

表3-11[1]  

<table><tr><td>品种</td><td>状态</td><td>\( \delta /\mathrm{{mm}} \)</td><td>\( {K}_{\mathrm{C}}/\left( {\mathrm{{MN}}/{\mathrm{m}}^{3/2}}\right) \)</td></tr><tr><td>包铝板</td><td>T6</td><td>1.5</td><td>134</td></tr><tr><td>不包铝板</td><td>T6</td><td>1.5</td><td>126</td></tr></table>

图片摘要：该图主要展示 3 11[1]。
![](images/236cf5d89743cfef85595e7b560ad0bfbb73db147ccda07b37e140daa72c1822.jpg)  
试验方法按HZ249—1981，试样为BP型紧凑拉伸试样，宽 $270\mathrm{mm}$   
包铝板T6状态：  
一不包铝板T6状态

图片摘要：该图主要展示 3 3 裂纹扩展速率[1,4]。
![](images/c6cdb4d862940356c133a2190bd53d0b829ffd2f91f49e9b92bc76f3e543db77.jpg)  
采用CCT中心裂纹试样，尺寸为 $1.5\mathrm{mm}\times 300\mathrm{mm}\times 90\mathrm{mm}$ 计算按forman公式；  
- 为包铝板T6状态； 一为不包铝板T6状态  
图3-3 裂纹扩展速率[1,4]   
图3-2 裂纹扩展阻力 $K_{\mathrm{R}}$ 曲线

# 4 组织结构

# 4.1 相变温度

# 4.2 时间-温度-组织转变曲线

4.3 合金组织结构 合金在固溶热处理加人工时效状态下主要的强化相为 $\eta^{\prime}$ 相，成片状；此外还有含铬的弥散相 $\mathrm{E}(\mathrm{Al}_{18}\mathrm{Cr}_2\mathrm{Mg}_3)$ ；杂质相有 $\mathrm{Fe_4Al_{13}}$ 和 $\mathrm{Al - Fe - Si}$ 相；晶界析出相 $\eta$ 。

# 5 工艺性能与要求

5.1 成形性能 合金的冷热成形性能良好，铸锭热轧和板材冷轧均有良好的轧制工艺性能。

薄膜具有良好的工艺成形性能，各项塑性指标与2A12合金相近，可制成各种飞机零件。

新淬火状态下变形抗力小，孕育期长，对零件成形很有利。

5.2 焊接性能 合金具有较好的点焊和滚焊性能，其裂纹倾向比2A12合金小，点焊强度与硬铝型合金相当。  
5.3 零件热处理工艺 按Q/6SZ163—1985《LB733耐蚀铝合金板材工艺板材说明书》的规定   
5.4 表面处理工艺 与一般变形铝合金同，可按通用的表面处理工艺说明书处理。  
5.5 切削加工及磨削性能 与高强度变形铝合金相同。

# 6 功能考核试验

# 7 使用建议

选用。

# 参考文献

1 北京航空材料研究所. 耐蚀铝合金 LB 733 的扩大试验研究总结. 1984  
2 北京航空材料研究所. LB 733 耐蚀铝合金补充试验小结. 1985  
3 北京航空材料研究所. LB733 耐蚀铝合金扩大试验研究、腐蚀、化学、机械性能试验报告. 1984  
4 北京航空材料研究所. 裂纹扩展速率计算程序. 1984

# 7050

# 1 概述

7050合金是铝-锌-镁-铜系可热处理强化的高强度变形铝合金，可生产厚板、型材、锻件和丝材等多种制品。该合金相对7075合金来说，增加了锌、铜含量，增大了锌镁比，并用锆取代铬作晶粒细化剂，而且大大减少了铁、硅杂质含量。由于这些成分的改进以及采用过时效状态处理，使7050合金在保持较高强度水平下，具有韧性好，疲劳强度高和抗应力腐蚀性能好等优良综合性能。另一个突出的优点是淬透性好，特别适用于制造厚大截面的零件。

7050合金主要用于要求高强度、高应力腐蚀和剥落腐蚀抗力及良好断裂韧性的主承力飞机结构件，如机身框、隔板、机翼壁板、翼梁、翼肋、起落架支撑零件和铆钉等。

温度升高时合金的强度降低，长期使用温度一般不超过 $125\mathrm{C}$ 。

1.1 材料牌号 7050。

1.2 相近牌号 7010（英国）。

# 1.3 材料的技术标准

GB/T3190-1996《变形铝及铝合金化学成分》

Q/S825-1990 《7050-T7452铝合金自由锻件》

Q/6S 851-1990 《7050-T74铝合金自由锻件》

Q/S143-1995 《7050T7451铝合金厚板》

Q/S142-1995 《7050T7651铝合金厚板》

Q/6S 1180-1995 《7050-T7451铝合金厚板》

Q/6S 1181-1995 《7050-T7651铝合金厚板》

1.4 化学成分 合金化学成分按GB/T3190—1996，见表1-1。

表1-1  

<table><tr><td rowspan="2">Si</td><td rowspan="2">Fe</td><td rowspan="2">Cu</td><td rowspan="2">Mn</td><td rowspan="2">Mg</td><td rowspan="2">Cr</td><td rowspan="2">Zn</td><td rowspan="2">Ti</td><td rowspan="2">Zr</td><td colspan="2">其他</td><td rowspan="2">Al</td></tr><tr><td>单个</td><td>合计</td></tr><tr><td>0.12</td><td>0.15</td><td>2.0~2.6</td><td>0.10</td><td>1.9~2.6</td><td>0.04</td><td>5.7~6.7</td><td>0.06</td><td>0.08~0.15</td><td>0.05</td><td>0.15</td><td>余量</td></tr></table>

# 1.5 热处理制度

1.5.1固溶热处理加时效制度按Q/6SZ925-1990《7050铝合金自由锻件热处理工艺说明书》的规定，锻件固溶热处理温度 $468\sim 474^{\circ}C$ ，在 $54\sim 66^{\circ}C$ 温水中淬火。按Q/6SZ1366-1995《7050铝合金厚板热处理工艺说明书》的规定，厚板固溶热处理温度 $471\sim 482^{\circ}C$ ，在冷水中淬火。转移时间不应大于 $15s$ 。人工时效处理制度，见表1-2。

厚板在固溶热处理后时效处理前应进行预拉伸变形，其永久变形量为 $1.5\% \sim 3\%$ ，以消除其中的内应力。对于自由锻件(T7452)在固溶热处理后时效处理前进行的压缩变形，其永久变形量为 $1 - 5\%$ ，以消除其中的内应力。

1.6 品种规格与供应状态 见表1-3。

表1-2  

<table><tr><td rowspan="2">时效前的状态</td><td rowspan="2">品种</td><td colspan="2">时效处理制度</td><td rowspan="2">时效后的状态</td></tr><tr><td>加热温度/℃</td><td>保温时间/h</td></tr><tr><td rowspan="2">-W</td><td rowspan="4">自由锻件</td><td>116~126</td><td>7~9</td><td rowspan="2">T74</td></tr><tr><td>173~179</td><td>8~10</td></tr><tr><td rowspan="2">-W52</td><td>116~127</td><td>3~6</td><td rowspan="2">T7452</td></tr><tr><td>171~182</td><td>6~8</td></tr><tr><td rowspan="4">-W51</td><td rowspan="4">厚板</td><td>116~126</td><td>3~5</td><td rowspan="2">T7451</td></tr><tr><td>158~168</td><td>24~26</td></tr><tr><td>116~126</td><td>3~5</td><td rowspan="2">T7651</td></tr><tr><td>158~168</td><td>18~20</td></tr></table>

表1-3  

<table><tr><td>技术标准</td><td>品种</td><td>供应状态</td><td>δ或d/mm</td></tr><tr><td>Q/6S 851-1990</td><td rowspan="2">自由锻件</td><td>T74</td><td rowspan="2">按协议</td></tr><tr><td>Q/S 825-1990</td><td>T7452</td></tr><tr><td>Q/S 143-1995</td><td rowspan="4">厚板</td><td rowspan="2">T7451</td><td rowspan="4">25~40</td></tr><tr><td>Q/6S 1180-1995</td></tr><tr><td>Q/S 142-1995</td><td rowspan="2">T7651</td></tr><tr><td>Q/6S 1181-1995</td></tr></table>

1.7 熔炼与铸造工艺 该合金可用电炉和坩埚炉熔炼，采用半连续铸造方法铸造。铸造温度为 $700 \sim 730^{\circ} \mathrm{C}$ ，铸锭尺寸较小时铸造温度可适当降低。  
1.8 应用概况与特殊要求 合金的不同状态分别适用于不同使用条件的受力构件：T76状态一般用于要求抗剥落腐蚀、高强度的结构件；T74状态适用于高强度、抗应力腐蚀的结构件，特别是厚大截面的结构件；T73状态主要用于高强度、抗腐蚀的铆钉材料。

# 2 物理及化学性能

# 2.1 热性能

2.1.1 熔化温度范围 $488\sim 630\mathrm{C}^{[1]}$   
2.1.2 热导率 各种状态 $25\mathrm{C}$ 的热导率见表2-1。

表2-1-2  

<table><tr><td>状态</td><td>T7651</td><td>T74.T7452.T7451</td></tr><tr><td>λ/(W/(m·C))</td><td>154</td><td>157</td></tr></table>

2.1.3 比热容 合金在 $100\mathrm{C}$ 的比热容 $c = 963\mathrm{J / kg}\cdot \mathrm{C}^{[4]}$

2.1.4 线膨胀系数 见表2-2。

表2-2  

<table><tr><td>θ/℃</td><td>20~100</td><td>20~200</td><td>20~300</td></tr><tr><td>α/10-6C-1</td><td>23.0</td><td>24.3</td><td>25.2</td></tr></table>

2.2 密度 $\rho = 2.82\mathrm{g / cm}^3$

# 2.3 电性能

2.3.1 电阻率 室温时的电阻率 $\rho = 40.9\mathrm{n}\Omega \cdot \mathrm{m}^{[1]}$ 。  
2.3.2 电导率 合金技术标准规定的各种过时效状态的电导率见表2-3。

表2-3-7  

<table><tr><td>状态</td><td>T7651</td><td>T74,T7452,T7451</td></tr><tr><td>γ/(MS/m)</td><td>≥21.5</td><td>≥22.0</td></tr></table>

2.4 磁性能 无磁性。

# 2.5 化学性能

2.5.1 抗氧化性能 具有良好的抗氧化性能。

2.5.2 耐腐蚀性能 合金耐一般腐蚀性能稍次于7075合金。具有良好的耐剥落腐蚀和耐应力腐蚀性能。应力腐蚀试验结果见表2-4。

表2-4[8.9]  

<table><tr><td>品种</td><td>状态</td><td>δ/mm</td><td>试验方向</td><td>试验应力/MPa</td><td>断裂时间/d</td></tr><tr><td>自由锻件模锻件</td><td>T74</td><td>50~60</td><td>SL</td><td>240286330374418</td><td>全部&gt;81</td></tr><tr><td rowspan="2">厚板</td><td>T7451</td><td rowspan="2">40</td><td rowspan="2">SL</td><td>240</td><td rowspan="2">全部&gt;121</td></tr><tr><td>T7651</td><td>170</td></tr></table>

注：采用C形试样。

# 3 力学性能

# 3.1 技术标准规定的力学性能 见表 $3-1 \sim$ 表3-3。

表3-1  

<table><tr><td rowspan="2">技术标准</td><td rowspan="2">品种</td><td rowspan="2">状态</td><td rowspan="2">δ或d/mm</td><td rowspan="2">取样方向</td><td colspan="2">σb/MPa</td><td>σP0.2/MPa</td><td>δ</td></tr><tr><td colspan="4">不小于</td></tr><tr><td rowspan="6">Q/S 142-1995</td><td rowspan="6">厚板</td><td rowspan="2">T7451</td><td rowspan="2">≤40</td><td>L</td><td>510</td><td>--</td><td>440</td><td>9</td></tr><tr><td>LT</td><td>510</td><td>--</td><td>440</td><td>8</td></tr><tr><td rowspan="4">T7651</td><td rowspan="2">&gt;25~37.5</td><td>L</td><td>530</td><td>--</td><td>460</td><td>9</td></tr><tr><td>LT</td><td>530</td><td>--</td><td>460</td><td>8</td></tr><tr><td rowspan="2">&gt;37.5~40</td><td>L</td><td>525</td><td>--</td><td>455</td><td>9</td></tr><tr><td>LT</td><td>525</td><td>--</td><td>455</td><td>8</td></tr></table>

表3-2  

<table><tr><td rowspan="2">技术标准</td><td rowspan="2">品种</td><td rowspan="2">状态</td><td rowspan="2">δ/mm</td><td rowspan="2">取样方向</td><td>σb/MPa</td><td>σP0.2/MPa</td><td>δ5/%</td><td>HBS</td></tr><tr><td colspan="4">不小于</td></tr><tr><td rowspan="7">Q/6S 851-1990Q/S 825-1995</td><td rowspan="7">自由锻件</td><td rowspan="7">T74T7452</td><td rowspan="2">≤50</td><td>L</td><td>495</td><td>435</td><td>8</td><td rowspan="7">135</td></tr><tr><td>LT</td><td>490</td><td>420</td><td>5</td></tr><tr><td rowspan="3">&gt;50~75</td><td>L</td><td>495</td><td>425</td><td>8</td></tr><tr><td>LT</td><td>485</td><td>415</td><td>5</td></tr><tr><td>ST</td><td>460</td><td>380</td><td>4</td></tr><tr><td rowspan="2">&gt;50~100</td><td>L</td><td>490</td><td>420</td><td>6</td></tr><tr><td>LT</td><td>460</td><td>380</td><td>4</td></tr></table>

表3-3  

<table><tr><td rowspan="2">技术标准</td><td rowspan="2">品种</td><td rowspan="2">状态</td><td rowspan="2">取样方向</td><td>\(K_{IC}/MPa\ \sqrt{m}\)</td></tr><tr><td>不小于</td></tr><tr><td>Q/6S 851-1990</td><td rowspan="2">自由锻件</td><td>T74</td><td rowspan="2">L-T</td><td rowspan="2">29.7</td></tr><tr><td>Q/S 825-1990</td><td>T7452</td></tr><tr><td>Q/S 142-1995</td><td rowspan="4">厚板</td><td rowspan="2">T7451</td><td>L-T</td><td>32</td></tr><tr><td>Q/S 143 1995</td><td>T-L</td><td>27</td></tr><tr><td>Q/6S 1180-1995</td><td rowspan="2">T7651</td><td>L-T</td><td>28</td></tr><tr><td>Q/6S 1181-1995</td><td>T-L</td><td>26</td></tr></table>

# 3.2 室温及各种温度下的力学性能

# 3.2.1 硬度 合金T74状态自由锻件的硬度值为HBS158[10]。

# 3.2.2 拉伸性能

# 3.2.2.1 室温拉伸性能见表 $3-4\sim$ 表3-6。

表3-49.10  

<table><tr><td rowspan="2">品种</td><td rowspan="2">状态</td><td rowspan="2">δ/mm</td><td rowspan="2">取样方向</td><td>σb</td><td>σP0.01</td><td>σP0.2</td><td>σP0.7</td><td>σP0.80</td><td rowspan="2">δ</td></tr><tr><td colspan="5">MPa</td></tr><tr><td rowspan="3">自由锻件</td><td rowspan="3">T74</td><td rowspan="3">60</td><td>L</td><td>510</td><td>400</td><td>455</td><td>455</td><td>450</td><td>11.3</td></tr><tr><td>LT</td><td>515</td><td>390</td><td>460</td><td>465</td><td>455</td><td>10.5</td></tr><tr><td>ST</td><td>510</td><td>-</td><td>450</td><td>-</td><td>-</td><td>7.7</td></tr><tr><td rowspan="2">模锻件</td><td rowspan="2">T74</td><td rowspan="2">50~60</td><td>L</td><td>515</td><td>405</td><td>460</td><td>465</td><td>455</td><td>11.4</td></tr><tr><td>LT</td><td>515</td><td>385</td><td>455</td><td>460</td><td>450</td><td>10.2</td></tr><tr><td rowspan="4">厚板</td><td rowspan="4">T7651</td><td rowspan="4">40</td><td>L</td><td>530</td><td>350</td><td>465</td><td>470</td><td>460</td><td>14.0</td></tr><tr><td>LT</td><td>535</td><td>360</td><td>465</td><td>470</td><td>455</td><td>10.0</td></tr><tr><td>L</td><td>515</td><td>335</td><td>450</td><td>450</td><td>440</td><td>14.1</td></tr><tr><td>LT</td><td>520</td><td>330</td><td>450</td><td>445</td><td>435</td><td>11.7</td></tr></table>

表3-5[1]  

<table><tr><td rowspan="2">品种</td><td rowspan="2">状态</td><td rowspan="2">δ/mm</td><td rowspan="2">取样方向</td><td colspan="3">σb/MPa</td><td colspan="3">σP0.2/MPa</td><td rowspan="2">δ/%</td><td rowspan="2">n</td></tr><tr><td>X</td><td>min</td><td>max</td><td>X</td><td>min</td><td>max</td></tr><tr><td rowspan="4">厚板</td><td rowspan="2">T7451</td><td rowspan="2">32~45</td><td>L</td><td>530</td><td>510</td><td>555</td><td>470</td><td>450</td><td>490</td><td>14.1</td><td>16</td></tr><tr><td>LT</td><td>530</td><td>520</td><td>550</td><td>465</td><td>455</td><td>490</td><td>13.4</td><td></td></tr><tr><td rowspan="2">T7651</td><td rowspan="2">18</td><td>L</td><td>550</td><td>545</td><td>550</td><td>490</td><td>485</td><td>495</td><td>14.3</td><td>10</td></tr><tr><td>LT</td><td>550</td><td>545</td><td>555</td><td>495</td><td>485</td><td>505</td><td>13.4</td><td></td></tr></table>

表3-6[10]  

<table><tr><td rowspan="2">品种</td><td rowspan="2">状态</td><td rowspan="2">δ/mm</td><td rowspan="2">取样方向</td><td colspan="2">稳定化处理制度</td><td rowspan="2">σb/MPa</td><td rowspan="2">σp0.2/MPa</td><td rowspan="2">δ/%</td></tr><tr><td>θ/°C</td><td>t/h</td></tr><tr><td rowspan="6">自由锻件</td><td rowspan="6">T74</td><td rowspan="6">60</td><td>L</td><td rowspan="2">100</td><td rowspan="2">50</td><td>510</td><td>450</td><td>12.3</td></tr><tr><td>LT</td><td>505</td><td>450</td><td>10.7</td></tr><tr><td>L</td><td rowspan="2">125</td><td rowspan="2">50</td><td>505</td><td>450</td><td>11.1</td></tr><tr><td>LT</td><td>500</td><td>435</td><td>11.2</td></tr><tr><td>L</td><td rowspan="2">150</td><td rowspan="2">50</td><td>495</td><td>435</td><td>13.4</td></tr><tr><td>LT</td><td>485</td><td>420</td><td>10.9</td></tr></table>

# 3.2.2.1.1 室温拉伸应力-应变曲线见图3-1～图3-3。

图片摘要：该图主要展示 3 6[10]。
![](images/07a5d671b68d527e26a2b3f729036cca42b0288873bb69052492b83a09e75c4a.jpg)  
图3-1 7050T74状态自由锻件室温拉伸 $\sigma -\varepsilon$ 曲线[10]

图片摘要：该图主要展示 3 1 7050T74状态自由锻件室温拉伸 曲线[10]。
![](images/eebf2fc186c603d7417dc33a8c3450d529b4b918116c7587c757c38e3faf7710.jpg)  
图3-2 7050T7451状态厚板室温拉伸 $\sigma -\varepsilon$ 曲线

# 3.2.2.2 高温拉伸性能见表3-7。

表3-7[9.10]  

<table><tr><td>品种</td><td>状态</td><td>δ/mm</td><td>取样方向</td><td>θ/C</td><td>σb/MPa</td><td>σP0.2/MPa</td><td>δ/-/%</td><td>φ/°</td></tr><tr><td rowspan="8">自由锻件</td><td rowspan="8">T74</td><td rowspan="8">60</td><td rowspan="4">L</td><td>100</td><td>435</td><td>420</td><td>13.6</td><td>48.9</td></tr><tr><td>125</td><td>405</td><td>395</td><td>13.2</td><td>53.3</td></tr><tr><td>150</td><td>380</td><td>370</td><td>16.7</td><td>56.0</td></tr><tr><td>175</td><td>340</td><td>330</td><td>17.2</td><td>64.6</td></tr><tr><td rowspan="4">LT</td><td>100</td><td>430</td><td>410</td><td>12.0</td><td>37.2</td></tr><tr><td>125</td><td>405</td><td>395</td><td>11.3</td><td>40.5</td></tr><tr><td>150</td><td>380</td><td>365</td><td>14.4</td><td>47.8</td></tr><tr><td>175</td><td>335</td><td>325</td><td>13.9</td><td>50.5</td></tr><tr><td rowspan="16">厚板</td><td rowspan="8">T7651</td><td rowspan="16">40</td><td rowspan="4">L</td><td>100</td><td>455</td><td>435</td><td>15.6</td><td>47.8</td></tr><tr><td>125</td><td>430</td><td>415</td><td>13.5</td><td>48.3</td></tr><tr><td>150</td><td>400</td><td>390</td><td>13.7</td><td>49.9</td></tr><tr><td>175</td><td>370</td><td>350</td><td>16.6</td><td>54.8</td></tr><tr><td rowspan="4">LT</td><td>100</td><td>465</td><td>435</td><td>13.4</td><td>50.8</td></tr><tr><td>125</td><td>440</td><td>415</td><td>13.5</td><td>53.5</td></tr><tr><td>150</td><td>410</td><td>390</td><td>13.7</td><td>58.2</td></tr><tr><td>175</td><td>375</td><td>350</td><td>14.7</td><td>12.7</td></tr><tr><td rowspan="8">T7451</td><td rowspan="4">L</td><td>100</td><td>445</td><td>420</td><td>15.1</td><td>16.4</td></tr><tr><td>125</td><td>420</td><td>405</td><td>17.3</td><td>14.1</td></tr><tr><td>150</td><td>390</td><td>380</td><td>17.3</td><td>14.2</td></tr><tr><td>175</td><td>355</td><td>345</td><td>19.7</td><td>18.8</td></tr><tr><td rowspan="4">LT</td><td>100</td><td>455</td><td>420</td><td>12.9</td><td>11.0</td></tr><tr><td>125</td><td>425</td><td>405</td><td>14.4</td><td>37.8</td></tr><tr><td>150</td><td>400</td><td>385</td><td>13.2</td><td>11.9</td></tr><tr><td>175</td><td>365</td><td>345</td><td>15.7</td><td>18.1</td></tr></table>

# 3.2.3 压缩性能

# 3.2.3.1 室温压缩性能见表3-8。

表38[9,10]  

<table><tr><td rowspan="2">品种</td><td rowspan="2">状态</td><td rowspan="2">δ/mm</td><td rowspan="2">取样方向</td><td>σPc0.01</td><td>σPc0.2</td><td>σPc0.7</td><td>σPc0.8</td></tr><tr><td colspan="4">MPa</td></tr><tr><td rowspan="4">厚板</td><td rowspan="2">T7651</td><td rowspan="4">40</td><td>L</td><td>-</td><td>460</td><td>-</td><td>-</td></tr><tr><td>LT</td><td>-</td><td>490</td><td>-</td><td>-</td></tr><tr><td rowspan="2">T7451</td><td>L</td><td>-</td><td>445</td><td>-</td><td>-</td></tr><tr><td>LT</td><td>-</td><td>470</td><td>-</td><td>-</td></tr><tr><td rowspan="3">自由锻件</td><td rowspan="3">T74</td><td rowspan="3">60</td><td>L</td><td>420</td><td>475</td><td>480</td><td>470</td></tr><tr><td>LT</td><td>425</td><td>475</td><td>480</td><td>470</td></tr><tr><td>ST</td><td>400</td><td>465</td><td>475</td><td>450</td></tr></table>

# 3.2.3.1.1 室温压缩应力-应变曲线见图 $3 - 4\sim$ 图3-6。

图片摘要：该图主要展示 38[9,10]。
![](images/db3c4134b34717a4a0f0c62313d7734a15f346096939120422d325d6391dcb5b.jpg)  
图33 7050T7651状态厚板室温拉伸 $\sigma -\varepsilon$ 曲线[9]

图片摘要：该图主要展示 33 7050T7651状态厚板室温拉伸 曲线[9]。
![](images/623bb509eb805a3f53ab0af0dca7ac0db7a74aba4e519b1ba7a37d5b2f8cfa9a.jpg)  
图3-4 7050T74状态自由锻件室温压缩 $\sigma -\varepsilon$ 曲线

图片摘要：该图主要展示 3 4 7050T74状态自由锻件室温压缩 曲线。
![](images/3635d8f60b151539c408944726a5bf21aa20ddba6215e861638e2af568addce5.jpg)  
图3-5 7050T7451状态厚板室温压缩 $\sigma -\varepsilon$ 曲线[9]

图片摘要：该图主要展示 3 5 7050T7451状态厚板室温压缩 曲线[9]。
![](images/af7f6ba5b930494d91f5e90bf597a232547df279033779f71445a3361e2a583d.jpg)  
图3-6 7050T7651状态厚板室温压缩 $\sigma -\varepsilon$ 曲线

# 3.2.3.2 高温压缩性能见表3-9。

表39  

<table><tr><td>品种</td><td>状态</td><td>δ/mm</td><td>θ/C</td><td>取样方向</td><td>σPre.2/MPa</td><td>品种</td><td>状态</td><td>δ/mm</td><td>θ/C</td><td>取样方向</td><td>σPre.2/MPa</td></tr><tr><td rowspan="8">厚板</td><td rowspan="8">T7451</td><td rowspan="8">40</td><td rowspan="2">100</td><td>L</td><td>420</td><td rowspan="8">厚板</td><td rowspan="8">T7651</td><td rowspan="8">40</td><td rowspan="2">100</td><td>L</td><td>415</td></tr><tr><td>LT</td><td>445</td><td>LT</td><td>460</td></tr><tr><td rowspan="2">125</td><td>L</td><td>410</td><td rowspan="2">125</td><td>L</td><td>430</td></tr><tr><td>LT</td><td>430</td><td>LT</td><td>450</td></tr><tr><td rowspan="2">150</td><td>L</td><td>390</td><td rowspan="2">150</td><td>L</td><td>390</td></tr><tr><td>LT</td><td>415</td><td>LT</td><td>415</td></tr><tr><td rowspan="2">175</td><td>L</td><td>365</td><td rowspan="2">175</td><td>L</td><td>375</td></tr><tr><td>LT</td><td>385</td><td>LT</td><td>395</td></tr></table>

# 3.2.4 冲击性能 见表3-10。

表3-10  

<table><tr><td>品 种</td><td>状态</td><td>\( \delta /\mathrm{{mm}} \)</td><td>取样方向</td><td>\( {a}_{\mathrm{{KU}}}/\left( {\mathrm{{kJ}}{\mathrm{m}}^{2}}\right) \)</td></tr><tr><td rowspan="3">自由锻件</td><td rowspan="3">T74</td><td rowspan="3">60</td><td>L</td><td>148</td></tr><tr><td>LT</td><td>80</td></tr><tr><td>ST</td><td>48</td></tr></table>

3.2.5 扭转与剪切性能 T74 状态合金自由锻件的室温扭转性能见表 3-11。

表3-11[9.10]  

<table><tr><td>品种</td><td>状态</td><td>δ/mm</td><td>取样方向</td><td>τb/MPa</td><td>τp/MPa</td><td>τ0.3/MPa</td><td>τ1.5/MPa</td></tr><tr><td rowspan="2">厚板</td><td>T7651</td><td rowspan="2">40</td><td rowspan="3">L</td><td>435</td><td>250</td><td>315</td><td></td></tr><tr><td>T7451</td><td>425</td><td>230</td><td>305</td><td></td></tr><tr><td>自由锻件</td><td>T74</td><td>60</td><td>410</td><td>-</td><td>300</td><td>235</td></tr></table>

3.2.6 应力集中 见表3-12。

表3-12[9-10]  

<table><tr><td>品种</td><td>状态</td><td>δ/mm</td><td>缺口尖角半径r/mm</td><td>取样方向</td><td>σb/MPa</td><td>σbH/MPa</td><td>σHH/σH</td></tr><tr><td rowspan="4">厚板</td><td rowspan="2">T7651</td><td rowspan="4">40</td><td rowspan="4">≤0.018</td><td>L</td><td>530</td><td>655</td><td>1.24</td></tr><tr><td>LT</td><td>535</td><td>550</td><td>1.03</td></tr><tr><td rowspan="2">T7451</td><td>L</td><td>515</td><td>665</td><td>1.29</td></tr><tr><td>LT</td><td>525</td><td>595</td><td>1.14</td></tr><tr><td rowspan="6">自由锻件</td><td rowspan="6">T74</td><td rowspan="6">60</td><td rowspan="2">0.85</td><td>L</td><td>510</td><td>725</td><td>1.42</td></tr><tr><td>LT</td><td>515</td><td>745</td><td>1.44</td></tr><tr><td rowspan="2">0.25</td><td>L</td><td>510</td><td>705</td><td>1.37</td></tr><tr><td>LT</td><td>515</td><td>705</td><td>1.36</td></tr><tr><td rowspan="2">0.018</td><td>L</td><td>510</td><td>675</td><td>1.31</td></tr><tr><td>LT</td><td>515</td><td>565</td><td>1.09</td></tr></table>

3.3 持久和蠕变性能

3.4 疲劳性能

3.4.1 高周疲劳性能 T74 状态合金自由锻件的疲劳性能见图 3-7～图 3-9。

图片摘要：该图主要展示 3 7 7050T74状态自由锻件 曲线[12]。
![](images/b845c978ff86da67a1c316427c84e31fd5e02daa82f73948468e546710e2347a.jpg)  
图3-7 7050T74状态自由锻件 $S - N$ 曲线[12]

图片摘要：该图主要展示 3 7 7050T74状态自由锻件 曲线[12]。
![](images/26a07fc0eb89d0370918d49a839fac82164247fb4ea7bba666339f056e5ce972.jpg)  
图3-8 7050T74状态自由锻件 $S - N$ 曲线

# 3.4.2 低周疲劳

3.4.2.1 T74状态模锻件低周疲劳6项参数，见表3-13。

表 $3-13^{8}$   

<table><tr><td rowspan="2">应变疲劳参数</td><td>σf/MPa</td><td>b</td><td>εf&#x27; / %</td><td>c</td><td>K&#x27;/MPa</td><td>σ&#x27;</td></tr><tr><td>602.7</td><td>-0.0457</td><td>58.7</td><td>-0.8206</td><td>599.7</td><td>0.0481</td></tr></table>

# 3.4.2.2 T74状态模锻件低周疲劳寿命曲线，见图3-10。

图片摘要：该图主要展示 3 9 7050T74状态自由锻件 曲线[12]。
![](images/826919514618b08e7862874f241ccddbdd3d1a76b1ba94ac9be7246132f91ca2.jpg)  
图3-9 7050T74状态自由锻件 $S - N$ 曲线[12]

图片摘要：该图主要展示 3 9 7050T74状态自由锻件 曲线[12]。
![](images/9840cbaa37e7d9e4b231eea7558cbc58e772eeceb1d2d6b49f556de246c116ee.jpg)  
图3-10 7050T74状态模锻件低周疲劳寿命曲线

# 3.5 弹性性能

# 3.5.1 弹性模量

3.5.1.1 合金自由锻件和厚板不同温度下的拉伸弹性模量，见表3-14。

表3-148.9  

<table><tr><td>品种</td><td>状态</td><td>δ/mm</td><td>θ/°C</td><td>E/GPa</td><td>品种</td><td>状态</td><td>δ/mm</td><td>θ/°C</td><td>E/GPa</td></tr><tr><td rowspan="5">厚板</td><td rowspan="2">T7451</td><td rowspan="5">40</td><td>室温</td><td>69</td><td rowspan="5">自由锻件</td><td rowspan="5">T74</td><td rowspan="5">6)</td><td>室温</td><td>40</td></tr><tr><td>100</td><td>66</td><td>100</td><td>64</td></tr><tr><td rowspan="3">T7651</td><td>125</td><td>63</td><td>125</td><td>62</td></tr><tr><td>150</td><td>60</td><td>150</td><td>69</td></tr><tr><td>175</td><td>59</td><td>175</td><td>7</td></tr></table>

3.5.1.2 合金自由锻件和厚板的室温压缩弹性模量， $E_{\mathrm{c}} = 72\mathrm{GPa}^{[8,9]}$ 。厚板不同温度下的室温压缩弹性模量，见表3-15。

表3-15[9]  

<table><tr><td>品种</td><td>δ/mm</td><td>状态</td><td>θ/℃</td><td>E/GPa</td><td>品种</td><td>δ/mm</td><td>状态</td><td>θ/℃</td><td>E/GPa</td></tr><tr><td rowspan="4">厚板</td><td rowspan="4">40</td><td rowspan="4">T7451</td><td>100</td><td>71</td><td rowspan="4">厚板</td><td rowspan="4">40</td><td rowspan="4">T7651</td><td>100</td><td>69</td></tr><tr><td>125</td><td>69</td><td>125</td><td>68</td></tr><tr><td>150</td><td>66</td><td>150</td><td>67</td></tr><tr><td>175</td><td>64</td><td>175</td><td>64</td></tr></table>

3.5.2 切变模量 合金自由锻件和厚板的切变模量 $G = 27\mathrm{GPa}$ [8,9]  
3.5.3 泊松比 T74状态铝合金自由锻件的泊松比 $\mu = 0.33^{[1]}$ 。  
3.6 断裂性能  
3.6.1 断裂韧度 见表3-16。

表3-168.9  

<table><tr><td rowspan="2">品种</td><td rowspan="2">状态</td><td rowspan="2">δ/mm</td><td colspan="2">试样尺寸/mm</td><td rowspan="2">取样方向</td><td rowspan="2">Kc/MPa √m</td></tr><tr><td>B</td><td>W</td></tr><tr><td rowspan="4">厚板</td><td rowspan="2">T7651</td><td rowspan="4">40</td><td rowspan="4">30</td><td rowspan="4">60</td><td>L-T</td><td>33.7</td></tr><tr><td>T-L</td><td>27.2</td></tr><tr><td rowspan="2">T7451</td><td>L-T</td><td>39.1</td></tr><tr><td>T-L</td><td>28.4</td></tr><tr><td rowspan="2">自由锻件</td><td rowspan="2">T74</td><td rowspan="2">60</td><td rowspan="2">30</td><td rowspan="2">60</td><td>L-T</td><td>38.8</td></tr><tr><td>T-L</td><td>28.1</td></tr></table>

3.6.2应力腐蚀断裂韧度 T74状态铝合金模锻件的应力腐蚀断裂韧度见表3-17。

表317[8]  

<table><tr><td>品 种</td><td>状态</td><td>\( \delta /\mathrm{{mm}} \)</td><td>取样方向</td><td>\( {K}_{\text{ISCC }}/\mathrm{{MPa}}\sqrt{\mathrm{m}} \)</td><td>\( {\left( \mathrm{{da}}/\mathrm{{dt}}\right) }_{\mathrm{{II}}}\left( {\mathrm{m} \sim  }\right) \)</td></tr><tr><td>模锻件</td><td>T74</td><td>50~60</td><td>S-L</td><td>22.2</td><td>\( {3.68} \times  {10}^{-6} \)</td></tr></table>

# 3.6.3 疲劳裂纹扩展速率

3.6.3.1 合金自由锻件和厚板的疲劳裂纹扩展速率，见图3-11～图3-15。

图片摘要：该图主要展示 317[8]。
![](images/ed38a4db1d77affd5be0fc5d491f6bf87fb78e9dcb26c24f6d48b9cd039c9723.jpg)

试样类型：CCT；

取样方向：T-L；

试样尺寸： $B = 7.5\mathrm{mm},W = 6(\mathrm{mm})$

试验频率： $10\mathrm{Hz}$

应力比： $R = 0.1$

试验环境：空气：

试样个数：4；

试样点数：60；

$\mathrm{da} / \mathrm{d}N = 9.601732\times 10^{-5}(\Delta K)^{-}$

图3-11 7050T74状态自由锻件 $(60\mathrm{mm})\mathrm{da} / \mathrm{d}N + \Delta K$ 曲线[8]

图片摘要：该图主要展示 3 11 7050T74状态自由锻件 曲线[8]。
![](images/0b46d0a5e877036e38fa203cb38f0fb2f21ad508811ccc43203308b47fe4ace6.jpg)  
图3-12 7050T74状态自由锻件 $(60\mathrm{mm})\mathrm{da} / \mathrm{d}N - \Delta K$ 曲线

试样类型：CCT：

取样方向：T-1；

试样尺寸： $B = 7.5\mathrm{mm},W = 6\mathrm{mm}$

试验频率： $10\mathrm{Hz}$

应力比： $R = 0.3$

试验环境：空气；

试样个数：5；

试样点数：105；

$\mathrm{da} / \mathrm{d}N = 7.696483\times 10^{-8}(\Delta K)^{-1}$

图片摘要：该图片与试样类型：CCT；；取样方向：T L；这部分内容相关。
![](images/d0c66848b387f7f6734deb044c02ee2df95c3dd6b8dbb081c116857db62edde4.jpg)

试样类型：CCT；

取样方向：T-L；

试样尺寸： $B = 7.5\mathrm{mm},W = 60\mathrm{mm}$

试验频率： $10\mathrm{Hz}$

应力比： $R = 0.6$

试验环境：空气；

试样个数：5；

试样点数：80；

$\mathrm{da} / \mathrm{d}N = 4.012358\times 10^{-8}(\Delta K)^{-1}$

图片摘要：该图主要展示 3 13 7050T74状态自由锻件 曲线[8]。
![](images/ae4241ff8a00c12236dfb50085ddb2636f7810fcfbb172f2bba4e4c39df2cf23.jpg)  
图3-13 7050T74状态自由锻件 $(60\mathrm{mm})\mathrm{da} / \mathrm{d}N - \Delta K$ 曲线[8]

试样类型：CCT；

取样方向： $\mathrm{L}_{\mathrm{r}} - \mathrm{T}$ ：

试样尺寸： $B = 6.5\mathrm{mm},W = 100\mathrm{mm}$

试验频率： $15\mathrm{Hz}$

应力比： $R = 0.5,0.06, - 1$

试验环境：空气

图3-14 7050T7651厚板 $\mathrm{da} / \mathrm{dN} - \Delta K$ 曲线[9]

图片摘要：该图主要展示 3 14 7050T7651厚板 曲线[9]。
![](images/49f34283ab44870be0edfe8ce3e539beae26e11f5c211fb8c113538a53d1c06d.jpg)  
图3-15 7050T7651状态厚板 $\mathrm{da} / \mathrm{d}N - \Delta K$ 曲线[·]

试样类型：CCT：

取样方向：L-T；

试样尺寸： $B = 6.5\mathrm{mm},W = 100\mathrm{mm}$

试验频率： $15\mathrm{Hz}$

应力比： $R = 0.5,0.06, - 1$

试验环境：盐液

# 4 组织结构

4.1 相变温度  
4.2 时间-温度-组织转变曲线  
4.3 合金组织结构 合金基本的相组成为 $\alpha$ -Al 和 $\mathrm{MgZn_2}$ 。此外还有 $\mathrm{Al}_{3}\mathrm{Zr}, \mathrm{Al}_{7}\mathrm{Cu}_{2}\mathrm{Fe}, \mathrm{Mg}_{2}\mathrm{Si}$ 和 $\mathrm{CuMg}_{1}\mathrm{Al}_{13}$ 等。弥散相 $\mathrm{Al}_{3}\mathrm{Zr}$ 呈球形，一般以亚稳态形式存在，具有体心立方结构，只有在长时间高温退火时，才会形成稳态的密排六万结构。

# 5 工艺性能与要求

5.1 成形性能 该合金成形工艺、加热温度及时间与7075合金相似。开锻温度最好不超过 $420\mathrm{C}$ ，温度过高容易产生热脆，特别是用锤锻时更要注意，终锻温度不低于 $280\mathrm{C}$ 。  
5.2 焊接性能 合金不宜熔焊，可进行电阻焊。  
5.3 零件热处理工艺 锻件固溶热处理时，为了避免淬火变形和减小残余应力，尽可能的采用较慢的淬火冷却速度，淬火水温控制在 $54 \sim 66^{\circ} \mathrm{C}$ 范围内。  
5.4 表面处理工艺 同一般铝合金。  
5.5 切削加工和磨削性能 合金的切削加工性能良好。为防止锻件切削温度过高引起变形，切削区温度一般不超过 $100\mathrm{C}$ ，切削速度不超过 $550\mathrm{r / min}$ 。

# 参考文献

1 Aerospace Structural Metals Handbook. June, 1984   
2 MIL-HDBK-5D. 1983.   
3 Alcoa Green Letter No. 220, Alcoa Aluminum Alloy 7050, October. 1985   
4AMS41077050T74铝合金模锻件.美国宇航材料规范  
5AMS41087050T7452铝合金自由锻件.美国宇航材料规范  
6AMS42017050T7651铝合金厚板.美国宇航材料规范  
7AMS40507050T7451铝合金厚板.美国宇航材料规范  
8 北京航空材料研究所. 7050 T74 铝合金锻件性能报告. 1991  
9 北京航空材料研究所.7050合金厚板应用研究报告.1996  
10 北京航空材料研究所. 7050 T74 自由锻件研究总结. 1991  
11 成都飞机设计研究所. 工业生产检验数据. 铝镁合金 05-99. 1999  
12 北京航空材料研究所. 7050 T74 自由锻件高频疲劳试验报告. 1991

# 7075

# 1 概述

7075合金是铝-锌-镁-铜系可热处理强化的高强度变形铝合金，它可以获得各种品种、尺寸的制品，是目前使用最广泛的高强度铝合金。它有几种热处理状态类型：T6、T73和T76。T6状态强度最高，断

裂韧度偏低，对应力腐蚀开裂敏感，且因其韧性随温度降低而降低，故T6状态一般不推荐用于低温场合；T73状态强度最低，但具有相当高的断裂韧度和优良的抗应力腐蚀开裂和抗剥落腐蚀性能；T76状态具有比T73状态高的强度和比T6状态高的抗应力腐蚀性能的综合性能。

该合金的静强度比2024和2124合金高，疲劳性能与之相当。该合金在退火(O)或固溶(W)状态下具有良好的室温成形性能。

该合金可以电阻焊，但不宜熔焊。该合金长期使用温度一般不超过 $125\mathrm{C}$ 。

1.1 材料牌号 7075。

1.2 相近牌号 7075（美国）、B95（俄罗斯）。

# 1.3 材料的技术标准

GB/T3190-1996《变形铝及铝合金化学成分》

GJB 1741-1993 《铝合金预拉伸板材规范》
