Repository: C-zj02/CFD-claw

<div align="center">

**English** | [中文](#中文版) | [Français](README_FR.md) | [Русский](README_RU.md) | [हिन्दी](README_HI.md) | [العربية](README_AR.md) | [Português](README_PT.md)

# 🚀 Claude Code Python

**A Complete Python Reimplementation Based on Real Claude Code Source**

*From TypeScript Source → Rebuilt in Python with ❤️*

***
**🔥 Active Development • New Features Weekly 🔥**

</div>

***

## 🎯 What is This?

**Clawd Code** is a **complete Python rewrite** of Claude Code, based on the **real TypeScript source code**.

File: RAG-data/中国航空材料手册（第2版）第3卷 铝合金 镁合金401-579.pdf-9a6e24d9-cc20-4880-b6c7-8edb9dba44bb.md (part 8 of 9)
表5-4  
# 5.4 表面处理工艺

5.4.1 铸件表面应经化学氧化处理，使其表面形成一薄防护层。在处理之前铸件必须经吹砂、除油，按HB/Z5078-1978《镁合金化学氧化工艺》的规定。  
5.4.2 根据零件的不同用途，在氧化处理后涂油或涂漆保护，按HB/Z5030—1977《航空发动机镁、铝合金零件涂漆工艺》的规定。

5.5 切削加工及磨削性能 合金具有优良的切削加工性能，可在较其他金属大的吃刀量下，并以很高速度进行切削加工。切削掉一定量金属所需的功率低于其他任何金属。切削加工时，用或不用切削液一般都不需磨削和抛光即可得到极好的光洁表面。

# 6 功能考核试验

# 7 使用建议

选用。

# 参考文献

1 ASM, Metals Handbook, 10th Ed., Vol. 2, Melals Park, Ohio, 1979, P501~503   
2 克勒莫夫，B.B.．镁合金零件制造中的安全技术与生产卫生．焦明山等译．北京：国防工业出版社，1959.12  
3 Lagowski, B., Meier, J. W., Premium Strength in Sand Cast Magnesium Alloys, AFS, Trans., 72(1964), P673~685

编写吕杰杨凯

# ZM5

# 1 概述

ZM5合金是一种镁-铝-锌系合金，可用于砂型、金属型及压力铸造，该合金不含稀土金属和锆元素，是一种比较价廉的铸造镁合金，在国内外均获得了广泛应用。该合金具有良好的流动性、可焊性，热裂倾向性低，但有较大的显微疏松倾向，铸造时必须采用相应的措施。经固溶处理后具有较高的抗拉强度、塑性和中等屈服强度；后接人工时效处理，则塑性降低，屈服强度提高。合金可在铸态(F)、固溶处理(T4)以及固溶处理后接人工时效(T6)等状态下应用。可用作受力构件和一般用途的铸件，如飞机舱体隔框、机匣、壳体、轮毂、轮缘等。合金可在铸态(F)、固溶(T4)，以及固溶处理后接人工时效(T6)等状态下应用。

俄罗斯以及美国等一些西方国家采用高纯镁作原材料，严格控制合金中铁、镍、铜、硅等杂质含量，生产出的镁-铝-锌系合金在力学性能相同的情况下，其抗腐蚀性能大幅度提高，如M15（俄罗斯）、AZ91E（美国）比M15和AZ91C合金抗腐蚀性能优越得多，现已广泛用于军事工业和民用工业中。

1.1 材料牌号 ZMgAl8Zn。

材料代号 ZM5。

1.2 相近牌号 $\mathrm{Mg - Al8Zn(ISO)}$ 、AZ81A、AZ91C（美国），MAG7、A8（英国），M15（俄罗斯）、G-A9Z（法国），G-MgAl8Znl(AZ81)、G-MgAl9Znl(AZ91）（德国），MC2（日本）。

1.3 材料的技术标准

GB/T1177—1991 《铸造镁合金》

HB 964--1982 《铸造镁合金技术标准》

# 1.4 化学成分 见表1-1。

表1-1  

<table><tr><td rowspan="2">技术标准</td><td colspan="4">合金元素</td><td colspan="6">杂质 不大于</td></tr><tr><td>Al</td><td>Zn</td><td>Mn</td><td>Mg</td><td>Si</td><td>Fe</td><td>Ni</td><td>Cu</td><td>Be</td><td>杂质总量</td></tr><tr><td>GB/T 1177-1991</td><td>7.5~9.0</td><td>0.2~0.8</td><td>0.15~0.5</td><td rowspan="2">余量</td><td>0.30</td><td>0.05</td><td>0.01</td><td>0.20</td><td>0.002</td><td>0.30</td></tr><tr><td>HB 964-1982</td><td>7.5~9.0</td><td>0.2~0.8</td><td>0.15~0.5</td><td>0.25</td><td>0.08</td><td>0.01</td><td>0.1</td><td>0.001</td><td>其他单个</td></tr></table>

# 1.5 热处理制度

# 1.5.1 第一种热处理制度 按HB5462—1990《镁合金铸件热处理》的规定，见表1-2。

表1-2  

<table><tr><td rowspan="2">铸件组别</td><td rowspan="2">热处理状态</td><td colspan="5">固溶处理</td><td colspan="3">时效处理</td></tr><tr><td>θ/C</td><td>保温时间/h</td><td>θ/C</td><td>保温时间/h</td><td>冷却介质</td><td>加热温度/℃</td><td>保温时间/h</td><td>冷却介质</td></tr><tr><td rowspan="3">I</td><td>T4</td><td>370~380</td><td>2</td><td>410~420</td><td>14~24</td><td>空气</td><td>-</td><td>-</td><td>-</td></tr><tr><td rowspan="2">T6</td><td rowspan="2">370~380</td><td rowspan="2">2</td><td rowspan="2">410~420</td><td rowspan="2">14~24</td><td rowspan="2">空气</td><td>170~180</td><td>16</td><td>空气</td></tr><tr><td>195~205</td><td>8</td><td></td></tr><tr><td rowspan="3">II</td><td>T4</td><td>370~380</td><td>2</td><td>410~420</td><td>6~12</td><td>空气</td><td>-</td><td>-</td><td>-</td></tr><tr><td rowspan="2">T6</td><td rowspan="2">370~380</td><td rowspan="2">2</td><td rowspan="2">410~420</td><td rowspan="2">6~12</td><td rowspan="2">空气</td><td>170~180</td><td>16</td><td>空气</td></tr><tr><td>195~205</td><td>8</td><td></td></tr></table>

注：I组系指壁厚大于 $12\mathrm{mm}$ 和壁厚虽小于 $12\mathrm{mm}$ 但局部厚度大于 $25\mathrm{mm}$ 的砂型铸件。其余为Ⅱ组。  
1.5.2 第二种热处理制度 见表1-3。

表1-3  

<table><tr><td rowspan="3">铸件组别</td><td rowspan="3">热处理状态</td><td colspan="5">固溶处理</td><td colspan="3">时效处理</td></tr><tr><td colspan="2">第一阶段</td><td colspan="2">第二阶段</td><td></td><td rowspan="2">加热温度/C</td><td rowspan="2">保温时间/h</td><td rowspan="2">冷却介质</td></tr><tr><td>加热温度/C</td><td>保温时间/h</td><td>加热温度/C</td><td>保温时间/h</td><td>冷却介质</td></tr><tr><td>所有铸件组别</td><td>T2</td><td>-</td><td>-</td><td>-</td><td>-</td><td>-</td><td>350(退火)</td><td>2~3</td><td>空气</td></tr><tr><td rowspan="2">I</td><td>T4</td><td>415±5</td><td>8~16</td><td>-</td><td>-</td><td>空气</td><td>-</td><td>-</td><td>-</td></tr><tr><td>T6</td><td>415±5</td><td>8~16</td><td>-</td><td>-</td><td>空气</td><td>175±5或200±5</td><td>16或8</td><td>空气</td></tr><tr><td rowspan="2">II</td><td>T4</td><td>360±5</td><td>3</td><td>420±5</td><td>13~21</td><td>空气</td><td>-</td><td>-</td><td>-</td></tr><tr><td>T6</td><td>360±5</td><td>3</td><td>420±5</td><td>13~21</td><td>空气</td><td>175±5或200±5</td><td>16或8</td><td>空气</td></tr><tr><td rowspan="2">III</td><td>T4</td><td>360±5</td><td>3</td><td>420±5</td><td>13~21</td><td>空气</td><td>-</td><td>-</td><td>-</td></tr><tr><td>T6</td><td>360±5</td><td>3</td><td>420±5</td><td>13~21</td><td>空气</td><td>175±5或200±5</td><td>16或8</td><td>空气</td></tr></table>

续表 1-3  

<table><tr><td rowspan="3">铸件组别</td><td rowspan="3">热处理状态</td><td colspan="5">固溶处理</td><td colspan="3">时效处理</td></tr><tr><td colspan="2">第一阶段</td><td colspan="2">第二阶段</td><td></td><td rowspan="2">加热温度/C</td><td rowspan="2">保温时间/h</td><td rowspan="2">冷却介质</td></tr><tr><td>加热温度/C</td><td>保温时间/h</td><td>加热温度/C</td><td>保温时间/h</td><td>冷却介质</td></tr><tr><td rowspan="2">IV</td><td>T4</td><td>415±5</td><td>8~16</td><td>-</td><td>-</td><td>空气</td><td>-</td><td>-</td><td></td></tr><tr><td>T6</td><td>415±5</td><td>8~16</td><td>-</td><td>-</td><td>空气</td><td>175±5或200±5</td><td>16或8</td><td>空气</td></tr></table>

注：1 I组：壁厚 $\delta$ 不大于 $10\mathrm{mm}$ ，砂型或壳型铸造，安装边、凸台厚大部分的厚度 $\delta$ 或直径 $d$ 小于 $20\mathrm{mm}$ ，这些厚大部分为用冷铁冷却的铸件；Ⅱ组：壁厚 $10\sim 20\mathrm{mm}$ ，砂型或壳型铸造，厚大部分厚度为 $40\mathrm{mm}$ ，用冷铁冷却的铸件；Ⅲ组：壁厚大于 $20\mathrm{mm}$ ，砂型或壳型铸造，厚大部分厚度 $\delta$ 大于 $40\mathrm{mm}$ 的铸件。Ⅳ组：金属型铸造的所有铸件。  
2 按T4状态热处理的Ⅱ组和Ⅲ组铸件允许加热到 $415\mathrm{C} \pm 5\mathrm{C}$ ，在这种情况下，采用一级加热，保温时间取接近上限值。

# 1.6 品种规格与供应状态

1.6.1 以砂型和金属型铸件供应，主要在固溶处理(T4)或固溶处理加人工时效(T6)状态下应用。  
1.6.2 压铸件只在铸态(F)下应用。  
1.6.3 合金也可用其他铸造工艺方法生产铸件。铸件尺寸一般也不受限制。

# 1.7 熔炼与铸造工艺

1.7.1 镁合金的熔炼在焊接或铸造的低碳钢增蜗内进行。合金应在专门的熔剂覆盖下熔化。熔剂应烘干，避免水分与合金接触。熔剂、硫磺粉等用来防止合金燃烧和灭火。  
1.7.2 合金液在 $710 \sim 740^{\circ} \mathrm{C}$ 进行变质处理，变质剂可用炉料的 $0.25\% \sim 0.5\%$ 小块状菱镁矿。也可用六氯乙烷或碳酸钙，但处理温度应提高至 $740 \sim 760^{\circ} \mathrm{C}$ 或 $760 \sim 780^{\circ} \mathrm{C}$ ，用量分别为炉料的 $0.5\% \sim 0.6\%$ 和 $0.5\% \sim 0.8\%$ 。合金必须经精炼处理。  
1.7.3 在熔炼合金时，要注意防止含锆镁合金的混入，以免沾污合金，妨碍合金晶粒细化作用。

1.8 应用概况与特殊要求 该合金是使用最广的一种铸造镁合金，已用于飞机的框、翼肋、油箱隔板、导弹和副油箱的挂架以及各种支臂、支座和轮毂等，并已用于发动机的进气机匣、附件机匣、附件和仪表的各种壳体等。

# 2 物理及化学性能

2.1 熔化温度范围 $430\sim 600^{\circ}C$   
2.1.1 热导率 $\lambda = 78.5\mathrm{W / (m}\cdot \mathrm{C)}$   
2.1.2 比热容 $c = 1047\mathrm{J / (kg}\bullet \mathrm{C)}(20\sim 100\mathrm{C})$   
2.1.3 线膨胀系数 见表 $2 - 1^{[1]}$   
2.2 密度 $\rho = 1.81\mathrm{g / cm^3}$   
2.3 电性能 电阻率见表2-2。

表2-1  

<table><tr><td>θ/°C</td><td>20~100</td><td>20~200</td><td>20~300</td><td>100~200</td><td>200~300</td></tr><tr><td>α/10-6C-1</td><td>26.8</td><td>28.1</td><td>28.7</td><td>29.4</td><td>29.9</td></tr></table>

表2-2  

<table><tr><td>热处理状态</td><td>F</td><td>T4</td><td>T6</td></tr><tr><td>ρ/(nΩ·m)</td><td>150</td><td>175</td><td>151.5</td></tr></table>

# 2.4 磁性能 无磁性。

# 2.5 化学性能

2.5.1 抗氧化性能 镁合金在空气中燃点为 $400\mathrm{C}$ 和 $400\mathrm{C}$ 以上，但燃烧的难易程度还与材料本身的尺寸和形状有关。细小颗粒与粉尘状态的镁极易燃烧。机械加工和锯切时产生的细屑较大，着火的危险程度也低于粉末，但切屑一旦加热到燃点以上就容易燃烧。厚大截面的镁合金只有在延长加热之后才燃烧。熔融镁合金与水接触产生剧烈反应，因此，危险性比其他金属大。

2.5.2 耐腐蚀性能 镁在潮湿空气、水(尤其是海水)中的化学性是不稳定的, 与大多数无机酸相互作用剧烈。在工业气氛中, 镁的耐腐蚀性与中碳钢相近。镁的氧化膜不致密, 故须经表面处理后, 方可在大气条件下长期使用。镁合金对硒酸、氟化物、氢氟酸作用稳定, 形成不溶性盐。与铝相反, 镁合金不与苛性碱相互作用, 在汽油、煤油、润滑油中也稳定。镁是负电性最高的金属之一, 不允许与铝合金(铝-镁合金除外)、铜合金、钢等零件直接接触装配, 否则将导致电化学腐蚀。铁、铜、镍、硅、氯化物和其他夹杂物以及某些铸造缺陷会降低镁合金的腐蚀稳定性, 杂质元素中以铁为最甚。俄罗斯及美国等西方国家降低合金中铁、镍、铜、硅等杂质含量, 研制出 M1519(俄罗斯), AZ91E(美国)高纯镁合金, 耐抗腐蚀性能大幅度提高。其抗蚀性能已接近铸造铝合金的抗蚀性能水平。其铁、镍、铜、硅含量与耐腐蚀性能关系见表2-3。

表2-3[1]  

<table><tr><td rowspan="2">合金牌号</td><td colspan="4">合金元素/%</td><td colspan="4">杂质/% 不大于</td><td rowspan="2">状态</td><td colspan="2">腐蚀速率</td></tr><tr><td>Al</td><td>Zn</td><td>Mn</td><td>Mg</td><td>Si</td><td>Cu</td><td>Fe</td><td>Ni</td><td>质量损失/(mg/cm²d)</td><td>mm/a</td></tr><tr><td>M.15</td><td>7.5~9.0</td><td>0.2~0.8</td><td>0.15~0.5</td><td>其余</td><td>0.25</td><td>0.1</td><td>0.06</td><td>0.01</td><td>T4</td><td>1.9</td><td></td></tr><tr><td>M/15m</td><td>7.5~9.0</td><td>0.2~0.8</td><td>0.15~0.5</td><td>其余</td><td>0.08</td><td>0.04</td><td>0.007</td><td>0.001</td><td>T4</td><td>0.7</td><td></td></tr><tr><td>AZ91C</td><td>8.1~9.3</td><td>0.4~1.0</td><td>0.13~0.3</td><td>其余</td><td>0.30</td><td>0.10</td><td>-</td><td>0.01</td><td>T6</td><td></td><td>7.1</td></tr><tr><td>AZ91E</td><td>8.1~9.3</td><td>0.4~1.0</td><td>0.17~0.35</td><td>其余</td><td>0.030</td><td>0.030</td><td>0.005</td><td>0.0010</td><td>T6</td><td></td><td>0.6</td></tr></table>

# 2.5.2.1 合金腐蚀试验后的强度损失见表2-4。

表2-4  

<table><tr><td rowspan="2">热处理状态</td><td colspan="2">未经腐蚀试验的性能</td><td colspan="3">100h 喷雾腐蚀试验后性能1</td><td colspan="3">100h 交替腐蚀试验后性能2</td></tr><tr><td>σb/MPa</td><td>δ10/%</td><td>σb/MPa</td><td>δ10/%</td><td>强度损失/%</td><td>σb/MPa</td><td>δ10/%</td><td>强度损失/%</td></tr><tr><td>T4</td><td>276</td><td>13.7</td><td>249</td><td>9.6</td><td>9.8</td><td>244</td><td>8.9</td><td>11.6</td></tr></table>

(1) 按HCS209—1966《金属材料及其防护层盐雾腐蚀试验方法》。  
② 按HCS206—1960《金属材料及其防护层交替腐蚀试验方法》。

# 3 力学性能

# 3.1 技术标准规定的性能

3.1.1 技术标准规定的单铸试验性能 见表3-1。

表3-1  

<table><tr><td rowspan="2">技术标准</td><td rowspan="2">热处理状态</td><td rowspan="2">试样型式</td><td>σb/MPa</td><td>δs/%</td><td rowspan="2">技术标准</td><td rowspan="2">热处理状态</td><td rowspan="2">试样型式</td><td>σb/MPa</td><td>δs/%</td></tr><tr><td colspan="2">不小于</td><td colspan="2">不小于</td></tr><tr><td rowspan="3">GB/T 1177-1991</td><td>F</td><td rowspan="3">砂型单铸</td><td>145</td><td>2</td><td rowspan="3">HB 964-1982</td><td>F</td><td rowspan="3">砂型单铸</td><td>145</td><td>2</td></tr><tr><td>T4</td><td>230</td><td>6</td><td>T4</td><td>225</td><td>5</td></tr><tr><td>T6</td><td>230</td><td>2</td><td>T6</td><td>225</td><td>2</td></tr></table>

3.1.2 技术标准规定的铸件切取试样性能 按HB965—1982《镁合金铸件技术标准》的规定，见表3-2。

表3-2  

<table><tr><td rowspan="3">取样部位</td><td rowspan="3">铸造方法1</td><td rowspan="3">取样部位厚度/mm</td><td rowspan="3">热处理部位</td><td colspan="2">σb/MPa</td><td colspan="2">δs/%</td></tr><tr><td>平均值2</td><td>最小值3</td><td>平均值2</td><td>最小值3</td></tr><tr><td colspan="4">不小于</td></tr><tr><td rowspan="6">Ⅰ类铸件指定部位</td><td rowspan="4">S</td><td rowspan="2">≤20</td><td>T4</td><td>175</td><td>145</td><td>3.0</td><td>1.5</td></tr><tr><td>T6</td><td>175</td><td>145</td><td>1.5</td><td>1.0</td></tr><tr><td rowspan="2">&gt;20</td><td>T4</td><td>160</td><td>125</td><td>2.0</td><td>1.0</td></tr><tr><td>T6</td><td>160</td><td>125</td><td>1.0</td><td>-</td></tr><tr><td rowspan="2">J</td><td rowspan="2">无规定</td><td>T4</td><td>180</td><td>145</td><td>3.5</td><td>2.0</td></tr><tr><td>T6</td><td>180</td><td>145</td><td>2.0</td><td>1.0</td></tr><tr><td rowspan="6">Ⅰ类铸件非指定部位和Ⅱ类铸件</td><td rowspan="4">S</td><td rowspan="2">≤20</td><td>T4</td><td>165</td><td>130</td><td>2.5</td><td>1.5</td></tr><tr><td>T6</td><td>165</td><td>130</td><td>1.0</td><td>-</td></tr><tr><td rowspan="2">&gt;20</td><td>T4</td><td>150</td><td>120</td><td>1.5</td><td>-</td></tr><tr><td>T6</td><td>150</td><td>120</td><td>1.0</td><td>-</td></tr><tr><td rowspan="2">J</td><td rowspan="2">无规定</td><td>T4</td><td>170</td><td>135</td><td>2.5</td><td>1.5</td></tr><tr><td>T6</td><td>170</td><td>135</td><td>1.0</td><td>-</td></tr></table>

1）当铸件某一部分的两个主散热面在砂型中成形时，按砂型铸件的性能指标。  
② 系指从铸件上切取的三根试样的平均值。  
③ 系指从铸件上切取的三根试样中，允许有一根低于平均值，但不低于最小值。

# 3.2 室温及各种温度下的力学性能

# 3.2.1 硬度

3.2.1.1 室温硬度 见表3-3。

3.2.1.2 高温硬度 见表3-4。

表3-3  

<table><tr><td>热处理状态</td><td>F</td><td>T4</td><td>T6</td></tr><tr><td>HBS</td><td>50</td><td>62</td><td>78</td></tr></table>

表3-4[5]  

<table><tr><td>热处理状态</td><td>θ/℃</td><td>HBS</td><td>热处理状态</td><td>θ/℃</td><td>HBS</td></tr><tr><td rowspan="2">T4</td><td>100</td><td>55</td><td rowspan="2">T4</td><td>200</td><td>40</td></tr><tr><td>150</td><td>55</td><td>250</td><td>30</td></tr></table>

# 3.2.2 拉伸性能

# 3.2.2.1 室温拉伸性能

3.2.2.1.1 室温典型拉伸性能见表3-5。

表3-5  

<table><tr><td>热处理状态</td><td>σb/MPa</td><td>σP0.01/MPa</td><td>σP0.2/MPa</td><td>SK/MPa</td><td>δ10/%</td><td>ψ/%</td></tr><tr><td>F</td><td>157</td><td>-</td><td>93</td><td>-</td><td>3.3</td><td>4.0</td></tr><tr><td>T4</td><td>245</td><td>29</td><td>83</td><td>284</td><td>9.0</td><td>15.0</td></tr><tr><td>T6</td><td>250</td><td>44</td><td>118</td><td>275</td><td>4.0</td><td>8.5</td></tr></table>

3.2.2.1.2 T4状态合金室温拉伸应力-应变曲线见图3-1。  
3.2.2.1.3 T6状态合金室温拉伸应力-应变曲线见图3-2。

图片摘要：该图主要展示 3 5。
![](images/cb25eb4d452c81eef409e0acb857dd444f03240aba7dd59839f7e7ff7b82dab0.jpg)  
图3-1 砂型铸件合金T4状态的室温拉伸应力-应变曲线

图片摘要：该图主要展示 3 1 砂型铸件合金T4状态的室温拉伸应力 应变曲线。
![](images/86641fed504621b843419fd95b22d165beb07fba74b324145ae7f3a9541abcc5.jpg)  
图3-2 砂型铸件合金T6状态的室温拉伸应力-应变曲线

# 3.2.2.1.4 按技术标准检验批生产单铸试样拉伸性能统计结果见表3-6。

表3-6  

<table><tr><td rowspan="2">铸造型式</td><td rowspan="2">热处理状态</td><td colspan="7">σb/MPa</td><td rowspan="2">CV</td><td rowspan="2">n</td></tr><tr><td>A</td><td>B</td><td>X̄</td><td>min</td><td>max</td><td colspan="2">s</td></tr><tr><td rowspan="6">砂型单铸</td><td>T4</td><td>219</td><td>229</td><td>254</td><td>225</td><td>290</td><td colspan="2">14.5</td><td>0.057</td><td>1665</td></tr><tr><td>T6</td><td>183</td><td>202</td><td>248</td><td>153</td><td>390</td><td colspan="2">25.7</td><td>0.1</td><td>322</td></tr><tr><td rowspan="2">热处理状态</td><td colspan="6">δs/%</td><td rowspan="2">CV</td><td rowspan="2" colspan="2">n</td></tr><tr><td colspan="2">X̄</td><td>min</td><td>max</td><td colspan="2">s</td></tr><tr><td>T4</td><td colspan="2">11.2</td><td>5</td><td>19.6</td><td colspan="2">2.36</td><td>0.21</td><td colspan="2">1665</td></tr><tr><td>T6</td><td colspan="2">4.2</td><td>0.8</td><td>14.7</td><td colspan="2">1.6</td><td>0.38</td><td colspan="2">322</td></tr></table>

注：数据取自华兴航空机轮公司、洪都航空工业集团有限责任公司833炉检验试样的性能数据。

# 3.2.2.1.5 按技术标准检验批生产翼肋铸件上切取试样拉伸性能统计结果见表3-7。

表3-7  

<table><tr><td>铸造型式</td><td>热处理状态</td><td>性能</td><td>X</td><td>min</td><td>max</td><td>s</td><td>Cv</td><td>n</td><td>数据来源</td></tr><tr><td rowspan="8">砂型铸件</td><td rowspan="8">T4</td><td>σb/MPa</td><td>240</td><td>168</td><td>287</td><td>30</td><td>0.125</td><td>54</td><td rowspan="4">安吉铸造厂翼肋铸件切取试样</td></tr><tr><td>σP0.2/MPa</td><td>106</td><td>87</td><td>130</td><td>9.51</td><td>0.09</td><td>53</td></tr><tr><td>δ/%</td><td>7.9</td><td>2.8</td><td>15.1</td><td>3.1</td><td>0.39</td><td>42</td></tr><tr><td>ψ/%</td><td>8.3</td><td>3.3</td><td>14.4</td><td>2.8</td><td>0.34</td><td>42</td></tr><tr><td>σb/MPa</td><td>221</td><td>169</td><td>260</td><td>23</td><td>0.1</td><td>48</td><td rowspan="4">华兴航空机轮公司</td></tr><tr><td>σP0.2/MPa</td><td>-</td><td>-</td><td>-</td><td>-</td><td>-</td><td>-</td></tr><tr><td>δ/%</td><td>6.5</td><td>2.3</td><td>12</td><td>2.5</td><td>0.39</td><td>48</td></tr><tr><td>ψ/%</td><td>-</td><td>-</td><td>-</td><td>-</td><td>-</td><td>-</td></tr></table>

# 3.2.2.1.6 加热后的室温拉伸性能见表3-8。

表3-8  

<table><tr><td>铸造形式</td><td>状态</td><td>加 热 规 范</td><td>加热温度 \( \theta /\mathrm{C} \)</td><td>\( {\sigma }_{\mathrm{b}}/\mathrm{{MPa}} \)</td><td>\( {\delta }_{10}/\% \)</td></tr><tr><td rowspan="12">单铸试样 \( \left( {{\sigma }_{\mathrm{b}}^{20} = {255} \sim  {265}\mathrm{{MPa}}}\right. \) \( \delta  = 9\%  \sim  {12}\% ) \)</td><td rowspan="12">T4</td><td rowspan="4">无应力作用下加热 200h</td><td>100</td><td>255</td><td>10</td></tr><tr><td>125</td><td>255</td><td>10</td></tr><tr><td>150</td><td>265</td><td>5</td></tr><tr><td>175</td><td>235</td><td>4</td></tr><tr><td rowspan="4">在应力 \( \sigma \) 等于 \( {20}^{ \circ  }\mathrm{C} \) 时 \( {\sigma }_{\mathrm{b}} \) 的 \( {25}\% \) 下加热 \( {200}\mathrm{\;h} \)</td><td>100</td><td>255</td><td>10</td></tr><tr><td>125</td><td>255</td><td>10</td></tr><tr><td>150</td><td>265</td><td>5</td></tr><tr><td>175</td><td>-</td><td></td></tr><tr><td rowspan="4">在应力 \( \sigma \) 等于 \( {20}^{ \circ  }\mathrm{C} \) 时 \( {\sigma }_{\mathrm{b}} \) 的 \( {25}\% \) 下加热 \( {200}\mathrm{\;h} \) 和应力等于 \( {20}^{ \circ  }\mathrm{C} \) 时 \( {\sigma }_{\mathrm{b}} \) 的 \( {50}\% \) 下加热 \( 1\mathrm{\;h} \)</td><td>100</td><td>255</td><td>10</td></tr><tr><td>125</td><td>255</td><td>10</td></tr><tr><td>150</td><td>265</td><td>5</td></tr><tr><td>175</td><td>-</td><td></td></tr></table>

# 3.2.2.2 高温拉伸性能

# 3.2.2.2.1 高温拉伸性能见表3-9。

表3-9  

<table><tr><td>铸造方法及热处理状态</td><td>θ/C</td><td>σb/MPa</td><td>σP0.2/MPa</td><td>δ10/%</td><td>铸造方法及热处理状态</td><td>θ/C</td><td>σb/MPa</td><td>σP0.2/MPa</td><td>δ1/%</td></tr><tr><td rowspan="6">砂型铸造T4</td><td>100</td><td>226</td><td>78</td><td>10.0</td><td rowspan="6">砂型铸造T6</td><td>100</td><td>226</td><td></td><td>6.0</td></tr><tr><td>125</td><td>216</td><td>-</td><td>12.0</td><td>125</td><td>216</td><td>-</td><td>8.0</td></tr><tr><td>150</td><td>181</td><td>59</td><td>12.0</td><td>150</td><td>181</td><td>-</td><td>10.0</td></tr><tr><td>175</td><td>157</td><td>-</td><td>15.0</td><td>175</td><td>157</td><td>-</td><td>12.0</td></tr><tr><td>200</td><td>152</td><td>49</td><td>15.0</td><td>200</td><td>152</td><td>-</td><td>15.0</td></tr><tr><td>250</td><td>118</td><td>39</td><td>15.0</td><td>250</td><td>118</td><td>-</td><td>15.0</td></tr></table>

注：试验前在试验温度下加热 $30\mathrm{min}$ 。  
3.2.2.2.2 加热 $200\mathrm{h}$ 后性能见表3-10。

表3-10  

<table><tr><td rowspan="2">铸造方法及热处理状态</td><td rowspan="2">θ/℃</td><td colspan="2">加热200h后</td><td colspan="2">在应力σ等于20Cσb的25%下加热200h和在σ等于20Cσb的50%下加热1h</td></tr><tr><td>σb/MPa</td><td>δ10/%</td><td>σb/MPa</td><td>δ10/%</td></tr><tr><td rowspan="6">砂型铸造T4</td><td>100</td><td>226</td><td>10.0</td><td>226</td><td>10.0</td></tr><tr><td>125</td><td>216</td><td>12.0</td><td>216</td><td>12.0</td></tr><tr><td>150</td><td>181</td><td>12.0</td><td>181</td><td>12.0</td></tr><tr><td>175</td><td>157</td><td>15.0</td><td colspan="2">应力σ等于20℃时的25%下120~180h后破坏</td></tr><tr><td>200</td><td>152</td><td>15.0</td><td>-</td><td>-</td></tr><tr><td>250</td><td>118</td><td>15.0</td><td>-</td><td>-</td></tr></table>

# 3.2.2.3 低温拉伸性能见表3-11。

表3-11  

<table><tr><td>试样型式</td><td>热处理状态</td><td>θ/°C</td><td>σb/MPa</td><td>δ10/%</td><td>ψ/%</td></tr><tr><td rowspan="3">砂型单铸试样d=12mm</td><td rowspan="3">T6</td><td>-40</td><td>226</td><td>4.0</td><td>6.0</td></tr><tr><td>-70</td><td>245</td><td>4.0</td><td>6.0</td></tr><tr><td>-196</td><td>245</td><td>2.0</td><td>4.0</td></tr></table>

# 3.2.2.4 带有不同严重程度显微疏松铸件的拉伸性能。

3.2.2.4.1 显微疏松的分级参看HB967-1970《ZM5镁合金显微疏松X光透视分级标准评定、验收》。

# 3.2.2.4.2 $4\sim 10\mathrm{mm}$ 壁厚铸件拉伸性能与显微疏松严重程度等级之间的关系见表3-12。

表3-12  

<table><tr><td rowspan="2">铸造方法</td><td rowspan="2">热处理状态</td><td rowspan="2">显微疏松等级</td><td colspan="3">条状横向排列</td><td colspan="2">条状纵向排列</td></tr><tr><td>σb/MPa</td><td>σP0.2/MPa</td><td>δ5/%</td><td>σb/MPa</td><td>δ5/%</td></tr><tr><td rowspan="5">砂型铸造</td><td rowspan="5">T4</td><td>1</td><td>198</td><td>88</td><td>5.5</td><td>---</td><td>-</td></tr><tr><td>2</td><td>179</td><td>---</td><td>4.2</td><td>---</td><td>-</td></tr><tr><td>3</td><td>165</td><td>84</td><td>3.3</td><td>223</td><td>8.0</td></tr><tr><td>4</td><td>153</td><td>---</td><td>2.6</td><td>214</td><td>6.3</td></tr><tr><td>5</td><td>131</td><td>75</td><td>1.9</td><td>162</td><td>3.1</td></tr></table>

注：显微疏松严重程度等级1为轻微，3为中等，5为严重。

3.2.2.4.3 壁厚 $\delta > 10 \sim 20\mathrm{mm}$ 铸件, 其显微疏松严重程度等级与拉伸性能之间的关系见表3-13。

表3-13  

<table><tr><td rowspan="2">铸造方法</td><td rowspan="2">热处理状态</td><td rowspan="2">显微疏松等级</td><td colspan="2">条状横向排列</td><td rowspan="2">铸造方法</td><td rowspan="2">热处理状态</td><td rowspan="2">显微疏松等级</td><td colspan="2">条状横向排列</td></tr><tr><td>σb/MPa</td><td>δs/%</td><td>σb/MPa</td><td>δs/%</td></tr><tr><td rowspan="3">砂型铸造</td><td rowspan="3">T4</td><td>1</td><td>176</td><td>3.1</td><td rowspan="3">砂型铸造</td><td rowspan="3">T4</td><td>4</td><td>145</td><td>2.1</td></tr><tr><td>2</td><td>166</td><td>2.7</td><td rowspan="2">5</td><td rowspan="2">127</td><td rowspan="2">1.6</td></tr><tr><td>3</td><td>157</td><td>2.6</td></tr></table>

注：显微疏松严重等级1为轻微，3为中等，5为严重。

3.2.2.4.4壁厚 $\delta >20\sim 30\mathrm{mm}$ 的铸件，其显微疏松严重程度等级与拉伸性能之间的关系见表3-14。

表3-14  

<table><tr><td rowspan="2">铸造方法</td><td rowspan="2">热处理状态</td><td rowspan="2">显微疏松等级</td><td colspan="2">云状</td></tr><tr><td>σb/MPa</td><td>δ5/%</td></tr><tr><td rowspan="3">砂型铸造</td><td rowspan="3">T4</td><td>1</td><td>153</td><td>1.5</td></tr><tr><td>2</td><td>144</td><td>1.5</td></tr><tr><td>3</td><td>127</td><td>1.4</td></tr></table>

注：显微疏松严重程度等级1为轻微，2为中等，3为严重。

# 3.2.3 压缩性能 见表3-15。

# 3.2.4 冲击性能

3.2.4.1 室温冲击韧度见表3-16。  
3.2.4.2 低温冲击韧度见表3-17。  
3.2.5 弯曲性能  
3.2.6 扭转与剪切性能 见表3-18。  
3.2.7 承载性能 见表3-19。  
3.2.8 应力集中 各种温度下的缺口敏感系数见表3-20。  
3.3 持久和蠕变性能  
3.3.1 高温持久性能  
3.3.1.1 高温持久强度极限见表3-21。

表3-17  

<table><tr><td>铸造型式</td><td>热处理状态</td><td>θ/C</td><td>aKU/(kJ/m2)</td></tr><tr><td rowspan="3">单铸试样</td><td rowspan="3">T6</td><td>-40</td><td>29</td></tr><tr><td>-70</td><td>29</td></tr><tr><td>-196</td><td>29</td></tr></table>

表3-15  

<table><tr><td>铸造型式</td><td>状态</td><td>σm/MPa</td><td>Nk/MPa</td></tr><tr><td rowspan="3">砂型单铸</td><td>T2</td><td>275</td><td></td></tr><tr><td>T4</td><td>358</td><td>299</td></tr><tr><td>T6</td><td>333</td><td>299</td></tr></table>

表3-16  

<table><tr><td>铸造型式</td><td>热处理状态</td><td>\( {a}_{\mathrm{{KU}}}/\left( {\mathrm{{kJ}}/{\mathrm{m}}^{3}}\right) \)</td></tr><tr><td rowspan="3">单铸试样</td><td>T2</td><td>20</td></tr><tr><td>T4</td><td>19</td></tr><tr><td>T6</td><td>29</td></tr></table>

表3-18  

<table><tr><td>热处理状态</td><td>\( {\tau }_{\mathrm{b}}/\mathrm{{MPa}} \)</td><td>\( {\tau }_{{P}_{0.2}}/\mathrm{{MPa}} \)</td><td>\( \tau /\mathrm{{MPa}} \)</td></tr><tr><td>F</td><td>118</td><td>-</td><td>-</td></tr><tr><td>T4</td><td>152</td><td>39</td><td>132</td></tr><tr><td>T6</td><td>167</td><td>59</td><td>137</td></tr></table>

表3-19  

<table><tr><td>热处理状态</td><td>σbfU/MPa</td><td>σbry/MPa</td><td>热处理状态</td><td>σbfU/MPa</td><td>σbr, MPa</td></tr><tr><td>F</td><td>415</td><td>275</td><td rowspan="2">T6</td><td rowspan="2">515</td><td rowspan="2">360</td></tr><tr><td>T4</td><td>415</td><td>305</td></tr></table>

表3-20  

<table><tr><td>热处理状态</td><td>载荷型式</td><td>θ/C</td><td>缺口敏感系数</td><td>热处理状态</td><td>载荷型式</td><td>θ/C</td><td>缺口敏感系数</td></tr><tr><td rowspan="3">T4</td><td rowspan="3">静力</td><td>20</td><td>0.9</td><td rowspan="3">T6</td><td rowspan="3">静力</td><td>20</td><td>0.85</td></tr><tr><td>-70</td><td>-</td><td>-70</td><td>0.85</td></tr><tr><td>-196</td><td>-</td><td>-196</td><td>0.85</td></tr></table>

表3-21  

<table><tr><td>热处理状态</td><td>θ/℃</td><td>σ100/MPa</td></tr><tr><td rowspan="3">T4</td><td>150</td><td>83</td></tr><tr><td>200</td><td>49</td></tr><tr><td>250</td><td>25</td></tr></table>

3.3.1.2 $150\mathrm{C}$ 的持久强度见图3-3。  
3.3.2 高温蠕变性能 高温蠕变强度极限见表3-22。

表3-22  

<table><tr><td rowspan="2">热处理状态</td><td rowspan="2">θ/C</td><td colspan="2">σ0.2-100/MPa</td><td rowspan="2">热处理状态</td><td rowspan="2">θ/C</td><td colspan="2">σ0.2-100/MPa</td></tr><tr><td>总变形</td><td>残余变形</td><td>总变形</td><td>残余变形</td></tr><tr><td rowspan="5">T4</td><td>100</td><td>46</td><td>69</td><td rowspan="5">T6</td><td>100</td><td>—</td><td>73</td></tr><tr><td>125</td><td>41</td><td>59</td><td>125</td><td>—</td><td>—</td></tr><tr><td>150</td><td>21</td><td>25</td><td>150</td><td>—</td><td>26</td></tr><tr><td>175</td><td>—</td><td>—</td><td>175</td><td>—</td><td>—</td></tr><tr><td>200</td><td>—</td><td>8</td><td>200</td><td>—</td><td>11</td></tr></table>

3.4 疲劳性能

3.4.1 高周疲劳 旋转弯曲疲劳极限 见表3-23。

表3-23  

<table><tr><td>铸造型式</td><td>热处理状态</td><td>σ1/MPa</td><td>σH/MPa</td><td>N/周</td></tr><tr><td rowspan="3">单铸试样</td><td>F</td><td>83</td><td>69</td><td rowspan="3">5×10^4</td></tr><tr><td>T4</td><td>98</td><td>78</td></tr><tr><td>T6</td><td>83</td><td>69</td></tr></table>

注：缺口半径 $r = 0.75\mathrm{mm}$ 。

# 3.4.2 低周疲劳 不对称拉伸时的低周疲劳性能 见图3-4。

图片摘要：该图主要展示 3 23。
![](images/c979bb53991f38adc01d45c969344ad87002fd0861166e78193bd2953270d7ce.jpg)  
图3-3 合金 $150^{\circ}\mathrm{C}$ 时的持久强度曲线

图片摘要：该图主要展示 3 3 合金 时的持久强度曲线。
![](images/929bb5f93e8b74a7935a2da5efb1ed2dcd4901f9a47033c6a713155a3a69a413.jpg)  
图3-4 ZM5合金T4状态下低周疲劳曲线

# 3.4.3 特种疲劳 高温疲劳极限见表3-24。

# 3.5 弹性模量

3.5.1 弹性模量 见表3-25。  
3.5.2 切变模量 见表3-26。  
3.5.3 泊松比 $\mu = 0.34^{[3]}$ 。

表3-25  

<table><tr><td>热处理状态</td><td>F</td><td>T2</td><td>T4</td><td>T6</td></tr><tr><td>E/GPa</td><td>41</td><td>41</td><td>41</td><td>41</td></tr></table>

表3-24[3]  

<table><tr><td>热处理状态</td><td>\( \theta /\mathrm{C} \)</td><td>\( {\sigma }_{-1}/\mathrm{{MPa}} \)</td><td>\( {\sigma }_{-1\mathrm{H}}/\mathrm{{MPa}} \)</td><td>\( N/ \) 周</td></tr><tr><td>T4</td><td>150</td><td>39</td><td>25</td><td>\( 2 \times  {10}^{4} \)</td></tr></table>

表3-26  

<table><tr><td>热处理状态</td><td>F</td><td>T2</td><td>T4</td><td>T6</td></tr><tr><td>G/GPa</td><td>16</td><td>16</td><td>16</td><td>16</td></tr></table>

# 4 组织结构

# 4.1 相变温度

# 4.2 时间-温度-组织转变曲线

4.3 合金组织结构 合金铸态组织是由 $\alpha \mathrm{Mg}$ 固体及沿晶界不连续网状分布的 $\mathrm{Mg}_{17} \mathrm{Al}_{12}$ 块状化合物所组成。由于组织高度偏析, 化合物也分布于晶粒的枝晶网间。化合物的大小、数量和形状与凝固时的冷却速度有关。固溶处理后, 化合物溶入固体, 其组织为具有轮廓分明的晶粒组织, 在某些晶界交接处有少量块状化合物残余。如冷却速度缓慢, 则可能在晶界上有某些片状沉淀。时效引起固溶体的分解, 沉淀出细小魏氏体型组织, 而 $165^{\circ} \mathrm{C}$ 或更高温度下时效处理晶界出现较粗片状沉淀。

在金属补缩不足部分，晶界处有时出现显微疏松缺陷（显微孔洞）。

# 5 工艺性能与要求

5.1 成形性能  
5.1.1 铸造温度 $690\sim 800\mathrm{C}^{[3]}$   
5.1.2 铸件设计  
5.1.2.1 铸件不同截面的交接应圆滑过渡，并在转接处有较大的圆角，避免截面突然变化  
5.1.2.2 铸件的壁厚对力学性能的敏感性较大。  
5.1.2.3 合金有较大的显微疏松倾向，铸件设计应特别注意合金的补缩。  
5.1.3 铸造性能 合金有良好的流动性，用浇铸试棒长度的方法测定流动性为 $290 \sim 300 \mathrm{~mm}$ ，合金凝固时形成显微疏松的倾向较大，铸件气密性较差。热裂倾向性试验测定的第一个裂纹，是在环的宽度为 $30 \sim 35 \mathrm{~mm}$ 处形成，线收缩率为 $1.1\% \sim 1.2\%$ 。  
5.1.4 为提高有显微疏松缺陷铸件的气密性，可采用浸渗处理。  
5.2 焊接性能  
5.2.1 ZM5合金易于用氩弧焊进行补焊，补焊工艺性能良好。  
5.2.2 已经热处理的铸件在补焊后，如其力学性能受到影响，则铸件应按技术标准规定重复进行热处理。  
5.2.3 焊后要进行内部质量和表面裂纹检查   
5.3 零件热处理工艺  
5.3.1固溶处理时，热处理炉内的气氛应含有 $0.7\%$ （不少于 $0.5\%)\mathrm{SO}_2$ （每立方米的炉膛体积内须加入 $0.5\sim 1.5\mathrm{kg}$ 硫铁矿或硫化亚铁)或 $3\% \mathrm{CO}_{2}$ 气体作为保护气氛，以保护镁铸件不致氧化燃烧  
5.3.2 在热处理架上放置铸件时，应注意避免产生翘曲变形，必要时要用专门夹具或支架  
5.4 表面处理工艺  
5.4.1 铸件表面应经化学氧化处理，使其表面形成一薄防护层。在处理之前铸件必须经吹砂、除油，按HB/Z5078—1978《镁合金化学氧化工艺》的规定。  
5.4.2 根据零件的不同用途，在氧化处理后再进行涂油和涂漆保护，按HB/Z5006-1974飞机镁合金零件涂漆工艺》和HB/Z5030--1977《航空发动机镁、铝合金零件涂漆工艺》的规定。  
5.5 切削加工及磨削性能 合金具有优良的切削加工性能，可在较其他金属大的吃刀量并以很高速度进行切削加工。切削掉一定量金属所需要的功率低于其他任何金属。切削加工时，用和不用切削液，一般都不需磨削和抛光，即可得到极好的光洁表面。

# 参考文献

1 ASM, Metals Handbook, 10th Ed., Vol. 2, Metals Park, Ohio, 1990. p494~496   
2 赵志远, 陈深传, 乔冬福. 镁-钕-锆系 ZM6 合金热强性能的改进. 航空材料, 1983. (1) 12~15  
3 KyprBueBa，H.B，Hp.，HnteHbIe MaHHeBbIe，CJIaBBi，MaTePHaIbI B MaHHocTpoEHIN，TOM1，MockBa.1967，cTp. $159\sim 160$   
4 北京航空材料研究所. ZM5合金单铸试样拉伸性能统计计算报告：铸镁02-86.1986

# ZM6

# 1 概述

ZM6是一种镁-钕-锌-锆系合金，由于元素钕在镁中有较大的固溶度，合金在固溶处理后接人I时效（T6）状态下，有良好的室温和高温力学性能。在室温下具有高的拉伸强度和中等塑性，在高温 $250^{\circ}\mathrm{C}$ 以下蠕变、持久强度和瞬时拉伸性能优于含混合稀土元素的铸镁合金ZM3和ZM4。合金的铸造性能优良，显微疏松和热裂倾向低。焊接性能良好，力学性能壁厚效应小，是一种综合性能良好的合金，该合金可用作高温下要求高强度和高气密性的零件，以及在高温 $250^{\circ}\mathrm{C}$ 以下长期工作的零件。

1.1 材料牌号 ZMgRE2ZnZr。

材料代号 ZM6。

1.2 相近牌号 M.110（俄罗斯）。

1.3 材料的技术标准

GB/T1177--1991 《铸造镁合金》

HB 964-1982 《铸造镁合金技术标准》

1.4 化学成分 见表1-1。

表1-1  

<table><tr><td>技术标准</td><td colspan="5">合金元素</td><td colspan="6">杂质 不大于</td></tr><tr><td></td><td>Nd1)</td><td>Zn</td><td colspan="2">Zr</td><td>Mg</td><td>Si</td><td>Fe</td><td>Ni</td><td>Cu</td><td>Be</td><td>杂质总量</td></tr><tr><td>GB/T 1177-1991</td><td>2.0~2.8</td><td>0.2~0.7</td><td colspan="2">0.4~1.0</td><td rowspan="3">余量</td><td>-</td><td>-</td><td>0.01</td><td>0.10</td><td>0.002</td><td>0.30</td></tr><tr><td rowspan="2">HB 964-1982</td><td rowspan="2">2.0~2.8</td><td rowspan="2">0.2~0.7</td><td>溶解</td><td>总量</td><td rowspan="2">0.01</td><td rowspan="2">0.01</td><td rowspan="2">0.01</td><td rowspan="2">0.03</td><td rowspan="2">0.001</td><td rowspan="2">其他单个0.05</td></tr><tr><td>&gt;0.4</td><td>0.4~1.0</td></tr></table>

① 钍的质量分数不小于 $85\%$ 的钕混合稀土金属，其中钕加镨的总量不小于 $95\%$ 。

1.5 热处理制度 按HB5462—1990《镁合金铸件热处理》的规定。  
固溶处理： $525\sim 535\mathrm{C}$ 保温 $12\sim 16\mathrm{h}$ ，空冷，按HB5462—1990《镁合金铸件热处理》的规定。  
人工时效： $195\sim 205\mathrm{C}$ 保温 $12\sim 16\mathrm{h}$ ，空冷，按HB5462-1990的规定。  
1.6 品种规格与供应状态   
1.6.1 铸件主要采用砂型铸造工艺生产，也可用金属型铸造。  
1.6.2 固溶处理后接人工时效（T6）状态下应用。  
1.7 熔炼与铸造工艺   
1.7.1 合金的熔炼铸造工艺与其他含稀土金属、锆的合金相似。钕以纯金属或镁-钕中间合金形式，锌以纯金属形式，锆以镁-锆中间合金形式加入。熔炼时锌的损耗可忽略不计，钕的损耗随熔铸条件而变，一般为 $40\% \sim 15\%$ 。精炼时如用含氯化镁的RJ-2熔剂，则钕的损耗增加，见Q/6SZ30—1980《ZM6铸造镁合金熔炼和热处理工艺说明书》。  
1.7.2 合金制备过程中要防止铝、铁、硅、锰等元素以及氧化镁等沾污合金，因为这些元素和杂质妨碍锆的晶粒细化效果。  
1.7.3 由于锆的溶解度低，且易与各种杂质元素形成化合物损失，锆的加入量必须为合金所要求含锆量的 $3 \sim 5$ 倍。镁-锆中间合金应符合HB6773—1993《镁锆中间合金》的规定。  
1.8 应用概况与特殊要求  
1.8.1 合金已用于直升飞机发动机的后减速机匣，飞机液压恒速装置支架、机翼翼肋等零件，并可

广泛用于发动机各种机匣、壳体和飞机受力构件、轮毂等。

1.8.2 合金的壁厚敏感性相当低，其强度性能不因零件截面的增加而明显下降。  
1.8.3锌的质量分数对合金的蠕变和室温拉伸性能的影响见图1-1和图1-2。

图片摘要：该图主要展示 1 1 不同锌的含量对合金250C蠕变性能的影响[1]。
![](images/b827d40a07147441266a38c5188990bcc7452a74ed454557f0ff55f6c8c2b842.jpg)  
图1-1 不同锌的含量对合金250C蠕变性能的影响[1]

图片摘要：该图主要展示 1 1 不同锌的含量对合金250C蠕变性能的影响[1]。
![](images/21b5416d1b11b657dd12bfc496de5ce34ec5a5967589359d95e827156896f246.jpg)  
图1-2 不同锌的含量对合金室温拉伸性能的影响

# 2 物理及化学性能

# 2.1 热性能

2.1.1 熔化温度范围 $550\sim 640\mathrm{C}^{[2]}$   
2.1.2 热导率 见表2-1。  
2.1.3 比热容 见表2-2。  
2.1.4 线膨胀系数 见表2-3。  
2.2 密度 $\rho = 1.77\mathrm{g / cm}^{3[1]}$   
2.3 电性能 电阻率 $\rho = 84\mathrm{n}\Omega \cdot \mathrm{m}$   
2.4 磁性能 无磁性。

表2-1  

<table><tr><td>θ/°C</td><td>25</td><td>100</td><td>200</td><td>300</td><td>400</td></tr><tr><td>λ/(W/(m·°C))</td><td>113</td><td>113</td><td>113</td><td>1.3</td><td>118</td></tr></table>

表2-2  

<table><tr><td>\( \theta /{}^{ \circ  }\mathrm{C} \)</td><td>100</td><td>200</td><td>300</td><td>400</td></tr><tr><td>\( c/\mathrm{J}\left( {\mathrm{{kg}} \cdot  \mathrm{C}}\right) \)</td><td>963</td><td>1050</td><td>1130</td><td>1210</td></tr></table>

表2-3  

<table><tr><td>θ/°C</td><td>20~100</td><td>20~200</td><td>20~300</td><td>20~400</td><td>20~500</td><td>100~200</td><td>200~300</td><td>300~400</td><td>100~200</td></tr><tr><td>α/10-6°C-1</td><td>27.7</td><td>28.0</td><td>28.3</td><td>28.6</td><td>29.1</td><td>28.3</td><td>29.0</td><td>29.4</td><td>31.4</td></tr></table>

# 2.5 化学性能

2.5.1 抗氧化性能 镁合金在空气中燃点为 $400\mathrm{C}$ 和 $400\mathrm{C}$ 以上，但燃烧的难易程度还与材料本身的尺寸和形状有关。细小颗粒与粉尘状态的镁极易燃烧。机械加工和锯切时产生的细屑较大，着火的危险程度也低于粉末，但切屑一旦加热到燃点以上就容易燃烧。厚大截面的镁合金只有在延长加热之后才燃烧。熔融镁合金与水接触产生剧烈反应，因此，危险性比其他金属大。

# 2.5.2 耐腐蚀性能

2.5.2.1 镁合金的耐腐蚀特性 镁在干燥空气中有很好的耐蚀性，但在潮湿空气、水（尤其是海水）中的化学性是不稳定的，与大多数无机酸相互作用剧烈。在工业气氛中，镁的耐腐蚀性与中碳钢相近。镁的氧化膜不致密，故须经表面处理后，方可在大气条件下长期使用。镁合金对硒酸、氟化物、氢氟酸作用稳定，形成不溶性盐。与铝相反，镁合金不与苛性碱相互作用，在汽油、煤油、润滑油中也很稳定。

镁是负电性最高的金属之一，不允许与铝合金（铝-镁合金除外）、铜合金、钢等零件直接接触装配，否则将导致电化学腐蚀。铁、硅、铜、镍、氯化物和其他夹杂物以及某些铸造缺陷会降低镁合金的腐蚀稳定性。合金中的锆可消除杂质的有害作用并细化晶粒，从而大大提高合金的腐蚀能力。

2.5.2.2 ZM6腐蚀试验后的强度损失（附ZM5对比试验)见表2-4。

表2-4  

<table><tr><td rowspan="2">合金</td><td rowspan="2">热处理状态</td><td colspan="2">未经腐蚀试验的性能</td><td colspan="3">100h 喷雾腐蚀试验后的性能①</td><td colspan="3">100h 交替腐蚀试验后的性能2</td></tr><tr><td>σb/MPa</td><td>δ10/%</td><td>σb/MPa</td><td>δ10/%</td><td>强度损失/%</td><td>σb/MPa</td><td>δ10/%</td><td>强度损失/%</td></tr><tr><td>ZM6</td><td>T6</td><td>251</td><td>7.4</td><td>239</td><td>5.2</td><td>4.7</td><td>242</td><td>5.7</td><td>3.6</td></tr><tr><td>ZM5</td><td>T4</td><td>276</td><td>13.7</td><td>249</td><td>9.6</td><td>9.8</td><td>244</td><td>8.9</td><td>11.6</td></tr></table>

① 按HCS209—1966《金属材料及防护层盐雾腐蚀试验方法》。  
② 按HCS206-1960《金属材料及防护层交替腐蚀试验方法》。

# 3 力学性能

# 3.1 技术标准规定的性能

3.1.1 技术标准规定的室温性能 见表3-1。

表3-1  

<table><tr><td rowspan="2">技术标准</td><td rowspan="2">热处理状态</td><td rowspan="2">试样型式</td><td>σb/MPa</td><td>σP0.2/MPa</td><td>δ5/%</td></tr><tr><td colspan="3">不小于</td></tr><tr><td>GB/T 1177-1991</td><td rowspan="6">T6</td><td>砂型单铸</td><td>230</td><td>135</td><td>3</td></tr><tr><td>HB 964-1982</td><td>砂型单铸</td><td>225</td><td>-</td><td>3</td></tr><tr><td rowspan="2">HB 965-1982</td><td>铸件切取平均值1</td><td>175</td><td>-</td><td>2.0</td></tr><tr><td>最小值2</td><td>146</td><td>-</td><td>1.0</td></tr><tr><td rowspan="2">GB/T 13820-1992</td><td>铸件切取(S,J)平均值1</td><td>180</td><td>120</td><td>2.0</td></tr><tr><td>最小值2</td><td>150</td><td>100</td><td>1.0</td></tr></table>

① 系指从铸件上切取的三根试样的平均值。  
② 系指从铸件上切取的三根试样中，允许有一根低于平均值，但不低于最小值。

3.1.2 技术标准规定的高温性能 见表3-2。

表3-2  

<table><tr><td rowspan="2">技术标准</td><td rowspan="2">热处理状态</td><td rowspan="2">试样型式</td><td rowspan="2">θ/℃</td><td>σb/MPa</td><td>σ0.2/100/MPa</td></tr><tr><td colspan="2">不小于</td></tr><tr><td>HB 964-1982
GB/T 1177-1991</td><td>T6</td><td>砂型单铸</td><td>250</td><td>145</td><td>30</td></tr></table>

3.2 室温及各种温度下的力学性能  
3.2.1 硬度 室温硬度HBS70[1]。  
3.2.2 拉伸性能  
3.2.2.1 室温拉伸性能  
3.2.2.1.1 室温拉伸性能见表3-3。

表3-3[1]  

<table><tr><td>铸造形式</td><td>热处理状态</td><td>σb/MPa</td><td>σP0.01/MPa</td><td>σP0.2/MPa</td><td>δ10/%</td></tr><tr><td>砂型单铸</td><td>T6</td><td>251</td><td>81</td><td>142</td><td>7.4</td></tr></table>

3.2.2.1.2 按技术标准检验批生产单铸试样拉伸性能统计结果见表3-4。  
3.2.2.1.3 批生产翼肋铸件上切取的试样拉伸性能统计结果见表3-5。

表3-4  

<table><tr><td>铸造形式</td><td>热处理状态</td><td>性能</td><td>A</td><td>B</td><td>X̄</td><td>min</td><td>max</td><td>s</td><td>Cv</td><td>n</td></tr><tr><td rowspan="3">砂型单铸</td><td rowspan="3">T6</td><td>σb/MPa</td><td>215</td><td>230</td><td>248</td><td>226</td><td>283</td><td>13.3</td><td>0.054</td><td>114</td></tr><tr><td>σP0.2/MPa</td><td>-</td><td>-</td><td>151</td><td>138</td><td>171</td><td>8.0</td><td>0.056</td><td>23</td></tr><tr><td>δs/%</td><td>-</td><td>-</td><td>6.2</td><td>3.0</td><td>9.8</td><td>1.56</td><td>0.25</td><td>114</td></tr></table>

注：试样数据取自上海飞机制造厂。

表3-5  

<table><tr><td>铸造形式</td><td>热处理状态</td><td>性能</td><td>X̄</td><td>min</td><td>max</td><td>s</td><td>Cv</td><td>n</td></tr><tr><td rowspan="4">砂型单铸</td><td rowspan="4">T6</td><td>σb/MPa</td><td>255</td><td>224</td><td>279</td><td>14.2</td><td>0.056</td><td>42</td></tr><tr><td>σP0.2/MPa</td><td>142</td><td>132</td><td>158</td><td>5.7</td><td>0.040</td><td>39</td></tr><tr><td>δ3/%</td><td>5.9</td><td>2.5</td><td>9.1</td><td>1.75</td><td>0.295</td><td>38</td></tr><tr><td>ψ/%</td><td>8.0</td><td>4.7</td><td>10.7</td><td>1.42</td><td>0.178</td><td>33</td></tr></table>

注：数据取自安吉铸造厂翼肋铸件切取试样。

# 3.2.2.1.4 不同截面厚度拉伸性能见表3-6和图3-1。

表3-6[1]  

<table><tr><td rowspan="2">厚度/mm</td><td rowspan="2">试样数量</td><td colspan="2">拉伸性能范围</td><td colspan="2">拉伸性能平均值</td><td colspan="2">各种厚度与10mm厚度之比</td></tr><tr><td>σb/MPa</td><td>δ5/%</td><td>σb/MPa</td><td>δ5/%</td><td>σb/σb(10) / %</td><td>δ5/δ(10) / %</td></tr><tr><td>10</td><td>6</td><td>233~254</td><td>6.6~14.6</td><td>248</td><td>12.7</td><td>100</td><td>100</td></tr><tr><td>20</td><td>5</td><td>236~248</td><td>11.7~14.4</td><td>242</td><td>12.7</td><td>97.6</td><td>100</td></tr><tr><td>30</td><td>4</td><td>235~237</td><td>11.2~12.0</td><td>236</td><td>11.4</td><td>95.2</td><td>40</td></tr><tr><td>50</td><td>6</td><td>228~243</td><td>8.6~13.4</td><td>235</td><td>11.2</td><td>94.9</td><td>38</td></tr></table>

注：试样取自T6状态砂型铸造阶梯形铸件。

# 3.2.2.1.5 长期加热后室温拉伸性能 见表3-7。

表3-7  

<table><tr><td>加热温度/℃</td><td>加热时间/h</td><td>σb/MPa</td><td>σP1.2/MPa</td><td>δ%</td><td>σb/σb(T0)/%</td><td>σP1.2/σP1.2(T0)/%</td></tr><tr><td>20</td><td>-</td><td>245</td><td>147</td><td>5.0</td><td>100</td><td>100</td></tr><tr><td>100</td><td>1000</td><td>245</td><td>147</td><td>5.0</td><td>100</td><td>100</td></tr><tr><td rowspan="2">125</td><td>1000</td><td>245</td><td>147</td><td>5.0</td><td>100</td><td>100</td></tr><tr><td>30000</td><td>245</td><td>147</td><td>5.0</td><td>100</td><td>100</td></tr><tr><td rowspan="4">150</td><td>100</td><td>245</td><td>147</td><td>5.0</td><td>100</td><td>100</td></tr><tr><td>1000</td><td>245</td><td>147</td><td>5.0</td><td>100</td><td>100</td></tr><tr><td>25000</td><td>235</td><td>142</td><td>5.5</td><td>97</td><td>97</td></tr><tr><td>30000</td><td>235</td><td>142</td><td>5.5</td><td>97</td><td>97</td></tr><tr><td rowspan="4">200</td><td>10</td><td>245</td><td>147</td><td>5.0</td><td>100</td><td>100</td></tr><tr><td>100</td><td>245</td><td>147</td><td>5.0</td><td>100</td><td>100</td></tr><tr><td>200</td><td>226</td><td>147</td><td>5.0</td><td>92</td><td>100</td></tr><tr><td>1000</td><td>221</td><td>132</td><td>5.0</td><td>90</td><td>90</td></tr></table>

续表3-7   

<table><tr><td>加热温度/℃</td><td>加热时间/h</td><td>σb/MPa</td><td>σP0.2/MPa</td><td>δ%</td><td>σb/σb(T5)/%</td><td>σP0.2/σT5(T5)/%</td></tr><tr><td rowspan="5">250</td><td>10</td><td>245</td><td>147</td><td>5.0</td><td>100</td><td>100</td></tr><tr><td>50</td><td>226</td><td>127</td><td>5.5</td><td>92</td><td>90</td></tr><tr><td>100</td><td>226</td><td>127</td><td>5.0</td><td>92</td><td>90</td></tr><tr><td>200</td><td>206</td><td>108</td><td>5.0</td><td>85</td><td>74</td></tr><tr><td>1000</td><td>201</td><td>98</td><td>5.0</td><td>83</td><td>66</td></tr><tr><td rowspan="2">300</td><td>50</td><td>196</td><td>98</td><td>7.0</td><td>80</td><td>66</td></tr><tr><td>250</td><td>186</td><td>98</td><td>7.0</td><td>76</td><td>66</td></tr></table>

注： $\sigma_{b(16)}$ 、 $\sigma_{P0.2(T6)}$ —T6状态的拉伸和屈服强度。

# 3.2.2.2 高温拉伸性能

# 3.2.2.2.1 高温拉伸性能见表3-8和图3-2。

表3-8  

<table><tr><td>铸造型式</td><td>热处理状态</td><td>θ/℃</td><td>σb/MPa</td><td>σP0.01/MPa</td><td>σP0.2/MPa</td><td>δs/%</td></tr><tr><td rowspan="5">砂型单铸</td><td rowspan="5">T6</td><td>100</td><td>203</td><td>76</td><td>130</td><td>10.9</td></tr><tr><td>150</td><td>196</td><td>70</td><td>129</td><td>9.1</td></tr><tr><td>200</td><td>193</td><td>69</td><td>126</td><td>16.7</td></tr><tr><td>250</td><td>162</td><td>65</td><td>121</td><td>13.3</td></tr><tr><td>300</td><td>109</td><td>33</td><td>79</td><td>22.2</td></tr></table>

图片摘要：该图主要展示 3 8。
![](images/c12182d7c712213590a2ced4c193c76a5ddf3d040c268c659724ba7407b17cd5.jpg)  
图3-1 铸件壁厚对拉伸性能的影响[1]

图片摘要：该图主要展示 3 1 铸件壁厚对拉伸性能的影响[1]。
![](images/162806a27d0df0364ff276344b9f15481859ee6c79b5479ce285dc6bcce2b4b8.jpg)  
图3-2 温度对ZM6合金（T6状态）拉伸性能影响

3.2.2.2.2 长期加热后的高温拉伸性能见表3-9。  
3.2.2.3 低温拉伸性能见表3-10。

表3-9[3]  

<table><tr><td>试验温度/℃</td><td>试验温度下加热时间/h</td><td>σb/MPa</td><td>σP0.2/MPa</td><td>δ/%</td><td>σb/σb(T6)/%</td><td>σP0.2/σP1.5</td></tr><tr><td rowspan="3">125</td><td>0.5</td><td>221</td><td>132</td><td>11.0</td><td>100</td><td>1(0)</td></tr><tr><td>20000</td><td>225</td><td>135</td><td>10.0</td><td>100</td><td>1(0)</td></tr><tr><td>30000</td><td>208</td><td>142</td><td>7.5</td><td>94</td><td>1(0)</td></tr><tr><td rowspan="3">150</td><td>0.5</td><td>212</td><td>132</td><td>11.2</td><td>100</td><td>1(0)</td></tr><tr><td>2500</td><td>191</td><td>133</td><td>13.9</td><td>90</td><td>1(0)</td></tr><tr><td>3000</td><td>191</td><td>133</td><td>11.7</td><td>90</td><td>1(0)</td></tr><tr><td rowspan="4">200</td><td>0.5</td><td>204</td><td>132</td><td>17.7</td><td>100</td><td>1(0)</td></tr><tr><td>100</td><td>159</td><td>---</td><td>20.8</td><td>77</td><td>---</td></tr><tr><td>1000</td><td>155</td><td>108</td><td>16.0</td><td>71</td><td>8.2</td></tr><tr><td>2500</td><td>155</td><td>107</td><td>30.0</td><td>71</td><td>8.1</td></tr><tr><td rowspan="5">250</td><td>0.5</td><td>186</td><td>123</td><td>18.6</td><td>100</td><td>1(0)</td></tr><tr><td>10</td><td>132</td><td>---</td><td>23.5</td><td>72</td><td>---</td></tr><tr><td>100</td><td>124</td><td>75</td><td>24.1</td><td>67</td><td>6.1</td></tr><tr><td>1000</td><td>108</td><td>---</td><td>22.8</td><td>58</td><td>---</td></tr><tr><td>2500</td><td>108</td><td>75</td><td>18.8</td><td>58</td><td>6.1</td></tr></table>

注： $\sigma_{\mathrm{b(T6)}}$ 、 $\sigma_{\mathrm{P0.2(T6)}}$ 加热 $0.5 \mathrm{~h}$ 后的拉伸和屈服强度。  
3.2.3 压缩性能 $\sigma_{\mathrm{Pc0.2}} = 139\mathrm{MPa}^{[1]}$   
3.2.4 冲击性能  
3.2.4.1 室温冲击性能 $a_{\mathrm{RU}} = 49\mathrm{kJ / m}^{2[1]}$   
3.2.4.2 低温冲击性能 见表3-10。

表3-10  

<table><tr><td>热处理状态</td><td>θ/℃</td><td>σb/MPa</td><td>σP0.2/MPa</td><td>δ10/%</td><td>ψ/%</td><td>aKU/(kJ/m-3)</td></tr><tr><td rowspan="5">T6</td><td>20</td><td>250</td><td>150</td><td>5</td><td>7.0</td><td>50</td></tr><tr><td>-70</td><td>280</td><td>160</td><td>4.5</td><td>6.5</td><td>40</td></tr><tr><td>-183</td><td>300</td><td>200</td><td>4</td><td>6.5</td><td>40</td></tr><tr><td>-196</td><td>300</td><td>200</td><td>4</td><td>6.5</td><td>40</td></tr><tr><td>-253</td><td>290</td><td>200</td><td>4</td><td>---</td><td>20</td></tr></table>

# 3.2.5 弯曲性能

3.2.6 扭转和剪切性能 见表3-11。

表3-11[1]  

<table><tr><td>铸造型式</td><td>热处理状态</td><td>τb/MPa</td><td>τP0.015/MPa</td><td>τP0.3/MPa</td></tr><tr><td>砂型单铸</td><td>T6</td><td>191</td><td>69</td><td>99</td></tr></table>

# 3.2.7 应力集中 各种温度下的缺口敏感系数见表3-12。

# 3.3 持久和蠕变性能

# 3.3.1 高温持久性能

3.3.1.1 各种温度下应力对断裂时间的影响见图3-3。  
3.3.1.2 高温持久强度极限见表3-13。  
3.3.2 高温蠕变性能  
3.3.2.1 应力对蠕变变形的影响见图3-4。

表3-12[3]  

<table><tr><td>热处理状态</td><td>载荷型式</td><td>θ/°C</td><td>缺口敏感系数</td></tr><tr><td rowspan="5">T6</td><td rowspan="5">静力</td><td>-196</td><td>4.89</td></tr><tr><td>-70</td><td>4.96</td></tr><tr><td>20</td><td>1.0</td></tr><tr><td>200</td><td>1.2</td></tr><tr><td>250</td><td>1.2</td></tr></table>

表3-13[1]
