Repository: C-zj02/CFD-claw

<div align="center">

**English** | [中文](#中文版) | [Français](README_FR.md) | [Русский](README_RU.md) | [हिन्दी](README_HI.md) | [العربية](README_AR.md) | [Português](README_PT.md)

# 🚀 Claude Code Python

**A Complete Python Reimplementation Based on Real Claude Code Source**

*From TypeScript Source → Rebuilt in Python with ❤️*

***
**🔥 Active Development • New Features Weekly 🔥**

</div>

***

## 🎯 What is This?

**Clawd Code** is a **complete Python rewrite** of Claude Code, based on the **real TypeScript source code**.

File: RAG-data/中国航空材料手册（第2版）第6卷 复合材料 胶粘剂001-200.pdf-3e33123b-8300-49bd-bd07-20183c8fa8b4.md (part 8 of 8)
# 中国航空机械手册
2.4 工艺性能 QY8911/HT3 预浸料以溶液法或静电粉末法制备, 推荐采用溶液法, 见 Q/9S 23-1999《HT3/QY8911 预浸料》。其凝胶时间 $(150^{\circ}\mathrm{C})$ 为 $10\sim 25\mathrm{min}$ , 有效期 $(18\sim 22^{\circ}\mathrm{C})$ 大于 $30\mathrm{d}$ , 树脂流动度为 $10\% \sim 25\%$ .

# 2.5 使用性能

2.5.1 机械加工性能 QY8911/HT3 复合材料具有良好的韧性，因而适合于各种机械加工工艺，包括钻孔、铰孔、锪窝、锯切、铣切和高压水切割，只要其满足复合材料规定的加工规定，孔边周缘与切割面都能具有良好的内部质量和外形公差。

2.5.2 连接性能[2] 以环氧树脂为基的胶粘剂如J116、J47、J30、SY-4等均适合于QY8911/HT3复合材料的板/板或板/芯胶接。机械连接时，当边距孔径比满足 $5\sim 6$ ，端距孔径比满足 $\geqslant 4$ ，间距孔径比满足 $\geqslant 5$ ，均可获得以挤压破坏为主的破坏形式，从而获得最大的承载能力。典型挤压破坏值取值对于连接区常用的层压板铺层（ $0^{\circ}$ 层 $25\% \sim 50\%$ ， $\pm 45^{\circ}$ 层 $\geqslant 40\%$ ， $90^{\circ}$ 层 $10\% \sim 25\%$ )，在边距与孔径比 $\geqslant 6$ ，端距与孔径比 $\geqslant 4$ ，孔径/板厚为 $1.0\sim 2.0$ ，厚度为 $2\mathrm{mm}$ 时，以双剪连接，拧紧力矩取 $4\mathrm{N} \cdot \mathrm{m}$ ，则室温、干态的QY8911/HT3复合材料层压板的许用挤压强度可取 $550\mathrm{MPa}$ 。

2.5.3 功能考核试验 QY8911/HT3 复合材料首先被用作歼七 M 飞机的两种垂直尾翼整流罩壁板, 并于 1989 年 8 月完成装机与地面试验, 1990 年 10 月完成试飞考核, 迄今 8 年, 无异常。

QY8911/HT3预浸料还陆续被其他歼击机采用，制成的复合材料结构已通过静力、多倍疲劳寿命、带损伤状态的疲劳寿命试验的考验。表明其具有优越的强度、刚度和损伤容限特性。

垂直尾翼承力盒与前机身段在静力与试飞的基础上经历了小批量试制考验。

外翼已经受静力/疲劳/损伤的综合试验与试飞考验。

带复合材料连接接头的复合材料减速板在经过静力试验后已于1995年投入飞行。

# 3 使用工艺

QY8911/HT3预浸料可用热压罐法、模压法成形复合材料构件，推荐采用热压罐法。其固化温度为 $185^{\circ}\mathrm{C}$ ，时间为 $2\mathrm{h}$ ，压力 $0.4\mathrm{MPa}$ 。后固化温度为 $195_{-0}^{+5}\mathrm{C}$ ，时间 $3\mathrm{h}$ 。见Q/9S25—1999。

成形工艺参数见图3-1。

图3-1 QY8911/HT3预浸料热压罐固化工艺  
图片摘要：该图主要展示 3 1 QY8911/HT3预浸料热压罐固化工艺。
![](images/636429e5791e86dcaa2de0c25e257d30a0df7252dadbccdae67b4e64ea0aba12.jpg)  
注： $t$ 为 $120^{\circ}\mathrm{C}$ 下的凝胶时间。

# 4 其他

4.1 包装 QY8911/HT3 预浸料采用聚乙烯薄膜分袋包装, 良好密封, 并置于木箱或纸箱中。在箱体内部空间应填有减震泡沫或泡沫板, 包装务必严密。  
内、外包装均应有明确标记：商标、材料名称、材料型号、数量、出厂日期、批号、生产厂家、有效期和执行标准。  
4.2 运输 QY8911/HT3 预浸料按非危险品运输，可采用航空、铁路、公路、水路等任何一种方式运输。包装箱应平放，防止受潮，避免碰撞或剧烈震动。  
4.3 贮存 QY8911/HT3 预浸料应置于干燥、通风，环境温度为 $5\sim 15^{\circ}\mathrm{C}$ ，贮存期为两周。  
QY8911/HT3预浸料存放于 $-18^{\circ}\mathrm{C}$ 冰箱时，允许贮存3个月。当使用从冰箱中取出的预浸料时，取出后务必放置于室温下 $24\mathrm{h}$ ，恢复到室温时方可开包取用，以防吸潮。  
4.4 技术安全 使用QY8911/HT3双马来酰亚胺预浸料时，厂房的必要条件是良好通风，恒温恒湿，操作人员应配戴手套与身穿工作服。

# 5 使用建议

推荐用于工作温度 $150^{\circ}\mathrm{C}$ 以下的飞机主要承力构件。

# 参考文献

1 北京航空工艺研究所. QY8911 双马来酰亚胺树脂及其复合材料的研究. 1990  
2 中国航空研究院．复合材料连接手册．北京：航空工业出版社，1993

编写 赵渠森

审校 赵渠森 刘卫平

# QY8911-Ⅱ/HT3双马来酰亚胺单向碳纤维预浸料及其复合材料

# 1 概述

QY8911-Ⅱ/HT3双马来酰亚胺单向碳纤维预浸料是以QY8911-Ⅱ双马来酰亚胺树脂体系浸渍HT3碳纤维制成的单向预浸料。由其制成的复合材料具有耐高温、耐湿热性能，可用于制造飞机、导弹的主承力结构件。成形工艺简便，可采用常规热压罐成形，能在 $230^{\circ}\mathrm{C}$ 以下环境中长期工作。

1.1 牌号及名称 QY8911-Ⅱ/HT3 双马来酰亚胺单向碳纤维预浸料及其复合材料。  
1.2 基本组成 双马来酰亚胺单体、端羟基聚醚砜、HT3碳纤维。  
1.3 材料标准 Q/9S 23—1993《HT3/QY8911-Ⅱ预浸料》。  
1.4 使用工艺说明书 Q/9S 25—1993《HT3/QY8911-Ⅱ复合材料板件制造》。  
1.5 供应状态 预浸料以片状或卷状供应。  
1.6 应用概况 已在飞机上通过验证试验。  
1.7 研制及生产单位 北京航空工艺研究所研制并生产。  
1.8 鉴定级别及日期 1995 年由中国航空工业总公司鉴定通过。

# 2 性能

# 2.1 物理及化学性能

2.1.1 预浸料的外观 预浸料表面平整, 无明显搭接与缝隙, 树脂分布均匀, 纤维排列平直, 无皱褶。  
2.1.2 树脂体系的红外光谱 QY8911-树脂体系的红外光谱见图2-1。

图片摘要：该图主要展示 2 1 QY8911 Ⅱ树脂体系红外光谱图。
![](images/e2de0a93a52f21527929e0173f741354615b0168de91c51218e79a7065685fe6.jpg)  
图2-1 QY8911-Ⅱ树脂体系红外光谱图

2.1.3 树脂体系的物理性能 QY8911-树脂体系的物理性能见表2-1。

2.1.4 预浸料的物理性能 QY8911-Ⅱ/HT3 预浸料的物理性能见表 2-2。

表2-1  

<table><tr><td rowspan="2">性能</td><td colspan="2">典型值</td></tr><tr><td>固体</td><td>液体</td></tr><tr><td>密度/(g/cm3)</td><td>1.25</td><td>≥0.87</td></tr><tr><td>树脂质量分数/%</td><td>100</td><td>45~50</td></tr><tr><td>平衡吸湿量/%</td><td>0.6</td><td>-</td></tr><tr><td>最大吸湿量/%</td><td>2.78</td><td>-</td></tr></table>

表2-2  

<table><tr><td>性能</td><td>指 标</td></tr><tr><td>树脂质量分数/%</td><td>40±3</td></tr><tr><td>挥发分质量分数/%</td><td>&lt;2</td></tr><tr><td>单位面积纤维质量/(g/m2)</td><td>132±4</td></tr><tr><td>单层预浸料压厚/mm</td><td>0.12±0.01</td></tr></table>

2.1.5 复合材料层合板的物理性能 QY8911-Ⅱ/HT3 复合材料层合板的比热容、热导率见表 2-3 和 2-4。

表2-3  

<table><tr><td colspan="2">试 样</td><td>温度/℃</td><td>比热容/(J/(kg·K))</td><td colspan="2">试 样</td><td>温度/℃</td><td>比热容/(J/(kg·K))</td></tr><tr><td rowspan="4">QY8911-Ⅱ/HT3-1</td><td rowspan="2">1</td><td>20~80</td><td>918</td><td rowspan="4">QY8911-Ⅱ/HT3-2</td><td rowspan="2">1</td><td>20~80</td><td>970</td></tr><tr><td>20~300</td><td>1 249</td><td>20~300</td><td>1 235</td></tr><tr><td rowspan="2">2</td><td>20~80</td><td>878</td><td rowspan="2">2</td><td>20~80</td><td>927</td></tr><tr><td>20~300</td><td>1 252</td><td>20~300</td><td>1 241</td></tr></table>

表2-4[1]  

<table><tr><td>试 样</td><td>热面温度/℃</td><td>冷面温度/℃</td><td>平均温度/℃</td><td>热导率/(W/(m·K))</td></tr><tr><td rowspan="2">QY8911-Ⅱ/HT3-1</td><td>96.2</td><td>74.25</td><td>85.24</td><td>0.564</td></tr><tr><td>315.77</td><td>293.26</td><td>304.52</td><td>0.720</td></tr><tr><td rowspan="2">QY8911-Ⅱ/HT3-2</td><td>95.92</td><td>73.50</td><td>84.71</td><td>0.468</td></tr><tr><td>317.02</td><td>294.98</td><td>306.00</td><td>0.786</td></tr><tr><td rowspan="2">QY8911-Ⅱ/HT3-3</td><td>95.78</td><td>93.78</td><td>84.58</td><td>0.515</td></tr><tr><td>316.76</td><td>294.78</td><td>305.77</td><td>0.781</td></tr><tr><td rowspan="2">QY8911-Ⅱ/HT3-4</td><td>92.29</td><td>73.44</td><td>84.36</td><td>0.554</td></tr><tr><td>316.54</td><td>294.34</td><td>305.44</td><td>0.770</td></tr></table>

QY8911-Ⅱ/HT3复合材料层合板的玻璃化转变温度 $T_{\mathrm{g}}$ 用DMA-7测定时，以模量下降表示为 $240^{\circ}\mathrm{C}$ ，以损耗峰表示为 $270^{\circ}\mathrm{C}$ 。

# 2.2 力学性能

2.2.1 树脂体系的力学性能 QY8911-Ⅱ树脂体系的力学性能见表2-5。

表2-5[1]  

<table><tr><td>性 能</td><td>拉伸强度/MPa</td><td>拉伸弹性模量/GPa</td><td>断裂伸长率/%</td><td>断裂能释放率/(J/m2)</td></tr><tr><td>典型值</td><td>65</td><td>3.3</td><td>2.5</td><td>298</td></tr></table>

# 2.2.2 复合材料层合板的力学性能

2.2.2.1 QY8911-Ⅱ/HT3层合板的力学性能与温度关系见表2-6。

表 2-6[1]  

<table><tr><td rowspan="2">温度/℃</td><td colspan="5">典型值</td></tr><tr><td>纵向拉伸强度/MPa</td><td>层间剪切强度/MPa</td><td>弯曲强度/MPa</td><td>弯曲弹性模量/GPa</td><td>纵横剪切强度/MPa</td></tr><tr><td>20</td><td>1537</td><td>104</td><td>1808</td><td>139.9</td><td>81</td></tr><tr><td>100</td><td>1454</td><td>95</td><td>1750</td><td>139.3</td><td>64</td></tr><tr><td>150</td><td>1428</td><td>80</td><td>1711</td><td>140.1</td><td>55</td></tr><tr><td>200</td><td>1423</td><td>68</td><td>1459</td><td>133.1</td><td>51</td></tr><tr><td>220</td><td>-</td><td>59</td><td>1298</td><td>131.3</td><td>-</td></tr><tr><td>230</td><td>-</td><td>50</td><td>1155</td><td>128.7</td><td>-</td></tr><tr><td>240</td><td>-</td><td>45</td><td>1025</td><td>115.1</td><td>-</td></tr><tr><td>250</td><td>-</td><td>40</td><td>881</td><td>108.2</td><td>-</td></tr></table>

# 2.2.2.2 QY8911-Ⅱ/HT3层合板的韧性性能见表2-7。

表2-7[1]  

<table><tr><td>性 能</td><td>典 型 值</td><td>性 能</td><td>典 型 值</td></tr><tr><td>开孔拉伸强度/MPa</td><td>290</td><td>横向拉伸强度/MPa</td><td>67</td></tr><tr><td>开孔压缩强度/MPa</td><td>314</td><td>横向压缩强度/MPa</td><td>209</td></tr><tr><td>层间压缩强度/MPa</td><td>21</td><td>边缘初始分层/(J/m2)</td><td>129</td></tr><tr><td>I型应变能释放率/(J/m2)</td><td>502</td><td>冲击后压缩强度/MPa</td><td>169(6.7 J/M能量)</td></tr><tr><td>II型应变能释放率/(J/m2)</td><td>635</td><td></td><td></td></tr></table>

# 2.3 耐环境性能

2.3.1 耐热老化 在 $205^{\circ}\mathrm{C}$ 老化 $100\mathrm{h}$ 后，于 $230^{\circ}\mathrm{C}$ 测定其弯曲强度、弯曲弹性模量和层间剪切强度，结果列于表2-8。

表2-8  

<table><tr><td>热老化时间/h</td><td>230℃弯曲强度/MPa</td><td>230℃弯曲弹性模量/GPa</td><td>230℃层间剪切强度/MPa</td></tr><tr><td>0</td><td>1165</td><td>129</td><td>52</td></tr><tr><td>20</td><td>1201</td><td>130</td><td>51</td></tr><tr><td>50</td><td>1195</td><td>129</td><td>50</td></tr><tr><td>100</td><td>1165</td><td>129</td><td>49</td></tr></table>

# 2.3.2 耐湿热老化 QY8911-Ⅱ/HT3层合板的耐湿热性能见表2-9。

表2-9  

<table><tr><td rowspan="2">性能</td><td colspan="3">典型值</td></tr><tr><td>QY8911-Ⅰ/HT3</td><td>5250-4/AS-4²</td><td>X5270/AS-4²</td></tr><tr><td>弯曲强度/MPa</td><td></td><td></td><td></td></tr><tr><td>20℃/干态</td><td>1858</td><td>2080</td><td>1930</td></tr><tr><td>20℃/湿态①</td><td>1654</td><td>--</td><td>--</td></tr><tr><td>177℃/湿态①</td><td>781</td><td>827</td><td>916</td></tr><tr><td>205℃湿态</td><td>435</td><td>386</td><td>655</td></tr><tr><td>开孔压缩强度/MPa</td><td></td><td></td><td></td></tr><tr><td>20℃/干态</td><td>310</td><td>380</td><td>334</td></tr><tr><td>177℃/湿态①</td><td>230</td><td>228</td><td>241</td></tr><tr><td>205℃/湿态①</td><td>207</td><td>130</td><td>176</td></tr></table>

① 湿态系指试样于 $90 \sim 100^{\circ} \mathrm{C}$ 蒸馏水中浸泡6d后达到的饱和吸湿态，试验前试样一直被置于水的包围之中。  
② 均系美国Narmco公司双马树脂产品，X5270/AS-4，已用于美国军用发动机冷端部位。

2.3.3 耐霉菌 耐霉菌试验是在一定湿度下进行，试验结果表明：在黑曲霉、黄曲霉、绳状青霉和球毛毂霉作用下均无发霉痕迹，完全满足长期库存的技术要求。  
2.4 工艺性能 QY8911-Ⅱ/HT3 预浸料制备方法可以溶液法与静电粉末法制备。推荐使用溶液法, 见 Q/9S 23—1993。其凝胶时间 $(150^{\circ}\mathrm{C})$ 为 $15\sim 40\mathrm{min}$ , 树脂流动度为 $10\% \sim 25\%$ , 凝胶时间-温度关系见表 2-10。

表2-10  

<table><tr><td>温度/℃</td><td>80</td><td>90</td><td>100</td><td>110</td><td>120</td><td>130</td><td>140</td></tr><tr><td>凝胶时间/min &gt;</td><td>400</td><td>350</td><td>200</td><td>100</td><td>70</td><td>45</td><td>25</td></tr></table>

# 2.5 使用性能

2.5.1 机械加工性能 QY8911-Ⅱ/HT3 复合材料适合于钻孔、铰孔、锪窝、锯切、铣节和高压水切割。孔边周缘与切割面都能具有良好的内部质量和外形公差。  
2.5.2 连接性能[2] 以环氧树脂为基的胶粘剂如J116、J30、SY-4胶粘剂和以马来酰亚胺树脂为基的QY9011胶粘剂均适合于QY8911-II/HT3复合材料的板/板胶接。机械连接时，当边距孔径比满足 $>5\sim 6$ ，端距孔径比满足 $>4$ ，间距孔径比满足 $\geqslant 5$ ，均可获得以挤压破坏为主的破坏形式，从而获得最大的承载能力。典型挤压破坏值取值对于连接区常用的层压板铺层（ $0^{\circ}$ 层 $25\% \sim 50\%$ ， $\pm 45^{\circ}$ 层 $\geqslant 40\%$ ， $90^{\circ}$ 层 $(10\% \sim 25\%)$ ，在边距 $\geqslant 6$ ，端距 $\geqslant 4$ ，孔径/板厚为 $1.0\sim 2.0$ ，厚度为 $2\mathrm{mm}$ 时，以双剪连接，拧紧力矩取 $4\mathrm{N}\cdot \mathrm{m}$ ，则室温、干态的QY8911-II/HT3复合材料层压板的许用挤压强度可取 $560\mathrm{MPa}$ 。  
2.5.3 功能考核试验 复合材料立尾通过了 $280^{\circ}\mathrm{C}$ 瞬时的承载能力试验。卸载后无残余应变，布于立尾表面的连接应变片的导线已烧糊，但立尾蒙皮表面却完整无缺，也无鼓泡。头锥通过了静载承压能力试验，其静压强度实测值达到设计值的5倍。

导弹后仪器舱段件通过了常温与 $230\mathrm{C}$ 下筒体的轴压，弯曲、扭转、拉伸和连接孔拉脱，以及梁承载试验。

# 3 使用工艺

QY8911-Ⅱ/HT3复合材料适合于热压罐法、模压法成形。

推荐采用热压罐法，其固化温度为 $185\mathrm{C}$ ，时间 $2\mathrm{h}$ ，压力为 $0.4\sim 0.8\mathrm{MPa}$ 。后固化温度为 $200\mathrm{C}$ ， $2\mathrm{h};210^{\circ}\mathrm{C},2\mathrm{h};225\sim 250^{\circ}\mathrm{C},4\mathrm{h}$ 。后固化处理应在压力下进行。见Q9S25—1993。

成形工艺参数见图3-1。

图3-1 QY8911-Ⅱ/HT3预浸料热压固化工艺  
图片摘要：该图主要展示 3 1 QY8911 Ⅱ/HT3预浸料热压固化工艺。
![](images/38448a3a8f6a50ce1fa614c07d793e8a909939de786d871666cc19c8f58932e0.jpg)  
注： $t$ 为 $120^{\circ}\mathrm{C}$ 下的凝胶时间。

# 4 其他

4.1 包装 QY8911-Ⅱ/HT3 预浸料应用聚乙烯薄膜包装并密封。预浸料外包装应为硬质包装箱，并用软固定隔开，防止碰撞。箱体内部空间应填有减震泡沫或泡沫板，包装务必严密。

内、外包装都应有明确标记：商标、材料名称、材料型号、数量、出厂日期、批号、生产厂家、有效期和执行标准。上述标记应贴于显著位置。

4.2 运输 QY8911-Ⅱ/HT3 预浸料按非危险品运输, 包装箱应平放, 防止受潮, 避免碰撞或剧烈震动。  
4.3 贮存 QY8911-Ⅱ/HT3 预浸料应置于干燥、通风, 温度为 $5 \sim 15^{\circ} \mathrm{C}$ , 湿度为 $45\% \sim 60\%$ 环境中, 贮存期为 2 周。当使用从冰箱中取出的预浸料时, 取出后务必放置于室温下 $24 \mathrm{~h}$ , 恢复到室温时方可开包取用, 以防吸潮。  
4.4 技术安全 使用QY8911-Ⅱ/HT3预浸料时，厂房应良好通风，恒温恒湿。操作人员应戴手套，并穿工作服。

# 5 使用建议

推荐。

# 参考文献

1 北京航空工艺研究所. QY8911-Ⅱ双马来酰亚胺树脂及其复合材料的研究. 1995  
2 中国航空研究院. 复合材料连接手册. 北京: 航空工业出版社出版, 1993

编写 赵渠森

审校 赵渠森 张凤翻

# QY8911-Ⅲ/HT3双马来酰亚胺单向碳纤维预浸料及其复合材料

# 1 概述

QY8911-Ⅲ/HT3双马来酰亚胺单向碳纤维预浸料是以QY8911-Ⅱ双马来酰亚胺树脂体系浸渍HT3碳纤维制成的单向预浸料，其复合材料具有良好的韧性、耐湿热性，可用于制造飞机主承力结构件。成形工艺简便，可在 $150\mathrm{C}$ 以下环境中长期工作。

1.1 牌号及名称 QY8911-Ⅲ/HT3 双马来酰亚胺单向碳纤维预浸料及其复合材料。  
1.2 基本组成 醚键长链双马来酰亚胺单体、O，O'双烯丙基双酚A、HT3碳纤维。  
1.3 材料标准 Q/9S 23—1998《HT3/QY8911-Ⅲ预浸料》。  
1.4 使用工艺说明书 Q/9S 25—1998《HT3/QY8911-Ⅱ复合材料板件制造》。  
1.5 供应状态 预浸料以片状或卷状供应。  
1.6 应用概况 已用于翼身组合体模拟件复合材料机翼蒙皮制造。  
1.7 研制及生产单位 北京航空工艺研究所研制并生产。  
1.8 鉴定级别及日期 1998年12月由中国航空工业总公司鉴定通过。

# 2 性能

# 2.1 物理及化学性能

2.1.1 预浸料的外观 预浸料表面平整, 无明显搭接, 树脂分布均匀, 纤维排列平直, 无皱褶与缝隙。固体树脂为棕红色至橙黄色块状材料。液体树脂为棕红色至橙黄色透明溶液。  
2.1.2 树脂体系的红外光谱 树脂体系的红外光谱见图2-1。

图片摘要：该图主要展示 2 1 不同固化条件的QY8911 树脂体系红外光谱图。
![](images/077a80d710f3ee4031c3c162d143de8dfe8b0a38999e7282eae4615912b885d2.jpg)  
图2-1 不同固化条件的QY8911-树脂体系红外光谱图

2.1.3 树脂体系的物理性能 QY8911-Ⅲ树脂体系的物理性能见表2-1。浇铸体在真空状态下制成，其固化条件为 $185^{\circ}\mathrm{C}$ 保温 $2\mathrm{h}, 200^{\circ}\mathrm{C}$ 保温 $4\mathrm{h}$ 。  
2.1.4 预浸料的物理性能 QY8911-Ⅲ/HT3 预浸料的物理性能见表 2-2。

表2-1  

<table><tr><td rowspan="2">性能</td><td colspan="2">典型值</td></tr><tr><td>固体</td><td>液体</td></tr><tr><td>密度/(g/cm3)</td><td>1.24</td><td>≥0.87</td></tr><tr><td>树脂质量分数/%</td><td>100</td><td>45~50</td></tr><tr><td>吸湿率/%</td><td>1.9</td><td>-</td></tr><tr><td>玻璃化转变温度/℃</td><td>250</td><td>-</td></tr></table>

表2-2  

<table><tr><td>性能</td><td>指标</td></tr><tr><td>树脂质量分数/%</td><td>32~42,可控</td></tr><tr><td>挥发分质量分数/%</td><td>&lt;2</td></tr><tr><td>单位面积纤维质量/(g/m2)</td><td>134±4</td></tr><tr><td>单层预浸料压厚/mm</td><td>0.12±0.01</td></tr></table>

# 2.2 力学性能

2.2.1 树脂体系的力学性能 QY8911-Ⅲ树脂体系的力学性能见表2-3。

表2-3  

<table><tr><td>性能</td><td>典型值</td></tr><tr><td>拉伸强度/MPa</td><td>85</td></tr><tr><td>拉伸弹性模量/GPa</td><td>3.4</td></tr><tr><td>断裂延伸率/%</td><td>2.9</td></tr></table>

2.2.2 复合材料层合板的力学性能  
2.2.2.1 QY8911-Ⅲ/HT3层合板的常规力学性能及韧性性能见表2-4。

表2-4[1]  

<table><tr><td>性 能</td><td>典型值</td><td>性 能</td><td>典型值</td></tr><tr><td>拉伸强度/MPa</td><td></td><td>弯曲弹性模量/GPa</td><td>124.4</td></tr><tr><td>纵向</td><td>1 464</td><td>层间剪切强度/MPa</td><td>114</td></tr><tr><td>横向</td><td>78</td><td>纵横剪切强度/MPa</td><td>-</td></tr><tr><td>拉伸弹性模量/GPa</td><td></td><td>纵横剪切弹性模量/GPa</td><td>-</td></tr><tr><td>纵向</td><td>135.4</td><td>开孔拉伸强度/MPa</td><td>345</td></tr><tr><td>横向</td><td>9.8</td><td>开孔拉伸弹性模量/GPa</td><td>44.9</td></tr><tr><td>纵向压缩强度/MPa</td><td>-</td><td>开孔压缩强度/MPa</td><td>331</td></tr><tr><td>纵向压缩弹性模量/GPa</td><td>-</td><td>开孔压缩弹性模量/GPa</td><td>43.2</td></tr><tr><td>泊松比</td><td>--</td><td>冲击后压缩强度/MPa</td><td>211</td></tr><tr><td>弯曲强度/MPa</td><td>1 841</td><td>缝纫后冲击后压缩强度/MPa</td><td>253</td></tr></table>

# 2.2.2.2 QY8911-Ⅲ/HT3层合板的高温力学性能见表2-5。

表2-5[1]  

<table><tr><td rowspan="2">性能</td><td rowspan="2">温度</td><td>典型值</td></tr><tr><td>QY8911-Ⅲ/HT3</td></tr><tr><td rowspan="3">层间剪切强度/MPa</td><td>20℃</td><td>108</td></tr><tr><td>130℃</td><td>81</td></tr><tr><td>150℃</td><td>63</td></tr><tr><td rowspan="3">弯曲强度/MPa</td><td>20℃</td><td>1841</td></tr><tr><td>130℃</td><td>1550</td></tr><tr><td>150℃</td><td>1293</td></tr><tr><td rowspan="3">弯曲弹性模量/GPa</td><td>20℃</td><td>124.4</td></tr><tr><td>130℃</td><td>127.6</td></tr><tr><td>150℃</td><td>124.7</td></tr></table>

# 2.3 耐环境性能

2.3.1 耐热老化 QY8911-Ⅲ/HT3 复合材料于 $150^{\circ}\mathrm{C}$ 热老化箱中，热老化 $1000\mathrm{h}$ 后的室温弯曲性能与层间剪切性能的变化见表 2-6。

表2-6[1]  

<table><tr><td>时间/h</td><td>层间剪切强度/MPa</td><td>弯曲强度/MPa</td><td>弯曲弹性模量/GPa</td></tr><tr><td>0</td><td>113</td><td>1840</td><td>125</td></tr><tr><td>500</td><td>114</td><td>1830</td><td>125</td></tr><tr><td>1000</td><td>113</td><td>1835</td><td>126</td></tr></table>

# 2.3.2 耐湿热老化 QY8911-Ⅲ/HT3层合板湿热试验后的力学性能见表2-7。

表2-7  

<table><tr><td rowspan="2">性能</td><td rowspan="2">温度</td><td>典型值</td></tr><tr><td>QY8911-Ⅲ/HT3</td></tr><tr><td rowspan="3">层间剪切强度/MPa</td><td>20℃/湿态</td><td>114①</td></tr><tr><td>130℃/湿态</td><td>—</td></tr><tr><td>150℃/湿态</td><td>46①</td></tr></table>

$①$ 水煮 $48\mathrm{h}$

2.4 工艺性能 QY8911-Ⅲ/HT3 预浸料制备方法推荐溶液法, 见 Q/9S 23—1998。其凝胶时间 $(150^{\circ}\mathrm{C})$ 为 $15\sim 40\mathrm{min}$ , 树脂流动度为 $20\% \sim 25\%$ .

# 2.5 使用性能

2.5.1 机械加工性能 QY8911-Ⅲ/HT3 复合材料具有良好的韧性，因而适合于各种机械加工工艺，包括钻孔、铰孔、锪窝、锯切、铣节和高压水切割。只要其满足复合材料规定的加工规定，孔边周缘与切割面都能具有良好的内部质量和外形公差。  
2.5.2 连接性能[2] 以环氧树脂为基的胶粘剂如J116、J30、SY-4等均适合于QY8911-Ⅲ/HT3的板/板胶接。机械连接时，当边距孔径比满足 $>5\sim 6$ ，端距孔径比满足 $>4$ ，间距孔径比满足 $\geqslant 5$ ，均可获得以挤压破坏为主的破坏形式。典型挤压破坏值取值对于连接区常用的层压板铺层（ $0^{\circ}$ 层 $25\% \sim 50\%$ ， $\pm 45^{\circ}$ 层 $\geqslant 40\%$ ， $90^{\circ}$ 层 $10\% \sim 25\%$ )，在边距 $\geqslant 6$ ，端距 $\geqslant 4$ ，孔径/板厚为 $1.0\sim 2.0$ ，厚度为 $2\mathrm{mm}$ 时，以双剪连接，拧紧力矩取 $4\mathrm{N}\cdot \mathrm{m}$ ，则室温、干态的QY8911-Ⅲ/HT3和QY8911-Ⅲ/HT3复合材料层压板的许用挤压强度可取 $560\mathrm{MPa}$ 。  
2.5.3 功能考核试验 翼身组合体大型壁板和盒段已通过承载试验, 性能满足要求, 用 QY8911-Ⅲ/HT3 预浸料借助热压罐成形法和 RFI(Resin Film Infusion) 成形工艺技术制备的加筋壁板均已通过承载能力试验。

# 3 使用工艺

复合材料成形工艺推荐采用热压罐法，见Q/9S25—1998。成形工艺参数见图3-1。

图3-1 QY8911-Ⅲ/HT3预浸料热压罐固化工艺  
图片摘要：该图主要展示 3 1 QY8911 Ⅲ/HT3预浸料热压罐固化工艺。
![](images/4f8798f2c398afbe7157831ad246a99e4b9d8109fbbbdf10199db831f57d920e.jpg)  
注： $t$ 为 $120^{\circ}\mathrm{C}$ 下的凝胶时间。

# 4 其他

4.1 包装 QY8911-Ⅲ/HT3 应采用聚乙烯薄膜包装，并良好密封，然后置于木箱或纸箱中。在桶体内部空间应填有减震泡沫或泡沫板，包装务必严密。  
内、外包装都应有明确标记：商标、材料名称、材料型号、数量、出厂日期、批号、生产厂家、有效期和执行标准。上述标记应贴于显著位置。  
4.2 运输 QY8911-Ⅲ/HT3 预浸料按非危险品运输，可采用航空、铁路、公路、水路等任何一种方式运输。包装箱应平放，防止受潮，避免碰撞或剧烈震动。  
4.3 贮存 QY8911-Ⅲ/HT3 预浸料应置于干燥、通风，温度为 $5 \sim 15^{\circ} \mathrm{C}$ ，湿度为 $45\% \sim 60\%$ 环境中，贮存期为 2 周。当使用从冰箱中取出的预浸料时，取出后务必放置于室温下 $24 \mathrm{~h}$ ，待恢复到室温时方

可开包取用。

4.4 技术安全 使用QY8911-Ⅲ/HT3预浸料时，厂房应良好通风，恒温恒湿。操作人员应戴手套，并穿工作服。

# 5 使用建议

推荐用于工作温度 $150^{\circ}\mathrm{C}$ 以下的承力构件。

# 参考文献

1 赵渠森, 北京航空工艺研究所. QY8911-Ⅲ双马来酰亚胺树脂及其复合材料的研究. 1998  
2 中国航空研究院. 复合材料连接手册. 北京: 航空工业出版社, 1993

编写 赵渠森

审校 赵渠森 张凤翻

# QY8911-IV RTM用双马来酰亚胺树脂及其复合材料

# 1 概述

QY8911-IV 双马来酰亚胺树脂及其碳纤维增强和玻璃纤维增强复合材料, 因其树脂的低粘度和对碳纤维、玻璃纤维的良好浸润性, 适合于用RTM法成形, 其复合材料具有优良的力学性能, 可用于制造主承力结构件, 能在 $150^{\circ}\mathrm{C}$ 以下环境中长期工作。

1.1 牌号及名称 QY8911-IV RTM 用双马来酰亚胺树脂及其复合材料。  
1.2 基本组成 QY8911-IV 双马来酰亚胺树脂体系、HT3 碳纤维、S2 玻璃布。  
1.3 材料标准 Q/9S 21—1998《QY8911-IV 双马来酰亚胺树脂》。  
1.4 使用工艺说明书 Q/9S 25—1998《HT3/QY8911-IV复合材料板件制造》。  
1.5 供应状态 树脂体系以组分A和组分B双组分分装供应。  
1.6 应用概况 已用于翼身组合体复合材料模拟件的制造。  
1.7 研制及生产单位 北京航空工艺研究所研制并生产。  
1.8 鉴定级别及日期 1998年9月通过预评审。

# 2 性能

2.1 物理及化学性能  
2.1.1 外观 QY8911-IV 树脂体系组分 A 为棕红色固体, 组分 B 为棕红至棕黄色透明液体。  
2.1.2 树脂体系的红外光谱 QY8911-IV 树脂体系红外光谱见图 2-1。

图片摘要：该图主要展示 2 1 QY8911 IV树脂体系红外光谱图。
![](images/f9067f39b411e64362468ff756d5c7fe4bdd729835ea665b41983f6539a5d95d.jpg)  
图2-1 QY8911-IV树脂体系红外光谱图

2.1.3 复合材料层合板的物理性能 QY8911-IV/HT3 复合材料层合板的物理性能见表 2-1。

表2-1  

<table><tr><td>性能</td><td>指标</td></tr><tr><td>纤维体积分数/%</td><td>60±3</td></tr><tr><td>空隙率/%</td><td>&lt;2&gt;</td></tr><tr><td>玻璃化转变温度(DMA)/℃</td><td>230</td></tr></table>

QY8911-N/S2玻璃布复合材料的平均比热容和热导率分别见表2-2和表2-3。

表2-2  

<table><tr><td colspan="2">试 样</td><td>温度/℃</td><td>比热容/(J/(kg·K))</td><td colspan="2">试 样</td><td>温度/℃</td><td>比热容/(J/(kg·K))</td></tr><tr><td rowspan="2">QY8911-N/S2</td><td rowspan="2">1</td><td>20~80℃</td><td>870</td><td rowspan="2">QY8911-N/S2</td><td rowspan="2">2</td><td>20~80℃</td><td>900</td></tr><tr><td>20~200℃</td><td>1062</td><td>20~200℃</td><td>1073</td></tr></table>

表2-3[1]  

<table><tr><td colspan="2">试 样</td><td>热面温度/℃</td><td>冷面温度/℃</td><td>平均温度/℃</td><td>热导率/(W/(m·K))</td></tr><tr><td rowspan="4">QY8911-N/S2-1</td><td rowspan="2">1</td><td>96.27</td><td>71.85</td><td>84.06</td><td>0.318</td></tr><tr><td>216.30</td><td>191.90</td><td>204.10</td><td>0.375</td></tr><tr><td rowspan="2">2</td><td>95.16</td><td>70.52</td><td>82.84</td><td>0.313</td></tr><tr><td>215.68</td><td>191.43</td><td>203.55</td><td>0.377</td></tr></table>

# 2.2 力学性能

2.2.1 QY8911-IV 树脂体系的力学性能 见表2-4。

表2-4[1]  

<table><tr><td>性 能</td><td>典型值</td><td>性 能</td><td>典型值</td></tr><tr><td>拉伸强度/MPa</td><td>81</td><td>弯曲弹性模量/GPa</td><td>4.2</td></tr><tr><td>拉伸弹性模量/GPa</td><td>4.5</td><td>压缩强度/MPa</td><td>211</td></tr><tr><td>断裂伸长率/%</td><td>2.2</td><td>压缩弹性模量/GPa</td><td>4.6</td></tr><tr><td>弯曲强度/MPa</td><td>119</td><td></td><td></td></tr></table>

# 2.2.2 复合材料层合板的力学性能

2.2.2.1 QY8911-N/HT3复合材料层合板的常规力学性能见表2-5。

表2-5  

<table><tr><td>性 能</td><td>平 均 值</td><td>性 能</td><td>平 均 值</td></tr><tr><td>拉伸强度/MPa</td><td></td><td>压缩强度/MPa</td><td></td></tr><tr><td>纵向</td><td>1 425</td><td>纵向</td><td>1 188</td></tr><tr><td>横向</td><td>58</td><td>横向</td><td>209</td></tr><tr><td>拉伸弹性模量/GPa</td><td></td><td>压缩弹性模量/GPa</td><td></td></tr><tr><td>纵向</td><td>137.4</td><td>纵向</td><td>137.4</td></tr><tr><td>横向</td><td>9.5</td><td>横向</td><td>9.5</td></tr><tr><td>泊松比</td><td>0.303</td><td>纵横剪切强度/MPa</td><td>73</td></tr><tr><td>弯曲强度/MPa</td><td>1 830</td><td>纵横剪切弹性模量/GPa</td><td>5.6</td></tr><tr><td>弯曲弹性模量/GPa</td><td>124.0</td><td>层间剪切强度/MPa</td><td>98</td></tr></table>

# 2.2.2.2 QY8911-IV/HT3复合材料层合板的韧性性能见表2-6。

表 2-6[1]  

<table><tr><td>性能</td><td>铺层取向</td><td>典型值</td></tr><tr><td>横向拉伸断裂应变/με</td><td>[90]16</td><td>6576</td></tr><tr><td>带孔板拉伸强度/MPa</td><td>[45/0/-45/90]2S</td><td>306</td></tr><tr><td>带孔板拉伸弹性模量/GPa</td><td>[45/0/-45/90]2S</td><td>47.3</td></tr><tr><td>带孔板压缩强度/MPa</td><td>[45/0/-45/90]2S</td><td>321</td></tr><tr><td>带孔板压缩弹性模量/GPa</td><td>[45/0/-45/90]2S</td><td>47.3</td></tr><tr><td>冲击后压缩强度/MPa</td><td>[45/0/-45/90]4S</td><td>175</td></tr></table>

# 2.3 耐环境性能 QY8911-IV/HT3 复合材料的耐湿热性能见表 2-7。

表2-7[1]  

<table><tr><td>性 能</td><td>温 度</td><td>典型值</td><td>性 能</td><td>温 度</td><td>典型值</td></tr><tr><td rowspan="5">弯曲强度/MPa</td><td>20℃/干态</td><td>1830</td><td rowspan="3">弯曲弹性模量/GPa</td><td>20℃/湿态</td><td>131.5</td></tr><tr><td>150℃/干态</td><td>1420</td><td>150℃/湿态</td><td>126.2</td></tr><tr><td>20℃/湿态</td><td>1905</td><td></td><td></td></tr><tr><td rowspan="2">150℃/湿态</td><td rowspan="2">1123</td><td rowspan="4">层间剪切强度/MPa</td><td>20℃/干态</td><td>98</td></tr><tr><td>150℃/干态</td><td>64</td></tr><tr><td rowspan="2">弯曲弹性模量/GPa</td><td>20℃/干态</td><td>124.0</td><td>20℃/湿态</td><td>97</td></tr><tr><td>150℃/干态</td><td>129.0</td><td>150℃/湿态</td><td>54</td></tr></table>

注：湿态条件为吸湿量 $\approx 0.7\%$ 。

2.4 工艺性能 QY8911-IV 树脂为双组分体系, 易于存放和取料。组分 A 为棕红色固体, 软化点为 $60 \sim 80^{\circ} \mathrm{C}$ ; 组分 B 为棕黄色液体。两组分经过熔融法即可配成单一组分的树脂体系, 其软化点为 $30 \sim 50^{\circ} \mathrm{C}$ , 粘度-温度曲线见图 2-2。可溶于丙酮制成溶液, 于 $15 \sim 21^{\circ} \mathrm{C}$ 环境下存放期为 3 个月。

图片摘要：该图主要展示 2 7[1]。
![](images/9e71a346d0c61042f752038ac0d1b25fc7f65ec75b3ab46518741faa111318a6.jpg)  
图2-2 QY8911-N树脂体系粘度-温度曲线

# 2.5 使用性能

2.5.1 机械加工性能 QY8911-IV/HT3 复合材料具有良好的韧性, 适合于各种机械加工工艺, 包括钻孔、铰孔、锪窝、锯切、铣节和高压水切割。只要其满足复合材料规定的加工规定, 孔边周缘与切割面都能具有良好的内部质量和外形公差。  
2.5.2 连接性能 QY8911-N 复合材料具有较好的胶接连接和机械连接性能。以环氧树脂为基的胶粘剂如 J116、J30、SY-4 等和以双马来酰亚胺树脂为基的胶粘剂如 QY9011 均能适合于 QY8911-Ⅲ/HT3 复合材料的板/板胶接。机械连接时, 当边距孔径比满足 $>5 \sim 6$ , 端距孔径比满足 $>4$ , 间距孔径比满足 $\geqslant 5$ , 均可获得以挤压破坏为主的破坏形式, 从而获得最大的承载能力。典型挤压破坏值取值对于连接区常用的层压板铺层 $(0^{\circ}$ 层 $25\% \sim 50\%$ , $\pm 45^{\circ}$ 层 $\geqslant 40\%$ , $90^{\circ}$ 层 $10\% \sim 25\%)$ , 在边距 $\geqslant 6$ , 端距 $\geqslant 4$ , 孔径/板厚为 $1.0 \sim 2.0$ , 厚度为 $2\mathrm{mm}$ 时, 以双剪连接, 拧紧力矩取 $4\mathrm{N} \cdot \mathrm{m}$ , 则室温、干态的 QY8911-Ⅲ/HT3 复合材料层压板的许用挤压强度可取 $560\mathrm{MPa}$ 。  
2.5.3 功能考核试验 已通过翼身组合体缩比件制造与承载能力试验。

# 3 使用工艺

采用RTM工艺成形时，模具温度 $100^{\circ}\mathrm{C}$ ，树脂温度 $105^{\circ}\mathrm{C}$ ，注射压力 $0.25\mathrm{MPa}$ ，固化温度 $150^{\circ}\mathrm{C}$ 2h, $190^{\circ}\mathrm{C}4\mathrm{h}, 210^{\circ}\mathrm{C}8\mathrm{h}$ 。

QY8911-Ⅲ/HT3复合材料层合板成形工艺采用热压罐法，成形工艺参数见图3-1。

图3-1 QY8911-N/HT预浸料热压罐固化工艺  
图片摘要：该图主要展示 3 1 QY8911 N/HT预浸料热压罐固化工艺。
![](images/8f6315042277434bc9959aa8c3fa836023ac6106e460072a5e3664d96271b905.jpg)  
注： $t_{\mathrm{P}}$ 为 $150^{\circ}\mathrm{C}$ 下的凝胶时间。

# 4 其他

4.1包装QY8911-IV树脂可用塑料桶或镀锌铁桶密封包装，用纸箱、纸桶、木箱或铁桶作外包

装。长途运输时需用木箱或铁桶，在桶体内部空间应填有减震泡沫或泡沫板，包装务必严密。

内、外包装都应有明确标记：商标、材料名称、材料型号、数量、出厂日期、批号、生产厂家、有效期和执行标准。上述标记应贴于显著位置。

4.2 运输 QY8911-N 树脂可按非危险品运输，可采用航空、铁路、公路、水路等任何一种方式运输。包装箱应平放，防止受潮，避免碰撞或剧烈震动。  
4.3 贮存 QY8911-IV 树脂应置于干燥、通风, 温度为 $15 \sim 21^{\circ} \mathrm{C}$ , 湿度为 $45 \% \sim 60 \%$ 环境中, 贮存期为 3 个月。当使用从冰箱中取出的树脂时, 取出后务必于室温下放置 $6 \mathrm{~h}$ , 待恢复到室温时方可开包取用, 以防吸潮。  
4.4 技术安全 使用QY8911-IV时，厂房的必要条件是通风良好，恒温恒湿。操作人员应戴手套，身穿工作服。一旦液体进入眼框立即用清洁水冲洗，严重时请求医务人员协助。

# 5 使用建议

推荐用于工作温度 $150^{\circ}\mathrm{C}$ 以下的承力构件。

# 参考文献

1 北京航空工艺研究所. RTM 专用双马来酰亚胺树脂及其复合材料的研究. 1998

编写 李玉华

审校 赵渠森 张凤翻

# QY9511/HT8、QY9511/HT3双马来酰亚胺单向碳纤维预浸料及其复合材料

# 1 概述

QY9511/HT8、QY9511/HT3双马来酰亚胺单向碳纤维预浸料是以QY9511双马来酰亚胺树脂体系浸渍HT8、HT3碳纤维制成的单向预浸料，由其制成的复合材料具有优越的力学性能，尤其是高的冲击后压缩强度和高的压缩、弯曲强度和良好的耐湿热性。可用于制造飞机主承力构件。成形工艺简便，能在 $177^{\circ}\mathrm{C}$ 以下环境长期工作。

1.1 牌号及名称 QY9511/HT8、QY9511/HT3 双马来酰亚胺单向碳纤维预浸料及其复合材料。  
1.2 基本组成 QY9511 双马来酰亚胺树脂体系、HT8 碳纤维、HT3 碳纤维。  
1.3 材料标准

Q/9S 62—1998《HT3/QY9511 预浸料》

Q/9S 63—1998《HT8/QY9511 预浸料》

1.4 使用工艺说明书

Q/9S 64—1998《HT3/QY9511复合材料板件制造》

Q/9S 65—1998《HT8/QY9511复合材料板件制造》

1.5 供应状态 预浸料以片状或卷状形式供应。片状规格为 $3500\mathrm{mm} \times 750\mathrm{mm}$ 。经供需双方协商可生产其他规格预浸料。

1.6 应用概况 用于翼身组合体模拟件复合材料机翼蒙皮制造。  
1.7 研制及生产单位 北京航空工艺研究所研制并生产。  
1.8 鉴定级别及日期 1998年10月由中国航空工业总公司鉴定通过。

# 2 性能

# 2.1 物理及化学性能

2.1.1 预浸料的外观 预浸料表面平整，树脂分布均匀，纤维排列平行无屈曲。  
2.1.2 树脂体系的红外光谱 QY9511 树脂体系的红外光谱见图 2-1。

图2-1 QY9511树脂体系红外光谱图  
图片摘要：该图主要展示 2 1 QY9511树脂体系红外光谱图。
![](images/7a93b72ec29a73d1979ab121638193daeaa62aa13801fb02fe38a3f5b024cfb2.jpg)  
波数 $\mathrm{cm}^{-1}$

2.1.3 树脂体系的物理性能 QY9511 树脂体系的物理性能见表 2-1。

表2-1  

<table><tr><td>性能</td><td>典型值</td><td>性能</td><td>典型值</td></tr><tr><td>密度/(g/cm3)</td><td>1.24</td><td>玻璃化转变温度/℃</td><td>265</td></tr><tr><td>吸湿率/%</td><td>2.1</td><td>热分解温度/℃</td><td>406</td></tr></table>

2.1.4 预浸料的物理性能 QY9511/HT8、QY9511/HT3 预浸料的物理性能见表 2-2。

表2-2  

<table><tr><td rowspan="2">性能</td><td colspan="2">指 标</td></tr><tr><td>QY9511/HT8(12 K)</td><td>QY9511/HT3(6 K)</td></tr><tr><td>树脂质量分数/%</td><td>35~45(可控)</td><td>35~45(可控)</td></tr><tr><td>挥发分质量分数/%</td><td>&lt;2</td><td>&lt;2</td></tr><tr><td>单位面积纤维质量/(g/m2)</td><td>120±5</td><td>133±5</td></tr><tr><td>单层预浸料压厚/mm</td><td>0.115±0.005</td><td>0.120±0.005</td></tr></table>

# 2.2 力学性能

2.2.1 树脂体系的力学性能 QY9511 树脂体系浇铸体的力学性能见表 2-3。

表2-3[1]  

<table><tr><td>性 能</td><td>典型值</td><td>性 能</td><td>典型值</td></tr><tr><td>拉伸强度/MPa</td><td>100</td><td>压缩强度/MPa</td><td>196</td></tr><tr><td>拉伸弹性模量/GPa</td><td>4.2</td><td>弯曲强度/MPa</td><td>132</td></tr><tr><td>断裂延伸率/%</td><td>3.7</td><td>弯曲弹性模量/GPa</td><td>4.7</td></tr></table>

# 2.2.2 复合材料层合板的力学性能

2.2.2.1 QY9511/HT8、QY9511/HT3层合板的常温(20℃)力学性能见表2-4。

表2-4[1]  

<table><tr><td rowspan="2">性 能</td><td colspan="2">典型值</td></tr><tr><td>QY9511/HT8</td><td>QY9511/HT3</td></tr><tr><td>拉伸强度/MPa</td><td></td><td></td></tr><tr><td>纵向</td><td>2741</td><td>-</td></tr><tr><td>横向</td><td>70</td><td>75</td></tr><tr><td>拉伸弹性模量/GPa</td><td></td><td></td></tr><tr><td>纵向</td><td>163</td><td>-</td></tr><tr><td>横向</td><td>9.1</td><td>10</td></tr><tr><td>弯曲强度/MPa</td><td></td><td></td></tr><tr><td>纵向</td><td>1830</td><td>1868</td></tr><tr><td>横向</td><td>100</td><td>106</td></tr><tr><td>弯曲弹性模量/GPa</td><td></td><td></td></tr><tr><td>纵向</td><td>178.8</td><td>128</td></tr><tr><td>横向</td><td>9.8</td><td>10</td></tr><tr><td>纵向压缩强度/MPa</td><td>1513</td><td>1530</td></tr><tr><td>纵向压缩弹性模量/GPa</td><td>163</td><td>-</td></tr><tr><td>层间剪切强度/MPa</td><td>105</td><td>121</td></tr><tr><td>纵横剪切强度/MPa</td><td>91</td><td>-</td></tr><tr><td>纵横剪切弹性模量/GPa</td><td>4.8</td><td>-</td></tr><tr><td>冲击后压缩强度/MPa</td><td>286</td><td>277</td></tr><tr><td>应变/με</td><td>8216</td><td>-</td></tr></table>

# 2.2.2.2 QY9511/HT8、QY9511/HT3层合板的高温力学性能见表2-5。

表2-5  

<table><tr><td rowspan="2">性 能</td><td rowspan="2">温 度</td><td colspan="2">QY9511/HT8</td><td colspan="2">QY9511/HT3</td></tr><tr><td>典型值</td><td>保持率/%</td><td>典型值</td><td>保持率/%</td></tr><tr><td rowspan="2">纵向拉伸强度/MPa</td><td>20°C</td><td>2741</td><td>-</td><td>-</td><td>-</td></tr><tr><td>150°C</td><td>2735</td><td>99.8</td><td>-</td><td>-</td></tr><tr><td rowspan="2">纵向压缩强度/MPa</td><td>20°C</td><td>1513</td><td>-</td><td>1530</td><td>-</td></tr><tr><td>150°C</td><td>1051</td><td>69.5</td><td>-</td><td>-</td></tr><tr><td rowspan="3">纵向弯曲强度/MPa</td><td>20°C</td><td>1830</td><td>-</td><td>1868</td><td>-</td></tr><tr><td>150°C</td><td>1357</td><td>74.1</td><td>1685</td><td>-</td></tr><tr><td>177°C</td><td>1386</td><td>75.8</td><td>-</td><td>-</td></tr><tr><td rowspan="3">纵向弯曲弹性模量/GPa</td><td>20°C</td><td>178.8</td><td>-</td><td>129</td><td>-</td></tr><tr><td>150°C</td><td>174</td><td>97.5</td><td>119</td><td>93</td></tr><tr><td>177°C</td><td>121</td><td>67.8</td><td>-</td><td>-</td></tr><tr><td rowspan="3">层间剪切强度/MPa</td><td>20°C</td><td>105</td><td>-</td><td>121</td><td>-</td></tr><tr><td>150°C</td><td>71</td><td>65.8</td><td>83</td><td>68</td></tr><tr><td>177°C</td><td>62</td><td>57.0</td><td>-</td><td>-</td></tr><tr><td rowspan="2">横向弯曲强度/MPa</td><td>20°C</td><td>100</td><td>-</td><td>106</td><td>-</td></tr><tr><td>150°C</td><td>64</td><td>64.1</td><td>71</td><td>67</td></tr></table>

续表 2-5  

<table><tr><td rowspan="2">性 能</td><td rowspan="2">温 度</td><td colspan="2">QY9511/HT8</td><td colspan="2">QY9511/HT3</td></tr><tr><td>典型值</td><td>保持率/%</td><td>典型值</td><td>保持率/%</td></tr><tr><td rowspan="2">横向弯曲弹性模量/GPa</td><td>20°C</td><td>9.8</td><td>-</td><td>10</td><td>-</td></tr><tr><td>150°C</td><td>7.3</td><td>74.5</td><td>8.9</td><td>87</td></tr><tr><td rowspan="2">纵横剪切强度/MPa</td><td>20°C</td><td>91</td><td>-</td><td>-</td><td>-</td></tr><tr><td>150°C</td><td>62</td><td>67.6</td><td>-</td><td>-</td></tr><tr><td rowspan="2">纵横剪切弹性模量/GPa</td><td>20°C</td><td>4.8</td><td>-</td><td>-</td><td>-</td></tr><tr><td>150°C</td><td>3.0</td><td>63.4</td><td>-</td><td>-</td></tr></table>

# 2.3 耐环境性能 QY9511/HT8、QY9511/HT3 层合板的湿热性能见表 2-6。

表2-6  

<table><tr><td rowspan="2">性 能</td><td rowspan="2">温 度</td><td colspan="2">QY9511/HT8</td><td colspan="2">QY9511/HT3</td></tr><tr><td>典型值</td><td>保持率/%</td><td>典型值</td><td>保持率/%</td></tr><tr><td rowspan="2">纵向拉伸强度/MPa</td><td>20°C</td><td>2741</td><td>-</td><td>-</td><td>-</td></tr><tr><td>130°C/湿态</td><td>2666</td><td>97.3</td><td>-</td><td>-</td></tr><tr><td rowspan="2">纵向压缩强度/MPa</td><td>20°C</td><td>1513</td><td>-</td><td>1530</td><td>-</td></tr><tr><td>130°C/湿态</td><td>956</td><td>63.2</td><td>-</td><td>-</td></tr><tr><td rowspan="3">纵向弯曲强度/MPa</td><td>20°C</td><td>1830</td><td>-</td><td>1868</td><td>-</td></tr><tr><td>150°C/湿态</td><td>1067</td><td>59.5</td><td>1089</td><td>-</td></tr><tr><td>177°C/湿态</td><td>991</td><td>54.2</td><td>-</td><td>-</td></tr><tr><td rowspan="3">纵向弯曲弹性模量/GPa</td><td>20°C</td><td>178.8</td><td>-</td><td>129</td><td>-</td></tr><tr><td>150°C/湿态</td><td>121.0</td><td>68.0</td><td>122</td><td>95</td></tr><tr><td>177°C/湿态</td><td>116.0</td><td>65.0</td><td>-</td><td>-</td></tr><tr><td rowspan="3">层间剪切强度/MPa</td><td>20°C</td><td>105</td><td>-</td><td>121</td><td>-</td></tr><tr><td>20°C/湿态</td><td>111</td><td>-</td><td>110</td><td>-</td></tr><tr><td>150°C/湿态</td><td>53</td><td>50.5</td><td>-</td><td>-</td></tr></table>

注：湿态条件为水煮 $48\mathrm{h}$ 。

2.4 工艺性能 QY9511/HT8、QY9511/HT3 预浸料具有良好的工艺性能, 其凝胶时间 $(150^{\circ}\mathrm{C})$ 为 $15\sim 30\mathrm{min}$ , 树脂流动度为 $10\% \sim 20\%$ .

# 2.5 使用性能

2.5.1 机械加工性能 QY9511/HT8 复合材料适合于各种机械加工工艺, 包括钻孔、铰孔、锪窝、锯切、铣节和高压水切割。  
2.5.2 功能考核试验 用于翼身组合体模拟件制造并经受考验。

# 3 使用工艺

QY9511/HT8、QY9511/HT3复合材料适用于热压罐法、模压法成形，可采用零吸胶工艺。其固化工艺见图3-1。

图3-1 QY9511/HT3、QY9511/HT8固化工艺  
图片摘要：该图主要展示 3 1 QY9511/HT3、QY9511/HT8固化工艺。
![](images/aab8b16388757fea5f1f3204c7e21ef15ee6bab16ca5c349aa15bfcff69d196c.jpg)  
注： $t$ 为 $120^{\circ}\mathrm{C}$ 下的凝胶时间。

# 4 其他

4.1 包装 QY9511/HT8、QY9511/HT3 预浸料采用聚乙烯薄膜分袋包装, 良好密封, 并置于木箱或纸箱中。在箱体内部空间应填有减震泡沫或泡沫板, 包装务必严密。

内、外包装均应有明确标记：商标、材料名称、材料型号、数量、出厂日期、批号、生产厂家、有效期和执行标准。上述标记应贴于显著位置。

4.2 运输 QY9511/HT8、QY9511/HT3 预浸料可按非危险品运输，可采用航空、铁路、公路、水路等任何一种方式运输。包装箱应平放，防止受潮，避免碰撞或剧烈震动。  
4.3 贮存 QY9511/HT8、QY9511/HT3 预浸料应置于干燥、通风, 温度为 $5 \sim 15^{\circ} \mathrm{C}$ , 贮存期为 2 周。

QY9511/HT8、QY9511/HT3预浸料存放于 $-18\mathrm{C}$ 冰箱时，允许贮存期为3个月。当使用从冰箱中取出的预浸料时，取出后务必于室温下放置 $24\mathrm{h}$ ，待恢复到室温时方可开包取用，以防吸潮。

4.4 技术安全 使用QY9511/HT8、QY9511/HT3双马来酰亚胺预浸料时，厂房的必要条件是良好通风，恒温恒湿。操作人员应佩带手套，身穿工作服。

# 5 使用建议

推荐。

# 参考文献

1 北京航空工艺研究所. QY9511 高韧性双马来酰亚胺树脂及其复合材料的研究工作报告. 1998

编写 王京城

审校 赵渠森 张凤翻

# QY9512RFI用双马来酰亚胺树脂及其复合材料

# 1 概述

QY9512 双马来酰亚胺树脂是以 QY8911-Ⅲ 树脂为基础开发的适用于 RFI 复合材料工艺的树脂体系。在保持了 QY8911-Ⅲ 树脂耐热性基础上改善了树脂体系的流动特性, 使之适用于 RFI 工艺要求。以 RFI 工艺成形的复合材料具有优良的力学性能, 可用于制造主承力结构件, 能在 $150^{\circ} \mathrm{C}$ 以下环境长期工作。

1.1 牌号及名称 QY9512RFI用双马来酰亚胺树脂及其复合材料。  
1.2 基本组成 QY9512 双马来酰亚胺树脂体系、HT3 碳纤维。  
1.3 材料标准 Q/9S27—1998《QY9512双马来酰亚胺树脂》。  
1.4 使用工艺说明书 Q/9S28—1998《HT3/QY9512复合材料板件制造》。  
1.5 供应状态 QY9512 树脂以单组分供应。为保存方便，也可以树脂 A 和树脂 B 双组分分装供应。  
1.6 应用概况 已用于翼身组合体复合材料模拟件的制造。  
1.7 研制及生产单位 北京航空工艺研究所研制并生产。  
1.8 鉴定级别及日期 1999年9月由中国航空工业总公司通过。

# 2 性能

# 2.1 物理及化学性能

2.1.1 外观 QY9512 树脂单组分为棕黄至棕红色半固体；双组分的组分 A 为棕红色固体，组分 B 为棕红至棕黄色透明液体。  
2.1.2 树脂体系的红外光谱 QY9512 树脂体系的红外光谱见图 2-1。

图片摘要：该图主要展示 2 1 QY9512树脂体系红外光谱图。
![](images/6cdf2d4b035c65875335bc847090b918305fe9ac8ef652cd6365af5b79badb19.jpg)  
图2-1 QY9512树脂体系红外光谱图

2.1.3 复合材料层合板的物理性能 QY9512/HT3 复合材料层合板的物理性能见表 2-1。

表2-1  

<table><tr><td>性能</td><td>指 标</td></tr><tr><td>纤维体积分数/%</td><td>60±3</td></tr><tr><td>空隙率/%</td><td>&lt;2</td></tr><tr><td>玻璃化转变温度(DMA)/℃</td><td>≥218</td></tr></table>

# 2.2 力学性能

2.2.1 QY9512 树脂体系的力学性能 见表 2-2。

表 2-2[1]  

<table><tr><td>性 能</td><td>典型值</td><td>性 能</td><td>典型值</td></tr><tr><td>拉伸强度/MPa</td><td>85</td><td>断裂伸长率/%</td><td>2.9</td></tr><tr><td>拉伸弹性模量/GPa</td><td>3.4</td><td>吸湿率/%</td><td>2.2</td></tr></table>

# 2.2.2 复合材料层合板的力学性能

2.2.2.1 QY9512/HT3复合材料的常规力学性能见表2-3。

表2-3[1]  

<table><tr><td>性 能</td><td>平均值</td><td>性 能</td><td>平均值</td></tr><tr><td rowspan="3">拉伸强度/MPa纵向横向</td><td rowspan="3">146477.6</td><td>泊松比</td><td>0.289</td></tr><tr><td>横向压缩强度/MPa</td><td>209</td></tr><tr><td>横向压缩弹性模量/GPa</td><td>9.5</td></tr><tr><td rowspan="3">拉伸弹性模量/GPa纵向横向</td><td rowspan="3">135.49.84</td><td>弯曲强度/MPa</td><td>1628</td></tr><tr><td>弯曲弹性模量/GPa</td><td>113.8</td></tr><tr><td>层间剪切强度/MPa</td><td>102</td></tr></table>

# 2.2.2.2 QY9512/HT3复合材料韧性性能见表2-4。

表 2-4[1]  

<table><tr><td>性能</td><td>铺层取向</td><td>典型值</td></tr><tr><td>带孔板拉伸强度/MPa</td><td rowspan="3">[45/0/-45/90]2S</td><td>345.3</td></tr><tr><td>带孔板拉伸弹性模量/GPa</td><td>44.9</td></tr><tr><td>带孔板压缩强度/MPa</td><td>331</td></tr><tr><td>冲击后压缩强度/MPa</td><td rowspan="2">[45/0/-45/90]4S</td><td>211.1</td></tr><tr><td>缝纫后冲击后压缩强度/MPa</td><td>252.9</td></tr></table>

# 2.3 耐环境性能 QY9512/HT3 复合材料的耐湿热性能见表 2-5。

表2-5[1]  

<table><tr><td>性 能</td><td>温 度</td><td>典型值</td><td>性 能</td><td>温 度</td><td>典型值</td></tr><tr><td rowspan="5">弯曲强度/MPa</td><td>20℃/干态</td><td>1627.8</td><td rowspan="4">弯曲弹性模量/GPa</td><td>20℃/湿态</td><td>113.5</td></tr><tr><td>150℃/干态</td><td>1175.9</td><td>150℃/湿态</td><td>114.2</td></tr><tr><td>20℃/湿态</td><td>1601.6</td><td>20℃/干态</td><td>102.0</td></tr><tr><td>150℃/湿态</td><td>1043.0</td><td>150℃/干态</td><td>60.5</td></tr><tr><td></td><td></td><td rowspan="3">层间剪切强度/MPa</td><td>20℃/湿态</td><td>100.5</td></tr><tr><td rowspan="2">弯曲弹性模量/GPa</td><td>20℃/干态</td><td>113.8</td><td>130℃/湿态</td><td>63.0</td></tr><tr><td>150℃/干态</td><td>124.7</td><td></td><td></td></tr></table>

注：湿态条件为吸湿量 $\approx 0.7\%$ 。

2.4 工艺性能 QY9512 树脂体系以双组分供应时，组分 A 的软化点为 $60 \sim 80^{\circ} \mathrm{C}$ ，组分 B 为棕黄色液体。两组分经过熔融法即可配成单组分产品使用。单组分树脂软化点为 $30 \sim 50^{\circ} \mathrm{C}$ ，可于 $95 \sim 105^{\circ} \mathrm{C}$

熔融成膜，用于RFI工艺，它也可溶于丙酮制成溶液，用溶液法制备预浸料。

# 2.5 使用性能

2.5.1 机械加工性能 QY9512/HT3 复合材料具有良好的韧性, 适合于各种机械加工工艺, 包括钻孔、铰孔、锪窝、锯切、铣切和高压水切割。只要其满足复合材料规定的加工规定, 孔边周缘与切割面都能具有良好的内部质量和外形公差。

2.5.2 连接性能 QY9512/HT3 复合材料具有较好的胶接连接和机械连接性能。以环氧树脂为基的胶粘剂如 J 116、J 30、SY-4 等和以双马来酰亚胺树脂为基的胶粘剂如 QY9011 均能适合于 QY9512/HT3 复合材料的板/板胶接。机械连接时, 当边距孔径比满足 $>5 \sim 6$ , 端距孔径比满足 $>4$ , 间距孔径比满足 $\geqslant 5$ , 均可获得以挤压破坏为主的破坏形式, 从而获得最大的承载能力。典型挤压破坏值取值对于连接区常用的层压板铺层 (0°层 $25\% \sim 50\%$ , $\pm 45^{\circ}$ 层 $\geqslant 40\%$ , $90^{\circ}$ 层 $10\% \sim 25\%$ ), 在边距 $\geqslant 6$ , 端距 $\geqslant 4$ , 孔径/板厚为 $1.0 \sim 2.0$ , 厚度为 $2\mathrm{mm}$ 时, 以双剪连接, 拧紧力矩取 $4\mathrm{N} \cdot \mathrm{m}$ , 则室温、干态的 QY9512/HT3 复合材料层压板的许用挤压强度可取 $560\mathrm{MPa}$ 。

2.5.3 功能考核试验 已通过翼身组合体缩比制造与承载能力试验。

# 3 使用工艺

复合材料成形工艺采用热压罐法。

树脂膜制备方法：在加热平台（温度控制在 $50^{\circ}\mathrm{C}$ 左右）上，铺覆可脱膜的材料，将熔融的树脂按要求的质量，平摊均匀，在 $30\sim 50^{\circ}\mathrm{C}$ 取下树脂，用于复合材料RFI工艺成形。

成形工艺参数见图3-1。

图3-1 QY9512/HT3预浸料热压罐固化工艺  
图片摘要：该图主要展示 3 1 QY9512/HT3预浸料热压罐固化工艺。
![](images/914cd6b685e1c53670e6b896b1b768546b876544a8f3f17df216fd3cd0a2a9f9.jpg)  
注： $t$ 为 $120^{\circ}\mathrm{C}$ 下的凝胶时间。

# 4 其他

4.1 包装 QY9512 树脂可用塑料桶或镀锌铁桶密封包装，用纸箱、纸桶、木箱或铁桶作外包装。长途运输时需用木箱或铁桶，在桶体内部空间应填有减震泡沫或泡沫板，包装务必严密。

内、外包装均应有明确标记：商标、材料名称、材料型号、数量、出厂日期、批号、生产厂家、有效期和执行标准。上述标记应贴于显著位置。

4.2 运输 QY9512 树脂可按非危险品运输，可采用航空、铁路、公路、水路等任何一种方式运输。包装箱应平放，防止受潮，避免碰撞或剧烈震动。  
4.3 贮存 QY9512 树脂应置于干燥、通风, 温度为 $15 \sim 21^{\circ} \mathrm{C}$ , 湿度为 $45\% \sim 60\%$ 环境中, 贮存期为 3 个月。当使用从冰箱中取出的树脂时, 取出后务必放置于室温下 $6 \mathrm{~h}$ , 待恢复到室温时方可开包取用, 以防吸潮。

QY9512/HT3预浸料于一 $18^{\circ}C$ 环境下存放期为3个月。

4.4 技术安全 使用QY9512树脂时，厂房的必要条件是通风良好，恒温恒湿。操作人员应戴手套，身穿工作服。一旦液体进入眼框立即用清洁水冲洗，严重时请求医务人员协助。

# 5 使用建议

推荐用于工作温度 $150^{\circ}\mathrm{C}$ 以下的承力构件。

# 参考文献

1 北京航空工艺研究所. RFI 专用双马来酰亚胺树脂及其复合材料的研究. 1998

编写 王京成 赵渠森

审校 张凤翻

# 5405/HT3 双马来酰亚胺单向碳纤维预浸料及其复合材料

# 1 概述

5405/HT3 双马来酰亚胺单向碳纤维预浸料是以 5405 改性双马来酰亚胺树脂浸渍 HT3 碳纤维制成的单向预浸料。可用热压罐法、模压法等成形复合材料。制成的复合材料具有优异的力学性能、耐环境性能,可用于在 $150^{\circ} \mathrm{C}$ 以下长期工作的承力构件。

1.1 牌号及名称 5405/HT3 双马来酰亚胺单向碳纤维预浸料及其复合材料。  
1.2 基本组成 改性双马来酰亚胺树脂体系、HT3碳纤维。  
1.3 材料标准 Q/6S 1539—2000《5405/HT3预浸料》。  
1.4 使用工艺说明书 Q/6SZ 1673—2000《5405/HT3预浸料湿法缠绕制备工艺规范》。  
1.5 供应状态 预浸料以带状成卷供应或以片状供应。以带状形式成卷供应，宽度 $100 \sim 300 \mathrm{~mm}$ ，长度 $50 \sim 100 \mathrm{~mm}$ 。以片状成张形式供应，每张宽度 $500 \sim 800 \mathrm{~mm}$ ，长度 $4.2 \mathrm{~m}$ 。  
1.6 应用概况 已用于歼击机带整体油箱复合材料机翼壁板等主承力结构件。  
1.7 研制及生产单位 西北工业大学和北京航空材料研究院联合研制，北京航空材料研究院生产。  
1.8 鉴定级别及日期 1993年11月由中国航空工业总公司鉴定通过。

# 2 性能

2.1 物理及化学性能  
2.1.1 预浸料的外观 预浸料表面平整, 纤维平行连续, 无明显交叉、起皱或松散; 树脂应分布均匀, 完全浸润纤维; 无外来物及固化的树脂颗粒。  
2.1.2 树脂体系的红外光谱 5405树脂体系的红外光谱见图2-1。

图片摘要：该图主要展示 2 1 5405树脂体系红外光谱图。
![](images/641c15961c14b3f2a0bd574bae25a1bce7e23040a9de74c8381b11cd27ec9ff3.jpg)  
图2-1 5405树脂体系红外光谱图

2.1.3 预浸料的物理性能 5405/HT3预浸料的物理性能见表2-1。

表2-1[1]   

<table><tr><td>性能</td><td>指标</td><td>试验方法</td></tr><tr><td>挥发分质量分数/%</td><td>≤2</td><td>JC/T 776-1985(1996)</td></tr><tr><td>树脂质量分数/%</td><td>37±3</td><td>JC/T 780-1987(1996)</td></tr><tr><td>单位面积纤维质量/(g/m2)</td><td>130±5</td><td>JC/T 780-1987(1996)</td></tr><tr><td>单层预浸料压厚/mm</td><td>0.125±0.005</td><td></td></tr></table>

2.1.4 复合材料层合板的物理性能 5405/HT3复合材料层合板的物理性能见表2-2。

表2-2  

<table><tr><td>性能</td><td>典型值</td><td>试验方法</td></tr><tr><td>密度/(g/cm3)</td><td>1.55~1.60</td><td>GB/T 1033-1986</td></tr><tr><td>纤维体积分数/%</td><td>63±3</td><td>GB/T 3366-1996</td></tr><tr><td>空隙率/%</td><td>≤1.5</td><td>GB/T 3365-1982</td></tr><tr><td>玻璃化转变温度/℃</td><td>220</td><td>DMA法</td></tr></table>

2.2 力学性能

2.2.1 5405/HT3复合材料层合板的力学性能 见表2-3。

表2-3  

<table><tr><td rowspan="2">性 能</td><td colspan="2">典型值</td><td rowspan="2">试验方法</td></tr><tr><td>溶液法浸渍</td><td>热熔法浸渍</td></tr><tr><td>拉伸强度/MPa</td><td></td><td></td><td>GB/T 3354-1999</td></tr><tr><td>纵向</td><td>1660</td><td>1841</td><td></td></tr><tr><td>横向</td><td>75.0</td><td>88.6</td><td></td></tr><tr><td>拉伸弹性模量/GPa</td><td></td><td></td><td>GB/T 3354-1999</td></tr><tr><td>纵向</td><td>135</td><td>157</td><td></td></tr><tr><td>横向</td><td>8.1</td><td>9.2</td><td></td></tr></table>

续表2-5   

<table><tr><td rowspan="2">性 能</td><td colspan="4">典型值</td></tr><tr><td>未浸泡</td><td>浸泡1年</td><td>浸泡3年</td><td>浸泡5年</td></tr><tr><td>纵横剪切强度/MPa</td><td>117</td><td>123</td><td>129</td><td>120</td></tr><tr><td>纵横剪切弹性模量/MPa</td><td>3.80</td><td>3.94</td><td>3.55</td><td>4.39</td></tr></table>

# 2.4 工艺性能

2.4.1 5405树脂体系粘度-温度曲线 见图2-2。

图片摘要：该图主要展示 2 2 5405树脂体系的粘度 温度曲线。
![](images/8fc64568857a190ee67b74c4b7380b9f4af8de003ae6427ce2627663f8291e0d.jpg)  
图2-2 5405树脂体系的粘度-温度曲线

表2-6  

<table><tr><td rowspan="2">性 能</td><td rowspan="2">测试条件</td><td colspan="2">溶液法制备</td><td colspan="2">热熔法制备</td></tr><tr><td>典型值</td><td>保持率/%</td><td>典型值</td><td>保持率/%</td></tr><tr><td rowspan="6">弯曲强度/MPa</td><td>室温/干态</td><td>1750</td><td>100</td><td>1810</td><td>100</td></tr><tr><td>130℃/干态</td><td>1250</td><td>71.4</td><td>1440</td><td>79.6</td></tr><tr><td>150℃/干态</td><td>1110</td><td>63.4</td><td>1340</td><td>74</td></tr><tr><td>室温/湿态</td><td>1480</td><td>84.6</td><td>1720</td><td>95.0</td></tr><tr><td>130℃/湿态</td><td>864</td><td>49.4</td><td>1150</td><td>63.5</td></tr><tr><td>150℃/湿态</td><td>677</td><td>38.7</td><td>984</td><td>54.4</td></tr><tr><td rowspan="6">弯曲弹性模量/GPa</td><td>室温/干态</td><td>120</td><td>100</td><td>122</td><td>100</td></tr><tr><td>130℃/干态</td><td>117</td><td>97.5</td><td>125</td><td>102</td></tr><tr><td>150℃/干态</td><td>116</td><td>96.7</td><td>126</td><td>103</td></tr><tr><td>室温/湿态</td><td>115</td><td>95.8</td><td>120</td><td>98.4</td></tr><tr><td>130℃/湿态</td><td>109</td><td>90.8</td><td>124</td><td>102</td></tr><tr><td>150℃/湿态</td><td>84.2</td><td>70.2</td><td>114</td><td>93.4</td></tr><tr><td rowspan="6">层间剪切强度/MPa</td><td>室温/干态</td><td>97.0</td><td>100</td><td>101</td><td>100</td></tr><tr><td>130℃/干态</td><td>64.2</td><td>66.2</td><td>70.6</td><td>69.9</td></tr><tr><td>150℃/干态</td><td>58.9</td><td>60.7</td><td>64.4</td><td>63.4</td></tr><tr><td>室温/湿态</td><td>84.0</td><td>86.6</td><td>91.4</td><td>90.5</td></tr><tr><td>130℃/湿态</td><td>45.8</td><td>47.2</td><td>52.9</td><td>52.4</td></tr><tr><td>150℃/湿态</td><td>38.9</td><td>40.1</td><td>43.8</td><td>43.3</td></tr></table>

注：湿态条件为水煮 $48\mathrm{h}$ 。

2.4.2 5405/HT3预浸料的工艺性能 见表2-7。

表2-7  

<table><tr><td>性能</td><td>指 标</td><td>试验方法</td></tr><tr><td>树脂流出量/%</td><td>15~20</td><td>JC/T 775-1985(1996)</td></tr><tr><td>170℃凝胶时间/min</td><td>27~29</td><td>JC/T 774-1982(1996)</td></tr><tr><td>粘性</td><td>适中</td><td></td></tr></table>

# 2.5 使用性能

2.5.1 机械加工性能 5405/HT3复合材料可用一般机械加工设备及方法加工。
