Repository: C-zj02/CFD-claw

<div align="center">

**English** | [中文](#中文版) | [Français](README_FR.md) | [Русский](README_RU.md) | [हिन्दी](README_HI.md) | [العربية](README_AR.md) | [Português](README_PT.md)

# 🚀 Claude Code Python

**A Complete Python Reimplementation Based on Real Claude Code Source**

*From TypeScript Source → Rebuilt in Python with ❤️*

***
**🔥 Active Development • New Features Weekly 🔥**

</div>

***

## 🎯 What is This?

**Clawd Code** is a **complete Python rewrite** of Claude Code, based on the **real TypeScript source code**.

File: RAG-data/中国航空材料手册（第2版）第6卷 复合材料 胶粘剂201-400.pdf-91ccc02e-4039-43e0-a1c7-e92029e84568.md (part 8 of 9)
续表2-5   
J-99A、B胶膜系两种不同厚度的以尼龙织物为载体的高温固化环氧膜状结构胶。具有较高的力学性能和较好的耐热性、耐介质性和耐环境性。适用于铝合金板-板胶接、复合材料及蜂窝芯胶接。可在 $-55\sim 150^{\circ}\mathrm{C}$ 下使用。

1.1 牌号及名称 J-99A、B 高温固化结构胶膜。  
1.2 基本组成 环氧树脂、聚砜树脂、固化剂。  
1.3 材料标准

Z9-0743—1992《高温固化结构胶膜》

Q/HSY 025—1992《J-99A、B高温载体结构胶膜》

主要性能指标见表1-1。被粘物为2024PL/T3铝合金板材，表面经铬-硫酸化学处理。蜂窝芯规格为5056-680P，高度为 $16\mathrm{mm}$ 。

表1-1  

<table><tr><td rowspan="2">性 能</td><td rowspan="2">试验温度/℃</td><td colspan="2">指 标</td></tr><tr><td>J-99A</td><td>J-99B</td></tr><tr><td rowspan="3">剪切强度/MPa ≥</td><td>-55±2</td><td>28</td><td>28</td></tr><tr><td>室温</td><td>28</td><td>28</td></tr><tr><td>150±2</td><td>15</td><td>15</td></tr><tr><td>浮滚剥离强度/(kN/m) ≥</td><td>室温</td><td>5</td><td>5</td></tr><tr><td>滚筒剥离强度/(kN·cm/m) ≥</td><td>室温</td><td>5</td><td>4.5</td></tr></table>

1.4 使用工艺说明书 Z9/Z-2403—1992《高温固化结构胶膜使用工艺说明书》。  
1.5 供应状态 以胶膜供应。  
1.6 应用概况 已用于直升机尾梁、侧端板、脚踏板等部位胶接。  
1.7 研制及生产单位 黑龙江省石油化学研究院研制并生产。  
1.8 鉴定级别及日期 1992年10月由航空航天工业部和化学工业部联合鉴定通过。

# 2 性能 $[1\sim 2]$

2.1 物理及化学性能  
2.1.1红外光谱J-99A、J-99B胶膜为同一种材料，仅胶膜厚度不同。其红外光谱见图2-1。

图片摘要：该图主要展示 2 1 J 99A、B胶膜红外光谱图。
![](images/80a8793c0724df8fdeacd888defaeec5d965c1881829d3abb0c85ed8ea534608.jpg)  
图2-1 J-99A、B胶膜红外光谱图

2.1.2 外观 灰色载体胶膜。  
2.1.3 厚度 J-99A胶膜: $0.32 \sim 0.36 \mathrm{~mm}$ ; J-99B胶膜: $0.22 \sim 0.26 \mathrm{~mm}$ 。  
2.1.4 单位面积质量 J-99A 胶膜: $380 \mathrm{~g} / \mathrm{m}^{2} \pm 38 \mathrm{~g} / \mathrm{m}^{2}$ ; J-99B 胶膜: $300 \mathrm{~g} / \mathrm{m}^{2} \pm 30 \mathrm{~g} / \mathrm{m}^{2}$ 。  
2.1.5 挥发物质量分数 不大于 $1\%$   
2.1.6 流动性 不小于 $55\%$ 。  
2.2力学性能除非另有说明，被粘物为 $2024\mathrm{PL} / \mathrm{T3}$ 铝合金板材，表面经铬-硫酸化学氧化处理。  
2.2.1 剪切强度剪切强度见表2-1，J-99B胶膜批量生产检验数据处理结果见表2-2。

表2-1  

<table><tr><td rowspan="2">胶粘剂</td><td rowspan="2">表面处理</td><td colspan="3">剪切强度/MPa</td></tr><tr><td>-55℃</td><td>室温</td><td>150℃</td></tr><tr><td rowspan="3">J-99A</td><td>磷酸阳极化</td><td>28.0~32.4/30.1</td><td>29.2~33.1/31.2</td><td>19.1~23.0/21.0</td></tr><tr><td>铬-硫酸化学氧化</td><td>28.1~32.0/30.1</td><td>29.1~33.1/31.0</td><td>18.6~23.2/21.1</td></tr><tr><td>化学氧化</td><td>-</td><td>30.5~34.1/32.7</td><td>18.0~21.0/19.1</td></tr><tr><td rowspan="3">J-99B</td><td>磷酸阳极化</td><td>27.0~31.0/29.0</td><td>29.3~34.0/31.8</td><td>18.1~23.0/20.4</td></tr><tr><td>铬-硫酸化学氧化</td><td>27.0~31.0/29.0</td><td>28.1~31.0/29.5</td><td>16.1~18.2/17.4</td></tr><tr><td>化学氧化</td><td>-</td><td>34.4~35.2/34.8</td><td>17.3~21.8/19.5</td></tr></table>

表2-2  

<table><tr><td rowspan="2">试验温度/℃</td><td colspan="4">剪切强度</td></tr><tr><td>x/MPa</td><td>s/MPa</td><td>Cv</td><td>n</td></tr><tr><td>室温</td><td>40.39</td><td>3.57</td><td>0.09</td><td>95</td></tr><tr><td>150±2</td><td>25.48</td><td>2.94</td><td>0.12</td><td>95</td></tr></table>

2.2.2 浮滚剥离强度 见表2-3。J-99B胶膜批量生产检验的数据处理结果见表2-4。

表2-3  

<table><tr><td>胶粘剂</td><td>表面处理</td><td>浮滚剥离强度/(kN/m)</td><td>胶粘剂</td><td>表面处理</td><td>浮滚剥离强度/(kN/m)</td></tr><tr><td rowspan="3">J-99A</td><td>磷酸阳极化</td><td>7.5~8.5/8.0</td><td rowspan="3">J-99B</td><td>磷酸阳极化</td><td>7.4~8.0/7.9</td></tr><tr><td>铬-硫酸化学氧化</td><td>7.0~7.4/7.2</td><td>铬-硫酸化学氧化</td><td>5.4~6.9/6.1</td></tr><tr><td>化学氧化</td><td>6.8~7.2/7.0</td><td>化学氧化</td><td>6.8~7.2/7.0</td></tr></table>

表2-4  

<table><tr><td rowspan="2">试验温度/℃</td><td colspan="4">浮滚剥离强度</td></tr><tr><td>\(\overline{x}/(kN/m)\)</td><td>\(s/(kN/m)\)</td><td>\(C_V\)</td><td>n</td></tr><tr><td>室温</td><td>9.25</td><td>1.48</td><td>0.16</td><td>95</td></tr></table>

2.2.3 滚筒剥离强度 J-99B 胶膜胶接板-芯的滚筒剥离强度为 $10.9 \mathrm{kN} \cdot \mathrm{cm} / \mathrm{m}$ 。

2.2.4 疲劳性能 按Z9-1415—1990《胶粘剂高温剪切疲劳试验方法》，在EHF-F3型伺服脉冲疲劳试验机上进行试验，频率为 $30\mathrm{Hz}, R = 0.1$ 。 $150^{\circ}\mathrm{C}$ 剪切疲劳性能见表2-5。

表2-5  

<table><tr><td>试样序号</td><td>试样搭接面积/mm2</td><td>最大剪切应力/MPa</td><td>最小剪切应力/MPa</td><td>周期数</td><td>剩余剪切强度/MPa</td></tr><tr><td>1</td><td>670</td><td>5.7</td><td>0.57</td><td>10^5</td><td>23.8</td></tr><tr><td>2</td><td>670</td><td>5.7</td><td>0.57</td><td>10^5</td><td>22.7</td></tr><tr><td>3</td><td>677.5</td><td>5.6</td><td>0.56</td><td>10^5</td><td>15.8</td></tr><tr><td>4</td><td>677.5</td><td>5.7</td><td>0.57</td><td>10^5</td><td>19.0</td></tr><tr><td>5</td><td>677.5</td><td>5.7</td><td>0.57</td><td>10^5</td><td>20.6</td></tr><tr><td>6</td><td>700</td><td>5.7</td><td>0.57</td><td>10^5</td><td>17.6</td></tr><tr><td>7</td><td>700</td><td>5.7</td><td>0.57</td><td>10^5</td><td>15.6</td></tr><tr><td>8</td><td>683</td><td>5.7</td><td>0.57</td><td>10^5</td><td>试片断</td></tr><tr><td>9</td><td>700</td><td>7.1</td><td>0.71</td><td>10^5</td><td>试片断</td></tr></table>

2.2.5 蠕变性能 按Z9-1416—1990《胶粘剂高温剪切蠕变试验方法》，在Bn-2型高温剪切持久试验机上进行试验。蠕变性能见表2-6。

表2-6  

<table><tr><td>剪切应力/MPa</td><td>持续时间/h</td><td>变形伸长量/mm</td><td>200h蠕变试验后,剪切强度下降率/%</td></tr><tr><td rowspan="4">5.6</td><td>24</td><td>0.015</td><td rowspan="4">6.5</td></tr><tr><td>48</td><td>0.020</td></tr><tr><td>100</td><td>0.026</td></tr><tr><td>200</td><td>0.026</td></tr></table>

# 2.3 耐环境性能

2.3.1 耐湿热老化性能 J-99B 胶膜胶接试样经温度 $70^{\circ}\mathrm{C}$ ，相对湿度 $95\% \sim 100\%$ 湿热老化后的剪切性能见表 2-7。

表2-7  

<table><tr><td rowspan="2">老化时间/h</td><td colspan="2">剪切强度/MPa</td><td>浮滚剥离强度/(kN/m)</td></tr><tr><td>室温</td><td>150℃</td><td>室温</td></tr><tr><td rowspan="2">0</td><td>29.7~33.0</td><td>19.5~23.3</td><td>7.8~8.5</td></tr><tr><td>31.9</td><td>21.5</td><td>8.3</td></tr><tr><td rowspan="2">200</td><td>28.1~32.0</td><td>16.3~18.7</td><td>6.5~7.6</td></tr><tr><td>29.6</td><td>17.3</td><td>7.0</td></tr></table>

2.3.2 耐介质性能 J-99B 胶膜胶接试样耐介质性能见表 2-8。碳氢化合物为异辛烷：甲苯 $= 7:3$ （体积比），液压油符合 MIL-H-83282B 标准要求。

表2-8  

<table><tr><td rowspan="2">介 质</td><td colspan="2">浸泡条件</td><td colspan="2">150℃剪切强度/MPa</td></tr><tr><td>温度/℃</td><td>时间/d</td><td>浸泡前</td><td>浸泡后</td></tr><tr><td>碳氢化合物</td><td>40</td><td>90</td><td>19.5~23.0/21.5</td><td>15.6~19.8/17.8</td></tr><tr><td>液压油</td><td>70</td><td>90</td><td>19.5~23.0/21.5</td><td>14.6~19.8/16.9</td></tr></table>

2.3.3 耐盐雾性能 J-99B 胶膜胶接试样在 $35^{\circ}\mathrm{C}, 5\%$ 氯化钠溶液的盐雾箱中喷雾 $30 \mathrm{~d}$ 后, 室温剪切强度为 $29.3 \mathrm{MPa}$ 。  
2.4 工艺性能 制备蜂窝夹层结构件时，芯子不必浸胶瘤。该胶流动性适中，可在芯格端部自成圆角。  
2.5 使用性能 胶膜用于直升机尾梁、侧端板、行李舱壁板部位，已飞行 $1000\mathrm{h}$ 。

# 3 使用工艺

3.1 预装 胶接零件表面处理前需进行预装配，配合间隙不大于 $0.2\mathrm{mm}$ 。  
3.2 表面处理 铝合金表面可采用铬酸阳极化或磷酸阳极化处理，亦可采用化学氧化法处理。  
3.3 喷涂底胶 经表面处理的胶接表面应在 $8\mathrm{h}$ 内喷涂J-100底胶或贴胶膜。  
3.4 贴胶膜 按待胶接面积尺寸裁剪胶膜, 揭去一面的保护膜, 将胶膜平整地铺贴在待胶接表面上, 再揭去另一层保护膜。  
3.5 固化 固化温度 $180^{\circ} \mathrm{C} \pm 5^{\circ} \mathrm{C}$ , 时间 $90 \mathrm{~min} \pm 10 \mathrm{~min}$ , 固化压力: 板-板胶接为 $0.3 \mathrm{MPa} \pm 0.02 \mathrm{MPa}$ ; 蜂窝件胶接为 $0.2 \mathrm{MPa} \pm 0.02 \mathrm{MPa}$ 。

# 4 其他

4.1 包装 胶膜用隔离材料隔开，再用聚乙烯膜封装后装入纸箱或木箱。  
4.2运输 胶膜属非危险品， $4^{\circ}\mathrm{C}$ 以下运输不超过 $20\mathrm{d}$ 或常温运输不超过5d。  
4.3 贮存 胶膜应在原包装条件下贮存。自生产日期起，贮存保证期为 $-18^{\circ}\mathrm{C}$ 下9个月加常温外置时间累计不超过 $20\mathrm{d}$ 。  
4.4 技术安全 从低温下取出的胶膜必须在原包装中室温放置至少 $8\mathrm{h}$ , 待其恢复到室温后方可开封使用, 以防胶膜碎裂和吸潮。用剩的胶膜应及时密封并放入低温库中。为防止胶膜污染, 禁止徒手接触胶膜。

# 5 使用建议

选用。

# 参考文献

1 黑龙江省科学院石油化学研究所.J-99高温固化结构胶膜研究报告.1992  
2哈尔滨飞机制造公司，直升机国产化材料工作报告.1992

# SJ-2胶粘剂

# 1 概述

SJ-2胶粘剂体系由高温固化改性环氧型SJ-2A、SJ-2B胶膜和SJ-2C底胶组成。SJ-2A用于板-芯结构胶接，SJ-2B用于板-板结构胶接，SJ-2C为抑制腐蚀底胶。胶接强度高，耐介质、耐老化性能优良，适用于金属、复合材料等承力的板-板结构、无孔蜂窝结构的胶接。可在 $-55\sim 150^{\circ}\mathrm{C}$ 长期使用。

1.1 牌号及名称 SJ-2 无孔蜂窝结构胶粘剂。  
1.2 基本组成 环氧树脂、丁腈橡胶、潜伏性固化剂。  
1.3 材料标准 QB/HSY 004—1990《SJ-2无孔蜂窝结构胶粘剂》。

主要性能指标见表1-1。被粘物为LY12CZ铝合金，表面经磷酸阳极化处理后，涂一遍SJ-2C底胶。蜂窝芯规格：68-3-0.05(LF2Y)N。

表1-1  

<table><tr><td rowspan="2">胶膜类型</td><td colspan="3">剪切强度/MPa ≥</td><td>板-板90°剥离强度/(kN/m) ≥</td><td>板-芯90°剥离强度/(kN/m) ≥</td></tr><tr><td>-55℃</td><td>室温</td><td>150℃</td><td>室温</td><td>室温</td></tr><tr><td>SJ-2A</td><td>28.0</td><td>30.0</td><td>15.0</td><td>-</td><td>4.4</td></tr><tr><td>SJ-2B</td><td>28.0</td><td>30.0</td><td>14.0</td><td>6.8</td><td>-</td></tr></table>

1.4 使用工艺说明书《SJ-2无孔蜂窝结构胶粘剂使用工艺说明书》。  
1.5 供应状态 以胶膜、胶液供应。SJ-2A 胶膜厚度为 $0.35 \sim 0.40 \mathrm{~mm}$ , SJ-2B 胶膜厚度为 $0.20 \sim 0.25 \mathrm{~mm}$ 。SJ-2C 底胶为胶液。  
1.6 应用概况 已用于歼击机碳纤维复合材料结构件、雷达罩和运载火箭、卫星整流罩蜂窝夹层结构件的胶接。  
1.7 研制及生产单位 黑龙江省石油化学研究院研制并生产。  
1.8 鉴定级别及日期 1990年9月由黑龙江省科学院鉴定通过。

# 2 性能[1]

# 2.1 物理及化学性能

2.1.1 红外光谱 见图2-1。

图片摘要：该图主要展示 2 1 SJ 2A胶膜红外光谱图。
![](images/c53637b97036f3cffcc52ad84815b8fc661e58c41b37dd632a240a11e86a91cd.jpg)  
图2-1 SJ-2A胶膜红外光谱图

2.1.2 外观 SJ-2A 及 SJ-2B 均为草绿色无载体胶膜，SJ-2C 底胶为浅黄色液体。

2.1.3 挥发物质量分数 SJ-2A、SJ-2B 胶膜小于 $1.5\%$ ，SJ-2C 底胶为 $8\% \sim 12\%$ 。  
2.2力学性能除非另有说明，被粘物为LY12CZ铝合金，表面经磷酸阳极化处理后，涂一遍SJ-2C底胶。胶接试样的力学性能如下。  
2.2.1 剪切强度 见表2-1。

表2-1  

<table><tr><td rowspan="2">表面处理</td><td colspan="3">剪切强度/MPa</td></tr><tr><td>-55℃</td><td>室温</td><td>150℃</td></tr><tr><td>磷酸阳极化</td><td>31.1~35.9/34.1</td><td>30.2~37.0/34.0</td><td>18.0~22.1/19.0</td></tr><tr><td>化学氧化</td><td>30.1~36.0/34.9</td><td>29.8~36.7/35.1</td><td>17.3~21.4/18.0</td></tr></table>

2.2.2 剥离强度 SJ-2B 胶膜室温板-板 $90^{\circ}$ 剥离强度为 $\frac{6.9 \sim 8.4}{7.8} \mathrm{kN/m}$ ; SJ-2A 胶膜的板-芯 $90^{\circ}$ 剥离强度为 $\frac{4.5 \sim 6.2}{5.1} \mathrm{kN/m}$ ; 蜂窝芯规格为 68-3-0.05(LF2Y)。  
2.3 耐环境性能  
2.3.1 耐湿热老化性能 胶接试样经温度 $55^{\circ}\mathrm{C}$ ，相对湿度 $100\%$ 老化后的性能见表2-2。

表2-2  

<table><tr><td rowspan="2">老化时间/h</td><td colspan="2">剪切强度/MPa</td><td rowspan="2">23℃板-板90°剥离强度/(kN/m)</td><td rowspan="2">150℃板-芯90°剥离强度/(kN/m)</td></tr><tr><td>23℃</td><td>150℃</td></tr><tr><td rowspan="2">0</td><td>29.1~36.1</td><td>28.0~36.5</td><td>6.8~8.0</td><td>4.4~6.4</td></tr><tr><td>35.0</td><td>32.0</td><td>7.8</td><td>5.1</td></tr><tr><td rowspan="2">1000</td><td>16.4~20.1</td><td>12.9~15.0</td><td>7.0~8.0</td><td>4.9~5.8</td></tr><tr><td>17.5</td><td>14.5</td><td>7.5</td><td>5.2</td></tr></table>

2.3.2 耐介质性能 见表2-3。

表2-3  

<table><tr><td rowspan="2">介 质</td><td rowspan="2">室温浸泡时间/d</td><td colspan="2">剪切强度/MPa</td></tr><tr><td>室温</td><td>150℃</td></tr><tr><td>空 白</td><td>0</td><td>32.5</td><td>17.9</td></tr><tr><td>工业乙醇</td><td>30</td><td>31.5</td><td>16.0</td></tr><tr><td>人造海水</td><td>30</td><td>30.5</td><td>17.0</td></tr><tr><td>1号喷气燃油</td><td>30</td><td>33.0</td><td>18.0</td></tr><tr><td>10号航空液压油</td><td>30</td><td>31.0</td><td>16.9</td></tr></table>

2.3.3 耐热老化性能 见表2-4。

表2-4  

<table><tr><td rowspan="2">175℃老化时间/h</td><td colspan="2">剪切强度/MPa</td><td rowspan="2">室温板-板90°剥离强度/(kN/m)</td><td rowspan="2">室温板-芯90°剥离强度/(kN/m)</td></tr><tr><td>23℃</td><td>150℃</td></tr><tr><td>0</td><td>29.1~34.6/33.0</td><td>15.1~20.4/16.8</td><td>6.7~8.5/7.8</td><td>4.5~6.2/5.1</td></tr><tr><td>200</td><td>30.0~36.4/35.1</td><td>16.0~21.4/18.1</td><td>7.2~8.7/7.9</td><td>4.4~6.3/4.9</td></tr></table>

2.3.4 耐冷热交变性能 胶接试样经室温 $\rightarrow -55^{\circ}\mathrm{C} \rightarrow$ 室温 $\rightarrow 150^{\circ}\mathrm{C} \rightarrow$ 室温5个温度区段，每个温

度区段停放 $20\mathrm{min}$ ，为一个冷热交变循环周期，共进行100个周期，其冷热交变后，剪切、剥离强度的变化见表2-5。

表2-5  

<table><tr><td rowspan="2">循环周期数</td><td colspan="2">剪切强度/MPa</td><td rowspan="2">室温板-板90°剥离强度/(kN/m)</td><td rowspan="2">室温板-芯90°剥离强度/(kN/m)</td></tr><tr><td>室温</td><td>150℃</td></tr><tr><td rowspan="2">0</td><td>32.1~36.0</td><td>15.9~20.3</td><td>7.1~8.1</td><td>5.4~6.9</td></tr><tr><td>34.0</td><td>18.0</td><td>7.8</td><td>6.0</td></tr><tr><td rowspan="2">100</td><td>31.4~37.0</td><td>15.8~20.5</td><td>7.1~7.9</td><td>5.1~6.0</td></tr><tr><td>35.0</td><td>19.0</td><td>7.7</td><td>5.8</td></tr></table>

# 3 使用工艺

3.1 预装 待胶接件表面处理前需要进行预装配，配合间隙一般不大于 $0.2\mathrm{mm}$ ，面板与蜂窝芯之间的配合间隙为 $0 \sim 0.05\mathrm{mm}$ 。  
3.2 表面处理 铝合金以磷酸阳极化为宜，化学氧化次之。磷酸阳极化按HB/Z197《结构胶接铝合金磷酸阳极化工艺规范》进行。  
3.3 喷涂底胶 根据设计要求和使用工艺说明书, 表面处理后 $8 \mathrm{~h}$ 内喷涂 SJ-2C 底胶, 也可不涂底胶, 直接粘贴胶膜。  
3.4 贴胶膜 按被粘表面尺寸裁剪胶膜；将胶膜粘在被粘物上，避免裹进气泡。  
3.5 固化 固化条件为温度 $175^{\circ}\mathrm{C} \pm 5^{\circ}\mathrm{C}$ ，时间 $3\mathrm{h}$ ，压力 $0.1 \sim 0.2\mathrm{MPa}$ ，胶接无孔蜂窝夹芯结构件时应分段加压固化，并避免在抽真空条件下固化。

# 4 其他

4.1 包装 SJ-2A 及 SJ-2B 胶膜以隔离纸作隔离层, 卷成卷后装入聚乙烯膜制塑料袋中密封。SJ-2C 底胶用聚乙烯塑料桶密封包装, 外加纸箱或木箱包装。  
4.2运输 胶膜按非危险品运输，底胶胶液按一般易燃品运输。  
4.3 贮存胶膜从生产日期起，以原包装贮存，有效贮存期在 $-18^{\circ} \mathrm{C}$ 以下为1年，过期胶膜经检验合格仍可使用，其检验有效期为1个月。总贮存期不超过2年。  
4.4 技术安全 防止胶膜污染，禁止徒手接触胶膜。固化时要确保工件达到规定的固化温度。胶接蜂窝夹层结构件时采用厚度为 $0.35 \mathrm{~mm}$ 的 SJ-2A 胶膜为宜，胶接钣金结构件时用厚度为 $0.15 \sim 0.20 \mathrm{~mm}$ 的 SJ-2B 胶膜为宜。

胶膜使用前应按原封包装从冷库中取出，在室温放置 $6\mathrm{h}$ 以上再开封使用，用剩的胶膜重新放入冷库之前必须加以密封再去贮存。

# 5 使用建议

选用。

# 参考文献

1 黑龙江省科学院石油化学研究所.SJ-2无孔蜂窝结构胶粘剂研究报告.1990

编写 张恩天 曲春艳

审校 郑瑞琪 姜作义

# J-47 中温结构胶

# 1 概述

J-47中温结构胶系中温固化改性环氧型膜状结构胶，由J-47A钣金结构胶膜、J-47B底胶、J-47C不浸胶瘤板-芯结构胶膜及J-47D带状发泡胶膜构成。胶接接头强度高，综合力学性能好，耐介质、耐老化性能优良。适用于金属和复合材料等板-板、无孔蜂窝夹层结构的胶接。可在 $-60\sim 100^{\circ}\mathrm{C}$ 长期使用。

1.1 牌号及名称 J-47 中温固化结构胶粘剂。

# 1.2 基本组成

J-47A：环氧树脂、固体羧基丁腈橡胶、丁腈橡胶、双氰胺、催化剂；

J-47B：环氧树脂、固体羧基丁腈橡胶、双氰胺、溶剂、催化剂；

J-47C：环氧树脂、固体羧基丁腈橡胶、液体羧基丁腈橡胶、聚酚氧树脂、双氰胺、催化剂；

J-47D：环氧树脂、聚酚氧树脂、液体羧基丁腈橡胶、发泡剂、铝粉、双氰胺、催化剂。

1.3 材料标准 QB/HSY 003—1990《J-47中温固化结构胶粘剂》。

主要性能指标见表1-1。被粘物为LY12CZ铝合金，表面经化学氧化处理。

表1-1  

<table><tr><td>胶粘剂</td><td>性能</td><td>试验温度/℃</td><td>指 标</td></tr><tr><td rowspan="3">J-47A</td><td rowspan="2">剪切强度/MPa ≥</td><td>室温</td><td>30.0</td></tr><tr><td>100</td><td>18.0</td></tr><tr><td>板-板90°剥离强度/(kN/m) ≥</td><td>室温</td><td>6.0</td></tr><tr><td rowspan="3">J-47C+J-47B</td><td rowspan="2">剪切强度/MPa ≥</td><td>室温</td><td>26.0</td></tr><tr><td>100</td><td>15.0</td></tr><tr><td>板-芯90°剥离强度/(kN/m) ≥</td><td>室温</td><td>4.0</td></tr><tr><td rowspan="4">J-47D</td><td rowspan="2">管剪强度/MPa ≥</td><td>室温</td><td>4.0</td></tr><tr><td>100</td><td>3.0</td></tr><tr><td>胶层密度/(g/cm3)</td><td>室温</td><td>0.40~0.60</td></tr><tr><td>挥发物质量分数/% ≤</td><td>130</td><td>1.0</td></tr></table>

1.4 使用工艺说明书 《J-47中温固化结构胶粘剂使用工艺说明书》。  
1.5 供应状态 J-47A、J-47C 及 J-47D 为无载体胶膜，J-47B 为单组分胶液。  
1.6 应用概况 已用于直升机、运输机垂直尾翼、座舱壁板、尾架及人造卫星的能源和通讯系统的抛物面天线面板、太阳能电池阵基板、反射板、仪表板、隔板、壳体中心承力波纹壳电池堆支架等结构部位上的金属及碳纤维复合材料蜂窝结构的胶接。  
1.7 研制及生产单位 黑龙江省石油化学研究院研制并生产。  
1.8 鉴定级别及日期 1985年9月由黑龙江省化工厅和省科委联合鉴定通过。

# 2 性能[1~4]

# 2.1 物理及化学性能

2.1.1 红外光谱 J-47 中温结构胶的红外光谱见图 2-1。

图片摘要：该图主要展示 2 1 J 47中温结构胶红外光谱图。
![](images/96173da1f5f724bf62bd22ca4ed0516a99bbf04230e6df9c3d7373c48a5e988f.jpg)  
图2-1 J-47中温结构胶红外光谱图

2.1.2 胶膜挥发物质量分数 不大于 $1\%$

2.2力学性能 除非另有说明，被粘物为LY12CZ铝合金，表面经化学氧化处理。胶接试样的力学性能如下。

2.2.1 剪切强度 见表2-1。

表2-1  

<table><tr><td rowspan="2">胶粘剂</td><td rowspan="2">试验温度/℃</td><td colspan="4">剪切强度</td></tr><tr><td>x/MPa</td><td>s/MPa</td><td>CV</td><td>n</td></tr><tr><td rowspan="6">J-47A</td><td>-60</td><td>39.6</td><td>2.4</td><td>0.06</td><td>50</td></tr><tr><td>室温</td><td>37.1</td><td>1.8</td><td>0.05</td><td>100</td></tr><tr><td>60</td><td>28.6</td><td>1.6</td><td>0.06</td><td>100</td></tr><tr><td>100</td><td>21.5</td><td>2.6</td><td>0.12</td><td>70</td></tr><tr><td>120</td><td>17.3</td><td>3.3</td><td>0.19</td><td>50</td></tr><tr><td>150</td><td>7.5</td><td>2.3</td><td>0.31</td><td>40</td></tr><tr><td rowspan="3">J-47C+J-47B</td><td>-60</td><td>39.7</td><td>2.2</td><td>0.06</td><td>50</td></tr><tr><td>室温</td><td>38.6</td><td>3.2</td><td>0.08</td><td>100</td></tr><tr><td>100</td><td>18.7</td><td>2.7</td><td>0.14</td><td>60</td></tr></table>

2.2.2 管剪强度 见表2-2。试样中泡沫胶层密度为 $0.55\mathrm{g/cm^3}$ 。

表2-2  

<table><tr><td rowspan="2">胶粘剂</td><td rowspan="2">试验温度/℃</td><td colspan="4">管剪强度</td></tr><tr><td>x/MPa</td><td>s/MPa</td><td>CV</td><td>n</td></tr><tr><td rowspan="3">J-47D</td><td>-60</td><td>6.7</td><td>0.86</td><td>0.13</td><td>40</td></tr><tr><td>室温</td><td>4.7</td><td>0.58</td><td>0.12</td><td>100</td></tr><tr><td>100</td><td>3.9</td><td>0.98</td><td>0.25</td><td>50</td></tr></table>

2.2.3 板-板 $90^{\circ}$ 剥离强度 见表2-3。

表2-3  

<table><tr><td rowspan="2">胶粘剂</td><td rowspan="2">表面处理</td><td colspan="4">板-板90°剥离强度</td></tr><tr><td>x/(kN/m)</td><td>s/(kN/m)</td><td>Cv</td><td>n</td></tr><tr><td rowspan="4">J-47A</td><td>化学氧化</td><td>7.3</td><td>1.06</td><td>0.15</td><td>100</td></tr><tr><td>铬酸阳极化</td><td>7.6</td><td>0.85</td><td>0.11</td><td>100</td></tr><tr><td>磷酸阳极化</td><td>8.2</td><td>1.38</td><td>0.17</td><td>40</td></tr><tr><td>硫酸阳极化</td><td>6.7</td><td>2.40</td><td>0.37</td><td>40</td></tr></table>

2.2.4 板-芯 $90^{\circ}$ 剥离强度 见表2-4。

表2-4  

<table><tr><td rowspan="2">胶粘剂</td><td rowspan="2">表面处理</td><td colspan="4">板-芯90°剥离强度</td></tr><tr><td>x/(kN/m)</td><td>s/(kN/m)</td><td>CV</td><td>n</td></tr><tr><td rowspan="3">J-47C+J-47B</td><td>化学氧化</td><td>6.4</td><td>1.47</td><td>0.23</td><td>50</td></tr><tr><td>铬酸阳极化</td><td>6.8</td><td>0.76</td><td>0.11</td><td>60</td></tr><tr><td>磷酸阳极化</td><td>6.9</td><td>0.76</td><td>0.11</td><td>40</td></tr></table>

2.2.5 疲劳性能 用J-47A胶膜胶接的主板厚度为 $6\mathrm{mm}$ 、侧盖板厚度为 $3\mathrm{mm}$ 的双搭剪剪切试样，在频率为 $50\mathrm{Hz}$ ，应力比为0.1的正弦波振动疲劳后，试验结果见表2-5。

表2-5  

<table><tr><td>组号</td><td>平均载荷/N</td><td>平均应力/N</td><td>载荷剪应力静剪应力</td><td>疲劳寿命</td><td>破坏形式</td></tr><tr><td>1</td><td>6 610</td><td>2 070</td><td>54.5%</td><td>1.7548×10^61.4283×10^62.1300×10^6</td><td>胶层破坏</td></tr><tr><td>2</td><td>5 650</td><td>1 800</td><td>47.5%</td><td>1.0×10^71.0×10^71.0×10^7</td><td>未断</td></tr></table>

# 2.3 耐环境性能

2.3.1 耐湿热老化性能 胶接试样经温度 $55^{\circ}\mathrm{C}$ ，相对湿度 $100\%$ 老化后的性能见表2-6。

表2-6  

<table><tr><td rowspan="2">胶粘剂</td><td rowspan="2">老化时间/h</td><td colspan="2">剪切强度/MPa</td></tr><tr><td>室温</td><td>100℃</td></tr><tr><td rowspan="8">J-47A+J-47B</td><td rowspan="2">0</td><td>32.7~35.6</td><td>23.2~26.7</td></tr><tr><td>34.5</td><td>24.1</td></tr><tr><td rowspan="2">696</td><td>33.7~36.5</td><td>18.9~20.6</td></tr><tr><td>34.9</td><td>19.8</td></tr><tr><td rowspan="2">1500</td><td>31.9~33.4</td><td>21.2~24.6</td></tr><tr><td>32.7</td><td>23.3</td></tr><tr><td rowspan="2">3040</td><td>31.6~34.5</td><td>13.1~15.4</td></tr><tr><td>33.6</td><td>14.0</td></tr></table>

2.3.2 耐介质性能 见表2-7。

表2-7  

<table><tr><td>胶粘剂</td><td>介 质</td><td>室温浸泡时间/d</td><td>剪切强度/MPa</td></tr><tr><td rowspan="5">J-47A+J-47B</td><td>空白</td><td>0</td><td>32.7~35.634.5</td></tr><tr><td>自来水</td><td>30</td><td>34.2~36.635.1</td></tr><tr><td>95号汽油</td><td>7</td><td>34.3~36.735.6</td></tr><tr><td>2号喷气燃料</td><td>7</td><td>34.7~36.935.7</td></tr><tr><td>人造海水</td><td>30</td><td>32.6~34.433.7</td></tr></table>

2.3.3 耐热老化性能 用J-47A胶膜胶接的标准剪切试样经 $130^{\circ}\mathrm{C}$ 热老化后在 $100^{\circ}\mathrm{C}$ 下的试验结果见表2-8。

表2-8  

<table><tr><td>表面处理方法</td><td colspan="3">化学氧化</td><td colspan="3">磷酸阳极化</td></tr><tr><td>130℃老化时间/h</td><td>0</td><td>109</td><td>205</td><td>0</td><td>187</td><td>282</td></tr><tr><td>100℃剪切强度/MPa</td><td>18.4~22.7/20.3</td><td>21.0~23.3/21.8</td><td>20.6~22.3/21.1</td><td>23.9~26.3/24.9</td><td>21.4~24.0/23.0</td><td>21.6~24.4/23.2</td></tr></table>

2.4 工艺性能 制备蜂窝夹层结构件时，使用J-47C胶膜及J-47B底胶，芯子不必浸胶瘤。该胶在固化过程中流动性适中，可在芯格端部自成圆角。J-47D发泡胶的流淌为 $2\mathrm{cm}$ 左右，发泡比为1：（1.5～3.5）。  
2.5 使用性能 已用于直升机、运输机、运载火箭及人造卫星零部件的胶接，使用中未出现问题。

# 3 使用工艺

3.1 表面处理 铝合金以磷酸阳极化为佳, 化学氧化及铬酸阳极化次之。磷酸阳极化按 HB/Z 197《结构胶接铝合金磷酸阳极化工艺规范》的规定进行。其他材料的表面处理方法按使用要求或通过试验进行选择。  
3.2 涂底胶 如有要求，涂两遍J-47B底胶，每涂一遍后在室温下晾置 $20\mathrm{min}$ ，涂完第二遍胶液并晾置后，于 $60^{\circ}\mathrm{C}$ 预热 $20\mathrm{min}$ 。  
3.3 贴胶膜 底胶预热后趁热贴上胶膜，贴膜时应注意避免裹进气泡，贴膜后 $48\mathrm{h}$ 之内必须进行固化。  
3.4 固化 固化条件为温度 $125^{\circ}\mathrm{C} \pm 5^{\circ}\mathrm{C}$ ，时间 $2 \sim 3\mathrm{h}$ ，压力 $0.1 \sim 0.5\mathrm{MPa}$ 。

# 4 其他

4.1 包装 胶膜用隔离纸作保护层成卷包装, 外包装为木箱。胶液用聚乙烯桶包装, 外加纸箱或木箱包装。  
4.2运输 胶膜按非危险品运输，胶液按易燃品运输。  
4.3 贮存 自生产之日起，室温有效贮存期为半个月， $-18^{\circ}\mathrm{C}$ 有效贮存期为半年。过期的胶经检验合格后仍可使用，其检验有效期为1周， $-18^{\circ}\mathrm{C}$ 总贮存期不超过1年。  
4.4 技术安全 从低温下取出的胶膜、胶液，在室温至少放置 $8\mathrm{h}$ ，待其充分恢复到室温后方可开封使用，防止胶膜碎裂和吸潮。用剩的胶料应立即密封并放入冰箱冷冻贮存。为确保胶接质量，涂胶后的工件必须在 $48\mathrm{h}$ 内进行固化。

# 5 使用建议

选用。

# 参考文献

1 黑龙江省科学院石油化学研究所.J-47中温固化结构胶粘剂研究工作报告. 1985  
2 航空工业部132厂.关于J-47胶用于歼击机复合材料垂尾整流罩壁板试验小结.1985  
3 航空工业部625所.J-47A中温固化结构胶粘剂在数模盒形件上的应用情况.1983

4 航空工业部 625 所. 强击机全复合材料垂尾静力试验结果. 1985

编写 张恩天 关长参

审校 郑瑞琪

# J-95 胶膜

# 1 概述

J-95胶膜系中温固化的以尼龙纱网为载体的改性环氧膜状结构胶。胶接强度高，耐湿热老化、耐介质、耐疲劳、耐蠕变性能好，适用于板-板、蜂窝夹层结构、复合材料等承力件的胶接。可在 $-55\sim 70^{\circ}\mathrm{C}$ 使用。

1.1 牌号及名称 J-95中温固化结构胶膜。  
1.2 基本组成 环氧树脂、双氰胺、促进剂等。  
1.3 材料标准

Z9-0741—1992《中温固化结构胶膜（I）》

Q/HSY 022—1992《J-95中温固化载体胶膜》

主要性能指标见表1-1。被粘物为2024PL/T3铝合金板材，表面经铬-硫酸化学氧化处理。蜂窝芯规格为5056-680P，高度 $16\mathrm{mm}$ 。

表1-1  

<table><tr><td rowspan="2">性能</td><td colspan="3">指标≥</td></tr><tr><td>(-55±2)℃</td><td>室温</td><td>(70±2)℃</td></tr><tr><td>剪切强度/MPa</td><td>33</td><td>33</td><td>21</td></tr><tr><td>浮滚剥离强度/(kN/m)</td><td>4.5</td><td>6</td><td>4.5</td></tr><tr><td>滚筒剥离强度/(kN·cm/m)</td><td>4.5</td><td>6</td><td>4.5</td></tr></table>

1.4 使用工艺说明书 Z9/Z-2407—1992《J-95中温固化结构胶膜使用工艺说明书》。  
1.5 供应状态 以胶膜供应。  
1.6 应用概况 已用于直升机机身、货舱地板等部位胶接。  
1.7 研制及生产单位 黑龙江省石油化学研究院研制并生产。  
1.8 鉴定级别及日期 1992年10月由航空航天工业部和化学工业部联合科研鉴定通过。

# 2 性能[1]

2.1 物理及化学性能  
2.1.1 红外光谱 见图2-1。

图片摘要：该图主要展示 2 1 J 95胶膜红外光谱图。
![](images/1b0398f8b9a15df13dfc83e272dcb72081c6d87b831274ff2e802c8aa9e512b3.jpg)  
图2-1 J-95胶膜红外光谱图

2.1.2 外观 黄色载体胶膜。

2.1.3 厚度 $0.26\sim 0.32\mathrm{mm}$

2.1.4 单位面积质量 $292\mathrm{g} / \mathrm{m}^2 \pm 25\mathrm{g} / \mathrm{m}^2$ 。

2.1.5 挥发物质量分数 小于 $1\%$

2.1.6 流动性 大于 $55\%$

2.2力学性能 除非另有说明，被粘物为2024PL/T3铝合金，表面经铬-硫酸化学氧化。

2.2.1 剪切强度 不同温度下的剪切强度见表2-1，批量生产检验的剪切强度见表2-2，胶接其他材料的剪切强度见表2-3，胶接表面均为砂纸打磨和溶剂除油。

表2-1  

<table><tr><td>试验温度/℃</td><td>室温</td><td>70</td><td>100</td><td>120</td></tr><tr><td>剪切强度/MPa</td><td>43.1~45.8/44.4</td><td>28.1~28.8/28.6</td><td>16.8~17.9/17.3</td><td>6.0~7.2/6.3</td></tr></table>

表2-2  

<table><tr><td rowspan="2">试验温度/℃</td><td colspan="4">剪切强度</td></tr><tr><td>x/MPa</td><td>s/MPa</td><td>CV</td><td>n</td></tr><tr><td>室温</td><td>36.03</td><td>1.82</td><td>0.05</td><td>85</td></tr><tr><td>70±2</td><td>23.40</td><td>2.05</td><td>0.09</td><td>85</td></tr></table>

表2-3  

<table><tr><td>被粘物</td><td>钛合金</td><td>不锈钢</td><td>45号钢</td><td>黄铜</td><td>紫铜</td></tr><tr><td rowspan="2">室温剪切强度/MPa</td><td>42.3~48.9</td><td>35.2~42.3</td><td>37.7~46.3</td><td>33.8~37.0</td><td>38.8~41.4</td></tr><tr><td>47.2</td><td>39.9</td><td>42.4</td><td>35.3</td><td>39.7</td></tr></table>

2.2.2 浮滚剥离强度 不同温度下的浮滚剥离强度见表2-4，批量生产检验的浮滚剥离强度见表2-5。

表2-4  

<table><tr><td>试验温度/℃</td><td>-55±2</td><td>室温</td><td>70±2</td></tr><tr><td>浮滚剥离强度/(kN/m)</td><td>6.3~7.6/7.1</td><td>10.4~11.7/11.0</td><td>9.9~11.9/10.9</td></tr></table>

表2-5  

<table><tr><td rowspan="2">试验温度/℃</td><td colspan="4">浮滚剥离强度</td></tr><tr><td>\(\overline{x}/(kN/m)\)</td><td>\(s/(kN/m)\)</td><td>\(C_v\)</td><td>n</td></tr><tr><td>室温</td><td>7.61</td><td>1.81</td><td>0.24</td><td>85</td></tr></table>

2.2.3蜂窝夹层滚筒剥离强度铝合金板材经铬酸阳极化处理，滚筒剥离强度为 $15.7\mathrm{kN}\cdot \mathrm{cm / m}$ 。

2.2.4 疲劳性能 按Z9-1415—1990《胶粘剂高温剪切疲劳试验方法》，在EHF-F3型伺服脉冲疲劳试验机上进行试验。频率为 $30\mathrm{Hz}$ ，最大剪切应力为 $5.7\mathrm{MPa}$ ，最小剪切应力为 $0.57\mathrm{MPa}$ ，在 $70^{\circ}\mathrm{C}$ 下进行试验，9个试样全部通过 $10^{7}$ 周期，剩余剪切强度为 $23.7\sim 26.9\mathrm{MPa}$ 。

2.2.5 蠕变性能 按Z9-1416—1990《胶粘剂高温蠕变试验方法》，在Bn-2型高温剪切持久试验机上进行试验。试验温度为 $70^{\circ}\mathrm{C}$ ，剪切应力为 $5.6\mathrm{MPa}$ ，持续时间为 $200\sim 1000\mathrm{h}$ 时，变形伸长率为 $0.03\mathrm{mm}$ 。

# 2.3 耐环境性能

2.3.1 耐湿热老化性能 胶接试样经温度 $70^{\circ}\mathrm{C}$ ，相对湿度 $95\% \sim 100\%$ 老化后性能见表2-6。

表2-6  

<table><tr><td>老化时间/h</td><td>23℃剪切强度/MPa</td><td>23℃浮滚剥离强度/(kN/m)</td><td>23℃滚筒剥离强度/(kN·cm/m)</td></tr><tr><td>0</td><td>35.0~36.4/35.6</td><td>10.5~11.4/10.9</td><td>15.3~17.1/15.9</td></tr><tr><td>500</td><td>31.8~34.5/33.4</td><td>9.17~10.4/9.7</td><td>12.7~13.1/12.9</td></tr></table>

2.3.2 耐介质性能 见表2-7。碳氢化合物为异辛烷：甲苯 $= 7:3$ （体积比），液压油符合MIL-H-83282B标准要求。

表2-7  

<table><tr><td rowspan="2">介 质</td><td rowspan="2">浸泡条件</td><td colspan="2">70℃剪切强度/MPa</td></tr><tr><td>浸泡前</td><td>浸泡后</td></tr><tr><td>碳氢化合物</td><td>40℃,90 d</td><td>23.9~25.5/24.6</td><td>21.3~25.0/23.6</td></tr><tr><td>液压油</td><td>70℃,90 d</td><td>23.9~25.5/24.6</td><td>19.2~20.2/19.9</td></tr></table>

2.3.3 耐盐雾性能 胶接试样在 $35^{\circ}\mathrm{C}, 5\%$ 氯化钠溶液的盐雾箱中喷雾 $30\mathrm{d}$ 后，浮滚剥离强度由原始的 $\frac{10.4 \sim 11.7}{11.0} \mathrm{kN / m}$ 降至 $\frac{6.7 \sim 7.1}{6.9} \mathrm{kN / m}$ ，腐蚀面积为 $9.7\%$ 。  
2.4 工艺性能 与J-96底胶配套使用时，将胶膜贴在涂有底胶的被粘物上。制备蜂窝夹层结构件时，芯子不必浸胶瘤。该胶流动性适中，可在芯格端部自成圆角。  
2.5 使用性能 用于直升机座舱蜂窝地板，已装机飞行 $1000\mathrm{h}$ 。

# 3 使用工艺

3.1 预装 待胶接零件表面处理前需进行预装配，配合间隙一般不大于 $0.2\mathrm{mm}$ 。  
3.2 表面处理 铝合金表面以磷酸阳极化、铬酸阳极化为宜，亦可采用铬-硫酸化学氧化。不锈钢或合金钢采用喷砂或打磨或化学氧化。  
3.3 喷涂底胶 经表面处理的胶接表面应在 $8\mathrm{h}$ 内喷涂J-96底胶或直接贴膜。  
3.4 贴胶膜 按被粘物尺寸裁胶膜, 揭去一面的保护膜, 将胶膜平整地铺贴在被粘物上, 再揭去另一层保护膜。  
3.5 固化 固化条件为温度 $120\sim 125^{\circ}C$ ，时间 $2h$ ，压力：板-板件为 $0.30\mathrm{MPa}\pm 0.02\mathrm{MPa}$ ；蜂窝件为 $0.20\mathrm{MPa}\pm 0.02\mathrm{MPa}$ 。

# 4 其他

4.1 包装 胶膜用隔离材料隔开、用聚乙烯膜封装后再装入纸箱或木箱。  
4.2 运输 胶膜不属危险品， $4\mathrm{C}$ 以下运输不超过10d或常温运输不超过5d。  
4.3 贮存 胶膜自生产日期起，以原包装贮存，保证贮存期为 $-18^{\circ}\mathrm{C}$ 下9个月加常温外置时间累计不超过 $20\mathrm{d}$ 。  
4.4 技术安全 从低温下取出的胶膜必须在原包装中室温放置至少 $8\mathrm{h}$ , 待其恢复到室温后方可开封使用。用剩的胶膜应及时密封并放入低温库中。为防止胶膜污染, 禁止徒手接触胶膜。

# 5 使用建议

选用。

# 参考文献

1 黑龙江省科学院石油化学研究所.J-95中温固化结构胶膜研究报告.1992

编写 胡咏川

审校 郑瑞琪 张恩天

# J-133胶粘剂

# 1 概述

J-133胶粘剂系室温固化双组分改性环氧型液状胶粘剂。胶接接头强度高，综合力学性能好，耐介质、耐老化性能优良。适用于板-板、板-芯结构件的胶接。可在 $100^{\circ}\mathrm{C}$ 以下长期使用。

1.1 牌号及名称 J-133室温固化耐温 $100^{\circ}\mathrm{C}$ 结构胶粘剂。  
1.2 基本组成 A组分：环氧树脂、端羧基丁腈；B组分：混合胺、促进剂。  
1.3 材料标准 Q/HSY 063—1995《J-133室温固化耐温 $100^{\circ}\mathrm{C}$ 结构胶粘剂》。

主要性能指标见表1-1。被粘物为LY12CZ铝合金，剪切强度试片表面经化学处理，剥离强度试片表面经磷酸阳极化处理，蜂窝芯规格为68-3-0.03(LF2Y)N。

表1-1  

<table><tr><td>性 能</td><td>试验温度</td><td>指标≥</td><td>性 能</td><td>试验温度</td><td>指标≥</td></tr><tr><td rowspan="2">剪切强度/MPa</td><td>室温</td><td>25.0</td><td>不均匀扯离强度/(kN/m)</td><td>室温</td><td>20.0</td></tr><tr><td>100℃</td><td>12.0</td><td>板-芯90°蜂窝剥离强度/(kN/m)</td><td>室温</td><td>2.0</td></tr><tr><td>板-板90°剥离强度/(kN/m)</td><td>室温</td><td>2.0</td><td></td><td></td><td></td></tr></table>

1.4 使用工艺说明书 《J-133室温固化耐温 $100^{\circ}\mathrm{C}$ 结构胶粘剂使用工艺说明书》。  
1.5 供应状态 双组分包装，A组分为糊状液体，B组分为低粘度液体。  
1.6 应用概况 已用于人造卫星的蜂窝夹层结构板、卫星支架、建筑铝蜂窝幕墙、边界界碑及雷达天线罩的胶接。  
1.7 研制及生产单位 黑龙江省石油化学研究院研制并生产。  
1.8 鉴定级别及日期 1996年9月由化学工业部鉴定通过。

# 2 性能[1]

# 2.1 物理及化学性能

2.1.1 红外光谱 A、B 组分混合后胶的红外光谱见图 2-1。  
2.1.2 外观 A 组分为浅褐色糊状液体，B 组分为浅黄色低粘度液体。  
2.1.3 挥发物质量分数 小于 $1.0\%$   
2.1.4 适用期一次配胶量为 $300\mathrm{g}$ 时的室温适用期为 $40\mathrm{min}$

图片摘要：该图主要展示 2 1 J 133胶粘剂红外光谱图。
![](images/d028193f07c07222207bb4348ad7dd7cfde2ceca0e22bc3b218d5dbe77d0327f.jpg)  
图2-1 J-133胶粘剂红外光谱图

2.2力学性能除非另有说明，被粘物为LY12CZ铝合金。剪切试片表面经砂纸打磨后，化学氧化处理，剥离试片表面经磷酸阳极化处理。胶接试样的力学性能如下。

2.2.1 剪切强度 见表2-1。

表2-1  

<table><tr><td>25℃±1℃固化时间/h</td><td>24</td><td>48</td><td>72</td><td>168</td><td>168 h加60℃,2 h</td></tr><tr><td>室温剪切强度/MPa</td><td>32.5</td><td>32.9</td><td>35.0</td><td>37.8</td><td>34.7</td></tr><tr><td>100℃剪切强度/MPa</td><td>-</td><td>-</td><td>15.0</td><td>15.5</td><td>15.5</td></tr></table>

2.2.2 不均匀扯离强度 铝合金表面经磷酸阳极化处理的胶接试样的室温不均匀扯离强度为 $\frac{32.6\sim 39.0}{35.6}\mathrm{kN / m}$ 。  
2.2.3 剥离强度 批次生产检验的板-板 $90^{\circ}$ 剥离强度数据统计处理结果为 $\frac{2.80\sim 4.38}{3.52}\mathrm{kN / m}$ 。不同固化条件下的剥离强度见表2-2。

表2-2  

<table><tr><td>固化条件</td><td>25℃±1℃,72 h</td><td>25℃±1℃,168 h</td><td>80℃,40 min</td></tr><tr><td>板-板90°剥离强度/(kN/m)</td><td>3.4~4.6/4.1</td><td>3.8~4.8/4.0</td><td>3.4~4.0/3.6</td></tr><tr><td>板-芯90°剥离强度/(kN/m)</td><td>-</td><td>3.2~3.8/3.5</td><td>-</td></tr></table>

2.3 耐环境性能

2.3.1 航天环境模拟性能 胶接试样在温度为 $125^{\circ}\mathrm{C}$ , 真空度为 $7 \times 10^{-3} \mathrm{~Pa}$ , 紫外线粒子辐照强度为 $3.2 \times 10^{6} \mathrm{red}$ 的条件下, $24 \mathrm{~h}$ 的挥发物的质量分数为 $0.41\%$ , 可凝物为 0, 室温剪切强度保持率为 $96.7\%$ 。  
2.3.2 耐湿热老化性能 胶接试样经温度 $70^{\circ}\mathrm{C}$ ，相对湿度 $100\%$ 老化后的性能见表2-3。

表2-3  

<table><tr><td>老化时间/h</td><td>0</td><td>524</td><td>1 024</td></tr><tr><td>室温剪切强度/MPa</td><td>29.4</td><td>24.2</td><td>24.2</td></tr><tr><td>100℃剪切强度/MPa</td><td>14.4</td><td>11.6</td><td>11.5</td></tr><tr><td>板-板90°剥离强度/(kN/m)</td><td>5.0</td><td>4.5</td><td>4.2</td></tr></table>

2.3.3 耐介质性能 见表2-4。

表2-4  

<table><tr><td>介 质</td><td>空白</td><td>70℃,10号航空液压油</td><td>40℃,70%异辛烷+30%甲苯①</td><td colspan="2">70℃,水</td></tr><tr><td>浸泡时间/h</td><td>0</td><td>2160</td><td>2160</td><td>168</td><td>264</td></tr><tr><td>室温剪切强度/MPa</td><td>29.4</td><td>29.0</td><td>31.4</td><td>30.5</td><td>30.6</td></tr></table>

① 为体积分数。  
2.3.4 耐热老化性能 见表2-5。

表2-5  

<table><tr><td>100℃老化时间/h</td><td>0</td><td>102</td><td>150</td></tr><tr><td>室温剪切强度/MPa</td><td>30.2</td><td>28.7</td><td>28.2</td></tr><tr><td>100℃剪切强度/MPa</td><td>13.8</td><td>12.3</td><td>14.1</td></tr><tr><td>板-板90°剥离强度/(kN/m)</td><td>4.5</td><td>4.5</td><td>4.6</td></tr></table>

2.4 工艺性能 不同配胶量、不同配胶温度、最佳涂胶时间、凝胶时间及适用期见表2-6。

表2-6  

<table><tr><td>配胶量/g</td><td>配胶温度/℃</td><td>最佳涂胶时间/min</td><td>凝胶时间/min</td><td>适用期/min</td></tr><tr><td rowspan="2">48</td><td>25</td><td>90</td><td>240~300</td><td>120</td></tr><tr><td>≤20</td><td>150</td><td>480~540</td><td>180</td></tr><tr><td rowspan="2">96</td><td>25</td><td>≤60</td><td>90~120</td><td>70</td></tr><tr><td>≤20</td><td>70~80</td><td>21~240</td><td>90</td></tr></table>

# 3 使用工艺

3.1 表面处理 铝合金以磷酸阳极化为佳, 化学氧化及铬酸阳极化次之。磷酸阳极化按 HB/Z 197《结构胶接铝合金磷酸阳极化工艺规范》进行。其他材料的表面处理方法可按需要或通过试验进行选择。  
3.2 配胶 将A、B两组分按 $\mathrm{A}:\mathrm{B} = 5:1$ 的比例称取并搅拌混合均匀。  
3.3 固化 可选择下列固化条件之一进行固化：室温 $(25^{\circ}\mathrm{C} \pm 5^{\circ}\mathrm{C})$ ，7d； $60^{\circ}\mathrm{C}, 3\mathrm{h}; 80^{\circ}\mathrm{C}, 1\mathrm{h}$ 。

# 4 其他

4.1 包装 A组分用马口铁桶，B组分用塑料瓶分别包装。  
4.2 运输 按非危险品运输。  
4.3 贮存 在室温避光、阴凉处密封贮存，自生产之日起有效贮存期为1年。过期的胶经检验合格后仍可使用，其检验有效期为1个月，总贮存期不超过1年半。  
4.4 技术安全 胶粘剂的B组分为液状胺类固化剂，取用时应戴口罩及手套，防止吸入体内或溅落到皮肤上。取用后立即旋紧瓶盖，防止空气中的二氧化碳对固化剂的侵蚀。

# 5 使用建议

选用。

# 参考文献

1 黑龙江省科学院石油化学研究所.J-133室温固化耐温 $100^{\circ}\mathrm{C}$ 结构胶粘剂研制报告.1996

编写 张恩天 付 刚

审校 郑瑞琪 姜作义

# SY-24C/SY-D9胶粘剂体系

# 1 概述

SY-24C/SY-D9胶粘剂体系由SY-24C胶膜和SY-D9抑制腐蚀底胶组成。SY-24C为弹性体改性的中温(120℃)固化环氧膜状结构胶粘剂，与SY-D9底胶配套，具有胶接强度高，断裂韧性好，耐介质，耐湿热老化，抗疲劳，蠕变性能优良，工艺性好等特点。适用于金属、复合材料等承力板-板、板-芯结构的胶接，可在 $-55\sim 70^{\circ}\mathrm{C}$ 长期使用。

1.1 牌号及名称 SY-24C胶膜，SY-D9底胶。

1.2 基本组成 SY-24C 胶膜：弹性体改性环氧树脂、潜伏性中温固化剂等；SY-D9 底胶：环氧树脂、潜伏性中温固化剂、抑制腐蚀剂。

# 1.3 材料标准

Q/6S 928-2000《SY-24C胶膜》

Q/6S 927—2000《SY-D9底胶》

Z9-0741—1992《中温固化结构胶膜（I）》

Z9-0740—1992《中温固化底胶》

主要性能指标见表1-1。被粘物为LY12CZ或2024-T3铝合金，表面经磷酸阳极化、铬酸阳极化或铬-硫酸化学氧化处理。

表1-1  

<table><tr><td rowspan="2" colspan="2">性 能</td><td colspan="3">指 标</td></tr><tr><td>-55℃±2℃</td><td>23℃±2℃</td><td>70℃±2℃</td></tr><tr><td>剪切强度/MPa</td><td>≥</td><td>33</td><td>33</td><td>21</td></tr><tr><td>浮滚剥离强度/(kN/m)</td><td>≥</td><td>4.5</td><td>6</td><td>4.5</td></tr><tr><td>蜂窝滚筒剥离强度/(N·m/m)</td><td>≥</td><td>45</td><td>60</td><td>45</td></tr><tr><td>70℃,相对湿度</td><td>剪切强度/MPa</td><td>-</td><td>25</td><td>-</td></tr><tr><td>95%~100%</td><td>浮滚剥离强度/(kN/m)</td><td>-</td><td>4.5</td><td>-</td></tr><tr><td>500h老化后</td><td>蜂窝滚筒剥离强度/(N·m/m)</td><td>-</td><td>45</td><td>-</td></tr><tr><td colspan="2">盐雾试验,35℃,5%氯化钠溶液,30d</td><td colspan="3">腐蚀面积不大于20%</td></tr><tr><td colspan="2">液压油(MIL-H-83282),70℃,90d</td><td colspan="3">70℃剪切强度下降率≤30%</td></tr><tr><td colspan="2">标准混合液(70%异辛烷+30%甲苯)①,40℃,90d</td><td colspan="3">70℃剪切强度下降率≤20%</td></tr><tr><td colspan="2">疲劳试验,70℃,5.6 MPa,R=0.1,30 Hz,107</td><td colspan="3">试样无断裂</td></tr><tr><td colspan="2">蠕变试验,70℃,5.6 MPa,1000h</td><td colspan="3">变形量≤0.5mm,70℃剪切强度下降率≤30%</td></tr></table>

① 为体积分数。

# 1.4 使用工艺说明书

Q/6SZ 1034—2000《SY-24C胶膜使用工艺说明书》

Q/6SZ 1033—2000《SY-D9底胶使用工艺说明书》

Z9/Z-2409—1992《SY-24C中温固化胶膜使用工艺说明书》

Z9/Z-2408—1992《SY-D9中温固化底胶使用工艺说明书》

1.5 供应状态 SY-24C 胶膜: 针织尼龙纱网载体膜状, 幅宽 $300 \sim 1000 \mathrm{~mm}$ , 成卷供应; SY-D9 底胶: 液状, 以塑料瓶或桶装供应。  
1.6 应用概况 已用于直升机前机身机舱地板、机体内隔板、纵梁、承力外壁板蜂窝夹层结构和板-板结构胶接，雷达罩复合材料蒙皮和Nomex蜂窝芯的胶接。  
1.7 研制及生产单位 北京航空材料研究院研制并生产。  
1.8 鉴定级别及日期 1993年9月中国航空工业总公司组织鉴定通过。

# 2 性能[1]

# 2.1 物理及化学性能

2.1.1红外光谱 SY-24C胶膜的红外光谱见图2-1，SY-D9底胶的红外光谱见图2-2。

图片摘要：该图主要展示 2 1 SY 24C胶膜红外光谱图。
![](images/d0b7509ab5f172e24be56a276f61750a3b9ba8c067c4d9d67bb2581149c64fb6.jpg)  
图2-1 SY-24C胶膜红外光谱图

图片摘要：该图主要展示 2 1 SY 24C胶膜红外光谱图。
![](images/c17096562d056a367844371d4ece94df83e8ced1902136dd9d5ace3a6e7068bb.jpg)  
图2-2 SY-D9底胶红外光谱图

2.1.2 外观 SY-24C 胶膜：黄色膜状；SY-D9 底胶：黄色液状，伴有沉淀物。  
2.1.3 SY-24C胶膜厚度 $0.26\sim 0.34\mathrm{mm}$   
2.1.4 SY-24C胶膜单位面积质量 $292\mathrm{g / m^2}\pm 15\mathrm{g / m^2}$   
2.1.5 SY-24C胶膜挥发物质量分数 小于 $1\%$   
2.1.6 SY-24C胶膜流动性 $55\%$   
2.1.7 玻璃化转变温度 $108^{\circ}\mathrm{C}$ （固化胶膜）。

2.1.8 SY-D9底胶粘度 $2.5\mathrm{mPa}\cdot \mathrm{s}$   
2.1.9 SY-D9底胶固体物质量分数 $10\%$   
2.1.10 SY-D9底胶抑制腐蚀剂质量分数 $3.5\%$   
2.2力学性能 除非另有说明，被粘物为2024-T3铝合金，表面经铬-硫酸化学氧化。试样的力学性能如下。  
2.2.1 剪切强度 见表2-1。

表2-1  

<table><tr><td rowspan="3">试验温度/℃</td><td colspan="4">剪切强度/MPa</td></tr><tr><td colspan="2">铬-硫酸化学氧化</td><td colspan="2">磷酸阳极化</td></tr><tr><td>SY-24C</td><td>SY-24C/SY-D9</td><td>SY-24C</td><td>SY-24C/SY-D9</td></tr><tr><td>-55</td><td>35.9~40.4/37.6</td><td>38.6~39.5/39.0</td><td>-</td><td>-</td></tr><tr><td>室温</td><td>34.5~44.3/40.0</td><td>40.2~42.5/41.6</td><td>37.8~46.5/42.0</td><td>40.2~42.5/41.6</td></tr><tr><td>70</td><td>28.2~35.8/31.9</td><td>31.0~37.1/33.5</td><td>35.8~36.0/35.9</td><td>35.7~37.3/36.5</td></tr></table>

2.2.2 板-板浮滚剥离强度 见表2-2。

表2-2  

<table><tr><td rowspan="3">试验温度/℃</td><td colspan="4">浮滚剥离强度/(kN/m)</td></tr><tr><td colspan="2">铬-硫酸化学氧化</td><td colspan="2">磷酸阳极化</td></tr><tr><td>SY-24C</td><td>SY-24C/SY-D9</td><td>SY-24C</td><td>SY-24C/SY-D9</td></tr><tr><td>-55</td><td>6.4~9.07.7</td><td>6.4~7.27.1</td><td>-</td><td>-</td></tr><tr><td>室温</td><td>7.7~10.49.1</td><td>7.0~7.47.1</td><td>37.8~46.542.0</td><td>40.2~42.541.6</td></tr><tr><td>70</td><td>7.1~9.88.4</td><td>6.5~7.06.7</td><td>-</td><td>6.4~6.76.5</td></tr></table>

2.2.3 板-芯滚筒剥离强度 胶接铝蜂窝夹层结构，室温下为 $\frac{65\sim 140}{91}\mathrm{N}\cdot \mathrm{m / m}$ 。  
2.2.4 平面拉伸强度 胶接法国进口铝蜂窝夹层结构，室温为 $4.7 \sim 5.5 \mathrm{MPa}, 70^{\circ} \mathrm{C}$ 为 $3.4 \sim 4.6 \mathrm{MPa}$ 。  
2.2.5 疲劳性能 见表2-3，采用双搭剪试样。

表2-3  

<table><tr><td>温度/℃</td><td>剪切应力/MPa</td><td>加载系数</td><td>频率/Hz</td><td>疲劳周期</td><td>试验结果</td><td>70℃剩余剪切强度/MPa</td></tr><tr><td>70</td><td>5.5</td><td>0.1</td><td>30</td><td>10^7</td><td>试样无断裂</td><td>28.7~35.5/29.5</td></tr></table>

2.2.6 蠕变性能 见表2-4，采用单搭剪试样。

表2-4  

<table><tr><td>温度/℃</td><td>剪切应力/MPa</td><td>时间/h</td><td>蠕变量/mm</td><td>室温剩余剪切强度/MPa</td><td>70℃剩余剪切强度/MPa</td></tr><tr><td>70</td><td>5.6</td><td>1000</td><td>0.04~0.12/0.07</td><td>39.6~44.6/42.7</td><td>26.7~34.1/32.1</td></tr></table>

2.3 耐环境性能

2.3.1 耐湿热老化性能 耐湿热老化性能见表2-5及图2-3。湿热老化条件为 $70^{\circ}\mathrm{C}$ ，相对湿度

$95\% \sim 100\%$

表2-5  

<table><tr><td rowspan="3">室温性能</td><td colspan="4">典型值</td></tr><tr><td colspan="2">0 h</td><td colspan="2">500 h</td></tr><tr><td>SY-24C</td><td>SY-24C/SY-D9</td><td>SY-24C</td><td>SY-24C/SY-D9</td></tr><tr><td>剪切强度/MPa</td><td>38.9~44.3/40.8</td><td>40.2~42.5/41.6</td><td>27.9~35.5/32.6</td><td>30.3~34.6/32.0</td></tr><tr><td>浮滚剥离强度/(kN/m)</td><td>7.7~8.1/7.8</td><td>7.0~7.4/7.1</td><td>6.2~6.5/6.3</td><td>5.2~5.7/5.5</td></tr><tr><td>蜂窝滚筒剥离强度/(N·m/m)</td><td>65~74/69</td><td>62~72/69</td><td>62~73/69</td><td>54~62/59</td></tr></table>

图片摘要：该图主要展示 2 5。
![](images/b5f4650d7009f275ab41464d4d6facce6a01051f4b35665009d6e1328b1457cf.jpg)  
图2-3 SY-24C胶室温剪切强度随湿热老化时间的变化

# 2.3.2 耐介质性能 耐介质性能见表2-6。

表2-6  

<table><tr><td rowspan="2">介 质</td><td rowspan="2">浸泡条件</td><td colspan="2">70℃剪切强度/MPa</td></tr><tr><td>SY-24C</td><td>SY-24C/SY-D9</td></tr><tr><td>标准液体(70%异辛烷+30%甲苯)①</td><td>40℃,浸泡90d</td><td>23.6~35.427.7</td><td>34.1~35.434.7</td></tr><tr><td>液压油(MIL-H-83282)</td><td>70℃,浸泡90d</td><td>27.0~35.831.2</td><td>34.3~36.135.5</td></tr></table>

① 为体积分数。

# 2.3.3 耐盐雾性能 耐盐雾性能见表2-7。

表2-7  

<table><tr><td>试验温度</td><td>耐盐雾条件</td><td>腐蚀面积/%</td><td>浮滚剥离强度/(kN/m)</td></tr><tr><td>室温</td><td>35℃,5%氯化钠溶液,720 h</td><td>0.4~10.8/5.3</td><td>8.0~10.1/8.8</td></tr></table>

# 2.3.4 耐热老化性能 耐热老化性能见表2-8。

表2-8  

<table><tr><td>70℃热老化时间/h</td><td>0</td><td>285</td><td>500</td><td>720</td></tr><tr><td>室温剪切强度/MPa</td><td>40.3~41.4/40.8</td><td>33.3~34.4/33.8</td><td>37.4~38.1/37.5</td><td>35.7~39.2/37.3</td></tr></table>

2.3.5 楔子试验结果 SY-24C 胶接两种表面处理的 TC4(Ti-6Al-4V)钛合金楔子试样的裂纹扩展-时间曲线见图 2-4, 环境条件为温度 $55^{\circ}\mathrm{C}$ , 相对湿度 $95\% \sim 100\%$ .

图片摘要：该图主要展示 2 8。
![](images/f895f7f50c81d009686e5b9c5b70367f194fa31df26dbbca698a899969dc2753.jpg)  
图2-4 SY-24C胶膜楔子试样的裂纹扩展-时间曲线

2.3.6 耐大气老化性能 耐大气老化性能见表2-9。

表2-9  

<table><tr><td rowspan="2" colspan="2">性 能</td><td>0年</td><td colspan="2">1年</td><td colspan="2">2年</td><td colspan="2">4年</td></tr><tr><td>强度</td><td>强度</td><td>保持率/%</td><td>强度</td><td>保持率/%</td><td>强度</td><td>保持率/%</td></tr><tr><td rowspan="2">剪切强度/MPa</td><td>万宁</td><td>31.7~36.5</td><td>31.3~32.4</td><td>91.9</td><td>27.5~30.1</td><td>82.4</td><td>28.2~29.6</td><td>82.7</td></tr><tr><td>海拉尔</td><td>34.7</td><td>31.9</td><td>99.9</td><td>28.6</td><td>112</td><td>28.7</td><td>109</td></tr><tr><td rowspan="2">剥离强度/(kN/m)</td><td>万宁</td><td>8.40~9.23</td><td>7.23~9.40</td><td>96.1</td><td>37.3~39.9</td><td>64.0</td><td>36.2~38.5</td><td>86.4</td></tr><tr><td>海拉尔</td><td>8.73</td><td>8.39</td><td>101</td><td>38.8</td><td>102</td><td>37.4</td><td>97.5</td></tr></table>

2.4 工艺性能 室温下 SY-24C 胶膜粘性适中, 易铺贴; 固化温度不高, 固化压力较低, 固化过程挥发物极少; SY-D9 底胶的粘度适中, 喷涂工艺性好。  
2.5 使用性能 用其制造的直升机的胶接构件已经 $1000\mathrm{h}$ 飞行考核，无开胶、脱粘现象。

# 3 使用工艺

3.1 预装 待胶接零件表面处理前应进行预装，配合间隙应符合有关工程技术文件要求，一般应不大于 $0.2\mathrm{mm}$ 。  
3.2 表面处理 铝合金表面处理以磷酸阳极化、铬酸阳极化为宜，亦可铬-硫酸化学氧化。磷酸阳极化按HB/Z197《结构胶接铝合金磷酸阳极化工艺规范》进行，铬酸阳极化按Z9/Z-2003《铬酸阳极化工艺说明书》进行，铬-硫酸化学氧化按Z9-0741—1992《中温固化结构胶膜（I）》中4.1.2.1进行。其他金属或非金属材料的表面处理按使用要求通过试验进行选择。  
3.3 喷涂底胶 经表面处理的零件应在 $4\mathrm{h}$ 内按Z9/Z-2408《SY-D9中温固化底胶使用工艺说明书》规定喷涂SY-D9底胶。  
3.4 铺贴胶膜 按待胶接表面尺寸裁剪胶膜，揭掉胶膜一面的防粘隔离材料，铺贴于待胶接表面。铺贴时注意排除裹进的气泡。如环境温度过低，胶膜与待胶接表面粘贴不实，可用电吹风机边加热边贴合（局部温度不宜高于 $50^{\circ}\mathrm{C}$ ）。贴实后，揭掉另一面的防粘隔离材料，叠合，装配。

3.5 固化 按 $1\sim 4^{\circ}\mathrm{C / min}$ 的速率升温，固化条件为温度 $120\sim 125^{\circ}C$ ，时间 $2\sim 2.5\mathrm{h}$ ，板-板胶接固化压力 $0.1\sim 0.3\mathrm{MPa}$ ，板-芯胶接固化压力 $0.08\sim 0.2\mathrm{MPa}$ （依芯子承压能力而定）。固化过程完成，胶接件应降温至 $60^{\circ}\mathrm{C}$ 以下方可卸压取出。

# 4 其他

4.1包装胶膜以防粘纸或带色的压花塑料薄膜作隔离层，用聚乙烯袋封装后装入纸箱或木箱。底胶用 $0.5\mathrm{kg}$ 瓶装或 $2.5\mathrm{kg}$ 桶装。包装上贴有牢固的标签，注有产品名称、牌号、批次、数量、生产日期、生产厂家、贮存条件和贮存期。  
4.2 运输 胶膜按非危险品运输， $4^{\circ}\mathrm{C}$ 以下运输不超过 $10\mathrm{d}$ 或常温下不超过 $5\mathrm{d}$ ；底胶按易燃品运输。  
4.3 贮存 胶膜和底胶应在原密封包装条件下贮存在低温环境中，自生产日期起，保证贮存期为 $-18^{\circ} \mathrm{C}$ 下9个月， $4^{\circ} \mathrm{C}$ 下3个月，外加常温下累积外置时间 $20 \mathrm{~d}$ 。

# 5 使用建议

选用。

# 参考文献

1 北京航空材料研究所.直升机用中温固化结构胶膜和底胶的研究.1992

编写 刘清方 梁滨

审校 郑瑞琪 姜作义

# 铁锚204胶粘剂

# 1 概述

铁锚204胶粘剂系高温固化酚醛-缩醛-有机硅型耐热胶粘剂。耐水、耐湿热和耐汽油、乙醇等有机溶剂，对多种金属不产生腐蚀作用，可用于金属和复合材料的胶接。可在 $200^{\circ}\mathrm{C}$ 以下长期使用。

1.1 牌号及名称 铁锚204胶粘剂，原名JF-1胶。  
1.2 基本组成 酚醛树脂、聚乙烯醇缩甲乙醛、有机硅树脂。  
1.3 材料标准 Q/GHPK 12—1997《铁锚牌 204 胶粘剂》。

主要性能指标为胶接45号钢的剪切强度，室温时不小于 $15.0\mathrm{MPa}$ ， $200^{\circ}\mathrm{C}$ 时不小于 $6.0\mathrm{MPa}$ 。

1.4 使用工艺说明书 《铁锚牌204胶粘剂粘接工艺》。  
1.5 供应状态 以单组分胶液供应。  
1.6 应用概况 已用于金属与非金属蜂窝芯材的胶接，锥体筋条的胶接，并已用于歼击机玻璃纤维增强塑料雷达罩的制造。  
1.7 研制及生产单位 上海橡胶制品研究所研制，上海新光化工厂生产。  
1.8 鉴定级别及日期 1972年由上海橡胶工业公司鉴定通过。

# 2 性能[1]

# 2.1 物理及化学性能

2.1.1 红外光谱 见图2-1。

图片摘要：该图主要展示 2 1 铁锚204胶粘剂红外光谱图。
![](images/04282307ea19a1def725d2cd1d2d0dd7a04d6cba07a4c2ddb1b93ec62129547f.jpg)  
图2-1 铁锚204胶粘剂红外光谱图

2.1.2 外观 黄褐色胶液。  
2.1.3 粘度 用涂-4粘度计 $20^{\circ}\mathrm{C}$ 时为 $298\mathrm{s}$ 。  
2.1.4 干燥剩余物质量分数 $25\% \sim 30\%$   
2.1.5 电性能 胶膜的电性能见表2-1。

表2-1  

<table><tr><td rowspan="2">性能</td><td rowspan="2">介电强度/(kV/mm)</td><td colspan="2">体积电阻率/(Ω·m)</td><td>表面电阻/Ω</td></tr><tr><td>室温</td><td>130℃</td><td>室温</td></tr><tr><td>典型值</td><td>75.2</td><td>3.3×10^13</td><td>5.7×10^10</td><td>6.1×10^13</td></tr></table>

2.2力学性能 除非另有说明，被粘物为LY12CZ铝合金，表面经化学处理。

2.2.1 剪切强度 见表2-2。

表2-2  

<table><tr><td rowspan="2">被粘物</td><td colspan="4">剪切强度/MPa</td></tr><tr><td>室温</td><td>200℃</td><td>300℃</td><td>350℃</td></tr><tr><td>铝合金</td><td>17.7</td><td>-</td><td>6.2</td><td>-</td></tr><tr><td>45号钢</td><td>23.3</td><td>16.1</td><td>8.2</td><td>4.1</td></tr></table>

2.2.2 不均匀扯离强度 $10.2\mathrm{kN / m}$

2.3 耐环境性能

2.3.1 耐介质性能 胶接试样浸泡于室温介质中 $5\mathrm{d}$ 后的性能见表2-3。

表2-3  

<table><tr><td>介 质</td><td>丙 酮</td><td>自来水</td><td>1 号喷气燃料</td></tr><tr><td>剪切强度/MPa</td><td>24.0</td><td>22.4</td><td>23.6</td></tr></table>

2.3.2 耐热老化性能 经 $300^{\circ}\mathrm{C}$ 老化 $5\mathrm{h}$ 和 $200^{\circ}\mathrm{C}$ 老化 $200\mathrm{h}$ 后，胶接试样的室温剪切强度分别为 $5.9\mathrm{MPa}$ 和 $21.7\mathrm{MPa}$ 。  
2.3.3 耐高低温交变性能 将胶接试样在一 $60^{\circ}\mathrm{C}$ 低温箱内放置 $2\mathrm{h}$ , 取出在室温环境中停放 $12\mathrm{h}$ , 再在 $200^{\circ}\mathrm{C}$ 烘箱中放置 $2\mathrm{h}$ , 取出后在室温环境中放置 $12\mathrm{h}$ , 为一循环。经如此5次循环后的室温剪切强度为 $24.6\mathrm{MPa}$ 。

# 3 使用工艺

3.1 表面处理 待胶接零件表面用有机溶剂脱脂，金属材料用砂布打磨，铝合金最好经化学氧化处理。  
3.2 涂胶 涂胶三次，每次涂胶后在室温下晾置 $15\sim 20\mathrm{min}$ ，涂胶量为 $120\sim 150\mathrm{g / m^2}$ 。  
3.3 固化 固化条件为温度 $180^{\circ}\mathrm{C}$ ，时间 $2\mathrm{h}$ ，压力 $0.1\sim 0.2\mathrm{MPa}$ 。

# 4 其他

4.1 包装 用镀锌铁皮圆罐包装。  
4.2 运输 按易燃品运输。  
4.3 贮存 密封贮存于温度不高于 $30^{\circ}\mathrm{C}$ ，相对湿度不大于 $75\%$ 的室内。自生产之日起，贮存期为半年。  
4.4 技术安全 远离火源、热源，避免阳光直接照射。

# 5 使用建议

选用。

# 参考文献

# 1 上海橡胶制品研究所.JF-1胶粘剂研制报告.1972

编写 谢以刚

审校 赖士洪 郑瑞琪

# JX-9胶粘剂

# 1 概述
