Repository: C-zj02/CFD-claw

<div align="center">

**English** | [中文](#中文版) | [Français](README_FR.md) | [Русский](README_RU.md) | [हिन्दी](README_HI.md) | [العربية](README_AR.md) | [Português](README_PT.md)

# 🚀 Claude Code Python

**A Complete Python Reimplementation Based on Real Claude Code Source**

*From TypeScript Source → Rebuilt in Python with ❤️*

***
**🔥 Active Development • New Features Weekly 🔥**

</div>

***

## 🎯 What is This?

**Clawd Code** is a **complete Python rewrite** of Claude Code, based on the **real TypeScript source code**.

File: RAG-data/航空航天科技出版工程  4  材料技术001-200.pdf-f2d740c7-2132-4b50-af3d-2678ab3849be.md (part 8 of 9)
4.1 多学科机身设计，力学与声学的集成 13  
4.2 机身的隔音 14
<table><tr><td>技术名称</td><td>简写</td><td>过程机理</td><td>主要能量输入设备</td><td>特殊处理条件</td><td>最小特征尺寸/mm</td><td>平面精度/mm</td><td>沉积率/(mm3·s-1)</td><td>层厚/mm</td><td>多材料加工</td><td>应用</td><td>参考文献</td></tr><tr><td>三维打印</td><td>3DP</td><td>黏接剂在金属粉末层上沉积</td><td>SLA机器</td><td>需要后期处理CIP、烧结</td><td>432</td><td>±127(0.5%)</td><td>N/A</td><td>89~178</td><td>不能</td><td>原型机、药物生产、加工、组织工程</td><td>Pham和Gault,1998;Scahs,1992</td></tr><tr><td>选择性激光烧结</td><td>SLS</td><td>铺层粉末加热熔化</td><td>CO2或YAG激光</td><td>惰性气体室、加热粉末</td><td>500</td><td>±51</td><td>2~15</td><td>50~300</td><td>不能</td><td>原型机、组织工程</td><td>Sun,2002;Chatterjee,2003</td></tr><tr><td>精密液滴型网络制造</td><td>PDM</td><td>毛细管流分离和气体雾化</td><td>熔化金属加热筒</td><td>需要惰性气体室</td><td>100</td><td>±12.5</td><td>35~86</td><td>83</td><td>不能</td><td>微电子</td><td>Tolochko,2003;Chen,1996;Liu和Orme,2001a</td></tr><tr><td>形状沉积制造</td><td>SDM</td><td>熔断丝沉积和数控移除</td><td>等离子弧焊枪或YAG激光</td><td>每层需喷丸</td><td>1000</td><td>±25</td><td>N/A</td><td>N/A</td><td>能</td><td>加工零件</td><td>Liu和Orme,2001b;Amon,1998</td></tr><tr><td>光设计净成型</td><td>LENS</td><td>激光熔化粉流</td><td>YAG激光</td><td>惰性气体室</td><td>762</td><td>±50</td><td>约2.3</td><td>125~380</td><td>能</td><td>原型机、加工</td><td>Cooper, 1999; Collins, 2003; Griffith, 1996; Grujicic, 2001; Grylls, 2003; Hofmeister, 2001</td></tr><tr><td>直接光制造</td><td>DLF</td><td>激光熔化粉流</td><td>YAG激光</td><td>惰性气体室</td><td>510</td><td>±100</td><td>约2.3</td><td>每层100~250</td><td>N/A</td><td>原型部件</td><td>Schwendner, 2001; Milewski, 1999</td></tr><tr><td>基于激光的柔性制造</td><td>LBFF</td><td>喷粉熔化光</td><td>CO2激光</td><td>扩散矩形光束</td><td>100</td><td>N/A</td><td>N/A</td><td>100~300</td><td>能</td><td>快速制造</td><td></td></tr><tr><td>直接金属沉积</td><td>DMD</td><td>激光熔化粉流</td><td>CO2或二极管激光</td><td>主动控制沉积高度</td><td>500</td><td>±500</td><td>1.7~68.3</td><td>100~2000</td><td>能</td><td>模具制造与维修</td><td>Mazumder, 1997; Milewski, 1998; Mazumder, 2000</td></tr><tr><td colspan="12">①光固化机。②冷等静压。</td></tr></table>

在各种SFF技术中，由于灵活性和高精度特点，基于粉末成型的激光熔覆技术似乎实现了高水平商业化。这些工艺中要么使用粉末铺层（两步涂层法，例如SLS)，要么使用粉流注入（一步涂层法，例如DMD、LENS等)。与粉流注入法相比，使用粉末铺层的激光熔覆通常能获得更好的沉积分辨率。然而，由于需要粉末铺设步骤，这种技术往往受限于加工时间长和构件包膜小的问题。此外，它在单涂层中建立非均匀材料/结构方面还缺少灵活性。

# 4.5 直接金属沉积技术

近来在基于激光的SFF制造方面的进展，使得用于金属粉末的一步生产方式在一些有效工具的帮助下可直接用于金属和塑胶行业。密歇根大学激光辅助智能制造中心（Center for Laser Aided Intelligent Manufacturing，CLAIM）研发的直接金属沉积（Direct Metal Deposition，DMD）技术，是一种基于激光熔覆逐层制造全致密自由金属部件的工艺（图10）。DMD系统结合了五种常见技术：工业大功率激光、粉末冶金（P/M）、多轴数控工作站、计算机辅助设计（Computer-aided Design, CAD）和计算机辅助制造（Computer-aided Manufacturing，CAM）技术以及传感反馈控制系统。

将DMD方法与其他类似基于激光熔覆的SFF工艺区分开来的关键因素是其拥有完整的反馈系统。因此，可以主动维持沉积厚度均匀性，从而节

省宝贵的后处理时间。在DMD工艺中，光电二极管传感器采集作用区光信号并将其反馈给控制系统，来调节激光功率和其他工艺参数。在反馈控制系统的辅助下，沉积层高度精度可以达到 $\pm 0.1\mathrm{mm}$

在探索和提高DMD技术处理各种材料、制造模具、修复/再制造零件、合成设计材料等方面已经进行了大量研究工作。从Mazumder（1997）、Milewski（1998）、Mazumder（2000）、Mazumder等（1999）以及D'souza（2001）等的工作中可见一斑。

图片摘要：该图主要展示 10 主动高度控制DMD工艺。
![](images/16c26a752a843a6693571aaf10c7dcff777de0055d9a9e5a8a60dec0df0bdbf4.jpg)  
图10 主动高度控制DMD工艺

# 4.6 材料微观结构设计

当前工业应用中对材料性能的要求越来越严格和复杂。某些情况下，传统的单相材料难以满足多种技术要求，如工具模具表面的高韧性以及涡轮叶片的蠕变和抗氧化性能。为了在不牺牲产品质量的前提下降低生产成本，现今工业生产中普遍追求大规模高效设计。如何调整材料获得特定物理性能如体积、剪切或各向异性弹性模量、运输或热膨胀系数等已成为材料设计领域最大的挑战。

设计材料可以被定义成为了满足某种特定性能而混合不同材料成分的人工合成材料。这种合成允许我们根据特定的设计要求来调整材料性能或功能。周期性多孔材料可以被看作一种简单的、包含实体和孔洞的设计材料。这就是一个结构拓扑优化在材料模型上应用的实例（Stiles，2000）。区别于传统的尺寸或外形优化设计等基于参数的结构优化设计，这是一种革命性的设计方法。在传统方法中，采用参数化尺寸或形函数来表示结构形状。与之不同，拓扑优化的基本思想是用基于单元的图形来表示结合形状。换言之，即是将形状优化问题转化为固定设计领域的材料分布问题（Bendsoe和Kikuchi，1998）。相较于仅仅优化尺寸和形状，拓扑优化能在更大程度上减轻重量和改进设计。拓扑

优化可以通过严格的数学方法来实现，如使用均匀化方法。这种方法可以在不强制改变周期性复合材料外形的情况下计算其等效性能。

结合数值均匀化方法的拓扑优化在调整材料微结构获取预想弹性性能上已经取得成功（Bendsoe，1989）。传统材料选择方法只能从可用材料中选出需求性能，而拓扑优化与之背道而驰，并已经应用在设计特殊性能材料上，如力学性能（Sigmund，1994）、热力学性能（Sigmund，1997）以及压电和导热性能。不寻常的材料性能，如负泊松比（Milewski，1999）和负热膨胀系数（Milewski，1998；Mazumder等，1999），也能通过拓扑优化方法来实现。

激光直接金属沉积（DMD）技术既可以通过逐点加工实现高制造精度，也可以同时加工多种材料。这提前打开了通过HTOD方法设计并制造新型材料领域。密歇根大学机械工程系早期研究工作初步成功将这两种先进技术结合，即DMD技术和HTOD材料设计方法。如图11（a）所示，通过直接金属沉积技术可以实现拥有负热膨胀系数（Negative Coefficient of Thermal Expansion, NCTE）性能材料微结构的最优设计（图11）（Grujicic，2001）。NCTE微结构材料组分中包括镍和铬。实验中，温度升高至 $100^{\circ}\mathrm{C}$ 时，NCTE样件发生了收缩[图11（b)]

图片摘要：该图主要展示 11（a）DMD制造的Ni CrNCTE结构；（b）精确控制箱中NCTE加热产生负应变实验。
![](images/9ea2cde075f0d96c8788272eaa9383e97750a72316969ec8220576dbdba46531.jpg)  
(a)

图片摘要：该图主要展示 11（a）DMD制造的Ni CrNCTE结构；（b）精确控制箱中NCTE加热产生负应变实验。
![](images/4ba585ce4d954dca91dbd42c011e47e3b22d6961ce205a88c919ea10decbbe43.jpg)  
（b）  
图11（a）DMD制造的Ni-CrNCTE结构；（b）精确控制箱中NCTE加热产生负应变实验

总结：激光熔覆在航空航天工业中已经被应用于航空零件的维修和再构造中。现如今这是一个数十亿美元的产业。在新型传感器和设计方法如均匀化设计的辅助下，其前景是光明的，并且为小批量

生产不同性能的产品和零件提供了新的途径。

对叶尖Z型缺陷和叶刃的修复现已经有了标准的方法。图12所示为在航空涡轮上一些典型的修复应用（POM集团公司提供）。

图片摘要：该图主要展示 11（a）DMD制造的Ni CrNCTE结构；（b）精确控制箱中NCTE加热产生负应变实验。
![](images/56deef4ca9b4178b96fcce15fef395c8221f7d998a9b9eabfdca0c80b615072e.jpg)  
图12 在航空涡轮上一些典型的修复应用

# 5 结论

本章介绍了四种常见激光辅助制造工艺。激光还可以用在其他工艺中，如出于清理目的的除漆工艺。这种制造工艺中工艺参数变化范围极广，从几纳秒作用时间内每平方厘米几十亿瓦特能量到一段持续作用时间内每平方厘米几百万瓦特。喷丸处理是依靠冲击波来实现作用的，其通过产生残余压应力来改善材料缺陷和抑制裂纹扩展。钻孔时会在毫秒级接触时间内传输约每平方厘米一亿瓦能量来提供蒸发和模具液体排除。这个过程会经历如下四个阶段：从受热影响的固体到液体到蒸气到等离子体。焊接和熔覆过程中需要能量约为每平方厘米一百万瓦能量。对流和质量运输是最重要的两种输运现象。

激光钻孔过程中有时会使用飞秒级（ $10^{-15}\mathrm{s}$ ）激光以减少新层的产生，但材料去除率仍是一个难题。正如我们所知，关于组分控制、高度控制和相变监控方面的相关研究终将彻底改革航空零件修复工艺。这是一个尝试不断提高激光加工工艺来解决航空制造初始问题的群体。少数工业会尝试走在研究前沿且不断采用最新的技术，而航空航天工业正是其中之一。

# 致谢

感谢ONR、AFOSR以及NSF等机构多年来给予的经济支持。同时，感谢学生J Shin和SH Lee为本章所做的准备。

# 参考文献

Abderrazak, K. (2009) Metall. Mater. Trans. B, Process Metall. Mater. Process. Sci., 40 (1), 54-61.   
Adams, M.J. (1973) $\mathrm{CO}_{2}$ Laser welding of Aero-Engine Materials, Rep. 3335/3/73 (British welding Institute, England).   
Akman，E.，Demir，A.,et al.（2009）Laser welding of Ti6Al4V titanium alloys.J.Mater.Process.Technol.， 209(8)3705-3713.   
Amon, C. H. (1998) Shape deposition manufacturing with microcasting: Processing, thermal and mechanical issues. J. Manuf. Sci. Eng. -Trans. Asme, 120 (3), 656-665.   
Aziz, M.J. (1982) Model for solute redistribution during rapid solidification. J. Appl. Phys. 53 (2), 1158-1168.   
Aziz, M.J. (1983) Dissipation-theory treatment of the transition from diffusion-controlled to diffusionless solidification. Appl. Phys. Lett. 43 (6), 552-554.   
Banas, C. M. (1972b) Laser welding developments. Poc. CEGB International Conf. on Welding Research Related to Power Plants, Southampton, England, September 17-21, 1972.   
Banas，C.M.（1975a）Electron Beam，Laser Beam and Plasma Arc Welding studies，NASA Contractor Report No.: NASA CR-132386，March 1975.   
Banas, C. M. (1975b) United Technologies Research Center Report No. R75-412260-1, July 1975.   
Banas，C.M.（1977）Laser Welding to $100\mathrm{kW}$ ，UTRC Report No.R76-912260-22（under Navy Contract N00173-76-M-0107）Feb.1977.   
Bandyopadhyay, S. et al. (2002) J. Mater. Process. Technol., 127, 83.

Bendsoe, M.P. (1989) Optimal shape design as a matrial distribution problem. Struct. Multi. Optim., 1, 193-202.   
Bendsoe, M. P. and Kikuchi, N. (1988) Generating Optimal topologies in structural design using a homogenization method. Comput. Meth. Appl. Mech. Eng., 71, 197-224.   
Bennon，W.D.and Incropera，F.P.（1987）A Continuum Model for Momentum，Heat and Species Transport in Binary Solid Liquid-Phase Change Systems. 1. Model Formulation.Int.J.Heat Mass Transfer，30(10)，2161-2170.   
Blanther, J.E. (1892) Manufacture of Contour Relief Maps, US Patent # 473, 901.   
Bruneau, et al. (2005) Appl. Surf. Sci., 248, 299.   
Cao, X. (2004) Continuous wave Nd: YAG laser welding of sandcast ZE41A-T5 magnesium alloys: conduction or key-hole mode. Proc. Aerosp. Mater. Manuf., 187-197.   
Chan, C. et al. (1992) J. Appl. Phys., 62, 4579.   
Chande，T.and Mazumder，J.（1985）Two-dimensional transient model for mass transport in laser surface alloying. J.Appl.Phys.57(6)，2226-2232.   
Chatterjee, A. N. (2003) An experimental design approach to selective laser sintering of lowcarbon steel. J. Mater. Process. Technol., 136 (1-3), 151-157.   
Chen, C. A. (1996) Effects of droplet thermal state on deposit microstructure in spray forming. Scripta Materialia, 34 (5), 689-696.   
Chen, B. C. (2000) Optimal design of material microstructures and optimization of structural topology for design-dependent loads, Ph.D., Mechanical Engineering, The University of Michigan, Ann Arbor.   
Chen, B.C., Silva, E. C. N. and Kikuchi, N. (2001) Advances in computational design and optimization with application to MEMS. Int. J. Numer. Meth. Eng., 52 (1-2), 23-62.   
Chua, C.K., Leongand, K.F. and Lim, C.S. (2010) Rapid prototyping Principles and Applications, Word Scientific Publishing Co. Inc.   
Claur, AS. H., Holbrook, J. and Fairand, B. P. (1981) Shockwave and High Strain Rate Phenomena in Metals (ed. M. A. Myers and L. E. Murr), Plenum press, New York, pp. 675-702.   
Collins, P.C. (2003) Laser deposition of compositionally graded titanium-vanadium and titanium-molybdenum alloys. Mater. Sci. Eng. a-Struct. Mater. Properties Microstruct. Process., 352 (1-2), 118-128.

Cooper，A.G.（1999）Automated fabrication of complex molded parts using mold shape deposition manufacturing. Mater. Des., 20(2-3), 83-89.   
Corcoran, A. et al. (2002) J. Mater. Process. Tech., 123, 100.   
Costa, Lino and Villar, Rui (2009) Laser powder deposition. Rapid Prototyping J., 15 (4), 264-279.   
D'souza, J.A. (2001) Laser-aided direct metal deposition of three dimensional components, Master thesis, Mechanical Engineering, the University of Michigan, Ann Arbor.   
Dasgupta, A. Ph. D thesis.   
Engel，S.L.（1976）LaserFocus，44.   
Fu, G., Shi, J. and Shi, T. (2006) International Federation of Information Processing, vol. 207, Springer, Boston.   
Ganesh, R. et al. (1997) Int. J. Heat Mass Transf., 40, 3351.   
Gedda, H. (2002) Energy redistribution during $\mathrm{CO}_{2}$ laser cladding. J. Laser Appl. 14 (2), 78-82.   
Ghoreishi, M. (2002) Int. J. Mach. Tools Manuf., 42, 985.   
Gigien，P.，Zyrd，A.and Kurz，W.（1995）Metastable phase diagram and rapid solidification processing. ISIJ Int. 35(6)，566-573.   
Gobbi, S. (1996) J. Mater. Process. Tech., 56 (1-4), 333-345.   
Griffith, M. L. (1996) Free form fabrication of metallic components using Laser Engineered Net Shaping (LENS (TM)). Solid Freeform Fabrication Proceedings, September 1996. University Texas Austin: Austin. pp. 125-131.   
Grujicic, M. (2001) Optimization of the LENSrapid fabrication process for in-flight melting of feed powder. J. Mater. Synth. Process., 9 (5), 223-233.   
Grylls, R. (2003) Laser engineered net shapes. Adv. Mater. Processes, 161 (1), 45.   
Hammersley G., Hackel, L. A. and Harris, F. (2000) Surface Prestressing to improve Fatigue strength of components by laser shot peening. Optics Laser Eng. 34, 327-337.   
Harry, J.E. (1974) Industrial Application of Lasers, McGraw-Hill, UK.  
Hjornhede, A. and Nylund, A. (2004) Adhesion testing of thermally sprayed and laser deposited coatings. Surf. Coat. Technol., 184 (2/3), 208-218.   
Hoadley, A.F.A. and Rappaz, M. (1992) A Thermal-model of laser cladding by powder injection. Metallurgi

cal Trans. B-Process Metall. 23 (5), 631-642.   
Hoadley，A.F.A.and Rappaz，M.（1992）A Thermal-model of laser cladding by powder injection.Metall.Trans.B-Process Metall.，23(5)，631-642.   
Hofmeister, W. (2001) Solidification in direct metal deposition by LENS processing. Jom-J. Miner. Met. Mater. Soc., 53 (9), 30-34.   
Hong，J.K.（2008）J.Mater.Process.Tech.，201(1-3)，515-520.  
Huang，Y.L.（2003）Numerical simulation on cladding track, fluid flow field and temperature field in laser cladding process with powder feeding. Rare Metal Mater. Eng., 32(5), 330-334.   
Kaplan，A.F.H.and Groboth，G.（2001）Process analysis of laser beam cladding.J.Manuf.Sci.Eng.-Trans. Asme，123(4)，609-614.   
Kar, A. and Mazumder, J. (1988) One-dimensional finite-medium diffusion model for extended solid solution of laser cladding of Hf on nickel. Acta Metall. 36 (3), 701-712.   
Kar，A.and Mazumder，J.（1992）Model for nonequilibrium partitioning during rapid solidification of binary concentratedsolutions.Acta Metall.EtMaterialia，40（8），1873-1881.   
Kar，A.et al.（1992）J.Appl.Phys.，71，2560.  
Ki, H. et al. (2001) J. Phys. D, Appl. Phys., 34, 364.   
Lindgren, L. et al. (1983) J. Appl. Phys., 54, 31570.   
Liu, Q. and Orme, M. (2001) On precision droplet-based net-form manufacturing technology. Proc. Inst. Mech. Eng. Part B-J. Eng. Manuf., 215 (10), 1333-1355.   
Liu, Q.B. and Orme, M. (2001) High precision solder droplet printing technology and the state-of-the-art. J. Mater. Process. Technol., 115 (3), 271-283.   
Mazumder, J. (1996) Laser assisted surface coatings, in Metallurgical and Ceramic Protective Coatings (ed. K. H. Stern), Chapman and Hall, London, pp. 74-111.   
Mazumder, J. (1997) The direct metal deposition of H13 tool steel for 3-D components. *Jom-J. Min. Metals Mater. Soc.* 49 (5), 55-60.   
Mazumder, J. (2000) Closed loop direct metal deposition: art to part. Optics Lasers Eng., 34 (4-6), 397-414.   
Mazumder, J. Laser welding: state of the art review.   
Mazumder, J. Laser welding section of Laser materials processing edited by Bass.   
Mazumder, J. and Steen, W.M. (1979) Structure and Properties of a Laser Welded Titanium Alloy, TMS-AIME Fall Meeting, Paper No. F79-17, September

1979.   
Mazumder, J. and Steen, W.W. (1980b) Met. Constr. 12 (9), 423.   
Mazumder，J.，Mohanty，P.S.and Kar，A.（1996）Mathematical modeling of laser materials processing.Int.J.Mater.Prod.Technol.11，193-252.   
Mazumder, J., Schifferer, A. and Choi, J. (1999) Direct materials deposition: designed macro and microstructure. Mater. Res. Innov., 3 (3), 118-131.   
Milewski, J. O. (1998) Directed light fabrication of a solid metal hemisphere using 5-axis powder deposition. J. Mater. Process. Technol., 75 (1-3), 165-172.   
Milewski, J. O. (1999) Application of a manufacturing model for the optimization of additive processing of Inconel alloy 690. J. Mater. Process. Technol., 91 (1-3), 18-28.   
Milewski, J. O. (2000) Laser powder deposition of a near-net shape injection mold core-A case study. Mater. Manuf. Processes, 15 (2), 247-258.   
Modest, M. F. et al. (1996) Int. J. Heat Mass Transf., 39, 221.   
Pham，D.T.andGault，R.S.（1998）A comparison of rapid prototyping technologies.Int.J.Machine Tools Manuf.，38(10-11)，1257-1287.   
Ready, J.F. (1978) Industrial Applications of Lasers, Academic Press, New York, p. 354.   
Ribaudo, C. and Mazumder, J. (1989) Oxidation behavior of a laser-clad nickel-based alloy containing hafnium. Mater. Sci. Eng. A121, 531-538.   
Ribaudo, C., Sircar, S. and Mazumder, J. (1989) Laser Clad Ni70Al20Cr7Hf3 with extended solid solution of Hf: Part II.   
Oxidation behavior. Metall. Trans. A, 20A (11), 2489-2497.   
Roos, S. O. (1980) Laser drilling with different pulse shapes. J. Appl. Phys., 51 (9), 5061.   
Rosenthal, D. (1941) Weld. J. 20, 2205S.   
Rosenthal, D. (1946) Trans. ASME 48, 848.   
Rykalin, N.N. (1951a) Calculation of Heat Flow in Welding, Moscow.   
Sachs，E.（1992）3-dimensional printing-rapid tooling and prototypes directly from a cad model.J.Eng.Industry Trans.Asme，114(4)，481-488.   
Schwartz, M. M. (1979) Met. Joining Manual, McGraw-Hill, New York.   
Schwendner, K. I. (2001) Direct laser deposition of alloys from elemental powder blends. Scripta Materialia, 45 (10), 1123-1129.

Seaman，F.D.（1977）The Role of Shielding Gas in High Power $\mathrm{CO}_{2}$ （CW）Laser Welding，SME technical paper no.MR 77-982（Society of Manufacturing Engineers, Dearborn，MICH).   
Sigmund, O. (1994) Materials with Prescribed Constitutive Parameters-an Inverse Homogenization Problem. Int. J. Solids Struct., 31 (17), 2313-2329.   
Sigmund, O. (1995) Tailoring materials with prescribed elastic properties. Mech. Mater., 20 (4), 351-368.   
Sigmund, O. and Torquato, S. (1997) Design of materials with extreme thermal expansion using a three-phase topology optimization method. J. Mech. Phys. Solids, 45 (6), 1037-1067.   
Sircar, S., Singh, J. and Mazumder, J. (1989) Microstructure evolution and non-equilibrium phase diagram for Ni-Hf binary alloy produced by laser cladding. Acta Metall., 37 (4), 1167-1176.   
Sircar, S., Ribaudo, C. and Mazumder, J. (1989) Laser Clad Ni70Al20Cr7Hf3 with extended solid solution of Hf: Part I. microstructure evolution. Metall. Trans. A, 20A (11), 2267-2277.   
Skaggs，（1997）Joining and repair of gas turbine components, conference proceedings from materials solution 97，119-124.   
Steen，W.M.and Mazumder，J.（2010）LaserMaterialsProcessing，4th edn，Springer，London，Steen，W.M.LaserMaterial Processing，Springer，Berlin.   
Steen, W. M. et al. (1883) Laser cutting, in *Laser Material Processing* (ed M. Bass), p. 98.   
Stephen，R.andBolin，et al.（1983）LaserMaterialsPro

cessing，vol.3，North-Holland，Amsterdam，p.407.   
Stiles, E. (2000) The fabrication of designed materials using direct metal deposition, Master, Mechanical Engineering, The University of Michigan, Ann Arbor.   
Sun，Z.（2003）6th International Conference：Trends in Welding Research；Pine Mountain，GA；USA；15-19 April 2002.760-767.   
Sun，W.（2002）Freeform fabrication of Ti3SiC2 powder-based structures Part I-Integrated fabrication process. J.Mater.Process.Technol.,127(3)，343-351.   
Tam, S.C. et al. (1993) J. Mater. Process. Tech., 37, 741.   
Tolochko, N. (2003) Selective laser sintering of single-and twocomponent metal powders. Rapid Prototyping J., 9 (2), 68-78.   
Toyserkani, E., Khajepour, A. and Corbin, S. (2003) Threadimensional finite element modeling of laser cladding by powder injection: Effects of powder feedrate and travel speed on the process. J. Laser Appl. 15 (3), 153-160.   
Tunna, L. et al. (2005) Opt. Lasers Eng., 43, 937.   
Vilar, R. (1999) Laser alloying and laser cladding. Lasers Mater. Sci. 301, 229-251.   
Xiao, M. (2007) Mater. Sci. Forum, 546-549, Part 3, 1305-1308.   
Xuebao，H.（2008）Trans.ChinaWeld.Inst.，29(2)，85-88.  
Yeo, C. Y. et al. (1994) J. Mater. Processing Technol., 42, 15.   
Zhu, J. H. (2005) Appl. Surf. Sci. 247 (1-4), 300-306.

本章译者：涂金崇，孙慧玉（南京航空航天大学航空宇航学院）

# 金属与金属和金属与复合材料黏接以及螺栓结构连接

Junghyun Ahn, Nicole Duffala

通用原子航空系统公司结构分析组，圣地亚哥，加利福尼亚州，美国

# 1 引言

在航空航天结构中，无论是连接金属还是复合材料零件，结构接头设计都是一个富有挑战性的难题。设计高效机身结构的传统方法包括针对特定加载路径（方向和大小）拆解零件、设计特殊零件、采用特殊承载结构和使用接头传递载荷给其他结构件等方面。翼梁是机翼中主要承力部件。翼梁沿机翼翼展方向分布，并且传递机翼上的升力和力矩。机翼蒙皮和弦向翼型结构框架（翼肋）将压力和剪力传递给翼梁。机翼蒙皮上还常会采用桁条来增加刚度。

典型的半硬壳式机身通常由结构梁、隔框、蒙皮和加强筋组成。结构梁沿纵向分布，称为纵梁。其中承受主要载荷的中心梁称为龙骨。隔框可以是圆环状或者是全封闭的圆盘（密封隔框）。各部件间可以通过机械紧固或胶黏连接（图1）。

根据机体构造体系的特性（独立部件担当特殊承载构件），总体设计效率可以通过紧密集成各个子系统组件获得。因此，连接件优化设计方法至关重要。

由于复合材料复杂的失效机理（各向异性特质），其连接结构中会遇到传统金属接头设计中所没有的难题。传统接头所涉及问题的难度也有所增加，包括由于紧固件传递偏心载荷引起的应力集中、结合界面以及面外响应等问题。由于紧固件接

图1 典型机体构造  
图片摘要：该图主要展示 1 典型机体构造。
![](images/e73c4fc392c3e5f8af8c28ea591ee2478f800b6b7e0275715d5e0ce0369bc194.jpg)  
征得 Brandt 等（2004）© AIAA 同意发表

触面载荷传递复杂的性质，使得复合材料机械式接头应力集中现象尤为严重。

因为这个性质，复合材料结构中首选黏接接头。黏接接头对材料破坏小（无须在紧固件上打孔），同时黏合剂相应的韧性响应引起的应力集中也不严重。

然而，黏接结构难以拆解，并且增加了维护、修复以及和其他结构连接的难度。同时，还需要额外关注结合处的控制（过程控制和环境控制），以保持足够的载荷传递能力。在一段长期的过程中，这一要点难以得到检定和保证，尤其是在承受大载荷和关键安全部件上。这就是在主要高承载和关键安全复合材料结构上仍首选机械式紧固方法的原因。

在本节中对机械和黏接接头都会有所介绍。同时，将阐述接头分析的经典方法以及最新的三维有限元分析方法。

# 2 机械接头

当结构需要拆卸和重新组装时，首选机械接头（图2）。典型螺栓或铆钉接头需要在复合材料上打孔，然后配合件通过预紧螺栓连接。机械接头的侵入性易引起局部应力集中，然后造成沿“面内”开始破坏。最终在拉伸和剪切应力作用下，破坏沿厚度方向扩展，驱动层间分离。由于复合材料应力集中时这种“脆弱”性，因此往往需要避免螺栓和复合材料的直接接触。通常需要采用额外孔洞处理，如增加螺栓套筒。

图片摘要：该图主要展示 2 典型螺栓接头。
![](images/8d7b72b037666d0ce6bf1ba2ee3c8558f12769ff087723b8a233a63488418396.jpg)  
图2 典型螺栓接头

机械接头会增加结构重量，同时也会对不同材料交接处构成腐蚀风险。孔洞处对水分渗透环境的承受能力脆弱。机械接头便于检查、固有超静定性且相对易于维修。典型的螺栓接头如图2所示。单搭接接头是最简单的形式，但两者有相对偏移，会引起弯矩。多搭接接头可以避免这种偏移，但会造成结构重量的增加。

复合材料机械接头失效机理包括四种面内失效模式、两种额外的面外失效模式以及紧固件本身的破坏。面内失效模式指的是净截面破坏、剪切破坏、横向断裂以及承载破坏。两种面外失效分别为预紧力和面外弯曲运动引起的表面损伤。对厚接头而言，紧固件本身可能经受多种失效模式，如端部破坏、净截面失效以及屈服。

根据外形参数、紧固件形式以及紧固件数量的不同，接头设计“优先”选择承载破坏模式，因为这种由于局部承载造成的破坏模式相较于其他灾难性破坏模式过程而言平稳而缓慢（图3）。

为了偏向于发生承载破坏，在承载区域需要较低的层合刚度，如采用 $\pm 45^{\circ}$ 铺层，同时使用干涉配合紧固件以诱发局部层间分离。

图片摘要：该图主要展示 3螺栓接头失效模式。
![](images/df412867c4be448fb0cba97adff6f48366c3b38de7b529ac64d202933bdac610.jpg)  
图3螺栓接头失效模式

# 3 黏接接头

黏合结构接头往往比机械式接头更有效，因为相较于机械接头，其可以将载荷分布在一个更大的范围内。黏接接头无须钻孔、放入紧固件以及拧紧等侵入性过程。因此，不会引起局部应力集中现象，从而不会造成承载破坏和/或沿被黏物厚度方向层间分离。此外，黏接接头要比机械接头轻得多。然而，有利亦有弊，黏接接头难以在不破坏基底的情况下拆解，故在待黏合表面、处理黏接剂和控制黏接过程方面需要特别的注意。长期过程中不同连接材料之间的电化腐蚀、湿度、红外线以及温度等接头周边环境因素也会对黏接接头造成影响。所以，相比机械接头，黏接接头额外需要外部检测方法，如超声波检测。典型黏接接头结构如图4所示。

为了保证黏接接头有足够的连接可靠性，设计中需要防止黏接层在被黏件破坏前发生失效。由于黏接剂性质比被黏件脆弱，因此接头整体强度取决于不同的连接方式。例如，通过增大黏接面积和结构尺寸来最大限度地提高黏合效果，同时使应力集中最小化；或者，增加黏接剂厚度来使剪切和剥离应力尽可能地小。在被黏件失效前剪切和剥离应力达到最大值，而此时黏接剂保持完好。根据Hart-Smith（1974）的成果，接头结构和强度如图5所示。

图4黏接接头结构和失效模式  
图片摘要：该图主要展示 4黏接接头结构和失效模式。
![](images/308d167da718ed22060cb91521a80d776a4ff47402109b6d7f947e8476ab517c.jpg)  
取自美国国防部，2002

图5 接头结构和强度  
图片摘要：该图主要展示 5 接头结构和强度。
![](images/9ad799541dab25838fae058efd5bf7c381c89e5f6d84dcbf3f6e4a6a271ef0b8.jpg)  
取自Hart-Smith（1974）©NASA

通过控制接头结构和厚度来促进被黏物破坏可以使黏接接头获得最大完整性。良好的过程控制（如热处理、黏接过程）对确保黏接界面的一致完整性至关重要。黏接接头的长期耐久性和不同环境条件（尤其湿热环境）下承受循环载荷的蠕变失效

性能需要通过具体的载荷谱来分析。黏接层和黏接界面上裂纹的萌生与扩展也是黏接接头耐久性分析中的重要方面（黏接接头寿命预测）。

以黏接接头为主要构造的飞行器结构认证是另一项挑战。由于黏接接头检测手段的局限性，尤其是对于厚的复合材料接头，必须通过全谱寿命分析来确保结构在失去黏合完整性情况下的合理可靠性（故障安全设计）。

# 4 经典接头分析

大量航空航天结构黏接接头设计中会采用Hart-Smith的一维简化模型方法和A4Ei软件代码（Rodini Swales Aerospace，2001）及其方法，通过计算不同被黏件刚度和载荷情况下的剪应力分布，推导出简单一维搭接接头的解法（图6）。对于更加复杂的黏接接头结构，如阶梯接头，可以将其看作一系列被黏物厚度均匀的独立接头，然后再用一维方法求解。通常通过广泛的实验数据拟合出修正系数，以使黏接接头失效预测更为准确。

$$
\frac {\mathrm {d} \delta_ {1}}{\mathrm {d} x} = \frac {T _ {1}}{E _ {1} t _ {1}}; \frac {\mathrm {d} \delta_ {2}}{\mathrm {d} x} = \frac {T _ {2}}{E _ {2} t _ {2}}, \gamma_ {\mathrm {A D H}} = \frac {\delta_ {1} - \delta_ {2}}{\eta} \tag {1}
$$

式中，下标1表示被黏件1；下标2表示被黏件2；

$\delta$ 为轴向拉伸； $E$ 为被黏物杨氏模量； $t$ 为被黏物厚度； $T$ 为轴向载荷（lb/宽度）； $G$ 为黏接剂剪切模量； $\eta$ 为黏合层厚度。

此外

$$
\tau = G _ {\mathrm {A D H}} \gamma_ {\mathrm {A D H}} \tag {2}
$$

当 $\gamma_{\mathrm{ADH}} \geqslant \gamma_{\mathrm{max}}$ 时，黏接剂发生剪切破坏（Rodini Swales Aerospace，2001）。

图6 单搭接接头外形  
图片摘要：该图主要展示 6 单搭接接头外形。
![](images/56d0e0fa2b9c2f0d4b37ef0ec0a0efbdf3f31f63317f266b987d662a126731f6.jpg)  
取自 Rodini（2001）NASA

航空航天设计中待黏件特点是厚度与加载方向尺寸相比要小得多，因此厚度方向的应力分布较为均匀。基于此，设计时常会采用上述方法。黏接接头尺寸根据主要轴向载荷来确定，而其他复杂情况下（多轴、厚复合材料、厚黏接剂等）需要使用半经验方法来确定各个修正系数。对于均匀厚度和变厚度黏接层的黏接接头韧性响应而言，还有很多种分析方法。而对黏接接头非理想、实际的表现，目前多采用扩展三

维有限元分析法，本节末将介绍这种方法。

经典螺栓结构设计分析中假设典型螺栓接头有两种不同的失效模式，分别由承压载荷（螺栓接触引起的破坏）和旁路载荷（接触面外应力引起的破坏）造成。在这种假设条件下，允许破坏加载，因此可以测试特定承压/旁路载荷组合下接头的性能，并绘制破坏包络线（Crews、Naik和Naik，1987）。

复杂加载情况可以分为多个单轴旁路-承压测试情况。由此，可以根据实验来生成许用值和绘制破坏包络线（图7）。

由于这种局限性，现代复合材料接头设计中大多采用这种半经验方法。在简单的面内载荷近似假设下，面内失效分析通常采用经典层合板理论（Daniel和Ishai，1994）、塑性基础理论（Hahn和Tsai，1973）和失效跟踪机制（Hashin和Rotem，1973）。然而，对于大多数高加载的关键接头，其载荷和失效机理往往要复杂得多。承压和旁路破坏的线性叠加近似方法忽略了两种失效机制的相互影响。因此，需要额外的修正系数来反映出这种影响。例如，螺栓结构/外形和预紧参数的变化会对

图片摘要：该图主要展示 7承压/旁路方法。
![](images/1229da01acfe6f1b91144075ab64a0d42dc66421fb38c8e9225a973ae2026e9c.jpg)

图片摘要：该图主要展示 7承压/旁路方法。
![](images/ca9b05258923e1ab73ee513c0493f414af8cf710244756345ca2e512bfded5fa.jpg)

图片摘要：该图主要展示 7承压/旁路方法。
![](images/99ff45bbe25e74e5739736040da5347483dca6cef154a382c74d897557fc4c29.jpg)

图7承压/旁路方法  
图片摘要：该图主要展示 7承压/旁路方法取自 Crews 和 Naik（1987）、NASA 以及 Eisenmann 和 Rousseau（2。
![](images/d8835e0d97e60282a02bc365955020c45cb47c0a1e2a49eb7634591ff6be19e0.jpg)  
取自 Crews 和 Naik（1987）、NASA 以及 Eisenmann 和 Rousseau（2004）© ASTM International

螺栓接头破坏力学行为造成何种影响。接头大的弯曲和其他面外行为很难通过这种方法来分析，除非将其简化为层合板的拉弯耦合效应。因此，螺栓接头需要采用过安全设计来确保足够的安全裕度，同时需要通过大量实验来确保接头在极限载荷加载下保持完整性。

对现代螺栓-黏接混合接头而言，无论是单独运用黏接接头或螺栓接头理论，还是将两种方法叠加运用都不能提供足够有效的分析。而现在最前沿的有限元方法可以用来分析主要涉及问题（被黏物、黏接剂、紧固件、面内和面外失效机理、复杂加载以及复杂外形）之间复杂的相互作用和对接头失效机理的影响，最终绘制出设计破坏包络线。

# 5 混合接头分析

如今飞机结构中已普遍采用黏接剂和紧固件组成的混合接头。这种接头固有的超静定性解决了纯黏接接头的认证问题。由于其复杂的性质和可能发生的失效模式种类繁多，因此采用有限元模型对接头强度的预测有极大的帮助。

在对比材料系统、紧固件外形和黏接层厚度的各种设计研究中除了会用到全面的实验数据外，还会用到子部件级的模型。图8所示为包含多层复合材料的T形接头以及黏接/紧固混合接触区域。

图片摘要：该图主要展示 8包含多层复合材料的T形接头以及黏接/紧固混合接触区域。
![](images/325c1b91066991e1f9820b257b4d4dddb5ce54003acdbb8a35770a3253f00882.jpg)  
图8包含多层复合材料的T形接头以及黏接/紧固混合接触区域

通过模型与实验数据相结合来描述黏接模型参数、验证紧固件建模过程以及支持系统模型。图9所示为根据T形接头测试数据绘制的载荷/位移曲线。

图片摘要：该图主要展示 8包含多层复合材料的T形接头以及黏接/紧固混合接触区域。
![](images/32915bf9f87c8ea3bf92762a0c072e682eab2b555a015c8849f4ff6011808612.jpg)  
图9 根据T形接头测试数据绘制的载荷/位移曲线

在这个样例中，复合材料和紧固件间的黏接层被定义为表面接触。将黏接层模拟为一个接触参数主要是为了避免额外建立各组件之间黏接材料单元。大多数几何建模案例中并没有包含黏接材料设计。因此，放弃这部分额外工作可以节省大量的时间。考虑到飞机整体设计中包含众多黏接接头，故其节省时间的效果尤为明显。

基于表面的黏性行为（Simulia，ABAQUS Reference Manual，2009）需要一些参数，包括黏接层刚度、损伤萌生、损伤演化以及损伤稳定，通常将这些参数结合在一起来描述黏接层的特性。通过实验数据来确定描述黏接层响应的正确值。当系统层次模型的实验变得越来越复杂和昂贵时，可以将这些参数与子部件层面上的设计结果加以结合。

在其他一些建模方法中，采用弹簧、间隙或黏着单元来替代部件之间的黏接层。其中，仍需采用与表面接触法类似的方法来确定描述单元行为的参数。在被应用进总体设计之前，每一个子部件的建模方法都需要通过实验数据来关联和验证。

相似的，紧固件建模过程中同样需要使用相关的实验数据来验证子部件模型，然后才能划入

系统层面的设计中去。在T形接头试件中，通过组合间隙单元、梁单元和实体单元来模拟紧固件，从而在保持一个模型合理运算时间的同时，模拟出实际的承载应力。紧固件间隙单元法如图10所示。

其他紧固件建模方法都会在模型运行时间和承载应力精度上有所不同。图11所示为紧固件实体

图10 紧固件间隙单元法  
图片摘要：该图主要展示 10 紧固件间隙单元法。
![](images/3f7e88aba994db11cbd141d4066f9988b7ddf98a34d54daf0cea875895fac8e8.jpg)  
来源：Simulia，ABAQUSReferenceManual，2009

图片摘要：该图主要展示 10 紧固件间隙单元法。
![](images/823f362b6d6285f8cbdae00383e2dc2949ac9d9afcd086bb0de529660eff6777.jpg)  
图11 紧固件实体单元法的模拟结果

单元法的模拟结果，其精度较高。但鉴于系统层面设计中紧固件数量过于庞大，因此不适合使用这种方法。简单的梁-壳-梁模型建立速度更快，但无法描述复合材料周围承压应力引起的失效模式。T形接头案例上使用的间隙单元法是一个比较中和的手段，既有较合理的承压应力结果，也不会过度增加模型运行时间。图12所示为这种方法下的应力云图。建模过程中提出的所有假设都需要被知晓，同时，子部件层面的模型需要与实验结果有足够的契合度。

子部件的有限元法可以用来预测黏接和紧固件混合接头的性能，并以此进行更多的设计研究。试件规模的实验结果只能展现有限的失效模式，而子部件规模的实验能提供更多的信息。模拟黏接层、紧固件和复合材料的方法有多种，可以根据设计尺寸以及可用试件来选择具有合适精

图片摘要：该图主要展示 11 紧固件实体单元法的模拟结果。
![](images/f27ce728224d7d5e304b90954965fad51fabea20867728696caa335497062860.jpg)  
图12 间隙单元法应力云图

度和运行时间的方法。模型中也可以加入复合材料及紧固件中损伤的起始和演化过程。图13所示为在尽量节省成本的基础上，一个较好的预测系统层面接头性能的流程图。除了上述分析外，合理的实验还需包括环境、缺陷、疲劳和损伤容限影响的测定。

图片摘要：该图主要展示 12 间隙单元法应力云图。
![](images/abf4d9e9d401aad991af36f5c35a596ef7ba072581b935973d3fbe2b22b172c9.jpg)  
图13 预测系统层面接头性能的流程图

# 6 设计展望

设计具有黏接、机械紧固和混合接头的航空航天结构时，在每个任务范围和可交付成果中，结构分析中最关键的一点就是平衡分析精度（越精确的结果往往消耗的时间越多）和求解效率（快速转换且及时的信息对提高设计的必要性）。在合理运用

有限元领域最新方法、高速前/后处理和系统层面综合设计方法的前提下，作为集成产品设计过程的一部分，整个系统规模结构（一个有完整机翼、机身和尾翼的系统）的分析已经取得了成功。现代航空复合材料结构综合设计和分析的理想目标是实现一个能解决所有设计问题以及接头设计和分析的整机层面（包括小至每个接头的整机系统）的综合分析方法。相信在不久的将来，这种方法将展现出其

现实意义。

# 参考文献

Crews, J.H., Naik, J.R. and Naik, R.A. (1987) Bearing-Bypass Loading on Bolted Composite Joints, NASA Technical Memorandum 89153, pp. 18-24.   
Daniel, I. M. and Ishai, O. (1994) Engineering Mechanics of Composite Materials, Chapter 5, Oxford University press, New York.   
Eisenmann, J. R. and Rousseau, C. Q. (2004) IBOLT: A composite bolted joint static strength prediction tool, in Joining and Repair of Composite Structures, ASTM STP 1455 (eds K. T. Kedward and H. Kim), ASTM International, West Conshohocken, PA.   
Hahn, H. and Tsai, S. (1973) Nonlinear elastic behavior of unidirectional composite laminates. J. Comp. Mater., 7, 102-118.

Hart-Smith, L.J. (1974) Advances in the analysis and design of adhesive-bonded joints in composite aerospace structures. SAMPE Process Eng. Ser., 19, 727-737.   
Hashin, Z. and Rotem, A. (1973) A fatigue failure criterion for fiber reinforced materials. J. Comp. Mater., 7, 448-464.   
Rodini, B./Swales Aerospace (2001) Primer on A4EI, Computer Code for Bonded Joint Analysis, GSFC FEMCI.   
Stiles, R.J., Bertin, J.J., Whitford, R. and Brandt, S.A. (2004) Introduction to Aeronautics: A Design Perspective, 2nd edition (ed. S.A. Brandt), AIAA Education Series, p. 329.   
US Department of Defense (2002) Materials usage, design and analysis, MIL-HDBK-17-3E Polymer Matrix Composites, vol 3, Chapter 5.

本章译者：涂金崇，孙慧玉（南京航空航天大学航空宇航学院）

# 热防护系统

Frances I. Hurwitz

Cleveland国家航空航天（NASA）Glenn研究中心结构和材料分部，

克利夫兰，俄亥俄州，美国

# 1 引言

太空飞行，包括重返地球大气层、进入行星大气和高超音速飞行都需要在高温和恶劣的环境下进行对运载工具和人员的保护。任何运载系统通常都需要一系列复杂的材料来提供热防护。材料的选择在绝大程度上是由环境和轨道，以及在飞行器上的位置所决定的，以便使重量和燃油消耗最小化，同时最大限度地提高有效载荷。很多材料和概念已在当前飞行中使用，并且考虑用于未来飞行器和飞行任务，包括覆盖了碳/碳的复合材料、超高温陶瓷（Ultra High Temperature Ceramics，UHTCs）、陶瓷基复合材料（Ceramic Matrix Composites，CMCs）、冷陶瓷基复合材料、陶瓷和金属瓦、弹性陶瓷隔热层和烧蚀材料。许多当前可用（和仍在使用）的材料是阿波罗计划和航天飞机的产物，而其他一些则是新一代的材料。现在大体趋势是转向研发耐高温材料作为热材料使用而不是去研发隔热材料，这是节省结构重量的概念。

本章回顾了太空遗产和材料及其方法的研究。由于受到“公开文献”的限制，所以主要是以学术议论的形式，而且在搜索资源方面很大程度上依赖于可公开获得的美国航空航天学会（American Institute of Aeronautics and Astronautics，AIAA）的电子数据库。这一章虽不是详尽无遗，但也简单向读者介绍了一些概念并直接展示了那些论述最先进概念的文章来源。

有一些概述提出了各种材料的类型以及它们的应用，其中包括Rasky等（2005）和Scotti、Clay及Rezin（2003）的论文。这些材料一般可以被归类为那些短期使用的材料，代表性的就是烧蚀材料，被用于NASA的阿波罗计划或可重复使用的TPS，能够用于重复性的任务，如正在使用中的航天飞机及其后继型可重复使用的运载火箭（ReusableLaunch Vehicle-s，RLVs）。Rose和Cleyrat（2004）根据美国国家航空航天倡议，提供了一些关于开发TPS用于可重复使用运载火箭的概述，就是联合美国空军/NASA/工业共同开发可重复使用的TPS。还有一些关于最近欧洲TPS和热结构领域工作的回顾，包括根据欧洲航天局（EuropeanSpaceAgency's，ESA）的欧洲实验重返大气层试验台（EuropeanExperimentalRe-EntryTestbed，EXPE-RT）结果对材料和设计的评估，由Glass总结（2007）。

在上述飞行器内，几乎所有的应用都需要一系列材料和概念，这取决于TPS在飞行器上的位置和气动热要求，且无论其作用是隔热还是承载的热结构。隔热TPS包括金属或陶瓷瓦和共形垫，而处于前缘和控制面上的热结构，包含碳/碳和陶瓷基复合材料以及超高温陶瓷。

对不同概念和材料的选择是基于其性能，尤其是安全、寿命周期成本，以及飞行器操作环境，其中包括预期轨道。TPS原理和候选材料的每一部分概述，以及它们在不同任务中的应用见表1。

表 1 TPS 组成和候选材料的概要  
经过授权转载于Rasky等（2005），受AIAA版权保护  

<table><tr><td rowspan="2">TPS组成和TPS系统</td><td colspan="5">任务</td></tr><tr><td>多次或单一使用</td><td>狮子座返回</td><td>月球返回</td><td>火星进入</td><td>火星返回</td></tr><tr><td>尖前缘</td><td></td><td></td><td></td><td></td><td></td></tr><tr><td>超高温陶瓷</td><td>M</td><td>○</td><td>○</td><td>○</td><td>○</td></tr><tr><td>碳-碳涂层</td><td>M</td><td>○</td><td>○</td><td>○</td><td>○</td></tr><tr><td>主动冷却</td><td>M</td><td>○</td><td>×</td><td>○</td><td>×</td></tr><tr><td>热导管</td><td>M</td><td>○</td><td>×</td><td>○</td><td>×</td></tr><tr><td>碳-碳</td><td>S</td><td></td><td>○</td><td>○</td><td>○</td></tr><tr><td>钝前缘</td><td></td><td></td><td></td><td></td><td></td></tr><tr><td>航天飞机的增强碳-碳</td><td>M</td><td>×</td><td>×</td><td>×</td><td>×</td></tr><tr><td>高级碳-碳</td><td>M</td><td>○</td><td>×</td><td>○</td><td>×</td></tr><tr><td>C/SiC</td><td>M</td><td>○</td><td>×</td><td>○</td><td>×</td></tr><tr><td>陶瓷瓦前缘(AETB/TUFI/TUFROC)</td><td>M</td><td>○</td><td>○</td><td>○</td><td>○</td></tr><tr><td>碳-碳</td><td>S</td><td></td><td>○</td><td>○</td><td>○</td></tr><tr><td>迎风面积</td><td></td><td></td><td></td><td></td><td></td></tr><tr><td>航天飞机陶瓷瓦(LI系列、FRCI、AETB/TUFI)</td><td>M</td><td>●</td><td>×</td><td>○</td><td>×</td></tr><tr><td>高级碳-碳</td><td>M</td><td>○</td><td>×</td><td>○</td><td>×</td></tr><tr><td>C/SiC</td><td>M</td><td>○</td><td>×</td><td>○</td><td>×</td></tr><tr><td>金属瓦</td><td>M</td><td>○</td><td>×</td><td>○</td><td>×</td></tr><tr><td>阿波罗号上的中等密度烧蚀材料(Avcoat 5026)</td><td>S</td><td>×</td><td>×</td><td>×</td><td>×</td></tr><tr><td>高密度的碳-酚醛树脂</td><td>S</td><td>×</td><td></td><td>×</td><td></td></tr><tr><td>低密度烧蚀体(SLA-561、SIRCA、PICA)</td><td>S</td><td></td><td></td><td></td><td></td></tr><tr><td>背风面积</td><td></td><td></td><td></td><td></td><td></td></tr><tr><td>航天飞机陶瓷瓦(LI系列，FRCI，AETB/TUFI)</td><td>M</td><td>●</td><td>○</td><td>○</td><td>○</td></tr><tr><td>C/SiC</td><td>M</td><td>○</td><td>○</td><td>○</td><td>○</td></tr><tr><td>金属瓦</td><td>M</td><td>○</td><td>○</td><td>○</td><td>○</td></tr><tr><td>航天飞机陶瓷覆盖层(AFRSI)</td><td>M</td><td>●</td><td>○</td><td>○</td><td>○</td></tr><tr><td>航天飞机弹性覆盖层(FRSI)</td><td>M</td><td>●</td><td>○</td><td>○</td><td>○</td></tr><tr><td>阿波罗号上的中等密度烧蚀材料(Avcoat 5026)</td><td>S</td><td>×</td><td>×</td><td>×</td><td>×</td></tr><tr><td>低密度烧蚀材料(SLA-561、SIRCA、PICA)</td><td>S</td><td></td><td></td><td></td><td></td></tr><tr><td>控制面和密封圈</td><td></td><td></td><td></td><td></td><td></td></tr><tr><td>航天飞机陶瓷瓦-隔热结构</td><td>M</td><td>●</td><td>○</td><td>○</td><td>○</td></tr><tr><td>C/SiC热结构</td><td>M</td><td>○</td><td>○</td><td>○</td><td>○</td></tr><tr><td>碳-碳热结构</td><td>S</td><td></td><td>○</td><td>○</td><td>○</td></tr><tr><td>航天飞机陶瓷编织</td><td>M</td><td>●</td><td>○</td><td>○</td><td>○</td></tr><tr><td>高级陶瓷编织</td><td>M</td><td>○</td><td>○</td><td>○</td><td>○</td></tr><tr><td colspan="6">注：●表示完全有能力以及可用的；○表示在这种环境下缺乏飞行演示；▲表示缺乏评级；×表示不再生产；×表示不适用。</td></tr></table>

# 2 航天飞机的遗产

航天飞机热防护系统（TPSs）在当前大多数TPS开发工作中起到了基准作用。航天飞机采用了常规铝合金建造的机身，因此需要使用各种热防护系统和材料。航天飞机TPS都是可重复使用的，但仍需要大量检查、翻新工作，而且是在隔热瓦经常更换的情况下。四种类型的高温材料的最初应用：

上涂层的增强碳-碳材料（Reinforced Carbon-Carbon，RCC）用于机翼前缘、凸出部分和额板处，可反复使用的耐高温表面隔热材料（High-temperature Reusable Surface Insulation，HRSI）和耐低温表面隔热材料（Low-temperature Reusable Surface Insulation，LRSI），以及弹性表面隔热材料（Felt Reusable Surface Insulation，FRSI）用来隔热铝框架。在选择材料上，我们考虑了包括使用数值分析来反映温度约束及材料选择对TPS重量的影响。

# 2.1 隔热瓦和覆盖层

航天飞机上的隔热瓦是硅基的，且可重复使用。在完成每次航天飞行之后，这些隔热瓦都需要检查以及通过注入硅氧烷来进行再防水。最初的LI系列瓦（哥伦比亚号）具有不错的散热性能，但是易受来自微流星或者空间碎片以及执行地面操作的冲击影响。飞行器的迎风表面主要覆盖了密度为 $144\mathrm{kg} / \mathrm{m}^3$ （9lb/ft³）的LI900瓦。这些隔热瓦表面上覆盖了一层厚度为 $0.3048\mathrm{mm}$ （0.012in）的反应固化玻璃（Reaction-CuredGlass，RCG）用来防水。有两种类型的隔热瓦：LRSI瓦用于飞行器的低温区域（选定的区域包括机身前部、中部以及融合处、垂直尾部和上翼），HRSI瓦用于高温加热区域（机身前部、部分轨道机动系统和反应控制系统吊舱、垂直稳定器的前缘和后缘、升降副翼后缘、与RCC相邻的机翼上表面和上机身副翼表面）。这两种瓦中 $99.8\%$ 的成分都是硅土，但不同的是其厚度和表面涂层。HRSI瓦表面涂有四面体硅化物和硼硅玻璃的混合物，从而形成了黑色、高辐射率的涂层；LRSI瓦有白色氧化铝粒子光学镀膜，这些氧化铝粒子在硅土中，而硅土具有0.8的表面辐射率和0.32的太阳能吸收率。

后来，由美国加州Mountain View NASA Ames研究中心研发出来的纤维耐火复合材料隔热瓦（Fibrous Refractory Composite Insulation tiles, FRCI）取代了一些HRSI瓦。FRCI-12瓦密度为 $192\mathrm{kg} / \mathrm{m}^3$ （ $12\mathrm{lb} / \mathrm{ft}^3$ ），比HRSI-22瓦（ $352\mathrm{kg} / \mathrm{m}^3$ 或 $22\mathrm{lb} / \mathrm{ft}^3$ ）更轻而且具有更高的强度。强度的提高是掺入氧化铝硼硅酸盐纤维（Nextel 312，制造 $3\mathrm{m}$ ）的结果。硼硅酸盐在烧结过程中发生流动，再加入短切纤维和加强瓦，黑色反应固化玻璃覆盖了隔热瓦的表面，处在隔热瓦受压缩的地方，这样将会再次提高强度。FRCI瓦在使用温度上也比HRSI瓦提高了 $37.8^{\circ}\mathrm{C}$ （ $100^{\circ}\mathrm{F}$ ）。

NASA Ames 研究中心也开发了增韧纤维隔热材料（Toughened Uni-piece Fibrous Insulation, TUFI)，覆盖了氧化铝增强隔热栅（Alumina Enhanced Thermal Barrier，AETB)，提高了强度和损伤阻抗，并用来替代耐低温的 LI 900（LRSI）瓦。

使用分层的应变隔离垫系统（Strain Isolation Pad，SIP）把这些隔热瓦结合到飞行器上，该系统是由室温硫化（Room Temperature Vulcanizing，RTV）硅树脂弹性体密封胶和Nomex隔热

层组成的。用RTV黏合剂把隔热瓦与毡黏合在一起，再装配结合到飞行器上去。由于在飞行器表面、隔热瓦、表面缺陷以及隔离声学负载之间存在着热膨胀差异，所以SIP系统能缓解压力。

可重复使用的高级弹性表面隔热材料（Advanced Flexible Reusable Surface Insulation，AFRSI），是一种由在硅织物层（外表面）和玻璃纤维布（内层）之间绗缝的硅棉所组成的弹性隔热层，替代了发现者号和亚特兰蒂斯号以及第七次飞行之后的哥伦比亚号航天飞机上的大部分LRSI瓦。AFRSI隔热层提高了耐用性并减少了安装时间和成本。这种隔热层的表面覆盖了含有高纯度硅纤维混合物的硅胶（特指C-9）来增强耐用性。AFRSI的安全使用温度达到 $648^{\circ}\mathrm{C}$ （1200°F）。弹性表面隔热材料是一种使用温度达到371°C（700°F）的Nomex（芳香聚酰胺）材料，这种材料几乎覆盖了50%的飞行器上表面，包括有效载荷舱门、机身中部和后部。AFRSI是用RTV硅树脂黏合剂直接结合到飞行器上的，它上面覆盖了白色的有机硅弹性体，在缝隙周围用大量密封圈和其他栅栏来填充。这其中包括把Nextel 312陶瓷纤维编织在其周围以及用Inconel 750和黑色的Nextel 312布覆盖上面。Cerachrome隔热层是用来保护机翼子结构的。

# 2.2 覆有增强碳-碳材料的机翼前缘、凸出部分

航天飞机机翼前缘（Wing Leading Edge，WLE）和凸出部分是用增强碳-碳复合材料制造的。每只机翼都包含22块板；板之间的缝隙用由RCC做成的T-密封圈来填充。在每只机翼上的一系列板已经在图1中表示出来，图2则说明了前缘板的组成材料。

机翼前缘和凸出部分所使用的纤维是人造丝基碳纤维，是将酚醛树脂分成薄片再进行热处理而转化为碳。这部分是用糠醇再浸渍，再用火烧三次来提高骨架密度的。保护碳-碳复合材料不被氧化是通过对其结构内、外表面进行一些渗碳处理导致涂层转换得到的，过程是将外层板主要转变为厚度为 $0.5\sim 1.16\mathrm{mm}$ $(0.02\sim 0.04\mathrm{in})$ 的碳化硅。然后将这部分用原硅酸四乙酯（Tetraethyl Orthosil-icate，TEOS）浸渍来提高其抗氧化性能。涂层裂纹是由玻璃密封胶（Sermanbond）系统来密封的。玻璃密封胶在涂层转换过程中流入缝隙，进行密封来提供额外的抗氧化保护。RCC的操作温度接近 $1648^{\circ}C(3000^{\circ}F)$

图1 航天飞机机翼前缘   
图片摘要：该图主要展示 1 航天飞机机翼前缘。
![](images/47707c1ab7eb51ac35edc5e06c393d71d51b3fa52604f665fdad9febe628f46a.jpg)  
RCC板数量有限，飞行再入时最热的地方在板9处转载于NASA

图片摘要：该图主要展示 1 航天飞机机翼前缘。
![](images/9a0bbac879289a8909bbfc86f259e0f3c6621ef4e614a21ea6bd0a6b7f3b9d0b.jpg)  
图2 RCC机翼前缘板轮廓，显示其组成材料 转载于NASA

# 3 较新的隔热瓦和覆盖层概念

对下一代飞行器的研发引起了人们对更新、更轻、更耐高温材料的兴趣，因为这些材料避免了耗时和对航天飞机隔热瓦进行高昂的日常维护。X-33项目已经设想用新型材料进行飞行演示并设

计出可重复使用的运载火箭。

图3所示的特制高级隔热层（Tailored Advanced Blanket Insulation，TABI）是由NASA Ames研究中心在20世纪80年代研发出来的。它是由3D凹槽核心结构组成的，其是用陶瓷纤维（Nextel440氧化物纤维或NicalonSi-C-O纤维）把外表面薄板整体编织进去。这些凹槽是以矩形或三角形单元格形式排布，单元格能用隔热棉絮材料填充。Nextel（二氧化硅-氧化铝-氧化硼）纤维需要一层高辐射率的涂层；Nicalon纤维在未加涂层的情况下即可被使用。这种方法使得其表面比那些绗缝的航天飞机隔热层更光滑和更具空气动力学性能。TABI覆盖层在声环境下效果很好。Nicalon覆盖层在 $1371^{\circ}C$ （ $2500^{\circ}\mathrm{F}$ ）时随着辐射暴露量的增加会变脆。作为替代航天飞机TPS材料的TUFI、TABI和AFRSI材料，其材料热性能通过航天飞机飞行剖面来进行研究。与航天飞机的基准材料相比，TABI

图3 TABI隔热材料的图解  
图片摘要：该图主要展示 3 TABI隔热材料的图解。
![](images/1bdd1a3f13ba6fff1aef67c7d03d455447905434bfad13cd13e54a8a45cf58b0.jpg)  
转载于Myers、Martin和Blosser（1999），受AIAA版权保护

材料明显地表现出了更高的表面温度并且增加了热负载，这表明TABI材料满足了航天飞机覆盖层对高辐射率涂层的需求。

研发出的AFRSI-HT是AFRSI的新版本，取代了硅铝硅酸盐纤维，并将使用温度由 $648~^\circ \mathrm{C}\sim 760~^\circ \mathrm{C}$ （1200℉～1400℉）提高到1093℃（2000℉）甚至更高。波音公司研发了在多用途温度537℃（1000℉）下的聚苯并咪唑隔热层（PolybenzimidazoleBlanketInsulation，PBI）来替代只能用于648℃（1200℉）的AFRSI。与航天飞机基准TPS材料（Rasky，Milos和Squire，2001）相比，这些新材料被设计出来用于降低寿命周期成本。

波音公司也研发了一种先进的绗缝隔热层，叫作可重复使用的保形隔热材料（Conformal Reusable Insulation，CRI），能在 $982^{\circ}\mathrm{C} \sim 1093^{\circ}\mathrm{C}$ 下使用。这种棉织物材料是被加固了的，其表面更加光滑，比AFRSI更具有（与薄层边界）兼容性，而且具有更高的尺寸精度，这些特点适合用于未来飞行器的迎风面。

类似的概念还有使用2D的陶瓷氧化物纤维在覆盖层的表面制造致密的CMC层，甚至可以使用无氧化物纤维。几种典型的CMC基质是独居石、矾土或多铝红柱石这些氧化物。将纺织复合材料加工处理成无编织的覆盖层，用于弹性层的机械附件，包括设计多层的覆盖层堆，其已经在开发中（图4）。

图4 机械连接的Nextel440陶瓷隔热层  
图片摘要：该图主要展示 4 机械连接的Nextel440陶瓷隔热层。
![](images/d12f43f16a33cf4daec1bef41553ca449439aa0c246ec1e1e8dd4416f90a2e92.jpg)  
转载于 Scotti, Clay 和 Rezin (2003), 受 AIAA 版权保护

作为隔热层的选择方案，多层隔热层（MultiLayerInsulation，MLI）也许会被使用，这是用纤维隔热层把其反射层相互分隔开。设计MLI的主要作用就是减少因辐射而造成的热损耗。MTAerospace公司（Augsburg，德国）研发出来两种类型的MLI：一种使用温度在 $1000^{\circ}\mathrm{C}$ （1832 $^{\circ}\mathrm{F}$ ），另一种使用温度在 $1600^{\circ}\mathrm{C}$ （2912 $^{\circ}\mathrm{F}$ ）（Glass，2008）。SteveMiller和联合公司（Flagstaff亚利桑那州）研发了乳白纤维隔热材料（OpacifiedFibrousInsulation，OFI)，其中乳白色矾土和硅毡与陶瓷纤维织物结合在一起，用来减少高温下的热辐射。

# 4 金属热防护系统

金属防热罩已被NASA用于水星号和双子座号太空舱。这些系统提供了相比隔热瓦而言具有更高延展性和损伤容限的防热罩，并包含了多种类型，其中有放热的热防护罩、多层隔热瓦和ArmorTPS（在金属盒子里有隔热装置），这些都已在X-33项目中研发。在这些设计中，隔热材料包含在金属皮肤和承载子结构之间。通过分析这些系统，我们更深入地懂得了TPS的设计，包括对结构热损耗、热短路和缺陷的敏感度，TPS材料的热导率和热容量，重视结构和TPS系统联合设计的需求。金属热防护系统预计将被大范围地使用。Dorsey等（2004）提出了一份对TPS需求的论述，特定参照了金属系统和定型。一个关于下表面隔热层的概念设计已在图5中显示出来。相关的设计包括在 $850^{\circ}\mathrm{C}$ （1562°F，Astrium）时TIMETAL1000、TiAl（Ti2AlNb)，或TiAl增强TiB蜂窝板与内置隔热微纤维在套管中的使用，以及在1250°C（2282°F，荷兰航天局）（Glass，2007）时氧化物弥

图片摘要：该图主要展示 5托脚型金属TPS的子结构附件 转载于Glass（2008），受AIAA版权保护。
![](images/5f1aa5869987f9ec7c5d8e785e51426a0502a3201ec405eb34893607d566bae2.jpg)  
图5托脚型金属TPS的子结构附件 转载于Glass（2008），受AIAA版权保护

散强化（Oxide Dispersion Strengthened，ODS）超级合金钎焊到核心构件。

# 5 结构集成TPS/陶瓷基复合材料（CMC）

在结构集成TPS研究上已经有大量的研究计划，该TPS是把承载结构和热防护结合在一起，这与隔热主要承载结构的寄生型TPS刚好相反。结构集成系统具有减轻重量、提高性能和易维护等优点。其中有个概念是利用CMC作为外模线材料，以作为夹层结构的表层板或是背部隔热的层板。对将陶瓷瓦与CMC子结构相粘结以进行热防护的这一概念已进行评估（图6）。其他设计采用一块CMC外层“木瓦”，它含有安装了“托脚”类型连接物的隔热板，而其下部是纤维隔热层。Pichon（Pichon等，2006）更详细地描述了该木瓦的概念。在MT Aerospace公司（德国）的设计中，纳米多孔层在纤维隔热层和冷结构之间（图7）。另一个概念是利用充满气凝胶的泡沫碳把CMC外壳包起来（Ultramet公司，图8）。

图片摘要：该图主要展示 5托脚型金属TPS的子结构附件 转载于Glass（2008），受AIAA版权保护。
![](images/3b0aa72a2fa701f1c77873fd6e883cfc99c2e3303b9d3953d08c4b7edab2041f.jpg)

图6 COI陶瓷氧化物-氧化物CMCTPS概念载于Scotti，Clay和Rezin（2003），受AIAA版权保护  
图7德国Augsberg的MTAerospace公司制造的多层隔热层（MLI）  
图片摘要：该图主要展示 7德国Augsberg的MTAerospace公司制造的多层隔热层（MLI）。
![](images/0970240b7c3dbf0dd4fb87bf26b6f4ebdab5648bb053fcb10d0517b66ede63ed.jpg)  
转载于Glass（2008），受AIAA版权保护

图片摘要：该图主要展示 7德国Augsberg的MTAerospace公司制造的多层隔热层（MLI）。
![](images/1a00acf7258b0a452e6eb1d49a50e74f1d4a1522645913b5f2017efb31bf72c7.jpg)  
图8被CMC外壳结构围住的充满气凝胶的泡沫芯层转载于帕特森空军基地，2009

在ShyFE项目（Dadd等，2006）中，正考虑将气凝胶作为多层隔热层中的一层，位于C/SiC CMC的下方。

# 6 热结构

热结构尤其适合用于轻载荷的环境，比如控制

面。根据热环境和曝光时间的不同，这些应用也许会采用不隔热的复合材料。用于热结构的材料包含金属基复合材料（Metal Matrix Composites, MMCs）和陶瓷基复合材料。C/SiC、SiC/SiC、有涂层的C/C和C/C-SiC（硅熔体渗透的C/C）都是最重要的陶瓷基复合材料，在应用中我们研究这些材料是基于它们在使用温度下的强度和抗蠕阻力。

在一些设计类型中，MMCs和CMCs都可以与TPS集成作为表层板或覆盖层（这在之前已经讨论过），或与内外表层一起作为承载夹层结构，其内外表层是用隔热芯来隔开的。在适度的不需要隔热的环境下（控制面、减速伞），CMCs能够用于热结构。

由于铝化钛（TiAl）和TiAl复合材料在高温 $(1200^{\circ}\mathrm{F}\sim 1500^{\circ}\mathrm{F})$ 下具有很高的强度和抗蠕阻力，所以很适合用于金属热结构。在图9中已经显示加强的非隔热MMC结构可以应用于控制面。TiAl在高温下易氧化而且需要使用非催化高辐射率的氧化保护层

图9钛基复合材料（TitaniumMatrixComposite，TMC）在高超声速飞行器的应用  
图片摘要：该图主要展示 9钛基复合材料（TitaniumMatrixComposite，TMC）在高超声速飞行器的应用。
![](images/a50709ace6303f755c0cef414b9c23dd757e3534cbf093ac086a8caaf3cdc7e9.jpg)  
转载于 Scotti, Clay 和 Rezin (2003), 受 AIAA 版权保护

荷兰航天局在X-38项目中设计了金属/CMC混合动力舵（图10）。早期的方向舵使用PM1000；重新设计的版本是用TI替代作为金属组件。NASA正计划研发混合动力舵用于乘员返回式飞

图10 含有CMC的结构集成ODS合金（PM-1000）表层板用于荷兰航天局X-38的方向舵  
图片摘要：该图主要展示 10 含有CMC的结构集成ODS合金（PM 1000）表层板用于荷兰航天局X 38的方向舵。
![](images/16e8145a68e78d3cb512a502ea0318de190b8b5ce2a9e735c711fccc7fa4dc2b.jpg)  
转载于Glass等（2008），受AIAA版权保护

行器。X-43的控制面设计把Haynes230与C/C前缘结合在一起（Glass，2008）。

# 7 冷却概念

当机翼前缘的曲率半径变小时，热负荷就会急剧增长。因此在航天飞机上，会采用钝化的机翼前缘。但对于高超声速飞行器而言，由于其要在大气层内进行巡航和加速，所以设想采用窄、“尖”的机翼前缘，这必然会显著增加对前缘候选材料的热要求。目前正在采取一些方法来适应较高的热负荷，包括冷却概念和研发新型具有更高热通量的材料。

到目前为止，叙述的TPS方法都是被动地将热区域与冷却器子结构相互隔绝。而主动冷却概念将冷却通道结合在一起，这样就能使主动注入的冷却剂在CMC前缘内部流动（图11）。另一个建议是通过使用一系列的热交换器使碳氢燃料流动，而该热交换器使用催化金属陶瓷涂层（Korabelnikov和Kranov，2005）。半被动概念则是利用内含工作流体的热导管将热量从热边缘沿着飞行器更大的表面区域转移并散发出去。当轨道能被控制在低角度时，边界层冷却也能被使用于许多情况下（Monti和Paterna，2005）。

图片摘要：该图主要展示 11金属管道与CMC结构集成在主动冷却CMC系统上 转载于Glass（2008），受AIAA版权保护。
![](images/95fb54d0fd4ac84525211faf89192ff4d4485efcce575b6c1b0109637a9b9a96.jpg)  
图11金属管道与CMC结构集成在主动冷却CMC系统上 转载于Glass（2008），受AIAA版权保护

# 8 尖前缘和超高温陶瓷

在 $1649^{\circ} \mathrm{C}$ （3000°F）以上依然能够使用的超高温陶瓷（Ultra-High Temperature Ceramics, UHTCs）已经成为用于尖（小半径）前缘的最重
