Repository: C-zj02/CFD-claw

<div align="center">

**English** | [中文](#中文版) | [Français](README_FR.md) | [Русский](README_RU.md) | [हिन्दी](README_HI.md) | [العربية](README_AR.md) | [Português](README_PT.md)

# 🚀 Claude Code Python

**A Complete Python Reimplementation Based on Real Claude Code Source**

*From TypeScript Source → Rebuilt in Python with ❤️*

***
**🔥 Active Development • New Features Weekly 🔥**

</div>

***

## 🎯 What is This?

**Clawd Code** is a **complete Python rewrite** of Claude Code, based on the **real TypeScript source code**.

File: RAG-data/航空航天科技出版工程  4  材料技术201-400.pdf-2ea5adfe-3bb0-4bfb-acef-54d9ecee196b.md (part 8 of 10)
成。三明治结构的中间层由边界共用的 $\mathrm{Al}^{3+}$ 八面体或者 $\mathrm{Mg}^{2+}$ 八面体构成，两侧层由顶角共享的 $\mathrm{Si}^{4+}$ 四面体形成。该独立层的厚度约为 $0.96\mathrm{nm}$ ，其横向尺寸可以为 $10\sim 100\mathrm{nm}$ 。
Forward, R. L. (1979) Electronic damping of vibration in optical structures. Appl. Opt., 690, 697.   
Forward, R. L. and Swigert, C. J. (1981) Electronic damping of orthogonal bending modes in a cylindrical mast. J. Spacecraft and Rockets. AIAA 81-4017/4018.   
Forward, R. L., Swigert, C. J. and Obal, M. (1983) Electronic damping of a large optical bench. The Shock and Vibration Bulletin, Part 4 Damping and Machinery Dynamics Bulletin, 53, 51-61.   
Fuller, C. R. and Von Flotow, A. H. (1995) Active control of sound and vibration. IEEE Control Syst., 15 (6), 9-19.   
Gade, P. V. N. and Inman, D. J. (1997) Two-dimensional active wing/store flutter suppression using $\mathrm{H} \infty$ theory.

J.Guid.,Control,andDynam.，20，949-955.  
Galea, S.C., Ryall, T.G., Henderson, D.A., Moses, R.W., White, E.V. and Zimcik, D.G. (2003) Next generation active buffet suppression system. Paper AIAA 2003-2905.   
Gerhart, C.M., Henderson, B.K., Griffin, S., Lazzaro, A., Evert, M.E., McCrary, W. and Ardelean, E.V. (2004) The vibro-acoustic launch protection experiment overview and flight results summary. SPIE Paper 5388-05.   
Glaser，R.J.，Garba，J.A.andObal，M.W.（1995）STRV-1B cryocooler vibration suppression.Paper AIAA 1995-1122.   
Halevi, P. (1983) Bimorph piezoelectric flexible mirror: Graphical solution and comparison with experiment. J. Opt. Soc. Am., 73, 110-113.   
Hanagud, S.V., Obal, M.W. and Meyyappa, M. (1985) Electronic damping techniques and active vibration control. Proceedings of AIAA/ASME/ASCE/AHS 25th SCM Conference, April 15-17, 1985.   
Hopkins, M. A., Dunne, J. P., Baumann, E. W. and White, E. V. (1999) Adaptive fighter engine inlet. Paper AIAA-1999-1512.   
Ikegami, R., Wilson, D.G. and Laakso, J.H. (1990) Advanced composites with embedded sensors and actuators (ACESA). Final Report AL-TR-90-022, Astronautics Laboratory/Air Force Space Technology Center.   
Jacobs, J.H., Ross, J.H., Hadden, S., Gonzalez, M., Rogers, Z. and Henderson, B.K. (2004) Miniature vibration isolation system for space applications-Phase II. SPIE Paper 5388-04.   
Kudva，J.N.（2004）Overview of the DARPA smart wing project.J.Intell.Mater.Syst.Struct.，15（4），261-268.  
Love, M. H., Zink, P. S., Stroud, R. L., Bye, D. R. and Chase, C. (2004) Impact of actuation concepts on morphing aircraft structures. Paper AIAA 2004-1724.   
Mabe, J. H., Calkins, F. T. and Alkislar, M. B. (2008) Variable area jet nozzle using shape memory alloy actuators in an antagonistic design. SPIE Paper 6930-29.   
Mace，P.andObal，M.W.（1995）STRV-1：International success story.Aerosp.Am.，33(10)，28-32.  
Magoteaux, K.C., Sanders, B. and Sodano, H.A. (2008) Investigation of an energy harvesting small unmanned air vehicle. Active and Passive Smart Structures and Integrated Systems. SPIE Paper 6928-85.   
Manning，R.A.，Wyse，R.E.and Schubert，S.R.（1993）Development of an active structures flight experi

ment. Proceedings of AIAA/USRA/AHS/ASEE/ISPA Aerospace Design Conference Paper 1993-1114Irvine, CA, 16-19 February 1993.   
Martin，C.A.，Kudva，J.N.，Austin，F.，Jardine，A.P.，Scherer，L.B.，Lockyer，A.J.and Carpenter，B.F.（1998）Smart Materials and Structures-Smart Wing Volumes I，II，III，and IV.AFRL-MLWP-TR-1999-4162，ADA398965.   
Martin，C.A.，Sater，J.M.，Crowe，C.R.andObal，M.（2009）Selectedbibliographyofsmartmaterialsand structuresapplicationsforaerospacevehicles.IDADocumentD-3903，InstituteforDefenseAnalyses：Alexandria，VA.   
McGowan, A. R., Heeg, J. and Lake, R. C. (1996) Results of windtunnel testing from the piezoelectric aeroelastic response tailoring investigation. Paper AIAA-1996-1511.   
McMickell, M. B., Kreider, T., Hansen, E., Davis, T. and Gonzalez, M. (2007) Optical payload isolation using the miniature vibration isolation system (MVIS-II). SPIE Paper 6527-2.   
Michels, J. L. (2004) Focusing on the future: Deployment and intelligent nanosatellite operations. Space 2004. Paper AIAA 2004-5815.   
Monner, H. P., Hanselka, H. and Breitbach, E. (1998) Development and design of flexible Fowler flaps for an adaptive wing. SPIE Paper 3326-08.   
Moses, R. W. (1999) Contributions to active buffeting alleviation programs by the NASA Langley Research Center. Paper AIAA-1999-1318.   
Olsen，H.F.，（1956）Electronic control of mechanical noise，vibration and reverberation.J.Aoust.Soc.Am.，28，966-972.  
Peffer, A., Fosness, E. R., Hill, S., Gammill, W. and Sciulli D. (2000a) Development and transition of low-shock spacecraft release devices for small satellites. 14th Annual/USU Conference on Small Satellites. Paper SSC00-XI-5.   
Peffer, A., Fosness, E. R., Carpenter, B. F. and Denoyer, K. K. (2000b) On-orbit experiments and applications of shape memory alloy mechanisms. SPIE Paper 3991-24, vol. 3991.   
Perkins，D.，Reed，J.and Havens，E.（2004）Morphing wing structures for loitering air vehicles.Paper AIAA 2004-888.   
Pitt，D.M.，Dunne，J.P.and White，E.V.（2002a）SAMPSONsmartinletdesignoverviewandwindtunnel test partI-Designoverview.SPIE Paper4698-02.

Pitt, D. M., Dunne, J. P. and White, E. V. (2002b) SAMPSON smart inlet design overview and wind tunnel test part II-Wind tunnel test. SPIE Paper 4698-03.   
Prechtl, E. F. and Hall, S. R. (1998) An X-frame actuator servo-flap actuation system for rotor control. SPIE Paper 3329-33.   
Ryall, T. G., Moses, R. W., Hopkins, M. A., Henderson, D., Zimcik, D. G. and Nitzsche, F. (1999) Buffet load alleviation. Proceedings of the Second Australasian Congress on Applied Mechanics, Canberra, Australia. Paper R-017.   
Sater, J. M., Crowe, C. R., Antcliff, R. and Das, A. (2000) An assessment of smart air and space structures: Demonstrations and technology. IDA Paper P-3552, Institute for Defense Analyses: Alexandria, VA.   
Sato，T.，Ishikawa，H.andIkeda，O.（1982）Multilayer deformable mirror using PVDF films.Appl.Opt.，21 (9)，3664-3668.   
Shin，S.J.，Cesnik，C.E.S.and Hall，S.R.（2005）Closed-loop control test of the NASA/Army/MIT active twist rotor for vibration reduction. J.Am. Helicopter Soc., 50 (2), 178-194.   
Steel，M.R.，Harrison，F.andHarper，P.G.（1978）The piezoelectric bimorph:An experimental and theoretical study of its quasistatic response.Journal of Physics D：Applied Physics，11，979-989.   
Steinhaus, E. and Lipson, S.G. (1979) Bimorph piezoelectric flexible mirror. J. Acoust. Soc. Am., 69 (3), 478-481.   
Straub, F. R., Anand, V. R., Birchette, T. S. and Lau, B. H. (2009) Wind tunnel test of the SMART active flap rotor. American Helicopter Society 65th Annual Forum, May 27-29, 2009, Grapevine, Texas.   
Sullivan, L. A., Erwin, R. S. and Denoyer, K. K. (2000) Experiences with smart structures for on-orbit vibration isolation. SPIE Paper 3991-18.   
Takahashi, T. T., Spall R. J., Turner, D. C., Otto, J. C. and O'Hagan, P. (2004) A multi-disciplinary assessment of morphing aircraft technology applied to tactical cruise missile configurations. Paper AIAA 2004-1725.   
Thorby, D. C. (1997) Can piezoelectric methods be used to control aircraft buffet response? CEAS International Forum on Aeroelasticity and Structural Dynamics, Paper A97-3665A 09-31, vol. 2, Associazione Italiana di Aeronautica ed Astronautica, Rome, Italy, 351-358.   
Tiersten, H. F. (1981) Electroelastic interactions and the piezoelectric equations. J. Acoust. Soc. Am., 70, 1567-1575.

Uchino, K. Tsuchiya, Y., Nomura, S., Sato, T., Ishikawa, H. and Ikeda, O. (1981) Deformable mirror using the PMN electrostrictor. Appl. Opt., 20 (17), 3077-3080.   
Wilbur, M. L., Mirick, P. H., Yeager, W. T. Jr., Langston, C. W., Cesnik, C. E. S. and Shin, S. J. (2002) Vibratory loads reduction testing of the NASA/ARMY/MIT active twist rotor. J. Am. Helicopter Soc., 47 (2), 123-133.

Wlezien, R.W., Horner, G.C., McGowan, A.R., Padula, S.L., Scott, M.A., Silcox, R.J. and Simpson, J.O. (1998) The aircraft morphing program. SPIE Paper 3326-20.   
Zimcik，D.G.（2004）Active control of aircraft cabin noise.RTOAVT Symposium，Habitability of combat and transport vehicles：Noise，vibration and motion.RTOMP-AVT-110，Paper#20

本章译者：宋豪鹏，宋坤（南京航空航天大学航空宇航学院）

Chad M. Landis, Jayant Sirohi

得克萨斯大学奥斯汀分校航空航天工程和工程力学系，奥斯汀，

得克萨斯州，美国

# 1 铁电的基本原理

铁电性是指材料在施加电场时其自发极化可以被转向。前缀“铁”并不是指材料的化学成分，因为大多数铁电体并不含铁。相反，铁电材料显现出适用于循环电场的极化响应，其和铁对循环磁场的响应很相似。因此，铁电是材料行为上电对铁磁性的模拟。

# 1.1 材料行为

图1所示为从平行板电容器中测得的铁电材料的基本响应。电位移 $D$ 和电极间的电荷转移有关，即 $D = Q / A$ ， $A$ 为接触到电极的铁电材料的面积。所施加的电场 $E$ 与电阻上的压降 $V$ ，以及电极间的距离 $L$ 有关，即 $E = V / L$ 。最初铁电材料在施加均衡电场时显现出近线性介电响应。 $E$ 和 $D$ 之间的比例常数被称为介电常数 $\kappa$ ，即 $D = \kappa E_{0}$ 。介电常数通常是真空介电常数的倍数， $\kappa_0 = 8.854\times 10^{-12}$ $\mathrm{C} / \mathrm{Vm}$ 。铁电材料的介电常数大约为1000倍的 $\kappa_0$ 这使得它们可被用于电容器。随着施加于铁电材料的电场强度的增加，电位移响应将变为非线性，并且在接近一个临界水平即矫顽场 $E_{\mathrm{c}}$ 时，电位移突然增加。电位移急剧变化的原因是材料被极化。材料的极性 $P$ 和电位移密切相关， $P = D - \kappa_0E$ 。值得注意的是，极化后 $\kappa_0E$ 明显小于 $D$ 。最终材料极化饱和，这种现象将会在后面做更多的描述，并且电位移响应再次呈现线性（至少近线性）。移除电场时，材料的电位移将沿着和加载时不同的路径卸

载，因此当电场被完全移除时材料仍然保持一定的电位移。这种状态即材料被极化，并且相应的电位移水平被称为自发极化。值得一提的是，有限数量的电荷存储在电容器电极的顶部和底部。此外，应用相反的电场将使材料朝相反的方向极化。材料的这种特性使其可以在非挥发性铁电随机存取存储器（NFRAM）中使用。顶端电极的正电荷可识别为1，负电荷被理解为0，这代表一个比特的信息。

# 1.2 微观结构

图1显示了所有铁电材料都表现出的基本的电极化对外加电场的响应。此外，这些材料也表现出了丰富多样的耦合物理行为及机械、热和光学现象。材料科学的目标之一是把物理性质与材料的微观结构关联起来。虽然一些聚合物具有铁电性，但本章重点将针对钙钛矿陶瓷晶体结构，包括组合四价金属（如钛或锆）、二价金属（如铅、钡）和氧。图2所示为当前铁电陶瓷技术中常见的钙钛矿晶体结构。这种结构的材料包括钛酸钡（ $\mathrm{BaTiO_3}$ ）、锆酸铅钛酸（钛酸铅）（ $\mathrm{PbZrO_3}$ ）、铌酸锂（LiNbO₃）、钛酸镧（ $\mathrm{LaTiO_3}$ ）和它们的固溶体。了解钙钛矿的结构、构象和它对外部热、力和电载荷的响应，是理解铁电陶瓷相互关联的属性和行为的关键。

# 1.3 相变

图2展示的是钛酸钡单一晶胞结构。然而，上

图片摘要：该图主要展示 2展示的是钛酸钡单一晶胞结构。然而，上。
![](images/0d9281298f4a0ac0b58a19439040b7e3a7acf51d9800efd2d46abd724e87b74b.jpg)  
图1平行板电容器中测得的铁电材料的基本响应。该材料在一个极板电荷为 $Q$ 的平行板电容器上测试。电极面积为 $A$ ，间距为 $L_{\circ}$ 电场由可变电压 $\mathbf{V}$ 施加。固定部分的曲线代表极化状态的线性介电响应

节列出的其他材料也适合图2。铁电陶瓷具有一个重要的临界温度——居里温度 $T_{\mathrm{c}}$ ，居里温度以上，该材料是立方对称。也就是说，每个相邻的钡离子之间的距离相同，在 $120^{\circ}\mathrm{C}$ 时， $a = 4.01\mathrm{A}$ ，钛离子位于体中心，氧离子为表面中心。钛酸钡的居里温度为 $120^{\circ}\mathrm{C}$ 。当冷却至居里温度以下时，纯钛酸钡将经历从中心对称的立方结构到极性四方结构的一阶（不连续）相变。材料的杂质，掺杂剂，或作用于材料的力可使结构发生二阶（连续的）相变。这些影响还可能引起居里温度变化。图3说明了一阶相变和二阶相变之间的差异。在居里点，一阶相变中材料的自发极化发生有限跳跃，而在二阶相变中 $P_{\mathrm{s}}$ 却没有出现跳跃。一阶相变也与不规则热行为有关，包括相变潜热，它引发了巨大的电热效应，在这种效应下施加电场将导致相变并使材料中的温度发生大的变化。

相变后，正电荷和负电荷中心分离导致单胞自发极化。从立方到四方的转变过程中，带正电荷的

图片摘要：该图主要展示 1平行板电容器中测得的铁电材料的基本响应。该材料在一个极板电荷为 的平行板电容器上测试。电极面积为 ，间距为 电场由可变。
![](images/24e872c7907ee8c149ae8ca6414b5c76d8b4f5efd60b9061f4c40142c922899c.jpg)  
图2钛酸钡的钙钛矿晶体结构和在电-热-机械载荷下的响应（为提高清晰度，形状的变化和结构的离子位移被放大）

钛离子朝着立方体的一个面移动，由6个氧离子形成的八面体移向相反的面。这种正、负电荷中心的位移将导致单胞内偶极矩的变化，即材料的自发极化。 $120^{\circ}\mathrm{C}$ 时钛酸钡的自发极化是 $0.20 / \mathrm{cm}^2$ ，即在图1中，无电压降的铁电电容器每平方米的电极上保持着 $0.20\mathrm{C}$ 的电荷。电荷中心的转变也伴随着单元的扭曲，在 $120^{\circ}\mathrm{C}$ 时，将产生 $c = 4.02\mathrm{A},$ $a = 4.00\mathrm{A}$ 的四方形。当材料冷却至远低于居里温度时，自发极化和晶格畸变都将增加，在室温下为 $P_{\mathrm{a}} = 0.26 / \mathrm{cm}^{2},c = 4.03\mathrm{A}$ 和 $a = 3,99\mathrm{A}$ 。这种程

度的晶格畸变对应一个自发应变 $\varepsilon_{\mathrm{s}} = c / a - 1 = 1\%$ 。作为对比，钛酸铅的居里温度为 $490^{\circ}\mathrm{C}$ ，在室温下具有 $0.81 / \mathrm{cm}^2$ 的自发极化和 $6.3\%$ 的自发应变（Jona和Shirane，1962）。

需注意的是，图2所示为立方体向四方体转变的6种可能性之一。它可能朝着立方体的任意面自发极化，造成6个不同的四方变体。一般情况下，若没有外加的电场或机械应力引起偏倚，铁电材料的6个变体体积都相等。在这种状态下，材料被分成很多区域，这种区域称为铁电畴，每个铁电畴由

许多同种变体晶胞组成。应当指出的是，在其他材料中，居里温度时的相变可由立方到正交，极化方向可沿立方体一个面的对角线（12种可能的变体）或菱形，此时 $P_{s}$ 沿着立方体的体对角线（8种可能的变体）。

图片摘要：该图主要展示 3自发极化与铁电材料在一阶相变（不连续的）和二阶相变（连续的）下的温度响应。
![](images/023e70a706d84be7abf968a929f79510fdb4f8499be41e4b1489308b1fb3ded6.jpg)  
图3自发极化与铁电材料在一阶相变（不连续的）和二阶相变（连续的）下的温度响应

# 2 材料属性

# 2.1 线性属性

当电活性材料处于其立方的状态，也称为顺电相时，其所有属性都可以在各向同性材料中找到，包括弹性、机械性、热膨胀系数和比热。然而，由于顺电状态中心对称，所以它不具有压电、热电以及其他更有趣的耦合特性。当这种材料在铁电态时这些属性会出现。如图2所示，考虑一个铁电态单胞。在垂直方向施加电场导致钛离子和氧八面体之间的分离增加，这超过了由相变引起的初始位移。这种电荷分离意味着单元偶极矩的变化并导致这种材料的极化/电位移增加。首先，电位移变化和所施加的电场成比例，从而导致材料的线性介电响应。

随着偶极矩的增大，钛离子和氧八面体之间的附加分离进一步扭曲单胞的形状并导致宏观应变。此外，在第一阶响应中，材料应变的变化和所施加的电场成比例。这种线性响应被称为逆压电效应。需要注意的是，施加一个与初始的自发极化相反的电场将会导致材料回到立方结构，这会造成电位移（介电效应）和应变（压电效应）的减小。直接压电效应是指当施加应力或压力时材料的电位移会发生变化。图2右上角展示了这一效应。首先，施加压力将导致材料发生应变，这是标准的弹性，对小

应力水平来说应力和应变成正比。如图2所示，压应力使单胞朝着立方状态收缩。压缩过程伴随着偶极矩，即钛离子和氧八面体之间的分离的减少，并且第一阶响应是线性的。注意，热力学因素（Nye，1957）规定，正压电效应中电位移与施加应力的比例常数和逆压电效应中应变与施加电场的比例常数相同。

将偶极矩与单胞的畸变联系，可以对铁电耦合特性有大量洞察。带着这个想法，最后的性能讨论归结为对热电材料和热电行为的讨论。顺电态材料冷却时，立方体三个方向的尺寸变化和各向同性材料类似。当材料冷却至居里温度以下时，其一阶相变将引起晶格参数跳跃，导致两个相等的参数 $a$ 下降，即四方晶胞的 $c$ 轴随着偶极矩从零增大到一个限定值。注意，对于二阶相变来说不会有晶格参数的不连续跳跃，但类似的变化会逐渐发生。在任一情况下，随着温度降低到远低于 $T_{\mathrm{c}}$ ，晶胞的 $a$ 轴不断减小， $c$ 轴不断增加。在室温附近较小的温度变化引起的应变变化是线性的。此外，热膨胀系数沿 $a$ 轴方向是正的，沿 $c$ 轴方向是负的。这一方向依赖性的材料属性是各向异性材料的独特表现。事实上，所有的材料都表现出各向异性的性质，包括弹性和介电性能。

如前所述，偶极矩和晶胞的畸变相关，所以当温度降低时，偶极矩沿 $c$ 轴方向增加。此外，温度变化较小时这种关系是线性的，这种行为称为热释电。与压电一样，热膨胀和热释电都有其逆效应，这些效应被称为压热和电热效应。例如，对于一个绝热过程，即当热不能从这种物质流入或流出时，在自发极化方向施加电场将导致介电效应电位移增加，而电位移的增加将使得材料远离高熵立方状态即电场将使熵减小。然而，由于可逆绝热过程等熵，故熵必须保持固定，这由材料温度升高而引发的熵增完成。类似地，一个反向的电场会导致温度的降低。

根据四方材料的对称性，所有的行为都可以通过线性本构方程（1）～方程（10）描述。此外，每个方程都只适用于施加电场后相对较小的变化，其中 $x_{3}$ 方向表示单元的 $c$ 轴方向， $x_{1}$ 和 $x_{2}$ 分别表示两个 $a$ 轴方向。表1列出了 $25^{\circ}C$ 时钛酸钡的线性本构方程组系数。

$$
\varepsilon_ {1 1} = s _ {1 1} \sigma_ {1 1} + s _ {1 2} \sigma_ {2 2} + s _ {1 3} \sigma_ {3 3} + d _ {3 1} E _ {3} + \alpha_ {1 1} \Delta T + \varepsilon_ {\mathrm {a}} ^ {s} \tag {1}
$$

$$
\varepsilon_ {2 2} = s _ {1 2} \sigma_ {1 1} + s _ {1 1} \sigma_ {2 2} + s _ {1 3} \sigma_ {3 3} + d _ {3 1} E _ {3} + \alpha_ {1 1} \Delta T + \varepsilon_ {\mathrm {a}} ^ {s} \tag {2}
$$

$$
\varepsilon_ {3 3} = s _ {1 3} \sigma_ {1 1} + s _ {1 3} \sigma_ {2 2} + s _ {3 3} \sigma_ {3 3} + d _ {3 3} E _ {3} + \alpha_ {3 3} \Delta T + \varepsilon_ {\mathrm {c}} ^ {s} \tag {3}
$$

$$
2 \varepsilon_ {2 3} = s _ {4 4} \sigma_ {2 3} + d _ {1 5} E _ {2} \tag {4}
$$

$$
2 \varepsilon_ {1 3} = s _ {4 4} \sigma_ {1 3} + d _ {1 5} E _ {1} \tag {5}
$$

$$
2 \varepsilon_ {1 2} = s _ {6 6} \sigma_ {1 2} \tag {6}
$$

$$
D _ {1} = d _ {1 5} \sigma_ {1 3} + \kappa_ {1 1} E _ {1} \tag {7}
$$

$$
D _ {2} = d _ {1 5} \sigma_ {1 1} + \kappa_ {1 1} E _ {2} \tag {8}
$$

$$
D _ {3} = d _ {3 1} \sigma_ {1 1} + d _ {3 1} \sigma_ {2 2} + d _ {3 3} \sigma_ {3 3} + \kappa_ {3 3} E _ {3} + p _ {3} \Delta T + P _ {\mathrm {s}} \tag {9}
$$

$$
S = \alpha_ {1 1} \sigma_ {1 1} + \alpha_ {1 1} \sigma_ {2 2} + \alpha_ {3 3} \sigma_ {3 3} + p _ {3} E _ {3} + \frac {C _ {\mathrm {p}}}{T _ {0}} \Delta T + S _ {\mathrm {s}} \tag {10}
$$

在这些本构方程中： $\varepsilon$ 是应变； $D$ 是电动移； $S$ 是熵密度； $\sigma$ 是施加的应力； $E$ 是所施加的电场； $\Delta T$ 是温度的变化。 $s^{\prime}s^{(1)}$ 为弹性系数，类似各向同性弹性中的杨氏模量和泊松比， $d^{\prime}s$ 是压电系数， $\alpha^{\prime}s$ 是热膨胀系数， $\varepsilon^{\mathrm{s}}$ 是自发应变， $\kappa^{\prime}s$ 是介电常数， $p_3$ 是热释电系数， $P_{s}$ 是自发极化， $C_p$ 是比热， $S_{s}$ 是自发的熵。再次，需要强调由于材料的对称性，不同方程中的某些系数相等，而另外一些

系数或许不存在。有32个不同晶系，每个晶系属性都与这里的四方 $4\mathrm{mm}$ 晶系不同。最后，图4改编自Nye（1957），其显示的是一个古典示意图，即铁电材料热、电和应力之间的耦合示意图。

表 1 ${25}^{ \circ  }\mathrm{C}$ 时钛酸钡的线性本构方程组系数  

<table><tr><td>\( s_{11}/(m^2N^{-1}) \)</td><td>8.01×10-12</td></tr><tr><td>\( s_{12}/(m^2N^{-1}) \)</td><td>-1.57×10-12</td></tr><tr><td>\( s_{13}/(m^2N^{-1}) \)</td><td>-4.60×10-12</td></tr><tr><td>\( s_{33}/(m^2N^{-1}) \)</td><td>12.8×10-12</td></tr><tr><td>\( s_{44}/(m^2N^{-1}) \)</td><td>17.8×10-12</td></tr><tr><td>\( s_{66}/(m^2N^{-1}) \)</td><td>7.91×10-12</td></tr><tr><td>\( \varepsilon_c^s \)</td><td>8.2×10-3</td></tr><tr><td>\( \varepsilon_n^s \)</td><td>-2.7×10-3</td></tr><tr><td>\( P_s/cm^2 \)</td><td>0.26</td></tr><tr><td>\( S_s/(Jm^{-3}K^{-1}) \)</td><td>13×103</td></tr><tr><td>\( d_{33}/(CN^{-1}) \)</td><td>106×10-12</td></tr><tr><td>\( d_{31}/(CN^{-1}) \)</td><td>-50×10-12</td></tr><tr><td>\( d_{15}/(CN^{-1}) \)</td><td>580×10-12</td></tr><tr><td>\( κ_{11}/(Fm^{-1}) \)</td><td>36.3×10-9</td></tr><tr><td>\( κ_{33}/(Fm^{-1}) \)</td><td>1.42×10-9</td></tr><tr><td>\( α_{11}/(K^{-1}) \)</td><td>4.26×10-6</td></tr><tr><td>\( α_{33}/(K^{-1}) \)</td><td>-11.6×10-6</td></tr><tr><td>\( p_3/(Cm^{-2}K^{-1}) \)</td><td>-4.25×10-4</td></tr><tr><td>\( C_p/(Jm^{-3}K^{-1}) \)</td><td>2.77×106</td></tr><tr><td>\( T_0/K \)</td><td>298</td></tr></table>

图4 铁电材料热、电和应力之间的耦合示意图  
图片摘要：该图主要展示 4 铁电材料热、电和应力之间的耦合示意图。
![](images/c4d2fdc9e6897d005297e57a4c4aafbc3d10acdb3e3c8b11e9f7082214c9b472.jpg)  
转载自Nye（1957）@牛津大学出版社

# 2.2 转换

虽然所有的铁电材料都有压电和热释电性，但并不是所有的压电/热释电材料都是铁电材料。铁电材料与非铁电材料之间的区别是其自发极化方向可以被转向。图2底部集中说明了在温度低于居里温度时晶胞级别四方变体之间的转换。首先，对初始的自发极化施加相反方向强电场将最终导致相反的偶极矩变体，这被称为是 $180^{\circ}$ 转换。请注意，每种晶胞扭曲，即自发应变，可能都有两种对立的自发极化方向。所以， $180^{\circ}$ 转换并不能导致自发应变的变化。假设有适当的电场和/或应力，每个变体有可能转换到其他5个变体的任何一个。图2的最后一部分显示了电和应力场作用下发生的 $90^{\circ}$ 转换。应力作用下发生的转换被称为铁弹性。有些铁弹材料不是铁电材料，有些铁电材料不是铁弹材料，但是有些材料像钛酸钡和锆钛酸铅就同时具备铁弹性和铁电性。有些数学理论能够描述变体之间的转换。这些理论背后的简化想法是只有在外加应力和电场起到积极作用时转变才可以进行（Landis，2004；Kamlah，2001）。

# 3 宏观行为

# 3.1 畸

图2所示为铁电材料行为的一个简单示意图。但要注意的是，虽然设备可以有微米级或更大的尺寸，但晶胞的尺寸大约是 $0.4\mathrm{nm}$ 。因此，宏观行为由于多个晶胞的集体响应以及它们之间的相互作用而引起。当考虑材料的固有线性属性时，图2所示是比较准确的。然而，相变和变体之间的转换比图2所示更复杂，每个晶胞必须按图2所示转变，但所有晶胞并不同时转变。相变由材料内部界面、相界和畴壁的运动推动。

在顺电态到铁电态转变时，6种四方变体的每一种都有同样的可能发生，至少在不存在偏电场或应力时是这样。事实上在从非极性立方相过渡到极性四方相期间，相界上必须存在多个四方相变体以尽量减少内部应力和电场，否则内应力与电场会在立方相和单一铁电变体之间出现。这意味着铁电材料中几乎总是存在畴结构。畴是材料的单连通区域，每个晶胞都是相同的铁电变体。两个畴域被畴壁分离。图5所示为一个四方铁电晶体的畴结构的

二维示意图。虚线所示的畴壁被称为 $90^{\circ}$ 畴壁，与主单元（在图中为垂直和水平方向）夹角约 $45^{\circ}$ 。实线所示的畴壁被称为 $180^{\circ}$ 畴壁，这和主单元方向平行。畴壁的方向由相邻结构畴变体之间力、电兼容性决定（Shu和Bhattacharya，2001）。具体的自发极化必须有头尾分布，这样的极化法向在畴壁处连续，畴壁必须平分晶胞，以保证应变的切向分量在分界面上连续。这些条件可确保晶体内应力、电场和储存能量最小化。

铁电材料固有的线性性能取决于单元的机械活性，而铁电体的非线性特性将由畴结构及其演变控制。例如在图5中结构的垂直方向施加电场， $90^{\circ}$ 畸壁（虚线）将移动以减少水平极化畴的体积（结合铁电和铁弹转换）， $180^{\circ}$ 畸壁（实线）将移动以减少与下行极化畴的体积（铁电转换）。这一进程最终使晶体的大部分体积位于垂直极化畴，并伴随着整体晶体自发极化和应变的显著变化。同样，在垂直方向施加压应力也会引起畴壁运动。然而，在这种情况下，只有 $90^{\circ}$ 畸壁发生移动，因此向上或向下极化变体的尺寸将减小。这个过程还会使晶体的垂直尺寸收缩。

图片摘要：该图主要展示 2所示为铁电材料行为的一个简单示意图。但要注意的是，虽然设备可以有微米级或更大的尺寸，但晶胞的尺寸大约是 。因此，宏观行。
![](images/1ff07771e4e14bcff2e780ae2324b46330718b2979392448a95ae15dec4548dc.jpg)  
图5四方铁电晶体的畴结构的二维示意图。箭头表示的自发极化方向，以及每个畴内的 $c$ 轴取向。虚线是 $90^{\circ}$ 畸壁，实线是 $180^{\circ}$ 畸壁

# 3.2 多晶陶瓷

铁电体的转换特性被直接应用于一些装置中，特别是计算机存储。铁电体显著的铁电响应则被应用于传感器和制动器。

直到第二次世界大战之前，压电效应都是纯粹的学术问题。对水下目标定位和探索海底的需要促进了发射和接收水下超声波的压电装置的发展，这是现代声纳设备的前身。Langevin是这些应用的先驱，他开发了用于超声波发射器和探测器的石英板。在未来的几十年里还开发出了压电谐振器、振荡器和变压器，之后这些设备得到了广泛应用。一般来说，最大的压电响应来自单畴变体单晶体。然而，制造出一个大单晶，并把它们切成任意形状非常困难，这就限制了设备的设计。因而，多晶铁电材料在很广泛的应用范围内比单晶体更符合成本效益原则。

通过烧结粉末可以制造各种形状的多晶样品。烧结时间与温度取决于材料和最终产品的相对密度，对钛酸钡烧结温度大约是 $1000^{\circ}\mathrm{C}$ ，时间为 $10\mathrm{h}$ 量级，以获得充分的相对密度。显然，烧结温度远高于居里温度，因而物质烧结过程是在顺电态发生的。然后，当材料冷却时，它会从顺电态过渡到铁电态。为了保持缺乏极性和顺电母相应变，铁电相将冷却为复杂的畴结构。这样的结构如图6所示。在较低温度下的晶界比畴壁更难移动，因此可以在保证晶粒结构不变的情况下改变畴壁结构。冷却状态的多晶体净极化为零，铁电体应变也为零

（忽略热变形的影响）。在此状态下，整体材料没有压电性。值得注意的是晶粒内的每个畴都有极性和压电性，但是晶粒内所有畴的平均效应都导致了一个非极性、非压电的材料。非极性状态的材料不能被用于制动器和传感器。如图7所示，多晶陶瓷可以通过极化过程变为压电材料。图7（a）所示为非极化多晶压电样品含有大量随机取向的畴，每一个都有偶极矩。其结果是，样品的净剩余极化 $P$ 为零。

图片摘要：该图主要展示 6多晶铁电材料从居里温度冷却后的原理。粗线代表晶界，细线代表畴壁。如图5所示，箭头表示变体的自发极化方向。
![](images/c74f0e125886b6c035e8c056af58818dde28968cfd4792d81e2436b1be7afa21.jpg)  
图6多晶铁电材料从居里温度冷却后的原理。粗线代表晶界，细线代表畴壁。如图5所示，箭头表示变体的自发极化方向

图片摘要：该图主要展示 6多晶铁电材料从居里温度冷却后的原理。粗线代表晶界，细线代表畴壁。如图5所示，箭头表示变体的自发极化方向。
![](images/4b5bff36d31fa1c59f500fef8ebae70fe0f634032eb02d2b1395a3289a9cddf1.jpg)

图片摘要：该图主要展示 6多晶铁电材料从居里温度冷却后的原理。粗线代表晶界，细线代表畴壁。如图5所示，箭头表示变体的自发极化方向。
![](images/4725b2c64fe8ff6f91266632e8ff95a11c5ac28e454f1e885ca27efe922b3a30.jpg)

图7 极化对畴的影响   
图片摘要：该图主要展示 7 极化对畴的影响。
![](images/5bb25f6407105418cdd4f79b88427cd99a65701a6ffcafe757124478ad2437dd.jpg)  
（a）极化之前的随机取向畴， $P_{\mathrm{s}} = 0$ ；（b）畴正在向正极化电场对齐；（c）去除极化电场导致的剩余极化， $P_{\mathrm{s}} = 0$

施加高电场（通常超过 $2\mathrm{MV / m}$ ）会导致大部分的畴以这样的方式重新调整，其偶极矩的方向几乎平行于所加电场方向，如图7（b）所示。某些情况下，在低于居里温度下施加强电场的效率更高。在任何情况下，最终的结果是，各极化晶粒内的畴发射演变，因此沿电场方向产生净极化，最终赋予样品强度为 $P$ 的剩余极化，如图7（c）所示。由于晶胞的 $c$ 轴比 $a$ 轴长，极化过程将导致样本产生永久畸变。事实上每一晶粒的主晶轴都不与施加电场的方向平行，相邻晶粒之间电和机械兼容性限制意味着只有一部分自发极化和压电效应能在多晶

陶瓷中显示出来。

图1所示为多晶铁电陶瓷巨大的电响应。在某些应用中极化材料可被小电场驱动，如图1中实线所示。相应的机电响应如图8所示的蝴蝶环，此外，实线表示极化状态的线性压电响应，并且直接对应于图1中的实线。对于小的驱动电场来说，电气和机械响应近线性并有轻度滞后（第4卷第202章）。注意，多晶的零应力场或残余应变状态相对于正或负的剩余极化完全相同，但压电效应，即应变相对于电场响应曲线，具有和剩余极化相同的符号。

图片摘要：该图主要展示 1所示为多晶铁电陶瓷巨大的电响应。在某些应用中极化材料可被小电场驱动，如图1中实线所示。相应的机电响应如图8所示的蝴蝶环。
![](images/3d3bd1b54c681f1d7c93079d4522c116ad13510a54a82e565b8780e192104de3.jpg)  
图8对应于图1电位移-电场磁滞回线的应变与电场蝴蝶曲线。实线表示线性压电响应的极化状态

# 4 结论

总之，本章描述了铁电材料的热、电和力学行为。其焦点是对具有显著的技术兴趣的晶体结构钙钛矿陶瓷的研究。讨论每种行为的目的是通过将材料响应与微粒结构结合起来，从而对这些性能产生一些物理直觉。例如，当铁电材料被冷却到低于居里温度时发生相变，晶粒结构从非极性立方状态转换到极性四方状态，电极化方向与较长的 $c$ 轴一致。这将获得直观的认识，降低温度可以显著地增大晶格的极性和应变，即沿 $c$ 轴的热释电系数和热膨胀系数均为负数。铁电材料最具吸引力的应用是用于驱动器和传感器（在第4卷第202章中做详细讨论）。在这些应用中多晶陶瓷材料有重要作用，因为它们可以被烧结成复杂的形状，然后通过极化

制成压电元件。材料的极化过程是一个非线性行为过程，它通过畴转换机制完成。转换对压电器件的制造是必要的，这种物理行为还对大电场驱动下组件的退化负责。这些行为和铁电体在压电设备中的应用将在下一章中做详细讨论。

# 参考文献

Berlincourt, D. and Jaffe, H. (1958) Elastic and piezoelectric coefficients of single-crystal barium titanate. Phys. Rev., 111, 143-148.   
Jona, F. and Shirane, G. (1962) Ferroelectric Crystals, Pergamon Press, New York.   
Kamlah，M.（2001）Ferroelectric and ferroelastic piezoceramics-modeling and electromechanical hysteresis phenomena.Continuum Mech.Thermodyn.，13，219-268.   
Landis，C.M.（2004）Non-linear constitutive modeling of ferroelectrics.Curr.Opin.Solid State Mater.Sci.，8,59-69.   
Li, Z., Chan, S. K., Grimsditch, M. H. and Zouboulis, E. S. (1991) The elastic and electromechanical properties of tetragonal BaTiO3 single crystals. J. Appl. Phys., 70, 7327-7332.   
Nye, J.F. (1957) Physical Properties of Crystals, Oxford University Press, Oxford, Great Britain.   
Shu, Y. C. and Bhattacharya, K. (2001) Domain patterns and macroscopic behaviour of ferroelectric materials. Philos. Mag. B, 81, 2021-2054.

本章译者：宋豪鹏，宋坤（南京航空航天大学航空宇航学院）

# 压电陶瓷制动器和传感器

Jayant Sirohi<sup>1</sup>, Inderjit Chopra<sup>2</sup>

1得克萨斯大学奥斯汀分校航空航天工程和工程力学系，奥斯汀，得克萨斯州，美国

2马里兰大学帕克分校航空航天工程系，马里兰州，美国

# 1 压电陶瓷的基本原理

压电陶瓷，也被称为铁电陶瓷，是已被广泛使用的压电材料。在未被加工时，这种材料不具备压电性质。它们需要在高电场中进行极化处理（第4卷第201章）。一旦极化，它们便表现出可以用适当的坐标系进行表述的力电耦合行为。压电陶瓷通常表现出比天然材料更大的压电效应。压电元件很容易被大量地生产和制造成各种特定的形状，这使得它们非常适用于制动器或传感器等自适应结构。典型的压电陶瓷包括钛酸钡（ $\mathrm{BaTiO_3}$ ）和铅锆钛酸盐或属于钙钛矿的PZTs（ $\mathrm{PbZr_{1 - x}Ti_xO_3}$ ）。最近，正在被开发的弛豫材料，如铌镁酸铅（PMN）表现出比PZT陶瓷更卓越的性能。

压电陶瓷通常被区分为“软”和“硬”压电陶瓷。“软”压电材料的压电系数大，并且材料显示出较高的滞后性；“硬”压电材料压电系数较小，材料显示出较低的滞后性。大部分软压电陶瓷被用于制造制动器，因为它们会产生较大的应变；硬压电陶瓷会被应用到滞后性要求较低的元件中。

# 1.1 物理原理

基于PZT的压电陶瓷是锆钛酸铅和钛酸铅的固溶体，并且经常会掺杂其他元素来获得特定的性能。该材料是通过混合铅、锆和钛的氧化物，然后将混合物加热到 $800^{\circ}\mathrm{C} \sim 1000^{\circ}\mathrm{C}$ 制成的。它被制作成混有黏合剂的钙钛矿结构PZT粉末，然后制成需要的形状并冷却。温度降到居里温度（材料固

有特性）以下时，材料经历了一个由立方单元到四方单元的相变过程。在室温下，典型的PZT在三个坐标轴（ $a$ 、 $b$ 和 $c$ 轴）下的形状如图1（a）所示。值得注意的是，这种单元体沿 $a$ 和 $b$ 坐标轴的长度相等，而沿 $c$ 轴略长些。因此，对 $c$ 轴的任何方向调整都将造成材料尺寸的变化。由于钛粒子稍微偏离单元体的中心位置，因此在带正电荷的钛粒子和带负电荷的氧离子之间将发生电荷分离。其导致的结果就是该单元体会永久性地存在一个沿 $c$ 轴的偶极矩，如图1（b）所示。多晶陶瓷材料含有随机取向的偶极矩，这种材料在可控温度下通过高电场进行极化。因此，这种永久极化将使材料显示出压电性。制造过程的下一个步骤是用电镀或溅射在表面上施加电极。

在极化方向作用于一个大的反向电场，可导致偶极子完全重新取向，破坏材料的净极化。这就是所谓的压电陶瓷的去极化。同样，去极化也可以通过在材料上作用一个大的机械应力或者把材料加热到其居里温度以上时产生。

# 1.2 电-力本构方程

压电效应的本构关系（ANSI/IEEE Std.176，1987）可以由热力学基本方程导出。它方便地将机械应变和电位移表达为独立变量，导出具有逆向和直接一一对应关系的本构关系。压电本构关系的矩阵形式为：

$$
\in = s ^ {E} \sigma + d ^ {c} E \quad (\text {制 动 器 方 程}) \tag {1}
$$

$$
\boldsymbol {D} = \boldsymbol {d} ^ {d} \boldsymbol {\sigma} + e ^ {\sigma} \boldsymbol {E} \quad (\text {传 感 器 方 程}) \tag {2}
$$

图片摘要：该图主要展示 1PZT的自发极化。
![](images/bf0d373ac1231dad60b6c14f985b40ca60749e0f63f76ab3547f8571234fee2a.jpg)

图1PZT的自发极化  
图片摘要：该图主要展示 1PZT的自发极化。
![](images/77b604f3cb6d105706bf4f0da143df26674d270a995be8e5675e8ec3097ec621.jpg)  
（a）PZT单元；（b）等效偶极矩

其中， $\epsilon$ 、 $s$ 和 $\sigma$ 分别为总应变向量（ $6\times 1$ ）、柔度矩阵（ $6\times 6$ ）和机械应力矢量（ $6\times 1$ ）； $d^{c}$ 为逆向压电耦合矩阵（ $6\times 3$ ）； $d^{d}$ 是正向压电耦合矩阵（ $3\times 6$ ）。我们已经证明，如果 $d^{d} = d$ ，那么 $d^{c} = d^{\mathrm{T}}$ ，即逆压向电耦合矩阵是正向压电耦合矩阵的转置。 $E$ 为电场矢量（ $3\times 1$ ）， $D$ 为电位移矢量（ $3\times 1$ ）， $e$ 为介电常数矩阵（ $3\times 3$ ）。上标 $E$ 和 $\sigma$ 分别表示在恒定电场和恒定应力下测得的值。基本压电本构关系假定为线性，其中的弹性、压电、介电系数为常数，并且独立于机械应力以及电场。非线性可以通过几种不同的方法纳入分析模型，其中最简单的方法是将依赖系数并入方程中。此外，本构关系是静态的，不表示任何动态的影响。

线性压电本构关系，方程（1）和（2）可用于模拟压电陶瓷材料的行为。压电陶瓷材料在低电场和较低的机械应力水平下表现出较好的性能和线性关系。在高电场和高应力水平下具有相当大的非线性。此外，压电陶瓷材料表现出滞后效应、电老化和磁-力-电的相互作用。在高电场下模拟非线性的一种简单的方法是在线性本构方程[方程（1）和（2)]中使用电场相关的常数。制动应变也可以模拟为一个等效的热应变，这种方法通常用于商业有限元软件。

图2所示为一个典型的压电陶瓷片。初始极化方向表示为 $z$ 轴（或3轴）。 $x$ 轴和 $y$ 轴（1轴和2轴）使用右手法则定义在一个垂直于 $z$ 轴的平面内。为了极化材料，一个高直流电场被施加在电极上。由于单极化沿 $z$ 轴，因此电极面在 $x - y$ 平面（垂直于极化方向）。对于剪切驱动，这些极化电极必须用一对垂直于 $x$ 轴或 $y$ 轴的电极取代。极化方向定义为一个和 $z$ 轴反向的箭头，并在压电陶瓷板由电极上的圆点表示，如图2所示。正电场的定义是圆点所在的电极的电势高于另一面电极的电势。

图片摘要：该图主要展示 2所示为一个典型的压电陶瓷片。初始极化方向表示为 轴（或3轴）。 轴和 轴（1轴和2轴）使用右手法则定义在一个垂直于 轴。
![](images/955748ff0cfeebb478aafeb4e95a9bdd04f8f9b715f6ac9ea8f00d72ff080132.jpg)  
图2对压电陶瓷片的坐标轴和极化方向的定义

与极化电压极性相同的电压会导致极化方向暂时扩张和平行于电极的平面收缩。去除电压后压电陶瓷片将返回到原来的极化尺寸。由于1方向和2方向的应变相等，并且不等于3方向的应变，因此在施加电压时材料体积将发生微小变化。如果在极化方向施加压力或者在垂直于极化的平面（垂直于电极）施加拉力，将会产生正电压（和原始极化电压的极性相同）。当施加垂直于极化方向（1轴或2轴）的电场时将产生切应变。然而，这需要将电极沉积在垂直于1轴或2轴的面内。

压电陶瓷材料的性能在材料初始极化后随时间逐渐变化（时间对数律）。在最初极化一段时间以后，材料会变得非常稳定。除非应力水平非常高，否则压电陶瓷材料的性能会独立于应力。建议在远低于居里温度的温度下操作，以避免加速材料老化，增加电损失和降低安全应力。图2所示的压电陶瓷片元件可以作为制动器（这种情况下， $V_{c}$ 为施加值）或者传感器（这种情况下， $V_{c}$ 为测量值）。这些操作模式在下面将做描述。

# 2 压电陶瓷制动器

当材料被用作制动器时，电场是输入项，机械应变是输出项。材料相应的本构关系如式（1）所示。由于PZT特定的晶体结构，系数矩阵的一些元素互等或为零。压电陶瓷在垂直于极化方向的平面是各向同性。横观各向同性也使得 $d_{31} = d_{32}$ 和 $d_{24} = d_{15}$ 。在目前的制动器配置中，仅1-2平面上存在电

极，因此只能提供3方向上的电场 $E_{3}$ ，即在1-2平面上不可能存在任何切应变，压电系数矩阵 $\pmb{d}^{c}$ 的形式为：

$$
\boldsymbol {d} ^ {c} = \left[ \begin{array}{l l l} 0 & 0 & d _ {3 1} \\ 0 & 0 & d _ {3 2} \\ 0 & 0 & d _ {3 3} \\ 0 & d _ {2 4} & 0 \\ d _ {1 5} & 0 & 0 \\ 0 & 0 & 0 \end{array} \right] \tag {3}
$$

在压电陶瓷中，PZT-5H的使用最广泛，因为它在相同的应变下所要求的电场最低。表1显示的是几种市售的压电陶瓷组合物的性能。PZT-8所要求的电场高于PZT-5H，但是所需电压要小，因为其具有较低的介电常数。PZT-5H的一个弊端在于其耗散因子相对较大，并且随着电场强度的增加而增高。这将在制动器中造成自热问题。在不同应用中压电材料的选用必须综合考虑多种因素。

表 1 典型的商用压电陶瓷  

<table><tr><td></td><td>PZT-4</td><td>PZT-8</td><td>海军型I</td><td>海军型II(PZT-5A)</td><td>海军型III</td><td>海军型V</td><td>海军型VI(PZT-5H)</td><td>PKI700</td><td>PKI906</td><td>BM 500</td><td>BM 800</td></tr><tr><td>密度/(×103kg·m-3)</td><td>7.5</td><td>7.6</td><td>7.6</td><td>7.7</td><td>7.6</td><td>7.6</td><td>7.6</td><td>7.6</td><td>7.8</td><td>7.65</td><td>7.6</td></tr><tr><td>居里温度/℃</td><td>328</td><td>300</td><td>350</td><td>350</td><td>350</td><td>220</td><td>200</td><td>350</td><td>150</td><td>360</td><td>325</td></tr><tr><td>在1kHz的介电常数因子K33(一)</td><td>1300</td><td>1000</td><td>1250</td><td>1800</td><td>1000</td><td>2700</td><td>3400</td><td>500</td><td>5500</td><td>1750</td><td>1000</td></tr><tr><td>在1kHz的耗散因子tanδ/%</td><td>0.004</td><td>0.004</td><td>0.5</td><td>1.5</td><td>0.4</td><td>2</td><td>2.2</td><td>1.5</td><td>2.3</td><td>1.6</td><td>0.3</td></tr><tr><td>横向耦合因子k31(一)</td><td>-0.334</td><td>0.3</td><td>0.33</td><td>0.34</td><td>0.3</td><td>0.36</td><td>0.36</td><td>0.3</td><td>0.35</td><td>0.37</td><td>0.29</td></tr><tr><td>横向载荷系数d31/(×10-12m·V-1)</td><td>-123</td><td>-0.97</td><td>-120</td><td>-175</td><td>-100</td><td>-230</td><td>-270</td><td>-60</td><td>0.7</td><td>-160</td><td>-80</td></tr><tr><td>纵向载荷系数d33/(×10-12m·V-1)</td><td>289</td><td>225</td><td>275</td><td>400</td><td>220</td><td>490</td><td>550</td><td>150</td><td>660</td><td>365</td><td>220</td></tr><tr><td>切向载荷系数d15/(×10-12m·V-1)</td><td>496</td><td>330</td><td>480</td><td>580</td><td>320</td><td>670</td><td>720</td><td>362</td><td>700</td><td>-</td><td>-</td></tr><tr><td>杨氏模量E/(×1010N·m-2)</td><td>-</td><td>-</td><td>7.6</td><td>7.1</td><td>7.2</td><td>6.3</td><td>6</td><td>8.6</td><td>5.5</td><td>-</td><td>-</td></tr><tr><td>泊松比</td><td>-</td><td>-</td><td>-0.31</td><td>-0.31</td><td>-0.31</td><td>-0.31</td><td>-0.31</td><td>-0.25</td><td>-0.22</td><td>-</td><td>-</td></tr><tr><td>弹性柔量sF11/(×10-12m2·N-1)</td><td>12.3</td><td>11.5</td><td>11.5</td><td>15.4</td><td>10.4</td><td>15.9</td><td>15.9</td><td>10.8</td><td>15.4</td><td>15.5</td><td>11</td></tr><tr><td>弹性柔量sF33/(×10-12m2·N-1)</td><td>15.5</td><td>13.5</td><td>15</td><td>18.4</td><td>13.5</td><td>18</td><td>20.2</td><td>13.9</td><td>18.2</td><td>19</td><td>13.5</td></tr><tr><td>最大交流电场/(kV·m-1[V·mil-1])</td><td>-</td><td>-</td><td>350[9]</td><td>300[8]</td><td>400[10]</td><td>200[5]</td><td>200[5]</td><td>350[9]</td><td>160[4]</td><td>-</td><td>-</td></tr><tr><td>最大直流电场-正向/(kV·m-1[V·mil-1])</td><td>-</td><td>-</td><td>700[18]</td><td>600[15]</td><td>800[20]</td><td>400[10]</td><td>400[10]</td><td>700[18]</td><td>320[8]</td><td>-</td><td>-</td></tr><tr><td>最大直流电场-反向/(kV·m-1[V·mil-1])</td><td>-</td><td>-</td><td>350[9]</td><td>300[8]</td><td>400[10]</td><td>200[5]</td><td>200[5]</td><td>350[9]</td><td>160[4]</td><td>-</td><td>-</td></tr></table>

海军型和PKI:http://www.piezokinetics.com/materials.htm  
BM型:http://www.sensortech.ca/   
其他：http://www.piezocom/.http://www.matsysinc.com/.和http://www.trsceramics.com/

# 2.1 制动器的封锁力和自由位移

压电陶瓷制动器的性能一般主要由两个参数衡量：封锁力 $F_{\mathrm{bl}}$ 和自由位移 $\delta_{\mathrm{f}}$ 。封锁力就是完全约

束压电陶瓷制动器和防止其在电场中应用时产生变形所需的力。自由位移就是在没有外部荷载时在特定电场下由压电效应所产生的最大位移。封锁力是自由位移与制动器刚度的乘积。将 $\sigma = 0$ 代入制动

器本构关系中，方程（1）给出了一个自由应变 $\Lambda$ 对应于自由位移 $\delta_{\mathrm{f}}$ 的表达式。

$$
\Lambda = d ^ {c} E \tag {4}
$$

# 2.2 制动器负载线

要评估一个制动器的性能，理解制动器负载线的概念十分重要。在一个给定的制动电压下，任何荷载下制动器的力和位移均将落在负载线上。一个典型的压电陶瓷制动器的力和位移负载线如图3所示。在给定制动电压 $V_{3}$ 时，制动器的负载线为直线 $AB$ 。一般情况下，制动器的负载线不是直线。而对于具有常系数的压电陶瓷制动器，其负载线为直线。负载线在力和位移轴上的截距分别表示封锁力 $F_{\mathrm{bl}}$ 和自由位移 $\delta_{\mathrm{f}}$ 。图中还绘制出了制动电压为 $V_{1}$ 和 $V_{2}$ 下的负载线。随着制动电压的增加，负载线也随之在力和位移坐标轴上截距增大的方向移动，并保持斜率不变。原点 $O$ 表示一个参考点或者制动器未变形的状态。对于固定的制动电压，制动器上的力 $F_{0}$ 在负载线上所处的点可以被制动器位移 $\delta_0$ 表示出，其表达式为：

$$
F _ {0} = F _ {\mathrm {b l}} \left(1 - \frac {\delta_ {0}}{\delta_ {\mathrm {f}}}\right) = F _ {\mathrm {b l}} - \delta_ {0} K _ {\mathrm {a c t}} \tag {5}
$$

式中， $K_{\mathrm{act}}(= F_{\mathrm{bl}} / \delta_{\mathrm{f}})$ 为制动器的有效刚度，对于长度为 $l_{\mathrm{c}}$ 和截面积为 $A_{\mathrm{c}}$ 的片材，其表达式为：

$$
K _ {\mathrm {a c t}} = \frac {A _ {\mathrm {c}}}{s _ {1 1} ^ {E} l _ {\mathrm {c}}} \tag {6}
$$

图片摘要：该图主要展示 3压电陶瓷制动器的力和位移负载线。
![](images/75f2b3411c71287b763903674e87740080768b1fc427bc33a3959176f005bc5c.jpg)  
图3压电陶瓷制动器的力和位移负载线

负载线也提供了一些制动器在工作时的性能信息。给定一个匹配工作条件的阻抗，可以由封锁力和自由位移的乘积得出制动器的最大能量。因此，

负载线或制动器力-位移曲线下的面积可以用来表示制动器的“可能能量”，并且可以用一个指数量化。例如，应变力指数可以定义为制动器的自由应变乘以它的封锁力，并可由制动器的横截面积统一化，转化为包含在制动器每单位体积的有效“应变能”。可以在这个基础上比较不同制动器，并且挑选性能最好的进行应用。

# 2.3 静态激励磁场下的行为

压电陶瓷制动器可以响应静态的或稳定的磁场。然而，在传统电磁制动器中观察不到的几种现象可以在静态激励磁场的压电陶瓷制动器中观察到。对于该材料中显著的磁滞现象，需要遵循一定的程序才能在静态实验中获得有意义的数据。

# 2.3.1 实验样品的制备

在下面的章节中，将描述由MorganMatroc所测量的尺寸为 $25.4\mathrm{mm}\times 12.7\mathrm{mm}\times 0.254\mathrm{mm}$ $(1^{\prime \prime}\times 0.5^{\prime \prime}\times 0.01^{\prime \prime})$ 的压电陶瓷（PZT-5H）片的特性。大多数公布的数据只适用于小激励磁场。然而，用这些材料作为制动器，将经常遇到大的励磁场，材料的特性会与在小激励磁场中有显著不同。

所有的这些样品都是沿着极化方向进行激发，并且在垂直于极化方向的平面上测量应变。每一个样本都是在 $1 / 4$ 桥处使用一个 $3.2\mathrm{mm}$ （0.125")长度的应变计。细致的均匀化过程非常重要，因为实验样品的性能变化达到 $15\%$ 并不罕见。

进行测试前，需要对样品进行循环以消除以往的激发效应。循环过程包括在制动器的最高直流场中进行激发，然后撤去直流场并测量残余应变。重复几次这种过程，直到残余应变在几次循环中保持稳定。循环后的制动器存在固有偏差，这可以通过修改激励场的极性来抵消。

# 2.3.2 静态自由应变

PZT-5H制动器的一个典型直流场（沿极化方向）和相应的横向自由应变（在垂直于极化方向的平面内）如图4所示。该曲线在低电场内接近线性并且可以通过线性压电系数进行预测。在较高的电场中，非线性效应变得明显，并且对于相同的正、负电场，应变值并不相等，这意味着自由应变曲线不对称。这种不对称性也可以在罗谢尔盐的逆压电响应（Vigness，1935）中观察到，并被归因于晶

体中的永久极化。存在于压电陶瓷中的不对称性在低电场中很小，但会随着电场的增加变大。最大的电场受到陶瓷本身介电击穿的限制，最大负电场受

到压电材料去极化电场的限制，这种极限大约在 $-5.5\mathrm{kV / cm}$

图片摘要：该图主要展示 4PZT 5H静态自由应变行为。
![](images/fd6f5f885f9f795983581d6e7ea5d2d2ba8062596e49177463a5cb22e6667a2f.jpg)  
(a)

（b）  
图4PZT-5H静态自由应变行为  
图片摘要：该图主要展示 4PZT 5H静态自由应变行为。
![](images/90de1448adb817afb2bbeda8047b468194c32df87dd1ebf3e8c1cf8cc77184c5.jpg)  
（a）低激发水平；（b）高激发水平

# 2.3.3 漂移

实验中观察到的效果往往是直流激励所导致的应变漂移。漂移是指在施加直流电场后自由应变随时间缓慢增加的现象。基本的漂移现象如下：当施加直流电场后，应变跳至一特定值，然后随时间慢慢增加。当电场被关掉后，应变会缓慢减少并稳定在某一残留应变值。漂移可能是由材料的永久极化变化所导致的。一个厂家（Physik Instrumente, 1997）给出了压电制动器的漂移公式：

$$
\Delta \in = \Delta \in_ {0} \left(1 + \gamma \ln \frac {t}{0 . 1}\right) \tag {7}
$$

式中， $t$ 表示以秒为单位的时间； $\Delta \in 0$ 表示施加电场0.1s后的应变； $\gamma$ 是取决于系统特性的一个因数，一般在百分之几左右。值得注意的是，在施加电场后应变百分比的增长和电场强度无关。实验显示了PZT片在直流激励磁场从 $0.4\sim 5.5\mathrm{kV / cm}$ 的一组漂移曲线（图5）。实验数据表明，漂移率大致和激励磁场无关。我们还可以观察到，所加电场的方向对应变漂移的大小和速度几乎没有影响。

# 2.4 动态激励磁场下的行为

将PZT制动器应用到自适应结构中的最大优势之一是其巨大的带宽。然而，该材料的滞后性在反应中起着主导作用，并导致热形式的能量耗散。消散的能量使用一个耗散因子进行量化，称作 $\tan \delta$ 。这个数量也与材料非理想的介电性质有关。Vautier和Moheimani（2005）表明，采用电

荷相反的电压来驱动制动器可以减少滞后，并在悬臂梁的实验中论证了这一概念。Sirohi和Chopra（2000a）对PZT-5H制动器在动态激励磁场的反应有着详细的描述。有些学者认为，在一个直流偏磁场下操作压电陶瓷制动器具有正面效果。直流偏磁场可以增加陶瓷片的 $d_{31}$ 值（Kreuger，1967；Li、Cao和Cross，1991）。

图片摘要：该图主要展示 5不同电场下静态自由应变中的漂移。该曲线表示当电场被接通、保持不变和被关闭时的自由应变。
![](images/afecb369060a81457cb02b86e18910843bfb02b2acb1653f6168ce5c9caa37b5.jpg)  
图5不同电场下静态自由应变中的漂移。该曲线表示当电场被接通、保持不变和被关闭时的自由应变

# 2.5 消极行为和介电击穿

电场的大小有两个限制：消极行为和介电击穿。随着沿极化方向电场的增加，压电陶瓷材料最终将发生介电击穿。这种高电场在任何应用中都应该被避免。一个更关键的约束是压电陶瓷的消极现

象。当处于与极化方向相反的高电场中，压电陶瓷将失去其大部分压电特性，这将伴随着大的介电损耗、差的效率和样品尺寸的永久性变化。PZT-5H的直流消极磁场大概在 $5.5\mathrm{kV / cm}$ 。对于交流激励，消极磁场取决于频率，并且会低于直流值。这一趋势被表示为：

$$
E _ {\mathrm {d e p}} = 2. 2 9 2 \times 1 0 ^ {- 5} f ^ {2} - 1. 2 5 5 \times 1 0 ^ {- 2} f + 5. 6 \tag {8}
$$

式中， $E_{\mathrm{dep}}$ 为以 $\mathrm{kV / cm}$ 为单位的直流消极磁场； $f$ 为以 $\mathrm{Hz}$ 为单位的激励频率。在沿着初始极化方向作用一电场可重新定位材料的极化方向，从而撤去消极行为。例如，当PZT-5H片被消极后，可以对其施加几分钟 $7.1\mathrm{kV / cm}$ 的直流电场以进行极化。通过这种方法，可以恢复制动器 $80\% \sim 90\%$ 的原有性能，这可以应用到智能系统中的偶然消极情况。

# 2.6 能量消耗

电源提供的能量使得制动器出现制动器电能增加、制动器和结构的应变能增加、电气和机械损失并从结构中输出功。我们可以方便地将制动器和结构的阻抗看作能源中的净电-机械阻抗。一个无约束的压电陶瓷制动器的主要行为表现为电容性负载。压电陶瓷制动器可以被视为一个具有复杂介电常数的平行板电容器。这种非理想的电容器可模拟为一个简化的等效电路串联一个与理想电容并联的分流电阻。这种能量损失表现为分流电阻的热耗散，耗散因数 $\tan \delta$ 是电容器中能量损耗的一个度量值。压电陶瓷片的电阻抗 $Z$ 可以表示为：

$$
Z = \frac {t _ {\mathrm {c}}}{\mathrm {j} \omega e _ {3 3} ^ {\delta} (1 - \mathrm {j} \tan \delta) A} \tag {9}
$$

式中， $\omega$ 为激励频率； $A$ 为电极的面积； $t_c$ 为压电陶瓷片的厚度（等于电极之间的间隙）； $e_{33}^{\delta}$ 为压电陶瓷材料沿3方向上的介电常数。受小励磁电压的限制，压电陶瓷驱动器的阻抗不能使用LCR仪精确测量。PZT-5H片（ $2^{\prime \prime}\times 1^{\prime \prime}\times 0.01^{\prime \prime}$ ）的 $e_{33}^{\delta}$ 和 $\tan \delta$ 在电场中的变化如图6所示。曲线和实验数据相符， $e_{33}^{\delta}$ 和 $\tan \delta$ 在电场 $E$ 中的变化可以表示为：

$$
K _ {\mathrm {e}} = 5. 3 1 8 7 E ^ {2} - 5. 9 7 5 4 E + 7. 3 2 \tag {10}
$$

$$
\tan \delta = 0. 0 6 6 2 E + 0. 0 3 7 6 \tag {11}
$$

式中， $K_{\mathrm{e}}$ 为 $e_{33}^{8}$ 中的百分增量； $E$ 为以 $\mathrm{kV}_{\mathrm{ms}} / \mathrm{cm}$ 为单位的电场。制动器的电-力阻抗的推导在很多文献中都可以见到（Sirohi和Chopra，2000a；Liang、Sun和Rogers，1993）。使用这种方法，固定在表面的PZT制动器描绘的电流为：

$$
I = \mathrm {j} \omega E b _ {\mathrm {c}} l _ {\mathrm {c}} \left(\frac {d _ {3 1} ^ {2} \bar {Y} _ {1 1} ^ {E} Z _ {\mathrm {A}} \tan (k l c)}{(Z + Z _ {\mathrm {A}}) k l c} + \bar {e} _ {3 3} ^ {\delta} - d _ {3 1} ^ {2} \bar {Y} _ {1 1} ^ {E}\right) \tag {12}
$$

式中， $b_{\mathrm{c}}$ 和 $l_{\mathrm{c}}$ 分别为压电陶瓷片的宽和长； $Z$ 为结构的机械阻抗； $Z_{\mathrm{A}}$ 为制动器的机械阻抗，并由式（13）给出：

$$
Z _ {\mathrm {A}} = - \mathrm {j} \frac {K _ {\mathrm {A}} (1 + \mathrm {j} \eta) k l c}{\omega \tan (k l c)} \tag {13}
$$

式中， $K_{\mathrm{A}}$ 为PZT的静态刚度，由 $b_{\mathrm{c}}t_{\mathrm{c}} / s_{11}^{E}l_{\mathrm{c}}$ 给出； $\eta$ 为制动器的机械损耗因子。因子 $k$ 由式（14）给出：

$$
k ^ {2} = \omega^ {2} \rho / \bar {Y} _ {1 1} ^ {E} \tag {14}
$$

式中， $\overline{Y}_n^k$ 是由式（15）给定的复数：

$$
\bar {Y} _ {1 1} ^ {E} = \frac {1 + \mathrm {j} \eta}{s _ {1 1} ^ {E}} \tag {15}
$$

复介电常数 $e_{33}^{\phi}$ 由式（16）给出：

$$
\bar {e} _ {3 3} ^ {\delta} = e _ {3 3} ^ {\delta} (1 - \mathrm {j} \tan \delta) \tag {16}
$$

图片摘要：该图主要展示 6外加电场下压电陶瓷材料常数的变化。
![](images/a93694188c13f565838d6ab7f954fdd384ac10d74ee2c729d8c95ca58739b8a7.jpg)

图6外加电场下压电陶瓷材料常数的变化  
图片摘要：该图主要展示 6外加电场下压电陶瓷材料常数的变化。
![](images/ae9d04702cddd34ac2c96d97e5900e5e547faf290912af15c0888eb234bc8d7b.jpg)  
（a）介电常数；（b）耗散因数

# 2.7 压电耦合系数 $k_{\mathrm{ij}}$

压电换能器原理上是一个能量转换装置。正向压电效应导致机械能转换成电能，而逆向压电效应将电能转化为机械能。压电耦合系数 $k_{\mathrm{ij}}$ 用于衡量这一能量转换效率，并与材料的电学边界条件有关。例如，沿一个方向开路和短路的依从性关系可以表示为：

$$
s _ {1 1} ^ {D} = s _ {1 1} ^ {E} \left[ 1 - k _ {3 1} ^ {2} \right] = s _ {1 1} ^ {E} \left[ 1 - \frac {d _ {3 1} ^ {2}}{s _ {1 1} ^ {E} e _ {3 3} ^ {\sigma}} \right] \tag {17}
$$

式中， $s_{11}^{D}$ 为材料在常电位移下沿1方向的顺从性； $k_{31}(d_{31} / \sqrt{s_{11}^{D}e_{33}^{\sigma}})$ 为电-机械耦合系数。常电位移条件相当于开路状态，恒定电场条件相当于短路状态。对于一个典型的压电陶瓷PZT-5H， $k_{31}^{2} = 0.15$ 。使用一个简单的一维分析，可以证明，耦合系数的平方是材料的机械能、电能之比：

$$
\frac {U _ {\text {m e c h}}}{U _ {\text {e l e c t}}} = \frac {d _ {3 1} ^ {2}}{s _ {1 1} ^ {E} e _ {3 3} ^ {\sigma}} = k _ {3 1} ^ {2} \tag {18}
$$

# 3 压电陶瓷传感器

在如图2所示的压电陶瓷片中，极化穿过其厚度方向。使用这种材料作为传感器，输入量为机械应力，输出的是电位移或产生的电荷。材料相应的本构关系如图2所示。通过正向压电效应测量压电系数通常比较困难，并且没有基于逆向效应测量准确。这是因为使用一个纯粹的单轴应力非常困难，并且应力产生的一些电荷在测量前会发生泄漏。另外，当采用逆向效应时，就很容易提供一个均匀的电场并且保证样本的零应力状态。对于PZT片来说，其压电系数矩阵 $d^{d}$ 可以表示为：

$$
\pmb {d} ^ {d} = \left[ \begin{array}{c c c c c c} 0 & 0 & 0 & 0 & d _ {1 5} & 0 \\ 0 & 0 & 0 & d _ {2 4} & 0 & 0 \\ d _ {3 1} & d _ {3 2} & d _ {3 3} & 0 & 0 & 0 \end{array} \right] \tag {19}
$$

元素 $d_{\mathrm{ij}}$ 和 $\pmb{d}^{\mathrm{c}}$ 中的元素有相同值。需要注意的是剪应力在1-2平面， $\sigma_6$ 不能够产生任何电力反应。一个压电陶瓷的介电常数矩阵由式（20）给出：

$$
e ^ {\sigma} = \left[ \begin{array}{l l l} e _ {1 1} ^ {\sigma} & 0 & 0 \\ 0 & e _ {2 2} ^ {\sigma} & 0 \\ 0 & 0 & e _ {3 3} ^ {\sigma} \end{array} \right] \tag {20}
$$

对于PZT片，横观各向同性使得 $e_{11}^{\sigma} = e_{22}^{\sigma}$ 。通

常也会使用相对介电常数 $K_{\mathrm{ij}}^{\sigma} = e_{\mathrm{ij}}^{\sigma} / e_{0}$ ，即介电常数和自由空间的介电常数（ $e_0$ ）之比。通常情况下，没有外部电场施加到传感器，并且应力场引起的电位移将产生正向压电效应。一般情况下，产生的电荷 $q$ 与位移 $D_{3}$ 的关系为：

$$
q = \iint_ {D _ {1}} \left[ \begin{array}{l l l} D _ {1} & D _ {2} & D _ {3} \end{array} \right] \cdot \left[ \begin{array}{l} d A _ {1} \\ d A _ {2} \\ d A _ {3} \end{array} \right] \tag {21}
$$

式中， $dA_{1}$ 、 $dA_{2}$ 和 $dA_{3}$ 分别为在2-3面、1-3面和1-2面的电极元件面积。可以看出，所产生的电荷只取决于垂直于位移的电极面积。在PZT片的情况下（图2），只出现了 $D_{3}$ 。电荷 $q$ 与整个传感器电极的电压 $V_{c}$ 和传感器的电容 $C_p$ 相关，即：

$$
V _ {\mathrm {c}} = q / C _ {\mathrm {p}} \tag {22}
$$

因此，通过测量由压电陶瓷材料所产生的电荷，由公式（21）和公式（22）可以计算出材料中的应力。通过这些值，结合材料的特性，便可以计算材料的应变。对于片状压电陶瓷传感器（长度 $l_{\mathrm{c}}$ 、宽度和厚度分别为 $b_{\mathrm{c}}$ 和 $t_{\mathrm{c}}$ ），其电容可表示为：

$$
C _ {\mathrm {p}} = \frac {e _ {3 3} ^ {2} l _ {\mathrm {c}} b _ {\mathrm {c}}}{t _ {\mathrm {c}}} \tag {23}
$$

在单轴应力作用下，应变和电荷增加之间的关系十分简单。然而，对于1-2平面一般性的平面应力情况下，由于 $d^{d}$ 矩阵中 $d_{32}$ 元素的存在，这种关系变得复杂。任何压电材料都可以被用作传感器，下面将描述两种具体的类型。其中一种是典型的压电陶瓷PZT-5H，另一种是压电聚合物薄膜PVDF。

（1）压电陶瓷传感器：压电陶瓷传感器具有大多数陶瓷的特性，即弹性模量高、抗拉强度低、材料较脆。借助于极化过程，材料会在垂直于极化方向上呈现各向同性。对于PZT传感器， $d^{d}$ 和 $e^{\sigma}$ 的值可以通过式（19）和式（20）得出。PZT-5H的典型参数值在表1中已经给出。  
（2）PVDF传感器：PVDF（聚偏二氟）是一种聚合物，由重复长链单体组成（—CH—CF—）。带正电荷的氢离子与氟离子与带负电荷的碳离子使得每个单元都具有内在偶极矩。PVDF膜的制作是从熔融相沿某一特定方向固化，然后再进行极化。拉伸膜的过程，高分子链朝一个特定的方向，因此材料具有压电各向异性，即 $d_{31} \neq d_{32}$ 。拉伸的方向沿着1方向。但是对于小应变，该材料被认为机械各向同性。

压电元件一般被用于传感器和制动器的智能结构系统中（Chopra，2002）。压电元件的一个关键特性是使用压电陶瓷的逆压电效应来驱动结构，并且使用正向压电效应感应结构的变形。通常情况下，压电陶瓷作为制动器，聚合物压电薄膜作为传感材料，也可以使用压电陶瓷传感和制动，如自检测制动器（Inman、Dosch和Garcia，1992）。许多研究人员就是利用压电陶瓷片元件作为可控结构系统的传感器（Qui和Tani，1995），同时也在健康监测中应用（Samuel和Pines，1997）。多项研究已经在离散压电传感器系统（Qui和Tani，1995）、结构与压电式传感器的反馈主动控制（Hanagud、Obal和Calise，1992）和同位传感器与制动器（Inman，Dosch和Garcia，1992；Anderson和Hagood，1994）上进行。已经证明，压电陶瓷的应变变换器和微应变具有线性关系（图7），并且它们的应变灵敏度比相同尺寸的传统电阻应变器高出几个级别。对压电应变速率传感器的研究表明，它同传统的金属箔应变片传感器相比具有优越的抗噪能力。

图7压电陶瓷和电阻应变传感器的比较  
图片摘要：该图主要展示 7压电陶瓷和电阻应变传感器的比较。
![](images/c970dfcfe9659673bdb980a24655909a475c750e489112cf0f27b3f5a4c85c6a.jpg)  
改编自Forward（1980）美国物理学会

# 3.1 基本的传感机制

压电传感器的本构关系[式（2)]可以写为：

$$
D = d ^ {d} \sigma + e ^ {\sigma} E \tag {24}
$$

一个沿其厚度方向极化的压电材料片，如图2所示，可以用来感应在1-2平面的应变或应变率。该传感器在其电极上生成电压，并且通过电子反馈信号进行测量。在大多数应用中，不在传感器上施加电场。对于压电片，无外电场作用时电极的

电位移 $D_{3}$ 由式（25）给出：

$$
D _ {3} = d _ {3 1} \sigma_ {1} + d _ {3 2} \sigma_ {2} + d _ {3 3} \sigma_ {3} \tag {25}
$$

值得注意的是，压电片传感器无法测量剪切应力。因为这种传感器一般固定在结构上， $\sigma_{3} = 0$ 并且只能测量1-2平面的正应力。需要注意的是，式（25）中的应力是压电传感器自身的应力，而并不是其所测量的结构的应力。这些应力是1-2面上由结构转移到压电片上的应变乘以适当的材料弹性模量，并与传感电子器件的电边界条件有关。因此，压电传感器实际上是一种应变传感器，可用于测量结构的表面应变。由式（21）所得的电荷 $q$ 为 $\iint D_3\mathrm{d}x\mathrm{d}y$ ，这些电荷或等效的电流可通过适当的传感器件来收集。由于电流是电荷变化率，故传感器测量的电流实际上是应变的变化率。压电传感器应变或应变率往往形成其他传感器的基本元件，如加速度计、麦克风负载单元和陀螺仪。

# 3.2 信号调理元件

压电片像一个具有大内阻（在 $G\Omega$ 级）的电容器。当被作为传感器使用时，就会产生造成极板上电压的电荷。由于内阻大，这些电荷会在电极上存在一段时间，但是最终都会泄漏。然而，为了准确测量电压，测量装置的输入阻抗应大于压电传感器的阻抗几个数量级。通常情况下，输入阻抗大于 $10^{14}\Omega$ 的静电计可以用来测量这些静态电压。标准的万用表没有提供准确测量或者防止静电荷泄漏的高输入阻抗。此外，动态应变测量和使用标准的数据采集系统会给压电传感器带来更大的挑战。大多数示波器和数据采集系统具有 $1\mathrm{M}\Omega$ 的输入阻抗。解决这些问题需要在压电传感器和测量系统之间使用适当的信号调理电子器件。

信号调节系统的主要目的是提供低输出阻抗信号，同时向压电传感器提供非常高的输入阻抗。有几种方法可以达到此目的。一是使用信号调理电子器件，信号调理电子器件的种类很多，具有不同的复杂性和准确性，大致可被分为三种：电压的测量、电荷的测量和电流的测量。电压的测量是使用电压跟随器，并在测量后对测量值进行校准。第二种方法是使用电荷放大器进行测量，从而可以起到测量应变的功能。第三种方法，电流通过互阻放大器进行测量，从而测量应变率。电荷放大器在商用压电传感器的信号调理中最常用。这些电路的操作理论已由Sirohi和

Chopra（2000b）做了详细描述。

# 3.3 传感器校准

传感器必须在已知的电场中进行校准，从而使应变传感器的测量值与物理应变值相关联。这个校准过程可以确保所测量的电压转换成物理应变时具有较准确的因数。一旦进行了校准，并且各种参数的影响被量化后，该传感器就可以用于测量类似安装条件下任何装置的应变。校准压电传感器的实验装置及过程以及对校正因子的讨论将在下面给出。

# 3.3.1 实验装置

动态弯曲梁装置被用来校准压电传感器。一对PZT片被固定在尺寸为 $280\mathrm{mm}\times 11\mathrm{mm}\times 1.52$ mm的悬臂铝梁底部 $20~\mathrm{mm}$ 处，并且为梁提供一个纯弯曲制动。距离传感器末端 $50~\mathrm{mm}$ 处在梁的表面固定一个传统的箔式应变计，在梁的另一边相同的位置固定一个压电陶瓷（PZT片）传感器，以便使这两个传感器处于相同的应变场中。电阻应变计的读数使用传统信号调理单元，应变使用标准的校准公式计算。对压电陶瓷传感器的输出项进行测量并转换为应变。从 $5\sim 50\mathrm{Hz}$ 进行正弦扫描，并且对两个传感器的传感函数进行比对。

# 3.3.2 校正因子

在对1方向的应变进行推导时，假设其他应变分量的影响可以忽略不计，并且在黏结层上没有电荷损失。然而实际上存在应变的横向分量，并且在有限厚度黏结层中也存在电荷损失。因此，必须综合考虑横向应变和黏结层剪切滞后损失对测量的应变值进行修正。这些校正因子将在下面讨论。
