Repository: C-zj02/CFD-claw

<div align="center">

**English** | [中文](#中文版) | [Français](README_FR.md) | [Русский](README_RU.md) | [हिन्दी](README_HI.md) | [العربية](README_AR.md) | [Português](README_PT.md)

# 🚀 Claude Code Python

**A Complete Python Reimplementation Based on Real Claude Code Source**

*From TypeScript Source → Rebuilt in Python with ❤️*

***
**🔥 Active Development • New Features Weekly 🔥**

</div>

***

## 🎯 What is This?

**Clawd Code** is a **complete Python rewrite** of Claude Code, based on the **real TypeScript source code**.

File: RAG-data/航空金属材料疲劳性能手册001-200.pdf-31c42238-0a15-48e9-b018-5843f3c6fdd9.md (part 8 of 9)
# 航空金属材料
<table><tr><td></td><td>σmax(公斤/毫米2)</td><td colspan="5">N (10^3)</td><td>X</td><td>S</td><td>N50(10^3)</td></tr><tr><td rowspan="10">成组试验</td><td colspan="9">(1) Kt=1 σm=7公斤/毫米^2</td></tr><tr><td>26</td><td>41.5</td><td>48.7</td><td>48.8</td><td></td><td></td><td>4.6647</td><td>0.0404</td><td>46.21</td></tr><tr><td>24</td><td>55.0</td><td>60.8</td><td>63.4</td><td></td><td></td><td>4.7754</td><td>0.0317</td><td>59.62</td></tr><tr><td>22</td><td>65.0</td><td>65.0</td><td>96.0</td><td></td><td></td><td>4.8694</td><td>0.0978</td><td>74.03</td></tr><tr><td>20</td><td>91.0</td><td>110.0</td><td>130.0</td><td>139.0</td><td></td><td>5.0643</td><td>0.0822</td><td>116.0</td></tr><tr><td>18</td><td>108.0</td><td>120.0</td><td>160.0</td><td>170.0</td><td>258.0</td><td>5.1918</td><td>0.1481</td><td>155.5</td></tr><tr><td>16.5</td><td>228.0</td><td>236.0</td><td>250.0</td><td>260.0</td><td>310.0</td><td></td><td></td><td></td></tr><tr><td></td><td>480.0</td><td></td><td></td><td></td><td></td><td>5.4527</td><td>0.1212</td><td>283.6</td></tr><tr><td>15.0</td><td>420.0</td><td>440.0</td><td>590.0</td><td>610.0</td><td></td><td>5.7057</td><td>0.0842</td><td>507.8</td></tr><tr><td>13.5</td><td>770.0</td><td>910.0</td><td>1280</td><td>2400</td><td>2450</td><td>6.1444</td><td>0.2333</td><td>1394</td></tr><tr><td rowspan="4">升降法</td><td>13</td><td>4100</td><td>6200</td><td>7000</td><td></td><td></td><td></td><td></td><td></td></tr><tr><td>12.75</td><td>4650</td><td>7990</td><td>&gt;10000</td><td>&gt;10000</td><td>&gt;10000</td><td colspan="3">指定寿命N=10^7</td></tr><tr><td></td><td>&gt;10000</td><td></td><td></td><td></td><td></td><td colspan="3">σ=12.77公斤/毫米^2</td></tr><tr><td>12.5</td><td>&gt;10000</td><td>&gt;10000</td><td>&gt;10000</td><td></td><td></td><td></td><td></td><td></td></tr><tr><td></td><td>σmax(公斤/毫米2)</td><td colspan="5">N(103)</td><td>X</td><td>S</td><td>N50(103)</td></tr><tr><td rowspan="11">成组试验</td><td colspan="9">(2)Kt=1 σm=14公斤/毫米2</td></tr><tr><td>30</td><td>39.9</td><td>43.8</td><td>46.0</td><td>53.0</td><td>53.0</td><td>4.6708</td><td>0.0537</td><td>46.86</td></tr><tr><td>28.5</td><td>52.0</td><td>54.7</td><td>56.5</td><td>58.0</td><td>59.8</td><td></td><td></td><td></td></tr><tr><td></td><td>66.4</td><td></td><td></td><td></td><td></td><td>4.7614</td><td>0.0364</td><td>57.73</td></tr><tr><td>27</td><td>77.8</td><td>80.0</td><td>87.6</td><td>93.3</td><td>93.6</td><td></td><td></td><td></td></tr><tr><td></td><td>108</td><td></td><td></td><td></td><td></td><td>4.9519</td><td>0.0520</td><td>89.52</td></tr><tr><td>25.5</td><td>67.8</td><td>105</td><td>106</td><td>123</td><td>180</td><td>5.0446</td><td>0.1524</td><td>110.8</td></tr><tr><td>24.0</td><td>130</td><td>136</td><td>180</td><td>190</td><td></td><td>5.1954</td><td>0.0836</td><td>156.8</td></tr><tr><td>22.5</td><td>225</td><td>280</td><td>337</td><td>340</td><td></td><td>5.4646</td><td>0.0844</td><td>291.5</td></tr><tr><td>21.0</td><td>654</td><td>655</td><td>743</td><td>870</td><td></td><td>5.8606</td><td>0.0587</td><td>725.4</td></tr><tr><td>20.0</td><td>1800</td><td>2900</td><td>3100</td><td>3200</td><td></td><td>6.4285</td><td>0.1169</td><td>2682</td></tr><tr><td rowspan="4">升降法</td><td>19.75</td><td>2200</td><td>3960</td><td></td><td></td><td></td><td></td><td></td><td></td></tr><tr><td>19.5</td><td>3900</td><td>5400</td><td>&gt;10000</td><td>&gt;10000</td><td></td><td colspan="3">指定寿命N=10^7</td></tr><tr><td>19.25</td><td>3300</td><td>6130</td><td>8860</td><td>&gt;10000</td><td></td><td colspan="3">σ=19.34公斤/毫米2</td></tr><tr><td>19.0</td><td>&gt;10000</td><td>&gt;10000</td><td></td><td></td><td></td><td></td><td></td><td></td></tr><tr><td rowspan="8">成组试验</td><td colspan="9">(3)Kt=1 σm=21公斤/毫米2</td></tr><tr><td>38</td><td>27.6</td><td>33.1</td><td>38.2</td><td></td><td></td><td>4.5143</td><td>0.0707</td><td>32.68</td></tr><tr><td>35.5</td><td>44.0</td><td>55.8</td><td>55.8</td><td></td><td></td><td>4.7122</td><td>0.0596</td><td>51.55</td></tr><tr><td>33</td><td>55.8</td><td>83.7</td><td>94.8</td><td>94.8</td><td></td><td>4.9057</td><td>0.1091</td><td>80.48</td></tr><tr><td>30</td><td>161</td><td>171</td><td>219</td><td></td><td></td><td>5.2601</td><td>0.0708</td><td>182.0</td></tr><tr><td>28</td><td>370</td><td>630</td><td>654</td><td>784</td><td>889</td><td>5.8053</td><td>0.1457</td><td>638.7</td></tr><tr><td>27</td><td>1240</td><td>1340</td><td>1350</td><td>1690</td><td>1890</td><td></td><td></td><td></td></tr><tr><td></td><td>2670</td><td></td><td></td><td></td><td></td><td>6.2136</td><td>0.1252</td><td>1635</td></tr><tr><td rowspan="5">升降法</td><td>26.75</td><td>1000</td><td></td><td></td><td></td><td></td><td></td><td></td><td></td></tr><tr><td>26.5</td><td>&gt;10000</td><td>2190</td><td></td><td></td><td></td><td colspan="3">指定寿命N=10^7</td></tr><tr><td>26.25</td><td>3100</td><td>3900</td><td>8100</td><td>&gt;10000</td><td></td><td></td><td></td><td></td></tr><tr><td>26.0</td><td>3100</td><td>3600</td><td>&gt;10000</td><td>&gt;10000</td><td>&gt;10000</td><td colspan="3">σ=26.17公斤/毫米2</td></tr><tr><td>25.75</td><td>&gt;10000</td><td>&gt;10000</td><td></td><td></td><td></td><td></td><td></td><td></td></tr><tr><td rowspan="6">成组试验</td><td colspan="9">(4)Kt=2 σm=7公斤/毫米2</td></tr><tr><td>23</td><td>15.0</td><td>16.4</td><td>16.5</td><td>16.6</td><td>16.8</td><td>4.2108</td><td>0.0198</td><td>16.25</td></tr><tr><td>21</td><td>23.4</td><td>24.7</td><td>25.6</td><td></td><td></td><td>4.3901</td><td>0.0196</td><td>24.55</td></tr><tr><td>18</td><td>41.4</td><td>48.7</td><td>49.6</td><td></td><td></td><td>4.6667</td><td>0.0432</td><td>46.42</td></tr><tr><td>15</td><td>90.0</td><td>91.6</td><td>98.0</td><td></td><td></td><td>4.9691</td><td>0.0195</td><td>93.13</td></tr><tr><td>13</td><td>198</td><td>200</td><td>230</td><td></td><td></td><td>5.3198</td><td>0.0364</td><td>208.8</td></tr><tr><td rowspan="5">升降法</td><td>11.25</td><td>1030</td><td></td><td></td><td></td><td></td><td></td><td></td><td></td></tr><tr><td>11.0</td><td>1000</td><td>&gt;10000</td><td></td><td></td><td></td><td colspan="3">指定寿命N=10^7</td></tr><tr><td>10.75</td><td>810</td><td>1660</td><td>2250</td><td>9900</td><td>&gt;10000</td><td></td><td></td><td></td></tr><tr><td>10.5</td><td>&gt;10000</td><td>&gt;10000</td><td></td><td></td><td></td><td colspan="3">σ=10.72公斤/毫米2</td></tr><tr><td>10.25</td><td>&gt;10000</td><td>&gt;10000</td><td>&gt;10000</td><td>&gt;10000</td><td>&gt;10000</td><td></td><td></td><td></td></tr><tr><td colspan="10">(5)Kt=2 σm=14公斤/毫米2</td></tr><tr><td rowspan="5">成组试验</td><td>28</td><td>16.1</td><td>16.4</td><td>16.4</td><td>17.5</td><td>17.9</td><td>4.2265</td><td>0.0202</td><td>16.85</td></tr><tr><td>25</td><td>29.5</td><td>35.9</td><td>40.5</td><td></td><td></td><td>4.5441</td><td>0.0695</td><td>35.00</td></tr><tr><td>22</td><td>65.0</td><td>67.3</td><td>73.2</td><td></td><td></td><td>4.8351</td><td>0.0265</td><td>68.41</td></tr><tr><td>20</td><td>153</td><td>168</td><td>175</td><td></td><td></td><td>5.2177</td><td>0.0299</td><td>165.1</td></tr><tr><td>18.5</td><td>540</td><td>812</td><td>822</td><td>920</td><td></td><td>5.8802</td><td>0.1015</td><td>758.9</td></tr><tr><td rowspan="4">升降法</td><td>17.75</td><td>860</td><td>1300</td><td>1380</td><td>2690</td><td>2980</td><td>6.2184</td><td>0.2279</td><td>1653</td></tr><tr><td>17.5</td><td>1680</td><td>5090</td><td>5360</td><td>&gt;10000</td><td></td><td></td><td></td><td></td></tr><tr><td>17.25</td><td>3200</td><td>3760</td><td>6440</td><td>&gt;10000</td><td>&gt;10000</td><td colspan="3">指定寿命N=10^7σ=17.27公斤/毫米2</td></tr><tr><td>17.0</td><td>&gt;10000</td><td>&gt;10000</td><td>&gt;10000</td><td></td><td></td><td></td><td></td><td></td></tr><tr><td colspan="10">(6)Kt=2 σm=21公斤/毫米2</td></tr><tr><td rowspan="8">成组试验</td><td>33</td><td>15.0</td><td>15.2</td><td>16.4</td><td>21.0</td><td></td><td>4.2237</td><td>0.0678</td><td>16.74</td></tr><tr><td>32</td><td>14.7</td><td>19.6</td><td>20.3</td><td>24.0</td><td></td><td>4.2868</td><td>0.0884</td><td>19.36</td></tr><tr><td>29</td><td>39.0</td><td>40.9</td><td>48.0</td><td>61.4</td><td>66.5</td><td>4.6990</td><td>0.1035</td><td>50.00</td></tr><tr><td>27</td><td>119</td><td>132</td><td>143</td><td></td><td></td><td>5.1172</td><td>0.040</td><td>131.0</td></tr><tr><td>25</td><td>440</td><td>453</td><td>519</td><td>520</td><td>688</td><td></td><td></td><td></td></tr><tr><td></td><td>712</td><td>820</td><td></td><td></td><td></td><td>5.7621</td><td>0.1053</td><td>578.2</td></tr><tr><td>24.5</td><td>983</td><td>1120</td><td>1330</td><td>2160</td><td>2270</td><td></td><td></td><td></td></tr><tr><td></td><td>4000</td><td>7300</td><td>9950</td><td>&gt;10000</td><td></td><td></td><td></td><td>2270</td></tr><tr><td rowspan="5">升降法</td><td>24.25</td><td>1400</td><td>1980</td><td>3210</td><td>3270</td><td>3800</td><td></td><td></td><td></td></tr><tr><td></td><td>&gt;10000</td><td></td><td></td><td></td><td></td><td colspan="3">指定寿命N=10^7σ=24.12公斤/毫米2</td></tr><tr><td>24.0</td><td>8980</td><td>&gt;10000</td><td>&gt;10000</td><td>&gt;10000</td><td>&gt;10000</td><td></td><td></td><td></td></tr><tr><td></td><td>&gt;10000</td><td>&gt;10000</td><td></td><td></td><td></td><td></td><td></td><td></td></tr><tr><td>23.75</td><td>&gt;10000</td><td></td><td></td><td></td><td></td><td></td><td></td><td></td></tr><tr><td colspan="10">(7)Kt=4 σm=7公斤/毫米2</td></tr><tr><td rowspan="6">成组试验</td><td>13.5</td><td>14.9</td><td>15.4</td><td>16.0</td><td>17.5</td><td>26.0</td><td></td><td></td><td></td></tr><tr><td></td><td>27.1</td><td></td><td></td><td></td><td></td><td>4.2760</td><td>0.1171</td><td>18.88</td></tr><tr><td>12</td><td>31.6</td><td>37.0</td><td>39.2</td><td>50.0</td><td>60.0</td><td>4.6276</td><td>0.1105</td><td>42.42</td></tr><tr><td>11</td><td>61.0</td><td>68.0</td><td>76.0</td><td>102</td><td></td><td>4.8768</td><td>0.0961</td><td>75.30</td></tr><tr><td>10</td><td>194</td><td>237</td><td>249</td><td></td><td></td><td>5.3529</td><td>0.0574</td><td>225.4</td></tr><tr><td>9.5</td><td>550</td><td>600</td><td>638</td><td></td><td></td><td>5.7744</td><td>0.0324</td><td>594.8</td></tr><tr><td rowspan="4">升降法</td><td>9.0</td><td>1080</td><td>1890</td><td>1890</td><td>2190</td><td>2570</td><td>6.2673</td><td>0.1419</td><td>1851</td></tr><tr><td>8.9</td><td>920</td><td>960</td><td>2000</td><td>3000</td><td>4000</td><td></td><td></td><td></td></tr><tr><td></td><td>&gt;10000</td><td></td><td></td><td></td><td></td><td colspan="3">指定寿命N=10^7σ=8.84公斤/毫米2</td></tr><tr><td>8.75</td><td>&gt;10000</td><td>&gt;10000</td><td>&gt;10000</td><td>&gt;10000</td><td></td><td></td><td></td><td></td></tr><tr><td colspan="10">(8)Kt=4 σm=14公斤/毫米2</td></tr><tr><td rowspan="7">成组试验</td><td>20</td><td>9.0</td><td>11.2</td><td>12.0</td><td>13.5</td><td>17.0</td><td>4.0887</td><td>0.1019</td><td>12.27</td></tr><tr><td>19</td><td>14.1</td><td>14.8</td><td>15.7</td><td>17.5</td><td>29.0</td><td>4.3008</td><td>0.1794</td><td>19.99</td></tr><tr><td colspan="6">38.4</td><td>4.5988</td><td>0.0575</td><td>39.70</td></tr><tr><td>18</td><td>35.6</td><td>38.2</td><td colspan="3">46.0</td><td>5.1646</td><td>0.0482</td><td>146.0</td></tr><tr><td>17</td><td>125</td><td>146</td><td>156</td><td colspan="2">160</td><td>5.5323</td><td>0.0303</td><td>340.6</td></tr><tr><td>16.5</td><td>310</td><td>340</td><td>349</td><td colspan="2">366</td><td colspan="3" rowspan="5">指定寿命N=107σ=15.67公斤/毫米2</td></tr><tr><td>16.0</td><td>974</td><td>1740</td><td>1840</td><td>2100</td><td>3620</td></tr><tr><td rowspan="3">升降法</td><td>15.75</td><td>1700</td><td>3770</td><td>3900</td><td>4690</td><td>5340</td></tr><tr><td colspan="6">&gt;10000</td></tr><tr><td>15.5</td><td>&gt;10000</td><td>&gt;10000</td><td>&gt;10000</td><td>&gt;10000</td><td>&gt;10000</td></tr><tr><td colspan="10">(9)Kt=4 σm=21公斤/毫米2</td></tr><tr><td rowspan="9">成组试验</td><td>25</td><td>25.6</td><td>31.0</td><td>32.0</td><td>37.0</td><td>38.5</td><td>4.5117</td><td>0.0703</td><td>32.49</td></tr><tr><td>24</td><td>111</td><td>111</td><td>114</td><td colspan="2">145</td><td>5.0772</td><td>0.0564</td><td>119.5</td></tr><tr><td>23.5</td><td>169</td><td>237</td><td>270</td><td colspan="2">274</td><td>5.3679</td><td>0.0976</td><td>233.3</td></tr><tr><td>23</td><td>547</td><td>909</td><td>930</td><td>1000</td><td>1120</td><td>5.9429</td><td>0.1198</td><td>876.8</td></tr><tr><td>22.75</td><td>1000</td><td>1100</td><td>1180</td><td>1300</td><td>1400</td><td>6.0747</td><td>0.0577</td><td>1188</td></tr><tr><td>22.50</td><td>2200</td><td>5390</td><td>&gt;10000</td><td>&gt;10000</td><td>&gt;10000</td><td colspan="3" rowspan="4">指定寿命N=107σ=22.5公斤/毫米2</td></tr><tr><td>&gt;10000</td><td colspan="5">&gt;10000</td></tr><tr><td>22.25</td><td>7370</td><td colspan="4">&gt;10000</td></tr><tr><td>&gt;10000</td><td colspan="5">&gt;10000</td></tr><tr><td colspan="10">(10)Kt=1 σm=0※</td></tr><tr><td rowspan="5">成组试验</td><td>22</td><td>36.1</td><td>37.9</td><td>41.7</td><td colspan="2">47.6</td><td>4.6085</td><td>0.0529</td><td>40.60</td></tr><tr><td>19</td><td>64.0</td><td>67.4</td><td>71.9</td><td colspan="2">74.0</td><td>4.8402</td><td>0.0283</td><td>69.22</td></tr><tr><td>16</td><td>98.0</td><td>111.0</td><td>112.0</td><td colspan="2">129.0</td><td>5.0491</td><td>0.0488</td><td>111.97</td></tr><tr><td>13</td><td>147.0</td><td>165.0</td><td>184.0</td><td colspan="2">186.0</td><td>5.2298</td><td>0.0478</td><td>169.75</td></tr><tr><td>10</td><td>381.0</td><td>381.0</td><td>435.0</td><td colspan="2">437.0</td><td>5.6102</td><td>0.0338</td><td>407.57</td></tr><tr><td rowspan="3">升降法</td><td>7.5</td><td>1080</td><td>1320</td><td>1960</td><td>2100</td><td>3850</td><td colspan="3" rowspan="3">指定寿命N=107σ=7.30公斤/毫米2</td></tr><tr><td>7.25</td><td colspan="5">&gt;10000</td></tr><tr><td>7.00</td><td>&gt;10000</td><td>&gt;10000</td><td>&gt;10000</td><td>&gt;10000</td><td>&gt;10000</td></tr><tr><td></td><td>σmax(公斤/毫米2)</td><td colspan="5">N (10^3)</td><td>X</td><td>S</td><td>N50(10^3)</td></tr><tr><td colspan="10">(11) Kt = 2 σm = 0※</td></tr><tr><td rowspan="5">成组试验</td><td>17</td><td>14.8</td><td>14.9</td><td>20.1</td><td>20.4</td><td>20.4</td><td>4.2532</td><td>0.0744</td><td>17.91</td></tr><tr><td>13</td><td>38.0</td><td>39.5</td><td>41.6</td><td>58.0</td><td>62.2</td><td></td><td></td><td></td></tr><tr><td></td><td>69.7</td><td></td><td></td><td></td><td></td><td>4.6993</td><td>0.1140</td><td>50.04</td></tr><tr><td>10</td><td>64.0</td><td>73.0</td><td>82.8</td><td>102.0</td><td>121.0</td><td>4.9358</td><td>0.1110</td><td>86.26</td></tr><tr><td>8</td><td>139.0</td><td>216.0</td><td>232.0</td><td>262.0</td><td></td><td>5.3153</td><td>0.1200</td><td>206.68</td></tr><tr><td rowspan="6">升降法</td><td>5.25</td><td>600</td><td>1640</td><td></td><td></td><td></td><td></td><td></td><td></td></tr><tr><td>5.0</td><td>3050</td><td>1620</td><td>1120</td><td>3040</td><td>&gt;10000</td><td colspan="3">指定寿命N = 10^7</td></tr><tr><td></td><td>&gt;10000</td><td></td><td></td><td></td><td></td><td></td><td></td><td></td></tr><tr><td>4.75</td><td>1170</td><td>1300</td><td>2210</td><td>5300</td><td>&gt;10000</td><td colspan="3">σ = 4.825公斤/毫米²</td></tr><tr><td></td><td>&gt;10000</td><td>&gt;10000</td><td></td><td></td><td></td><td></td><td></td><td></td></tr><tr><td>4.5</td><td>&gt;10000</td><td>&gt;10000</td><td>&gt;10000</td><td>&gt;10000</td><td></td><td></td><td></td><td></td></tr><tr><td colspan="10">(12) Kt = 4 σm = 0※</td></tr><tr><td rowspan="3">成组试验</td><td>11</td><td>10.2</td><td>10.6</td><td>12.7</td><td>16.5</td><td></td><td>4.0888</td><td>0.0953</td><td>12.27</td></tr><tr><td>9.0</td><td>29.0</td><td>32.2</td><td>37.7</td><td>40.3</td><td></td><td>4.5380</td><td>0.0649</td><td>34.51</td></tr><tr><td>5.0</td><td>154</td><td>155</td><td>263</td><td>283</td><td>293</td><td>5.3433</td><td>0.1419</td><td>220.45</td></tr><tr><td rowspan="6">升降法</td><td>3.5</td><td>4080</td><td></td><td></td><td></td><td></td><td></td><td></td><td></td></tr><tr><td>3.25</td><td>540</td><td>1510</td><td>1850</td><td>3730</td><td>6430</td><td colspan="3">指定寿命N = 10^7</td></tr><tr><td></td><td>&gt;10000</td><td></td><td></td><td></td><td></td><td></td><td></td><td></td></tr><tr><td>3.00</td><td>1310</td><td>1330</td><td>1570</td><td>&gt;10000</td><td>&gt;10000</td><td colspan="3">σ = 3.07公斤/毫米²</td></tr><tr><td></td><td>&gt;10000</td><td>&gt;10000</td><td></td><td></td><td></td><td></td><td></td><td></td></tr><tr><td>2.75</td><td>&gt;10000</td><td>&gt;10000</td><td>&gt;10000</td><td></td><td></td><td></td><td></td><td></td></tr></table>

※

化学成分：

<table><tr><td>成分</td><td>Cu</td><td>Mg</td><td>Mn</td><td>Zn</td><td>Si</td><td>Fe</td><td>Cr</td><td>Al</td></tr><tr><td>含量%</td><td>1.50</td><td>2.50</td><td>0.28</td><td>6.33</td><td>&lt;0.2</td><td>0.45</td><td>0.13</td><td>余量</td></tr></table>

机械性能：

<table><tr><td>σb(公斤/毫米2)</td><td>σ0.2(公斤/毫米2)</td><td>σ10%</td></tr><tr><td>56.35</td><td>50.9</td><td>10.56</td></tr></table>

# 5. 中值S-N曲值

图片摘要：该图主要展示 2 8 1 LC4高强度铝合金板材光滑试件S N曲线。
![](images/808e6b922fde2bfbf4e5407552437674cd271fd9bde84c3eecc013cd8a1012a0.jpg)  
图2-8-1 LC4高强度铝合金板材光滑试件S-N曲线

图片摘要：该图主要展示 2 8 1 LC4高强度铝合金板材光滑试件S N曲线。
![](images/2036604105cfeda5af7a7cd299bab0d41efebad4c673638cd673897b0f9d7d05.jpg)  
图2-8-2 LC4高强度铝合金板材缺口 $(\mathrm{K}_{\mathrm{t}} = 2)$ 试件S-N曲线

图片摘要：该图主要展示 2 8 2 LC4高强度铝合金板材缺口 试件S N曲线。
![](images/3509710fd7e82c96f974379ca92ebe6637a6ad84862a97f343d214f373229fdb.jpg)  
图2-8-3 LC4高强度铝合金板材缺口 $(\mathrm{K}_{\mathrm{t}} = 4)$ 试件S-N曲线

图片摘要：该图主要展示 2 8 3 LC4高强度铝合金板材缺口 试件S N曲线。
![](images/24de63266b92249f5ddcb2257f632795fb048109d5a2ebb2769ee62fec243b82.jpg)  
图2-8-4 LC4高强度铝合金板材试件 $(\sigma_{\mathrm{m}} = 0)$ S-N曲线

图片摘要：该图主要展示 2 8 4 LC4高强度铝合金板材试件 S N曲线。
![](images/902c79eb21fb0ed3513ef8141a7b3f3468543ca70618bd05b51ee478a69cdc96.jpg)  
6. 等寿命曲线  
图2-8-5 LC4高强度铝合金板材光滑试件等寿命曲线

图片摘要：该图主要展示 2 8 5 LC4高强度铝合金板材光滑试件等寿命曲线。
![](images/c1ef88c431ef8d32e09866a7e4ed27e18b8e2f4be7dd3dba1be3149a372b1378.jpg)  
图2-8-6 LC4高强度铝合金板材缺口 $(\mathrm{K}_{\mathrm{t}} = 2)$ 试件等寿命曲线

图片摘要：该图主要展示 2 8 6 LC4高强度铝合金板材缺口 试件等寿命曲线。
![](images/1f8dc7236b7fb61d5f0c7f2eb236d72892925a60fc899d0e34ed378594804d1b.jpg)  
图2-8-7 LC4高强度铝合金板材缺口 $(\mathrm{K}_{\mathrm{t}} = 4)$ 试件等寿命曲线  
试验：国营五七○三厂 洪元祯 施华宪

# 九 LD10CS铝合金棒材（轴向加载）

# 1. 材料

（1）牌号和规格：LD10CS铝合金棒材， $\phi 25$ 毫米，由新风轻合金加工厂生产。炉号：1488  
（2）化学成分：

<table><tr><td>成分</td><td>Cu</td><td>Mn</td><td>Si</td><td>Mg</td><td>Al</td></tr><tr><td>含量%</td><td>4.42</td><td>0.71</td><td>1.04</td><td>0.48</td><td>余量</td></tr></table>

# 2. 试件

（1）取样：纵向取样。  
（2）形状： $\mathbf{K}_{\mathrm{t}} = 1$ 、3，见图3-1-14、图3-1-26。  
（3）热处理：淬火人工时效。  
（4）机械性能：

<table><tr><td>σb 公斤/毫米2</td><td>σ0.2 公斤/毫米2</td><td>δ5 %</td></tr><tr><td>55.2</td><td>46.4</td><td>12.3</td></tr></table>

# 3. 试验条件

（1）疲劳试验机：PLG-2型2吨疲劳试验机。  
（2）加载方式：轴向加载， $\mathbf{R} = 0.1$   
（3）试验频率： $135\mathrm{Hz}$   
（4）试验温度及环境：在室温空气中进行。

# 4. 试验原始数据：

<table><tr><td></td><td>σmax(公斤/毫米2)</td><td colspan="5">N (10^3)</td><td>X</td><td>S</td><td>N50(10^3)</td></tr><tr><td rowspan="14">成组试验升降法</td><td rowspan="3">42</td><td colspan="5">(1) Kt=1 R=0.1</td><td></td><td></td><td></td></tr><tr><td>47.8</td><td>50.6</td><td>51.7</td><td>54.9</td><td>74.4</td><td rowspan="2">4.8409</td><td rowspan="2">0.1565</td><td rowspan="2">69.33</td></tr><tr><td>79.9</td><td>109.5</td><td>119.5</td><td></td><td></td></tr><tr><td rowspan="2">38</td><td>58.7</td><td>82.4</td><td>85.8</td><td>101.0</td><td>110.8</td><td rowspan="2">4.9887</td><td rowspan="2">0.1358</td><td rowspan="2">97.43</td></tr><tr><td>111.8</td><td>160.5</td><td></td><td></td><td></td></tr><tr><td rowspan="2">36</td><td>81.5</td><td>102.8</td><td>169.4</td><td>174.8</td><td>219.1</td><td rowspan="2">5.3734</td><td rowspan="2">0.2719</td><td rowspan="2">236.3</td></tr><tr><td>326.4</td><td>349.8</td><td>372.5</td><td>477.9</td><td>491.0</td></tr><tr><td>33</td><td>301.2</td><td></td><td></td><td></td><td></td><td></td><td></td><td></td></tr><tr><td rowspan="2">32</td><td>401.0</td><td>4827.0</td><td>348.0</td><td>464.5</td><td>336.1</td><td colspan="3">指定寿命N=5×10^5</td></tr><tr><td>218.5</td><td></td><td></td><td></td><td></td><td colspan="3">σ=31.5公斤/毫米^2</td></tr><tr><td rowspan="2">31</td><td>&gt;10000</td><td>&gt;10000</td><td>&gt;10000</td><td>&gt;10000</td><td>441.0</td><td colspan="3">指定寿命N=10^7</td></tr><tr><td>&gt;10000</td><td></td><td></td><td></td><td></td><td colspan="3" rowspan="3">σ=31.0公斤/毫米^2</td></tr><tr><td>30</td><td>208.0</td><td>&gt;10000</td><td>&gt;10000</td><td></td><td></td></tr><tr><td>29</td><td>&gt;10000</td><td></td><td></td><td></td><td></td></tr><tr><td rowspan="8">成组试验升降法</td><td>22</td><td>34.5</td><td>44.2</td><td>57.9</td><td>67.7</td><td>97.4</td><td>4.7530</td><td>0.1728</td><td>56.63</td></tr><tr><td>20</td><td>86.8</td><td>107.9</td><td>154.5</td><td>210.3</td><td>234.7</td><td>5.2160</td><td>0.1988</td><td>164.4</td></tr><tr><td>19</td><td>276.8</td><td>261.7</td><td>312.1</td><td>378.8</td><td>450.8</td><td>5.5007</td><td>0.1189</td><td>316.7</td></tr><tr><td>18</td><td>228.6</td><td>533.0</td><td></td><td></td><td></td><td></td><td></td><td></td></tr><tr><td>17</td><td>238.0</td><td>&gt;1000</td><td>&gt;10000</td><td>340.0</td><td></td><td colspan="3">指定寿命N = 10^6</td></tr><tr><td>16</td><td>505.0</td><td>215.0</td><td>613.0</td><td>&gt;10000</td><td>257.0</td><td colspan="3">σ = 16.4公斤/毫米²</td></tr><tr><td>15</td><td>537.0</td><td>72.0</td><td>293.0</td><td>116.0</td><td></td><td colspan="3">指定寿命N = 10^7</td></tr><tr><td>14</td><td>&gt;10000</td><td>187.0</td><td>&gt;10000</td><td>&gt;10000</td><td>&gt;10000</td><td colspan="3">σ = 15.5公斤/毫米²</td></tr></table>

# 5. 中值$-N曲线

图片摘要：该图主要展示 2 9 1 LD10铝合金棒材S N曲线。
![](images/0f43e8bae09e717104cb9b3733a87cf2d229b3feda4551714248b67f7c15e2eb.jpg)  
图2-9-1 LD10铝合金棒材S-N曲线

# 十 MB15镁合金棒材（旋转弯曲）

# 1. 材料

(1) 牌号和规格: 由新风铝厂生产的挤压 $\phi 20$ 毫米棒材, 炉号 8412, 编号 1B229  
（2）化学成分：

<table><tr><td>成分</td><td>Zn</td><td>Zr</td><td>Mg</td></tr><tr><td>含量%</td><td>5.3</td><td>0.49</td><td>余量</td></tr></table>

# 2. 试件

（1）取样：纵向取样。  
（2）形状： $\mathbf{K}_{\mathrm{t}} = 1$ ，见图3-1-17。  
（3）热处理：热挤压人工时效状态。  
（4）机械性能：

<table><tr><td>σb公斤/毫米2</td><td>δ5%</td></tr><tr><td>33.7~34.1</td><td>17.4~20</td></tr></table>

# 3. 试验条件

（1）疲劳试验机型号：HY型。  
（2）加载方式：旋转弯曲， $\mathbf{R} = -1$   
（3）试验频率：2860次/分。  
（4）试验温度及环境：在室温空气中进行。

# 4. 试验原始数据：

<table><tr><td></td><td>σmax(公斤/毫米2)</td><td colspan="4">N (10^3)</td><td>X</td><td>S</td><td>N50(10^3)</td></tr><tr><td colspan="9">(1) Kt=1 R=-1</td></tr><tr><td>20.3</td><td>18.1</td><td></td><td></td><td></td><td></td><td rowspan="6" colspan="3">指定寿命N=10^7</td></tr><tr><td>18.6</td><td>36.1</td><td></td><td></td><td></td><td></td></tr><tr><td>17.0</td><td>83.7</td><td></td><td></td><td></td><td></td></tr><tr><td>15.3</td><td>258.5</td><td>162.0</td><td></td><td></td><td></td></tr><tr><td>14.6</td><td>747.9</td><td>801.0</td><td>987.0</td><td>945.5</td><td></td></tr><tr><td>13.6</td><td>195.9</td><td>3846.6</td><td>7453.2</td><td></td><td></td></tr><tr><td>13.1</td><td>3758.9</td><td>7472.3</td><td>8041.5</td><td>8020.0</td><td>&gt;10000</td><td rowspan="2" colspan="3">σ=12.8公斤/毫米^2</td></tr><tr><td>12.5</td><td>&gt;10000</td><td></td><td></td><td></td><td></td></tr><tr><td>11.9</td><td>5650.0</td><td>7160.4</td><td>&gt;10000</td><td>&gt;10000</td><td>&gt;10000</td><td></td><td></td><td></td></tr></table>

# 5. 中值S-N曲线

图片摘要：该图主要展示 2 10 1 MB15镁合金棒材光滑试件S N曲线。
![](images/9a0999346ae5ce6f8f6b22959e2aa8320060da048506d93090c65bcbe5913276.jpg)  
图2-10-1 MB15镁合金棒材光滑试件S-N曲线

试验：六二处 殷承维 冯庆祥

# 十一 18Cr2Ni4WA钢棒材（旋转弯曲）

# 1. 材料

（1）牌号和规格：18CrNiWA钢棒， $\phi 18$ 毫米，炉号B9D5178。  
（2）化学成分：

<table><tr><td>成分</td><td>C</td><td>W</td><td>Cr</td><td>Ni</td></tr><tr><td>含量%</td><td>0.18</td><td>0.97</td><td>1.43</td><td>4.09</td></tr></table>

# 2. 试件

（1）取样：纵向取样。  
（2）形状： $\mathbf{K}_{\mathrm{t}} = 2$ ，见图3-1-23。  
（3）热处理： $950^{\circ}\mathrm{C}$ 正火，保温60分钟。 $860^{\circ}\mathrm{C}$ 淬火，保温60分钟。 $540^{\circ}\mathrm{C}$ 回火，保温60分钟。  
（4）机械性能：

<table><tr><td>σb 公斤/毫米2</td><td>δ5 %</td><td>ψ %</td><td>ak 公斤-米/厘米2</td></tr><tr><td>116.8</td><td>18.6</td><td>67.5</td><td>17.4</td></tr></table>

# 3. 试验条件

（1）疲劳试验机：PQ1-6型旋转变弯曲疲劳试验机。  
（2）加载方式：旋转弯曲， $\mathbf{R} = -1$   
（3）试验频率：2880转/分。  
（4）试验温度及环境：在室温空气中进行。

# 4. 试验原始数据：

<table><tr><td></td><td>σmax(公斤/毫米2)</td><td colspan="4">N (10^3)</td><td>X</td><td>S</td><td>N50(10^3)</td></tr><tr><td rowspan="6">成组试验</td><td>49.5</td><td>48.2</td><td>58.0</td><td>64.2</td><td></td><td>4.7513</td><td>0.0631</td><td>56.41</td></tr><tr><td>47</td><td>128.0</td><td>130.0</td><td>135.0</td><td></td><td>5.1171</td><td>0.0119</td><td>131.0</td></tr><tr><td>44.5</td><td>158.7</td><td>225.8</td><td>231.3</td><td></td><td>5.3062</td><td>0.0916</td><td>202.4</td></tr><tr><td>42</td><td>294.2</td><td>348.1</td><td>352.7</td><td></td><td>5.5192</td><td>0.0439</td><td>330.6</td></tr><tr><td>41</td><td>359.1</td><td>491.5</td><td>536.6</td><td></td><td>5.6588</td><td>0.0917</td><td>455.8</td></tr><tr><td>40</td><td>860.0</td><td>948.3</td><td>988.0</td><td>1587.0</td><td>8605.9</td><td></td><td>988.0</td></tr><tr><td rowspan="5">升降法</td><td>38.5</td><td>954.6</td><td>998.2</td><td>1531.6</td><td>&gt;10000</td><td></td><td></td><td>1256.8</td></tr><tr><td>37.0</td><td>1140.9</td><td>1427.1</td><td>&gt;10000</td><td></td><td colspan="3">指定寿命N = 10^7</td></tr><tr><td>36</td><td>&gt;10000</td><td>&gt;10000</td><td>&gt;10000</td><td></td><td colspan="3">σ = 36.8公斤/毫米²</td></tr><tr><td></td><td></td><td></td><td></td><td></td><td colspan="3">指定寿命N = 10^7</td></tr><tr><td></td><td></td><td></td><td></td><td></td><td colspan="3">σ = 55.4公斤/毫米²</td></tr></table>

# 5. 中值S-N曲线

图片摘要：该图主要展示 2 11 1 18Cr2Ni4WA钢棒材缺口 试件S N曲线。
![](images/16e8fd3dcb812cea9ab36cbff053e47afdf1c8093ce2e305e8b5b18c36533d99.jpg)  
图2-11-1 18Cr2Ni4WA钢棒材缺口 $(\mathrm{K}_{\mathrm{t}} = 2)$ 试件S-N曲线

试验：惠阳机械厂 邢延玉

# 十二 40CrNiMoA钢棒材（旋转弯曲）

# 1. 材料

（1）牌号和规格：40CrNiMoA、 $\phi 30$ 毫米  
（2）化学成分：

<table><tr><td>成分</td><td>C</td><td>Mn</td><td>Si</td><td>S</td><td>P</td><td>Ni</td><td>Cr</td><td>Mo</td><td>Cu</td></tr><tr><td>含量%</td><td>0.43</td><td>0.66</td><td>0.30</td><td>0.015</td><td>0.016</td><td>1.52</td><td>0.78</td><td>0.20</td><td>0.05</td></tr></table>

# 2. 试件

（1）取样：纵向取样。工作部分有可见磨削痕迹。  
（2）形状： $\mathbf{K}_{\mathrm{t}} = 1$ ，见图3-1-18。  
（3）热处理： $850^{\circ}\mathrm{C}$ 加热油淬， $600^{\circ}\mathrm{C}$ 回火。  
（4）机械性能：

<table><tr><td>σb 公斤/毫米2</td><td>σs 公斤/毫米2</td><td>δ5 %</td><td>ψ %</td><td>ak 公斤-米/厘米2</td><td>HB</td></tr><tr><td>106.0</td><td>93.5</td><td>17.0</td><td>60.0</td><td>12.75</td><td>197</td></tr></table>

# 3. 试验条件

（1）疲劳试验机：AMSLERB133型旋转变曲疲劳试验机。  
（2）加载方式：悬臂旋转弯曲 $\mathbf{R} = -1$   
（3）试验频率：3000次/分。  
（4）试验温度及环境：在室温空气中进行。

# 4. 试验原始数据：

<table><tr><td rowspan="2"></td><td rowspan="2">σmax(公斤/毫米2)</td><td colspan="5">N (10^3)</td><td rowspan="2">X</td><td rowspan="2">S</td><td rowspan="2">N50(10^3)</td></tr><tr><td colspan="2">Kt=1</td><td colspan="3">R=-1</td></tr><tr><td rowspan="9">成组试验</td><td>77.8</td><td>25.5</td><td>29.2</td><td>29.3</td><td>36.1</td><td></td><td>4.4741</td><td>0.0623</td><td>29.79</td></tr><tr><td>72.4</td><td>41.41</td><td>45.43</td><td>49.85</td><td>67.03</td><td>67.18</td><td></td><td></td><td></td></tr><tr><td></td><td>72.37</td><td>75.70</td><td>78.23</td><td>75.73</td><td>90.24</td><td>4.8092</td><td>0.1125</td><td>64.45</td></tr><tr><td>66.7</td><td>81.48</td><td>81.52</td><td>106.2</td><td>107.3</td><td>108.2</td><td></td><td></td><td></td></tr><tr><td></td><td>135.8</td><td>147.6</td><td>150.1</td><td>170.0</td><td>189.8</td><td>5.0900</td><td>0.1271</td><td>123.03</td></tr><tr><td>60</td><td>127.1</td><td>137.6</td><td>227.5</td><td>234.0</td><td>248.0</td><td></td><td></td><td></td></tr><tr><td></td><td>251.4</td><td>277.0</td><td>277.2</td><td>285.4</td><td>299.4</td><td></td><td></td><td></td></tr><tr><td></td><td>309.8</td><td>325.5</td><td>347.4</td><td>348.5</td><td>416.5</td><td></td><td></td><td></td></tr><tr><td></td><td>427.5</td><td>461.8</td><td>493.6</td><td>661.8</td><td>690.4</td><td>5.4968</td><td>0.1881</td><td>313.91</td></tr><tr><td rowspan="6">升降法</td><td>57.5</td><td>640.34</td><td></td><td></td><td></td><td></td><td></td><td></td><td></td></tr><tr><td>56.0</td><td>&gt;10000</td><td>857.86</td><td></td><td></td><td></td><td colspan="3">指定寿命N=10^7</td></tr><tr><td>54.5</td><td>113.12</td><td>&gt;10000</td><td>941.75</td><td></td><td></td><td></td><td></td><td></td></tr><tr><td>53.0</td><td>267.3</td><td>1623.0</td><td>1417.0</td><td>&gt;10000</td><td>&gt;10000</td><td colspan="3">-σ=53.41公斤/毫米²</td></tr><tr><td>51.5</td><td>701.15</td><td>&gt;10000</td><td>&gt;10000</td><td>&gt;10000</td><td></td><td></td><td></td><td></td></tr><tr><td>50.0</td><td>&gt;10000</td><td></td><td></td><td></td><td></td><td></td><td></td><td></td></tr></table>

# 5. 中值S-N曲线

图片摘要：该图主要展示 2 12 1 40CrNiMoA钢棒材光滑试件S N曲线。
![](images/61abd14cfe3f614914f6407ada0d845bd3f1d4b9fab1cfbac0994895e1d01fec.jpg)  
图2-12-1 40CrNiMoA钢棒材光滑试件S-N曲线

试验：北京航空学院 范世民

黎明机械厂 曲晏生等

# 十三 $40\mathrm{CrNiMoA}$ 钢棒材（旋转变曲）

# 1. 材料

（1）牌号和规格：40CrNiMoA钢棒材 $\phi 22$ 毫米  
（2）化学成分：

<table><tr><td>成分</td><td>C</td><td>Mn</td><td>Si</td><td>S</td><td>P</td><td>Cr</td><td>Ni</td><td>Cu</td><td>Mo</td></tr><tr><td>含量%</td><td>0.39</td><td>0.63</td><td>0.24</td><td>0.007</td><td>0.021</td><td>0.77</td><td>1.53</td><td>0.03</td><td>0.21</td></tr></table>

# 2. 试件

（1）取样：纵向取样。  
（2）形状： $\mathbf{K}_{\mathrm{t}} = 1,2,3$ ，见图3-1-17、图3-1-23、图3-1-29。  
（3）热处理： $850^{\circ}\mathrm{C}$ 保温50分钟，油冷， $580^{\circ}\mathrm{C}$ 回火50分钟，水冷。  
（4）机械性能：

<table><tr><td>σb 公斤/毫米2</td><td>σs 公斤/毫米2</td><td>δ5 %</td><td>ψ %</td><td>ak 公斤-米/厘米2</td><td>HB(φ 毫米)</td></tr><tr><td>107</td><td>96.5</td><td>17</td><td>64.5</td><td>17.1</td><td>3.4</td></tr></table>

# 3. 试验条件

（1）疲劳试验机：HY型旋转变曲疲劳试验机。  
（2）加载方式：旋转弯曲， $\mathbf{R} = -1$   
（3）试验频率：2860转/分。  
（4）试验温度及环境：在室温空气中进行。

# 4. 试验原始数据：

<table><tr><td></td><td>σmax(公斤/毫米2)</td><td colspan="5">N (10^3)</td><td>X</td><td>S</td><td>N50(10^3)</td></tr><tr><td rowspan="7">成组试验升降法</td><td>69</td><td>40.04</td><td>51.48</td><td>82.94</td><td>85.8</td><td>100.1</td><td>4.8330</td><td>0.1683</td><td>68.08</td></tr><tr><td>65</td><td>97.24</td><td>114.4</td><td>128.7</td><td>200.2</td><td>228.8</td><td>5.1634</td><td>0.1599</td><td>145.7</td></tr><tr><td>61</td><td>214.5</td><td>228.8</td><td>234.5</td><td>257.4</td><td>286.0</td><td>5.3856</td><td>0.0487</td><td>243.0</td></tr><tr><td>59.5</td><td>128.7</td><td></td><td></td><td></td><td></td><td colspan="3">指定寿命N = 10^7</td></tr><tr><td>58</td><td>263.1</td><td>586.3</td><td>114.4</td><td>228.8</td><td>&gt;10000</td><td colspan="3">σ = 56.8公斤/毫米²</td></tr><tr><td>56.5</td><td>&gt;10000</td><td>457.6</td><td>&gt;10000</td><td>511.94</td><td>429.0</td><td colspan="3">指定寿命N = 5×10^5</td></tr><tr><td>55</td><td>&gt;10000</td><td>&gt;10000</td><td>&gt;10000</td><td>&gt;10000</td><td></td><td colspan="3">σ = 57.7公斤/毫米²</td></tr><tr><td colspan="10">(2) Kt=2 R=-1</td></tr><tr><td rowspan="6">成组试验</td><td rowspan="2">40</td><td>57.2</td><td>71.5</td><td>85.8</td><td>143.0</td><td>143.0</td><td rowspan="2">5.0047</td><td rowspan="2">0.1802</td><td rowspan="2">101.1</td></tr><tr><td>148.7</td><td></td><td></td><td></td><td></td></tr><tr><td rowspan="2">37</td><td>85.8</td><td>85.8</td><td>91.52</td><td>157.3</td><td>179.6</td><td rowspan="2">5.1789</td><td rowspan="2">0.2526</td><td rowspan="2">151.0</td></tr><tr><td>243.1</td><td>386.1</td><td></td><td></td><td></td></tr><tr><td rowspan="2">34</td><td>154.4</td><td>171.6</td><td>203.1</td><td>245.96</td><td>291.72</td><td rowspan="2">5.4853</td><td rowspan="2">0.2598</td><td rowspan="2">305.7</td></tr><tr><td>437.6</td><td>526.2</td><td>858.0</td><td></td><td></td></tr><tr><td rowspan="4">升降法</td><td>33</td><td>&gt;10000</td><td>343.2</td><td></td><td></td><td></td><td colspan="3">指定寿命N=10^7</td></tr><tr><td>32</td><td>614.9</td><td>&gt;10000</td><td>700</td><td></td><td></td><td colspan="3">σ=31.38公斤/毫米^2</td></tr><tr><td>31</td><td>557.7</td><td>&gt;10000</td><td>&gt;10000</td><td>1458.6</td><td>909.5</td><td colspan="3">指定寿命N=9×10^5</td></tr><tr><td>30</td><td>&gt;10000</td><td>&gt;10000</td><td>&gt;10000</td><td>&gt;10000</td><td></td><td colspan="3">σ=31.7公斤/毫米^2</td></tr><tr><td colspan="10">(3) Kt=3 R=-1</td></tr><tr><td rowspan="4">成组试验</td><td>28</td><td>100.1</td><td>128.7</td><td>157.3</td><td>228.8</td><td></td><td>5.1666</td><td>0.1516</td><td>146.7</td></tr><tr><td>26</td><td>148.7</td><td>200.2</td><td>243.1</td><td>317.5</td><td>371.8</td><td>5.3863</td><td>0.1582</td><td>243.4</td></tr><tr><td>24</td><td>314.6</td><td>323.2</td><td>411.8</td><td>486.2</td><td>509.1</td><td>5.6441</td><td>0.1328</td><td>440.7</td></tr><tr><td></td><td>706.4</td><td></td><td></td><td></td><td></td><td>5.8995</td><td>0.1489</td><td>793.4</td></tr><tr><td rowspan="5">升降法</td><td>22.4</td><td>543.4</td><td>569.1</td><td>852.3</td><td>1029.6</td><td>1158.3</td><td colspan="3">指定寿命N=10^7</td></tr><tr><td>21.8</td><td>&gt;10000</td><td>459.6</td><td>&gt;10000</td><td>&gt;10000</td><td>1101.0</td><td colspan="3" rowspan="4">σ=21.34公斤/毫米^2</td></tr><tr><td>21.2</td><td>715.0</td><td>&gt;10000</td><td>&gt;10000</td><td></td><td></td></tr><tr><td>20.6</td><td>414.7</td><td>&gt;10000</td><td>&gt;10000</td><td></td><td></td></tr><tr><td>20</td><td>&gt;10000</td><td>&gt;10000</td><td></td><td></td><td></td></tr></table>

# 5. 中值S-N曲线

图片摘要：该图主要展示 2 13 1 40CrNiMoA钢棒材S N曲线。
![](images/fa01c9156fb9c8b97f468e213cc628eb5df1f007ff30e9c2fcc7318551c75c56.jpg)  
图2-13-1 40CrNiMoA钢棒材S-N曲线

试验：黎明机械厂 曲晏生 马书盛

# 十四 $40\mathrm{CrNiMoA}$ 钢棒材（轴向加载）

# 1. 材料

# （1）牌号和规格：

大连钢厂生产的40CrNiMoA钢棒， $\phi 180$ 毫米，炉号：4B63-13。

# （2）化学成分：

<table><tr><td>成分</td><td>C</td><td>Cr</td><td>Ni</td><td>Mo</td></tr><tr><td>含量%</td><td>0.38</td><td>0.74</td><td>1.57</td><td>0.19</td></tr></table>

# 2. 试件

（1）取样：一组纵向取样，一组横向取样。  
（2）形状： $\mathbf{K}_{\mathrm{t}} = 1$ ，3，见图3-1-14、图3-1-26。  
（3）热处理： $850^{\circ}\mathrm{C}$ 保温50分钟， $570^{\circ}\mathrm{C}$ 回火50分钟，油冷。  
（4）机械性能：

<table><tr><td colspan="2">σb公斤/毫米2</td><td colspan="2">σ0.2公斤/毫米2</td><td colspan="2">δ5%</td></tr><tr><td>纵向</td><td>横向</td><td>纵向</td><td>横向</td><td>纵向</td><td>横向</td></tr><tr><td>119.0</td><td>119.5</td><td>114.8</td><td>113.5</td><td>15.6</td><td>15.3</td></tr></table>

# 3. 试验条件

（1）疲劳试验机：AMSLER422型10吨高频疲劳试验机。  
（2）加载方式：轴向加载， $\mathbf{R} = 0.1$   
（3）试验频率： $142\mathrm{Hz}$   
（4）试验温度及环境：在室温空气中进行。

# 4. 试验原始数据：

<table><tr><td></td><td>σmax(公斤/毫米2)</td><td colspan="5">N (10^3)</td><td>X</td><td>S</td><td>N50(10^3)</td></tr><tr><td rowspan="5">成组试验升降法</td><td>115</td><td>523.0</td><td>673.0</td><td>851.0</td><td></td><td></td><td>5.8255</td><td>0.1057</td><td>669.1</td></tr><tr><td>108</td><td>219.0</td><td></td><td></td><td></td><td></td><td></td><td></td><td></td></tr><tr><td>106</td><td>726</td><td>474.0</td><td>1101.0</td><td>&gt;10000</td><td></td><td colspan="3">指定寿命N = 10^7</td></tr><tr><td>104</td><td>&gt;10000</td><td>&gt;10000</td><td>&gt;10000</td><td>3321.0</td><td>&gt;10000</td><td colspan="3">σ = 105公斤/毫米^2</td></tr><tr><td>102</td><td>&gt;10000</td><td></td><td></td><td></td><td></td><td></td><td></td><td></td></tr><tr><td></td><td>σmax(公斤/毫米2)</td><td colspan="5">N(103)</td><td>X</td><td>S</td><td>N50(103)</td></tr><tr><td rowspan="8">成组试验升降法</td><td colspan="9">(2)Kt=1 R=0.1 (横向)</td></tr><tr><td>115</td><td>50.0</td><td>63.0</td><td>121.0</td><td>137.0</td><td>179.0</td><td>4.9941</td><td>0.2346</td><td>98.65</td></tr><tr><td>110</td><td>84.0</td><td>91.0</td><td>103.0</td><td>207.0</td><td></td><td>5.0530</td><td>0.1790</td><td>113.0</td></tr><tr><td>105</td><td>314.0</td><td>351.0</td><td>508.0</td><td>572.0</td><td></td><td>5.6264</td><td>0.1249</td><td>423.0</td></tr><tr><td>92</td><td>705.0</td><td>331.0</td><td></td><td></td><td></td><td></td><td></td><td></td></tr><tr><td>90</td><td>&gt;10000</td><td>6534.0</td><td>&gt;10000</td><td></td><td></td><td colspan="3">指定寿命N=10^7</td></tr><tr><td>88</td><td>531.0</td><td>591.0</td><td>&gt;10000</td><td></td><td></td><td colspan="3">-σ=89.1公斤/毫米²</td></tr><tr><td>86</td><td>&gt;10000</td><td>&gt;10000</td><td></td><td></td><td></td><td></td><td></td><td></td></tr><tr><td rowspan="11">成组试验升降法</td><td colspan="9">(3)Kt=3 R=0.1 (纵向)</td></tr><tr><td>50</td><td>22.5</td><td>30.0</td><td>31.0</td><td>36.5</td><td></td><td>4.4707</td><td>0.0874</td><td>29.56</td></tr><tr><td>45</td><td>57.5</td><td>60.0</td><td>60.3</td><td>63.5</td><td></td><td>4.7802</td><td>0.0177</td><td>60.28</td></tr><tr><td>40</td><td>73.3</td><td>82.0</td><td>90.0</td><td>118.0</td><td></td><td>4.9513</td><td>0.0883</td><td>89.39</td></tr><tr><td>38</td><td>76.0</td><td>81.0</td><td>105.0</td><td>275.0</td><td></td><td>5.0625</td><td>0.2585</td><td>105.5</td></tr><tr><td>35</td><td>135.0</td><td>186.0</td><td>187.0</td><td></td><td></td><td>5.2239</td><td>0.0810</td><td>167.5</td></tr><tr><td>33</td><td>93.0</td><td>165.0</td><td>273.0</td><td></td><td></td><td>5.2074</td><td>0.2340</td><td>161.2</td></tr><tr><td>32</td><td>163.0</td><td>180.0</td><td>210.0</td><td></td><td></td><td>5.2630</td><td>0.0554</td><td>183.3</td></tr><tr><td>30</td><td>4284.0</td><td>4490.0</td><td>4433.0</td><td></td><td></td><td></td><td></td><td></td></tr><tr><td>29</td><td>&gt;10000</td><td>3311.0</td><td>&gt;10000</td><td>393.0</td><td>310.0</td><td colspan="3">指定寿命N=10^7</td></tr><tr><td>28</td><td>&gt;10000</td><td>&gt;10000</td><td></td><td></td><td></td><td colspan="3">-σ=29.0公斤/毫米²</td></tr><tr><td rowspan="9">成组试验升降法</td><td colspan="9">(4)Kt=3 R=0.1 (横向)</td></tr><tr><td>50</td><td>20.0</td><td>27.0</td><td>34.0</td><td>37.0</td><td></td><td>4.4580</td><td>0.1196</td><td>28.71</td></tr><tr><td>45</td><td>33.0</td><td>58.0</td><td></td><td></td><td></td><td></td><td></td><td></td></tr><tr><td>40</td><td>99.0</td><td>131.0</td><td>131.0</td><td></td><td></td><td>5.0767</td><td>0.0702</td><td>119.3</td></tr><tr><td>35</td><td>174.0</td><td>175.0</td><td>207.0</td><td>301.0</td><td></td><td>5.3195</td><td>0.1116</td><td>208.7</td></tr><tr><td>33</td><td>4506.0</td><td>5862.0</td><td></td><td></td><td></td><td></td><td></td><td></td></tr><tr><td>31</td><td>850.0</td><td>956.0</td><td></td><td></td><td></td><td></td><td></td><td></td></tr><tr><td>30</td><td>&gt;10000</td><td>330.0</td><td>&gt;10000</td><td>940.0</td><td>658.0</td><td colspan="3">指定寿命N=10^7</td></tr><tr><td>29</td><td>&gt;10000</td><td>&gt;10000</td><td></td><td></td><td></td><td colspan="3">-σ=29.9公斤/毫米²</td></tr></table>

# 5. 中值S-N曲线

图片摘要：该图主要展示 2 14 1 40CrNiMoA钢棒材光滑试件S N曲线。
![](images/60a234e358329fb97df462c902928ef87af7dad40d31e961b697708220777909.jpg)  
图2-14-1 40CrNiMoA钢棒材光滑试件S-N曲线

图片摘要：该图主要展示 2 14 1 40CrNiMoA钢棒材光滑试件S N曲线。
![](images/199dbaf035724f0954573db0efb205acf282abb358e111be0e039e5e3fd07490.jpg)  
图2-14-2 40CrNiMoA钢棒材缺口 $(\mathrm{K}_{\mathrm{t}} = 3)$ 试件S-N曲线

试验：红原锻铸厂 乔文玉 孙铁辉

# 十五 GC-4钢棒材（轴向加载）

# 1. 材料

（1）牌号和规格：大冶钢厂生产，GC-4电渣钢， $\phi 42$ 毫米热轧钢棒。炉号：85601  
（2）化学成份：

<table><tr><td>成分</td><td>C</td><td>Cr</td><td>Mn</td><td>Si</td><td>Mo</td><td>V</td><td>S</td><td>P</td></tr><tr><td>含量%</td><td>0.42</td><td>1.23</td><td>1.04</td><td>1.33</td><td>0.51</td><td>0.09</td><td>0.004</td><td>0.008</td></tr></table>

# 2. 试件

（1）取样：纵向取样，将原材料 $\phi 42$ 毫米棒改锻成 $\phi 27$ 毫米棒材。  
（2）形状： $\mathbf{K}_{\mathrm{t}} = 1,3$ ，见图3—1—14、图3—1—15、图3—1—26、图3—1—28。

（3）热处理：

$①$ $920^{\circ}C$ 加热， $180^{\circ}C$ 硝盐槽中等温1小时， $260^{\circ}C$ 回火 $4\sim 6$ 小时。  
$②$ $920^{\circ}C$ 加热， $300^{\circ}C$ 硝盐槽中等温1小时，空冷。

（4）机械性能：

<table><tr><td>热处理工艺</td><td>σb
公斤/毫米²</td><td>σ0.2
公斤/毫米²</td><td>δs
%</td><td>ψ
%</td><td>HRC
公斤/毫米²</td></tr><tr><td>①</td><td>201.2</td><td>162.8</td><td>10.7</td><td>42.1</td><td>52.9</td></tr><tr><td>②</td><td>193.0</td><td>141.5</td><td>13.0</td><td>43.0</td><td>51.6</td></tr></table>

# 3. 试验条件

（1）疲劳试验机：红山414JT型10吨液压伺服疲劳试验机，ZD型20吨液压疲劳试验机，AMSLER1478型10吨高频疲劳试验机。  
（2）加载方式：轴向加载， $\mathbf{R} = -1$ 、0.1。  
（3）试验频率：900次/分，600次/分， $130\mathrm{Hz}$   
（4）试验温度及环境：在室温空气中进行。

# 4. 试验原始数据：
