Repository: C-zj02/CFD-claw

<div align="center">

**English** | [中文](#中文版) | [Français](README_FR.md) | [Русский](README_RU.md) | [हिन्दी](README_HI.md) | [العربية](README_AR.md) | [Português](README_PT.md)

# 🚀 Claude Code Python

**A Complete Python Reimplementation Based on Real Claude Code Source**

*From TypeScript Source → Rebuilt in Python with ❤️*

***
**🔥 Active Development • New Features Weekly 🔥**

</div>

***

## 🎯 What is This?

**Clawd Code** is a **complete Python rewrite** of Claude Code, based on the **real TypeScript source code**.

File: RAG-data/飞机设计手册_第3册_材料(上).pdf-54954277-eebe-4c95-a16a-63bea705142d.md (part 8 of 12)
续表 6-2  
<table><tr><td colspan="2">塑料名称</td><td>包装</td><td>贮存</td><td>运输</td></tr><tr><td>聚乙烯塑料</td><td>低密度聚乙烯树脂高密度聚乙烯树脂</td><td>用重包装聚乙烯薄膜袋、内衬塑料袋的聚丙烯编织袋或其他聚乙烯复合纸袋包装,包装袋的封口应保证在运输、贮存时产品不被污染,包装袋要能防潮、防尘</td><td>应贮存在有消防措施、清洁、干燥、防止日光直射的仓库内</td><td>不得曝晒、雨淋,不得与沙土、金属、煤等混合装运,不与易燃品混装,车厢要干净</td></tr><tr><td rowspan="2">聚丙烯塑料</td><td>聚丙烯树脂</td><td>用内衬塑料袋的编织袋包装,包装袋的封口应保证树脂在运输中不被污染、外漏</td><td>贮存在干燥、通风、清洁的库房内,不同牌号和等级的产品分批保管和发运</td><td>采用干燥、清洁,能保证树脂不受污染的运输工具</td></tr><tr><td>聚丙烯管材</td><td></td><td>距热源不得少于1m,不要曝晒,存放期不超过一年</td><td>运输过程中不得受到剧烈撞击、抛掷、日晒</td></tr><tr><td rowspan="3">聚苯乙烯塑料</td><td>聚苯乙烯树脂</td><td>用内层为聚乙烯薄膜袋、外套以聚丙烯编织袋</td><td>不得直接在阳光下曝晒或雨淋,不能与污染物堆放在一起,不能和易燃品在一起,仓库要干净</td><td>运输车应有顶盖和篷布,车厢要干净</td></tr><tr><td>ABS树脂</td><td>包装袋内层为聚乙烯薄膜袋,外层用编织袋</td><td>仓库应干净、干燥、通风,远离火源,严禁混入杂质</td><td>运输车应有顶棚,清洁,没有易燃、易挥发的有机溶剂</td></tr><tr><td>ABS挤出板材</td><td>板厚在3mm以下的每20块为一包装,3mm以上的为每10块一包装。板材中间以白纸隔衬,用塑料薄膜包装,用无水胶纸封好,用塑料捆扎绳扎牢</td><td>保存在室温干燥的仓库内,应远离热源,避免日光直射或雨淋。贮存期自生产之日起不超过一年为宜</td><td>板材在运输时,要严防污染、重压和机械损伤,保证包装的完整</td></tr><tr><td rowspan="4">聚氯乙烯塑料</td><td>硬聚氯乙烯板材</td><td>用草袋或其他材料包装</td><td>一般保存在低于40℃的仓库内,距热源不小于1m</td><td>不能使板材受到扔掷、冲击、日晒、雨淋</td></tr><tr><td>软聚氯乙烯板材</td><td>用塑料袋或其他材料包装</td><td>贮存在干燥、清洁、低于40℃的仓库内,距热源不小于1m,贮存期不超过一年</td><td>不能使板材受到扔掷、冲击、日晒、雨淋</td></tr><tr><td>硬聚氯乙烯管材</td><td>用草绳捆扎</td><td>平放在不超过40℃的仓库或简易棚内,距热源不小于1m</td><td>运输时不应受到剧烈冲击、抛掷、日晒、雨淋</td></tr><tr><td>软聚氯乙烯管</td><td>用纸箱或其他材料盘卷包装</td><td>应放在不超过40℃的库房内,距热源不小于1m</td><td>不能受剧烈的撞击、抛掷、雨淋、日晒</td></tr></table>

续表 9-77  

<table><tr><td colspan="2">塑料名称</td><td>包装</td><td>贮存</td><td>运输</td></tr><tr><td rowspan="6">聚四氟乙烯塑料</td><td>聚四氟乙烯树脂</td><td>包装在内衬密封的聚乙烯薄膜袋,外套聚氯乙烯塑料袋</td><td>贮存在特别清洁、阴凉、干燥的仓库内,以防尘土、水汽等杂质引入及树脂产生结团现象</td><td>轻放轻拿,避免剧烈震动、日晒、雨淋</td></tr><tr><td>聚四氟乙烯板材</td><td>用塑料薄膜袋包装,放在纸板箱或木箱内</td><td>板材应成包装状态贮存于清洁、干燥的仓库内</td><td>运输时防止撞击、受压及日晒、雨淋</td></tr><tr><td>聚四氟乙烯管材</td><td>管子成平直或盘状装入塑料薄膜袋中,然后放入纸箱或木箱中</td><td>成包装状态贮存在不受阳光直射的清洁库房内</td><td>防止撞击</td></tr><tr><td>聚四氟乙烯棒材</td><td>用塑料薄膜包装放在木箱或纸箱内</td><td>棒材成包装状态贮存在库房内</td><td>防止撞击和受压</td></tr><tr><td>聚四氟乙烯薄膜</td><td>薄膜紧缠在内径ø75mm的筒上,每卷薄膜应包玻璃纸或装入塑料袋,再整齐地放入纸箱或木箱内</td><td>薄膜以包装状态保存在不受阳光直射的清洁库房内</td><td>防止撞击和日晒、雨淋</td></tr><tr><td>聚四氟乙烯生料带</td><td>生料带整齐地卷缠在塑料管或纸管上,装入塑料袋,再放入木箱或纸箱中</td><td>以包装状态贮存在清洁、阴凉的库房内,不受阳光直射及火焰烘烤</td><td>不得受潮,防止撞击、日晒、雨淋</td></tr><tr><td rowspan="7">聚酰胺塑料</td><td>尼龙66</td><td>装入塑料薄膜袋中,外衬以牛皮纸袋</td><td>贮存在干燥处</td><td>防止纸袋破碎及受潮</td></tr><tr><td>防老化尼龙66</td><td>装入塑料薄膜袋中,外用聚丙烯编织袋</td><td>贮存在清洁、干燥、通风良好及避光的仓库内</td><td>运输车干净、干燥、避光、防雨</td></tr><tr><td>玻璃纤维增强尼龙610</td><td>包装于内衬塑料薄膜袋、外套编织袋的袋中</td><td>避免受潮、受污染,不得在阳光下曝晒和露天存放</td><td>不要与易燃、腐蚀物品一起存放,避免受潮和阳光曝晒</td></tr><tr><td>聚酰胺1010树脂</td><td>树脂应装于塑料袋中,外用三层牛皮纸或塑料编织袋包装</td><td>应放在清洁、干燥的库房内</td><td>保持车厢清洁、干燥</td></tr><tr><td>玻璃纤维增强尼龙1010</td><td>包装用塑料薄膜袋,再放入木箱</td><td>应放在清洁、干净的库房内</td><td>保持尼龙塑料不受潮且干净</td></tr><tr><td>炭黑尼龙1010</td><td>装入塑料袋,外用三层牛皮纸包装</td><td>应放在清洁、干燥的仓库内</td><td>避免受潮、雨淋、曝晒</td></tr><tr><td>尼龙1010管</td><td>按规格用绳捆扎,供外地用户的需用草包、草绳包紧</td><td>应放在清洁、干燥、不受阳光直射的库房内</td><td>运输时不应受到强烈撞击、抛摔</td></tr><tr><td>聚甲醛塑料</td><td>聚甲醛</td><td>包装于塑料袋中,外用四层牛皮纸或塑料编织袋包装</td><td>应放在清洁、干燥、不受阳光直射的库房内</td><td>避免日晒、雨淋</td></tr></table>

续表 9-79  

<table><tr><td colspan="2">塑料名称</td><td>包装</td><td>贮存</td><td>运输</td></tr><tr><td rowspan="2">酚醛塑料</td><td>酚醛模塑料</td><td>应包装在衬有塑料袋的铁桶、木桶、编织袋或其他包装袋中</td><td>应贮存在通风、干燥的室内,温度不超过35℃,不得靠近火源、暖气或受阳光直射。贮存期从制造日起铁桶为二年,木桶、编织袋或其他包装为一年</td><td>运输时应避免受潮、受热、受污染和包装破坏</td></tr><tr><td>酚醛玻璃纤维增强塑料</td><td>包装在内衬塑料袋的容器内,塑料袋口应扎紧,注意防潮,严防重压</td><td>应贮存在干燥、阴凉的库房内,不得靠近热源和受日光直射。贮存期从生产之日起为六个月,超过六个月要按标准进行试验</td><td>运输时防止受潮和日光曝晒</td></tr><tr><td>不饱和聚酯塑料</td><td>DAP 模塑料</td><td>包装在衬有塑料袋的铁桶、木桶或纸箱中</td><td>贮存在通风、干燥处,室温不超过35℃,不得靠近火源、暖气或受阳光直射。贮存期自制造日起为一年</td><td>应避免受潮、受热、受污和包装破损</td></tr><tr><td>氨基塑料</td><td>三聚氰胺甲醛塑料粉</td><td>塑料粉包装于衬有塑料袋的铁桶中或有明显防潮和轻放标志的木桶中及纸板桶中。防潮袋仅限用于粒状塑料粉</td><td>应密封包装,贮存在干燥、阴凉、通风的场所,不得靠近热源及受阳光直接曝晒的地方。在温度不超过35℃的贮存条件下,贮存时间自制造日起为一年,二级品为半年</td><td>运输过程中应避免受潮、受热、日晒、雨淋</td></tr><tr><td rowspan="7">泡沫塑料</td><td>硬质聚氯乙烯泡沫塑料</td><td rowspan="4">板材应捆扎包装或放入纸箱、木箱等</td><td rowspan="5">应远离热源,避免长期直接曝晒及机械损伤,不能接触能引起渗胀、溶解、污染的化学药品,应放在干燥通风处</td><td rowspan="5">在运输过程中,严禁烟火,避免重压和与锋利物品相撞,避免受热、雨淋、日晒</td></tr><tr><td>硬质聚苯乙烯泡沫塑料</td></tr><tr><td>硬质聚氨酯泡沫塑料</td></tr><tr><td>酚醛泡沫板 FD-20</td></tr><tr><td>酚醛泡沫塑料粉(片)料</td><td>粉(片)料装入塑料薄膜袋再放入纸箱</td></tr><tr><td>软质聚氯乙烯泡沫塑料</td><td rowspan="2">产品用塑料薄膜或牛皮纸包装</td><td rowspan="2">贮存中严禁接近烟火、受热、日光曝晒,避免长期受压和受机械损伤,不接触能引起溶胀、溶解、破坏、污染的化学药品,不在潮湿条件下存放</td><td rowspan="2">运输中严禁接近烟火、受热、日光曝晒、长期受压和机械损伤</td></tr><tr><td>软质自熄性聚氨酯泡沫塑料</td></tr></table>

# 第10章 透明材料

透明材料是飞机座舱透明件的主要材料。现代飞机性能不断提高，座舱透明件不仅要有良好的光学性能、足够的结构强度及使用寿命，而且还要能承受座舱内外压差造成的结构载荷和高速飞行气动加热及各种飞行条件下的瞬时或长时间的热影响，因此对透明材料的性能提出了更高的要求。

航空有机玻璃是透明件的主要材料之一，现用的有增塑的和共聚的浇注有机玻璃，不增塑的和共聚的定向有机玻璃。

层压透明件也是飞机透明件的一种，它由航空硅酸盐玻璃作为外层或内层结构层，中间采用增塑和不增塑的聚乙烯醇缩丁醛中间膜、灌注透明硅橡胶和聚甲基丙烯酸丁酯胶片。层压透明件主要用作飞机的风挡和防弹玻璃。

辅助材料有用于透明件边缘加强的玻璃纤维和涤纶纤维增强塑料和边缘连接用胶粘剂。

本章着重介绍透明材料及辅助材料的分类、牌号、主要性能指标及在不同条件下的物理及化学性能、力学性能、加工工艺性能及应用情况等，供设计使用。

# 10.1 材料的分类、牌号及标准

# 10.1.1 航空有机玻璃

航空有机玻璃的牌号及标准见表10-1。

表 10-1 航空有机玻璃的牌号及标准  

<table><tr><td>名 称</td><td>牌 号</td><td>标 准</td></tr><tr><td>YB-2航空有机玻璃</td><td>YB-2</td><td>ZJB G 401-85.</td></tr><tr><td>YB-3航空有机玻璃</td><td>YB-3</td><td>GJB1251-91</td></tr><tr><td>YB-4航空有机玻璃</td><td>YB-4</td><td>辽Q/JYYB-001-87</td></tr><tr><td>DYB-3航空有机玻璃</td><td>DYB-3Y</td><td>603CS3-70</td></tr><tr><td>DYB-4航空有机玻璃</td><td>DYB-4</td><td>QB4-01-89</td></tr><tr><td>MDYB-3航空有机玻璃</td><td>MDYB-3</td><td>HJB72-92、Q/JHY-007-93</td></tr><tr><td>MDYB-4航空有机玻璃</td><td>MDYB-4</td><td>QB4-01-89</td></tr><tr><td>浇注型工业有机玻璃板材、棒材和管材</td><td></td><td>GB7134-86</td></tr><tr><td>绿色有机玻璃</td><td></td><td>QB4-01-90</td></tr><tr><td>烟色有机玻璃</td><td></td><td>沪Q/HGHCQ243</td></tr></table>

# 10.1.2 硅酸盐玻璃

硅酸盐玻璃的牌号及标准见表10-2。

表 10-2 硅酸盐玻璃的牌号及标准  

<table><tr><td>名称</td><td>牌号</td><td>标准</td></tr><tr><td>飞机窗用单层硅酸盐玻璃</td><td>普通磨光玻璃K9磨光玻璃SA-6磨光玻璃</td><td>GJB502-88</td></tr><tr><td>航空用增强硅酸盐玻璃</td><td>普通钢化玻璃K9钢化玻璃SA-6化学增强玻璃</td><td></td></tr></table>

# 10.1.3 中间层材料

中间层材料的牌号及标准见表10-3。

表 10-3 中间层材料的牌号及标准  

<table><tr><td>名 称</td><td>牌 号</td><td>标 准</td></tr><tr><td rowspan="4">聚乙烯醇丁醛中间膜</td><td>C-413</td><td rowspan="4">GJB1258-91</td></tr><tr><td>E-413</td></tr><tr><td>C-813</td></tr><tr><td>E-813-01/02</td></tr><tr><td>改性聚乙烯醇缩丁醛中间膜</td><td>C-813-8</td><td></td></tr><tr><td>改性PVB中间膜</td><td>改性PVB</td><td></td></tr><tr><td>GN-581灌注有机硅橡胶</td><td>GN-581</td><td>CYB1006--76</td></tr><tr><td>聚甲基丙烯酸丁酯胶片</td><td></td><td></td></tr></table>

# 10.1.4 边缘连接材料

边缘连接材料的牌号及标准见表10-4。

表 10-4 边缘连接材料的牌号及标准  

<table><tr><td>名 称</td><td>牌 号</td><td>标 准</td></tr><tr><td>玻璃纤维增强丙烯酸酯塑料</td><td>B-1</td><td>Q/S·HG518-83</td></tr><tr><td>涤纶纤维增强丙烯酸酯塑料</td><td></td><td>HB5445-90</td></tr><tr><td>丙烯酸酯胶粘剂</td><td></td><td>HB5186-81</td></tr><tr><td>SYT-1胶粘剂</td><td>SYT-1</td><td>HB5444-90</td></tr><tr><td>SYT-2胶粘剂</td><td>SYT-2</td><td>Q/6S460-85</td></tr></table>

# 10.2 材料性能

# 10.2.1 航空有机玻璃的性能

（1）航空有机玻璃标准性能及其产品规格

航空有机玻璃标准性能及其产品规格见表10-5、表10-6。

表 10-5 航空有机玻璃板材标准性能  

<table><tr><td rowspan="2" colspan="2">性 能</td><td rowspan="2">YB-2</td><td rowspan="2">YB-3</td><td rowspan="2">YB-4</td><td rowspan="2">DYB-3</td><td rowspan="2">\( DYB-4(MDYB-4)^{③} \)</td><td rowspan="2">MDYB-3</td><td colspan="4">浇注型工业有机玻璃板</td><td rowspan="2">绿色有机玻璃</td><td rowspan="2">烟色有机玻璃</td></tr><tr><td>一级品</td><td>二级品</td><td>一级品</td><td>二级品</td></tr><tr><td colspan="2">颜 色</td><td>无色透明</td><td>无色透明</td><td>无色透明</td><td>无色透明</td><td>无色透明</td><td>无色透明</td><td colspan="2">无 色</td><td colspan="2">有 色</td><td></td><td></td></tr><tr><td rowspan="2" colspan="2">透光率,% ≥</td><td rowspan="2">91</td><td rowspan="2">91</td><td rowspan="2">90</td><td rowspan="2">91</td><td rowspan="2">90(88)</td><td rowspan="2">\( 91(90)^{②} \)</td><td colspan="2">\( \delta&gt;15\mathrm{mm} 91 \)</td><td rowspan="2"></td><td rowspan="2"></td><td rowspan="2">31±3</td><td rowspan="2"></td></tr><tr><td colspan="2">\( \delta&gt;15\mathrm{mm} 90 \)</td></tr><tr><td colspan="2">雾 度,% ≥</td><td></td><td></td><td></td><td></td><td>3(4)</td><td>2.5(3)</td><td></td><td></td><td></td><td></td><td></td><td></td></tr><tr><td rowspan="6">光学畸变(°)</td><td>亮道消失角 ≤</td><td>44</td><td>44</td><td>44</td><td>60</td><td rowspan="4">折光A级 ≤35°B级 ≤44°</td><td>44</td><td></td><td></td><td></td><td></td><td>折光≤60</td><td></td></tr><tr><td>黑线消失角 ≤</td><td>50</td><td>50</td><td>50</td><td>50</td><td>50</td><td></td><td></td><td></td><td></td><td></td><td></td></tr><tr><td>球形消失角 ≤</td><td>60</td><td>60</td><td>60</td><td>50</td><td></td><td></td><td></td><td></td><td></td><td></td><td></td></tr><tr><td>明暗区消失角 ≤</td><td>35</td><td>35</td><td>35</td><td>50</td><td>35</td><td></td><td></td><td></td><td></td><td></td><td></td></tr><tr><td rowspan="2">波纹消失角 ≤</td><td rowspan="2">48</td><td rowspan="2">48</td><td rowspan="2">45</td><td rowspan="2">65</td><td rowspan="2">A级 40B级 50</td><td>\( \delta=3\sim8\mathrm{mm}\;48 \)</td><td rowspan="2"></td><td rowspan="2"></td><td rowspan="2"></td><td rowspan="2"></td><td rowspan="2">60</td><td rowspan="2"></td></tr><tr><td>\( \delta=9\sim12\mathrm{mm}\;35 \)</td></tr><tr><td rowspan="3">拉伸强度</td><td rowspan="2">室温 ≥</td><td rowspan="2">63.7</td><td rowspan="2">76.5</td><td rowspan="2">83.4</td><td>\( \delta=3\sim6\mathrm{mm} 77.4 \)</td><td rowspan="2">88</td><td rowspan="2">80.5(80)</td><td rowspan="2">63</td><td rowspan="2">61</td><td rowspan="2">54</td><td rowspan="2">54</td><td rowspan="2">65</td><td rowspan="2"></td></tr><tr><td>\( \delta=8\sim12\mathrm{mm} 78.4 \)</td></tr><tr><td>100℃</td><td></td><td></td><td>29.4</td><td></td><td>29.4</td><td></td><td></td><td></td><td></td><td></td><td></td><td></td></tr><tr><td colspan="2">拉伸弹性模量,GPa ≥</td><td>2.7</td><td>2.84</td><td>2.94</td><td>2.84</td><td>3.0</td><td>2.85</td><td></td><td></td><td></td><td></td><td></td><td></td></tr><tr><td colspan="2">断裂伸长率,% ≥</td><td>2.5</td><td>3.0</td><td>2.5</td><td>18</td><td>屈服伸长率≥5</td><td>屈服伸长率≥5</td><td></td><td></td><td></td><td></td><td>2.5</td><td></td></tr><tr><td rowspan="2" colspan="2">弯曲强度,MPa ≥</td><td rowspan="2"></td><td rowspan="2"></td><td rowspan="2"></td><td rowspan="2">142.1</td><td rowspan="2"></td><td>\( \delta=3,4,5,6,8\mathrm{mm}135 \)</td><td rowspan="2"></td><td rowspan="2"></td><td rowspan="2"></td><td rowspan="2"></td><td rowspan="2"></td><td rowspan="2"></td></tr><tr><td>\( \delta=9,10,12\mathrm{mm}\;140 \)</td></tr><tr><td rowspan="3" colspan="2">冲击强度,\( \mathrm {kJ}/\mathrm {m}^{2} \) ≥</td><td>\( \delta=3\sim6\mathrm{mm} 16 \)</td><td rowspan="3">18.0</td><td rowspan="3">11. \( 7^{\textcircled{1}} \)</td><td rowspan="3">36</td><td rowspan="3">23.5</td><td>\( \delta=3,4,5,6,8\mathrm{mm} 37 \)</td><td rowspan="3">17</td><td rowspan="3">16</td><td rowspan="3">14</td><td rowspan="3">14</td><td rowspan="3">13</td><td rowspan="3">7.8</td></tr><tr><td rowspan="2">\( \delta=8\sim18\mathrm{mm}17.5 \)</td><td>\( \delta=9,10\mathrm{mm}\;40 \)</td></tr><tr><td>\( \delta\geqslant12\mathrm{mm}\;38 \)</td></tr><tr><td rowspan="2" colspan="2">布氏硬度,\( kgf/mm^2 \) ≥</td><td rowspan="2">17</td><td rowspan="2">206(MPa)</td><td rowspan="2">22</td><td>\( \delta=3\sim6\mathrm{mm} 18 \)</td><td rowspan="2"></td><td rowspan="2">21</td><td rowspan="2">19</td><td rowspan="2">18</td><td rowspan="2">14</td><td rowspan="2">14</td><td rowspan="2">18.0</td><td rowspan="2">14</td></tr><tr><td>\( \delta=8\sim12\mathrm{mm} 20 \)</td></tr><tr><td colspan="2">平面应力断裂韧度,MN/\( m^{3/2} \) ≥</td><td></td><td></td><td></td><td></td><td></td><td>\( \delta=9,10\mathrm{mm} 2.85(2.8) \)</td><td></td><td></td><td></td><td></td><td></td><td></td></tr><tr><td colspan="2">抗溶剂银纹,h ≥</td><td>6</td><td></td><td></td><td>24</td><td></td><td></td><td colspan="2">浸泡4h无银纹出现</td><td></td><td></td><td>6</td><td></td></tr><tr><td colspan="2">应力-溶剂银纹,MPa ≥</td><td></td><td>15.5</td><td></td><td></td><td>待定</td><td>\( \delta=9,10\mathrm{mm} 18.5 \)</td><td></td><td></td><td></td><td></td><td></td><td></td></tr></table>

续表 10-5  

<table><tr><td rowspan="2" colspan="2">性 能</td><td rowspan="2">YB-2</td><td rowspan="2">YB-3</td><td rowspan="2">YB-4</td><td rowspan="2">DYB-3</td><td rowspan="2">DYB-4(MDYB-4)</td><td rowspan="2">MDYB-3</td><td colspan="4">浇注型工业有机玻璃板</td><td rowspan="2">绿色有机玻璃</td><td rowspan="2">烟色有机玻璃</td></tr><tr><td>一级品</td><td>二级品</td><td>一级品</td><td>二级品</td></tr><tr><td rowspan="2">热松弛</td><td>100℃,6h</td><td></td><td></td><td></td><td></td><td>110℃,6h ≤3</td><td>≤3(4)</td><td></td><td></td><td></td><td></td><td></td><td></td></tr><tr><td>130℃,1h</td><td></td><td></td><td></td><td></td><td>145℃,1h ≥36.0</td><td>不小于采购方要求定向度换算成的热松泡值</td><td></td><td></td><td></td><td></td><td></td><td></td></tr><tr><td rowspan="6" colspan="2">热变形温度C≥</td><td rowspan="2">δ=4~9mm 82</td><td rowspan="6">95</td><td rowspan="2"></td><td rowspan="2"></td><td rowspan="2"></td><td rowspan="2"></td><td colspan="2">δ=3~4mm</td><td rowspan="2"></td><td rowspan="2"></td><td rowspan="6">100</td><td rowspan="2"></td></tr><tr><td>76</td><td>75</td></tr><tr><td rowspan="2">δ=10mm 85</td><td rowspan="2"></td><td rowspan="2"></td><td rowspan="2"></td><td rowspan="2"></td><td colspan="2">δ=5~10mm</td><td rowspan="2"></td><td rowspan="2"></td><td rowspan="2"></td></tr><tr><td>80</td><td>78</td></tr><tr><td rowspan="2">δ=12~18mm 90</td><td rowspan="2"></td><td rowspan="2"></td><td rowspan="2"></td><td rowspan="2"></td><td colspan="2">δ&gt;10mm</td><td rowspan="2"></td><td rowspan="2"></td><td rowspan="2"></td></tr><tr><td>84</td><td>78</td></tr><tr><td colspan="2">耐光性</td><td></td><td>耐光后透光率降低应低于2.5%</td><td>≤2.5%</td><td></td><td></td><td>✓</td><td></td><td></td><td></td><td></td><td></td><td></td></tr></table>

① 试样尺寸为 $80\mathrm{mm} \times 10\mathrm{mm} \times$ 厚度 $\mathrm{mm}$ 、跨距 $40\mathrm{mm}$ ；② 括号内数据为自然老化后的数据；③ 定向度为 $56\% \sim 63\%$ 。

(mm)

表 10-6 航空有机玻璃产品规格  

<table><tr><td>牌 号</td><td>厚 度</td><td colspan="2">厚度公差</td><td>长度及公差</td><td>宽度及公差</td></tr><tr><td rowspan="7">YB-2</td><td>1.0 1.5 2.0 2.5</td><td colspan="2">±0.4</td><td>1600+100/50</td><td>1600+100/50</td></tr><tr><td>3.0 4.0 5.0 6.0</td><td colspan="2">±0.6</td><td>&gt;1250</td><td>&gt;1150</td></tr><tr><td>7.0 8.0 9.0</td><td colspan="2">±0.7</td><td>&gt;1150</td><td>&gt;650</td></tr><tr><td rowspan="2">10.0</td><td colspan="2">+1.0</td><td rowspan="4">&gt;500</td><td rowspan="4">&gt;400</td></tr><tr><td colspan="2">-0.6</td></tr><tr><td>12.0</td><td colspan="2">±0.8</td></tr><tr><td>14.0 16.0 18.0</td><td colspan="2">±1.0</td></tr><tr><td rowspan="6">YB-3</td><td>3</td><td colspan="2">±0.6</td><td>&gt;500</td><td>&gt;400</td></tr><tr><td>4</td><td colspan="2">±0.6</td><td rowspan="3">&gt;1150</td><td rowspan="3">&gt;650</td></tr><tr><td>5</td><td colspan="2">±0.6</td></tr><tr><td>8</td><td colspan="2">±0.7</td></tr><tr><td rowspan="2">10</td><td colspan="2">+1.0</td><td>1600+100/50</td><td>1500+100/50</td></tr><tr><td colspan="2">-0.6</td><td>1750+100/50</td><td>1550+100/50</td></tr><tr><td rowspan="2">YB-4</td><td rowspan="2">10</td><td colspan="2">+1.0</td><td rowspan="2">1700</td><td rowspan="2">1500</td></tr><tr><td colspan="2">-0.65</td></tr><tr><td rowspan="5">DYB-3(Y)</td><td>3.0 4.0</td><td colspan="2">±0.5</td><td>700-100/50</td><td>700-100/50</td></tr><tr><td>6.0</td><td rowspan="2" colspan="2">+1.0</td><td>1200-100/50</td><td>1200+100/50</td></tr><tr><td>9.0</td><td>&gt;1600</td><td>&gt;1600</td></tr><tr><td>10.0</td><td rowspan="2" colspan="2">-0.7</td><td rowspan="2">2000</td><td rowspan="2">2000</td></tr><tr><td>12.0</td></tr><tr><td rowspan="2">MDYB-4</td><td rowspan="2">10.0(A级)</td><td colspan="2">+0.8</td><td rowspan="2">800-50/20</td><td rowspan="2">900-50/20</td></tr><tr><td colspan="2">-0.2</td></tr><tr><td rowspan="2">DYB-4</td><td rowspan="2">10.0(B级)</td><td colspan="2">+1.0</td><td rowspan="2">1600+100/50</td><td rowspan="2">1600+100/50</td></tr><tr><td colspan="2">-0.6</td></tr><tr><td rowspan="6">MDYB-3</td><td></td><td>I类</td><td>II类</td><td rowspan="6">1900+100/0</td><td rowspan="5">1900+100/0</td></tr><tr><td>3.0 4.0</td><td></td><td>+0.5-0.3</td></tr><tr><td>5.0 6.0</td><td></td><td>±0.6</td></tr><tr><td rowspan="2">9.0(I级)</td><td>+0.2</td><td>+0.8</td></tr><tr><td>-0.4</td><td>-0.2</td></tr><tr><td>8.0 9.0 10.0 12.0</td><td></td><td>+0.8-0.2</td><td>1850±50</td></tr><tr><td rowspan="2">牌 号</td><td rowspan="2">厚 度</td><td colspan="2">厚度公差</td><td rowspan="2" colspan="2">幅面尺寸范围</td></tr><tr><td>一级品</td><td>二级品</td></tr><tr><td rowspan="15">浇注型工业有机玻璃板材①</td><td>1.0 1.5</td><td>±0.2</td><td>±0.4</td><td colspan="2">200×200~900×1000</td></tr><tr><td>2.0</td><td>±0.4</td><td>±0.6</td><td colspan="2">200×200~1000×1300</td></tr><tr><td>3.0</td><td>±0.4</td><td>±0.6</td><td rowspan="3" colspan="2">200×300~1500×1700</td></tr><tr><td>4.0 5.0</td><td>±0.5</td><td>±0.8</td></tr><tr><td>6.0</td><td>±0.6</td><td>±0.9</td></tr><tr><td>7.0</td><td>±0.6</td><td>±0.9</td><td rowspan="3" colspan="2">200×300~1500×1700</td></tr><tr><td>8.0 9.0</td><td>±0.7</td><td>±1.0</td></tr><tr><td>10.0</td><td>±1.0</td><td>±1.0</td></tr><tr><td>12.0</td><td>±1.2</td><td>±1.2</td><td rowspan="7" colspan="2">200×200~900×1300</td></tr><tr><td>14.0</td><td>±1.4</td><td>±1.4</td></tr><tr><td>15.0</td><td>±1.5</td><td>±1.5</td></tr><tr><td>16.0</td><td>±1.6</td><td>±1.6</td></tr><tr><td>18.0</td><td>±1.8</td><td>±1.8</td></tr><tr><td>20.0</td><td>±2.0</td><td>±2.0</td></tr><tr><td>25.0</td><td>±2.5</td><td>±2.5</td></tr></table>

续表 10-6  

<table><tr><td rowspan="2">牌 号</td><td rowspan="2">厚 度</td><td colspan="2">厚度公差</td><td rowspan="2">幅面尺寸范围</td></tr><tr><td>一级品</td><td>二级品</td></tr><tr><td rowspan="4">浇注型工业有机玻璃板材①</td><td>30.0</td><td>±3.0</td><td>±3.0</td><td rowspan="4">200×200~800×1200</td></tr><tr><td>35.0</td><td>±3.5</td><td>±3.5</td></tr><tr><td>40.0</td><td>±4.0</td><td>±4.0</td></tr><tr><td>45.0</td><td>±4.5</td><td>±4.5</td></tr><tr><td>绿色有机玻璃</td><td>2.5</td><td colspan="2">+0.5-0.2</td><td>1000±50 900±50</td></tr><tr><td rowspan="3">烟色有机玻璃</td><td>1.5</td><td rowspan="3" colspan="2">±0.4</td><td rowspan="3">&gt;700×800</td></tr><tr><td>3.0</td></tr><tr><td>4.0</td></tr></table>

① 是指板材尺寸在 $1000\mathrm{mm} \times 1300\mathrm{mm}$ 以下的各种厚度的公差。凡板材尺寸大于 $1000\mathrm{mm} \times 1300\mathrm{mm}$ ，小于 $1500\mathrm{mm} \times 1700\mathrm{mm}$ ，厚度 $3 \sim 10\mathrm{mm}$ ，其一、二级品公差允许相应增加 $\pm 0.1\mathrm{mm}$ 。

# （2）航空有机玻璃的物理、化学性能①

航空有机玻璃的物理、化学性能见表10-7，浇注型工业有机玻璃板材的性能见表10-8。

表 10-7 航空有机玻璃的物理、化学性能  

<table><tr><td>性能</td><td>YB-2</td><td>YB-3</td><td>YB-4</td><td>DYB-3</td><td>DYB-4(MDYB-4)</td><td>MDYB-3</td></tr><tr><td>密度,g/cm³</td><td>1.19</td><td>1.19</td><td>1.20</td><td>1.19</td><td>1.20</td><td>1.19</td></tr><tr><td>游离单体含量,%</td><td>0.09</td><td>0.82</td><td>0.52</td><td>0.72</td><td>0.72</td><td>0.8</td></tr><tr><td>折光指数,nD²⁵</td><td>1.49</td><td>1.49</td><td>1.50</td><td>1.49</td><td>1.49</td><td>1.49</td></tr><tr><td>黄色指数</td><td>0.86</td><td>0.9</td><td>1.97</td><td>0.56</td><td>2.28</td><td></td></tr><tr><td>透光率,%</td><td>92</td><td>92</td><td>92</td><td>92</td><td>92</td><td></td></tr><tr><td>雾度,%</td><td>1.3</td><td>0.2</td><td>0.2</td><td>1.2</td><td>1.3</td><td>2.4</td></tr><tr><td>热变形温度,C</td><td>88</td><td>102</td><td>119</td><td></td><td></td><td></td></tr><tr><td>软化温度,C</td><td>106</td><td>118</td><td>132</td><td></td><td></td><td></td></tr><tr><td rowspan="2">线膨胀系数,×10⁻⁵C⁻¹</td><td>30~85°C</td><td>8.86</td><td></td><td>7.15</td><td>6.74</td><td>7.06</td></tr><tr><td>30~105°C</td><td></td><td>8.08</td><td>7.04</td><td></td><td></td></tr><tr><td>消向温度,C</td><td></td><td></td><td></td><td>112①</td><td>127②</td><td>112</td></tr><tr><td>消向应力,MPa</td><td></td><td></td><td></td><td>0.88</td><td>0.76</td><td>1.06</td></tr><tr><td>热导率,W/(m·K)</td><td>0.154</td><td></td><td>0.155</td><td></td><td></td><td></td></tr><tr><td>抗应力银纹,MPa</td><td></td><td>47.8</td><td>64.2</td><td>&gt;85.9</td><td>&gt;72.8</td><td></td></tr></table>

① 定向度为 $65\%$ ；② 定向度为 $59\%$ 。

表 10-8 浇注型工业有机玻璃板材的性能  

<table><tr><td>性能</td><td>典型值</td></tr><tr><td>密度,g/cm3</td><td>1.17~1.19</td></tr><tr><td>折光指数nb5</td><td>1.48~1.50</td></tr><tr><td>透光率,%</td><td>90~92</td></tr><tr><td>反射率,%</td><td>4</td></tr><tr><td>光线全反射临界角,(°)</td><td>42.17</td></tr><tr><td>比热容,kJ/(kg·C)</td><td>1.47</td></tr><tr><td>热导率,W/(m·C)</td><td>0.140~0.198</td></tr><tr><td>热膨胀系数,×10-5C-1</td><td>7.0</td></tr><tr><td>燃烧速度,mm/min</td><td>28</td></tr><tr><td>表面电阻率,Ω</td><td>&gt;1×1016</td></tr><tr><td>体积电阻率,Ω/cm</td><td>&gt;1×1015</td></tr><tr><td>击穿电压,kV/mm</td><td>20</td></tr><tr><td>介电常数(60Hz)</td><td>3.5~4.5</td></tr><tr><td>介质损耗角正切(60Hz)</td><td>0.02~0.06</td></tr></table>

a. YB-2 航空有机玻璃

YB-2航空有机玻璃加载速度对板材抗应力-溶剂银纹性的影响见图10-1。

YB-2航空有机玻璃不同温度下的比热容见表10-9。

表 10-9 YB-2、YB-4 航空有机玻璃不同温度下的比热容  

<table><tr><td rowspan="2">材料</td><td colspan="8">比热容,kJ/(kg·℃)</td></tr><tr><td>50℃</td><td>60℃</td><td>70℃</td><td>80℃</td><td>90℃</td><td>100℃</td><td>110℃</td><td>120℃</td></tr><tr><td>YB-2</td><td>1.09</td><td>1.12</td><td>1.14</td><td>1.16</td><td>1.20</td><td>1.26</td><td></td><td></td></tr><tr><td>YB-4</td><td>1.21</td><td>1.26</td><td>1.29</td><td>1.32</td><td>1.37</td><td>1.43</td><td>1.55</td><td>1.70</td></tr></table>

b. YB-3 航空有机玻璃

YB-3航空有机玻璃抗应力-溶剂纹性见表10-10。

表 10-10 YB-3、YB-4、DYB-3、DYB-4 航空有机玻璃抗应力-溶剂银纹性  

<table><tr><td rowspan="2">溶剂(乙醇)浓度,%</td><td colspan="4">抗应力-溶剂银纹性,MPa</td></tr><tr><td>YB-3</td><td>YB-4</td><td>· DYB-3</td><td>· DYB-4</td></tr><tr><td>40</td><td>29.0</td><td></td><td>58.1</td><td>46.09</td></tr><tr><td>95</td><td>16.9</td><td>26.58</td><td>18.8</td><td>21.67</td></tr></table>

c. YB-4 航空有机玻璃

YB-4航空有机玻璃不同温度下的比热容见表10-9。

YB-4航空有机玻璃抗应力-溶剂银纹性见表10-10。

d. DYB-3 航空有机玻璃

DYB-3航空有机玻璃吸水率和吸水时间的关系见图10-2。

图片摘要：该图主要展示 10 1 YB 2航空有机玻璃加载速度对板材抗应力 溶剂银纹性的影响。
![](images/f91a5e6dee9616edb81af93f76de222dc71db6fd84809f5465bab3bf660b8d65.jpg)  
图10-1 YB-2航空有机玻璃加载速度对板材抗应力-溶剂银纹性的影响

图片摘要：该图主要展示 10 1 YB 2航空有机玻璃加载速度对板材抗应力 溶剂银纹性的影响。
![](images/037d805b7c8e66e6aad349b43a5838e7641977bc25b1eaafffae859d54a3702b.jpg)  
图10-2 DYB-3航空有机玻璃吸水率和吸水时间的关系

DYB-3航空有机玻璃不同拉伸度板材的热松弛见表10-11。

DYB-3航空有机玻璃抗应力-溶剂银纹性见表10-10。

表 10-11 DYB-3 航空有机玻璃不同温度下的热松弛  

<table><tr><td rowspan="2">厚度,mm</td><td rowspan="2">拉伸度,%</td><td colspan="4">热松驰,%</td></tr><tr><td>90℃×6h</td><td>100℃×6h</td><td>130℃×6h</td><td>130℃×1h</td></tr><tr><td>5</td><td>72</td><td>0.7</td><td></td><td>42.9</td><td></td></tr><tr><td rowspan="2">10</td><td>57</td><td rowspan="2">∅</td><td>2.1</td><td>36.1</td><td></td></tr><tr><td>73</td><td>1.3</td><td>42.8</td><td></td></tr><tr><td rowspan="4">10</td><td>58</td><td></td><td>1.2</td><td></td><td>36.7</td></tr><tr><td>65</td><td></td><td>1.0</td><td></td><td>39.5</td></tr><tr><td>78</td><td></td><td>2.1</td><td></td><td>43.7</td></tr><tr><td>82</td><td></td><td>1.0</td><td></td><td>44.8</td></tr></table>

DYB-3航空有机玻璃热松弛曲线见图10-3。

e. DYB-4 航空有机玻璃

DYB-4航空有机玻璃吸水率与吸水时间的关系见图10-4。

图片摘要：该图主要展示 10 3 DYB 3航空有机玻璃热松弛曲线。
![](images/0dd4b8d0c51dba014090b3fcf02128f1f34ddebbf6656bfd53ea8e4c01e0472a.jpg)  
图10-3 DYB-3航空有机玻璃热松弛曲线

图片摘要：该图主要展示 10 3 DYB 3航空有机玻璃热松弛曲线。
![](images/6588ee8313f75722ec56805bb7e3c5f74a8ce898749d10dfc1a444691665be05.jpg)  
图10-4 DYB-4航空有机玻璃吸水率与吸水时间的关系

DYB-4航空有机玻璃热松弛曲线见图10-5。

图片摘要：该图主要展示 10 4 DYB 4航空有机玻璃吸水率与吸水时间的关系。
![](images/e957f0776c9e0110c3ee4f7e707b6735e46af27a65155a01891eec04acd3f45f.jpg)  
图10-5 DYB-4航空有机玻璃热松弛曲线

DYB-4航空有机玻璃不同拉伸度的热松弛见表10-12。

DYB-4航空有机玻璃抗应力-溶剂银纹性见表10-10。

表 10-12 DYB-4 航空有机玻璃不同拉伸度的热松弛  

<table><tr><td rowspan="2">厚度,mm</td><td rowspan="2">拉伸度,%</td><td colspan="2">热松驰,%</td></tr><tr><td>110℃×6h</td><td>145℃×1h</td></tr><tr><td rowspan="3">10</td><td>50</td><td>0.27</td><td></td></tr><tr><td>56</td><td>0.41</td><td></td></tr><tr><td>63</td><td>1.33</td><td>34.48</td></tr></table>

f.MDYB-3航空有机玻璃

MDYB-3航空有机玻璃吸水率与吸水时间的关系见图10-6。

MDYB-3航空有机玻璃不同温度下的热松弛见图10-7。

图片摘要：该图主要展示 10 6 MDYB 3航空有机玻璃吸水率与吸水时间的关系。
![](images/d756f5747a8465269981d39bba44603e65d78718ea578cbb4583ad17b7b3cb8f.jpg)  
图10-6 MDYB-3航空有机玻璃吸水率与吸水时间的关系

图片摘要：该图主要展示 10 6 MDYB 3航空有机玻璃吸水率与吸水时间的关系。
![](images/9e01fd55f40a050675a2a81c93bc5249765592513adc69c79db69d63dc750cff.jpg)  
图10-7 MDYB-3航空有机玻璃不同温度下的热松弛

MDYB-3航空有机玻璃热导率与温度的关系见表10-13、图10-8。

表 10-13 MDYB-3 航空有机玻璃热导率与温度的关系  

<table><tr><td>温 度, C</td><td>-55</td><td>23</td><td>60</td><td>100</td></tr><tr><td>热导率, W/(m·K)</td><td>0.103</td><td>0.184</td><td>0.199</td><td>0.207</td></tr></table>

图片摘要：该图主要展示 10 13 MDYB 3 航空有机玻璃热导率与温度的关系。
![](images/6bb2218ae2fb54172c99e64fbc4f1f40c7f3ae2355f9e436ea397d3af511db84.jpg)  
图10-8 MDYB-3航空有机玻璃热导率与温度的关系

MDYB-3航空有机玻璃比热容与温度的关系见表10-14、图10-9。

表 10-14 MDYB-3 航空有机玻璃比热容与温度的关系  

<table><tr><td>温度,C</td><td>比热容,kJ/(kg·K)</td><td>温度,C</td><td>比热容,kJ/(kg·K)</td></tr><tr><td>-60</td><td>0.983</td><td>23</td><td>1.443</td></tr><tr><td>-55</td><td>1.067</td><td>30</td><td>1.443</td></tr><tr><td>-50</td><td>1.130</td><td>40</td><td>1.464</td></tr><tr><td>-40</td><td>1.234</td><td>50</td><td>1.473</td></tr><tr><td>-30</td><td>1.297</td><td>60</td><td>1.506</td></tr><tr><td>-20</td><td>1.360</td><td>70</td><td>1.569</td></tr><tr><td>-10</td><td>1.381</td><td>80</td><td>1.653</td></tr><tr><td>0</td><td>1.402</td><td>90</td><td>1.736</td></tr><tr><td>10</td><td>1.423</td><td>100</td><td>1.757</td></tr><tr><td>20</td><td>1.443</td><td></td><td></td></tr></table>

图片摘要：该图主要展示 10 14 MDYB 3 航空有机玻璃比热容与温度的关系。
![](images/f006ca73dbd99263827240b17fd8b43f1a362c4385bea8defef74c4eddb156ea.jpg)  
图10-9 MDYB-3航空有机玻璃比热与温度的关系

MDYB-3航空有机玻璃抗应力-溶剂银纹性见表10-15。

表 10-15 MDYB-3 航空有机玻璃抗应力-溶剂银纹性  

<table><tr><td rowspan="2">介 质</td><td colspan="3">抗应力-溶剂银纹性,MPa</td></tr><tr><td>\( X \)</td><td>\( {S}_{\mathrm{x}} \)</td><td>\( {C}_{v},\% \)</td></tr><tr><td>异丙醇</td><td>32.2</td><td>0.82</td><td>2.6</td></tr><tr><td>异丙醇：水 \( = {50} : {50} \)</td><td>40.2</td><td>0.95</td><td>2.4</td></tr><tr><td>汽 油</td><td>51.4</td><td>1.46</td><td>2.8</td></tr><tr><td>煤 油</td><td>55.8</td><td>1.96</td><td>3.4</td></tr><tr><td>机 油</td><td>\( &gt; {57.2} \)</td><td></td><td></td></tr><tr><td>金鱼牌洗涤灵</td><td>\( &gt; {57.2} \)</td><td></td><td></td></tr><tr><td>醋酸丁酯</td><td>19.0</td><td>0.63</td><td>3. 3</td></tr><tr><td>甲基丙烯酸甲酯</td><td>16. 2</td><td>0.51</td><td>3.2</td></tr></table>

# （3）航空有机玻璃的力学性能

航空有机玻璃的力学性能见表10-16。

表 10-16 航空有机玻璃的力学性能  

<table><tr><td>性能</td><td>YB-2</td><td>YB-3</td><td>YB-4</td><td>DYB-3</td><td>DYB-4</td><td>MDYB-3</td><td>工业有机玻璃板</td></tr><tr><td>拉伸强度,MPa</td><td></td><td></td><td></td><td></td><td></td><td>82.9~84.1(83.5)①</td><td>53.9~75.5</td></tr><tr><td>拉伸弹性模量,GPa</td><td></td><td></td><td></td><td></td><td></td><td>3.66~3.71</td><td>2.35~2.75</td></tr><tr><td>断裂伸长率,%</td><td></td><td></td><td></td><td></td><td></td><td>屈服伸长率7.6~7.9</td><td>2.5~6.0</td></tr><tr><td>剪切强度,MPa</td><td></td><td></td><td></td><td>34.2</td><td>33.3</td><td></td><td></td></tr><tr><td>冲击韧度,kg/m²</td><td></td><td></td><td></td><td></td><td></td><td>43.8</td><td>11.8~13.7</td></tr><tr><td>弯曲强度,MPa</td><td>110</td><td></td><td>120</td><td></td><td>210</td><td>140</td><td>112</td></tr><tr><td>压缩强度,MPa</td><td></td><td></td><td></td><td></td><td></td><td></td><td>127</td></tr><tr><td>平面断裂韧度,MN/m³/²</td><td>0.91</td><td>1.12</td><td>1.04</td><td>3.37</td><td>2.16</td><td>3.33~3.89(4.01)①</td><td></td></tr><tr><td>布氏硬度,kgf/mm²</td><td></td><td></td><td>26.8</td><td></td><td>25.7</td><td></td><td>18~20</td></tr></table>

① 括号内为自然老化1年数据。

# a. YB-2 航空有机玻璃

YB-2航空有机玻璃不同厚度板材的性能见表10-17。

表 10-17 YB-2、YB-3 航空有机玻璃不同厚度板材的性能  

<table><tr><td rowspan="2">厚度mm</td><td colspan="2">拉伸强度MPa</td><td colspan="2">拉伸弹性模量GPa</td><td colspan="2">断裂伸长率%</td><td colspan="2">冲击韧度(跨距40m)kJ/m2</td><td colspan="2">布氏硬度kgf/mm2</td></tr><tr><td>YB-2</td><td>YB-3</td><td>YB-2</td><td>YB-3</td><td>YB-2</td><td>YB-3</td><td>YB-2</td><td>YB-3</td><td>YB-2</td><td>YB-3</td></tr><tr><td>3</td><td>80.4</td><td>85.9</td><td>2.82</td><td></td><td>4.9</td><td></td><td>13.5</td><td>13.7</td><td>22.2</td><td>24.2</td></tr><tr><td>4</td><td>80.4</td><td>86.5</td><td>2.81</td><td></td><td>5.3</td><td></td><td>13.1</td><td>13.7</td><td>22.2</td><td>24.3</td></tr><tr><td>5</td><td>82.4</td><td>84.0</td><td>2.83</td><td></td><td>5.4</td><td>5.2</td><td>13.5</td><td>13.7</td><td>22.1</td><td>23.4</td></tr><tr><td>6</td><td>83.4</td><td></td><td>2.87</td><td></td><td>5.3</td><td></td><td>13.1</td><td></td><td>22.6</td><td></td></tr><tr><td>8</td><td>80.1</td><td>88.2</td><td>2.87</td><td>3.28</td><td>5.2</td><td>5.5</td><td>12.9</td><td>12.6</td><td>22.7</td><td>24.5</td></tr><tr><td>10</td><td>84.0</td><td>86.5</td><td>2.86</td><td>3.23</td><td>4.9</td><td>5.9</td><td>13.5</td><td>14.8</td><td>23.7</td><td>23.7</td></tr><tr><td>12</td><td>83.6</td><td>87.0</td><td>2.85</td><td>3.52</td><td>4.9</td><td>6.0</td><td>13.6</td><td>14.7</td><td>22.6</td><td>23.7</td></tr><tr><td>14</td><td>85.4</td><td>87.7</td><td>3.02</td><td>3.23</td><td>6.0</td><td>5.3</td><td>13.5</td><td>15.8</td><td>23.8</td><td>23.7</td></tr><tr><td>16</td><td>86.0</td><td>87.3</td><td>2.93</td><td></td><td>5.0</td><td></td><td>13.8</td><td>15.1</td><td>23.7</td><td>23.7</td></tr><tr><td>18</td><td>88.3</td><td></td><td>2.94</td><td></td><td>5.6</td><td></td><td>14</td><td></td><td>24.0</td><td></td></tr><tr><td>25</td><td></td><td>86.9</td><td></td><td>3.45</td><td></td><td>5.5</td><td></td><td>14.6</td><td></td><td>24.5</td></tr><tr><td>30</td><td></td><td>89.5</td><td></td><td>3.29</td><td></td><td>6.0</td><td></td><td>14.7</td><td></td><td>23.7</td></tr></table>

YB-2航空有机玻璃拉伸强度与拉伸速度的关系见图10-10。

图片摘要：该图主要展示 10 17 YB 2、YB 3 航空有机玻璃不同厚度板材的性能。
![](images/2a0a76a3cdb158404bf37eb09079ecf04c5e388e2a7b15efa6deedc0f08f69b2.jpg)  
图10-10 YB-2航空有机玻璃拉伸强度与拉伸速度的关系

YB-2航空有机玻璃拉伸强度与温度的关系见图10-11。

YB-2航空有机玻璃拉伸弹性模量与温度的关系见图10-12和表10-18。

图片摘要：该图主要展示 10 10 YB 2航空有机玻璃拉伸强度与拉伸速度的关系。
![](images/cd4268c0e2b45cbf15ba25688b4b11fb1eb73bb2b8ec1ab28146ed3cef8c1d4d.jpg)  
图10-11 YB-2航空有机玻璃拉伸强度与温度的关系

图片摘要：该图主要展示 10 11 YB 2航空有机玻璃拉伸强度与温度的关系。
![](images/b4c23171f98382d87a903da7b5690f92c6ef4c3ab72f90610930104c615b6b90.jpg)  
图10-12 YB-2航空有机玻璃拉伸弹性模量与温度的关系

表 10-18 YB-2 航空有机玻璃拉伸弹性模量与温度的关系  

<table><tr><td>温 度, C</td><td>8</td><td>15</td><td>22</td><td>25</td></tr><tr><td>拉伸弹性模量,GPa</td><td>3.20</td><td>3.16</td><td>3.00</td><td>2.90</td></tr></table>

YB-2航空有机玻璃不同厚度板材的冲击韧度见表10-19。

表 10-19 YB-2 航空有机玻璃不同厚度板材的冲击韧度  

<table><tr><td rowspan="2">厚 度 mm</td><td colspan="2">冲击韧度(跨距 40mm), kJ/m2</td><td colspan="2">冲击韧度(跨距 70mm), kJ/m2</td></tr><tr><td>20℃</td><td>25℃</td><td>20℃</td><td>25℃</td></tr><tr><td>5</td><td>13.1</td><td>12.0</td><td>17.4</td><td>17.5</td></tr><tr><td>6</td><td>12.1</td><td>12.8</td><td>17.6</td><td>17.7</td></tr><tr><td>8</td><td>12.3</td><td>14.6</td><td>20.0</td><td>17.9</td></tr><tr><td>10</td><td>13.8</td><td>13.8</td><td>20.2</td><td>20.8</td></tr></table>

YB-2航空有机玻璃不同厚度板材的布氏硬度见表10-20。

表 10-20 YB-2 航空有机玻璃不同厚度板材的布氏硬度  

<table><tr><td rowspan="2">厚 度 mm</td><td colspan="2">布氏硬度(载荷59kg),kgf/mm2.</td><td colspan="2">布氏硬度(载荷62.5kg),kgf/mm2</td></tr><tr><td>20℃</td><td>25℃</td><td>20℃</td><td>25℃</td></tr><tr><td>3</td><td>19.1</td><td>17.2</td><td>18.8</td><td>17.6</td></tr><tr><td>4</td><td>19.8</td><td>17.5</td><td>19.2</td><td>18.2</td></tr><tr><td>5</td><td>19.8</td><td>18.5</td><td>18.7</td><td>18.4</td></tr><tr><td>6</td><td>20.0</td><td>17.8</td><td>19.6</td><td>18.3</td></tr><tr><td>8</td><td>20.6</td><td>19.7</td><td>18.1</td><td>18.7</td></tr><tr><td>9</td><td>19.4</td><td>16.7</td><td>19.9</td><td>18.8</td></tr><tr><td>10</td><td>19.8</td><td>18.3</td><td>19.6</td><td>18.8</td></tr><tr><td>14</td><td>22.2</td><td>19.7</td><td>22.1</td><td>20.4</td></tr><tr><td>16</td><td>20.3</td><td>18.6</td><td>20.7</td><td>19.5</td></tr><tr><td>18</td><td>22.6</td><td>20.1</td><td>23.1</td><td>20.5</td></tr><tr><td>20</td><td>20.2</td><td>19.0</td><td>20.6</td><td>19.6</td></tr></table>

YB-2航空有机玻璃断裂伸长率、屈服伸长率与温度的关系见表10-21。

表 10-21 YB-2、YB-3、DYB-3 航空有机玻璃断裂伸长率、  
屈服伸长率与温度的关系  

<table><tr><td rowspan="2">温度C</td><td colspan="3">-55</td><td colspan="3">26</td><td colspan="3">40</td></tr><tr><td>YB-2</td><td>YB-3</td><td>DYB-3</td><td>YB-21</td><td>YB-3</td><td>DYB-3</td><td>YB-2</td><td>YB-3</td><td>DYB-3</td></tr><tr><td>断裂伸长率,%</td><td>2.9</td><td>3.2</td><td></td><td>4.3</td><td>23.9</td><td></td><td>4.7</td><td>4.9</td><td></td></tr><tr><td>屈服伸长率,%</td><td></td><td></td><td></td><td></td><td>5.9</td><td></td><td></td><td></td><td>5.9</td></tr><tr><td rowspan="2">温度C</td><td colspan="3">60</td><td colspan="3">80</td><td colspan="3">100</td></tr><tr><td>YB-2</td><td>YB-3</td><td>DYB-3</td><td>YB-2</td><td>YB-3</td><td>DYB-3</td><td>YB-2</td><td>YB-3</td><td>DYB-3</td></tr><tr><td>断裂伸长率,%</td><td>5.6</td><td></td><td></td><td></td><td></td><td></td><td></td><td></td><td></td></tr><tr><td>屈服伸长率,%</td><td>3.4</td><td></td><td></td><td>3.0</td><td>3.6</td><td>4.0</td><td></td><td>2.4</td><td>2.8</td></tr></table>

① 为 $20\mathrm{C}$ 时测得的数据。  
YB-2航空有机玻璃不同温度下的应力-应变曲线见图10-13。  
YB-2航空有机玻璃泊松比与温度的关系见图10-14。

图片摘要：该图主要展示 10 13 YB 2航空有机玻璃不同温度下的应力 应变曲线。
![](images/d05541bac90d247df87daaf31e92ec152776f9d7cf085ed65fbddc8a782aac2f.jpg)  
图10-13 YB-2航空有机玻璃不同温度下的应力-应变曲线

图片摘要：该图主要展示 10 13 YB 2航空有机玻璃不同温度下的应力 应变曲线。
![](images/5067e9871f16c2c888490acffbe99a8d63dc5c83bd9666f44a60c6226342b53b.jpg)  
图10-14 YB-2航空有机玻璃泊松比与温度的关系

YB-2航空有机玻璃板材拉伸疲劳曲线见图10-15、图10-16、图10-17。

图片摘要：该图主要展示 10 14 YB 2航空有机玻璃泊松比与温度的关系。
![](images/1536c6ea827dd72b3ec5e42e753281a6afc931cb4223537539da2c6f8aafc148.jpg)  
图10-15 YB-2航空有机玻璃低周疲劳曲线（应力集中系数 $K_{\mathrm{t}} = 1$ ，拉伸强度 $\sigma_{\mathrm{b}} = 78.6\mathrm{MPa}$ ）

图片摘要：该图主要展示 10 15 YB 2航空有机玻璃低周疲劳曲线（应力集中系数 ，拉伸强度 ）。
![](images/543a2a276129858171ab3e3a2ef2b4861481c4691b1df2ae97929ef8c5821353.jpg)  
图10-16 YB-2航空有机玻璃低周疲劳曲线（应力集中系数 $K_{\mathrm{t}} = 2.5$ ，拉伸强度 $\sigma_{\mathrm{b}} = 46.3\mathrm{MPa}$ ）

# b. YB-3 航空有机玻璃

YB-3航空有机玻璃不同厚度板材的力学性能见表10-17。

YB-3航空有机玻璃拉伸弹性模量与温度的关系见图10-18。

图片摘要：该图主要展示 10 16 YB 2航空有机玻璃低周疲劳曲线（应力集中系数 ，拉伸强度 ）。
![](images/ab7cd4281f635501daa0991373f0999923ada0ae291cbb87d8d0476c5e661289.jpg)  
图10-17 YB-2航空有机玻璃低周疲劳曲线（应力集中系数 $K_{\mathrm{t}} = 4$ ，拉伸强度 $\sigma_{\mathrm{b}} = 22.1\mathrm{MPa}$ ）

图片摘要：该图主要展示 10 17 YB 2航空有机玻璃低周疲劳曲线（应力集中系数 ，拉伸强度 ）。
![](images/4386d148a894dc7dcad1eebc541172ddbedb83a2bdc0381225aa35654804564b.jpg)  
图10-18 YB-3航空有机玻璃拉伸弹性模量与温度的关系

YB-3航空有机玻璃断裂伸长率、屈服伸长率与温度的关系见表10-21。

YB-3航空有机玻璃不同温度下的冲击韧度见表10-22。

表 10-22 YB-3、DYB-3 航空有机玻璃不同温度下的冲击韧度  

<table><tr><td rowspan="2">温 度,C</td><td colspan="2">-30</td><td colspan="2">20</td></tr><tr><td>YB-3</td><td>DYB-3</td><td>YB-3</td><td>DYB-3</td></tr><tr><td>冲击强度(跨距40mm),kJ/m2</td><td>14.4</td><td>26.2</td><td>15.0</td><td>29.9</td></tr></table>

YB-3航空有机玻璃不同温度下的应力-应变曲线见图10-19。

YB-3航空有机玻璃泊松比与温度的关系见图10-20。

图片摘要：该图主要展示 10 22 YB 3、DYB 3 航空有机玻璃不同温度下的冲击韧度。
![](images/53727f00e8bbc069409604526fced63233ae4a3fa9b92ddf365186d048b3928f.jpg)  
图10-19 YB-3航空有机玻璃不同温度下的应力-应变曲线

图片摘要：该图主要展示 10 19 YB 3航空有机玻璃不同温度下的应力 应变曲线。
![](images/a19eaa3c153853eaf9b629e8044ba9a27709c3df81f63ca8ed1dbcd685d6b81d.jpg)  
图10-20 YB-3航空有机玻璃泊松比与温度的关系

YB-3航空有机玻璃板材的拉伸疲劳曲线见图10-21、图10-22、图10-23。

图片摘要：该图主要展示 10 20 YB 3航空有机玻璃泊松比与温度的关系。
![](images/110239c9e56d14366665362cd514f5ec7eb01d0f576cdc935a11f2a706474ce7.jpg)  
图10-21 YB-3航空有机玻璃低周疲劳曲线（应力集中系数 $K_{\mathrm{t}} = 1$ ，拉伸强度 $\sigma_{\mathrm{b}} = 79.9\mathrm{MPa}$ ）

图片摘要：该图主要展示 10 21 YB 3航空有机玻璃低周疲劳曲线（应力集中系数 ，拉伸强度 ）。
![](images/339422df925b3cde213add6edb794f4a05ab1ff1d3613f7c892f3825be0e4864.jpg)  
10-22 YB-3航空有机玻璃低周疲劳曲线（应力集中系数 $K_{\mathrm{t}} = 2.5$ ，拉伸强度 $\sigma_{\mathrm{b}} = 63.3\mathrm{MPa}$ ）

图片摘要：该图主要展示 10 21 YB 3航空有机玻璃低周疲劳曲线（应力集中系数 ，拉伸强度 ）。
![](images/6e069b15dda6300b1692c280a308ec884fc5c6ba55606b972dd3476f3e182c7b.jpg)  
图10-23 YB-3航空有机玻璃低周疲劳曲线  
（应力集中系数 $K_{\mathrm{t}} = 4$ ，拉伸强度 $\sigma_{\mathrm{b}} = 30.9\mathrm{MPa}$ ）

# c. YB-4 航空有机玻璃

YB-4航空有机玻璃温差条件下的拉伸强度见表10-23。

表 10-23 YB-4 航空有机玻璃温差条件下的拉伸强度  

<table><tr><td>试验温度,℃</td><td>120/(35~40)</td><td>135/(35~40)</td><td>150/(35~40)</td><td>165/(35~40)</td></tr><tr><td>试验时间,min</td><td>30</td><td>30</td><td>30</td><td>30</td></tr><tr><td>拉伸强度,MPa</td><td>44.7</td><td>40.3</td><td>35.0</td><td>27.7</td></tr></table>

YB-4航空有机玻璃拉伸弹性模量与温度的关系见图10-24。

图片摘要：该图主要展示 10 23 YB 4 航空有机玻璃温差条件下的拉伸强度。
![](images/97a476fc5f3ceee47f84606a969b3b90a872bede3c122e1cbb58b662fd11f956.jpg)  
图10-24 YB-4航空有机玻璃拉伸弹性模量与温度的关系

YB-4航空有机玻璃断裂伸长率、屈服伸长率与温度的关系见表10-24。

表 10-24 YB-4、DYB-4 航空有机玻璃断裂伸长率、  
屈服伸长率与温度的关系  

<table><tr><td rowspan="2">温度,C</td><td colspan="2">-55</td><td colspan="2">20</td><td colspan="2">40</td><td colspan="2">80</td><td colspan="2">100</td></tr><tr><td>YB-4</td><td>DYB-4</td><td>YB-4</td><td>DYB-4</td><td>YB-4</td><td>DYB-4</td><td>YB-4</td><td>DYB-4</td><td>YB-4</td><td>DYB-4</td></tr><tr><td>断裂伸长率,%</td><td>1.4</td><td>3.2</td><td>4.3</td><td></td><td>5.0</td><td></td><td></td><td></td><td></td><td></td></tr><tr><td>屈服伸长率,%</td><td></td><td></td><td></td><td>6.3</td><td></td><td>6.3</td><td>4.4</td><td>3.8</td><td>2.6</td><td>2.4</td></tr></table>

YB-4航空有机玻璃不同温度下的冲击韧度见表10-25。

表 10-25 YB-4、DYB-4 航空有机玻璃不同温度下的冲击韧度  

<table><tr><td rowspan="2">温 度, \( \mathrm{C} \)</td><td colspan="2">-30</td><td colspan="2">20</td></tr><tr><td>YB-4</td><td>DYB-4</td><td>YB-4</td><td>DYB-4</td></tr><tr><td>冲击强度(跨距 40mm),kJ/m2</td><td>14.9</td><td>32.9</td><td>15.0</td><td>27.2</td></tr></table>

YB-4航空有机玻璃不同温度下的应力-应变曲线见图10-25。

YB-4航空有机玻璃泊松比与温度的关系见图10-26。

图片摘要：该图主要展示 10 25 YB 4、DYB 4 航空有机玻璃不同温度下的冲击韧度。
![](images/713f4ea5f8bc9adec7b0d59cac53850b321e69f94b2f9d80b6b115d658d98016.jpg)  
图10-25 YB-4航空有机玻璃不同温度下的应力-应变曲线

图片摘要：该图主要展示 10 25 YB 4航空有机玻璃不同温度下的应力 应变曲线。
![](images/0f2349b4c57f414624b06d710786928d081613130fdd1ea0724df255933ec3eb.jpg)  
图10-26 YB-4航空有机玻璃泊松比与温度的关系

YB-4航空有机玻璃拉伸疲劳曲线见图10-27、图10-28、图10-29、图10-30。

图片摘要：该图主要展示 10 26 YB 4航空有机玻璃泊松比与温度的关系。
![](images/0d04f1f3378c762680f3b03003fa0cbf221a030d173fbf6efba68ad00e215e89.jpg)  
图10-27 YB-4航空有机玻璃低周疲劳曲线（应力集中系数 $K_{\mathrm{t}} = 1$ ，拉伸强度 $\sigma_{\mathrm{b}} = 94.8\mathrm{MPa}$ ）

图片摘要：该图主要展示 10 27 YB 4航空有机玻璃低周疲劳曲线（应力集中系数 ，拉伸强度 ）。
![](images/b736327f89dbca39da2e9354dd25b72a1b2531a5cef137fbc90d1aa97c7e8b9c.jpg)  
图10-28 YB-4航空有机玻璃低周疲劳曲线（应力集中系数 $K_{\mathrm{t}} = 1$ ，拉伸强度 $\sigma_{\mathrm{b}} = 92.0\mathrm{MPa}$ ）

图片摘要：该图主要展示 10 28 YB 4航空有机玻璃低周疲劳曲线（应力集中系数 ，拉伸强度 ）。
![](images/a676aff5f2a66f76e28a71136cfb95bcfb182768f283d16f1ead113ae965d188.jpg)  
图10-29 YB-4航空有机玻璃低周疲劳曲线（应力集中系数 $K_{\mathrm{t}} = 2.5$ ，拉伸强度 $\sigma_{\mathrm{b}} = 53.3\mathrm{MPa}$ ）

图片摘要：该图主要展示 10 29 YB 4航空有机玻璃低周疲劳曲线（应力集中系数 ，拉伸强度 ）。
![](images/0585814dd370f27be35709c211f2e2185f1fc4ca9ce4882ec6fb0b74130e81e1.jpg)  
图10-30 YB-4航空有机玻璃低周疲劳曲线（应力集中系数 $K_{\mathrm{t}} = 4$ ，拉伸强度 $\sigma_{\mathrm{b}} = 30.0\mathrm{MPa}$ ）

d. DYB-3 航空有机玻璃

DYB-3航空有机玻璃不同厚度板材的力学性能见表10-26。

表 10-26 DYB-3 航空有机玻璃不同厚度板材的力学性能  

<table><tr><td rowspan="3">厚度mm</td><td colspan="3">拉伸强度</td><td colspan="3">冲击韧度(跨距40mm)</td><td rowspan="3">拉伸弹性模量GPa</td><td rowspan="3">弯曲强度MPa</td><td rowspan="3">布氏硬度kgf/mm2</td></tr><tr><td>X</td><td>Sx</td><td>Cv</td><td>X</td><td>Sx</td><td>Cv</td></tr><tr><td colspan="2">MPa</td><td>%</td><td colspan="2">kJ/m2</td><td>%</td></tr><tr><td>3</td><td>82.7</td><td>1.7</td><td>0.02</td><td>37.3</td><td>4.1</td><td>0.11</td><td></td><td></td><td>21.6</td></tr><tr><td>4</td><td>83.8</td><td>2.4</td><td>0.03</td><td>33.5</td><td>3.8</td><td>0.11</td><td></td><td></td><td>22.3</td></tr><tr><td>6</td><td>85.5</td><td>1.7</td><td>0.02</td><td>32.6</td><td>5.3</td><td>0.16</td><td></td><td></td><td>22.5</td></tr><tr><td>10</td><td>89.9</td><td>2.4</td><td>0.03</td><td>29.8</td><td>2.2</td><td>0.07</td><td>3.31</td><td>163</td><td>23.1</td></tr><tr><td>12</td><td>89.7</td><td>3.0</td><td>0.03</td><td>27.3</td><td>1.6</td><td>0.06</td><td>3.28</td><td>167</td><td>23.3</td></tr></table>

DYB-3航空有机玻璃不同拉伸度和厚度板材的力学性能见表10-27。

表 10-27 DYB-3 航空有机玻璃不同拉伸度和厚度板材的力学性能
