Repository: C-zj02/CFD-claw

<div align="center">

**English** | [中文](#中文版) | [Français](README_FR.md) | [Русский](README_RU.md) | [हिन्दी](README_HI.md) | [العربية](README_AR.md) | [Português](README_PT.md)

# 🚀 Claude Code Python

**A Complete Python Reimplementation Based on Real Claude Code Source**

*From TypeScript Source → Rebuilt in Python with ❤️*

***
**🔥 Active Development • New Features Weekly 🔥**

</div>

***

## 🎯 What is This?

**Clawd Code** is a **complete Python rewrite** of Claude Code, based on the **real TypeScript source code**.

File: RAG-data/飞机设计手册_第3册_材料(上).pdf-8f0fcc05-71f6-4a18-812c-fa0e64a9cb29.md (part 8 of 15)
表 12-10 胶粘剂的化学类型及主要特性  
（2）橡胶仓库内空气相对湿度应控制在 $80\%$ 以下。  
（3）橡胶仓库内不允许阳光直接照射，所有窗户宜用红色或橙色涂料或窗帘遮蔽。库内不得存放油类、酸类、碱类、溶剂或其他对橡胶有害的化学药品。库内不得装设能放射紫外线的光

源、高压电气设备或其他能产生臭氧的设备。

（4）橡胶仓库内胶料和制品存放离地面高度和离墙壁距离不少于 $0.3\mathrm{m}$ ，离热源距离不少于 $1\mathrm{m}$ 。制品应保持自由状态，尽量减少各种应力的影响，并应定期翻动。  
（5）不同类型、不同牌号的混炼胶和制品应避免互相接触，以防止配合剂相互转移。各类混炼胶和制品应标明产品名称、规格、批号、制造日期、制造厂名称等标志。  
（6）为保证硫化橡胶制品的质量，并尽可能延长使用期，应加强对胶料和制品的订货、运输、生产、供应的计划性，尽可能减少在仓库内的贮存时间，橡胶仓库的发料原则应是先生产的先发出。  
（7）凡对温度敏感的制品如聚氨酯橡胶制品、带有棉织物的产品、带有金属编织物或金属骨架的制品等应采取防潮或防锈包装。

# 13.4.3 橡胶材料的贮存期和最长保管期

（1）航空混炼胶的保证贮存期由生产方给出。超过保证贮存期时，应在保证贮存期限终了前，按工厂现行入厂检验的规定检验其基本物理机械性能和成形工艺性。检验合格后可延长一个与保证贮存期限相同的期限，但最长不超过6个月，在此期间可直接使用。以后再仿此法继续延长一个为期三个月的贮存期，超过此期限以后一般不再继续使用。  
（2）通过对橡胶制品进行贮存性能试验，对某些制品的规定保管期做了延长，其最长保管期见表13-125。

表 13-125 航空橡胶制品的最长保管期限  

<table><tr><td>制品名称</td><td>化工部部标规定的保管期</td><td>检验项目</td><td>最长保管期</td></tr><tr><td>航空橡胶板、绳、管及型材</td><td>2年</td><td>按HG6-408-79规定硅橡胶按HG6-678-74规定</td><td>3年</td></tr><tr><td>航空橡胶零件</td><td>2年海绵胶零件1年</td><td>按HG6-409-79规定</td><td>3年海绵胶零件及弹性隔板2年</td></tr><tr><td>航空用橡胶薄膜</td><td>1年</td><td>按HG6-411-79规定</td><td>对硅橡胶薄膜可延长1年(总计2年)</td></tr><tr><td>航空用橡胶减震垫</td><td>2年</td><td>按HG6-410-66规定</td><td>3年</td></tr><tr><td>航空用海绵橡胶板</td><td>1年氟、硅、氟硅为基的胶料2年</td><td>按HG6-413-79规定</td><td>2年3年</td></tr><tr><td>航空用海绵胶轴</td><td>1年</td><td>按HG6-414-79规定</td><td>2年</td></tr><tr><td>军用钢丝编织胶管</td><td>自由保管期0.5年装配保管期1年</td><td>按HG6-416-79规定</td><td>1.5年(取消0.5年自由保管期)</td></tr><tr><td>航空棉线编织胶管</td><td>自由保管期1年装配保管期1年</td><td>按HG6-416-79规定</td><td>自由保管期1年装配保管期2年</td></tr><tr><td>夹布胶管</td><td>2年</td><td>按HG6-673-74规定</td><td>3年</td></tr><tr><td>航空用氧气胶管</td><td>2年</td><td>按HG6-418-79规定</td><td>3年</td></tr><tr><td>飞机用缓冲绳</td><td>1.5年</td><td>按HG6-419-79规定</td><td>2.5年</td></tr><tr><td>飞机座舱用密封胶管</td><td>2年</td><td>按HG6-423-79规定</td><td>3年</td></tr><tr><td>橡胶石棉板</td><td>1.5年</td><td>按GB539-65规定</td><td>2.5年</td></tr></table>

# 13.5 推荐新机设计选用的胶料及制品

经过长期使用和橡胶制品的延寿工作，推荐下列胶料及制品在新机设计时优先选用，见表

13-126、表13-127。

表 13-126 推荐新机设计选用的胶料  

<table><tr><td>工作系统</td><td>工作介质</td><td>工作温度,℃</td><td>适用胶种</td><td>推荐胶料牌号</td></tr><tr><td rowspan="3">燃油系统</td><td rowspan="3">航空煤油</td><td rowspan="2">-50~110</td><td>丁腈橡胶</td><td>5080-1</td></tr><tr><td>氟硅橡胶</td><td>试G409</td></tr><tr><td>-40~150</td><td>氟橡胶</td><td>FX-4、FX-5、F275</td></tr><tr><td rowspan="5">液压系统</td><td rowspan="4">矿物基液压油</td><td>-40~120</td><td>丁腈橡胶</td><td>5089-1、P214、P801</td></tr><tr><td>-50~120</td><td>丁腈橡胶</td><td>45713、45714</td></tr><tr><td>-55~150</td><td>氟硅橡胶</td><td>试G401、G409</td></tr><tr><td></td><td>丁腈橡胶</td><td>5880、45713</td></tr><tr><td>磷酸酯基液压油</td><td>-55~120</td><td>乙丙橡胶</td><td>8360、8370、8380</td></tr><tr><td rowspan="10">润滑系统</td><td rowspan="3">矿物基润滑油和油脂</td><td rowspan="3">-40~130</td><td>丁腈橡胶</td><td>5080-1、P903</td></tr><tr><td>氟橡胶</td><td>FX-2、FX-4、FX-5、F275</td></tr><tr><td>氟硅橡胶</td><td>试G401、试G409</td></tr><tr><td rowspan="3">合成酯基滑油和油脂</td><td>-40~130</td><td>丁腈橡胶</td><td>5080-1</td></tr><tr><td>-40~150</td><td>氟硅橡胶</td><td>试G401、试G409</td></tr><tr><td>-40~200</td><td>氟橡胶</td><td>P370、FX-2、FX-4、FX-5、F275</td></tr><tr><td rowspan="4">空气、氧气</td><td>-55~100</td><td>天然橡胶</td><td>1140、1152、1145、1181</td></tr><tr><td></td><td>氯丁橡胶</td><td>4160</td></tr><tr><td></td><td>丁腈和氯丁共混胶</td><td>5860</td></tr><tr><td>-55~120</td><td>乙丙橡胶</td><td>8360、8370、8380</td></tr><tr><td>空气、氧气和大气</td><td>大气、空气</td><td>-60~200</td><td>硅橡胶</td><td>6144、G168、G441、GX2-40、GX22-40、GX22-60</td></tr></table>

表 13-127 推荐新机设计选用的橡胶制品和胶料  

<table><tr><td>典型橡胶制品</td><td>工作介质</td><td>工作温度,℃</td><td>选用胶种</td><td>推拿胶料牌号</td></tr><tr><td rowspan="2">减震垫</td><td rowspan="2">空气</td><td rowspan="2">-45~80</td><td>天然和顺丁共混胶</td><td>843、954、958</td></tr><tr><td>硅橡胶</td><td>GX22-40、GX22-60</td></tr><tr><td rowspan="3">唇形密封件</td><td>燃油</td><td>-50~120</td><td>丁腈橡胶</td><td>5080-1、P214、5180</td></tr><tr><td>矿物基液压油</td><td>-50~150</td><td>丁腈橡胶</td><td>5080-1、P214</td></tr><tr><td>润滑油</td><td>-40~150</td><td>氟橡胶</td><td>FX-10、F370、F108</td></tr><tr><td rowspan="4">橡胶薄膜制品</td><td>汽油</td><td>-50~120</td><td>氯醇橡胶</td><td>44681</td></tr><tr><td>煤油</td><td>-50~120</td><td>氯醇橡胶</td><td>1-206、261-2</td></tr><tr><td>润滑油</td><td>-50~130</td><td>氯醇橡胶</td><td></td></tr><tr><td>空气、氧气</td><td>-60~80</td><td>硅橡胶</td><td>GX2-40、GX2-50</td></tr></table>

# 第14章 密封剂

密封剂是涂敷在飞机构件接缝、间隙、贴合面、孔洞或紧固件等处，防止结构受到环境腐蚀，以及阻止各种流体及杂物等不合理流动，起密封或减振、整形等作用的一类粘稠状、膏状、膜状或带状材料的总称。飞机上用的密封剂要求具有良好的耐介质、耐寒、耐老化性和良好的粘接性能。

这类材料的主要成分为中等分子量或低分子量的有机或无机高分子材料，在飞机上用的主要是聚硫橡胶、硅橡胶、氟硅橡胶及丁腈橡胶等，另外还有各种增粘剂及各种补强剂等。

根据飞机结构特点可以选用硫化密封剂或不硫化的腻子及腻子布。

# 14.1 材料的分类、牌号及标准

# 14.1.1 分类

密封剂可按其主体聚合物、硫化类型、涂敷工艺、活性期和应用功能分成不同系列、型、级和类，详见表14-1～表14-6。

表 14-1 按主体聚合物分系列  

<table><tr><td>系列代号</td><td>名称</td><td>特性</td></tr><tr><td>PS</td><td>聚硫橡胶系列密封剂</td><td>耐燃油、耐老化、比较耐水,使用温度-55~130℃,最高150℃</td></tr><tr><td>SR</td><td>有机硅系列密封剂</td><td>耐水、耐高温、耐老化,使用温度-60~250℃,最高300℃</td></tr><tr><td>FSR</td><td>氟硅橡胶系列密封剂</td><td>耐燃料、耐水、耐老化、耐高温,使用温度-55~230℃</td></tr><tr><td>NBR</td><td>丁腈橡胶系列密封剂</td><td>耐燃料、耐合成润滑油、耐水,使用温度-55~130℃</td></tr></table>

表 14-2 按硫化类型分型  

<table><tr><td>名称</td><td>特性</td></tr><tr><td>单组分型</td><td>使用方便。通过与空气中的湿气或氧反应或挥发溶剂进行硫化。用于表面及浅缝的密封</td></tr><tr><td>双组分型</td><td>贮存期较长。由主体聚合物为主的基料及硫化促进剂组成的双组分型材料。使用前混合,通过化学反应硫化。硫化速度以级别表示</td></tr><tr><td>多组分型</td><td>贮存期较长。由主体聚合物为主的基料、硫化剂、增粘剂及促进剂组成独立组分的多组分型材料。使用前混合,通过化学反应硫化。可调节促进剂量来改变硫化速度</td></tr></table>

表 14-3 按涂敷工艺分类  

<table><tr><td>代号</td><td>名称</td><td>特性</td></tr><tr><td>A</td><td>刷涂类</td><td>低粘度。可做底涂层、表面覆盖层,密封狭窄缝隙</td></tr><tr><td>B</td><td>填角类</td><td>不流淌,可挤注及刮涂。用于缝外填角、钉头密封或紧固件“湿装配”</td></tr><tr><td>C</td><td>贴合类</td><td>活性期和装配期很长,可挤注及刮涂。用于贴合面密封装配及“湿装配”</td></tr><tr><td>D</td><td>喷灌类</td><td>低粘度。用于表面覆盖层喷涂或整体结构灌涂</td></tr><tr><td>E</td><td>堆砌类</td><td>高触变、低密度。可填充大空洞及大间隙</td></tr></table>

表 14-4 按活性期分级  

<table><tr><td>级别代号</td><td>活性期,h</td><td>说 明</td></tr><tr><td>-1/2</td><td>&gt;0.5</td><td>仅B类</td></tr><tr><td>-1</td><td>&gt;1</td><td>仅B类</td></tr><tr><td>-2</td><td>&gt;2</td><td>A、B、D、E类</td></tr><tr><td>-4</td><td>&gt;4</td><td>A、B、D、E类</td></tr><tr><td>-8</td><td>&gt;8</td><td>仅C类</td></tr><tr><td>-12</td><td>&gt;12</td><td>仅C类</td></tr><tr><td>-24</td><td>&gt;24</td><td>仅C类</td></tr><tr><td>-72</td><td>&gt;72</td><td>仅C类</td></tr></table>

表 14-5 按应用功能分类  

<table><tr><td>密封防护功能</td><td colspan="3">其他应用功能</td></tr><tr><td>密封防护型</td><td>耐油型</td><td>防霉密封型</td><td>耐磨蚀型</td></tr><tr><td>阻蚀密封防护型</td><td>耐候型</td><td>低温快速修理型</td><td>电磁屏蔽型</td></tr><tr><td></td><td>气密整流型</td><td>导电型</td><td>高温阻燃型</td></tr></table>

表 14-6 按硫化条件分类  

<table><tr><td>室温硫化型</td><td>常温硫化7~10昼夜即达到正硫化</td></tr><tr><td>加温硫化型</td><td>为加速硫化以满足下道工序要求,可采用加温硫化</td></tr><tr><td>不硫化型</td><td>不干性腻子及腻子布</td></tr></table>

# 14.1.2 牌号及标准

材料牌号及标准见表14-7。

表 14-7 材料牌号及标准  

<table><tr><td>序号</td><td>牌 号</td><td>名 称</td><td>标 准</td><td>工艺说明书</td></tr><tr><td>1</td><td>XM-15</td><td>聚硫型室温硫化密封剂</td><td>HB5288-84</td><td>SQ18-78</td></tr><tr><td>2</td><td>XM-16</td><td>聚硫型室温硫化密封剂</td><td>HB5289-84</td><td>Q/6SZ122-79</td></tr><tr><td>3</td><td>XM-18</td><td>聚硫型室温硫化密封剂</td><td>Q/6SL48-1-73</td><td>Q/6SL48-2-73</td></tr><tr><td>4</td><td>XM-18Z</td><td>密封垫片</td><td>Q/6S112-86</td><td>Q/6SZ52-80</td></tr><tr><td>5</td><td>XM-22</td><td>室温硫化聚硫密封剂</td><td>Q/6S87-87</td><td>Q/6SZ119-79</td></tr><tr><td>6</td><td>XM-23</td><td>室温硫化密封剂</td><td>Q/6S38-87</td><td>Q/6SZ472-85</td></tr><tr><td>7</td><td>XM-28</td><td>聚硫密封剂</td><td>HB5359-86</td><td>Q/6SZ84-78</td></tr><tr><td>8</td><td>XM-33</td><td>双组分室温硫化聚硫密封剂</td><td>Q/6S217-86</td><td>Q/6SZ337-83</td></tr><tr><td>9</td><td>XM-40</td><td>双组分填角聚硫密封剂</td><td>Q/6S456-85</td><td>Q/6S477-85</td></tr><tr><td>10</td><td>XM-41</td><td>双组分整流聚硫密封剂</td><td>Q/6S457-85</td><td>Q/6SZ479-85</td></tr><tr><td>11</td><td>XM-44</td><td>防霉密封剂</td><td>Q/SHM-327-84</td><td>Q/SHBZ-301-83</td></tr><tr><td>12</td><td>HM-101</td><td>双组分室温硫化聚硫密封剂</td><td>Q/6S952-91</td><td>Q/6SZ1054-91</td></tr><tr><td>13</td><td>HM-102</td><td>双组分室温硫化聚硫密封剂</td><td>Q/6S957-91</td><td>Q/6SZ1057-91</td></tr><tr><td>14</td><td>HM-103</td><td>双组分室温硫化聚硫密封剂</td><td>Q/6S700-91</td><td>Q/6SZ1063-91</td></tr><tr><td>15</td><td>HM-104</td><td>双组分室温硫化聚硫密封剂</td><td>Q/6S953-91</td><td>Q/6SZ1056-91</td></tr><tr><td>16</td><td>HM-105</td><td>双组分室温硫化聚硫密封剂</td><td>Q/6S951-91</td><td>Q/6SZ1051-91</td></tr><tr><td>17</td><td>DB-XM-1</td><td>快速修补密封剂</td><td>Q/6S602-86</td><td>Q/6SZ529-86</td></tr><tr><td>18</td><td>XS-1</td><td>聚硫密封胶膜</td><td>Q/XXY205-79</td><td></td></tr><tr><td>19</td><td>Y30M</td><td>液态聚硫橡胶</td><td>FOCT13489-68(俄)</td><td>No.899-67(俄)</td></tr><tr><td>20</td><td>Y30M9C-5</td><td>室温硫化聚硫密封剂</td><td>TY38 10546-72(俄)</td><td>No.899-67(俄)</td></tr><tr><td>21</td><td>PR1422</td><td>燃油箱用密封剂</td><td>MIL-S-8802(美)</td><td></td></tr><tr><td>22</td><td>PR1436G</td><td>阻蚀聚硫密封剂</td><td>MIL-S-81733(美)</td><td></td></tr></table>

续表 14-7  

<table><tr><td>序号</td><td>牌 号</td><td>名 称</td><td>标 准</td><td>工艺说明书</td></tr><tr><td>23</td><td>CH102</td><td>腻子和腻子布</td><td>Q/CXZ06-74</td><td></td></tr><tr><td>24</td><td>JLN100</td><td>腻子和腻子布</td><td>JO 103-74</td><td></td></tr><tr><td>25</td><td>XM-21</td><td>密封胶膜</td><td>Q/6S92-87</td><td>Q/6SZ128-79</td></tr><tr><td>26</td><td>HM-501</td><td>丁腈密封剂</td><td>Q/6S954-91</td><td>Q/6SZ1061-91</td></tr><tr><td>27</td><td>PR1005L</td><td>航空汽油箱用保护涂层</td><td>MIL-S-4383(美)</td><td></td></tr><tr><td>28</td><td>XM-31</td><td>有机硅密封剂</td><td>Q/6S102-87</td><td>Q/6SZ138-80</td></tr><tr><td>29</td><td>XM-35</td><td>有机硅密封剂</td><td>Q/6S190-87</td><td>Q/6SZ214-87</td></tr><tr><td>30</td><td>XZ1</td><td>电磁铁灌注料</td><td>Q/6S100-80</td><td>Q/6SZ134-80</td></tr><tr><td>31</td><td>SF3</td><td>有机硅密封剂</td><td></td><td></td></tr><tr><td>32</td><td>SF6</td><td>有机硅灌注料</td><td></td><td></td></tr><tr><td>33</td><td>YGM-1</td><td>有机硅密封剂</td><td>Q/6S844-90</td><td>Q/6SZ919-90</td></tr><tr><td>34</td><td>YGM-4</td><td>耐低温型双组分密封剂</td><td>Q/6S847-90</td><td>Q/6SZ924-90</td></tr><tr><td>35</td><td>YGM-5</td><td>耐低温型双组分密封剂</td><td>Q/6S848-90</td><td>Q/6SZ924-90</td></tr><tr><td>36</td><td>YGM-6</td><td>耐低温型双组分密封剂</td><td>Q/6S849-90</td><td>Q/6SZ924-90</td></tr><tr><td>37</td><td>南大704</td><td>密封剂</td><td></td><td></td></tr><tr><td>38</td><td>SDL1-41</td><td>密封剂</td><td>Q/CG214-79</td><td></td></tr><tr><td>39</td><td>GD414</td><td>密封剂</td><td>Q/CG236-82</td><td></td></tr><tr><td>40</td><td>G1</td><td>有机硅密封剂</td><td>Q/SX6-1-65</td><td></td></tr><tr><td>41</td><td>XM-30</td><td>不硫化密封腻子和腻子布</td><td>Q/6S77-87</td><td>Q/6SZ110-87</td></tr><tr><td>42</td><td>XM-34</td><td>不硫化密封腻子</td><td>Q/6S171-87</td><td>Q/6SZ195-87</td></tr><tr><td>43</td><td>HM-1001</td><td>高温耐油室温硫化密封剂</td><td></td><td></td></tr><tr><td>44</td><td>XM-24</td><td>密封垫片</td><td>Q/6S63-80</td><td>Q/6SZ89-80</td></tr><tr><td>45</td><td>XM-17</td><td>不硫化密封腻子和腻子布</td><td>Q/CX2-14-79</td><td>Q/6SZ103-79</td></tr><tr><td>46</td><td>1601</td><td>密封腻子及腻子布</td><td>HG6-494-75</td><td></td></tr><tr><td>47</td><td>V20A</td><td>聚异丁烯密封剂</td><td>TV38 105357-71(俄)</td><td>TV38 105247-71(俄)</td></tr><tr><td>48</td><td>QS-7</td><td>粘接底涂</td><td>Q/6S955-93</td><td>Q/6SZ1059-93</td></tr><tr><td>49</td><td>PR148</td><td>粘接底涂</td><td>MIL-C-38736(美)</td><td></td></tr><tr><td>50</td><td>II9</td><td>粘接底涂</td><td></td><td></td></tr><tr><td>51</td><td>Π11</td><td>粘接底涂</td><td></td><td></td></tr></table>

# 14.1.3 各密封剂的特性及使用部位

各密封剂的特性及使用部位见表14-8。

表 14-8 各密封剂的特性及使用部位  

<table><tr><td rowspan="2">牌号</td><td rowspan="2">类型</td><td rowspan="2">特性</td><td colspan="2">使用温度，℃</td><td rowspan="2">主要使用部位</td></tr><tr><td>长期</td><td>短期</td></tr><tr><td>XM-15</td><td>聚硫</td><td>三组分。耐大气、2号喷气燃料及水,流平性好,与阳极氧化铝合金粘接良好</td><td>-55~110</td><td>130</td><td>整体油箱</td></tr><tr><td>XM-16</td><td>聚硫</td><td>四组分。耐湿热、水及航空燃料,与阳极氧化铝合金及有机玻璃粘接良好,动态疲劳性差</td><td>-55~110</td><td></td><td>机身、座舱、软油箱及防水结构</td></tr><tr><td>XM-18</td><td>聚硫</td><td>四组分。耐热空气及扯断伸长率较好,耐湿热及水较差,与阳极氧化铝合金及有机玻璃粘接良好</td><td>-50~135</td><td>150</td><td>.玻璃与连接件、内壁、地板及机身</td></tr><tr><td>XM-18Z</td><td>聚硫</td><td>模压、硫化成垫片。耐热空气及大气,弹性良好。可与XM-17密封腻子配合使用</td><td>-55~130</td><td></td><td>座舱盖</td></tr><tr><td>XM-22A</td><td rowspan="3">聚硫</td><td rowspan="3">A为流平型,B为触变型,C为密封工艺检验型。四组分。耐航空燃料、海水、淡水及热空气,与阳极氧化铝合金及镀锌钝化钢粘接良好</td><td rowspan="3">-55~110</td><td rowspan="3">130</td><td rowspan="3">整体油箱及水上飞机水密结构</td></tr><tr><td>XM-22B</td></tr><tr><td>XM-22C</td></tr></table>

续表 14-8  

<table><tr><td rowspan="2">牌号</td><td rowspan="2">类型</td><td rowspan="2">特性</td><td colspan="2">使用温度，℃</td><td rowspan="2">主要使用部位</td></tr><tr><td>长期</td><td>短期</td></tr><tr><td>XM-22DXM-22E</td><td>聚硫</td><td>D为修补型，E为挡隔型。双组分。耐航空燃料、海水、淡水及热空气，与阳极氧化铝合金及镀锌钝化钢粘接良好</td><td>-55~110</td><td>130</td><td>整体油箱及水上飞机水密结构</td></tr><tr><td>XM-23</td><td>聚硫</td><td>四组分。耐湿热及淡水，与阳极氧化铝合金及有机玻璃粘接良好</td><td>-50~110</td><td>130</td><td>玻璃与连接件、内壁、地板、机身、水上飞机</td></tr><tr><td>XM-28 IXM-28 I</td><td>聚硫</td><td>I为流平型，I为触变型。四组分。耐热空气、大气及航空燃油，与阳极氧化铝合金、氧化处理镍合金及无机玻璃等粘接良好</td><td>-55~120</td><td>130</td><td>盔舱、机身及整体油箱、燃油箱舱</td></tr><tr><td>XM-33</td><td>聚硫</td><td>四组分。与阳极氧化铝合金粘接良好</td><td>-55~120</td><td>130</td><td>盔舱及客货舱</td></tr><tr><td>XM-40</td><td>聚硫</td><td>双组分。与阳极氧化铝合金粘接良好</td><td>-55~120</td><td></td><td>整体油箱</td></tr><tr><td>XM-41</td><td>聚硫</td><td>双组分。抗紫外线，与阳极氧化铝合金粘接良好</td><td>-55~120</td><td></td><td>表面气动整流</td></tr><tr><td>XM-44 IXM-44 I</td><td>聚硫</td><td>I为流平型，I为触变型。四组分。耐热空气、大气、多种霉菌及真菌，与阳极氧化铝合金、镀锌钝化钢、无机玻璃及有机玻璃等粘接良好</td><td>-55~120</td><td>130</td><td>易生霉菌部位</td></tr><tr><td>HM-101</td><td>聚硫</td><td>双组分。耐喷气燃料，低粘度，适合刷涂和刮涂密封，与阳极氧化铝合金有良好粘接力</td><td>-55~110</td><td></td><td>燃油箱舱及蒙皮对接缝</td></tr><tr><td>HM-102</td><td>聚硫</td><td>双组分。耐水及燃料，和QS-7配套使用时，与阳极氧化铝合金、P20底涂及有机玻璃粘接良好</td><td>-55~110</td><td></td><td>风挡玻璃与帽框、增压舱防滑及气密</td></tr><tr><td>HM-103</td><td>聚硫</td><td>双组分。耐燃油及老化，与铝合金、钛合金及钢等低粘接力，适合刷涂、刮涂及压注等施工需要</td><td>-55~120</td><td></td><td>需拆卸部位</td></tr><tr><td>HM-104</td><td>聚硫</td><td>双组分。耐喷气燃料，与铝合金、钢材及P20底涂粘接良好</td><td>-55~120</td><td></td><td>小油箱及燃料油箱舱</td></tr><tr><td>HM-105</td><td>聚硫</td><td>双组分。在潮湿环境中阻蚀显著，与铝合金、钢、钛合金等粘接良好</td><td>-55~120</td><td></td><td>易受化学或电化学腐蚀部位</td></tr><tr><td>DB-XM-1</td><td>聚硫</td><td>双组分。耐2号喷气燃料、海水、淡水及湿热，抗霉菌，低温快速硫化，与阳极氧化铝合金、镀锌钝化钢粘接良好</td><td>-55~110</td><td>130</td><td>整体油箱、水上飞机水密结构和座舱密封及快速修理</td></tr><tr><td>XS-1</td><td rowspan="2">聚硫</td><td rowspan="2">三组分。耐喷气燃料及空气，炼制工艺性好，成膜容易，施工方便，铆接质量容易保证。硫化前为粘性软膜，硫化后为弹性膜</td><td rowspan="2">-50~130</td><td rowspan="2"></td><td>整体油箱贴合面</td></tr><tr><td>XS-1A</td><td>气密舱贴合面</td></tr><tr><td>Y30M</td><td>聚硫</td><td>三组分。耐老化、光、油及臭氧，防霉，与金属粘接差，需粘接底漆</td><td>-60~130</td><td></td><td>整体油箱及水箱罐内外</td></tr><tr><td>Y30M9C-5</td><td>聚硫</td><td>三组分。耐老化、光、油及臭氧，防霉，与铝合金及钢粘接良好</td><td>-60~150</td><td></td><td>整体油箱及水箱罐内外</td></tr><tr><td>PR1422</td><td>聚硫</td><td>双组分。耐燃油、石油基油及磷酸酯液压油，与铝合金、镁合金、钛合金、不锈钢及大多数其他材料粘接良好</td><td>-54~135</td><td></td><td>整体油箱及气密舱</td></tr><tr><td>PR1436G</td><td>聚硫</td><td>双组分。耐燃油、石油基油及磷酸酯液压油，阻蚀，与铝合金、镁合金、钢及大多数其他材料粘接良好</td><td>-54~107</td><td></td><td>气密舱、气动整流及阻蚀</td></tr><tr><td>CH102JLN100</td><td>聚硫腻子及腻子布</td><td>单组分不硫化腻子。耐大气、臭氧、湿热及航空燃料，与铝合金、镁合金和钢等多种金属及油漆表面粘接良好，低温塑性差，高温易流淌</td><td>-35~80</td><td></td><td>驾驶舱及机身</td></tr><tr><td>XM-21AXM-21B</td><td>丁腈</td><td>A为四组分快速硫化型，B为双组分慢速硫化型。耐2号喷气燃料及空气，施工方便，铆接质量容易保证</td><td>-50~100</td><td>130</td><td>整体油箱贴合面气密舱贴合面</td></tr></table>

续表 14-8  

<table><tr><td rowspan="2">牌号</td><td rowspan="2">类型</td><td rowspan="2">特性</td><td colspan="2">使用温度，℃</td><td rowspan="2">主要使用部位</td></tr><tr><td>长期</td><td>短期</td></tr><tr><td>HM-501</td><td>丁腈</td><td>单组分。耐航空煤油、汽油、柴油、石油基及合成润滑油，与铝合金及钢材粘接良好</td><td>-55~130</td><td></td><td>整体油箱内聚硫胶及胶接表面保护</td></tr><tr><td>PR1005L</td><td>丁腈</td><td>航空汽油箱保护涂料</td><td></td><td></td><td></td></tr><tr><td>XM-31</td><td>有机硅</td><td>双组分。耐大气、水、湿热及盐雾，电绝缘及对金属防护性能良好，能与被配套的偶联剂处理后的金属、玻璃、陶瓷及塑料表面粘接</td><td>-60~230</td><td></td><td>飞机及发动机高温部位</td></tr><tr><td>XM-35</td><td>有机硅</td><td>双组分。耐大气、水、湿热及盐雾，电绝缘及对金属防护性能良好，防霉，能与被配套的偶联剂处理后的金属、玻璃、陶瓷及塑料表面粘接</td><td>-60~200</td><td></td><td>电子元件及电子计算机磁芯板</td></tr><tr><td>XZ1</td><td>有机硅</td><td>三组分。灌注料。电绝缘及防护金属性能良好，灌封工艺简便</td><td>-60~270</td><td></td><td>电磁铁元件的灌封</td></tr><tr><td>SF3</td><td>有机硅</td><td>双组分。耐高温、低温及耐老化，与处理剂处理过的不锈钢、铝合金、聚氨酯涂层等粘接良好</td><td>-60~250</td><td></td><td>飞机高温部件的隔热密封</td></tr><tr><td>SF6</td><td>有机硅</td><td>双组分。低粘度灌封料。耐高、低温及耐老化，电绝缘性能良好，毒性低，施工方便</td><td>-70~200</td><td></td><td>电器插头及接头的灌封，材料粘接</td></tr><tr><td>YGM-1</td><td>有机硅</td><td>双组分。介电性能好，分低、中、高三种粘度，硫化时不逸出低分子物</td><td>-70~200</td><td></td><td>非耐油夹层缝内及电器产品密封</td></tr><tr><td>YGM-4YGM-5YGM-6</td><td>有机硅</td><td>双组分。能与各种金属、玻璃钢及聚四氟乙烯等良好粘接，无腐蚀</td><td>-70~200</td><td>250</td><td>非耐油部件缝外密封</td></tr><tr><td>南大704</td><td>有机硅</td><td>单组分。耐高温、低温、潮湿及盐雾，防霉，介电及密封性能良好</td><td>-60~200</td><td></td><td>金属与非金属的粘合密封</td></tr><tr><td>SDL1-41</td><td>有机硅</td><td>三组分。耐水、臭氧及大气，介电性及化学稳定性优良</td><td>-60~200</td><td></td><td>电子及电器元件的防潮、防腐及防震</td></tr><tr><td>GD414</td><td>有机硅</td><td>单组分。耐高温、低温、潮湿及盐雾，介电性优良，使用方便.</td><td>-60~200</td><td></td><td>金属与非金属的粘接，电子组件灌封</td></tr><tr><td>G1</td><td>有机硅腻子</td><td>单组分。耐大气及高温</td><td>-60~250</td><td></td><td>高温部位铆接及焊接结构的缝内密封</td></tr><tr><td>XM-30</td><td>有机硅腻子</td><td>单组分腻子及腻子布。耐高温、低温及烧蚀，良好的电绝缘性和工艺性</td><td>-54~200</td><td>230</td><td>座舱及空调系统的缝内和玻璃边缘</td></tr><tr><td>XM-34</td><td>有机硅腻子</td><td>单组分腻子。耐航空喷气燃料，密封性、与金属粘附性及重新注射性良好</td><td>-54~130</td><td></td><td>整体油箱沟槽注射密封</td></tr><tr><td>HM-1001</td><td>氟硅苯撑</td><td>三组分。室温硫化。耐热，耐燃油、合成滑油及水，与钛合金、不锈钢、阳极氧化铝合金及无机玻璃有良好的粘接力(QS-7配套)</td><td>-55~230</td><td>250</td><td>高温区(210℃)整体油箱，合成滑油箱(130℃)，直升机发动机平台</td></tr><tr><td>XM-24</td><td>丁基</td><td>单组分。耐热老化及耐寒，对铝合金、钢和镁合金及有机玻璃等有一定的粘接性能</td><td>-50~150</td><td></td><td>缝内密封</td></tr><tr><td>XM-17</td><td>顺丁二烯</td><td>单组分腻子及腻子布。工艺性好，与铝合金、镁合金有良好的粘接性和耐久的气密性</td><td>-55~100</td><td>130</td><td>机身及座舱缝内，舱盖玻璃与弧框密封</td></tr><tr><td>1601</td><td>聚异丁烯腻子及布</td><td>单组分腻子及腻子布。工艺性好，与阳极氧化铝合金及氧化镁合金粘接性和气密性良好</td><td>-50~70</td><td></td><td>机身及座舱缝内密封</td></tr><tr><td>Y20A</td><td>聚异丁烯</td><td>与铝合金及镁合金粘接良好，不引起腐蚀</td><td>-50~70</td><td></td><td>气密舱、风挡及软固定密封</td></tr><tr><td>QS-7</td><td>底涂</td><td>单组分。适宜作HM102与铝合金、有机玻璃粘接的增粘底涂，使用极为方便，环境条件要求低</td><td>-50~180</td><td></td><td></td></tr><tr><td>PR148</td><td>底涂</td><td>单组分。增加聚硫密封剂与其他材料的粘接强度</td><td></td><td></td><td></td></tr><tr><td>II9</td><td rowspan="2">底涂</td><td rowspan="2">单组分。使有机硅及氟硅密封剂可靠地粘接到各种金属和非金属表面上</td><td rowspan="2"></td><td rowspan="2"></td><td rowspan="2"></td></tr><tr><td>II11</td></tr></table>

# 14.2 材料性能

# 14.2.1 聚硫密封剂

聚硫密封剂是60年代初期崛起的新型橡胶类密封剂，它是一种呈液态状的低分子量聚合物。这类橡胶分子的主链上含有硫原子(结构中含有 $-S_{x}$ 一键， $\mathbf{x}$ 值不小于2)，耐油、耐溶剂、耐老化、耐寒，透气性低及对其他材料具有粘接性。这种橡胶最大的特点是在常温，甚至在低温下 $(-10^{\circ}C)$ 也能够硫化，硫化产品收缩很小。聚硫密封剂目前大量用于飞机机翼，以及机身整体油箱、座舱、水密舱、空气导管、电器密封，其使用温度范围为一 $55\sim 130^{\circ}C$ ，短期可达 $150^{\circ}C$ 。

# （1）物理及化学性能

物理性能见表14-9。

表 14-9 聚硫密封剂的物理性能  

<table><tr><td>牌 号</td><td>外观颜色</td><td>密 度\( \mathrm {g}/\mathrm {cm}^{2} \)</td><td>脆性温度或低温柔性℃</td><td>不挥发份%</td><td>基料粘度\( \mathrm {Pa}\cdot \mathrm {s} \)</td><td>耐寒性(-35°C×2h)</td><td>含水量%</td></tr><tr><td>XM-15</td><td>深 黑 色</td><td>≤1.45</td><td>≤-40</td><td></td><td></td><td></td><td></td></tr><tr><td>XM-16</td><td>深 黑 色</td><td>≤1.45</td><td>≤-40</td><td></td><td></td><td></td><td></td></tr><tr><td>XM-18</td><td>深 黑 色</td><td>≤1.45</td><td>≤-40</td><td></td><td></td><td></td><td></td></tr><tr><td>XM-18Z</td><td>黑 色</td><td>≤1.45</td><td></td><td></td><td></td><td></td><td></td></tr><tr><td>XM-22A</td><td>黑 色</td><td>≤1.45</td><td>≤-40</td><td></td><td></td><td></td><td></td></tr><tr><td>XM-22B</td><td>黑 色</td><td>≤1.45</td><td>≤-40</td><td></td><td></td><td></td><td></td></tr><tr><td>XM-22C</td><td>浅 棕 色</td><td></td><td>≤-40</td><td></td><td></td><td></td><td></td></tr><tr><td>XM-22D</td><td>黑 色</td><td>≤1.45</td><td>≤-40</td><td></td><td></td><td></td><td></td></tr><tr><td>XM-22E</td><td>黑 色</td><td>≤1.45</td><td>≤-40</td><td></td><td></td><td></td><td></td></tr><tr><td>XM-23</td><td>深 黑 色</td><td></td><td>≤-40</td><td></td><td></td><td></td><td></td></tr><tr><td>XM-28</td><td>棕 褐 色</td><td>≤1.50</td><td>≤-55</td><td></td><td></td><td></td><td></td></tr><tr><td>XM-33</td><td>驼、绿、咖啡</td><td>≤1.68</td><td>≤-55</td><td>≥98</td><td></td><td></td><td></td></tr><tr><td>XM-40</td><td>咖 啡 色</td><td>≤1.5</td><td>≤-54</td><td>≥98</td><td>300~700</td><td></td><td></td></tr><tr><td>XM-41</td><td>棕色、黑色</td><td>≤1.5</td><td>≤-54</td><td>≥98</td><td>300~700</td><td></td><td></td></tr><tr><td>XM-44</td><td>棕 褐 色</td><td>≤1.40</td><td>≤-40</td><td></td><td></td><td></td><td></td></tr><tr><td>HM-101</td><td>黑 色</td><td>≤1.55</td><td></td><td>≥90</td><td></td><td></td><td></td></tr><tr><td>HM-102</td><td>黑 色</td><td>≤1.65</td><td></td><td>≥98</td><td></td><td></td><td></td></tr><tr><td>HM-103A</td><td>红 色</td><td>≤1.55</td><td></td><td>≥90</td><td></td><td></td><td></td></tr><tr><td>HM-103B</td><td>红 色</td><td>≤1.55</td><td></td><td>≥97</td><td></td><td></td><td></td></tr><tr><td>HM-104</td><td>铁 黑 色</td><td>≤1.65</td><td></td><td>≥84</td><td></td><td></td><td></td></tr><tr><td>HM-105A</td><td>黑 色</td><td>≤1.65</td><td></td><td>≥92</td><td></td><td></td><td></td></tr><tr><td>HM-105B</td><td>黑 色</td><td>≤1.65</td><td></td><td>≥98</td><td></td><td></td><td></td></tr><tr><td>DB-XM I</td><td>棕 色</td><td>≤1.65</td><td></td><td>≥87.0</td><td>≤650</td><td></td><td></td></tr><tr><td>XS1</td><td>黑 色</td><td></td><td>≤-40</td><td></td><td></td><td></td><td></td></tr><tr><td>CH102,JLN100</td><td>灰或灰褐或灰黄</td><td></td><td></td><td></td><td></td><td>不断裂</td><td>≤1.2</td></tr><tr><td>Y30M</td><td>黑 色</td><td>1.4~1.5</td><td>≤-40</td><td></td><td></td><td></td><td></td></tr><tr><td>Y30M9C-5</td><td></td><td>1.4~1.5</td><td>≤-40</td><td></td><td></td><td></td><td></td></tr><tr><td>PR1422A</td><td>棕 色</td><td>≤1.65</td><td>≤-54</td><td>≥84</td><td></td><td></td><td></td></tr><tr><td>PR1422B</td><td>棕 色</td><td>≤1.65</td><td>≤-54</td><td>≥92</td><td></td><td></td><td></td></tr><tr><td>PR1436G A</td><td>银 灰 色</td><td>≤1.65</td><td>≤-54</td><td>≥84</td><td></td><td></td><td></td></tr><tr><td>PR1436G B</td><td>银 灰 色</td><td>≤1.65</td><td>≤-54</td><td>≥92</td><td></td><td></td><td></td></tr></table>

化学性能见表14-10。

表 14-10 聚硫密封剂的化学性能  

<table><tr><td>牌 号</td><td>化 学 性 能</td></tr><tr><td>XM-15</td><td>对氧化处理的镁合金、阳极氧化铝合金、碳钢和镀锌钝化钢不腐蚀。无毒,不易燃烧</td></tr><tr><td>XM-16</td><td>对氧化处理的镁合金、阳极氧化铝合金、碳钢和镀锌钝化钢不腐蚀。无毒,不易燃。用差热分析法测定的热分解温度为350℃</td></tr><tr><td>XM-18</td><td>对氧化处理的镁合金、阳极氧化铝合金、碳钢和镀锌钝化钢不腐蚀。无毒,不易燃。用差热分析法测定的热分解温度为350℃</td></tr><tr><td>XM-18Z</td><td>对氧化处理的镁合金、阳极氧化铝合金等金属表面不腐蚀,对所接触的XM-17腻子不引起硫化现象。无毒,不易燃烧</td></tr><tr><td>XM-22</td><td>对氧化处理的镁合金、阳极氧化铝合金、碳钢和镀锌钝化钢不腐蚀。无毒</td></tr><tr><td>XM-23</td><td>对氧化处理的镁合金、阳极氧化铝合金、碳钢和镀锌钝化钢不腐蚀。无毒,不易燃烧</td></tr><tr><td>XM-28</td><td>对氧化处理的镁合金、阳极氧化铝合金、碳钢和镀锌钝化钢不腐蚀</td></tr><tr><td>XM-33</td><td>对氧化处理的镁合金、阳极氧化铝合金、碳钢和镀锌钝化钢不腐蚀。无毒,不易燃烧</td></tr><tr><td>XM-40</td><td>对氧化处理的镁合金MB8、阳极氧化铝合金LY12、镀锌钝化45号钢不引起腐蚀。无毒,不易燃烧</td></tr><tr><td>XM-41</td><td>对氧化处理的镁合金MB8、阳极氧化铝合金LY12、镀锌钝化45号钢不引起腐蚀。无毒,不易燃烧</td></tr><tr><td>XM-44</td><td>对氧化处理的镁合金、阳极氧化铝合金、镀锌钝化钢不腐蚀,不易燃烧,霉菌的非培养物</td></tr><tr><td>HM-101</td><td>对氧化处理的镁合金、阳极氧化铝合金、镀锌钝化45号钢不腐蚀,不含有损人体健康的成分,不易燃烧</td></tr><tr><td>HM-102</td><td>对铝合金、阳极氧化铝合金、钢不腐蚀,对有机玻璃(QS-7)不产生银纹,不含有损人体健康的成分,不易燃烧</td></tr><tr><td>HM-103</td><td>对阳极氧化铝合金、镀锌钝化钢不腐蚀,不含有损人体健康的成分,不易燃烧</td></tr><tr><td>HM-104</td><td>对阳极氧化铝合金不腐蚀,不含有损人体健康的成分,不易燃烧</td></tr><tr><td>HM-105</td><td>对阳极氧化铝合金、去包铝层铝合金、氧化镁合金、镀锌钝化钢、钛合金不腐蚀,含有对人体毒害成分,不易燃烧</td></tr><tr><td>DB-XM1</td><td>对氧化处理的镁合金、阳极氧化铝合金、碳钢和镀锌钝化钢不腐蚀。无毒</td></tr><tr><td>XS1</td><td>对阳极氧化铝合金不腐蚀,不易燃烧</td></tr><tr><td>CH102,JLN100</td><td>对氧化处理的镁合金、阳极氧化铝合金不腐蚀。无毒,不易燃烧</td></tr><tr><td>Y30M9C-5</td><td>对氧化处理的镁合金、阳极氧化铝合金及镀锌钢不腐蚀</td></tr><tr><td>Y30M</td><td>对氧化处理的镁合金、阳极氧化铝合金及镀锌钢不腐蚀</td></tr><tr><td>PR1422</td><td>有优良的耐磷酸酯液压油性能,对阳极氧化铝合金、不锈钢及钛合金不腐蚀,霉菌非培养物</td></tr><tr><td>PR1436G</td><td>耐磷酸酯液压油,优良的抗双金属电化学腐蚀能力,霉菌非培养物</td></tr></table>

# (2）力学性能

力学性能见表14-11。

表 14-11 聚硫密封剂的力学性能  

<table><tr><td rowspan="2">牌 号</td><td colspan="2">拉伸强度、MPa</td><td colspan="2">扯断伸长率%</td><td colspan="2">扯断永久变形%</td><td colspan="3">T型剥离强度kN/m(100%内聚破坏)</td><td colspan="2">剪切强度MPa</td><td colspan="2">硬度(邵尔A型)</td></tr><tr><td>指标</td><td>典型值</td><td>指标</td><td>典型值</td><td>指标</td><td>典型值</td><td>指标</td><td>典型值</td><td>备注</td><td>指标</td><td>典型值</td><td>指标</td><td>典型值</td></tr><tr><td>XM-15</td><td>≥2.94</td><td>4.99</td><td>≥300</td><td>360</td><td>≤10.0</td><td>3.8</td><td>≥5.9</td><td>9</td><td rowspan="3">阳极氧化LY12铝合金</td><td></td><td></td><td></td><td></td></tr><tr><td>XM-16</td><td>≥2.45</td><td>4.19</td><td>≥250</td><td>308</td><td>≤10.0</td><td>3.8</td><td>≥4.9</td><td>9.5</td><td></td><td>2.87</td><td></td><td></td></tr><tr><td>XM-18</td><td>≥2.94</td><td>5.65</td><td>≥550</td><td>639</td><td>≤20</td><td>7.8</td><td>≥8.8</td><td>12</td><td></td><td></td><td></td><td></td></tr><tr><td>XM-18Z</td><td>≥4.90</td><td>7.80</td><td>≥600</td><td>878</td><td></td><td></td><td></td><td></td><td></td><td></td><td></td><td>≥48</td><td>49</td></tr><tr><td>XM-22A</td><td>≥3.00</td><td>5.0</td><td>≥450</td><td>595</td><td>≤10.0</td><td>6.0</td><td>≥6.00</td><td>9.0</td><td rowspan="2">阳极氧化LY12铝合金</td><td></td><td></td><td></td><td></td></tr><tr><td>XM-22B</td><td>≥3.00</td><td>6.06</td><td>≥450</td><td>532</td><td>≤10.0</td><td>4.4</td><td>≥6.00</td><td>11.1</td><td></td><td></td><td></td><td></td></tr></table>

续表 14-11  

<table><tr><td rowspan="2">牌 号</td><td colspan="2">拉伸强度MPa</td><td colspan="2">扯断伸长率%</td><td colspan="2">扯断永久变形%</td><td colspan="3">T 型剥离强度kN/m(100%内聚破坏)</td><td colspan="2">剪切强度MPa</td><td colspan="2">硬度(邵尔A型)</td></tr><tr><td>指标</td><td>典型值</td><td>指标</td><td>典型值</td><td>指标</td><td>典型值</td><td>指标</td><td>典型值</td><td>备注</td><td>指标</td><td>典型值</td><td>指标</td><td>典型值</td></tr><tr><td>XM-22C</td><td>≥2.00</td><td>5.12</td><td>≥450</td><td>494</td><td>≤10.0</td><td>3.6</td><td>≥4.00</td><td>8.3</td><td rowspan="9">阳极氧化LY12铝合金</td><td></td><td></td><td></td><td></td></tr><tr><td>XM-22D</td><td>≥2.50</td><td>5.44</td><td>≥300</td><td>436</td><td>≤10.0</td><td>4.0</td><td>≥4.00</td><td>7.8</td><td></td><td></td><td></td><td></td></tr><tr><td>XM-22E</td><td>≥2.50</td><td>6.90</td><td>≥300</td><td>602</td><td>≤10.0</td><td>5.0</td><td>≥4.00</td><td>9.1</td><td></td><td></td><td></td><td></td></tr><tr><td>XM-23</td><td>≥2.94</td><td>7.72</td><td>≥400</td><td>547</td><td>≤15</td><td>5.3</td><td>≥7.8</td><td>20.1</td><td></td><td></td><td></td><td></td></tr><tr><td>XM-28</td><td>≥3.43</td><td>5.20</td><td>≥400</td><td>524</td><td></td><td></td><td>≥7.84</td><td>9.8</td><td></td><td></td><td></td><td>52</td></tr><tr><td>XM-33</td><td>≥2.0</td><td>2.61</td><td>≥400</td><td>806</td><td></td><td></td><td>≥6.0</td><td>18.8</td><td></td><td></td><td></td><td></td></tr><tr><td>XM-40</td><td>≥2.45</td><td>4.68</td><td>≥250</td><td>516</td><td></td><td></td><td>≥5.83</td><td>8.60</td><td></td><td></td><td></td><td></td></tr><tr><td>XM-41 棕</td><td>≥2.45</td><td>4.70</td><td>≥250</td><td>534</td><td></td><td></td><td>≥5.88</td><td>8.29</td><td></td><td></td><td></td><td></td></tr><tr><td>XM-41 黑</td><td>≥2.45</td><td>4.88</td><td>≥250</td><td>538</td><td></td><td></td><td>≥5.88</td><td>8.37</td><td></td><td></td><td></td><td></td></tr><tr><td>XM-44</td><td>≥2.94</td><td>3.64</td><td>≥300</td><td>449</td><td></td><td></td><td>≥4.9</td><td>5.9</td><td>SF-9 漆表面</td><td></td><td></td><td>≥40</td><td>56</td></tr><tr><td>HM-101</td><td></td><td></td><td></td><td></td><td></td><td></td><td>≥3.5</td><td>4.8</td><td>浸25℃喷气燃料48h</td><td>≥1.05</td><td>1.32</td><td>≥35</td><td>36</td></tr><tr><td rowspan="2">HM-102</td><td rowspan="2">≥2.5</td><td rowspan="2">3.6</td><td rowspan="2">≥250</td><td rowspan="2">343</td><td rowspan="2"></td><td rowspan="2"></td><td>≥4.5</td><td>7.2</td><td>与涂QS-7有机玻璃</td><td rowspan="2"></td><td rowspan="2"></td><td rowspan="2">≥45</td><td rowspan="2">56</td></tr><tr><td>≥4.5</td><td>6.6</td><td>阳极氧化铝合金,涂QS-7未阳极氧化铝合金</td></tr><tr><td rowspan="2">HM-103</td><td rowspan="2">.</td><td rowspan="2"></td><td rowspan="2"></td><td rowspan="2"></td><td rowspan="2"></td><td rowspan="2"></td><td rowspan="2">≥0.40</td><td>8.25</td><td>浸喷气燃料</td><td rowspan="2"></td><td rowspan="2"></td><td rowspan="2">30~60</td><td rowspan="2">41</td></tr><tr><td>8.24</td><td>不浸喷气燃料</td></tr><tr><td rowspan="2">HM-104</td><td rowspan="2"></td><td rowspan="2"></td><td rowspan="2"></td><td rowspan="2"></td><td rowspan="2"></td><td rowspan="2"></td><td rowspan="2">≥3.5</td><td>3.8</td><td>浸燃油+3%NaCl溶液</td><td rowspan="2"></td><td rowspan="2"></td><td rowspan="2">≥35</td><td rowspan="2">37</td></tr><tr><td>4.0</td><td>不浸喷气燃料</td></tr><tr><td>HM-105</td><td>≥1.4</td><td>3.5</td><td>≥150</td><td>200</td><td></td><td></td><td>≥2.7</td><td>5.1</td><td>阳极氧化铝合金、镀锌钝化钢、钛合金</td><td></td><td></td><td>≥35</td><td>58</td></tr><tr><td>DB-XM-1</td><td>≥1.40</td><td>1.88</td><td>≥150</td><td>375</td><td>≤10</td><td>3.0</td><td>≥2.4</td><td>3.9</td><td rowspan="2">阳极氧化LY12铝合金</td><td></td><td></td><td></td><td></td></tr><tr><td>XS1</td><td>≥3.43</td><td>6.53</td><td>≥300</td><td>478</td><td>≤15</td><td>8</td><td>≥3.4</td><td>8.7</td><td></td><td></td><td></td><td></td></tr><tr><td>CH102</td><td></td><td></td><td></td><td></td><td></td><td></td><td></td><td></td><td></td><td rowspan="2">≥14.7</td><td></td><td></td><td></td></tr><tr><td>JLN100</td><td></td><td></td><td></td><td></td><td></td><td></td><td></td><td></td><td></td><td>90kPa</td><td></td><td></td></tr><tr><td>V30M</td><td>≥2.5</td><td></td><td>≥150</td><td></td><td>≤8</td><td></td><td>≥1.75</td><td></td><td></td><td></td><td></td><td></td><td></td></tr><tr><td>V30M9C-5</td><td>≥1.5</td><td></td><td>≥100</td><td></td><td>≤12</td><td></td><td>≥1.5</td><td></td><td></td><td></td><td></td><td></td><td></td></tr><tr><td>PR1422A</td><td>≥1.38</td><td>2.41</td><td>≥200</td><td>250</td><td></td><td></td><td>≥3.5</td><td></td><td></td><td>≥1.38</td><td></td><td></td><td>55</td></tr><tr><td>PR1422B</td><td>≥1.38</td><td>1.79</td><td>≥200</td><td>240</td><td></td><td></td><td>≥3.5</td><td></td><td></td><td>≥1.38</td><td></td><td></td><td>55</td></tr><tr><td>PR1436GA</td><td>≥1.38</td><td></td><td>≥150</td><td></td><td></td><td></td><td>≥2.6</td><td></td><td></td><td></td><td></td><td>≥35</td><td></td></tr><tr><td>PR1436GB</td><td>≥1.38</td><td></td><td>≥150</td><td></td><td></td><td></td><td>≥2.6</td><td></td><td></td><td></td><td></td><td>≥35</td><td></td></tr></table>

# （3）耐环境性能

耐环境性能见表14-12。

# 14.2.2 丁腈密封剂

丁腈密封剂为丁二烯与丙烯腈的共聚物。其结构中由于有极性腈基的存在，因此对非极性或弱极性的矿物油、动植物油、液体燃料和溶剂等有较高的稳定性，而芳烃溶剂、酮、酯等极性物质则对其有溶胀作用。丁腈密封剂适用于在航空油料中工作的各类零部件的密封及聚硫密封剂的表面保护，其耐天候、臭氧老化及耐磷酸酯液压油性差，不宜在高温空气中长期使用。使用温度范围通常在 $-55\sim 130^{\circ}\mathrm{C}$ 。

# （1）物理及化学性能

物理性能见表14-13。

表 14-12-1 聚硫密封剂的耐环境性能  

<table><tr><td rowspan="2">牌 号</td><td colspan="3">环境条件</td><td rowspan="2">试样放置位置</td><td colspan="2">拉伸强度MPa</td><td colspan="2">扯断伸长率%</td><td colspan="2">扯断永久变形%</td><td colspan="2">剪切强度MPa</td><td rowspan="2">硬度(邵尔A型)度</td><td colspan="2">重量变化%</td><td colspan="2">体积变化%</td><td colspan="2">T 型剥离强度①kN/m</td></tr><tr><td>介 质</td><td>温度℃</td><td>时间h</td><td>指标</td><td>典型值</td><td>指标</td><td>典型值</td><td>指标</td><td>典型值</td><td>指标</td><td>典型值</td><td>指标</td><td>典型值</td><td>指标</td><td>典型值</td><td>阳极氧化铝合金表面</td><td>SF-9漆表面</td></tr><tr><td rowspan="27">XM-15</td><td rowspan="2">热空气</td><td rowspan="2">130</td><td>50</td><td></td><td>≥2.45</td><td>4. 17</td><td>≥250</td><td>306</td><td>≤15</td><td>4.4</td><td></td><td></td><td></td><td></td><td></td><td></td><td></td><td></td><td></td></tr><tr><td>100</td><td></td><td></td><td>4.21</td><td></td><td>297</td><td></td><td>5.0</td><td></td><td></td><td></td><td></td><td></td><td></td><td></td><td></td><td></td></tr><tr><td rowspan="2">2号喷气燃油</td><td>130</td><td>50</td><td></td><td>≥1.47</td><td>3.93</td><td>≥300</td><td>393</td><td>≤15</td><td>5.6</td><td></td><td></td><td></td><td>±8.0</td><td>-4.77</td><td>±8.0</td><td>-3.60</td><td></td><td></td></tr><tr><td>110</td><td>100</td><td></td><td></td><td></td><td></td><td></td><td></td><td></td><td></td><td></td><td></td><td>±5.0</td><td>-3.35</td><td>±5.0</td><td>-2.36</td><td></td><td></td></tr><tr><td>75 号航空汽油</td><td>40</td><td>2400</td><td></td><td></td><td>2.73</td><td></td><td>180</td><td></td><td>2.0</td><td></td><td></td><td></td><td></td><td>1.77</td><td></td><td>5.3</td><td></td><td></td></tr><tr><td rowspan="4">4109 号滑油</td><td rowspan="2">110</td><td>200</td><td></td><td></td><td>5.30</td><td></td><td>340</td><td></td><td></td><td></td><td></td><td>54</td><td></td><td></td><td></td><td></td><td>11.5</td><td>11.2</td></tr><tr><td>400</td><td></td><td></td><td>5.16</td><td></td><td>339</td><td></td><td></td><td></td><td></td><td>54</td><td></td><td></td><td></td><td></td><td>11.3</td><td>10.8</td></tr><tr><td rowspan="2">130</td><td>50</td><td></td><td></td><td>4.04</td><td></td><td>394</td><td></td><td></td><td></td><td></td><td>48</td><td></td><td></td><td></td><td></td><td>11.7</td><td>11.9</td></tr><tr><td>100</td><td></td><td></td><td>3.66</td><td></td><td>405</td><td></td><td></td><td></td><td></td><td>46</td><td></td><td></td><td></td><td></td><td>11.7</td><td>12.2</td></tr><tr><td rowspan="4">10 号液压油</td><td rowspan="2">110</td><td>200</td><td></td><td></td><td>5.11</td><td></td><td>398</td><td></td><td></td><td></td><td></td><td>50</td><td></td><td></td><td></td><td></td><td>9.7</td><td>10.8</td></tr><tr><td>400</td><td></td><td></td><td>4.35</td><td></td><td>410</td><td></td><td></td><td></td><td></td><td>50</td><td></td><td></td><td></td><td></td><td>10.9</td><td>10.8</td></tr><tr><td rowspan="2">130</td><td>100</td><td></td><td></td><td>4.10</td><td></td><td>430</td><td></td><td></td><td></td><td></td><td>46</td><td></td><td></td><td></td><td></td><td>10.9</td><td>12.2</td></tr><tr><td>200</td><td></td><td></td><td>3.87</td><td></td><td>414</td><td></td><td></td><td></td><td></td><td>48</td><td></td><td></td><td></td><td></td><td>9.7</td><td>11.2</td></tr><tr><td>磷酸酯油</td><td>70</td><td>50</td><td></td><td></td><td>1.36</td><td></td><td>175</td><td></td><td></td><td></td><td></td><td>26</td><td></td><td></td><td></td><td></td><td>7.0</td><td>7.4</td></tr><tr><td rowspan="2">自来水</td><td rowspan="2">40</td><td>545d</td><td></td><td></td><td></td><td></td><td></td><td></td><td></td><td></td><td></td><td></td><td></td><td></td><td></td><td></td><td>8.3</td><td></td></tr><tr><td>737d</td><td></td><td></td><td></td><td></td><td></td><td></td><td></td><td></td><td></td><td></td><td></td><td></td><td></td><td></td><td>7.2</td><td></td></tr><tr><td rowspan="4">人造海水</td><td rowspan="2">常温</td><td>395d</td><td></td><td></td><td>5.66</td><td></td><td>315</td><td></td><td>2</td><td></td><td></td><td>56</td><td></td><td></td><td></td><td></td><td>7.2③</td><td>7.4</td></tr><tr><td>545d</td><td></td><td></td><td>6.31</td><td></td><td>316</td><td></td><td>2</td><td></td><td></td><td>58</td><td></td><td></td><td></td><td></td><td>8.9④</td><td>7.1</td></tr><tr><td rowspan="2">40</td><td>545d</td><td></td><td></td><td></td><td></td><td></td><td></td><td></td><td></td><td></td><td></td><td></td><td></td><td></td><td></td><td>8.6</td><td></td></tr><tr><td>737d</td><td></td><td></td><td></td><td></td><td></td><td></td><td></td><td></td><td></td><td></td><td></td><td></td><td></td><td></td><td>8.1</td><td></td></tr><tr><td>海口海水</td><td>②</td><td>365d</td><td></td><td></td><td></td><td></td><td></td><td></td><td></td><td></td><td></td><td></td><td></td><td></td><td></td><td></td><td>8.3</td><td></td></tr><tr><td rowspan="6">2 号喷气燃料和3%盐水</td><td rowspan="6">60</td><td rowspan="3">30d</td><td>蒸气层</td><td></td><td>4.70</td><td></td><td>313</td><td></td><td></td><td></td><td></td><td>55</td><td></td><td></td><td></td><td></td><td rowspan="3">8.1~10.39.3</td><td rowspan="3">10.2~10.310.2</td></tr><tr><td>燃料层</td><td></td><td></td><td></td><td></td><td></td><td></td><td></td><td></td><td></td><td></td><td></td><td></td><td></td></tr><tr><td>盐水层</td><td></td><td></td><td></td><td></td><td></td><td></td><td></td><td></td><td></td><td></td><td></td><td></td><td>\</td></tr><tr><td rowspan="3">60d</td><td>蒸气层</td><td></td><td>4.85</td><td></td><td>307</td><td></td><td></td><td></td><td></td><td>54</td><td></td><td></td><td>\</td><td></td><td rowspan="3">8.6~9.59.1</td><td rowspan="3">9.7~11.110.5</td></tr><tr><td>燃料层</td><td></td><td></td><td></td><td></td><td></td><td></td><td></td><td></td><td></td><td></td><td></td><td></td><td></td></tr><tr><td>盐水层</td><td></td><td></td><td></td><td></td><td></td><td></td><td></td><td></td><td></td><td></td><td></td><td></td><td></td></tr></table>

续表 14-12-1
