Repository: C-zj02/CFD-claw

<div align="center">

**English** | [中文](#中文版) | [Français](README_FR.md) | [Русский](README_RU.md) | [हिन्दी](README_HI.md) | [العربية](README_AR.md) | [Português](README_PT.md)

# 🚀 Claude Code Python

**A Complete Python Reimplementation Based on Real Claude Code Source**

*From TypeScript Source → Rebuilt in Python with ❤️*

***
**🔥 Active Development • New Features Weekly 🔥**

</div>

***

## 🎯 What is This?

**Clawd Code** is a **complete Python rewrite** of Claude Code, based on the **real TypeScript source code**.

File: RAG-data/飞机设计手册_第3册_材料(上).pdf-b682dd4b-9a57-40b3-918c-8461b7ef82cf.md (part 8 of 9)
$(\mathrm{kJ} / \mathrm{m}^{2})$
纵向圆试样，轴向加载， $R = -1,f = 166\mathrm{Hz}$

（同图给出了7075-T6锻件的 $S - N$ 曲线，供比较）

图片摘要：该图主要展示 4 97 LC9CgS1铝合金前起落架外筒自由锻件的 曲线测试部位厚度。
![](images/989287f5acc845cf8193ec548f42342bf1619b2faf0f9714c3ef436f3f4fa68d.jpg)

图片摘要：该图主要展示 4 97 LC9CgS1铝合金前起落架外筒自由锻件的 曲线测试部位厚度。
![](images/0b6d1a55b6599c11b757b17a76f712433da592bf31440f4684318c51e5934e0d.jpg)  
图4-98 LC9CgS1铝合金机翼前梁大型模锻件光滑试样的 $S - N$ 曲线纵向试样， $\sigma_{\mathrm{b}} = 521\mathrm{MPa}$ ，轴向加载， $f = 133\mathrm{Hz}$   
图4-99 LC9CgS1铝合金机翼前梁大型模锻件光滑试样的等筹命曲线纵向试样， $\sigma_{\mathrm{b}} = 521\mathrm{MPa}$ ，轴向加载， $f = 133\mathrm{Hz},R = 0.1,0.5, - 1$

图片摘要：该图主要展示 4 99 LC9CgS1铝合金机翼前梁大型模锻件光滑试样的等筹命曲线纵向试样， ，轴向加载，。
![](images/f996a6a17f9e936ff0c2dc6df91e4192bf8c1f279396bd57aa7f208bfbf58a30.jpg)  
图4-100 LC9CgS1铝合金机翼前梁大型模锻件缺口试样的 $S-N$ 曲线纵向试样， $\sigma_{\mathrm{b}} = 521\mathrm{MPa}$ ， $K_{\mathrm{t}} = 3$ ，轴向加载， $f = 133\mathrm{Hz}$

图片摘要：该图主要展示 4 100 LC9CgS1铝合金机翼前梁大型模锻件缺口试样的 曲线纵向试样， ， ，轴向加载，。
![](images/ef110c3bd08042ab8f1941dc3a642e4892b8a0dd9b003c8a1a3d6e64061f8a6e.jpg)  
图4-101 LC9CgS1铝合金机翼前梁大型模锻件缺口试样的等寿命曲线 $\sigma_{\mathrm{b}} = 521\mathrm{MPa}$ ，纵向试样， $K_{\mathrm{t}} = 3$ ，轴向加载， $R = 0.1,0.5, - 1,f = 133\mathrm{Hz}$

图片摘要：该图主要展示 4 101 LC9CgS1铝合金机翼前梁大型模锻件缺口试样的等寿命曲线 ，纵向试样， ，轴向加载，。
![](images/d290edca5ea3b3d786b13255d5e2f4d4b818a78d1f18d1287c501eb7dc6e0cef.jpg)

图片摘要：该图主要展示 4 101 LC9CgS1铝合金机翼前梁大型模锻件缺口试样的等寿命曲线 ，纵向试样， ，轴向加载，。
![](images/90170c2c1f3194d27f8f44b9f440f5ed8bed6382352664846810f4381a06b9d9.jpg)  
图4-102 LC9CgS3铝合金机翼前梁大型模锻件光滑试样的 $S-N$ 曲线 $\sigma_{\mathrm{b}} = 566\mathrm{MPa}$ ，纵向试样， $K_{\mathrm{t}} = 1$ ，轴向加载， $f = 133\mathrm{Hz}$   
图4-103 LC9CgS3铝合金机翼前梁大型模锻件光滑试样的等寿命曲线 $\sigma_{\mathrm{b}} = 566\mathrm{MPa}$ ，纵向试样， $K_{\mathrm{t}} = 1$ ，轴向加载， $R = 0.1,0.5, - 1,f = 133\mathrm{Hz}$

图片摘要：该图主要展示 4 103 LC9CgS3铝合金机翼前梁大型模锻件光滑试样的等寿命曲线 ，纵向试样， ，轴向加载，。
![](images/0be22f2d180f23f289515592cb46a86b4c4482117bce295ca47e9693cee46017.jpg)  
图4-104 LC9CgS3铝合金机翼前梁大型模锻件缺口试样的 $S-N$ 曲线 $\sigma_{\mathrm{b}} = 566\mathrm{MPa}$ ，纵向试样， $K_{\mathrm{t}} = 3$ ，轴向加载， $R = 0.1, 0.5, -1, f = 133\mathrm{Hz}$

图片摘要：该图主要展示 4 104 LC9CgS3铝合金机翼前梁大型模锻件缺口试样的 曲线 ，纵向试样， ，轴向加载，。
![](images/afa2c678b6d1eeeb3884afc1384d17bbad1e583e22f3625641a695b0183d5e2a.jpg)  
图4-105 LC9CgS3铝合金机翼前梁大型模锻件缺口试样的等寿命曲线 $\sigma_{\mathrm{b}} = 566\mathrm{MPa}$ ，纵向试样， $K_{\mathrm{t}} = 3$ ，轴向加载， $R = 0.1,0.5, - 1,f = 133\mathrm{Hz}$

图片摘要：该图主要展示 4 105 LC9CgS3铝合金机翼前梁大型模锻件缺口试样的等寿命曲线 ，纵向试样， ，轴向加载，。
![](images/8c91254c59be7c8769e2cc476425fa6d7271dca6ec7c0768def0ca43d615b862.jpg)

图片摘要：该图主要展示 4 105 LC9CgS3铝合金机翼前梁大型模锻件缺口试样的等寿命曲线 ，纵向试样， ，轴向加载，。
![](images/73180e088bacc72834cf1a37a8084ba8442e037ebc2375d762ff6438c2d59cca.jpg)  
图4-106 7075-T76状态包铝薄板 $S - N$ 曲线  
图4-107 7075-T7351状态厚板 $S - N$ 曲线

图片摘要：该图主要展示 4 107 7075 T7351状态厚板 曲线。
![](images/61c53012e13502e0d2d765aba6636d7e49a0435c4f8baea1e43f2b9c9b6abaae.jpg)

图片摘要：该图主要展示 4 107 7075 T7351状态厚板 曲线。
![](images/8c9ff3667200b3cfdd8d4a990ebe324a033e4bd7de180c95e9a97dd3514a8b9b.jpg)  
图4-108 7075-T7351状态厚板 $S - N$ 曲线  
图4-109 7075-T73510状态挤压矩形棒材 $S - N$ 曲线

图片摘要：该图主要展示 4 109 7075 T73510状态挤压矩形棒材 曲线。
![](images/078cf48980e05b404c788ea5ceb2a179681fdb33c11b736e4b6e9cb778fe053d.jpg)  
图4-110 7475-T6状态包铝薄板 $S - N$ 曲线

图片摘要：该图主要展示 4 110 7475 T6状态包铝薄板 曲线。
![](images/f2a7ec376edb3496d6f0c24a8a4332c7c556334d398bb9ee6d72e81c741e717a.jpg)  
图4-111 7475-T76状态包铝薄板 $S - N$ 曲线

图片摘要：该图主要展示 4 111 7475 T76状态包铝薄板 曲线。
![](images/419d6b370eb017c2cd4908739af6d7ff898bb81450ccd05e8c786951cee7533b.jpg)  
图4-112 7475-T651状态厚板 $S - N$ 曲线

图片摘要：该图主要展示 4 112 7475 T651状态厚板 曲线。
![](images/dc28382b3ac13b8c8427b1565cbfe09e8ebc7f52f351f3b775d6175bcebcd55a.jpg)  
图4-113 7475-T7651状态厚板 $S - N$ 曲线

图片摘要：该图主要展示 4 113 7475 T7651状态厚板 曲线。
![](images/8e4928cea06ad061b002e3b9f166a2e8de0d685f3387947812c892f3cce07a7e.jpg)  
图4-114 7475-T7351状态厚板 $S - N$ 曲线

（3）室温低周疲劳性能见表4-30。

表 4-30 室温低周疲劳性能  

<table><tr><td>牌 号</td><td>品 种</td><td>状态</td><td>\( \delta \) 或 \( d \) mm</td><td>取向</td><td>\( f \) 次/min</td><td>\( K \)</td><td>\( {\sigma }_{\max } \) MPa</td><td>\( N \) ,周</td></tr><tr><td rowspan="3">LB733</td><td rowspan="2">包铝板材</td><td>CS</td><td>1.5</td><td></td><td>12</td><td>0.7</td><td>302</td><td>6815, 7607, 7631, 7691, 7928</td></tr><tr><td>MCS</td><td>1.5</td><td></td><td>12</td><td>0.7</td><td>290</td><td>5051, 5119, 5331, 6117, 7113</td></tr><tr><td>不包铝板材</td><td>CS</td><td>1.5</td><td></td><td>12</td><td>0.7</td><td>317</td><td>6610, 6848, 7868, 7922, 7949</td></tr><tr><td rowspan="7">LY12</td><td rowspan="2">板材</td><td>MCZ</td><td>2</td><td></td><td>10</td><td>0.7</td><td>269</td><td>13778</td></tr><tr><td>MCS</td><td>2</td><td></td><td>10</td><td>0.7</td><td>282</td><td>6643</td></tr><tr><td rowspan="5">挤压型材</td><td>MCZ</td><td rowspan="5">&lt;5</td><td></td><td>10</td><td>0.7</td><td>270</td><td>13960</td></tr><tr><td rowspan="2">MCS</td><td></td><td>10</td><td>0.6</td><td>270</td><td>13684</td></tr><tr><td></td><td>10</td><td>0.7</td><td>301</td><td>4763</td></tr><tr><td>CZ</td><td></td><td>10</td><td>0.8</td><td>331</td><td>7049</td></tr><tr><td>CS</td><td></td><td>10</td><td>0.7</td><td>331</td><td>8492</td></tr></table>

续表 4-30  

<table><tr><td>牌 号</td><td>品 种</td><td>状态</td><td>δ或dmm</td><td>取向</td><td>f次/min</td><td>K</td><td>σmaxMPa</td><td>N,周</td></tr><tr><td rowspan="10">LY16</td><td rowspan="10">挤压型材</td><td>固溶处理+165℃,12h</td><td>1.8</td><td></td><td>10~13</td><td>0.7</td><td>250</td><td>19377, 19383, 19630,17885</td></tr><tr><td rowspan="2">固溶处理+195℃,18h</td><td rowspan="2">1.8</td><td></td><td>10~13</td><td>0.7</td><td>250</td><td>16117, 14168, 11730,9987</td></tr><tr><td></td><td>10~13</td><td>0.7</td><td>231</td><td>12235, 10625, 11168,8762,8236</td></tr><tr><td rowspan="2">固溶处理+210℃,12h</td><td rowspan="2">1.8</td><td></td><td>10~13</td><td>0.7</td><td>250</td><td>6627,6402,5474,5283</td></tr><tr><td></td><td>10~13</td><td>0.7</td><td>216</td><td>5205,5474,4953</td></tr><tr><td>固溶处理+165℃,16h</td><td>2</td><td></td><td>10</td><td>0.68</td><td>295</td><td>14449, 14819, 13080,12212,11514</td></tr><tr><td>M型材固溶处理+190℃,18h</td><td>2</td><td></td><td>10</td><td>0.7</td><td>295</td><td>6337,5749,7634,7159,5718</td></tr><tr><td>M型材固溶处理+190℃,36h</td><td>2</td><td></td><td>10</td><td>0.7</td><td>276</td><td>5424,6470,7617,7898</td></tr><tr><td rowspan="2">M型材固溶处理+210℃,12h</td><td>2</td><td></td><td>10</td><td>0.74</td><td>295</td><td>2635,3513,3371,3906,2398,2784</td></tr><tr><td></td><td></td><td>10</td><td>0.72</td><td>276</td><td>4904,5224,7917,8297</td></tr><tr><td rowspan="3">LD7</td><td rowspan="2">模锻件</td><td rowspan="2">CS</td><td rowspan="2"></td><td>纵向</td><td>12</td><td>0.7</td><td>295</td><td>11.9x10³</td></tr><tr><td>横向</td><td>12</td><td>0.7</td><td>286</td><td>14.9x10³</td></tr><tr><td>轧板</td><td>CS</td><td></td><td>纵向</td><td></td><td></td><td>147</td><td>110x10³</td></tr><tr><td rowspan="3">LC4</td><td rowspan="2">棒材</td><td rowspan="2">CS</td><td rowspan="2">20</td><td rowspan="2"></td><td rowspan="2">10</td><td rowspan="2">0.7</td><td>440</td><td>2775~4074</td></tr><tr><td>515</td><td>992~1182</td></tr><tr><td>模锻件</td><td>CS</td><td></td><td></td><td>10</td><td>0.7</td><td>480</td><td>1747~1910</td></tr><tr><td rowspan="10">LC9</td><td rowspan="4">包铝板材</td><td rowspan="2">CS</td><td rowspan="2">2</td><td rowspan="2">横向</td><td>10</td><td>0.7</td><td>360</td><td>4120</td></tr><tr><td>10</td><td>0.7</td><td>375</td><td>5200</td></tr><tr><td rowspan="2">CS</td><td rowspan="2">2</td><td rowspan="2">纵向</td><td>10</td><td>0.85</td><td>450</td><td>2000</td></tr><tr><td>10</td><td>0.85</td><td>445</td><td>2500</td></tr><tr><td rowspan="6">自由锻件</td><td rowspan="6">CS</td><td rowspan="6"></td><td rowspan="2">纵向</td><td></td><td>0.7</td><td>475</td><td>1200</td></tr><tr><td></td><td>0.5</td><td>340</td><td>5100</td></tr><tr><td rowspan="2">横向</td><td></td><td>0.7</td><td>435</td><td>1200</td></tr><tr><td></td><td>0.5</td><td>315</td><td>&gt;3200</td></tr><tr><td rowspan="2">离向</td><td></td><td>0.7</td><td>420</td><td>1100</td></tr><tr><td></td><td>0.5</td><td>300</td><td>5300</td></tr></table>

续表 4-30  

<table><tr><td>牌 号</td><td>品 种</td><td>状态</td><td>\( \delta \) 或 \( d\mathrm{\;{mm}} \)</td><td>取向</td><td>\( f \) 次/min</td><td>\( K \)</td><td>\( {\sigma }_{\max } \) MPa</td><td>\( N \) ,周</td></tr><tr><td rowspan="4">LC9</td><td rowspan="4">自由锻件</td><td rowspan="4">CgS1</td><td rowspan="4"></td><td rowspan="2">纵向</td><td></td><td>0.7</td><td>400</td><td>2600</td></tr><tr><td></td><td>0.5</td><td>285</td><td>9600</td></tr><tr><td rowspan="2">横向</td><td></td><td>0.7</td><td>365</td><td>1800</td></tr><tr><td></td><td>0.5</td><td>260</td><td>8300</td></tr><tr><td rowspan="3">ZL201</td><td rowspan="3">铸件(S)</td><td rowspan="3">T5</td><td rowspan="3"></td><td rowspan="3"></td><td>10</td><td>0.7</td><td>341</td><td>2200~3000</td></tr><tr><td>10</td><td>0.6</td><td>292</td><td>6400~7400</td></tr><tr><td>10</td><td>0.5</td><td>244</td><td>9000~22000</td></tr><tr><td rowspan="5">ZL205A</td><td rowspan="5">铸件(S)</td><td rowspan="2">T5</td><td rowspan="2"></td><td rowspan="2"></td><td>10</td><td>0.7</td><td>371</td><td>4408</td></tr><tr><td>10</td><td>0.5</td><td>268</td><td>14936</td></tr><tr><td rowspan="3">T6</td><td rowspan="3"></td><td rowspan="3"></td><td>10</td><td>0.7</td><td>629</td><td>1917</td></tr><tr><td>10</td><td>0.5</td><td>306</td><td>8296</td></tr><tr><td>10</td><td>0.3</td><td>181</td><td>90325</td></tr></table>

（4）热暴露后室温和高温低周疲劳性能见表4-31。

表 4-31 热暴露后室温和高温低周疲劳性能  

<table><tr><td rowspan="2">牌 号</td><td rowspan="2">品 种</td><td rowspan="2">状态</td><td rowspan="2">\( \delta \) 或 \( d \) mm</td><td colspan="2">热暴露条件</td><td rowspan="2">试验温度</td><td rowspan="2">\( f \) 次/min</td><td rowspan="2">\( {\sigma }_{\max } \) MPa</td><td rowspan="2">\( N \) ,周</td></tr><tr><td>\( \theta ,\mathrm{C} \)</td><td>\( t,h \)</td></tr><tr><td rowspan="8">LY12</td><td rowspan="8">板材</td><td rowspan="3">MCZ</td><td rowspan="3">2</td><td>150</td><td>50</td><td>20</td><td>10</td><td>285</td><td>11590</td></tr><tr><td>175</td><td>50</td><td>20</td><td>10</td><td>288</td><td>7518</td></tr><tr><td>200</td><td>50</td><td>20</td><td>10</td><td>253</td><td>8004</td></tr><tr><td rowspan="5">MCS</td><td rowspan="5">2</td><td>150</td><td>50</td><td>20</td><td>10</td><td>297</td><td>6200</td></tr><tr><td>175</td><td>50</td><td>20</td><td>10</td><td>287</td><td>5595</td></tr><tr><td>200</td><td>50</td><td>20</td><td>10</td><td>268</td><td>5969</td></tr><tr><td>225</td><td>50</td><td>20</td><td>10</td><td>229</td><td>7444</td></tr><tr><td>250</td><td>50</td><td>20</td><td>10</td><td>207</td><td>9858</td></tr><tr><td rowspan="6">LY16</td><td rowspan="6">板材</td><td rowspan="3">固溶处理+190℃,18h</td><td rowspan="3">1.8</td><td>150</td><td>50</td><td>20</td><td>10~13</td><td>251</td><td>11805,10669,9510,9029</td></tr><tr><td>200</td><td>50</td><td>20</td><td>10~13</td><td>239</td><td>6986,7593,6433,6256</td></tr><tr><td>250</td><td>50</td><td>20</td><td>10~13</td><td>212</td><td>7989,7901,6665</td></tr><tr><td rowspan="3">固溶处理+210℃,12h</td><td rowspan="3">1.8</td><td>150</td><td>50</td><td>20</td><td>10~13</td><td>251</td><td>8350,7570,7300,6140</td></tr><tr><td>200</td><td>50.</td><td>20</td><td>10~13</td><td>239</td><td>6025,5570,5550,5527</td></tr><tr><td>250</td><td>50</td><td>20</td><td>10~13</td><td>212</td><td>10567,9554,8783,7515</td></tr></table>

续表 4-31  

<table><tr><td rowspan="2">牌 号</td><td rowspan="2">品 种</td><td rowspan="2">状态</td><td rowspan="2">\( \delta \) 或 \( d \) mm</td><td colspan="2">热暴露条件</td><td rowspan="2">试验温度</td><td rowspan="2">\( f \) 次/min</td><td rowspan="2">\( {\sigma }_{\max } \) MPa</td><td rowspan="2">\( N \) ,周</td></tr><tr><td>\( \theta ,C \)</td><td>\( t,h \)</td></tr><tr><td rowspan="10">LY16</td><td rowspan="10">板材</td><td>固溶处理 +210 C, 18h</td><td>2</td><td>250</td><td>50</td><td>20</td><td>\( {10} \sim  {13} \)</td><td>228</td><td>6951~8790</td></tr><tr><td rowspan="4">固溶处理 +190 C, 18h</td><td rowspan="4">1.8</td><td></td><td></td><td>100</td><td>\( {10} \sim  {13} \)</td><td>246</td><td>8060, 7099, 7001, 5548,4968</td></tr><tr><td></td><td></td><td>100</td><td>\( {10} \sim  {13} \)</td><td>237</td><td>8454,8268,6759</td></tr><tr><td>200</td><td>50</td><td>100</td><td>\( {10} \sim  {13} \)</td><td>222</td><td>7481,6835,5224,4857</td></tr><tr><td>250</td><td>50</td><td>100</td><td>\( {10} \sim  {13} \)</td><td>199</td><td>8061,9321,7473,5971</td></tr><tr><td rowspan="5">固溶处理 +210 C, 12h</td><td rowspan="3">1.8</td><td></td><td></td><td>100</td><td>\( {10} \sim  {13} \)</td><td>246</td><td>5610, 5045, 4254, 3996,3908</td></tr><tr><td>200</td><td>50</td><td>100</td><td>\( {10} \sim  {13} \)</td><td>222</td><td>6262,5212,4553,4216</td></tr><tr><td>250</td><td>50</td><td>100</td><td>\( {10} \sim  {13} \)</td><td>199</td><td>10340, 9526, 7563, 6702,6418</td></tr><tr><td rowspan="2">2</td><td></td><td></td><td>100</td><td>\( {10} \sim  {13} \)</td><td>237</td><td>3663~4237</td></tr><tr><td>250</td><td>50</td><td>100</td><td>\( {10} \sim  {13} \)</td><td>200</td><td>4622~6075</td></tr></table>

# 4.4.7 断裂性能

铝合金的平面应变断裂韧度见表4-32。

表 4-32 铝合金的平面应变断裂韧度  

<table><tr><td>牌 号</td><td>品 种</td><td>状态</td><td>\( \delta \) 或 \( d,\mathrm{\;{mm}} \)</td><td>取向</td><td>\( {K}_{1\mathrm{c}},\mathrm{{MPa}}\sqrt{\mathrm{m}} \)</td></tr><tr><td rowspan="12">LY12</td><td rowspan="8">挤压带材</td><td rowspan="5">CZ</td><td rowspan="3">65</td><td>纵向</td><td>37</td></tr><tr><td>横向</td><td>31</td></tr><tr><td>高向</td><td>29</td></tr><tr><td rowspan="2">12</td><td>纵向</td><td>\( 38^{\textcircled{1}} \)</td></tr><tr><td>纵向</td><td>\( 42^{\textcircled{2}} \)</td></tr><tr><td rowspan="3">CS</td><td rowspan="3">65</td><td>纵向</td><td>31</td></tr><tr><td>横向</td><td></td></tr><tr><td>高向</td><td>21</td></tr><tr><td rowspan="4">厚板</td><td rowspan="2">CZ</td><td rowspan="2"></td><td>纵向</td><td></td></tr><tr><td>横向</td><td>33~37</td></tr><tr><td rowspan="2">CS</td><td rowspan="2"></td><td>纵向</td><td>24~25</td></tr><tr><td>横向</td><td>21~22</td></tr></table>

续表 4-32  

<table><tr><td>牌 号</td><td>品 种</td><td>状态</td><td>\( \delta \) 或 \( d,\mathrm{\;{mm}} \)</td><td>取向</td><td>\( {K}_{1\mathrm{c}},{\mathrm{{MPa}}}^{\prime }\sqrt{\mathrm{m}} \)</td></tr><tr><td rowspan="6">LY12</td><td rowspan="6">厚板</td><td rowspan="4">BCZYU</td><td rowspan="2">18</td><td>纵向</td><td>34</td></tr><tr><td>横向</td><td>30</td></tr><tr><td rowspan="2">25</td><td>纵向</td><td>37</td></tr><tr><td>横向</td><td>32</td></tr><tr><td rowspan="2">BCSYU</td><td rowspan="2">16</td><td>纵向</td><td>21</td></tr><tr><td>横向</td><td></td></tr><tr><td rowspan="4">2024</td><td rowspan="4">挤压棒材</td><td rowspan="2">T3510</td><td rowspan="2">50</td><td>纵向</td><td>36.8</td></tr><tr><td>横向</td><td>29.5</td></tr><tr><td rowspan="2">T8510</td><td rowspan="2">50</td><td>纵向</td><td>25.2</td></tr><tr><td>横向</td><td>20.1</td></tr><tr><td rowspan="2">2124</td><td rowspan="2">厚板</td><td rowspan="2">T351</td><td rowspan="2">38</td><td>纵向</td><td>32.6</td></tr><tr><td>横向</td><td>25.3</td></tr><tr><td rowspan="3">LY16</td><td rowspan="3">挤压带材</td><td rowspan="3">CS</td><td rowspan="3">148</td><td>纵向</td><td>37.8</td></tr><tr><td>横向</td><td>35.2</td></tr><tr><td>高向</td><td>30.4</td></tr><tr><td>LD2</td><td>挤压件</td><td></td><td></td><td>纵向</td><td>43</td></tr><tr><td rowspan="3">LD5</td><td rowspan="3">自由锻件</td><td rowspan="3">CS</td><td rowspan="3"></td><td>纵向</td><td>39~42</td></tr><tr><td>横向</td><td>36~39</td></tr><tr><td>高向</td><td>31~34</td></tr><tr><td rowspan="7">LD7</td><td rowspan="6">厚板</td><td rowspan="7">CS</td><td rowspan="3">60</td><td>纵向</td><td>24.3~38.3</td></tr><tr><td>横向</td><td>19.6~26.5</td></tr><tr><td>高向</td><td>17.4~20.2</td></tr><tr><td rowspan="3">65</td><td>纵向</td><td>31.6</td></tr><tr><td>横向</td><td>27.8</td></tr><tr><td>高向</td><td>25.0</td></tr><tr><td>挤压带材</td><td>42</td><td>纵向</td><td>27.6</td></tr><tr><td rowspan="6">LD10</td><td rowspan="6">挤压带材</td><td rowspan="6">CS</td><td rowspan="6">146</td><td>纵向</td><td>\( 35^{①} \)</td></tr><tr><td>横向</td><td>\( 29^{①} \)</td></tr><tr><td>高向</td><td>\( 20^{①} \)</td></tr><tr><td>纵向</td><td>\( 31^{②} \)</td></tr><tr><td>横向</td><td>\( 27^{②} \)</td></tr><tr><td>高向</td><td>\( 21^{②} \)</td></tr></table>

续表 4-32  

<table><tr><td>牌 号</td><td>品 种</td><td>状态</td><td>\( \delta \) 或 \( d,\mathrm{\;{mm}} \)</td><td>取向</td><td>\( {K}_{1\mathrm{e}},\mathrm{{MPa}}\sqrt{\mathrm{m}} \)</td></tr><tr><td rowspan="6">LC4</td><td rowspan="2">棒材</td><td rowspan="2">CS</td><td>65,125</td><td>纵向</td><td>34~38</td></tr><tr><td>70,80</td><td>纵向</td><td>31~34</td></tr><tr><td rowspan="4">型材</td><td rowspan="3">CS</td><td rowspan="3"></td><td>纵向</td><td>27</td></tr><tr><td>横向</td><td>25</td></tr><tr><td>高向</td><td>21</td></tr><tr><td>CgS1</td><td></td><td>纵向</td><td>26</td></tr><tr><td rowspan="8">LC9</td><td>棒材</td><td>CS</td><td>80</td><td>纵向</td><td>40</td></tr><tr><td>自由锻件&lt;30kg</td><td>CS</td><td></td><td>纵向</td><td>31</td></tr><tr><td rowspan="2">自由锻件600kg</td><td rowspan="2">CgS1</td><td rowspan="2"></td><td>纵向</td><td>37.2</td></tr><tr><td>横向</td><td>22.3</td></tr><tr><td rowspan="4">模锻件机翼前梁</td><td rowspan="2">CgS1</td><td rowspan="2"></td><td>纵向</td><td>42.8</td></tr><tr><td>横向</td><td>31.6</td></tr><tr><td rowspan="2">CgS3</td><td rowspan="2"></td><td>纵向</td><td>25.8</td></tr><tr><td>横向</td><td>25.1</td></tr><tr><td rowspan="4">7075</td><td rowspan="2">厚板</td><td rowspan="2">T7351</td><td rowspan="2">25</td><td>纵向</td><td>28.2</td></tr><tr><td>横向</td><td>23.2</td></tr><tr><td rowspan="2">挤压棒材</td><td rowspan="2">T73510</td><td rowspan="2">50</td><td>纵向</td><td>36.1</td></tr><tr><td>横向</td><td>26.6</td></tr><tr><td rowspan="6">7475</td><td rowspan="6">厚板</td><td rowspan="2">T651</td><td rowspan="2">38</td><td>纵向</td><td>42.5</td></tr><tr><td>横向</td><td>35.2</td></tr><tr><td rowspan="2">T7651</td><td rowspan="2">38</td><td>纵向</td><td>44.1</td></tr><tr><td>横向</td><td>33.7</td></tr><tr><td rowspan="2">T7351</td><td rowspan="2">38</td><td>纵向</td><td>54.3</td></tr><tr><td>横向</td><td>43.8</td></tr><tr><td rowspan="3">ZL205A</td><td rowspan="3">铸件</td><td>T5</td><td rowspan="3"></td><td rowspan="3"></td><td>40.4</td></tr><tr><td>T6</td><td>38.8</td></tr><tr><td>T7</td><td>29.3</td></tr></table>

$①$ 挤压温度为 $450\mathrm{C}$ ； $②$ 挤压温度为 $350\mathrm{C}$

# 4.4.8 疲劳裂纹扩展速率

铝合金的疲劳裂纹扩展速率见表4-33。

表 4-33 铝合金的疲劳裂纹扩展速率  

<table><tr><td>牌 号</td><td>品 种</td><td>状态</td><td>\( \delta \) 或 \( d,\mathrm{\;{mm}} \)</td><td>疲劳裂纹扩展速率</td></tr><tr><td>LB733</td><td>板材</td><td>CS</td><td>1.5</td><td>见图 4-115</td></tr><tr><td rowspan="3">LY12</td><td rowspan="3">板材</td><td>CZ</td><td>2</td><td>见图 4-116~图 4-118</td></tr><tr><td>CZ</td><td>22</td><td>见图 4-119</td></tr><tr><td>CS</td><td>2</td><td>见图 4-120~图 4-122</td></tr><tr><td rowspan="4">2024</td><td rowspan="2">板材</td><td>T3</td><td>1.4,1.8</td><td>见图 4-123,图 4-124</td></tr><tr><td>T81</td><td>1.6</td><td>见图 4-125~图 4-127</td></tr><tr><td rowspan="2">挤压件</td><td>T3510</td><td>50</td><td>见图 4-128~图 4-133</td></tr><tr><td>T8510</td><td>50</td><td>见图 4-134~图 4-139</td></tr><tr><td rowspan="2">2124</td><td rowspan="2">板材</td><td>T351</td><td>38</td><td>见图 4-140~图 4-142</td></tr><tr><td>T851</td><td>38</td><td>见图 4-142~图 4-144</td></tr><tr><td rowspan="3">LC9</td><td>自由锻件</td><td>CgS1</td><td></td><td>见图 4-145</td></tr><tr><td rowspan="2">模锻件</td><td>CgS1</td><td rowspan="2"></td><td rowspan="2">见图 4-146</td></tr><tr><td>CgS3</td></tr><tr><td rowspan="2">7075</td><td>薄板</td><td>T6</td><td>1.4,1.8</td><td>见图 4-147,图 4-148</td></tr><tr><td>挤压件</td><td>T73510</td><td>50</td><td>见图 4-149~图 4-154</td></tr><tr><td rowspan="5">7475</td><td rowspan="2">薄板</td><td>T6</td><td>2</td><td>见图 4-155,图 4-156</td></tr><tr><td>T76</td><td>2</td><td>见图 4-157~图 4-159</td></tr><tr><td rowspan="3">厚板</td><td>T651</td><td>38</td><td>见图 4-160~图 4-162</td></tr><tr><td>T7651</td><td>38</td><td>见图 4-163~图 4-165</td></tr><tr><td>T7351</td><td>38,45</td><td>见图 4-165~图 4-173</td></tr></table>

图片摘要：该图主要展示 4 33 铝合金的疲劳裂纹扩展速率。
![](images/1b4612201c2fb979ebeb8402641beffe98e953cff615ebfb13b2521c531515da.jpg)  
图4-116LY12CZ $\delta = 2.0\mathrm{mm}$ 板材室温疲劳裂纹扩展速率试样厚度： $\delta = 2\mathrm{mm}$ 试样宽度： $b = 100\mathrm{mm}$ 试样类型：CCT取样方向：L-T； $P_{\max} = 13730\mathrm{N};P_{\min} = 5492;f = 10\mathrm{Hz};R = 0.4$ $C_2 = 1.10545\times 10^{-8};n_2 = 2.86689$

图片摘要：该图主要展示 4 116LY12CZ 板材室温疲劳裂纹扩展速率试样厚度： 试样宽度： 试样类型：CCT取样方向：L T；。
![](images/bddcded28027535f93ccb4cd59c8a834830c0fd3f3cfaa63c14e8b7076decfb0.jpg)

# 图4-115 LB733的裂纹扩展速率

采用CCT中心裂纹试样，尺寸为 $1.5\mathrm{mm}\times 300\mathrm{mm}\times 900\mathrm{mm}$ ，计算按forman公式

包铝板CS状态； $\bigcirc$ 一不包铝板CS状态

图片摘要：该图主要展示 4 115 LB733的裂纹扩展速率。
![](images/53997c888ddb118017273805babddd42b52c2df242cc525dfe01cb8f9540e429.jpg)

图片摘要：该图主要展示 4 115 LB733的裂纹扩展速率。
![](images/74c147e73f704f005ffa4dd15567e3e3ae240d175b0bab6d9f736d4f5d748668.jpg)  
图4-118LY12CZ $\delta = 2.0\mathrm{mm}$ 板材室温疲劳裂纹扩展速率试样厚度： $\delta = 2\mathrm{mm}$ 试样宽度： $b = 100\mathrm{mm}$ 试样类型：CCT取样方向：L-T； $P_{\max} = 13730\mathrm{N};P_{\min} = 8238\mathrm{N};f = 10\mathrm{Hz};R = 0.6$ $C_2 = 1.02060\times 10^{-8};n_2 = 2.92256$   
图4-117LY12CZ $\delta = 2.0\mathrm{mm}$ 板材室温疲劳裂纹扩展速率试样厚度： $\delta = 2\mathrm{mm}$ 试样宽度： $b = 100\mathrm{mm}$ 试样类型：CCT取样方向：L-T； $P_{\mathrm{max}} = 13730\mathrm{N};P_{\mathrm{min}} = 2746\mathrm{N};f = 10\mathrm{Hz};R = 0.2$ $C_2 = 2.20981\times 10^{-9};n_2 = 3.24533$

图片摘要：该图主要展示 4 117LY12CZ 板材室温疲劳裂纹扩展速率试样厚度： 试样宽度： 试样类型：CCT取样方向：L T；。
![](images/90d789c6be6ef26ecee2117e84d4260c1db1fc234c4375be5362f0873bde84a7.jpg)  
$C_2 = 4.8701 \times 10^{-12}; n_2 = 4.41551$   
4-120 LY12CS $\delta = 2.0\mathrm{mm}$ 板材室温疲劳裂纹扩展速率试样厚度： $\delta = 2\mathrm{mm}$ 试样宽度： $b = 100\mathrm{mm}$ 试样类型：CCT取样方向：L-T； $P_{\max} = 14318\mathrm{N};P_{\min} = 2864\mathrm{N};f = 10\mathrm{Hz};R = 0.2$

图片摘要：该图主要展示 4 117LY12CZ 板材室温疲劳裂纹扩展速率试样厚度： 试样宽度： 试样类型：CCT取样方向：L T；。
![](images/1e7cd2a8ceea8de98490ea34508845f12a12308ac4e24beaebeb9101919c017a.jpg)  
图4-119LY12CZ $\delta = 22\mathrm{mm}$ 板材室温疲劳裂纹扩展速度试样厚度： $\delta = 15\mathrm{mm}$ 试样宽度： $b = 150\mathrm{mm}$ 试样类型：CT取样方向：L-T; $P_{\max} = 9807\mathrm{N};P_{\min} = 901\mathrm{N};f = 10\mathrm{Hz};R = 0.1$   
$C_2 = 1.25499\times 10^{-12};n_2 = 4.82660$

图片摘要：该图主要展示 4 119LY12CZ 板材室温疲劳裂纹扩展速度试样厚度： 试样宽度： 试样类型：CT取样方向：L T;。
![](images/60cfe898d92ed1d03a06a1e04268472a39233c1a160be9ffb77482de2389be51.jpg)  
图4-122 LY12CS $\delta = 2.0\mathrm{mm}$ 板材室温疲劳裂纹扩展速率  
试样厚度： $\delta = 2\mathrm{mm}$ 试样宽度： $b = 100\mathrm{mm}$ 试样类型：CCT  
取样方向：L-T； $P_{\mathrm{max}} = 14318\mathrm{N};P_{\mathrm{min}} = 8591\mathrm{N};f = 10\mathrm{Hz};R = 0.6$   
$C_2 = 1.26050 \times 10^{-9}; n_2 = 3.78981$   
$C_2 = 1.26050 \times 10^{-9}; n_2 = 3.78981$

图片摘要：该图主要展示 4 122 LY12CS 板材室温疲劳裂纹扩展速率。
![](images/aa00c6b8f1cc62d5bb6f78356abdb7244ecd396cf283b2abc774220a015f5ebe.jpg)  
图4-121 LY12CS $\delta = 2.0\mathrm{mm}$ 板材室温疲劳裂纹扩展速率  
试样厚度： $\delta = 2\mathrm{mm}$ 试样宽度： $b = 100\mathrm{mm}$ 试样类型：CCT  
取样方向：L-T； $P_{\mathrm{max}} = 14318\mathrm{N};P_{\mathrm{min}} = 5727\mathrm{N};f = 10\mathrm{Hz};R = 0.4$   
$C_2 = 1.26050 \times 10^{-9}; n_2 = 3.78981$

图片摘要：该图主要展示 4 121 LY12CS 板材室温疲劳裂纹扩展速率。
![](images/31d1e5482a46d90c01c753ae964470a7e0d7b121866e1ec692c3601f54d7903f.jpg)

图片摘要：该图主要展示 4 121 LY12CS 板材室温疲劳裂纹扩展速率。
![](images/7d3ff8cc6778c111af83b3eef55b62ed1981a0b39c4f074528cf56d375d478e8.jpg)  
图4-123 2024-T3状态包铝薄板(1.4mm) $\mathrm{d}a / \mathrm{d}N - \Delta K$ 曲线  
图4-124 2024-T3状态包铝薄板 $(1.8\mathrm{mm})\mathrm{da} / \mathrm{d}N - \Delta K$ 曲线

图片摘要：该图主要展示 4 124 2024 T3状态包铝薄板 曲线。
![](images/5760524383f520528238e2179d5a592a1a44fc283c6262bc63c7c328fa73aea8.jpg)

图片摘要：该图主要展示 4 124 2024 T3状态包铝薄板 曲线。
![](images/34dd4db8c5e5f823850321afee602d20dbe7f66bbcb44a66e4e5120ac6d80e49.jpg)  
图4-125 2024-T81状态包铝薄板 $(1.6\mathrm{mm})\mathrm{da} / \mathrm{d}\Lambda -\Delta K$ 曲线  
图4-126 2024-T81状态包铝薄板(1.6mm) $\mathrm{da} / \mathrm{d}N - \Delta K$ 曲线

图片摘要：该图主要展示 4 126 2024 T81状态包铝薄板(1.6mm) 曲线。
![](images/79edc777871b1809dbc61ee7eb1a45a689a6bfc5b417bb859216393aed446e38.jpg)

图片摘要：该图主要展示 4 126 2024 T81状态包铝薄板(1.6mm) 曲线。
![](images/bd2e0372a27cc6beb711a1068757ad86201476285cc91a5ee0234d9577c0f3cc.jpg)  
图4-127 2024-T81状态包铝薄板(1.6mm) $\mathrm{da} / \mathrm{d}N - \Delta K$ 曲线  
图4-128 2024-T3510状态挤压矩形棒材 $(50\mathrm{mm}\times 300\mathrm{mm})\mathrm{da} / \mathrm{d}N - \Delta K$ 曲线

图片摘要：该图主要展示 4 128 2024 T3510状态挤压矩形棒材 曲线。
![](images/a473326bf33a160849247d5ff9fdbf0fcaa092052221463cf9526675b38d52fc.jpg)

图片摘要：该图主要展示 4 128 2024 T3510状态挤压矩形棒材 曲线。
![](images/b33c9c1e25e9f006c7c802d4e3e9bf9a0c30cea67bc3cd2a21bcefdd34ef6135.jpg)  
图4-129 2024-T3510状态挤压矩形棒材 $(50\mathrm{mm}\times 300\mathrm{mm})\mathrm{da} / \mathrm{d}N - \Delta K$ 曲线  
图4-1302024-T3510状态挤压矩形棒材 $(50\mathrm{mm}\times 300\mathrm{mm})\mathrm{da} / \mathrm{d}N - \Delta K$ 曲线

图片摘要：该图主要展示 4 1302024 T3510状态挤压矩形棒材 曲线。
![](images/bf97d871e8325dc2c1c0348932b9340c09382a5e5831a76286f39520fb57996c.jpg)  
图4-131 2024-T3510状态挤压矩形棒材 $(50\mathrm{mm}\times 300\mathrm{mm})\mathrm{d}a / \mathrm{d}N - \Delta K$ 曲线

图片摘要：该图主要展示 4 131 2024 T3510状态挤压矩形棒材 曲线。
![](images/998850da6f2691a1182d65f49e87e64f0047645833ef399ac9fce2085da349ea.jpg)  
图4-132 2024-T3510状态挤压矩形棒材 $(50\mathrm{mm}\times 300\mathrm{mm})\mathrm{da} / \mathrm{d}N - \Delta K$ 曲线

图片摘要：该图主要展示 4 132 2024 T3510状态挤压矩形棒材 曲线。
![](images/d6817528cc541b8f003fc1db9768cd52ef1f426089cea9f4b3ecdc0c102d79dd.jpg)  
图4-133 2024-T3510状态挤压矩形棒材 $(50\mathrm{mm}\times 300\mathrm{mm})\mathrm{da} / \mathrm{d}N - \Delta K$ 曲线

图片摘要：该图主要展示 4 133 2024 T3510状态挤压矩形棒材 曲线。
![](images/a93a21d3b93672913302bdf3ff18a33d563bb7fb301fc2928bbacf9acadf4a72.jpg)  
图4-134 2024-T8510状态挤压矩形棒材 $(50\mathrm{mm}\times 300\mathrm{mm})\mathrm{da} / \mathrm{d}N - \Delta K$ 曲线

图片摘要：该图主要展示 4 134 2024 T8510状态挤压矩形棒材 曲线。
![](images/491e03fac60c2969eede78d666a0820636eeaed4dbfa7a3a547b5cbd48d86960.jpg)

图片摘要：该图主要展示 4 134 2024 T8510状态挤压矩形棒材 曲线。
![](images/1248a97434b14a5c1921d6bbaf74c831cb55e23c0bcdbebbc3cdc720cccd3110.jpg)  
图4-135 2024-T8510状态挤压矩形棒材 $(50\mathrm{mm}\times 300\mathrm{mm})\mathrm{da} / \mathrm{d}N - \Delta K$ 曲线  
图4-136 2024-T8510状态挤压矩形棒材 $(50\mathrm{mm}\times 300\mathrm{mm})\mathrm{d}a / \mathrm{d}N - \Delta K$ 曲线

图片摘要：该图主要展示 4 136 2024 T8510状态挤压矩形棒材 曲线。
![](images/c29d1b4045c68c645ff376ec371faea970cf67ab7bfda720caed7911e1529b5b.jpg)

图片摘要：该图主要展示 4 136 2024 T8510状态挤压矩形棒材 曲线。
![](images/223e28d294322229c6b81f58df4dadede26080ef22898dfa386a9c6234476259.jpg)  
图4-137 2024-T8510状态挤压矩形棒材 $(50\mathrm{mm}\times 300\mathrm{mm})\mathrm{da} / \mathrm{d}N - \Delta K$ 曲线  
图4-138 2024-T8510状态挤压矩形棒材 $(50\mathrm{mm}\times 300\mathrm{mm})\mathrm{da} / \mathrm{d}N - \Delta K$ 曲线

图片摘要：该图主要展示 4 138 2024 T8510状态挤压矩形棒材 曲线。
![](images/cfbc2c1a5f88f108c1feb1584f1cb1f54bea21792cbcf986331d09d603c02680.jpg)

图片摘要：该图主要展示 4 138 2024 T8510状态挤压矩形棒材 曲线。
![](images/3f1cd9b6067a987128f8e895b0cbab60dbcaefb7aaf610c3edd83cf3d6c85832.jpg)  
图4-1392024-T8510状态挤压矩形棒材 $(50\mathrm{mm}\times 300\mathrm{mm})\mathrm{da} / \mathrm{d}N - \Delta K$ 曲线  
图4-140 2124-T351状态厚板 $(38\mathrm{mm})\mathrm{da} / \mathrm{d}N - \Delta K$ 曲线

图片摘要：该图主要展示 4 140 2124 T351状态厚板 曲线。
![](images/8bcb1fc9adabdf99ebba5fb751d4e86ade69cadfbe25d6ba0740d75c3bad9ff5.jpg)

图片摘要：该图主要展示 4 140 2124 T351状态厚板 曲线。
![](images/2b1ec6c8e90908798b0ed2f4118fb1a6f0be8acfbb1080ba4a9a02a3d67ede43.jpg)  
图4-141 2124-T3851状态厚板 $(38\mathrm{mm})\mathrm{d}a / \mathrm{d}N - \Delta K$ 曲线  
图4-142 2124-T351和T851状态厚板 $(38\mathrm{mm})\mathrm{da} / \mathrm{d}N - \Delta K$ 曲线

图片摘要：该图主要展示 4 142 2124 T351和T851状态厚板 曲线。
![](images/35b4c3c55964f5fd4bbf6b2a9339739c2200fbc724cdd239808f0e77b09a9f56.jpg)

图片摘要：该图主要展示 4 142 2124 T351和T851状态厚板 曲线。
![](images/0fa7925235ca0d3b77e4d7e617c8f8734c83b694c148f21fcb184101f3cf344d.jpg)  
图4-143 2124-T851状态厚板 $(38\mathrm{mm})\mathrm{da} / \mathrm{d}N - \Delta K$ 曲线  
图4-144 2124-T851状态厚板 $(38\mathrm{mm})\mathrm{da} / \mathrm{d}N - \Delta K$ 曲线

图片摘要：该图主要展示 4 144 2124 T851状态厚板 曲线。
![](images/33cd4f242d129121bde655ebb9cef733951161b9bfb71a33988aaecdcd46a2b3.jpg)  
图4-145 LC9CgS1铝合金前起落架外筒 $600\mathrm{kg}$ 自由锻件的疲劳裂纹扩展速率

图4-146 LC9铝合金机翼前梁模锻件的疲劳裂纹扩展速率  
图片摘要：该图主要展示 4 146 LC9铝合金机翼前梁模锻件的疲劳裂纹扩展速率。
![](images/ea84fd3533c0c0ee559ebc858d45acf5a6f623ef16f03b62492bfa998b9c9173.jpg)  
$\nabla$ —LC9CgS1横向试样； $\nabla$ —LC9CgS1纵向试样；  
$\times$ —LC9CgS3横向试样； $\bigcirc$ —LC4CS横向试样；  
$\bullet$ -LC4CS纵向试样

图片摘要：该图主要展示 4 146 LC9铝合金机翼前梁模锻件的疲劳裂纹扩展速率。
![](images/20bc645dc668c5d8e8e1d1bf5575ad15e4797699be003c6a5b6181ea4014631f.jpg)  
图4-147 7075-T6状态包铝薄板(1.4mm) $\mathrm{da} / \mathrm{d}N - \Delta K$ 曲线

图片摘要：该图主要展示 4 147 7075 T6状态包铝薄板(1.4mm) 曲线。
![](images/4e2756c0115c00bc58913ab86e4c7446a3b8fa57a37c4bc706d4ae8d0f67b256.jpg)

图片摘要：该图主要展示 4 147 7075 T6状态包铝薄板(1.4mm) 曲线。
![](images/41c9c38cb4d4dbfeff315acf2eb522acb0bc8abea9a746cf8b9dfa367e019608.jpg)  
图4-148 7075-T6状态包铝薄板(1.8mm) $\mathrm{d}a / \mathrm{d}N - \Delta K$ 曲线  
图4-149 7075-T73510状态挤压矩形棒材 $(50\mathrm{mm}\times 300\mathrm{mm})\mathrm{da} / \mathrm{d}N - \Delta K$ 曲线

图片摘要：该图主要展示 4 149 7075 T73510状态挤压矩形棒材 曲线。
![](images/a1573fefe46af949dcebd3e8c47eeb6acbc9492efe0f08141b9cb0e21b2faf2a.jpg)

图片摘要：该图主要展示 4 149 7075 T73510状态挤压矩形棒材 曲线。
![](images/07694a1a0bba94828676bebc52c57f7e33b83b158d527853f3664b2f767a9239.jpg)  
图4-150 7075-T73510状态挤压矩形棒材 $(50\mathrm{mm}\times 300\mathrm{mm})\mathrm{da} / \mathrm{d}N - \Delta K$ 曲线  
图4-151 7075-T73510状态挤压矩形棒材 $(50\mathrm{mm}\times 300\mathrm{mm})\mathrm{da} / \mathrm{d}N - \Delta K$ 曲线

图片摘要：该图主要展示 4 151 7075 T73510状态挤压矩形棒材 曲线。
![](images/f5fde8ed0fee61033d2f6d8a70d5c02a680bde8a995e8d5f203c86f8e66dfdeb.jpg)

图片摘要：该图主要展示 4 151 7075 T73510状态挤压矩形棒材 曲线。
![](images/35f8bb663677751981a8ce3cb8895c8970df8e41eb3b988e04962c3133fcf9e9.jpg)  
图4-152 7075-T73510状态挤压矩形棒材 $(50\mathrm{mm}\times 300\mathrm{mm})\mathrm{d}u / \mathrm{d}N - \Delta K$ 曲线  
图4-153 7075-T73510状态挤压矩形棒材 $(50\mathrm{mm}\times 300\mathrm{mm})\mathrm{da} / \mathrm{d}N - \Delta K$ 曲线

图片摘要：该图主要展示 4 153 7075 T73510状态挤压矩形棒材 曲线。
![](images/ad3c3b9a68fc8c8f6fa1e6c330ac8a17e8ab40da63dec47e28add13bbb84d24d.jpg)  
图4-154 7075-T73510状态挤压矩形棒材 $(50\mathrm{mm}\times 300\mathrm{mm})\mathrm{da} / \mathrm{d}N - \Delta K$ 曲线

图片摘要：该图主要展示 4 154 7075 T73510状态挤压矩形棒材 曲线。
![](images/f13aaaa9ef8bf03a6e4ffae82784030e902f499df0a2e51083c159a36afce47d.jpg)  
图4-155 7475-T6状态包铝薄板 $(2.0\mathrm{mm})\mathrm{d}a / \mathrm{d}N - \Delta K$ 曲线

图片摘要：该图主要展示 4 155 7475 T6状态包铝薄板 曲线。
![](images/7479a8a52cd13a9ac675f7dbe0b276071b658caabf51e41b9cf2085da3b85bd2.jpg)

图片摘要：该图主要展示 4 155 7475 T6状态包铝薄板 曲线。
![](images/1cc08919677f4f422eabf7051e63135279867ce970a8f8699950dd76102ea6b0.jpg)  
图4-156 7475-T6状态包铝薄板(2.0mm)da/dN-△K曲线  
图4-157 7475-T76状态包铝薄板 $(2.0\mathrm{mm})\mathrm{d}a / \mathrm{d}N - \Delta K$ 曲线

图片摘要：该图主要展示 4 157 7475 T76状态包铝薄板 曲线。
![](images/9c9fbdf1854698eaa03a8abc6be07cb36f5c797f5d5386c39b67097ccf492049.jpg)

图片摘要：该图主要展示 4 157 7475 T76状态包铝薄板 曲线。
![](images/e56145d39a27102b967de691d791afd74baa5d3f6da709bf4dff950885f8581e.jpg)  
图4-158 7475-T76状态包铝薄板(2.0mm)da/dN- $\hat{\Delta} K$ 曲线  
图4-159 7475-T76状态包铝薄板(2.0mm)da/dN-△K曲线

图片摘要：该图主要展示 4 159 7475 T76状态包铝薄板(2.0mm)da/dN △K曲线。
![](images/fd5115f7d6343f33868ee6ce7f6695762801a5015f636696220ea0a26fea58ac.jpg)

图片摘要：该图主要展示 4 159 7475 T76状态包铝薄板(2.0mm)da/dN △K曲线。
![](images/8abc01c81bcee95d4efb720d4ff17ee95cd9302c6d444955a52076f8a7df0607.jpg)  
图4-160 7475-T651状态厚板 $(38\mathrm{mm})\mathrm{da} / \mathrm{d}N - \Delta K$ 曲线  
图4-161 7475-T651状态厚板 $(38\mathrm{mm})\mathrm{da} / \mathrm{d}N - \Delta K$ 曲线

图片摘要：该图主要展示 4 161 7475 T651状态厚板 曲线。
![](images/1a3020ed2709279e4884a62664f162c133ac2829b1fde07481cfac4156f48cc5.jpg)

图片摘要：该图主要展示 4 161 7475 T651状态厚板 曲线。
![](images/393e482d92a65adbf9c1ff1560e7f6a9036eb3f5e9ad2c02dc9c96c1d59c0336.jpg)  
图4-162 7475-T651状态厚板 $(38\mathrm{mm})\mathrm{da} / \mathrm{d}N - \Delta K$ 曲线  
图4-163 7475-T7651状态厚板 $(38\mathrm{mm})\mathrm{d}a / \mathrm{d}N - \Delta K$ 曲线

图片摘要：该图主要展示 4 163 7475 T7651状态厚板 曲线。
![](images/9fcfdd7a979b792bea32e28a0eb28c0cfac15914d84d644493947bba6df19a84.jpg)

图片摘要：该图主要展示 4 163 7475 T7651状态厚板 曲线。
![](images/4436e02bc68eba848252b2edc0894d8535f2d97646cee47eb9ab3bd413a9ee76.jpg)  
图4-164 7475-T7651状态厚板 $(38\mathrm{mm})\mathrm{da} / \mathrm{d}N - \Delta K$ 曲线  
图4-165 7475-T7651状态厚板 $(38\mathrm{mm})\mathrm{da} / \mathrm{d}N - \Delta K$ 曲线

图片摘要：该图主要展示 4 165 7475 T7651状态厚板 曲线。
![](images/6b5f8c31fb9ae96ee32b79916ceaf2d2dfce17dc5b83ba7e05c1688e070803f7.jpg)  
图4-166 7475-T7351状态厚板 $(38\mathrm{mm})\mathrm{d}a / \mathrm{d}N - \Delta K$ 曲线

图片摘要：该图主要展示 4 166 7475 T7351状态厚板 曲线。
![](images/ee6650c263ef2971ac09d25bdcdc43004306918c95d6da6347170f4328029355.jpg)  
图4-167 7475-T7351状态厚板 $(38\mathrm{mm})\mathrm{d}a / \mathrm{d}N - \Delta K$ 曲线

图片摘要：该图主要展示 4 167 7475 T7351状态厚板 曲线。
![](images/bb3adada351d178ef91e1a1304f171bb5cd8cbc8bf7c4a024e185d542417f30e.jpg)

图片摘要：该图主要展示 4 167 7475 T7351状态厚板 曲线。
![](images/68232e8f85eb708854cdcdff2cce1f3411265096327c850355cfbf8af6710a29.jpg)  
图4-168 7475-T7351状态厚板 $(38\mathrm{mm})\mathrm{d}\alpha /\mathrm{d}N - \Delta K$ 曲线  
图4-169 7475-T7351状态厚板 $(45\mathrm{mm})\mathrm{d}a / \mathrm{d}N - \Delta K$ 曲线

图片摘要：该图主要展示 4 169 7475 T7351状态厚板 曲线。
![](images/42c6e591151c8dd4c5fb6a1f7e6354176dc63a5f003cdfa00d8393b35b03a73d.jpg)

图片摘要：该图主要展示 4 169 7475 T7351状态厚板 曲线。
![](images/2c3048d66d36112f3ab4f1b33091fc1e5f5f27044aadea65d0ee2d15317b0da6.jpg)  
图4-170 7475-T7351状态厚板 $(45\mathrm{mm})\mathrm{da} / \mathrm{d}N - \Delta K$ 曲线  
图4-171 7475-T7351状态厚板 $(45\mathrm{mm})\mathrm{da} / \mathrm{d}N - \Delta K$ 曲线

图片摘要：该图主要展示 4 171 7475 T7351状态厚板 曲线。
![](images/d00054abf1da873c905eafd421785ce1be025178e5373af0c02114654f5dfadc.jpg)

图片摘要：该图主要展示 4 171 7475 T7351状态厚板 曲线。
![](images/fa946162bb91691cbbc4032e04805df50cdf43c56529592566198f1cbb1c416e.jpg)  
图4-172 7475-T7351状态厚板(38mm)在腐蚀介质条件下的 $\mathrm{d}\alpha /\mathrm{d}N - \Delta K$ 曲线  
图4-173 7475-7351状态厚板(38mm)在腐蚀介质条件下的 $\mathrm{da} / \mathrm{d}N - \Delta K$ 曲线

# 4.5 耐腐蚀性能

# （1）L4，L6纯铝

在城市大气中具有很高的耐蚀性。

(2) LF2, LF3, LF6, LF21 防锈铝合金

退火状态下，具有良好的耐蚀性，冷作硬化后，耐蚀性降低，产生剥落腐蚀倾向。

# （3）LB733防锈铝合金

在各种腐蚀性环境中，耐蚀性良好，没有晶间腐蚀、应力腐蚀和剥落腐蚀倾向。

a. 交替腐蚀性能见表4-34。

表 4-34 交替腐蚀性能  

<table><tr><td rowspan="2">牌号</td><td rowspan="2">腐蚀周期天</td><td colspan="2">腐蚀前性能</td><td colspan="2">腐蚀后性能</td><td colspan="2">性能损失,%</td></tr><tr><td>σb,MPa</td><td>δ10,%</td><td>σb,MPa</td><td>δ10,%</td><td>σb</td><td>δ10</td></tr><tr><td rowspan="2">LB733BCS</td><td>7</td><td rowspan="2">462</td><td rowspan="2">12.5</td><td>453</td><td>11.6</td><td>1.9</td><td>7.2</td></tr><tr><td>30</td><td>449</td><td>8.3</td><td>2.8</td><td>33.6</td></tr><tr><td rowspan="2">LY12BCZ</td><td>7</td><td rowspan="2">487</td><td rowspan="2">18.7</td><td>287</td><td>1.6</td><td>41.0</td><td>91.5</td></tr><tr><td>30</td><td>245</td><td>1.5</td><td>49.7</td><td>92.1</td></tr></table>

注：按HCS206-60进行试验，溶液为 $3\% \mathrm{NaCl} + 0.1\mathrm{H}_2\mathrm{O}_2$ ，试样厚 $1.5\mathrm{mm}$ ，不带任何防护，LY12合金性能数据是同时试验的对比数据。

b. 拉伸应力腐蚀性能见表4-35。

表 4-35 拉伸应力腐蚀性能 ${}^{\text{①}}$   

<table><tr><td>牌 号</td><td>δmm</td><td>σ②MPa</td><td>σb③MPa</td><td>断裂时间h</td></tr><tr><td>LB733BCS</td><td rowspan="2">1.5</td><td>298</td><td>447</td><td>&gt;720, &gt;720, &gt;720, &gt;720</td></tr><tr><td>LB733BMCS</td><td>287</td><td>442</td><td>&gt;720, &gt;720, &gt;720, &gt;720 &gt;720, &gt;720</td></tr><tr><td>LY12BCZ</td><td rowspan="2">1.5</td><td>243</td><td>335</td><td>2.95, 3.8, 4.8, 7.9, 22.6</td></tr><tr><td>LY12BMCZ</td><td>228</td><td>267</td><td>5.5, 11.5, 17.6, 88.5, 117.6</td></tr></table>

① 试验方法按HCS207-64，腐蚀介质为 $3\% \mathrm{NaCl} + 0.5\% \mathrm{H}_2\mathrm{O}_2$ 的水溶液，温度 $35^{\circ}\mathrm{C}$ ；② 试验应力 $\sigma = 75\% \sigma_{0.2}$ ；③ 剩余强度即不加应力在同样腐蚀介质中按平均断裂时间腐蚀后的强度。

# （4）LY1硬铝合金

耐腐蚀性能较差，加热超过 $100^{\circ}\mathrm{C}$ 后，产生晶间腐蚀倾向。

# （5）LY10硬铝合金

在CS状态下，无晶间腐蚀倾向，但加热超过 $100^{\circ}\mathrm{C}$ 后，产生晶间腐蚀倾向。

# （6）LY11硬铝合金

包铝板材具有良好的腐蚀稳定性，不包铝半成品(如棒材、管材、型材)的耐腐蚀性能较差。

# （7）LY12硬铝合金

耐腐蚀性能较差，对应力腐蚀、晶间腐蚀和剥落腐蚀都比较敏感，经人工时效处理，可提高耐应力腐蚀性能。此外，合金耐应力腐蚀性能受加载方向的影响，短横向应力对应力腐蚀敏感性最大。

# （8）2024硬铝合金

耐腐蚀性能差，对应力腐蚀、晶间腐蚀和剥落腐蚀都比较敏感，经人工时效处理可提高抗应力腐蚀性能。此外，短横向应力对应力腐蚀敏感性最大。2024合金C环应力腐蚀试验结果见表4-36。

# （9）2124硬铝合金

一般腐蚀性能与2024合金相同。T851状态厚板无剥落腐蚀倾向，而T351状态有剥落腐蚀倾向。2124合金C环应力腐蚀试验结果见表4-36。

表 4-36 2024、2124 合金耐应力腐蚀性能 ${}^{\text{①}}$

(13) LD7 合金  

<table><tr><td rowspan="2">合金</td><td rowspan="2">品种</td><td rowspan="2">状态</td><td rowspan="2">δmm</td><td rowspan="2">取向</td><td colspan="2">试验应力</td><td rowspan="2">断裂时间,天</td></tr><tr><td>% σ0.2</td><td>应力值 MPa</td></tr><tr><td rowspan="15">2024</td><td rowspan="8">厚板</td><td rowspan="3">T351</td><td rowspan="8">23</td><td rowspan="8">高向</td><td>50</td><td>155</td><td>7.75,3.75,&gt;45,&gt;45</td></tr><tr><td>40</td><td>124</td><td>均大于 45</td></tr><tr><td>30</td><td>93</td><td>均大于 45</td></tr><tr><td rowspan="5">T851</td><td>80</td><td>288</td><td>43,43,43,42,39.8</td></tr><tr><td>70</td><td>252</td><td>42,&gt;45,&gt;45,&gt;45,&gt;45</td></tr><tr><td>60</td><td>216</td><td>均大于 45</td></tr><tr><td>50</td><td>180</td><td>均大于 45</td></tr><tr><td>40</td><td>144</td><td>均大于 45</td></tr><tr><td rowspan="7">挤压棒</td><td rowspan="4">T3510</td><td rowspan="7">50</td><td rowspan="7">高向</td><td>55</td><td>214.7</td><td>1.92,1.92,1.92,1.92,2.92</td></tr><tr><td>35</td><td>136.6</td><td>&gt;53,&gt;53,4.88,4.88</td></tr><tr><td>30</td><td>117.1</td><td>&gt;32,&gt;32,&gt;32,&gt;32,&gt;32.29</td></tr><tr><td>25</td><td>97.6</td><td>均大于 53</td></tr><tr><td rowspan="3">T8510</td><td>75</td><td>333.3</td><td>均大于 53</td></tr><tr><td>80</td><td>355.5</td><td>均大于 40</td></tr><tr><td>90</td><td>400.0</td><td>均大于 36</td></tr><tr><td rowspan="12">2124</td><td rowspan="6">厚板</td><td rowspan="6">T351</td><td rowspan="6">38</td><td rowspan="6">高向</td><td>40</td><td>116.0</td><td>2.8</td></tr><tr><td>45</td><td>130.5</td><td>2.7</td></tr><tr><td>50</td><td>145.0</td><td>2.7</td></tr><tr><td>60</td><td>174.0</td><td>2.7</td></tr><tr><td>70</td><td>203.0</td><td>2.1</td></tr><tr><td>80</td><td>232.0</td><td>1.7</td></tr><tr><td rowspan="6">厚板</td><td rowspan="6">T851</td><td rowspan="6">38</td><td rowspan="6">高向</td><td>50</td><td>197</td><td>&gt;125</td></tr><tr><td>60</td><td>236</td><td>&gt;90</td></tr><tr><td>70</td><td>275</td><td>&gt;90</td></tr><tr><td>80</td><td>314</td><td>&gt;90</td></tr><tr><td>90</td><td>354</td><td>&gt;90</td></tr><tr><td>100</td><td>393</td><td>&gt;90</td></tr></table>

$①$ C形试样。  
(10) LY16 合金

因含铜量比LY12合金高，LY16合金耐腐蚀性能比LY12合金差。

(11) LD2 合金

合金具有良好的耐腐蚀性，无应力腐蚀倾向，在CZ状态下的腐蚀性能与LF21、LF2相当，CS状态下有晶间腐蚀倾向。

（12）LD5合金

合金在CS状态下，有晶间腐蚀、剥落腐蚀和应力腐蚀倾向。

合金有应力腐蚀倾向。

模锻件的典型拉伸应力腐蚀断裂寿命见表4-37。

# （14）LD10合金

合金耐腐蚀性较差，有晶间腐蚀、应力腐蚀倾向。

表 4-37 LD 合金应力腐蚀倾向  

<table><tr><td>状态</td><td>试样方向</td><td>晶粒情况</td><td>% σ0.2</td><td>σ,MPa</td><td>断裂时间,h</td></tr><tr><td rowspan="8">CS</td><td rowspan="4">纵向</td><td rowspan="2">细晶</td><td>65</td><td>191</td><td>1.5,2.1,2.5</td></tr><tr><td>50</td><td>142</td><td>4,4.8,5.5,6,5.6</td></tr><tr><td rowspan="2">粗晶</td><td>65</td><td>191</td><td>4.4,7.6,118.9</td></tr><tr><td>50</td><td>142</td><td>225,238,484.5,&gt;720</td></tr><tr><td rowspan="4">横向</td><td rowspan="2">细晶</td><td>65</td><td>178</td><td>2,2,2.1</td></tr><tr><td>50</td><td>137</td><td>2.7,2.8,2.9,2.9,4.8</td></tr><tr><td rowspan="2">粗晶</td><td>65</td><td>178</td><td>3.6,3.8,3.6</td></tr><tr><td>50</td><td>137</td><td>168,248,&gt;720,&gt;720</td></tr></table>

# （15）LC4、LC9合金

CS状态的一般耐腐蚀性与LY12合金相似，但耐应力腐蚀性能差，特别是高向受力更为严重，所以采用过时效处理(如 $\mathrm{CgS1,CgS3}$ )来改善合金耐应力腐蚀和剥落腐蚀性能，LC9 $\mathrm{CgS1}$ 高向应力腐蚀门槛值大于 $300\mathrm{MPa}$ ， $\mathrm{CgS3}$ 高向应力腐蚀门槛值大于 $210\mathrm{MPa}$ 。

LC9前起落架大型自由锻件CS及CgS1状态的应力腐蚀寿命见表4-38。

LC9 CgS3 及 CgS1 状态与 LC4 CS 状态模锻的件海洋大气应力腐蚀寿命见表 4-39。

表 4-38 LC9 前起落架大型自由锻件的应力腐蚀寿命 ${}^{\text{①}}$   

<table><tr><td>状态</td><td>电导率γ,MS/m</td><td>试验应力,MPa</td><td>断裂时间,天</td></tr><tr><td rowspan="3">CgS1</td><td rowspan="3">&gt;22.0</td><td>304</td><td>10根试样均大于80</td></tr><tr><td>343</td><td>10根试样均大于80</td></tr><tr><td>382</td><td>10根试样均大于80</td></tr><tr><td rowspan="3">CS</td><td rowspan="3">≈18.5</td><td>147</td><td>5根试样均大于80</td></tr><tr><td>196</td><td>&gt;80&gt;80&gt;80575</td></tr><tr><td>245</td><td>333344</td></tr></table>
