Repository: C-zj02/CFD-claw

<div align="center">

**English** | [中文](#中文版) | [Français](README_FR.md) | [Русский](README_RU.md) | [हिन्दी](README_HI.md) | [العربية](README_AR.md) | [Português](README_PT.md)

# 🚀 Claude Code Python

**A Complete Python Reimplementation Based on Real Claude Code Source**

*From TypeScript Source → Rebuilt in Python with ❤️*

***
**🔥 Active Development • New Features Weekly 🔥**

</div>

***

## 🎯 What is This?

**Clawd Code** is a **complete Python rewrite** of Claude Code, based on the **real TypeScript source code**.

File: RAG-data/飞机设计手册_第3册_材料(上).pdf-f8d5ccf1-8280-4e6b-8d53-db7ba1b3e911.md (part 8 of 11)
# 飞机设计手册
<table><tr><td>材料工艺</td><td>σmax,MPa</td><td>R</td><td>Nf</td><td>β</td><td>N95/95</td><td>DFR,MPa</td></tr><tr><td rowspan="2">30CrMnSiNi2A真空感应+电渣重熔</td><td>762</td><td>0.06</td><td>835254862321551653790112079</td><td>134887</td><td>41017</td><td rowspan="2">676(作图)676.4(计算)</td></tr><tr><td>677.4</td><td>0.06</td><td>41189119779851084516596818855191405152617</td><td>318689</td><td>99187</td></tr></table>

表 1-112 30CrMnSiNi2A 钢耳片的 DFR 值  

<table><tr><td colspan="2">应力水平</td><td rowspan="2">R</td><td>N试</td><td rowspan="2">β</td><td>N95/95</td><td rowspan="2">DFR</td><td rowspan="2">DFRjxMPa</td></tr><tr><td>Sa</td><td>Cm</td><td>10^4次</td><td>次</td></tr><tr><td>220</td><td>248</td><td rowspan="10">0.06</td><td>1.06,1.15,1.4,1.4</td><td>12691</td><td>3791</td><td rowspan="10">181</td><td rowspan="10">165</td></tr><tr><td>194</td><td>218</td><td>1.75,1.9,1.64,1.7</td><td>17511</td><td>5230</td></tr><tr><td>168.5</td><td>190.5</td><td>2.63,2.7,2.0,2.2</td><td>24152</td><td>7214</td></tr><tr><td>149</td><td>168</td><td>2.28,2.35,3.45,3.6</td><td>30384</td><td>9075</td></tr><tr><td>129.5</td><td>146.5</td><td>3.7,4.0,4.38,4.5,4.92,6.08</td><td>47217</td><td>14573</td></tr><tr><td>119</td><td>134</td><td>3.93,7.56,4.04,4.2,4.76,4.9</td><td>52243</td><td>16124</td></tr><tr><td>106</td><td>119</td><td>6.04,6.1,6.49,12.36,6.84,12.8</td><td>94159</td><td>29061</td></tr><tr><td>79</td><td>89</td><td>24.89,26.0,11.76,11.8,11.69,11.7,21.0,22.0</td><td>194822</td><td>61149</td></tr><tr><td>60</td><td>67.7</td><td>18.22,19.0,60.8,271.75</td><td>171618</td><td>512600</td></tr><tr><td>50</td><td>56.4</td><td>57.99,82.4,637.67,634.67</td><td></td><td></td></tr></table>

图片摘要：该图主要展示 1 112 30CrMnSiNi2A 钢耳片的 DFR 值。
![](images/27b6569506dc5a468bdf190e52016a0e9aedfbed83a5fa8935e446707b057a99.jpg)  
图1-146 30CrMnSiNi2A钢DFR试验件尺寸

图片摘要：该图主要展示 1 146 30CrMnSiNi2A钢DFR试验件尺寸。
![](images/1f95acb57799c21c90b9c1e9603f2c94bfe14de038c5102ec55e57cc6fd30af0.jpg)  
图1-147 30CrMnSiNi2A钢耳片的 $S - N$ 曲线 $(R = 0.06)$

图片摘要：该图主要展示 1 147 30CrMnSiNi2A钢耳片的 曲线。
![](images/0ee7819e4fb5d8db87d3664154be820cce2924c1de5f382c1023750c6f4ee231.jpg)  
图1-148 30CrMnSiNi2A钢耳片的 $S - N$ 曲线 $(S_{\mathrm{m}} = 336.6\mathrm{MPa})$

图片摘要：该图主要展示 1 148 30CrMnSiNi2A钢耳片的 曲线。
![](images/b0e1a82d061a46b41043dc5aba3ffbcac08a494b388ec20f31468488e338b85b.jpg)  
图1-149 30CrMnSiNi2A钢耳片的 $S_{\mathrm{a}} - N$ 曲线（ $R = 0.06$ ）

图片摘要：该图主要展示 1 149 30CrMnSiNi2A钢耳片的 曲线（ ）。
![](images/e2c1e460c59916943184a19615f15776b6b79cad06f32ac675fc50bbd8e04a08.jpg)

图片摘要：该图主要展示 1 149 30CrMnSiNi2A钢耳片的 曲线（ ）。
![](images/949a2cb33b26a7d2a14c622b84f6cc4c3d1b169a43da4ce1822a18e357fe3695.jpg)  
图1-150 30CrMnSiNi2A钢耳片的 $S_{\mathrm{a}} - N$ 曲线（ $S_{\mathrm{m}} = 336.6\mathrm{MPa}$ ）  
图1-151 30CrMnSiNi2A钢耳片的 $S_{\mathrm{a}} - N$ 曲线（ $R = 0.06$ ）

（3）耳片试件的低周疲劳性能曲线见图1-152。  
（4）螺栓试件的低周疲劳性能曲线见图1-153。  
（5）应力集中试件的低周疲劳性能曲线见图1-154。  
(6) 焊接圆筒增幅弯曲疲劳性能数据和试件型式见表1-113和图1-155。

图1-152 30CrMnSiNi2A钢耳片的低周疲劳性能曲线  
图片摘要：该图主要展示 1 152 30CrMnSiNi2A钢耳片的低周疲劳性能曲线。
![](images/62c68d419094790807b0940f2d5228a49e304c69e0d2e8f233317c12ab7a0b41.jpg)  
热处理： $900^{\circ}\mathrm{C}$ 加热， $230^{\circ}\mathrm{C}$ 等温 $+250^{\circ}\mathrm{C}$ 回火  
$\sigma_{\mathrm{b}} = 1632\mathrm{MPa},f = 0.1\mathrm{Hz}$

图1-153 30CrMnSiNi2A钢螺栓的低周疲劳性能曲线  
图片摘要：该图主要展示 1 153 30CrMnSiNi2A钢螺栓的低周疲劳性能曲线。
![](images/011aeeea464fe60d7dd3ebc9377667345a73687802f493513992ca814f1597ea.jpg)  
热处理： $900^{\circ}\mathrm{C}$ 加热， $230^{\circ}\mathrm{C}$ 等温 $+250^{\circ}\mathrm{C}$ 回火  
$\sigma_{\mathrm{b}} = 1632\mathrm{MPa},f = 0.1\mathrm{Hz}$

图片摘要：该图主要展示 1 153 30CrMnSiNi2A钢螺栓的低周疲劳性能曲线。
![](images/2ef009d180c76437c5694ed0d6a82c609fb96396cea825fa9958a50e8480246e.jpg)  
图1-154 30CrMnSiNi2A钢应力集中试件的低周疲劳性能曲线热处理： $900^{\circ}\mathrm{C}$ 加热， $230^{\circ}\mathrm{C}$ 等温 $+250^{\circ}\mathrm{C}$ 回火

$$
\sigma_ {b} = 1 6 3 2 \mathrm {M P a}, f = 0. 1 \mathrm {H z}
$$

表 1-113 30CrMnSiNi2A 钢焊接圆筒增幅弯曲疲劳性能  

<table><tr><td rowspan="2">材料牌号</td><td rowspan="2">热处理制度</td><td>K值</td><td>σmax</td><td>σmin</td><td>N</td><td rowspan="2">破断部位</td></tr><tr><td>σmax/σw</td><td colspan="2">MPa</td><td>周</td></tr><tr><td rowspan="9">30CrMnSiNi2A</td><td rowspan="9">900℃加热,230℃等温,260℃回火,空冷</td><td>1</td><td>2077</td><td></td><td>一次弯断</td><td rowspan="9">沿焊缝处断裂</td></tr><tr><td>0.47</td><td>972</td><td>97</td><td>17200断</td></tr><tr><td>0.47</td><td>972</td><td>97</td><td>9700断</td></tr><tr><td>0.47</td><td>972</td><td>97</td><td>2000↓</td></tr><tr><td>0.59</td><td>1230</td><td>123</td><td>6000↓</td></tr><tr><td>0.71</td><td>1476</td><td>148</td><td>1000断</td></tr><tr><td>0.47</td><td>972</td><td>97</td><td>2000↓</td></tr><tr><td>0.59</td><td>1230</td><td>123</td><td>1300断</td></tr><tr><td>0.47</td><td>972</td><td>97</td><td>11900断</td></tr></table>

图片摘要：该图主要展示 1 113 30CrMnSiNi2A 钢焊接圆筒增幅弯曲疲劳性能。
![](images/cdfa0140c5ba15f7878262cf1b3a2d88ab098bb83fc54410ee4aa060c3ae7d8b.jpg)  
图1-155 30CrMnSiNi2A钢焊接圆筒试件简图

（7）全尺寸起落架静力破坏试验 试验结果见表1-114。

表 1-114 30CrMnSiNi2A 钢制全尺寸起落架静力试验  

<table><tr><td>飞机类型</td><td>试验加载方式</td><td>零件种类</td><td>材料</td><td>静力加载状态</td><td>静力超载状态</td><td>破坏部位</td><td>结论</td></tr><tr><td rowspan="2">歼击机</td><td rowspan="2">全部设计加载方式</td><td rowspan="2">主起落架</td><td rowspan="2">30CrMnSiNi2A</td><td rowspan="2">100%通过</td><td>120%</td><td>未破坏</td><td rowspan="2">合格</td></tr><tr><td>124%</td><td>外筒破坏</td></tr></table>

(8) 全尺寸起落架动力落震试验 试验结果见表1-115。

表 1-115 30CrMnSiNi2A 钢制全尺寸起落架落震试验  

<table><tr><td>飞机类型</td><td>零件种类</td><td>材料</td><td>落震次数</td><td>破坏部位</td><td>结论</td></tr><tr><td>歼击机</td><td>主起落架</td><td>30CrMnSiNi2A</td><td>6000次</td><td>在半轮叉处有8条裂纹</td><td>合格</td></tr></table>

# 1.6.3 40CrMnSiMoVA 钢

（1）耳片试件低周疲劳性能 疲劳性能曲线见图1-156。  
（2）螺栓试件低周疲劳性能 疲劳性能曲线见图1-157。  
（3）应力集中低周疲劳性能 疲劳性能曲线见图1-158。

图1-156 40CrMnSiMoVA钢耳片的疲劳性能曲线  
图片摘要：该图主要展示 1 156 40CrMnSiMoVA钢耳片的疲劳性能曲线。
![](images/957fe195c7b3ace84a0b9305c701e33ddccec3db48359cad1ad518a305fa8852.jpg)  
$\bigcirc -920^{\circ}\mathrm{C}$ 加热， $180^{\circ}\mathrm{C}$ 等温 $+260^{\circ}\mathrm{C}$ 回火，空冷， $\sigma_{\mathrm{b}} = 1824\mathrm{MPa}$   
$-920^{\circ}\mathrm{C}$ 加热， $300^{\circ}\mathrm{C}$ 等温，空冷， $\sigma_{\mathrm{b}} = 1775\mathrm{MPa},f = 0.1\mathrm{Hz}$

图片摘要：该图主要展示 1 156 40CrMnSiMoVA钢耳片的疲劳性能曲线。
![](images/9a2cf20ac03fcf62ab5231d36da6ad7588e73fcede34264da3a6696f41acc3b5.jpg)  
图1-157 40CrMnSiMoVA钢螺栓的疲劳性能曲线 $920^{\circ}\mathrm{C}$ 加热， $180^{\circ}\mathrm{C}$ 等温 $+260^{\circ}\mathrm{C}$ 回火，空冷， $\sigma_{\mathrm{b}} = 1811\mathrm{MPa},f = 0.1\mathrm{Hz}$

图片摘要：该图主要展示 1 157 40CrMnSiMoVA钢螺栓的疲劳性能曲线 加热， 等温 回火，空冷，。
![](images/89e05d3b880cd7488b492ca63ec1cdcb8cfb8df2ae57172e572982c5d84eb5b2.jpg)  
图1-158 40CrMnSiMoVA钢的应力集中疲劳性能曲线 $920^{\circ}\mathrm{C}$ 加热， $180^{\circ}\mathrm{C}$ 等温 $+260^{\circ}\mathrm{C}$ 回火，空冷， $\sigma_{\mathrm{b}} = 1883\mathrm{MPa}$

（4）圆筒试件在脉冲增幅弯曲载荷下的疲劳性能

a. 对接焊缝圆筒增幅弯曲疲劳性能 疲劳性能数据和试件型式见表1-116和图1-159。

表 1-116 40CrMnSiMoVA 钢对接圆筒增幅弯曲疲劳性能  

<table><tr><td rowspan="2">热处理制度</td><td>K值</td><td>σmax</td><td>σmin</td><td>N</td><td rowspan="2">破断部位</td></tr><tr><td>σmax/σw</td><td colspan="2">MPa</td><td>周.</td></tr><tr><td rowspan="7">920℃加热,180℃等温+260℃回火,空冷</td><td>1</td><td>2460</td><td></td><td>一次弯断</td><td rowspan="7">沿焊缝处断裂</td></tr><tr><td>0.4</td><td>972</td><td>97</td><td rowspan="2">20000↓5700断</td></tr><tr><td>0.5</td><td>1230</td><td>123</td></tr><tr><td></td><td></td><td></td><td>20000↓4100断</td></tr><tr><td></td><td></td><td></td><td>20000↓5800断</td></tr><tr><td></td><td></td><td></td><td>20000↓2100断</td></tr><tr><td></td><td></td><td></td><td>20000↓5400断</td></tr></table>

图片摘要：该图主要展示 1 116 40CrMnSiMoVA 钢对接圆筒增幅弯曲疲劳性能。
![](images/ba1edb61ce3b0e7e27caf93a04eed3a77386b5b8d41d5ca25920215c9e6ffcd6.jpg)  
图1-159 40CrMnSiMoVA钢对接焊缝圆筒试件简图

b. 加强焊缝圆筒增幅弯曲疲劳性能 疲劳性能数据和试件型式见表1-117和图1-160。

表 1-117 40CrMnSiMoVA 钢加强焊缝圆筒增幅弯曲疲劳性能  

<table><tr><td rowspan="2">热处理制度</td><td>K值</td><td>σmax</td><td>σmin</td><td>N</td><td rowspan="2">破断部位</td></tr><tr><td>σmax/σw</td><td colspan="2">MPa</td><td>周</td></tr><tr><td rowspan="10">920℃加热,180℃等温+260℃回火,空冷</td><td>1</td><td>3110</td><td></td><td>一次弯断</td><td>沿焊缝处断裂</td></tr><tr><td>0.27</td><td>1016</td><td>102</td><td>20000</td><td rowspan="9">沿A-A截面破坏</td></tr><tr><td rowspan="5">0.34</td><td rowspan="5">1273</td><td rowspan="5">127</td><td>3100断</td></tr><tr><td>20000</td></tr><tr><td>↓1400断</td></tr><tr><td>20000</td></tr><tr><td>↓1200断</td></tr><tr><td>0.27</td><td>1016</td><td>102</td><td>19100断</td></tr><tr><td>0.37</td><td>1392</td><td>139</td><td>9800断</td></tr><tr><td>0.32</td><td>1194</td><td>119</td><td>19200断</td></tr></table>

图片摘要：该图主要展示 1 117 40CrMnSiMoVA 钢加强焊缝圆筒增幅弯曲疲劳性能。
![](images/07b28a952ad8799ecb25675d873f973c399195f58b25e005d04931687c7c6ebc.jpg)  
图1-160 40CrMnSiMoVA钢加强焊缝圆筒试件简图

c. 螺纹圆筒增幅弯曲疲劳性能 疲劳性能数据和试件见表1-118和图1-161。

表 1-118 40CrMnSiMoVA 钢螺纹圆筒增幅弯曲疲劳性能  

<table><tr><td rowspan="2">热处理制度</td><td>K值</td><td>σmax</td><td>σmin</td><td>N</td><td rowspan="2">破断部位</td></tr><tr><td>σmax/σw</td><td colspan="2">·MPa</td><td>周</td></tr><tr><td rowspan="7">920℃加热，180℃等温+260℃回火，空冷</td><td>1</td><td>3018</td><td></td><td>一次等断</td><td rowspan="7">沿螺纹中部破坏</td></tr><tr><td>0.33</td><td>981</td><td>98</td><td>16600断</td></tr><tr><td rowspan="2">0.27</td><td rowspan="2">807</td><td rowspan="2">81</td><td>20000↓2700断</td></tr><tr><td>20000↓1600断</td></tr><tr><td rowspan="3">0.33</td><td rowspan="3">981</td><td rowspan="3">98</td><td>20000↓3300断</td></tr><tr><td>20000↓500断</td></tr><tr><td>20000↓100断</td></tr></table>

图片摘要：该图主要展示 1 118 40CrMnSiMoVA 钢螺纹圆筒增幅弯曲疲劳性能。
![](images/b1e4946b66fdd243879eddd8334696fe4d5e4b1446f0e743541e862bae3495fb.jpg)  
图1-161 40CrMnSiMoVA钢螺纹圆筒试件简图

d.齿形圆简增幅弯曲疲劳性能 疲劳性能数据和试件型式见表1-119和图1-162。

表 1-119 40CrMnSiMoVA 钢齿形圆筒增幅弯曲疲劳性能  

<table><tr><td rowspan="2">热处理制度</td><td>K值</td><td>σmax</td><td>σmin</td><td>N</td><td rowspan="2">破断部位</td></tr><tr><td>σmax/σw</td><td colspan="2">MPa</td><td>周</td></tr><tr><td rowspan="6">920℃加热,180℃等温+260℃回火,空冷</td><td>1</td><td>2944</td><td></td><td>一次弯断</td><td rowspan="6">沿A-A截面破坏</td></tr><tr><td>0.39</td><td>1133</td><td>113</td><td>1300断</td></tr><tr><td>0.25</td><td>748</td><td>75</td><td>4400断</td></tr><tr><td>0.13</td><td>375</td><td>38</td><td>20000↓</td></tr><tr><td>0.19</td><td>562</td><td>56</td><td>6000↓</td></tr><tr><td>0.25</td><td>748</td><td>75</td><td>200断</td></tr></table>

图片摘要：该图主要展示 1 119 40CrMnSiMoVA 钢齿形圆筒增幅弯曲疲劳性能。
![](images/5e66f50ba7140216fd7a554e62cb2ff71b8202660c98758fe3b4f6966846b180.jpg)

图片摘要：该图主要展示 1 119 40CrMnSiMoVA 钢齿形圆筒增幅弯曲疲劳性能。
![](images/615e8ede3f205ba1e3c309210983e420337d3366dde728e1a0419701df286598.jpg)  
图1-162 40CrMnSiMoVA钢齿形圆筒试件简图

（5）全尺寸起落架静力破坏试验结果见表1-120。

表 1-120 40CrMnSiMoVA 钢制全尺寸起落架静力试验  

<table><tr><td>飞机类型</td><td>试验加载方式</td><td>零件种类</td><td>静力加载状态</td><td>静力超载状态</td><td>破坏部位</td><td>结论</td></tr><tr><td rowspan="3">歼击机</td><td rowspan="3">全部设计加载方式</td><td rowspan="2">前起落架</td><td rowspan="2">100%通过</td><td rowspan="2">120%→124%</td><td>未破坏</td><td rowspan="2">合格</td></tr><tr><td>外筒破坏</td></tr><tr><td>主起落架</td><td>100%通过</td><td>130%</td><td>外筒破坏</td><td>合格</td></tr><tr><td>强击机</td><td>全部设计加载方式</td><td>主起落架</td><td>100%通过</td><td>165.7%</td><td>主支柱上部接头破坏</td><td>合格</td></tr></table>

（6）全尺寸起落架动力落震试验结果见表1-121。

表 1-121 40CrMnSiMoVA 钢制全尺寸起落架落震试验  

<table><tr><td>飞机类型</td><td>零件种类</td><td>落震次数</td><td>破坏部位</td><td>结论</td></tr><tr><td rowspan="2">歼击机</td><td>前起落架</td><td>6000次</td><td>结构件无破坏</td><td rowspan="2">合格</td></tr><tr><td>主起落架</td><td>12053次</td><td>结构无破坏</td></tr><tr><td rowspan="2">强击机</td><td rowspan="2">主起落架</td><td>6000次</td><td>在支柱杯体焊缝处有2条裂纹</td><td rowspan="2">合格</td></tr><tr><td>6500次</td><td>沿主支柱上部接头处断裂</td></tr></table>

（7）全尺寸起落架疲劳模拟试验，试验情况见表-122。

表 1-122 40CrMnSiMoVA 钢制金尺寸起落架疲劳模拟试验  

<table><tr><td>飞机类型</td><td>试验载荷谱</td><td>零件种类</td><td>完成试验寿命</td><td>剩余强度试验</td><td>破坏情况</td><td>给定使用寿命</td></tr><tr><td rowspan="3">歼击机</td><td rowspan="3">飞-飞实测载荷谱</td><td rowspan="2">前起落架</td><td rowspan="2">31500个起落</td><td rowspan="2">100%试验载荷→135%试验载荷</td><td>未破坏</td><td rowspan="3">4500个飞行起落</td></tr><tr><td>破坏</td></tr><tr><td>主起落架</td><td>27005个起落</td><td>100%试验载荷→125%试验载荷</td><td>未破坏</td></tr></table>

# 1.6.4 40CrNi2Si2MoVA 钢

(1) 耳片元件疲劳性能 疲劳性能数据见表 1-123, 中值 $S-N$ 曲线见图 1-163。

加载方式：轴向正弦波加载

试验频率： $f = 250 \sim 500$ 次/min

表 1-123 40CrNi2Si2MoVA 钢耳片疲劳性能  

<table><tr><td>试 件</td><td>方 法</td><td>σmaxMPa</td><td colspan="4">N(10^3)</td><td>X</td><td>S</td><td>N50(10^3)</td></tr><tr><td rowspan="11">1.孔未挤压,磨削R6.3μmR=0.3</td><td rowspan="3">成组试验</td><td>785</td><td>5.6</td><td>5.3</td><td>4.9</td><td></td><td>3.7209</td><td>0.0291</td><td>5.2588</td></tr><tr><td>635</td><td>12.3</td><td>15.1</td><td>12.1</td><td></td><td>4.1172</td><td>0.0336</td><td>13.0985</td></tr><tr><td>490</td><td>20.5</td><td>27.9</td><td>27.9</td><td></td><td>4.4009</td><td>0.0773</td><td>25.1762</td></tr><tr><td rowspan="8">升降法</td><td>410</td><td>41.6</td><td></td><td></td><td>&gt;1000</td><td></td><td></td><td></td></tr><tr><td>390</td><td>33</td><td>50.1</td><td>169.8</td><td>&gt;1000</td><td></td><td></td><td></td></tr><tr><td></td><td>37.1</td><td></td><td></td><td>&gt;1000</td><td></td><td></td><td></td></tr><tr><td>370</td><td>&gt;1000</td><td>59.5</td><td>31.6</td><td>&gt;1000</td><td></td><td></td><td></td></tr><tr><td></td><td>&gt;1000</td><td>&gt;1000</td><td>342.3</td><td>&gt;1000</td><td></td><td></td><td></td></tr><tr><td>355</td><td>&gt;1000</td><td>&gt;1000</td><td>&gt;1000</td><td>59.4</td><td></td><td></td><td></td></tr><tr><td></td><td>2.77</td><td></td><td></td><td></td><td></td><td></td><td></td></tr><tr><td>335</td><td>&gt;1000</td><td></td><td></td><td></td><td></td><td></td><td></td></tr><tr><td rowspan="11">2.孔未挤压,磨削R6.3μmR=0.1</td><td rowspan="5">成组试验</td><td>785</td><td>5</td><td>5.6</td><td>5.1</td><td></td><td>3.7182</td><td>0.0263</td><td>5.2268</td></tr><tr><td>590</td><td>10.6</td><td>13.6</td><td>22.2</td><td>9.5</td><td>4.1187</td><td>0.1420</td><td>13.1432</td></tr><tr><td></td><td>12.9</td><td></td><td></td><td></td><td>5.1796</td><td>0.3377</td><td>151.2272</td></tr><tr><td>390</td><td>135.2</td><td>26.1</td><td>246.7</td><td>99.8</td><td></td><td></td><td></td></tr><tr><td></td><td>266.8</td><td>111</td><td>404.2</td><td>125.6</td><td></td><td></td><td></td></tr><tr><td rowspan="6">升降法</td><td>365</td><td>100</td><td>837.9</td><td>144.3</td><td>&gt;1000</td><td></td><td></td><td></td></tr><tr><td>345</td><td>&gt;1000</td><td>&gt;1000</td><td>164.1</td><td>114.7</td><td></td><td></td><td></td></tr><tr><td>325</td><td>&gt;1000</td><td>433.2</td><td>502.1</td><td>195.5</td><td></td><td></td><td></td></tr><tr><td>305</td><td>473.2</td><td>&gt;1000</td><td>312.1</td><td>&gt;1000</td><td></td><td></td><td></td></tr><tr><td></td><td>718.8</td><td>&gt;1000</td><td></td><td></td><td></td><td></td><td></td></tr><tr><td>285</td><td>&gt;1000</td><td>&gt;1000</td><td>&gt;1000</td><td></td><td></td><td></td><td></td></tr><tr><td rowspan="10">3.孔未挤压,磨削R6.3μmR=0.1</td><td rowspan="3">成组试验</td><td>785</td><td>4.5</td><td>5.0</td><td>3.5</td><td></td><td>3.6975</td><td>0.0436</td><td>4.9831</td></tr><tr><td>590</td><td>11.4</td><td>7.2</td><td>14</td><td>11.4</td><td>4.0293</td><td>0.1221</td><td>10.6979</td></tr><tr><td>390</td><td>34.2</td><td>64.1</td><td>12</td><td>35.3</td><td>4.5853</td><td>0.1762</td><td>38.4858</td></tr><tr><td rowspan="7">升降法</td><td>295</td><td>286.7</td><td>78.7</td><td>131.9</td><td>&gt;1000</td><td></td><td></td><td></td></tr><tr><td>275</td><td>&gt;1000</td><td>137.1</td><td>10</td><td></td><td></td><td></td><td></td></tr><tr><td></td><td>90.1</td><td>232.6</td><td>121.3</td><td>485.2</td><td></td><td></td><td></td></tr><tr><td>255</td><td>880.9</td><td>&gt;1000</td><td>&gt;1000</td><td>&gt;1000</td><td></td><td></td><td></td></tr><tr><td></td><td>&gt;1000</td><td>&gt;1000</td><td></td><td></td><td></td><td></td><td></td></tr><tr><td>235</td><td>&gt;1000</td><td>48.6</td><td>&gt;1000</td><td>&gt;1000</td><td></td><td></td><td></td></tr><tr><td>215</td><td>&gt;1000</td><td></td><td></td><td></td><td></td><td></td><td></td></tr></table>

图片摘要：该图主要展示 1 123 40CrNi2Si2MoVA 钢耳片疲劳性能。
![](images/7079b159ddc5cf09a7ee29b2420f412b38df2848be6a93b0807be9547a98bb0b.jpg)  
图1-163 40CrNi2Si2MoVA钢耳片的中值 $S - N$ 曲线

(2) 螺栓元件疲劳性能 疲劳性能数据见表1-124, 中值 $S-N$ 曲线见图1-164。

加载方式：轴向正弦波加载

试验频率： $f = 250 \sim 500$ 次/min

表 1-124 40CrNi2Si2MoVA 钢螺栓疲劳性能  

<table><tr><td>试 件</td><td>方 法</td><td>σmaxMPa</td><td colspan="4">N(10^3)</td><td>X̄</td><td>S</td><td>N50(10^3)</td></tr><tr><td rowspan="14">1.R=0.1</td><td rowspan="6">成组试验</td><td rowspan="2">590</td><td>12.5</td><td>5</td><td>2.1</td><td>3.2</td><td>3.7129</td><td>0.2536</td><td>5.1630</td></tr><tr><td>3.8</td><td>2.8</td><td>3.3</td><td>9.7</td><td></td><td></td><td></td></tr><tr><td rowspan="3">490</td><td>7.5</td><td></td><td></td><td></td><td></td><td></td><td></td></tr><tr><td>5.2</td><td>29.1</td><td>12.6</td><td>5.9</td><td>4.2046</td><td>0.3097</td><td>16.0177</td></tr><tr><td>19.4</td><td>30.1</td><td>26.7</td><td>24.7</td><td></td><td></td><td></td></tr><tr><td>390</td><td>51.2</td><td>77.3</td><td>36</td><td>67.7</td><td>4.1617</td><td>0.1319</td><td>57.7697</td></tr><tr><td rowspan="8">升降法</td><td>245</td><td>9076</td><td></td><td></td><td></td><td></td><td></td><td></td></tr><tr><td>235</td><td>&gt;1000</td><td>52</td><td>366.9</td><td>81.1</td><td></td><td></td><td></td></tr><tr><td>225</td><td>564.1</td><td></td><td></td><td></td><td></td><td></td><td></td></tr><tr><td rowspan="2">215</td><td>&gt;1000</td><td>99.1</td><td>&gt;1000</td><td>&gt;1000</td><td colspan="3">指定寿命σ=220MPaN=10^6</td></tr><tr><td>978.2</td><td>&gt;1000</td><td></td><td></td><td></td><td></td><td></td></tr><tr><td>215</td><td>607.2</td><td>351.9</td><td>&gt;1000</td><td></td><td></td><td></td><td></td></tr><tr><td>205</td><td>937.8</td><td>&gt;1000</td><td>631</td><td>485</td><td></td><td></td><td></td></tr><tr><td>195</td><td>&gt;1000</td><td>&gt;1000</td><td>&gt;1000</td><td></td><td></td><td></td><td></td></tr></table>

续表 1-124  

<table><tr><td>试 件</td><td>方 法</td><td>σmaxMPa</td><td colspan="4">N(10^3)</td><td>X</td><td>S</td><td>N50(10^3)</td></tr><tr><td rowspan="12">2.R=0.1局部回火</td><td rowspan="5">成组试验</td><td rowspan="2">235</td><td>24.4</td><td>64.1</td><td>16.9</td><td>83.8</td><td>4.5308</td><td>0.2858</td><td>33.9469</td></tr><tr><td>14</td><td>60.6</td><td>33.7</td><td>18.7</td><td></td><td></td><td></td></tr><tr><td rowspan="2">175</td><td>48.9</td><td>393.8</td><td>116.2</td><td>78.5</td><td>5.1192</td><td>0.2702</td><td>131.5831</td></tr><tr><td>220.5</td><td>80.6</td><td>164.7</td><td></td><td></td><td></td><td></td></tr><tr><td>145</td><td>190.6</td><td>139.8</td><td>167.6</td><td></td><td>5.2166</td><td>0.0676</td><td>164.6645</td></tr><tr><td rowspan="7">升降法</td><td>115</td><td>294</td><td>854.3</td><td></td><td></td><td></td><td></td><td></td></tr><tr><td rowspan="2">105</td><td>&gt;1000</td><td>731.6</td><td>479.4</td><td>&gt;1000</td><td rowspan="6" colspan="3">指定寿命σ=100MPaN=10^6</td></tr><tr><td>216.5</td><td>297.8</td><td>360</td><td></td></tr><tr><td rowspan="3">95</td><td>547.6</td><td>&gt;1000</td><td>&gt;1000</td><td>&gt;1000</td></tr><tr><td>515.2</td><td>396.9</td><td>411.6</td><td>481.7</td></tr><tr><td>&gt;1000</td><td>&gt;1000</td><td>&gt;1000</td><td>&gt;1000</td></tr><tr><td>85</td><td>&gt;1000</td><td>&gt;1000</td><td>&gt;1000</td><td>&gt;1000</td></tr><tr><td rowspan="10">3.R=0.3</td><td rowspan="4">成组试验</td><td rowspan="2">590</td><td>4.3</td><td>6.6</td><td>3.9</td><td>6.9</td><td>3.6991</td><td>0.1199</td><td>5.0015</td></tr><tr><td>4.1</td><td></td><td></td><td></td><td>4.4670</td><td>0.0423</td><td>29.3089</td></tr><tr><td>490</td><td>30.8</td><td>26.2</td><td>31.2</td><td></td><td>4.9919</td><td>0.0816</td><td>98.1522</td></tr><tr><td>390</td><td>98.7</td><td>81.1</td><td>118.1</td><td></td><td></td><td></td><td></td></tr><tr><td rowspan="6">升降法</td><td>305</td><td>86.5</td><td></td><td></td><td></td><td></td><td></td><td></td></tr><tr><td>285</td><td>642</td><td>65.4</td><td>370.4</td><td>&gt;1000</td><td rowspan="5" colspan="3">指定寿命σ=260MPaN=10^6</td></tr><tr><td rowspan="2">265</td><td>&gt;1000</td><td>369.4</td><td>939.3</td><td></td></tr><tr><td>238.5</td><td>369.4</td><td>&gt;1000</td><td></td></tr><tr><td>245</td><td>&gt;1000</td><td>&gt;1000</td><td>&gt;1000</td><td>301.6</td></tr><tr><td>225</td><td>&gt;1000</td><td></td><td></td><td></td></tr><tr><td rowspan="9">4.R=0.3局部回火</td><td rowspan="4">成组试验</td><td rowspan="2">590.</td><td>9.4</td><td>6.9</td><td>11.3</td><td>4.0</td><td>3.8718</td><td>0.1713</td><td>7.4439</td></tr><tr><td>7.8</td><td></td><td></td><td></td><td>4.6046</td><td>0.3337</td><td>40.2346</td></tr><tr><td>390</td><td>105.2</td><td>25.4</td><td>18.9</td><td>5.1</td><td>5.2198</td><td>0.4658</td><td>165.8823</td></tr><tr><td>245</td><td>940.8</td><td>63.2</td><td>98.61</td><td>223.1</td><td></td><td></td><td></td></tr><tr><td rowspan="5">升降法</td><td>235</td><td>693.3</td><td></td><td></td><td></td><td></td><td></td><td></td></tr><tr><td>215</td><td>183.2</td><td>438</td><td>&gt;1000</td><td>527.6</td><td rowspan="4" colspan="3">指定寿命σ=195MPaN=10^6</td></tr><tr><td>195</td><td>&gt;1000</td><td>271.8</td><td>&gt;1000</td><td>&gt;1000</td></tr><tr><td>175</td><td>&gt;1000</td><td>&gt;1000</td><td>&gt;1000</td><td>&gt;1000</td></tr><tr><td>155</td><td>&gt;1000</td><td>&gt;1000</td><td></td><td></td></tr></table>

图片摘要：该图主要展示 1 124 40CrNi2Si2MoVA 钢螺栓疲劳性能。
![](images/ed2516b394b869b0de3ae5490108a71c04e086822172f20137b9189f6f96d99e.jpg)  
图1-164 40CrNi2Si2MoVA钢螺栓的中值 $S - N$ 曲线

（3）圆筒元件疲劳性能 疲劳性能试验数据见表1-125，中值 $S - N$ 曲线见图1-165。

表 1-125 40CrNi2Si2MoVA 钢的圆筒的疲劳性能  

<table><tr><td>试 件</td><td>方 法</td><td>σmaxMPa</td><td colspan="4">N(10^3)</td><td>X̄</td><td>S</td><td>N50(10^3)</td></tr><tr><td rowspan="9">1.R=0.1</td><td rowspan="4">成组试验</td><td>1905</td><td>3.5</td><td>3.5</td><td>4</td><td></td><td>3.5634</td><td>0.0335</td><td>3.6593</td></tr><tr><td>1525</td><td>10</td><td>6</td><td>5</td><td>7</td><td>3.8125</td><td>0.1178</td><td>6.4938</td></tr><tr><td rowspan="2">1145</td><td>5.5</td><td>24.5</td><td>454.5</td><td>190</td><td rowspan="2">32.5</td><td rowspan="2">4.7053</td><td>0.4150</td></tr><tr><td>53</td><td>173</td><td>47</td><td>40.5</td><td>50.7341</td></tr><tr><td rowspan="5">升降法</td><td>990</td><td>37</td><td>28</td><td>47</td><td>27</td><td rowspan="5" colspan="3">指定寿命σ=885MPaN=10^6</td></tr><tr><td>940</td><td>50.5</td><td>18.5</td><td>34.5</td><td></td></tr><tr><td>890</td><td>&gt;1000</td><td>22</td><td>27.5</td><td></td></tr><tr><td>845</td><td>&gt;1000</td><td>62</td><td>38</td><td>&gt;1000</td></tr><tr><td>795</td><td>&gt;1000</td><td>&gt;1000</td><td>&gt;1000</td><td>&gt;1000</td></tr></table>

续表 1-125  

<table><tr><td>试 件</td><td>方 法</td><td>σmaxMPa</td><td colspan="4">N(10^3)</td><td>X</td><td>S</td><td>N80(10^3)</td></tr><tr><td rowspan="7">2.R=0.3</td><td rowspan="4">成组试验</td><td>1905</td><td>2.5</td><td>2.5</td><td>2</td><td rowspan="4">28</td><td>3.7656</td><td>0.0560</td><td>5.8291</td></tr><tr><td>1525</td><td>7</td><td>6</td><td>5.5</td><td>3.7879</td><td>0.0530</td><td>6.1362</td></tr><tr><td>1145</td><td>30.5</td><td>11</td><td>16</td><td>4.3464</td><td>0.1816</td><td>22.2024</td></tr><tr><td></td><td>29.5</td><td>27</td><td></td><td></td><td></td><td></td></tr><tr><td rowspan="3">升降法</td><td>890</td><td>573.5</td><td></td><td></td><td rowspan="3">&gt;1000</td><td rowspan="2" colspan="3">指定寿命σ=830MPa</td></tr><tr><td>845</td><td>262.5</td><td>166</td><td>105.5</td></tr><tr><td>795</td><td>&gt;1000</td><td>&gt;1000</td><td>&gt;1000</td><td colspan="3">N=10^6</td></tr></table>

图片摘要：该图主要展示 1 125 40CrNi2Si2MoVA 钢的圆筒的疲劳性能。
![](images/40d5385a9a96cd7b4e4156a8946035df7ef011e1b7fcf2df281e623a9138f938.jpg)  
图1-165 40CrNi2Si2MoVA钢圆筒的中值 $S - N$ 曲线

(4) 耳片嵌衬套与不嵌衬套对比 试验数据见表1-126, 对比试验结果见表1-127。

表 1-126 40CrNi2Si2MoVA 钢耳片嵌衬套与不嵌衬套对比试验数据  

<table><tr><td>方 法</td><td>σmaxMPa</td><td colspan="4">N(10^3)</td><td>X</td><td>S</td><td>N90(10^3)</td></tr><tr><td rowspan="7">成组试验</td><td rowspan="4">490</td><td colspan="4">R=0.1</td><td rowspan="4">5.0650</td><td rowspan="4">0.15536</td><td rowspan="4">116.1449</td></tr><tr><td colspan="4">1.孔径挤压+嵌铜衬套</td></tr><tr><td>118.2</td><td>122</td><td>65</td><td>173.3</td></tr><tr><td>129.4</td><td></td><td></td><td></td></tr><tr><td rowspan="3">490</td><td colspan="4">2.孔径未挤压+嵌铜衬套</td><td rowspan="3">4.9337</td><td rowspan="3">0.2200</td><td rowspan="3">85.8420</td></tr><tr><td>239.1</td><td>63.2</td><td>78.4</td><td>70.4</td></tr><tr><td>69.5</td><td>69</td><td></td><td></td></tr></table>

续表 1-126  

<table><tr><td>方法</td><td>σmaxMPa</td><td>N(10^3)</td><td>X̅</td><td>S</td><td>N50(10^3)</td></tr><tr><td>成组试验</td><td>490.</td><td>3.孔径挤压+未镀铜衬套73.9 501.8 109.5 60.143.50 61.9 □ 116.3</td><td>4.9833</td><td>0.3500</td><td>96.2277</td></tr></table>

表 1-127 40CrNi2Si2MoVA 钢耳片嵌衬套与不嵌衬套试验结果对比  

<table><tr><td>元件种类</td><td>对比组别</td><td>应力比R</td><td>置信度r,%</td><td>σmax,MPa</td><td>N50(10^3)</td><td>试样数量</td></tr><tr><td rowspan="3">耳片</td><td>1</td><td></td><td>95</td><td></td><td>116.14</td><td>5</td></tr><tr><td>2</td><td>0.1</td><td>95</td><td>490</td><td>85.84</td><td>6</td></tr><tr><td>3</td><td></td><td>&lt;90</td><td></td><td>96.24</td><td>7</td></tr></table>

# (5) 元件疲劳强度极限 见表1-128。

表 1-128 40CrNi2Si2MoVA 钢元件的疲劳强度极限  

<table><tr><td>元件种类</td><td>试验组别</td><td>应力比R</td><td>置信度r%</td><td>10^6疲劳强度MPa</td></tr><tr><td rowspan="3">耳片</td><td>1</td><td>0.3</td><td>95</td><td>370</td></tr><tr><td>2</td><td>0.1</td><td>95</td><td>325</td></tr><tr><td>3</td><td>0.1</td><td>95</td><td>260</td></tr><tr><td rowspan="4">螺栓</td><td>1</td><td>0.1</td><td>95</td><td>219</td></tr><tr><td>3</td><td>0.1</td><td>95</td><td>100</td></tr><tr><td>4</td><td>0.3</td><td>95</td><td>260</td></tr><tr><td>5</td><td>0.3</td><td>90</td><td>194</td></tr><tr><td rowspan="2">圆筒</td><td>1</td><td>0.1</td><td>95</td><td>886</td></tr><tr><td>2</td><td>0.3</td><td>95</td><td>831</td></tr></table>

# (6) 全尺寸起落架静力试验 试验结果见表1-129。

表 1-129 40CrNi2Si2MoVA 钢制全尺寸起落架静力试验  

<table><tr><td>飞机类型</td><td>试验加载方式</td><td>零件种类</td><td>静力加载状态</td><td>静力超载状态</td><td>破坏情况</td><td>结论</td></tr><tr><td>歼击机</td><td>全部设计加载方式</td><td>主起落架</td><td>100%通过</td><td>加载到设计载荷的128%</td><td>试验台拉断,起落架未破坏</td><td>合格</td></tr></table>

# （7）全尺寸起落架动力落震试验 试验结果见表1-130。

表 1-130 40CrNi2Si2MoVA 钢制全尺寸起落架落震试验  

<table><tr><td>飞机类型</td><td>零件种类</td><td>落震次数</td><td>破坏部位</td><td>结论</td></tr><tr><td>歼击机</td><td>主起落架</td><td>6000次</td><td>结构元件无破坏</td><td>合格</td></tr></table>

# (8) 全尺寸起落架疲劳模拟试验 试验结果见表1-131。

表 1-131 40CrNi2Si2MoVA 钢制金尺寸起落架的疲劳模拟试验  

<table><tr><td rowspan="2">飞机类型</td><td colspan="2">试验载荷谱</td><td colspan="3">缓冲器行程</td><td rowspan="2">零件种类</td><td rowspan="2">试验落次数</td><td colspan="2">试验情况</td></tr><tr><td>4.5万起落前</td><td>4.5~5.4万起落</td><td>1.8万次前</td><td>1.8~3.6万次</td><td>3.6万次后</td><td>检查方式</td><td>检查结果</td></tr><tr><td rowspan="13">歼击机</td><td rowspan="13">飞-飞实测载荷谱</td><td rowspan="13">设计载荷谱</td><td rowspan="13">H=240mmδ=60mm</td><td rowspan="13">H=160mmδ=50mm</td><td rowspan="13">H=72mmδ=40mm</td><td rowspan="13">主起落架</td><td>1万次起落内每隔1000起落</td><td>不分解</td><td>未见裂纹</td></tr><tr><td>1万起落</td><td>分解试件</td><td>未见裂纹</td></tr><tr><td>1~1.8万次每隔600起落</td><td>不分解</td><td>未见裂纹</td></tr><tr><td>1.8万次</td><td>分解试件</td><td>未见裂纹</td></tr><tr><td>1.8~2.9万次每隔500起落</td><td>不分解</td><td>未见裂纹</td></tr><tr><td>2.9万次</td><td>分解试件</td><td>半轴ø8mm孔内壁裂纹长25mm</td></tr><tr><td>3.1万次</td><td>分解试件</td><td>半轴裂纹增大5mm,其他未见裂纹</td></tr><tr><td>3.1~3.6万次,每隔500起落</td><td>不分解</td><td>除半轴外其他未见裂纹</td></tr><tr><td>3.6万次</td><td>分解试件</td><td>同上</td></tr><tr><td>3.9万次</td><td>分解试件</td><td>半轴法兰盘其中一个孔内壁有裂纹</td></tr><tr><td>4.2万次</td><td>不分解</td><td>除上外未见其他裂纹</td></tr><tr><td>4.5万次</td><td>分解试件</td><td>同上</td></tr><tr><td>5.4万次</td><td>分解试件</td><td>同上</td></tr></table>

# 1.7 材料的工艺性

结构钢材料的工艺性能见表1-132。18Mn2CrMoBA钢各种焊接方法的接头力学性能见表1-133, 30CrMnSiA钢焊接后的有关性能数据见表1-134～表1-139, 40CrMnSiMoVA钢焊接对接接头的力学性能见表1-140, 不同焊接方法对焊缝接头强度的影响见表1-141, 手工电弧焊对接接头的周期强度见表1-142。

表 1-132 结构钢的工艺性能  

<table><tr><td>牌号</td><td>热处理</td><td>可锻/铸性</td><td>可焊性</td><td>表面处理</td><td>机加/成形性</td></tr><tr><td>08F</td><td rowspan="6">碳素结构钢可根据需要进行退火、淬火、正火、淬火加回火、渗碳、碳氮共渗等热处理</td><td rowspan="6">碳素结构钢有良好的热压力加工性能</td><td rowspan="6">除45号钢外,碳素结构钢有良好的焊接性能。45号可以焊接,但需要焊前预热,焊后退火</td><td rowspan="6">碳素结构钢可进行镀锌、镀镉、磷化、氧化等表面处理</td><td rowspan="6">碳素结构钢有良好的机加工性能。08F、10、15、20号钢冷拉正火或淬火状态的机加性能比退火状态的好。08F和10号钢有优异的冷压力加工成形性,可进行深冲压、拉延、复杂弯曲、锤拱等加工。15号钢冷变形塑性高,一般可进行深冲压、拉延、弯曲和冷镦等加工。25号钢有一定的冷变形能力,可进行冷冲压、冷镦等</td></tr><tr><td>10</td></tr><tr><td>15</td></tr><tr><td>20</td></tr><tr><td>25</td></tr><tr><td>45</td></tr></table>

续表 1-132  

<table><tr><td>牌 号</td><td>热处理</td><td>可锻/铸性</td><td>可 焊 性</td><td>表面处理</td><td>机加/成形性</td></tr><tr><td>12CrNi3A</td><td>淬透性尚好</td><td>热压力加工成形性良好</td><td></td><td>可采用一般合金钢的表面处理方法</td><td>机加性良好,冷变形塑性中等</td></tr><tr><td>18Cr2Ni4WA</td><td>淬透性很好</td><td>热加工成形性良好</td><td>较差,一般不作焊接件</td><td></td><td>冷变形塑性低,切削加工性较差</td></tr><tr><td>18Mn2CrMoBA</td><td>淬透性很高,可进行空淬处理</td><td>热加工成形性良好</td><td>有优良的焊接性,可作任何复杂的焊接件,可用各种焊接方法,焊后不热处理,焊接接头强度可与空淬后的基体金属等强度</td><td></td><td>机加和冷冲压成形性良好</td></tr><tr><td>40CrA</td><td>淬透性尚好</td><td>热压力加工成形性能良好</td><td>较差,一般不作焊接件</td><td>可采用一般合金钢的表面处理方法</td><td>冷变形塑性低,切削加工性良好</td></tr><tr><td>40CrNiMoA</td><td>淬透性很好</td><td>热压力加工性能良好</td><td>焊接性能较差</td><td>可采用一般合金钢的表面处理方法</td><td>切削加工性能中等,冷变形塑性差</td></tr><tr><td>30CrMnSiA</td><td>淬透性不高,油淬可淬透25mm直径,等温淬火可淬透直径15mm和板厚8mm</td><td>热压力加工性能良好</td><td>具有中等焊接性能,可进行氢原子焊、手工电弧焊、埋弧焊、二氧化碳气体保护焊和脉冲氩弧焊,但气焊时易产生裂纹</td><td>可用镀锌、磷化涂漆等方法进行防护,光滑表面可镀铬</td><td>机加性能良好,有一般的冷冲压成形性</td></tr><tr><td>38Cr2Mo2VA</td><td>淬透性较好,油中可淬透直径60mm圆棒</td><td>热压力加工性能良好</td><td></td><td>可磷化涂漆等,但应特别注意防止氢脆</td><td>机加性能良好</td></tr><tr><td>30CrMnSiNi2A</td><td>淬透性较高。可淬透的零件最大厚度:圆柱体或正方体,至80mm;型材,至60mm;双面冷却的板材和管材,至40mm;单面冷却的管材,至20mm</td><td>热压力加工性能良好</td><td>可采用电弧焊和氢原子焊,但不允许采用气焊</td><td>可采用磷化、镀铬、喷锌、发蓝或直接涂漆,不允许镀锌,经镀铬、磷化的零件应立即进行除氢处理</td><td>退火后有良好的机械加工性能,对淬火加回火后经磨削及高速铰孔或磷化后经磨削等机械加工的零件,均应进行去应力回火处理。冷变形塑性较差</td></tr></table>

续表 1-132  

<table><tr><td>牌号</td><td>热处理</td><td>可锻/铸性</td><td>可焊性</td><td>表面处理</td><td>机加/成形性</td></tr><tr><td>40CrMnSiMoVA</td><td>有良好的淬透性,油中淬火可淬透圆柱体或正方体至80mm,型材至60mm,双面冷却的板材和管材至40mm,单面冷却的管材至20mm,在180~230℃等温淬火可淬透圆柱体或正方体至50mm,单面冷却的管材至20mm,在300℃等温淬火可淬透圆柱体或正方体至40mm</td><td>热压力加工性能良好</td><td>可以焊接,但焊接裂纹倾向性较大,因此必须严格执行焊接工艺说明书,可采用手工电弧焊、氩原子焊、等离子焊和真空电子束焊,不允许气焊</td><td>可采用磷化、镀铬、喷锌、发蓝或直接涂漆处理,不允许镀锌,零件经镀铬后应立即在200~230℃除氢24h,经磷化处理的零件应在130~150℃进行除氢处理</td><td>在退火状态下有良好的机械加工性能,淬火后经磨削及高速铰孔等机械加工的零件必须在200~250℃进行一次消除应力淬火,磷化后经磨削的零件必须经130~150℃消除应力回火</td></tr><tr><td>40CrNi2Si2MoVA</td><td>淬透性很高,最大淬透深度约100mm</td><td>热压力加工性能良好</td><td>不推荐用于焊接件</td><td>镀铬、镀镉钛和涂漆。电镀后应立即除氢回火。不允许镀锌和镀镉</td><td>经预备热处理后,钢的加工性能良好。淬火钢经磨削、镀孔等机械加工后应进行190±15℃,≥3h的消除应力回火</td></tr><tr><td>70,65Mn60Si2MnA65Si2MnWA50CrVA T7A T9A</td><td>70号钢淬透性差。一般用冷作硬化的钢丝在冷状态下缠绕成形,然后经低温回火消除应力。65Mn钢的淬透性较高,弹簧成形后在淬火回火状态下使用60Si2MnA和65Si2-MnWA钢淬透性高。零件一般在淬火加回火状态下使用50CrVA钢具有高的淬透性。零件在淬火加回火状态下使用T7A和T9A钢淬透性低。零件在淬火加回火状态下使用</td><td></td><td>此类钢焊接性不好</td><td>此类钢可镀锌、镀镉或磷化处理</td><td>此类钢塑性低,可进行一般缠绕和弯曲。机加工性能尚可,可进行切削或磨削</td></tr><tr><td>GCr15</td><td>GCr15钢具有较高的淬透性。一般在淬火加低温回火状态下使用</td><td></td><td></td><td></td><td></td></tr></table>

续表 1-132  

<table><tr><td>牌 号</td><td>热处理</td><td>可锻/铸性</td><td>可 焊 性</td><td>表面处理</td><td>机加/成形性</td></tr><tr><td>ZG22CrMnMo</td><td>淬透性不高。油淬只能保证Φ25mm圆棒、壁厚13mm的铸件完全淬透</td><td>采用熔模精密铸造,钢液流动性好,铸件成形性良好</td><td>可用电弧焊、氢原子焊,焊接性能良好</td><td>可采用一般合金钢的表面处理。电镀后应除氢</td><td></td></tr><tr><td>ZG27CrMnSiNi</td><td>淬透性较好。对易变形零件可采用等温淬火,钢的最大淬透性可达60mm</td><td>铸造成形性良好,可用砂型或熔模铸造。由于镍铬含量较高,裂纹倾向性较大,不宜生产形状复杂的零件</td><td>焊接性能良好,补焊后的零件要立即进行消除应力热处理</td><td>可采用一般合金钢的表面处理</td><td></td></tr><tr><td>ZG35CrMnSi</td><td>通过淬火后不同温度回火可获得不同的强度</td><td>可用砂型或熔模铸造,铸造性能良好,可浇注最小壁厚为4mm的铸件</td><td>焊接性能良好,可进行电弧焊接</td><td>可采用一般合金钢的表面处理</td><td>切削加工性能良好</td></tr></table>

表 1-133 18Mn2CrMoBA 钢各种焊接方法的接头力学性能  

<table><tr><td rowspan="2">焊接方法</td><td rowspan="2">焊件δmm</td><td rowspan="2">焊条或焊丝牌号</td><td rowspan="2">dmm</td><td rowspan="2">热处理制度</td><td colspan="2">焊接力学性能</td><td rowspan="2">断裂位置</td></tr><tr><td>σbMPa</td><td>弯曲角(°)</td></tr><tr><td rowspan="2">电焊</td><td rowspan="7">1.5</td><td>HT-3/H18CrMoA</td><td>2.0</td><td rowspan="6">焊后热处理930℃空淬+390℃回火</td><td>1042</td><td>46</td><td></td></tr><tr><td>HT-6/H18Mn2CrMoBA</td><td></td><td>1138</td><td>67.3</td><td>焊缝或基体</td></tr><tr><td rowspan="2">气焊</td><td>H18CrMoA</td><td>1.5</td><td>1022</td><td>51.7</td><td>焊缝</td></tr><tr><td>H18Mn2CrMoBA</td><td>2.0</td><td>1098</td><td>36.3</td><td>基体</td></tr><tr><td>氢原子焊</td><td>H18Mn2CrMoBA</td><td>2.0</td><td>1074</td><td>72</td><td>焊缝或基体</td></tr><tr><td>氩弧焊</td><td>H18Mn2CrMoBA</td><td>2.0</td><td>1078</td><td>63.7</td><td>基体</td></tr><tr><td>CO2焊</td><td>H08Mn2SiA</td><td>0.8</td><td>焊后热处理:920℃空淬+320℃回火</td><td>858</td><td>98</td><td>焊缝</td></tr><tr><td rowspan="4">电弧焊</td><td rowspan="8"></td><td>HT-4/GH41</td><td rowspan="2">2.5</td><td rowspan="2">焊前热处理:930℃空淬+350℃回火</td><td>666</td><td>114.3</td><td>焊缝</td></tr><tr><td>HT-3/H08A</td><td>1004</td><td>75.3</td><td>基体</td></tr><tr><td>HT-3/H18Mn2CrMoBA</td><td rowspan="4">2.0</td><td rowspan="2">焊前热处理:930℃空淬+390℃回火</td><td>990</td><td>43</td><td>基体</td></tr><tr><td>HT-6/H18Mn2CrMoBA</td><td>1003</td><td>44</td><td>基体</td></tr><tr><td>气焊</td><td>H18Mn2CrMoBA</td><td rowspan="2">焊前热处理:930℃空淬+350℃回火</td><td>889</td><td>46</td><td>基体</td></tr><tr><td>氢原子焊</td><td>H18Mn2CrMoBA</td><td>973</td><td>64.7</td><td>基体</td></tr><tr><td rowspan="2">CO2焊</td><td rowspan="2">H08Mn2SiA</td><td rowspan="2"></td><td rowspan="2">焊前热处理:930℃空淬+390℃回火</td><td>993</td><td>98.3</td><td>基体</td></tr><tr><td>977</td><td>47.3</td><td>基体</td></tr></table>

表 1-134 30CrMnSiA 钢焊接接头的低温力学性能  

<table><tr><td rowspan="2">焊件δmm</td><td rowspan="2">焊接方法</td><td rowspan="2">焊接材料</td><td rowspan="2">热处理制度</td><td rowspan="2">常温弯曲角(°)</td><td colspan="4">σb,MPa</td></tr><tr><td>20℃</td><td>-20℃</td><td>-40℃</td><td>-60℃</td></tr><tr><td>1.5</td><td>CO2焊</td><td>H08Mn2SiA</td><td>焊后890℃正火+480℃回火</td><td>83</td><td>1075</td><td>1025</td><td>1040</td><td>1120</td></tr></table>

表 1-135 30CrMnSiA 钢焊缝金属的低温冲击韧性  

<table><tr><td rowspan="3">焊件δmm</td><td rowspan="3">焊接方法与焊接材料</td><td rowspan="3">热处理制度</td><td colspan="7">ak, kJ/m2</td></tr><tr><td colspan="4">U形缺口梅氏冲击</td><td colspan="3">V形缺口夏氏冲击</td></tr><tr><td>20℃</td><td>-20℃</td><td>-40℃</td><td>-60℃</td><td>20℃</td><td>-40℃</td><td>-60℃</td></tr><tr><td>1.5</td><td>CO2焊H08Mn2SiA</td><td>焊后890℃正火+480℃回火</td><td>630</td><td>600</td><td>570</td><td>560</td><td>420</td><td>420</td><td>340</td></tr></table>

表 1-136 30CrMnSiA 钢焊接热影响区的低温冲击韧性  

<table><tr><td rowspan="2">焊件δmm</td><td rowspan="2">焊接方法</td><td rowspan="2">焊接材料</td><td rowspan="2">热处理制度</td><td colspan="4">a1, kJ/㎡</td></tr><tr><td>20℃</td><td>-20℃</td><td>-40℃</td><td>-60℃</td></tr><tr><td>1.5</td><td>CO2焊</td><td>H08Mn2SiA</td><td>焊后890℃正火+480℃回火</td><td>580</td><td>610</td><td>580</td><td>610</td></tr></table>

表 1-137 30CrMnSiA 钢焊接接头的低周疲劳强度  

<table><tr><td>焊件δ
mm</td><td>焊接
方法</td><td>焊接
材料</td><td>热处理
制度</td><td>σbH
MPa</td><td>N,周
(K=0.7,f=0.17Hz)</td></tr><tr><td>1.5</td><td>CO2焊</td><td>H08Mn2SiA</td><td>焊后890℃正火
+480℃圆火</td><td>1060</td><td>8919</td></tr></table>

表 1-138 30CrMnSiA 钢补焊后接头的力学性能  

<table><tr><td rowspan="2">焊件δmm</td><td rowspan="2">焊接方法及焊丝</td><td rowspan="2">补焊方法及补焊材料</td><td rowspan="2">补焊状态</td><td rowspan="2">补焊次数</td><td colspan="3">焊接接头力学性能</td></tr><tr><td>σb,MPa</td><td>αkv,kJ/m2</td><td>弯曲角,(°)</td></tr><tr><td>1.5</td><td>CO2焊H18CrMoA</td><td>氩弧焊H18CrMoA</td><td>热处理前补焊</td><td>3</td><td>1060°</td><td>700</td><td>86</td></tr></table>

表 1-139 30CrMnSiA 钢补焊层接头的低周疲劳强度  

<table><tr><td rowspan="2">焊件δmm</td><td rowspan="2">焊接方法及绑丝</td><td rowspan="2">补焊方法及补焊材料</td><td rowspan="2">补焊状态</td><td colspan="2">低周疲劳(K=0.7,f=0.17Hz)</td></tr><tr><td>σbH,MPa</td><td>N,周</td></tr><tr><td>1.5</td><td>CO2焊H18CrMoA</td><td>氩弧焊H18CrMoA</td><td>热处理前补焊</td><td>1170</td><td>8053</td></tr></table>

表 1-140 40CrMnSiMoVA 钢焊接对接接头的力学性能  

<table><tr><td rowspan="2">焊接方法</td><td rowspan="2">焊条或焊丝牌号</td><td rowspan="2">热处理制度</td><td rowspan="2">厚度mm</td><td colspan="2">焊缝力学性能</td></tr><tr><td>σb,MPa</td><td>akv,kJ/m2</td></tr><tr><td rowspan="3">电弧焊</td><td>HT-2/H18CrMoA</td><td rowspan="2">焊后基体金属热处理至σb=1765~1960MPa</td><td>≤20</td><td>≥1180</td><td>≥490</td></tr><tr><td>HT-3/H18CrMoA</td><td>≤15</td><td>≥1080</td><td>≥490</td></tr><tr><td>HT-4/HGH41</td><td>焊前基体金属热处理至σb=1765~1960MPa</td><td>≤15</td><td>≥539</td><td>≥980</td></tr><tr><td>氢原子焊</td><td>H18CrMoA</td><td>焊后基体金属热处理至σb=1765~1960MPa</td><td>≤10</td><td>≥883</td><td>≥780</td></tr></table>

表 1-141 40CrMnSiMoVA 钢不同焊接方法对焊缝接头强度的影响  

<table><tr><td>焊接方法</td><td>焊条牌号</td><td>热处理制度</td><td>接头强度\( \sigma_{\mathrm {b}} \),MPa</td></tr><tr><td rowspan="4">手工电弧焊</td><td rowspan="3">HT-2/H18CrMoA</td><td>920°C油淬+260°C回火,空冷</td><td>1525</td></tr><tr><td>920°C加热,180°C等温,空冷+260°C回火,空冷</td><td>1477</td></tr><tr><td>920°C加热,300°C等温,空冷</td><td>1414</td></tr><tr><td>HT-3/H18CrMoA</td><td>920°C加热,180°C等温,空冷+220°C回火,空冷</td><td>1493</td></tr><tr><td>氢原子焊</td><td>H18CrMoA</td><td>920°C加热,180°C等温,空冷+220°C回火,空冷</td><td>1175</td></tr></table>

表 1-142 40CrMnSiMoVA 钢手工电弧焊对接接头的周期强度  

<table><tr><td rowspan="2">热处理制度</td><td rowspan="2">焊条牌号</td><td>接头σb</td><td>K值</td><td>σmax</td><td>f</td><td>N</td></tr><tr><td>MPa</td><td>σmax/σbH</td><td>MPa</td><td>Hz</td><td>周</td></tr><tr><td rowspan="2">920℃加热,180℃等温+260℃回火,空冷</td><td rowspan="3">HT-2/H18CrMoA</td><td rowspan="2">1432</td><td>0.5</td><td>716</td><td rowspan="3">8.3</td><td>63675</td></tr><tr><td>0.6</td><td>859</td><td>22150</td></tr><tr><td>920℃加热,300℃等温,空冷</td><td>1396</td><td>0.5</td><td>696</td><td>64480&#x27;</td></tr></table>

注：焊板厚度为 $14\mathrm{mm}$ 。

# 1.8 使用中应注意的要点

结构钢使用中应注意的要点见表1-143。

表 1-143 使用中应注意的要点  

<table><tr><td>合金系列</td><td>使用应注意的要点</td></tr><tr><td>碳素结构钢</td><td>1.低碳钢一般最终使用状态有热轧、冷轧、冷拔、正火、退火等,中碳钢还可以淬火加回火状态使用2.通常由于强度和抗氧化方面的考虑,碳素钢的使用温度一般不超过482℃3.钢的强度和弹性模量随温度而变化,温度升高,强度和弹性模量均下降4.钢棒、钢坯、锻件和厚板,特别当热处理到高强度时,力学性能有方向性。延伸率、断面收缩率、韧性、缺口强度等横向比纵向要低。如使用部位的横向性能是关键,则要通过试验来验证横向性能能否满足使用要求5.碳钢的淬透性不高(中碳选用淬火加回火状态时考虑),所设计零件的最大截面厚度应小于选用材料的淬透层深度,以保证零件有均匀的力学性能</td></tr><tr><td>低合金结构钢</td><td>1.使用温度一般不超过300℃(使用温度一般应低于淬火后的回火温度或等温温度)2.钢棒、钢坯、锻件和厚板,特别当热处理到高强度时,力学性能有方向性。延伸率、断面收缩率、韧性和缺口强度等横向比纵向要低。如使用部位的横向性能是关键,则要通过试验来验证横向性能能否满足使用要求3.强度和弹性模量随温度变化,温度升高,强度和弹性模量下降4.淬透性 所设计零件的最大截面厚度应小于所选用材料的淬透层深度,以保证零件有均匀的力学性能5.回火脆性 航空结构钢或多或少都存在回火脆性倾向。在设计选材时首先应选用无明显回火脆性的钢种,其次应考虑所采用的设计强度范围应避开该钢种的回火脆性区,或在热处理上采取措施,避免回火脆性的影响6.热处理脱碳 结构钢在高温热处理时(如正火、淬火加热)存在脱碳倾向,随含碳量的增加,脱碳倾向加重,脱碳层降低了制件的疲劳性能,所以要留足够的加工余量,以保证完全消除制件的脱碳层</td></tr><tr><td>低合金超高强度钢</td><td>除低合金结构钢的使用要点外,还有下列特殊注意要点:1.防止氢脆 存在氢脆敏感性是高强度钢,特别是超高强度钢的一大缺点。钢的强度越高,对氢脆就愈敏感。超高强度钢比高强度钢敏感,低合金超高强度钢比高合金超高强度钢敏感。设计选用高强度结构钢时应了解它的氢脆敏感性倾向,对加工制造过程提出避免氢脆的要求,并要分析使用过程中渗入氢的可能性,必要时提出使用维护要求:a.零件淬火中产生的氧化皮建议用吹砂或其他方法清除,禁止酸洗或电解碱洗b.禁止钢在任何可能将氢导入本体和与表面有不良反应的气氛中淬火加热c.经酸溶液处理或电镀后应立即进行低温除氢回火处理d.严禁镀锌,严格控制镀镉和化学氧化工艺的使用2.防止应力集中 超高强度钢对应力集中非常敏感,所以设计零件时必须尽量避免应力集中a.零件截面过渡时必须有足够大的圆角半径。过渡区的表面粗糙度Ra应不大于1.6μm,并应在图样上注明</td></tr></table>

续表1-143   

<table><tr><td>合金系列</td><td>使用应注意的要点</td></tr><tr><td>低合金超高强度钢</td><td>b.热处理后无论机械加工与否,零件表面粗糙度均应不低于R.3.2μm,应在圆棒上注明c.孔边应有半径大于0.5mm的圆角过渡的倒角,并在图样上注明。圆角处的表面粗糙度R.应不大于1.6μmd.淬火钢经磨削、铰孔等机械加工后应进行消除应力圆火,但装配铰孔、喷丸和其他细化表面的磨削除外3.锻件的流线方向:设计锻件或模锻件时应使零件主应力方向与纤维方向一致,重要受力部位应在图样上标明纤维方向。垂直于纤维方向的主应力应加以控制4.采用强化工艺 应按工艺说明书对制件的内外表面采用喷丸强化,对孔采用挤压强能,对螺纹采用滚压强化5.焊接、表面处理、热处理和机械加工等工艺应严格执行使用说明书和箱类工艺规范6.检验 零件粗加工和精加工完成后,表面强化和面防护处理前应经磁粉探伤检查7.打印 零件应在应力最小处打印。重要零件的打铆部位应在图纸上注明。打印深度建议不超过1mm,长度不超过20mm</td></tr><tr><td>铸钢</td><td>1.铸钢在浇注或铸件后,由于铸件内部晶体结构的松驰和铸造时难以避免的重缺陷,因此使用受割一定限制,一般受冲击和振动载荷的零件不宜采用铸件2.在设计选材时应考虑每个合金的各自特点,正确选用。ZG22CrMnMo钢淬透性不高,只能淬透直径25mm或壁厚13mm;ZG27CrMnSiNi钢由于裂纹倾向性大,不宜制造形状复杂的零件;ZG35CrMnSi钢铸造性能良好,可浇注最小壁厚为4mm的铸件3.设计铸件时应受力情况确定铸件类别,1类铸件强度性能按图纸标注名义值的80%计算。铸件要受力部位如需X光检查,应在图纸上注明。另外,应注意从铸件上切取的铁液腐蚀率、断面收缩率和冲击韧性允许按技术标准规定的指标降低35%</td></tr></table>

# 1.9 主要品种规格

# （1）板材的主要品种规格

a. 冷轧板材的主要品种规格见 GB708;  
b. 热轧板材的主要品种规格见 GB709。

# （2）带材的主要品种规格

a. 低碳钢冷轧钢带的主要品种规格见 GB3526;   
b. 优质碳素结构钢冷轧钢带的品种规格见 GB3522;   
c. 弹簧钢、工具钢冷轧钢带的品种规格见GB3525。

# （3）棒材的主要品种规格
