Repository: C-zj02/CFD-claw

<div align="center">

**English** | [中文](#中文版) | [Français](README_FR.md) | [Русский](README_RU.md) | [हिन्दी](README_HI.md) | [العربية](README_AR.md) | [Português](README_PT.md)

# 🚀 Claude Code Python

**A Complete Python Reimplementation Based on Real Claude Code Source**

*From TypeScript Source → Rebuilt in Python with ❤️*

***
**🔥 Active Development • New Features Weekly 🔥**

</div>

***

## 🎯 What is This?

**Clawd Code** is a **complete Python rewrite** of Claude Code, based on the **real TypeScript source code**.

File: RAG-data/飞机设计手册_第3册_材料(下).pdf-3de76dd2-d911-4617-a45d-922e50947d30.md (part 8 of 8)
续表 12-2  
<table><tr><td rowspan="2">导体规格AWG</td><td colspan="2">外径</td><td colspan="2">重量</td><td rowspan="2">电阻(20℃)Ω/km</td></tr><tr><td>in</td><td>mm</td><td>1b/1000ft</td><td>kg/km</td></tr><tr><td colspan="6">55A4121</td></tr><tr><td>26</td><td>0.083</td><td>2.159</td><td>4.000</td><td>5.952</td><td></td></tr><tr><td>24</td><td>0.095</td><td>2.413</td><td>5.500</td><td>8.184</td><td></td></tr><tr><td>22</td><td>0.108</td><td>2.743</td><td>7.500</td><td>11.160</td><td></td></tr><tr><td>20</td><td>0.124</td><td>3.150</td><td>10.900</td><td>16.219</td><td></td></tr><tr><td>18</td><td>0.144</td><td>3.658</td><td>15.900</td><td>23.659</td><td></td></tr><tr><td>16</td><td>0.161</td><td>4.089</td><td>20.000</td><td>29.760</td><td></td></tr><tr><td>14</td><td>0.195</td><td>4.953</td><td>30.100</td><td>44.789</td><td></td></tr><tr><td>12</td><td>0.234</td><td>5.944</td><td>44.700</td><td>66.514</td><td></td></tr><tr><td>10</td><td>0.284</td><td>7.214</td><td>69.900</td><td>104.011</td><td></td></tr><tr><td colspan="6">55A4123</td></tr><tr><td>26</td><td>0.085</td><td>2.159</td><td>4.000</td><td>5.952</td><td></td></tr><tr><td>24</td><td>0.095</td><td>2.413</td><td>5.700</td><td>8.482</td><td></td></tr><tr><td>22</td><td>0.108</td><td>2.743</td><td>7.900</td><td>11.755</td><td></td></tr><tr><td>20</td><td>0.124</td><td>3.150</td><td>11.500</td><td>17.112</td><td></td></tr><tr><td>18</td><td>0.144</td><td>3.658</td><td>16.900</td><td>25.147</td><td></td></tr><tr><td>16</td><td>0.161</td><td>4.089</td><td>21.200</td><td>31.546</td><td></td></tr><tr><td>14</td><td>0.195</td><td>4.953</td><td>31.900</td><td>47.467</td><td></td></tr><tr><td>12</td><td>0.234</td><td>5.944</td><td>47.100</td><td>70.085</td><td></td></tr><tr><td colspan="6">55A4131</td></tr><tr><td>26</td><td>0.090</td><td>2.286</td><td>5.800</td><td>8.630</td><td></td></tr><tr><td>24</td><td>0.101</td><td>2.565</td><td>7.700</td><td>11.458</td><td></td></tr><tr><td>22</td><td>0.115</td><td>2.921</td><td>10.800</td><td>16.070</td><td></td></tr><tr><td>20</td><td>0.132</td><td>3.353</td><td>15.700</td><td>23.362</td><td></td></tr><tr><td>18</td><td>0.154</td><td>3.912</td><td>23.100</td><td>34.373</td><td></td></tr><tr><td>16</td><td>0.172</td><td>4.369</td><td>29.500</td><td>43.896</td><td></td></tr><tr><td>14</td><td>0.209</td><td>5.309</td><td>44.600</td><td>66.365</td><td></td></tr><tr><td>12</td><td>0.251</td><td>6.375</td><td>66.300</td><td>98.654</td><td></td></tr><tr><td>10</td><td>0.304</td><td>7.722</td><td>104.00</td><td>154.752</td><td></td></tr><tr><td colspan="6">55A4141</td></tr><tr><td>26</td><td>0.109</td><td>2.769</td><td>7.500</td><td>11.160</td><td></td></tr><tr><td>24</td><td>0.124</td><td>3.150</td><td>10.100</td><td>15.029</td><td></td></tr><tr><td>22</td><td>0.141</td><td>3.581</td><td>14.200</td><td>21.130</td><td></td></tr><tr><td>20</td><td>0.164</td><td>4.166</td><td>20.700</td><td>30.802</td><td></td></tr><tr><td>18</td><td>0.193</td><td>4.902</td><td>30.700</td><td>45.682</td><td></td></tr><tr><td>16</td><td>0.216</td><td>5.486</td><td>39.000</td><td>58.032</td><td></td></tr><tr><td>14</td><td>0.268</td><td>6.807</td><td>58.900</td><td>87.643</td><td></td></tr><tr><td>12</td><td>0.319</td><td>8.103</td><td>87.500</td><td>130.200</td><td></td></tr><tr><td>10</td><td>0.391</td><td>9.931</td><td>138.000</td><td>205.344</td><td></td></tr></table>

(3）电线电缆的主要性能指标见表16-46。

表 16-46 辐照交联乙烯 - 四氟乙烯共聚体电线电线电缆的主要性能指标  

<table><tr><td rowspan="2">性 能</td><td colspan="2">指 标</td></tr><tr><td>正常重量</td><td>轻 型</td></tr><tr><td>加速老化</td><td>300±3℃/7h,2500V电压不击穿</td><td>300±3℃/7h,2500V电压不击穿</td></tr><tr><td>粘连试验</td><td>200±3℃,不粘连</td><td>200±3℃,不粘连</td></tr><tr><td>色条或色带耐久性</td><td>125周期,负荷500g</td><td>125周期,负荷500g</td></tr><tr><td>浸液后介电强度试验</td><td>2500V/60Hz不击穿</td><td>2500V/60Hz不击穿</td></tr><tr><td>易燃性</td><td>延燃时间≤30s,延燃距离≤3.0in</td><td>延燃时间≤30s,延燃距离≤3.0in</td></tr><tr><td>耐潮试验</td><td>试验后绝缘电阻符合初始值要求</td><td>试验后绝缘电阻符合初始值要求</td></tr><tr><td>标识耐久性</td><td>125周期,负荷500g</td><td>125周期,负荷500g</td></tr><tr><td>脉冲介电强度试验</td><td>电压8.0kV(峰值)</td><td>电压8.0kV(峰值)</td></tr><tr><td>起始绝缘电阻(最小)</td><td>26号~10号线,5000MΩ/1000ft8号~00号线,3000MΩ/1000ft</td><td>5000MΩ·1000ft</td></tr><tr><td>绝缘厚度</td><td>主绝缘≥0.003in外护套≥0.004in总绝缘≥0.008in</td><td>≥0.003in</td></tr><tr><td>寿命试验</td><td>230±3℃/500h,2500V不击穿</td><td>230±3℃/500h,2500V不击穿</td></tr><tr><td>低温弯曲</td><td>-65±3℃,2500V不击穿</td><td>-65±3℃,2500V不击穿</td></tr><tr><td>绝缘物理特性</td><td>抗张强度≥5000lb/in²,最小伸长率50%</td><td>抗张强度≥5000lb/in²,最小伸长率50%</td></tr><tr><td>收缩性</td><td>230±3℃,收缩量≤0.125in</td><td>230±3℃,收缩量≤0.125in</td></tr><tr><td>冒烟试验</td><td>250±2℃下无可见烟</td><td>250±2℃下无可见烟</td></tr><tr><td>主绝缘火花试验</td><td>1500V/60Hz不击穿</td><td>1500V/60Hz不击穿</td></tr><tr><td>耐热冲击</td><td>200±3℃测量最大变化:26号~12号线为0.060in10号~8号线为0.100in6号~00号线为0.125in</td><td>150±3℃测量最大变化:26号~12号线为0.060in</td></tr><tr><td>吸湿性</td><td>染液浸进距离≤2.25in</td><td>染液浸进距离≤2.25in</td></tr><tr><td>卷绕试验</td><td>313±3℃,卷绕回复无开裂</td><td>313±3℃,卷绕回复无开裂</td></tr></table>

# 16.3.8 聚四氟乙烯/聚酰亚胺复合绝缘电线电缆

# （1）聚四氟乙烯/聚酰亚胺复合绝缘电线电缆的结构示意图

M22759/80、M22759/81、M22759/82、M22759/89、M22759/90、M22759/91、M22759/92型电线的结构示意图如图16-9所示。

图片摘要：该图主要展示 16 9 M22759/80、81、82、89、90、91、92型电线的结构示意图。
![](images/564fb6d0c7d7a9198b347ede1de591fe3d2cd767e4395668e2673f3c789cee01.jpg)  
图16-9 M22759/80、81、82、89、90、91、92型电线的结构示意图

M22759/83、M22759/84、M22759/85型电线的结构示意图如图16-10所示。

图片摘要：该图主要展示 16 9 M22759/80、81、82、89、90、91、92型电线的结构示意图。
![](images/2d6d5380b6c204a6cc6df0b938c29147932fea0ed5ce9d86db37300c657d7bfc.jpg)  
图16-10 M22759/83、84、85型电线的结构示意图

M22759/86、M22759/87、M22759/88型电线的结构示意图如图16-11所示。

图片摘要：该图主要展示 16 10 M22759/83、84、85型电线的结构示意图。
![](images/37b9ad37e0916aeeb02a2c22474cc38220ac9274c49060b8dbd2ee5c95d6c6f4.jpg)

图片摘要：该图主要展示 16 10 M22759/83、84、85型电线的结构示意图。
![](images/98040d4b58f8db1bf2c7aa40f008d00e8ddcc543798a2a076ad4eb7fb1dae9d8.jpg)

图片摘要：该图主要展示 16 10 M22759/83、84、85型电线的结构示意图。
![](images/9e7cdbd926a24a83bff4a96e5b7a8492f599e821fad4e2693842d9d2b14e007b.jpg)

图片摘要：该图片与图16 11 M22759/86、87、88型电线的结构示意图；(2）电线电缆的规格、外径、直流电阻这部分内容相关。
![](images/b0fbcf42463d5fe191317ed64e9e2dd49578da709e45c34f5bcc02e20a6e2071.jpg)  
图16-11 M22759/86、87、88型电线的结构示意图

(2）电线电缆的规格、外径、直流电阻

M22759/86、M22759/87、M22759/88型电线的外径、直流电阻见表16-47。

表 16-47 M22759/86、M22759/87、M22759/88 型  

<table><tr><td rowspan="3">元件号</td><td rowspan="3">电线规格AWG</td><td colspan="4">导体</td><td colspan="6">成品电线</td></tr><tr><td rowspan="2">绞合数×线规号</td><td colspan="3">直径,in</td><td colspan="3">20℃时直流电阻,Ω/1000ft(最大)</td><td colspan="2">直径,in</td><td rowspan="2">重量lb/1000ft(最大)</td></tr><tr><td>最小</td><td>最大</td><td>最大</td><td>M22759/86型</td><td>M22759/87型M22759/88型</td><td>M22759/88型</td><td>最小</td><td>最大</td></tr><tr><td>M22759/ -26-*</td><td>26</td><td>19×38</td><td>0.18</td><td>0.020</td><td>0.020</td><td>38.4</td><td>42.2</td><td>41.3</td><td>0.033</td><td>0.037</td><td>1.6</td></tr><tr><td>M22759/ -24-*</td><td>24</td><td>19×36</td><td>0.023</td><td>0.024</td><td>0.024</td><td>24.3</td><td>25.9</td><td>26.2</td><td>0.037</td><td>0.041</td><td>2.2</td></tr><tr><td>M22759/ -22-*</td><td>22</td><td>19×34</td><td>0.029</td><td>0.030</td><td>0.031</td><td>15.1</td><td>16.0</td><td>16.2</td><td>0.043</td><td>0.047</td><td>3.1</td></tr><tr><td>M22759/ -20-*</td><td>20</td><td>19×32</td><td>0.037</td><td>0.038</td><td>0.039</td><td>9.19</td><td>9.77</td><td>9.88</td><td>0.051</td><td>0.055</td><td>4.7</td></tr><tr><td>M22759/ -18-*</td><td>18</td><td>19×30</td><td>0.046</td><td>0.048</td><td>0.049</td><td>5.79</td><td>6.10</td><td>6.23</td><td>0.064</td><td>0.068</td><td>7.4</td></tr><tr><td>M22759/ -16-*</td><td>16</td><td>19×29</td><td>0.052</td><td>0.054</td><td>0.055</td><td>4.52</td><td>4.76</td><td>4.81</td><td>0.068</td><td>0.073</td><td>8.8</td></tr><tr><td>M22759/ -14-*</td><td>14</td><td>37×27</td><td>0.065</td><td>0.068</td><td>0.069</td><td>2.88</td><td>3.00</td><td>3.06</td><td>0.081</td><td>0.086</td><td>13.2</td></tr><tr><td>M22759/ -12-*</td><td>12</td><td>37×28</td><td>0.084</td><td>0.087</td><td>0.89</td><td>1.90</td><td>1.98</td><td>2.02</td><td>0.100</td><td>0.105</td><td>20.2</td></tr><tr><td>M22759/ -10-*</td><td>10</td><td>133×26</td><td>0.106</td><td>0.110</td><td>0.112</td><td>1.19</td><td>1.24</td><td>1.26</td><td>0.122</td><td>0.127</td><td>32.2</td></tr><tr><td>M22759/ -8-*</td><td>8</td><td>133×29</td><td>0.158</td><td>0.166</td><td>0.169</td><td>0.658</td><td>0.694</td><td>0.701</td><td>0.180</td><td>0.188</td><td>58.0</td></tr><tr><td>M22759/ -6-*</td><td>6</td><td>133×27</td><td>0.198</td><td>0.208</td><td>0.212</td><td>0.418</td><td>0.436</td><td>0.445</td><td>0.219</td><td>0.229</td><td>90.0</td></tr><tr><td>M22759/ -4-*</td><td>4</td><td>133×25</td><td>0.250</td><td>0.263</td><td>0.268</td><td>0.264</td><td>0.275</td><td>0.280</td><td>0.276</td><td>0.288</td><td>143.0</td></tr><tr><td>M22759/ -2-*</td><td>2</td><td>665×30</td><td>0.320</td><td>0.340</td><td>0.340</td><td>0.170</td><td>0.177</td><td>0.183</td><td>0.344</td><td>0.364</td><td>221.0</td></tr><tr><td>M22759/ -1-*</td><td>1</td><td>817×30</td><td>0.360</td><td>0.380</td><td>0.380</td><td>0.139</td><td>0.144</td><td>0.149</td><td>0.388</td><td>0.408</td><td>288.0</td></tr><tr><td>M22759/ -01-*</td><td>0</td><td>1045×30</td><td>0.405</td><td>0.425</td><td>0.425</td><td>0.108</td><td>0.113</td><td>0.116</td><td>0.420</td><td>0.452</td><td>339.0</td></tr><tr><td>M22759/ -02-*</td><td>00</td><td>1330×30</td><td>0.440</td><td>0.475</td><td>0.475</td><td>0.085</td><td>0.089</td><td>0.091</td><td>0.475</td><td>0.505</td><td>424.0</td></tr><tr><td>M22759/ -03-*</td><td>000</td><td>1665×30</td><td>0.500</td><td>0.540</td><td>0.540</td><td>0.068</td><td>0.071</td><td>0.071</td><td>0.530</td><td>0.560</td><td>531.0</td></tr><tr><td>M22759/ -04-*</td><td>0000</td><td>2109×30</td><td>0.565</td><td>0.605</td><td>0.605</td><td>0.054</td><td>0.056</td><td>0.056</td><td>0.590</td><td>0.630</td><td>668.0</td></tr></table>

# (3）电线电缆的主要性能指标见表 $16 - 48$

表 16-48 聚四氟乙烯/聚酰亚胺复合绝缘电线电缆的重要性能指标  

<table><tr><td>性能</td><td>指 标</td></tr><tr><td>粘连试验</td><td>200±2℃,不粘连</td></tr><tr><td>色条或色带耐久性</td><td>125周期,负荷250g</td></tr><tr><td>易燃性</td><td>最大延燃时间3s,最大延燃距离3.0in</td></tr><tr><td>高频火花试验</td><td>5.7kV不击穿</td></tr><tr><td>耐潮性</td><td>试验后绝缘电阻符合初始值要求</td></tr><tr><td>标识耐久性</td><td>125周期,负荷250g</td></tr><tr><td>浸液</td><td>在规定液体中试验后2500V/60Hz不击穿</td></tr><tr><td>脉冲介电强度试验</td><td>8.0KV不击穿</td></tr><tr><td>绝缘电阻(最小)</td><td>26号~10号线,5000MΩ-1000ft8号~00号线,3000MΩ-1000ft</td></tr><tr><td>寿命试验</td><td>230±2℃/500h,2500V/60Hz不击穿</td></tr><tr><td>低温弯曲</td><td>-65±2℃,2500V/60Hz不击穿</td></tr><tr><td>收缩性</td><td>230±3℃,26号~10号线≤0.011in8号~04号线≤0.125in</td></tr><tr><td>日烟</td><td>200±5℃下无可见烟</td></tr><tr><td>耐热冲击</td><td>200±2℃测量最大变化:26号~10号线为0.031in8号~4号线为0.062in2号~4号线为0.125in</td></tr><tr><td>卷绕试验</td><td>卷绕无开裂,2500V/60Hz不击穿</td></tr></table>

# 16.4 电线电缆的应用

电线电缆的用途见表16-49。

表 16-49 电线电缆的用途  

<table><tr><td>分类</td><td>名称</td><td>用途</td></tr><tr><td>耐火焰导线</td><td>M25038/1W8W553000A-1100A型3100-1200型</td><td>额定电压:600V(rms)使用温度:-50℃~+280℃耐火焰温度: +1093℃(2000°F),用于发动机高温区</td></tr><tr><td>同轴电缆</td><td>BMS13-19BMS13-21</td><td>工作温度: -35~+190°F工作温度: -35~+190°F</td></tr></table>

续表 16-49  

<table><tr><td>分 类</td><td>名 称</td><td>用途</td></tr><tr><td rowspan="8">聚四氟乙烯绝缘电线电缆</td><td>W16</td><td>额定温度:200℃额定电压:600V</td></tr><tr><td>M22759/11</td><td>额定温度:200℃额定电压:600V</td></tr><tr><td>M22759/12</td><td>额定温度:200℃额定电压:600V</td></tr><tr><td>W18</td><td>额定温度:200℃额定电压:600V</td></tr><tr><td>W31</td><td rowspan="2">工作温度:-65~+260℃额定电压:600V</td></tr><tr><td>W58</td></tr><tr><td>1900A-900型</td><td>额定电压:600V工作温度:-50~+250℃</td></tr><tr><td>ER型</td><td>额定电压:600V工作温度:-50~+250℃</td></tr><tr><td rowspan="4">聚四氟乙烯复合绝缘电线电缆</td><td>M22759/1</td><td rowspan="4">额定电压:600V额定温度:200℃</td></tr><tr><td>M22759/2</td></tr><tr><td>M22759/3</td></tr><tr><td>M22759/4</td></tr><tr><td rowspan="7">聚酰亚胺绝缘电线电缆</td><td>W35</td><td>工作温度:-65~177℃额定电压:600V</td></tr><tr><td>W51F</td><td>工作温度:A级-65~200℃,B级-65~150℃额定电压:600V</td></tr><tr><td>AKA型</td><td>工作温度:-55~+200额定电压:600V</td></tr><tr><td>1876-876型</td><td>工作温度:1876型:-55~+200℃,876型-55~+150℃额定电压:600V</td></tr><tr><td>2100-1050型</td><td rowspan="2">工作温度:-50~+250℃具有很好的耐火性额定电压:600V</td></tr><tr><td>2102-1052型</td></tr><tr><td>2103-1053型</td><td>工作温度:-90~+260℃额定电压:600V</td></tr><tr><td rowspan="5">乙烯-四氟乙烯共聚体绝缘电线电缆</td><td>M22759/16</td><td rowspan="4">额定温度:150℃额定电压:600V</td></tr><tr><td>M22759/17</td></tr><tr><td>M22759/18</td></tr><tr><td>M22759/19</td></tr><tr><td>SZF型</td><td>工作温度:-55~150℃额定电压:600V</td></tr></table>

续表 16-49  

<table><tr><td>分类</td><td>名称</td><td>用途</td></tr><tr><td rowspan="10">辐照交联乙烯-四氟乙烯共聚体绝缘电线电缆</td><td>M22759/32</td><td>额定温度:150℃额定电压:600V</td></tr><tr><td>M22759/33</td><td>额定温度:200℃额定电压:600V</td></tr><tr><td>M22759/34</td><td>额定温度:150℃额定电压:600V</td></tr><tr><td>M22759/35</td><td rowspan="7">额定温度:200℃额定电压:600V</td></tr><tr><td>M22759/41</td></tr><tr><td>M22759/42</td></tr><tr><td>M22759/43</td></tr><tr><td>M22759/44</td></tr><tr><td>M22759/45</td></tr><tr><td>M22759/46</td></tr><tr><td rowspan="13">聚四氟乙烯/聚酰亚胺复合绝缘电线电缆</td><td>M22759/80</td><td>额定温度:150℃额定电压:600V</td></tr><tr><td>M22759/81</td><td>额定温度:200℃</td></tr><tr><td>M22759/91</td><td>额定电压:600V</td></tr><tr><td>M22759/82</td><td>额定温度:260℃</td></tr><tr><td>M22759/92</td><td>额定电压:600V</td></tr><tr><td>M22759/85</td><td>额定温度:150℃</td></tr><tr><td>M22759/88</td><td>额定电压:600V</td></tr><tr><td>M22759/83</td><td rowspan="2">额定温度:200℃</td></tr><tr><td>M22759/86</td></tr><tr><td>M22759/89</td><td>额定电压:600V</td></tr><tr><td>M22759/64</td><td rowspan="2">额定温度:260℃</td></tr><tr><td>M22759/84</td></tr><tr><td>M22759/90</td><td>额定电压:600V</td></tr></table>

# 16.5 材料的运输、贮存及保管要求

# 16.5.1 包装

（1）电线电缆应成盘成卷包装，最小管筒直径为 $3\frac{1}{2}$ in，中间孔的直径为 $1\frac{1}{2}$ in，筒体直径符合表16-50规定。

表 16-50 简体直径  

<table><tr><td>线规号</td><td>简体直径</td></tr><tr><td>26-14</td><td>50D①</td></tr><tr><td>12-10</td><td>40D</td></tr><tr><td>8-1/0</td><td>30D</td></tr><tr><td>2/0-4/0</td><td>20D</td></tr></table>

$①$ $D$ 为电线标称外径。

(2）最小交货长度应符合相应标准要求。  
（3）每盘或每卷上的每一连续长度的多触点电线或电缆的每一末端的尾部应易于通过检查试验，如果盘或卷上超过一种长度的电线或电缆每一长度的末端应标记或标识以便鉴别。  
（4）每盘或每卷电缆接头的最大数量应符合下列公式

$$
S _ {\max } = L _ {T} / L _ {\text {a v}}
$$

式中： $S_{\mathrm{max}}$ ——最大允许分段数量；

$L_{\mathbf{T}}$ ——每盘或每卷总长度；

$L_{\mathrm{av}}$ ——标准中规定的每段平均长度。

# 16.5.2 装箱

装箱后保证电线受到充分的保护，在运输和贮存期间，不受机械损伤和有害物质及环境的影响。

# 16.5.3 标记

每一包装和每卷或每盘应有耐久的和清晰的下列内容的标签。

（1）产品规范、牌号、类别及尺寸；  
(2）制造商的元件数量；  
(3) 电线电缆的总长度及单个长度 (ft);  
（4）每卷电线或电缆的长度清单；  
(5) 实际成品电线重量；  
(6）购货单数量；  
（7）制造商名称；  
（8）制造日期；  
(9) 制造商的批量数。

# 16.6 其他材料

# 16.6.1 热收缩管

各类热收缩管的典型数据见表16-51。

表 16-51 各类热收缩管的典型数据  

<table><tr><td>分类</td><td>牌号</td><td>说明</td><td>典型应用</td><td>工作温度</td><td>尺寸范围(胀口直径)mm</td><td>收缩率</td><td>标准色</td><td>最小收缩温度℃</td><td>绝缘强度MV/mo</td><td>耐燃性</td><td colspan="2">耐介质性(室温)(a)烃类溶液(b)水泡液、酸、碱</td></tr><tr><td rowspan="9">聚烯烃</td><td>RNF-3000</td><td>柔性、高阻燃、通用型、收缩率3:1的聚烯烃材料</td><td>电线电缆终端、管子和电气电子元件的标志、绝缘减小变形</td><td>-55~+135</td><td>1.5~40.0</td><td>3:1</td><td>黑白红蓝黄</td><td>120</td><td>20~35</td><td>高阻燃</td><td>a b</td><td>好极好</td></tr><tr><td>RNF-3000</td><td>纯色、柔性改型聚烯烃通用型材料</td><td>透明覆盖于电容器、电阻、电池的记号标志</td><td>-55~+135</td><td>1.5~40.0</td><td>3:1</td><td>纯色</td><td>120</td><td>20~35</td><td>不阻燃</td><td>a b</td><td>好极好</td></tr><tr><td>RNF-100Type 1</td><td>柔性改型聚烯烃通用型材料</td><td>电线、线束、电缆、连接器、终端的绝缘和标志</td><td>-55~+135</td><td>1.2~102.0</td><td>2:1</td><td>黑白红蓝黄</td><td>120</td><td>13~35</td><td>阻燃</td><td>a b</td><td>好极好</td></tr><tr><td>RNF-100Type 2</td><td>柔性改型聚烯烃通用型材料</td><td>透明覆盖于电容器、电阻、电池上</td><td>-55~+135</td><td>1.2~102.0</td><td>2:1</td><td>纯色</td><td>120</td><td>13~35</td><td>不阻燃</td><td>a b</td><td>好极好</td></tr><tr><td>DCPT</td><td>柔性改型聚烯烃通用型双色带材料</td><td>电线、线束、电缆、连接器、终端的绝缘和标志</td><td>-55~+135</td><td>1.2~102</td><td>2:1</td><td>黄/绿</td><td>120</td><td>22</td><td>阻燃</td><td>a b</td><td>好极好</td></tr><tr><td>RT-102</td><td>高柔性、低收缩温度聚烯烃</td><td>通用保护的柔性材料、低温应用极好</td><td>-75~+135</td><td>1.6~76.0</td><td>2:1</td><td>黑</td><td>90</td><td>20</td><td>阻燃</td><td>a b</td><td>好极好</td></tr><tr><td>RT-876</td><td>高阻燃、低收缩温度特柔型聚烯烃</td><td>用于有极柔和耐燃要求的电缆和元器件的覆盖</td><td>-55~+135</td><td>1.2~76.0</td><td>2:1</td><td>黑白红蓝黄</td><td>100</td><td>27~38</td><td>高阻燃</td><td>a b</td><td>好极好</td></tr><tr><td>CRNType 1</td><td>高强改性聚烯烃</td><td>易损元件或机械薄弱点如焊缝的绝缘和减少变形</td><td>-55~+135</td><td>1.2~12.7</td><td>2:1</td><td>黑</td><td>135</td><td>27~38</td><td>阻燃</td><td>a b</td><td>好极好</td></tr><tr><td>CRNType 2</td><td>高强改性聚烯烃</td><td>电容、电池、电阻和其他电气或电子元件的理想的透明包裹</td><td>-55~+135</td><td>1.2~12.7</td><td>2:1</td><td>纯色</td><td>135</td><td>27~33</td><td>不阻燃</td><td>a b</td><td>好极好</td></tr><tr><td>聚酰亚胺</td><td>Nylon</td><td>硬度、高性能、辐射热收缩尼龙管</td><td>电线电缆、焊缝连接及元件的绝缘及机械保护,理想的航载材料</td><td>-55~+125</td><td>1.2~51.0</td><td>2:1</td><td>黑、纯色</td><td>180</td><td>16</td><td>不阻燃</td><td>a b</td><td>好极好</td></tr><tr><td rowspan="2">双壁</td><td>ATUM</td><td>半柔性、双壁管、熔融内壁、有密封及极好的黏附特性</td><td>广泛的各种各样的电气元件的环境保护,包括电线接头和线束金属冲出</td><td>-55~+90</td><td>3.0~40.04.0~52.0</td><td>3:14:1</td><td>黑</td><td>125</td><td>24~41</td><td>阻燃护套</td><td>a b</td><td>极好极好</td></tr><tr><td>SCL</td><td>半硬、选择交联管、熔融内壁、有密封及极好的黏附特性,聚乙烯感光胶层</td><td>元器件、接头、终端要求耐潮和化学保护的密封</td><td>-55~+110</td><td>3.2~25.4</td><td>2~6:1</td><td>黑</td><td>135</td><td>22~32</td><td>不阻燃</td><td>a b</td><td>好极好</td></tr></table>

续表 16-51  

<table><tr><td>分类</td><td>牌号</td><td>说明</td><td>典型应用</td><td>工作温度℃</td><td>尺寸范围(胀口直径)mm</td><td>收缩率</td><td>标准色</td><td>最小收缩温度℃</td><td>绝缘强度MV/mo</td><td>耐燃性</td><td colspan="2">耐介质性(室温)(a)烃类溶液(b)水泡液、酸、碱</td></tr><tr><td rowspan="4">氟塑料</td><td>Kynar</td><td>半柔改性聚四氟乙烯,刚性和耐磨性、高强度</td><td>电线电缆、焊缝连接和元件的透明绝缘减少变形及机械保护的包裹,高温使用</td><td>-55~+175</td><td>1.2~25.4</td><td>2:1</td><td>纯色</td><td>175</td><td>22~32</td><td>不燃烧</td><td>a b</td><td>好极好</td></tr><tr><td>Convolex</td><td>盘旋状、柔性、电线系统的机械保护合成辐射聚氟乙烯</td><td>电缆线束的机械保护,特柔和耐化学物,高温性能好</td><td>-55~+135</td><td>6.0~39.6</td><td></td><td>黑</td><td>N/A</td><td>36~57</td><td>不燃烧</td><td>a b</td><td>极好极好</td></tr><tr><td>TFE</td><td>柔性、改性聚四氟乙烯、极高温度稳定性及化学惰性、低摩擦系数</td><td>电缆线束元器件的机械保护</td><td>-67~+250</td><td>0.8~12.0</td><td>1.5:1</td><td>纯色</td><td>327</td><td>36~57</td><td>不燃烧</td><td>a b</td><td>极好极好</td></tr><tr><td>TFE-R</td><td>与TFE类似,壁极薄</td><td>与TFE类似,但柔软、薄壁以及高收缩率</td><td>-67~+250</td><td>2.0~32.0</td><td>3.5:1</td><td>纯色</td><td>327</td><td>10~22</td><td>不燃烧</td><td>a b</td><td>极好极好</td></tr><tr><td rowspan="3">合成橡胶</td><td>DR-25</td><td>特柔耐磨橡胶</td><td>用于电缆和线束的护套材料,适用于有油燃料及水污染的情况</td><td>-75~+150</td><td>6.4~76.0</td><td>2:1</td><td>黑</td><td>120</td><td>7.5</td><td>阻燃</td><td>a b</td><td>极好极好</td></tr><tr><td>Viton</td><td>柔性耐磨电绝级氟橡胶</td><td>电缆和线速的保护材料,高温工作环境,如飞机发动机,耐化学性极好</td><td>-55~+200</td><td>3.2~51.0</td><td>2:1</td><td>黑</td><td>175</td><td>20</td><td>高阻燃</td><td>a b</td><td>极好极好</td></tr><tr><td>SRFR</td><td>极柔高温硅橡胶</td><td>极大柔性及耐高温要求的电缆及线速的保护,如飞机发动机,耐化学性极好</td><td>-75~+200</td><td>2.9~70.0</td><td>1.7:1</td><td>灰</td><td>100</td><td>24~41</td><td>不燃烧</td><td>a b</td><td>中等好</td></tr><tr><td rowspan="2">帽盖</td><td>PD</td><td>半硬聚烯烃、熔融内壁</td><td>短接头的密封,特别是小功率电机的缠绕接头</td><td>-55~+110</td><td>4.8~12.7</td><td>3.5:1</td><td>黑</td><td>135</td><td>27~38</td><td>不阻燃</td><td>a b</td><td>好极好</td></tr><tr><td>TC</td><td>半硬聚烯烃</td><td>复合导体的末端电容</td><td>-55~+135</td><td>1.6~12.7</td><td>2:1</td><td>黑白红棕灰</td><td>135</td><td>35</td><td>阻燃</td><td>a b</td><td>好极好</td></tr><tr><td rowspan="2">标志系统</td><td>TMS</td><td>制造永久性电线标识的自动标识的改性聚烯烃材料</td><td>商用和军用的主要电线,同轴电缆和复合导体电缆的接头</td><td>-55~+135</td><td>2.4~12.7</td><td>2:1</td><td>白、黄</td><td>120</td><td>20~35</td><td>阻燃</td><td>a b</td><td>好极好</td></tr><tr><td>TRSA</td><td>热收缩标志管</td><td>电线电缆导管和管子的标志,外径从0.5~10.5mm</td><td>-55~+135</td><td>1.5~12.0</td><td>3:1</td><td>黑棕红橙黄绿蓝紫灰白</td><td>120</td><td>20~35</td><td>阻燃</td><td>a b</td><td>好极好</td></tr></table>

# 16.6.2 纺织材料

玻璃纤维增强的线、绳、纱尺寸特性见表16-52。

表 16-52 玻璃纤维增强的线、绳、纱尺寸特性  

<table><tr><td>型号</td><td>标称直径,in</td><td>单位重量长度,ft/lb</td><td>主要用途</td><td>标准</td></tr><tr><td>1型,A级(仅人造纤维绳)</td><td>3/8</td><td>75</td><td rowspan="17">1型和2型(绳)主要用于玻璃纤维层压板和蜂窝结构的填充物或垫圈。2型B类用于导线,但不能用于塑料层压板。2型C类特别指明是用于塑料增强</td><td rowspan="17">DMS1646</td></tr><tr><td rowspan="6">2型,A级(仅连续纤维绳)</td><td>1/8</td><td>152</td></tr><tr><td>3/16</td><td>86</td></tr><tr><td>1/4</td><td>48</td></tr><tr><td>5/16</td><td>29</td></tr><tr><td>3/8</td><td>21</td></tr><tr><td>1/2</td><td>11</td></tr><tr><td rowspan="9">2型,B级(仅连续纤维线)</td><td>0.009</td><td>10.860</td></tr><tr><td>0.026</td><td>2.100</td></tr><tr><td>0.034</td><td>1.275</td></tr><tr><td>0.052</td><td>0.630</td></tr><tr><td>0.077</td><td>0.315</td></tr><tr><td>0.083</td><td>0.270</td></tr><tr><td>0.096</td><td>0.195</td></tr><tr><td>0.119</td><td>0.129</td></tr><tr><td>0.149</td><td>0.087</td></tr><tr><td>2型,C级(连续纤维丝和纱)</td><td>-</td><td>7.350</td></tr></table>

# 16.6.3 石棉制品

石棉制品的特性、规格尺寸及性能见表16-56。

表 16-56 石棉制品的特性、规格尺寸及性能  

<table><tr><td>名 称</td><td>石棉-氯丁橡胶衬垫材料</td><td>石棉-丁腈填料</td></tr><tr><td>牌 号</td><td>AD-838 Accopac</td><td>AM-859 Accopac</td></tr><tr><td>标 准</td><td>DMS1626A</td><td>DMS1627A</td></tr><tr><td rowspan="4">厚度及公差,in</td><td>1/64+0.002~ -0.005</td><td>1/64+0.002~ -0.005</td></tr><tr><td>1/32 ±0.004</td><td>1/32 ±0.004</td></tr><tr><td>3/64 ±0.004</td><td>3/64 ±0.004</td></tr><tr><td>1/16 ±0.005</td><td>1/16 ±0.005</td></tr></table>

# 后记

在飞机设计手册的编写过程中，航空界很多单位和人士，提供了不少宝贵的经验和资料，给予了热情的帮助和支持，对此表示由衷的感谢。

飞机设计手册的问世，是参与编写工作的几百名专家和领导团结协作、艰苦奋斗、辛勤劳动和无私奉献的结晶，对他们的敬业和奉献精神深表敬意。

在向广大读者奉献这套系列手册的时候，十分遗憾的是，有的同志已经不能分享凝聚着自己心血的劳动成果；对为本系列手册的编写起了积极倡导作用的原总编委会主任、名誉主任委员何文治同志，原总编委会委员赵沛霖同志的离去，表示深切的怀念。

《飞机设计手册》总编委会

1995年7月20日

# 参考文献

[1] 郭玉瑛，等编著．飞机设计手册：第3册（上）材料．北京：航空工业出版社，1997  
[2] 刘伯操，郭玉瑛，等编著．MD-82飞机材料分析．北京：航空工业出版社，1991  
[3] 颜鸣皋，等编．中国航空材料手册：第六分册．北京：中国标准出版社，1989  
[4] 手册编委会主编. 机械工程手册（工程材料）. 北京：机械工业出版社，1996  
[5] 石油及石油化工产品标准汇编. 北京：中国标准出版社，1989  
[6] 指南编写组编．润滑脂应用指南．北京：中国石化出版社，1993  
[7] Metallic Materials and Elements Aerospace Vehicle Structures. MIL-HDBK-5H 1 December 1998   
[8] Aerospace Structure Metal Handbooks. Metals and Ceramics Information Center. 1983   
[9] Cozzone F P. Bending Strength in the Plastic Range. Journal of the Aeronautical Sciences. May 1943   
[10] Henning R G. Mechanical Properties of Solution - Treated Titanium Sheet Alloy B1 20VCA. ASD TR 61337. September 1961   
[11] Metals Handbooks Volume 2 Properties and Selection: Nonferrous Alloy and Special - Purpose Materials.

续表 16-56  

<table><tr><td colspan="3">名 称</td><td colspan="2">石棉-氯丁橡胶衬垫材料</td><td colspan="2">石棉-丁腈填料</td></tr><tr><td rowspan="11">物 理 特 性</td><td colspan="2">拉伸强度, psi (min)</td><td colspan="2">1200</td><td colspan="2">1700</td></tr><tr><td colspan="2">压缩率,% (min)</td><td colspan="2">35</td><td colspan="2">35</td></tr><tr><td colspan="2">恢复,% (min)</td><td colspan="2">35</td><td colspan="2">30</td></tr><tr><td rowspan="4">弹性</td><td>条 件</td><td>70~85°F</td><td>212°F/70h</td><td>70~85°F</td><td>212°F/70h</td></tr><tr><td>弯曲直径比</td><td></td><td></td><td></td><td></td></tr><tr><td>厚度16in以下</td><td>2</td><td>20</td><td>2</td><td>16</td></tr><tr><td>厚度16in以上</td><td>6</td><td>10</td><td>6</td><td>20</td></tr><tr><td colspan="2">耐燃油及滑油体积变化</td><td colspan="2"></td><td colspan="2"></td></tr><tr><td colspan="2">ASTM 3#燃油300°F±5/5h</td><td colspan="2">+15~+25</td><td colspan="2">+11~+15</td></tr><tr><td colspan="2">双酯润滑油300°F±5/5h</td><td colspan="2">+37</td><td colspan="2">+10~+15</td></tr><tr><td colspan="2">润滑油70°F-85°F/5h</td><td colspan="2">+20</td><td colspan="2">+15</td></tr><tr><td colspan="3">主要用途</td><td colspan="2">主要用于450°F以下耐空气介质要求,以及有附加压缩性及气密性要求的常压下石棉板的包装</td><td colspan="2">主要用于耐燃油介质环境以及350°F下范围,并且有附加压缩性及气密性要求常压下的石棉板包装</td></tr></table>

# 后记

在飞机设计手册的编写过程中，航空界很多单位和人士，提供了不少宝贵的经验和资料，给予了热情的帮助和支持，对此表示由衷的感谢。

飞机设计手册的问世，是参与编写工作的几百名专家和领导团结协作、艰苦奋斗、辛勤劳动和无私奉献的结晶，对他们的敬业和奉献精神深表敬意。

在向广大读者奉献这套系列手册的时候，十分遗憾的是，有的同志已经不能分享凝聚着自己心血的劳动成果；对为本系列手册的编写起了积极倡导作用的原总编委会主任、名誉主任委员何文治同志、原总编委会委员赵沛霖同志的离去，表示深切的怀念。

《飞机设计手册》总编委会

1995年7月20日
