Repository: C-zj02/CFD-claw

<div align="center">

**English** | [中文](#中文版) | [Français](README_FR.md) | [Русский](README_RU.md) | [हिन्दी](README_HI.md) | [العربية](README_AR.md) | [Português](README_PT.md)

# 🚀 Claude Code Python

**A Complete Python Reimplementation Based on Real Claude Code Source**

*From TypeScript Source → Rebuilt in Python with ❤️*

***
**🔥 Active Development • New Features Weekly 🔥**

</div>

***

## 🎯 What is This?

**Clawd Code** is a **complete Python rewrite** of Claude Code, based on the **real TypeScript source code**.

File: RAG-data/飞机设计手册_第3册_材料(下).pdf-a55ef3e7-383c-4803-9fc4-301627ebdb8e.md (part 8 of 15)
W 固溶热处理状态。
<table><tr><td rowspan="2">牌 号</td><td rowspan="2">状态</td><td rowspan="2">\(d \ in\)</td><td rowspan="2">取向</td><td colspan="2">\(F_{tu}\), ksi</td><td colspan="2">\(F_{ty}\), ksi</td><td colspan="2">e,%</td><td colspan="2">RA,%</td><td rowspan="2">技术标准</td></tr><tr><td>A</td><td>B</td><td>A</td><td>B</td><td>A</td><td>B</td><td>A</td><td>B</td></tr><tr><td rowspan="12">Ti-6Al-4V</td><td rowspan="12">退火</td><td rowspan="2">0.500~1.000</td><td>L</td><td>137</td><td>142</td><td>129</td><td>134</td><td>10</td><td rowspan="2">-</td><td>25</td><td rowspan="2">-</td><td rowspan="12">AMS 4928AMS-T-9047</td></tr><tr><td>T</td><td>140</td><td>144</td><td>129</td><td>134</td><td>10</td><td>20</td></tr><tr><td rowspan="2">1.001~2.000</td><td>L</td><td>134</td><td>140</td><td>126</td><td>131</td><td>10</td><td rowspan="2">-</td><td>25</td><td rowspan="2">-</td></tr><tr><td>T</td><td>139</td><td>143</td><td>127</td><td>132</td><td>10</td><td>20</td></tr><tr><td rowspan="2">2.001~3.000</td><td>L</td><td>132</td><td>138</td><td>123</td><td>128</td><td>10</td><td rowspan="2">-</td><td>25</td><td rowspan="2">-</td></tr><tr><td>T</td><td>138</td><td>142</td><td>125</td><td>131</td><td>10</td><td>20</td></tr><tr><td rowspan="2">3.001~4.000</td><td>L</td><td>130</td><td>135</td><td>120</td><td>125</td><td>10</td><td rowspan="2">-</td><td>25</td><td rowspan="2">-</td></tr><tr><td>T</td><td>136</td><td>141</td><td>123</td><td>131</td><td>10</td><td>20</td></tr><tr><td rowspan="2">4.001~5.000</td><td>L</td><td>128</td><td>133</td><td>117</td><td>122</td><td>10</td><td rowspan="2">-</td><td>20</td><td rowspan="2">-</td></tr><tr><td>T</td><td>123</td><td>127</td><td>123</td><td>127</td><td>10</td><td>20</td></tr><tr><td rowspan="2">5.001~6.000</td><td>L</td><td>125</td><td>131</td><td>114</td><td>119</td><td>10</td><td rowspan="2">-</td><td>20</td><td rowspan="2">-</td></tr><tr><td>T</td><td>134</td><td>138</td><td>119</td><td>125</td><td>10</td><td>20</td></tr><tr><td rowspan="6">Ti-6Al-6V-2Sn</td><td rowspan="6">退火</td><td rowspan="2">≤1.500</td><td>L</td><td>144</td><td>150</td><td>131</td><td>138</td><td>10</td><td rowspan="2">-</td><td>20</td><td rowspan="2">-</td><td rowspan="6">AMS 4978</td></tr><tr><td>T</td><td>147</td><td>152</td><td>136</td><td>141</td><td>8</td><td>15</td></tr><tr><td rowspan="2">1.501~3.000</td><td>L</td><td>139</td><td>145</td><td>126</td><td>132</td><td>10</td><td rowspan="2">-</td><td>20</td><td rowspan="2">-</td></tr><tr><td>T</td><td>143</td><td>148</td><td>131</td><td>136</td><td>8</td><td>15</td></tr><tr><td rowspan="2">3.001~4.000</td><td>L</td><td>136</td><td>142</td><td>123</td><td>129</td><td>10</td><td rowspan="2">-</td><td>15</td><td rowspan="2">-</td></tr><tr><td>T</td><td>140</td><td>145</td><td>127</td><td>132</td><td>8</td><td>15</td></tr></table>

# (2）板材

钛合金板材的 $A$ 、 $B$ 值见表5-14。

表 5-14 钛合金板材的 $A$ 、 $B$ 值  

<table><tr><td rowspan="2">牌 号</td><td rowspan="2">状态</td><td rowspan="2">δin</td><td rowspan="2">取向</td><td colspan="2">Ftu, ksi</td><td colspan="2">Fty, ksi</td><td colspan="2">e, %</td><td colspan="2">RA, %</td><td rowspan="2">技术标准</td></tr><tr><td>A</td><td>B</td><td>A</td><td>B</td><td>A</td><td>B</td><td>A</td><td>B</td></tr><tr><td rowspan="4">Ti-6Al-4V</td><td rowspan="4">退火</td><td rowspan="2">≤0.1875</td><td>L</td><td>134</td><td>139</td><td>126</td><td>131</td><td>8</td><td rowspan="2">-</td><td rowspan="2">-</td><td rowspan="2">-</td><td rowspan="4">AMS 4911AMS-T-9046</td></tr><tr><td>T</td><td>134</td><td>139</td><td>126</td><td>131</td><td>8</td></tr><tr><td rowspan="2">0.1876~2.000</td><td>L</td><td>131</td><td>135</td><td>120</td><td>125</td><td>10</td><td rowspan="2">-</td><td rowspan="2">-</td><td rowspan="2">-</td></tr><tr><td>T</td><td>132</td><td>138</td><td>123</td><td>131</td><td>10</td></tr><tr><td rowspan="2">Ti-6Al-6V-2Sn</td><td rowspan="2">退火</td><td rowspan="2">&lt;0.1875</td><td>L</td><td>155</td><td>160</td><td>147</td><td>152</td><td>10</td><td rowspan="2">-</td><td rowspan="2">-</td><td rowspan="2">-</td><td rowspan="2">AMS 4918AMS-T-9046</td></tr><tr><td>T</td><td>155</td><td>160</td><td>149</td><td>154</td><td>8</td></tr></table>

# (3）型材

钛合金型材的 $A$ 、 $B$ 值见表5-15。

表 5-15 钛合金型材的 $A$ 、 $B$ 值  

<table><tr><td rowspan="2">牌 号</td><td rowspan="2">状态</td><td rowspan="2">δin</td><td rowspan="2">取向</td><td colspan="2">Ftu, ksi</td><td colspan="2">Fty, ksi</td><td colspan="2">e, %</td><td colspan="2">RA, %</td><td rowspan="2">技术标准</td></tr><tr><td>A</td><td>B</td><td>A</td><td>B</td><td>A</td><td>B</td><td>A</td><td>B</td></tr><tr><td rowspan="10">Ti-6Al-4V</td><td rowspan="4">退火</td><td rowspan="2">≤2.000</td><td>L</td><td>132</td><td>137</td><td>120</td><td>124</td><td>10</td><td rowspan="2">-</td><td>20</td><td rowspan="2">-</td><td rowspan="4">AMS 4935</td></tr><tr><td>T</td><td>132</td><td>139</td><td>121</td><td>128</td><td>8</td><td>15</td></tr><tr><td rowspan="2">2.001~3.000</td><td>L</td><td>132</td><td>135</td><td>118</td><td>122</td><td>10</td><td rowspan="2">-</td><td>20</td><td rowspan="2">-</td></tr><tr><td>T</td><td>136</td><td>139</td><td>120</td><td>125</td><td>8</td><td>15</td></tr><tr><td rowspan="6">固溶+时效</td><td rowspan="2">&lt;0.500</td><td>L</td><td>155</td><td>163</td><td>138</td><td>147</td><td>6</td><td rowspan="2">-</td><td>12</td><td rowspan="2">-</td><td rowspan="6">AMS 4934</td></tr><tr><td>T</td><td>155</td><td>163</td><td>138</td><td>147</td><td>6</td><td>12</td></tr><tr><td rowspan="2">0.501~0.750</td><td>L</td><td>151</td><td>157</td><td>138</td><td>143</td><td>6</td><td rowspan="2">-</td><td>12</td><td rowspan="2">-</td></tr><tr><td>T</td><td>151</td><td>157</td><td>138</td><td>145</td><td>6</td><td>12</td></tr><tr><td rowspan="2">0.751~1.000</td><td>L</td><td>147</td><td>153</td><td>133</td><td>140</td><td>6</td><td rowspan="2">-</td><td>12</td><td rowspan="2">-</td></tr><tr><td>T</td><td>147</td><td>158</td><td>133</td><td>142</td><td>6</td><td>12</td></tr><tr><td rowspan="2">Ti-6Al-6V-2Sn</td><td rowspan="2">退火</td><td rowspan="2">≤2.000</td><td>L</td><td>142</td><td>148</td><td>129</td><td>135</td><td>10</td><td rowspan="2">-</td><td>20</td><td rowspan="2">-</td><td rowspan="2">AMS-T-81556</td></tr><tr><td>T</td><td>141</td><td>148</td><td>128</td><td>135</td><td>8</td><td>15</td></tr></table>

# 5.5.3 不同温度下的力学性能

（1）不同温度下的力学性能见表5-16。

表 5-16 不同温度下的力学性能  

<table><tr><td>牌 号</td><td>状态</td><td>δ或d in</td><td>取向</td><td>θ F</td><td>Ftu ksi</td><td>Fty ksi</td><td>e %</td><td>RA %</td><td>Ee msi</td><td>μ</td><td>Ee msi</td><td>G msi</td></tr><tr><td rowspan="4">CP-2</td><td rowspan="4">退火</td><td rowspan="4">≤1.000板</td><td rowspan="4">L</td><td>68</td><td>65</td><td>55</td><td rowspan="4">18</td><td rowspan="4">-</td><td rowspan="4">15.5</td><td rowspan="4">-</td><td rowspan="4">16.0</td><td rowspan="4">6.5</td></tr><tr><td>482</td><td>34</td><td>21</td></tr><tr><td>662</td><td>27</td><td>17</td></tr><tr><td>842</td><td>23</td><td>13</td></tr><tr><td rowspan="7">Ti-6Al-4V</td><td rowspan="7">退火</td><td rowspan="7">&lt;0.500棒</td><td rowspan="7">L</td><td>68</td><td>135</td><td>125</td><td rowspan="7">10</td><td rowspan="7">25</td><td>16.0</td><td rowspan="7">0.31</td><td rowspan="7">16.4</td><td rowspan="7">6.2</td></tr><tr><td>212</td><td>122</td><td>109</td><td>15.2</td></tr><tr><td>392</td><td>105</td><td>90</td><td>14.2</td></tr><tr><td>572</td><td>97</td><td>79</td><td>13.3</td></tr><tr><td>662</td><td>95</td><td>77</td><td>12.8</td></tr><tr><td>752</td><td>92</td><td>75</td><td>12.3</td></tr><tr><td>932</td><td>78</td><td>65</td><td>10.6</td></tr><tr><td rowspan="6">Ti-6Al-6V-2Sn</td><td rowspan="6">退火</td><td rowspan="6">2.001~3.000型材</td><td rowspan="6">L</td><td>68</td><td>145</td><td>135</td><td rowspan="6">10</td><td rowspan="6">20</td><td rowspan="6">16.0</td><td rowspan="6">0.31</td><td rowspan="6">16.4</td><td rowspan="6">6.2</td></tr><tr><td>212</td><td>132</td><td>119</td></tr><tr><td>302</td><td>124</td><td>108</td></tr><tr><td>392</td><td>117</td><td>100</td></tr><tr><td>482</td><td>113</td><td>95</td></tr><tr><td>572</td><td>110</td><td>93</td></tr><tr><td rowspan="6">Ti-13V-11Cr-3Al</td><td rowspan="6">退火</td><td rowspan="6">0.012~0.049板</td><td rowspan="6">L</td><td>68</td><td>132</td><td>126</td><td rowspan="6">8</td><td rowspan="6">-</td><td>14.5</td><td rowspan="6">-</td><td rowspan="6">-</td><td rowspan="6">-</td></tr><tr><td>212</td><td>116</td><td>110</td><td>14.2</td></tr><tr><td>302</td><td>114</td><td>105</td><td>13.9</td></tr><tr><td>392</td><td>112</td><td>102</td><td>13.7</td></tr><tr><td>482</td><td>110</td><td>100</td><td>13.5</td></tr><tr><td>572</td><td>109</td><td>98</td><td>13.3</td></tr></table>

(2）压缩、剪切和承载性能见表5-17。

表 5-17 压缩、剪切和承载性能  

<table><tr><td rowspan="2">牌 号</td><td rowspan="2">状态</td><td rowspan="2">\( \delta \) 或 \( d \) in</td><td rowspan="2">取向</td><td rowspan="2">\( {F}_{\mathrm{{cy}}} \) ksi</td><td rowspan="2">\( {F}_{\text{su }} \) ksi</td><td colspan="2">\( {F}_{\text{brn }},\mathrm{{ksi}} \)</td><td colspan="2">\( {F}_{\text{bry }},\mathrm{{ksi}} \)</td><td rowspan="2">技术标准</td></tr><tr><td>\( e/D = 1.5 \)</td><td>\( e/D = 2.0 \)</td><td>\( e/D = 1.5 \)</td><td>\( e/D = 2.0 \)</td></tr><tr><td rowspan="2">CP - 1</td><td rowspan="2">退火</td><td rowspan="2">\( \leq 1.000 \)板</td><td>L</td><td>70</td><td rowspan="2">42</td><td rowspan="2">120</td><td rowspan="2">-</td><td rowspan="2">101</td><td rowspan="2">-</td><td rowspan="2">AMS 4901AMS - T - 9046</td></tr><tr><td>T</td><td>70</td></tr><tr><td rowspan="13">Ti - 6Al - 4V</td><td rowspan="4">固溶 + 时效</td><td rowspan="2">\( \leq 0.1875 \)板</td><td>L</td><td>154</td><td rowspan="2">100</td><td rowspan="2">236</td><td rowspan="2">286</td><td rowspan="2">210</td><td rowspan="2">232</td><td rowspan="2">AMS - T - 9046</td></tr><tr><td>T</td><td>162</td></tr><tr><td>0.1876 ~ 0.750</td><td>L</td><td>150</td><td>93</td><td>248</td><td>308</td><td>210</td><td>243</td><td>AMS - T - 9046</td></tr><tr><td>0.751 ~ 1.000</td><td>L</td><td>145</td><td>87</td><td>233</td><td>289</td><td>203</td><td>235</td><td>AMS - T - 9046</td></tr><tr><td>退火</td><td>&lt; 0.500 棒</td><td>L</td><td>124</td><td>80</td><td>194</td><td>244</td><td>170</td><td>197</td><td>AMS - T - 9047</td></tr><tr><td rowspan="4">固溶 + 时效</td><td rowspan="2">1.001 ~ 2.000 型材</td><td>L</td><td>139</td><td rowspan="2">85</td><td rowspan="2">220</td><td rowspan="2">281</td><td rowspan="2">196</td><td rowspan="2">228</td><td rowspan="2">AMS 4934</td></tr><tr><td>T</td><td>139</td></tr><tr><td rowspan="2">2.001 ~ 3.000 型材</td><td>L</td><td>128</td><td rowspan="2">79</td><td rowspan="2">204</td><td rowspan="2">261</td><td rowspan="2">182</td><td rowspan="2">210</td><td rowspan="2">AMS 4934</td></tr><tr><td>T</td><td>128</td></tr><tr><td rowspan="4">退火</td><td rowspan="2">2.001 ~ 4.000 模锻件</td><td>L</td><td>123</td><td rowspan="2">79</td><td rowspan="2">203</td><td rowspan="2">257</td><td rowspan="2">171</td><td rowspan="2">201</td><td rowspan="4">AMS 4928</td></tr><tr><td>T</td><td>128</td></tr><tr><td rowspan="2">4.001 ~ 6.000</td><td>L</td><td>123</td><td rowspan="2">79</td><td rowspan="2">203</td><td rowspan="2">257</td><td rowspan="2">171</td><td rowspan="2">201</td></tr><tr><td>T</td><td>128</td></tr><tr><td rowspan="10">Ti - 6Al - 6V - 2Sn</td><td rowspan="8">退火</td><td rowspan="2">0.1875 ~ 0.500 板</td><td>L</td><td>139</td><td rowspan="2">91</td><td rowspan="2">236</td><td rowspan="2">294</td><td rowspan="2">193</td><td rowspan="2">215</td><td rowspan="10">AMS 4918AMS - T - 9046</td></tr><tr><td>T</td><td>151</td></tr><tr><td rowspan="2">0.501 ~ 1.000 板</td><td>L</td><td>142</td><td rowspan="2">93</td><td rowspan="2">241</td><td rowspan="2">303</td><td rowspan="2">196</td><td rowspan="2">223</td></tr><tr><td>T</td><td>147</td></tr><tr><td rowspan="2">1.001 ~ 1.500 板</td><td>L</td><td>146</td><td rowspan="2">95</td><td rowspan="2">247</td><td rowspan="2">312</td><td rowspan="2">199</td><td rowspan="2">234</td></tr><tr><td>T</td><td>141</td></tr><tr><td rowspan="2">1.501 ~ 2.000 板</td><td>L</td><td>148</td><td rowspan="2">95</td><td rowspan="2">250</td><td rowspan="2">317</td><td rowspan="2">202</td><td rowspan="2">240</td></tr><tr><td>T</td><td>136</td></tr><tr><td rowspan="2">固溶 + 时效</td><td rowspan="2">0.1875 ~ 1.500 板</td><td>L</td><td>170</td><td rowspan="2">101</td><td rowspan="2">264</td><td rowspan="2">324</td><td rowspan="2">237</td><td rowspan="2">266</td></tr><tr><td>T</td><td>170</td></tr></table>

续表 5-17  

<table><tr><td rowspan="2">牌 号</td><td rowspan="2">状态</td><td rowspan="2">δ或d in</td><td rowspan="2">取向</td><td rowspan="2">Fcy ksi</td><td rowspan="2">Fau ksi</td><td colspan="2">Fbru, ksi</td><td colspan="2">Fbry, ksi</td><td rowspan="2">技术标准</td></tr><tr><td>e/D=1.5</td><td>e/D=2.0</td><td>e/D=1.5</td><td>e/D=2.0</td></tr><tr><td rowspan="6">Ti-6Al-6V-2Sn</td><td rowspan="6">退火</td><td>0.188~0.500型材</td><td>LT</td><td>165 165</td><td>-</td><td>-</td><td>-</td><td>-</td><td>-</td><td rowspan="6">AMS-T-81556</td></tr><tr><td>0.501~1.500型材</td><td>LT</td><td>160 160</td><td>-</td><td>-</td><td>-</td><td>-</td><td>-</td></tr><tr><td>1.501~2.500</td><td>LT</td><td>155 155</td><td>-</td><td>-</td><td>-</td><td>-</td><td>-</td></tr><tr><td>2.501~4.000型材</td><td>LT</td><td>145 145</td><td>-</td><td>-</td><td>-</td><td>-</td><td>-</td></tr><tr><td>2.001~3.000型材</td><td>LT</td><td>140 140</td><td>-</td><td>-</td><td>-</td><td>-</td><td>-</td></tr><tr><td>3.001~4.000型材</td><td>LT</td><td>135 135</td><td>-</td><td>-</td><td>-</td><td>-</td><td>-</td></tr><tr><td rowspan="2">Ti-13V-11Cr-3Al</td><td>退火</td><td>0.050~4.000板</td><td>LT</td><td>120 120</td><td>92</td><td>207</td><td>270</td><td>169</td><td>200</td><td rowspan="2">AMS-T-9046</td></tr><tr><td>固溶+时效</td><td>≤4.000板</td><td>LT</td><td>162 162</td><td>105</td><td>248</td><td>313</td><td>217</td><td>247</td></tr><tr><td>Ti-15V-3Cr-3Sn-3Al</td><td>固溶+时效</td><td>≤0.125板</td><td>LT</td><td>139 144</td><td>92</td><td>216</td><td>276</td><td>203</td><td>233</td><td>AMS 4914</td></tr><tr><td rowspan="3">Ti-10V-2Fe-3Al</td><td rowspan="3">固溶+时效</td><td>&lt;1.000模锻件</td><td>LT</td><td>168 166</td><td>101</td><td>244</td><td>295</td><td>227</td><td>261</td><td>AMS 4983</td></tr><tr><td>≤3.000模锻件</td><td>LT</td><td>168 166</td><td>97</td><td>234</td><td>284</td><td>227</td><td>261</td><td>AMS 4984</td></tr><tr><td>≤3.000自由锻件</td><td>LT</td><td>154</td><td>97</td><td>241</td><td>293</td><td>218</td><td>245</td><td>AMS 4986</td></tr></table>

# 5.5.4 应力一应变曲线

（1）工业纯钛薄板（屈服强度40ksi）典型拉伸应力一应变曲线见图5-1。

图片摘要：该图主要展示 5 1 工业纯钛薄板（屈服强度40ksi）典型拉伸应力一应变曲线。
![](images/f54182cb6356b6409a8b3c1df5a7709d15abd40acc99b250f9f119e593eb1ce2.jpg)  
图5-1 工业纯钛薄板（屈服强度40ksi）典型拉伸应力一应变曲线

(2）工业纯钛薄板（屈服强度 $70\mathrm{ksi}$ ）典型拉伸应力一应变曲线见图5-2。

图片摘要：该图主要展示 5 1 工业纯钛薄板（屈服强度40ksi）典型拉伸应力一应变曲线。
![](images/464606a308c3edeb38bc5a675f59d87a2eebd57edd02d6bac4d2a49b938890b6.jpg)  
图5-2 工业纯钛薄板（屈服强度70ksi）典型拉伸应力一应变曲线

(3) 退火 Ti-6Al-4V 合金挤压件在低温、室温和高温的典型拉伸应力一应变曲线见图 5-3。

图片摘要：该图主要展示 5 2 工业纯钛薄板（屈服强度70ksi）典型拉伸应力一应变曲线。
![](images/a8c0f91c0f5b404f5b705f5f15a456cf80c1524cb5d944dc521c3608ccec6dc3.jpg)  
图5-3退火Ti-6Al-4V合金挤压件在低温、室温和高温的典型拉伸应力一应变曲线

(4）退火Ti-6Al-4V合金挤压件在室温和高温的典型压缩应力一应变曲线见图5-4。

图片摘要：该图主要展示 5 3退火Ti 6Al 4V合金挤压件在低温、室温和高温的典型拉伸应力一应变曲线。
![](images/d0866e2f2be3afbd49386b74b48863e274beb32185d8b843d31356acb717deb8.jpg)  
图5-4 退火Ti-6Al-4V合金挤压件在室温和高温的典型压缩应力一应变曲线

(5）退火Ti-6Al-4V薄板室温典型拉伸应力一应变曲线见图5-5。

图片摘要：该图主要展示 5 4 退火Ti 6Al 4V合金挤压件在室温和高温的典型压缩应力一应变曲线。
![](images/c61db4f75e911ed9a0d4bb63b8770311d1580b445a0315677918119084bf3ba2.jpg)  
图5-5退火Ti-6Al-4V合金薄板室温典型拉伸应力一应变曲线

(6）固溶和时效Ti-6Al-4V合金薄板在室温和高温的典型拉伸应力一应变曲线见图5-6。

图片摘要：该图主要展示 5 5退火Ti 6Al 4V合金薄板室温典型拉伸应力一应变曲线。
![](images/ca702f91392c9fa6a7cefbc109af870bd08f75dca47015888b67f0b44548f19b.jpg)  
图5-6固溶和时效Ti-6Al-4V合金薄板在室温和高温的典型拉伸应力一应变曲线

（7）固溶和时效Ti-6Al-4V合金薄板在室温和高温的典型纵向压缩应力一应变曲线见图5-7。

图片摘要：该图主要展示 5 6固溶和时效Ti 6Al 4V合金薄板在室温和高温的典型拉伸应力一应变曲线。
![](images/e6711e6e5137e6619527e03d32e1611aa2952fbdcd502d937dfb3c52bb8a9f48.jpg)  
图5-7固溶和时效Ti-6Al-4V合金薄板在室温和高温的典型纵向压缩应力一应变曲线

(8) 固溶和时效 Ti-6Al-4V 合金薄板在室温和高温的典型横向压缩应力一应变曲线见图 5-8。

图片摘要：该图主要展示 5 7固溶和时效Ti 6Al 4V合金薄板在室温和高温的典型纵向压缩应力一应变曲线。
![](images/d6fc2254674eb3cad43a919622e4b9255029b265f3e26648f68282a053ee5e9a.jpg)  
图5-8固溶和时效Ti-6Al-4V合金薄板在室温和高温的典型横向压缩应力一应变曲线

(9）固溶和时效Ti-6Al-4V合金厚板在室温和高温的典型拉伸应力一应变曲线见图5-9。

图片摘要：该图主要展示 5 8固溶和时效Ti 6Al 4V合金薄板在室温和高温的典型横向压缩应力一应变曲线。
![](images/a46ff7fbcde53ba8e12b8e939762a3a4e3e463b03ae48d41579ab258d745f971.jpg)  
图5-9固溶和时效Ti-6Al-4V合金厚板在室温和高温的典型拉伸应力一应变曲线

（10）固溶和时效Ti-6Al-4V合金在室温和高温的典型拉伸应力一应变曲线见图5-10。

图片摘要：该图主要展示 5 9固溶和时效Ti 6Al 4V合金厚板在室温和高温的典型拉伸应力一应变曲线。
![](images/981c0d4d47424da0e68fd194e8efae48e3f449674fe4d2f72f5e4e3621e2280a.jpg)  
图5-10 固溶和时效Ti-6Al-4V合金在室温和高温的典型拉伸应力一应变曲线

（11）退火 $\mathrm{Ti - 6Al - 6V - 2Sn}$ 合金挤压件在室温的典型拉伸应力一应变曲线见图5-11。

图片摘要：该图主要展示 5 10 固溶和时效Ti 6Al 4V合金在室温和高温的典型拉伸应力一应变曲线。
![](images/af0a0ff63654750c3b176e84927893ab09ca94322e9c5cacb58c236c0c228806.jpg)  
图5-11 退火Ti-6Al-6V-2Sn合金挤压件在室温的典型拉伸应力一应变曲线

（12）退火 $\mathrm{Ti - 6Al - 6V - 2Sn}$ 合金薄板在室温的典型拉伸应力一应变曲线见图5-12。

图片摘要：该图主要展示 5 11 退火Ti 6Al 6V 2Sn合金挤压件在室温的典型拉伸应力一应变曲线。
![](images/1d60226a50c28e4a23de33d38ed30b808b15a6ddadd0dd5f55bdb0be7a733375.jpg)  
图5-12 退火Ti-6Al-6V-2Sn合金薄板在室温的典型拉伸应力一应变曲线

（13）退火 $\mathrm{Ti} - 13\mathrm{V} - 11\mathrm{Cr} - 3\mathrm{Al}$ 合金薄板在室温和高温的典型拉伸应力一应变曲线见图5-13。

图片摘要：该图主要展示 5 12 退火Ti 6Al 6V 2Sn合金薄板在室温的典型拉伸应力一应变曲线。
![](images/a3e36ae9722a57e79dc82671d9ffe617fefc89e49d955f52509deb20eed68901.jpg)  
图5-13 退火 $\mathrm{Ti - 13V - 11Cr - 3Al}$ 合金薄板在室温和高温的典型拉伸应力一应变曲线

（14）固溶和时效 $\mathrm{Ti - 13V - 11Cr - 3Al}$ 合金薄板在室温和高温的典型拉伸应力一应变曲线见图5-14。

图片摘要：该图主要展示 5 13 退火 合金薄板在室温和高温的典型拉伸应力一应变曲线。
![](images/4fd59abcdebe0b997a17a00c9c52b5d60ce65ca1e80952d75121f392104f01ea.jpg)  
图5-14固溶和时效 $\mathrm{Ti - 13V - 11Cr - 3Al}$ 合金薄板在室温和高温的典型拉伸应力一应变曲线

（15）固溶和时效 $\mathrm{Ti} - 15\mathrm{V} - 3\mathrm{Cr} - 3\mathrm{Sn} - 3\mathrm{Al}$ 合金薄板在室温的典型拉伸应力一应变曲线见图5-15。

图片摘要：该图主要展示 5 14固溶和时效 合金薄板在室温和高温的典型拉伸应力一应变曲线。
![](images/0797a61f49046d8c9cd0fd5c2b79fc4dc783df709f0fafe83552f8d17be799d3.jpg)  
图5-15 固溶和时效 $\mathrm{Ti - 15V - 3Cr - 3Sn - 3Al}$ 合金薄板在室温的典型拉伸应力一应变曲线

# 5.5.5 持久和蠕变性能

材料的持久和蠕变性能见表5-18。

表 5-18 材料的持久和蠕变性能  

<table><tr><td>牌 号</td><td>状态</td><td>δ in</td><td>取向</td><td>θ F</td><td>Ftu100h ksi</td><td>Ftu0.2/100h ksi</td></tr><tr><td rowspan="3">CP-2</td><td rowspan="3">退火</td><td rowspan="3">≤1.000板</td><td rowspan="3">L</td><td>482</td><td>32</td><td rowspan="3">-</td></tr><tr><td>662</td><td>25</td></tr><tr><td>842</td><td>20</td></tr><tr><td rowspan="5">Ti-6Al-4V</td><td rowspan="5">固溶+时效</td><td rowspan="5">≤0.1875薄板</td><td rowspan="5">L</td><td>700</td><td rowspan="5">-</td><td>68</td></tr><tr><td>725</td><td>54</td></tr><tr><td>750</td><td>39</td></tr><tr><td>775</td><td>28</td></tr><tr><td>800</td><td>22</td></tr></table>

# 5.5.6 疲劳性能

# （1）Ti-6Al-4V钛合金

棒材、型材、板材的轴向加载疲劳 $S - N$ 曲线见图5-16～图5-31。

图片摘要：该图主要展示 5 16 退火Ti 6Al 4V棒纵向无缺口试样的 曲线。
![](images/25e8947cde4b62e9da74510b791ff4cd0e3abfd102b56d238759920f5129e732.jpg)

图片摘要：该图主要展示 5 16 退火Ti 6Al 4V棒纵向无缺口试样的 曲线。
![](images/b42b36e82b45a45c0ff370d8b2e4464c715fa902e3a4157221a592fe15db0746.jpg)  
图5-16 退火Ti-6Al-4V棒纵向无缺口试样的 $S - N$ 曲线  
图5-17 退火Ti-6Al-4V棒纵向缺口（ $K_{\mathrm{t}} = 2.43$ ）试样的 $S - N$ 曲线

图片摘要：该图主要展示 5 17 退火Ti 6Al 4V棒纵向缺口（ ）试样的 曲线。
![](images/3bdf9782da52a12d4e32fea86e9aeb04da2426408c4eb886a3c72feaa53fa476.jpg)  
图5-18 退火 $\mathrm{Ti - 6Al - 4V}$ 挤压件纵向无缺口试样在室温的 $S - N$ 曲线

图片摘要：该图主要展示 5 18 退火 挤压件纵向无缺口试样在室温的 曲线。
![](images/01ba5bfb5f45c7f717d78c4bea6dacc303272a25d0cdaf2d876e863c783075d9.jpg)  
图5-19 退火Ti-6Al-4V挤压件纵向缺口（ $K_{\mathrm{f}} = 2.8$ ）试样在室温的 $S - N$ 曲线

图片摘要：该图主要展示 5 19 退火Ti 6Al 4V挤压件纵向缺口（ ）试样在室温的 曲线。
![](images/567a120b83e7c1f40907d4a4ec7f02ad7652c2d537c952efedc91fbc5bcb0a2a.jpg)  
图5-20 退火 $\mathrm{Ti - 6Al - 4V}$ 挤压件纵向缺口（ $K_{1} = 2.8$ ）在 $400^{\circ}\mathrm{F}$ 和 $600^{\circ}\mathrm{F}$ 的 $S - N$ 曲线

图片摘要：该图主要展示 5 20 退火 挤压件纵向缺口（ ）在 和 的 曲线。
![](images/e49852508072f41940850c57d31c5ece0e680b65679b997e0509b0bdf62d58c4.jpg)  
图5-21 退火 $\mathrm{Ti - 6Al - 4V}$ 薄板横向无缺口试样在室温的 $S - N$ 曲线

图片摘要：该图主要展示 5 21 退火 薄板横向无缺口试样在室温的 曲线。
![](images/7e4325fc2d48a2135d3dc70b01b17cfea1820fef003ffdcd41268c2b53814e80.jpg)  
图5-22 退火 $\mathrm{Ti - 6Al - 4V}$ 薄板纵向和横向缺口（ $K_{\mathrm{t}} = 3.0$ ）试样在室温的 $S - N$ 曲线

图片摘要：该图主要展示 5 22 退火 薄板纵向和横向缺口（ ）试样在室温的 曲线。
![](images/fe6229aea22e4dd780b24bede9d6db0618d2aae213fac2034f132760df4d8295.jpg)  
图5-23 固溶和时效处理 $\mathrm{Ti}-6\mathrm{Al}-4\mathrm{V}$ 薄板纵向无缺口试样在室温的 $S-N$ 曲线

图片摘要：该图主要展示 5 23 固溶和时效处理 薄板纵向无缺口试样在室温的 曲线。
![](images/ef3f46ec41d290005dc32422244bb60612cb4198d4050a1dd49017cd59ed41cc.jpg)

图片摘要：该图主要展示 5 23 固溶和时效处理 薄板纵向无缺口试样在室温的 曲线。
![](images/8c7beb616a6e3aa4338c7d1d526deff592af421b66e8b2f1a95e683be4516c43.jpg)  
图5-24 固溶和时效 $\mathrm{Ti} - 6\mathrm{Al} - 4\mathrm{V}$ 薄板纵向缺口（ $K_{1} = 2.8$ ）试样在室温的 $S - N$ 曲线  
图5-25 固溶和时效Ti-6Al-4V薄板无缺口试样在 $400^{\circ}\mathrm{F}$ 和 $600^{\circ}\mathrm{F}$ 的 $S - N$ 曲线

图片摘要：该图主要展示 5 25 固溶和时效Ti 6Al 4V薄板无缺口试样在 和 的 曲线。
![](images/b9b295abbf7044de423eb17476a1fa3f9dcfe57898eaf5ed21621e3379c0ab24.jpg)

图片摘要：该图主要展示 5 25 固溶和时效Ti 6Al 4V薄板无缺口试样在 和 的 曲线。
![](images/28f31740b4b2ca6047e6995048f261fa28a8c500190052ee15ab13b8596858e5.jpg)  
图5-26 固溶和时效 $\mathrm{Ti - 6Al - 4V}$ 薄板纵向缺口（ $K_{\mathrm{t}} = 2.8$ ）试样在 $400^{\circ}\mathrm{F}$ 和 $600^{\circ}\mathrm{F}$ 的 $S - N$ 曲线  
图5-27 固溶和时效Ti-6Al-4V薄板纵向无缺口试样在 $800^{\circ}\mathrm{F}$ 和 $900^{\circ}\mathrm{F}$ 的 $S-N$ 曲线

图片摘要：该图主要展示 5 27 固溶和时效Ti 6Al 4V薄板纵向无缺口试样在 和 的 曲线。
![](images/f350c16b0adbf1d3500d809197b5de71de30ebbafb8354bc6308b3100b788ea3.jpg)

图片摘要：该图主要展示 5 27 固溶和时效Ti 6Al 4V薄板纵向无缺口试样在 和 的 曲线。
![](images/ac0e5bd4b89abb0db6bf635c47fd12ba4c349624d5c99282a98bbeefa9418447.jpg)  
图5-28固溶和时效Ti-6Al-4V薄板纵向缺口（ $K_{\mathrm{t}} = 2.8$ ）试样在 $800^{\circ}\mathrm{F}$ 和 $900^{\circ}\mathrm{F}$ 的 $s - N$ 曲线  
图5-29 固溶和时效Ti-6Al-4V厚板纵向无缺口试样在室温的S—N曲线

图片摘要：该图主要展示 5 29 固溶和时效Ti 6Al 4V厚板纵向无缺口试样在室温的S—N曲线。
![](images/96684eada6307c27d0849d645b16169e62bf982bde55ad8a1b43bc54b95f5b25.jpg)

图片摘要：该图主要展示 5 29 固溶和时效Ti 6Al 4V厚板纵向无缺口试样在室温的S—N曲线。
![](images/6099de2d062a644b228d0cccc0b94f9f40d557de6024143716868e00f623c491.jpg)  
图5-30固溶和时效Ti-6Al-4V厚板横向无缺口试样在室温的 $S - N$ 曲线  
图5-31 固溶和时效Ti-6Al-4V厚板纵向缺口（ $K_{\mathrm{t}} = 3.0$ ）试样在室温的S—N曲线

# (2） $\mathrm{Ti - 6Al - 6V - 2Sn}$ 钛合金

厚板、模锻件的轴向加载疲劳 $S - N$ 曲线见图5-32和图5-33。

图片摘要：该图主要展示 5 31 固溶和时效Ti 6Al 4V厚板纵向缺口（ ）试样在室温的S—N曲线。
![](images/e936782283ace326b595d7e7188ea9d7a29e83c2ff1f3007a5e5fc243b0f6c0b.jpg)  
图5-32 退火 $\mathrm{Ti - 6Al - 6V - 2Sn}$ 厚板和模锻件纵向无缺口试样在室温的 $S - N$ 曲线

# (3）Ti-13V-11Cr-3Al钛合金

板材轴向加载疲劳曲线见图5-34～图5-40。

# 5.5.7 断裂性能

# （1）断裂韧度见表5-19。

表 5-19 典型钛合金室温平面应变断裂韧性典型值  

<table><tr><td rowspan="2">合金牌号</td><td rowspan="2">状态</td><td rowspan="2">品种</td><td rowspan="2">取向</td><td rowspan="2">Fty ksi</td><td rowspan="2">δ in</td><td rowspan="2">试样厚度 in</td><td colspan="3">KIC, ksi·in1/2</td></tr><tr><td>最大</td><td>平均</td><td>最小</td></tr><tr><td>Ti-6Al-4V</td><td>退火</td><td>锻造棒材</td><td>L-T T-L</td><td>121~143 124~145</td><td>&lt;3.5 &lt;3.5</td><td>0.6~1.1 0.5~1.3</td><td>77 81</td><td>60 57</td><td>38 33</td></tr></table>

# (2）裂纹扩展速率

$\mathrm{Ti - 6Al - 4V}$ 钛合金 $\mathrm{da} / \mathrm{d}N$ 曲线见图5-41。

图片摘要：该图主要展示 5 19 典型钛合金室温平面应变断裂韧性典型值。
![](images/25d3c2f906611c9cd83db36134d554d4393ed6a057719618e836a2fbc05848b0.jpg)  
图5-33 退火 $\mathrm{Ti - 6Al - 6V - 2Sn}$ 厚板纵向缺口（ $K_{\mathrm{t}} = 3.0$ ）试样在室温的 $S - N$ 曲线

图片摘要：该图主要展示 5 33 退火 厚板纵向缺口（ ）试样在室温的 曲线。
![](images/a6c8f27d0a55c8a7821a20dcb28769abaf86c28579ea9c69756ffbd0767e02a7.jpg)  
图5-34 退火 $\mathrm{Ti}-13\mathrm{V}-11\mathrm{Cr}-3\mathrm{Al}$ 薄板纵向无缺口试样在室温的 $S-N$ 曲线

图片摘要：该图主要展示 5 34 退火 薄板纵向无缺口试样在室温的 曲线。
![](images/daad2af2371b151ced60aa503e08e701f4f75ef32a06fbc21d04d99df122f892.jpg)  
图5-35 退火 $\mathrm{Ti} - 13\mathrm{V} - 11\mathrm{Cr} - 3\mathrm{Al}$ 薄板纵向缺口（ $K_{\mathrm{t}} = 3.0$ ）试样在室温的 $S - N$ 曲线

图片摘要：该图主要展示 5 35 退火 薄板纵向缺口（ ）试样在室温的 曲线。
![](images/f9b6d50c3565d804c61252ae86d082636995f9a7aef1f21787fdc0ad88b14492.jpg)  
图5-36 退火 $\mathrm{Ti - 13V - 11Cr - 3Al}$ 薄板纵向无缺口试样在 $600^{\circ}\mathrm{F}$ 的 $S - N$ 曲线

图片摘要：该图主要展示 5 36 退火 薄板纵向无缺口试样在 的 曲线。
![](images/dbf3ae504e528e84227fb8af825979147df591e3cab807ed25ebaea806d1dfa7.jpg)  
图5-37 退火 $\mathrm{Ti - 13V - 11Cr - 3Al}$ 薄板纵向无缺口试样在 $800^{\circ}\mathrm{F}$ 的 $S - N$ 曲线

图片摘要：该图主要展示 5 37 退火 薄板纵向无缺口试样在 的 曲线。
![](images/2646fcfad4ccd0e2493a2cf9fe73eb148fe9f2471d1a6145efa519c5e81547f0.jpg)  
图5-38 固溶和时效 $\mathrm{Ti - 13V - 11Cr - 3Al}$ 薄板和厚板纵向无缺口试样在室温的 $S - N$ 曲线

图片摘要：该图主要展示 5 38 固溶和时效 薄板和厚板纵向无缺口试样在室温的 曲线。
![](images/6ecd871e85bcf732b5bd1b637cb96f1d150418506a3301e4ea167dd0f21817f2.jpg)  
图5-39 固溶和时效 $\mathrm{Ti} - 13\mathrm{V} - 11\mathrm{Cr} - 3\mathrm{Al}$ 薄板纵向无缺口试样在 $600^{\circ}\mathrm{F}$ 的 $S - N$ 曲线

图片摘要：该图主要展示 5 39 固溶和时效 薄板纵向无缺口试样在 的 曲线。
![](images/1ec062a10ae33da0a1ead35d9c4c2abb9bc494900f5157704f7684ceedeeee28.jpg)  
图5-40固溶和时效Ti-13V-11Cr-3Al薄板纵向无缺口试样在 $800^{\circ}\mathrm{F}$ 的 $S - N$ 曲线

图片摘要：该图主要展示 5 40固溶和时效Ti 13V 11Cr 3Al薄板纵向无缺口试样在 的 曲线。
![](images/cd4517e6acf95c659976cd88b3fcc5cb3afabdc5f656c890cb9360df24c25114.jpg)  
图5-41 Ti-6Al-4V钛合金 $\mathrm{d}\alpha/\mathrm{d}N$ 曲线

# 5.6 耐腐蚀性能

钛及钛合金对大气具有高度的耐腐蚀性。对海水及氯化物溶液表现极好的耐腐蚀性。对含有盐气氛腐蚀的气体涡轮飞机上用 $\mathrm{Ti}-6\mathrm{Al}-4\mathrm{V}$ 或其他钛合金制作的压缩机零件达数年之久而未遭遇应力腐蚀。

钛及钛合金对大部分介质而言，具有突出的耐腐蚀性。在各种浓度及达沸点的硝酸耐腐蚀性极好。但是在红色发烟硝酸里含有低于 $1.5\%$ 的水和 $10\% \sim 20\% \mathrm{NO}_2$ ，它能导致金属产生裂纹并产生十分剧烈的反应。在低温中，在稀硫酸、盐酸及磷酸溶液中耐腐蚀。在较高温度及浓度时，加缓蚀剂可容许有效的使用。但在未放缓蚀剂的盐酸中，它对应力腐蚀裂缝是敏感的。在有机盐类中，耐腐蚀性一般良好。在蚁酸及三氯化醋酸中呈现钝性。在碱类中，除沸而浓的氢氧化钾外，对各种浓度及达沸点的碱类的耐腐蚀性极好。

许多金属的原电池腐蚀可因其与钛及其合金接触而被促进，钛及其合金处在原电池系的高价端，而仅次于镍基合金。

对钛及其合金而言，氢脆是一个重要问题。钛及钛合金很容易从室温时的含氢溶液以及高温时的空气中吸收氢，已经发现采用某些材料和工艺过程会使钛零件在使用中脆化，为避免这类情况出现，下列限制对所有设计均适用。

工业纯钛导管可使用的最高温度 $700^{\circ}\mathrm{F}$ ，其他任何钛零件在 $500^{\circ}\mathrm{F}$ 以上使用时，应经设计产品归口部门的批准。

钛零件或标准件不得镀镉或镀银。

镀镉或镀银的垫圈、干涉配合衬套或干涉配合紧固件均不可与钛零件一起使用。

除上述之外，钛零件在下列条件下可与镀镉或镀银零件一起使用。

- 温度不超过 $200^{\circ}\mathrm{F}$ ；  
- 对于装在钛紧固件上的有干膜润滑剂的镀镉螺母，以及经验证明可使用的其他零件，温度不超过 $300^{\circ}\mathrm{F}$ ；  
- 与镀镉零件，温度不超过 $400^{\circ}\mathrm{F}$ ；与镀银零件，温度不超过 $500^{\circ}\mathrm{F}$ ，只要在这些电镀表面采用一个未电镀的耐蚀钢垫圈使得与钛件隔离。涂层或干膜润滑剂不能作隔离层。

在 $500^{\circ}\mathrm{F}$ 以下，钛件可与扩散镀镍镉的材料一起使用（有或没有干膜润滑剂）。

设计耐燃液压油（Skydrol）系统与钛结构应防止在 $350^{\circ}\mathrm{F}$ 以上在钛零件或标准件上可能出现液压油集聚。

钛及其合金在氧化性条件下加热到 $100^{\circ}\mathrm{F}$ 以上，导致严重的表面磷皮以及氧的扩散。氧扩散所形成硬而脆的表面与基体金属很难区别。这种玷污层是脆的，所以在部件成型或使用于受应力的部件之前，必须用机械或化学方法来把它除掉。

钛及其合金起磷皮开始于 $900^{\circ}\mathrm{F}$ 以下长期暴露时，所形成的轻度磷皮对性能无不利影响。

# 5.7 材料的工艺性

材料的工艺性见表5-20。

表 5-20 材料的工艺性  

<table><tr><td>材料</td><td>热处理</td><td>可铸/可锻性</td><td>可焊性</td><td>成形性</td></tr><tr><td>Ti-6Al-4V</td><td>通用规范为退火状态或完全热处理状态。薄板:固溶处理1700°F 保温5~25min水淬时效970°F 保温4~6h空冷棒材和锻件:固溶处理1700°F 保温1h水淬时效1000°F 保温3h空冷</td><td>可锻性好</td><td>可焊性好</td><td>适于制作所有各种品种的工业制品。拉伸成形可在室温下完成,成形轧制件通常在高温下进行</td></tr><tr><td>Ti-6Al-6V-2Sn</td><td>通用规范为退火状态或完全热处理状态。固溶处理1625°F 1/2~1h水淬时效1000±25°F 4~8h空冷</td><td>可铸性好</td><td>焊接性差,不推荐该合金焊接</td><td>在退火状态下很容易成形</td></tr></table>

续表 5-20  

<table><tr><td>材料</td><td>热处理</td><td>可铸/可锻性</td><td>可焊性</td><td>成形性</td></tr><tr><td>Ti-13V-11Cr-3Al</td><td>通用规范为退火状态或完全热处理状态。固溶处理1450°F 保温15~60min空冷(材料超过2in厚应水淬)。时效900°F 保温2~60h(注:达到Ftu=170ksi的典型时效时间为24~36h)</td><td>可锻性好</td><td>很容易熔焊或电焊,电弧焊连接在同样焊接条件下也是很好的,但强度偏低</td><td>室温下具有很好的可成形性,拉伸成形通常在500°F下进行</td></tr></table>

# 5.8 主要品种规格

钛合金的主要品种规格见表5-21。

表 5-21 钛合金的主要品种规格  

<table><tr><td>品种</td><td>规范</td></tr><tr><td>Ti-6Al-4V, Ti-6Al-6V-2Sn, Ti-13V-11Cr-3Al</td><td>AMS-T-9046</td></tr><tr><td>薄板、带材、厚板</td><td>AMS-T-9047</td></tr><tr><td>棒材</td><td></td></tr><tr><td>Ti-6Al-4V</td><td>AMS-T-81556</td></tr><tr><td>挤压圆棒、异形棒、异形型材</td><td>AMS 4928</td></tr><tr><td>锻件</td><td></td></tr><tr><td>Ti-6Al-6V-2Sn</td><td>AMS-T-81556</td></tr><tr><td>挤压异形棒、圆棒和特殊形状的截面</td><td>AMS 4978</td></tr><tr><td>锻件</td><td></td></tr></table>

# 5.9 可推荐的供应商

可推荐的美国材料供应商见表5-22。

表 5-22 美国材料供应商  

<table><tr><td>品种</td><td>供应商</td></tr><tr><td>板材</td><td>Titanium Metals Corp100Titanium WayToronto, OH 43964</td></tr><tr><td>棒材</td><td>Astro - Metallurgical3221 Lincoln Way WestWooster, OH 44691</td></tr><tr><td>型材</td><td>Curtiss - Wright Corp58 Grider Tr.Buffalo, NY 14215</td></tr><tr><td>管材</td><td>Carpenter TechnologySpecial Products Div1717 Coyamaca St.E1 Cajon, CA 92090</td></tr></table>

# 第6章 铜合金

# 6.1 概述

铜与铜合金最主要的特性是其导电性和传热性、抗腐蚀性与良好的挤压性能（抗擦伤）。铜与铜合金是非磁性的并易于焊接、钎焊和锡焊连接。采用铜与铜合金通常就是基于上述两个或多个的特性，加上易于铸造和热、冷加工至所要求的形状。

铜与铜合金的热不稳定范围的下限略高于室温为 $150^{\circ}\mathrm{F}$ ，蠕变、应力松弛和应力断裂强度的下降，均在 $150^{\circ}\mathrm{F}$ 以上发生。铜合金经常在最高达 $480^{\circ}\mathrm{F}$ 下使用。 $480^{\circ}\mathrm{F}$ 至 $750^{\circ}\mathrm{F}$ 温度范围对铜合金是很高的温度，因为铜及其合金在 $350^{\circ}\mathrm{F}$ 开始轻微氧化并需要保护。含铝、硅及铍的青铜，其氧化程度比紫铜要小。沉淀硬化型合金如铍青铜，其时效温度 $500 \sim 750^{\circ}\mathrm{F}$ 时仍能保持其强度。

用于支撑与耐磨的铜合金，按强度增加和传递负荷能力的顺序是铜一锡一铅、铜一锡、硅青铜、锰青铜、铝青铜、铍青铜。

铜基支撑用合金易于用多种技术铸造：砂型铸造、离心浇铸管状件和连续铸造各种的形状。

锡青铜有时也称为磷青铜，因为磷可使熔融物脱氧并提高铸造能力，它是强度低的合金。通常以砂型铸造件或离心铸件（从旋转石墨模中得到的管形铸件）供应。锰青铜比锡青铜强度高，容易在铸造车间铸造，具有良好的韧性并且不需热处理。铝青铜，特别是含镍、硅和锰超过 $2\%$ 有热处理效应，经热处理后具有比锰青铜更高的强度、高耐磨性与疲劳极限。铝青铜宜于制作砂型和离心铸件，或由变形的条和棒坯机械加工成零件。由于有强烈的沉淀硬化效应，所以铍青铜是铜基轴承材料中强度最高的合金。铍青铜合金也可供应砂型或离心铸件品种，但通常供应变形件，如挤压件、锻件和轧制件。

本手册选编了变形铜与铜合金6个牌号：纯铜C11000、黄铜C36000、海军黄铜C46400、铍青铜C17200、铝镍青铜C63000、铝青铜C64200和铸造铜合金1个牌号：铝青铜C95500。

纯铜C11000为含铜量至少 $99.9\%$ 的电解铜。有很高的导电性、导热性，良好的延展性。宜于冷热加工。

黄铜是以锌为主要加入元素的铜合金，C36000合金中除锌以外，还添加了铅，该铜合金具有优良的切削性能，许多国家将其作为铜合金切削加工性的相对标准。C46400合金中除锌以外，还添加了锡。在大气、淡水和海水中有优良的耐蚀性，兼有较高的力学性能和加工性。

铝青铜是含有最高达 $14\%$ 铝的铜基合金。铝青铜的强度可以通过改变成分与进行热处理而强化。C63000铜合金由于加入了锌显著提高了铝青铜的强度、硬度、热稳定性和耐蚀性能。

铍青铜是一族含有加强成分的铍或铍加钴的铜基合金。由于其强度高，也可作弹簧材料。在这种情况下，它的高弹性极限、高疲劳强度及导电性都是很重要的。铍青铜抗软化温度达 $500^{\circ}\mathrm{F}$ ，比其他一般铜合金高。C17200合金可供应所有轧制品，但经常使用的品种是带

材、线材和棒材。

# 6.2 材料分类、牌号及其标准

国外铜合金分类、牌号及其标准见表6-1。

表 6-1 国外铜合金分类、牌号及其标准  

<table><tr><td>分 类</td><td>牌 号</td><td>棒 材</td><td>管材</td><td>带材</td><td>锻件</td><td>铸件</td></tr><tr><td>纯铜</td><td>C11000</td><td>ASTM B187 ASTM B124</td><td>-</td><td>-</td><td>-</td><td>-</td></tr><tr><td>黄铜</td><td>C36000</td><td>ASTM B121 ASTM B16</td><td>-</td><td>-</td><td>-</td><td>-</td></tr><tr><td>海军黄铜</td><td>C46400</td><td>ASTM B21</td><td>-</td><td>-</td><td>-</td><td>-</td></tr><tr><td>铍青铜</td><td>C17200</td><td>ASTM B194 ASTM B196AMS 4650 AMS 4533AMS 4534 AMS 4651</td><td>AMS4535</td><td>ASTM B194AMS4530AMS4532</td><td>ASTM B 570</td><td>-</td></tr><tr><td>铝镍青铜</td><td>C63000</td><td>ASTM B150</td><td>-</td><td>-</td><td>-</td><td>-</td></tr><tr><td rowspan="2">铝青铜</td><td>C64200</td><td>AMS 4631</td><td>-</td><td>-</td><td>AMS4631</td><td>-</td></tr><tr><td>C95500</td><td>-</td><td>-</td><td>-</td><td>-</td><td>ASTM B148</td></tr></table>

# 6.3 材料的特点和应用

国外铜合金的特点和应用见表6-2。

表 6-2 国外铜合金的特点和应用  

<table><tr><td>合金牌号</td><td>半成品形式</td><td>主要特点</td><td>应用</td></tr><tr><td>C11000</td><td>棒</td><td>是阴极重熔铜,含微量氧和杂质,具有高的导电和导热性,良好的耐蚀性和成形性</td><td>制作导线、电缆、导电片、壳体和各种导管等</td></tr><tr><td>C36000</td><td>棒</td><td>是铜-锌-铅三元系的两相黄铜。合金有较高的强度和耐蚀性,但热加工性较差,在热态下仅能进行热挤</td><td>用于耐蚀性、物理性能以及腐蚀性能不重要的机加零件,可用作受轻载荷的衬套</td></tr><tr><td>C46400</td><td>棒</td><td>是铜-锌-锡三元系的(α+β)两相组织的黄铜。在大气、淡水和海水中有优良的耐蚀性兼有较高的力学性能和加工性</td><td>用于在海水和汽油中工作的各种管线和零件</td></tr><tr><td>C17200</td><td>带、棒、锻</td><td>是含铍(或铍加钴)的铜基合金,具有高强度和优良的耐蚀性、良好的导电性及低磁导率,价格昂贵。通常为固溶处理冷作加工。使用温度为148℃,其应力松弛最小,更高温度下对应力松弛有积累影响</td><td>制作各种精密仪器、仪表中的弹性元件和耐磨零件。如主起衬套、主起舱门防撞橇</td></tr><tr><td>C63000</td><td>棒</td><td>是铜-铝-铁-镍系的铜基合金,具有好的热加工工艺性,可热处理达到高强度挤压及良好耐蚀性能,易锻造。对于大尺寸轴衬和其他管状零件,应探讨用离心铸造坯料。不能钎焊</td><td>制造大型轴类和结构件</td></tr><tr><td>C64200</td><td>棒</td><td>与C63000相比,除强度低以外,其余特点相似</td><td>制造齿轮、衬套、凸轮、心轴等</td></tr><tr><td>C95500</td><td>铸件</td><td>是含铝10%~11%的铜合金,并含有铁、镍、锰,属于高强度高硬度耐热青铜。性能稳定,但塑性差,机加困难。耐蚀及抗疲劳性能优良,摩擦系数低,可热处理强化,不能钎焊。适于铸造较大或较复杂铸件。筒形坯料一般用离心铸造;受力复杂需严格控制铸造质量,包括对铸造工艺认可等。一般以热处理状态供货,筒形坯料实用最小尺寸为内径38mm,外径50mm</td><td>制造法兰盘、螺旋桨叶片和毂、衬套、轴承、蜗轮、阀门座、齿轮、底座等</td></tr></table>

# 6.4 物理性能

国外铜合金的物理性能见表6-3。

表 6-3 国外铜合金的物理性能  

<table><tr><td>合金牌号</td><td>θ
℃</td><td>ρ
g/cm³</td><td>λ
W/(m·°C)</td><td>C
J/(Kg·°C)</td><td>α
×10-6/°C</td></tr><tr><td rowspan="4">C11000</td><td>20</td><td>8.89</td><td>388</td><td>385</td><td>-</td></tr><tr><td>20~100</td><td>-</td><td>-</td><td>-</td><td>17</td></tr><tr><td>20~200</td><td>-</td><td>-</td><td>-</td><td>17.3</td></tr><tr><td>20~300</td><td>-</td><td>-</td><td>-</td><td>17.7</td></tr><tr><td rowspan="2">C36000</td><td>20</td><td>8.5</td><td>115</td><td>380</td><td>-</td></tr><tr><td>20~300</td><td>-</td><td>-</td><td>-</td><td>20.5</td></tr><tr><td rowspan="2">C46400</td><td>20</td><td>8.41</td><td>116</td><td>380</td><td>-</td></tr><tr><td>20~300</td><td>-</td><td>-</td><td>-</td><td>21.2</td></tr><tr><td rowspan="4">C17200</td><td>20</td><td>8.25</td><td>114</td><td>420</td><td>-</td></tr><tr><td>20~100</td><td>-</td><td>-</td><td>-</td><td>16.7</td></tr><tr><td>20~200</td><td>-</td><td>-</td><td>-</td><td>17.0</td></tr><tr><td>20~300</td><td>-</td><td>-</td><td>-</td><td>17.8</td></tr><tr><td rowspan="2">C63000</td><td>20</td><td>7.58</td><td>37.3</td><td>375</td><td>-</td></tr><tr><td>20~300</td><td>-</td><td>-</td><td>-</td><td>16.2</td></tr><tr><td>C64200</td><td>20</td><td>7.52</td><td>41.9</td><td>418.7</td><td>-</td></tr><tr><td rowspan="2">C95500</td><td>20</td><td>7.53</td><td>42</td><td>418</td><td>-</td></tr><tr><td>20~300</td><td>-</td><td>-</td><td>-</td><td>16.2</td></tr></table>

# 6.5 力学性能

# 6.5.1 标准规定的力学性能

# (1）带材

国外铜合金带材的力学性能见表6-4。

表 6-4 国外铜合金带材的力学性能  

<table><tr><td rowspan="2">合金牌号</td><td rowspan="2">状态①</td><td rowspan="2">δin</td><td>Fcu</td><td>Fty</td><td rowspan="2">e%</td><td rowspan="2">技术标准</td></tr><tr><td colspan="2">ksi, 不小于</td></tr><tr><td>C17200</td><td>TB00</td><td>≤0.188</td><td>60</td><td>-</td><td>3.5</td><td>ASTM B 194AMS 4530</td></tr><tr><td rowspan="4"></td><td>TF00</td><td rowspan="4">≤0.188</td><td>165</td><td>140</td><td>3</td><td>ASTM B 194AMS 4530</td></tr><tr><td>TH01</td><td>175</td><td>150</td><td>2.5</td><td>ASTM B 194</td></tr><tr><td>TH02</td><td>185</td><td>160</td><td>1</td><td>ASTM B 194AMS 4532</td></tr><tr><td>TH04</td><td>190</td><td>165</td><td>1</td><td>ASTM B 194</td></tr></table>

① TB00—固溶处理；TF00—固溶处理并时效；TH01—固溶处理 $+1 / 4$ 冷作硬化 + 时效；TH02—固溶处理 $+1 / 2$ 冷作硬化 + 时效；TH04—固溶处理 + 冷作硬化 + 时效。

# (2）棒材

国外铜合金棒材的力学性能见表6-5。

表 6-5 国外铜合金棒材的力学性能  

<table><tr><td rowspan="2">合金牌号</td><td rowspan="2">状态①</td><td rowspan="2">din</td><td>Ftu</td><td>Fty</td><td rowspan="2">e%</td><td rowspan="2">技术标准</td></tr><tr><td colspan="2">ksi,不小于</td></tr><tr><td rowspan="5">C11000</td><td>061</td><td>所有</td><td>37</td><td>-</td><td>25</td><td rowspan="5">ASTM B 187ASTM B 124</td></tr><tr><td rowspan="4">TH04</td><td>0.188~0.374</td><td>42</td><td rowspan="4">-</td><td>10</td></tr><tr><td>0.375~0.500</td><td>40</td><td>12</td></tr><tr><td>0.501~2.000</td><td>33</td><td>15</td></tr><tr><td>2.001~4.000</td><td>32</td><td>15</td></tr><tr><td rowspan="2">C36000</td><td>061</td><td>&lt;0.984</td><td>49</td><td>18</td><td>53</td><td rowspan="2">ASTM B 121ASTM B 16</td></tr><tr><td>1/4H</td><td>&lt;0.236</td><td>68</td><td>52</td><td>18</td></tr><tr><td rowspan="15">C17200</td><td rowspan="5">TF00</td><td>≤1.500</td><td>165</td><td>140</td><td>4</td><td rowspan="5">ASTM B 194AMS 4650AMS4533</td></tr><tr><td>1.501~2.000</td><td>165</td><td>140</td><td>4</td></tr><tr><td>2.001~3.000</td><td>165</td><td>140</td><td>4</td></tr><tr><td>3.001~3.500</td><td>165</td><td>140</td><td>3</td></tr><tr><td>3.501~4.000</td><td>165</td><td>140</td><td>3</td></tr><tr><td rowspan="4">TH04</td><td>≤0.375</td><td>185</td><td>145</td><td>1</td><td rowspan="4">AMS 4651</td></tr><tr><td>0.376~1.000</td><td>180</td><td>145</td><td>1</td></tr><tr><td>1.001~1.500</td><td>175</td><td>145</td><td>2</td></tr><tr><td>1.501~2.000</td><td>175</td><td>145</td><td>2</td></tr><tr><td rowspan="3">TB00</td><td>≤0.375</td><td>95</td><td rowspan="3">-</td><td>10</td><td rowspan="6">AMS 4651</td></tr><tr><td>0.376~1.000</td><td>90</td><td>10</td></tr><tr><td>1.001~2.000</td><td>85</td><td>8</td></tr><tr><td rowspan="3">TF00</td><td>≤0.375</td><td>185</td><td>145</td><td>1</td></tr><tr><td>0.376~1.000</td><td>180</td><td>145</td><td>1</td></tr><tr><td>1.001~2.000</td><td>175</td><td>145</td><td>2</td></tr><tr><td rowspan="6">C46400</td><td rowspan="6">061</td><td>≤0.500</td><td>60</td><td>27</td><td>22</td><td rowspan="6">ASTM B 21</td></tr><tr><td>0.501~1.000</td><td>60</td><td>27</td><td>25</td></tr><tr><td>1.001~2.000</td><td>58</td><td>26</td><td>25</td></tr><tr><td>2.001~3.000</td><td>54</td><td>25</td><td>252</td></tr><tr><td>3.001~4.000</td><td>54</td><td>22</td><td>27</td></tr><tr><td>&gt;4.000</td><td>54</td><td>22</td><td>30</td></tr><tr><td rowspan="4">C63000</td><td rowspan="4">061</td><td>0.500~1.000</td><td>100</td><td>50</td><td>5</td><td rowspan="4">ASTM B 150</td></tr><tr><td>1.001~2.000</td><td>90</td><td>45</td><td>6</td></tr><tr><td>2.001~4.000</td><td>85</td><td>42.5</td><td>10</td></tr><tr><td>&gt;4.000</td><td>80</td><td>40</td><td>12</td></tr><tr><td rowspan="4">C64200</td><td rowspan="4">061</td><td>≤0.500</td><td>90</td><td>45</td><td>15</td><td rowspan="4">AMS 4631</td></tr><tr><td>0.501~1.000</td><td>88</td><td>44</td><td>15</td></tr><tr><td>1.001~2.000</td><td>85</td><td>42</td><td>20</td></tr><tr><td>2.001~3.000</td><td>75</td><td>37.5</td><td>30</td></tr></table>

① TF00—固溶处理并时效；TH04—固溶处理 + 冷作硬化 + 时效；061—退火；060—软退火；TB00—固溶处理。

# (3）型材

# (4）锻件

国外铜合金锻件力学性能见6-6。

表 6-6 国外铜合金锻件力学性能  

<table><tr><td rowspan="2">合金牌号</td><td rowspan="2">状态①</td><td rowspan="2">δin</td><td>Ftu</td><td>Fty</td><td rowspan="2">e%</td><td rowspan="2">技术标准</td></tr><tr><td colspan="2">ksi, 不小于</td></tr><tr><td rowspan="2">C17200</td><td>TB00</td><td>所有尺寸</td><td>60~85</td><td>20~30</td><td>35~60</td><td rowspan="2">ASTM B 570</td></tr><tr><td>TF00</td><td>所有尺寸</td><td>165~190</td><td>145~175</td><td>3~10</td></tr></table>

$①$ TFOO一固溶处理并时效；TB00一固溶处理。

# (5）铸件

国外铜合金铸件力学性能见表6-7。

表 6-7 国外铜合金铸件力学性能  

<table><tr><td rowspan="2">合金牌号</td><td rowspan="2">铸件类别</td><td rowspan="2">状态①</td><td>Ftu</td><td>Fty</td><td rowspan="2">e%</td><td rowspan="2">技术标准</td></tr><tr><td colspan="2">ksi, 不小于</td></tr><tr><td rowspan="2">C95500</td><td>I, IIIII</td><td>M01, M02</td><td>90②</td><td>40②</td><td>6</td><td rowspan="2">ASTM B 148</td></tr><tr><td>I, IIIII</td><td>热处理</td><td>110②</td><td>60②</td><td>5</td></tr></table>

$①$ M01—砂型铸造；M02—离心铸造。  
② 对Ⅲ类铸件，当横截面积 $\geqslant 4.015\mathrm{in}^2$ 时，其最小拉伸强度和屈服强度应比表中值减少 $10\%$ 。

# 6.5.2 $A, B$ 值

国外铜合金的 $A$ 、 $B$ 值见表6-8。

表6-8 国外铜合金的 $A$ 、 $B$ 值  

<table><tr><td rowspan="2">合金牌号</td><td rowspan="2">半成品形式</td><td rowspan="2">技术标准</td><td rowspan="2">状态</td><td rowspan="2">规格in</td><td rowspan="2">取向</td><td colspan="2">Ftu, ksi</td><td colspan="2">Fty, ksi</td><td>e, %</td></tr><tr><td>A</td><td>B</td><td>A</td><td>B</td><td>A</td></tr><tr><td rowspan="12">C17200</td><td rowspan="3">机械管</td><td rowspan="3">AMS 4535</td><td rowspan="3">TF00</td><td>φ≤2.499δ≤0.749</td><td>L</td><td>161</td><td>167</td><td>126</td><td>136</td><td>3</td></tr><tr><td rowspan="2">φ2.500~12.000δ0.750~2.000</td><td>L</td><td>161</td><td>167</td><td>126</td><td>136</td><td rowspan="2">3</td></tr><tr><td>T</td><td>157</td><td>163</td><td>124</td><td>134</td></tr><tr><td rowspan="9">棒材</td><td rowspan="9">AMS 4534</td><td rowspan="9">TH04</td><td>≤0.375</td><td>L</td><td>182</td><td>188</td><td>157</td><td>165</td><td>3</td></tr><tr><td>0.376~0.999</td><td>L</td><td>180</td><td>186</td><td>154</td><td>162</td><td>3</td></tr><tr><td>1.000~1.499</td><td>L</td><td>178</td><td>184</td><td>152</td><td>162</td><td>3</td></tr><tr><td rowspan="2">1.500~1.999</td><td>L</td><td>177</td><td>183</td><td>150</td><td>158</td><td rowspan="2">3</td></tr><tr><td>T</td><td>167</td><td>173</td><td>145</td><td>153</td></tr><tr><td rowspan="2">2.000~2.499</td><td>L</td><td>175</td><td>181</td><td>147</td><td>.155</td><td rowspan="2">3</td></tr><tr><td>T</td><td>168</td><td>174</td><td>142</td><td>150</td></tr><tr><td rowspan="2">2.500~3.000</td><td>L</td><td>172</td><td>178</td><td>145</td><td>152</td><td rowspan="2">3</td></tr><tr><td>T</td><td>167</td><td>173</td><td>140</td><td>147</td></tr></table>

# 6.5.3 不同温度下的力学性能

国外铜合金不同温度下的力学性能见表6-9。

表 6-9 国外铜合金不同温度下的力学性能
