Repository: C-zj02/CFD-claw

<div align="center">

**English** | [中文](#中文版) | [Français](README_FR.md) | [Русский](README_RU.md) | [हिन्दी](README_HI.md) | [العربية](README_AR.md) | [Português](README_PT.md)

# 🚀 Claude Code Python

**A Complete Python Reimplementation Based on Real Claude Code Source**

*From TypeScript Source → Rebuilt in Python with ❤️*

***
**🔥 Active Development • New Features Weekly 🔥**

</div>

***

## 🎯 What is This?

**Clawd Code** is a **complete Python rewrite** of Claude Code, based on the **real TypeScript source code**.

File: RAG-data/飞机设计手册_第3册_材料(下).pdf-ff21cc7a-47b5-44ab-9472-ce349f7f5ed0.md (part 8 of 12)
续表7-42   
<table><tr><td>序号</td><td>材料标准</td><td>性能</td><td>环境暴露条件</td><td>试验温度</td><td colspan="6">最低性能指标</td></tr><tr><td rowspan="15">2</td><td rowspan="15">MMM - A-132</td><td rowspan="7">剪切强度psi</td><td></td><td>-67±5°F</td><td>5000</td><td>2500</td><td>2500</td><td>2250</td><td>2250</td><td>2250</td></tr><tr><td>盐雾x30d</td><td>75±5°F</td><td>3600</td><td>2250</td><td>2250</td><td>2100</td><td>2100</td><td>2100</td></tr><tr><td>95%~100%RHx120±5°F×30d</td><td>75±5°F</td><td>3600</td><td>2250</td><td>2250</td><td>2100</td><td>2100</td><td>2100</td></tr><tr><td>燃油 JP-4(MIL-T-5624)x7d,自来水x30d</td><td>75±5°F</td><td>3600</td><td>2250</td><td>2250</td><td>2100</td><td>2100</td><td>2100</td></tr><tr><td>防冰液(MIL-F-5566)x7d,自来水x30d</td><td>75±5°F</td><td>3600</td><td>2250</td><td>2250</td><td>2100</td><td>2100</td><td>2100</td></tr><tr><td>液压油(MIL-H-5606)x7d,自来水x30d</td><td>75±5°F</td><td>3600</td><td>2250</td><td>2250</td><td>2100</td><td>-</td><td>-</td></tr><tr><td>标准试验液体(TT-S-735)x7d,自来水x30d</td><td>75±5°F</td><td>3600</td><td>2250</td><td>2250</td><td>2100</td><td>2100</td><td>2100</td></tr><tr><td>气泡检测剪切强度</td><td></td><td>75±5°F</td><td>3600</td><td>2250</td><td>-</td><td>-</td><td>-</td><td>-</td></tr><tr><td>T型剥离lbf·in/in</td><td></td><td>75±5°F</td><td>50</td><td>15</td><td>-</td><td>-</td><td>-</td><td>-</td></tr><tr><td>疲劳强度</td><td></td><td>75±5°F</td><td colspan="6">750 psi/106或600 psi/107</td></tr><tr><td rowspan="4">蠕变性能in</td><td>1600psi x192h</td><td>75±5°F</td><td colspan="6">最大变形0.15</td></tr><tr><td>800psi x192h</td><td>180±5°F</td><td colspan="3">最大变形0.015</td><td colspan="3">-</td></tr><tr><td>800psi x192h</td><td>300±5°F</td><td>-</td><td>-</td><td>-</td><td colspan="2">最大变形0.015</td><td>-</td></tr><tr><td>800psi x192h</td><td>500±5°F</td><td>-</td><td>-</td><td>-</td><td>-</td><td>-</td><td>最大变形0.015</td></tr><tr><td colspan="9">注:*最小单个值为最小平均值的90%。</td></tr><tr><td rowspan="15">3</td><td rowspan="15">BMS5-42</td><td colspan="9">铝合金板-板胶结试样</td></tr><tr><td colspan="3"></td><td colspan="3">BMS5-42胶膜/I型1类底胶</td><td colspan="3">BMS5-42胶膜/I型2类底胶</td></tr><tr><td colspan="3"></td><td colspan="2">最小平均值</td><td>最小单个值</td><td colspan="2">最小平均值</td><td>最小单个值</td></tr><tr><td>剪切强度</td><td></td><td>75±5°F</td><td colspan="2">2700</td><td>2250</td><td colspan="2">3200</td><td>2800</td></tr><tr><td>psi</td><td></td><td>-67±5°F</td><td colspan="2">2300</td><td>1900</td><td colspan="2">3000</td><td>2300</td></tr><tr><td></td><td></td><td>180±5°F</td><td colspan="2">1375</td><td>1280</td><td colspan="2">1400</td><td>1280</td></tr><tr><td></td><td></td><td>250±5°F</td><td colspan="2">1100</td><td>950</td><td colspan="2">1100</td><td>950</td></tr><tr><td colspan="2">100%RH x120±5°F x30d</td><td>75±5°F</td><td colspan="2">2250</td><td>1800</td><td colspan="2">3200</td><td>2800</td></tr><tr><td colspan="2">盐雾x95±5°F x30d</td><td>75±5°F</td><td colspan="2">2400</td><td>1950</td><td colspan="2">3200</td><td>2800</td></tr><tr><td colspan="2">JP-4燃油(MIL-T-5624)x75±5°F x7d</td><td>75±5°F</td><td colspan="2">2400</td><td>1950</td><td colspan="2">3000</td><td>2600</td></tr><tr><td colspan="2">III型液烃(TT-S-735)x75±5x7d</td><td>75±5°F</td><td colspan="2">2400</td><td>1950</td><td colspan="2">3000</td><td>2600</td></tr><tr><td>板-板滚筒剥离in·lbf/in</td><td></td><td>75±5°F</td><td colspan="2">60</td><td>55</td><td colspan="2">80</td><td>70</td></tr><tr><td rowspan="2">蠕变性能in</td><td>1600psi x192h</td><td>75±5°F</td><td colspan="2">-</td><td>最大变形0.020</td><td colspan="2">-</td><td>最大变形0.020</td></tr><tr><td>350psi x192h</td><td>180±5°F</td><td colspan="2">-</td><td>最大变形0.020</td><td colspan="2">-</td><td>最大变形0.020</td></tr><tr><td>疲劳性能</td><td></td><td>75±5°F</td><td colspan="2">-</td><td>650psi/107</td><td colspan="2">-</td><td>600 psi/107</td></tr></table>

续表 10-8  

<table><tr><td>序号</td><td>材料标准</td><td>性能</td><td>环境暴露条件</td><td>试验温度</td><td colspan="3">最低性能指标</td></tr><tr><td rowspan="22">4</td><td rowspan="22">BMS5-51</td><td colspan="6">铝合金板-板胶结试样</td></tr><tr><td colspan="3"></td><td>L值</td><td>最小平均值</td><td>最小单个值</td></tr><tr><td rowspan="8">剪切强度psi</td><td></td><td>75±5°F</td><td>4200</td><td>4500</td><td>4000</td></tr><tr><td></td><td>-67±5°F</td><td>3800</td><td>4100</td><td>3600</td></tr><tr><td></td><td>250±5°F</td><td>600</td><td>800</td><td>-</td></tr><tr><td>100%RH×120±5°F×30d</td><td>75±5°F</td><td>4200</td><td>4500</td><td>4000</td></tr><tr><td>盐雾×95±5°F×30d</td><td>75±5°F</td><td>4200</td><td>4500</td><td>4000</td></tr><tr><td>JP-4(MIL-T-5624)x75±5°F×7d</td><td>75±5°F</td><td>4200</td><td>4500</td><td>4000</td></tr><tr><td>液烃(TT-S-735III型)x75±5°F×7d</td><td>75±5°F</td><td>4200</td><td>4500</td><td>4000</td></tr><tr><td>Skydrol 500A液压油x150±5°F×7d</td><td>75±5°F</td><td>3800</td><td>4000</td><td>3600</td></tr><tr><td>疲劳强度</td><td></td><td>75±5°F</td><td>-</td><td>-</td><td>1200psi/107</td></tr><tr><td rowspan="2">蠕变性能in</td><td>1600psi×192h</td><td>75±5°F</td><td>-</td><td>-</td><td>最大变形0.015</td></tr><tr><td>800psi×192h</td><td>180±5°F</td><td>-</td><td>-</td><td>最大变形0.015</td></tr><tr><td rowspan="2">板-板滚筒剥离in·lbf/in</td><td></td><td>75±5°F</td><td>10级胶膜 50</td><td>10级胶膜 70</td><td>10级胶膜 50</td></tr><tr><td></td><td>75±5°F</td><td>5级胶膜 45</td><td>5级胶膜 60</td><td>5级胶膜 45</td></tr><tr><td colspan="6">金属蜂窝夹层结构胶结试样</td></tr><tr><td rowspan="4">板-芯滚筒剥离in·lbf/3in</td><td></td><td>75±5°F</td><td>60</td><td>70</td><td>55</td></tr><tr><td>100%RH×120±5°F×30d</td><td>75±5°F</td><td>60</td><td>70</td><td>55</td></tr><tr><td>盐雾×95±5°F×30d</td><td>75±5°F</td><td>60</td><td>70</td><td>55</td></tr><tr><td>90°F×5d</td><td>75±5°F</td><td>60</td><td>70</td><td>55</td></tr><tr><td rowspan="2">平面拉伸psi</td><td></td><td>75±5°F</td><td>900</td><td>1100</td><td>1000</td></tr><tr><td></td><td>250±5°F</td><td>35</td><td>50</td><td>30</td></tr><tr><td rowspan="11">5</td><td rowspan="11">BMS5-70</td><td colspan="6">铝合金板-板胶结试样</td></tr><tr><td colspan="3"></td><td>L值</td><td>最小平均值</td><td>最小单个值</td></tr><tr><td rowspan="9">剪切强度psi</td><td></td><td>75±5°F</td><td>2500</td><td>2700</td><td>2250</td></tr><tr><td></td><td>-67±5°F</td><td>2200</td><td>-</td><td>2200</td></tr><tr><td></td><td>350±5°F</td><td>II型/I或IA型 850</td><td>II型/I或IA型 1000</td><td>II型/I或IA型 800</td></tr><tr><td></td><td></td><td>II型/III型 350</td><td>II型/III型 400</td><td>II型/III型 300</td></tr><tr><td>露点×125±5°F×30d</td><td>75±10°F</td><td>2100</td><td>2250</td><td>1800</td></tr><tr><td>盐雾×95±5°F×30d</td><td>75±10°F</td><td>2250</td><td>2400</td><td>1950</td></tr><tr><td>JP-4燃油 (MIL-T-5624)x75°F±10°F×7d</td><td>75±10°F</td><td>2250</td><td>2400</td><td>1950</td></tr><tr><td>III型液烃(TT-S-735)x75°F±10°F×7d</td><td>75±10°F</td><td>2250</td><td>2400</td><td>1950</td></tr><tr><td>液压油(BMS3-11III型)x150°F±5°F×7d</td><td>75±10°F</td><td>2250</td><td>2400</td><td>1950</td></tr></table>

续表 10-8  

<table><tr><td>序号</td><td>材料标准</td><td>性能</td><td>环境暴露条件</td><td>试验温度</td><td colspan="3">最低性能指标</td></tr><tr><td rowspan="8">5</td><td rowspan="8">BMS5-70</td><td>弯曲强度lbf</td><td></td><td>75±10°F</td><td>-</td><td>-</td><td>150</td></tr><tr><td>疲劳强度</td><td></td><td>75±10°F</td><td>-</td><td>-</td><td>650psi/107</td></tr><tr><td rowspan="2">蠕变性能in</td><td>1600psi×192h</td><td>75±10°F</td><td>-</td><td>-</td><td>最大变形0.015</td></tr><tr><td>800psi×192h</td><td>180±5°F</td><td></td><td></td><td>最大变形0.015</td></tr><tr><td colspan="6">蜂窝夹层结构试样</td></tr><tr><td rowspan="3">板-芯滚筒剥离in·lbf/3in</td><td></td><td>75±10°F</td><td>55</td><td>65</td><td>50</td></tr><tr><td>露点×120±5°F×30d</td><td>75±10°F</td><td>55</td><td>65</td><td>50</td></tr><tr><td>盐雾×95±5°F×30d</td><td>75±10°F</td><td>55</td><td>65</td><td>50</td></tr><tr><td rowspan="27">6</td><td rowspan="27">BMS5-80</td><td colspan="6">铝合金板-板胶结试样</td></tr><tr><td colspan="3"></td><td colspan="2">L值</td><td>单个值</td></tr><tr><td rowspan="10">剪切强度psi</td><td></td><td rowspan="3">75±5°F</td><td colspan="2">1类 3800</td><td>-</td></tr><tr><td></td><td colspan="2">2类5级 4200</td><td>-</td></tr><tr><td></td><td colspan="2">2类7、10、15级 4900</td><td>-</td></tr><tr><td></td><td>-67±2°F</td><td colspan="2">3700</td><td>-</td></tr><tr><td></td><td>250±5°F</td><td colspan="2">800</td><td>-</td></tr><tr><td>100%RH×125±5°F×30d</td><td>75±5°F</td><td colspan="2">3400</td><td>-</td></tr><tr><td>盐雾×95±5°F×30d</td><td>75±5°F</td><td colspan="2">3500</td><td>-</td></tr><tr><td>JP-4燃油(MIL-T-5624)×75°F±5°F×7d</td><td>75±5°F</td><td colspan="2">3800</td><td>-</td></tr><tr><td>液烃(TT-S-735III型)×75°F±5°F×7d</td><td>75±5°F</td><td colspan="2">3800</td><td></td></tr><tr><td>液压油(BMS3-11Ⅲ型)×150°F±5°F×7d</td><td>75±5°F</td><td colspan="2">3600</td><td></td></tr><tr><td>疲劳强度</td><td></td><td>75±5°F</td><td colspan="2"></td><td>1200psi/107</td></tr><tr><td rowspan="2">蠕变性能in</td><td>1600psi×192h</td><td>75±5°F</td><td colspan="2"></td><td>最大变形0.015</td></tr><tr><td>800psi×192h</td><td>75±5°F</td><td colspan="2"></td><td>最大变形0.015</td></tr><tr><td rowspan="4">板-板滚筒剥离in·lbf/in</td><td></td><td rowspan="4">75±5°F</td><td colspan="2">1类 40</td><td></td></tr><tr><td></td><td colspan="2">2类5级 44</td><td></td></tr><tr><td></td><td colspan="2">2类7级 50</td><td></td></tr><tr><td></td><td colspan="2">2类10级 70</td><td></td></tr><tr><td colspan="6">蜂窝夹层结构胶结试样</td></tr><tr><td colspan="3"></td><td colspan="3">L值</td></tr><tr><td>板-芯</td><td></td><td>75±5°F</td><td colspan="3">60</td></tr><tr><td>滚筒剥离</td><td>100%RH×120±5°F×30d</td><td>75±5°F</td><td colspan="3">60</td></tr><tr><td>in·lbf/3in</td><td>盐雾×95±5°F×30d</td><td>75±5°F</td><td colspan="3">60</td></tr><tr><td></td><td>胶粘剂老化85~90°F×5d</td><td>75±5°F</td><td colspan="3">60</td></tr><tr><td rowspan="2">平面拉伸psi</td><td></td><td>75±5°F</td><td colspan="3">900</td></tr><tr><td></td><td>250±5°F</td><td colspan="3">50</td></tr></table>

续表 10-8  

<table><tr><td>序号</td><td>材料标准</td><td>性能</td><td>环境暴露条件</td><td>试验温度</td><td colspan="4">最低性能指标</td></tr><tr><td rowspan="30"></td><td rowspan="30">BMS5-101</td><td colspan="7">铝合金板-板胶结试样</td></tr><tr><td colspan="3"></td><td colspan="2">L值</td><td colspan="2">最小值的确定</td></tr><tr><td rowspan="9">剪切强度psi</td><td></td><td>75±5°F</td><td colspan="2">4200</td><td colspan="2">Xmin=Xq-3.064Sq</td></tr><tr><td></td><td>-67±2°F</td><td colspan="2">4200</td><td colspan="2">-</td></tr><tr><td></td><td>180±5°F</td><td colspan="2">3100</td><td colspan="2">-</td></tr><tr><td></td><td>250±5°F</td><td colspan="2">650</td><td colspan="2">-</td></tr><tr><td>100%RH×125±5°F×30d</td><td>75±5°F</td><td colspan="2">Xmin</td><td colspan="2">-</td></tr><tr><td>盐雾×95±5°F×30d</td><td>75±5°F</td><td colspan="2">0.85Xmin</td><td colspan="2">-</td></tr><tr><td>JP-4燃油(MIL-T-5624)×75°F±5°F×7d</td><td>75±5°F</td><td colspan="2">Xmin</td><td colspan="2">Xmin= Xq-3.064Sq</td></tr><tr><td>液烃(TT-S-735III型)×75°F±5°F×7d</td><td>75±5°F</td><td colspan="2">Xmin</td><td colspan="2">Xmin= Xq-3.064Sq</td></tr><tr><td>液压油(BMS3-11III型)×150°F±5°F×7d</td><td>75±5°F</td><td colspan="2">Xmin</td><td colspan="2">Xmin= Xq-3.064Sq</td></tr><tr><td>疲劳强度</td><td></td><td>75±5°F</td><td colspan="2">1500psi/107</td><td colspan="2">-</td></tr><tr><td rowspan="2">蠕变性能in</td><td>1600psi×192h</td><td>75±5°F</td><td colspan="2">最大变形0.015</td><td colspan="2">-</td></tr><tr><td>800psi×192h</td><td>180±5°F</td><td colspan="2">最大变形0.015</td><td colspan="2">-</td></tr><tr><td rowspan="2">板-板滚筒剥离in·lbf/in</td><td></td><td>75±5°F</td><td colspan="2">5级胶膜45</td><td colspan="2">Xmin= Xq-3.064Sq</td></tr><tr><td></td><td></td><td colspan="2">10级胶膜55</td><td colspan="2"></td></tr><tr><td colspan="7">金属蜂窝夹层结构胶结试样</td></tr><tr><td colspan="3"></td><td colspan="2">L值</td><td colspan="2">最小值的确定</td></tr><tr><td colspan="3"></td><td>10级</td><td>15级</td><td colspan="2"></td></tr><tr><td rowspan="3">板-芯滚筒剥离in·lbf/3in</td><td></td><td>75±5°F</td><td>45</td><td>75</td><td colspan="2">Xmin= Xq-3.064Sq</td></tr><tr><td>100%RH×120±5°F×30d</td><td>75±5°F</td><td colspan="2">0.75Xmin</td><td colspan="2">-</td></tr><tr><td>盐雾×95±5°F×30d</td><td>75±5°F</td><td colspan="2">0.75Xmin</td><td colspan="2">-</td></tr><tr><td rowspan="3">平面拉伸psi</td><td></td><td>75±5°F</td><td>900</td><td>1100</td><td colspan="2">Xmin= Xq-3.064Sq</td></tr><tr><td></td><td>250±5°F</td><td>50</td><td>50</td><td colspan="2">Xmin= Xq-3.064Sq</td></tr><tr><td></td><td>180±5°F</td><td>500</td><td>750</td><td colspan="2">Xmin= Xq-3.064Sq</td></tr><tr><td colspan="7">环境、耐久性试验</td></tr><tr><td rowspan="3">裂纹扩展lbf/in</td><td></td><td></td><td colspan="4">GIC=8</td></tr><tr><td></td><td></td><td colspan="4">Gla=6</td></tr><tr><td>100% RH×140°F×35d</td><td></td><td colspan="4">GISCC=3.5</td></tr><tr><td>耐应力载荷</td><td>100% RH×140°F×900psi×90d</td><td></td><td colspan="4">不损坏</td></tr><tr><td rowspan="3">8</td><td rowspan="3">BMS5-104</td><td colspan="7">铝合金板-板胶结试样</td></tr><tr><td colspan="3"></td><td colspan="3">L值</td><td>最小值的确定</td></tr><tr><td colspan="3"></td><td>II型1类10级</td><td colspan="2">II型2类5级</td><td></td></tr></table>

续表 10-8  

<table><tr><td>序号</td><td>材料标准</td><td>性能</td><td>环境暴露条件</td><td>试验温度</td><td colspan="3">最低性能指标</td></tr><tr><td rowspan="27">8</td><td rowspan="27">BMS5-104</td><td rowspan="6">剪切强度psi</td><td></td><td>75±5°F</td><td>2200</td><td>2600</td><td>Xmin=Xq-3.064Sq</td></tr><tr><td></td><td>-67±5°F</td><td>1500</td><td>1500</td><td>Xmin=Xq-3.064Sq</td></tr><tr><td></td><td>300±5°F</td><td>1800</td><td>1900</td><td>Xmin=Xq-3.064Sq</td></tr><tr><td></td><td>350±5°F</td><td>1500</td><td>1500</td><td>Xmin=Xq-3.064Sq</td></tr><tr><td>350±5°F×1000h</td><td>75±5°F</td><td>1600</td><td>1600</td><td>Xmin=Xq-3.064Sq</td></tr><tr><td>350±5°F×1000h</td><td>350±5°F</td><td>1600</td><td>1600</td><td>Xmin=Xq-3.064Sq</td></tr><tr><td rowspan="2">疲劳强度</td><td></td><td rowspan="2">75±5°F</td><td>1250psi/107</td><td>1250psi/107</td><td>-</td></tr><tr><td></td><td>1900psi/105</td><td>1800psi/105</td><td></td></tr><tr><td rowspan="2">蠕变性能in</td><td>1600psi×192h</td><td>75±5°F</td><td>最大变形0.015</td><td>最大变形0.015</td><td>-</td></tr><tr><td>800psi×192h</td><td>350±5°F</td><td>最大变形0.015</td><td>最大变形0.015</td><td>-</td></tr><tr><td colspan="6">金属蜂窝夹层结构胶结试样</td></tr><tr><td colspan="3"></td><td colspan="2">L值</td><td>最小值的确定</td></tr><tr><td colspan="3"></td><td>II型1类10级</td><td>II型2类5级</td><td></td></tr><tr><td>板-芯滚筒剥离in·lbf/3in</td><td></td><td>75±10°F</td><td>15</td><td>10</td><td>Xmin=Xq-3.064Sq</td></tr><tr><td rowspan="2">平面拉伸psi</td><td></td><td>75±10°F</td><td>450</td><td>400</td><td>Xmin=Xq-3.064Sq</td></tr><tr><td></td><td>350±10°F</td><td>200</td><td>100</td><td>Xmin=Xq-3.064Sq</td></tr><tr><td rowspan="2">短梁剪切psi</td><td></td><td>75±10°F</td><td>铝蜂窝芯675</td><td>铝蜂窝芯675</td><td>Xmin=Xq-3.064Sq</td></tr><tr><td></td><td>75±10°F</td><td>HRP芯275</td><td>HRP芯275</td><td>Xmin=Xq-3.064Sq</td></tr><tr><td colspan="6">环境、耐久性试验</td></tr><tr><td colspan="3"></td><td colspan="3">L值</td></tr><tr><td colspan="3"></td><td colspan="2">II型1类10级</td><td>II型2类5级</td></tr><tr><td rowspan="5">裂纹扩展lbf/in</td><td></td><td>75±10°F</td><td colspan="2">G1a=1.7</td><td>G1a=1.7</td></tr><tr><td>JP-4燃油(MIL-T-5624)×150±5°F×7d</td><td></td><td colspan="2">GISCC=1.5</td><td>GISCC=1.5</td></tr><tr><td>液压油(BMS3-11型×150±5°F×7d</td><td></td><td colspan="2">GISCC=1.5</td><td>GISCC=1.5</td></tr><tr><td>除冰液(MIL-A-8243)×150±5°F×7d</td><td></td><td colspan="2">GISCC=1.4</td><td>GISCC=1.4</td></tr><tr><td>100%RH×140±5°F×35d</td><td></td><td colspan="2">GISCC=1.5</td><td>GISCC=1.5</td></tr><tr><td>耐应力载荷</td><td>100%RH×140±5°F×1100psi×90d</td><td></td><td colspan="2">不损坏</td><td>不损坏</td></tr><tr><td rowspan="7">9</td><td rowspan="7">BMS5-129</td><td colspan="6">铝合金板-板胶结试样</td></tr><tr><td></td><td></td><td></td><td colspan="2">L值</td><td>最小值的确定</td></tr><tr><td rowspan="5">剪切强度psi</td><td></td><td>75±5°F</td><td colspan="2">I A、II A类各级 4200</td><td></td></tr><tr><td></td><td></td><td colspan="2">II B类各级 3800</td><td>Xmin=Xq-3.064Sq</td></tr><tr><td></td><td></td><td colspan="2">II C类5级 4200</td><td></td></tr><tr><td></td><td></td><td colspan="2">II C类7、10、15级 4900</td><td></td></tr><tr><td></td><td>-67±5°F</td><td colspan="2">3700</td><td>Xmin=Xq-3.064Sq</td></tr></table>

续表 10-8  

<table><tr><td>序号</td><td>材料标准</td><td>性能</td><td>环境暴露条件</td><td>试验温度</td><td colspan="2">最低性能指标</td></tr><tr><td rowspan="22">9</td><td rowspan="22">BMS5-129</td><td rowspan="6">剪切强度psi</td><td></td><td>250±5°F</td><td>600</td><td>Xmin=Xq-3.064Sq</td></tr><tr><td>100%RH×125±5°F×30d</td><td>75±5°F</td><td>3400</td><td>Xmin=Xq-3.064Sq</td></tr><tr><td>盐雾×95±5°F×30d</td><td>75±5°F</td><td>3500</td><td>Xmin=Xq-3.064Sq</td></tr><tr><td>JP-4燃油(MIL-T-5624)×75±5°F×7d</td><td>75±5°F</td><td>3800</td><td>Xmin=Xq-3.064Sq</td></tr><tr><td>液压油(TT-S-735III型)×75±5°F×7d</td><td>75±5°F</td><td>3800</td><td>Xmin=Xq-3.064Sq</td></tr><tr><td>液压油(BMS3-11III型)×150±5°F×7d</td><td>75±5°F</td><td>3600</td><td>Xmin=Xq-3.064Sq</td></tr><tr><td>疲劳强度</td><td></td><td>75±5°F</td><td>120psi/107</td><td>--</td></tr><tr><td rowspan="2">蠕变性能in</td><td>1600psi×192h</td><td>75±5°F</td><td>最大变形0.015</td><td>--</td></tr><tr><td>800psi×192h</td><td>180±5°F</td><td>最大变形0.015</td><td>--</td></tr><tr><td>板-板滚筒剥离in·lbf/in</td><td></td><td>75±5°F</td><td>44</td><td>Xmin=Xq-3.064Sq</td></tr><tr><td colspan="5">金属蜂夹层结构胶结试样</td></tr><tr><td colspan="3"></td><td colspan="2">L值</td></tr><tr><td rowspan="4">板-芯滚筒剥离in·lbf/3in</td><td></td><td>75±5°F</td><td colspan="2">I类、II类15级 60</td></tr><tr><td>100%RH×120±5°F×30d</td><td>75±5°F</td><td colspan="2">60</td></tr><tr><td>盐雾×95±5°F×30d</td><td>75±5°F</td><td colspan="2">60</td></tr><tr><td>胶粘剂经85~90°F老化5d后制备试样</td><td>75±5°F</td><td colspan="2">60</td></tr><tr><td rowspan="2">平面拉伸psi</td><td></td><td>75±5°F</td><td colspan="2">900</td></tr><tr><td></td><td>250±5°F</td><td colspan="2">350</td></tr><tr><td colspan="5">玻纤复材板-板胶结及玻纤复材非金属蜂窝夹层结构胶结试样</td></tr><tr><td colspan="3"></td><td>最小平均值</td><td>最小单个值</td></tr><tr><td>剪切强度psi</td><td></td><td>75±5°F</td><td>3200</td><td>2900</td></tr><tr><td>板-芯滚筒剥离in·lbf/3in</td><td></td><td>75±5°F</td><td>35</td><td>30</td></tr><tr><td rowspan="9">10</td><td rowspan="9">BMS5-89</td><td>黏附力(金属划圈法)</td><td></td><td></td><td colspan="2">不龟裂、剥落或黏结失效</td></tr><tr><td>耐冲击性能</td><td></td><td></td><td colspan="2">不许有裂纹或黏结失效</td></tr><tr><td rowspan="5">耐介质性能</td><td>蒸馏水×7d</td><td></td><td colspan="2"></td></tr><tr><td>液压油(BMS3-11)×30d</td><td></td><td colspan="2"></td></tr><tr><td>MIL-H-5606液体×7d</td><td>75±5°F</td><td colspan="2">不许胶膜损坏或黏结失效</td></tr><tr><td>燃油(MIL-L-7808)×7d</td><td></td><td colspan="2"></td></tr><tr><td>液烃(TT-S-735III型)×7d</td><td></td><td colspan="2"></td></tr><tr><td rowspan="2">耐腐蚀性能</td><td>盐雾×40d</td><td></td><td colspan="2">不允许产生大于1/8in胶膜或底层腐蚀,不允许产生黏附失效</td></tr><tr><td>酸雾×30d</td><td></td><td colspan="2">不允许产生大于1/8in的起泡、腐蚀或黏附失效</td></tr></table>

续表 10-8  

<table><tr><td>序号</td><td>材料标准</td><td>性能</td><td>环境暴露条件</td><td>试验温度</td><td colspan="4">最低性能指标</td></tr><tr><td rowspan="3">10</td><td rowspan="3">BMS5-89</td><td>耐湿性</td><td>100%RHx120°F×30d</td><td></td><td colspan="4">不允许胶膜损坏或黏附失效</td></tr><tr><td>耐热性</td><td>350°F×70h</td><td></td><td colspan="4">不允许胶膜损坏</td></tr><tr><td>低温震荡</td><td>160~ -65°F</td><td></td><td colspan="4">不允许胶膜损坏</td></tr><tr><td rowspan="15">11</td><td rowspan="15">BMS8-245</td><td colspan="7">石墨/环氧复材非金属蜂窝夹层结构胶结试样</td></tr><tr><td colspan="3"></td><td colspan="2">最小平均值</td><td colspan="2">最小单个值</td></tr><tr><td rowspan="6">双搭剪切强度psi</td><td></td><td>-65±5°F</td><td colspan="2">3500</td><td colspan="2">-</td></tr><tr><td></td><td>-75±10°F</td><td colspan="2">3500</td><td colspan="2">3000</td></tr><tr><td></td><td>160±5°F</td><td colspan="2">270</td><td colspan="2">2200</td></tr><tr><td></td><td>270±10°F</td><td colspan="2">1100</td><td colspan="2">-</td></tr><tr><td>100% RHx160°F×1000±24h</td><td>75±10°F</td><td colspan="2">2400</td><td colspan="2">1800</td></tr><tr><td>100% RHx160°F×14d</td><td>160±5°F</td><td colspan="2">2400</td><td colspan="2">-</td></tr><tr><td rowspan="4">平面拉伸psi</td><td></td><td>-65±5°F</td><td colspan="2">600</td><td colspan="2">540</td></tr><tr><td></td><td>75±10°F</td><td colspan="2">600</td><td colspan="2">540</td></tr><tr><td></td><td>160±5°F</td><td colspan="2">500</td><td colspan="2">450</td></tr><tr><td>100% RHx160°F×14d</td><td>160±5°F</td><td colspan="2">390</td><td colspan="2">-</td></tr><tr><td rowspan="3">长梁剪切psi</td><td></td><td>-65±5°F</td><td colspan="2">500</td><td colspan="2">400</td></tr><tr><td></td><td>75±10°F</td><td colspan="2">500</td><td colspan="2">400</td></tr><tr><td></td><td>160±5°F</td><td colspan="2">500</td><td colspan="2">400</td></tr><tr><td rowspan="11">12</td><td rowspan="11">BMS5-90</td><td colspan="3"></td><td colspan="2">250类</td><td colspan="2">350类</td></tr><tr><td colspan="3"></td><td>最小平均值</td><td>最小单个值</td><td>最小平均值</td><td>最小单个值</td></tr><tr><td rowspan="9">管剪强度</td><td></td><td>75°F</td><td>600</td><td>450</td><td>600</td><td>450</td></tr><tr><td></td><td>-67°F</td><td>700</td><td>550</td><td>700</td><td>550</td></tr><tr><td></td><td>180°F</td><td>450</td><td>350</td><td>500</td><td>400</td></tr><tr><td></td><td>250°F</td><td>200</td><td>150</td><td>300</td><td>250</td></tr><tr><td></td><td>350°F</td><td>-</td><td>-</td><td>100</td><td>75</td></tr><tr><td>三氯乙烷除油,250°F×30min</td><td>75°F</td><td>600</td><td>450</td><td>600</td><td>450</td></tr><tr><td>液压油(BMS3-11)x150°F×7d</td><td>75°F</td><td>500</td><td>400</td><td>500</td><td>400</td></tr><tr><td>盐雾x95°F×3d</td><td>75°F</td><td>500</td><td>400</td><td>500</td><td>400</td></tr><tr><td>沸水x3d</td><td>75°F</td><td>500</td><td>400</td><td>500</td><td>400</td></tr></table>

注：1.MMM-A-132胶粘剂力学性能的最小单个值指标为最小平均值的 $90\%$ 。  
2.BMS5-90250/350类的力学性能应满足250类和350类的所有最低强度要求。  
3. $L$ 值为用于质量鉴定数据计算出的最小单个值 $X\min$ ，对30个试样的一个鉴定批， $X\min = \overline{X}_{\mathfrak{q}} - 3.064\overline{S}_{\mathfrak{q}}$ ， $\overline{X}_{\mathfrak{q}}$ 和 $\overline{S}_{\mathfrak{q}}$ 分别是鉴定平均值和标准偏差。  
4.BMS5-101鉴定的胶粘剂必须满足MIL-A-25463I型2类的要求。

# 10.3.2 非结构胶粘剂

非结构胶粘剂性能见表10-9。

表 10-9 非结构胶粘剂的性能  

<table><tr><td>序号</td><td>材料标准</td><td colspan="2">性 能</td><td colspan="3">最 低 性 能 指 标</td></tr><tr><td rowspan="9">1</td><td rowspan="9">BMS5-7</td><td colspan="2"></td><td colspan="2">I 型</td><td>II 型</td></tr><tr><td colspan="2">外观</td><td colspan="2">单组分淡黄色胶液</td><td>单组分淡黄色胶液</td></tr><tr><td colspan="2">黏度,CP</td><td colspan="2">600~800</td><td>15000~27000</td></tr><tr><td colspan="2">固体含量,%</td><td colspan="2">28~30</td><td>38~43</td></tr><tr><td colspan="2">密度,1b/gal</td><td colspan="2">7.1±0.2</td><td>7.6±0.4</td></tr><tr><td rowspan="3">可燃性60s垂直燃烧</td><td>自熄时间,s</td><td colspan="2">-</td><td>最大值5</td></tr><tr><td>燃烧长度,in</td><td colspan="2">-</td><td>最大值5</td></tr><tr><td>滴落物自熄时间,s</td><td colspan="2">-</td><td>最大值3</td></tr><tr><td colspan="2">180°剥离强度,1b/in 橡胶/铝 75±5°F</td><td colspan="2">单个值15.0</td><td>单个值8.0</td></tr><tr><td rowspan="6">2</td><td rowspan="6">BMS5-14</td><td colspan="2">外观</td><td colspan="3">单组分胶液</td></tr><tr><td colspan="2">固体含量,%</td><td colspan="3">平均值 28</td></tr><tr><td colspan="2">贮存稳定性</td><td colspan="3">在密封容器内120±5°F×30d后,不凝胶</td></tr><tr><td rowspan="3">剪切强度psi尼龙带/铝</td><td>75±5°F</td><td colspan="3">平均值 175</td></tr><tr><td>燃油JP-4(MIL-T-5624)x48h,75±5°F</td><td colspan="3">平均值 175</td></tr><tr><td>液烃(TT-S-735III型)x48h,75±5°F</td><td colspan="3">平均值 140</td></tr><tr><td rowspan="8">3</td><td rowspan="8">BMS5-25</td><td colspan="2"></td><td>1 级</td><td>2 级</td><td>3 级</td></tr><tr><td colspan="2">外观</td><td colspan="3">双组分胶液</td></tr><tr><td colspan="2">固化周期</td><td>75±5°F,24h</td><td>200±5°F,2h</td><td>240°F,30min+350°F,90min</td></tr><tr><td colspan="2">活性期,75±5°F</td><td>60min</td><td>30min</td><td>4h</td></tr><tr><td rowspan="4">剪切强度psi铝/铝</td><td>75±5°F</td><td rowspan="3">1000</td><td rowspan="3">1050</td><td rowspan="3">1100</td></tr><tr><td>液烃(TT-S-735III型)x7d,75±5°F</td></tr><tr><td>燃油Jet A(ASTM D1655)x7d,75±5°F</td></tr><tr><td>300±5°F</td><td>-</td><td>-</td><td>1100</td></tr><tr><td rowspan="6">4</td><td rowspan="6">BMS5-31</td><td colspan="2">外观</td><td colspan="3">双组分胶液</td></tr><tr><td rowspan="3">剪切强度psi</td><td>Mylar/铝 75±5°F</td><td colspan="3">平均值 90</td></tr><tr><td>Nylon/铝 75±5°F</td><td colspan="3">平均值 150</td></tr><tr><td>铝/铝 JP-5燃油(MIL-J-5624),48h,75±5°F</td><td colspan="3">平均值 150</td></tr><tr><td rowspan="2">180°剥离强度lbf/in</td><td>Mylay/铝 75±5°F</td><td colspan="3">平均值 10</td></tr><tr><td>Nylon/铝 75±5°F</td><td colspan="3">平均值 5</td></tr><tr><td>5</td><td>BMS5-34</td><td colspan="2">外观</td><td colspan="3">双组分胶液</td></tr></table>

续表 10-9  

<table><tr><td>序号</td><td>材料标准</td><td colspan="3">性 能</td><td colspan="3">最 低 性 能 指 标</td><td></td></tr><tr><td rowspan="6">5</td><td rowspan="6">BMS5-34</td><td colspan="3">黏度,CP</td><td colspan="3">8000~12000</td><td></td></tr><tr><td rowspan="5">剪切强度psi棉带/铝</td><td colspan="2">75±5°F</td><td colspan="3">平均值 200</td><td></td></tr><tr><td colspan="2">JP-4燃油 75±5°F 48h</td><td colspan="3">平均值 200</td><td></td></tr><tr><td colspan="2">Jet A燃油 75±5°F 48h</td><td colspan="3">平均值 200</td><td></td></tr><tr><td colspan="2">液烃(TT-S-735III型),75±5°F,48h</td><td colspan="3">平均值 200</td><td></td></tr><tr><td colspan="2">液压油(BMS3-11)x75±5°Fx48h</td><td colspan="3">平均值 200</td><td></td></tr><tr><td rowspan="4">6</td><td rowspan="4">BMS5-36</td><td colspan="3"></td><td colspan="2">I、II型1级</td><td>II型2级</td><td></td></tr><tr><td colspan="3">外观</td><td colspan="3">单组分胶液</td><td></td></tr><tr><td rowspan="2">剪切强度psi</td><td colspan="2">橡胶/铝 75±5°F</td><td colspan="2">平均值 100</td><td>平均值 65</td><td></td></tr><tr><td colspan="2">铝/铝 75±5°F</td><td colspan="2">平均值 100</td><td>平均值 100</td><td></td></tr><tr><td rowspan="12">7</td><td rowspan="12">BMS5-60</td><td colspan="3">外观</td><td colspan="3">双组分胶液</td><td></td></tr><tr><td colspan="3">固体含量,%</td><td colspan="3">95</td><td></td></tr><tr><td colspan="3">黏度,P</td><td colspan="3">10~50</td><td></td></tr><tr><td colspan="3">凝胶时间,min</td><td colspan="3">15~45</td><td></td></tr><tr><td colspan="3">密度,77°F</td><td colspan="3">1.12~1.22</td><td></td></tr><tr><td colspan="3">介电强度,V/mil</td><td colspan="3">275</td><td></td></tr><tr><td rowspan="2" colspan="2">介电常数</td><td>60Hz</td><td colspan="3">7.0</td><td></td></tr><tr><td>106Hz</td><td colspan="3">6.0</td><td></td></tr><tr><td rowspan="2" colspan="2">损耗系数</td><td>60Hz</td><td colspan="3">0.3</td><td></td></tr><tr><td>106Hz</td><td colspan="3">0.1</td><td></td></tr><tr><td rowspan="2" colspan="2">剪切强度,psi玻纤-环氧/玻纤-环氧</td><td>75±5°F</td><td colspan="3">平均值 500</td><td></td></tr><tr><td>250±5°F</td><td colspan="3">平均值 50</td><td></td></tr><tr><td rowspan="13">8</td><td rowspan="13">BMS5-72</td><td colspan="3"></td><td>I型</td><td colspan="2">II型</td><td>III型</td></tr><tr><td colspan="3">外观</td><td colspan="3">双组分胶液</td><td></td></tr><tr><td colspan="2">黏度,CP</td><td>树脂(A组分)</td><td>最大值 2000</td><td colspan="2">-</td><td>最大值 1500</td></tr><tr><td colspan="2"></td><td>固化剂(B组分)</td><td>最大值 35000</td><td colspan="2">-</td><td>最大值 27000</td></tr><tr><td colspan="3">流淌性,in</td><td>-</td><td colspan="2">最大值 0.3</td><td>-</td></tr><tr><td colspan="3">活性期,min</td><td>40</td><td colspan="2">-</td><td>-</td></tr><tr><td colspan="3">不挥发物含量,%</td><td>97</td><td colspan="2">-</td><td>-</td></tr><tr><td colspan="3">肖氏硬度</td><td>40~60</td><td colspan="2">70</td><td>70</td></tr><tr><td colspan="3">介电强度,V/mil</td><td>375</td><td colspan="2">375</td><td>375</td></tr><tr><td colspan="3">介电常数,1MHz</td><td>3.5</td><td colspan="2">-</td><td>3.5</td></tr><tr><td colspan="3">损耗系数,1MHz</td><td>最大值 0.08</td><td colspan="2">-</td><td>最大值 0.05</td></tr><tr><td rowspan="2">体积电阻Ω·cm</td><td colspan="2">干态</td><td>1×10^12</td><td colspan="2">1×10^12</td><td>1×10^12</td></tr><tr><td colspan="2">湿态</td><td>1×10^16</td><td colspan="2">-</td><td>1×10^8</td></tr></table>

续表 10-9  

<table><tr><td>序号</td><td>材料标准</td><td colspan="4">性 能</td><td colspan="10">最 低 性 能 指 标</td></tr><tr><td rowspan="6">8</td><td rowspan="6">BMS5-72</td><td rowspan="2" colspan="2">表面电阻Ω</td><td colspan="2">干态</td><td colspan="3">1x1011</td><td colspan="3">1x1011</td><td colspan="4">1x1011</td></tr><tr><td colspan="2">湿态</td><td colspan="3">1x106</td><td colspan="3">-</td><td colspan="4">1x108</td></tr><tr><td colspan="4">吸水率,%</td><td colspan="3">-</td><td colspan="3">最大值 0.8</td><td colspan="4">最大值 0.85</td></tr><tr><td colspan="4">耐霉菌</td><td colspan="3">-</td><td colspan="3">惰性</td><td colspan="4">惰性</td></tr><tr><td rowspan="2" colspan="2">剪切强度psi</td><td colspan="2">铝/铝,75±5F</td><td colspan="3">1500</td><td colspan="3">2000</td><td colspan="4">1500</td></tr><tr><td colspan="2">玻纤-环氧/玻纤-环氧,75±5F</td><td colspan="3">1000</td><td colspan="3">1000</td><td colspan="4">1000</td></tr><tr><td rowspan="9">9</td><td rowspan="9">BMS5-92</td><td colspan="4"></td><td colspan="2">I型</td><td colspan="3">II型</td><td colspan="3">III型</td><td colspan="2">IV型</td></tr><tr><td colspan="4">外观</td><td colspan="2">双组分灰色胶液</td><td colspan="3">双组分蓝色胶液</td><td colspan="3">双组分胶液</td><td colspan="2">双组分琥珀胶液</td></tr><tr><td rowspan="2" colspan="2">密度lb/gal</td><td colspan="2">组分A</td><td colspan="2">10.5±0.2</td><td colspan="3">8.2±0.2</td><td colspan="3">9.9±0.8</td><td colspan="2">8.2±0.2</td></tr><tr><td colspan="2">组分B</td><td colspan="2">11.1±0.2</td><td colspan="3">9.6±0.2</td><td colspan="3">9.8±1.5</td><td colspan="2">9.6±0.2</td></tr><tr><td colspan="4">活性期,min</td><td colspan="2">120</td><td colspan="3">90</td><td colspan="3">60</td><td colspan="2">90</td></tr><tr><td colspan="2"></td><td colspan="2"></td><td>平均值</td><td>单个值</td><td colspan="2">平均值</td><td>单个值</td><td>平均值</td><td colspan="2">单个值</td><td>平均值</td><td>单个值</td></tr><tr><td rowspan="3" colspan="2">剪切强度psi铝/铝</td><td colspan="2">75±5F</td><td>2500</td><td>2200</td><td colspan="2">1500</td><td>1250</td><td>2500</td><td colspan="2">2200</td><td>1500</td><td>1250</td></tr><tr><td colspan="2">160F</td><td>850</td><td>820</td><td colspan="2">270</td><td>250</td><td>850</td><td colspan="2">820</td><td>270</td><td>250</td></tr><tr><td colspan="2">露点,75±5F,14d</td><td>2250</td><td>2000</td><td colspan="2">1300</td><td>1150</td><td>2250</td><td colspan="2">2000</td><td>1300</td><td>1150</td></tr><tr><td rowspan="7">10</td><td rowspan="7">BMS5-102</td><td colspan="4">外观</td><td colspan="10">双组分奶油色胶液</td></tr><tr><td colspan="4">凝胶时间,min</td><td colspan="10">30</td></tr><tr><td colspan="4">流淌性,in</td><td colspan="10">最大值 2.0</td></tr><tr><td rowspan="4">剪切强度psi铝/铝</td><td colspan="3"></td><td colspan="5">平均值</td><td colspan="5">单个值</td></tr><tr><td colspan="3">5h室温固化,75±5F</td><td colspan="5">500</td><td colspan="5">400</td></tr><tr><td colspan="3">24h室温固化,75±5F</td><td colspan="5">1200</td><td colspan="5">1000</td></tr><tr><td colspan="3">24h室温固化后,露点暴露10d,75±5F</td><td colspan="5">1200</td><td colspan="5">1000</td></tr><tr><td rowspan="13">11</td><td rowspan="13">BMS5-105</td><td colspan="4"></td><td colspan="2">I型</td><td colspan="3">II型</td><td colspan="3">III型</td><td colspan="2">IV型</td></tr><tr><td colspan="4">外观</td><td colspan="10">双组分各色胶液</td></tr><tr><td colspan="4">固体含量,%</td><td colspan="10">100</td></tr><tr><td colspan="4">凝胶时间,min</td><td colspan="2">9~20</td><td colspan="3"></td><td colspan="3">1~5</td><td colspan="2">-</td></tr><tr><td colspan="4">黏度,CP</td><td colspan="2">A组分1000(最大值)</td><td colspan="3">-</td><td colspan="3">-</td><td colspan="2">A、B组分15000(最大值)</td></tr><tr><td colspan="4"></td><td>平均值</td><td>单个值</td><td colspan="2">平均值</td><td>单个值</td><td>平均值</td><td colspan="2">单个值</td><td>平均值</td><td>单个值</td></tr><tr><td rowspan="4">剪切强度psi</td><td rowspan="4">铝/铝PC/PC</td><td colspan="2">75±5F</td><td>1200</td><td>1000</td><td colspan="2">-</td><td>-</td><td>-</td><td colspan="2">-</td><td>-</td><td>-</td></tr><tr><td colspan="2">95%~100%RH120°F 14d,75±5F</td><td>1200</td><td>1000</td><td colspan="2">-</td><td>-</td><td>-</td><td colspan="2">-</td><td>-</td><td>-</td></tr><tr><td colspan="2">75±5F</td><td>700</td><td>600</td><td colspan="2">700</td><td>600</td><td>-</td><td colspan="2">-</td><td>700</td><td>600</td></tr><tr><td colspan="2">95%~100% RH 120°F14d,75±5F</td><td>450</td><td>400</td><td colspan="2">450</td><td>400</td><td>-</td><td colspan="2">-</td><td>450</td><td>400</td></tr><tr><td rowspan="3" colspan="2">滚筒剥离in·lbf/inPC/石墨-酚醛</td><td colspan="2">75±5F</td><td>-</td><td>-</td><td colspan="2">-</td><td>-</td><td>6</td><td colspan="2">3</td><td>-</td><td>-</td></tr><tr><td colspan="2">160±5°F 7d,75±5F</td><td>-</td><td>-</td><td colspan="2">-</td><td>-</td><td>6</td><td colspan="2">3</td><td>-</td><td>-</td></tr><tr><td colspan="2">95%~100% RH 120°F14d,75±5F</td><td>-</td><td>-</td><td colspan="2">-</td><td>-</td><td>6</td><td colspan="2">3</td><td>-</td><td>-</td></tr></table>

续表 10-9  

<table><tr><td>序号</td><td>材料标准</td><td colspan="2">性 能</td><td colspan="8">最 低 性 能 指 标</td></tr><tr><td rowspan="6">11</td><td rowspan="6">BMS5-105</td><td rowspan="2">平面拉伸psiPC/石墨-酚醛</td><td>75±5F</td><td>-</td><td>-</td><td>-</td><td>-</td><td>200</td><td>175</td><td>-</td><td>-</td></tr><tr><td>160±5°F 7d, 75±5°F</td><td>-</td><td>-</td><td>-</td><td>-</td><td>200</td><td>175</td><td>-</td><td>-</td></tr><tr><td colspan="2">95%~100% RH 120°F7d, 75±5°F</td><td>-</td><td>-</td><td>-</td><td>-</td><td>200</td><td>175</td><td>-</td><td>-</td></tr><tr><td colspan="2">自熄时间，s</td><td colspan="2">-</td><td colspan="2">-</td><td colspan="2">最大平均值10</td><td colspan="2">最大平均值10</td></tr><tr><td colspan="2">燃烧长度，in</td><td colspan="2">-</td><td colspan="2">-</td><td colspan="2">最大平均值7</td><td colspan="2">最大平均值7</td></tr><tr><td colspan="2">滴落物自熄时间，s</td><td colspan="2">-</td><td colspan="2">-</td><td colspan="2">最大平均值3</td><td colspan="2">最大平均值3</td></tr><tr><td rowspan="4">12</td><td rowspan="4">BMS5-107</td><td colspan="2">外观</td><td colspan="8">双组分胶液</td></tr><tr><td colspan="2">活性期68±2°F，min</td><td colspan="8">45</td></tr><tr><td rowspan="2">剪切强度psi</td><td>75±5°F, 7d固化</td><td colspan="8">平均值 2000</td></tr><tr><td>250±5°F, 1h 固化</td><td colspan="8">平均值 3000</td></tr><tr><td rowspan="17">13</td><td rowspan="17">BMS5-109</td><td colspan="2">外观</td><td colspan="8">双组分胶液</td></tr><tr><td colspan="2">活性期，min</td><td colspan="8">平均值30</td></tr><tr><td colspan="2"></td><td colspan="4">I 型</td><td colspan="4">II 型</td></tr><tr><td colspan="2"></td><td colspan="2">平均值</td><td colspan="2">单个值</td><td colspan="2">平均值</td><td colspan="2">单个值</td></tr><tr><td rowspan="11">剪切强度psi铝/铝</td><td>75±5°F</td><td colspan="2">4000</td><td colspan="2">3800</td><td colspan="2">2500</td><td colspan="2">2250</td></tr><tr><td>180±5°F</td><td colspan="2">1000</td><td colspan="2">750</td><td colspan="2">2000</td><td colspan="2">1800</td></tr><tr><td>300±5°F</td><td colspan="2">-</td><td colspan="2">-</td><td colspan="2">1000</td><td colspan="2">750</td></tr><tr><td>-67±5°F</td><td colspan="2">3500</td><td colspan="2">3300</td><td colspan="2">2250</td><td colspan="2">2000</td></tr><tr><td>盐雾,30d, 75±5°F</td><td colspan="2">3600</td><td colspan="2">3400</td><td colspan="2">2250</td><td colspan="2">200</td></tr><tr><td>蒸馏水,30d, 75±5°F</td><td colspan="2">3600</td><td colspan="2">3400</td><td colspan="2">2250</td><td colspan="2">200</td></tr><tr><td>100%RH, 120°F, 30d, 75±5°F</td><td colspan="2">3600</td><td colspan="2">3400</td><td colspan="2">2250</td><td colspan="2">200</td></tr><tr><td>液压油（MIL-H-5606）,7d, 75±5°F</td><td colspan="2">3600</td><td colspan="2">3400</td><td colspan="2">2250</td><td colspan="2">200</td></tr><tr><td>液压油（BMS3-11Ⅱ型），7d, 75±5°F</td><td colspan="2">3600</td><td colspan="2">3400</td><td colspan="2">2250</td><td colspan="2">200</td></tr><tr><td>燃油JP-4（MIL-T-5624），7d, 75±5°F</td><td colspan="2">3600</td><td colspan="2">3400</td><td colspan="2">2250</td><td colspan="2">200</td></tr><tr><td>润滑油（MIL-L-23699），7d, 75±5°F</td><td colspan="2">3600</td><td colspan="2">3400</td><td colspan="2">2250</td><td colspan="2">200</td></tr><tr><td colspan="2">T型剥离，lbf/in 铝/铝</td><td colspan="8">I 型1 类，平均值：35 单个值：30II 型1 类，平均值：15 单个值：10</td></tr><tr><td colspan="2">压缩强度，psi</td><td colspan="8">II 型2 类，平均值：15000</td></tr></table>

# 10.3.3 铝蜂窝芯材性能

（1）MIL-C-7438铝蜂窝芯材标准性能

铝蜂窝芯材的物理性能见表10-10。

铝蜂窝芯材用铝箔厚度见表10-11。

铝蜂窝芯材的目视疵点（每平方英尺材料上的最大数量）见10-12。

5052和5056铝蜂窝芯材在室温下压缩强度与剪切强度见表10-13。

5052和5056铝蜂窝芯材在 $350\pm 10^{\circ}\mathrm{F}$ 下压缩强度与剪切强度见表10-14。

2024-T81铝蜂窝芯材在室温下的压缩强度与剪切强度见表10-15。

2024-T81蜂窝芯材在 $350 \pm 10^{\circ}\mathrm{F}$ 下的压缩强度与剪切强度见表10-16。

2024-T81铝蜂窝芯材在 $430 \pm 10^{\circ}\mathrm{F}$ 下的压缩强度与剪切强度见表10-17。

5052和5056铝蜂窝芯材（B类）的脱层强度见表10-18。

2024铝蜂窝芯材（C类）的脱层强度见表10-19。

# (2）铝蜂窝芯材典型性能

六边形5056铝蜂窝芯材压缩性能典型值见表10-20。

六边形5056铝蜂窝芯材剪切性能典型值见表10-21。

六边形2024铝蜂窝芯材压缩性能典型值见表10-22。

六边形2024铝蜂窝芯材剪切性能典型值见表10-23。

表 10-10 铝蜂窝芯材的物理性能  

<table><tr><td>性能</td><td>公差及性能要求</td></tr><tr><td>外观</td><td>材料应洁净、无碎屑和杂质；芯材铝箔端边无缺口、皱纹和滚轧的金属</td></tr><tr><td>密度</td><td>根据芯格尺寸和指定的箔厚应在指定或规定的公称值（见表10-13、10-15）的±10%之内</td></tr><tr><td>芯格尺寸</td><td>在指定值的±10%之内</td></tr><tr><td>芯格节距</td><td>在指定的芯格尺寸乘以1.733因数的±20%，-10%之内</td></tr><tr><td>铝箔厚度</td><td>见表10-11</td></tr><tr><td>目视疵点</td><td>见表10-12</td></tr></table>

表 10-11 铝蜂窝芯材用铝箔厚度  

<table><tr><td>指定值,in</td><td>最大值,in</td><td>指定值,in</td><td>最大值,in</td></tr><tr><td>0.0007</td><td>0.0011</td><td>0.0030</td><td>0.0042</td></tr><tr><td>0.0010</td><td>0.0015</td><td>0.0040</td><td>0.0053</td></tr><tr><td>0.0015</td><td>0.0022</td><td>0.0050</td><td>0.0065</td></tr><tr><td>0.0020</td><td>0.0029</td><td>0.0060</td><td>0.0078</td></tr><tr><td>0.0025</td><td>0.0034</td><td></td><td></td></tr></table>

表 10-12 铝蜂窝芯材的目视疵点 (每平方英尺材料上的最大数量)  

<table><tr><td rowspan="2">疵点类型</td><td colspan="5">不同芯格尺寸(in)目视疵点的允许数量</td></tr><tr><td>1/8</td><td>5/32</td><td>3/16</td><td>1/4</td><td>3/8</td></tr><tr><td>不重合节点</td><td>90</td><td>70</td><td>50</td><td>30</td><td>13</td></tr><tr><td>松散的金属或鳞片</td><td>15</td><td>35</td><td>25</td><td>15</td><td>6</td></tr><tr><td>未黏合的节点①</td><td>2</td><td>2</td><td>2</td><td>2</td><td>2</td></tr><tr><td>芯壁开裂</td><td>0</td><td>0</td><td>0</td><td>0</td><td>0</td></tr><tr><td>芯壁折皱</td><td>0</td><td>0</td><td>0</td><td>0</td><td>0</td></tr></table>

①鳞片是附在箔边缘上的多余金属，它并不妨碍测量芯厚。

表 10-13 5052 和 5056 铝蜂窝芯材在室温下的最低性能 ${}^{\text{①}}$
