Repository: C-zj02/CFD-claw

<div align="center">

**English** | [中文](#中文版) | [Français](README_FR.md) | [Русский](README_RU.md) | [हिन्दी](README_HI.md) | [العربية](README_AR.md) | [Português](README_PT.md)

# 🚀 Claude Code Python

**A Complete Python Reimplementation Based on Real Claude Code Source**

*From TypeScript Source → Rebuilt in Python with ❤️*

***
**🔥 Active Development • New Features Weekly 🔥**

</div>

***

## 🎯 What is This?

**Clawd Code** is a **complete Python rewrite** of Claude Code, based on the **real TypeScript source code**.

File: RAG-data/中国航空材料手册(第2版) 第10卷  燃料与润滑材料、纺织材料001-200.pdf-1b67bb3f-4265-43b9-bf8e-5adfe7470925.md (part 9 of 9)
# 中国航空材料手册
<table><tr><td>项 目</td><td>指 标</td><td>实测值</td><td>试验方法</td></tr><tr><td>氧化安定性(758 kPa 氧压,100℃)</td><td></td><td></td><td>SH/T 0325</td></tr><tr><td>压力降/kPa</td><td></td><td></td><td></td></tr><tr><td>100 h</td><td>-1.69</td><td>0.6</td><td></td></tr><tr><td>500 h</td><td>-1.72</td><td>6</td><td></td></tr><tr><td>抗水淋性/%</td><td></td><td></td><td>SH/T 0109</td></tr><tr><td rowspan="2">41℃</td><td>≤20</td><td>1.8</td><td></td></tr><tr><td>胶体不破坏,脂光滑均匀</td><td>合格</td><td></td></tr><tr><td>79℃</td><td></td><td>6.0</td><td></td></tr><tr><td>高温轴承寿命(149℃,10000 r/min)/h</td><td>-6.0</td><td>&gt;600</td><td>SH/T 0128</td></tr><tr><td>分油量/%</td><td></td><td></td><td>SH/T 0324</td></tr><tr><td>钢网法(100℃,30h)</td><td>5.5</td><td>3.2</td><td></td></tr><tr><td>合成橡胶溶胀性(NBR-L)体积分数/%</td><td>5.10</td><td>36</td><td></td></tr><tr><td>防腐蚀性/级</td><td>-2</td><td>1</td><td>GB/T 5018</td></tr><tr><td>低温转矩(-18℃)/(N·m)</td><td></td><td></td><td>SH/T 0338</td></tr><tr><td>起动转矩</td><td>-1.5</td><td>0.073</td><td></td></tr><tr><td>运转转矩</td><td>-5.5</td><td>0.021</td><td></td></tr><tr><td>贮存安定性(38℃,6个月)</td><td></td><td></td><td>SH/T 0452</td></tr><tr><td>工作锥入度变化/0.1mm</td><td>≤3.7</td><td>-4</td><td></td></tr><tr><td>蒸发量(100℃,22h)/%</td><td>≤22.0</td><td>0.67</td><td>GB/T 7325</td></tr><tr><td>相似粘度(-30℃,10 s-1)/(Pa·s)</td><td></td><td>930</td><td>SH/T 0048</td></tr><tr><td>腐蚀(T3铜片,100℃,3h)</td><td></td><td>合格</td><td>SH/T 0331</td></tr><tr><td>防护性能(5%NaCl溶液,50℃,相对湿度100%,48h)</td><td></td><td></td><td>GB/T 2361</td></tr><tr><td>45号钢</td><td></td><td>合格</td><td></td></tr><tr><td>H62黄铜</td><td></td><td>变色</td><td></td></tr><tr><td>滚筒安定性(50℃,4h)</td><td></td><td></td><td>SH/T 0122</td></tr><tr><td>1/4锥入度增加值/0.1mm</td><td></td><td>5</td><td></td></tr></table>

i,7028号润滑脂为非矿油基机轮脂，本项目进行实测。

2.1.3 热安定性 将7028号脂涂在不锈钢片上，厚 $1\mathrm{mm}$ ，在 $150^{\circ}\mathrm{C}$ 下进行长期烘烤，性能见表2-2。

表2-2  

<table><tr><td>烘烤时间/h</td><td>0</td><td>200</td><td>300</td><td>400</td><td>500</td><td>600</td></tr><tr><td>1/4锥入度/0.1mm</td><td>53</td><td>53</td><td>50</td><td>48</td><td>54</td><td>59</td></tr><tr><td>蒸发失重/%</td><td>-</td><td>13.3</td><td>15.6</td><td>17.2</td><td>18.6</td><td>19.6</td></tr></table>

2.1.4高温氧弹试验7028号脂在氧弹中，于 $150\mathrm{C}$ 氧化350h后性能变化见表2-3。

表2-3  

<table><tr><td>项 目</td><td>氧化前</td><td>氧化后</td><td>项 目</td><td>氧化前</td><td>氧化后</td></tr><tr><td>1/4锥入度/0.1mm</td><td>61</td><td>73</td><td>酸值增量(以KOH计)/(mg/g)</td><td></td><td>10.7</td></tr><tr><td>分油量(压力法,9.8N)/%</td><td>5.4</td><td>5.7</td><td>压力降/kPa</td><td></td><td>34</td></tr><tr><td>酸值(以KOH计)/(mg/g)</td><td>1.72</td><td>12.4</td><td></td><td></td><td></td></tr></table>

2.2 力学性能  
2.3 耐环境性能  
2.4 工艺性能

# 2.5 使用性能

2.5.1 贮存性能 7028号脂在室温自然贮存条件下的性能变化见表2-4。

表2-4  

<table><tr><td>项 目</td><td>贮存前</td><td>贮存29个月后</td><td>贮存43个月后</td></tr><tr><td>滴点/℃</td><td>300</td><td>258</td><td>231</td></tr><tr><td>1/4锥入度/0.1mm</td><td>65</td><td>61</td><td>64</td></tr><tr><td>分油量(压力法,9.8N)</td><td>6.5</td><td>4.8</td><td>6.2</td></tr><tr><td>蒸发度(薄层法,150C,1h)/%</td><td>0.82</td><td>0.71</td><td>0.95</td></tr><tr><td>相似粘度(-18C,10s-1)/(Pa·s)</td><td>260</td><td>340</td><td>344</td></tr><tr><td>腐蚀(T3铜片,100℃,3h)</td><td>合格</td><td>合格</td><td>合格</td></tr><tr><td>氧化安定性(100C,500h)</td><td></td><td></td><td></td></tr><tr><td>压力降/kPa</td><td>4.9</td><td>9.8</td><td>9.8</td></tr></table>

2.5.2 橡胶相容性 以超黄蜂直升机用橡胶为试件, 浸入7028号脂中, 按规定条件试验后的体积和质量增加见表2-5。

表2-5  

<table><tr><td>试验条件</td><td>体积增加/%</td><td>质量增加/%</td></tr><tr><td>70℃,48h</td><td>22.8</td><td>17.9</td></tr><tr><td>70℃,72h</td><td>26.5</td><td>21.6</td></tr></table>

# 3 使用工艺

# 4 其他

4.1 包装 $1\mathrm{kg}$ 塑料盒。  
4.2 运输 按SH0164《石油产品包装、贮运及交货验收规则》进行。   
4.3 贮存 贮存在清洁、干燥处，避免阳光直射。启用后应及时将容器盖严，防止进入杂质和水。

# 5 使用建议

选用。

# 参考文献

1 一坪化工厂. 7028号高温航空机轮润滑脂研制总结报告. 1984  
2 中国石化总公司一坪化工厂、石油化工科学研究院、中国人民解放军空军油料研究所，航空机轮润滑脂国家军用标准编制说明（报批稿）.1990  
3 海军后勤技术装备研究所. 7028号航空机轮润滑脂在超黄蜂直升飞机机轮上使用总结报告.

编写 蔡家城 颇自力

审校 曾宪恕

# 航空机轮润滑脂（三）

# 931号高温航空润滑脂

# 1 概述

931号高温航空润滑脂由聚脲稠化高粘度合成烃润滑油，并加有适量的抗氧、抗磨、防锈添加剂及结构改进剂组成。具有良好的高低温性能、抗磨和防腐蚀性能。适用于高温条件下的发动机附件、机轮轴承及其他高温部位的润滑与密封，使用温度范围为 $-40\sim 150^{\circ}\mathrm{C}$ 。与符合AIR4205/B标准的产品性能相当。

1.1 牌号及名称 931 号高温航空润滑脂。  
1.2 基本组成 高粘度合成烃润滑油、聚脲化合物、抗氧剂、抗磨剂、防锈剂。  
1.3 材料标准 GJB 1239-1991《航空机轮润滑脂规范》。  
1.4 使用工艺说明书   
1.5 供应状态   
1.6 应用概况 自1987起在各型飞机上试用，工作正常。  
1.7 研制及生产单位 空军油料研究所研制并生产。  
1.8 鉴定级别及日期 1987年11月由空军后勤部鉴定通过。

# 2 性能

# 2.1 物理及化学性能

2.1.1 红外光谱 见图2-1。

图片摘要：该图主要展示 2 1 931号润滑脂红外光谱。
![](images/90b33c81f952e68fb146cbc566f56f8b738050ceac3c8d54345170333b0beee2.jpg)  
图2-1 931号润滑脂红外光谱

2.1.2 基本物理及化学性能 见表2-1。

表2-1  

<table><tr><td>项 目</td><td>指 标</td><td>实测值</td><td>试验方法</td></tr><tr><td>外观</td><td>光滑均匀油膏</td><td>浅褐色光滑均匀油膏</td><td>目测</td></tr><tr><td>滴点/C</td><td>≥177</td><td>280</td><td>GB/T 4929</td></tr></table>

续表 2-1  

<table><tr><td>项 目</td><td>指 标</td><td>实测值</td><td>试验方法</td></tr><tr><td>锥入度/(1/10 mm)</td><td>250~300</td><td>257</td><td>GB/T 269</td></tr><tr><td>延长工作锥入度(10^6次)/(1/10 mm)</td><td>≤360</td><td>320</td><td>GB/T 269</td></tr><tr><td>蒸发量(100C,22 h)/%</td><td>≤2</td><td>0.9</td><td>GB/T 7325</td></tr><tr><td>分油量(100C,30 h)/%</td><td>75</td><td>0</td><td>SH/T 0324</td></tr><tr><td>防腐蚀性/级</td><td>≤2</td><td>2</td><td>GB/T 5018</td></tr><tr><td>抗水淋性(41C,1h)/%</td><td>&lt;20</td><td>0.9</td><td>SH/T 0109</td></tr><tr><td>氧化安定性(100C,758 kPa)</td><td></td><td></td><td>SH/T 0325</td></tr><tr><td>压力降/kPa</td><td></td><td></td><td></td></tr><tr><td>100 h</td><td>≤60</td><td>0</td><td></td></tr><tr><td>500 h</td><td>≤172</td><td>7</td><td></td></tr><tr><td>低温转矩(-18C)/(N·m)</td><td></td><td></td><td>SH/T 0338</td></tr><tr><td>起动转矩</td><td>≤1.5</td><td>0.23</td><td></td></tr><tr><td>运转转矩</td><td>≤0.5</td><td>0.05</td><td></td></tr><tr><td>高温轴承寿命(149C,10000 r/min)/h</td><td>≥600</td><td>&gt;600</td><td>SH/T 0428</td></tr><tr><td>钢片腐蚀(100C,24 h)/级</td><td>≤1b</td><td>1b</td><td>GB/T 7326</td></tr><tr><td>合成橡胶溶胀性(NBR-L)体积分数/%</td><td>≤10</td><td>8.1</td><td></td></tr><tr><td>机械杂质/(颗粒数/cm³)</td><td></td><td></td><td>SH/T 0336</td></tr><tr><td>直径25~74μm</td><td>≤5000</td><td>720</td><td></td></tr><tr><td>直径75~124μm</td><td>≤1000</td><td>0</td><td></td></tr><tr><td>直径≥125μm</td><td>C</td><td>0</td><td></td></tr><tr><td>贮存安定性(38C,6个月)</td><td></td><td></td><td>SH/T 0152</td></tr><tr><td>工作锥入度变化/(1/10 mm)</td><td>≤30</td><td>3</td><td></td></tr></table>

# 2.2 力学性能

# 2.3 耐环境性能

# 2.4 工艺性能

# 2.5 使用性能

2.5.1 台架试验 931号润滑脂在歼击机主轮LS-101轴承惯性试验台上进行了模拟试验：

（1）按最大起飞速度条件试验4次；  
（2）按正常起飞速度条件试验4次：  
（3）按着陆刹车条件试验22次；  
（4）连续两次着陆刹车试验，两次刹车中间间隔 $30\mathrm{min}$ （无人工水冷）；第一次试验后经 $30\mathrm{min}$ 测得轴承润滑脂 $78^{\circ}\mathrm{C}$ ，第二次试验后经 $20\mathrm{min}$ 测得轴承润滑脂 $140^{\circ}\mathrm{C}$ ；  
（5）大动能试验（着陆状态最严重情况）一次，试验后经 $30\mathrm{min}$ 测得轴承润滑脂 $101\mathrm{C}$ 。试验共进行33次，整个过程润滑良好，机轮转动正常，对刹车无影响，分解检查轴承无异常现象。

2.5.2 试飞试用试验931号润滑脂分别在东北寒冷地区和南方高温潮湿地区进行了一年的试飞和试用试验，包括各种型号的歼击机、轰炸机和直升机，试验结果表明可以满足飞机的使用要求。

# 3 使用工艺

# 4 其他

4.1 包装 用小容器包装。  
4.2 运输 按SH0164《石油产品包装、贮运及交货验收规则》进行。   
4.3 贮存 贮存在室温及清洁、干燥处，避免阳光直射。启用后应及时将容器盖严，防止进入杂质和湿气。

# 5 使用建议

选用。

# 参考文献

1 空军油料研究所，931号润滑脂研制报告，  
2 航空工业部514厂. 关于931高温润滑脂的试验鉴定报告.

编写 杨文毅

审校 杨秉璜

# 航空机轮润滑脂（四）

# 4号高温润滑脂

# 1 概述

4号高温润滑脂原名50号高温润滑脂，由钠皂稠化矿油制成，并添加有胶体石墨。具有良好的抗磨、抗极压性能。适用于飞机机轮轴承、发动机高温附件及其他高温重负荷工作机件的润滑，不能用于与水接触的地方。最高使用温度为 $150^{\circ}\mathrm{C}$ 。由于在负温下粘度很大，在北方严寒地区的使用受限。

4号高温润滑脂与俄罗斯的早期产品HK-50润滑脂性能相当。

1.1 牌号及名称 4号高温润滑脂，原名50号高温润滑脂。  
1.2 基本组成 高粘度精制矿油、脂肪酸钠皂、胶体石墨。  
1.3 材料标准 SH 0376-1992《4号高温润滑脂》。  
1.4 使用工艺说明书   
1.5 供应状态   
1.6 应用概况 自60年代起，一直用于各型飞机的机轮轴承。  
1.7 研制及生产单位 玉门炼油化工总厂生产。

# 2 性能

# 2.1 物理及化学性能

基本物理及化学性能 见表2-1。

表2-1  

<table><tr><td>项 目</td><td>指 标</td><td>实测值</td><td>试验方法</td></tr><tr><td>外观</td><td>黑绿色均匀油性软膏</td><td>黑绿色均匀油性软膏</td><td>目测法</td></tr><tr><td>滴点/C</td><td>≥200</td><td>230~242</td><td>SH/T 0115</td></tr><tr><td>工作锥入度/(1/10 mm)</td><td>170~225</td><td>180~214</td><td>GB/T 269</td></tr><tr><td>分油量(漏斗法50C,24h)/%</td><td>≤6</td><td>0</td><td>SH/T 0321</td></tr><tr><td>腐蚀(100℃,3h)</td><td></td><td></td><td>SH/T 0331</td></tr><tr><td>铜片</td><td>合格</td><td>合格</td><td></td></tr><tr><td>钢片</td><td>合格</td><td>合格</td><td></td></tr><tr><td>铝片</td><td>合格</td><td>合格</td><td></td></tr><tr><td>灰分质量分数/%</td><td>≤7.0</td><td>4.9~6.8</td><td>SH/T 0327</td></tr><tr><td>水分质量分数/%</td><td>≤0.3</td><td>0</td><td>GB/T 512</td></tr><tr><td>游离碱(以NaOH计)质量分数/%</td><td>≤0.1</td><td>0.09~0.15</td><td>SH/T 0329</td></tr><tr><td>机械杂质质量分数/%</td><td>大</td><td>无</td><td>GB/T 512</td></tr></table>

注：机械杂质的测定在加入石墨前进行。

# 3 使用工艺

# 4 其他

4.1 包装 用 $25\mathrm{kg}$ 铁桶包装，内衬塑料袋，分装时容器必须清洁。  
4.2 运输 按SH0164《石油产品包装、贮运及交货验收规则》进行。   
4.3 贮存 贮存于清洁、干燥处。启用后应及时将容器盖严，防止进入杂质、水和潮气。

# 5 使用建议

限用。

# 参考文献

1 玉门炼油化工总厂.4号高温润滑脂生产化验记录.1997

编写 范鸣

审校 李凤兰

# 7123号陀螺马达润滑脂

# 1 概述

7123号陀螺马达润滑脂由锂皂稠化合成油制成。机械杂质含量较低，且具有防锈能力。适用于各种精密仪器、仪表的中、小型电机轴承、齿轮及各种支点的润滑。使用温度为 $-60\sim 120^{\circ}C$ 。

7123号润滑脂的性能符合美国军用标准MIL-G-81937规定的要求。

1.1 牌号及名称 7123 号陀螺马达润滑脂。  
1.2 基本组成 合成油、锂皂、抗氧剂、抗腐蚀添加剂。  
1.3 材料标准 Q/SH 037·048-1988(1997)《7123号陀螺马达润滑脂》。  
1.4 使用工艺说明书   
1.5 供应状态 小容量罐装。  
1.6 应用概况 曾在几种类型航天陀螺电机轴承上进行寿命试验, 性能稳定。已成功地用在航天火箭陀螺马达轴承。  
1.7 研制及生产单位 中国石化集团重庆一坪高级润滑油公司研制并生产。  
1.8 鉴定级别及日期 1981年由石油工业部鉴定通过。

# 2 性能

2.1 物理及化学性能  
2.1.1 红外光谱 见图2-1。

图2-1 7123号陀螺马达润滑脂红外光谱  
图片摘要：该图主要展示 2 1 7123号陀螺马达润滑脂红外光谱。
![](images/a5890bb30fcd8c4e38ee56a836c633436fd7907f58bc632a922198949e3bd2bd.jpg)  
波数 $\mathbf{\mu} / \mathbf{cm}^{-1}$

# 2.1.2 基本物理及化学性能 见表2-1。

表2-1  

<table><tr><td>项 目</td><td>指 标</td><td>实测值</td><td>试验方法</td></tr><tr><td>滴点/C</td><td>≥170</td><td>185</td><td>SH/T 0115</td></tr><tr><td>1/4锥入度/0.1mm</td><td>64~75</td><td>70</td><td>GB/T 269</td></tr><tr><td>分油量/%</td><td></td><td></td><td></td></tr><tr><td>压力法(9.8N)</td><td>-</td><td>16.5</td><td>GB/T 392</td></tr><tr><td>钢网法(100℃,30h)</td><td>≤5.0</td><td>3.5</td><td>SH/T 0324</td></tr><tr><td>蒸发度(120℃,1h)/%</td><td>≤1.5</td><td>0.44</td><td>SH/T 0337</td></tr><tr><td>相似粘度(-50℃,10s-1)/(Pa·s)</td><td>≤900</td><td>760</td><td>SH/T 0048</td></tr><tr><td>腐蚀(T3铜片,100℃,3h)</td><td>合格</td><td>合格</td><td>SH/T 0331</td></tr><tr><td>化学安定性(784 kPa氧压,100℃,100h)</td><td></td><td></td><td>SH/T 0335</td></tr><tr><td>压力降/kPa</td><td>≤34.3</td><td>9</td><td></td></tr><tr><td>机械杂质/(个数/cm³)</td><td></td><td></td><td>SH/T 0336</td></tr><tr><td>75 μm&gt;直径≥25 μm</td><td>≤1000</td><td>200</td><td></td></tr><tr><td>直径≥75 μm</td><td>0</td><td>0</td><td></td></tr><tr><td>防护性能(50℃,100%相对湿度,48h)</td><td></td><td></td><td>SH/T 0333</td></tr><tr><td>45号钢片</td><td>-</td><td>合格</td><td></td></tr><tr><td>H62黄铜片</td><td>-</td><td>合格</td><td></td></tr><tr><td>抗水滲性(204轴承,38℃,1h)</td><td>-</td><td>5</td><td>SH/T 0109</td></tr><tr><td>四球试验(1500 r/min,室温)</td><td></td><td></td><td>SH/T 0204</td></tr><tr><td>磨痕直径(196 N,30 min)/mm</td><td>-</td><td>0.53</td><td>SH/T 0202</td></tr><tr><td>最大无卡咬负荷/N</td><td></td><td>617</td><td></td></tr><tr><td>烧结负荷/N</td><td>-</td><td>1760</td><td></td></tr><tr><td>综合磨损值/N</td><td></td><td>29.7</td><td></td></tr><tr><td>轴承寿命(204轴承,120℃,10000 r/min,轴向径向负荷各22.3N)/h</td><td>-</td><td>1000</td><td>SH/T 0428</td></tr></table>

# 2.2 力学性能

2.2 分析性能 2.3 耐环境性能 230厂委托703所，按规定对7123号润滑脂进行了加速贮存试验，结果见表2-2。

表2-2  

<table><tr><td>项 目</td><td>测定结果</td><td>试验方法</td></tr><tr><td>1/4锥入度(-40℃)/0.1mm</td><td>61</td><td>GB/T 269</td></tr><tr><td>压力分油量/%</td><td>23.8</td><td>GB/T 392</td></tr><tr><td>离心分油量(20℃,3.5h,1270r/min)/%</td><td>28.6</td><td>参考NLGI Spokesman Vol.19
No.12 (1956)p.30试验法</td></tr><tr><td>保持架与润滑脂的相容性(70℃,168h)</td><td></td><td></td></tr><tr><td>失重/%</td><td>1.03</td><td></td></tr><tr><td>腐蚀(50℃,相对湿度81%,168h)</td><td>不生锈</td><td>GB/T 5018</td></tr></table>

# 2.4 工艺性能

# 2.5 使用性能

2.5.1 陀螺电机试验 在GYM-11、YM-16、CM-0.15型航天陀螺上进行了高温（50℃），低温（-40℃）、常温（20℃）、振动（5g）及500h寿命试验，电机的运转参数都变化不大，工作正常，试验结果见表2-3。

表2-3  

<table><tr><td rowspan="2">项 目</td><td colspan="3">GYM-11型</td><td colspan="3">YM-16型</td><td colspan="3">CM-0.15型</td></tr><tr><td>1号</td><td>2号</td><td>3号</td><td>24号</td><td>28号</td><td>56号</td><td>71号</td><td>73号</td><td>86号</td></tr><tr><td>低温试验(-40℃)</td><td></td><td></td><td></td><td></td><td></td><td></td><td></td><td></td><td></td></tr><tr><td>启动时间/s</td><td>181</td><td>164</td><td>160</td><td></td><td></td><td></td><td>36</td><td>30</td><td>36</td></tr><tr><td>相电流/A</td><td>0.47</td><td>0.43</td><td>0.43</td><td>0.79</td><td>0.77</td><td>0.70</td><td>0.21</td><td>0.21</td><td>0.20</td></tr><tr><td>高温试验(50℃)</td><td></td><td></td><td></td><td></td><td></td><td></td><td></td><td></td><td></td></tr><tr><td>启动时间/s</td><td>160</td><td>124</td><td>157</td><td></td><td></td><td></td><td></td><td></td><td></td></tr><tr><td>相电流/A</td><td>0.44</td><td>0.45</td><td>0.46</td><td></td><td></td><td></td><td></td><td></td><td></td></tr><tr><td>常温试验(20℃)</td><td></td><td></td><td></td><td></td><td></td><td></td><td></td><td></td><td></td></tr><tr><td>启动时间/s</td><td>160</td><td>129</td><td>156</td><td></td><td></td><td></td><td></td><td></td><td></td></tr><tr><td>相电流/A</td><td>0.45</td><td>0.44</td><td>0.44</td><td>0.70</td><td>0.75</td><td>0.70</td><td></td><td></td><td></td></tr><tr><td>惯性/s</td><td>391</td><td>403</td><td>415</td><td>849</td><td>818</td><td>860</td><td>72</td><td>71.5</td><td>58</td></tr><tr><td>振动试验(5g)</td><td></td><td></td><td></td><td></td><td></td><td></td><td></td><td></td><td></td></tr><tr><td>启动时间/s</td><td>127</td><td>120</td><td>126</td><td></td><td></td><td></td><td></td><td></td><td></td></tr><tr><td>相电流/A</td><td>0.45</td><td>0.45</td><td>0.45</td><td></td><td></td><td></td><td></td><td></td><td></td></tr><tr><td>500h 寿命试验</td><td></td><td></td><td></td><td></td><td></td><td></td><td></td><td></td><td></td></tr><tr><td>启动时间/s</td><td>130</td><td>140</td><td>130</td><td></td><td></td><td></td><td>20</td><td>18</td><td>22</td></tr><tr><td>相电流/A</td><td>0.43</td><td>0.42</td><td>0.42</td><td>0.71</td><td>0.73</td><td>0.64</td><td>0.182</td><td>0.185</td><td>0.182</td></tr><tr><td>惯性/s</td><td>375</td><td>413</td><td>410</td><td>650</td><td>700</td><td>880</td><td>69</td><td>81</td><td>75</td></tr><tr><td>动平衡</td><td></td><td></td><td></td><td></td><td></td><td></td><td></td><td></td><td></td></tr><tr><td>有线端</td><td>8</td><td>8</td><td>3</td><td>2</td><td>7</td><td>30</td><td>1.5</td><td>9</td><td>3</td></tr><tr><td>无线端</td><td>2.6</td><td>8</td><td>3.5</td><td>12</td><td>6</td><td>20</td><td>3</td><td>1.5</td><td>1</td></tr></table>

2.5.2 同步率试验 选择三种陀螺电机共137台，装用7123号润滑脂进行批量考核，结果见表2-4。由表可见低温同步率由原用2号航空脂的 $10\%$ 提高到 $100\%$ 。

表2-4  

<table><tr><td>陀螺电机型号</td><td>装机数量</td><td>低温同步率/%</td><td>合格率/%</td></tr><tr><td>CM-0.15</td><td>50</td><td>100</td><td>86</td></tr><tr><td>CM-0.2</td><td>60</td><td>100</td><td>100</td></tr><tr><td>GYM-11</td><td>27</td><td>100</td><td>90</td></tr></table>

# 3 使用工艺

# 4 其他

4.1 包装 $250\mathrm{g}$ 塑料盒。  
4.2 运输 按SH0164《石油产品包装、贮运及交货验收规则》进行。   
4.3 贮存 贮存于清洁、干燥处，避免阳光直射。启用后应及时将容器盖严，防止进入杂质和腐蚀性介质。

# 5 使用建议

选用。

# 参考文献

1 一坪化工厂.7123号陀螺马达润滑脂的研制总结，1981  
2 230厂. 陀螺马达用7123号合成润滑脂代替天然润滑脂的试验, 使用的研究. 1981

编写 宗 明 颜自力

审校 曾宪恕

# 航空陀螺马达轴承润滑脂

# 1 概述

航空陀螺马达润滑脂由羟基脂肪酸锂皂稠化合成润滑油添加多种添加剂制成，具有良好的抗磨润滑性和高低温性能。适用于高转速、高精度、长寿命陀螺仪表轴承润滑。

1.1 牌号及名称 航空陀螺马达轴承润滑脂。  
1.2 基本组成 酯类油，脂肪酸锂皂，抗氧、抗磨、增粘添加剂。  
1.3 材料标准 Q/SH 13026-1993《航空陀螺马达轴承脂》。  
1.4 使用工艺说明书   
1.5 供应状态   
1.6 应用概况 应用于惯性导航和测量系统，80年代用于5201陀螺仪、新一代动力调谐陀螺仪和BDP-6应急地平仪，装备于国产歼击机和运输机。  
1.7 研制及生产单位 石油化工科学研究院研制并生产  
1.8 鉴定级别及日期 1991年11月由中国石油化工总公司鉴定通过。

# 2 性能

2.1 物理及化学性能

2.1.1 红外光谱 见图2-1。

图片摘要：该图主要展示 2 1 航空陀螺马达轴承润滑脂红外光谱。
![](images/46bfa0a4964f1c04c2864e4a7f84d6d143b563e4feafd07afa5f7fa87a198b32.jpg)  
波数 $\text{一} \mathrm { m } ^ { - 1 }$   
图2-1 航空陀螺马达轴承润滑脂红外光谱

# 2.1.2 基本物理及化学性能 见表2-1。

表2-1  

<table><tr><td>项目</td><td>指标</td><td>实测值</td><td>试验方法</td></tr><tr><td>滴点/℃</td><td>≥165</td><td>186</td><td>GB/T 4929</td></tr><tr><td>1/4工作锥入度/(1/10 mm)</td><td>65~80</td><td>72</td><td>GB/T 269</td></tr><tr><td>腐蚀(T3铜片,100℃,3h)</td><td>合格</td><td>合格</td><td>SH/T 0331</td></tr><tr><td>蒸发量(150℃,1h)/%</td><td>≤2.0</td><td>1.2</td><td>SH/T 0337</td></tr><tr><td>钢网分油量(100℃,30h)/%</td><td>≤7</td><td>5.3</td><td>SH/T 0324</td></tr><tr><td>相似粘度(-50℃,10s-1)/(Pa·s)</td><td>≤1200</td><td>583</td><td>SH/T 0048</td></tr><tr><td>杂质/颗粒数/cm³</td><td></td><td></td><td>SH/T 0336</td></tr><tr><td>直径25~74μm</td><td>≤1000</td><td>120</td><td></td></tr><tr><td>直径≥75μm</td><td>≤0</td><td>0</td><td></td></tr><tr><td>抗磨性能(常温,1500r/min,98N,30min)</td><td></td><td></td><td>SH/T 0204</td></tr><tr><td>磨痕直径/mm</td><td>≤0.50</td><td>0.37</td><td></td></tr></table>

# 3 使用工艺

# 4 其他

4.1 包装 用 $0.5\mathrm{kg}$ 瓶装。  
4.2 运输 按SH0164《石油产品包装、贮运及交货验收规则》进行。   
4.3 贮存 贮存在清洁、干燥处，避免阳光直射。启用后应及时将容器盖严，防止进入杂质和水。  
4.4 技术安全 基本无毒。

# 5 使用建议

选用。

# 参考文献

1. 石油化工科学研究院. 航空陀螺马达轴承润滑脂研制和应用总结报告. 1991.  
2航空工业部618所.航空陀螺马达轴承润滑脂使用报告，1991

# 8号舵机润滑脂

# 1 概述

8号舵机润滑脂由有机膨润土/复合皂混合稠化剂稠化合成润滑油，并添加多种添加剂及二硫化钼制成，具有良好的氧化安定性、极压抗磨性及低的蒸发量，适用于舵机摇臂叉形平面与活塞杆间及其他机件的润滑。产品质量优于国外同类产品 $G - n$ 润滑脂。

1.1 牌号及名称 8号舵机润滑脂。  
1.2 基本组成 合成润滑油, 有机膨润土/复合皂混合稠化剂, 抗氧、防锈及极压抗磨添加剂及 $\mathrm{MoS}_2$ 。  
1.3 材料标准 Q/SH 13056-1998《8号舵机润滑脂》。  
1.4 使用工艺说明书   
1.5 供应状态   
1.6 应用概况 1992年7月通过装机试用，性能达到国外同类产品水平，现已在导弹系统上使用。  
1.7 研制及生产单位 石油化工科学研究院研制并生产。  
1.8 鉴定级别及日期 1995年10月由中国石油化工总公司鉴定通过。

# 2 性能

2.1 物理及化学性能  
2.1.1 红外光谱 见图2-1。

图片摘要：该图主要展示 2 18号舵机润滑脂红外光谱。
![](images/791c99b25be7e71893744666b068e3e9a40b011a941420e7ddcf0394d49f4ed6.jpg)  
图2-18号舵机润滑脂红外光谱

2.1.2 基本物理及化学性能 见表2-1。

表2-1  

<table><tr><td>项 目</td><td>指 标</td><td>实测值</td><td>试验方法</td></tr><tr><td>滴点/C</td><td>≥250</td><td>250</td><td>GB/T 3498</td></tr><tr><td>工作锥入度/(1/10 mm)</td><td>250~300</td><td>275</td><td>GB/T 269</td></tr><tr><td>相似粘度(-35℃,10s-1)/(Pa·s)</td><td>-1500</td><td>680</td><td>SH/T 0048</td></tr><tr><td>腐蚀</td><td></td><td></td><td>GB/T 7326</td></tr><tr><td>T2铜片,100℃,24h</td><td>无绿色或黑色变化</td><td>合格</td><td>乙法</td></tr><tr><td>钢片,100℃,3h</td><td>合格</td><td>合格</td><td>SH/T 0331</td></tr><tr><td>蒸发度(99℃,22h)/%</td><td>≤2.0</td><td>0.62</td><td>GB/T 7325</td></tr><tr><td>钢网分油量(100℃,24h)/%</td><td>≤5.0</td><td>2.8</td><td>SH/T 0324</td></tr><tr><td>氧化安定性(100℃,100h,758kPa)</td><td></td><td></td><td>SH/T 0325</td></tr><tr><td>压力降/kPa</td><td>≤19</td><td>19.4</td><td></td></tr><tr><td>极压性能(常温)</td><td></td><td></td><td></td></tr><tr><td>最大无卡咬负荷/N</td><td>&gt;980</td><td>1320</td><td>SH/T 0202</td></tr></table>

# 3 使用工艺

# 4 其他

4.1 包装 用 $1,3.5\mathrm{kg}$ 金属罐装。  
4.2 运输 按SH0164《石油产品包装、贮运及交货验收规则》进行。   
4.3 贮存 贮存在清洁、干燥处，避免阳光直射。启用后应及时将容器盖严，防止进入杂质和水。  
4.4 技术安全 基本无毒。

# 5 使用建议

选用。

# 参考文献

1 石油化工科学研究院.8号舵机润滑脂研究总结报告.1995  
2航空工业总公司014中心.8号舵机润滑脂应用报告.1995  
3 中国石油化工总公司发展部.8号舵机润滑脂科学技术成果鉴定证书.1990

# 936号航空润滑脂

# 1 概述

936号航空润滑脂由12-羟基硬脂酸复合锂预制皂稠化合成油并加有适量性能添加剂制成。具有良好的高低温性、抗氧化安定性和极压性。适用于新型战斗机机械及起落架各活动接点的润滑，使用温度范围为 $-60\sim 150^{\circ}\mathrm{C}$ 。

936号航空润滑脂与俄罗斯BHHHIT-254润滑脂的性能相当。

1.1 牌号及名称 936号航空润滑脂。  
1.2 基本组成 12-羟基硬脂酸复合锂预制皂、双酯和多元醇酯、抗氧剂、抗磨剂及防腐添加剂。  
1.3 材料标准 YQB/KJ36-1998《936号航空润滑脂》。

1.4 使用工艺说明书   
1.5 供应状态   
1.6 应用概况 已用于新型战斗机的起落架各活动接点  
1.7 研制及生产单位 空军油料研究所研制并生产。  
1.8 鉴定级别及日期 1998年7月由空军后勤部油料部鉴定通过。

# 2 性能

# 2.1 物理及化学性能

# 2.1.1 红外光谱 见图2-1。

图片摘要：该图主要展示 21 936号润滑脂红外光谱。
![](images/3868b0561e87863ce1691cfdfb4b520ae2e6f730e54b7d4ffd8fc018db2b1c63.jpg)  
图21 936号润滑脂红外光谱

# 2.1.2 基本物理及化学性能 见表2-1。

表2-1  

<table><tr><td rowspan="2">项 目</td><td rowspan="2">指 标</td><td colspan="3">实 测 值</td><td rowspan="2">试验方法</td></tr><tr><td>251号</td><td>9601批</td><td>9701批</td></tr><tr><td>滴点/C</td><td>≥200</td><td>187</td><td>262</td><td>253</td><td>GB/T 3498</td></tr><tr><td>工作锥入度/(1/10 mm)</td><td>260~310</td><td>286</td><td>270</td><td>274</td><td>GB/T 269</td></tr><tr><td>铜片腐蚀(100℃,24 h)/级</td><td>≤1b</td><td>1b</td><td>1b</td><td>1b</td><td>GB/T 7326</td></tr><tr><td>分油量(100℃,30 h)/%</td><td>≤5</td><td>3.2</td><td>1.8</td><td>2.6</td><td>SH-T 0324</td></tr><tr><td>蒸发损失(150℃,22 h)/%</td><td>≤5</td><td>1.8</td><td>2.4</td><td>2.1</td><td>GB/T 7326</td></tr><tr><td>低温转矩(-60℃)/(N·m)</td><td></td><td></td><td></td><td></td><td>SH/T 0338</td></tr><tr><td>起动</td><td>≤0.98</td><td>0.31</td><td>0.31</td><td>0.31</td><td></td></tr><tr><td>运转</td><td>≤0.098</td><td>0.05</td><td>0.05</td><td>0.05</td><td></td></tr><tr><td>相似粘度(-50℃)/(Pa·s)</td><td>≤750</td><td>738</td><td>730</td><td>740</td><td>SH/T 0048</td></tr><tr><td>抗水淋性(38℃,1 h)/%</td><td>≤20</td><td>2.4</td><td>2.1</td><td>1.1</td><td>SH/T 0109</td></tr><tr><td>四球试验</td><td></td><td></td><td></td><td></td><td>SH/T 0202</td></tr><tr><td>综合磨损值/N</td><td>≥500</td><td>480</td><td>520</td><td>525</td><td></td></tr><tr><td>氧化安定性(99℃,758 kPa 氧压)</td><td></td><td></td><td></td><td></td><td>SH/T 0325</td></tr><tr><td>压力降/kPa</td><td></td><td></td><td></td><td></td><td></td></tr><tr><td>100 h</td><td>≤70</td><td>40</td><td>16</td><td>12</td><td></td></tr><tr><td>500 h</td><td>≤105</td><td>115</td><td>22</td><td>28</td><td></td></tr><tr><td>高温轴承寿命(150℃,10 000 r/min)/h</td><td>实测</td><td>430</td><td>&gt;400</td><td>&gt;400</td><td>SH/T 0248</td></tr></table>

# 2.2 力学性能

# 2.3 耐环境性能

# 2.4 工艺性能

# 2.5 使用性能

2.5.1 润滑脂相容性 936 号航空润滑脂与 BHHH11254 润滑脂具有较好的相容性, 挤对后锥入度变化不超过 30 个单位。见表 2-2。

表2-2  

<table><tr><td>BHINHII-254</td><td>936号航空润滑脂</td><td>滴点/℃</td><td>分油量</td><td>锥入度</td><td>72h后锥入度(120℃)</td></tr><tr><td>100</td><td>0</td><td>189</td><td>3.74</td><td>301</td><td></td></tr><tr><td>75</td><td>25</td><td>234</td><td>2.94</td><td>305</td><td>3.91</td></tr><tr><td>50</td><td>50</td><td>213</td><td>3.31</td><td>294</td><td>312</td></tr><tr><td>25</td><td>75</td><td>251</td><td>3.69</td><td>286</td><td>305</td></tr><tr><td>0</td><td>100</td><td>256</td><td>2.31</td><td>279</td><td></td></tr></table>

2.5.2 功能考核试验 936 号航空润滑脂于 $1995 \sim 1996$ 年在新型战斗机上进行了为期一年的试用试验, 根据维护规定, 原使用 BH11HII-254 的部位均使用 936 号航空润滑脂, 试用结果表明满足了飞机的使用要求, 可以代替原来使用的 BH11HII-254 润滑脂。

# 3 使用工艺

# 4 其他

4.1 包装 用 $0.5\mathrm{kg}$ 或 $1.0\mathrm{kg}$ 镀锌铁桶包装，容器应清洁干燥，不得有杂质。  
4.2 运输 按SH0164《石油产品包装、贮运及交货验收规则》进行。   
4.3 贮存 贮存在清洁干燥处，贮存期待确定。

# 5 使用建议

选用。

# 参考文献

1 空军油料研究所. 936 航空润滑脂研制总结报告. 1998

编写席

审校 杨秉璜

# 7903号耐油密封润滑脂

# 1 概述

7903号及其系列耐油密封润滑脂由无机稠化剂稠化合成油制成，是非干性密封材料，兼有润滑性。难溶于汽油，与水、乙醇-水混合物等介质接触不溶解，对金属有较好的粘附性。该系列脂比5号密封脂的耐温性好。适用于飞机燃油系统、滑油系统及与水、乙醇相接触的静、动密封面，如旋塞闸阀等低速滑
