Repository: C-zj02/CFD-claw

<div align="center">

**English** | [中文](#中文版) | [Français](README_FR.md) | [Русский](README_RU.md) | [हिन्दी](README_HI.md) | [العربية](README_AR.md) | [Português](README_PT.md)

# 🚀 Claude Code Python

**A Complete Python Reimplementation Based on Real Claude Code Source**

*From TypeScript Source → Rebuilt in Python with ❤️*

***
**🔥 Active Development • New Features Weekly 🔥**

</div>

***

## 🎯 What is This?

**Clawd Code** is a **complete Python rewrite** of Claude Code, based on the **real TypeScript source code**.

File: RAG-data/中国航空材料手册(第2版) 第10卷  燃料与润滑材料、纺织材料201-400.pdf-90dcc96a-4ddc-4ad5-8f74-73a062da4106.md (part 9 of 9)
动的部件。7903号耐油密封脂的性能符合美国军用标准MIL-G-6032D规定的要求。使用温度为 $-20\sim 150^{\circ}C$ 。
<table><tr><td rowspan="2">性能</td><td colspan="2">25-400 锦丝带</td><td colspan="2">43-800 锦丝带</td></tr><tr><td>指标(个别)</td><td>典型值</td><td>指标(个别)</td><td>典型值</td></tr><tr><td>断裂强力/kN</td><td>≥3.92</td><td>5.1</td><td>≥7.85</td><td>10.5</td></tr><tr><td rowspan="2">断裂伸长率/%</td><td rowspan="2">≤55</td><td rowspan="2">45.4</td><td rowspan="2">25~45</td><td>最小 32.8</td></tr><tr><td>最大 35.7</td></tr></table>

$①$ 典型值取自防灼草绿锦丝带。  
$②$ 典型值取自草绿锦丝带。

# 3 使用工艺

3.1 裁剪工艺 在单层带上描出底样，再根据描样长度进行多层铺料（不超过40层），按底样扎眼、裁剪。带端电热熔结。  
3.2 缝纫工艺 缝制背带系统时，选用 $25\sim 26$ 号机针，配以3号草绿防灼锦丝线，线迹密度为 $15^{-5}$ 针/100mm，厚型机缝制。

# 4 其他

4.1 包装 用纸芯卷成圆盘形，并用白色扎线扎紧。以洁净、坚韧的纸包装，再用塑料袋衬垫后装入纸（板）箱。  
4.2 运输 按非危险品运输。注意防雨、防潮。  
4.3 贮存 贮存于温度 $0 \sim 30^{\circ} \mathrm{C}$ 、相对湿度不大于 $70\%$ 的库房内。防止日光直接照射，远离热源，离墙不少于 $1 \mathrm{~m}$ ，离地面不少于 $0.5 \mathrm{~m}$ 。

# 5 使用建议

选用。

# 参考文献

1 南京宏光空降装备厂. 验收试验报告统计资料: No. 带-22.1985   
2 南京宏光空降装备厂. 降落伞锦丝材料和伞衣缝合部自然伸缩试验. 1979

审校 征平

# 30-450、40-1300 锦丝带

# 1 概述

30-450 锦丝带采用 $277.8 \mathrm{dtex} \times 3$ 锦丝作经线与纬线，以 $2 / 2$ 人字斜纹组织织造而成。40-1300 锦丝带采用 $277.8 \mathrm{dtex} \times 4$ 高强锦丝作经线， $277.8 \mathrm{dtex} \times 3 - 3$ 锦丝作纬线，以 $3 / 1$ 双层人字斜纹组织织造而成。具有组织紧密、挺括、重量轻、强力大等特点。根据需要可进行防灼处理。适于作降落伞加强带。

1.1 牌号及名称 30-450 锦丝带；40-1300 锦丝带。  
1.2 基本组成 聚酰胺6纤维。

1.3 材料标准 30-450 锦丝带：FZ66311--1995《特种工业用锦丝带》；40-1300 锦丝带：川蓉 Q/RTB083—1988《40-1300 锦丝带》。

1.4 使用工艺说明书   
1.5 供应状态   
1.6 应用概况 30-450 锦丝带：已用作航弹伞加强带； $40 - 1300$ 锦丝带：已用作航弹伞连接带。  
1.7 研制及生产单位 四川省海蓉绸厂研制并生产。  
1.8 鉴定级别及日期 30-450、40-1300 锦丝带：1988 年由纺织工业部鉴定通过。

# 2 性能

2.1 物理及化学性能 30-450、40-1300 锦丝带的颜色、组织、总经根数、纬密、宽度、单位长度质量及厚度见表 2-1。  
2.2力学性能 30-450、40-1300锦丝带的断裂强力及断裂伸长率见表2-2。  
2.3 耐环境性能  
2.4 工艺性能 裁剪、缝纫工艺性能良好。

表2-1  

<table><tr><td rowspan="2" colspan="2">性 能</td><td colspan="2">30-450 锦丝带</td><td colspan="2">40-1300 锦丝带</td></tr><tr><td>指标</td><td>典型值</td><td>指标</td><td>典型值</td></tr><tr><td colspan="2">颜色</td><td>练白</td><td>-</td><td>练白</td><td>-</td></tr><tr><td colspan="2">组织</td><td>2/2 人字斜纹</td><td>-</td><td>3/1 人字斜纹</td><td></td></tr><tr><td colspan="2">总经数/根</td><td>102</td><td>102</td><td>298</td><td>298</td></tr><tr><td rowspan="2">纬密</td><td>根/cm</td><td>14.0</td><td>14.2</td><td>-</td><td></td></tr><tr><td>根/5 cm</td><td>-</td><td>-</td><td>≥36</td><td>40.8</td></tr><tr><td colspan="2">宽度/mm</td><td>30±1.5</td><td>30.0</td><td>40+2/0</td><td>40.5</td></tr><tr><td colspan="2">单位长度质量/(g/m)</td><td>≤16.0</td><td>13.8</td><td>≤52.0</td><td>49</td></tr><tr><td colspan="2">厚度/mm</td><td>≤0.95</td><td>0.84</td><td>≤2.61</td><td>2.21</td></tr></table>

表2-2  

<table><tr><td rowspan="2">性能</td><td colspan="2">30-450 锦丝带</td><td colspan="2">40-1300 锦丝带</td></tr><tr><td>指标(个别)</td><td>典型值</td><td>指标(个别)</td><td>典型值</td></tr><tr><td>断裂强力/N</td><td>≥4410</td><td>4800</td><td>≥12740</td><td>14800</td></tr><tr><td>断裂伸长率/%</td><td>≥30</td><td>35</td><td>≥24</td><td>34</td></tr></table>

# 3 使用工艺

3.1 裁剪工艺 在单层带上描出底样，在根据描样长度进行多层铺料（不超过100层），按底样扎眼、裁剪。带端电热熔结。  
3.2 缝纫工艺 选用 $18\sim 20$ 号机针，配以8号防灼锦丝线，线迹密度为 $40^{+5}$ 针/100mm。

# 4 其他

4.1 包装 采用纸芯卷成圆盘形。并用白色扎线扎紧。以洁净、坚韧的纸包装，再用塑料袋衬垫后装入纸(板)箱。  
4.2 运输 按非危险品运输。注意防雨、防潮。  
4.3 贮存 贮存于温度 $0 \sim 30^{\circ} \mathrm{C}$ 、相对湿度不大于 $70\%$ 的库房内。防止日光直接照射，远离热源，离墙不少于 $1 \mathrm{~m}$ ，离地面不少于 $0.5 \mathrm{~m}$ 。

# 5 使用建议

选用。

# 参考文献

1 宏伟机械厂、验收试验报告统计资料; No. 带 23.1999

编写 蔡敬刚 马桁寓

审校 邹小英

# 50-1000 锦丝带

# 1 概述

50-1000 锦丝带采用 277.8 dtex×3 锦丝线作经、纬线，以双层纬重平纹组织织造而成。具有厚实、平整、光滑和强力高等特点，适于作弹射座椅分离带。

1.1 牌号及名称 50-1000 锦丝带。  
1.2 基本组成 聚酰胺6纤维。  
1.3 材料标准 FZ66311-1995《特种工业用锦丝带、涤纶带》。  
1.4 使用工艺说明书   
1.5 供应状态   
1.6 应用概况 已用作弹射座椅人字形分离带。  
1.7 研制及生产单位 上海丽新织造厂研制；四川省海蓉绸厂生产。  
1.8 鉴定级别及日期 1976年由纺织工业部批准生产。

# 2 性能

2.1 物理及化学性能 50-1000 锦丝带的颜色、组织、总经数、纬密、宽度及单位长度质量见表 2-1。  
2.2力学性能 50-1000锦丝带的断裂强力及断裂伸长率见表2-2。  
2.3 耐环境性能  
2.4 工艺性能 裁剪、缝纫工艺性能良好。

表2-1  

<table><tr><td rowspan="2">性能</td><td colspan="2">50-1000 锦丝带</td></tr><tr><td>指标</td><td>典型值</td></tr><tr><td>颜色</td><td>草绿</td><td>-</td></tr><tr><td>组织</td><td>双层纬重平纹</td><td>-</td></tr><tr><td>总经数(参考)/根</td><td>327</td><td>-</td></tr><tr><td>纬密/(根/cm)</td><td>8</td><td>8.9</td></tr></table>

续表2-1   

<table><tr><td rowspan="2">性能</td><td colspan="2">50-1000 锦丝带</td></tr><tr><td>指标</td><td>典型值</td></tr><tr><td>宽度/mm</td><td>50±2.0</td><td>49</td></tr><tr><td>单位长度质量(参考)/(g/m)</td><td>≤43.0</td><td>38.8</td></tr></table>

表2-2  

<table><tr><td rowspan="2">性能</td><td colspan="2">5-1000 锦丝带</td></tr><tr><td>指标(个别)</td><td>典型值</td></tr><tr><td>断裂强力/kN</td><td>≥9.81</td><td>12.2</td></tr><tr><td>断裂伸长率/%</td><td>≥30</td><td>40</td></tr></table>

# 3 使用工艺

3.1 裁剪工艺 按要求在工台上划出铺料线进行单层铺料，划线，用电热切割器切割。  
3.2 缝纫工艺 选用18号机针，配以9号草绿防灼锦丝线，线迹密度为 $15_{0}^{+5}$ 针/100mm进行缝制。

# 4 其他

4.1 包装 用纸芯卷成圆盘形，并用白色扎线扎紧。以洁净、坚韧的纸包装，再用塑料袋衬垫后装入纸（板）箱。  
4.2 运输 按非危险品运输。注意防雨、防潮。  
4.3 贮存 贮存于温度 $0 \sim 30^{\circ} \mathrm{C}$ 、相对湿度不大于 $70\%$ 的库房内。防止日光直接照射，远离热源，离墙不少于 $1 \mathrm{~m}$ ，离地面不少于 $0.5 \mathrm{~m}$ 。

# 5 使用建议

选用。

# 参考文献

1 汉江机械厂. 验收试验报告统计资料: No. 带-24. 1985

审校 征平

# 25-350A、40-600A 锦丝带

# 1 概述

25-350A、40-600A 锦丝带均采用 $277.8 \times 3$ dtex 高强锦丝线作经线，153.3 dtex $\times 2$ 高强锦丝线作纬线，以平纹组织织造而成。具有强力大，重量轻等特点。由于采用高强锦丝与同类普强锦丝带相比，强重比分别提高 $8\%$ 和 $5\%$ 左右。适于作运动伞、阻力伞、备份伞的伞衣加强带和引导伞围幅。

1.1 牌号及名称 25-350A 锦丝带；40-600A 锦丝带。  
1.2 基本组成 聚酰胺6纤维。  
1.3 材料标准 FZ66311·1995《特种工业用锦丝带、涤丝带》。  
1.4 使用工艺说明书   
1.5 供应状态   
1.6 应用概况 25-350A 锦丝带：已用作运动伞和备份伞的伞衣加强带；40-600A 锦丝带：已用作引导伞围幅。  
1.7 研制及生产单位 上海第三织带厂研制；上海第三织带厂、四川省海蓉绸厂生产。  
1.8 鉴定级别及日期 1984年由纺织工业部鉴定通过。

# 2 性能

2.1 物理及化学性能 25-350A、40-600A 锦丝带的颜色、组织、总经数、纬密、宽度及单位长度质量见表2-1。  
2.2力学性能 25350A、40-600A锦丝带的断裂强力及断裂伸长率见表2-2。  
2.3 耐环境性能  
2.4 工艺性能 裁剪、缝纫工艺性能良好。

表2-1  

<table><tr><td rowspan="2">性能</td><td colspan="2">25-350A 锦丝带</td><td colspan="2">40-600A 锦丝带</td></tr><tr><td>指标</td><td>典型值</td><td>指标</td><td>典型值</td></tr><tr><td>颜色</td><td>蓝、黑、练白</td><td></td><td>蓝、黑、练白</td><td>...</td></tr><tr><td>组织</td><td>平纹</td><td></td><td>平纹</td><td>-</td></tr><tr><td>总经数(参考)/根</td><td>76</td><td>-</td><td>136</td><td>-</td></tr><tr><td>纬密/(根/cm)</td><td>≥13</td><td>13.2</td><td>≥11</td><td>11.1</td></tr><tr><td>宽度/mm</td><td>25±1.0</td><td>24.8</td><td>40±1.0</td><td>40.3</td></tr><tr><td>单位长度质量/(g/m)</td><td>≤10.0</td><td>8.75</td><td>≤20.0</td><td>14.8</td></tr></table>

表2-2  

<table><tr><td rowspan="2">性能</td><td colspan="2">25-350A 锦丝带</td><td colspan="2">40-600A 锦丝带</td></tr><tr><td>指标(个别)</td><td>典型值</td><td>指标(个别)</td><td>典型值</td></tr><tr><td>断裂强力/N</td><td>≥3430</td><td>3520</td><td>5880</td><td>6670</td></tr><tr><td>断裂伸长率/%</td><td>≥30</td><td>36.9</td><td>≥30</td><td>38.6</td></tr></table>

# 3 使用工艺

3.1 裁剪工艺 在单层带上描出底样, 再根据描样长度进行多层铺料 (不超过 75 层), 按底样扎眼、裁剪。带端电热熔结。  
3.2 缝纫工艺 缝制加强带时，选用 $16 \sim 18$ 号机针，配以15号草绿防灼锦丝线，线迹密度为 $30^{+5}$ 针/100mm，双针机缝制。

# 4 其他

4.1包装用纸芯卷成圆盘形，并用与成品原料纤维相同的扎线扎紧。以洁净、坚韧的纸包装，再

用塑料袋衬垫后装入纸（板）箱。

4.2 运输 按非危险品运输。注意防雨、防潮。  
4.3 贮存 贮存于温度 $0 \sim 30^{\circ} \mathrm{C}$ 、相对湿度不大于 $70\%$ 的库房内。防止日光直接照射，远离热源，离墙不少于 $1 \mathrm{~m}$ ，离地面不少于 $0.5 \mathrm{~m}$ 。

# 5 使用建议

推荐。

# 参考文献

1 南京宏光空降装备厂，验收试验报告统计资料：No.带-25.1985

审校 征平

# 43-800A、44-1200A 锦丝带

# 1 概述

43-800A 锦丝带采用 277.8 dtex $\times 4$ 高强锦丝线作经线, 153.3 dtex $\times 2$ 高强锦丝线作纬线, 以平纹组织织造而成。44-1200A 锦丝带采用 277.8 dtex $\times 3$ 高强锦丝线作主经线, 153.3 dtex $\times 2$ 高强锦丝线作连接线, 277.8 dtex $\times 2$ 高强锦丝作纬线, 以双层平纹组织织造而成。由于采用高强锦丝, 这两种型号的带于与同类普强锦丝带相比, 强重比分别提高 $7\%$ 和 $8\%$ 左右。适于作运动伞背带系统和备份伞吊带系统。

1.1 牌号及名称 43-800A 锦丝带；44-1200A 锦丝带。  
1.2 基本组成 聚酰胺6纤维。  
1.3 材料标准 43-800A 锦丝带：FZ66311--1995《特种工业用锦丝带、涤丝带》；44 1200A 锦丝带：FZ66310--1995《特种工业用厚型带》。  
1.4 使用工艺说明书   
1.5 供应状态   
1.6 应用概况 已用作运动伞背带系统和备份伞吊带系统。  
1.7 研制及生产单位 上海第三织带厂研制；上海第三织带厂、四川省海蓉绸厂生产。  
1.8 鉴定级别及日期 1984年由纺织工业部鉴定通过。

# 2 性能

2.1 物理及化学性能 43-800A、44-1200A 锦丝带的颜色、组织、总经数、纬密、宽度、厚度及单位长度质量见表 2-1。  
2.2力学性能 43-800A、44-1200A 锦丝带的断裂强力及断裂伸长率见表2-2。  
2.3 耐环境性能  
2.4 工艺性能 裁剪、缝纫工艺性能良好。

表2-1  

<table><tr><td rowspan="2">性能</td><td colspan="2">43-800A 锦丝带</td><td colspan="2">44-1200A 锦丝带</td></tr><tr><td>指标</td><td>典型值</td><td>指标</td><td>典型值</td></tr><tr><td>颜色</td><td>蓝、黑</td><td>-</td><td>蓝、黑</td><td></td></tr><tr><td>组织</td><td>平纹</td><td></td><td>双层平纹</td><td>-</td></tr><tr><td>总经数(参考)/根</td><td>136</td><td>-</td><td>313</td><td>-</td></tr><tr><td>纬密/(根/cm)</td><td>≥10</td><td>10.1</td><td>17±2D</td><td>46.8&#x27;</td></tr><tr><td>宽度/mm</td><td>43±1.0</td><td>43.0</td><td>41±1.0</td><td>43.9</td></tr><tr><td>厚度/mm</td><td></td><td>-</td><td>≤2.0</td><td>1.3</td></tr><tr><td>单位长度质量/(g/m)</td><td>≤25.0</td><td>19.1</td><td>≤40.0</td><td>34.0</td></tr></table>

$① 5 \mathrm { ~ c m }$ 宽度根数。

表2-2  

<table><tr><td rowspan="2">性能</td><td colspan="2">13-800A 锦丝带</td><td colspan="2">44-1200A 锦丝带</td></tr><tr><td>指标(个别)</td><td>典型值</td><td>指标(个别)</td><td>典型值</td></tr><tr><td>断裂强力/kN</td><td>≥7.85</td><td>8.58</td><td>≥11.8</td><td>13.4</td></tr><tr><td>断裂伸长率/%</td><td>≥25.0</td><td>37.9</td><td>≥30</td><td>37.4</td></tr></table>

# 3 使用工艺

3.1 裁剪工艺 43-800A 锦丝带, 先在单层带上描出底样, 再根据描样长度多层铺料 (不超过 75 层), 按底样扎眼、裁剪。带端电热熔结。44-1200A 锦丝带, 用样板在工台上描出铺料线和划线位置线, 再按铺料位置线在工台上单层铺料, 划线, 裁剪。带端电热熔结。  
3.2 缝纫工艺 缝制背带时，选用 $25\sim 26$ 号机针，配以3号草绿防灼锦丝线，线迹密度为 $15^{+}$ 针/ $100\mathrm{mm}$ ，厚型缝纫机缝制。

# 4 其他

4.1 包装 用纸芯卷成圆盘形，并用白色扎线扎紧。以洁净、坚韧的纸包装，再用塑料袋衬垫后装入纸（板）箱。  
4.2 运输 按非危险品运输。注意防雨、防潮。  
4.3 贮存 贮存于温度 $0 \sim 30^{\circ} \mathrm{C}$ 、相对湿度不大于 $70\%$ 的库房内。防止日光直接照射，远离热源，离墙不少于 $1 \mathrm{~m}$ ，离地面不少于 $0.5 \mathrm{~m}$ 。

# 5 使用建议

推荐。

# 参考文献

1 南京宏光空降装备厂. 验收试验报告统计资料: No. 带-26. 1985

审校 征平

# 22-75、23-100、25-70、35-260棉套带

# 1 概述

22-75、23-100、25-70、35-260棉套带均采用J24.3tex×2棉线（其中35-260棉套带采用J10.8tex×2×3棉线）作经线，采用J15tex×2棉线作纬线，在织带机上织造而成。23-100棉套带是一种异形棉套带，以双人字2/2斜纹为基础，其外形恰似二层20—27棉带叠合后于二边缝合形成的棉套。22-75、25-70、35-260棉套带均为平纹棉套带。棉套带具有良好的耐瞬时高温性能，因此适于作锦丝绳、带的保护套，以防止高温气流的烧伤。

1.1 牌号及名称 22-75 棉套带；23-100 棉套带；25-70 棉套带；35-260 棉套带。  
1.2 基本组成 天然纤维素纤维（棉）。  
1.3 材料标准 FZ66312—1995《特种工业用套带》。  
1.4 使用工艺说明书   
1.5 供应状态   
1.6 应用概况 已用作锦丝带、绳制品的保护套。  
1.7 研制及生产单位 23-100棉套带：四川省阆中绸厂研制；四川省海蓉绸厂生产。22-75,25-70、35-260棉套带：上海丽新织造厂研制；四川省海蓉绸厂生产。  
1.8 鉴定级别及日期 23100棉套带：1975年由纺织工业部批准生产；22-75、25-70棉套带：1964年由纺织工业部批准生产；35-260棉套带：1960年由纺织工业部批准生产。

# 2 性能

2.1 物理及化学性能 22-75、23-100、25-70、35-260 棉套带的颜色、组织、总经数、纬密、宽度及单位长度质量见表 2-1。  
2.2力学性能 22-75、23-100、25-70、35-260棉套带的断裂强力及断裂伸长率见表22。  
2.3 耐环境性能  
2.4 工艺性能 裁剪、穿套工艺性能良好。

表2-1  

<table><tr><td rowspan="2">性能</td><td colspan="2">22-75棉套带</td><td colspan="2">23-100棉套带</td><td colspan="2">25-70棉套带</td><td colspan="2">35-260棉套带</td></tr><tr><td>指标</td><td>典型值</td><td>指标</td><td>典型值</td><td>指标</td><td>典型值</td><td>指标</td><td>典型值</td></tr><tr><td>颜色</td><td>原色</td><td>-</td><td>草绿</td><td></td><td>草黄</td><td>-</td><td>原色</td><td>-</td></tr><tr><td>组织</td><td>平纹套组织</td><td></td><td>异形套组织</td><td></td><td>平纹套组织</td><td>-</td><td>平纹套组织</td><td>-</td></tr><tr><td>总经数(参考)/根</td><td>109</td><td>-</td><td>179</td><td></td><td>135</td><td>-</td><td>231</td><td>-</td></tr><tr><td>纬密/(根/cm)</td><td>14±1</td><td>14.0</td><td>≥18</td><td>19.3</td><td>≥14</td><td>14.7</td><td>≥11</td><td>12.4</td></tr><tr><td>宽度/mm</td><td>22±1.0</td><td>22.5</td><td>23±1.0</td><td>23.2</td><td>25±1.0</td><td>25.2</td><td>35+1/3.0</td><td>35.2</td></tr><tr><td>单位长度质量/(g/m)</td><td>≤8.5</td><td>7.7</td><td>≤13.5</td><td>12.0</td><td>≤10.5</td><td>9.2</td><td>≤22.0</td><td>20.5</td></tr></table>

表2-2  

<table><tr><td rowspan="2">性能</td><td colspan="2">22-75棉套带</td><td colspan="2">23-100棉套带</td><td colspan="2">25 70 棉套带</td><td colspan="2">35-260棉套带</td></tr><tr><td>指标(个别)</td><td>典型值</td><td>指标(个别)</td><td>典型值</td><td>指标(个别)</td><td>典型值</td><td>指标(个别)</td><td>典型值</td></tr><tr><td>断裂强力/(N/带宽)</td><td>≥736</td><td>852</td><td>≥981</td><td>1 587</td><td>≥686</td><td>1 160</td><td>≥2 550</td><td>3 040</td></tr><tr><td>断裂伸长率/%</td><td>≥10</td><td>11.8</td><td>-</td><td>-</td><td>≥12</td><td>13.3</td><td>≥12</td><td>19.1</td></tr></table>

# 3 使用工艺

3.1 裁剪工艺 多层（一般60层）铺料和电剪裁剪，二端带头上蜡防止脱线。  
3.2 缝纫工艺 呈松弛状套在锦丝带或绳上，不经缝纫。

# 4 其他

4.1 包装 用纸芯卷成圆盘形，并用白色扎线扎紧。以洁净、坚韧的纸包装，再用塑料袋衬垫后装入纸（板）箱。  
4.2 运输 按非危险品运输。注意防雨、防潮。  
4.3 贮存 贮存于温度 $0 \sim 30^{\circ} \mathrm{C}$ 、相对湿度不大于 $70\%$ 的库房内。防止日光直接照射，远离热源，离墙不少于 $1 \mathrm{~m}$ ，离地面不少于 $0.5 \mathrm{~m}$ 。

# 5 使用建议

选用。

# 参考文献

1宏伟机械厂，验收试验报告统计资料：No.带-27.1985

审校 征平

# 53-115、60-115、80-115棉套带

# 1 概述

53-115、60-115、80-115棉套带均采用 $28\mathrm{tex} \times 4$ 棉线作经、纬线，以平纹套组织织造而成。具有组织紧密、厚实、粗重、耐磨等特点。适于作阻力伞连接绳索的保护套。

1.1 牌号及名称 53-115 棉套带；60-115 棉套带；80-115 棉套带。  
1.2 基本组成 天然纤维素纤维（棉）。  
1.3 材料标准 FZ66312—1995《特种工业用套带》。  
1.4 使用工艺说明书   
1.5 供应状态   
1.6 应用概况 已用作阻力伞连接绳索的保护套。  
1.7研制及生产单位 四川阆中绸厂研制；四川省海蓉绸厂生产。  
1.8 鉴定级别及日期 1972年由纺织工业部批准生产。

# 2 性能

2.1 物理及化学性能 53-115、60-115、80-115 棉套带的颜色、组织、总经数、纬密、厚度、宽度及单位长度质量见表 2-1。  
2.2力学性能 53-115、60-115、80-115棉套带的断裂强力见表2-2。

# 2.3 耐环境性能

2.4 工艺性能 裁剪、穿套工艺性能良好。

表2-1  

<table><tr><td rowspan="2">性能</td><td colspan="2">53-115棉套带</td><td colspan="2">60-115棉套带</td><td colspan="2">80-115棉套带</td></tr><tr><td>指标</td><td>典型值</td><td>指标</td><td>典型值</td><td>指标</td><td>典型值</td></tr><tr><td>颜色</td><td>草绿</td><td>-</td><td>草绿</td><td>-</td><td>草绿</td><td>-</td></tr><tr><td>组织</td><td>平纹套组织</td><td>-</td><td colspan="2">平纹套组织</td><td>平纹套组织</td><td>-</td></tr><tr><td>总经数(参考)/根</td><td>217</td><td></td><td>251</td><td></td><td>327</td><td></td></tr><tr><td>纬密/(根/cm)</td><td>≥10</td><td>11.8</td><td>≥11</td><td>12.1</td><td>≥11</td><td>12.3</td></tr><tr><td>宽度/mm</td><td>53±2.9</td><td>54.1</td><td>60±3.0</td><td>60.8</td><td>80±3.0</td><td>81.9</td></tr><tr><td>单位长度质量/(g/m)</td><td>≤45.0</td><td>40.8</td><td>≤52.0</td><td>47.4</td><td>≤68.0</td><td>62.9</td></tr></table>

表2-2.1  

<table><tr><td rowspan="2">性能</td><td colspan="2">53-115棉套带</td><td colspan="2">60-115棉套带</td><td colspan="2">80-115棉套带</td></tr><tr><td>指标(个别)</td><td>典型值</td><td>指标(个别)</td><td>典型值</td><td>指标(个别)</td><td>典型值</td></tr><tr><td>断裂强力/(N/5cm)</td><td>≥1130</td><td>1420</td><td>≥1130</td><td>1430</td><td>≥1130</td><td>1270</td></tr></table>

# 3. 使用工艺

3.1 裁剪工艺 多层（一般为60层）铺料和电剪裁剪，二端带头上蜡防止脱线。  
3.2 缝纫工艺 呈松弛状套在连接绳索上，不经缝纫。

# 4 其他

4.1 包装 用纸芯卷成圆盘形，并用白色扎线扎紧。以洁净、坚韧的纸包装，再用塑料袋衬垫后装入纸（板）箱。  
4.2 运输 按非危险品运输。注意防雨、防潮。  
4.3 贮存 贮存于温度 $0 \sim 30^{\circ} \mathrm{C}$ 、相对湿度不大于 $70\%$ 的库房内。防止日光直接照射，远离热源，离墙不少于 $1 \mathrm{~m}$ ，离地面不少于 $0.5 \mathrm{~m}$ 。

# 5 使用建议

选用。

# 参考文献

1宏伟机械厂，验收试验报告统计资料：No.带-28.1985

审校 征平

# 12-450、16-750、16-750A、22-770、18-970 锦丝套带

# 1 概述

12-450、16-750、18-970 锦丝套带采用 277.8 dtex×8 锦丝作经线、16-750A 锦丝套带采用 277.8 dtex×8 高强锦丝作经线, 277.8 dtex×3 锦丝作纬线, 22-770 锦丝套带采用 153.3 dtex×9 锦丝作经、纬线, 均以平纹套组织织造而成。其中 16-750A 锦丝套带由于采用了 277.8 dtex 高强锦丝为原料, 具有较高的强重比。套带是一种扁平、管状的带织物。实际上也是一种织边相连而中间未加连接线的双层带。具有组织紧密、厚实、强度高、弹性好、手感柔软等特点。由于套带具有较宽的搭接部位, 缝合效率较高。适于作降落伞的承载连接部件以及阻力伞伞绳。

1.1 牌号及名称 12-450 锦丝套带；16-750 锦丝套带；16-750A 锦丝套带；22-770 锦丝套带；18-970 锦丝套带。  
1.2 基本组成 聚酰胺6纤维。  
1.3 材料标准 FZ66312…1995《特种工业用套带》。  
1.4 使用工艺说明书   
1.5 供应状态   
1.6 应用概况 12-450 锦丝套带: 已用作稳定伞伞绳; 16-750 锦丝套带、16-750A 锦丝套带: 已用作阻力伞伞绳; 22-770 锦丝套带: 已用作阻力伞连接绳; 18970 锦丝套带: 已用作伞兵伞开伞拉绳。  
1.7 研制及生产单位 上海丽新织造厂研制；上海第三织带厂、四川省海蓉绸厂生产。  
1.8 鉴定级别及日期 12-450 锦丝套带: 1962 年由纺织工业部批准生产; 16-750、18-970 锦丝套带: 1964 年由纺织工业部批准生产; 22-770 锦丝套带: 1963 年由纺织工业部批准生产; 16-750A 锦丝套带: 1983 年由纺织工业部鉴定通过。

# 2 性能

2.1 物理及化学性能 12-450、16-750、16-750A、18-970、22-770 锦丝套带的颜色、组织、总经数、纬密、宽度、单位长度质量及厚度见表 2-1。  
2.2力学性能 12-450、16-750、16-750A、18-970、22-770锦丝套带的断裂强力及断裂伸长率见表2-2。  
2.3 耐环境性能  
2.4 工艺性能 裁剪、缝纫工艺性能良好。

表2-1-2  

<table><tr><td rowspan="2">性能</td><td colspan="2">12-450 锦丝套带</td><td colspan="2">16-750 锦丝套带</td><td colspan="2">16-750A 锦丝套带</td></tr><tr><td>指标</td><td>典型值</td><td>指标</td><td>典型值</td><td>指标</td><td>典型值</td></tr><tr><td>颜色</td><td>练白、草绿</td><td>-</td><td>练白、草绿</td><td>-</td><td>练白</td><td></td></tr><tr><td>组织</td><td>平纹套组织</td><td>-</td><td>平纹套组织</td><td>-</td><td>平纹套组织</td><td></td></tr><tr><td>总经数(参考)/根</td><td>60</td><td>60</td><td>75</td><td>75</td><td>63</td><td>63</td></tr><tr><td>纬密/(根/cm)</td><td>25±2.5</td><td>25.3</td><td>25±2.5</td><td>24.9</td><td>25±2.5</td><td>25.1</td></tr><tr><td>宽度/cm</td><td>12_2_0</td><td>12.0</td><td>16±1.5</td><td>16.6</td><td>16±1.5</td><td>16.3</td></tr><tr><td>单位长度质量/(g/m)</td><td>≤18</td><td>17.2</td><td>≤22.0</td><td>21.4</td><td>≤18.0</td><td>16.9</td></tr></table>
