Repository: C-zj02/CFD-claw

<div align="center">

**English** | [中文](#中文版) | [Français](README_FR.md) | [Русский](README_RU.md) | [हिन्दी](README_HI.md) | [العربية](README_AR.md) | [Português](README_PT.md)

# 🚀 Claude Code Python

**A Complete Python Reimplementation Based on Real Claude Code Source**

*From TypeScript Source → Rebuilt in Python with ❤️*

***
**🔥 Active Development • New Features Weekly 🔥**

</div>

***

## 🎯 What is This?

**Clawd Code** is a **complete Python rewrite** of Claude Code, based on the **real TypeScript source code**.

File: RAG-data/中国航空材料手册(第2版) 第2卷 变形高温合金 铸造高温合金(1)001-200.pdf-de963b61-e2cd-4c70-85e5-50f050acfaa2.md (part 9 of 11)
# 中国航空材料手册
<table><tr><td rowspan="2">θ/C</td><td colspan="2">σ100/MPa</td><td colspan="2">σ500/MPa</td><td colspan="2">σ1000/MPa</td><td colspan="2">σ10000/MPa</td><td>σ100000/MPa</td></tr><tr><td>棒材</td><td>板材</td><td>棒材</td><td>板材</td><td>棒材</td><td>板材</td><td>棒材</td><td>板材</td><td>棒材</td></tr><tr><td>650</td><td>726</td><td>-</td><td>627</td><td>-</td><td>570</td><td>-</td><td>460</td><td>-</td><td>-</td></tr><tr><td>700</td><td>588</td><td>500</td><td>490</td><td>402</td><td>412</td><td>360</td><td>314</td><td>-</td><td>226</td></tr><tr><td>750</td><td>441</td><td>353</td><td>353</td><td>300</td><td>294</td><td>260</td><td>196</td><td>-</td><td>-</td></tr><tr><td>800</td><td>304</td><td>245</td><td>235</td><td>196</td><td>196</td><td>167</td><td>130</td><td>-</td><td>-</td></tr><tr><td>850</td><td>225</td><td>160</td><td>-</td><td>100</td><td>-</td><td>85</td><td>-</td><td>-</td><td>-</td></tr><tr><td>900</td><td>118</td><td>78</td><td>-</td><td>54</td><td>-</td><td>-</td><td>-</td><td>-</td><td>-</td></tr></table>

注：根据持久应力-寿命曲线和热强参数综合曲线，并参照试验数据确定。

3.3.1.5 标准热处理状态棒材，在 $700\mathrm{C}$ 和 $850\mathrm{C}$ 的缺口持久（缺口半径 $\pmb {r} = 0.5\mathrm{mm}$ ）试验表明合金无缺口敏感。

3.3.1.6 标准热处理状态的 $\delta 1.5\mathrm{mm}$ 薄板，在不同温度和应力下的持久性能见表3-16。

图片摘要：该图主要展示 3 4 棒材和板材的热强参数综合曲线[1~3]。
![](images/dc95aef1d109dd2bf02763057596564893637e2ee279bc9dcceadccd8b5c6c8b.jpg)  
图3-4 棒材和板材的热强参数综合曲线[1~3]

表3-16[3]  

<table><tr><td rowspan="2">θ/C</td><td rowspan="2">σ/MPa</td><td colspan="2">持久性能</td><td rowspan="2">θ/C</td><td rowspan="2">σ/MPa</td><td colspan="2">持久性能</td></tr><tr><td>t/h</td><td>δ5/%</td><td>t/h</td><td>δ5/%</td></tr><tr><td rowspan="3">700</td><td>490</td><td>126</td><td>8</td><td rowspan="2">800</td><td>196</td><td>345</td><td>18</td></tr><tr><td>441</td><td>177</td><td>9</td><td>177</td><td>689</td><td>18</td></tr><tr><td>392</td><td>715</td><td>9</td><td rowspan="2">850</td><td>147</td><td>86</td><td>27</td></tr><tr><td rowspan="2">750</td><td>343</td><td>182</td><td>11</td><td>118</td><td>326</td><td>20</td></tr><tr><td>314</td><td>261</td><td>10</td><td rowspan="2">900</td><td>98</td><td>48</td><td>21</td></tr><tr><td>800</td><td>216</td><td>247</td><td>16</td><td>59</td><td>307</td><td>34</td></tr></table>

3.3.1.7 薄板在 $800\mathrm{C}$ 和 $850\mathrm{C}$ 经不同时间长期时效后的持久性能见表3-17。

表3-17  

<table><tr><td colspan="2">时效规范</td><td>σ/MPa</td><td>t/h</td><td>δs/%</td><td>σ/MPa</td><td>t/h</td><td>δs/%</td><td>σ/MPa</td><td>t/h</td><td>δs/%</td></tr><tr><td>θ/C</td><td>t/h</td><td colspan="3">700 C</td><td colspan="3">800 C</td><td colspan="3">850 C</td></tr><tr><td rowspan="3">800</td><td>100</td><td rowspan="6">490</td><td>40</td><td>16</td><td rowspan="6">216</td><td>194</td><td>21</td><td rowspan="6">177</td><td>48</td><td>20</td></tr><tr><td>200</td><td>22</td><td>27</td><td>233</td><td>23</td><td>41</td><td>26</td></tr><tr><td>400</td><td>19</td><td>30</td><td>196</td><td>25</td><td>44</td><td>23</td></tr><tr><td rowspan="3">850</td><td>100</td><td>18</td><td>28</td><td>164</td><td>22</td><td>44</td><td>25</td></tr><tr><td>200</td><td>20</td><td>33</td><td>133</td><td>27</td><td>26</td><td>25</td></tr><tr><td>400</td><td>14</td><td>39</td><td>64</td><td>34</td><td>25</td><td>30</td></tr></table>

# 3.3.2 高温蠕变性能

3.3.2.1 棒材和板材在标准热处理状态下，各种温度的蠕变性能见表3-18。

表3-18[2]  

<table><tr><td>品种规格/mm</td><td>冶炼工艺</td><td>θ/C</td><td>t/h</td><td>σ/MPa</td><td>εr/%</td><td>εp/%</td></tr><tr><td rowspan="3">棒材(d22~32)</td><td rowspan="3">真空感应加真空自耗</td><td>700</td><td rowspan="5">100</td><td>392</td><td>0.306</td><td>0.033</td></tr><tr><td>800</td><td>225</td><td>0.227</td><td>0.077</td></tr><tr><td>850</td><td>176</td><td>0.274</td><td>0.093</td></tr><tr><td rowspan="2">冷轧薄板(δ0.8~4)</td><td rowspan="2">真空感应加电渣</td><td>750</td><td>225</td><td>0.300</td><td>0.154</td></tr><tr><td>800</td><td>147</td><td>0.336</td><td>0.227</td></tr></table>

3.3.2.2 标准热处理状态棒材，在 $800^{\circ}\mathrm{C}$ 和 $850^{\circ}\mathrm{C}$ 经100h的蠕变曲线见图3-5。

图片摘要：该图主要展示 3 18[2]。
![](images/d38c1ec37c2059bcbf1f419c6c96c728d627283920fef368bb673486e33b7c49.jpg)  
图3-5 棒材的蠕变曲线[3]

3.3.2.3 棒材在标准热处理状态，于 $700\mathrm{C}$ 和 $750\mathrm{C}$ 蠕变试验求出的蠕变速率曲线见图3-6。

图片摘要：该图主要展示 3 5 棒材的蠕变曲线[3]。
![](images/527148e24c3d7964765d5039b5dce9d4705e37f82a09970457504f49719f8c16.jpg)  
图3-6 两种温度的蠕变速率曲线[2]

# 3.4 疲劳性能

3.4.1 高周疲劳 双真空熔炼热轧棒材的疲劳强度见表3-19。

表3-19  

<table><tr><td rowspan="2">品种规格/mm</td><td rowspan="2">状态</td><td rowspan="2">θ/C</td><td colspan="2">光滑试样</td><td colspan="2">缺口试样①</td></tr><tr><td>σ-1/MPa</td><td>N/周</td><td>σ-1/MPa</td><td>N/周</td></tr><tr><td rowspan="2">棒材d22~32</td><td rowspan="2">标准热处理</td><td>700</td><td>363</td><td rowspan="2">&gt;10^7</td><td>275</td><td>&gt;10^7</td></tr><tr><td>800</td><td>353</td><td>--</td><td>-</td></tr></table>

① 缺口试样的缺口半径 $r = 0.75\mathrm{mm}$ 。

3.4.2 特种疲劳 板材在标准热处理状态的热疲劳性能见表3-20。

# 3.5 弹性性能

3.5.1 弹性模量 见表3-21。

表3-20[2]  

<table><tr><td>θ/C</td><td>N/周</td><td>裂纹长度/mm</td><td>增宽/mm</td></tr><tr><td>800-35</td><td>124</td><td>0.5</td><td>0.02</td></tr><tr><td>900-35</td><td>71</td><td>0.5</td><td>0.19</td></tr></table>

表3-21[2]  

<table><tr><td colspan="2">θ/C</td><td>20</td><td>400</td><td>500</td><td>600</td><td>700</td><td>800</td><td>900</td></tr><tr><td rowspan="2">ED/GPa</td><td>棒材</td><td>204</td><td>-</td><td>-</td><td>167</td><td>159</td><td>153</td><td>134</td></tr><tr><td>板材</td><td>195</td><td>175</td><td>-</td><td>162</td><td>155</td><td>149</td><td>136</td></tr></table>

3.5.2 切变模量 见表3-22。

3.5.3 泊松比 见表3-23。

# 3.6 断裂性能

# 3.7 模拟试验性能

3.7.1 模拟发动机突然升温和加力的实际情况进行持久试验。试样在 $750^{\circ}\mathrm{C}$ ，应力 $137\mathrm{MPa}$ 下持久试验 $300\mathrm{h}$ 后，快速升温至 $890^{\circ}\mathrm{C}$ ，加荷至 $176\mathrm{MPa}$ ，持续 $2\mathrm{min}$

表3-23[1]  

<table><tr><td>θ/℃</td><td>20</td><td>400</td><td>500</td><td>600</td><td>700</td><td>800</td><td>900</td></tr><tr><td>G/GPa</td><td>77</td><td>68</td><td>65</td><td>63</td><td>60</td><td>56</td><td>52</td></tr></table>

<table><tr><td>θ/℃</td><td>20</td><td>400</td><td>500</td><td>600</td><td>700</td><td>800</td><td>900</td></tr><tr><td>μ</td><td>0.27</td><td>0.29</td><td>0.30</td><td>0.30</td><td>0.30</td><td>0.33</td><td>0.35</td></tr></table>

后恢复到 $750\mathrm{C},137\mathrm{MPa}$ ，到 $500\mathrm{h}$ 又升温加荷到 $890\mathrm{C},176\mathrm{MPa},2\mathrm{min}$ 后又恢复原状，到 $800\mathrm{h}$ 又升温加荷 $2\mathrm{min}$ ，后降温至 $850\mathrm{C},196\mathrm{MPa}$ 直到拉断，持久总时间 $953\mathrm{h}$ ，伸长率为 $16\%$ ，断面收缩率为 $25\%$ 。

3.7.2 榛材取样在 $800^{\circ}\mathrm{C}$ ，应力 $280\mathrm{MPa}$ 下进行热冲击试验至400次破坏。

# 4 组织结构

4.1 相变温度 $\gamma'$ 相析出峰值温度为 $800^{\circ}\mathrm{C}$ ，约 $1000^{\circ}\mathrm{C}$ 完全溶解。二次硼化物 $800^{\circ}\mathrm{C}$ 开始析出， $1050^{\circ}\mathrm{C}$ 完全溶入基体。 $\mu$ 相析出温度范围为 $750\sim 1050^{\circ}\mathrm{C}$ ，峰值温度为 $950^{\circ}\mathrm{C}$ ，长期时效后，析出峰值温度移向 $900^{\circ}\mathrm{C}$ 。

# 4.2 时间-温度-组织转变曲线

4.3 合金组织结构 在标准热处理状态下,合金除奥氏体基体外,还存在 $\gamma^{\prime}$ 相、MC与 $\mathbf{M}_6\mathbf{C}$ 碳化物以及 $\mathrm{M}_{3}\mathrm{B}_{2}$ 硼化物,时效时在晶界上析出小颗粒的少量 $\mu$ 相。 $\gamma^{\prime}$ 相为主要强化相,其化学式为 $(\mathrm{Ni}_{2.93}\mathrm{Fe}_{0.09}\mathrm{Cr}_{0.04}\mathrm{W}_{0.03}\mathrm{Mo}_{0.006})(\mathrm{Al}_{0.50}\mathrm{Ti}_{0.50})$ ,棒材在标准热处理状态, $\gamma^{\prime}$ 相约占重量百分比的 $16.27\%$ ,在 $700^{\circ}C$ 经 $1000\mathrm{h}$ 时效后, $\gamma^{\prime}$ 相增至 $17.51\%$ , $\mu$ 相由原来的 $0.22\%$ 增至 $0.573\%$ ,此时 $\mu$ 相没有长成针状或片状,经 $800^{\circ}C$ , $1000\mathrm{h}$ 长期时效以后, $\mu$ 相(少量L相)增至 $2.806\%$ ,面 $\gamma^{\prime}$ 相减少至 $11.44\%$ ,从 $750^{\circ}C$ 长期时效开始 $\mu$ 相(部分L相)呈针状析出,随温度增高或时间增加,这种针状相数量增加,在 $800^{\circ}C$ 经 $1000\sim 2000\mathrm{h}$ 时效,针状相已均匀地以一定位向布满晶内。因此,该合金组织在 $700^{\circ}C$ 以下长期使用是稳定的。

该合金晶粒在温度高于1070C时急骤长大。薄板晶粒度在技术标准中未规定要求。

# 5 工艺性能与要求

5.1 成形性能 该合金热加工塑性好，塑性图见图5-1。该合金开始再结晶温度高于 $900\mathrm{C}$ ，为保证获得均匀细小晶粒的锻轧材，终锻(轧)温度应不低于 $950\mathrm{C}$ ，变形量不小于 $14\%$ 。

锻造开坯时装炉温度不高于 $700\mathrm{C}$ ，加热温度 $1100\sim 1120\mathrm{C}$ ，终锻温度高于 $950\mathrm{C}$ 。热轧加热温度 $1100\sim 1120\mathrm{C}$ ，终轧温度 $1000\sim 1030\mathrm{C}$ 。

5.2 焊接性能 该合金可进行氩弧焊，在固溶状态氩弧焊裂纹倾向性小，而固溶加时效状态大。通常在固溶状态下焊接，焊后时效，若选择的焊接规范合适，可以获得组织和性能良好的焊接接头。氩弧焊接头强度见表5-1。

表5-1  

<table><tr><td rowspan="3">板材厚度/mm</td><td rowspan="3">焊丝</td><td colspan="4">拉伸性能</td><td colspan="3">持久性能</td></tr><tr><td colspan="2">20℃</td><td colspan="2">800℃</td><td colspan="2">800℃</td><td rowspan="2">持久强度系数/%</td></tr><tr><td>σ/MPa</td><td>接头强度系数/%</td><td>σ/MPa</td><td>接头强度系数/%</td><td>σ/MPa</td><td>t/h</td></tr><tr><td>1.5+1.5</td><td>SHG-1</td><td>1227</td><td rowspan="2">96.3</td><td>669</td><td rowspan="2">98.9</td><td rowspan="2">215</td><td>150</td><td rowspan="2">85~100</td></tr><tr><td>1.5</td><td>-</td><td>1270</td><td>677</td><td>162</td></tr></table>

注：氩弧焊规范为焊接电流65A，电压 $12.5\sim 13V$ ，焊接速度0.105m/min；氩气流量 $11\sim 13L / \min$ ，喷嘴直径 $d17\mathrm{mm}$ ，焊丝直径 $d3.5\mathrm{mm}$ 。

# 5.3 零件热处理 与材料标准热处理工艺相同

# 5.4 表面处理工艺

5.4.1 固体渗铝工艺 渗铝剂由下列粉剂组成: $\mathrm{Al}:\mathrm{Fe}:\mathrm{NH}_{4}\mathrm{Cl} = 45:55:1$ 。被渗零件埋入渗铝剂中, 经 $800\mathrm{C}$ 保温 $8\mathrm{h}$ , 渗铝层厚度约为 $8\sim9\mu\mathrm{m}$ 。渗铝后其力学性能与未渗铝的相近。  
5.4.2 料浆-粉末法渗铝工艺 镍基或钴基料浆成分见表5-2，把料浆喷涂到工件表面，然后埋在铬铝活性溶剂中进行扩散处理，加热制度可以结合时效处理进行。活性溶剂组成为：Cr粉， $48\%$ ；Al粉， $8\%$ ； $\mathrm{Al}_{2}\mathrm{O}_{3}$ 粉， $42\%$ ； $\mathrm{NH}_{4}\mathrm{Cl}$ ， $2\%$ 。 表5-2[1]

# 5.5 切削加工及磨削性能

5.5.1 两种合金在端铣加工时，刀具寿命与切削速度的关系见图5-2。在同样切削速度下（ $v = 14.1\mathrm{m / min}$ ），端铣GH2302合金的刀具寿命比GH4037合金高3倍。

<table><tr><td rowspan="2">料浆种类</td><td colspan="7">料浆成分/%</td></tr><tr><td>Ni</td><td>Cr</td><td>Al</td><td>Si</td><td>Co</td><td>NH4Cl</td><td>硝化纤维</td></tr><tr><td>镍基料浆</td><td>60</td><td>20</td><td>6</td><td>2</td><td>10</td><td>1</td><td>1</td></tr><tr><td>钴基料浆</td><td>10</td><td>25</td><td>6</td><td>2</td><td>55</td><td>1</td><td>1</td></tr></table>

图片摘要：该图主要展示 5 1 塑性图[23]。
![](images/047e4cddf11e7b4622eee993a726394ba678ae232f545009d91ec5fabd4902c3.jpg)  
图5-1 塑性图[23]

图片摘要：该图主要展示 5 1 塑性图[23]。
![](images/b5052d23c6584f1865a7765561bdadfb85dd7cb24e126ef0e14610e85feb6813.jpg)  
图5-2 两种合金切削速度与刀具寿命的关系[2]

# 5.5.2 磨削性能见图5-3。

图5-3 磨削加工参数与磨削深度的关系[2]  
图片摘要：该图主要展示 5 3 磨削加工参数与磨削深度的关系[2]。
![](images/a0637636795634354d1d8f777d0a620b13ef2d158f591c764e69ed5e4eb8d58f.jpg)  
$Q_{\mathrm{u}}$ 一单位时间内金属的磨削量，单位为 $\mathrm{mm / min}$ $Q_{\mathrm{k}}$ 一单位时间内砂轮的磨耗，单位为 $\mathrm{mm / min}$ $T$ 一砂轮开始磨削至磨钝前后的磨削时间，单位为 $\min ;q$ 一磨削比 $(q = \frac{Q_{\mathrm{u}}}{Q_{\mathrm{k}}})$

# 6 功能考核试验

# 7 使用建议

选用。

# 参考文献

1 高温合金文集：第一册，1979.103～122  
2上海钢铁研究所等.GH302合金介绍.1979  
3 手册编写组. 高温合金手册. 1982.183~202

编写张明

审校 黄福祥

# GH2696(GH696)

# 1 概述

GH2696 是一种以 $\mathrm{Fe}-25\mathrm{Ni}-12\mathrm{Cr}$ 为基体的高温合金, 用少量的钛、铝、钼和微量硼综合强化, 在 $650^{\circ} \mathrm{C}$ 以下具有高的屈服强度和持久、蠕变强度, 以及良好的高温弹性性能、抗燃气腐蚀性能和加工塑性。适合于制造在 $650^{\circ} \mathrm{C}$ 以下长期工作的涡轮和压气机紧固件、盘件和工作叶片、涡轮壳体、环形零件 (包括连接环), 以及在 $400 \sim 650^{\circ} \mathrm{C}$ 工作的圆柱形螺旋弹簧等。合金的短时工作温度可达 $750^{\circ} \mathrm{C}$ 。该合金可生产供应各种形状的变形产品, 如锻件、环件、棒材、板材、带材、丝材等。

1.1 材料牌号 GH2696(GH696,GH696M)。  
1.2 相近牌号 $\exists 1\text{H}33, \exists 4696\text{M}, 10\times 11\text{H}23\text{T}3\text{MP}$ （俄罗斯）。

# 1.3 材料的技术标准

GJB 2611-1996 《航空用高温合金冷拉棒材规范》

GJB 3318-1998 《航空用高温合金冷轧带材规范》

HB 5463-1990 《GH696 合金热轧和锻制棒材》

HB 5464-1990 《GH696合金冷拉棒材》

HB 5465-1990 《GH696 合金冷轧薄板》

HB 5466-1990 《GH696合金冷轧弹簧钢带》

HB 5467-1990 《GH696合金冷拉丝》

1.4 化学成分 见表1-1。

%

表1-1  

<table><tr><td>C</td><td>Cr</td><td>Ni</td><td>Mo</td><td>Al</td><td>Ti</td><td>Fe</td></tr><tr><td>≤0.10</td><td>10.0~12.5</td><td>21.0~25.0</td><td>1.00~1.60</td><td>≤0.80</td><td>2.60~3.20</td><td>余</td></tr><tr><td>B</td><td>Mn</td><td colspan="2">Si</td><td>P</td><td colspan="2">S</td></tr><tr><td colspan="7">不大于</td></tr><tr><td>0.020</td><td>0.60</td><td colspan="2">0.60</td><td>0.020</td><td colspan="2">0.010</td></tr></table>

注：B按计算量加入，报实测结果。

# 1.5 热处理制度

冷轧板：固溶 $1100^{\circ}\mathrm{C} \pm 15^{\circ}\mathrm{C}$ ，空冷+冷轧 $15\% \sim 30\%$ （供应状态）+时效 $700 \sim 750^{\circ}\mathrm{C}, 3 \sim 5\mathrm{h}$ ，空冷。

冷轧带：固溶 $950\sim 1050^{\circ}\mathrm{C}$ ，空冷十冷轧（供应状态）十时效 $700^{\circ}\mathrm{C}\pm 10^{\circ}\mathrm{C},3\sim 5\mathrm{h}$ ，炉冷至 $650^{\circ}\mathrm{C}$ 空冷。

冷拉丝：固溶 $980\sim 1030^{\circ}C$ ，空冷或水冷+冷拉 $40\% \sim 50\%$ （供应状态）十时效 $700\sim 750^{\circ}C,3\sim 5h,$ 空冷。

# 轧棒和锻棒：

制度I 固溶 $1100\mathrm{C} \pm 10\mathrm{C}, 1 \sim 2\mathrm{h}$ , 油冷+时效 $780^{\circ}\mathrm{C} \pm 10^{\circ}\mathrm{C}, 16\mathrm{h}$ , 炉冷至 $650^{\circ}\mathrm{C} \pm 10^{\circ}\mathrm{C}, 16\mathrm{h}$ , 空冷。

制度Ⅱ 固溶 $1100\sim 1120^{\circ}\mathrm{C},3\sim 5\mathrm{h}$ ，油冷十二次时效 $840\sim 850^{\circ}\mathrm{C},3\sim 5\mathrm{h}$ ，空冷 $+700\sim 730^{\circ}\mathrm{C},16\sim$ $25\mathrm{h}$ ，空冷。

# 冷拉棒：

I组和Ⅱ组固溶 $1100\mathrm{C}\pm 10^{\circ}\mathrm{C},0.5\sim 2\mathrm{h}$ ，油冷+冷拉 $15\% \sim 25\%$ （I组）或 $35\% \sim 45\%$ （Ⅱ组）+时效 $750\mathrm{C}\pm 10\mathrm{C},16\mathrm{h}$ ，炉冷至 $650^{\circ}\mathrm{C}\pm 10^{\circ}\mathrm{C},16\mathrm{h}$ ，空冷。

$\mathbb{I}$ 组和 $\mathbb{N}$ 组；

制度A固溶 $1100\mathrm{C}\pm 10\mathrm{C},1\sim 2\mathrm{h}$ ，油冷 $^+$ 时效 $780\mathrm{C}\pm 10\mathrm{C},16\mathrm{h}$ ，空冷。

制度B固溶 $1100\sim 1120C,3\sim 5h$ ，油冷+二次时效 $840\sim 850C,3\sim 5h$ ，空冷 $+700\sim 730C,16\sim$ $25h$ ，空冷。

国外相似合金推荐两种热处理制度：

制度I 固溶 $990\sim 1040C,2\sim 3h$ ，油冷；

制度Ⅰ 固溶 $1080 \sim 1120^{\circ} \mathrm{C}, 2 \sim 3 \mathrm{~h}$ , 油冷; 随后均进行二次时效:

一次时效 $750 \sim 780\mathrm{C}, 16\mathrm{h}$ , 炉冷至 $620 \sim 660\mathrm{C}$ 或空冷;

二次时效 $620\sim 660^{\circ}C,10\sim 16h$ ，空冷。

固溶温度根据零件的工作温度选择，工作温度为 $-253\sim 650^{\circ}\mathrm{C}$ 的零件按制度I（1000℃）固溶，工作温度为 $650\sim 750^{\circ}\mathrm{C}$ 的零件按制度I（1100℃）固溶。一次时效温度建议根据固溶温度确定，1000℃固溶后于 $750^{\circ}\mathrm{C}$ 进行时效，1100℃固溶后于 $770\sim 780^{\circ}\mathrm{C}$ 进行时效[1]。

1.6 品种规格与供应状态 可供应 $\delta 0.8 \sim 4.0 \mathrm{~mm}$ 的冷轧薄板, $\delta 0.1 \sim 0.8 \mathrm{~mm}$ 的冷轧带材, $d \leqslant 6 \mathrm{~mm}$ 的冷拉丝材, $d 15 \sim 300 \mathrm{~mm}$ 的热轧和锻制棒材, 尺寸为 $8 \sim 45 \mathrm{~mm}$ 的冷拉棒材以及各种锻件。板材和带材于固溶、冷轧状态供应; 丝材于固溶、冷拉状态供应; 热轧和锻制棒材不经热处理供应; 冷拉棒 I ~ II 组于固溶后冷拉状态供应, IV 组于冷拉后固溶状态供应; 锻件于锻态供应。  
1.7 熔炼与铸造工艺 合金采用电弧炉加电渣重熔、非真空感应加电渣重熔、非真空感应加真空电弧重熔、真空感应加电渣或真空电弧重熔工艺生产。  
1.8 应用概况与特殊要求 相似合金在国外广泛用于制造航空发动机的各种高温零部件, 有长期可靠的使用经验。我国用该合金在多种发动机上制造快卸环、紧固件、弹簧、管接头、安装座和支架等各类零件, 并通过使用考核, 投入生产使用。

# 2 物理及化学性能

# 2.1 热性能

2.1.1 热导率 见表2-1。  
2.1.2 线膨胀系数 见表2-2。  
2.2 密度 $\rho = 7.93\mathrm{g / cm}^{3[2]}$ 。  
2.3 电性能 合金电阻率见表2-3。  
2.4 磁性能 合金无磁性。  
2.5 化学性能  
2.5.1 抗氧化性能 合金在 $700\mathrm{C}$ 以下具有满意的抗氧化性能和耐气体腐蚀性。  
2.5.2 耐腐蚀性能 合金在全天候条件下具有满意的耐腐蚀性。

表2-1[2]   

<table><tr><td>θ/℃</td><td>20</td><td>100</td><td>200</td><td>300</td><td>400</td><td>500</td><td>600</td><td>700</td><td>800</td></tr><tr><td>λ/(W/(m·℃))</td><td>12.6</td><td>13.8</td><td>15.9</td><td>17.6</td><td>18.8</td><td>20.5</td><td>22.2</td><td>23.9</td><td>26.0</td></tr></table>

表2-2[2]  

<table><tr><td>θ/C</td><td>20 ~100</td><td>20 ~200</td><td>20 ~300</td><td>20 ~400</td><td>20 ~500</td><td>20 ~600</td><td>20 ~700</td><td>20 ~800</td></tr><tr><td>a/10-6C-1</td><td>16.0</td><td>16.7</td><td>16.9</td><td>17.2</td><td>17.5</td><td>17.7</td><td>18.2</td><td>19.9</td></tr></table>

表2-3[3]  

<table><tr><td>θ/C</td><td>100</td><td>200</td><td>300</td><td>400</td><td>500</td><td>600</td><td>700</td><td>800</td><td>900</td></tr><tr><td>ρ/(10-6Ω·m)</td><td>1.30</td><td>1.34</td><td>1.37</td><td>1.38</td><td>1.39</td><td>1.38</td><td>1.35</td><td>1.33</td><td>1.31</td></tr></table>

# 3力学性能

# 3.1 技术标准规定的性能

3.1.1 冷轧板、冷轧带技术标准规定的性能见表3-1。  
3.1.2 冷拉丝技术标准(HB5467)规定的性能见表3-2。  
3.1.3 热轧和锻制棒材技术标准(HB5463)和冷拉棒材技术标准(GJB2611及HB5464)规定的性能见表3-3。

表31  

<table><tr><td>品种</td><td>标准</td><td>试样状态</td><td>θ/C</td><td>σb/MPa</td><td>δs/%</td><td>硬度</td><td>反复弯曲次数</td></tr><tr><td>冷轧板</td><td>HB 5465</td><td>供应状态+700~750℃,3~5h,空冷</td><td>20</td><td>≥1175</td><td>≥8</td><td>HRC135~40</td><td>-</td></tr><tr><td rowspan="2">冷轧带</td><td>GJB 3318</td><td rowspan="2">供应状态+700℃±10℃,3~5h,炉冷至650℃,空冷</td><td>20</td><td>≥1270²</td><td>≥8²</td><td>实测</td><td>≥5</td></tr><tr><td>HB 5466</td><td>20</td><td>≥1275</td><td>≥8</td><td>显微460~540</td><td>≥5</td></tr></table>

① $\delta \leqslant 2\mathrm{mm}$ 的板材实测HR15N表面洛氏硬度供参考。  
② $\delta \leqslant 0.25\mathrm{mm}$ 的带材 $\sigma_{\mathrm{b}} \geqslant 1140\mathrm{MPa}, \delta_{\mathrm{b}}$ 实测。带材晶粒度报实测结果。  
$③$ 显微硬度测量结果供参考。

表3-2  

<table><tr><td rowspan="3">试样状态</td><td rowspan="3">θ/C</td><td colspan="3">拉伸性能</td><td rowspan="2">HRC</td><td rowspan="2">扭转n</td><td rowspan="2">弯曲/次</td><td rowspan="2">缠绕/圈</td></tr><tr><td>σb/MPa</td><td>δs/%</td><td>ψ/%</td></tr><tr><td colspan="7">不小于</td></tr><tr><td>供应状态+700~750℃,3~5h,空冷</td><td>20</td><td>1275</td><td>8</td><td>20</td><td>40①</td><td>6②</td><td>5③</td><td>5</td></tr></table>

① $d \leqslant 2\mathrm{mm}$ 的丝材允许按HRA测定硬度，报实测结果。  
② 试验进行至破坏为止，报实测数据，不作判定依据。

表3-3  

<table><tr><td rowspan="3">品种</td><td rowspan="3">组别</td><td rowspan="3">检验试样热处理制度</td><td colspan="6">室温性能</td><td colspan="2">600℃持久性能</td></tr><tr><td>σb/MPa</td><td>σp0.2/MPa</td><td>δ5/%</td><td>ψ/%</td><td>ak/(kJ/m2)</td><td rowspan="2">HBS(d/mm)</td><td rowspan="2">σ/MPa</td><td rowspan="2">t/h</td></tr><tr><td colspan="5">不小于</td></tr><tr><td rowspan="2">热轧和锻制棒材①</td><td rowspan="2">-</td><td>1.1100C±10℃,1~2h,油冷;780℃+10℃,16h,炉冷至650℃±10℃,16h,空冷</td><td>980</td><td>685</td><td>10</td><td>12</td><td>295</td><td>3.30~3.60</td><td>570</td><td>≥50</td></tr><tr><td>1.1100~1120℃,3~5h,油冷;840~850℃,3~5h,空冷;700~730℃,16~25h,空冷</td><td>930</td><td>635</td><td>10</td><td>12</td><td>295</td><td>3.30~3.60</td><td>570</td><td>≥50</td></tr><tr><td rowspan="4">冷拉棒</td><td>I②</td><td rowspan="2">供应状态+750℃±10℃,16h,炉冷至650℃±10℃,6h,空冷</td><td>1250</td><td>1050</td><td>10</td><td>35</td><td>-</td><td>35~40r</td><td rowspan="2">570</td><td rowspan="2">实测</td></tr><tr><td>II③</td><td>1300</td><td>1100</td><td>10</td><td>30</td><td>-</td><td>&gt;40r~50</td></tr><tr><td>III④</td><td>A.供应状态+1100℃±10℃,1~2h,油冷;780℃±10℃,16h,空冷</td><td>980</td><td>685</td><td>10</td><td>12</td><td>295r</td><td>3.30~3.60</td><td>570</td><td>≥50</td></tr><tr><td>IV⑤</td><td>B.供应状态+1100~1120℃,3~5h,油冷;840~850℃,3~5h,空冷;700~730℃,16~25h,空冷</td><td>930</td><td>635</td><td>10</td><td>12</td><td>295r</td><td>3.30~3.60</td><td>570</td><td>≥50</td></tr></table>

① 棒材的热处理制度若未注明时，按制度 I 和 A 进行热处理。  
② GJB 2611 规定为冲击功不小于 $24 \mathrm{~J} / \mathrm{m}^{2}$ 。  
③ HB 5466 规定需测定 1, I 组冷拉棒材供应状态的室温拉伸、硬度和高温持久性能供参考用。  
HRC.

3.2 室温及各种温度下的力学性能

3.2.1 硬度

3.2.1.1 材料技术标准规定的硬度见表 $3-1 \sim$ 表3-3。  
3.2.1.2 合金热轧棒材在不同温度固溶处理 $1 \sim 5 \mathrm{~h}$ 时硬度的变化见图3-1。  
3.2.1.3 热轧棒材于 $1000\mathrm{C}$ 固溶 $2.5\mathrm{h}$ 油冷后，在 $500\sim 850^{\circ}\mathrm{C}$ 温度区间时效 $16\mathrm{h}$ 后硬度的变化见图3-2，在 $750\mathrm{C}$ 等温时效过程中硬度的变化见图3-3。  
3.2.1.4 热轧棒材经 $1000\mathrm{C}$ 固溶 $2.5\mathrm{h}$ 油冷后，在 $750^{\circ}\mathrm{C}$ 时效 $16\mathrm{h}$ 随后炉冷至 $600\sim 650^{\circ}\mathrm{C}$ ，在该温度下等温补充时效后硬度的变化见图3-4。  
3.2.1.5 冷轧带材于 $1000^{\circ}\mathrm{C}$ 固溶后，再在不同温度下进行等温时效，其硬化曲线见图3-5。

图片摘要：该图主要展示 3 1 热轧棒材在不同温度。
![](images/481cbb0cf4fe6e4949ec58d26bc53d40cca590f6c4bb317210dce869faacfabc.jpg)  
图3-1 热轧棒材在不同温度  
固溶处理 $1\sim 5h$ 后硬度的变化[4]

图片摘要：该图主要展示 3 1 热轧棒材在不同温度。
![](images/64b1a6bfba3dc1ef4d70b74868f5ee0731507200fa31e446dc4aa76c46245c08.jpg)  
图3-2 热轧棒材不同温度时效后的硬度变化[4]

图片摘要：该图主要展示 3 2 热轧棒材不同温度时效后的硬度变化[4]。
![](images/03ad0b555440564021f6474052fbb75ad98f30b48dcf78b1884197eb9834fa3b.jpg)  
图3-3 热轧棒材于 $750^{\circ}\mathrm{C}$ 的等温时效曲线[4]

图片摘要：该图主要展示 3 3 热轧棒材于 的等温时效曲线[4]。
![](images/604b0598cd6b2d7c040158a448ef7f87a95c0e14de1c99667534a5bb31fca00b.jpg)  
图3-4 棒材在 $600\sim 650^{\circ}C$ 补充时效后硬度的变化[4]

图片摘要：该图主要展示 3 4 棒材在 补充时效后硬度的变化[4]。
![](images/d0f6f82fd30032fbb77221006d16479f919d7247f138a9110172b8d59bfab779.jpg)  
图3-5 带材的等温时效硬化曲线[5]

3.2.1.6冷加工变形量对合金丝材硬度的影响(丝材冷拉后经 $730\mathrm{C},4\mathrm{h}$ 时效处理，空冷）见图3-6，时效温度对冷加工变形量为 $20\%$ 和 $40\%$ 的丝材硬度(时效时间4h，空冷)的影响见图3-7。

图片摘要：该图主要展示 3 5 带材的等温时效硬化曲线[5]。
![](images/d9ee617e46f13d8a60417112f093907cd7abdd72f43d33be6b8470ed971e77ff.jpg)  
图3-6 冷加工变形量对硬度的影响[6]

图片摘要：该图主要展示 3 6 冷加工变形量对硬度的影响[6]。
![](images/5c286875bd132e3b26b54c3ff18d2b2662e909494ae624f9358a4f380d5da8b6.jpg)  
图3-7 时效温度对冷拉丝材硬度的影响

3.2.1.7 合金在不同温度下长期时效过程中硬度的变化（长期时效前经标准热处理）见图3-8。

图片摘要：该图主要展示 3 7 时效温度对冷拉丝材硬度的影响。
![](images/8218b5df893f96621492268e38f7f9c1e614b88f9fa3977a5be592abe9d6fc3f.jpg)  
图3-8 合金在不同温度下长期时效后硬度的变化[5]

# 3.2.2 拉伸性能

3.2.2.1 不同形状的产品经不同工艺热处理后于不同温度下的典型拉伸性能见表3-4，合金在低温下的拉伸性能见表3-5，盘形锻件不同温度的拉伸性能见表3-6。

表3-4[1~3,7]  

<table><tr><td>品种</td><td>熔炼方法</td><td>状态</td><td>θ/C</td><td>σP0.2/MPa</td><td>σb/MPa</td><td>δ5/%</td><td>ψ/%</td></tr><tr><td rowspan="6">棒材</td><td rowspan="6">真空双联</td><td rowspan="6">1120℃,3h油冷+840℃,3h空冷+700℃,20h,空冷</td><td>20</td><td>651</td><td>1112</td><td>31.1</td><td>36.7</td></tr><tr><td>200</td><td>794</td><td>1176</td><td>23.0</td><td>30.0</td></tr><tr><td>300</td><td>887</td><td>1050</td><td>16.8</td><td>35.8</td></tr><tr><td>500</td><td>805</td><td>1050</td><td>16.8</td><td>35.8</td></tr><tr><td>600</td><td>793</td><td>989</td><td>24.0</td><td>37.6</td></tr><tr><td>700</td><td>809</td><td>846</td><td>29.8</td><td>40.5</td></tr></table>

续表3-4   

<table><tr><td>品种</td><td>熔炼方法</td><td>状态</td><td>θ/C</td><td>σPb.2/MPa</td><td>σb/MPa</td><td>δ5/%</td><td>ψ/%</td></tr><tr><td rowspan="13">棒材</td><td rowspan="13">真空双联</td><td rowspan="5">1000℃,2.5h,油冷+750℃,16h,炉冷至625℃,13h,空冷</td><td>20</td><td>810</td><td>1219</td><td>24.8</td><td>44.4</td></tr><tr><td>600</td><td>854</td><td>1030</td><td>19.2</td><td>51.8</td></tr><tr><td>700</td><td>763</td><td>806</td><td>35.0</td><td>53.2</td></tr><tr><td>750</td><td>607</td><td>722</td><td>22.6</td><td>57.0</td></tr><tr><td>800</td><td>356</td><td>483</td><td>34.3</td><td>77.6</td></tr><tr><td rowspan="4">980℃,2h,空冷+750℃,16h,炉冷至650℃,16h,空冷</td><td>20</td><td>768</td><td>1245</td><td>26.0</td><td>45.5</td></tr><tr><td>600</td><td>-</td><td>1094</td><td>22.0</td><td>45.8</td></tr><tr><td>650</td><td>-</td><td>927</td><td>31.5</td><td>59.0</td></tr><tr><td>700</td><td>-</td><td>784</td><td>39.5</td><td>56.0</td></tr><tr><td rowspan="4">980℃,2h,空冷+冷变形10%~20%+750℃,16h,炉冷至650℃,16h,空冷</td><td>20</td><td>1138</td><td>1244</td><td>21.0</td><td>46.8</td></tr><tr><td>600</td><td>-</td><td>1101</td><td>15.5</td><td>48.0</td></tr><tr><td>650</td><td>-</td><td>1025</td><td>20.5</td><td>49.2</td></tr><tr><td>700</td><td>-</td><td>901</td><td>28.0</td><td>58.0</td></tr><tr><td rowspan="16">棒材90mm方坯</td><td rowspan="16">非真空熔炼</td><td rowspan="6">1160~1180℃,2~8h,空冷+750~780℃,16~25h,空冷</td><td>20</td><td>667~686</td><td>932~1000</td><td>10~15</td><td>14~19</td></tr><tr><td>500</td><td>628</td><td>883</td><td>9</td><td>14</td></tr><tr><td>600</td><td>618</td><td>843</td><td>10</td><td>16</td></tr><tr><td>700</td><td>579</td><td>696</td><td>11</td><td>17</td></tr><tr><td>750</td><td>510</td><td>608</td><td>8</td><td>13</td></tr><tr><td>800</td><td>382</td><td>451</td><td>17</td><td>36</td></tr><tr><td rowspan="5">1100~1130℃,2~5h,油冷+730~750℃,16h,空冷或炉冷至600~650℃,10~16h,空冷</td><td>20</td><td>637~785</td><td>1079~1226</td><td>13~30</td><td>15~35</td></tr><tr><td>500</td><td>-</td><td>932~1030</td><td>15~30</td><td>15~35</td></tr><tr><td>600</td><td>-</td><td>834~1030</td><td>10~22</td><td>10~25</td></tr><tr><td>700</td><td>-</td><td>637~834</td><td>8~18</td><td>10~26</td></tr><tr><td>750</td><td>-</td><td>569~686</td><td>8~14</td><td>10~25</td></tr><tr><td rowspan="5">950~1050℃,3~5h,油冷+720~750℃,16h,炉冷至620~650℃,10~16h,空冷</td><td>20</td><td>834~980</td><td>1079~1275</td><td>20~25</td><td>25~40</td></tr><tr><td>500</td><td>834~961</td><td>980~1128</td><td>13~20</td><td>25~35</td></tr><tr><td>600</td><td>735~892</td><td>980~1030</td><td>12~20</td><td>25~35</td></tr><tr><td>700</td><td>686~785</td><td>785~883</td><td>10~15</td><td>10~15</td></tr><tr><td>750</td><td>-</td><td>588~735</td><td>12~16</td><td>15~25</td></tr><tr><td rowspan="6">90mm方坯</td><td rowspan="6">真空电弧重熔</td><td rowspan="6">1120℃,3h,油冷+780℃,16h,炉冷至620℃,10h,空冷</td><td>20</td><td>735~932</td><td>1030~1228</td><td>13~22</td><td>14~27</td></tr><tr><td>500</td><td>-</td><td>932~1108</td><td>15~20</td><td>15~30</td></tr><tr><td>600</td><td>-</td><td>883~1059</td><td>12~26</td><td>15~35</td></tr><tr><td>650</td><td>-</td><td>785~980</td><td>12~26</td><td>17~35</td></tr><tr><td>700</td><td>-</td><td>667~834</td><td>12~30</td><td>17~35</td></tr><tr><td>750</td><td>-</td><td>569~686</td><td>17~40</td><td>20~40</td></tr></table>

续表3-4   

<table><tr><td>品种</td><td>熔炼方法</td><td>状态</td><td>θ/C</td><td>σp0.2/MPa</td><td>σb/MPa</td><td>δ5/%</td><td>ψ/%</td></tr><tr><td rowspan="6">90mm方坯</td><td rowspan="6">真空电弧重熔</td><td rowspan="6">1000C,3h,油冷+750C,16h,炉冷至650C,10~16h,空冷</td><td>20</td><td>883~1010</td><td>1177~1275</td><td>18~26</td><td>20~40</td></tr><tr><td>500</td><td>-</td><td>1030~1177</td><td>13~20</td><td>20~40</td></tr><tr><td>550</td><td>-</td><td>980~1118</td><td>12~20</td><td>20~44</td></tr><tr><td>600</td><td>-</td><td>932~1059</td><td>15~30</td><td>25~48</td></tr><tr><td>650</td><td>-</td><td>883~951</td><td>15~30</td><td>18~50</td></tr><tr><td>700</td><td>-</td><td>735~834</td><td>14~30</td><td>15~45</td></tr></table>

表3-5[1]  

<table><tr><td>品种</td><td>熔炼方法</td><td>状态</td><td>θ/℃</td><td>σP0.2/MPa</td><td>σb/MPa</td><td>σbH/MPa①</td><td>δ5/%</td><td>ψ/%</td></tr><tr><td rowspan="7">棒材90mm方坯</td><td rowspan="7">真空电弧重熔</td><td rowspan="3">1000℃,3~5h,油冷+720~750℃,16h+630~650℃,10~16h</td><td>-196</td><td>1069</td><td>1559</td><td>1648~1765</td><td>15</td><td>17</td></tr><tr><td>-70</td><td>902~980</td><td>1363</td><td>1648~1765</td><td>20~25</td><td>35~40</td></tr><tr><td>20</td><td>883</td><td>1216</td><td>1559~1667</td><td>20</td><td>30</td></tr><tr><td rowspan="4">1120℃,3h,油冷+775℃,16h+600℃,5h</td><td>-253</td><td>1118</td><td>1510</td><td>-</td><td>5</td><td>9</td></tr><tr><td>-196</td><td>941~1049</td><td>1373</td><td>1598~1677</td><td>14</td><td>16</td></tr><tr><td>-70</td><td>804~902</td><td>1265</td><td>1520~1618</td><td>19</td><td>21</td></tr><tr><td>20</td><td>834</td><td>1128</td><td>1373~1491</td><td>16</td><td>16</td></tr></table>

① 缺口 $r = 0.1\mathrm{mm}, K_{1} = 4.5$ 。

表3-6[1]  

<table><tr><td>品种</td><td>状态</td><td>取样方向</td><td>θ/C</td><td>σP0.2/MPa</td><td>σb/MPa</td><td>δs/%</td><td>ψ/%</td></tr><tr><td rowspan="20">盘形锻件(真空电弧重熔)</td><td rowspan="11">1000℃,3h,油冷+750~780℃,16h+650℃,10~16h</td><td rowspan="4">轮缘切向</td><td>20</td><td>785~1030</td><td>1079~1275</td><td>15~25</td><td>17~32</td></tr><tr><td>500</td><td>-</td><td>1059</td><td>13</td><td>29</td></tr><tr><td>550</td><td>-</td><td>1059</td><td>13</td><td>30</td></tr><tr><td>600</td><td>-</td><td>1059</td><td>13</td><td>30</td></tr><tr><td rowspan="4">轮辐径向</td><td>20</td><td>883</td><td>1079~1275</td><td>21</td><td>33</td></tr><tr><td>400</td><td>-</td><td>1040</td><td>16</td><td>36</td></tr><tr><td>500</td><td>-</td><td>1030</td><td>15</td><td>33</td></tr><tr><td>550</td><td>-</td><td>1030</td><td>15</td><td>36</td></tr><tr><td rowspan="3">轮毅径向</td><td>20</td><td>883</td><td>1177</td><td>17</td><td>30</td></tr><tr><td>400</td><td>-</td><td>1059</td><td>14</td><td>25</td></tr><tr><td>500</td><td>-</td><td>1040</td><td>14</td><td>32</td></tr><tr><td rowspan="9">1120℃,3h,油冷+780℃,16h+620℃,10h</td><td rowspan="3">轮缘切向</td><td>20</td><td>735</td><td>1079</td><td>14</td><td>15</td></tr><tr><td>600</td><td>-</td><td>902</td><td>12</td><td>15</td></tr><tr><td>700</td><td>-</td><td>686</td><td>15</td><td>18</td></tr><tr><td rowspan="3">轮辐径向</td><td>20</td><td>-</td><td>1118</td><td>10</td><td>12</td></tr><tr><td>600</td><td>-</td><td>902</td><td>15</td><td>19</td></tr><tr><td>700</td><td>-</td><td>716</td><td>12</td><td>13</td></tr><tr><td rowspan="3">轮毅径向</td><td>20</td><td>745</td><td>1108</td><td>11</td><td>15</td></tr><tr><td>600</td><td>-</td><td>883</td><td>17</td><td>23</td></tr><tr><td>700</td><td>-</td><td>667</td><td>19</td><td>21</td></tr></table>

3.2.2.2 各种冷变形产品在室温下的典型拉伸性能见表3-7。

表3-7[6.8]  

<table><tr><td>品种</td><td>状态</td><td>σb/MPa</td><td>σP0.2/MPa</td><td>δ5/%</td><td>ψ/%</td></tr><tr><td>冷拉棒</td><td>冷拉后950~1050℃,2~5h,油冷+730~750℃,16h,炉冷至600~650℃,10~18h,空冷</td><td>1229</td><td>879</td><td>21.6</td><td>40.6</td></tr><tr><td>冷拉丝</td><td>冷拉40%+730℃,4h,空冷</td><td>1317</td><td>-</td><td>13.3</td><td>34.3</td></tr><tr><td>冷轧带</td><td>冷轧55%+700℃,3h~5h,空冷</td><td>1421</td><td>-</td><td>4.3</td><td>-</td></tr></table>

3.2.2.3 热轧棒材经 $1100^{\circ}\mathrm{C}, 1.5\mathrm{h}$ , 油冷 $+780^{\circ}\mathrm{C}, 16\mathrm{h}$ , 炉冷至 $650^{\circ}\mathrm{C}, 16\mathrm{h}$ , 空冷处理后, 试验温度对棒材拉伸性能的影响见图3-9。  
3.2.2.4 合金经 $1160 \sim 1180^{\circ} \mathrm{C}$ 固溶 $+750 \sim 780^{\circ} \mathrm{C}$ 时效 $16 \sim 25 \mathrm{~h}$ 热处理后, 屈服点前的拉伸曲线见图3-10, 由屈服点至断裂前的拉伸曲线见图3-11。

图片摘要：该图主要展示 3 7[6.8]。
![](images/35ba4d28bcc9475f8d80b094d7d5c2cfe005d2c056f8f1ee23efcdac845fdec9.jpg)  
图3-9 试验温度对棒材拉伸性能的影响[6]

图片摘要：该图主要展示 3 9 试验温度对棒材拉伸性能的影响[6]。
![](images/da162bd861f6091c7df357ab138d3a9a31f9122839471c7ffce19dcb69e8eaa4.jpg)  
图3-10 合金于屈服点前的拉伸曲线[1]

图片摘要：该图主要展示 3 10 合金于屈服点前的拉伸曲线[1]。
![](images/17cca19d452dabdff8f4cdb524c44d79486e7c825851a13ac0146011be817b80.jpg)  
图3-11 合金由屈服点至断裂前的拉伸曲线[1]

3.2.2.5 榷材经 $1100^{\circ}\mathrm{C}, 1.5\mathrm{h}$ ，油冷 $+780^{\circ}\mathrm{C}, 16\mathrm{h}$ ，炉冷至 $650^{\circ}\mathrm{C}, 16\mathrm{h}$ ，空冷处理，然后再在 $600 \sim$ $800^{\circ}\mathrm{C}$ 经 $100 \sim 500\mathrm{h}$ 长期时效后，室温和 $600^{\circ}\mathrm{C}$ 拉伸性能的变化见表3-8。

表3-8  

<table><tr><td colspan="2">时效规范</td><td colspan="4">20℃拉伸性能</td><td colspan="4">600℃拉伸性能</td></tr><tr><td>θ/C</td><td>t/h</td><td>σP0.2/MPa</td><td>σb/MPa</td><td>δ5/%</td><td>ψ/%</td><td>σP0.2/MPa</td><td>σb/MPa</td><td>δ5/%</td><td>ψ/%</td></tr><tr><td colspan="2">标准热处理</td><td>845</td><td>1241</td><td>22.2</td><td>39.2</td><td>649</td><td>904</td><td>19.0</td><td>48.5</td></tr><tr><td rowspan="3">600</td><td>100</td><td>938</td><td>1304</td><td>22.8</td><td>37.5</td><td>796</td><td>937</td><td>18.0</td><td>48.2</td></tr><tr><td>300</td><td>922</td><td>1306</td><td>22.0</td><td>38.7</td><td>786</td><td>956</td><td>20.2</td><td>45.7</td></tr><tr><td>500</td><td>-</td><td>-</td><td>-</td><td>-</td><td>767</td><td>941</td><td>20.2</td><td>40.0</td></tr><tr><td rowspan="3">700</td><td>100</td><td>888</td><td>1231</td><td>25.0</td><td>41.5</td><td>735</td><td>907</td><td>19.2</td><td>45.7</td></tr><tr><td>300</td><td>863</td><td>1206</td><td>22.5</td><td>34.5</td><td>809</td><td>948</td><td>21.0</td><td>46.7</td></tr><tr><td>500</td><td>878</td><td>1216</td><td>22.0</td><td>34.0</td><td>723</td><td>899</td><td>20.5</td><td>43.5</td></tr><tr><td rowspan="3">800</td><td>100</td><td>-</td><td>932</td><td>26.2</td><td>40.0</td><td>-</td><td>731</td><td>20.0</td><td>43.0</td></tr><tr><td>300</td><td>-</td><td>912</td><td>24.2</td><td>32.0</td><td>-</td><td>706</td><td>25.5</td><td>49.0</td></tr><tr><td>500</td><td>-</td><td>897</td><td>23.0</td><td>29.0</td><td>-</td><td>691</td><td>24.7</td><td>46.5</td></tr></table>

3.2.2.6 丝材于冷拉后再经 $730^{\circ}\mathrm{C},4\mathrm{h}$ 时效处理，冷加工变形量 $\pmb{\varepsilon}$ 对丝材室温拉伸性能的影响见图3-12。

3.2.2.7 冷变形量 $\varepsilon = 40\%$ 和 $20\%$ 的丝材，于不同温度下时效 $4\mathrm{h}$ 后，时效温度对丝材室温拉伸性能的影响见图3-13。

图片摘要：该图主要展示 3 8。
![](images/7b564bf7ac73a1f1f658c1b3ddcc254cdfe1abbbe20c5e75de18e31199509843.jpg)  
图3-12 冷加工变形量 $\pmb{\epsilon}$ 对丝材室温拉伸性能的影响[6]

图片摘要：该图主要展示 3 12 冷加工变形量 对丝材室温拉伸性能的影响[6]。
![](images/f604d58ae34a25ae3a8831e8df7ed30c7e5e091c7cc83a902638ac7fb340f3cc.jpg)  
图3-13 时效温度对丝材室温拉伸性能的影响[6]

# 3.2.3 冲击性能

3.2.3.1 合金棒材和 $90\mathrm{mm}$ 方坯不同热处理状态在室温和低温下的冲击韧性见表3-9。

表3-9[1]  

<table><tr><td rowspan="2">状态</td><td colspan="4">\( a_{\mathrm {KU}}/\left(\mathrm {kJ}/\mathrm {m}^{2}\right) \)</td></tr><tr><td>20°C</td><td>-70°C</td><td>-196°C</td><td>-253°C</td></tr><tr><td>1000 C,3~5h,油冷+720~750 C,16h+630~650 C,10~16h</td><td>755</td><td>785</td><td>686</td><td>-</td></tr><tr><td>1120°C,3h,油冷+775 C,16h+600 C,5h</td><td>588</td><td>-</td><td>588</td><td>343</td></tr></table>

3.2.3.2 合金经 $1100\mathrm{C}, 1.5\mathrm{h}$ , 油冷 $+780\mathrm{C}, 16\mathrm{h}$ , 炉冷至 $650\mathrm{C}, 16\mathrm{h}$ , 空冷处理, 再在 $600 \sim 800\mathrm{C}$ 长期时效后冲击韧性的变化见表3-10。

表3-10[9]  

<table><tr><td>时效温度/℃</td><td rowspan="2">未时效</td><td colspan="3">600</td><td colspan="3">700</td><td colspan="3">800</td></tr><tr><td>时效时间/h</td><td>100</td><td>300</td><td>500</td><td>100</td><td>300</td><td>500</td><td>100</td><td>300</td><td>500</td></tr><tr><td>akl/(kJ/m2)</td><td>735</td><td>579</td><td>461</td><td>549</td><td>588</td><td>559</td><td>441</td><td>226</td><td>235</td><td>451</td></tr></table>

3.2.3.3 棒材于 $980\mathrm{C}, 2\mathrm{h}$ , 空冷 $+750\mathrm{C}$ , $16\mathrm{h}$ , 炉冷至 $650\mathrm{C}, 16\mathrm{h}$ , 空冷热处理状态, 再经不同变形量冷变形后, 冲击韧性的变化见表3-11。

3.2.4 扭转与剪切性能 棒材的硬度与其剪切强度间的关系见表3-12。

3.2.5 其他性能

3.2.5.1 合金在不同温度下的松弛稳定性见表3-13。

表3-11  

<table><tr><td>冷变形量/%</td><td>0</td><td>17.3</td><td>33.0</td><td>47.0</td></tr><tr><td>akU/(kJ/m2)</td><td>948</td><td>690</td><td>555</td><td>386</td></tr></table>

表3-12[7]  

<table><tr><td>棒材硬度/HRC</td><td>24.0</td><td>29.0</td><td>40.5</td><td>44.5</td></tr><tr><td>r/MPa</td><td>537</td><td>544</td><td>798</td><td>870</td></tr></table>

表3-13[1]  

<table><tr><td rowspan="2">状态</td><td rowspan="2">θ/℃</td><td rowspan="2">σ0/MPa</td><td colspan="3">试验至下列时间后的残余应力/MPa</td><td rowspan="2">状态</td><td rowspan="2">θ/C</td><td rowspan="2">σ0/MPa</td><td colspan="3">试验至下列时间后的残余应力/MPa</td></tr><tr><td>100h</td><td>200h</td><td>500h</td><td>100h</td><td>200h</td><td>500h</td></tr><tr><td rowspan="3">1100 C,2h,油冷+750 C,16h+650 C,16h</td><td>500</td><td>343</td><td>343</td><td>343</td><td>343</td><td rowspan="3">1100℃,2h,油冷+750 C,16h+650℃,16h</td><td>700</td><td>343</td><td>275</td><td>240</td><td>235</td></tr><tr><td>600</td><td>343</td><td>324</td><td>314</td><td>314</td><td>750</td><td>343</td><td>167</td><td>147</td><td>118</td></tr><tr><td>650</td><td>343</td><td>314</td><td>314</td><td>314</td><td>800</td><td>343</td><td>59</td><td>-</td><td>-</td></tr></table>

3.2.5.2 合金在拉伸至 $200\mathrm{h}(\sigma_0 = 343\mathrm{MPa})$ 时的应力松弛曲线见图3-14，试验至 $5000\mathrm{h}$ 时的应力松弛曲线见图3-15。

图片摘要：该图主要展示 3 13[1]。
![](images/47460b1fb7d8c280d75dcf911359d617ca41885bc221f13225370487bf15514a.jpg)  
图3-14合金在拉伸至 $200\mathrm{h}(\sigma_0 = 343\mathrm{MPa})$ 时的应力松弛曲线[1]

3.3 持久和蠕变性能  
3.3.1 高温持久性能  
3.3.1.1 各种变形产品在不同热处理状态和不同温度下的持久强度见表3-14。

图片摘要：该图主要展示 3 14合金在拉伸至 时的应力松弛曲线[1]。
![](images/d4ccfd8c77058da19fdc8ce6a8545c4a45c5f3bfe5783bb465a73fac8a8bfcee.jpg)  
图3-15 合金在拉伸试验至 $5000\mathrm{h}$ 时的应力松弛曲线[1]

表3-14[1.2]  

<table><tr><td rowspan="2">品种</td><td rowspan="2">状态</td><td rowspan="2">θ/C</td><td>σ100</td><td>σ500</td><td>σ1000</td><td>σ2000</td><td>σ5000</td><td>σ10000</td></tr><tr><td colspan="6">MPa</td></tr><tr><td rowspan="3">热轧棒材</td><td rowspan="2">时效780℃,16h+650℃,16h</td><td>550</td><td>-</td><td>-</td><td>667</td><td>-</td><td>579</td><td>530</td></tr><tr><td>650</td><td>-</td><td>-</td><td>373</td><td>-</td><td>245</td><td>206</td></tr><tr><td>1200℃,2h,空冷+850℃,5h+700℃,25h</td><td>650</td><td>-</td><td>-</td><td>441</td><td>-</td><td>353</td><td>333</td></tr><tr><td rowspan="2">热轧棒材、盘形模锻件</td><td rowspan="2">1120℃,3h,油冷+850℃,16h+750℃,16h</td><td>650</td><td>-</td><td>-</td><td>373~382</td><td>-</td><td>314~324</td><td>275~284</td></tr><tr><td>700</td><td>-</td><td>-</td><td>245~255</td><td>-</td><td>177~186</td><td>147~157</td></tr><tr><td rowspan="14">棒材,90mm方坯</td><td rowspan="6">1160~1180℃,2~8h,空冷+775℃,16~25h</td><td>500</td><td>657~667</td><td>-</td><td>-</td><td>-</td><td>-</td><td>-</td></tr><tr><td>600</td><td>549~559</td><td>-</td><td>-</td><td>-</td><td>-</td><td>-</td></tr><tr><td>650</td><td>481~490</td><td>-</td><td>-</td><td>-</td><td>-</td><td>-</td></tr><tr><td>700</td><td>392~412</td><td>-</td><td>-</td><td>-</td><td>-</td><td>-</td></tr><tr><td>750</td><td>294~314</td><td>-</td><td>-</td><td>-</td><td>-</td><td>-</td></tr><tr><td>800</td><td>167~177</td><td>-</td><td>-</td><td>-</td><td>-</td><td>-</td></tr><tr><td rowspan="5">1100~1130℃,2~5h,油冷+730~780℃,16h,炉冷至600~650℃或空冷+600~650℃,10~16h</td><td>500</td><td>735~814</td><td>726~765</td><td>686~726</td><td>667~706</td><td>-</td><td>-</td></tr><tr><td>600</td><td>588~618</td><td>-</td><td>-</td><td>-</td><td>-</td><td>-</td></tr><tr><td>650</td><td>481~490</td><td>382~402</td><td>363~382</td><td>343~353</td><td>-</td><td>-</td></tr><tr><td>700</td><td>392~412</td><td>314~333</td><td>294~314</td><td>275~294</td><td>-</td><td>-</td></tr><tr><td>750</td><td>275~314</td><td>186~206</td><td>-</td><td>-</td><td>-</td><td>-</td></tr><tr><td rowspan="3">950~1050℃,3~5h,油冷+720~750℃,16h,炉冷至620~650℃,10~16h</td><td>500</td><td>883</td><td>-</td><td>-</td><td>-</td><td>-</td><td>-</td></tr><tr><td>550</td><td>686</td><td>-</td><td>-</td><td>-</td><td>-</td><td>-</td></tr><tr><td>600</td><td>588</td><td>-</td><td>-</td><td>-</td><td>-</td><td>-</td></tr><tr><td rowspan="4">棒材</td><td rowspan="4">1000℃,2.5h,油冷+750℃,16h,炉冷至625℃,13h,空冷</td><td>550</td><td>680</td><td>640</td><td>620</td><td>600</td><td>-</td><td>-</td></tr><tr><td>600</td><td>590</td><td>530</td><td>500</td><td>480</td><td>-</td><td>-</td></tr><tr><td>650</td><td>480</td><td>410</td><td>370</td><td>340</td><td>-</td><td>-</td></tr><tr><td>700</td><td>350</td><td>290</td><td>-</td><td>-</td><td>-</td><td>-</td></tr></table>

3.3.1.2 合金于 $1160 \sim 1180\mathrm{C}$ 固溶 $+750 \sim 780\mathrm{C}$ 时效 $16\mathrm{h}$ 后的持久应力-寿命曲线见图3-16。

3.3.1.3 棒材经 $1000\mathrm{C}, 2.5\mathrm{h}$ , 油冷 $+750\mathrm{C}, 16\mathrm{h}$ , 炉冷至 $625\mathrm{C}, 13\mathrm{h}$ , 空冷处理后的热强参数综合曲线见图3-17。

图片摘要：该图主要展示 3 14[1.2]。
![](images/dc78e26bcd5067580f67880e7ae431b4217b880cc7339a7bb2ae1f6bba7e7e1e.jpg)  
图3-16 不同温度下的持久应力-寿命曲线[7]

图片摘要：该图主要展示 3 16 不同温度下的持久应力 寿命曲线[7]。
![](images/47eab8afb20aed39b9cb03d722015cda93245a9a2647a0e4468927ba0f8fb5dd.jpg)  
图3-17 棒材的热强参数综合曲线[2]

3.3.1.4 合金于相同状态下的光滑与缺口持久性能见表3-15。

表3-15[2.7]  

<table><tr><td rowspan="2">品种</td><td rowspan="2">状态</td><td rowspan="2">θ/C</td><td rowspan="2">σ/MPa</td><td colspan="2">持久寿命/h</td><td rowspan="2">品种</td><td rowspan="2">状态</td><td rowspan="2">θ/C</td><td rowspan="2">σ/MPa</td><td colspan="2">持久寿命/h</td></tr><tr><td>光滑</td><td>缺口</td><td>光滑</td><td>缺口</td></tr><tr><td rowspan="6">棒材</td><td rowspan="6">1000℃,2.5h,油冷+750℃,16h,炉冷至650℃,13h,空冷</td><td>500</td><td>686</td><td>&gt;1700</td><td>&gt;2200</td><td rowspan="6">棒材</td><td rowspan="3">980℃,2h,空冷+750℃,16h,炉冷至650℃,16h,空冷</td><td>600</td><td>588</td><td>354</td><td>-</td></tr><tr><td>600</td><td>569</td><td>254</td><td>&gt;2200</td><td rowspan="2">700</td><td rowspan="2">392</td><td rowspan="2">89</td><td rowspan="2">164</td></tr><tr><td>600</td><td>490</td><td>1235</td><td>&gt;2200</td></tr><tr><td>650</td><td>392</td><td>606</td><td>&gt;2200</td><td rowspan="3">980℃,2h,空冷+冷变形10%~20%+750℃,16h,炉冷至650℃,16h,空冷</td><td>600</td><td>588</td><td>145</td><td>154</td></tr><tr><td>700</td><td>342</td><td>162</td><td>&gt;2200</td><td>650</td><td>490</td><td>158</td><td>180</td></tr><tr><td>750</td><td>294</td><td>33</td><td>185</td><td>700</td><td>392</td><td>129</td><td>235</td></tr></table>

3.3.1.5 棒材经 $1100^{\circ}\mathrm{C}, 1.5\mathrm{h}$ , 油冷 $+750^{\circ}\mathrm{C}, 16\mathrm{h}$ , 炉冷至 $650^{\circ}\mathrm{C}, 16\mathrm{h}$ , 空冷处理后, 于 $600 \sim 800^{\circ}\mathrm{C}$ 长期时效 $100 \sim 500\mathrm{h}$ 过程中持久性能的变化见表3-16。

表3-16
