Repository: C-zj02/CFD-claw

<div align="center">

**English** | [中文](#中文版) | [Français](README_FR.md) | [Русский](README_RU.md) | [हिन्दी](README_HI.md) | [العربية](README_AR.md) | [Português](README_PT.md)

# 🚀 Claude Code Python

**A Complete Python Reimplementation Based on Real Claude Code Source**

*From TypeScript Source → Rebuilt in Python with ❤️*

***
**🔥 Active Development • New Features Weekly 🔥**

</div>

***

## 🎯 What is This?

**Clawd Code** is a **complete Python rewrite** of Claude Code, based on the **real TypeScript source code**.

File: RAG-data/中国航空材料手册(第2版) 第2卷 变形高温合金 铸造高温合金(1)201-400.pdf-1e147c2f-2d4f-423b-8192-e0a1038b07aa.md (part 9 of 12)
不同规范变形的试样于 $950\mathrm{C},1\mathrm{h}$ ，空冷固溶处理后的再结晶图见图5-3。在 $900\sim 1000\mathrm{C}$ 温度变形，如变形量 ${>}20\%$ ，则经 $950\mathrm{C}$ 固溶后均能获得均匀细小的再结晶晶粒。
![](images/174c6aaebc4b386c581ca6a9916bc355bf5c9087c4a155b4c2d9417946771017.jpg)  
0.1%塑性应变蠕变方程[L-M]：  
$\lg t = b_{0} + b_{1} / T + b_{2}x / T + b_{3}x^{2} / T + b_{4}x^{3} / T;$   
式中： $T = (9\times \theta /5 + 32) + 460,$   
$x = \lg \sigma ;b_{0} = -19.516;b_{1} = -0.130\times 10^{7};$   
$= 0.149\times 10^{7};b_{3} = -0.549\times 10^{6};b_{4} = 0.663\times 10^{5}$   
标准偏差：0.022；相关系数：0.958

图3-33GH4133B合金盘形锻件

0.1%塑性应变蠕变应力-寿命曲线[6]

图3-35 GH4133B合金盘形  
图片摘要：该图主要展示 3 35 GH4133B合金盘形。
![](images/250fedd8e383878d41ec36a96afe5d7aef52ad816f3dee18b57bc17e863094ec.jpg)  
0.5%塑性应变蠕变方程[L-M]：  
$\lg t = b_{0} + b_{1} / T + b_{2}x / T + b_{3}x^{2} / T + b_{4}x^{3} / T;$   
式中： $T = (9\times \theta /5 + 32) + 460;$   
$x = \lg \sigma ; b_{0} = -18.713; b_{1} = -0.130 \times 10^{7}$   
$b_{2} = 0.149 \times 10^{7}; b_{3} = -0.549 \times 10^{6}; b_{4} = 0.663 \times 10^{5}$   
标准偏差：0.022；相关系数：0.958

锻件 $0.5\%$ 塑性应变蠕变应力-寿命曲线[6]

图片摘要：该图片与0.2%塑性应变蠕变方程[L M]：；\lg t = b {0} + b {1} / T + b {2} x / T + b {3} x ^ {2} / T +这部分内容相关。
![](images/4ad530549420e93a64773b76587656b5498d22ef8414c9f55ff56e9c79a8f030.jpg)

0.2%塑性应变蠕变方程[L-M]：

$$
\lg t = b _ {0} + b _ {1} / T + b _ {2} x / T + b _ {3} x ^ {2} / T + b _ {4} x ^ {3} / T;
$$

$$
\text {式 中}: T = (9 \times \theta / 5 + 3 2) + 4 6 0;
$$

$$
x = \lg \sigma ;
$$

$$
b _ {0} = - 1 9. 1 7 8;
$$

$$
b _ {1} = - 0. 1 3 0 \times 1 0 ^ {7};
$$

$$
b _ {2} = 0. 1 4 9 \times 1 0 ^ {7};
$$

$$
b _ {3} = - 0. 5 4 9 \times 1 0 ^ {6},
$$

$$
b _ {4} = 0. 6 6 3 \times 1 0 ^ {5};
$$

标准偏差：0.022；

相关系数：0.958

图3-34GH4133B合金盘形锻件 $0.2\%$ 塑性应变蠕变应力-寿命曲线[6]

# 3.4 疲劳性能

# 3.4.1 高周疲劳

# 3.4.1.1 棒材高周疲劳强度见表3-17。

表3-17[2.4]  

<table><tr><td>熔炼工艺</td><td>θ/C</td><td>σ-1/MPa</td><td>σ-1H/MPa</td><td>熔炼工艺</td><td>θ/C</td><td>σ-1/MPa</td><td>σ-1H/MPa</td></tr><tr><td>GH4133</td><td>600</td><td>382</td><td>-</td><td rowspan="2">GH4133双真空</td><td rowspan="2">750</td><td rowspan="2">451</td><td rowspan="2">314</td></tr><tr><td rowspan="2">电弧炉</td><td rowspan="2">700</td><td rowspan="2">420</td><td rowspan="2">265</td></tr><tr><td rowspan="2">GH4133B双真空</td><td rowspan="2">700</td><td rowspan="2">412</td><td rowspan="2">265</td></tr><tr><td>GH4133双真空</td><td>700</td><td>421</td><td>294</td></tr></table>

# 3.4.1.2 涡轮盘光滑和缺口试样的高周疲劳曲线见图3-36和图3-37。

图3-36 GH4133涡轮盘光滑   
图片摘要：该图主要展示 3 36 GH4133涡轮盘光滑。
![](images/9c4822d9c6d12ddfa18ce6fed9de3ee3088f90195d29805313922474ab3adc96.jpg)  
试样的高周疲劳曲线（双真空）[13]

图3-37 GH4133涡轮盘缺口  
图片摘要：该图主要展示 3 37 GH4133涡轮盘缺口。
![](images/e83ecb62915f9103ddacd60b3f9130ba1f0f77d1a68d3627484d0e96d6f09de5.jpg)  
试样的高周疲劳曲线（双真空）[13]

# 3.4.1.3 GH4133B 盘形锻件不同温度的光滑疲劳强度见表 3-18, 光滑疲劳 $S-N$ 曲线见图 3-38～图 3-40。

表3-18  

<table><tr><td rowspan="2">R</td><td colspan="7">σmax/MPa</td></tr><tr><td>5×10^3周</td><td>10^4周</td><td>5×10^4周</td><td>10^5周</td><td>5×10^5周</td><td>10^6周</td><td>10^7周</td></tr><tr><td></td><td colspan="7">300°C</td></tr><tr><td>0.5</td><td>-</td><td>-</td><td>1105</td><td>1020</td><td>835</td><td>770</td><td>703</td></tr><tr><td>0.1</td><td>-</td><td>1070</td><td>870</td><td>790</td><td>625</td><td>565</td><td>460</td></tr><tr><td>-1</td><td>805</td><td>730</td><td>560</td><td>500</td><td>385</td><td>350</td><td>277</td></tr></table>

续表3-18   

<table><tr><td rowspan="2">R</td><td colspan="7">σmax/MPa</td></tr><tr><td>5×10^3周</td><td>10^4周</td><td>5×10^4周</td><td>10^5周</td><td>5×10^5周</td><td>10^6周</td><td>10^7周</td></tr><tr><td></td><td colspan="7">600°C</td></tr><tr><td>0.5</td><td>-</td><td>-</td><td>-</td><td>950</td><td>920</td><td>913</td><td>888</td></tr><tr><td>0.1</td><td>-</td><td>965</td><td>830</td><td>775</td><td>645</td><td>610</td><td>586</td></tr><tr><td>-1</td><td>700</td><td>650</td><td>535</td><td>490</td><td>390</td><td>352</td><td>301</td></tr><tr><td></td><td colspan="7">700°C</td></tr><tr><td>0.5</td><td>-</td><td>-</td><td>-</td><td>950</td><td>905</td><td>880</td><td>800</td></tr><tr><td>0.1</td><td>960</td><td>925</td><td>825</td><td>790</td><td>710</td><td>695</td><td>650</td></tr><tr><td>-1</td><td>610</td><td>570</td><td>500</td><td>475</td><td>435</td><td>420</td><td>377</td></tr></table>

注：1 材料强度：室温 $\sigma_{\mathrm{b}} = 1186\mathrm{MPa},\sigma_{\mathrm{p0.2}} = 810\mathrm{MPa}$   
$300^{\circ} \mathrm{C} \sigma_{\mathrm{b}} = 1109 \mathrm{MPa}, \sigma_{\mathrm{P0.2}} = 745 \mathrm{MPa}$   
$600^{\circ} \mathrm{C} \sigma_{\mathrm{b}} = 1031 \mathrm{MPa}, \sigma_{\mathrm{P0.2}} = 720 \mathrm{MPa}$   
$700^{\circ} \mathrm{C} \sigma_{\mathrm{b}} = 1001 \mathrm{MPa}, \sigma_{\mathrm{P0.2}} = 716 \mathrm{MPa}$ 。

2 试样 $d = 5\mathrm{mm}, K_{1} = 1$ 弦向取样。  
3 加载方式：轴向。  
4 试验频率: $0.5 \mathrm{~Hz}, 140 \mathrm{~Hz}$ 。

图3-38GH4133B合金盘形锻件 $300\mathrm{C}$ 光滑 $s - N$ 曲线[6]  
图片摘要：该图主要展示 3 38GH4133B合金盘形锻件 光滑 曲线[6]。
![](images/21d7555b6c8c4969e9eaa297ef9afec19be3d42ff59d8510c940d73de7e01002.jpg)  
加载方向：轴向；试验频率：0.5Hz，140Hz；  
等效应力方程：

$$
\begin{array}{l} \lg N = 1 6. 5 8 - 4. 3 8 \lg \left(\sigma_ {e q} - 2 7 7\right) \\ \sigma_ {e q} = \sigma_ {\max } (1 - R) ^ {0. 5 5} \\ \end{array}
$$

图片摘要：该图主要展示 3 39GH4133B合金盘形锻件600℃光滑S N曲线[6]。
![](images/0f9b23c732ce705e18fd130d8d34f62d2e56b337261413e3dc70fe1a2397fe49.jpg)  
加载方向：轴向；试验频率：0.5Hz，140Hz

图3-39GH4133B合金盘形锻件600℃光滑S-N曲线[6]

图3-40GH4133B合金盘形锻件 $700^{\circ}\mathrm{C}$ 光滑 $s - N$ 曲线  
图片摘要：该图主要展示 3 40GH4133B合金盘形锻件 光滑 曲线。
![](images/a0a957d16aa3ac4455d816121003cb7f76c4fbc40813bb23e29db68ab1702a07.jpg)  
加载方向：轴向；试验频率：0.5Hz，140Hz；

3.4.1.4 GH4133B合金盘形锻件不同温度的缺口疲劳强度见表3-19，缺口疲劳 $S - N$ 曲线见图3-41～图3-43。

表3-19[6]  

<table><tr><td rowspan="2">R</td><td colspan="7">σmax/MPa</td></tr><tr><td>5×10^3周</td><td>10^4周</td><td>5×10^4周</td><td>10^5周</td><td>5×10^5周</td><td>10^6周</td><td>10^7周</td></tr><tr><td></td><td colspan="7">300 C</td></tr><tr><td>0.5</td><td>-</td><td>-</td><td>820</td><td>730</td><td>570</td><td>520</td><td>433</td></tr><tr><td>0.1</td><td>910</td><td>810</td><td>600</td><td>520</td><td>400</td><td>370</td><td>333</td></tr><tr><td>-1</td><td>550</td><td>480</td><td>365</td><td>335</td><td>280</td><td>265</td><td>231</td></tr><tr><td></td><td colspan="7">600 C</td></tr><tr><td>0.5</td><td>-</td><td>-</td><td>860</td><td>790</td><td>695</td><td>668</td><td>654</td></tr><tr><td>0.1</td><td>730</td><td>655</td><td>525</td><td>490</td><td>440</td><td>429</td><td>425</td></tr><tr><td>-1</td><td>400</td><td>350</td><td>295</td><td>285</td><td>270</td><td>265</td><td>253</td></tr><tr><td></td><td colspan="7">700 C</td></tr><tr><td>0.5</td><td>-</td><td>925</td><td>790</td><td>760</td><td>710</td><td>700</td><td>678</td></tr><tr><td>0.1</td><td>710</td><td>640</td><td>530</td><td>490</td><td>445</td><td>439</td><td>428</td></tr><tr><td>-1</td><td>385</td><td>345</td><td>290</td><td>280</td><td>260</td><td>255</td><td>249</td></tr></table>

注：同表3-17注，但试样 $K_{\mathrm{t}} = 3$

3.4.1.5 GH4133B合金盘形锻件不同温度的光滑和缺口疲劳等寿命图见图3-44～图3-49。

图3-41GH4133B合金盘形锻件 $300\mathrm{C}$ 缺口 $(K_{\mathrm{r}} = 3)S - N$ 曲线[6]  
图片摘要：该图主要展示 3 41GH4133B合金盘形锻件 缺口 曲线[6]。
![](images/0f87ea917d877cb530115b6b2c9fe0f03f717aa32494b9789b1eb929de7088a5.jpg)  
加载方向：轴向；试验频率：0.5Hz，140Hz；  
等效应力方程： $\lg N = 13.93 - 3.67\lg (\sigma_{\mathrm{eq}} - 231)$   
$\sigma_{\mathrm{eq}} = \sigma_{\mathrm{max}}(1 - R)^{0.55}$

图片摘要：该图主要展示 3 41GH4133B合金盘形锻件 缺口 曲线[6]。
![](images/0d99a037bc0870f82304666bc72d0b3be4ca52f448b4d07bf8d6107d68283032.jpg)  
加载方向：轴向；试验频率：0.5Hz，140Hz；

图3-42GH4133B合金盘形锻件 $600^{\circ}C$ 缺口 $(K_{\mathrm{t}} = 3)S - N$ 曲线

图3-43GH4133B合金盘形锻件 $700\mathrm{C}$ 缺口 $(K_{t} = 3)S - N$ 曲线[6]  
图片摘要：该图主要展示 3 43GH4133B合金盘形锻件 缺口 曲线[6]。
![](images/39929f7c0b65ff90da29cc3cfd2f2ec6c3e3ab1e09b8107210a65ec2db57e5a5.jpg)  
加载方向：轴向；试验频率：0.5Hz，140Hz；

图片摘要：该图主要展示 3 43GH4133B合金盘形锻件 缺口 曲线[6]。
![](images/d67869109ba15f8813bc71777fc30ad1ddb77bf959716ddc96088363cd9d8b73.jpg)  
图3-44GH4133B合金盘形锻件 $300^{\circ}\mathrm{C}$ 光滑疲劳等寿命图[6]

图片摘要：该图主要展示 3 44GH4133B合金盘形锻件 光滑疲劳等寿命图[6]。
![](images/5c373ba1db735320abff32ef187ada8108f35801ff3431c61a0b739355e679f8.jpg)  
图3-45GH4133B合金盘形锻件 $600^{\circ}C$ 光滑疲劳等寿命图[6]

图片摘要：该图主要展示 3 45GH4133B合金盘形锻件 光滑疲劳等寿命图[6]。
![](images/9026e8d4cc88ab023a9f2032a4198aedf957a9b80b5679a625431ef2e9c55754.jpg)  
图3-46GH4133B合金盘形锻件700C光滑疲劳等寿命图[6]

图片摘要：该图主要展示 3 46GH4133B合金盘形锻件700C光滑疲劳等寿命图[6]。
![](images/6123608ce64b9be77555bdc50c82d5b80a0462eab8c96edf095e3e0409ea63e3.jpg)  
图3-47GH4133B合金盘形锻件 $300\mathrm{C}$ 缺口 $(K_{\mathrm{t}} = 3)$ 疲劳等寿命图[6]

图片摘要：该图主要展示 3 47GH4133B合金盘形锻件 缺口 疲劳等寿命图[6]。
![](images/69f56daee85b9c3d50f22bc47959873c40d8ef0cc73c1e86372eca79272503d6.jpg)  
图3-48GH4133B合金盘形锻件600C缺口 $(K_{\mathrm{t}} = 3)$ 疲劳等寿命图[6]

图片摘要：该图主要展示 3 48GH4133B合金盘形锻件600C缺口 疲劳等寿命图[6]。
![](images/fcc9c8d89f2162ef10beab1e1e2e3f8c797f9069d0f12512f6a487ede776acc5.jpg)  
图3-49GH4133B合金盘形锻件 $700^{\circ}C$ 缺口 $(K_{\mathrm{t}} = 3)$ 疲劳等寿命图[6]

# 3.4.2 低周疲劳

3.4.2.1 GH4133合金涡轮盘的缺口低周疲劳曲线见图3-50。

图片摘要：该图主要展示 3 49GH4133B合金盘形锻件 缺口 疲劳等寿命图[6]。
![](images/95da3bb2ded8f80846162479f6759854add754d5a6b1290e86fff3fab0799e16.jpg)  
图3-50GH4133涡轮盘的缺口低周疲劳曲线[13]

3.4.2.2 GH4133B合金盘形锻件 $450^{\circ}\mathrm{C}$ 的低周疲劳性能见表3-20； $600^{\circ}\mathrm{C}$ 的低周疲劳性能见表3-21。

表3-20  

<table><tr><td colspan="5">稳态迟滞回线特征值</td><td rowspan="2">2Nt/周</td><td rowspan="2" colspan="2">试样数量/根</td></tr><tr><td>Δεt/2/%</td><td>Δεt/2/%</td><td>Δεp/2/%</td><td colspan="2">Δσ/2/MPa</td></tr><tr><td>0.711</td><td>0.421</td><td>0.290</td><td colspan="2">819</td><td>478</td><td colspan="2">3</td></tr><tr><td>0.594</td><td>0.411</td><td>0.183</td><td colspan="2">782</td><td>722</td><td colspan="2">3</td></tr><tr><td>0.501</td><td>0.402</td><td>0.099</td><td colspan="2">779</td><td>2264</td><td colspan="2">4</td></tr><tr><td>0.391</td><td>0.367</td><td>0.024</td><td colspan="2">725</td><td>8642</td><td colspan="2">3</td></tr><tr><td>0.339</td><td>0.331</td><td>0.008</td><td colspan="2">655</td><td>13492</td><td colspan="2">4</td></tr><tr><td>0.291</td><td>0.286</td><td>0.005</td><td colspan="2">565</td><td>43948</td><td colspan="2">4</td></tr><tr><td rowspan="2">应变疲劳参数</td><td>σt/MPa</td><td>b</td><td>εt/%</td><td>c</td><td>K&#x27; /MPa</td><td colspan="2">n&#x27;</td></tr><tr><td>1318</td><td>-0.08</td><td>97.60</td><td>-0.94</td><td>1313</td><td colspan="2">0.08</td></tr><tr><td rowspan="2">曲线的数学表达式</td><td colspan="7">Δεt/2=0.007(2Nt)-0.08+0.98(2Nt)-0.94</td></tr><tr><td colspan="7">Δσ/2=1313(Δεp/2)0.08</td></tr></table>

注：1 试验温度 $450^{\circ}C$   
2 控制方式：轴向应变。  
3 试样尺寸: $d6.35 \mathrm{~mm}$ , 弦向取样。  
4 加载波形：三角形。  
5 应变比： $R = -1$   
6 试验频率： $0.167\sim 0.333\mathrm{Hz}$   
7 失效判据：断裂。  
8 试样经标准热处理。

表3-21  

<table><tr><td colspan="5">稳态迟滞回线特征值</td><td rowspan="2">2Nt/周</td><td rowspan="2" colspan="2">试样数量/根</td></tr><tr><td>Δεt/2/%</td><td>Δεt/2/%</td><td>Δεp/2/%</td><td colspan="2">Δσ/2/MPa</td></tr><tr><td>0.705</td><td>0.444</td><td>0.261</td><td colspan="2">810</td><td>406</td><td colspan="2">3</td></tr><tr><td>0.590</td><td>0.408</td><td>0.182</td><td colspan="2">732</td><td>982</td><td colspan="2">5</td></tr><tr><td>0.478</td><td>0.378</td><td>0.100</td><td colspan="2">691</td><td>2228</td><td colspan="2">3</td></tr><tr><td>0.386</td><td>0.338</td><td>0.048</td><td colspan="2">630</td><td>5308</td><td colspan="2">3</td></tr><tr><td>0.340</td><td>0.323</td><td>0.017</td><td colspan="2">601</td><td>9626</td><td colspan="2">4</td></tr><tr><td>0.292</td><td>0.286</td><td>0.006</td><td colspan="2">534</td><td>31022</td><td colspan="2">4</td></tr><tr><td rowspan="2">应变疲劳参数</td><td>σf/MPa</td><td>b</td><td>εt/%</td><td>c</td><td>K&#x27;/MPa</td><td colspan="2">n&#x27;</td></tr><tr><td>1419</td><td>-0.10</td><td>50.50</td><td>-0.84</td><td>1420</td><td colspan="2">0.10</td></tr><tr><td rowspan="2">曲线的数学表达式</td><td colspan="7">Δεt/2=0.008(2Nt)-0.1+0.51(2Nt)-0.84</td></tr><tr><td colspan="7">Δσ/2=1420(Δεp/2)0.1</td></tr></table>

注：同表3-20，但试验温度为 $600\mathrm{C}$

3.4.2.3 GH4133B合金盘形锻件不同温度的低周疲劳应变-寿命曲线见图3-51、图3-52；循环应力-应变曲线见图3-53、图3-54。

图片摘要：该图主要展示 3 21。
![](images/da5fcf084eed0968784c9c6b7508e2f62931aa11b19781f80873810262956277.jpg)  
图3-51GH4133B合金盘形锻件 $450^{\circ}C$ 低周疲劳 $\varepsilon -N$ 曲线

图片摘要：该图主要展示 3 51GH4133B合金盘形锻件 低周疲劳 曲线。
![](images/39efa86f2352deed23fdaebbd2e43575e7e367c1a0c7fec46b648bb980beb9c8.jpg)  
图3-52GH4133B合金盘形锻件600C低周疲劳 $\varepsilon -N$ 曲线

图片摘要：该图主要展示 3 52GH4133B合金盘形锻件600C低周疲劳 曲线。
![](images/6f70096f7036e5f82f72e24cedab66d90a66ef9a18d1d241b4dad5f33f86e1f7.jpg)  
图3-53GH4133B合金盘形锻件 450C低周疲劳 $\sigma -\epsilon$ 曲线[6]

图片摘要：该图主要展示 3 53GH4133B合金盘形锻件 450C低周疲劳 曲线[6]。
![](images/66c4b8cc74fcb44df0f04075c5ee19ff5be6d7bba4f1e5c2cd2aa1919598683b.jpg)  
图3-54GH4133B合金盘形锻件 $600^{\circ}\mathrm{C}$ 低周疲劳 $\sigma -\varepsilon$ 曲线

# 3.4.3 特种疲劳

3.4.3.1 蠕变-疲劳交互作用性能曲线见图3-55。

图片摘要：该图主要展示 3 54GH4133B合金盘形锻件 低周疲劳 曲线。
![](images/d8950915b5f4263abea3baea6075fd1a6b79a0db5addc2c6494db9444a4637a8.jpg)  
图3-55GH4133合金700C蠕变-疲劳交互作用曲线[12]

3.4.3.2 热疲劳性能见表3-22。

表3-22[4]  

<table><tr><td>熔炼工艺</td><td>取样规格</td><td>状态</td><td>θ/C</td><td>N/周</td><td>裂纹长度/mm</td></tr><tr><td rowspan="2">GH4133电弧炉</td><td>25mm方坯</td><td rowspan="2">标准热处理</td><td rowspan="2">750~20</td><td>377</td><td>0.50~0.52</td></tr><tr><td>涡轮盘</td><td>650</td><td>0.49~0.59</td></tr></table>

# 3.5 弹性性能

3.5.1 弹性模量 见表3-23。  
3.5.2 切变模量 见表3-24。  
3.5.3 泊松比 GH4133合金泊松比见表3-25。

表3-231.2.6  

<table><tr><td colspan="2">θ/℃</td><td>20</td><td>100</td><td>200</td><td>300</td><td>400</td><td>500</td><td>600</td><td>700</td><td>800</td><td>900</td></tr><tr><td rowspan="2">E11/GPa</td><td>GH4133</td><td>223</td><td>219</td><td>214</td><td>207</td><td>203</td><td>197</td><td>190</td><td>183</td><td>176</td><td>164</td></tr><tr><td>GH4133B</td><td>224</td><td>219</td><td>215</td><td>211</td><td>207</td><td>203</td><td>198</td><td>189</td><td>182</td><td>175</td></tr><tr><td>E/GPa</td><td>GH4133B</td><td>215</td><td>-</td><td>-</td><td>182</td><td>173</td><td>163</td><td>163</td><td>159</td><td>141</td><td>-</td></tr></table>

注：GH4133B室温压缩弹性模量 $E_{\mathrm{c}} = 217\mathrm{GPa}^{\mathrm{[6]}}$

表3-24[1.6]  

<table><tr><td colspan="2">θ/C</td><td>20</td><td>100</td><td>200</td><td>300</td><td>400</td><td>500</td><td>600</td><td>700</td><td>800</td><td>900</td></tr><tr><td rowspan="2">G/GPa</td><td>GH4133</td><td>82</td><td>80</td><td>78</td><td>77</td><td>75</td><td>73</td><td>70</td><td>68</td><td>63</td><td>58</td></tr><tr><td>GH4133B①</td><td>84</td><td>-</td><td>-</td><td>77</td><td>-</td><td>-</td><td>69</td><td>-</td><td>-</td><td>-</td></tr></table>

① 作扭转试验时测得。

表3-25  

<table><tr><td>θ/℃</td><td>20</td><td>100</td><td>200</td><td>300</td><td>400</td><td>500</td><td>600</td><td>700</td><td>800</td><td>900</td></tr><tr><td>μ</td><td>0.36</td><td>0.37</td><td>0.34</td><td>0.35</td><td>0.35</td><td>0.37</td><td>0.35</td><td>0.35</td><td>0.39</td><td>0.42</td></tr></table>

注：1 泊松比按 $\mu = E / 2G - 1$ 计算得到。  
2 材料用电弧炉熔炼。

# 3.6 断裂性能

# 3.6.1 断裂韧度 GH4133合金断裂韧度见表3-26。

表3-26[5]  

<table><tr><td>熔炼工艺</td><td>取样规格</td><td>状态</td><td>θ/C</td><td>JIC/(MN/m3/2)</td><td>KIC/(MN/m3/2)</td></tr><tr><td>电弧炉</td><td>90mm方坯</td><td>标准热处理</td><td>20</td><td>4.629</td><td>184.991</td></tr></table>

# 3.6.2 裂纹扩展速率

# 3.6.2.1 蠕变条件下的裂纹扩展速率见图3-56。

图片摘要：该图主要展示 3 26[5]。
![](images/b14ed35e2685817efbe82b4ca9516a15377d68a0ca6bfb466cbdc2a3ee7b6e4b.jpg)  
(a) GH4133B 双真空

图片摘要：该图主要展示 3 56 700C蠕变条件下的裂纹扩展速率[10]。
![](images/b4a3ed5d92225550ed3bea33936bed9728a66d1774b6d6c24f3607709fa90bd4.jpg)  
(b) GH4133 双真空  
曲线旁数字代表炉号和试样号  
图3-56 700C蠕变条件下的裂纹扩展速率[10]

3.6.2.2 疲劳条件下的裂纹扩展速率见图3-57。  
3.6.2.3 蠕变-疲劳交互作用下的裂纹扩展速率见图3-58。

图3-57 GH4133700C  
图片摘要：该图主要展示 3 57 GH4133700C。
![](images/06cd8a6d2506bcb6b8f5ab533e8d5cf9a8f0fd772f6533f56b1163edbcd151ab.jpg)  
疲劳条件下的裂纹扩展速率[12]

图3-58 GH4133蠕变-疲劳  
图片摘要：该图主要展示 3 58 GH4133蠕变 疲劳。
![](images/f2b710fb37d291219771a7c1d84b09403600f4d7d9c771225e4d1191e3e9ced2.jpg)  
试验温度为 $700\mathrm{C},f = 0.33\mathrm{Hz}$   
$R = 0.42;0$ 一无 $\mathbf{Mg};\bullet$ 一含 $\mathbf{Mg}$

交互作用下的裂纹扩展速率[12]

# 4 组织结构

4.1 相变温度 $\gamma^{\prime}$ 相于 $600^{\circ} \mathrm{C}$ 开始析出, $800^{\circ} \mathrm{C}$ 是析出峰, $900^{\circ} \mathrm{C}$ 开始回溶, $1010^{\circ} \mathrm{C}$ 完全溶解。 $\mathbf{M}_{23} \mathbf{C}_{6}$ 相于 $600^{\circ} \mathrm{C}$ 开始析出, $850^{\circ} \mathrm{C}$ 是析出峰, $950^{\circ} \mathrm{C}$ 开始溶解, $1010^{\circ} \mathrm{C}$ 完全溶解。 $\eta$ 相的正常析出温度范围为 $900 \sim 1020^{\circ} \mathrm{C}$ , 峰值温度为 $980^{\circ} \mathrm{C}, 1040^{\circ} \mathrm{C}$ 完全溶解; 但当合金中存在有严重的 $\eta$ 相偏析时, $\eta$ 相在 $1100^{\circ} \mathrm{C}$ 才能完全溶解。

4.2 时间-温度-组织转变曲线 $\eta$ 相的正常析出曲线见图4-1（未考虑元素严重偏析）。  
4.3 合金组织结构  
4.3.1 晶粒长大倾向见图4-2。

图片摘要：该图主要展示 4 1 相的正常析出曲线[14]。
![](images/8069c7019ae433b92eee543888599d4279b6bfcb86c504c8cebca79cfa77e0d3.jpg)  
图4-1 $\eta$ 相的正常析出曲线[14]

图片摘要：该图主要展示 4 1 相的正常析出曲线[14]。
![](images/d18953225ce71a4e4554be16a2b6d26cb22ece5566177ffa62d96a27b493fb3e.jpg)  
图4-2 合金晶粒长大倾向[4]

4.3.2 合金经标准热处理后的组织由 $\gamma$ 基体、 $\gamma'$ 相、MC 和 $\mathrm{M}_{23}\mathrm{C}_6$ 相组成。合金晶粒度一般为 $2 \sim 5$ 级。 $\gamma'$ 相是合金的主要强化相，含量约为 $14\% \sim 15\%$ ，其组成为 $(\mathrm{Ni}_{0.94}\mathrm{Cr}_{0.06})_3(\mathrm{Al}_{0.12}\mathrm{TiO}_{47}\mathrm{Nb}_{0.11})$ ，颗粒大小约 $20\mathrm{nm}^{[15]}$ ，合金经 $750^{\circ}\mathrm{C}$ 长期时效后 $\gamma'$ 相颗粒逐渐长大，数量略有增多，晶界 $\mathrm{M}_{23}\mathrm{C}_6$ 相析出量增多， $600\mathrm{h}$ 后 $\gamma'$ 相开始向 $\eta$ 相转变，但数量很少，对性能无明显影响。

GH4133B与GH4133合金的组织结构基本相同，主要区别在于前者晶界 $\mathbf{M}_{23}\mathbf{C}_6$ 相趋于球化。

# 5 工艺性能与要求

# 5.1 成形性能

5.1.1 合金的热顶锻塑性图见图5-1。  
5.1.2 合金的再结晶图见图5-2。

图片摘要：该图主要展示 5 1 热顶锻塑性图[3]。
![](images/5595d3ff413d5e47fe7d68b1af768958025dc267f1e6f7031d8951563bde0010.jpg)  
图5-1 热顶锻塑性图[3]

图片摘要：该图主要展示 5 1 热顶锻塑性图[3]。
![](images/1e36c1745bb7628f04c5755adf29634e89bc5a70eafe72115077eab5350bcc01.jpg)  
图5-2 再结晶图[3]

5.1.3 各种温度下合金的临界变形量见表5-1。

表5-1[3]  

<table><tr><td>θ/℃</td><td>900</td><td>950</td><td>1000</td><td>1050</td><td>1100</td><td>1150</td><td>1200</td></tr><tr><td>ε临界/%</td><td>0~2</td><td>0~3</td><td>0~4</td><td>0~8</td><td>0~4</td><td>0~7</td><td>0~9</td></tr></table>

5.1.4 合金具有良好的热加工塑性，添加镁、锆可进一步改善合金的热加工塑性。锻造开坯加热温度 $1160 \sim 1180^{\circ} \mathrm{C}$ ，终锻温度 $950^{\circ} \mathrm{C}$ 。饼坯加热温度 $1140 \sim 1160^{\circ} \mathrm{C}$ [16,17]。

# 5.2 焊接性能

5.3 零件热处理工艺 $1080^{\circ} \mathrm{C} \pm 10^{\circ} \mathrm{C}, 8 \mathrm{~h}$ , 空冷 $+750^{\circ} \mathrm{C} \pm 10^{\circ} \mathrm{C}, 16 \mathrm{~h}$ , 空冷。

# 5.4 表面处理工艺

# 5.5 切削加工与磨削性能

5.5.1 车加工时, 采用 YA6 或 YW2 刀具粗车, 车 GH4133 和 GH4133B 涡轮盘与车 GH4033 涡轮盘相比, 车前速度降低一倍左右, 刀具磨损较快[18]。  
5.5.2 钻、铰、铣加工采用 W18Cr4V 刀具，加工 GH4133 和 GH4133B 涡轮盘与加工 GH4033 涡轮盘相比，切削速度降低一倍左右，刃磨一次加工数量降低 $1 \sim 2$ 倍[18]。  
5.5.3 拉削加工采用 $\mathrm{W18Cr4V}$ 拉刀, 拉削GH4033涡轮盘的拉削速度为 $3\sim 4\mathrm{m / min}$ , 而拉削GH4133和GH4133B涡轮盘, 其拉削速度只能在 $1.5\mathrm{m / min}$ 以下, 拉刀的耐用度降低 $2\sim 3$ 倍[18]。

# 6 功能考核试验

# 7 使用建议

选用。

# 参考文献

1齐齐哈尔钢厂.GH33A合金全面性能.1978   
2 抚顺钢厂. 改型GH33A合金全面性能·1985

3抚顺钢厂.GH33A合金试制总结，1982   
4 齐齐哈尔钢厂.高温合金总结选编，1975  
5 贵州航空发动机公司. GH33A 合金涡轮盘入厂复验报告汇编. 1984  
6 北京航空材料研究所主编. 航空发动机设计用材料数据手册. 1990.616~667  
7 上钢五厂，GH33A合金试制总结.1982  
8 朱金元, GH33A 合金蠕变特征的研究. 高温合金文集, 1984  
9齐齐哈尔钢厂，热处理对GH33A合金组织和性能的影响.1978  
10 郭恩才, 徐凤琴. $\mathbf{Mg}$ 和 $\mathbf{Zr}$ 对GH33A合金蠕变裂纹扩展的影响. 北京钢铁研究总院. 1986  
11 北京钢铁研究总院、上钢五厂.GH33A力学性能试验数据.1984  
12 北京钢铁学院. GH33A 合金蠕变曲线的测定. 1986  
13 北京航空材料研究所. GH33A 合金涡轮盘的使用性能与寿命估算研究. 1982  
14 抚顺钢厂.GH33A合金 $\eta$ 相析出及其对性能的影响. 1982  
15 北京钢铁研究总院. GH33A 力学性能数据. 1985  
16抚顺钢厂，北京钢铁研究总院·改型GH33A合金试制总结·1984  
17齐齐哈尔钢厂.GH33A热加工工艺说明书.1978  
18 贵州航空发动机公司，GH33A涡轮盘切削加工性能情况介绍，1975

编写 徐凤琴 黄福祥

审校 郭恩才

# GH4169(GH169)

# 1 概述

GH4169合金是以体心四方的 $\gamma^{\prime \prime}$ 和面心立方的 $\gamma^{\prime}$ 相沉淀强化的镍基高温合金，在 $-253\sim 700^{\circ}C$ 温度范围内具有良好的综合性能， $650^{\circ}C$ 以下的屈服强度居变形高温合金的首位，并具有良好的抗疲劳、抗辐射、抗氧化、耐腐蚀性能，以及良好的加工性能、焊接性能和长期组织稳定性，能够制造各种形状复杂的零部件，在宇航、核能、石油工业中，在上述温度范围内获得了极为广泛的应用。

该合金的另一特点是合金的组织对热加工工艺特别敏感，掌握合金中相析出和溶解规律及组织与工艺、性能间的相互关系，可针对不同的使用要求制定合理、可行的工艺规程，就能获得可满足不同强度级别和使用要求的各种零件。供应的品种有锻件、锻棒、轧棒、冷拉棒、圆饼、环件、板、带、丝、管等。可制成盘、环、叶片、轴、紧固件和弹性元件、板材结构件、机匣等零部件在航空上长期使用。

1.1 材料牌号 GH4169(GH169)。  
1.2 相近牌号 Inconel 718(美国), NC19FeNb(法国)。

1.3 材料的技术标准

GJB 2612-1996 《焊接用高温合金冷拉丝材规范》

HB 6702-1993 《WZ8 系列用 GH4169 合金棒材》

Q/6S 1034-1992 《高温紧固件用GH4169合金棒材》

Q/3B 548-1996 《GH4169合金锻件》

Q/3B 4048-1993《YZGH4169合金棒材》

Q/3B 4050-1993 《GH4169合金板材》

Q/3B 4051-1993《GH4169合金丝材》

Q/3B 4052-1993《GH4169合金毛细管材》

Q/3B 4053-1993 《GH4169合金环形锻件》

Q/3B 4054-1993《ZSGH 4169合金压气机盘、涡轮盘锻件》

Q/3B 4056-1993《GQGH4169合金压气机盘锻件》

Q/3B 4058-1993《GQGH4169合金环形锻件》

Q/3B 4156-1993《GH4169合金带材》

Q/3B 4195-1993《GH4169合金冷拉棒材》

Q/3B 4207-1994《GH4169合金锻制棒材》

Q/5B 4009-1992《GQGH4169合金锻件技术条件》

Q/5B 4025-1992 《GH4169合金锻件技术条件》

Q/5B 4036-1992 《GH4169 合金热轧棒材》

Q/5B 4037-1992《GH4169合金厚板、薄板和带材》

Q/5B 4040-1992《YZGH4169合金锻件技术条件》

Q/5B 4063-1992《YZGH4169合金棒材》

Q/5B 4093-1995 《GH 4169 合金丝材》

Q/5B 4094-1995 《GH4169合金毛细管材》

Q/5B 4106-1995《HGH4169高温合金冷拉焊丝》

C3S 213-1988《GH169合金冷轧板材技术条件》

Q/16 GJXO-270-1993 《GH4169合金圆饼和环坯技术条件》

$\mathrm{RJT}_{0}-10-1992$ 《ZSGH4169合金锻件》

注：YZ一优质；GQ一高强；ZS一直接时效。

1.4 化学成分 该合金的化学成分分为3类：标准成分、优质成分、高纯成分，见表1-1。优质成分是在标准成分的基础上降碳增铌，从而减少碳化铌的数量，减少疲劳源和增加强化相的数量，提高抗疲劳性能和材料强度。同时减少有害杂质与气体含量。高纯成分是在优质标准基础上降低硫和有害杂质的含量，提高材料纯度和综合性能。

核能应用的GH4169合金，需控制硼含量（其他元素成分不变），具体含量由供需双方协商确定。当 $w(\mathbf{B}) \leqslant 0.002\%$ 时，为与宇航工业用的GH4169合金加以区别，合金牌号为GH4169A。

%

表1-1[1]  

<table><tr><td>类别</td><td>C</td><td colspan="2">Cr</td><td colspan="2">Ni</td><td colspan="2">Co</td><td colspan="2">Mo</td><td colspan="2">Al</td><td colspan="2">Ti</td><td>Fe</td></tr><tr><td>标准</td><td>≤0.08</td><td colspan="2">17.0~21.0</td><td colspan="2">50.0~55.0</td><td colspan="2">≤1.0</td><td colspan="2">2.80~3.30</td><td colspan="2">0.30~0.70</td><td colspan="2">0.75~1.15</td><td>余</td></tr><tr><td>优质</td><td>0.02~0.06</td><td colspan="2">17.0~21.0</td><td colspan="2">50.0~55.0</td><td colspan="2">≤1.0</td><td colspan="2">2.80~3.30</td><td colspan="2">0.30~0.70</td><td colspan="2">0.75~1.15</td><td>余</td></tr><tr><td>高纯</td><td>0.02~0.06</td><td colspan="2">17.0~21.0</td><td colspan="2">50.0~55.0</td><td colspan="2">≤1.0</td><td colspan="2">2.80~3.30</td><td colspan="2">0.30~0.70</td><td colspan="2">0.75~1.15</td><td>余</td></tr><tr><td rowspan="2">类别</td><td rowspan="2" colspan="2">Nb</td><td colspan="2">B</td><td>Mg</td><td>Mn</td><td colspan="2">Si</td><td colspan="2">P</td><td colspan="2">S</td><td>Cu</td><td>Ca</td></tr><tr><td colspan="12">不大于</td></tr><tr><td>标准</td><td colspan="2">4.75~5.50</td><td colspan="2">0.006</td><td>0.01</td><td>0.35</td><td colspan="2">0.35</td><td colspan="2">0.015</td><td colspan="2">0.015</td><td>0.30</td><td>0.01</td></tr><tr><td>优质</td><td colspan="2">5.00~5.50</td><td colspan="2">0.006</td><td>0.01</td><td>0.35</td><td colspan="2">0.35</td><td colspan="2">0.015</td><td colspan="2">0.015</td><td>0.30</td><td>0.01</td></tr><tr><td>高纯</td><td colspan="2">5.00~5.50</td><td colspan="2">0.006</td><td>0.005</td><td>0.35</td><td colspan="2">0.35</td><td colspan="2">0.015</td><td colspan="2">0.002</td><td>0.30</td><td>0.005</td></tr></table>

%

续表1-1   

<table><tr><td rowspan="2">类别</td><td>Bi</td><td>Sn</td><td>Pb</td><td>Ag</td><td>Se</td><td>Te</td><td>Tl</td><td>N</td><td>O</td></tr><tr><td colspan="9">不大于</td></tr><tr><td>标准</td><td>--</td><td>-</td><td>0.0005</td><td>-</td><td>0.0003</td><td>-</td><td>-</td><td>-</td><td>-</td></tr><tr><td>优质</td><td>0.001</td><td>0.005</td><td>0.001</td><td>0.001</td><td>0.0003</td><td>-</td><td>-</td><td>0.01</td><td>0.01</td></tr><tr><td>高纯</td><td>0.00003</td><td>0.005</td><td>0.001</td><td>0.001</td><td>0.0003</td><td>0.00005</td><td>0.0001</td><td>0.01</td><td>0.005</td></tr></table>

1.5 热处理制度 合金具有不同的热处理制度，以控制晶粒度、控制 $\delta$ 相形貌、分布和数量，从而获得不同级别的力学性能。合金的热处理制度分3类：

I： $(1010 \sim 1065)^\circ \mathrm{C} \pm 10^\circ \mathrm{C}, 1 \mathrm{~h}$ ，油冷、空冷或水冷 $+720^\circ \mathrm{C} \pm 5^\circ \mathrm{C}, 8 \mathrm{~h}$ ，以 $50^\circ \mathrm{C} / \mathrm{h}$ 炉冷至 $620^\circ \mathrm{C} \pm 5 \mathrm{C}, 8 \mathrm{~h}$ ，空冷。

经此制度处理的材料晶粒粗化，晶界和晶内均无 $\delta$ 相，存在缺口敏感性，但对提高冲击性能和抗低温氢脆有利。

I: (950~980)°C ± 10°C, 1h, 油冷、空冷或水冷 +720°C ± 5°C, 8h, 以 50°C/h 炉冷至 620°C ± 5°C, 8h, 空冷。

经此制度处理的材料晶界有 $\delta$ 相, 有利于消除缺口敏感性, 是最常用的热处理制度, 也称为标准热处理制度。

Ⅲ: $720^{\circ} \mathrm{C} \pm 5^{\circ} \mathrm{C}, 8 \mathrm{~h}$ , 以 $50^{\circ} \mathrm{C} / \mathrm{h}$ 炉冷至 $620^{\circ} \mathrm{C} \pm 5^{\circ} \mathrm{C}, 8 \mathrm{~h}$ , 空冷。

按此制度处理后，材料中的 $\delta$ 相较少，能提高材料的强度和冲击性能。该制度也称为直接时效热处理制度。

1.6 品种规格与供应状态 可供应模锻件（盘、整体锻件）、饼、环、棒（锻棒、轧棒、冷拉棒）、板、丝、带、管、不同形状和尺寸的紧固件、弹性元件等。交货状态由供需双方商定。丝材以商定的交货状态成盘状交货。  
1.7 熔炼与铸造工艺 合金的冶炼工艺分为3类：真空感应加电渣重熔；真空感应加真空电弧重熔；真空感应加电渣重熔加真空电弧重熔。可根据零件的使用要求，选择所需的冶炼工艺，满足应用要求。  
1.8 应用概况与特殊要求 制造航空和航天发动机中的各种静止件和转动件，如盘、环件、机匣、轴、叶片、紧固件、弹性元件、燃气导管、密封元件等和焊接结构件；制造核能工业应用的各种弹性元件和格架；制造石油和化工领域应用的零件及其他零件。

近年来，在对该合金研究不断深化和对该合金应用不断扩大的基础上，为提高质量和降低成本，发展了很多新工艺：真空电弧重熔时采用氦气冷却工艺，有效减轻铌偏析；采用喷射成形工艺，生产环件，降低生产成本和缩短生产周期；采用超塑成型工艺，扩大产品的生产范围。

# 2 物理及化学性能

# 2.1 热性能

2.1.1 熔化温度范围 $1260 \sim 1320^{\circ} \mathrm{C}$ 。

2.1.2 热导率 见表2-1。

表2-1  

<table><tr><td>θ/C</td><td>11</td><td>100</td><td>200</td><td>300</td><td>400</td><td>500</td><td>600</td><td>700</td><td>800</td><td>900</td><td>1000</td></tr><tr><td>λ/(W/(m·C))</td><td>13.4</td><td>14.7</td><td>15.9</td><td>17.8</td><td>18.3</td><td>19.6</td><td>21.2</td><td>22.8</td><td>23.6</td><td>7.6</td><td>30.4</td></tr></table>

2.1.3 比热容 见表2-2。

2.1.4 线膨胀系数 见表2-3。

2.2 密度 $\rho = 8.24\mathrm{g / cm}^3$   
2.3 电性能

表2-2[2]  

<table><tr><td>θ/C</td><td>300</td><td>400</td><td>500</td><td>600</td><td>700</td><td>800</td><td>900</td><td>1000</td></tr><tr><td>c/(J/(kg·C))</td><td>481.4</td><td>493.9</td><td>514.8</td><td>539.0</td><td>573.4</td><td>615.3</td><td>657.2</td><td>707.4</td></tr></table>

表2-3  

<table><tr><td>θ/C</td><td>20~100</td><td>20~200</td><td>20~300</td><td>20~400</td><td>20~500</td><td>20~600</td><td>20~700</td><td>20~800</td><td>20~900</td><td>20~1000</td></tr><tr><td>α/10-6C-1</td><td>11.8</td><td>13.0</td><td>13.5</td><td>14.1</td><td>14.4</td><td>14.8</td><td>15.4</td><td>17.0</td><td>18.4</td><td>18.7</td></tr></table>

2.4 磁性能 合金无磁性。  
2.5 化学性能

2.5.1 抗氧化性能 在空气介质中试验 $100\mathrm{h}$ 后的氧化速率见表2-4。

表2-4  

<table><tr><td>θ/C</td><td>600</td><td>700</td><td>800</td><td>900</td><td>1000</td></tr><tr><td>氧化速率/(g/(m2·h))</td><td>0.0176</td><td>0.0277</td><td>0.0351</td><td>0.0961</td><td>0.1620</td></tr></table>

# 3力学性能

3.1 技术标准规定的性能  
3.1.1 优质棒材技术标准规定的性能见表3-1。

表3-1[1]  

<table><tr><td rowspan="2">规格d/mm</td><td rowspan="2">取样方向</td><td rowspan="2">θ/C</td><td colspan="4">拉伸性能 不小于</td><td rowspan="2">HBS</td><td colspan="3">持久性能</td></tr><tr><td>σP0.2/MPa</td><td>σb/MPa</td><td>δs/%</td><td>ψ/%</td><td>σ/MPa</td><td>t/h</td><td>δs/%</td></tr><tr><td rowspan="2">≤125</td><td rowspan="2">纵向</td><td>20</td><td>1030</td><td>1280</td><td>12</td><td>15</td><td>≥346</td><td>-</td><td>-</td><td>-</td></tr><tr><td>650</td><td>860</td><td>1000</td><td>12</td><td>15</td><td>-</td><td>690</td><td>≥25</td><td>≥5</td></tr><tr><td rowspan="2">126~200</td><td rowspan="2">横向</td><td>20</td><td>1030</td><td>1240</td><td>6</td><td>8</td><td>-</td><td>-</td><td>-</td><td>-</td></tr><tr><td>650</td><td>860</td><td>965</td><td>6</td><td>8</td><td>-</td><td>690</td><td>≥25</td><td>-</td></tr><tr><td rowspan="2">&gt;200</td><td rowspan="2">横向</td><td>20</td><td>1020</td><td>1230</td><td>6</td><td>8</td><td>-</td><td>-</td><td>-</td><td>-</td></tr><tr><td>650</td><td>800</td><td>900</td><td>6</td><td>8</td><td>-</td><td>690</td><td>≥25</td><td>-</td></tr></table>

注：热处理制度：I。

3.1.2 圆饼技术标准规定的性能见表3-2。

表3-2[1]  

<table><tr><td rowspan="2">取样方向</td><td rowspan="2">θ/C</td><td colspan="4">拉伸性能不小于</td><td rowspan="2">HB</td><td colspan="3">持久性能</td></tr><tr><td>σP0.2/MPa</td><td>σb/MPa</td><td>δ5/%</td><td>ψ/%</td><td>σ/MPa</td><td>t/h</td><td>δ5/%</td></tr><tr><td rowspan="2">弦向</td><td>20</td><td>1040</td><td>1280</td><td>12</td><td>15</td><td>≥346</td><td>-</td><td>-</td><td>-</td></tr><tr><td>650</td><td>865</td><td>1000</td><td>12</td><td>15</td><td>-</td><td>690</td><td>≥25</td><td>≥5</td></tr></table>

注：热处理制度：I。

3.1.3 锻件技术标准规定的性能见表3-3。

表3-3  

<table><tr><td rowspan="2">类别</td><td rowspan="2">取样方向</td><td rowspan="2">热处理 制度</td><td rowspan="2">θ, C</td><td colspan="4">拉伸性能 不小于</td><td rowspan="2">HBS</td><td colspan="3">持久性能</td></tr><tr><td>σP0.2/MPa</td><td>σb/MPa</td><td>δ5/%</td><td>ψ/%</td><td>σ/MPa</td><td>t/h</td><td>δ5/%</td></tr><tr><td rowspan="3">普通</td><td rowspan="7">轮缘 弦向</td><td rowspan="3">I</td><td>20</td><td>1030</td><td>1280</td><td>12</td><td>15</td><td>346~450</td><td>-</td><td>-</td><td>-</td></tr><tr><td>500</td><td>930</td><td>1130</td><td>12</td><td>16</td><td>-</td><td>-</td><td>-</td><td>-</td></tr><tr><td>650</td><td>860</td><td>1000</td><td>12</td><td>18</td><td>-</td><td>686</td><td>≥25</td><td>≥5</td></tr><tr><td rowspan="2">高强</td><td rowspan="2">I</td><td>20</td><td>1100</td><td>1340</td><td>12</td><td>15</td><td>-</td><td>-</td><td>-</td><td>-</td></tr><tr><td>650</td><td>930</td><td>1080</td><td>12</td><td>15</td><td>-</td><td>725</td><td>≥25</td><td>≥5</td></tr><tr><td rowspan="2">直接 时效</td><td rowspan="2">II</td><td>20</td><td>1240</td><td>1450</td><td>10</td><td>15</td><td>-</td><td>-</td><td>-</td><td>-</td></tr><tr><td>650</td><td>1000</td><td>1170</td><td>12</td><td>15</td><td>-</td><td>700</td><td>≥25</td><td>≥5</td></tr></table>

注：缺口试样的缺口半径 $r = 0.2\mathrm{mm}$ ，缺口持久寿命应大于光滑持久寿命。

# 3.1.4 板材技术标准规定的性能见表3-4。

表3-4[1]  

<table><tr><td rowspan="2">厚度/mm</td><td rowspan="2">热处理制度</td><td rowspan="2">θ/C</td><td colspan="3">拉伸性能</td><td rowspan="2">硬度</td><td colspan="3">持久性能</td></tr><tr><td>σP0.2/MPa</td><td>σb/MPa</td><td>δ5/%</td><td>σ/MPa</td><td>t/h</td><td>δ5/%</td></tr><tr><td rowspan="3">≤0.25</td><td rowspan="3">退火固溶固溶+时效</td><td rowspan="3">20</td><td>≤485</td><td>≤895</td><td>≥40</td><td>HRB≤94</td><td>-</td><td>-</td><td>-</td></tr><tr><td>≤550</td><td>≤965</td><td>实测</td><td>HRB≤102</td><td>-</td><td>-</td><td>-</td></tr><tr><td>≥1040</td><td>≥1240</td><td>≥12</td><td>HRC≥36</td><td>-</td><td>-</td><td>-</td></tr><tr><td rowspan="2">&gt;0.25~4.75&gt;4.75~25</td><td rowspan="2">固溶</td><td rowspan="2">20</td><td>≤550</td><td>≤965</td><td>≥30</td><td>HRB≤102</td><td>-</td><td>-</td><td>-</td></tr><tr><td>≤725</td><td>≤1040</td><td>≥30</td><td>HRC≤25</td><td>-</td><td>-</td><td>-</td></tr><tr><td>&gt;0.25~25</td><td rowspan="4">I</td><td>20</td><td>≥1040</td><td>≥1240</td><td>≥12</td><td>HRC≥36</td><td>-</td><td>-</td><td>-</td></tr><tr><td rowspan="3">≤0.38&gt;0.38~0.62&gt;0.62~25</td><td rowspan="3">650</td><td>≥795</td><td>≥965</td><td>≥5</td><td>-</td><td>655</td><td>≥23</td><td>-</td></tr><tr><td>≥795</td><td>≥965</td><td>≥5</td><td>-</td><td>655</td><td>≥23</td><td>≥4</td></tr><tr><td>≥825</td><td>≥1000</td><td>≥5</td><td>-</td><td>690</td><td>≥23</td><td>≥4</td></tr></table>

注：热处理制度：1。

# 3.1.5 高温紧固件用棒材技术标准规定的性能见表3-5。

表3-5[1]  

<table><tr><td rowspan="2">状态</td><td rowspan="2">θ/C</td><td colspan="4">拉伸性能不小于</td><td rowspan="2">硬度</td><td colspan="3">持久性能</td></tr><tr><td>σp0.2/MPa</td><td>σb/MPa</td><td>δ5/%</td><td>ψ/%</td><td>σ/MPa</td><td>t/h</td><td>δ5/%</td></tr><tr><td>A级+时效</td><td>20</td><td>1040</td><td>1280</td><td>12</td><td>15</td><td>HBS≥331</td><td>-</td><td>-</td><td>-</td></tr><tr><td>B级+时效</td><td>650</td><td>860</td><td>1000</td><td>12</td><td>18</td><td>-</td><td>690</td><td>≥23</td><td>≥4</td></tr><tr><td>C级+时效</td><td>20</td><td>1330</td><td>1520~1720</td><td>8</td><td>5</td><td>HRC≥42</td><td>-</td><td>-</td><td>-</td></tr></table>

注：A级 热轧后经固溶处理。  
B级 热轧和固溶处理后冷拉，减面率为 $8\% \sim 12\%$ ，然后经重新固溶处理。  
C级 热轧后固溶处理加冷拉，减面率最少为 $12\%$ ，但不大于 $30\%$ 。  
固溶处理： $925\sim 1010^{\circ}C$ ， $\geqslant 1h$ ，空冷。  
重新固溶处理： $955^{\circ}C$ ，1h，空冷。  
时效处理： $720^{\circ} \mathrm{C}, 8 \mathrm{~h}$ ，以 $55^{\circ} \mathrm{C} / \mathrm{h}$ ，炉冷至 $620^{\circ} \mathrm{C}, 8 \mathrm{~h}$ ，空冷。

# 3.2 室温及各种温度下的力学性能

# 3.2.1 硬度

3.2.1.1 标准热处理后的室温硬度HBS346～450[1]  
3.2.1.2 热轧变形量为 $50\%$ 的热轧板和冷轧变形量为 $30\%$ 的冷轧板，在 $860 \sim 960^{\circ} \mathrm{C}$ 固溶退火不

同时间后硬度的变化见图3-1。

图片摘要：该图片与(a) 860C退火；(b) 910C退火这部分内容相关。
![](images/3ebc7e5da547bdb279fe4534a92840a44f14d04753ab2bca7115b5e3e2e0c564.jpg)  
(a) 860C退火

图片摘要：该图主要展示 3 1板材在 退火时硬度的变化[3]。
![](images/67b984d1565f558c792f58843828c8f25e72e27ea2bd7830333944058a6b6273.jpg)  
(b) 910C退火

图片摘要：该图主要展示 3 1板材在 退火时硬度的变化[3]。
![](images/e478357ca71de6a6e74c8ef7d9c3ce3b2c4985642308559d3d939ec1fc86c2a1.jpg)  
（c）940C退火

图片摘要：该图主要展示 3 1板材在 退火时硬度的变化[3]。
![](images/31cc01949e0a460a32c05659fe3da2f78033a477a9494cdb2966fc9b5b0ab189.jpg)  
(d) $960^{\circ} \mathrm{C}$ 退火   
图3-1板材在 $860\sim 960C$ 退火时硬度的变化[3]

3.2.1.3 时效温度对合金锻件硬度的影响见图3-2，锻件在等温时效过程中硬度的变化见图3-3。  
3.2.1.4 板材经 $970^{\circ}\mathrm{C}, 1\mathrm{h}$ , 空冷固溶处理后, 以不同冷轧变形量冷变形, 再经 $720^{\circ}\mathrm{C} + 620^{\circ}\mathrm{C}$ 两阶段时效处理(制度Ⅲ)后硬度和室温拉伸性能的变化见图3-4。  
3.2.1.5 喷丸试样（喷丸前经标准热处理）在喷丸层内的硬度变化曲线见图3-5。  
3.2.2 拉伸性能  
3.2.2.1 室温拉伸性能数据统计处理结果见表3-6和表3-7。

表3-6[2.7]  

<table><tr><td rowspan="2">品种规格/mm</td><td rowspan="2">取样方向</td><td rowspan="2">熔炼工艺</td><td colspan="3">σP0.2/MPa</td><td colspan="3">σb/MPa</td><td colspan="3">δ5/%</td><td colspan="3">ψ/%</td></tr><tr><td>S</td><td>X</td><td>s</td><td>S</td><td>X</td><td>s</td><td>S</td><td>X</td><td>s</td><td>S</td><td>X</td><td>s</td></tr><tr><td>&gt;d200锻棒</td><td>横向</td><td>①</td><td>1020</td><td>1180</td><td>70</td><td>1230</td><td>1370</td><td>64</td><td>6</td><td>20</td><td>7</td><td>8</td><td>28</td><td>6</td></tr><tr><td>d30~90轧棒</td><td>纵向</td><td>①</td><td>1030</td><td>1190</td><td>62</td><td>1280</td><td>1390</td><td>37</td><td>12</td><td>23</td><td>3</td><td>15</td><td>46</td><td>4</td></tr><tr><td>≤d30轧棒</td><td>纵向</td><td>①</td><td>1030</td><td>1220</td><td>46</td><td>1280</td><td>1440</td><td>36</td><td>12</td><td>23</td><td>3</td><td>15</td><td>44</td><td>4</td></tr><tr><td>d480×70圆饼</td><td>弦向</td><td>②</td><td>1040</td><td>1180</td><td>44</td><td>1280</td><td>1370</td><td>32</td><td>12</td><td>18</td><td>3</td><td>15</td><td>33</td><td>6</td></tr><tr><td>d220×90圆饼</td><td>弦向</td><td>①</td><td>1040</td><td>1210</td><td>65</td><td>1280</td><td>1390</td><td>44</td><td>12</td><td>20</td><td>3</td><td>15</td><td>36</td><td>5</td></tr><tr><td>高强涡轮盘</td><td>弦向③</td><td>①</td><td>1080</td><td>1220</td><td>67</td><td>1340</td><td>1440</td><td>40</td><td>12</td><td>20</td><td>3</td><td>15</td><td>34</td><td>6</td></tr><tr><td>直接时效涡轮盘</td><td>弦向③</td><td>①</td><td>1240</td><td>1310</td><td>64</td><td>1450</td><td>1500</td><td>45</td><td>10</td><td>20</td><td>3</td><td>15</td><td>35</td><td>7</td></tr><tr><td>环件</td><td>弦向</td><td>①</td><td>1040</td><td>1190</td><td>85</td><td>1280</td><td>1370</td><td>48</td><td>12</td><td>18</td><td>4</td><td>15</td><td>35</td><td>7</td></tr></table>

注：除标明直接时效外，其余热处理制度：I。  
① 真空感应加真空电弧。

$②$ 真空感应加电渣。

③ 轮缘部位。

图片摘要：该图主要展示 3 2 时效温度对硬度的影响[4]。
![](images/70e561c5352a9f6a5b2c85a53d8f318704c4ac31c221b55a722a4f795e98f159.jpg)  
图3-2 时效温度对硬度的影响[4]

图片摘要：该图主要展示 3 2 时效温度对硬度的影响[4]。
![](images/5ae8c1a4674887032c6bf26d7044fca91041a58fb604f7db2fbc09182014777e.jpg)  
图3-4 冷变形硬化和形变时效硬化曲线[5]

图片摘要：该图主要展示 3 4 冷变形硬化和形变时效硬化曲线[5]。
![](images/70617336b5829da8ec644fff8d009b449d99bcdf69f960495978adc0ef799861.jpg)

图片摘要：该图主要展示 3 4 冷变形硬化和形变时效硬化曲线[5]。
![](images/2416052c3133ea17d5b9e6fb16c3011536ebf5a89d11c63aadb4feadba608a42.jpg)

图片摘要：该图主要展示 3 4 冷变形硬化和形变时效硬化曲线[5]图3 3 合金时效硬化曲线[4] 图3 5 喷丸层的硬度变化[6] 表3 7[。
![](images/21c2549dd7f240164e3c8a0ff04f32edadc988e8a16834d5278673f0c40d7e5d.jpg)  
图3-3 合金时效硬化曲线[4]

图片摘要：该图主要展示 3 3 合金时效硬化曲线[4]图3 5 喷丸层的硬度变化[6] 表3 7[2] 注：除标明直接时效外，其余热处理制度：Ⅰ。
![](images/25a3eb643864c880c124b6055d2bf659aac15f91953490f92290ab4f63160a59.jpg)  
图3-5 喷丸层的硬度变化[6]

表3-7[2]  

<table><tr><td rowspan="2">品种规格/mm</td><td rowspan="2">取样方向</td><td rowspan="2">熔炼工艺</td><td colspan="3">σP0.2/MPa</td><td colspan="3">σb/MPa</td><td colspan="3">δs/%</td><td colspan="3">ψ/%</td></tr><tr><td>X</td><td>最大</td><td>最小</td><td>X</td><td>最大</td><td>最小</td><td>X</td><td>最大</td><td>最小</td><td>X</td><td>最大</td><td>最小</td></tr><tr><td rowspan="2">&gt;d26~200锻棒</td><td rowspan="2">横向</td><td>①</td><td>1280</td><td>1330</td><td>1170</td><td>1400</td><td>1420</td><td>1390</td><td>15</td><td>17</td><td>11</td><td>34</td><td>36</td><td>30</td></tr><tr><td>②</td><td>1240</td><td>1290</td><td>1210</td><td>1380</td><td>1440</td><td>1260</td><td>19</td><td>22</td><td>15</td><td>44</td><td>50</td><td>30</td></tr><tr><td>d95~120锻棒</td><td>纵向</td><td>①</td><td>1190</td><td>1290</td><td>1090</td><td>1390</td><td>1470</td><td>1320</td><td>21</td><td>26</td><td>16</td><td>43</td><td>51</td><td>36</td></tr><tr><td>冷轧棒,固溶+时效</td><td rowspan="2">纵向</td><td>①</td><td>1190</td><td>1300</td><td>1140</td><td>1430</td><td>1500</td><td>1380</td><td>23</td><td>30</td><td>18</td><td>45</td><td>49</td><td>29</td></tr><tr><td>冷轧棒,直接时效</td><td>①</td><td>1540</td><td>1570</td><td>1450</td><td>1630</td><td>1710</td><td>1560</td><td>13</td><td>15</td><td>9</td><td>34</td><td>37</td><td>31</td></tr><tr><td>≥0.8~10板材</td><td>-</td><td>①</td><td>1190</td><td>1290</td><td>1110</td><td>1370</td><td>1440</td><td>1340</td><td>30</td><td>44</td><td>22</td><td>-</td><td>-</td><td>-</td></tr><tr><td>d440~460圆饼</td><td>弦向</td><td>②</td><td>1220</td><td>1290</td><td>1140</td><td>1390</td><td>1460</td><td>1330</td><td>20</td><td>25</td><td>17</td><td>39</td><td>45</td><td>32</td></tr></table>

注：除标明直接时效外，其余热处理制度：Ⅰ。

① 真空感应加真空电弧。  
$②$ 真空感应加电渣重熔。

3.2.2.2 650C拉伸性能数据统计处理结果见表3-8和表3-9。

表3-8  

<table><tr><td rowspan="2">品种规格/mm</td><td rowspan="2">取样方向</td><td rowspan="2">熔炼工艺</td><td colspan="3">σp0.2/MPa</td><td colspan="3">σb/MPa</td><td colspan="3">δ5/%</td><td colspan="3">ψ/%</td></tr><tr><td>S</td><td>X</td><td>s</td><td>S</td><td>X</td><td>s</td><td>S</td><td>X</td><td>s</td><td>S</td><td>X</td><td>s</td></tr><tr><td>&gt;d200锻棒</td><td>横向</td><td rowspan="6">真空感应加真空电弧</td><td>800</td><td>1020</td><td>65</td><td>900</td><td>1180</td><td>59</td><td>6</td><td>13</td><td>5</td><td>8</td><td>28</td><td>8</td></tr><tr><td>d30~90轧棒</td><td>纵向</td><td>860</td><td>985</td><td>50</td><td>1000</td><td>1130</td><td>37</td><td>12</td><td>19</td><td>5</td><td>15</td><td>32</td><td>12</td></tr><tr><td>≤d30轧棒</td><td>纵向</td><td>860</td><td>1000</td><td>43</td><td>1000</td><td>1150</td><td>39</td><td>12</td><td>20</td><td>6</td><td>15</td><td>34</td><td>18</td></tr><tr><td>高强涡轮盘</td><td>轮缘弦向</td><td>930</td><td>1010</td><td>47</td><td>1100</td><td>1160</td><td>38</td><td>12</td><td>21</td><td>6</td><td>15</td><td>39</td><td>15</td></tr><tr><td>直接时效涡轮盘</td><td>轮缘弦向</td><td>1000</td><td>1070</td><td>38</td><td>1170</td><td>1200</td><td>28</td><td>12</td><td>22</td><td>7</td><td>15</td><td>40</td><td>16</td></tr><tr><td>环件</td><td>弦向</td><td>860</td><td>980</td><td>57</td><td>1000</td><td>1110</td><td>43</td><td>12</td><td>18</td><td>5</td><td>15</td><td>41</td><td>14</td></tr></table>

注：除标示出热处理制度为直接时效外，其他均为热处理制度I。

表3-9[2]  

<table><tr><td rowspan="2">品种规格/mm</td><td rowspan="2">取样方向</td><td rowspan="2">熔炼工艺</td><td colspan="3">σp0.2/MPa</td><td colspan="3">σb/MPa</td><td colspan="3">δ5/%</td><td colspan="3">ψ/%</td></tr><tr><td>X</td><td>最大</td><td>最小</td><td>X</td><td>最大</td><td>最小</td><td>X</td><td>最大</td><td>最小</td><td>X</td><td>最大</td><td>最小</td></tr><tr><td>&gt;d26~200锻棒</td><td>横向</td><td rowspan="4">真空感应加真空电弧</td><td>1060</td><td>1130</td><td>995</td><td>1180</td><td>1220</td><td>1140</td><td>15</td><td>24</td><td>11</td><td>37</td><td>51</td><td>15</td></tr><tr><td>d95~120锻棒</td><td>纵向</td><td>1000</td><td>1080</td><td>885</td><td>1120</td><td>1200</td><td>1040</td><td>20</td><td>25</td><td>15</td><td>34</td><td>55</td><td>17</td></tr><tr><td>冷轧棒,固溶加时效</td><td>纵向</td><td>1000</td><td>1090</td><td>945</td><td>1150</td><td>1200</td><td>1130</td><td>20</td><td>27</td><td>12</td><td>29</td><td>45</td><td>19</td></tr><tr><td>≥0.8~10板材</td><td>-</td><td>985</td><td>1070</td><td>850</td><td>1130</td><td>1250</td><td>1010</td><td>20</td><td>44</td><td>13</td><td>-</td><td>-</td><td>-</td></tr></table>

注：除标明热处理制度外，其余为热处理制度I。

3.2.2.3 90mm方锻材标准热处理状态室温拉伸性能设计许用值见表3-10。

表3-10[7]
