Repository: C-zj02/CFD-claw

<div align="center">

**English** | [中文](#中文版) | [Français](README_FR.md) | [Русский](README_RU.md) | [हिन्दी](README_HI.md) | [العربية](README_AR.md) | [Português](README_PT.md)

# 🚀 Claude Code Python

**A Complete Python Reimplementation Based on Real Claude Code Source**

*From TypeScript Source → Rebuilt in Python with ❤️*

***
**🔥 Active Development • New Features Weekly 🔥**

</div>

***

## 🎯 What is This?

**Clawd Code** is a **complete Python rewrite** of Claude Code, based on the **real TypeScript source code**.

File: RAG-data/中国航空材料手册(第2版) 第2卷 变形高温合金 铸造高温合金(1)601-800.pdf-744425fe-952b-40be-886d-8720294a471c.md (part 9 of 12)
# 3力学性能
<table><tr><td rowspan="2"></td><td colspan="3">室温拉伸性能</td><td colspan="3">800C拉伸性能</td></tr><tr><td>σb/MPa</td><td>δ5/%</td><td>ψ/%</td><td>σb/MPa</td><td>δ5/%</td><td>ψ/%</td></tr><tr><td>最小值</td><td>885</td><td>5.0</td><td>6.5</td><td>400</td><td>4.4</td><td>8.1</td></tr><tr><td>最大值</td><td>980</td><td>11.0</td><td>11.0</td><td>530</td><td>29.1</td><td>30.6</td></tr><tr><td>平均值</td><td>930</td><td>8.0</td><td>9.0</td><td>465</td><td>16.8</td><td>19.4</td></tr></table>

注：表中数据系北京航空材料研究院生产6炉试验件的统计值。

# 3.2 室温及各种温度下的力学性能

3.2.1 硬度 室温硬度HBS $290\sim 320^{11}$

# 3.2.2 拉伸性能

3.2.2.1 各种温度下的拉伸性能见表3-3和图3-1。

表3-3  

<table><tr><td>θ/°C</td><td>σb/MPa</td><td>δ5/%</td><td>ψ/%</td></tr><tr><td>20</td><td>955</td><td>5.0</td><td>8.0</td></tr><tr><td>300</td><td>840</td><td>9.0</td><td>11.0</td></tr><tr><td>400</td><td>815</td><td>11.0</td><td>13.0</td></tr><tr><td>500</td><td>770</td><td>8.0</td><td>11.0</td></tr><tr><td>600</td><td>675</td><td>6.0</td><td>11.0</td></tr><tr><td>700</td><td>560</td><td>7.0</td><td>10.0</td></tr><tr><td>800</td><td>405</td><td>16.0</td><td>21.0</td></tr><tr><td>900</td><td>225</td><td>26.0</td><td>45.0</td></tr><tr><td>950</td><td>180</td><td>25.0</td><td>32.0</td></tr></table>

3.2.2.2 长期时效后的拉伸性能见表3-4。

图片摘要：该图主要展示 3 3。
![](images/3a7c0d02e97e2d0d32b8f84a8ed84b626be79f81fe9b20215b4f41aa956bfd8e.jpg)  
图3-1 K825合金的拉伸性能[1]

表3-4  

<table><tr><td colspan="2">时效制度</td><td colspan="6">拉伸性能</td></tr><tr><td rowspan="2">θ/°C</td><td rowspan="2">t/h</td><td colspan="3">20 C</td><td colspan="3">800 C</td></tr><tr><td>σb/MPa</td><td>δ5/%</td><td>ψ/%</td><td>σb/MPa</td><td>δ5/%</td><td>ψ/%</td></tr><tr><td rowspan="3">800</td><td>110</td><td>1080</td><td>9.0</td><td>9.5</td><td>385</td><td>23.0</td><td>29.0</td></tr><tr><td>200</td><td>1150</td><td>10.0</td><td>10.0</td><td>460</td><td>18.0</td><td>34.0</td></tr><tr><td>300</td><td>1115</td><td>12.0</td><td>12.0</td><td>410</td><td>14.0</td><td>33.0</td></tr></table>

# 3.2.3 压缩性能

3.2.4 冲击性能 室温冲击韧性 $a_{\mathrm{K}} = 30 \sim 41 \mathrm{~kJ} / \mathrm{m}^{2[1]}$ 。

# 3.3 持久和蠕变性能

# 3.3.1 高温持久性能

3.3.1.1 各种温度下的持久性能见表3-5。  
3.3.1.2 800C不同应力持久性能见表3-6。

表3-5[1]  

<table><tr><td>θ/C</td><td>σ/MPa</td><td>t/h</td><td>δ5/%</td><td>ψ/%</td></tr><tr><td>800</td><td>98</td><td>102</td><td>24.7</td><td>46.7</td></tr><tr><td>900</td><td>59</td><td>33</td><td>-</td><td>-</td></tr><tr><td>950</td><td>39</td><td>40</td><td>-</td><td>-</td></tr></table>

表3-6[1]  

<table><tr><td>σ/MPa</td><td>t/h</td><td>δ5/%</td><td>ψ/%</td><td>σ/MPa</td><td>t/h</td><td>δ5/%</td><td>ψ/%</td><td>σ/MPa</td><td>t/h</td><td>δ5/%</td><td>ψ/%</td></tr><tr><td>54</td><td>1909</td><td>32.0</td><td>48.5</td><td>88</td><td>142</td><td>24.8</td><td>52.0</td><td>108</td><td>70</td><td>21.0</td><td>39.0</td></tr><tr><td>79</td><td>257</td><td>27.0</td><td>49.0</td><td>98</td><td>102</td><td>24.7</td><td>46.7</td><td>118</td><td>52</td><td>19.0</td><td>45.5</td></tr></table>

3.3.1.3 长期时效后的持久性能见表3-7。

3.4 疲劳性能

3.4.1 特种疲劳

3.4.1.1 热疲劳 采用截面为三角形的试样, 高频加热, 喷水冷却, 测定出现裂纹时的循环数, 见表3-8。

3.5 弹性性能

3.5.1 弹性模量 静弹性模量 $E$ 见表3-9。

表3-7[1]  

<table><tr><td colspan="2">时效制度</td><td colspan="3">持久性能</td></tr><tr><td>θ/C</td><td>t/h</td><td>θ/C</td><td>σ/MPa</td><td>t/h</td></tr><tr><td rowspan="3">800</td><td>110</td><td rowspan="3">800</td><td rowspan="3">98</td><td>128</td></tr><tr><td>200</td><td>150</td></tr><tr><td>300</td><td>175</td></tr></table>

表3-8[1]  

<table><tr><td>θ/℃</td><td>出现裂纹的循环数/周</td></tr><tr><td>20→800</td><td>150</td></tr><tr><td>20→1000</td><td>80</td></tr></table>

表3-9[1]  

<table><tr><td>θ/C</td><td>15</td><td>200</td><td>400</td><td>600</td><td>800</td><td>900</td></tr><tr><td>E/GPa</td><td>208</td><td>200</td><td>191</td><td>179</td><td>164</td><td>139</td></tr></table>

注：按静力拉伸法测定。

# 4 组织结构

4.1 相变温度  
4.2 时间-温度-组织转变曲线  
4.3 合金组织结构 合金在铸态下主要组成相： $\alpha$ 相和 $\gamma$ 固溶体， $\alpha$ 相约占合金重量的 $59\%$ ， $\gamma$ 相约占合金总量的 $41\%$ 。此外，还含有少量的碳化物和氮化物。合金长期时效后，组织稳定，未出现片状相。

# 5 工艺性能与要求

5.1 成形性能 用熔模铸造法可铸成各种形状的零件。  
5.2 焊接性能  
5.3 零件热处理工艺 零件在铸态下使用。  
5.4 表面处理工艺 不加涂层使用。  
5.5 切削加工与磨削性能 合金易于切削加工，不出现磨削裂纹。

# 6 功能考核试验

# 7 使用建议

选用。

# 参考文献

1 北京航空材料研究所. K25 合金某发动机加力点火器分流器研究报告. 1987  
2 杨清芬等. 铸造高温合金论文集. 北京: 科学技术出版社, 1993. 211~215

编写 杨清芬

审校 般克勤

张宏炜

# DZ4

# 1 概述

DZ4是我国目前性能水平最高的定向凝固镍基高温合金之一，合金不含Hf及其他贵重元素，因此密度较低且成本较低，并具有良好的综合性能和可铸性，可铸成壁厚小至 $0.5\mathrm{mm}$ 的带有复杂内腔的无余量定向凝固叶片。合金组织中无 $\gamma/\gamma'$ 共晶相，初熔点高。适合于制作在 $1000\mathrm{C}$ 以下工作的燃气涡轮转子叶片和 $1050\mathrm{C}$ 以下工作的导向叶片以及其他高温零件。

1.1 材料牌号 DZ4。  
1.2 相近牌号  
1.3 材料的技术标准 HB7569-1997《DZ4合金锭》。  
1.4 化学成分 见表1-1。

0

表1-1  

<table><tr><td>C</td><td>Cr</td><td>Ni</td><td>Co</td><td>W</td><td>Mo</td><td>Al</td><td>Ti</td><td>Fe</td><td>B</td></tr><tr><td>0.10~0.16</td><td>9.0~10.0</td><td>余</td><td>5.5~6.0</td><td>5.1~5.8</td><td>3.5~4.2</td><td>5.6~6.4</td><td>1.6~2.2</td><td>≤2.0</td><td>0.012~0.025</td></tr><tr><td>Zr</td><td>Mn</td><td>Si</td><td>P</td><td>S</td><td>Pb</td><td>Sb</td><td>Bi</td><td>Sn</td><td>As</td></tr><tr><td>≤0.02</td><td>≤0.5</td><td>≤0.5</td><td>≤0.02</td><td>≤0.01</td><td>≤0.001</td><td>≤0.001</td><td>≤0.0001</td><td>≤0.002</td><td>≤0.0005</td></tr></table>

1.5 热处理制度 $1220^{\circ} \mathrm{C}, 4 \mathrm{~h}$ , 空冷 $+870^{\circ} \mathrm{C}, 32 \mathrm{~h}$ , 空冷。  
1.6 品种规格与供应状态 直径 $70 \sim 90 \mathrm{~mm}$ 的母合金锭。铸态供应。  
1.7 熔炼与铸造工艺 采用真空感应炉熔炼母合金，在定向凝固炉中重熔、浇注定向凝固铸件或试样。  
1.8 应用概况与特殊要求 该合金用于我国现役航空发动机制作涡轮工作叶片和导向叶片，并已经批量生产。

# 2 物理及化学性能

# 2.1 热性能

2.1.1 熔化温度范围 $1310 \sim 1365 \mathrm{C}^{[1]}$ 。  
2.1.2 热导率 见表2-1。  
2.1.3 比热容 见表2-2。  
2.1.4 线膨胀系数 见表2-3。  
2.1.5 热扩散系数 见表2-4。

表2-1  

<table><tr><td>θ/C</td><td>100</td><td>200</td><td>300</td><td>400</td><td>500</td></tr><tr><td>λ/(W/(m·C))</td><td>13.39</td><td>15.07</td><td>16.32</td><td>17.58</td><td>19.25</td></tr><tr><td>θ/C</td><td>600</td><td colspan="2">700</td><td>800</td><td>900</td></tr><tr><td>λ/(W/(m·C))</td><td>20.51</td><td colspan="2">21.77</td><td>23.02</td><td>24.70</td></tr></table>

表2-2[1]  

<table><tr><td>θ/C</td><td>100</td><td>200</td><td>300</td><td>400</td><td>500</td><td>600</td><td>700</td><td>800</td><td>900</td></tr><tr><td>/(J/(kg·°))</td><td>658</td><td>661</td><td>668</td><td>654</td><td>-</td><td>662</td><td>668</td><td>673</td><td>721</td></tr></table>

2.2 密度 $\rho = 8.15\mathrm{g / cm}^{3[1]}$ 。  
2.3 电性能

表2-3[1]  

<table><tr><td colspan="2">θ/C</td><td>20~108</td><td>20~208</td><td>20~298</td><td>20~400</td><td>20~498</td><td>20~603</td><td>20~704</td><td>20~798</td><td>20~907</td><td>20~95</td></tr><tr><td rowspan="3">α/10-6C-1</td><td>纵向1</td><td>9.17</td><td>10.68</td><td>11.48</td><td>12.22</td><td>12.81</td><td>13.07</td><td>13.53</td><td>14.09</td><td>14.81</td><td>15.20</td></tr><tr><td>45°2</td><td>7.92</td><td>9.95</td><td>11.03</td><td>11.83</td><td>12.48</td><td>12.94</td><td>13.26</td><td>14.65</td><td>14.62</td><td>15.04</td></tr><tr><td>横向3</td><td>8.38</td><td>10.57</td><td>11.52</td><td>12.28</td><td>12.80</td><td>13.11</td><td>13.57</td><td>14.08</td><td>14.77</td><td>15.11</td></tr></table>

① 试样轴线与柱状晶生长方向平行。② 试样轴线与柱状晶生长方向成 $45^{\circ}$ 角。③ 试样轴线与柱状晶生长方向垂直。

表2-4]  

<table><tr><td>θ/C</td><td>10</td><td>100</td><td>200</td><td>300</td><td>400</td><td>500</td><td>600</td><td>700</td><td>800</td><td>900</td></tr><tr><td>Q/(10-6m2/s)</td><td>2.4</td><td>2.5</td><td>2.8</td><td>3.0</td><td>3.3</td><td>3.4</td><td>3.8</td><td>4.0</td><td>4.2</td><td>4.2</td></tr></table>

# 2.4 磁性能

# 2.5 化学性能

2.5.1 抗氧化性能 按HB5258—1983《金属和合金抗氧化性测定试验方法》规定的静态氧化增重法测定合金的氧化速率，见表2-5。

表2-5  

<table><tr><td rowspan="2">试样状态</td><td rowspan="2">θ/C</td><td colspan="5">氧化速率/(g/(m2·h))</td><td rowspan="2">试样状态</td><td rowspan="2">θ/C</td><td colspan="5">氧化速率,(g/(m2·h))</td></tr><tr><td>100h</td><td>200h</td><td>300h</td><td>400h</td><td>500h</td><td>100h</td><td>200h</td><td>300h</td><td>400h</td><td>500h</td></tr><tr><td>无涂层</td><td rowspan="2">950</td><td>0.035</td><td>0.020</td><td>0.014</td><td>0.010</td><td>0.009</td><td>无涂层</td><td rowspan="2">1050</td><td>0.061</td><td>0.038</td><td>0.050</td><td rowspan="2" colspan="2">-</td></tr><tr><td>ASL-5 涂层</td><td>0.026</td><td>0.013</td><td>0.010</td><td>0.007</td><td>0.006</td><td>ASL-5 涂层</td><td>0.047</td><td>0.029</td><td>0.025</td></tr><tr><td>无涂层</td><td rowspan="2">1000</td><td>0.049</td><td>0.030</td><td>0.023</td><td>0.018</td><td>0.016</td><td>无涂层</td><td rowspan="2">1100</td><td>0.111</td><td>0.077</td><td>0.071</td><td rowspan="2" colspan="2">-</td></tr><tr><td>ASL-5 涂层</td><td>0.040</td><td>0.024</td><td>0.017</td><td>0.013</td><td>0.011</td><td>ASL-5 涂层</td><td>0.081</td><td>0.054</td><td>0.044</td></tr><tr><td colspan="2">等级评定</td><td colspan="12">按HB 5258--1983规定评定,在1050C以下属完全抗氧化级</td></tr></table>

2.5.2 耐腐蚀性能 按Q/6S365—1983《高温燃气腐蚀试验方法》进行热腐蚀试验，结果见表2-6。

表2-6[1]  

<table><tr><td>试样状态</td><td>θ/℃</td><td>100h的腐蚀失重值/(mg/cm²)</td></tr><tr><td>无涂层</td><td rowspan="2">900</td><td>84.36</td></tr><tr><td>ASL-5涂层</td><td>1.08</td></tr></table>

# 3力学性能

测试力学性能的试样，均从定向凝固快速工艺(HRS)制取的板坯上切取，在机加工前都经过标准热处理。除非另有说明，试样的取样方向均为纵向，即试样应力轴线与柱晶生长方向平行。

3.1 技术标准规定的性能 见表3-1。

表3-1  

<table><tr><td colspan="3">持久性能①</td><td colspan="3">拉伸性能 不小于</td></tr><tr><td>θ/°C</td><td>σ/MPa</td><td>t/h</td><td>σb/MPa</td><td>δ5/%</td><td>ψ/%</td></tr><tr><td>760</td><td>725</td><td>≥100</td><td>-</td><td>-</td><td>-</td></tr><tr><td>900</td><td>315</td><td>≥100</td><td>735</td><td>6</td><td>8</td></tr><tr><td>950</td><td>235</td><td>≥55</td><td>-</td><td>-</td><td>-</td></tr></table>

① $900\mathrm{C}$ 和 $950\mathrm{C}$ 持久性能，可任选一项作为验收标准。

3.2 室温及各种温度下的力学性能  
3.2.1 硬度 室温平均硬度HBS356。  
3.2.2 拉伸性能  
3.2.2.1 典型的拉伸性能见表3-2和图3-1。

图片摘要：该图主要展示 3 1DZ4合金的拉伸性能[1]。
![](images/302cb095b2e2a15549dd8033b4d8b1dd095f42c1ab5406a101eab597d44cb876.jpg)  
图3-1DZ4合金的拉伸性能[1]

表3-2[1]  

<table><tr><td>θ/C</td><td>σP0.1/MPa</td><td>σP0.2/MPa</td><td>σb/MPa</td><td>δ5/%</td><td>ψ/%</td><td>θ/C</td><td>σP0.1/MPa</td><td>σP0.2/MPa</td><td>σb/MPa</td><td>δ5/%</td><td>ψ/%</td></tr><tr><td>20</td><td>780</td><td>945</td><td>1060</td><td>6.0</td><td>8.5</td><td>950</td><td>-</td><td>-</td><td>720</td><td>18.0</td><td>28.0</td></tr><tr><td>760</td><td>880</td><td>995</td><td>1185</td><td>6.0</td><td>10.5</td><td>980</td><td>335</td><td>465</td><td>645</td><td>20.0</td><td>25.0</td></tr><tr><td>850</td><td>595</td><td>800</td><td>1035</td><td>10.0</td><td>11.0</td><td>1000</td><td>-</td><td>-</td><td>575</td><td>20.0</td><td>37.0</td></tr><tr><td>900</td><td>-</td><td>-</td><td>885</td><td>9.5</td><td>14.0</td><td>-</td><td>-</td><td>-</td><td>-</td><td>-</td><td>-</td></tr></table>

3.2.2.2 长期时效后的拉伸性能见表3-3。

表3-3[3]  

<table><tr><td colspan="2">时效制度</td><td colspan="3">20C拉伸性能</td><td colspan="3">760C拉伸性能</td></tr><tr><td>θ/C</td><td>t/h</td><td>σb/MPa</td><td>δ5/%</td><td>ψ/%</td><td>σb/MPa</td><td>δ5/%</td><td>ψ/%</td></tr><tr><td colspan="2">原始状态</td><td>1050</td><td>10.0</td><td>8.5</td><td>1125</td><td>7.0</td><td>12.5</td></tr><tr><td rowspan="5">850</td><td>200</td><td>1045</td><td>8.5</td><td>10.5</td><td>1140</td><td>5.0</td><td>7.5</td></tr><tr><td>500</td><td>1055</td><td>8.0</td><td>9.5</td><td>1125</td><td>4.5</td><td>12.0</td></tr><tr><td>1000</td><td>955</td><td>6.0</td><td>8.0</td><td>1070</td><td>6.5</td><td>8.5</td></tr><tr><td>3000</td><td>1010</td><td>7.0</td><td>9.0</td><td>1135</td><td>6.5</td><td>12.0</td></tr><tr><td>5000</td><td>1060</td><td>9.5</td><td>13.5</td><td>1070</td><td>13.0</td><td>16.0</td></tr><tr><td rowspan="5">930</td><td>200</td><td>1050</td><td>10.0</td><td>10.0</td><td>1060</td><td>9.5</td><td>13.5</td></tr><tr><td>500</td><td>1055</td><td>9.0</td><td>8.5</td><td>1065</td><td>9.0</td><td>11.5</td></tr><tr><td>1000</td><td>1015</td><td>9.5</td><td>9.5</td><td>1040</td><td>12.0</td><td>16.5</td></tr><tr><td>3000</td><td>1060</td><td>12.0</td><td>12.0</td><td>1010</td><td>11.0</td><td>18.0</td></tr><tr><td>5000</td><td>1025</td><td>14.0</td><td>16.0</td><td>970</td><td>11.0</td><td>15.0</td></tr></table>

# 3.2.3 冲击性能 见表3-4。

表3-4  

<table><tr><td>θ/°C</td><td>20</td><td>760</td><td>850</td><td>900</td><td>950</td><td>980</td><td>1000</td><td>1040</td></tr><tr><td>aKL/(kJ/m2)</td><td>90</td><td>90</td><td>100</td><td>100</td><td>110</td><td>110</td><td>110</td><td>160</td></tr></table>

# 3.3 持久和蠕变性能

# 3.3.1 高温持久性能

# 3.3.1.1 持久强度见表3-5。持久应力-寿命曲线见图3-2。

表3-5  

<table><tr><td>θ/C</td><td>σ50/MPa</td><td>σ100/MPa</td><td>σ200/MPa</td><td>σ300/MPa</td><td>σ1000/MPa</td><td>σ4000&#x27; /MPa</td><td>θ/C</td><td>σ50/MPa</td><td>σ100/MPa</td><td>σ200/MPa</td><td>σ300/MPa</td><td>σ1000/MPa</td><td>σ4000&#x27; /MPa</td></tr><tr><td>700</td><td>937</td><td>912</td><td>-</td><td>-</td><td>-</td><td>-</td><td>950</td><td>255</td><td>245</td><td>-</td><td>186</td><td>171</td><td>142</td></tr><tr><td>760</td><td>814</td><td>804</td><td>785</td><td>716</td><td>677</td><td>618</td><td>980</td><td>221</td><td>206</td><td>-</td><td>168</td><td>152</td><td>133</td></tr><tr><td>800</td><td>706</td><td>677</td><td>657</td><td>627</td><td>578</td><td>539</td><td>1000</td><td>191</td><td>181</td><td>161</td><td>137</td><td>125</td><td>111</td></tr><tr><td>850</td><td>534</td><td>520</td><td>-</td><td>370</td><td>-</td><td>331</td><td>1040</td><td>147</td><td>142</td><td>132</td><td>-</td><td>112</td><td>101</td></tr><tr><td>900</td><td>372</td><td>353</td><td>323</td><td>299</td><td>274</td><td>240</td><td>1093</td><td>82</td><td>78</td><td>69</td><td>-</td><td>-</td><td>-</td></tr></table>

# $①$ 外推值

# 3.3.1.2 比持久强度及其与其他合金的比较见表3-6。

# 3.3.1.3 典型的持久性能见表3-7。

图片摘要：该图主要展示 3 2DZ4合金的持久应力 寿命曲线[1]。
![](images/7d095756b318465729cc3b8e546b3c4063882f3ddb7b525e0efdd543e44e0c0d.jpg)  
图3-2DZ4合金的持久应力-寿命曲线[1]

表3-61.3.4  

<table><tr><td rowspan="2">合 金</td><td colspan="8">比持久强度 \( {}^{\text{①}}/\left( {\mathrm{{MPa}}/\left( {\mathrm{g}/{\mathrm{{cm}}}^{3}}\right) }\right) \)</td></tr><tr><td>760 C</td><td>800 C</td><td>\( {850}\mathrm{C} \)</td><td>900 C</td><td>950 C</td><td>\( {980}^{ \circ  }\mathrm{C} \)</td><td>1000 C</td><td>1040 C</td></tr><tr><td>DZ4</td><td>99</td><td>83</td><td>64</td><td>43</td><td>30</td><td>25</td><td>22</td><td>17</td></tr><tr><td>DZ22</td><td>94</td><td>-</td><td>62</td><td>-</td><td>-</td><td>20</td><td>-</td><td>16</td></tr><tr><td>PW1A422</td><td>88</td><td>-</td><td>-</td><td>-</td><td>-</td><td>23</td><td>-</td><td>15</td></tr><tr><td>DZ3</td><td>96</td><td>77</td><td>60</td><td>42</td><td>29</td><td>25</td><td>22</td><td>17</td></tr><tr><td>DZ5</td><td>92</td><td>77</td><td>63</td><td>41</td><td>30</td><td>25</td><td>22</td><td>-</td></tr></table>

① 比持久强度即 $100\mathrm{h}$ 持久强度与合金密度之比值。

表3-7  

<table><tr><td rowspan="2">θ/C</td><td colspan="4">光滑试样</td><td colspan="2">缺口试样</td><td rowspan="2">θ/C</td><td colspan="4">光滑试样</td><td colspan="2">缺口试样</td></tr><tr><td>σ/MPa</td><td>t/h</td><td>δ5/%</td><td>ψ/%</td><td>σ/MPa</td><td>t/h</td><td>σ/MPa</td><td>t/h</td><td>δ5/%</td><td>ψ/%</td><td>σ/MPa</td><td>t/h</td></tr><tr><td rowspan="5">760</td><td>6472</td><td>195</td><td>3.0</td><td>4.0</td><td rowspan="5">834</td><td rowspan="5">&gt;590</td><td rowspan="2">950</td><td>196</td><td>349</td><td>21.0</td><td>25.5</td><td rowspan="2">-</td><td rowspan="2">-</td></tr><tr><td>6892</td><td>105</td><td>3.1</td><td>3.8</td><td>245</td><td>103</td><td>30.0</td><td>29.5</td></tr><tr><td>689</td><td>772</td><td>14.0</td><td>17.5</td><td rowspan="3">980</td><td>1772</td><td>140</td><td>3.0</td><td>4.0</td><td rowspan="3">221</td><td rowspan="3">&gt;430</td></tr><tr><td>724</td><td>475</td><td>14.5</td><td>21.0</td><td>177</td><td>236</td><td>15.0</td><td>31.0</td></tr><tr><td>804</td><td>103</td><td>12.5</td><td>12.5</td><td>207</td><td>103</td><td>30.5</td><td>38.5</td></tr><tr><td rowspan="2">800</td><td>667</td><td>123</td><td>15.0</td><td>17.0</td><td rowspan="2">-</td><td rowspan="2">-</td><td rowspan="2">1000</td><td>152</td><td>311</td><td>19.0</td><td>31.0</td><td rowspan="2">-</td><td rowspan="2">-</td></tr><tr><td>686</td><td>118</td><td>14.0</td><td>20.5</td><td>186</td><td>85</td><td>17.5</td><td>26.0</td></tr><tr><td rowspan="3">850</td><td>4152</td><td>203</td><td>5.0</td><td>6.0</td><td rowspan="3">569</td><td rowspan="3">&gt;360</td><td rowspan="3">1040</td><td>127</td><td>156</td><td>10.5</td><td>30.0</td><td rowspan="3">-</td><td rowspan="3">-</td></tr><tr><td>490</td><td>126</td><td>19.5</td><td>24.5</td><td>137</td><td>129</td><td>9.5</td><td>26.5</td></tr><tr><td>530</td><td>86</td><td>12.5</td><td>17.0</td><td>1372</td><td>69</td><td>3.6</td><td>3.9</td></tr><tr><td rowspan="2">900</td><td>353</td><td>101</td><td>27.0</td><td>32.5</td><td rowspan="2">-</td><td rowspan="2">-</td><td rowspan="2">1093</td><td>69</td><td>119</td><td>-</td><td>-</td><td rowspan="2">-</td><td rowspan="2">-</td></tr><tr><td>363</td><td>81</td><td>24.5</td><td>29.5</td><td>78</td><td>101</td><td>8.5</td><td>28.0</td></tr></table>

① 缺口半径 $r = 0.5\mathrm{mm}$   
② 横向光滑持久试样。

# 3.3.1.4 叶片取样的纵、横向持久性能见表3-8。

表3-8[6]  

<table><tr><td rowspan="2" colspan="2">试样取向</td><td rowspan="2">试样尺寸/mm</td><td colspan="5">持久性能</td></tr><tr><td>θ/C</td><td>σb/MPa</td><td>t/h</td><td>δs/%</td><td>ψ/%</td></tr><tr><td rowspan="3" colspan="2">横向</td><td rowspan="3">d3</td><td rowspan="2">760</td><td rowspan="2">647</td><td>39</td><td>3.3</td><td>9.6</td></tr><tr><td>42</td><td>3.4</td><td>10.2</td></tr><tr><td>950</td><td>235</td><td>252</td><td>-</td><td>-</td></tr><tr><td rowspan="3">纵向</td><td>上部</td><td rowspan="3">δl</td><td rowspan="3">760</td><td rowspan="3">647</td><td>596</td><td>7.8</td><td>-</td></tr><tr><td>中部</td><td>782</td><td>17.8</td><td>-</td></tr><tr><td>下部</td><td>616</td><td>20.0</td><td>-</td></tr></table>

# 3.3.1.5 合金热强参数综合曲线见图3-3。

# 3.3.2 高温蠕变性能 不同温度下的蠕变曲线见图3-4～图3-6。

图片摘要：该图主要展示 3 8[6]。
![](images/611c7f70614063bde728fbfe2f8dd92e1519cb683fadba4ba644a84e8e674169.jpg)  
图3-3DZ4合金热强参数综合曲线

图片摘要：该图主要展示 3 3DZ4合金热强参数综合曲线。
![](images/3e9aaebe38b96efb9c8ae4ef4e942a2dc076cfcf99081c14214d04c93ec3d6b0.jpg)  
图3-4DZ4合金760℃蠕变曲线[1]

图片摘要：该图主要展示 3 4DZ4合金760℃蠕变曲线[1]。
![](images/abcbe879ef9deb4b36a72c10c9fa05dae23f5b950445e00f2e69a498a5b9f286.jpg)  
图3-5DZ4合金850C蠕变曲线[7]

图片摘要：该图主要展示 3 5DZ4合金850C蠕变曲线[7]。
![](images/ba546b6031d0b0ade05d4217809a67a422d8387c0feed0d53d76540cd3deb1f3.jpg)  
图3-6DZ4合金980C，192MPa蠕变曲线[1]

# 3.4 疲劳性能

# 3.4.1 高周疲劳

3.4.1.1 700°C和930°C旋转弯曲疲劳极限见表3-9。

3.4.1.2 900C的旋转变曲 $S - N$ 曲线(中值)见图3-7。

# 3.4.2 低周疲劳

3.4.2.1 控制应力低周疲劳性能见表3-10和图3-8。

<table><tr><td>试样尺寸/mm</td><td>θ/C</td><td>σ0/MPa</td></tr><tr><td rowspan="2">d4.0</td><td>700</td><td>352</td></tr><tr><td>930</td><td>382</td></tr></table>

表3-10  

<table><tr><td rowspan="2">θ/C</td><td rowspan="2">Δσ/2/MPa</td><td colspan="2">2Nt/周</td><td rowspan="2">θ/C</td><td rowspan="2">Δσ/2/MPa</td><td colspan="2">2Nt/周</td></tr><tr><td>纵向①</td><td>横向②</td><td>纵向①</td><td>横向②</td></tr><tr><td rowspan="3">760</td><td>883</td><td>147</td><td>67</td><td rowspan="3">760</td><td>589</td><td>11015</td><td>1282</td></tr><tr><td>785</td><td>515</td><td>160</td><td>491</td><td>76559</td><td>4808</td></tr><tr><td>687</td><td>2133</td><td>420</td><td>392</td><td>-</td><td>24210</td></tr></table>

图片摘要：该图主要展示 3 10。
![](images/0f43c7ec7f25591fc66e177116084773e392d83ea18411a947a4dd450d2d5095.jpg)  
① 纵向即试样轴线与柱晶生长方向平行。  
图3-7DZ4合金900C的 $S - N$ 曲线（中值）[7]

图片摘要：该图主要展示 3 7DZ4合金900C的 曲线（中值）[7]。
![](images/6f6db87242bb6e4100ed514431ef4c5f59732c55fb911007934ade7cba5b38ea.jpg)  
② 横向即试样轴线与柱晶生长方向垂直。  
图3-8DZ4合金760C的 $\Delta \sigma /2 - N$ 曲线[8]

3.4.2.2 760°C循环应力-应变曲线见图3-9。

# 3.4.3 特种疲劳

3.4.3.1 热疲劳性能见表3-11。采用截面为菱形的试样，高频加热，吹气冷却，加热与加载同步，测定至断裂的循环数。

表3-11  

<table><tr><td>θ/°C</td><td>σ/MPa</td><td>取样方向</td><td>N1/周</td></tr><tr><td rowspan="2">1000 °C≈20 °C</td><td rowspan="2">78</td><td>纵向</td><td>&gt;7000</td></tr><tr><td>横向</td><td>3700</td></tr></table>

3.4.3.2 热机械疲劳试验在10t液压伺服热机械疲劳试验机上进行，试样为实心圆棒，其工作部分直径为8mm，试验时控制载荷，高频感应加热，压缩空气冷却，试验结果示于表3-12和图3-10。按照图3-12可以估算零件寿命，例如，假定涡轮叶片工作应力为196MPa，按照图3-10的TMF（热机械疲劳）曲线估计DZ4合金零件的寿命可达10000周次以上。

表3-12[9]  

<table><tr><td>疲劳种类</td><td>θ/°C</td><td>Δσ/2/MPa</td><td>N1/周</td><td>NTMF/NLCF</td></tr><tr><td>低周疲劳(LCF)</td><td>980</td><td rowspan="2">245</td><td>4941</td><td rowspan="2">0.47</td></tr><tr><td>热机械疲劳(TMF)</td><td>100←980</td><td>2328</td></tr></table>

图片摘要：该图主要展示 3 12[9]。
![](images/297547459718dbe4327727d9f8564729b9cc953e04d8e8f7d6a3569e4133a738.jpg)  
图3-9DZ4合金 $760^{\circ}C$   
循环应力-应变曲线（中值）[7]

图片摘要：该图主要展示 3 9DZ4合金。
![](images/e20fc87b9dbf03ec915f717bf58a1a38a1bd247b79f84ed4e5e0432259a9aa5a.jpg)  
图3-10DZ4合金980C的TMF和LCF曲线[9]

# 3.5 弹性性能

3.5.1 弹性模量 动弹性模量 $E_{\mathrm{D}}$ 见表3-13和图3-11，静弹性模量 $\pmb{E}$ 见表3-14。

表3-13[1]  

<table><tr><td>模量</td><td>取样方向</td><td>20℃</td><td>100℃</td><td>200℃</td><td>300℃</td><td>400℃</td><td>500℃</td><td>600℃</td><td>720℃</td><td>820℃</td><td>900℃</td><td>1000℃</td></tr><tr><td rowspan="4">ED/GPa</td><td>0°</td><td>128</td><td>125</td><td>122</td><td>119</td><td>116</td><td>113</td><td>109</td><td>105</td><td>99</td><td>92</td><td>84</td></tr><tr><td>30°</td><td>197</td><td>195</td><td>190</td><td>186</td><td>180</td><td>176</td><td>170</td><td>164</td><td>157</td><td>147</td><td>137</td></tr><tr><td>45°</td><td>256</td><td>254</td><td>249</td><td>245</td><td>238</td><td>234</td><td>231</td><td>215</td><td>205</td><td>197</td><td>186</td></tr><tr><td>90°</td><td>181</td><td>171</td><td>169</td><td>163</td><td>157</td><td>152</td><td>147</td><td>141</td><td>137</td><td>128</td><td>122</td></tr></table>

注：采用声频振动法测定；取样方向指试样轴线与柱晶生长方向的夹角。

表3-14[1]  

<table><tr><td>θ/°C</td><td>20</td><td>760</td><td>850</td><td>980</td></tr><tr><td>E/GPa</td><td>118</td><td>94</td><td>88</td><td>68</td></tr></table>

注：按静力拉伸方法测定；取样方向为纵向。

3.5.2 切变模量 见表3-15和图3-12。

表3-15  

<table><tr><td>模量</td><td>取样方向</td><td>20℃</td><td>100℃</td><td>200℃</td><td>300℃</td><td>400℃</td><td>500℃</td><td>600℃</td><td>720℃</td><td>820℃</td><td>900℃</td><td>1000℃</td></tr><tr><td rowspan="4">G/GPa</td><td>0°</td><td>36.7</td><td>36.0</td><td>35.2</td><td>34.1</td><td>33.2</td><td>32.2</td><td>30.8</td><td>29.6</td><td>28.0</td><td>26.5</td><td>24.5</td></tr><tr><td>30°</td><td>54.2</td><td>53.0</td><td>50.4</td><td>49.5</td><td>48.1</td><td>46.7</td><td>44.5</td><td>-</td><td>-</td><td>40.2</td><td>37.5</td></tr><tr><td>45°</td><td>65.2</td><td>64.4</td><td>62.0</td><td>61.3</td><td>60.4</td><td>57.1</td><td>56.1</td><td>52.7</td><td>50.1</td><td>48.1</td><td>45.1</td></tr><tr><td>90°</td><td>47.1</td><td>46.6</td><td>45.7</td><td>44.9</td><td>43.0</td><td>42.5</td><td>41.6</td><td>41.0</td><td>-</td><td>37.8</td><td>36.3</td></tr></table>

注：采用声频振动法测定；取样方向指试样轴线与柱晶生长方向的夹角。

图片摘要：该图主要展示 3 15。
![](images/44017f0ffa12d4188212934c6f9fb6257332886ffe89acb4f9c301fc99b542f0.jpg)  
图中数字代表该曲线的取样方向，即试样轴线与柱晶生长方向的夹角

图3-11DZ4合金不同取向的动弹性模量与温度的关系[1]

图3-12DZ4合金的切变模量与温度和取向的关系[1]  
图片摘要：该图主要展示 3 12DZ4合金的切变模量与温度和取向的关系[1]。
![](images/0fe7faf2f546a9a5403568cf8fe2ddb21352bbfdf6dbda5926e542769ad2d08f.jpg)  
图中数字代表该曲线的取样方向，即试样轴线与柱晶生长方向的夹角

# 3.5.3 泊松比 见表3-16。

表3-16[5]  

<table><tr><td>泊松比</td><td>取样方向</td><td>25</td><td>325</td><td>530</td><td>635</td><td>740</td><td>850</td></tr><tr><td rowspan="3">μ</td><td>0°</td><td>0.325</td><td>0.329</td><td>0.340</td><td>0.344</td><td>0.352</td><td>0.361</td></tr><tr><td>45°</td><td>0.143</td><td>0.144</td><td>0.147</td><td>0.148</td><td>0.152</td><td>0.154</td></tr><tr><td>90°</td><td>0.470</td><td>0.476</td><td>0.482</td><td>0.495</td><td>0.502</td><td>0.510</td></tr></table>

注：采用全息法测定；取样方向即试样轴线与柱晶生长方向的夹角。

# 4 组织结构

# 4.1 相变温度

# 4.2 时间-温度-组织转变曲线

4.3 合金组织结构 在标准状态下，合金的组成相为 $\gamma$ 固溶体、 $\gamma'$ 相、MC 碳化物、 $\mathrm{M}_{23}\mathrm{C}_{6}$ 碳化物、 $\mathrm{M}_{6}\mathrm{C}$ 碳化物和微量的 $\mathrm{M}_{3}\mathrm{B}_{2}$ 硼化物。 $\gamma'$ 相约占合金重量 $60\%$ 。合金在 $850 \sim 930^{\circ} \mathrm{C}$ 时效 $500 \mathrm{~h}$ 后，未发现TCP相析出， $\gamma'$ 相稍有长大，部分MC碳化物分解，析出 $\mathrm{M}_{6} \mathrm{C}$ 和 $\mathrm{M}_{23} \mathrm{C}_{6}$ 碳化物。

# 5 工艺性能与要求

5.1 成形性能 铸造性能良好，可铸成壁厚小至 $0.5\mathrm{mm}$ 的薄壁空心气冷叶片。  
5.2 焊接性能 可以真空钎焊和氩弧焊。  
5.3 零件热处理工艺 表面不加工的精铸叶片，要在氩气保护或真空下进行热处理，其规范为 $1210\mathrm{C}, 2\mathrm{h}$ ，快冷 $+950\mathrm{C}, 5\mathrm{h} + 870\mathrm{C}, 32\mathrm{h}$ ，快冷（或 $900\mathrm{C}, 16\mathrm{h}$ 快冷）。  
5.4 表面处理工艺 可用料浆法渗铝-硅涂层，扩散处理可与零件时效处理一并进行。  
5.5 切削加工与磨削性能 合金可以切削加工，在缓进磨削机床上磨削叶片榫齿。

# 6 功能考核试验

6.1 叶片热冲击试验 用该合金制成某航空发动机空心涡轮叶片，在专用的单管喷燃气热冲击试验器上，进行热冲击试验，燃气流量为 $0.0032\mathrm{kg / s}$ ，一次循环时间为84s，上限温度为 $950^{\circ}C$ ，下限温度为 $250^{\circ}C$ ，试验经过600次循环，叶片没有发现裂纹。  
6.2 叶片振动疲劳试验 测定了航空发动机的定向凝固空心涡轮叶片室温下 $1 \times 10^{7}$ 周次疲劳极限为 $205 \sim 225 \mathrm{MPa}^{[11]}$ ，同时还测定了航空发动机的定向实心涡轮叶片的 $S-N$ 曲线，见图6-1，室温下 $1 \times 10^{7}$ 周的疲劳极限为 $225 \sim 254 \mathrm{MPa}^{[11]}$ 。

图片摘要：该图主要展示 6 1DZ4合金叶片的振动疲劳(S N)曲线[6]。
![](images/18fd98382d0da07afd5e540127d50ebfad173a924e017c2c5c561a231574788b.jpg)  
图6-1DZ4合金叶片的振动疲劳(S-N)曲线[6]

# 7 使用建议

选用。

# 参考文献

1 北京航空材料研究所, 上海交通大学. DZ4 定向凝固高温合金研究报告, 1986  
2 北京航空材料研究所，长期时效对DZ4合金组织和性能的影响.1986  
3 北京航空材料研究所, 上海交通大学. DZ3 合金组织和性能研究报告, 1981  
4 北京航空材料研究所. DZ22 定向凝固高温合金研制总结. 1983  
5 清华大学、DZ4、DZ22合金弹性模量和泊松比的测定报告.1985  
6 北京航空材料研究院等. DZ4 定向凝固高温合金推广应用总结. 1998  
7 北京航空材料研究院编. 航空发动机设计用材料数据手册第二册. 北京: 国防工业出版社, 1993.171~203  
8 北京航空材料研究所. DZ4 合金低循环疲劳性能的研究. 1985  
9 王海清. DZ4 合金热疲劳和机械疲劳交互作用的研究. 1985  
10国营170厂中心试验室.DZ4合金三大孔定向结晶I级涡轮叶片振动疲劳

试验报告.1991

11 国营 170 厂中心试验室. WP13 系列发动机 I 级涡轮叶片振动疲劳试验报告. 1994  
12 沈阳航空发动机研究所. 发动机 1 级涡轮转子叶片 (定向凝固 DZ4 合金) 热冲击试验报告. 1982

编写 孙传棋

审校 孙家华 陈荣章

# DZ5

# 1 概述

DZ5是以K405合金为基础，采用定向凝固技术研制而成的定向凝固镍基高温合金。除碳和锆以外，其他成分与K405合金相同。合金的力学性能与K405相比，中温持久寿命提高 $4\sim 6$ 倍，持久塑性提高 $3\sim 4$ 倍，高温持久寿命提高1倍左右，热疲劳寿命提高10倍左右。在台架试车和长期时效过程中，组织和性能稳定。铸造性能良好，适合于制造在 $1000\mathrm{C}$ 以下工作的航空发动机的涡轮工作叶片和导向叶片以及其他高温零件。

1.1 材料牌号 DZ5。  
1.2 相近牌号  
1.3 材料的技术标准 Q/6S 193-1981《DZ5合金技术条件(暂行)》（北京航空研究所）。  
1.4 化学成分 见表1-1。

%

表1-1  

<table><tr><td>C</td><td>Cr</td><td>Ni</td><td>Co</td><td>W</td><td>Mo</td><td>Al</td></tr><tr><td>0.07~0.15</td><td>9.5~11.0</td><td>余</td><td>9.5~10.5</td><td>4.5~5.5</td><td>3.5~4.2</td><td>5.0~6.0</td></tr><tr><td>Ti</td><td>B</td><td>Zr</td><td>Mn</td><td>Si</td><td>P</td><td>S</td></tr><tr><td>2.0~3.0</td><td>0.010~0.020</td><td>≤0.10</td><td>≤0.50</td><td>≤0.50</td><td>≤0.02</td><td>≤0.01</td></tr></table>

1.5 热处理制度 $1210^{\circ} \mathrm{C}, 4 \mathrm{~h}$ , 空冷 $+870^{\circ} \mathrm{C}, 32 \mathrm{~h}$ , 空冷。  
1.6 品种规格与供应状态 直径 $75 \sim 100 \mathrm{~mm}$ 的母合金锭，铸态供应。  
1.7 熔炼与铸造工艺 真空感应炉熔炼母合金，定向凝固炉重熔、浇注并按专门的定向凝固工艺制备铸件和试样。  
1.8 应用概况与特殊要求 用该合金制成的某型号航空发动机涡轮工作叶片，经过了两次约 $125\mathrm{h}$ 发动机台架试车，情况良好。另外还小批生产了多种发动机的涡轮叶片。

# 2 物理及化学性能

# 2.1 热性能

2.1.1 熔化温度范围 $1290 \sim 1345^{\circ} \mathrm{C}^{[1]}$ 。  
2.1.2 热导率 见表2-1。  
2.1.3 线膨胀系数 见表2-2。  
2.2 密度 $\rho = 8.12\mathrm{g / cm}^{3[1]}$   
2.3 电性能

表2-1  

<table><tr><td>θ/C</td><td>100</td><td>200</td><td>300</td><td>400</td><td>500</td></tr><tr><td>λ/(W/(m·C))</td><td>11.72</td><td>12.98</td><td>14.65</td><td>15.91</td><td>17.17</td></tr><tr><td>θ/C</td><td>600</td><td>700</td><td>800</td><td>900</td><td>950</td></tr><tr><td>λ/(W/(m·C))</td><td>18.84</td><td>20.10</td><td>21.35</td><td>23.03</td><td>23.86</td></tr></table>

注：纵向和横向 $\lambda$ 值相同。

表2-2  

<table><tr><td>θ/°C</td><td>20~100</td><td>20~200</td><td>20~300</td><td>20~400</td><td>20~500</td><td>20~600</td><td>20~700</td><td>20~800</td><td>20~900</td><td>20~1000</td></tr><tr><td>αi/(10-1h C-1)</td><td>11.6</td><td>12.2</td><td>12.6</td><td>12.9</td><td>13.2</td><td>13.4</td><td>13.8</td><td>14.3</td><td>15.0</td><td>16.0</td></tr></table>

注：纵向和横向 $\alpha$ 值相同。

# 2.4 磁性能

# 2.5 化学性能

2.5.1抗氧化性能 按HB5258—1983《钢及高温合金抗氧化性测定试验方法》测得合金的抗氧化性能见表2-3。 表 $23^{12}$

<table><tr><td>θ/C</td><td>t/h</td><td>氧化速率/(g/(m2·h))</td><td>θ/C</td><td>t/h</td><td>氧化速率/(g/(m2·h))</td></tr><tr><td rowspan="5">1000</td><td>25</td><td>0.074</td><td rowspan="3">1000</td><td rowspan="2">800</td><td rowspan="2">0.008</td></tr><tr><td>50</td><td>0.053</td></tr><tr><td>100</td><td>0.034</td><td>1000</td><td>0.007</td></tr><tr><td>200</td><td>0.021</td><td rowspan="2">等级评定</td><td rowspan="2" colspan="2">按HB 5258-1983评定:1000C以下属完全抗氧化级</td></tr><tr><td>500</td><td>0.011</td></tr></table>

# 3 力学性能

测试力学性能的试样，从定向凝固坏件上切取。在机加工前，都经标准制度的热处理。试样的取样方向，除特别说明者外，都是纵向，即其应力轴与柱晶生长方向平行。

3.1 技术标准规定的性能 见表3-1。

表3-1  

<table><tr><td rowspan="2">试样状态</td><td colspan="3">室温拉伸性能 不小于</td><td colspan="5">持久性能 不小于</td></tr><tr><td>σb/MPa</td><td>δ5/%</td><td>ψ/%</td><td>θ/C</td><td>σ/MPa</td><td>t/h</td><td>δs/%</td><td>ψ/%</td></tr><tr><td>定向凝固</td><td rowspan="2">930</td><td rowspan="2">6</td><td rowspan="2">8</td><td>750</td><td>685</td><td>120</td><td>7</td><td>8</td></tr><tr><td>+标准热处理</td><td>950</td><td>225</td><td>80</td><td>10</td><td>10</td></tr></table>

3.2 室温及各种温度下的力学性能  
3.2.1 硬度 室温平均硬度为 $\mathsf{HRC40}^{[1]}$   
3.2.2 拉伸性能 见表3-2和图3-1。  
3.2.3冲击性能室温平均冲击韧性 $a_{\mathrm{KU}} = 213\mathrm{kJ / m}^{2[1]}$

表3-2[1]  

<table><tr><td>取样方向</td><td>θ/C</td><td>σb/MPa</td><td>δ5/%</td><td>ψ/%</td></tr><tr><td rowspan="7">纵向</td><td>20</td><td>1030</td><td>7.0</td><td>12.0</td></tr><tr><td>700</td><td>1030</td><td>8.0</td><td>10.5</td></tr><tr><td>800</td><td>1070</td><td>9.5</td><td>10.5</td></tr><tr><td>850</td><td>1010</td><td>10.5</td><td>16.0</td></tr><tr><td>900</td><td>875</td><td>15.0</td><td>16.5</td></tr><tr><td>950</td><td>690</td><td>20.0</td><td>36.0</td></tr><tr><td>1000</td><td>540</td><td>20.0</td><td>50.0</td></tr><tr><td rowspan="2">横向</td><td>700</td><td>930</td><td>10.0</td><td>20.0</td></tr><tr><td>900</td><td>730</td><td>5.5</td><td>12.5</td></tr></table>

① 横向即应力轴与柱晶生长方向垂直。

图片摘要：该图主要展示 3 2[1]。
![](images/9a7f92b4eca1111014a6ccf2e2947660017457cdfbecc391d8c65c6892a1b0fb.jpg)  
图3-1DZ5合金的拉伸性能[1]

# 3.3 持久和蠕变性能

# 3.3.1 高温持久性能

3.3.1.1 持久强度见表3-3，持久应力-寿命曲线见图3-2。

表3-3  

<table><tr><td rowspan="2">θ/C</td><td colspan="3">光滑试样</td><td>缺口试样i</td><td rowspan="2">θ/C</td><td colspan="3">光滑试样</td><td>缺口试样i</td></tr><tr><td>σ100/MPa</td><td>σ200/MPa</td><td>σ500/MPa</td><td>σ1000/MPa</td><td>σ100/MPa</td><td>σ200/MPa</td><td>σ500/MPa</td><td>σ1000/MPa</td></tr><tr><td>700</td><td>916</td><td>902</td><td>882</td><td>-</td><td>900</td><td>333</td><td>323</td><td>294</td><td>-</td></tr><tr><td>760</td><td>755</td><td>745</td><td>--</td><td></td><td>950</td><td>235</td><td>225</td><td>196</td><td>343</td></tr><tr><td>800</td><td>627</td><td>608</td><td>5882</td><td>-</td><td>980</td><td>205</td><td>191</td><td>-</td><td>-</td></tr><tr><td>850</td><td>510</td><td>490</td><td>461</td><td></td><td>1000</td><td>176</td><td>157</td><td>137</td><td>-</td></tr></table>

① 缺口半径 $r = 0.5\mathrm{mm}$ 。  
② 外推值。

# 3.3.1.2 热强参数综合曲线见图3-3。

图片摘要：该图主要展示 3 2DZ5合金的持久应力 寿命曲线[1]。
![](images/e554fe6de587eeaef768bea9edca8e2243f3ff0757d9dd20f6a27e124c0f134c.jpg)  
图3-2DZ5合金的持久应力-寿命曲线[1]

图片摘要：该图主要展示 3 2DZ5合金的持久应力 寿命曲线[1]。
![](images/6c8ff7a53de269679e3ff057d26a35548234279a4c38d2f0d9d83abb34ee966b.jpg)  
$P = T(20 + \lg t)\times 10^{3}$ （T/K;t/h）  
图3-3DZ5合金的热强参数综合曲线[1]

# 3.3.1.3 零件取样持久性能见表3-4。

表3-4[2.3]  

<table><tr><td rowspan="2">状态</td><td rowspan="2">取样部位</td><td rowspan="2">试样尺寸/mm</td><td colspan="3">持久性能</td></tr><tr><td>θ/C</td><td>σ/MPa</td><td>t/h</td></tr><tr><td rowspan="3">标准热处理</td><td rowspan="3">叶片根部</td><td rowspan="3">d3</td><td>760</td><td>686</td><td>507</td></tr><tr><td>950</td><td>235</td><td>134</td></tr><tr><td>980</td><td>206</td><td>113</td></tr><tr><td rowspan="3">标准热处理+125h 台架试车</td><td rowspan="2">叶片根部</td><td rowspan="2">d3</td><td>700</td><td>774</td><td>766</td></tr><tr><td>950</td><td>216</td><td>101</td></tr><tr><td>叶身</td><td>δ1</td><td>950</td><td>216</td><td>187</td></tr></table>

# 3.3.1.4 长期时效后的持久性能见表3-5。

表3-5  

<table><tr><td colspan="2">时效制度</td><td colspan="5">持久性能</td><td colspan="2">时效制度</td><td colspan="5">持久性能</td></tr><tr><td>θ/C</td><td>t/h</td><td>θ/C</td><td>σ/MPa</td><td>t/h</td><td>δ/%</td><td>ψ/%</td><td>θ/C</td><td>t/h</td><td>θ/C</td><td>σ/MPa</td><td>t/h</td><td>δ/%</td><td>ψ/%</td></tr><tr><td rowspan="3">850</td><td>0</td><td rowspan="3">950</td><td rowspan="3">314</td><td>151</td><td>24.0</td><td>26.0</td><td rowspan="3">850</td><td>1000</td><td rowspan="3">950</td><td rowspan="3">314</td><td>153</td><td>15.5</td><td>44.0</td></tr><tr><td>200</td><td>145</td><td>16.0</td><td>39.0</td><td rowspan="2">3000</td><td rowspan="2">187</td><td rowspan="2">10.0</td><td rowspan="2">44.0</td></tr><tr><td>500</td><td>161</td><td>15.5</td><td>42.0</td></tr></table>

注：试样从涡轮叶片榫头切取， $d3\mathrm{mm}$

# 3.3.2 高温蠕变性能 见图3-4。

图片摘要：该图主要展示 3 5。
![](images/85f1daccf3a9b3eff341efcfb5f618a65764407424586958a6913359ba1409d2.jpg)  
图3-4DZ5合金760C，647MPa的蠕变曲线[2]

# 3.4 疲劳性能

3.4.1 高周疲劳 旋转弯曲疲劳极限见表3-6。

# 3.4.2 特种疲劳

3.4.2.1 热疲劳性能见表3-7。

表3-6[2]  

<table><tr><td>θ/C</td><td>σD/MPa</td></tr><tr><td>700</td><td>363</td></tr><tr><td>930</td><td>363</td></tr></table>

注：试样尺寸 $d = 4\mathrm{mm}$ 。

表3-7[2]  

<table><tr><td>试样形状</td><td>试 验 条 件</td><td>σ/MPa</td><td>循环数/周</td><td>产生裂纹长度/mm</td></tr><tr><td rowspan="4">截面为三角形</td><td rowspan="4">20℃=1000℃高频加热,喷水冷却</td><td rowspan="4">-</td><td>210</td><td>0.20</td></tr><tr><td>310</td><td>0.60</td></tr><tr><td>410</td><td>0.65</td></tr><tr><td>500</td><td>0.85</td></tr><tr><td>截面为六角形</td><td>20℃=1000℃高频加热,气冷</td><td>78</td><td>3000</td><td>&lt;0.20</td></tr></table>

# 3.5 弹性性能

3.5.1 弹性模量 见表3-8。

3.5.2 切变模量 见表3-9。

表3-8[2]  

<table><tr><td>θ/°C</td><td>20</td><td>110</td><td>196</td><td>298</td><td>395</td><td>505</td><td>605</td><td>709</td><td>812</td></tr><tr><td>E_D/GPa</td><td>129</td><td>127</td><td>124</td><td>121</td><td>117</td><td>114</td><td>108</td><td>104</td><td>98</td></tr></table>

注：1 试样方向与柱晶生长方向平行。

2 按声频振动法测定。

表3-9[2]

2 按声频振动法测定。  

<table><tr><td>θ/°C</td><td>20</td><td>110</td><td>196</td><td>298</td><td>395</td><td>505</td><td>605</td><td>709</td><td>812</td></tr><tr><td>G/GPa</td><td>66</td><td>64</td><td>63</td><td>60</td><td>58</td><td>56</td><td>54</td><td>51</td><td>50</td></tr></table>

注：1 试样方向与柱晶生长方向平行。

# 4 组织结构

# 4.1 相变温度

# 4.2 时间-温度-组织转变曲线

4.3 合金组织结构 在标准热处理状态下的组成相有： $\gamma$ 固溶体， $\gamma^{\prime}$ 相， $(\gamma -\gamma^{\prime})$ 共晶，MC型碳化物， $\mathbf{M}_6\mathbf{C}$ 型碳化物和 $\mathrm{M_3B_2}$ 硼化物。合金在850℃时效3000h，未发现片状 $\sigma$ 相析出。

# 5 工艺性能与要求

5.1 成形性能 合金的可铸性良好，不产生“雀斑”等缺陷。可铸成形状复杂的叶片和其他零件。铸造收缩率约为 $2\%$ 。

# 5.2 焊接性能

5.3 零件热处理工艺 对于小余量或无余量的铸件，需采用真空热处理或保护气氛下的热处理。规范与合金标准热处理相同。

5.4 表面处理工艺 对于高温下使用的零件需要表面防护时，可进行固体渗铝或料浆法渗铝。

# 6 功能考核

6.1 叶片热冲击性能 用该合金制成的涡扇型发动机涡轮叶片，在热冲击试验器上进行单管喷燃热冲击试验。燃气加热，喷水雾冷却，燃气流量 $1.37\mathrm{kg / s}$ ，每一循环的时间为84s。试验结果见表6-1。

表6-1  

<table><tr><td rowspan="2" colspan="2">试验叶片</td><td colspan="2">θ/C</td><td rowspan="2">循环数/周</td><td rowspan="2">试验结果</td></tr><tr><td>上限</td><td>下限</td></tr><tr><td rowspan="2">主试样</td><td>1号</td><td rowspan="3">932~952</td><td rowspan="3">&lt;50</td><td>700</td><td rowspan="3">均未发现裂纹</td></tr><tr><td>2号</td><td>800</td></tr><tr><td colspan="2">陪试件</td><td>1845</td></tr></table>

6.2 叶片热疲劳性能 对该合金制造的航空发动机涡轮叶片，进行热疲劳试验，结果见表6-2。

表6-2[2]  

<table><tr><td>试验条件</td><td>循环数/周</td><td>裂纹长度/mm</td><td>试验条件</td><td>循环数/周</td><td>裂纹长度/mm</td></tr><tr><td rowspan="2">20℃≤1000℃高频加热,喷水冷却</td><td>100</td><td>1.0</td><td rowspan="2">20℃≤1000℃高频加热,喷水冷却</td><td>320</td><td>1.9</td></tr><tr><td>170</td><td>1.2</td><td>500</td><td>2.3</td></tr></table>

# 7 使用建议

选用。

# 参考文献

1 北京航空材料研究所. 定向凝固 K5 合金研制总结. 1977  
2. 祝高祖编. 十种铸造高温合金数据汇编. 1980.95~99  
3 新都机械厂, 北京航空材料研究所. DZ5 合金在某涡喷型发动机上台架试车的总结. 1981

4 北京航空材料研究所. DZ5 合金作某涡扇型发动机二级涡轮叶片的研制总结. 1984

编写 王罗宝

审校 陈荣章 海潮

# DZ17G

# 1 概述

DZ17G 是在 K417G 合金基础上发展的一种密度较低的定向凝固镍基高温合金, 其中温强度高、蠕变性能好、塑性较高、组织稳定而且价格较低。适用于制作 980°C 以下工作的长寿命燃气涡轮转子叶片和导向叶片及其他高温用零件。

1.1 材料牌号 DZ17G。  
1.2 相近牌号  
1.3 材料的技术标准 $\mathbf{Q} / \mathrm{KJ} \cdot \mathrm{J02} \cdot 03 - 1994$ 《DZ17G合金锭(暂行)》（中国科学院金属研究所）。  
1.4 化学成分 见表1-1。

%

表1-1  

<table><tr><td>C</td><td>Cr</td><td>Ni</td><td>Co</td><td>Mo</td><td>Al</td><td>Ti</td><td>Fe</td><td>V</td><td>B</td></tr><tr><td>0.13~0.22</td><td>8.50~9.50</td><td>余</td><td>9.0~11.0</td><td>2.5~3.5</td><td>4.80~5.70</td><td>4.10~4.70</td><td>≤0.5</td><td>0.6~0.9</td><td>0.012~0.024</td></tr><tr><td>Mn</td><td>Si</td><td>P</td><td>S</td><td>Pb</td><td>Bi</td><td>As</td><td colspan="2">Sn</td><td>Sb</td></tr><tr><td>≤0.2</td><td>≤0.2</td><td>≤0.005</td><td>≤0.008</td><td>≤0.0005</td><td>≤0.001</td><td>≤0.005</td><td colspan="2">≤0.002</td><td>≤0.001</td></tr></table>

1.5 热处理制度 1220C,4h,空冷+980C,16h,空冷。  
1.6 品种规格与供应状态 直径 $75\sim 85\mathrm{mm}$ 的母合金铸锭，铸态供应。  
1.7 熔炼与铸造工艺 采用真空感应炉熔炼母合金，在定向凝固炉中重熔和浇注定向凝固铸件或试样。  
1.8 应用概况与特殊要求 用该合金生产的航空发动机低压一、二级定向凝固涡轮叶片，已通过台架试车，并投入批量生产。

# 2 物理及化学性能

2.1 热性能  
2.1.1 熔化温度范围 $1286\sim 1342\mathrm{C}^{[1]}$   
2.1.2 热导率见表2-1。

表2-1  

<table><tr><td colspan="2">θ/℃</td><td>200</td><td>250</td><td>300</td><td>350</td><td>400</td><td>450</td><td>500</td><td>550</td><td>600</td><td></td></tr><tr><td rowspan="2">λ/(W/(m·°C))</td><td>纵向</td><td>10.54</td><td>11.46</td><td>12.43</td><td>13.35</td><td>14.35</td><td>15.31</td><td>16.32</td><td>17.36</td><td>18.41</td><td></td></tr><tr><td>横向</td><td>11.09</td><td>11.88</td><td>12.68</td><td>13.47</td><td>14.30</td><td>15.15</td><td>15.98</td><td>16.86</td><td>17.74</td><td></td></tr><tr><td colspan="2">θ/℃</td><td>650</td><td>700</td><td>750</td><td>800</td><td>850</td><td>900</td><td>950</td><td>1000</td><td>1050</td><td>1100</td></tr><tr><td rowspan="2">λ/(W/(m·°C))</td><td>纵向</td><td>19.46</td><td>20.54</td><td>21.63</td><td>22.72</td><td>23.85</td><td>24.98</td><td>26.07</td><td>27.20</td><td>28.33</td><td>29.41</td></tr><tr><td>横向</td><td>18.62</td><td>19.54</td><td>20.46</td><td>21.38</td><td>23.30</td><td>23.22</td><td>24.14</td><td>25.06</td><td>25.94</td><td>26.82</td></tr></table>

2.1.3 比热容 见表2-2。

表2-2  

<table><tr><td>θ/C</td><td>200</td><td>250</td><td>300</td><td>350</td><td>400</td><td>450</td><td>500</td><td>550</td><td>600</td><td></td></tr><tr><td>c/(J/(kg·C))</td><td>468</td><td>477</td><td>485</td><td>493</td><td>502</td><td>514</td><td>527</td><td>544</td><td>560</td><td></td></tr><tr><td>θ/C</td><td>650</td><td>700</td><td>750</td><td>800</td><td>850</td><td>900</td><td>950</td><td>1000</td><td>1050</td><td>1100</td></tr><tr><td>c/(J/(kg·C))</td><td>573</td><td>594</td><td>611</td><td>631</td><td>652</td><td>673</td><td>698</td><td>732</td><td>749</td><td>774</td></tr></table>

# 2.1.4 线膨胀系数 见表2-3。

表2-3  

<table><tr><td>θ/C</td><td>20~100</td><td>20~200</td><td>20~300</td><td>20~400</td><td>20~500</td></tr><tr><td>α1/10-6°C-1</td><td>12.5</td><td>12.9</td><td>13.0</td><td>13.1</td><td>13.3</td></tr><tr><td>θ/C</td><td>20~600</td><td>20~700</td><td>20~800</td><td>20~900</td><td>20~1000</td></tr><tr><td>α1/10-6°C-1</td><td>13.5</td><td>13.7</td><td>14.0</td><td>14.3</td><td>14.7</td></tr></table>

# 2.1.5 热扩散系数 见表2-4。

表2-4[1]  

<table><tr><td colspan="2">θ/C</td><td>200</td><td>250</td><td>300</td><td>350</td><td>400</td><td>450</td><td>500</td><td>550</td><td>600</td><td></td></tr><tr><td rowspan="2">Q/(10-6m2/s)</td><td>纵向</td><td>2.87</td><td>3.07</td><td>3.27</td><td>3.45</td><td>3.62</td><td>3.87</td><td>3.93</td><td>4.06</td><td>4.19</td><td></td></tr><tr><td>横向</td><td>3.01</td><td>3.18</td><td>3.33</td><td>3.47</td><td>3.61</td><td>3.73</td><td>3.84</td><td>3.94</td><td>4.04</td><td></td></tr><tr><td colspan="2">θ/C</td><td>650</td><td>700</td><td>750</td><td>800</td><td>850</td><td>900</td><td>950</td><td>1000</td><td>1050</td><td>1100</td></tr><tr><td rowspan="2">Q/(10-6m2/s)</td><td>纵向</td><td>4.30</td><td>4.40</td><td>4.50</td><td>4.58</td><td>4.65</td><td>4.70</td><td>4.75</td><td>4.79</td><td>4.81</td><td>4.82</td></tr><tr><td>横向</td><td>4.12</td><td>4.19</td><td>4.25</td><td>4.30</td><td>4.35</td><td>4.38</td><td>4.40</td><td>4.41</td><td>4.41</td><td>4.40</td></tr></table>

# 2.2 密度 $\rho = 7.84\mathrm{g / cm}^{3[1]}$ 。

# 2.3 电性能

# 2.4 磁性能

# 2.5 化学性能

2.5.1 抗氧化性能 按HB5258—1983《钢和高温合金抗氧化性测定试验方法》在大气下测得氧化速率见表2-5。渗Al和渗Al-Si涂层合金与不涂层合金的恒温氧化增重值比较见表2-6。

表2-5[1]
