Repository: C-zj02/CFD-claw

<div align="center">

**English** | [中文](#中文版) | [Français](README_FR.md) | [Русский](README_RU.md) | [हिन्दी](README_HI.md) | [العربية](README_AR.md) | [Português](README_PT.md)

# 🚀 Claude Code Python

**A Complete Python Reimplementation Based on Real Claude Code Source**

*From TypeScript Source → Rebuilt in Python with ❤️*

***
**🔥 Active Development • New Features Weekly 🔥**

</div>

***

## 🎯 What is This?

**Clawd Code** is a **complete Python rewrite** of Claude Code, based on the **real TypeScript source code**.

File: RAG-data/中国航空材料手册(第2版) 第2卷 变形高温合金 铸造高温合金401-600.pdf-06162908-4f37-4ee1-a20d-eeda3d365726.md (part 9 of 11)
表3-5[4]  
4.3.1 固溶状态除奥氏体基体外，有 $\mathbf{M}_{\mathrm{s}}\mathbf{C}$ 一次碳化物，少量的 $\mathbf{M}_{6}\mathbf{C}$ 与富铜化合物结合在一起的 $\mathrm{La}_{x}\mathrm{M}_{y}$ 相，还有极少量的 $\mathbf{M}_{3}\mathbf{B}_{2}$ 和TiC相。在高温长期暴露后， $\mathbf{M}_{6}\mathbf{C}$ 会分解析出 $\mathbf{M}_{23}\mathbf{C}_{6}$ ，某些炉号可能析

出 $\mathrm{L}$ 相，该相在 $1180^{\circ} \mathrm{C}$ 固溶或在 $870 \sim 980^{\circ} \mathrm{C}$ 长期暴露后重溶于基体。

4.3.2 中板、薄板和带材技术标准规定，供应状态的晶粒度应不粗于4级。固溶温度（保温10min）对板材晶粒度级别的影响见表4-1。

表4-1[10]  

<table><tr><td>固溶温度/℃</td><td>1100</td><td>1120</td><td>1140</td><td>1150</td><td>1160</td></tr><tr><td>晶粒度/级</td><td>8~7(9)</td><td>8~7</td><td>7~8</td><td>6~8</td><td>6~8(5)</td></tr><tr><td>固溶温度/℃</td><td>1170</td><td>1180</td><td>1190</td><td>1200</td><td>1220</td></tr><tr><td>晶粒度/级</td><td>5~7</td><td>5~7(4)</td><td>5~6(4)</td><td>4~6(3)</td><td>3~5(2)</td></tr></table>

图片摘要：该图主要展示 4 1[10]。
![](images/3ee3b8328e4de7be78b488faa8314be18d48bbf0041af8d710d9bb4924091c97.jpg)  
图4-1 时间-温度-组织转变曲线[1]

# 5 工艺性能与要求

# 5.1 成形性能

5.1.1 锻造加热温度 $1180^{\circ} \mathrm{C}$ , 终锻温度不低于 $980^{\circ} \mathrm{C}$ 。铸造组织破碎后, 可以采用大变形量, 以减少再加热次数和细化晶粒。  
5.1.2 板材在固溶处理后塑性良好，可以采用任何冷成形工艺成形，但其最小变形量应大于 $12\%$ ，以避免退火后产生粗大晶粒(临界变形组织)。

# 5.1.3 工艺塑性

5.1.3.1 高温扭转塑性图见图5-1；高温拉伸塑性图见图5-2。

图片摘要：该图主要展示 5 1 高温扭转塑性图[11]。
![](images/7c5610beadae45f3749d748c78d07da8872dd095e5d1c04d68927b075859133b.jpg)  
图5-1 高温扭转塑性图[11]

图片摘要：该图主要展示 5 1 高温扭转塑性图[11]。
![](images/45ec602b122e71def77e875e54f726958dea0186c92355909a9d359ee3dd9804.jpg)  
图5-2 高温拉伸塑性图[11]

5.1.3.2 $\delta 1.2\mathrm{mm}$ 板材供应状态的杯突试验挤压深度为 $10.6\sim 12.0\mathrm{mm}^{[8]}$

5.2 焊接性能 合金焊接性能良好，可用各种形式焊接工艺连接，以氩弧焊连接效果最好，接头强度和塑性下降较少。氩弧焊接头与基体材料的持久性能对比见表5-1。

表5-1[4]  

<table><tr><td>材料</td><td>θ/℃</td><td>σ/MPa</td><td>t/h</td><td>δ/%</td><td>材料</td><td>θ/℃</td><td>σ/MPa</td><td>t/h</td><td>δ/%</td></tr><tr><td>氩弧焊接头</td><td>815</td><td>165</td><td>94</td><td>28</td><td>氩弧焊接头</td><td>1090</td><td>22</td><td>29</td><td>7</td></tr><tr><td>基体材料</td><td></td><td></td><td>61</td><td>36</td><td>基体材料</td><td></td><td></td><td>21</td><td>21</td></tr></table>

5.3 表面处理工艺 该合金在加热后形成的表面氧化膜与基体结合较牢，采用清洗不锈钢氧化皮的方法不易洗掉，而应采用复合碱酸洗工艺清除氧化皮。

# 6 功能考核试验

# 7 使用建议

该合金系钴基合金，不符合我国资源条件，只宜在引进机种上限制使用，在研新机种不宜选用。

# 参考文献

1 Dyrkacz, W. W.: Aerospace Structural Metals Handbook, Nonferrous Alloys, Code 4310. 1972   
2抚顺钢厂，北京钢铁研究总院.GH188合金组织和全面性能.1990  
3 Klopp W. D. Aerospace Structural Metals Handbook, V5. Code 4302. 1986   
4 Alloy digest,Code Co-62.1971.No.1   
5 Deel, O. L. Engineering Data on New Aerospace Sturctural Materials, AFML-TR-71-249. 1971   
6 北京航空材料研究所，固溶温度和冷却速度对GH188合金组织和性能的影响. 1990  
7 Alloy digest Code Co80. 1990. No. 10   
8 Herchenroeder, R. B. Haynes Alloy No188. Cobalt. No54. 1972. 3~13   
9 北京航空材料研究所. GH188 合金板材实物分析, 1985  
10 抚顺钢厂.GH188合金板材固溶处理制度探讨.1990  
11抚顺钢厂，北京钢铁研究总院·钴基合金GH188研制总结.1990

编写 黄福祥 杜丽卿

审校 刘吉祥

# GH159

# 1 概述

GH159合金是在国外多相钴基高温合金(MP合金)的基础上发展起来的一种新型高强度多相钴基高温合金。它的主要特点是：利用冷变形首先在面心立方基体中诱发产生交叉网状分布的片状 $\varepsilon$ 相来阻止位错的长程运动而产生强化，再经过时效处理析出弥散的 $\mathrm{Ni}_3\mathrm{X}$ 相补充强化。该合金具有超高强度、良好的塑韧性和高的应力腐蚀抗力等综合性能，并且在 $650^{\circ}\mathrm{C}$ 的高温下仍能保持其高强度的特性。该合金不仅可广泛用于航空发动机的高温紧固螺栓等零件，也可用于应力腐蚀环境下（如海洋大气环境）服役的飞机用超高强度紧固件。供应的主要品种是冷拉棒材。

1.1 材料牌号 GH159。  
1.2 相近牌号 MP159(美国)。  
1.3 材料的技术标准

Q/6S 992-1992《高温紧固件用GH159合金冷拉棒材》（北京航空材料研究所）

C3S 284-1993 《高温紧固件用GH159合金冷拉棒材》

协上五高28—1993《高温紧固件用GH159合金冷拉棒材》

1.4 化学成分 见表1-1。

表1-1  
%   

<table><tr><td>C</td><td>Cr</td><td>Ni</td><td>Co</td><td>Mo</td><td>Fe</td><td>Ti</td></tr><tr><td>≤0.04</td><td>18~20</td><td>余</td><td>34~38</td><td>6~8</td><td>8~10</td><td>2.5~3.25</td></tr><tr><td rowspan="2">Al</td><td rowspan="2">Nb</td><td>B</td><td>Mn</td><td>Si</td><td>P</td><td>S</td></tr><tr><td colspan="5">不小于</td></tr><tr><td>0.1~0.3</td><td>0.25~0.75</td><td>0.03</td><td>0.20</td><td>0.20</td><td>0.02</td><td>0.01</td></tr></table>

1.5 热处理制度 固溶处理 $1040 \sim 1055^{\circ} \mathrm{C}, 4 \sim 8 \mathrm{~h}$ , 水冷十在室温进行 $48 \% \pm 1 \%$ 的冷拔变形 + 时效处理 $650 \sim 675^{\circ} \mathrm{C}, 4 \sim 4.5 \mathrm{~h}$ , 空冷。  
1.6 品种规格与供应状况 可以供应 $d5\sim 25\mathrm{mm}$ 的冷拉棒材，供应状态为冷拔态。  
1.7 熔炼与铸造工艺 采用真空感应加真空电弧重熔的双联生产工艺。  
1.8 应用概况与特殊要求 该合金主要用于航空发动机的紧固件，在600℃下性能稳定，可长期使用。是目前综合性能最好的航空发动机紧固件材料。

合金主要是经过冷变形诱发产生大量网状分布的 $\epsilon$ 相进行强化。因此，对冷拔变形的工艺参数要严格控制。变形量过小，强度不足；变形量太大，强度升高，但塑性降低。实践证明，当冷变形量控制在下限时合金具有较好的综合性能。

# 2 物理及化学性能

# 2.1 热性能

2.1.1 熔化温度范围 熔点 $1318\mathrm{C}^{[1]}$ 。  
2.1.2 热导率 见表2-1。

表2-1[1]   

<table><tr><td colspan="2">θ/℃</td><td>100</td><td>200</td><td>300</td><td>400</td><td>500</td><td>600</td><td>700</td><td>800</td></tr><tr><td rowspan="2">λ/(W/m·°C)</td><td>冷拔状态</td><td>11.3</td><td>14.1</td><td>15.6</td><td>17.4</td><td>19.1</td><td>21.0</td><td>23.0</td><td>24.6</td></tr><tr><td>冷拔+时效状态</td><td>11.0</td><td>13.8</td><td>15.3</td><td>17.1</td><td>18.6</td><td>20.5</td><td>21.0</td><td>-</td></tr></table>

2.1.3 线膨胀系数 见表2-2（冷拔十时效状态）。

表2-2[3]  

<table><tr><td>θ/℃</td><td>25~100</td><td>25~200</td><td>25~300</td><td>25~400</td><td>25~500</td><td>25~600</td><td>25~700</td><td>25~800</td></tr><tr><td>α/10-6C-1</td><td>14.3</td><td>14.2</td><td>14.2</td><td>14.6</td><td>14.9</td><td>15.1</td><td>16.0</td><td>18.2</td></tr></table>

2.2 密度 $\rho = 8.33\mathrm{g / cm}^{[2]}$   
2.3 电性能 合金的电阻率见表2-3。

表2-3  

<table><tr><td colspan="2">θ/℃</td><td>25</td><td>100</td><td>200</td><td>300</td><td>400</td><td>500</td><td>600</td></tr><tr><td rowspan="2">ρ/(10-6Ω·m)</td><td>冷拔状态</td><td>1.033</td><td>1.059</td><td>1.086</td><td>1.118</td><td>1.151</td><td>1.201</td><td>1.236</td></tr><tr><td>冷拔十时效状态</td><td>1.096</td><td>1.102</td><td>1.135</td><td>1.162</td><td>1.181</td><td>1.210</td><td>1.231</td></tr></table>

2.4 磁性能 合金在 $25\mathrm{C}$ 时的磁导率为 $1.00265^{[2]}$ 。

# 2.5 化学性能

2.5.1 耐腐蚀性能 该合金具有极好的抗缝隙腐蚀和应力腐蚀开裂的能力。在典型的氧化铁实验中未发现缝隙腐蚀和点蚀。在擦盐试验中未发生损坏。交替浸渍证明该合金具有良好的抗氢脆和应力腐蚀开裂的能力。

# 3 力学性能

3.1 技术标准规定的性能 见表3-1。

表3-1  

<table><tr><td rowspan="3">品种</td><td rowspan="3">状态</td><td rowspan="3">取样方向</td><td colspan="5">拉伸性能</td><td rowspan="3">HRC</td><td colspan="4">持久性能</td></tr><tr><td rowspan="2">θ/C</td><td>σb/MPa</td><td>σP0.2/MPa</td><td>δ5/%</td><td>ψ/%</td><td rowspan="2">θ/C</td><td rowspan="2">σ/MPa</td><td rowspan="2">t/h</td><td rowspan="2">δ5/%</td></tr><tr><td colspan="4">不小于</td></tr><tr><td rowspan="2">冷拉棒材</td><td rowspan="2">冷拔+时效</td><td rowspan="2">纵向</td><td>室温</td><td>1795</td><td>1725</td><td>6</td><td>22</td><td>44</td><td rowspan="2">650</td><td rowspan="2">965</td><td rowspan="2">≥23</td><td rowspan="2">≥5</td></tr><tr><td>595</td><td>1415</td><td>1310</td><td>5</td><td>15</td><td>-</td></tr></table>

注：1 供应状态的棒材硬度要求 $\mathrm{HRC} \geqslant 23$ 。  
2 供应状态的棒材经时效处理后，其拉伸、持久性能和硬度应符合表中规定的要求。当棒材的拉伸性能符合要求时，硬度实验结果不作为判度依据。  
3 持久性能可在光滑-缺口组合试样上测定。试样不应在 $23\mathrm{h}$ 内断裂；试样光滑部分拉断后，其伸长率应符合表中规定的要求。  
4 可在棒材相邻部位取样并分别加工的光滑和缺口持久试样上进行实验。试样不应在23b内断裂；光滑试样断裂后，应测定伸长率；缺口试样可不拉断。  
5 持久实验可在高于 $965\mathrm{MPa}$ 的应力下进行，但实验过程中不能改变应力。实验结果应符合表中规定的要求。  
6 经需方同意，在 $965\mathrm{MPa}$ 的应力下进行持久实验至 $23\mathrm{h}$ 后，可每隔 $8\sim 10\mathrm{h}$ 递增应力 $35\mathrm{MPa}$ ，直至试样拉断。实验结果应符合表中规定的要求。

# 3.2 室温及各种温度下的力学性能

3.2.1 硬度 固溶状态室温硬度 $\mathrm{HRC} \leqslant 20^{[3]}$ ; 冷拔状态室温硬度 $\mathrm{HRC} \geqslant 38^{[3]}$ ; 冷拔十时效状态室温硬度 $\mathrm{HRC} \geqslant 44$ 。  
3.2.1.1 时效前后冷拔棒材硬度随温度的变化见表3-2。  
3.2.1.2 时效前后冷拔棒材横截面不同半径处的硬度见表3-3。  
3.2.2 拉伸性能  
3.2.2.1 合金的典型室温拉伸性能见表3-4。

表3-2[1]  

<table><tr><td colspan="2">θ/℃</td><td>室温</td><td>200</td><td>400</td><td>550</td><td>600</td></tr><tr><td rowspan="2">HV</td><td>冷拔状态</td><td>405</td><td>370</td><td>354</td><td>342</td><td>333</td></tr><tr><td>冷拔+时效状态</td><td>437</td><td>409</td><td>383</td><td>368</td><td>357</td></tr></table>

表3-3[1]  

<table><tr><td colspan="2">距表面的距离/mm</td><td>0.2</td><td>1.1</td><td>2.0</td><td>2.7</td><td>4.0</td><td>5.0</td></tr><tr><td rowspan="2">HV</td><td>48%冷拔</td><td>496</td><td>483</td><td>475</td><td>467</td><td>457</td><td>448</td></tr><tr><td>冷拔十时效</td><td>548</td><td>-</td><td>-</td><td>-</td><td>-</td><td>518</td></tr></table>

表3-4[2]  

<table><tr><td>状态</td><td>σb/MPa</td><td>σP0.2/MPa</td><td>δ5/%</td><td>ψ/%</td></tr><tr><td>固溶</td><td>850</td><td>400</td><td>60</td><td>69</td></tr><tr><td>冷拔</td><td>1585</td><td>1415</td><td>12</td><td>46</td></tr><tr><td>冷拔十时效</td><td>1895</td><td>1825</td><td>8</td><td>35</td></tr></table>

# 3.2.2.2 合金在不同温度下的拉伸性能见表3-5。

表3-5[1]  

<table><tr><td>θ/C</td><td>25</td><td>260</td><td>370</td><td>480</td><td>595</td><td>705</td><td>815</td><td>θ/C</td><td>25</td><td>260</td><td>370</td><td>480</td><td>595</td><td>705</td><td>815</td></tr><tr><td>σb/MPa</td><td>1917</td><td>1724</td><td>1641</td><td>1586</td><td>1565</td><td>1407</td><td>896</td><td>δ5/%</td><td>9</td><td>8</td><td>8</td><td>9</td><td>8</td><td>15</td><td>34</td></tr><tr><td>σP0.2/MPa</td><td>1882</td><td>1655</td><td>1551</td><td>1503</td><td>1482</td><td>1282</td><td>690</td><td>φ/%</td><td>35</td><td>31</td><td>27</td><td>22</td><td>20</td><td>46</td><td>65</td></tr></table>

# 3.2.2.3 不同温度的缺口拉伸性能见表3-6。

表3-6[1]  

<table><tr><td>θ/C</td><td>25</td><td>260</td><td>370</td><td>480</td><td>595</td><td>650</td><td>705</td></tr><tr><td>Kt</td><td>6.1</td><td>6.0</td><td>6.1</td><td>6.1</td><td>5.8</td><td>6.1</td><td>5.8</td></tr><tr><td>σbH/MPa</td><td>2572</td><td>2372</td><td>2255</td><td>2186</td><td>2103</td><td>1993</td><td>1958</td></tr><tr><td>σbH/σb</td><td>1.32</td><td>1.40</td><td>1.38</td><td>1.37</td><td>1.37</td><td>1.31</td><td>1.38</td></tr></table>

# 3.3 持久和蠕变性能

# 3.3.1 高温持久性能见表3-7。

表3-7[1.2]  

<table><tr><td>项 目</td><td colspan="3">光滑持久</td><td colspan="3">光滑-缺口联合持久①</td></tr><tr><td>θ/℃</td><td colspan="3">650</td><td colspan="2">650</td><td>675</td></tr><tr><td>σ/MPa</td><td>690</td><td>862</td><td>1034</td><td>965</td><td>1034</td><td>862</td></tr><tr><td>t/h</td><td>815.0</td><td>23.9</td><td>8.3</td><td>156.4</td><td>39.2</td><td>52.4</td></tr><tr><td>δ5/%</td><td>-</td><td>-</td><td>22.5</td><td>18.4</td><td>16.2</td><td>27.5</td></tr><tr><td>ψ/%</td><td>-</td><td>-</td><td>27.9</td><td>26.9</td><td>45.8</td><td>48.6</td></tr></table>

① 缺口试样 $K_{1} = 3.8$

# 3.3.2 高温松弛性能 应力松弛性能见图3-1。

# 3.4 疲劳性能

# 3.4.1 高周疲劳 榜材于 $48\%$ 冷拔+时效状态的拉-拉疲劳性能见表3-8。

图片摘要：该图主要展示 3 1 不同温度下的应力松弛特性[1]。
![](images/10ffe2b38b1ec4d91d8f6b6b046ba19fb4b156d3db46c3dffa252cb15dc9f134.jpg)  
图3-1 不同温度下的应力松弛特性[1]

表3-8[1]  

<table><tr><td>θ/℃</td><td>σmax/MPa</td><td>N/周</td></tr><tr><td rowspan="2">室温</td><td>931</td><td>4.5×10^5</td></tr><tr><td>833</td><td>3.22×10^6</td></tr><tr><td rowspan="4">400</td><td>784</td><td>9.6×10^6</td></tr><tr><td>774</td><td>&gt;1.0×10^7</td></tr><tr><td>736</td><td>&gt;6.08×10^5</td></tr><tr><td>716</td><td>&gt;1.0×10^7</td></tr><tr><td>550</td><td>736</td><td>&gt;1.007×10^7</td></tr></table>

注：应力比 $R = 0.1$ ，频率 $f = 85\mathrm{Hz}$ 。

# 3.5 弹性性能

# 3.5.1 弹性模量 见表3-9。

表3-9[1.2]  

<table><tr><td colspan="2">θ/℃</td><td>室温</td><td>100</td><td>200</td><td>300</td><td>400</td><td>500</td><td>600</td></tr><tr><td rowspan="2">ED/GPa</td><td>固溶</td><td>222</td><td>209.5</td><td>203.6</td><td>195.9</td><td>188.0</td><td>182.4</td><td>177.2</td></tr><tr><td>冷拔十时效</td><td>243</td><td>230.3</td><td>223.4</td><td>217.7</td><td>210.1</td><td>204.0</td><td>192.7</td></tr></table>

3.5.2 切变模量 见表3-10。

表3-10[1]  

<table><tr><td colspan="2">θ/C</td><td>室温</td><td>100</td><td>200</td><td>300</td><td>400</td><td>500</td><td>600</td></tr><tr><td rowspan="2">G/GPa</td><td>固溶</td><td>81.3</td><td>78.9</td><td>76.5</td><td>73.8</td><td>71.2</td><td>68.8</td><td>66.0</td></tr><tr><td>冷拔十时效</td><td>89.8</td><td>87.9</td><td>85.5</td><td>82.1</td><td>79.2</td><td>77.1</td><td>74.0</td></tr></table>

3.5.3 泊松比 见表3-11。

表3-11[1]  

<table><tr><td colspan="2">θ/℃</td><td>室温</td><td>100</td><td>200</td><td>300</td><td>400</td><td>500</td><td>600</td></tr><tr><td rowspan="2">μ</td><td>固溶</td><td>0.32</td><td>0.33</td><td>0.33</td><td>0.33</td><td>0.32</td><td>0.32</td><td>0.34</td></tr><tr><td>冷拔十时效</td><td>0.32</td><td>0.31</td><td>0.31</td><td>0.33</td><td>0.33</td><td>0.32</td><td>0.30</td></tr></table>

# 4 组织结构

4.1 相变温度 $\gamma + \varepsilon$ 两相区温度范围为 $540 \sim 700^{\circ} \mathrm{C}, 540^{\circ} \mathrm{C}$ 以下的 $\gamma$ 相为亚稳态。  
4.2 时间-温度-组织转变曲线  
4.3 合金组织结构 合金在上临界温度（约 $700^{\circ}\mathrm{C}$ ）以上为稳定的面心立方 $\gamma$ 相，在下临界温度以下（约 $540^{\circ}\mathrm{C}$ ）为稳定的密排六方 $\varepsilon$ 相；两温度之间为 $\gamma + \varepsilon$ 的两相区。当合金从上临界温度冷却到室温时可保持亚稳定态的 $\gamma$ 相。当在室温下进行冷变形时可诱发 $\gamma$ 相到 $\varepsilon$ 相的马氏体型转变。因此，合金经固溶处理后全部为亚稳定的 $\gamma$ 相，在冷变形过程中部分 $\gamma$ 相发生马氏体相变转变为稳定的 $\varepsilon$ 相。所生成的 $\varepsilon$ 和为薄片状，在面心立方的 $\gamma$ 相晶粒内呈交叉网状分布。在随后的时效过程中又在亚稳定的 $\gamma$ 相中析出 $\mathrm{Ni}_3\mathrm{X}$ 相[4~7]。

# 5 工艺性能与要求

# 5.1 成形性能

5.1.1 合金钢锭首先在 $1125 \sim 1180^{\circ} \mathrm{C}$ 保温 $18 \sim 36 \mathrm{~h}$ 进行均匀化处理以减小组织偏析和脆性 $\sigma$ 相形成。合金锻造开坯装炉温度不高于 $600^{\circ} \mathrm{C}$ , 加热温度为 $1120^{\circ} \mathrm{C} \pm 10^{\circ} \mathrm{C}$ , 时间不小于 $4 \mathrm{~h}$ 。开锻温度不低于 $1050^{\circ} \mathrm{C}$ , 终锻温度不低于 $950^{\circ} \mathrm{C}$ 。合金热轧开坯装炉温度不高于 $700^{\circ} \mathrm{C}$ , 加热温度为 $1130^{\circ} \mathrm{C} \pm 10^{\circ} \mathrm{C}$ , 保温 $30 \sim 60 \mathrm{~min}$ 。道次最大变形量不能超过 $20 \%$ 。终轧温度不低于 $950^{\circ} \mathrm{C}$ 。热轧后合金在 $1050 \sim 1075^{\circ} \mathrm{C}$ 退火 $1 \mathrm{~h}$ 以得到均匀晶粒, 便于后续冷变形加工。  
5.1.2 轧制棒材经固溶处理后，经碱、酸洗去氧化皮，再经表面涂层处理后，进行冷拔变形。冷拔变形量为 $48\% \pm 1\%$ 。

5.2 焊接性能 焊接性能同18-8型不锈钢，可用氩弧焊工艺[2]。

焊接速度 0.14m/min

电流 100~160A

电压 10V

GH159 焊丝进给 $0.36 \sim 0.56 \mathrm{~m} / \mathrm{min}$

氩气流量 $5\sim 7L / \min$

5.3 零件热处理工艺 螺栓的热处理工艺为 $650\sim 675^{\circ}C,4h$ 时效处理，空冷。  
5.4 表面处理工艺 合金经局部感应加热热镦成螺帽后，表面再经冷搓丝加工螺纹。  
5.5 切削加工与磨削性能 合金的机加工性能类似于GH738镍-钴-铬合金。可在冷加工强化和时效材料上进行机加工。冷拔态的GH159合金的机加工工艺参数见表5-1。

表5-1[2]  

<table><tr><td>操作</td><td>工具材料</td><td>工具几何形状</td><td>工具类型</td><td>切削深度/mm</td><td>走刀量</td><td>切削速度/(mm/min)</td><td>磨削厚度/mm</td><td>切削液</td></tr><tr><td>车削</td><td>M42高速钢</td><td>纵向前角:0°副偏角:15°副后角:10°后角:5°旁讽缘角:15°</td><td>5&quot;~8&quot;方形刀具</td><td>1.27</td><td>0.254mm/转</td><td>7620</td><td>0.508</td><td>浮化油(1:20)</td></tr><tr><td>圆周铣和端铣</td><td>M2高速钢</td><td>螺旋角:30°RR:10°后角:45°外周余角:7°</td><td>直径1&quot;的四出屑槽端铣刀</td><td>3.17</td><td>0.051mm/齿</td><td>19050</td><td>0.127</td><td>含硫矿物油</td></tr><tr><td>钻孔</td><td>T15高速钢</td><td>钻头角:118螺旋角:29°间隙:7°</td><td>直径1/4&quot;二槽钻头</td><td>12.7</td><td>0.127mm/转</td><td>6350</td><td>0.305</td><td>氯化物矿物油</td></tr><tr><td>铰孔</td><td>M2高速钢</td><td>直出屑槽倒棱角:45°后角:7°</td><td>六槽高速钢铰刀</td><td>12.7</td><td>0.229mm/转</td><td>15240</td><td>0.1524</td><td>氯化物矿物油</td></tr><tr><td>攻丝</td><td>M1高速钢</td><td>2个出屑槽,螺丝尖75%螺纹</td><td>5/16-24表面硬化丝锥</td><td>12.7</td><td>-</td><td>1270</td><td>-</td><td>氯化物矿物油</td></tr></table>

# 6 功能考核试验

# 7 使用建议

推荐使用。

# 参考文献

1 钢铁研究总院. GH159 合金研究报告. 1995  
2 Alloy Digest, MP159Alloy (Co-68), May. 1974   
3 Aerospace Material Specification, AMS5841B   
4 U.S. Patent 3767385   
5 长城特殊钢公司第三钢厂.高温材料.1993  
6 钢铁研究总院，用作高温紧固件的高强度MP合金的研究与发展.1986  
7 Aircraft engineering, July 1989. 2-4

编写 伊明 韩光炜

审校 刘吉祥

# GH605

# 1 概述

GH605是以 $20\mathrm{Cr}$ 和15W固溶强化的钴基高温合金，在815C以下具有中等的持久和蠕变强度，在 $1090^{\circ}C$ 以下具有优良的抗氧化性能，同时具有满意的成形、焊接等工艺性能。适用于制造航空发动机燃烧室和导向叶片等要求中等强度和优良的高温抗氧化性能的热端高温零部件。也可在航天发动机和航天飞机上使用。可生产供应各种变形产品，如薄板、中板、带材、棒材、锻件、丝材以及精密铸件。

1.1 材料牌号 GH605。  
1.2 相近牌号 L605,HS25,WF-11,AIS1670,UNSR30605(美国),KC20WN(法国)。

# 1.3 材料的技术标准

WS9 7053-1996《GH605合金热轧板材、冷轧薄板和带材》

Q/5B 4021-1992 《GH605合金环形锻件技术条件》

Q/5B 4031-1992 《GH605合金棒材》

Q/5B 4032-1992 《GH605合金带材》

Q/5B 4033-1992《GH605合金带材(硬态)》

Q/5B 4059-1992《GH605高温合金冷拉焊丝》

# 1.4 化学成分 见表1-1。

$\%$

表1-1  

<table><tr><td>C</td><td>Cr</td><td>Ni</td><td>W</td><td>Co</td><td>Mn</td><td>Fe</td><td>Si</td><td>P</td><td>S</td></tr><tr><td rowspan="2">0.05~0.15</td><td rowspan="2">19.0~21.0</td><td rowspan="2">9.0~11.0</td><td rowspan="2">14.0~16.0</td><td rowspan="2">余</td><td rowspan="2">1.0~2.0</td><td colspan="4">不大于</td></tr><tr><td>3.0</td><td>0.40</td><td>0.040</td><td>0.030</td></tr></table>

1.5 热处理制度 板材、带材： $1175 \sim 1230^{\circ} \mathrm{C}$ ，快速冷却；环形件： $1175 \sim 1230^{\circ} \mathrm{C}$ ，保温不少于 $15 \mathrm{~min}$ ，水冷或快速空冷；棒材（机加工用）： $1175 \sim 1230^{\circ} \mathrm{C}$ ，快速冷却。  
1.6 品种规格与供应状态 供应 $\delta \leqslant 14\mathrm{mm}$ 的热轧中板、 $\delta \leqslant 4\mathrm{mm}$ 的冷轧板材、 $\delta 0.05 \sim 0.80\mathrm{mm}$ 的冷轧带材、 $\delta 0.20 \sim 0.80\mathrm{mm}$ 的冷硬带材、 $d0.2 \sim 10.0\mathrm{mm}$ 的焊丝、 $d \leqslant 300\mathrm{mm}$ 的棒材和各种直径及壁厚的环形件。中板和薄板经固溶、碱酸洗、切边后供应；带材经固溶、碱酸洗、切边后成卷供应；冷硬带材经固溶、冷轧、退火、抛光和切边后供应；焊丝以硬态、半硬态、固溶加酸洗、光亮固溶处理状态成盘交货，也可以直条交货；环形件经固溶处理加粗加工或除氧化皮后供应；机加工用棒材经退火后酸洗或磨光后供应，热加工用棒材可经退火并磨光后交货。  
1.7 熔炼与铸造工艺 合金采用电弧炉或非真空感应炉熔炼后再经电渣重熔，或采用真空感应熔炼加电渣重熔。  
1.8 应用概况与特殊要求 主要在引进机种上使用，用于制造导向叶片、涡轮外环、外壁、涡流器、封严片等高温零部件。该合金对硅含量很敏感，硅可促使合金在 $760\sim 925^{\circ}\mathrm{C}$ 之间暴露时形成 $\mathrm{Co_2W}$ 型L相，从而使合金的室温塑性下降，因此合金中的硅含量应控制小于 $0.4\%$ 。

# 2 物理及化学性能

# 2.1 热性能

2.1.1 熔化温度范围 $1330\sim 1410^{\circ}\mathrm{C}^{[1]}$   
2.1.2 热导率 见图2-1。

2.1.3 比热容 合金于 $20\sim 100\mathrm{C}$ 时的比热容 $c = 377\mathrm{J} / (\mathrm{kg}\cdot \mathrm{C})^{[1,2,3]}$   
2.1.4 线膨胀系数 见表2-1。

表2-1  

<table><tr><td>θ/C</td><td>20~200</td><td>20~400</td><td>20~500</td><td>20~600</td><td>20~700</td><td>20~800</td><td>20~900</td><td>20~1000</td><td>20~1100</td></tr><tr><td>α/10-6C-1</td><td>12.9</td><td>13.8</td><td>14.2</td><td>14.6</td><td>15.1</td><td>15.7</td><td>16.3</td><td>17.0</td><td>17.8</td></tr></table>

2.2 密度 $\rho = 9.13\mathrm{g / cm}^{3[1,3]}$ 。

# 2.3 电性能

2.3.1 不同温度的电阻率见表2-2。

2.3.2 冷加工量为 $25\%$ 的合金在低温下的电阻率见图2-2。

2.4 磁性能 合金无磁性。

图片摘要：该图主要展示 2 1 热导率[1]。
![](images/8dd4959b238d0ecda9da82e42dc457f97e7f0f43141154ed0d7adac6aa93dfe3.jpg)  
图2-1 热导率[1]

表2-2[5]  

<table><tr><td>θ/C</td><td>25</td><td>400</td><td>800</td><td>1000</td></tr><tr><td>ρ/(10-6Ω·m)</td><td>2.30</td><td>2.62</td><td>2.87</td><td>2.91</td></tr></table>

图片摘要：该图主要展示 2 2[5]。
![](images/590a8278db46b869dd4dd03fab8992578d2e4359a64acdc37bf94defeac55db3.jpg)  
图2-2 冷加工 $25\%$ 的合金在低温下的电阻率

# 2.5 化学性能

# 2.5.1 抗氧化性能

2.5.1.1 合金适合在喷气发动机和燃气涡轮的环境中工作，在间断式条件下工作时抗氧化和碳化的最低温度为 $870\mathrm{C}$ ，在空气条件下连续工作时可耐 $1090\mathrm{C}$ 的高温。合金也可在海洋气氛中工作。  
2.5.1.2 在 $760\sim 1200^{\circ}\mathrm{C}$ 的静止空气中作抗氧化试验时的氧化增重见图2-3。

图片摘要：该图主要展示 2 3 在 的静止。
![](images/b0ae1116be9ff1c1e10da29ba0c359d688b26ca4f0fa6933a761b27a60e01838.jpg)  
图2-3 在 $760\sim 1200^{\circ}\mathrm{C}$ 的静止  
空气中氧化增重和氧化时间的关系[1]

2.5.1.3 在静止空气中作抗氧化试验时的氧化深度见表2-3。

表23  

<table><tr><td colspan="2">氧化条件</td><td colspan="4">氧化深度/(mm/单边)</td></tr><tr><td>θ/C</td><td>t/h\(\downarrow\)</td><td>氧化皮</td><td>沿晶氧化</td><td>合金贫化层</td><td>总深度\(^{②}\)</td></tr><tr><td>850</td><td>500</td><td>0.005</td><td>0.008</td><td>0.008</td><td>0.013</td></tr><tr><td>950</td><td>500</td><td>0.010</td><td>0.020</td><td>0.038</td><td>0.048</td></tr><tr><td rowspan="4">1000</td><td>500</td><td>0.025</td><td>0.025</td><td>0.056</td><td>0.081</td></tr><tr><td>1000</td><td>0.018</td><td>0.091</td><td>0.091</td><td>0.109</td></tr><tr><td>5000</td><td>0.051</td><td>0.102</td><td>0.102</td><td>0.153</td></tr><tr><td>10000</td><td>0.051(0.051)\(^{③}\)</td><td>0.102</td><td>0.102</td><td>0.203</td></tr><tr><td rowspan="2">1150</td><td>500</td><td>0.041</td><td>0.038</td><td>0.076</td><td>0.117</td></tr><tr><td>3000</td><td>-</td><td>-</td><td>-</td><td>4.445</td></tr></table>

① 500h 和 3000h 用的试样为直径 $6.35 \sim 12.7 \mathrm{~mm}$ 的圆试样, 其余试样为厚 $1.5 \sim 2.0 \mathrm{~mm}$ 的试片。  
② 总深度为氧化皮加上沿晶氧化或合金贫化层深度中的较大者。  
③ 括号中为剥落的氧化皮深度。

2.5.1.4 由 $d12.7\mathrm{mm}$ 的棒材加工的楔形试样，在炉中 $1090\mathrm{C}$ 的静止空气中加热 $3\mathrm{min}$ ，在空气中冷却不少于 $3\mathrm{min}$ 。循环试验总共为2000周（在高温下时间为 $100\mathrm{h}$ ）；另一组试样在旋转式的燃烧装置中作循环试验，转速为 $1000\mathrm{r / min}$ ，在温度为 $1090\mathrm{C}$ 的0.3马赫数的燃烧产物中保持 $3\mathrm{min}$ ，然后以0.7马赫数的冷空气吹 $3\mathrm{min}$ ，试验后试样的重量变化见图2-4。  
2.5.1.5 GH605、GH5188和GH3536三种合金的楔形试样，在炉中的高温静止空气中在指定温度下试验 $1\mathrm{h}$ 后，在空气中冷却不小于 $40\mathrm{min}$ ，总的循环次数为100周；另一组试样在旋转式的燃烧装置中作循环试验，转速为 $1000\mathrm{r / min}$ ，在指定温度下于0.3马赫的燃烧产物中保持 $1\mathrm{h}$ ，然后以0.7马赫的冷空气吹 $3\mathrm{min}$ ，交替试验100周后试样的重量损失见图2-5。

图片摘要：该图主要展示 2 4 在 的炉中和燃烧装置中循环氧化试验后的重量变化。
![](images/19cc3b642fcb918398dfbe8bb11b0e5829c5e19bc11812423638dce61e462f27.jpg)  
图2-4 在 $1090^{\circ}\mathrm{C}$ 的炉中和燃烧装置中循环氧化试验后的重量变化

图片摘要：该图主要展示 2 4 在 的炉中和燃烧装置中循环氧化试验后的重量变化。
![](images/dd7ab6fcbc07c0feaa0714a15252cc2a238c55d578adc6efd5464457ece69fcf.jpg)  
图2-5 GH605、GH5188、GH3536  
合金在 $1040\sim 1150\mathrm{C}$ 的炉中和燃烧装置中循环氧化试验后的重量损失[13]

2.5.1.6 退火的板材在燃气速度为 $61 \sim 85 \mathrm{~m} / \mathrm{s}$ 、空气：燃料 $= 45:1 \sim 55:1$ 的燃烧试验装置中，试样在试验时以 $30 \mathrm{r} / \mathrm{min}$ 的转速旋转，并每隔 $30 \mathrm{~min}$ 在加热至试验温度后，用冷空气吹冷至 $260^{\circ} \mathrm{C}$ 以下，如此在 $870 \sim 1040^{\circ} \mathrm{C}$ 分别循环试验 $100 \mathrm{~h}$ 后的动态氧化试验结果见图2-6。

2.5.1.7 固溶处理的 $\delta 0.25 \sim 0.51 \mathrm{~mm}$ 板材在压力为 $1103 \mathrm{~Pa}$ 的空气中于 $980^{\circ} \mathrm{C}$ 静态长期暴露后的氧化特性见图 27。

# 2.5.2 耐腐蚀性能

2.5.2.1 GH605合金在含 $1\%$ 硫的柴油和含 $5^{-6}$ 海盐的空气中于 $870\sim 1040C$ 下在燃烧装置上作动态热腐蚀试验的结果见图2-8。GH605、GH3536等5种合金板材，在燃气速度为 $4\mathrm{m / s}$ ，燃烧空气中含 $5^{6}$ 或 $5^{5}$ 海盐，NO.2号燃油中含 $0.3\% \sim 0.45\%$ 硫，空气-油的比例为 $30:1$ ，试验中试样旋转，并每隔 $1\mathrm{h}$ 试样从 $900\mathrm{C}$ 用冷空气吹冷至 $260\mathrm{C}$ 以下，如此在燃烧装置上循环试验 $200\mathrm{h}$ 后的动态热腐蚀试验结果见图2-9。

图片摘要：该图主要展示 2 6板材在 循环氧化 后的动态氧化试验结果[1]。
![](images/9997a6545e8cb0ecc8b1ad81975430bb5861267d698cda636ce4547bb4f46d62.jpg)  
1—合金损失 $=$ 表面上转化成氧化皮的金属；2—受损伤的金属 $=$ 金属损失 $+$ 最大的氧化深度  
图2-6板材在 $870\sim 1040^{\circ}\mathrm{C}$ 循环氧化 $100\mathrm{h}$ 后的动态氧化试验结果[1]

图片摘要：该图主要展示 2 6板材在 循环氧化 后的动态氧化试验结果[1]。
![](images/b23d31092c10b0d920e8cd45429f16d30a33e2fb48908b70533157499a2140d3.jpg)  
图2-7 在 $980^{\circ}C$ 和空气压力为 $1103\mathrm{Pa}$ 时的氧化特性[1]

图片摘要：该图主要展示 2 7 在 和空气压力为 时的氧化特性[1]。
![](images/cc5fe84632a2d360b1038964f59a0a3d302b681db0742ec118687fe7c8f83b69.jpg)  
图2-8GH605合金在 $870\sim 1040C$ 的动态热腐蚀试验结果[1]

图片摘要：该图主要展示 2 8GH605合金在 的动态热腐蚀试验结果[1]。
![](images/a5eccfc1001866832f9a1ca0eb898e5605694639ed38d89493077f314a013621.jpg)  
合金损失 $=$ 表面上转化成氧化皮的金属受损伤的金属 $=$ 金属损失 $+$ 最大的氧化深度数据为 $5^{-6}$ 和 $5^{-5}$ 海盐试验的平均值  
图2-9GH605等几种合金在 $900^{\circ}C$ 200h后的动态热腐蚀试验结果[1]

# 3 力学性能

3.1 技术标准规定的性能 见表3-1。  
3.2 室温及各种温度下的力学性能  
3.2.1 硬度

表3-1  

<table><tr><td rowspan="2">品种</td><td colspan="3">室温拉伸性能</td><td rowspan="2">硬度HV</td><td colspan="3">815C持久性能</td><td rowspan="2">晶粒度/级</td><td rowspan="2">其他性能</td></tr><tr><td>σb/MPa</td><td>σP0.2/MPa</td><td>δ5/%</td><td>σ/MPa</td><td>t/h</td><td>δ5/%</td></tr><tr><td>中板、薄板、带材</td><td>≥890</td><td>370~550</td><td>≥35</td><td>≤290</td><td>165</td><td>≥24</td><td>≥10</td><td>≥2.5(1)</td><td>弯曲</td></tr><tr><td>冷硬带材A级</td><td>≥1500</td><td>≥1300</td><td>≥5</td><td>410~480</td><td>-</td><td>-</td><td>-</td><td>≥9</td><td>弯曲</td></tr><tr><td>B级</td><td>≥1700</td><td>≥1500</td><td>≥3</td><td>485~560</td><td></td><td></td><td></td><td>≥10</td><td>弯曲</td></tr><tr><td>棒材</td><td>≥860</td><td>≥340</td><td>≥35</td><td>HB≤282</td><td>165</td><td>≥23</td><td>≥10</td><td>≥2(0)</td><td>-</td></tr><tr><td>环形件</td><td>≥860</td><td>≥310</td><td>≥30</td><td>HB≤248</td><td>165</td><td>≥24</td><td>≥10</td><td>≥2(0)</td><td>-</td></tr></table>

3.2.1.1 $d6.15\mathrm{mm}$ 的丝材经光亮退火后(HRB97)，冷轧变形量对硬度的影响见图3-1。

3.2.1.2 $\delta 1.6\mathrm{mm}$ 的板材经 $1230^{\circ}C$ 固溶处理后，冷轧变形量和随后时效处理对硬度的影响见图3-2。

图片摘要：该图主要展示 3 1。
![](images/c2da3305480ec46dd963ee18bbbb41956e3af83fbd92b5bdadb4022fa0e5591a.jpg)  
图3-1 冷轧变形量对丝材硬度的影响[1]

图3-2 冷轧变形量和随后时效对板材硬度的影响[1]  
图片摘要：该图主要展示 3 2 冷轧变形量和随后时效对板材硬度的影响[1]。
![](images/d59e9a0447e23a6e752b172467ef3f7e27f03ae82239ac57bbe087951fdfbc71.jpg)  
2—冷轧+时效： $540\sim 760\mathrm{C},10\sim 40\mathrm{h}$

3.2.1.3 冷轧板于 $425\sim 870\mathrm{C}$ 时效 $10\mathrm{h}$ 后，冷轧变形量和时效温度对硬度的影响见图3-3。  
3.2.1.4 固溶温度（保温 $5\mathrm{min}$ )对冷轧板材硬度的影响见图3-4。  
3.2.1.5 $\delta 1.6\mathrm{mm}$ 的板材冷轧状态和冷轧 $+700\mathrm{C}$ 时效 $10\mathrm{h}$ 后的高温硬度曲线见图3-5。  
3.2.1.6 板材 $(\delta 1.6\mathrm{mm})$ 经冷轧十时效后，室温抗拉强度和硬度HV之间的关系见图3-6。  
3.2.2 拉伸性能  
3.2.2.1 不同品种标准热处理状态于不同温度下的典型拉伸性能见表3-2。

图片摘要：该图主要展示 3 3 冷轧变形量和。
![](images/dc3e1512c1f5aa94e52cef3cdcf20b3bd18bf653c2407068d81671b72a52da43.jpg)  
图3-3 冷轧变形量和

图片摘要：该图主要展示 3 3 冷轧变形量和。
![](images/c8dc11a991215354b94955e91015cf7f17c32799e2a2f30e47714c46e7a9e71f.jpg)  
时效温度对板材硬度的影响[1]   
图3-5 板材于冷轧状态和冷轧  
十时效状态的高温硬度[1]

图片摘要：该图主要展示 3 5 板材于冷轧状态和冷轧。
![](images/81b6bca9362d662f50b11a3e8d527b6d2aeb951b071cc33a55e81ad7025be63c.jpg)  
图3-4 固溶温度对冷轧板硬度的影响[6]

图片摘要：该图主要展示 3 4 固溶温度对冷轧板硬度的影响[6]。
![](images/82f6deeccbd96b508a6f8fb1a8d2b6d343408f4bf0aee672e7061a1babe0409f.jpg)  
图3-6 板材室温抗拉  
强度和硬度 $\mathbf{HV}$ 之间的关系[1]

表3-2[2~4,7,1]  

<table><tr><td rowspan="2">品种</td><td rowspan="2">θ/C</td><td>σP0.05</td><td>σP0.1</td><td>σP0.2</td><td>σb</td><td rowspan="2">δ/%</td><td rowspan="2">品种</td><td rowspan="2">θ/C</td><td>σP0.05</td><td>σP0.1</td><td>σP0.2</td><td>σb</td><td rowspan="2">δ/%</td></tr><tr><td colspan="4">MPa</td><td colspan="4">MPa</td></tr><tr><td rowspan="5">板材带材</td><td>20</td><td>340</td><td>409</td><td>463</td><td>1004</td><td>64</td><td rowspan="5">板材带材</td><td>800</td><td>-</td><td>-</td><td>232</td><td>309</td><td>14</td></tr><tr><td>300</td><td>227</td><td>263</td><td>286</td><td>819</td><td>77</td><td>900</td><td>-</td><td>-</td><td>-</td><td>209</td><td>16</td></tr><tr><td>500</td><td>219</td><td>239</td><td>258</td><td>726</td><td>69</td><td>1000</td><td>-</td><td>-</td><td>-</td><td>139</td><td>20</td></tr><tr><td>600</td><td>216</td><td>232</td><td>247</td><td>618</td><td>50</td><td>1100</td><td>-</td><td>-</td><td>-</td><td>85</td><td>23</td></tr><tr><td>700</td><td>213</td><td>227</td><td>242</td><td>425</td><td>14</td><td>1200</td><td>-</td><td>-</td><td>-</td><td>51</td><td>22</td></tr></table>

续表3-2   

<table><tr><td rowspan="2">品种</td><td rowspan="2">θ/C</td><td>σP0.05</td><td>σP0.1</td><td>σP0.2</td><td>σb</td><td rowspan="2">δ/%</td><td rowspan="2">品种</td><td rowspan="2">θ/C</td><td>σP0.05</td><td>σP0.1</td><td>σP0.2</td><td>σb</td><td rowspan="2">δ/%</td></tr><tr><td colspan="4">MPa</td><td colspan="4">MPa</td></tr><tr><td rowspan="8">棒材锻件</td><td>20</td><td>-</td><td>-</td><td>445~483</td><td>995~1035</td><td>50~65</td><td rowspan="8">棒材锻件</td><td>700</td><td>--</td><td>--</td><td>-</td><td>579</td><td>33</td></tr><tr><td>100</td><td>-</td><td>-</td><td>-</td><td>967</td><td>-</td><td>760</td><td>--</td><td>-</td><td>255~338</td><td>365~504</td><td>14~20</td></tr><tr><td>200</td><td>-</td><td>-</td><td>-</td><td>904</td><td>-</td><td>815</td><td>-</td><td>-</td><td>241</td><td>345</td><td>17</td></tr><tr><td>300</td><td>-</td><td>-</td><td>-</td><td>860</td><td>-</td><td>870</td><td>-</td><td>-</td><td>234~242</td><td>255~276</td><td>18~25</td></tr><tr><td>400</td><td>-</td><td>-</td><td>-</td><td>817</td><td>-</td><td>980</td><td>-</td><td>-</td><td>186</td><td>165~211</td><td>18~35</td></tr><tr><td>500</td><td>-</td><td>-</td><td>-</td><td>772</td><td>72</td><td>1000</td><td>-</td><td>-</td><td>-</td><td>176</td><td>21</td></tr><tr><td>600</td><td>-</td><td>-</td><td>-</td><td>703</td><td>50</td><td>1090</td><td>-</td><td>-</td><td>-</td><td>90</td><td>23</td></tr><tr><td>650</td><td>-</td><td>-</td><td>331</td><td>676</td><td>28</td><td></td><td></td><td></td><td></td><td></td><td></td></tr></table>

3.2.2.2 板材和带材于冷轧状态及冷轧 $+480\sim 650\mathrm{C}$ 时效状态的典型室温拉伸性能见表3-3。

表3-3[5]  

<table><tr><td rowspan="2">品种</td><td rowspan="2">冷轧压下量/%</td><td colspan="2">σb/MPa</td><td colspan="2">σP0.2/MPa</td><td colspan="2">δ/%</td></tr><tr><td>冷轧状态</td><td>冷轧+时效</td><td>冷轧状态</td><td>冷轧+时效</td><td>冷轧状态</td><td>冷轧+时效</td></tr><tr><td rowspan="2">板材</td><td>0</td><td>931</td><td>1000</td><td>427</td><td>469</td><td>55</td><td>65</td></tr><tr><td>10</td><td>1069</td><td>1207</td><td>724</td><td>896</td><td>35</td><td>45</td></tr><tr><td>带材</td><td>25</td><td>1241</td><td>1482</td><td>965</td><td>1241</td><td>10</td><td>12</td></tr></table>

3.2.2.3 冷轧变形量对 $d3\mathrm{mm}$ 丝材室温拉伸性能的影响见图3-7。  
3.2.2.4 $d16\mathrm{mm}$ 的棒材经 $1205^{\circ}C$ 固溶 $1\mathrm{h}$ 水冷(HRB98)后的低温拉伸性能见表3-4。

表3-4[5]  

<table><tr><td>θ/℃</td><td>σb/MPa</td><td>σP0.02/MPa</td><td>σP0.2/MPa</td><td>δ/%</td><td>ψ/%</td></tr><tr><td>+20</td><td>1051</td><td>345</td><td>472</td><td>66.5</td><td>48.0</td></tr><tr><td>-20</td><td>1107</td><td>445</td><td>527</td><td>59.5</td><td>44.5</td></tr><tr><td>-75</td><td>1176</td><td>479</td><td>593</td><td>54.5</td><td>41.0</td></tr><tr><td>-130</td><td>1300</td><td>541</td><td>690</td><td>52.0</td><td>41.0</td></tr><tr><td>-185</td><td>1434</td><td>648</td><td>841</td><td>47.5</td><td>47.5</td></tr></table>

3.2.2.5 $\delta 1.2\mathrm{mm}$ 的板材经 $1230\mathrm{C}$ 固溶后进行冷轧, 然后在 $870^{\circ}\mathrm{C}$ 时效 $200\mathrm{h}$ 和 $1000\mathrm{h}$ 的室温拉伸性能见图3-8。  
3.2.2.6 冷轧板材 $785^{\circ} \mathrm{C}$ 时效后， $785^{\circ} \mathrm{C}$ 拉伸性能的变化见表3-5。

图片摘要：该图主要展示 3 4[5]。
![](images/c086dfde100fbeadafa8c9f13c8f72b701398600234aec90bdf61141a0f677c5.jpg)  
图3-7 冷变形量对丝材室温拉伸性能的影响[1]

表3-5[5]  

<table><tr><td>冷轧压下量/%</td><td>于785℃的时效时间/h</td><td>σb/MPa</td><td>σP0.2/MPa</td><td>δ/%</td><td>冷轧压下量/%</td><td>于785℃的时效时间/h</td><td>σb/MPa</td><td>σP0.2/MPa</td><td>δ/%</td></tr><tr><td>0</td><td>0</td><td>490</td><td>221</td><td>27.0</td><td rowspan="3">19.5</td><td>0</td><td>638</td><td>534</td><td>3.5</td></tr><tr><td rowspan="3">11.0</td><td>0</td><td>500</td><td>410</td><td>8.0</td><td rowspan="2">100</td><td rowspan="2">607</td><td rowspan="2">517</td><td rowspan="2">13.0</td></tr><tr><td rowspan="2">100</td><td rowspan="2">531</td><td rowspan="2">410</td><td rowspan="2">18.0</td></tr><tr><td rowspan="3">22.0</td><td>0</td><td>659</td><td>555</td><td>3.0</td></tr><tr><td rowspan="2">15.0</td><td>0</td><td>572</td><td>490</td><td>5.0</td><td rowspan="2">100</td><td rowspan="2">621</td><td rowspan="2">538</td><td rowspan="2">10.5</td></tr><tr><td>100</td><td>572</td><td>462</td><td>16.5</td></tr></table>

3.2.2.7 板材815C真空长期时效11000h后，试验温度对拉伸性能的影响见图3-9。

图片摘要：该图主要展示 3 5[5]。
![](images/5cf8cc93eeb85f0f66820f2ce7415415efd32a3c52b7c8ef5347534f7699e05b.jpg)  
图3-8 冷轧变形量对 $870^{\circ}C$ 时效后板材室温拉伸性能的影响[1]

图片摘要：该图主要展示 3 8 冷轧变形量对 时效后板材室温拉伸性能的影响[1]。
![](images/56c809e183c70b8c7c9a0030ee81a19f2b1239c3e7666275613ec92705a0b3ca.jpg)  
图3-9板材 $815^{\circ}C$ 长期时效11000h后试验温度对拉伸性能的影响[1]

3.2.2.8 $\delta 1.6\mathrm{mm}$ 的板材于 $1230^{\circ}C$ 固溶处理快速空冷后，几种应变速率下的拉伸应力-应变曲线见图3-10。 $\delta 2.8\mathrm{mm}$ 和 $1.0\mathrm{mm}$ 板材于 $1200^{\circ}C$ 固溶处理后的拉伸应力-应变曲线见图3-11。

图3-10 $\delta 1.6\mathrm{mm}$ 的板材几种应变速率下  
图片摘要：该图主要展示 3 10 的板材几种应变速率下。
![](images/6690f7242f9d548bf13d0f8afd99431935c1f0f485c8f4f98edffbad5feeb2cd.jpg)  
(a) 应变速率 $0.1 \mathrm{~s}^{-1}$ ; (b) 应变速率 $0.001 \mathrm{~s}^{-1}$ ; (c) 应变速率 $0.00001 \mathrm{~s}^{-1}$

室温和高温拉伸应力-应变曲线[1]

3.2.2.9 铸造棒材于 $1230\mathrm{C}$ 固溶 $30\mathrm{min}$ 后，试验温度对拉伸性能的影响见图3-12。铸造棒材经 $1230\mathrm{C},30\mathrm{min} + 1120^{\circ}\mathrm{C},2\mathrm{h}$ ，空冷 $+700\mathrm{C},16\mathrm{h}$ 热处理后试验温度对拉伸性能的影响见图3-13。

图片摘要：该图主要展示 3 10 的板材几种应变速率下。
![](images/13b1ecd072f05ae75065c4260ed37c20c4a6eaa759cdef267b1b589021bc9e79.jpg)

图片摘要：该图主要展示 3 12 试验温度对铸造棒材固溶状态拉伸性能的影响[1]。
![](images/e70c28c7b3314468279e6a8c34f73638e6a46f20889a607fbfb6bddf305ea949.jpg)  
图3-12 试验温度对铸造棒材固溶状态拉伸性能的影响[1]  
图3-11 $\delta 2.8\mathrm{mm}$ 和 $1.0\mathrm{mm}$ 的板材几种

应变速率下的室温和高温拉伸应力-应变曲线[1]

3.2.2.10 锻造棒材于 $1175^{\circ} \mathrm{C}$ 固溶 $1 \mathrm{~h}$ 水冷后进行冷变形, 中间退火水冷后再进行二次冷变形, 最后经时效处理, 其光滑和缺口室温抗拉强度见表 3-6。

表3-6[1]  

<table><tr><td colspan="6">加工工艺</td><td colspan="3">室温抗拉强度</td></tr><tr><td rowspan="2">一次冷变形/%</td><td colspan="2">中间退火</td><td rowspan="2">二次冷变形/%</td><td colspan="2">最终时效</td><td rowspan="2">σbH/MPa</td><td rowspan="2">σb/MPa</td><td rowspan="2">σbH/σb</td></tr><tr><td>θ/C</td><td>t/h</td><td>θ/C</td><td>t/h</td></tr><tr><td rowspan="5">25</td><td>-</td><td>-</td><td>-</td><td>-</td><td>-</td><td>2253</td><td>1282</td><td>1.76</td></tr><tr><td>1230</td><td>1</td><td>25</td><td>-</td><td>-</td><td>2031</td><td>1478</td><td>1.37</td></tr><tr><td>1175</td><td>1</td><td>25</td><td>-</td><td>-</td><td>2063</td><td>1541</td><td>1.32</td></tr><tr><td>1175</td><td>1</td><td>25</td><td>370</td><td>10</td><td>2237</td><td>1684</td><td>1.33</td></tr><tr><td>1175</td><td>1</td><td>25</td><td>650</td><td>1</td><td>1655</td><td>1708</td><td>0.97</td></tr><tr><td rowspan="5">40</td><td>-</td><td>-</td><td>-</td><td>-</td><td>-</td><td>2113</td><td>1782</td><td>1.19</td></tr><tr><td>1230</td><td>1</td><td>40</td><td>-</td><td>-</td><td>1747</td><td>1733</td><td>1.01</td></tr><tr><td>1175</td><td>1</td><td>40</td><td>-</td><td>-</td><td>1631</td><td>1760</td><td>0.93</td></tr><tr><td>1175</td><td>1</td><td>40</td><td>370</td><td>10</td><td>1844</td><td>1718</td><td>1.07</td></tr><tr><td>1175</td><td>1</td><td>40</td><td>650</td><td>1</td><td>1149</td><td>2046</td><td>0.56</td></tr></table>

# 3.2.3 压缩性能

3.2.3.1 $\delta 1.6\mathrm{mm}$ 的板材经 $1230\mathrm{C}$ 固溶处理快速空冷后，试验温度和应变速率对压缩屈服强度的影响见图3-14，室温和高温的压缩应力-应变曲线见图3-15。

图片摘要：该图主要展示 3 6[1]。
![](images/d2dd961ed406c4f20d5047904a4f71d4d207a49d5a54df55f357a2b3fb959dbf.jpg)  
图3-13铸造棒材经固溶、消除应力和时效处理后，试验温度对拉伸性能的影响[1]

图片摘要：该图主要展示 3 13铸造棒材经固溶、消除应力和时效处理后，试验温度对拉伸性能的影响[1]。
![](images/261d2de00c0faa929359f011a124b88e6f39aa010308044441c7cf42cc3a94fe.jpg)  
图3-14 试验温度和应变速率对板材压缩屈服强度的影响[1]

图3-15 板材于不同温度和应变速率下的压缩应力-应变曲线[1]  
图片摘要：该图主要展示 3 15 板材于不同温度和应变速率下的压缩应力 应变曲线[1]。
![](images/6aa0c4cf8cbe64e96588ee46ee35357dd20a12efc4a8e07632e7b4e41a4b9b6e.jpg)  
(a) 应变速率 $0.1 \mathrm{~s}^{-1}$   
(b) 应变速率 $0.001 \mathrm{~s}^{-1}$   
(c) 应变速率 $0.00001 \mathrm{~s}^{-1}$

# 3.2.4 冲击性能

3.2.4.1 热轧中板经 $1215^{\circ} \mathrm{C}$ 固溶水冷后，试验温度对冲击韧性的影响见图3-16。

3.2.4.2 $d16\mathrm{mm}$ 的棒材经 $1205^{\circ}C$ ，1h，水冷处理后的低温冲击韧度见表3-7。

表3-7[5]  

<table><tr><td>θ/C</td><td>20</td><td>-20</td><td>-75</td><td>-130</td><td>-185</td></tr><tr><td>AKv/J</td><td>230</td><td>198</td><td>188</td><td>171</td><td>168</td></tr></table>

3.2.4.3 $\delta 12.7\mathrm{mm}$ 的中板（含 $0.23\% \mathrm{Si}$ ）在 $1150^{\circ}C$ 的氩气中固溶 $1\mathrm{h}$ 后快速冷却，在高温（ $650\sim$ $850^{\circ}C$ ）下的长期时效时间对室温冲击韧度的影响见图3-17；对 $300^{\circ}C$ 冲击韧度的影响见图3-18。

图片摘要：该图主要展示 3 7[5]。
![](images/4344b272e9e6ecdf1710e227c48fe0740e4a67b48ac886105ca6db24b72f9ef7.jpg)  
图3-16 试验温度对中板冲击韧性的影响[1]

图片摘要：该图主要展示 3 16 试验温度对中板冲击韧性的影响[1]。
![](images/e3323651f70717ad10f59b75a11e9e059d18378ad530041fd39b0a746a85f031.jpg)  
图3-17 长期时效对中板室温冲击韧性的影响[1]

图片摘要：该图主要展示 3 17 长期时效对中板室温冲击韧性的影响[1]。
![](images/85fd58930676368f786039f413f86903cc2dfe041b7fc9d059e0415b9ac9b898.jpg)  
图3-18 长期时效对中板 $300\mathrm{C}$ 冲击韧性的影响[1]

3.2.5 弯曲性能 $\delta 1.6\mathrm{mm}$ 的板材经 $1230^{\circ}C, 30\mathrm{min}$ 固溶后，长期时效温度和时间对弯曲角（室温下试验，芯棒 $d1.5$ 板材厚度）的影响见图3-19。

图片摘要：该图主要展示 3 18 长期时效对中板 冲击韧性的影响[1]。
![](images/4db71fdd86a1bb4c534789ceb4523c0dfbb8e0c17698343ac21c2fafecd93589.jpg)  
图3-19 长期时效温度和时间对弯曲试验时板材脆化的影响[1]

# 3.2.6 扭转和切变性能

3.2.6.1 试验温度对 $\delta 2.0\mathrm{mm}$ 的板材经 $1230^{\circ}C, 20\mathrm{h}$ , 水冷处理后抗剪强度的影响见图3-20; 对 $\delta 9.5\mathrm{mm}$ 中板和 $25\mathrm{mm} \times 75\mathrm{mm}$ 锻件经相同热处理后剪切强度影响见图3-21。

图片摘要：该图主要展示 3 19 长期时效温度和时间对弯曲试验时板材脆化的影响[1]。
![](images/cc5713387d21118a62ed969c6e28fc3a1a8abd15aaa751457a1bb629647b1dfd.jpg)  
图3-20 试验温度对  
薄板剪切强度的影响[1]

图片摘要：该图主要展示 3 20 试验温度对。
![](images/99f1e1e8c8a21610bd896e08fc0682eb149baa738b7eded37beea6c106724152.jpg)  
图3-21 试验温度对中板和锻件剪切强度的影响[1]

3.2.7 承载性能 试验温度对 $\delta 9.5\mathrm{mm}$ 的中板经 $1230\mathrm{C},2\mathrm{h}$ ，水冷处理后承载强度和承载屈服强度的影响见图3-22。

# 3.2.8 其他性能

3.2.8.1 松弛性能 棒材热轧状态、固溶状态（1250℃，水冷）和冷加工状态（1230℃，30min，水冷十冷挤压 $30\% +$ 冷成形成 $d6.35\mathrm{mm}$ 、长 $40\mathrm{mm}$ 的螺栓）在高温下扭转应力的松弛情况见表3-8。

表3-8[1.3.7]  

<table><tr><td rowspan="2">状态</td><td rowspan="2">θ/C</td><td rowspan="2">初始应力/MPa</td><td colspan="5">不同时间后的残余应力/MPa</td></tr><tr><td>1h</td><td>10h</td><td>50h</td><td>100h</td><td>1000h</td></tr><tr><td rowspan="3">固溶状态</td><td>570</td><td>483</td><td>-</td><td>-</td><td>-</td><td>290</td><td>269</td></tr><tr><td>650</td><td>310</td><td>-</td><td>-</td><td>-</td><td>134</td><td>119</td></tr><tr><td>730</td><td>172</td><td>-</td><td>-</td><td>-</td><td>97</td><td>86</td></tr><tr><td>热轧状态</td><td>595</td><td>207</td><td>-</td><td>-</td><td>...</td><td>193</td><td>-</td></tr><tr><td>冷加工状态</td><td>760</td><td>554</td><td>224</td><td>163</td><td>96</td><td>-</td><td>-</td></tr></table>

图片摘要：该图主要展示 3 8[1.3.7]。
![](images/364fe7b8db0b63e4c1e43019ecac160e3821469814d76ed05271ec277c3b7a31.jpg)  
图3-22 试验温度对中板承载强度和承载屈服强度的影响[1]

# 3.3 持久和蠕变性能

# 3.3.1 高温持久性能

3.3.1.1 板材经 $1205^{\circ} \mathrm{C}$ 固溶、棒材经 $1230^{\circ} \mathrm{C}$ 固溶后，在不同温度下的持久强度见表 3-9。

表3-9[2~5.7.8]  

<table><tr><td rowspan="2">品种</td><td rowspan="2">θ/C</td><td colspan="4">持久强度/MPa</td></tr><tr><td>σ10</td><td>σ100</td><td>σ1000</td><td>σ10000</td></tr><tr><td rowspan="6">板材带材</td><td>650</td><td>400</td><td>328</td><td>269</td><td>-</td></tr><tr><td>815</td><td>207</td><td>152</td><td>121</td><td>-</td></tr><tr><td>870</td><td>159</td><td>107</td><td>72</td><td>-</td></tr><tr><td>925</td><td>121</td><td>69</td><td>44</td><td>-</td></tr><tr><td>980</td><td>83</td><td>48</td><td>25</td><td>-</td></tr><tr><td>1100</td><td>37</td><td>19</td><td>-</td><td>-</td></tr><tr><td rowspan="9">棒材锻件</td><td>650</td><td>400</td><td>328</td><td>269</td><td>221</td></tr><tr><td>730</td><td>293</td><td>252</td><td>209</td><td>-</td></tr><tr><td>815</td><td>207</td><td>152</td><td>117</td><td>83</td></tr><tr><td>870</td><td>158~172</td><td>114</td><td>81~83</td><td>41</td></tr><tr><td>925</td><td>117</td><td>83</td><td>55~58</td><td>25</td></tr><tr><td>980</td><td>74~79</td><td>52</td><td>34</td><td>14</td></tr><tr><td>1050</td><td>-</td><td>32</td><td>20</td><td>-</td></tr><tr><td>1100</td><td>37</td><td>20</td><td>12</td><td>-</td></tr><tr><td>1150</td><td>25</td><td>12</td><td>-</td><td>-</td></tr></table>

3.3.1.2 试验温度对固溶状态(1205℃)板材持久强度的影响见图3-23。  
3.3.1.3 棒材固溶状态(1230C，水冷)不同温度的持久应力-寿命曲线见图3-24。

图3-23 试验温度对  
图片摘要：该图主要展示 3 23 试验温度对。
![](images/69bff3043e6a98ae0edb7fd9bd35efc1cbeec8d1e6bd5862ab57ccd594198ed7.jpg)  
板材持久强度的影响[1]

图3-24 榜材于不同  
图片摘要：该图主要展示 3 24 榜材于不同。
![](images/0222cdf15cc85d4c648ac32ba79e8c0c1588b491dce1656c9f5eb2d6a0c1c8f2.jpg)  
温度下的持久应力-寿命曲线[1]

# 3.3.2 高温蠕变性能

3.3.2.1 $\delta 1.0\mathrm{mm}$ 的板材经 $1205^{\circ}C$ 固溶后在不同温度下产生不同最小蠕变速率的蠕变应力见表3-10。

表3-10[8.7]  

<table><tr><td rowspan="2">试验温度/C</td><td colspan="3">产生不同最小蠕变速率的蠕变应力/MPa</td></tr><tr><td>0.001%h</td><td>0.0001%h</td><td>0.00001%h</td></tr><tr><td>815</td><td>117</td><td>90</td><td>62</td></tr><tr><td>870</td><td>86</td><td>49</td><td>37</td></tr><tr><td>925</td><td>-</td><td>30</td><td>21</td></tr><tr><td>980</td><td>-</td><td>20</td><td>14</td></tr></table>

3.3.2.2 $d6.4\mathrm{mm}$ 的棒材经 $1230^{\circ}\mathrm{C}$ 固溶水冷后，在 $650^{\circ}\mathrm{C}$ 和 $815^{\circ}\mathrm{C}$ 下产生 $0.5\%$ 和 $1.0\%$ 总塑性应变的蠕变应力见图3-25；最小蠕变速率曲线见图3-26；长时间的蠕变曲线见图3-27。

图片摘要：该图主要展示 3 10[8.7]。
![](images/9d4ec03052ae58e24bd7c1a288805e2713729b6bb2d15d5b341279cc90154adb.jpg)  
图3-25 榷材在 $650^{\circ}\mathrm{C}$ 和 $815^{\circ}\mathrm{C}$ 下产生 $0.5\%$ 和 $1.0\%$ 总塑性应变所需的蠕变应力[1]

图片摘要：该图主要展示 3 25 榷材在 和 下产生 和 总塑性应变所需的蠕变应力[1]。
![](images/d53f88385acf6b0e503f2ca014812d45d46bf611a6d3cac10dcee14262b56168.jpg)  
图3-26 榜材在 $650\mathrm{C}$ 和815C下的最小蠕变速率曲线[1]

3.3.2.3 热轧中板固溶状态、长横向取样的紧凑拉伸试样于室温预制裂纹，在 $650\mathrm{C}$ 和 $760\mathrm{C}$ 试验时蠕变裂纹的增长曲线见图3-28。

图片摘要：该图主要展示 3 26 榜材在 和815C下的最小蠕变速率曲线[1]。
![](images/722e5511f4d943c1fda6ffb3f13af26251ae40c7efedfba922e06652bc6af1b7.jpg)  
图3-27 棒材在 $650^{\circ}\mathrm{C}$ 和815C的长时间的蠕变曲线[7]

图片摘要：该图主要展示 3 27 棒材在 和815C的长时间的蠕变曲线[7]。
![](images/0f2272de9e127272e24f84b4bd706bb4b81ee8538ba356da69c3ef7124fff0ba.jpg)  
图3-28 中板在 $650^{\circ}\mathrm{C}$ 和 $760^{\circ}\mathrm{C}$ 下的蠕变裂纹增长曲线[1]

# 3.4 疲劳性能

# 3.4.1 高周疲劳

3.4.1.1 板材和棒材经 $1230^{\circ}\mathrm{C}, 1\mathrm{h}$ , 水冷处理后的轴向加载室温疲劳曲线见图3-29。

3.4.1.2 合金高温疲劳强度见表3-11。

# 3.4.2 低周疲劳

3.4.2.1 外径 $11.4\mathrm{mm}$ 、壁厚 $1.5\mathrm{mm}$ 的管材于 $540^{\circ}\mathrm{C}$ 和 $650^{\circ}\mathrm{C}$ 作完全反向循环应变疲劳时的 $\varepsilon-N$ 曲线见图3-30。

<table><tr><td>θ/C</td><td>650</td><td>760</td><td>870</td><td>980</td></tr><tr><td>σ-1(108)/MPa</td><td>438</td><td>417</td><td>324</td><td>138</td></tr></table>

3.4.2.2 热轧中板单向缺口的悬臂梁式试样、裂纹为长横向取样，在频率为10周/min，单向拉伸加载的锯齿形波型在高温下作低周疲劳试验时，疲劳裂纹的增长曲线见图3-31。

# 3.5 弹性性能

3.5.1 弹性模量 见表3-12。

3.5.2 切变模量 见表3-13。

3.5.3 泊松比 见表3-14。

表3-12[3,s]
