Repository: C-zj02/CFD-claw

<div align="center">

**English** | [中文](#中文版) | [Français](README_FR.md) | [Русский](README_RU.md) | [हिन्दी](README_HI.md) | [العربية](README_AR.md) | [Português](README_PT.md)

# 🚀 Claude Code Python

**A Complete Python Reimplementation Based on Real Claude Code Source**

*From TypeScript Source → Rebuilt in Python with ❤️*

***
**🔥 Active Development • New Features Weekly 🔥**

</div>

***

## 🎯 What is This?

**Clawd Code** is a **complete Python rewrite** of Claude Code, based on the **real TypeScript source code**.

File: RAG-data/中国航空材料手册(第2版) 第3卷 铝合金 镁合金001-200.pdf-1f07f8f8-ec6d-4293-bd10-b0e628ef4bdf.md (part 9 of 11)
# 中国航空材料手册
<table><tr><td rowspan="3">品种</td><td rowspan="3">状态</td><td rowspan="3">试样方向</td><td colspan="7">σh</td><td colspan="3">σp,2</td><td colspan="3">δ</td><td rowspan="3">来源</td></tr><tr><td>A</td><td>B</td><td>X</td><td>max</td><td>min</td><td>s</td><td>C</td><td>X</td><td>max</td><td>min</td><td>X</td><td>max</td><td>min</td></tr><tr><td colspan="6">MPa</td><td colspan="4">MPa</td><td colspan="3">%</td></tr><tr><td rowspan="4">自由锻件</td><td rowspan="4">16</td><td>L</td><td>-</td><td>-</td><td>409</td><td>450</td><td>386</td><td>14.875</td><td>0.036</td><td>339</td><td>368</td><td>320</td><td>12.8</td><td>17.6</td><td>10.0</td><td>17</td></tr><tr><td>LT</td><td>-</td><td>-</td><td>396</td><td>420</td><td>354</td><td>14.991</td><td>0.038</td><td>339</td><td>368</td><td>302</td><td>12.7</td><td>16.0</td><td>8.0</td><td>14</td></tr><tr><td>ST</td><td>-</td><td>-</td><td>386</td><td>410</td><td>355</td><td>13.886</td><td>0.036</td><td>335</td><td>370</td><td>315</td><td>10.2</td><td>14.8</td><td>6.0</td><td>18</td></tr><tr><td>L</td><td>-</td><td>-</td><td>416</td><td>427</td><td>400</td><td>9.431</td><td>0.023</td><td>-</td><td>-</td><td>-</td><td>11.2</td><td>16.4</td><td>12.8</td><td>10</td></tr><tr><td rowspan="10">模锻件</td><td rowspan="8">Tg</td><td>-</td><td>385</td><td>400</td><td>419</td><td>453</td><td>390</td><td>12.773</td><td>0.030</td><td>-</td><td>-</td><td>-</td><td>15.2</td><td>-</td><td>-</td><td>137</td></tr><tr><td>L</td><td>-</td><td>-</td><td>384</td><td>450</td><td>341</td><td>21.555</td><td>0.056</td><td>307</td><td>376</td><td>222</td><td>17.6</td><td>26.0</td><td>10.0</td><td>15</td></tr><tr><td>LT</td><td>-</td><td>-</td><td>395</td><td>420</td><td>354</td><td>18.397</td><td>0.047</td><td>321</td><td>400</td><td>230</td><td>15.9</td><td>24.0</td><td>6.2</td><td>1</td></tr><tr><td>ST</td><td>-</td><td>-</td><td>402</td><td>426</td><td>351</td><td>19.287</td><td>0.048</td><td>332</td><td>574</td><td>245</td><td>14.4</td><td>20.0</td><td>10.1</td><td>11</td></tr><tr><td>L</td><td>-</td><td>-</td><td>428</td><td>475</td><td>392</td><td>22.983</td><td>0.034</td><td>-</td><td>-</td><td>-</td><td>12.1</td><td>16.0</td><td>8.4</td><td>18</td></tr><tr><td>LT</td><td>-</td><td>-</td><td>419</td><td>488</td><td>390</td><td>22.059</td><td>0.053</td><td>-</td><td>-</td><td>-</td><td>8.9</td><td>14.0</td><td>4.0</td><td>3</td></tr><tr><td>ST</td><td>-</td><td>-</td><td>407</td><td>501</td><td>378</td><td>19.504</td><td>0.048</td><td>-</td><td>-</td><td>-</td><td>7.5</td><td>13.6</td><td>4.4</td><td>74</td></tr><tr><td>L</td><td>-</td><td>-</td><td>429</td><td>455</td><td>402</td><td>14.629</td><td>0.034</td><td>-</td><td>-</td><td>-</td><td>12.3</td><td>18.0</td><td>8.0</td><td>16</td></tr><tr><td rowspan="2">F</td><td>LT</td><td>-</td><td>-</td><td>432</td><td>452</td><td>110</td><td>11.027</td><td>0.026</td><td>-</td><td>-</td><td>-</td><td>11.4</td><td>14.4</td><td>7.6</td><td>18</td></tr><tr><td>ST</td><td>-</td><td>-</td><td>415</td><td>456</td><td>400</td><td>11.953</td><td>0.036</td><td>-</td><td>-</td><td>-</td><td>10.3</td><td>16.8</td><td>4.0</td><td>6</td></tr></table>

# 3.2.2.1.1 各种制品高温稳定化处理后的室温拉伸性能见表3-5。

表35  

<table><tr><td rowspan="2">品种</td><td colspan="2">热稳定化处理</td><td rowspan="2">σb/MPa</td><td rowspan="2">σp0.7/MPa</td><td rowspan="2">δ/%</td><td rowspan="2">品种</td><td colspan="2">热稳定化处理</td><td rowspan="2">σb/MPa</td><td rowspan="2">σp0.2/MPa</td><td rowspan="2">σ</td></tr><tr><td>θ/C</td><td>t/h</td><td>θ/C</td><td>t/h</td></tr><tr><td rowspan="5">薄板</td><td rowspan="5">125</td><td>100</td><td>412</td><td>343</td><td>9</td><td rowspan="5">薄板</td><td rowspan="5">150</td><td>100</td><td>402</td><td>343</td><td>7</td></tr><tr><td>1000</td><td>421</td><td>313</td><td>8</td><td>1000</td><td>412</td><td>363</td><td>7</td></tr><tr><td>5000</td><td>402</td><td>343</td><td>7</td><td>5000</td><td>382</td><td>333</td><td>6</td></tr><tr><td>10000</td><td>402</td><td>343</td><td>7</td><td>10000</td><td>382</td><td>284</td><td>6</td></tr><tr><td>30000</td><td>402</td><td>363</td><td>7</td><td>30000</td><td>373</td><td>294</td><td>6</td></tr></table>

续表3-5   

<table><tr><td>品种</td><td>热稳定化处理θ/°C</td><td>t/h</td><td>σb/MPa</td><td>σP1/MPa</td><td>δ/%</td><td>品种</td><td>热稳定化处理θ/C</td><td>t/h</td><td>σb/MPa</td><td>σP2/MPa</td><td>δ/%</td></tr><tr><td rowspan="7">薄板</td><td rowspan="2">175</td><td>100</td><td>392</td><td>338</td><td>5</td><td></td><td></td><td>100</td><td>441</td><td>412</td><td>-</td></tr><tr><td>1000</td><td>392</td><td>323</td><td>6</td><td></td><td></td><td>1000</td><td>431</td><td>402</td><td>-</td></tr><tr><td>200</td><td>100</td><td>373</td><td>318</td><td>6</td><td></td><td></td><td>1000</td><td>412</td><td>373</td><td>-</td></tr><tr><td rowspan="4">130</td><td>10</td><td>431</td><td>333</td><td>10</td><td></td><td></td><td>10000</td><td>412</td><td>343</td><td>-</td></tr><tr><td>100</td><td>431</td><td>333</td><td>8</td><td></td><td></td><td>20000</td><td>392</td><td>323</td><td>-</td></tr><tr><td>1000</td><td>431</td><td>333</td><td>8</td><td></td><td></td><td>30000</td><td>373</td><td>364</td><td>-</td></tr><tr><td>30000</td><td>392</td><td>-</td><td>8</td><td></td><td></td><td></td><td></td><td></td><td></td></tr><tr><td rowspan="8">模锻件和自由锻件</td><td rowspan="4">150</td><td>10</td><td>431</td><td>343</td><td>9</td><td></td><td></td><td>100</td><td>412</td><td>392</td><td>-</td></tr><tr><td>100</td><td>431</td><td>343</td><td>9</td><td></td><td></td><td>1000</td><td>412</td><td>363</td><td>-</td></tr><tr><td>1000</td><td>431</td><td>343</td><td>9</td><td></td><td></td><td>5000</td><td>402</td><td>323</td><td>-</td></tr><tr><td>30000</td><td>363</td><td>-</td><td>9</td><td></td><td></td><td>10000</td><td>382</td><td>301</td><td>-</td></tr><tr><td rowspan="4">175</td><td>10</td><td>421</td><td>353</td><td>8</td><td></td><td></td><td>20000</td><td>373</td><td>381</td><td>-</td></tr><tr><td>100</td><td>402</td><td>353</td><td>8</td><td></td><td></td><td>30000</td><td>353</td><td>267</td><td>-</td></tr><tr><td>1000</td><td>397</td><td>323</td><td>7</td><td></td><td></td><td></td><td></td><td></td><td></td></tr><tr><td>30000</td><td>313</td><td>-</td><td>7</td><td></td><td></td><td></td><td></td><td></td><td></td></tr><tr><td rowspan="6">锻坯轧板</td><td rowspan="6">125</td><td>100</td><td>441</td><td>402</td><td>7</td><td></td><td></td><td>100</td><td>412</td><td>377</td><td>-</td></tr><tr><td>1000</td><td>451</td><td>421</td><td>7</td><td></td><td></td><td>1000</td><td>392</td><td>331</td><td>-</td></tr><tr><td>5000</td><td>441</td><td>412</td><td>6</td><td></td><td></td><td>5000</td><td>373</td><td>294</td><td>-</td></tr><tr><td>10000</td><td>441</td><td>382</td><td>5</td><td></td><td></td><td>10000</td><td>363</td><td>284</td><td>-</td></tr><tr><td>20000</td><td>421</td><td>373</td><td>7</td><td></td><td></td><td>20000</td><td>353</td><td>267</td><td>-</td></tr><tr><td>30000</td><td>412</td><td>363</td><td>7</td><td></td><td></td><td>30000</td><td>333</td><td>237</td><td>-</td></tr></table>

# 3.2.2.2 各种温度下的拉伸性能见表3-6。

表3-6  

<table><tr><td>品种</td><td>状态</td><td>δ/mm</td><td>θ/°C</td><td>σb/MPa</td><td>σP1.2/MPa</td><td>δ/%</td><td>来源</td></tr><tr><td rowspan="8">薄板</td><td rowspan="8">T6</td><td rowspan="8">1.5~2</td><td>-196</td><td>500</td><td>412</td><td>13</td><td rowspan="8">8</td></tr><tr><td>-70</td><td>420</td><td>353</td><td>7</td></tr><tr><td>20</td><td>387</td><td>343</td><td>7</td></tr><tr><td>125</td><td>363</td><td>333</td><td>7</td></tr><tr><td>150</td><td>363</td><td>323</td><td>9</td></tr><tr><td>175</td><td>323</td><td>294</td><td>11</td></tr><tr><td>200</td><td>304</td><td>255</td><td>14</td></tr><tr><td>250</td><td>255</td><td>186</td><td>19</td></tr><tr><td rowspan="6">轧板</td><td rowspan="6">T6</td><td rowspan="6">-</td><td>-196</td><td>500</td><td>392</td><td>11</td><td rowspan="6">12</td></tr><tr><td>-70</td><td>421</td><td>353</td><td>10</td></tr><tr><td>20</td><td>392</td><td>343</td><td>8</td></tr><tr><td>150</td><td>343</td><td>323</td><td>9</td></tr><tr><td>200</td><td>301</td><td>255</td><td>11</td></tr><tr><td>250</td><td>235</td><td>186</td><td>19</td></tr></table>

续表3-6   

<table><tr><td>品种</td><td>状态</td><td>δ′mm</td><td>θ′C</td><td>σF/MPa</td><td>σPC2′/MPa</td><td>δ/%</td><td>来源</td></tr><tr><td rowspan="6">挤压件</td><td rowspan="6">T6</td><td></td><td>-196</td><td>190</td><td>431</td><td>12</td><td rowspan="6">[ ]</td></tr><tr><td></td><td>-70</td><td>431</td><td>392</td><td>9</td></tr><tr><td></td><td>20</td><td>412</td><td>353</td><td>7</td></tr><tr><td></td><td>150</td><td>353</td><td>323</td><td>7</td></tr><tr><td></td><td>200</td><td>313</td><td>284</td><td>10</td></tr><tr><td></td><td>250</td><td>245</td><td>225</td><td>11</td></tr><tr><td rowspan="4">模锻件</td><td rowspan="4">T6</td><td rowspan="2">纵向</td><td>20</td><td>115</td><td>282</td><td>19.6</td><td rowspan="4">[ ]</td></tr><tr><td>250</td><td>262</td><td>-</td><td>8.6</td></tr><tr><td rowspan="2">横向</td><td>20</td><td>408</td><td>275</td><td>10.8</td></tr><tr><td>250</td><td>283</td><td>-</td><td>7.0</td></tr></table>

# 3.2.2.2.1 榜材T6状态纵向试样，室温、高温应力-应变曲线见图3-1。

图片摘要：该图主要展示 3 1棒材T6状态纵向试样室温、高温应力 应变曲线。
![](images/9aae0baa76caadaa511bebc503a5b3170edcc110e3ece065fb54e772b19c797d.jpg)  
图3-1棒材T6状态纵向试样室温、高温应力-应变曲线

# 3.2.2.2.2 各种制品高温稳定化后，不同温度下的拉伸性能见表37。

表3-7  

<table><tr><td>品种</td><td>状态</td><td>δ或d/mm</td><td>稳定化处理</td><td>θ/°C</td><td>σp/MPa</td><td>σFm2/MPa</td><td>σn-1. MPa</td><td>σ0.35/MPa</td><td>δ/%</td><td>来源</td></tr><tr><td rowspan="14">棒材</td><td rowspan="14">T6</td><td rowspan="14">120</td><td rowspan="4">未处理</td><td>20</td><td>367</td><td>255</td><td>215</td><td>219</td><td>16.2</td><td></td></tr><tr><td>125</td><td>342</td><td>249</td><td>224</td><td>204</td><td>17.2</td><td></td></tr><tr><td>175</td><td>326</td><td>219</td><td>204</td><td>184</td><td>17.7</td><td></td></tr><tr><td>215</td><td>296</td><td>204</td><td>194</td><td>173</td><td>13.8</td><td></td></tr><tr><td rowspan="3">100℃,75h+125℃,5h</td><td>20</td><td>383</td><td>255</td><td>245</td><td>230</td><td>15.6</td><td></td></tr><tr><td>100</td><td>367</td><td>245</td><td>235</td><td>214</td><td>17.4</td><td></td></tr><tr><td>125</td><td>357</td><td>230</td><td>230</td><td>209</td><td>14.7</td><td></td></tr><tr><td rowspan="3">150℃,75h+175℃,5h</td><td>20</td><td>367</td><td>265</td><td>245</td><td>224</td><td>16.0</td><td></td></tr><tr><td>150</td><td>326</td><td>235</td><td>224</td><td>204</td><td>12.1</td><td></td></tr><tr><td>175</td><td>306</td><td>224</td><td>219</td><td>200</td><td>13.2</td><td></td></tr><tr><td rowspan="4">175℃,75h+215℃,5h</td><td>20</td><td>362</td><td>260</td><td>250</td><td>224</td><td>8.0</td><td></td></tr><tr><td>125</td><td>331</td><td>255</td><td>240</td><td>209</td><td>9.0</td><td></td></tr><tr><td>175</td><td>321</td><td>224</td><td>214</td><td>189</td><td>12.0</td><td></td></tr><tr><td>215</td><td>263</td><td>201</td><td>200</td><td>179</td><td>11.5</td><td></td></tr></table>

续表3-7   

<table><tr><td>品种</td><td>状态</td><td>δ或d/mm</td><td>稳定化处理</td><td>θ/°C</td><td>σa,MPa</td><td>σpa,MPa</td><td>σ0.2/MPa</td><td>σ0.80/MPa</td><td>δ/%</td><td>来源</td></tr><tr><td rowspan="13">板材</td><td rowspan="13">F6</td><td rowspan="13">2</td><td>未处理</td><td>20</td><td>292</td><td>314</td><td>--</td><td>--</td><td>6.0</td><td rowspan="13">12</td></tr><tr><td rowspan="2">150℃,0.5h</td><td>20</td><td>102</td><td>343</td><td>--</td><td>--</td><td>9.0</td></tr><tr><td>150</td><td>352</td><td>301</td><td>--</td><td>--</td><td>11.5</td></tr><tr><td rowspan="2">150℃,100h</td><td>20</td><td>102</td><td>343</td><td>--</td><td>--</td><td>7.0</td></tr><tr><td>150</td><td>358</td><td>301</td><td>--</td><td>--</td><td>11.0</td></tr><tr><td rowspan="2">175℃,0.5h</td><td>20</td><td>492</td><td>343</td><td>--</td><td>--</td><td>9.0</td></tr><tr><td>175</td><td>343</td><td>275</td><td>--</td><td>--</td><td>17.5</td></tr><tr><td rowspan="2">175℃,100h</td><td>20</td><td>392</td><td>338</td><td>--</td><td>--</td><td>5.0</td></tr><tr><td>175</td><td>323</td><td>276</td><td>--</td><td>--</td><td>13.5</td></tr><tr><td rowspan="2">200℃,0.5h</td><td>20</td><td>397</td><td>343</td><td>--</td><td>--</td><td>7.5</td></tr><tr><td>200</td><td>313</td><td>265</td><td>--</td><td>--</td><td>16.0</td></tr><tr><td rowspan="2">200℃,100h</td><td>20</td><td>373</td><td>318</td><td>--</td><td>--</td><td>6.0</td></tr><tr><td>200</td><td>280</td><td>235</td><td>--</td><td>--</td><td>15.0</td></tr></table>

# 3.2.2.2.3 各种制品在高温稳定化温度下的拉伸性能见表3-8。

表3-8  

<table><tr><td rowspan="2">品种</td><td colspan="2">稳定化处理</td><td rowspan="2">σb/MPa</td><td rowspan="2">σP0.2/MPa</td><td rowspan="2">δ/°C</td><td rowspan="2">品种</td><td colspan="2">稳定化处理</td><td rowspan="2">σb/MPa</td><td rowspan="2">σP0.2/MPa</td><td rowspan="2">δ</td></tr><tr><td>θ/C</td><td>t/h</td><td>θ/C</td><td>t/h</td></tr><tr><td rowspan="15">薄板</td><td rowspan="4">125</td><td>1000</td><td>363</td><td>324</td><td>9</td><td></td><td></td><td>100</td><td>333</td><td></td><td></td></tr><tr><td>5000</td><td>363</td><td>--</td><td>9</td><td></td><td></td><td>1000</td><td>333</td><td></td><td></td></tr><tr><td>10000</td><td>363</td><td>314</td><td>8</td><td></td><td></td><td>5000</td><td>314</td><td></td><td></td></tr><tr><td>20000</td><td>353</td><td>294</td><td>7</td><td></td><td></td><td>10000</td><td>304</td><td></td><td></td></tr><tr><td rowspan="5">150</td><td>100</td><td>402</td><td>343</td><td>-</td><td></td><td></td><td>20000</td><td>275</td><td></td><td></td></tr><tr><td>1000</td><td>412</td><td>363</td><td>5</td><td></td><td></td><td>30000</td><td>265</td><td></td><td></td></tr><tr><td>5000</td><td>382</td><td>333</td><td>6</td><td></td><td></td><td>100</td><td>314</td><td></td><td></td></tr><tr><td>10000</td><td>314</td><td>284</td><td>8</td><td></td><td></td><td>1000</td><td>284</td><td></td><td></td></tr><tr><td>20000</td><td>314</td><td>294</td><td>8</td><td></td><td></td><td>5000</td><td>275</td><td></td><td></td></tr><tr><td rowspan="3">175</td><td>10</td><td>402</td><td>343</td><td>6</td><td></td><td></td><td>10000</td><td>255</td><td></td><td></td></tr><tr><td>100</td><td>392</td><td>338</td><td>5</td><td></td><td></td><td>20000</td><td>245</td><td></td><td></td></tr><tr><td>1000</td><td>392</td><td>324</td><td>6</td><td></td><td></td><td>30000</td><td>245</td><td></td><td></td></tr><tr><td rowspan="3">200</td><td>10</td><td>412</td><td>353</td><td>5</td><td></td><td></td><td>100</td><td>402</td><td>373</td><td></td></tr><tr><td>100</td><td>373</td><td>314</td><td>6</td><td></td><td></td><td>1000</td><td>402</td><td>373</td><td></td></tr><tr><td>100</td><td>402</td><td>-</td><td>8</td><td></td><td></td><td>5000</td><td>392</td><td>358</td><td></td></tr><tr><td rowspan="12">锻坯轧板</td><td rowspan="6">125</td><td>100</td><td>402</td><td>-</td><td>6</td><td></td><td></td><td>10000</td><td>384</td><td>343</td><td></td></tr><tr><td>1000</td><td>422</td><td>--</td><td>6</td><td></td><td></td><td>30000</td><td>384</td><td>333</td><td></td></tr><tr><td>5000</td><td>402</td><td>--</td><td>7</td><td></td><td></td><td>100</td><td>397</td><td>363</td><td></td></tr><tr><td>10000</td><td>402</td><td>-</td><td>7</td><td></td><td></td><td>1000</td><td>422</td><td>373</td><td></td></tr><tr><td>20000</td><td>373</td><td>-</td><td>7</td><td></td><td></td><td>5000</td><td>384</td><td>358</td><td></td></tr><tr><td>30000</td><td>373</td><td>-</td><td>6</td><td></td><td></td><td>10000</td><td>343</td><td>313</td><td></td></tr><tr><td rowspan="6">150</td><td>100</td><td>402</td><td>-</td><td>6</td><td></td><td></td><td>30000</td><td>314</td><td>333</td><td></td></tr><tr><td>1000</td><td>392</td><td>-</td><td>6</td><td></td><td></td><td>175</td><td>392</td><td>363</td><td></td></tr><tr><td>5000</td><td>353</td><td>-</td><td>8</td><td></td><td></td><td>1000</td><td>373</td><td>333</td><td></td></tr><tr><td>10000</td><td>353</td><td>--</td><td>8</td><td></td><td></td><td>10</td><td>412</td><td>343</td><td></td></tr><tr><td>20000</td><td>314</td><td>-</td><td>7</td><td></td><td></td><td>100</td><td>412</td><td>343</td><td></td></tr><tr><td>30000</td><td>314</td><td>-</td><td>6</td><td></td><td></td><td>1000</td><td>412</td><td>343</td><td></td></tr></table>

续表3-8   

<table><tr><td rowspan="2">品种</td><td colspan="2">稳定化处理</td><td rowspan="2">σb/MPa</td><td rowspan="2">σP0.2/MPa</td><td rowspan="2">δ1/2</td><td rowspan="2">品种</td><td colspan="2">稳定化处理</td><td rowspan="2">σb/MPa</td><td rowspan="2">σP0.2/MPa</td><td rowspan="2">δ1/2</td></tr><tr><td>θ/C</td><td>t/h</td><td>θ/C</td><td>t/h</td></tr><tr><td rowspan="8">模锻件</td><td rowspan="4">150</td><td>10</td><td>412</td><td>333</td><td>11</td><td rowspan="8">模锻件</td><td rowspan="5">200</td><td>10</td><td>324</td><td>273</td><td>14</td></tr><tr><td>100</td><td>407</td><td>333</td><td>10</td><td>100</td><td>284</td><td>226</td><td>17</td></tr><tr><td>1000</td><td>392</td><td>314</td><td>10</td><td rowspan="2">1000</td><td rowspan="2">245</td><td rowspan="2">196</td><td rowspan="2">20</td></tr><tr><td>30000</td><td>314</td><td>-</td><td>14</td></tr><tr><td rowspan="4">175</td><td>10</td><td>363</td><td>314</td><td>11</td><td>10</td><td>196</td><td>177</td><td>18</td></tr><tr><td>100</td><td>353</td><td>304</td><td>13</td><td rowspan="3">250</td><td>100</td><td>177</td><td>118</td><td>20</td></tr><tr><td>1000</td><td>333</td><td>255</td><td>10</td><td rowspan="2">1000</td><td rowspan="2">127</td><td rowspan="2">88</td><td rowspan="2">21</td></tr><tr><td>3000</td><td>255</td><td>-</td><td>18</td></tr></table>

3.2.2.3 退火板材固溶处理前，变形量对室温拉伸性能和晶粒大小的影响见图3-2。  
3.2.2.4 不同状态的板材晶粒大小对室温拉伸性能的影响见图3-3。

图片摘要：该图主要展示 3 2在 和 下预先退火的板材，固溶处理前变形量对拉伸性能和晶粒大小的影响[8]。
![](images/0b9a8f0e842af610d9baf8f6a49bdff39cb275d0236ec942aa4aef20d2ce03c3.jpg)  
图3-2在 $300\mathrm{C}(1)$ 和 $400\mathrm{C}(2)$ 下预先退火的板材，固溶处理前变形量对拉伸性能和晶粒大小的影响[8]

图3-3 板材晶粒大小对室温拉伸性能的影响  
图片摘要：该图主要展示 3 3 板材晶粒大小对室温拉伸性能的影响。
![](images/9c03121e135a2a0849ab6e6ddad5d8d5086e70244b2bf3a20a8be06e20f30777.jpg)  
-固溶处理+人J时效；  
二固溶处理十校直十人工时效

# 3.2.3 冲击性能 各种制品冲击性能见表3-9。

表3-9  

<table><tr><td rowspan="2">品种</td><td rowspan="2">试样方向</td><td colspan="3">\( u_{\mathrm {KU}}/\left(\mathrm {kJ}\cdot \mathrm {m}^{-1}\right) \)</td><td rowspan="2">n</td><td rowspan="2">来源</td></tr><tr><td>X</td><td>min</td><td>max</td></tr><tr><td rowspan="2">模锻件</td><td>L</td><td>277</td><td>183</td><td>267</td><td>5</td><td rowspan="2">-</td></tr><tr><td>LT</td><td>211</td><td>187</td><td>267</td><td>5</td></tr><tr><td>挤压件</td><td>-</td><td>119</td><td>-</td><td>-</td><td></td><td></td></tr><tr><td>薄板</td><td></td><td>58</td><td>-</td><td>-</td><td></td><td></td></tr><tr><td>型材</td><td>LT</td><td>122</td><td>98</td><td>147</td><td>-</td><td>[1]</td></tr><tr><td>厚板</td><td>ST</td><td>49</td><td>39</td><td>58</td><td></td><td></td></tr><tr><td>40~70mm</td><td></td><td>24</td><td>19</td><td>29</td><td></td><td></td></tr></table>

# 3.2.4扭转与剪切性能 模锻件典型剪切性能见表3-10。

表3-10  

<table><tr><td rowspan="2">品种</td><td rowspan="2">试样方向</td><td colspan="3">τ/MPa</td><td rowspan="2">n</td></tr><tr><td>X</td><td>min</td><td>max</td></tr><tr><td rowspan="2">模锻件</td><td>L</td><td>275</td><td>266</td><td>289</td><td>3</td></tr><tr><td>LT</td><td>291</td><td>276</td><td>305</td><td>5</td></tr></table>

# 3.3 持久和蠕变性能

# 3.3.1 高温持久性能 见表3-11、图3-4

表311  

<table><tr><td>品种</td><td>状态</td><td>方向</td><td>θC</td><td>σ1, MPa</td><td>σin MPa</td><td>σin /MPa</td><td>来源</td></tr><tr><td rowspan="2">板材</td><td rowspan="2">T6</td><td></td><td>150</td><td>280</td><td>245</td><td>216</td><td></td></tr><tr><td></td><td>175</td><td>235</td><td>206</td><td>157</td><td></td></tr><tr><td rowspan="2">型材</td><td rowspan="2">T6</td><td></td><td>150</td><td>301</td><td>265</td><td>235</td><td></td></tr><tr><td></td><td>175</td><td>275</td><td>226</td><td>196</td><td></td></tr><tr><td rowspan="2">模锻件</td><td rowspan="2">T6</td><td>L</td><td>250</td><td></td><td>102</td><td>-</td><td></td></tr><tr><td>LT</td><td>250</td><td></td><td>102</td><td></td><td></td></tr></table>

图片摘要：该图主要展示 311。
![](images/867bd59554d8a6d6337d04ed6784058bf0c0fc0f5876811ebb2b4eef2dc7f1b5.jpg)  
图3-4板材高温持久强度与温度、时间的关系

# 3.3.2 高温蠕变性能 见表3-12、图3-5、图36。

表3-12  

<table><tr><td>品种</td><td>状态</td><td>\( \theta_{\mathrm {f}}^{\prime } \)</td><td>\( \sigma_{\mathrm {c},\mathrm {m}}\mathrm {MPa} \)</td><td>\( \sigma_{\mathrm {c},\mathrm {m}}\mathrm {MPa} \)</td><td>\( \sigma_{\mathrm {c},\mathrm {m}}\mathrm {MPa} \)</td></tr><tr><td rowspan="4">大型材</td><td rowspan="4">T6</td><td>125</td><td>270</td><td>235</td><td>216</td></tr><tr><td>150</td><td>245</td><td>206</td><td></td></tr><tr><td>175</td><td>261</td><td>-</td><td></td></tr><tr><td>200</td><td>172</td><td>118</td><td></td></tr><tr><td rowspan="4">薄型材</td><td rowspan="4">T6</td><td>125</td><td>281</td><td>\( 235^{+} \)</td><td>\( 210^{+} \)</td></tr><tr><td>150</td><td>245</td><td></td><td></td></tr><tr><td>175</td><td>196</td><td></td><td></td></tr><tr><td>200</td><td></td><td>88</td><td></td></tr><tr><td rowspan="4">薄板</td><td rowspan="4">T6</td><td>125</td><td>245</td><td>\( 206--216 \)</td><td>137</td></tr><tr><td>150</td><td>216</td><td>167</td><td></td></tr><tr><td>175</td><td>137--147</td><td></td><td></td></tr><tr><td>200</td><td>88</td><td></td><td></td></tr></table>

（1）系锻坏轧板数据。

# 3.4 疲劳性能

# 3.4.1 高周疲劳

图片摘要：该图主要展示 3 5 130C时合金的蠕变曲线。
![](images/12918dc8017d898170914c8d2cfd8364fca628f650cd9f08de2b2750facf22aa.jpg)  
图3-5 130C时合金的蠕变曲线

图片摘要：该图主要展示 3 5 130C时合金的蠕变曲线。
![](images/4c8cfdad4ed270e015a23b74f2edba65038614b961e6d25726826872bf055160.jpg)  
图3-6板材蠕变性能 $\sigma_{\mathrm{p0j}}$ 与温度、时间的关系

# 3.4.1.1 旋转弯曲疲劳极限见表3-13、图3-7～图3-9、

表3-13  

<table><tr><td>品种</td><td>状态</td><td>加载方式</td><td>N/周</td><td>σ-1·MPa</td><td>σ0.1·MPa</td></tr><tr><td rowspan="3">大型材</td><td rowspan="3">T6</td><td rowspan="3">悬臂式</td><td>2×10^3</td><td>147</td><td>98</td></tr><tr><td>2×10</td><td>17</td><td>75</td></tr><tr><td>5×10</td><td>98</td><td>60</td></tr><tr><td rowspan="4">锻坯轧板</td><td rowspan="4">T6</td><td rowspan="2">悬臂式</td><td>2×10^3</td><td>47</td><td></td></tr><tr><td>2×10</td><td>127</td><td></td></tr><tr><td rowspan="2">纯弯曲</td><td>2×10^3</td><td>127</td><td>8</td></tr><tr><td>2×10</td><td>127</td><td>63</td></tr><tr><td rowspan="3">包铝板</td><td rowspan="3">T6</td><td rowspan="3">-</td><td>2×10</td><td>107</td><td>7</td></tr><tr><td>2×10</td><td>102</td><td>7</td></tr><tr><td>5×10^3</td><td>98</td><td>6</td></tr></table>

图片摘要：该图主要展示 3 13。
![](images/dd61950de3c20256c4b4e799749e5091321cc9fdf06921ea9e404b88b16707f3.jpg)  
图3-7 旋转弯曲光滑试样疲劳曲线

图片摘要：该图主要展示 3 7 旋转弯曲光滑试样疲劳曲线。
![](images/b698cc29e44cd6a347f4b06eb64ada2c20e1dff8b5ca27edcf86de5906f9efa7.jpg)  
图38 凹槽试样旋转弯曲疲劳曲线

图片摘要：该图主要展示 38 凹槽试样旋转弯曲疲劳曲线。
![](images/6b0fdb3eedda19efb3e1ba0ad5aa95fa2f3ed94513b6afc02399b3f6e1e94735.jpg)  
图3-9 缺口试样肋转弯曲疲劳曲线

# 3.4.2 低周疲劳

3.4.2.1 模锻件低周疲劳轴向拉伸疲劳寿命的典型数据见表314。

表3-14  

<table><tr><td>品种</td><td>状态</td><td>试样方向</td><td colspan="2">θc(K)</td><td colspan="2">Rf/(周/min)</td><td>K</td><td>σmax/MPa</td><td>N固</td></tr><tr><td rowspan="2">模锻件</td><td rowspan="2">T6</td><td>L</td><td>20</td><td>1</td><td>0.1</td><td>12</td><td>0.7</td><td>295</td><td>11.9×10</td></tr><tr><td>LT</td><td>20</td><td>1</td><td>0.1</td><td>12</td><td>0.7</td><td>286</td><td>11.9×10</td></tr><tr><td>轧板</td><td>T6</td><td>L</td><td>20</td><td>1</td><td>0.1</td><td></td><td></td><td>147</td><td>110×10</td></tr></table>

# 3.5 弹性性能

3.5.1 弹性模量 见表3-15.

表3-159-2  

<table><tr><td>品种</td><td>状态</td><td>d/mm</td><td>θ/°C</td><td>ED/GPa</td><td>品种</td><td>状态</td><td>d/mm</td><td>θ/°C</td><td>E·GPa</td></tr><tr><td rowspan="4">轧板</td><td rowspan="4">T6</td><td rowspan="4">-</td><td>20</td><td>70</td><td rowspan="4">挤压件</td><td rowspan="4">T6</td><td rowspan="4">-</td><td>200</td><td>53</td></tr><tr><td>150</td><td>59</td><td>250</td><td>54</td></tr><tr><td>200</td><td>54</td><td>20</td><td>73</td></tr><tr><td>250</td><td>49</td><td>125</td><td>67</td></tr><tr><td rowspan="2">挤压件</td><td rowspan="2">T6</td><td rowspan="2">-</td><td>20</td><td>72</td><td rowspan="2">棒材</td><td rowspan="2">T6</td><td rowspan="2">120</td><td>175</td><td>64</td></tr><tr><td>150</td><td>64</td><td>215</td><td>61</td></tr></table>

3.5.1.1 棒材稳定化处理后，在不同温度下的弹性模量见表3-16。

表3-16  

<table><tr><td>品种</td><td>状态</td><td>d/mm</td><td>稳定化处理</td><td>p/C</td><td>E/GPa</td></tr><tr><td rowspan="10">棒材</td><td rowspan="10">T6</td><td rowspan="10">120</td><td rowspan="3">100(·75h+125(·5h)</td><td>20</td><td>7.0</td></tr><tr><td>100</td><td>4.7</td></tr><tr><td>125</td><td>4.6</td></tr><tr><td rowspan="3">150(·75h+175(·5h)</td><td>20</td><td>7.1</td></tr><tr><td>150</td><td>4.4</td></tr><tr><td>175</td><td>6.2</td></tr><tr><td rowspan="4">175(·75h+215(·5h)</td><td>20</td><td>7.1</td></tr><tr><td>25</td><td>6.1</td></tr><tr><td>75</td><td>6.2</td></tr><tr><td>215</td><td>7.8</td></tr></table>

# 3.6 断裂性能

3.6.1 断裂韧度 见表3-17。

表3-17  

<table><tr><td>品种</td><td>状态</td><td>δ/mm</td><td>试样方向</td><td>θ/°</td><td>Km/MPa√m</td><td>米源</td></tr><tr><td rowspan="3">厚板</td><td rowspan="3">T6</td><td rowspan="3">60</td><td>L-T</td><td rowspan="3">2t</td><td>24.3~28.3</td><td rowspan="3">11</td></tr><tr><td>S-T</td><td>19.6~26.5</td></tr><tr><td>S-L</td><td>17.3~20.2</td></tr></table>

续表 3-17  

<table><tr><td>品种</td><td>状态</td><td>δ mm</td><td>试样方向</td><td>θi(°)</td><td>Km/MPa √m</td><td>来源</td></tr><tr><td></td><td></td><td></td><td rowspan="2">U-1</td><td>20</td><td>31.6</td><td></td></tr><tr><td></td><td></td><td></td><td>196</td><td>36.7</td><td></td></tr><tr><td>轧制厚板</td><td>T6</td><td>65</td><td rowspan="2">S-I</td><td>20</td><td>27.8</td><td></td></tr><tr><td></td><td></td><td></td><td>-196</td><td>33.8</td><td></td></tr><tr><td></td><td></td><td></td><td rowspan="2">S-L</td><td>20</td><td>25.0</td><td></td></tr><tr><td></td><td></td><td></td><td>-196</td><td>30.8</td><td></td></tr><tr><td>挤压带板</td><td>T6</td><td>42×250</td><td rowspan="2">L-T</td><td>20</td><td>27.6</td><td></td></tr><tr><td></td><td></td><td></td><td>-196</td><td>29.8</td><td></td></tr><tr><td>薄板</td><td>T6</td><td>2</td><td>L-T</td><td>20</td><td>53.6&#x27;</td><td></td></tr><tr><td></td><td></td><td></td><td>(α=45°)</td><td>20</td><td>54.6</td><td></td></tr><tr><td></td><td></td><td></td><td>Γ-L</td><td></td><td>58.3</td><td></td></tr></table>

① 薄板为 $K_{1}$ 值。

# 4 组织结构

# 4.1 相变温度

# 4.2 时间-温度-组织转变曲线

4.3 合金组织结构 该合金的相组成为: $\alpha-\mathrm{Al}, \mathrm{S}$ 相 $(\mathrm{Al}_{2} \mathrm{MgCu})$ 和部分 $\mathrm{Mg}_{2} \mathrm{Si}$ 相。当铁镍之比为 $1:1$ 时, 它们在合金中以 $\mathrm{Al}_{9} \mathrm{NiFe}$ 相化合物形式存在; 当铁含量大于镍含量时, 还有不溶相 $\mathrm{Al}_{5} \mathrm{Cu} \mathrm{Fe}$ 存在。当镍含量大于铁含量时, 则出现 $\mathrm{T}(\mathrm{Al}_{6} \mathrm{Cu}_{3} \mathrm{Ni})$ 相。

# 5 工艺性能与要求

5.1 成形性能 该合金在热态下具有较高的塑性。可以轧成薄板、厚板；挤压成棒材、型材。在 $450^{\circ}\mathrm{C}$ 下进行自由锻和模锻。在锻锤和水压机上锻造均易变形。  
5.2 焊接性能 在特定温度下焊接，熔焊性能不稳定，但电阻焊较好。  
5.3 零件热处理工艺 按HB/Z5126—1979的规定，见表5-1。

表5-1  

<table><tr><td rowspan="2">品种</td><td rowspan="2">固溶处理温度(℃)</td><td colspan="2">人工时效</td></tr><tr><td>θ/(°C)</td><td>t/h</td></tr><tr><td>大型模锻件</td><td rowspan="3">535±5</td><td>185±5</td><td>10</td></tr><tr><td>其他锻件</td><td>195±5</td><td>10</td></tr><tr><td>挤压棒材</td><td>170±5</td><td>16</td></tr></table>

5.3.1 冷轧板拉伸性能与退火温度的关系见图5-1。  
5.3.2 固溶热处理温度对板材室温拉伸性能的影响见图5-2。  
5.3.3 时效曲线见图5-3和图5-4。  
5.4 表面处理工艺 同一般铝合金。  
5.5 切削加工与磨削性能 合金切削加工性能良好。

图片摘要：该图主要展示 51 冷轧板拉伸性能与退火温度的关系。
![](images/ec8a15b141e9dfaf2648294a2380930da1101be705ee82c4ec8c6802e16d6923.jpg)  
图51 冷轧板拉伸性能与退火温度的关系

图片摘要：该图主要展示 51 冷轧板拉伸性能与退火温度的关系。
![](images/d05394b4c053c24b4e11791daa85ff36c410e807d1e8275f592f50c51a482ebb.jpg)  
图5-3 板材在190（时效曲线）

图片摘要：该图主要展示 5 3 板材在190（时效曲线）。
![](images/e03419dd3d97da3768b7b1aff43c4cd3c80bfc6bb45e62490eea95f53f2f8b3d.jpg)  
图52 固溶处理温度对板材至温时性能的影响

图片摘要：该图主要展示 52 固溶处理温度对板材至温时性能的影响。
![](images/41d7e9cb347d416f4d16dc74e46d209a27ed01fb06b19533da4745b575411a0a.jpg)  
图3-4 $d10\mathrm{mm}$ 的挤压棒材时效曲线

# 6 功能考核试验

# 7 使用建议

选用，

# 参考文献

1 BIIAM.航空材料手册 第二册：有色金属.1965.170～175  
2 Kacob.Φ.II.，ΦpHuaHep.II.HIpomblieHHbcJeponpaMbe,ChneHHbI 11. Htebbc aHomHHeBc cHab,MTA,INPT194,cp.44\~47、43\~45：506

5 北京航空材料研究所. 铝合金模锻件粗晶组织与性能研究技术总结. 1981  
4 东北轻合金加工厂.工业生产检验数据：变铝09-86.1986  
5 西南铝加工厂. 工业生产检验数据: 铝镁合金 13-99. 1999  
6 东北轻合金有限责任公司.工业生产检验数据；铝镁合金06-9.1999  
7 沂都航空发动机制造公司.工业生产检验数据：变铝0586.1985  
8 AOMHHHeBBe CHJIaBB: CpyKtypa II CBOIcTHBa HIOy 4pHkAToB I. aHOVHHHeN N HAIBOB, HOpe. IMBAHOB B. A., MHT A. LHS PTTJ.1974   
9 成都飞机研究所. 试验数据: 变铝 07-86.1986  
10 KyapnoBry. B. I., Cmoehue. B. [L, BaeKoei, paPyIeHua. aRnMHeBBN cIaBOB, META, LIPPIH, 1976, crp. 131, 251   
H.ΦpHuaep.H.H.,VIOHMHeBbI,IOΦOpMpyMbKoICpyKTHuMbUcUaJIb. 1979,ctp.125   
12 KoIobHe. H. . TepMuechbaa 0pa6Ka a.HoMHHEHX cHIOB. META.LMPPTIR3,1AT,1964.crp.296

# 2014

# I 概述

2014属铝铜-镁-硅系可热处理强化铝合金，该合金具有高强度和良好的热加工性能，适合制造锻件。合金的焊接性能合格。

1.1 材料牌号 2014。  
1.2 相近牌号 PAC4、4SMG（意大利），2A14.1.87（英国）.K8（俄罗斯），2211（美国）

1.3 材料的技术标准

GB/T3190-1996《变形铝及铝合金化学成分

Z9 0109--1992 《2014-F、T4、T6挤压棒材》

Q/E1.336 1992 《2014F、T4、T6挤压棒材》

Q.S819 1992《Z9-W机用铝镁合金模锻件》

1.4 化学成分 化学成分按GB/T3190-1996，见表1-1。

表11  

<table><tr><td>Si</td><td>Fe</td><td>Cu</td><td>Mn</td><td>Mg</td><td>Cr</td><td>Zn</td><td>Ti·Zr</td><td>Ti</td><td colspan="3">其他</td></tr><tr><td>0.50~1.2</td><td>0.7</td><td>3.9~5.0</td><td>0.40~1.2</td><td>0.20~0.8</td><td>0.10</td><td>0.2</td><td>0.20</td><td>0.15</td><td>单个</td><td>合计</td><td>余量</td></tr></table>

1.5 热处理制度 按 $Z9 / Z205 - 1992$ 《铝合金热处理工艺说明书》的规定，

1.5.1固溶处理固溶处理温度： $505\mathrm{C}\pm 5\mathrm{C}$ ，在不大于 $30\mathrm{C}$ 的水中冷却，当锻件形状复杂时，允许将冷却水温升高到 $60\sim 80\mathrm{C}$ 。  
1.5.2 时效 T4 状态: 固溶处理后自然时效; T6 状态: 固溶处理后人工时效, 人工时效温度: $160^{\circ} \mathrm{C} + 3^{\circ} \mathrm{C}$ , 保温时间: $18 \sim 22 \mathrm{~h}$ , 空冷  
1.6 品种规格与供应状态 见表1-2。

表1-2  

<table><tr><td>技术标准</td><td>品种</td><td>规格/mm</td><td>供应状态</td></tr><tr><td>ZG-0109 1992Q/EL 336 -1992</td><td>挤压棒材</td><td>50~100</td><td>F.14.16</td></tr><tr><td>Q&#x27;S 819 1992</td><td>模锻件</td><td>--</td><td>76</td></tr></table>

1.7 熔炼与铸造工艺 一般采用坩埚炉，反射炉熔炼，用半连续法进行铸造。熔炼温度为 $700 \sim 750^{\circ} \mathrm{C}$ ，铸造温度为 $710 \sim 735^{\circ} \mathrm{C}$ 。控制硅含量在成分范围的上限和铁的质量分数小于 $0.5\%$ ，可提高铸造性能及制品的最终性能。该合金铸造性能良好。  
1.8 应用概况与特殊要求 该合金用于制造形状复杂的自由锻件和模锻件。此外，还可用作大型框架、桥梁、大型外壳、货车构件，以及铆钉和其他构件。

# 2 物理及化学性能

# 2.1 热性能

2.1.1 熔化温度范围 $638\sim 510^{\circ}C$   
2.1.2 热导率 见表2-1。  
2.1.3 比热容 见表2-2。  
2.1.4 线膨胀系数 见表2-3。  
2.2 密度 $\rho = 2.8\mathrm{g / cm^3}$   
2.3 电性能 T6状态的电阻率 $\rho = 43\mathrm{n}\Omega \cdot \mathrm{m}$

表2-1  

<table><tr><td>试验温度/(</td><td>20</td><td>100</td><td>200</td><td>300</td><td>400</td></tr><tr><td>λ/(W/(m·°))</td><td>159</td><td>168</td><td>176</td><td>180</td><td>184</td></tr></table>

表2-2  

<table><tr><td>试验温度/(℃)</td><td>100</td><td>200</td><td>300</td><td>400</td></tr><tr><td>t/(J(kg·°C))</td><td>8:1</td><td>880</td><td>964</td><td>1000</td></tr></table>

2.4 磁性能 无磁性。

表2-3  

<table><tr><td>试验温度/(°C)</td><td>-50~20</td><td>20~100</td><td>20~200</td><td>20~300</td><td>100~200</td><td>20~400</td></tr><tr><td>a·10-6(℃)</td><td>21.6</td><td>22.5</td><td>22.6</td><td>24.5</td><td>24.7</td><td>26.8</td></tr></table>

# 2.5 化学性能

2.5.1 耐腐蚀性能 合金耐腐蚀性较差，有晶间腐蚀、应力腐蚀倾向。应避免用于制造薄截面零件。棒材和锻件的C环应力腐蚀寿命见表2-4。

表2-4  

<table><tr><td>品种</td><td>规格/mm</td><td>状态</td><td>试验应力/MPa</td><td>断裂时间/h</td></tr><tr><td rowspan="5">棒材</td><td rowspan="5">65</td><td rowspan="5">16</td><td>330</td><td>&gt;1200, &gt;1200, &gt;1200, &gt;1200, &gt;1200</td></tr><tr><td>280</td><td>&gt;1200, &gt;1200, &gt;1200, &gt;1200, &gt;1200</td></tr><tr><td>235</td><td>&gt;1200, &gt;1200, &gt;1200, &gt;1200, &gt;1200</td></tr><tr><td>190</td><td>&gt;1176, &gt;1176, &gt;1176, &gt;1176, &gt;1176</td></tr><tr><td>140</td><td>&gt;1176, &gt;1176, &gt;1176, &gt;1176, &gt;1176</td></tr><tr><td rowspan="2">锻件</td><td rowspan="2">60×120×180</td><td rowspan="2">T6</td><td>300</td><td>&gt;720, &gt;720, &gt;720</td></tr><tr><td>240</td><td>&gt;720, &gt;720, &gt;720</td></tr></table>

注：试验方法按ASTM G47-1990

# 3 力学性能

31 技术标准规定的力学性能 见表3-1.

表31  

<table><tr><td rowspan="2">品种</td><td rowspan="2">技术标准</td><td rowspan="2">状态</td><td rowspan="2">d/mm</td><td rowspan="2">试样方向</td><td>σb·MPa</td><td>σpa.·MPa</td><td>δs/%</td><td>HBS10/1000</td></tr><tr><td colspan="4">不小于</td></tr><tr><td rowspan="4">棒材</td><td rowspan="4">Z9-9409 1992Q.FL.336-1992</td><td rowspan="2">T6</td><td>≤75</td><td rowspan="4">L</td><td>49.0</td><td>440</td><td>7</td><td rowspan="2">125</td></tr><tr><td>&gt;75~100</td><td>480</td><td>435</td><td>7</td></tr><tr><td rowspan="2">T4</td><td>≤75</td><td>410</td><td>270</td><td>12</td><td rowspan="2">12</td></tr><tr><td>&gt;75~100</td><td>400</td><td>260</td><td>12</td></tr><tr><td rowspan="2">锻件</td><td rowspan="2">Q&#x27;S 819-1992</td><td rowspan="2">T6</td><td></td><td>L</td><td>450</td><td>380</td><td>7</td><td rowspan="2">125</td></tr><tr><td></td><td>T1</td><td>440</td><td>380</td><td>3</td></tr></table>

# 3.2 室温及各种温度下的力学性能

3.2.1 硬度 棒材和自由锻件的硬度值见表3-2。

# 3.2.2 拉伸性能

3.2.2.1 棒材室温拉伸性能见表3-3。

3.2.2.2 锻件室温拉伸性能见表3-4。

# 3.3 持久和蠕变性能

# 3.4 疲劳性能

# 3.4.1 高周疲劳

表3-2  

<table><tr><td>品种</td><td>尺寸/mm</td><td>状态</td><td>HHS10/10.00, 30</td></tr><tr><td rowspan="3">棒材</td><td>d65</td><td>T6</td><td>1.1</td></tr><tr><td>d80</td><td>T6</td><td>1.9</td></tr><tr><td>d100</td><td>T6</td><td>1.2</td></tr><tr><td>自由锻件</td><td>60×120×180</td><td>T6</td><td>1.6</td></tr></table>

表3-3-5  

<table><tr><td>试样状态</td><td>d1mm</td><td>试样方向</td><td>σbMPa</td><td>σP1MPa</td><td>δ1%</td><td>试样数量</td><td>试样状态</td><td>d&#x27;mm</td><td>试样方向</td><td>σhMPa</td><td>σP2MPa</td><td>δ%</td><td>试样数量</td></tr><tr><td>T6</td><td>65</td><td>L</td><td>511</td><td>462</td><td>10</td><td>8</td><td>T6</td><td>80</td><td>L</td><td>563</td><td>494</td><td>9</td><td>2</td></tr><tr><td>T4</td><td>65</td><td>L</td><td>462</td><td>323</td><td>17</td><td>2</td><td rowspan="2">T6</td><td rowspan="2">100</td><td rowspan="2">I</td><td rowspan="2">564</td><td rowspan="2">488</td><td rowspan="2">7</td><td rowspan="2">2</td></tr><tr><td>T6</td><td>65</td><td>L</td><td>556</td><td>481</td><td>9</td><td>2</td></tr></table>

表34  

<table><tr><td>品种</td><td>状态</td><td>尺寸/mm</td><td>试样方向</td><td>σb/MPa</td><td>σp0.2/MPa</td><td>δ5%</td><td>试样数量</td></tr><tr><td rowspan="2">自由锻件</td><td rowspan="2">T6</td><td rowspan="2">60×120×180</td><td>L</td><td>173</td><td>423</td><td>11</td><td></td></tr><tr><td>IL</td><td>483</td><td>428</td><td>8</td><td></td></tr><tr><td rowspan="2">模锻件</td><td rowspan="2">T6</td><td></td><td>L</td><td>179</td><td>411</td><td>11</td><td></td></tr><tr><td></td><td>TL</td><td>150</td><td>386</td><td>11</td><td></td></tr></table>

3.4.1.1 榜材高周疲劳性能 $d65\mathrm{mm}$ 榜材T6状态， $K_{t} = 1$ 的光滑纵向试样，应力比 $R = 0.07$ 。试验频率 $f = 120 \sim 135\mathrm{Hz}$ ，轴向高周疲劳性能见表3-5和图3-1。

表3-5  

<table><tr><td>试验方法</td><td>σm,α/MPa</td><td>N·10^4周</td><td>s</td><td>变异系数s</td></tr><tr><td rowspan="4">成组法</td><td>440</td><td>52.47,64</td><td>0.0684</td><td>0.018</td></tr><tr><td>402</td><td>74.81,61</td><td>0.0629</td><td>0.01√1</td></tr><tr><td>353</td><td>78.160,131,86</td><td>0.1482</td><td>0.024</td></tr><tr><td>324</td><td>273.405,390,235</td><td>0.1162</td><td>0.021</td></tr><tr><td rowspan="4">升降法</td><td>314</td><td>963.311</td><td colspan="2">指定寿命</td></tr><tr><td>309</td><td>&gt;10^1,2141,9872,6496,&gt;10^4,&gt;10^4</td><td colspan="2">N=10</td></tr><tr><td>304</td><td>8374,&gt;10^4,&gt;10^4,&gt;10^4,&gt;10^4</td><td colspan="2">σ=307.33MPa</td></tr><tr><td>299</td><td>-10^2</td><td colspan="2">Y=95%</td></tr></table>

3.4.1.2 锻件高周疲劳性能 自由锻件 $(60\mathrm{mm} \times 120\mathrm{mm} \times 180\mathrm{mm})$ 16 状态 $K_{\mathrm{f}} = 1$ 光滑横回试样，应力比 $R = 0.1$ ，试验频率 $f = 120 \sim 135\mathrm{Hz}$ ，轴向高周疲劳性能见表3-6。

表3-6  

<table><tr><td>试验方法</td><td>σ100/MPa</td><td>N/10^4周</td><td rowspan="5">指定寿命
N 10^7周
σ=303.15MPa
γ=95°</td></tr><tr><td rowspan="4">升降法</td><td>324.3</td><td>524.857</td></tr><tr><td>310.1</td><td>&gt;10^4,252,5×10^4,358,&gt;10^4</td></tr><tr><td>296.1</td><td>645,&gt;10^4,126,&gt;10^4</td></tr><tr><td>282.0</td><td>&gt;10^4,&gt;10^4</td></tr></table>

# 3.5 弹性性能

3.5.1 弹性模量 T6状态铝合金拉伸弹性模量见表3-7。

表3-71  

<table><tr><td>品种</td><td>规格d/mm</td><td>试样方向</td><td>E/GPa</td><td>试样数量</td></tr><tr><td>棒材</td><td rowspan="3">65</td><td>L</td><td>73</td><td>4</td></tr><tr><td rowspan="2">自由锻件</td><td>L</td><td>72</td><td>2</td></tr><tr><td>TL</td><td>72</td><td>4</td></tr></table>

3.5.2 切变模量 T6 状态铝合金锻件、板材的切变模量 $G = 27\mathrm{GPa}^{[1]}$ 。

3.5.3 治松比 $\mu = 0.33^{11}$

# 4 组织结构

图片摘要：该图主要展示 3 1 2014T6状，d65mm棒材S中负疲劳曲线。
![](images/d97a40e6a40b523f2e90fd52e188596582ceb9e77f039e93292150b013909211.jpg)  
图3-1 2014T6状，d65mm棒材S中负疲劳曲线

# 4.1 相变温度

4.2 时间-温度-组织转变曲线

4.3 合金组织结构 在退火状态时相组成为： $\alpha$ 固溶体、S相（ $\mathrm{Al}_{2}\mathrm{CuMg}$ ）、 $\mathrm{CuAl}$ 、 $\mathrm{MgSi}$ 、AlMnFeSi或AlMnSi，有时可发现W相（ $\mathrm{AlCu_4Mg_5Si_4}$ ）。合金的基本强化相为： $\mathrm{CuAl_2}$ 相、 $\mathrm{Mg_2Si}$ 和W

相

# 5 工艺性能与要求

5.1 成形性能 铝合金冷变形性能较差，具有良好的热成形性能，在热加工温度范围内。工艺性较好。其热塑性曲线见图5-1，锻造温度范围为： $320 \sim 440^{\circ} \mathrm{C}$ 。  
5.2 焊接性能 该合金不宜气焊，氩弧焊性能一般，电阻焊性能较好。  
5.3 零件热处理工艺  
5.4 表面处理工艺 同一般铝合金。  
5.5 切削加工与磨削性能 该合金切削加工性能良好。

图片摘要：该图主要展示 5 1 2014铝合金热塑性图[7]。
![](images/d499fdb2e5e28ff4e17c7e35f3e15df171912cc360e95b4f15507760e23ae69d.jpg)  
图5-1 2014铝合金热塑性图[7]

# 6 功能考核试验

# 7 使用建议

选用，

# 参考文献

1 轻金属材料加工手册(下册).冶金工业出版社，1980  
2 北京航空材料研究所. 2014-T6 棒材及锻件性能试验研究. 1991  
3哈尔滨飞机制造公司.西南铝加工厂试制2014铝合金棒材复验总结，1991  
4哈尔滨东安发动机制造公司.国产2014和意大利铝合金锻坯对比试验总结. 1991  
5哈尔滨东安发动机制造公司.直升机国产化试制2014铝合金棒材入厂复验总结及中、意对比分析.1991  
6 哈尔滨东安发动机制造公司. 主减底盖锻件复验总结. 1992  
7哈尔滨东安发动机制造公司.7075、2618A、2014铝合金锻造工艺试验总结. 1992  
8 Z9/Z2006 1992 7075、2618A、2014、2214 铝合金锻造工艺说明书

# 2017A

# 1 概述

2017A合金是可热处理强化的铝-铜-镁系合金。经固溶处理加自然时效后，具有较高的强度和中等塑性。用于制造中等强度的受力构件。

1.1 材料牌号 2017A。  
1.2 相近牌号 J1（俄罗斯），2017（美国），DTD150A（英国）。

# 1.3 材料技术标准

GB/T3190-1996《变形铝及铝合金化学成分》

Z9-0402--1992(Q/S314--1992）《2017A T4铝合金挤压棒材》

Z9-0403-1992(Q/S 211-1992)《2017A T3铝合金挤压管材》

Z9-0164-1992(Q/S 210-1992) 《2017A-T3铝合金冷拉管材》

1.4 化学成分 化学成分按GB/T3190 1996，见表1-1。

表11  

<table><tr><td rowspan="2">Si</td><td rowspan="2">Fe</td><td rowspan="2">Cu</td><td rowspan="2">Mn</td><td rowspan="2">Mg</td><td rowspan="2">Cr</td><td rowspan="2">Zn</td><td rowspan="2">Ti+Zr</td><td colspan="2">其他杂质</td><td rowspan="2">V</td></tr><tr><td>单个</td><td>合计</td></tr><tr><td>0.20~0.8</td><td>0.7</td><td>3.5~4.5</td><td>0.40~1.0</td><td>0.40~1.0</td><td>0.10</td><td>0.25</td><td>0.25</td><td>0.05</td><td>0.15</td><td>余量</td></tr></table>

# 1.5 热处理制度

1.5.1 固溶处理加自然时效 见表1-2。

表1-2  

<table><tr><td>品种</td><td>技术标准</td><td>状态</td><td>固溶热处理</td><td>淬火介质</td><td>自然时效</td></tr><tr><td>挤压棒材</td><td>Z9-0402-1992</td><td>T4</td><td></td><td></td><td></td></tr><tr><td>挤压管材</td><td>Z9-0403-1992</td><td>T3</td><td>495℃±5℃</td><td>≤10℃水</td><td>室温下98h</td></tr><tr><td>冷拉管材</td><td>Z9-0104-1992</td><td>T3</td><td></td><td></td><td></td></tr></table>

1.6 品种规格与供应状态 见表1-3。

表1-3  

<table><tr><td>技术标准</td><td>品种</td><td>供应状态</td><td>规格/mm</td></tr><tr><td>Z9 0402 1992</td><td>挤压棒材</td><td>T4</td><td>d18~15</td></tr><tr><td>Z9 0403 1992</td><td>挤压管材</td><td>T3</td><td>d85.δ1.</td></tr><tr><td>Z9 0404 1992</td><td>冷拉管材</td><td>T3</td><td>d25~40.δ1.~2.</td></tr></table>

1.7 熔炼与铸造工艺 一般采用坩埚炉、反射炉熔炼，用半连续法进行铸造。合金的熔炼温度 $700 \sim 750^{\circ} \mathrm{C}$ ，铸造温度 $720 \sim 750^{\circ} \mathrm{C}$ 。  
1.8 应用概况与特殊要求 合金的棒材和管材可用于常温下工作的结构件和操纵系统的拉杆等。

# 2 物理及化学性能

# 2.1 热性能

2.1.1 熔化温度范围 $641\sim 513\mathrm{C}^2$

2.1.2 热导率 见表2-1。

2.1.3 比热容 见表2-2，

2.1.4 线膨胀系数 见表2-3。

2.2 密度 $\rho = 2.8\mathrm{g / cm}^{3.2}$

# 2.3 电性能

2.3.1 电阻率 合金T3状态下的电阻率 $p = 5.4\mathrm{m}\Omega \cdot \mathrm{m}^{-1}$

表2-1  

<table><tr><td colspan="3">试验温度/℃</td><td>25</td><td>100</td><td>200</td><td>300</td><td>400</td></tr><tr><td>状态</td><td>14</td><td>λ·(W/(m·°C))</td><td>117</td><td>130</td><td>151</td><td>172</td><td>198</td></tr></table>

表2-2
