Repository: C-zj02/CFD-claw

<div align="center">

**English** | [中文](#中文版) | [Français](README_FR.md) | [Русский](README_RU.md) | [हिन्दी](README_HI.md) | [العربية](README_AR.md) | [Português](README_PT.md)

# 🚀 Claude Code Python

**A Complete Python Reimplementation Based on Real Claude Code Source**

*From TypeScript Source → Rebuilt in Python with ❤️*

***
**🔥 Active Development • New Features Weekly 🔥**

</div>

***

## 🎯 What is This?

**Clawd Code** is a **complete Python rewrite** of Claude Code, based on the **real TypeScript source code**.

File: RAG-data/中国航空材料手册(第2版) 第3卷 铝合金 镁合金201-400.pdf-530110ab-1a71-4e5a-8245-a5c98279fdf7.md (part 9 of 12)
图片摘要：该图主要展示 3 13 2124T851状态厚板室温压缩 曲线。
4.3 合金组织结构 合金基本的相组成为 $\alpha-\mathrm{Al}$ 和 $\mathrm{MgZn_2}$ 。此外还有 $\mathrm{Al}_{5}\mathrm{Zr}, \mathrm{Al}_{1}\mathrm{Cu}, \mathrm{Fe}, \mathrm{Mg}, \mathrm{Si}$ 和 $\mathrm{CuMg}_{1}\mathrm{Al}_{13}$ 等。弥散相 $\mathrm{Al}_{3}\mathrm{Zr}$ 呈球形，一般以亚稳态形式存在，具有体心立方结构，只有在长时间高温退火时，才会形成稳态的密排六万结构。

# 5 工艺性能与要求

5.1 成形性能 该合金成形工艺、加热温度及时间与7075合金相似。开锻温度最好不超过 $420^{\circ}\mathrm{C}$ ，温度过高容易产生热脆，特别是用锤锻时更要注意，终锻温度不低于280℃。  
5.2 焊接性能 合金不宜熔焊，可进行电阻焊。  
5.3 零件热处理工艺 锻件固溶热处理时，为了避免淬火变形和减小残余应力，尽可能的采用较慢的淬火冷却速度，淬火水温控制在 $54 \sim 66^{\circ} \mathrm{C}$ 范围内。  
5.4 表面处理工艺 同一般铝合金。  
5.5 切削加工和磨削性能 合金的切削加工性能良好。为防止锻件切削温度过高引起变形，切削区温度一般不超过 $100\mathrm{C}$ ，切削速度不超过 $550\mathrm{r / min}$ 。

# 参考文献

1 Aerospace Structural Metals Handbook. June, 1984   
2 MIL-HDBK-5D. 1983.   
3 Alcoa Green Letter No. 220, Alcoa Aluminum Alloy 7050, October. 1985   
4AMS41077050T74铝合金模锻件.美国宇航材料规范  
5AMS41087050T7452铝合金自由锻件.美国宇航材料规范  
6AMS42017050T7651铝合金厚板.美国宇航材料规范  
7AMS40507050T7451铝合金厚板.美国宇航材料规范  
8 北京航空材料研究所.7050T74铝合金锻件性能报告.1991  
9 北京航空材料研究所. 7050 合金厚板应用研究报告. 1996  
10 北京航空材料研究所.7050 T74自由锻件研究总结.1991  
11 成都飞机设计研究所. 工业生产检验数据. 铝镁合金 05-99, 1999  
12 北京航空材料研究所.7050 T74自由锻件高频疲劳试验报告.1991

# 7075

# 1 概述

7075合金是铝-锌-镁-铜系可热处理强化的高强度变形铝合金，它可以获得各种品种、尺寸的制品，是目前使用最广泛的高强度铝合金。它有几种热处理状态类型：T6、T73和T76。T6状态强度最高，断

裂韧度偏低，对应力腐蚀开裂敏感，且因其韧性随温度降低而降低，故T6状态一般不推荐用于低温场合；I73状态强度最低，但具有相当高的断裂韧度和优良的抗应力腐蚀开裂和抗剥落腐蚀性能；T76状态具有比T73状态高的强度和比T6状态高的抗应力腐蚀性能的综合性能。

该合金的静强度比2024和2124合金高，疲劳性能与之相当。该合金在退火()或固溶(W)状态下具有良好的室温成形性能。

该合金可以电阻焊，但不宜熔焊。该合金长期使用温度一般不超过 $125\mathrm{C}$ 。

1.1 材料牌号 7075。

1.2 相近牌号 7075（美国）、B95（俄罗斯）

# 1.3 材料的技术标准

GB/T3190-1996《变形铝及铝合金化学成分》

GJB1741-1993《铝合金预拉伸板材规范》  
GJB 1694-1993 《变形铝合金热处理规范》  
Q'6S 839-1990 《7075-T76铝合金薄板》  
QS126--1990 《7075-T76铝合金薄板》  
Q·6S 842-1990 《7075-T7351铝合金厚板》  
QS127 1990《7075-T7351铝合金厚板》  
Q6S841-1990《7075-T7351铝合金挤压矩形棒材》  
Q.S309 1990《7075-T73510铝合金挤压矩形棒材》

1.4 化学成分 合金化学成分按GB/T3190—1996，见表1-1。

表1-1  

<table><tr><td rowspan="2">Si</td><td rowspan="2">Fe</td><td rowspan="2">Cu</td><td rowspan="2">Mn</td><td rowspan="2">Mg</td><td rowspan="2">Cr</td><td rowspan="2">Zn</td><td rowspan="2">Ti0.01</td><td colspan="2">其他</td><td rowspan="2">Al</td></tr><tr><td>单个</td><td>合计</td></tr><tr><td>0.40</td><td>0.50</td><td>1.2~2.0</td><td>0.30</td><td>2.1~2.9</td><td>0.18~0.28</td><td>5.1~6.1</td><td>0.20</td><td>0.05</td><td>0.15</td><td>余制</td></tr></table>

1. 订货方有要求时，对挤压和锻造产品 $\mathrm{Ti} + 2\mathrm{r}$ 的含量可限定不大于 $0.25\%$

# 1.5 热处理制度

1.5.1 退火 不完全退火： $290 \sim 320^{\circ} \mathrm{C}, 2 \sim 4 \mathrm{~h}$ ，空冷。完全退火： $390 \sim 430^{\circ} \mathrm{C}, 0.5 \sim 1.5 \mathrm{~h}$ 。以不小于 $390^{\circ} \mathrm{C} / \mathrm{h}$ 的冷却速度冷至 $200^{\circ} \mathrm{C}$ 以下，然后空冷。

# 1.5.2 固溶热处理加时效制度

1.5.2.1 固溶热处理 固溶热处理的加热温度：板材为 $460 \sim 490^{\circ} \mathrm{C}$ ；挤压件为 $460 \sim 471^{\circ} \mathrm{C}$ ；其中包铝板材的处理温度应靠近下限，且重复处理的次数不应超过两次，以免合金元素扩散穿透包铝层，降低板材的耐腐蚀性能。合金经加热后，在冷水或温水，或其他适宜的冷却介质中迅速冷却，其转移时间应不大于 $15 \mathrm{~s}$ 。

1.5.2.2 预拉伸变形 厚板和挤压型材在固溶热处理后，时效处理前进行拉伸变形，变形量不小于 $1.5\%$ ，不大于 $3\%$ ，以消除因固溶热处理而产生的内应力。

# 1.5.2.3 时效制度见表1-2。

表1-2  

<table><tr><td rowspan="2">时效前状态</td><td rowspan="2">适用的品种</td><td colspan="2">时效处理制度</td><td rowspan="2">时效处理后的状态</td></tr><tr><td>加热温度/℃</td><td>保温时间/h</td></tr><tr><td>W</td><td>各种制品</td><td>115~125</td><td>23~25</td><td>T6&#x27;</td></tr><tr><td rowspan="2">W</td><td rowspan="2">挤压件</td><td>102~112</td><td>6~8</td><td rowspan="2">T73&#x27;</td></tr><tr><td>172~182</td><td>6~8</td></tr></table>

续表12   

<table><tr><td rowspan="2">时效前状态</td><td rowspan="2">适用的品种</td><td colspan="2">时效处理制度</td><td rowspan="2">时效处理后的状态</td></tr><tr><td>加热温度C</td><td>保温时间/h</td></tr><tr><td rowspan="2">W</td><td rowspan="2">挤压件</td><td>115~125</td><td>3~5</td><td rowspan="2">T76</td></tr><tr><td>15~165</td><td>18~21</td></tr><tr><td rowspan="2">W</td><td rowspan="2">薄板和厚板</td><td>115~125</td><td>3~5</td><td rowspan="2">T74</td></tr><tr><td>15~165</td><td>10~18</td></tr><tr><td rowspan="2">W510</td><td rowspan="2">挤压矩形棒材</td><td>102~113</td><td>6~8</td><td rowspan="2">T735</td></tr><tr><td>171~182</td><td>6~8</td></tr></table>

GJB 1691-1993规定。  
1.6 品种规格与供应状态 见表1-3。

表13  

<table><tr><td>技术标准</td><td>品种</td><td>供应状态</td><td>δ/mm</td></tr><tr><td>GJB L741-1993</td><td>厚板</td><td>Γ651</td><td>6.5~2.5</td></tr><tr><td>Q 6S 839 1990</td><td rowspan="2">薄板</td><td rowspan="2">Γ76</td><td rowspan="2">1.0~6.3</td></tr><tr><td>Q·S 126 1990</td></tr><tr><td>Q·6S 842-1990</td><td rowspan="2">厚板</td><td rowspan="2">Γ7351</td><td rowspan="2">6.4~1.7</td></tr><tr><td>Q·S 127 1990</td></tr><tr><td>Q·6S 841-1990</td><td rowspan="2">挤压矩形棒材</td><td rowspan="2">Γ73510</td><td rowspan="2">50~75×25×3mm</td></tr><tr><td>Q·S 309-1990</td></tr></table>

1.7 熔炼与铸造工艺 合金通常用增蜗炉、反射炉熔炼，用半连续铸造法，铸成适合于加工的各种形状及尺寸的铸锭。熔炼温度为 $700 \sim 745^{\circ} \mathrm{C}$ ，铸造温度为 $690 \sim 710^{\circ} \mathrm{C}$ 。  
1.8 应用概况与特殊要求 合金是飞机构件的主要材料，该合金易加工出飞机所需的板、棒、型管、线材及锻件，适用于制造飞机蒙皮、翼梁、隔框、长桁、起落架及液压系统部件等。

# 2 物理及化学性能

# 2.1 热性能

2.1.1 熔化温度范围 $477\sim 638\mathrm{C}^{[2]}$   
2.1.2 热导率 合金T6状态的热导率见表2-1；T73状态在 $25\mathrm{C}$ 时的热导率比T6状态的高一些，为 $156\mathrm{W} / (\mathrm{m}\cdot \mathrm{C})^{[2]}$   
2.1.3 比热容 合金T6状态的比热容见表2-2.  
2.1.4 线膨胀系数 见表2-3。  
2.2 密度 $\rho = 2.8\mathrm{g / cm}^2$   
2.3 电性能  
2.3.1 电阻率 合金T6状态的室温电阻率 $\rho = 57.4\mathrm{m}\Omega \cdot \mathrm{m}^{[2]}$ 。  
2.3.2 电导率 合金T6状态的电导率为 $17.7 \sim 20.6\mathrm{MS/m}^{2}$ ；T73和T76状态的典型值为 $22.4\mathrm{MS/m}^{2}$ 。  
2.4 磁性能 无磁性。  
2.5 化学性能  
2.5.1 抗氧化性能 与所有的铝合金一样具有优良的抗氧化性能。

表21  

<table><tr><td>θ·C</td><td>25</td><td>30</td><td>100</td><td>125</td><td>17</td><td>20</td></tr><tr><td>λ(W/(m·°C))</td><td>124</td><td>128</td><td>142</td><td>147</td><td>177</td><td>1</td></tr></table>

表2-2  

<table><tr><td>θ/ (</td><td>25</td><td>50</td><td>100</td><td>150</td><td>17</td><td>...</td></tr><tr><td>r(J(kg·()))</td><td>796</td><td>879</td><td>921</td><td>963</td><td>991</td><td>...</td></tr></table>

表23  

<table><tr><td>a/0</td><td>25~100</td><td>25~125</td><td>25~125</td><td>2</td></tr><tr><td>a/10</td><td>23.8</td><td>23.9</td><td>24.1</td><td>...</td></tr></table>

# 2.5.2 耐腐蚀性能

2.5.21 合金除应力腐蚀以外的一般耐腐蚀性能与2024合金相似。

2.5.2.2 合金在T6状态时，特别是在短横向上对应力腐蚀开裂十分敏感。而T73和T.6状态却可以大大改善合金的抗应力腐蚀能力，其中T73状态的抗应力腐蚀能力最高，而T76状态不但具有较高的强度，且具有较高的抗应力腐蚀性能，其抗剥落腐蚀性能也很好

2.5.23 合金薄板 $(\delta 2\mathrm{mm})$ 横向拉伸试样应力腐蚀寿命对比见表2-4、

表2-4  

<table><tr><td>状态</td><td>试验应力/MPa</td><td>腐蚀剩余强度/MPa</td><td>断裂时间d</td></tr><tr><td>Γ73</td><td>209</td><td>241</td><td>≥30.5, 30.19, 51.11</td></tr><tr><td>Γ76</td><td>299</td><td>289</td><td>≥30.5, 30.19, 30.31, 31.32, 32.33, 33.34, 34.35, 35.36, 36.37, 37.38, 38.39, 39.40, 40.41, 41.42, 42.43, 43.44, 44.45, 45.46, 46.47, 47.48, 48.49, 49.50, 50.51, 51.52, 52.53, 53.54, 54.55, 55.56, 56.57, 57.58, 58.59, 59.60, 60.61, 61.62, 62.63, 63.64, 64.65, 65.66, 66.67, 67.68, 68.69, 69.70, 70.71, 71.72, 72.73, 73.74, 74.75, 75.76, 76.77, 77.78, 78.79, 79.80, 80.81, 81.82, 82.83, 83.84, 84.85, 85.86, 86.87, 87.88, 88.89, 89.90, 90.91, 91.92, 92.93, 93.94, 94.95, 95.96, 96.97, 97.98, 98.99, 99.00, 100.01, 101.02, 102.03, 103.04, 104.05, 105.06, 106.07, 107.08, 108.09, 109.10, 110.11, 111.12, 112.13, 113.14, 114.15, 115.16, 116.17, 117.18, 118.19, 119.20, 120.21, 121.22, 122.23, 123.24, 124.25, 125.26, 126.27, 127.28, 128.29, 129.30, 130.31, 131.32, 132.33, 133.34, 134.35, 135.36, 136.37, 137.38, 138.39, 139.40, 140.41, 141.42, 142.43, 143.44, 144.45, 145.46, 146.47, 147.48, 148.49, 149.50, 150.51, 151.52, 152.53, 153.54, 154.55, 155.56, 156.57, 157.58, 158.59, 159.60, 160.61, 161.62, 162.63, 163.64, 164.65, 165.66, 166.67, 167.68, 168.69, 169.70, 170.71, 171.72, 172.73, 173.74, 174.75, 175.76, 176.77, 177.78, 178.79, 179.80, 180.81, 181.82, 182.83, 183.84, 184.85, 185.86, 186.87, 187.88, 188.89, 189.90, 190.91, 191.92, 192.93, 193.94, 194.95, 195.96, 196.97, 197.98, 198.99, 199.00, 200.01, 201.02, 202.03, 203.04, 204.05, 205.06, 206.07, 207.08, 208.09, 209.10, 210.11, 211.12, 212.13, 213.14, 214.15, 215.16, 216.17, 217.18, 218.19, 219.20, 220.21, 221.22, 222.23, 223.24, 224.25, 225.26, 226.27, 227.28, 228.29, 229.30, 230.31, 231.32, 232.33, 233.34, 234.35, 235.36, 236.37, 237.38, 238.39, 239.40, 240.41, 241.42, 242.43, 243.44, 244.45, 245.46, 246.47, 247.48, 248.49, 249.50, 250.51, 251.52, 252.53, 253.54, 254.55, 255.56, 256.57, 257.58, 258.59, 259.60, 260.61, 261.62, 262.63, 263.64, 264.65, 265.66, 266.67, 267.68, 268.69, 269.70, 270.71, 271.72, 272.73, 273.74, 274.75, 275.76, 276.77, 277.78, 278.79, 279.80, 280.81, 281.82, 282.83, 283.84, 284.85, 285.86, 286.87, 287.88, 288.89, 289.90, 290.91, 291.92, 292.93, 293.94, 294.95, 295.96, 296.97, 297.98, 298.99, 299.10, 300.11, 301.12, 302.13, 303.14, 304.15, 305.16, 306.17, 307.18, 308.19, 309.20, 310.21, 311.22, 312.23, 313.24, 314.25, 315.26, 316.27, 317.28, 318.29, 319.30, 320.31, 321.32, 322.33, 323.34, 324.35, 325.36, 326.37, 327.38, 328.39, 329.40, 330.41, 331.42, 332.43, 333.44, 334.45, 335.46, 336.47, 337.48, 338.49, 339.50, 340.51, 341.52, 342.53, 343.54, 344.55, 345.56, 346.57, 347.58, 348.59, 349.60, 350.61, 351.62, 352.63, 353.64, 354.65, 355.66, 356.67, 357.68, 358.69, 359.70, 360.71, 361.72, 362.73, 363.74, 364.75, 365.76, 366.77, 367.78, 368.79, 369.80, 370.81, 371.82, 372.83, 373.84, 374.85, 375.86, 376.87, 377.88, 378.89, 379.90, 380.91, 381.92, 382.93, 383.94, 384.95, 385.96, 386.97, 387.98, 388.99, 389.10, 390.11, 391.12, 392.13, 393.14, 394.15, 395.16, 396.17, 397.18, 398.19, 399.20, 400.21, 401.22, 402.23, 403.24, 404.25, 405.26, 406.27, 407.28, 408.29, 409.30, 410.31, 411.32, 412.33, 413.34, 414.35, 415.36, 416.37, 417.38, 418.39, 419.40, 420.41, 421.42, 422.43, 423.44, 424.45, 425.46, 426.47, 427.48, 428.49, 429.50, 430.51, 431.52, 432.53, 433.54, 434.55, 435.56, 436.57, 437.58, 438.59, 439.60, 440.61, 441.62, 442.63, 443.64, 444.65, 445.66, 446.67, 447.68, 448.69, 449.70, 450.71, 451.72, 452.73, 453.74, 454.75, 455.76, 456.77, 457.78, 458.79, 459.80, 460.81, 461.82, 462.83, 463.84, 464.85, 465.86, 466.87, 467.88, 468.89, 469.90, 470.91, 471.92, 472.93, 473.94, 474.95, 475.96, 476.97, 477.98, 478.99, 479.10, 480.11, 481.12, 482.13, 483.14, 484.15, 485.16, 486.17, 487.18, 488.19, 489.20, 490.21, 491.22, 492.23, 493.24, 494.25, 495.26, 496.27, 497.28, 498.29, 499.30, 500.31, 501.32, 502.33, 503.34, 504.35, 505.36, 506.37, 507.38, 508.39, 509.40, 510.41, 511.42, 512.43, 513.44, 514.45, 515.46, 516.47, 517.48, 518.49, 519.50, 520.51, 521.52, 522.53, 523.54, 524.55, 525.56, 526.57, 527.58, 528.59, 529.60, 530.61, 531.62, 532.63, 533.64, 534.65, 535.66, 536.67, 537.68, 538.69, 539.70, 540.71, 541.72, 542.73, 543.74, 544.75, 545.76, 546.77, 547.78, 548.79, 549.80, 550.81, 551.82, 552.83, 553.84, 554.85, 555.86, 556.87, 557.88, 558.89, 559.90, 560.91, 561.92, 562.93, 563.94, 564.95, 565.96, 566.97, 567.98, 568.99, 569.10, 570.11, 571.12, 572.13, 573.14, 574.15, 575.16, 576.17, 577.18, 578.19, 579.20, 580.21, 581.22, 582.23, 583.24, 584.25, 585.26, 586.27, 587.28, 588.29, 589.30, 590.31, 591.32, 592.33, 593.34, 594.35, 595.36, 596.37, 597.38, 598.39, 599.40, 600.41, 601.42, 602.43, 603.44, 604.45, 605.46, 606.47, 607.48, 608.49, 609.50, 610.51, 611.52, 612.53, 613.54, 614.55, 615.56, 616.57, 617.58, 618.59, 619.60, 620.61, 621.62, 622.63, 623.64, 624.65, 625.66, 626.67, 627.68, 628.69, 629.70, 630.71, 631.72, 632.73, 633.74, 634.75, 635.76, 636.77, 637.78, 638.79, 639.80, 640.81, 641.82, 642.83, 643.84, 644.85, 645.86, 646.87, 647.88, 648.89, 649.90, 650.91, 651.92, 652.93, 653.94, 654.95, 655.96, 656.97, 657.98, 658.99, 659.10, 660.11, 661.12, 662.13, 663.14, 664.15, 665.16, 666.17, 667.18, 668.19, 669.20, 670.21, 671.22, 672.23, 673.24, 674.25, 675.26, 676.27, 677.28, 678.29, 679.30, 680.31, 681.32, 682.33, 683.34, 684.35, 685.36, 686.37, 687.38, 688.39, 689.40, 690.41, 691.42, 692.43, 693.44, 694.45, 695.46, 696.47, 697.48, 698.49, 699.50, 700.51, 701.52, 702.53, 703.54, 704.55, 705.56, 706.57, 707.58, 708.59, 709.60, 710.61, 711.62, 712.63, 713.64, 714.65, 715.66, 716.67, 717.68, 718.69, 719.70, 720.71, 721.72, 722.73, 723.74, 724.75, 725.76, 726.77, 727.78, 728.79, 729.80, 730.81, 731.82, 732.83, 733.84, 734.85, 735.86, 736.87, 737.88, 738.89, 739.90, 740.91, 741.92, 742.93, 743.94, 744.95, 745.96, 746.97, 747.98, 748.99, 749.10, 750.11, 751.12, 752.13, 753.14, 754.15, 755.16, 756.17, 757.18, 758.19, 759.20, 760.21, 761.22, 762.23, 763.24, 764.25, 765.26, 766.27, 767.28, 768.29, 769.30, 770.31, 771.32, 772.33, 773.34, 774.35, 775.36, 776.37, 777.38, 778.39, 779.40, 780.41, 781.42, 782.43, 783.44, 784.45, 785.46, 786.47, 787.48, 788.49, 789.50, 790.51, 791.52, 792.53, 793.54, 794.55, 795.56, 796.57, 797.58, 798.59, 799.60, 800.61, 801.62, 802.63, 803.64, 804.65, 805.66, 806.67, 807.68, 808.69, 809.70, 810.71, 811.72, 812.73, 813.74, 814.75, 815.76, 816.77, 817.78, 818.79, 819.80, 820.81, 821.82, 822.83, 823.84, 824.85, 825.86, 826.87, 827.88, 828.89, 829.90, 830.91, 831.92, 832.93, 833.94, 834.95, 835.96, 836.97, 837.98, 838.99, 839.10, 840.11, 841.12, 842.13, 843.14, 844.15, 845.16, 846.17, 847.18, 848.19, 849.20, 850.21, 851.22, 852.23, 853.24, 854.25, 855.26, 856.27, 857.28, 858.29, 859.30, 860.31, 861.32, 862.33, 863.34, 864.35, 865.36, 866.37, 867.38, 868.39, 869.40, 870.41, 871.42, 872.43, 873.44, 874.45, 875.46, 876.47, 877.48, 878.49, 879.50, 880.51, 881.52, 882.53, 883.54, 884.55, 885.56, 886.57, 887.58, 888.59, 889.60, 890.61, 891.62, 892.63, 893.64, 894.65, 895.66, 896.67, 897.68, 898.69, 899.70, 900.71, 901.72, 902.73, 903.74, 904.75, 905.76, 906.77, 907.78, 908.79, 909.80, 910.81, 911.82, 912.83, 913.84, 914.85, 915.86, 916.87, 917.88, 918.89, 919.90, 920.91, 921.92, 922.93, 923.94, 924.95, 925.96, 926.97, 927.98, 928.99, 929.10, 930.11, 931.12, 932.13, 933.14, 934.15, 935.16, 936.17, 937.18, 938.19, 939.20, 940.21, 941.22, 942.23, 943.24, 944.25, 945.26, 946.27, 947.28, 948.29, 949.30, 950.31, 951.32, 952.33, 953.34, 954.35, 955.36, 956.37, 957.38, 958.39, 959.40, 960.41, 961.42, 962.43, 963.44, 964.45, 965.46, 966.47, 967.48, 968.49, 969.50, 970.51, 971.52, 972.53, 973.54, 974.55, 975.56, 976.57, 977.58, 978.59, 979.60, 980.61, 981.62, 982.63, 983.64, 984.65, 985.66, 986.67, 987.68, 988.69, 989.70, 990.71, 991.72, 992.73, 993.74, 994.75, 995.76, 996.77, 997.78, 998.79, 999.80, 1000.81, 1001.82, 1002.83, 1003.84, 1004.85, 1005.86, 1006.87, 1007.88, 1008.89, 1009.90, 1010.91, 1011.92, 1012.93, 1013.94, 1014.95, 1015.96, 1016.97, 1017.98, 1018.99, 1019.10, 1020.11, 1021.12, 1022.13, 1023.14, 1024.15, 1025.16, 1026.17, 1027.18, 1028.19, 1029.20, 1030.21, 1031.22, 1032.23, 1033.24, 1034.25, 1035.26, 1036.27, 1037.28, 1038.29, 1039.30, 1040.31, 1041.32, 1042.33, 1043.34, 1044.35, 1045.36, 1046.37, 1047.38, 1048.39, 1049.40, 1050.41, 1051.42, 1052.43, 1053.44, 1054.45, 1055.46, 1056.47, 1057.48, 1058.49, 1059.50, 1060.51, 1061.52, 1062.53, 1063.54, 1064.55, 1065.56, 1066.57, 1067.58, 1068.59, 1069.60, 1070.61, 1071.62, 1072.63, 1073.64, 1074.65, 1075.66, 1076.67, 1077.68, 1078.69, 1079.70, 1080.71, 1081.72, 1082.73, 1083.74, 1084.75, 1085.76, 1086.77, 1087.78, 1088.79, 1089.80, 1090.81, 1091.82, 1092.83, 1093.84, 1094.85, 1095.86, 1096.87, 1097.88, 1098.89, 1099.90, 1100.91, 1101.92, 1102.93, 1103.94, 1104.95, 1105.96, 1106.97, 1107.98, 1108.99, 1109.10, 1110.11, 1111.12</td></tr></table>

注：试验应力为 $\sigma_{\mathrm{m},2}$ 的 $75\%$ 。

2.5.2.4 合金T76状态薄板 $(\delta 1.6\mathrm{mm})$ 横向拉伸试样应力腐蚀寿命见表2；

表2-5  

<table><tr><td rowspan="2">品种</td><td rowspan="2">状态</td><td rowspan="2">δmm</td><td rowspan="2">取样方向</td><td colspan="2">试验应力</td><td rowspan="2">断裂时间d</td></tr><tr><td>σpa, ζa</td><td>应力值/MPa</td></tr><tr><td rowspan="4">薄板</td><td rowspan="4">T76</td><td rowspan="4">1.6</td><td rowspan="4">L.T</td><td>8.0</td><td>374</td><td>5.27, 3.55, 3.8</td></tr><tr><td>75</td><td>328</td><td>11.03, &gt;30, 4.7</td></tr><tr><td>6.0</td><td>284</td><td>-</td></tr><tr><td>55</td><td>240</td><td>30, &gt;30, -3</td></tr></table>

注： $a_{\mathrm{m}}$ 是实测值。

2.5.2.5 合金T73510状态挤压矩形棒材 $(50\mathrm{mm} \times 30\mathrm{mm})$ 和T7351状态厚板 $(\delta = 25\mathrm{mm})$ 的应力腐蚀寿命见表2-6。

表26  

<table><tr><td rowspan="2">品种</td><td rowspan="2">状态</td><td rowspan="2">δ/mm</td><td rowspan="2">取样方向</td><td colspan="2">试验应力</td><td rowspan="2">断裂时间/d</td></tr><tr><td>σ1, η</td><td>应力值/MPa</td></tr><tr><td rowspan="4">挤压矩形棒材</td><td rowspan="4">T73510</td><td rowspan="4">50×300</td><td rowspan="4">S-L</td><td>80</td><td>359</td><td>53.36, -50, -50, 54,</td></tr><tr><td>8.</td><td>383</td><td>40, -40, -40, 40,</td></tr><tr><td>90</td><td>407</td><td>-36, -36, -36, 36,</td></tr><tr><td>96</td><td>431</td><td>-36, -36, -36, 36,</td></tr><tr><td rowspan="6">厚板</td><td rowspan="6">Γ7351</td><td rowspan="6">25</td><td rowspan="6">S-L</td><td>60</td><td>390</td><td>-36, -36, -36, 36,</td></tr><tr><td>74</td><td>320</td><td>-36, -36, -36, 34,</td></tr><tr><td>78</td><td>340</td><td>-36, -36, -36, 36,</td></tr><tr><td>82</td><td>360</td><td>-36, -36, -36, 36,</td></tr><tr><td>90</td><td>390</td><td>-36, -36, -36, 34,</td></tr><tr><td>97</td><td>120</td><td>-36, -36, -36, 36,</td></tr></table>

注：！为（环试样。  
在 $35^{\circ}C$ ， $3.5\%$ 氯化钠水溶液中交替腐蚀（空气中 $50\mathrm{min}$ ，溶液中1min）

# 3 力学性能

# 3.1 技术标准规定的性能 见表3-1。

表3-1  

<table><tr><td rowspan="2">技术标准</td><td rowspan="2">品种</td><td rowspan="2">状态</td><td rowspan="2">δ·mm</td><td rowspan="2">取样方向</td><td>σb/MPa</td><td>σp1.7/MPa</td><td>δ</td></tr><tr><td colspan="3">不小于</td></tr><tr><td rowspan="2">GJB 1741-1993</td><td rowspan="2">厚板</td><td rowspan="2">T651</td><td>6.5~12.5</td><td rowspan="2">LT</td><td rowspan="2">540</td><td>460</td><td>9</td></tr><tr><td>&gt;12.5~25</td><td>±70</td><td>8</td></tr><tr><td>Q/S 126-1990</td><td>薄板</td><td>T76</td><td>~1.6~1.8</td><td>LT</td><td>469</td><td>593</td><td>8</td></tr><tr><td rowspan="2">Q/S 127-1990</td><td rowspan="2">厚板</td><td rowspan="2">T7351</td><td>&gt;6.5~25</td><td>LT</td><td>475</td><td>395</td><td>7</td></tr><tr><td>&gt;25~45</td><td>LT</td><td>475</td><td>395</td><td>6</td></tr><tr><td>Q S 309-1990</td><td>挤压矩形棒材</td><td>T73510</td><td>50~70&lt;255~300</td><td>L</td><td>169</td><td>331</td><td>8</td></tr></table>

注：薄板 $\delta$ 为 $\delta_{1}$ ，其他为 $\delta_{2}$ 。

# 3.2 窄温及各种温度下的力学性能

# 3.2.1 拉伸性能

# 3.2.1.1 室温拉伸性能

3.2.1.1.1 7075合金T6和T76状态薄板、T7351状态厚板、T73510状态挤压矩形棒材的室温拉伸性能见表3-2。

表3-21.3-6：  

<table><tr><td rowspan="2">品种</td><td rowspan="2">状态</td><td rowspan="2">δ/mm</td><td rowspan="2">取样方向</td><td>σ1</td><td>σP0.2</td><td>σP0.2</td><td>c</td><td>σm</td><td></td></tr><tr><td colspan="6">MPa</td></tr><tr><td rowspan="9">薄板</td><td rowspan="4">T6</td><td rowspan="2">1.4</td><td>L</td><td>538</td><td>-</td><td>472</td><td>-</td><td>-</td><td>1.3.8</td></tr><tr><td>LT</td><td>551</td><td>-</td><td>478</td><td>-</td><td>-</td><td>1.3.9</td></tr><tr><td rowspan="2">1.8</td><td>L</td><td>556</td><td>-</td><td>491</td><td>-</td><td>-</td><td>1.3.10</td></tr><tr><td>LT</td><td>565</td><td>-</td><td>492</td><td>-</td><td>-</td><td>1.3.7</td></tr><tr><td rowspan="5">T76</td><td rowspan="2">2</td><td>L</td><td>499</td><td>248</td><td>435</td><td>410</td><td>412</td><td>1.1.1</td></tr><tr><td>LT</td><td>498</td><td>269</td><td>434</td><td>430</td><td>423</td><td>1.1.1</td></tr><tr><td rowspan="2">1.6</td><td>L</td><td>502</td><td>349</td><td>430</td><td>434</td><td>422</td><td>1.1.11</td></tr><tr><td>LT</td><td>504</td><td>355</td><td>436</td><td>439</td><td>429</td><td>1.1.11</td></tr><tr><td>2</td><td>LT</td><td>506</td><td>-</td><td>445</td><td>-</td><td>-</td><td>1.1.8</td></tr><tr><td rowspan="2">厚板</td><td rowspan="2">T7351</td><td rowspan="2">25</td><td>L</td><td>515</td><td>365</td><td>434</td><td>436</td><td>-</td><td>1.1.7</td></tr><tr><td>LT</td><td>509</td><td>367</td><td>434</td><td>437</td><td>-</td><td>1.1.7</td></tr><tr><td>挤压矩形棒材</td><td>T73510</td><td>50×300</td><td>L</td><td>517</td><td>352</td><td>445</td><td>147</td><td>440</td><td>1.1.1</td></tr></table>

1. 薄板为 $\delta_{\mathrm{b}}$ ，厚板和棒材为 $\delta_{5}$ 。  
3.2.1.1.2 合金T851状态厚板室温拉伸性能见表33。  
3.2.1.1.3 合金T6状态棒材室温拉伸性能见表3-4。  
3.2.1.1.4 合金T76状态薄板 $(\delta 2\mathrm{mm})$ 横向试样的室温拉伸应力-应变曲线见图3-1。

表3-3  

<table><tr><td rowspan="3">品种</td><td rowspan="3">试样状态</td><td rowspan="3">d/mm</td><td colspan="5">σp</td><td colspan="5">σb</td><td rowspan="3">δ/%</td><td rowspan="3">n</td><td rowspan="3">来源</td></tr><tr><td>X</td><td>min</td><td>max</td><td>s</td><td>C1</td><td>X</td><td>min</td><td>max</td><td>s</td><td rowspan="2">C1</td></tr><tr><td colspan="5">MPa</td><td colspan="4">MPa</td></tr><tr><td>厚板</td><td>Γ851</td><td>18~23</td><td>409</td><td>395</td><td>428</td><td>8.76</td><td>0.021</td><td>489</td><td>475</td><td>503</td><td>7.20</td><td>0.016</td><td>10.9</td><td>41</td><td>-</td></tr></table>

表34  

<table><tr><td rowspan="3">品种</td><td rowspan="3">试样状态</td><td rowspan="3">d&#x27;min</td><td colspan="5">σp</td><td colspan="4">σs</td><td rowspan="3">δs%</td><td rowspan="3">来源</td></tr><tr><td>Xmin</td><td colspan="3">max</td><td rowspan="2">C1</td><td>Xmin</td><td colspan="3">max</td></tr><tr><td colspan="4">MPa</td><td colspan="4">MPa</td></tr><tr><td>棒材</td><td>T6</td><td>31~75</td><td>554</td><td>472</td><td>617</td><td>36.38</td><td>0.066</td><td>588</td><td>535</td><td>635</td><td>27.05</td><td>0.046</td><td>35</td></tr></table>

3.2.1.1.5 合金T73510状态挤压矩形棒材 $(50\mathrm{mm}\times 300\mathrm{mm})$ 纵向试样的室温拉伸应力应变曲线见图3-2.  
3.2.1.1.6 合金各种状态下不同制品经不同温度稳定化处理后的室温拉伸性能见表3-5。

图片摘要：该图主要展示 34。
![](images/98c70da8867fe3ed294efda0e19472866cdf01e9d21b0f496f53412f1cd03b12.jpg)  
板材厚度 $\delta = 2.0\mathrm{mm}$   
图317075T76状态包铝薄板室温拉伸 $\sigma -\varepsilon$ 曲线

图片摘要：该图主要展示 317075T76状态包铝薄板室温拉伸 曲线。
![](images/99ce904db33665aa0aeed976b51cd17402412a7c1d76b5a534812cded70483d9.jpg)  
矩形棒材（厚 $\times$ 宽） $50\mathrm{mm}\times 300\mathrm{mm}$   
图32 7075T73510状态挤压矩形棒杆室温拉伸 $\sigma -\varepsilon$ 曲线

表3-5 $^{451}$   

<table><tr><td rowspan="2">品种</td><td rowspan="2">状态</td><td rowspan="2">δ/mm</td><td rowspan="2">取样方向</td><td colspan="2">稳定化处理制度</td><td rowspan="2">σb.MPa</td><td rowspan="2">σp.MPa</td><td rowspan="2">δ</td></tr><tr><td>θc/t/h</td><td></td></tr><tr><td rowspan="3">薄板</td><td rowspan="3">T76</td><td rowspan="3">2</td><td rowspan="3">LT</td><td>125</td><td rowspan="3">100</td><td>507</td><td>446</td><td>1.5</td></tr><tr><td>175</td><td>385</td><td>286</td><td>1.4</td></tr><tr><td>250</td><td>248</td><td>114</td><td>1.3</td></tr><tr><td rowspan="3">厚板</td><td rowspan="3">T7351</td><td rowspan="3">25</td><td rowspan="3">LT</td><td>125</td><td rowspan="3">50</td><td>541</td><td>476</td><td>10.8</td></tr><tr><td>150</td><td>496</td><td>415</td><td>10.5</td></tr><tr><td>175</td><td>127</td><td>324</td><td>10.7</td></tr><tr><td rowspan="3">挤压矩形棒材</td><td rowspan="3">T73510</td><td rowspan="3">50×300</td><td rowspan="3">L</td><td>125</td><td rowspan="3">100</td><td>514</td><td>413</td><td>11.7</td></tr><tr><td>175</td><td>365</td><td>263</td><td>12.1</td></tr><tr><td>250</td><td>254</td><td>132</td><td>13.0</td></tr></table>

# 3.2.1.2 各种温度下的拉伸性能

3.2.1.2.1 合金各种状态下不同制品在不同温度下的高温瞬时拉伸性能见表3-6。

表3-6  

<table><tr><td>品种</td><td>状态</td><td>δ,mm</td><td>取样方向</td><td>试验温度θ:°C</td><td>σ1,MPa</td><td>σF,MPa</td><td>δ&#x27; 1/2</td></tr><tr><td rowspan="3">薄板</td><td rowspan="3">T76</td><td rowspan="3">2</td><td rowspan="3">LT</td><td>125</td><td>401</td><td>364</td><td>22.4</td></tr><tr><td>175</td><td>323</td><td>282</td><td>28.3</td></tr><tr><td>250</td><td>147</td><td>129</td><td>40.7</td></tr><tr><td rowspan="12">厚板</td><td rowspan="12">T7351</td><td rowspan="12">25</td><td rowspan="6">L</td><td>100</td><td>461</td><td>425</td><td>13.1</td></tr><tr><td>125</td><td>423</td><td>39.0</td><td>13.3</td></tr><tr><td>150</td><td>390</td><td>372</td><td>14.9</td></tr><tr><td>170</td><td>352</td><td>331</td><td>15.0</td></tr><tr><td>200</td><td>291</td><td>261</td><td>13.9</td></tr><tr><td>250</td><td>168</td><td>151</td><td>17.5</td></tr><tr><td rowspan="6">LT</td><td>100</td><td>450</td><td>412</td><td>10.9</td></tr><tr><td>125</td><td>113</td><td>391</td><td>11.8</td></tr><tr><td>150</td><td>381</td><td>361</td><td>15.1</td></tr><tr><td>175</td><td>345</td><td>321</td><td>14.4</td></tr><tr><td>200</td><td>297</td><td>278</td><td>14.3</td></tr><tr><td>250</td><td>171</td><td>159</td><td>16.4</td></tr><tr><td rowspan="3">挤压矩形棒材</td><td rowspan="3">T73510</td><td rowspan="3">50×300</td><td rowspan="3">L</td><td>125</td><td>120</td><td>390</td><td>17.6</td></tr><tr><td>175</td><td>336</td><td>311</td><td>18.7</td></tr><tr><td>250</td><td>146</td><td>131</td><td>25.0</td></tr></table>

薄板为 $\delta_{1}$ ，其他均为 $\delta_{2}$ 。

3.2.1.2.2 合金各种状态下的不同制品经不同温度稳定化处理后的高温瞬时拉伸性能见表37.

表37  

<table><tr><td rowspan="2">品种</td><td rowspan="2">状态</td><td rowspan="2">δ/mm</td><td colspan="2">稳定化处理制度</td><td colspan="2">试验温度</td><td rowspan="2">取样方向</td><td rowspan="2">σh·MPa</td><td rowspan="2">σf0·MPa</td></tr><tr><td>θ/°C</td><td>t/h</td><td>θ/°C</td><td></td></tr><tr><td rowspan="9">薄板</td><td rowspan="9">T76</td><td rowspan="9">2</td><td rowspan="3">125</td><td rowspan="3">100</td><td>125</td><td></td><td>397</td><td>367</td><td>24.</td></tr><tr><td>175</td><td></td><td>410</td><td>268</td><td>25.</td></tr><tr><td>250</td><td></td><td>143</td><td>126</td><td>35.</td></tr><tr><td rowspan="3">175</td><td rowspan="3">100</td><td>125</td><td></td><td>280</td><td>251</td><td>26.</td></tr><tr><td>175</td><td>1.7</td><td>17</td><td>180</td><td>28</td></tr><tr><td>250</td><td></td><td>136</td><td>118</td><td>34.</td></tr><tr><td rowspan="3">250</td><td rowspan="3">100</td><td>125</td><td></td><td>201</td><td>109</td><td>31</td></tr><tr><td>175</td><td></td><td>34</td><td>99</td><td>37.</td></tr><tr><td>250</td><td></td><td>85</td><td>72</td><td>-</td></tr><tr><td rowspan="3">厚板</td><td rowspan="3">T7351</td><td rowspan="3">25</td><td>125</td><td rowspan="3">50</td><td>125</td><td></td><td>446</td><td>427</td><td>12.</td></tr><tr><td>150</td><td>1.9</td><td>LT</td><td>568</td><td>317</td><td>12.</td></tr><tr><td>175</td><td>175</td><td></td><td>270</td><td>254</td><td>-</td></tr></table>

续表3   

<table><tr><td rowspan="2">品种</td><td rowspan="2">状态</td><td rowspan="2">δ1min</td><td colspan="2">稳定化处理制度</td><td rowspan="2">试验温度θ1℃</td><td rowspan="2">取样方向</td><td rowspan="2">σb/MPa</td><td rowspan="2">σpa2℃</td><td rowspan="2">σ</td></tr><tr><td>θ/C</td><td>t/h</td></tr><tr><td rowspan="6">挤压矩形棒材</td><td rowspan="6">T73510</td><td rowspan="6">50×300</td><td rowspan="2">125</td><td rowspan="2">100</td><td>125</td><td rowspan="6">L</td><td>413</td><td>391</td><td>17.1</td></tr><tr><td>175</td><td>330</td><td>312</td><td>18.1</td></tr><tr><td rowspan="2">175</td><td rowspan="2">100</td><td>125</td><td>279</td><td>237</td><td>20.1</td></tr><tr><td>175</td><td>217</td><td>201</td><td>26.1</td></tr><tr><td rowspan="2">250</td><td rowspan="2">100</td><td>125</td><td>223</td><td>128</td><td>21.1</td></tr><tr><td>175</td><td>151</td><td>116</td><td>22.1</td></tr></table>

1. 薄板为 $\delta_{10}$ , 其他均为 $\delta_{\circ}$

3.2.1.2.3 合金T76状态薄板 $(\delta 2\mathrm{mm})$ ，在不同温度下的高温瞬时拉伸应力-应变曲线见图3、  
3.2.1.2.4 合金T76状态薄板 $(\delta 2\mathrm{mm})$ 在 $125^{\circ}C,100h$ 稳定化处理后的高温瞬时拉伸应力-应变曲线见图34，

图片摘要：该图主要展示 3 37075T76状态包铝薄板高温拉伸应力·应变曲线。
![](images/fa11463986d78a00e6ac4ab1a846ff3e872570d4f076b5d820bc80d086468f0e.jpg)  
图3-37075T76状态包铝薄板高温拉伸应力·应变曲线

图片摘要：该图主要展示 3 37075T76状态包铝薄板高温拉伸应力·应变曲线。
![](images/5dbf1003f379a5ba1673d8e525478f96604051a783e3dddcf990bfad77a1a512.jpg)  
图3-47075T76状态包铝薄板在125Cinch稳定化处理后室、高温拉伸应力-应变曲线

3.2.1.2.5 合金T73510状态挤压矩形棒材 $(50\mathrm{mm} \times 300\mathrm{mm})$ 在不同温度下的高温瞬时拉伸应力-应变曲线见图3-5。

# 3.2.2 压缩性能

3.2.2.1 合金T7351状态厚板 $(\delta 25\mathrm{mm})$ 和T73510状态挤压矩形棒材 $(50\mathrm{mm}\times 300\mathrm{mm})$ 的压缩性能见表38。

表3-84.5  

<table><tr><td rowspan="2">品种</td><td rowspan="2">状态</td><td rowspan="2">δ/mm</td><td rowspan="2">取样方向</td><td>σFt.0</td><td>σFt.1</td><td>σFt.2</td><td>σFt.3</td><td>σ.</td></tr><tr><td colspan="5">MPa</td></tr><tr><td rowspan="2">厚板</td><td rowspan="2">T7351</td><td rowspan="2">25</td><td>L</td><td>430</td><td>434</td><td>417</td><td></td><td></td></tr><tr><td>L/T</td><td>437</td><td>410</td><td>27</td><td></td><td></td></tr><tr><td>挤压矩形棒材</td><td>T73510</td><td>50×300</td><td>1</td><td>-</td><td>413</td><td>-</td><td></td><td></td></tr></table>

3.2.2.2 7075合金T73510状态挤压矩形棒材（ $50\mathrm{mm}\times 300\mathrm{mm})$ 的压缩应力-应变曲线见图3-6

图片摘要：该图主要展示 3 84.5。
![](images/ba7e1c5fe6b5576d0c90dd3b0024ecac318a95b6075974bbf7048d21e430dc2c.jpg)  
图3-57075T73510状态挤压矩形棒材高温拉伸应力-应变曲线

图片摘要：该图主要展示 3 57075T73510状态挤压矩形棒材高温拉伸应力 应变曲线。
![](images/489900683ff1bde4e7ebe3ba9e4b96c8cb9d26131ee66c6aaf7c6208a027045f.jpg)  
图3-6 7075T73510状态挤压矩形棒材毛温压缩应力-应变曲线

3.2.3冲击性能合金T7351状态厚板 $(\delta 25\mathrm{mm})$ 和T73510状态挤压矩形棒材（ $50\mathrm{mm}$ 、 $300\mathrm{mm}$ )的窄温U型缺口冲击韧性见表3-9.

表39-4.5  

<table><tr><td>品种</td><td>状态</td><td>δ/mm</td><td>取样方向</td><td>aK1(kJ·m)</td></tr><tr><td rowspan="2">厚板</td><td rowspan="2">Γ7351</td><td rowspan="2">25</td><td>LT</td><td>132</td></tr><tr><td>TL</td><td>97</td></tr><tr><td>挤压矩形棒材</td><td>T73510</td><td>50~300</td><td>LT</td><td>176</td></tr></table>

3.2.4扭转和切变性能 7075合金不同制品的室温扭转性能 见表3-10。

表3104-5  

<table><tr><td>品种</td><td>状态</td><td>δ/mm</td><td>取样方向</td><td>τb/MPa</td><td>τp, j: MPa</td><td>τw, ... MPa</td></tr><tr><td rowspan="2">厚板</td><td rowspan="2">T7351</td><td rowspan="2">25</td><td>L</td><td>394</td><td>201</td><td>2.7</td></tr><tr><td>LJ</td><td>391</td><td>201</td><td>2.1</td></tr><tr><td>挤压矩形棒材</td><td>T73510</td><td>50×300</td><td>L</td><td>395</td><td>206</td><td>2.8</td></tr></table>

# 3.4 疲劳性能

# 3.4.1 高周疲劳

3.4.1.1 合金T76状态薄板 $(\delta 1.6\mathrm{mm})$ 光滑试样和缺口试样的轴向疲劳曲线见图3-7  
3.4.1.2 合金T7351状态厚板 $(\delta 25\mathrm{mm})$ 光滑试样和缺口试样的轴向疲劳曲线分别见图3-8和图3-9。  
3.4.1.3 合金T73510状态挤压矩形棒材 $(50\mathrm{mm} \times 300\mathrm{mm})$ 光滑试样和缺口试样的轴向疲劳曲线见图3-10。

# 3.5 弹性性能

# 3.5.1 弹性模量

3.5.1.1 合金不同制品(不论是否经过稳定化处理)的室温拉伸弹性模量见表3-11。

3.5.1.2 合金不同制品（不论是否经过稳定化处理）的高温瞬时拉伸弹性模量见表3-12  
3.5.1.3 合金的室温压缩弹性模量 $E_{\mathrm{c}} = 74\mathrm{GPa}^{[4,7]}$   
3.5.2 切变模量 合金的室温切变模量 $G = 26.0\mathrm{GPa}^{4,5,7}$   
3.5.3 泊松比 $\mu = 0.33^{\prime \prime}$

图片摘要：该图主要展示 37 7075T76状态包铝薄板 曲线。
![](images/3093f5dcf36b8e35f9338104d4f8a459796b68cbe40777b1c23e8cdd5e00e88a.jpg)  
材料规格： $\delta 1.6\mathrm{mm}$ ；取样方向：LT；  
试验条件：轴向加载； $f = 110\sim 130\mathrm{Hz};R = 0.1$

图37 7075T76状态包铝薄板 $S - N$ 曲线  
图片摘要：该图主要展示 37 7075T76状态包铝薄板 曲线。
![](images/dd8cc0201caeaaaa596eebdfe0eb047732812479f8dbeba487b589a084dfa8a5.jpg)  
材料规格： $\phi 25\mathrm{mm}$ ；取样方向：LT  
试验条件：轴向加载； $f = 110\sim 130\mathrm{Hz};K_{1} = 3$

图39 7075T7351状态厚板 $S - N$ 曲线  
图片摘要：该图主要展示 39 7075T7351状态厚板 曲线。
![](images/e8b5ccb4782c08692651ef5e38fff4dcea1f7e7c56316470d0b65ec96c3566df.jpg)  
材料规格： $\delta 25\mathrm{mm}$ ：取样方向：L1：  
试验条件：轴向加载； $f = 140\sim 130\mathrm{Hz};K_{\mathrm{r}}$

图3-8 7075T7351状态厚板SN曲线

图3-10 7075T73510状态挤压矩形焊材S曲线  
图片摘要：该图主要展示 3 10 7075T73510状态挤压矩形焊材S曲线。
![](images/cd94064318fbcf44e161288154bd9cf9d92befc919faeb8d5549054b3f534d87.jpg)  
材料规格： $50\mathrm{mm}\times 300\mathrm{mm}$ ：取样方向：1  
试验条件：轴向加载： $t = 110 - 130\mathrm{Hz};R = \dots$

# 3.6 断裂性能

# 3.6.1 断裂韧度

3.6.1.1 合金薄板平面应力断裂韧度见表3-13.

表3-11 $3^{*}5$   

<table><tr><td>品种</td><td>状态</td><td>δ mm</td><td>E/GPa</td></tr><tr><td rowspan="2">薄板</td><td rowspan="2">T76</td><td>1.2</td><td>69</td></tr><tr><td>2.0</td><td>67</td></tr><tr><td>厚板</td><td>T7351</td><td>25</td><td>72</td></tr><tr><td>挤压矩形棒材</td><td>T73510</td><td>50×300</td><td>71</td></tr></table>

表 $3 - 12^{3 - 5}$   

<table><tr><td>品种</td><td>状态</td><td>δ/mm</td><td>θ/°C</td><td>E/GPa</td></tr><tr><td rowspan="3">薄板</td><td rowspan="3">T76</td><td rowspan="3">2.0</td><td>125</td><td>58</td></tr><tr><td>175</td><td>57</td></tr><tr><td>250</td><td>50</td></tr><tr><td rowspan="6">厚板</td><td rowspan="6">T7351</td><td rowspan="6">25</td><td>100</td><td>67</td></tr><tr><td>125</td><td>64</td></tr><tr><td>150</td><td>62</td></tr><tr><td>175</td><td>57</td></tr><tr><td>200</td><td>52</td></tr><tr><td>250</td><td>43</td></tr><tr><td rowspan="3">挤压矩形棒材</td><td rowspan="3">T73510</td><td rowspan="3">50×300</td><td>125</td><td>64</td></tr><tr><td>175</td><td>57</td></tr><tr><td>250</td><td>44</td></tr></table>

表3.13  

<table><tr><td rowspan="2">品种</td><td rowspan="2">状态</td><td rowspan="2">δ/mm</td><td colspan="3">试样尺寸/mm</td><td rowspan="2">取样方向</td><td rowspan="2">Kc/MPa /m</td></tr><tr><td>B</td><td>W</td><td>L</td></tr><tr><td rowspan="7">薄板</td><td rowspan="3">T76</td><td>1.6</td><td>1.6</td><td>106</td><td>1120</td><td>LT</td><td>125.4</td></tr><tr><td rowspan="2">1.4</td><td>1.4</td><td>150</td><td>510</td><td>LT</td><td>89.4</td></tr><tr><td>1.4</td><td>150</td><td>510</td><td>TL</td><td>77.3</td></tr><tr><td rowspan="4">T6</td><td>1.8</td><td>1.8</td><td>150</td><td>510</td><td>LT</td><td>73.7</td></tr><tr><td rowspan="3">1.8</td><td>1.8</td><td>150</td><td>510</td><td>TL</td><td>61.7</td></tr><tr><td>1.8</td><td>406</td><td>750</td><td>LT</td><td>94.1</td></tr><tr><td>1.8</td><td>406</td><td>750</td><td>TL</td><td>67.4</td></tr></table>

注：为CUT型试样。

# 3.6.1.2 合金平面应变断裂韧度见表3-14。

表3-14  

<table><tr><td rowspan="2">品种</td><td rowspan="2">状态</td><td rowspan="2">δ/mm</td><td colspan="2">试样尺寸/mm</td><td rowspan="2">取样方向</td><td rowspan="2">Kn MPa, n.</td></tr><tr><td>B</td><td>W</td></tr><tr><td rowspan="3">厚板</td><td rowspan="3">T7351</td><td rowspan="3">25</td><td rowspan="2">22</td><td rowspan="2">44</td><td>L T</td><td>2.2</td></tr><tr><td>T L</td><td>2.2</td></tr><tr><td>22.5</td><td>45</td><td>L-T</td><td>2.2</td></tr><tr><td rowspan="3">挤压矩形棒材</td><td rowspan="3">T73510</td><td rowspan="3">50×300</td><td rowspan="3">10</td><td rowspan="3">80</td><td>T L</td><td>2.2</td></tr><tr><td>L-T</td><td>3.5</td></tr><tr><td>T L</td><td>2.6</td></tr></table>

注：厚 $22\mathrm{mm}$ 的为三点弯曲试样，其余为紧凑拉伸试样。

3.6.2应力腐蚀断裂韧度合金T73510状态挤压矩形棒材 $(50\mathrm{mm}\times 300\mathrm{mm})$ 的应力腐蚀断裂韧度见表3-15。

表3-15.4  

<table><tr><td>品种</td><td>状态</td><td>δ/mm</td><td>取样方向</td><td>K180C/MPa √m</td><td>(da/dt) †n.</td></tr><tr><td rowspan="2">厚板</td><td rowspan="2">T7351</td><td rowspan="2">25</td><td>S-1</td><td>21.4</td><td>5.2~10</td></tr><tr><td>S-1</td><td>22.8</td><td>1.8~10</td></tr><tr><td>挤压矩形棒材</td><td>T73510</td><td>50×300</td><td>S L</td><td>20.9</td><td>1.3~10</td></tr></table>

# 3.6.3 疲劳裂纹扩展速率

3.6.3.1 合金T6状态薄板的疲劳裂纹扩展速率见图3-11和图3-12。

图片摘要：该图主要展示 3 15.4。
![](images/c3db9d3e02d52cab9a49f97f5a1974778b21dc3aacff2fe371544021374e4ef8.jpg)

试样类型CCT：

取样方向：I；

试样尺寸： $B = 1.4, U = 10$

试验频率： $10\mathrm{Hz}$

应力比： $R = 0.1\ldots$

$\text{已} - R = 0.7$

试验环境：空气

图3-11 7075 T6状态包铝薄板(1.4mm)da/dN△K曲线

图片摘要：该图主要展示 3 11 7075 T6状态包铝薄板(1.4mm)da/dN△K曲线。
![](images/e4ab13dbc39b52995cddd22ff31025f7678ba8f2ac8fe04ef05b97cfabd07665.jpg)  
图3-12 7075T6状态包铝铸板（1.8mm） $\mathrm{d}u\cdot \mathrm{d}N - \Delta K$ 曲线

试样类型：CCT；

取样方向：L-T；

试样尺寸： $B = 1.8, W = 1\mathrm{m}$

试验频率： $10\mathrm{Hz}$

试验环境：空气；

应力比： $\text{一} \cdot \text{一} \cdot \text{一} \cdot \text{一} \cdot \text{一}$ ，

$\text{一} \text{一} \text{一} \text{一} \text{一} \text{一} \text{一} \text{一} \text{一} \text{一} \text{一} \text{一}$ 0.5

3.6.3.2 合金T73510状态挤压矩形棒材 $(50\mathrm{mm}\times 300\mathrm{mm})$ 的疲劳裂纹扩展速率见图 $3-13\sim$ 图。

18.

图片摘要：该图片与试样类型：CT；；取样方向：L T；这部分内容相关。
![](images/cacf38674b0129e6982ceaf286a7af1d54d65a71296bc7f7fb0b179db3b49582.jpg)

试样类型：CT；

取样方向：L-T；

试样尺寸： $B$ 20. $\mathbf{W} = 8\mathrm{m}$

试验频率：10Hz；

应力比： $R = 0.1$

试验环境：空气；

试样个数：5；

试验点数：176；

da/dN=1.723961×f0 1K

图片摘要：该图主要展示 3 13 7075T73510状态挤压矩形棒材 曲线。
![](images/6b287d551a8d138f7d4adf4a949667320c1ed7262663ef6a6e642eb6698cc59e.jpg)  
图3-13 7075T73510状态挤压矩形棒材 $(50\mathrm{mm}\times 300\mathrm{mm})\mathrm{d}a / \mathrm{d}N - \Delta K$ 曲线

试样类型：C1；

取样方向：i.T：

试样尺寸： $B = 20, W = 80$

试验频率：10Hz；

应力比： $R = 1.3$

试验环境：空气；

试样个数：5；

试验点数：137；

da'dV=1.127036×1·（K）

图314 7075T73510状态挤压矩形棒材 $(50\mathrm{mm}\times 300\mathrm{mm})\mathrm{da} / \mathrm{d}N - \Delta K$ 曲线

图片摘要：该图主要展示 314 7075T73510状态挤压矩形棒材 曲线。
![](images/5e3e0a789b53957126d9d3bcf6ed8616fd5f74efea95391f5fb7dbddc68ccf6d.jpg)  
图315 7075T73510状态挤压矩形棒材 $(50\mathrm{mm}\times 300\mathrm{mm})\mathrm{d}_{a} / \mathrm{d}N - \Delta K$ 曲线

试样类型：（T：

取样方向：I-T；

试样尺寸： $B = 20, W = 30$

试验频率：10Hz；

应力比： $R = 1$

试验环境：空气：

试样个数：5：

试验点数：136；

d. dN=1.000697×10（△K）

图片摘要：该图片与试样类型：CT；；取样方向：T L；这部分内容相关。
![](images/f6325c912fb61cd5b764350fadb6d989ba5e0108bc3245cf2bcf0ead8db38b68.jpg)

试样类型：CT；

取样方向：T-L；

试样尺寸： $B - 20, W = 80$

试验频率：10Hz；

应力比： $R = 0.1$

试验环境：空气；

试样个数：5：

试验点数：154；

$\mathrm{da} / \mathrm{d}N = 9.418523\times 10^{-6}\Delta h$ ：

图片摘要：该图主要展示 3 16 7075T73510状态挤压矩形棒材 曲线。
![](images/b2083a7eee2d023a5bc6dfb5468ea4632f8eb86ab2fa93102118d116f34f679d.jpg)  
图3-16 7075T73510状态挤压矩形棒材 $(50\mathrm{mm}\times 300\mathrm{mm})\mathrm{da},\mathrm{d}N - \Delta K$ 曲线

试样类型：CT；

取样方向：T L；

试样尺寸： $B = 20, W = 10$

试验频率：10Hz；

应力比： $R = 0.3$

试验环境：空气；

试样个数：5；

试验点数：157；

da dN=6.361451×1 2K

图3-17 7075T73510状态挤压矩形棒材 $(50\mathrm{mm}\times 300\mathrm{mm})\mathrm{da} / \mathrm{d}N\Delta K$ 曲线

图片摘要：该图主要展示 3 17 7075T73510状态挤压矩形棒材 曲线。
![](images/b9f0e8352ec0f3d3a6ca1294f3a5f4308c1b566f2543d9029e5bada07fe0a7ab.jpg)  
图3-18 7075T73510状态挤压矩形棒材 $(50\mathrm{mm}\times 300\mathrm{mm})\mathrm{d}a / \mathrm{d}N - \Delta K$ 曲线

试样类型：（T；

取样方向：T-L；

试样尺寸： $B = 20, W^{\prime} = 80$

试验频率： $10\mathrm{Hz}$

应力比： $R = 0.6$

试验环境：空气；

试样个数：n；

试验点数：179；

dc/dN=2.658933×1△K

# 4 组织结构

# 4.1 相变温度

# 4.2 时间-温度-组织转变曲线

4.3 合金组织结构 合金组织是由 $\alpha \mathrm{Al}$ 固溶体及第二相质点组成。第二相质点按其生成机理可以分为3类。

（1）铸锭凝固过程中形成的初生金属间化合物，有 $\mathrm{FeCrAl_3,FeAl_3,Mg,Si}$ 等。这些化合物尺寸较大，在光学显微镜下呈块状，在随后的压力加工过程中被破碎，往往排列成串。根据合金的铸造及加工条件不同，其尺寸约为 $0.5\sim 10\mu \mathrm{m}$ ，在随后的加热过程中不溶于固溶体，故热处理不能使其发生变化。由于这些第二相的存在，降低了合金的断裂韧度。  
（2）含铬的弥散质点 $\mathrm{Al}_{12}\mathrm{Mg}_{2}\mathrm{Cr}$ 和 $\mathrm{Al}_{18}\mathrm{Mg}_{3}\mathrm{Cr}_{2}(\mathrm{E}$ 相）。他们是在合金均匀化、压力加工前的加热及固溶热处理加热时，从固溶体中析出的，其尺寸约为 $0.05\sim 0.5\mu \mathrm{m}$ 。这些质点对合金再结晶和晶粒长大有明显的阻碍作用。  
（3）时效强化质点。合金在固溶热处理加热时这些质点溶入固溶体中，时效时从固溶体析出其形状和尺寸随时效温度不同而变化较大，是影响合金性能的重要因素。合金在T6状态时，强化质点主要是 $\sim 1\mathrm{nm}$ 的G·P区；在T76状态时，强化质点主要是 $5\sim 6\mathrm{nm}$ 的 $\eta^{\prime}$ 过渡相：在T73状态时，则是 $\sim$ $12\mathrm{nm}$ 的过渡相及 $20\sim 80\mathrm{nm}$ 的 $\eta$ 相质点。

# 5 工艺性能与要求

# 5.1 成形性能

5.1.1 在退火(0)状态时该合金的成形性能不如2024合金的成形性能好；但在 $180\sim 370$ （时却具有良好的成形性能，在此温度范围内的保温时间应大于 $2\mathrm{h}$   
5.1.2 在固溶(W)状态时该合金的成形性能与2021合金相近。在室温条件下，当淬火和成形之间的停放时间间隔小于 $30\mathrm{min}$ 时，其成形性能最好，其最大成形能力可在室温条件下保持4h。  
5.1.3 T6状态的室温成形性能较差，但提高温度可以明显改善其成形能力。它可在 $150 - 220^{\circ}C$ 温度范围内热成形。图5-1显示了合金T6状态薄板的成形温度与保温时间之间的关系。  
5.1.4 7075合金板材在(O)状态和T6状态的橡皮成形温度与弯曲系数的关系见图3-2、

图片摘要：该图主要展示 5 17075T6状态合金的成形温度与保持时间的关系。
![](images/3c99e4256e5d29b5f10fa3d2dd5108905c4d56ce11823d030040fbec6a21d5d1.jpg)  
图5-17075T6状态合金的成形温度与保持时间的关系

图片摘要：该图主要展示 5 17075T6状态合金的成形温度与保持时间的关系。
![](images/40814d450664071fbd7e23f94918457e7e346bec4c40f5cce5261898d3b9072a.jpg)  
图5-27075合金（）及T6状态橡皮成开时成形温度与弯出系数的关系

5.1.5 T6状态薄板在不同成形温度下弯曲系数与回弹系数的关系见图3.3。  
5.2 焊接性能 合金不宜熔焊。电阻焊的能力略低于2024合金。

图片摘要：该图主要展示 5 27075合金（）及T6状态橡皮成开时成形温度与弯出系数的关系。
![](images/31a21c553571f3ecda5aef020b22a1bafa70fa30608c74adcb62aca4dffb38c6.jpg)  
图5-3 7075T6状态薄板不同成形温度下弯曲系数与回弹系数的关系

5.3 零件热处理工艺 合金零件热处理工艺按GJB1694-1993进行。合金的固溶热处理保温时间至少要 $25\mathrm{min}$ ，否则会使强度降低。固溶热处理和人工时效之间间隔的长短，对合金各种产品和各种热处理状态的力学性能影响不大，可以在固溶热处理后，4h之内或48h以后的任意时间进行人工时效  
5.4 表面处理工艺 同一般铝合金。  
5.5 切削加工与磨削性能 合金在热处理强化状态下，具有良好的切削加工性能。

# 6 功能考核试验

# 7 使用建议

选用。

# 参考文献

1 北京航空材料研究所. 2024、7075 铝合金薄板新热处理状态的研究. 1991  
2 Kattus J. R, Aerospace structural Metals Handbook, Vol. 3 code 3207, Battll, columbus chio, 1983   
3 北京航空材料研究所. 2024-T62、T81 和 7075-T76 薄板的应用研究. 1991  
4 北京航空材料研究所7075-T73510挤压矩形棒材的应用研究．991  
5.北京航空材料研究所.7075-T7351铝合金厚板的应用研究.1991  
6 北京航空材料研究所. 国内、外 7075 铝合金板材物理和力学性能报告, 1991  
7沈阳飞机设计研究所.工业生产检验数据：铝镁合金14-99.1999  
8 东北轻合金有限责任公司. 工业生产检验数据: 铝镁合金-99.1999

# 7475

# 1 概述

7475合金是铝-锌-镁-铜系热处理强化新型铝合金，是在7075合金基础上研制的。由于提高了合金的纯度，严格限制了铁、硅杂质含量，并调整了合金成分，引起了第二相成分总量的降低，从而在相同强度条件下，提高了合金的断裂韧度，使其具有优异的综合性能。7475合金的强度和抗腐蚀性能与7475合金相同状态的性能相当，而断裂韧度却远高于强度与之相等的现有铝合金，它的强度与断裂韧度的最佳匹配是现有铝合金从未达到过的。
