Repository: C-zj02/CFD-claw

<div align="center">

**English** | [中文](#中文版) | [Français](README_FR.md) | [Русский](README_RU.md) | [हिन्दी](README_HI.md) | [العربية](README_AR.md) | [Português](README_PT.md)

# 🚀 Claude Code Python

**A Complete Python Reimplementation Based on Real Claude Code Source**

*From TypeScript Source → Rebuilt in Python with ❤️*

***
**🔥 Active Development • New Features Weekly 🔥**

</div>

***

## 🎯 What is This?

**Clawd Code** is a **complete Python rewrite** of Claude Code, based on the **real TypeScript source code**.

File: RAG-data/中国航空材料手册(第2版) 第4卷 钛合金 铜合金001-200.pdf-b4903744-8c00-4256-a6b1-ad96b4ae46a6.md (part 9 of 12)
# 中国航空机械手册
<table><tr><td colspan="2">技术标准</td><td colspan="8">GJB 1538-1992</td></tr><tr><td colspan="2">品种</td><td colspan="8">棒材</td></tr><tr><td colspan="2">规格</td><td colspan="8">d&gt;50~150mm</td></tr><tr><td colspan="2">状态</td><td colspan="8">退火</td></tr><tr><td>拉伸性能</td><td>取样方向</td><td>S</td><td>A</td><td>B</td><td>X</td><td>s</td><td>Cv</td><td>n</td><td>炉批数</td></tr><tr><td rowspan="2">σb/MPa</td><td>L</td><td>895</td><td>911</td><td>937</td><td>971</td><td>22.8</td><td>0.023</td><td>126</td><td>32</td></tr><tr><td>T</td><td>895</td><td>-</td><td>-</td><td>958</td><td>25.7</td><td>0.027</td><td>64</td><td>23</td></tr><tr><td rowspan="2">σP0.2/MPa</td><td>L</td><td>825</td><td>820</td><td>855</td><td>900</td><td>29.9</td><td>0.033</td><td>106</td><td>32</td></tr><tr><td>T</td><td>825</td><td>-</td><td>-</td><td>892</td><td>29.7</td><td>0.033</td><td>62</td><td>23</td></tr><tr><td rowspan="2">δ5/%</td><td>L</td><td>10</td><td>-</td><td>-</td><td>15.4</td><td>1.41</td><td>0.092</td><td>126</td><td>32</td></tr><tr><td>T</td><td>9</td><td>-</td><td>-</td><td>12.9</td><td>2.00</td><td>0.156</td><td>64</td><td>23</td></tr><tr><td rowspan="2">ψ/%</td><td>L</td><td>25</td><td>-</td><td>-</td><td>41.8</td><td>3.90</td><td>0.093</td><td>126</td><td>32</td></tr><tr><td>T</td><td>20</td><td>-</td><td>-</td><td>36.4</td><td>6.88</td><td>0.189</td><td>64</td><td>23</td></tr></table>

# 3.2.2.3 锻件的室温拉伸性能统计值见表3-5、表3-6和表3-7。

表3-5[11]  

<table><tr><td colspan="2">技术标准</td><td colspan="8">HB 5224-1982</td></tr><tr><td colspan="2">品种</td><td colspan="8">盘模锻件</td></tr><tr><td colspan="2">规格</td><td colspan="8">m≤60kg</td></tr><tr><td colspan="2">状态</td><td colspan="8">退火</td></tr><tr><td>拉伸性能</td><td>取样方向</td><td>S</td><td>A</td><td>B</td><td>X</td><td>s</td><td>Cv</td><td>n</td><td>炉批数</td></tr><tr><td>σb/MPa</td><td>C</td><td>890</td><td>879</td><td>912</td><td>956</td><td>29</td><td>0.030</td><td>110</td><td>55</td></tr><tr><td>σP0.2/MPa</td><td>C</td><td>825</td><td>-</td><td>-</td><td>901①</td><td>-</td><td>-</td><td>30</td><td>15</td></tr><tr><td>δ5/%</td><td>C</td><td>12</td><td>-</td><td>-</td><td>15.4</td><td>1.9</td><td>0.123</td><td>110</td><td>55</td></tr><tr><td>ψ/%</td><td>C</td><td>25</td><td>-</td><td>-</td><td>45.2</td><td>6.3</td><td>0.139</td><td>110</td><td>55</td></tr></table>

① 最小值为 $848\mathrm{MPa}$ ，最大值为 $971\mathrm{MPa}$ 。

表 3-6[7,10]  

<table><tr><td colspan="2">技术标准</td><td colspan="8">HB 5432-1989</td></tr><tr><td colspan="2">品种</td><td colspan="8">飞机锻件</td></tr><tr><td colspan="2">规格</td><td colspan="8">d≤150mm</td></tr><tr><td colspan="2">状态</td><td colspan="8">退火</td></tr><tr><td>拉伸性能</td><td>取样方向</td><td>S</td><td>A</td><td>B</td><td>X</td><td>s</td><td>Cv</td><td>n</td><td>炉批数</td></tr><tr><td rowspan="2">σb/MPa</td><td>L</td><td>895</td><td>900</td><td>929</td><td>967</td><td>25.2</td><td>0.026</td><td>138</td><td>61</td></tr><tr><td>T</td><td>895</td><td>892</td><td>921</td><td>960</td><td>25.2</td><td>0.026</td><td>100</td><td>33</td></tr><tr><td rowspan="2">σP0.2/MPa</td><td>L</td><td>825</td><td>827</td><td>863</td><td>911</td><td>31.8</td><td>0.035</td><td>126</td><td>55</td></tr><tr><td>T</td><td>825</td><td>-</td><td>-</td><td>903</td><td>37.2</td><td>0.041</td><td>88</td><td>27</td></tr><tr><td rowspan="2">δ5/%</td><td>L</td><td>10</td><td>-</td><td>-</td><td>14.6</td><td>1.82</td><td>0.125</td><td>138</td><td>61</td></tr><tr><td>T</td><td>10</td><td>-</td><td>-</td><td>14.4</td><td>1.99</td><td>0.139</td><td>100</td><td>33</td></tr><tr><td rowspan="2">ψ/%</td><td>L</td><td>30</td><td>-</td><td>-</td><td>43.8</td><td>6.42</td><td>0.147</td><td>138</td><td>61</td></tr><tr><td>T</td><td>25</td><td>-</td><td>-</td><td>43.8</td><td>5.44</td><td>0.124</td><td>100</td><td>33</td></tr></table>

表 3-7[12]  

<table><tr><td colspan="2">技术标准</td><td colspan="6">GJB 2744-1996</td></tr><tr><td colspan="2">品种</td><td colspan="6">等温模锻件</td></tr><tr><td colspan="2">规格</td><td colspan="6">m≤10kg</td></tr><tr><td colspan="2">状态</td><td colspan="6">退火</td></tr><tr><td>拉伸性能</td><td>取样方向</td><td>S</td><td>X</td><td>min</td><td>max</td><td>n</td><td>炉批数</td></tr><tr><td>σb/MPa</td><td>L</td><td>895</td><td>937</td><td>905</td><td>1060</td><td>25</td><td>14</td></tr><tr><td>δ5/%</td><td>L</td><td>10</td><td>16.0</td><td>11.0</td><td>31.0</td><td>25</td><td>14</td></tr><tr><td>ψ/%</td><td>L</td><td>25</td><td>53.0</td><td>42.0</td><td>60.0</td><td>25</td><td>14</td></tr></table>

# 3.2.2.4 各种温度下的拉伸性能见表3-8。

表3-8[13]  

<table><tr><td>品种</td><td>d/mm</td><td>状态</td><td>取样方向</td><td>θ/℃</td><td>σb/MPa</td><td>σP0.2/MPa</td><td>σP0.1/MPa</td><td>δs/%</td><td>ψ/%</td></tr><tr><td rowspan="11">棒材</td><td rowspan="11">20</td><td rowspan="11">退火</td><td rowspan="11">L</td><td>-55</td><td>1059</td><td>—</td><td>—</td><td>16.8</td><td>39.1</td></tr><tr><td>-30</td><td>1020</td><td>—</td><td>—</td><td>17.7</td><td>44.5</td></tr><tr><td>20</td><td>967</td><td>860</td><td>836</td><td>16.2</td><td>44.1</td></tr><tr><td>100</td><td>846</td><td>736</td><td>695</td><td>15.4</td><td>49.3</td></tr><tr><td>200</td><td>741</td><td>613</td><td>578</td><td>17.4</td><td>54.8</td></tr><tr><td>300</td><td>690</td><td>543</td><td>501</td><td>17.0</td><td>58.9</td></tr><tr><td>350</td><td>665</td><td>532</td><td>498</td><td>16.1</td><td>58.1</td></tr><tr><td>400</td><td>645</td><td>508</td><td>474</td><td>17.3</td><td>60.1</td></tr><tr><td>500</td><td>583</td><td>401</td><td>350</td><td>26.5</td><td>78.1</td></tr><tr><td>600</td><td>413</td><td>212</td><td>178</td><td>47.9</td><td>93.8</td></tr><tr><td>700</td><td>245</td><td>89</td><td>72</td><td>118.0</td><td>99.0</td></tr></table>

# 3.2.2.5 取样方向对拉伸性能的影响见表3-9。

表3-9[14]  

<table><tr><td>品种</td><td>d或δ/mm</td><td>状态</td><td>取样方向</td><td>θ/°C</td><td>σb/MPa</td><td>σP0.2/MPa</td><td>δ5/%</td><td>ψ/%</td><td>品种</td><td>d或δ/mm</td><td>状态</td><td>取样方向</td><td>θ/°C</td><td>σb/MPa</td><td>σP0.2/MPa</td><td>δ5/%</td><td>ψ/%</td></tr><tr><td rowspan="5">饼坯</td><td rowspan="5">400×80</td><td rowspan="5">退火</td><td rowspan="5">C</td><td>20</td><td>940</td><td>887</td><td>14.7</td><td>35.5</td><td rowspan="5">饼坯</td><td rowspan="5">400×80</td><td rowspan="5">退火</td><td>R</td><td>20</td><td>922</td><td>873</td><td>14.6</td><td>32.3</td></tr><tr><td>100</td><td>863</td><td>812</td><td>13.4</td><td>44.3</td><td>100</td><td>847</td><td>788</td><td>11.2</td><td>35.2</td><td></td></tr><tr><td>200</td><td>743</td><td>668</td><td>15.4</td><td>55.0</td><td>200</td><td>742</td><td>666</td><td>15.6</td><td>48.9</td><td></td></tr><tr><td>300</td><td>667</td><td>559</td><td>15.5</td><td>50.6</td><td>300</td><td>661</td><td>560</td><td>16.9</td><td>52.4</td><td></td></tr><tr><td>400</td><td>633</td><td>508</td><td>15.4</td><td>55.4</td><td>400</td><td>652</td><td>471</td><td>15.2</td><td>53.1</td><td></td></tr></table>

# 3.2.2.6 氧含量对拉伸性能的影响见图3-1。

# 3.2.2.7 棒材的拉伸应力-应变曲线见图3-2。

# 3.2.2.8 模锻件的拉伸应力-应变曲线见图3-3。

# 3.2.3 压缩性能

# 3.2.3.1 室温压缩屈服强度见表3-10。

图片摘要：该图主要展示 3 1 氧含量对TC4合金拉伸性能的影响[15]。
![](images/4db156c1e7fbf5a545603c897c2d0e6a4157ff18a9ccf8eb8a39a1fad831bcec.jpg)  
图3-1 氧含量对TC4合金拉伸性能的影响[15]

图片摘要：该图主要展示 3 1 氧含量对TC4合金拉伸性能的影响[15]。
![](images/30c2d3a67bdf3effbced26103f7cff1acb4781bd267f1c7ea04a3ab137aa9620.jpg)  
图3-2 TC4合金棒材的拉伸应力-应变曲线[16]

表3-10[16]  

<table><tr><td>品 种</td><td>d/mm</td><td>状态</td><td>取样方向</td><td>θ/℃</td><td>σPc0.2/MPa</td></tr><tr><td>棒材</td><td>18</td><td>退火</td><td>L</td><td>20</td><td>969</td></tr></table>

# 3.2.3.2 室温压缩应力-应变曲线见图3-4。

图片摘要：该图主要展示 3 10[16]。
![](images/a32a076cab38d0ba9fd30ab72da219a8e09d9abcebeb3a32de8a41f4addc6bae.jpg)  
图3-3 TC4合金模锻件的拉伸应力-应变曲线[17]

图片摘要：该图主要展示 3 3 TC4合金模锻件的拉伸应力 应变曲线[17]。
![](images/96971a4e7760c03a2e475a1dfc0c696945ac422b7dad6ccca75720cdee8c7047.jpg)  
图3-4 TC4合金棒材的室温压缩应力-应变曲线[16]

# 3.2.4 冲击性能

# 3.2.4.1 室温冲击韧性见表3-11。

表3-11[14.18.19]  

<table><tr><td>品 种</td><td>状态</td><td>δ或d/mm</td><td>取样方向</td><td>akU/(kJ/m2)</td></tr><tr><td rowspan="2">棒材</td><td rowspan="2">退火</td><td>≤60</td><td>L</td><td>554</td></tr><tr><td>&gt;60~150</td><td>L</td><td>513</td></tr><tr><td>飞机锻件</td><td>退火</td><td>δ≤150</td><td>L</td><td>540</td></tr><tr><td>盘模锻件</td><td>退火</td><td>m≤120kg</td><td>C</td><td>513</td></tr></table>

# 3.2.4.2 各种温度下的冲击韧性见表3-12。

表3-12[3]  

<table><tr><td>品种</td><td>d/mm</td><td>状态</td><td>θ/℃</td><td>akU/(kJ/m2)</td><td>品种</td><td>d/mm</td><td>状态</td><td>θ/℃</td><td>akU/(kJ/m2)</td></tr><tr><td rowspan="7">棒材</td><td rowspan="7">20</td><td rowspan="7">退火</td><td>-70</td><td>432</td><td rowspan="7">棒材</td><td rowspan="7">20</td><td rowspan="7">退火</td><td>400</td><td>1550</td></tr><tr><td>-40</td><td>484</td><td>450</td><td>1790</td></tr><tr><td>-20</td><td>477</td><td>500</td><td>1850</td></tr><tr><td>20</td><td>460</td><td>600</td><td>1910</td></tr><tr><td>150</td><td>668</td><td>700</td><td>2110</td></tr><tr><td>250</td><td>1090</td><td>800</td><td>2640</td></tr><tr><td>350</td><td>1390</td><td>-</td><td>-</td></tr></table>

# 3.2.5 弯曲性能

# 3.2.5.1 室温弯曲角见表3-13。

表 $3 - 13^{[20]}$   

<table><tr><td>品  种</td><td>状  态</td><td>δ/mm</td><td>取样方向</td><td>α(D=3δ)/(°)</td></tr><tr><td rowspan="3">板  材</td><td rowspan="3">退 火</td><td>0.8</td><td>T</td><td>&gt;50</td></tr><tr><td>1.6</td><td>T</td><td>&gt;50</td></tr><tr><td>2~10</td><td>T</td><td>35.3</td></tr></table>

# 3.2.6 扭转与剪切性能

# 3.2.6.1 扭转性能见表3-14。

表3-14[21]  

<table><tr><td>品种</td><td>d/mm</td><td>状态</td><td>取样方向</td><td>θ/℃</td><td>τb/MPa</td><td>τP0.3/MPa</td><td>τP0.01/MPa</td><td>扭转角/(°)</td><td>品种</td><td>d/mm</td><td>状态</td><td>取样方向</td><td>θ/℃</td><td>τb/MPa</td><td>τP0.3/MPa</td><td>τP0.01/MPa</td><td>扭转角/(°)</td></tr><tr><td rowspan="3">棒材</td><td rowspan="3">24</td><td rowspan="3">退火</td><td rowspan="3">L</td><td>20</td><td>880</td><td>600</td><td>531</td><td>1245</td><td rowspan="3">棒材</td><td rowspan="3">24</td><td rowspan="3">退火</td><td rowspan="3">L</td><td>300</td><td>672</td><td>434</td><td>385</td><td>-</td></tr><tr><td>100</td><td>776</td><td>557</td><td>493</td><td>1100</td><td>350</td><td>649</td><td>404</td><td>355</td><td>-</td></tr><tr><td>200</td><td>722</td><td>482</td><td>426</td><td>-</td><td>400</td><td>611</td><td>380</td><td>320</td><td>-</td></tr></table>

# 3.2.6.2 剪切性能见表3-15。

表3-15[21]  

<table><tr><td>品 种</td><td colspan="6">棒 材</td></tr><tr><td>d/mm</td><td colspan="6">24</td></tr><tr><td>状态</td><td colspan="6">退火</td></tr><tr><td>θ/℃</td><td>20</td><td>100</td><td>200</td><td>300</td><td>350</td><td>400</td></tr><tr><td>τ/MPa</td><td>656</td><td>582</td><td>543</td><td>510</td><td>427</td><td>410</td></tr></table>

# 3.2.7 承载性能 见表3-16。

表3-16[22]  

<table><tr><td rowspan="2">品种</td><td rowspan="2">d/mm</td><td rowspan="2">状态</td><td rowspan="2">取样方向</td><td rowspan="2">θ/C</td><td rowspan="2">e/D</td><td colspan="2">σbru/MPa</td><td colspan="2">σbry/MPa</td></tr><tr><td>A</td><td>B</td><td>A</td><td>B</td></tr><tr><td rowspan="4">棒材</td><td rowspan="2">12.7~25.4</td><td rowspan="2">退火</td><td rowspan="2">L</td><td>20</td><td>1.5</td><td>1386</td><td>1462</td><td>1220</td><td>1310</td></tr><tr><td>20</td><td>2.0</td><td>1744</td><td>1834</td><td>1427</td><td>1517</td></tr><tr><td rowspan="2">&gt;25.4~50.8</td><td rowspan="2">退火</td><td rowspan="2">L</td><td>20</td><td>1.5</td><td>1379</td><td>1441</td><td>1220</td><td>1282</td></tr><tr><td>20</td><td>2.0</td><td>1731</td><td>1806</td><td>1427</td><td>1482</td></tr></table>

# 3.2.8 应力集中 见表3-17。

表3-17[3.14]  

<table><tr><td rowspan="2">品种</td><td rowspan="2">d或δ/mm</td><td rowspan="2">状态</td><td rowspan="2">取样方向</td><td rowspan="2">θ/℃</td><td colspan="4">σbH/MPa</td><td colspan="4">σbH/σt</td></tr><tr><td>Kt=2</td><td>Kt=3</td><td>Kt=4</td><td>Kt=5</td><td>Kt=2</td><td>Kt=3</td><td>Kt=4</td><td>Kt=5</td></tr><tr><td rowspan="8">棒材</td><td rowspan="8">20</td><td rowspan="8">退火</td><td rowspan="8">L</td><td>-70</td><td>-</td><td>1815</td><td>-</td><td>-</td><td>-</td><td>1.53</td><td>-</td><td>-</td></tr><tr><td>-40</td><td>-</td><td>1722</td><td>-</td><td>-</td><td>-</td><td>1.52</td><td>-</td><td>-</td></tr><tr><td>-20</td><td>-</td><td>1663</td><td>-</td><td>-</td><td>-</td><td>1.50</td><td>-</td><td>-</td></tr><tr><td>20</td><td>1548</td><td>1599</td><td>1619</td><td>1545</td><td>1.55</td><td>1.60</td><td>1.62</td><td>1.54</td></tr><tr><td>150</td><td>-</td><td>1306</td><td>-</td><td>-</td><td>-</td><td>1.51</td><td>-</td><td>-</td></tr><tr><td>250</td><td>-</td><td>1146</td><td>-</td><td>-</td><td>-</td><td>1.47</td><td>-</td><td>-</td></tr><tr><td>350</td><td>-</td><td>1063</td><td>-</td><td>-</td><td>-</td><td>1.50</td><td>-</td><td>-</td></tr><tr><td>450</td><td>-</td><td>976</td><td>-</td><td>-</td><td>-</td><td>1.50</td><td>-</td><td>-</td></tr><tr><td rowspan="2">饼坯</td><td rowspan="2">440×80</td><td rowspan="2">退火</td><td>C</td><td>20</td><td>1464</td><td>1465</td><td>1507</td><td>1419</td><td>1.56</td><td>1.56</td><td>1.60</td><td>1.52</td></tr><tr><td>R</td><td>20</td><td>1470</td><td>1514</td><td>1455</td><td>1442</td><td>1.58</td><td>1.64</td><td>1.59</td><td>1.56</td></tr></table>

# 3.2.9 热稳定性

3.2.9.1 试样热暴露后的室温拉伸性能见表3-18。

3.2.9.2 试样应力热暴露后的室温拉伸性能见表3-19。

# 3.3 持久和蠕变性能

3.3.1 高温持久性能 见表3-20。  
3.3.2 高温蠕变性能 见表3-21。

表3-18[3]  

<table><tr><td rowspan="2">品种</td><td rowspan="2">d或δ/mm</td><td rowspan="2">状态</td><td rowspan="2">取样方向</td><td colspan="2">热暴露条件</td><td rowspan="2">σb/MPa</td><td rowspan="2">σP0.2/MPa</td><td rowspan="2">δ5/%</td><td rowspan="2">ψ/%</td></tr><tr><td>θ/C</td><td>t/h</td></tr><tr><td rowspan="8">棒材</td><td rowspan="8">20</td><td rowspan="8">退火</td><td rowspan="8">L</td><td colspan="2">未暴露</td><td>1000</td><td>-</td><td>16.8</td><td>41.5</td></tr><tr><td rowspan="3">350</td><td>100</td><td>1029</td><td>948</td><td>14.8</td><td>39.5</td></tr><tr><td>500</td><td>1021</td><td>944</td><td>15.9</td><td>42.4</td></tr><tr><td>1000</td><td>1029</td><td>941</td><td>14.9</td><td>42.9</td></tr><tr><td rowspan="3">400</td><td>100</td><td>999</td><td>911</td><td>14.7</td><td>42.0</td></tr><tr><td>500</td><td>989</td><td>918</td><td>15.1</td><td>42.2</td></tr><tr><td>1000</td><td>988</td><td>916</td><td>15.4</td><td>39.9</td></tr><tr><td>450</td><td>100</td><td>987</td><td>917</td><td>16.4</td><td>42.6</td></tr><tr><td rowspan="3">饼坯</td><td rowspan="3">440×80</td><td rowspan="3">退火</td><td rowspan="3">C</td><td colspan="2">未暴露</td><td>940</td><td>887</td><td>14.7</td><td>35.5</td></tr><tr><td rowspan="2">350</td><td>100</td><td>1013</td><td>962</td><td>13.5</td><td>37.9</td></tr><tr><td>500</td><td>1031</td><td>974</td><td>12.6</td><td>43.4</td></tr></table>

表3-19[3]  
表3-20[2.14]  

<table><tr><td rowspan="2">品种</td><td rowspan="2">d/mm</td><td rowspan="2">状态</td><td rowspan="2">取样方向</td><td colspan="3">热暴露条件</td><td rowspan="2">σb/MPa</td><td rowspan="2">σP0.2/MPa</td><td rowspan="2">δ5/%</td><td rowspan="2">ψ/%</td></tr><tr><td>θ/℃</td><td>σ/MPa</td><td>t/h</td></tr><tr><td rowspan="10">棒材</td><td rowspan="10">20</td><td rowspan="10">退火</td><td rowspan="10">L</td><td colspan="3">未暴露</td><td>1012</td><td>944</td><td>15.9</td><td>44.0</td></tr><tr><td rowspan="3">300</td><td>510</td><td>100</td><td>1005</td><td>939</td><td>11.2</td><td>43.3</td></tr><tr><td>530</td><td>100</td><td>1046</td><td>967</td><td>11.2</td><td>41.8</td></tr><tr><td>579</td><td>100</td><td>1033</td><td>987</td><td>11.4</td><td>43.0</td></tr><tr><td rowspan="2">350</td><td>392</td><td>100</td><td>1028</td><td>-</td><td>11.4</td><td>44.3</td></tr><tr><td>471</td><td>100</td><td>1031</td><td>-</td><td>10.7</td><td>43.6</td></tr><tr><td rowspan="4">400</td><td>177</td><td>100</td><td>1040</td><td>-</td><td>10.9</td><td>42.2</td></tr><tr><td>235</td><td>100</td><td>996</td><td>-</td><td>10.6</td><td>46.2</td></tr><tr><td>275</td><td>100</td><td>978</td><td>-</td><td>10.4</td><td>47.8</td></tr><tr><td>314</td><td>100</td><td>992</td><td>-</td><td>10.1</td><td>50.2</td></tr></table>

<table><tr><td>品种</td><td>d或δ/mm</td><td>状态</td><td>取样方向</td><td>θ/℃</td><td>σ100/MPa</td><td>σ100H/MPa</td><td>品种</td><td>d或δ/mm</td><td>状态</td><td>取样方向</td><td>θ/℃</td><td>σ100/MPa</td><td>σ100H/MPa</td></tr><tr><td rowspan="4">棒材</td><td rowspan="4">22</td><td rowspan="4">退火</td><td rowspan="4">L</td><td>250</td><td>735</td><td>-</td><td rowspan="4">饼坯</td><td rowspan="4">440×80</td><td rowspan="4">退火</td><td rowspan="4">C</td><td>200</td><td>735</td><td>-</td></tr><tr><td>300</td><td>686</td><td>686</td><td>300</td><td>667</td><td>-</td></tr><tr><td>350</td><td>657</td><td>657</td><td rowspan="2">400</td><td rowspan="2">588</td><td rowspan="2">-</td></tr><tr><td>400</td><td>588</td><td>608</td></tr></table>

表3-21[3.14]  

<table><tr><td>品种</td><td>d或δ/mm</td><td>状态</td><td>取样方向</td><td>θ/C</td><td>σ0.1/100/MPa</td><td>σ0.2/100/MPa</td></tr><tr><td rowspan="3">棒材</td><td rowspan="3">20</td><td rowspan="3">退火</td><td rowspan="3">L</td><td>300</td><td>530</td><td>579</td></tr><tr><td>350</td><td>392</td><td>471</td></tr><tr><td>400</td><td>177</td><td>235</td></tr><tr><td>饼坯</td><td>440×80</td><td>退火</td><td>C</td><td>400</td><td>-</td><td>294</td></tr></table>

# 3.4 疲劳性能

# 3.4.1 高周疲劳

3.4.1.1 旋转弯曲疲劳极限见表3-22。

表3-22[21]  

<table><tr><td>品种</td><td>d/mm</td><td>状态</td><td>取样方向</td><td>θ/℃</td><td>K1</td><td>R</td><td>N/周</td><td>σD/MPa</td></tr><tr><td rowspan="8">棒材</td><td rowspan="8">24</td><td rowspan="8">退火</td><td rowspan="8">L</td><td rowspan="2">20</td><td>1</td><td>-1</td><td>2×10^7</td><td>481</td></tr><tr><td>1.72</td><td>-1</td><td>2×10^7</td><td>275</td></tr><tr><td rowspan="2">200</td><td>1</td><td>-1</td><td>2×10^7</td><td>432</td></tr><tr><td>1.72</td><td>-1</td><td>2×10^7</td><td>265</td></tr><tr><td rowspan="2">300</td><td>1</td><td>-1</td><td>2×10^7</td><td>422</td></tr><tr><td>1.72</td><td>-1</td><td>2×10^7</td><td>235</td></tr><tr><td rowspan="2">400</td><td>1</td><td>-1</td><td>2×10^7</td><td>412</td></tr><tr><td>1.72</td><td>-1</td><td>2×10^7</td><td>206</td></tr></table>

3.4.1.2 室温轴向加载疲劳极限见表3-23。

表3-23[16,17]  

<table><tr><td>品种</td><td>d或δ/mm</td><td>状态</td><td>取样方向</td><td>Kt</td><td>R</td><td>f/Hz</td><td>N/周</td><td>σD/MPa</td></tr><tr><td rowspan="18">棒材</td><td rowspan="18">18</td><td rowspan="18">退火</td><td rowspan="18">L</td><td rowspan="2">1</td><td rowspan="2">0.5</td><td rowspan="2">130</td><td>10^6</td><td>760</td></tr><tr><td>10^7</td><td>714</td></tr><tr><td rowspan="2">1</td><td rowspan="2">0.1</td><td rowspan="2">130</td><td>10^6</td><td>546</td></tr><tr><td>10^7</td><td>539</td></tr><tr><td rowspan="2">1</td><td rowspan="2">-1</td><td rowspan="2">130</td><td>10^6</td><td>363</td></tr><tr><td>10^7</td><td>345</td></tr><tr><td rowspan="2">3</td><td rowspan="2">0.5</td><td rowspan="2">130</td><td>10^6</td><td>374</td></tr><tr><td>10^7</td><td>370</td></tr><tr><td rowspan="2">3</td><td rowspan="2">0.1</td><td rowspan="2">130</td><td>10^6</td><td>264</td></tr><tr><td>10^7</td><td>258</td></tr><tr><td rowspan="2">3</td><td rowspan="2">-1</td><td rowspan="2">130</td><td>10^6</td><td>148</td></tr><tr><td>10^7</td><td>148</td></tr><tr><td rowspan="2">5</td><td rowspan="2">0.5</td><td rowspan="2">130</td><td>10^6</td><td>186</td></tr><tr><td>10^7</td><td>172</td></tr><tr><td rowspan="2">5</td><td rowspan="2">0.1</td><td rowspan="2">130</td><td>10^6</td><td>127</td></tr><tr><td>10^7</td><td>108</td></tr><tr><td rowspan="2">5</td><td rowspan="2">-1</td><td rowspan="2">130</td><td>10^6</td><td>72</td></tr><tr><td>10^7</td><td>68</td></tr><tr><td rowspan="4">模锻件</td><td rowspan="4">50</td><td rowspan="4">退火</td><td rowspan="4">L</td><td>1</td><td>0.1</td><td>30</td><td>2×10^6</td><td>561</td></tr><tr><td rowspan="2">3</td><td rowspan="2">0.1</td><td rowspan="2">17</td><td>2×10^6</td><td>248</td></tr><tr><td>10^7</td><td>246</td></tr><tr><td>3</td><td>-1</td><td>15</td><td>10^6</td><td>178</td></tr></table>

# 3.4.1.3 棒材光滑试样 $(K_{\mathrm{t}} = 1)$ 室温轴向加载疲劳 $S - N$ 曲线见图3-5。

图片摘要：该图主要展示 3 23[16,17]。
![](images/aaec744bf27b64b5874b4e90ac656acdd15354d7124ff95977d7ba973f944603.jpg)  
图3-5 TC4合金棒材光滑试样 $(K_{\mathrm{t}} = 1)$ 室温轴向加载疲劳 $S - N$ 曲线[16]

材料品种：棒材

材料规格： $d18\mathrm{mm}$

热处理状态： $800^{\circ}C$ ，1h，空冷

材料强度： $\sigma_{\mathrm{b}} = 973\mathrm{MPa}$

$$
\sigma_ {\mathrm {P 0 . 2}} = 9 3 9 \mathrm {M P a}
$$

取样方向：L

试样尺寸： $d = 5\mathrm{mm}$

加载方向：轴向

应力比：0.5，0.1，-1

试验频率：10，130Hz

试验环境： $20^{\circ}\mathrm{C}$ ，空气

炉批数：1

试样数：167

等效应力方程：

$$
\lg N = 1 6. 6 4 - 4. 7 6 \lg \left(\sigma_ {\mathrm {e q}} - 3 4 6\right)
$$

$$
\sigma_ {\mathrm {e q}} = \sigma_ {\max } (1 - R) ^ {0. 4 5}
$$

3.4.1.4棒材缺口试样 $(K_{\mathrm{t}} = 3)$ 室温轴向加载疲劳 $S - N$ 曲线见图3-6。  
3.4.1.5 棒材缺口试样 $(K_{\mathrm{t}} = 5)$ 室温轴向加载疲劳 $S - N$ 曲线见图3-7。

图片摘要：该图片与材料品种：棒材；材料规格：这部分内容相关。
![](images/a04ff42c7fef484205537a14c98136efd0d86ced8196f612ef1b21dcc90016a9.jpg)

材料品种：棒材

材料规格： $d18\mathrm{mm}$

热处理状态： $800^{\circ}\mathrm{C},1\mathrm{h}$ ，空冷

材料强度： $\sigma_{\mathrm{b}} = 973\mathrm{MPa}$

$$
\sigma_ {\mathrm {P 0 . 2}} = 9 3 9 \mathrm {M P a}
$$

取样方向：L

试样尺寸： $d = 5\mathrm{mm}$

加载方式：轴向

应力比：0.5，0.1，一1

试验频率： $10,130\mathrm{Hz}$

试验环境： $20^{\circ}\mathrm{C}$ ，空气

炉批数：1

试样数：137

等效应力方程：

$$
\lg N = 1 3. 5 5 - 3. 8 4 \lg (\sigma_ {\mathrm {e q}} - 1 4 8)
$$

$$
\sigma_ {\mathrm {e q}} = \sigma_ {\max } (1 - R) ^ {0. 6}
$$

图3-6TC4合金棒材缺口试样 $(K_{\mathrm{t}} = 3)$ 室温轴向加载疲劳 $S - N$ 曲线[16]

图片摘要：该图主要展示 3 6TC4合金棒材缺口试样 室温轴向加载疲劳 曲线[16]。
![](images/e8721431f368ebbd35b312b2f57a3ea3442e1d084ce7f417f443ebc518ad3e48.jpg)  
图3-7TC4合金棒材缺口试样 $(K_{\mathrm{t}} = 5)$ 室温轴向加载疲劳 $S - N$ 曲线[16]

材料品种：棒材

材料规格： $d18\mathrm{mm}$

热处理状态： $800^{\circ}\mathrm{C},1\mathrm{h}$ ，空冷

材料强度： $\sigma_{\mathrm{b}} = 973\mathrm{MPa}$

$$
\sigma_ {\mathrm {P 0 . 2}} = 9 3 9 \mathrm {M P a}
$$

取样方向：L

试样尺寸： $d = 5\mathrm{mm}$

加载方式：轴向

应力比：0.5，0.1，-1

试验频率： $10,130\mathrm{Hz}$

试验环境： $20^{\circ}\mathrm{C}$ ，空气

炉批数：1

试样数：145

等效应力方程：

$$
\lg N = 1 1. 2 1 -
$$

$$
2. 9 7 \lg \left(\sigma_ {\mathrm {e q}} - 6 8\right)
$$

$$
\sigma_ {\mathrm {e q}} = \sigma_ {\max } (1 - R) ^ {0. 6}
$$

3.4.1.6 棒材光滑试样 $(K_{\mathrm{t}} = 1)$ 室温轴向加载疲劳等寿命图见图3-8。  
3.4.1.7 榜材缺口试样 $(K_{\mathrm{t}} = 3)$ 室温轴向加载疲劳等寿命图见图3-9。

图片摘要：该图片与材料品种：棒材；试样尺寸：这部分内容相关。
![](images/82fdfe940ffec2a8c2ae5672aa41f09b8fa2bd2f90d973cae53c2b0bc949b51e.jpg)

材料品种：棒材

试样尺寸： $d = 5\mathrm{mm}$

材料规格： $d18\mathrm{mm}$

加载方式：轴向

热处理状态： $800^{\circ}\mathrm{C},1\mathrm{h}$ ，空冷

应力比：0.5，0.1，-1

材料强度： $\sigma_{\mathrm{b}} = 973\mathrm{MPa}$ ， $\sigma_{\mathrm{P0.2}} = 939\mathrm{MPa}$

试验频率：10,130Hz

取样方向：L

试验环境： $20\%$ ，空气

图3-8TC4合金棒材光滑试样 $(K_{\mathrm{t}} = 1)$ 室温轴向加载疲劳等寿命图[16]

图片摘要：该图主要展示 3 8TC4合金棒材光滑试样 室温轴向加载疲劳等寿命图[16]。
![](images/5725a9eb815f78afc1feb1287b8b7d67dc49dfd19dc56f1758875b6be21779f9.jpg)  
图3-9 TC4合金棒材缺口试样 $(K_{\mathrm{t}} = 3)$ 室温轴向加载疲劳等寿命图[16]

材料品种：棒材

试样尺寸： $d = 5\mathrm{mm}$

材料规格： $d18\mathrm{mm}$

加载方式：轴向

热处理状态： $800^{\circ}\mathrm{C}$ ，1h，空冷

应力比：0.5,0.1，-1

材料强度： $\sigma_{\mathrm{b}} = 973\mathrm{MPa}$ ， $\sigma_{\mathrm{P0.2}} = 939\mathrm{MPa}$

试验频率：10,130Hz

取样方向：L

试验环境： $20^{\circ}\mathrm{C}$ ，空气

# 3.4.1.8 棒材缺口试样 $(K_{\mathrm{t}} = 5)$ 室温轴向加载疲劳等寿命图见图3-10。

图片摘要：该图主要展示 3 10 TC4合金棒材缺口试样 室温轴向加载疲劳等寿命图[16]。
![](images/b1605894f9e566dfd5143ced487f7f5c7b328d1b00a3238bdb137dfe964cd278.jpg)  
图3-10 TC4合金棒材缺口试样 $(K_{\mathrm{t}} = 5)$ 室温轴向加载疲劳等寿命图[16]

材料品种：棒材

材料规格： $d18\mathrm{mm}$

热处理状态： $800^{\circ}\mathrm{C},1\mathrm{h}$ ，空冷

材料强度： $\sigma_{\mathrm{b}} = 973\mathrm{MPa},\sigma_{\mathrm{P0.2}} = 939\mathrm{MPa}$

取样方向：L

试样尺寸： $d = 5\mathrm{mm}$

加载方式：轴向

应力比：0.5，0.1，-1

试验频率： $10,130\mathrm{Hz}$

试验环境： $20^{\circ}\mathrm{C}$ ，空气

# 3.4.2 低周疲劳

# 3.4.2.1 棒材的应力控制低周疲劳性能见表3-24。

表3-24[3,21]  

<table><tr><td>品种</td><td>d/mm</td><td>状态</td><td>取样方向</td><td>θ/℃</td><td>K1</td><td>R</td><td>f/Hz</td><td>K</td><td>σmax/MPa</td><td>N/周</td></tr><tr><td rowspan="9">棒材</td><td rowspan="3">20</td><td rowspan="3">退火</td><td rowspan="3">L</td><td rowspan="3">20</td><td rowspan="3">2.4</td><td rowspan="3">0.1</td><td rowspan="3">0.17</td><td>0.7</td><td>837</td><td>2641</td></tr><tr><td>0.5</td><td>598</td><td>9090</td></tr><tr><td>0.3</td><td>359</td><td>88497</td></tr><tr><td rowspan="6">24</td><td rowspan="6">退火</td><td rowspan="6">L</td><td rowspan="3">200</td><td rowspan="3">2.25</td><td rowspan="3">0.1</td><td rowspan="3">0.17</td><td>0.7</td><td>704</td><td>3654</td></tr><tr><td>0.5</td><td>503</td><td>8901</td></tr><tr><td>0.3</td><td>302</td><td>102025</td></tr><tr><td rowspan="3">300</td><td rowspan="3">2.25</td><td rowspan="3">0.1</td><td rowspan="3">0.17</td><td>0.7</td><td>645</td><td>3278</td></tr><tr><td>0.5</td><td>461</td><td>8944</td></tr><tr><td>0.3</td><td>277</td><td>102343</td></tr></table>

# 3.4.2.2 棒材室温应变控制低周疲劳数据及 $\varepsilon-N$ 曲线见表3-25和图3-11。

表3-25[23]  

<table><tr><td colspan="2">材料品种</td><td colspan="3">棒材</td><td colspan="2">试样尺寸</td><td colspan="2">d=6mm</td></tr><tr><td colspan="2">材料规格</td><td colspan="3">d18mm</td><td colspan="2">加载波形</td><td colspan="2">三角波</td></tr><tr><td colspan="2">取样方向</td><td colspan="3">L</td><td colspan="2">应变比</td><td colspan="2">-1</td></tr><tr><td colspan="2">试验温度</td><td colspan="3">20℃</td><td colspan="2">试验频率</td><td colspan="2">0.167~0.333Hz</td></tr><tr><td colspan="2">控制方法</td><td colspan="3">轴向应变</td><td colspan="2">失效判据</td><td colspan="2">断裂</td></tr><tr><td colspan="3">热处理状态</td><td colspan="6">800℃,1h,空冷</td></tr><tr><td colspan="6">稳态迟滞回线特征值</td><td rowspan="2">2Nf/周</td><td rowspan="2" colspan="2">试样数量/根</td></tr><tr><td>Δεr/2/%</td><td colspan="2">Δεe/2/%</td><td>Δεp/2/%</td><td colspan="2">Δσ/2/MPa</td></tr><tr><td>4.284</td><td colspan="2">0.920</td><td>3.364</td><td colspan="2">1092</td><td>95</td><td colspan="2">3</td></tr><tr><td>3.887</td><td colspan="2">0.896</td><td>2.991</td><td colspan="2">1064</td><td>113</td><td colspan="2">4</td></tr><tr><td>3.288</td><td colspan="2">0.874</td><td>2.414</td><td colspan="2">1037</td><td>143</td><td colspan="2">3</td></tr><tr><td>2.286</td><td colspan="2">0.847</td><td>1.439</td><td colspan="2">1005</td><td>294</td><td colspan="2">3</td></tr><tr><td>1.295</td><td colspan="2">0.862</td><td>0.433</td><td colspan="2">1022</td><td>765</td><td colspan="2">4</td></tr><tr><td>1.078</td><td colspan="2">0.806</td><td>0.272</td><td colspan="2">957</td><td>1443</td><td colspan="2">4</td></tr><tr><td>0.868</td><td colspan="2">0.785</td><td>0.083</td><td colspan="2">932</td><td>2720</td><td colspan="2">4</td></tr><tr><td>0.580</td><td colspan="2">0.562</td><td>0.018</td><td colspan="2">666</td><td>29482</td><td colspan="2">3</td></tr><tr><td rowspan="2">应变疲劳参数</td><td colspan="2">σr&#x27;/MPa</td><td>b</td><td colspan="2">εi&#x27;/%</td><td>c</td><td>K&#x27;/MPa</td><td>n&#x27;</td></tr><tr><td colspan="2">1564</td><td>-0.07</td><td colspan="2">269</td><td>-0.96</td><td>1420</td><td>0.07</td></tr><tr><td rowspan="2">曲线的数学表达式</td><td colspan="8">Δεt/2=0.013(2Nt)-0.07+2.69(2Nt)-0.96</td></tr><tr><td colspan="8">Δσ/2=1420(Δεp/2)0.07</td></tr></table>

图片摘要：该图主要展示 3 25[23]。
![](images/dd7cfe290bf00933256d1619f5a0bc99e47542f91f214241d6801cfc66d0796a.jpg)  
图3-11 TC4合金棒材室温低周疲劳 $\varepsilon -N$ 曲线[23]

3.4.2.3 棒材 $350\mathrm{C}$ 应变控制低周疲劳数据及 $\varepsilon -N$ 曲线见表3-26和图3-12。

表 $3 - 26^{[23]}$   

<table><tr><td colspan="2">材料品种</td><td colspan="3">棒材</td><td colspan="2">试样尺寸</td><td colspan="2">d=6mm</td></tr><tr><td colspan="2">材料规格</td><td colspan="3">d18mm</td><td colspan="2">加载波形</td><td colspan="2">三角波</td></tr><tr><td colspan="2">取样方向</td><td colspan="3">L</td><td colspan="2">应变比</td><td colspan="2">-1</td></tr><tr><td colspan="2">试验温度</td><td colspan="3">350℃</td><td colspan="2">试验频率</td><td colspan="2">0.167~0.333Hz</td></tr><tr><td colspan="2">控制方法</td><td colspan="3">轴向应变</td><td colspan="2">失效判据</td><td colspan="2">断裂</td></tr><tr><td colspan="3">热处理状态</td><td colspan="6">800℃,1h,空冷</td></tr><tr><td colspan="6">稳态迟滞回线特征值</td><td rowspan="2">2Nt/周</td><td rowspan="2" colspan="2">试样数量/根</td></tr><tr><td>Δεr/2/%</td><td colspan="2">Δεo/2/%</td><td>Δεp/2/%</td><td colspan="2">Δσ/2/MPa</td></tr><tr><td>4.160</td><td colspan="2">0.816</td><td>3.344</td><td colspan="2">759</td><td>81</td><td colspan="2">3</td></tr><tr><td>3.198</td><td colspan="2">0.827</td><td>2.371</td><td colspan="2">769</td><td>118</td><td colspan="2">4</td></tr><tr><td>2.237</td><td colspan="2">0.843</td><td>1.394</td><td colspan="2">781</td><td>229</td><td colspan="2">3</td></tr><tr><td>1.831</td><td colspan="2">0.824</td><td>1.007</td><td colspan="2">766</td><td>363</td><td colspan="2">3</td></tr><tr><td>1.221</td><td colspan="2">0.777</td><td>0.444</td><td colspan="2">722</td><td>830</td><td colspan="2">3</td></tr><tr><td>0.902</td><td colspan="2">0.696</td><td>0.206</td><td colspan="2">647</td><td>2176</td><td colspan="2">3</td></tr><tr><td>0.682</td><td colspan="2">0.617</td><td>0.065</td><td colspan="2">574</td><td>5681</td><td colspan="2">5</td></tr><tr><td>0.572</td><td colspan="2">0.597</td><td>-</td><td colspan="2">555</td><td>8872</td><td colspan="2">4</td></tr><tr><td rowspan="2">应变疲劳参数</td><td colspan="2">σf&#x27;/MPa</td><td>b</td><td colspan="2">εf&#x27;/%</td><td>c</td><td>K&#x27;/MPa</td><td>n&#x27;</td></tr><tr><td colspan="2">1128</td><td>-0.07</td><td colspan="2">189</td><td>-0.91</td><td>1046</td><td>0.08</td></tr><tr><td rowspan="2">曲线的数学表达式</td><td colspan="8">Δεi/2=0.012(2Nt)-0.07+1.89(2Nt)-0.91</td></tr><tr><td colspan="8">Δσ/2=1046(Δεp/2)0.08</td></tr></table>

图片摘要：该图主要展示 3 11 TC4合金棒材室温低周疲劳 曲线[23]。
![](images/37749dd956b9d35374f0a19a0bccc393a1a9befc15c92bc2d4b51acffb6a4283.jpg)  
图3-12 TC4合金棒材 $350^{\circ}\mathrm{C}$ 低周疲劳 $\varepsilon -N$ 曲线[23]

3.4.2.4 榛材不同温度的循环应力-应变曲线见图3-13。

图片摘要：该图主要展示 3 12 TC4合金棒材 低周疲劳 曲线[23]。
![](images/f50d16bcd093be3875ae992f4e1f522b1a8c32c18a491d9dd07f8a5422e0fd2f.jpg)  
图3-13 TC4合金棒材不同温度的循环应力-应变曲线[23]

# 3.4.3 特种疲劳

# 3.4.3.1 耳片元件轴向加载疲劳极限见表3-27。元件尺寸见图3-14。

表 $3 - 27^{[24]}$   

<table><tr><td rowspan="2">序号</td><td rowspan="2">状态</td><td rowspan="2">表面①加工</td><td colspan="5">耳片元件</td><td rowspan="2">θ/℃</td><td rowspan="2">R</td><td rowspan="2">f/Hz</td><td rowspan="2">N/周</td><td rowspan="2">σD/MPa</td></tr><tr><td>型式</td><td>d(H9)/mm</td><td>H/mm</td><td>t/mm</td><td>Kt</td></tr><tr><td>1</td><td>退火</td><td>A</td><td>单耳</td><td>20</td><td>20</td><td>20</td><td>2.17</td><td>20</td><td>0.1</td><td>8.3</td><td>10^6</td><td>143</td></tr><tr><td>2</td><td>退火</td><td>B</td><td>单耳</td><td>20</td><td>20</td><td>20</td><td>2.17</td><td>20</td><td>0.1</td><td>8.3</td><td>10^6</td><td>152</td></tr><tr><td>3</td><td>退火</td><td>C</td><td>单耳</td><td>20</td><td>20</td><td>20</td><td>2.17</td><td>20</td><td>0.1</td><td>8.3</td><td>10^6</td><td>99</td></tr><tr><td>4</td><td>退火</td><td>A</td><td>单耳</td><td>20</td><td>24</td><td>20</td><td>2.17</td><td>20</td><td>0.1</td><td>8.3</td><td>10^6</td><td>160</td></tr><tr><td>5</td><td>退火</td><td>A</td><td>单耳</td><td>16</td><td>20</td><td>20</td><td>2.27</td><td>20</td><td>0.1</td><td>8.3</td><td>10^6</td><td>115</td></tr><tr><td>6</td><td>退火</td><td>A</td><td>单耳</td><td>24</td><td>20</td><td>20</td><td>2.10</td><td>20</td><td>0.1</td><td>8.3</td><td>10^6</td><td>175</td></tr><tr><td>7</td><td>退火</td><td>A</td><td>单耳</td><td>20</td><td>20</td><td>20</td><td>2.17</td><td>200</td><td>0.1</td><td>8.3</td><td>10^6</td><td>108</td></tr><tr><td>8</td><td>退火</td><td>A</td><td>单耳</td><td>24</td><td>20</td><td>20</td><td>2.10</td><td>200</td><td>0.1</td><td>8.3</td><td>10^6</td><td>148</td></tr><tr><td>9</td><td>退火</td><td>A</td><td>双耳</td><td>20</td><td>20</td><td>40</td><td>2.17</td><td>20</td><td>0.1</td><td>8.3</td><td>10^6</td><td>162</td></tr><tr><td>10</td><td>退火</td><td>C</td><td>双耳</td><td>20</td><td>20</td><td>40</td><td>2.17</td><td>20</td><td>0.1</td><td>8.3</td><td>10^6</td><td>76</td></tr></table>

① 表面加工状态 A 为铣削 $Ra = 6.3\mu \mathrm{m}$ ，铰孔；B 为精铣 $Ra = 1.6\mu \mathrm{m}$ ，铰孔；C 为铣削 $Ra = 6.3\mu \mathrm{m}$ ，铰孔，去应力退火。

图片摘要：该图主要展示 3 14 单耳片元件(a)和双耳片元件(b)的尺寸图[24]。
![](images/2a966950470052e7945a158015e488d11d27db5ffd4d5c285970d2d696ce5148.jpg)  
(a)

图片摘要：该图主要展示 3 14 单耳片元件(a)和双耳片元件(b)的尺寸图[24]。
![](images/632890ed6fa96a4e9e1af2c7ad894c10dbea911dbafa3ee7e26426b8ee8623ab.jpg)  
(b)   
图3-14 单耳片元件(a)和双耳片元件(b)的尺寸图[24]

3.4.3.2 不同孔径及加工方法的耳片元件室温轴向加载疲劳 $S - N$ 曲线见图3-15。

图片摘要：该图主要展示 3 14 单耳片元件(a)和双耳片元件(b)的尺寸图[24]。
![](images/ba14a8e8c26f730e5c301e7f1a54f248fe9297767f0505a146c94472f7c012ef.jpg)  
N/周

材料品种：锻坯

材料规格： $\delta 25\mathrm{mm}\times 45\mathrm{mm}$

热处理状态： $800^{\circ}\mathrm{C},1\mathrm{h}$ ，空冷

材料强度： $\sigma_{\mathrm{b}} = 943\mathrm{MPa}$

试样类型：单耳片元件

加载方式：轴向

应力比：0.1，

试验频率： $8.3\mathrm{Hz}$

试验环境： $20^{\circ}\mathrm{C}$ ，空气

炉批数：1

图3-15孔径及加工方法对TC4合金单耳片元件室温轴向加载疲劳 $S - N$ 曲线的影响[24]

3.4.3.3 不同试验温度的单耳片元件轴向加载疲劳 $S - N$ 曲线见图3-16。

图片摘要：该图主要展示 3 15孔径及加工方法对TC4合金单耳片元件室温轴向加载疲劳 曲线的影响[24]。
![](images/c12886be5c22104442645760e4fa986e0f65afa2fa643b25bef941dcd0b66e90.jpg)

材料品种：锻坯

材料规格： $\delta 25\mathrm{mm}\times 45\mathrm{mm}$

热处理状态： $800^{\circ}\mathrm{C}$ ，1h，空冷

材料强度： $\sigma_{\mathrm{b}} = 943\mathrm{MPa}$

试样类型：单耳片元件

加载方式：轴向

应力比：0.1

试验频率： $8.3\mathrm{Hz}$

试验环境：1，6—20℃，空气

7,8-200℃，空气

图3-16 试验温度对TC4合金单耳片元件轴向加载疲劳 $S - N$ 曲线的影响[24]

3.4.3.4 不同型式及孔高的耳片元件室温轴向加载疲劳 $S - N$ 曲线见图3-17。

图片摘要：该图主要展示 3 16 试验温度对TC4合金单耳片元件轴向加载疲劳 曲线的影响[24]。
![](images/8f5b369409c5a3f0931c7a8dd8f4536718bde7a7fcab28fbe72e81ff6d866f3c.jpg)  
图3-17 不同型式及孔高对TC4合金耳片元件室温轴向加载疲劳 $S - N$ 曲线的影响[24]

材料品种：锻坯

材料规格：1，4— $\delta 25\mathrm{mm} \times 45\mathrm{mm}$

$$
9, 1 0 - \delta 4 5 \mathrm {m m} \times 4 5 \mathrm {m m}
$$

热处理状态： $800\mathrm{C}$ ，1h，空冷

材料强度：1，4—σb=943MPa

$$
9, 1 0 - \sigma_ {\mathrm {b}} = 9 7 3 \mathrm {M P a}
$$

试样类型：1，4—单耳片元件

$$
9, 1 0 - \text {双 耳 片 元 件}
$$

加载方式：轴向

应力比：0.1

试验频率： $8.3\mathrm{Hz}$

试验环境： $20^{\circ}\mathrm{C}$ ，空气

炉批数：1

3.4.3.5 带孔板形元件的疲劳性能见表3-28。元件尺寸见图3-18。

表3-28[3]  

<table><tr><td>元件型式</td><td>状态</td><td>θ/℃</td><td>Kt</td><td>R</td><td>f/Hz</td><td>K</td><td>σmax/MPa</td><td>N/周</td><td>元件型式</td><td>状态</td><td>θ/℃</td><td>Kt</td><td>R</td><td>f/Hz</td><td>K</td><td>σmax/MPa</td><td>N/周</td></tr><tr><td rowspan="3">带孔元件</td><td rowspan="3">退火</td><td rowspan="3">20</td><td rowspan="3">-</td><td rowspan="3">0.1</td><td rowspan="3">0.17</td><td>0.7</td><td>785</td><td>7137</td><td rowspan="3">带孔元件</td><td rowspan="3">退火</td><td>20</td><td>-</td><td>0.1</td><td>0.17</td><td>0.3</td><td>336</td><td>104165</td></tr><tr><td>0.5</td><td>560</td><td>14763</td><td rowspan="2">300</td><td rowspan="2">-</td><td rowspan="2">0.1</td><td rowspan="2">0.17</td><td>0.7</td><td>560</td><td>7038</td></tr><tr><td>0.4</td><td>448</td><td>28764</td><td>0.4</td><td>336</td><td>40871</td></tr></table>

图片摘要：该图主要展示 3 28[3]。
![](images/678a1139a4ec96697aaabb2b8b9a469f194236b57df7656048666794f935b6ae.jpg)  
图3-18 带孔板形元件的尺寸图[3]

3.4.3.6 螺纹元件的疲劳性能见表3-29。元件尺寸见图3-19。

表3-29[3]  

<table><tr><td>元件型式</td><td>状态</td><td>θ/℃</td><td>Kt</td><td>R</td><td>f/Hz</td><td>K</td><td>σmax/MPa</td><td>N/周</td><td>元件型式</td><td>状态</td><td>θ/℃</td><td>Kt</td><td>R</td><td>f/Hz</td><td>K</td><td>σmax/MPa</td><td>N/周</td></tr><tr><td rowspan="3">螺纹元件</td><td rowspan="3">退火</td><td rowspan="3">20</td><td rowspan="3">-</td><td rowspan="3">0.1</td><td rowspan="3">0.17</td><td>0.7</td><td>885</td><td>595</td><td rowspan="3">螺纹元件</td><td rowspan="3">退火</td><td>20</td><td>-</td><td>0.1</td><td>0.17</td><td>0.3</td><td>379</td><td>132444</td></tr><tr><td>0.5</td><td>632</td><td>4576</td><td rowspan="2">300</td><td rowspan="2">-</td><td rowspan="2">0.1</td><td rowspan="2">0.17</td><td>0.5</td><td>486</td><td>6544</td></tr><tr><td>0.4</td><td>506</td><td>23232</td><td>0.4</td><td>389</td><td>18955</td></tr></table>

图片摘要：该图主要展示 3 29[3]。
![](images/28b500ecd896373119eebc95f0a70be6d75ce373e0d37ac2a9897ae59484bcb5.jpg)  
图3-19 螺纹元件的尺寸图[3]

3.4.3.7 应力集中元件的疲劳性能见表3-30。元件尺寸见图3-20。

表3-30[3]  

<table><tr><td>元件型式</td><td>状态</td><td>θ/℃</td><td>Kt</td><td>R</td><td>f/Hz</td><td>K</td><td>σmax/MPa</td><td>N/周</td><td>元件型式</td><td>状态</td><td>θ/℃</td><td>Kt</td><td>R</td><td>f/Hz</td><td>K</td><td>σmax/MPa</td><td>N/周</td></tr><tr><td rowspan="4">应力集中元件</td><td rowspan="4">退火</td><td rowspan="4">20</td><td rowspan="2">1.92</td><td rowspan="2">0.1</td><td rowspan="2">0.17</td><td>0.7</td><td>761</td><td>8060</td><td rowspan="4">应力集中元件</td><td rowspan="4">退火</td><td>20</td><td>10.8</td><td>0.1</td><td>0.17</td><td>0.3</td><td>323</td><td>18590</td></tr><tr><td>0.5</td><td>544</td><td>47190</td><td rowspan="3">300</td><td rowspan="3">1.92</td><td rowspan="3">0.1</td><td rowspan="3">0.17</td><td>0.7</td><td>511</td><td>14724</td></tr><tr><td rowspan="2">10.8</td><td rowspan="2">0.1</td><td rowspan="2">0.17</td><td>0.7</td><td>754</td><td>1023</td><td rowspan="2">0.5</td><td rowspan="2">365</td><td rowspan="2">101603</td></tr><tr><td>0.5</td><td>538</td><td>4371</td></tr></table>

图片摘要：该图主要展示 3 30[3]。
![](images/4604da11ab7c7ac01d59c023556535b41c57c105e4727b69a2e4e86353ffb174.jpg)  
$K_{1} = 1.92$

图3-20 应力集中元件的尺寸图[3]   
图片摘要：该图主要展示 3 20 应力集中元件的尺寸图[3]。
![](images/5ffa7e4ea21f6d9924251a0eada37dc61b9e881f6a0ed173092fcba23d28344e.jpg)  
$K_{\mathrm{t}} = 10.8$

# 3.5 弹性性能

3.5.1 弹性模量 见表3-31。  
3.5.2 切变模量 见表3-32。  
3.5.3 泊松比 见表3-33。

# 3.6 断裂性能

3.6.1 断裂韧度 室温断裂韧度见表3-34。  
3.6.2 应力腐蚀断裂韧度 见表3-35。  
3.6.3 疲劳裂纹扩展速率

表3-32[13]  

<table><tr><td>品种</td><td colspan="7">棒材</td></tr><tr><td>d/mm</td><td colspan="7">20</td></tr><tr><td>状态</td><td colspan="7">退火</td></tr><tr><td>取样方向</td><td colspan="7">L</td></tr><tr><td>θ/℃</td><td>20</td><td>100</td><td>200</td><td>300</td><td>400</td><td>500</td><td>600</td></tr><tr><td>G/GPa</td><td>44</td><td>43</td><td>41</td><td>38</td><td>36</td><td>34</td><td>32</td></tr></table>

表3-31[3,21]  

<table><tr><td>品种</td><td colspan="10">棒材</td></tr><tr><td>d/mm</td><td colspan="10">20</td></tr><tr><td>状态</td><td colspan="10">退火</td></tr><tr><td>取样方向</td><td colspan="10">L</td></tr><tr><td>θ/℃</td><td>20</td><td>50</td><td>100</td><td>150</td><td>200</td><td>250</td><td>300</td><td>350</td><td>400</td><td>450</td></tr><tr><td>E/GPa</td><td>109</td><td>-</td><td>-</td><td>97</td><td>-</td><td>91</td><td>-</td><td>85</td><td>-</td><td>75</td></tr><tr><td>ED/GPa</td><td>112</td><td>111</td><td>110</td><td>107</td><td>104</td><td>102</td><td>98</td><td>95</td><td>92</td><td>-</td></tr></table>

表3-33[13]  

<table><tr><td>品种</td><td colspan="7">棒材</td></tr><tr><td>d/mm</td><td colspan="7">20</td></tr><tr><td>状态</td><td colspan="7">退火</td></tr><tr><td>取样方向</td><td colspan="7">L</td></tr><tr><td>θ/℃</td><td>20</td><td>100</td><td>200</td><td>300</td><td>400</td><td>500</td><td>600</td></tr><tr><td>μ</td><td>0.34</td><td>0.34</td><td>0.34</td><td>0.35</td><td>0.37</td><td>0.37</td><td>0.39</td></tr></table>

表3-34[3,16,17]  

<table><tr><td>品种</td><td>规格/mm</td><td>状态</td><td>试样类型</td><td>取样方向</td><td>\( {K}_{\mathrm{{IC}}}/\mathrm{{MPa}}\sqrt{\mathrm{m}} \)</td></tr><tr><td>棒材</td><td>70×70</td><td>退火</td><td>三点弯曲</td><td>L-T</td><td>83.3</td></tr><tr><td rowspan="3">锻坯</td><td>40×75</td><td>退火</td><td>三点弯曲</td><td>L-T</td><td>73.1</td></tr><tr><td>30×104</td><td rowspan="2">退火</td><td rowspan="2">CT</td><td>L-T</td><td>64.9</td></tr><tr><td>25×60</td><td>T-L</td><td>74.8</td></tr><tr><td rowspan="2">模锻件</td><td rowspan="2">δ50</td><td rowspan="2">退火</td><td rowspan="2">CT</td><td>L-T</td><td>78.3</td></tr><tr><td>T-L</td><td>73.5</td></tr></table>

表3-35[16]  

<table><tr><td>品种</td><td>规格/mm</td><td>状态</td><td>试样类型</td><td>取样方向</td><td>θ/℃</td><td>环境条件</td><td>KISCC/MPa √m</td><td>KISCC/KIC</td></tr><tr><td rowspan="2">锻坯</td><td rowspan="2">30×210</td><td rowspan="2">退火</td><td>悬臂弯曲</td><td>L-T</td><td>35</td><td>3.5%NaCl</td><td>59.5</td><td>77%</td></tr><tr><td>悬臂弯曲</td><td>T-L</td><td>35</td><td>3.5%NaCl</td><td>42.2</td><td>-</td></tr></table>

3.6.3.1 锻坯L-T试样室温空气环境 $\mathrm{da} / \mathrm{d}N - \Delta K$ 曲线见图3-21。

图片摘要：该图主要展示 3 35[16]。
![](images/0fb91ec1e772719bf75cb6816de49390fc825f1c45009c32e97b9275c0956973.jpg)  
材料品种：锻坯  
材料规格： $\delta 25\mathrm{mm}$   
热处理状态： $800^{\circ}\mathrm{C},1\mathrm{h}$ ，空冷  
材料强度： $\sigma_{\mathrm{b}} = 943\mathrm{MPa}$

$$
