Repository: C-zj02/CFD-claw

<div align="center">

**English** | [中文](#中文版) | [Français](README_FR.md) | [Русский](README_RU.md) | [हिन्दी](README_HI.md) | [العربية](README_AR.md) | [Português](README_PT.md)

# 🚀 Claude Code Python

**A Complete Python Reimplementation Based on Real Claude Code Source**

*From TypeScript Source → Rebuilt in Python with ❤️*

***
**🔥 Active Development • New Features Weekly 🔥**

</div>

***

## 🎯 What is This?

**Clawd Code** is a **complete Python rewrite** of Claude Code, based on the **real TypeScript source code**.

File: RAG-data/中国航空材料手册(第2版) 第4卷 钛合金 铜合金201-400.pdf-cffcc59e-36cd-4482-9e63-a4b6fe4eef5e.md (part 9 of 11)
表3-3[1]  
<table><tr><td>θ/℃</td><td>20</td><td>100</td><td>200</td><td>300</td><td>500</td></tr><tr><td>akU/(kJ/m2)</td><td>1560</td><td>1560</td><td>1470</td><td>1320</td><td>490</td></tr></table>

表3-8[4]  

<table><tr><td>品种</td><td>状态</td><td>τ/MPa</td></tr><tr><td>带材</td><td>T</td><td>331</td></tr><tr><td>线材</td><td>M</td><td>221</td></tr><tr><td>线材</td><td>T</td><td>414</td></tr></table>

图3-3 H80带材室温应力松弛[5]  
图片摘要：该图主要展示 3 3 H80带材室温应力松弛[5]。
![](images/c6470f7e0ce07a150424acd74e132dfc2df993c73d47db628a125b5e74202e2e.jpg)  
1-ε=60%；2—经200℃，1h退火

# 4 组织结构

4.1 相变温度

4.2 时间-温度-组织转变曲线

4.3 合金组织结构 合金在各种状态下均为 $\alpha$ 单相固溶体组织。强烈的冷变形导致组织和力学性能上的各向异性。

# 5 工艺性能与要求

5.1 成形性能 合金在冷、热状态下有好的加工性能。

5.2 焊接性能 合金焊接性能良好，能进行气体保护电弧焊、气焊、铜焊、电阻焊和碳弧焊。碳弧焊时常用无锌的铜-硅或铜-锡焊条。合金不宜对焊。

5.3 零件热处理工艺

5.4 表面处理工艺

5.4.1 酸洗 $10\%$ 硫酸水溶液， $60\sim 80^{\circ}\mathrm{C}$ 。

5.4.2 钝化 $6\% \mathrm{Cr_2O_3}$ 和 $0.2\% \mathrm{H_2SO_4}$ 水溶液。

5.5 切削加工与磨削性能 合金的切削加工性为易切削黄铜HPb63-3的 $30\%$ 。

# 6 功能考核试验

# 7 使用建议

选用。

# 参考文献

1 Alloy Digest,Copper alloy C24000.1974(2)   
2 手册编写组．重有色金属材料加工手册．第一分册．北京：冶金工业出版社，1979  
3沈阳有色金属加工厂，铜合金生产检验报告汇编：铜合金01-86.1988   
4 Miska K. H.. Materials Eng.. 80(1974). No. 10, 68~69   
5 PaxIITaT A Γ, n IIp. MHTOM. 1982, No, 62, 51

编写 付宇林

审校 陈家岚

# 70黄铜 H70(68黄铜 H68)

# 1 概述

H70合金是铜-锌二元系 $\alpha$ 单相黄铜，商品名称为弹壳黄铜。H70是国际上通用的合金，我国主要使用相近牌号H68，随着引进产品的增多和国际标准化工作的进展，H70合金的应用日益增加，可取代H68合金。

合金有中等强度和高的塑性，良好的冷、热加工性能。耐蚀性好，容易焊接和切削加工，是工业上最常用的黄铜之一。合金有应力腐蚀破裂倾向，对冷作硬化的材料和制件应进行消除应力退火。

该合金特别适于制造各种外形复杂的深冲、深拉和模压件。

1.1 材料牌号 70黄铜 H70。  
1.2 相近牌号 见表1-1。

表1-1  

<table><tr><td>国 别</td><td>俄罗斯</td><td>美国</td><td>英国</td><td>德国</td><td>日本</td><td>法国</td><td>ISO</td></tr><tr><td>牌 号</td><td>JI70</td><td>C26000</td><td>CZ106</td><td>CuZn30</td><td>C2600</td><td>CuZn30</td><td>CuZn30</td></tr></table>

# 1.3 材料的技术标准 见表1-2。

表1-2  

<table><tr><td>材料</td><td>线材</td><td>棒材</td><td>板材</td><td>带材</td><td>管材</td></tr><tr><td>技术标准</td><td>GB/T 14956-1994《专用铜及铜合金线》GB/T 14954-1994《黄铜线》</td><td>GB/T 4423-1992《铜及铜合金拉制棒》GB/T 13808-1992《铜及铜合金挤制棒》</td><td>GB/T 2041-1989《黄铜板》</td><td>GB/T 2060-1989《黄铜带》</td><td>GB/T 1527-1997《铜与铜合金拉制管》GB 1531-1994《铜及铜合金毛细管》</td></tr></table>

# 1.4 化学成分 按GB/T5232—1985《加工黄铜 化学成分和产品形状》规定，见表1-3。

$\%$

表1-3  

<table><tr><td colspan="2">主元素</td><td colspan="6">杂质 不大于</td></tr><tr><td>Zn</td><td>Cu</td><td>Fe</td><td>Pb</td><td>P</td><td>Sb</td><td>Bi</td><td>杂质总和</td></tr><tr><td>余量</td><td>68.5~71.5</td><td>0.10</td><td>0.03</td><td>0.01</td><td>0.005</td><td>0.002</td><td>0.3</td></tr></table>

# 1.5 热处理制度 合金不能热处理强化。退火： $450\sim 650^{\circ}\mathrm{C}$ 。消除应力退火： $260\sim 310^{\circ}\mathrm{C}$ 。

# 1.6 品种规格和供应状态 见表1-4。

表1-4  

<table><tr><td>品种</td><td>d,δ或D×S/mm</td><td>供应状态</td><td>技术标准①</td></tr><tr><td rowspan="2">线材</td><td>0.05~6.0</td><td>M、Y2、Y1、Y</td><td>GB/T 14954-1994</td></tr><tr><td>1.0~6.0</td><td>Y2</td><td>GB/T 14956-1994</td></tr><tr><td rowspan="3">棒材</td><td>16~120(圆,方,六角)</td><td>R</td><td>GB/T 13808-1992</td></tr><tr><td>13~35</td><td>M</td><td rowspan="2">GB/T 4423-1992</td></tr><tr><td>5~80</td><td>Y2</td></tr><tr><td rowspan="2">板材</td><td>4.0~60.0</td><td>R</td><td rowspan="2">GB/T 2041-1989</td></tr><tr><td>0.2~10.0</td><td>M、Y2、Y、T</td></tr><tr><td rowspan="2">带材</td><td>0.05~2.0</td><td>M、Y2、Y</td><td rowspan="2">GB/T 2060-1989</td></tr><tr><td>0.05~1.0</td><td>T</td></tr><tr><td>管材</td><td>3~60×0.5~10</td><td>M、Y2</td><td>GB/T 1527-1997</td></tr><tr><td>毛细管</td><td>φ(0.5~3.0)×φ(0.3~2.5)</td><td>M、Y2、Y</td><td>GB/T 1531-1994</td></tr></table>

# $①$ 数据选自H68。

1.7 熔炼与铸造工艺 合金有良好的熔铸工艺性。通常采用硅砂炉衬的工频有芯感应电炉熔炼，熔炼过程中锌的挥发自然地进行除气和脱氧。用木炭作覆盖剂以减少金属烧损和氧化。浇铸前，添加少量磷铜，以提高熔体的流动性。在煤气保护下，用半连续铸造或连续铸造工艺浇注铸锭或板坯。铸造温度为 $1100 \sim 1160^{\circ} \mathrm{C}$ 。

1.8 应用概况与特殊要求 H70合金已生产和使用多年，质量比较稳定。主要用于引进产品的冷

模压和深拉制零件，如散热器外壳、仪表壳体、弹壳、导管、波纹管、紧固件及其他小型结构件等。

# 2 物理及化学性能

# 2.1 热性能[1]

2.1.1 熔化温度范围 $915\sim 954^{\circ}C$

2.1.2 热导率 $\lambda = 121.4\mathrm{W / (m\cdot^{\circ}C)}$ 。

2.1.3 比热容 $c = 367.8\mathrm{J / (kg}\cdot \mathrm{C)}$ 。

2.1.4 线膨胀系数 $\alpha_{1} = 19.9 \times 10^{-6} \mathrm{C}^{-1}(20 \sim 300^{\circ} \mathrm{C})$ 。

2.2 密度 $\rho = 8.53\mathrm{g / cm^3}$ 。

2.3 电性能[1]

2.3.1 电导率 $g = 28\% \mathrm{IACS}_{\circ}$

2.3.2 电阻率 $\rho = 0.0616\mu \Omega \cdot \mathrm{m}$ 。

2.3.3 电阻温度系数[2] $\alpha_{\mathrm{R}(20\sim 100^{\circ}\mathrm{C})} = 14.8\times 10^{-4}\mathrm{C}^{-1}$

2.4 磁性能 非磁性。

# 2.5 化学性能

2.5.1 抗氧化性能 H70 在高温空气中氧化速度高于低锌黄铜, 生成不致密的氧化层, 氧化层的内表面为 $\mathrm{ZnO}$ , 外表面为 $\mathrm{Cu}_{2} \mathrm{O}$ 。在高温作用下伴随产生脱锌。为得到好的表面质量, 热加工加热时, 宜采用二氧化碳可控气氛或以氮气为主的合成气体保护。

2.5.2 耐腐蚀性能 在大气、淡水和海水中有较高的耐蚀性。在不同介质中的腐蚀速度见表2-1。

表2-1[3]   

<table><tr><td rowspan="2">介 质</td><td rowspan="2">试验时间</td><td colspan="2">腐蚀速度</td><td rowspan="2">介 质</td><td rowspan="2">试验时间</td><td colspan="2">腐蚀速度</td></tr><tr><td>mg/cm2</td><td>mm/a</td><td>mg/cm2</td><td>mm/a</td></tr><tr><td rowspan="2">大 气</td><td>2a</td><td>2.24~4.35</td><td>-</td><td rowspan="2">流动海水</td><td rowspan="2">-</td><td rowspan="2">-</td><td rowspan="2">0.0121</td></tr><tr><td>4a</td><td>4.56~7.64</td><td>-</td></tr><tr><td>3.4%NaCl溶液</td><td>120d</td><td>-</td><td>0.0058</td><td>静止海水</td><td>360d</td><td>-</td><td>0.003</td></tr></table>

# 3 力学性能

# 3.1 技术标准规定的性能

3.1.1 拉伸性能见表3-1。

表3-1  

<table><tr><td rowspan="2">品种</td><td rowspan="2">制造方法</td><td rowspan="2">状态</td><td rowspan="2">δ或d/mm</td><td rowspan="2">σb/MPa ≥</td><td colspan="2">伸长率/% ≥</td><td rowspan="2">技术标准①</td></tr><tr><td>δ10</td><td>δ5</td></tr><tr><td rowspan="8">线材</td><td rowspan="4"></td><td>M</td><td rowspan="4">0.05~0.25</td><td>375</td><td>18</td><td>-</td><td rowspan="8">GB/T 14954-1994</td></tr><tr><td>Y2</td><td>410</td><td>-</td><td>-</td></tr><tr><td>Y1</td><td>540~735</td><td>-</td><td>-</td></tr><tr><td>Y</td><td>735~930</td><td>-</td><td>-</td></tr><tr><td rowspan="4"></td><td>M</td><td rowspan="4">&gt;0.25~1.0</td><td>355</td><td>25</td><td>-</td></tr><tr><td>Y2</td><td>390</td><td>5</td><td>-</td></tr><tr><td>Y1</td><td>490~685</td><td>-</td><td>-</td></tr><tr><td>Y</td><td>685~885</td><td>-</td><td>-</td></tr></table>

续表3-1   

<table><tr><td rowspan="2">品种</td><td rowspan="2">制造方法</td><td rowspan="2">状态</td><td rowspan="2">δ或d/mm</td><td rowspan="2">σb/MPa ≥</td><td colspan="2">伸长率/% ≥</td><td rowspan="2">技术标准①</td></tr><tr><td>δ10</td><td>δ5</td></tr><tr><td rowspan="14">线材</td><td rowspan="4"></td><td>M</td><td rowspan="4">&gt;1.0~2.0</td><td>335</td><td>30</td><td>-</td><td rowspan="12">GB/T 14954-1994</td></tr><tr><td>Y2</td><td>375</td><td>10</td><td>-</td></tr><tr><td>Y1</td><td>440~635</td><td>-</td><td>-</td></tr><tr><td>Y</td><td>635~835</td><td>-</td><td>-</td></tr><tr><td rowspan="4"></td><td>M</td><td rowspan="4">&gt;2.0~4.0</td><td>315</td><td>35</td><td>-</td></tr><tr><td>Y2</td><td>355</td><td>12</td><td>-</td></tr><tr><td>Y1</td><td>390~590</td><td>-</td><td>-</td></tr><tr><td>Y</td><td>590~785</td><td>-</td><td>-</td></tr><tr><td rowspan="4"></td><td>M</td><td rowspan="4">&gt;4.0~6.0</td><td>295</td><td>40</td><td>-</td></tr><tr><td>Y2</td><td>345</td><td>14</td><td>-</td></tr><tr><td>Y1</td><td>345~540</td><td>-</td><td>-</td></tr><tr><td>Y</td><td>540~735</td><td>-</td><td>-</td></tr><tr><td rowspan="2"></td><td rowspan="2">Y2</td><td>1.0~3.0</td><td>390~570</td><td>8</td><td>-</td><td rowspan="2">GB/T 14956-1994</td></tr><tr><td>&gt;3.0~6.0</td><td>370~540</td><td>10</td><td>-</td></tr><tr><td rowspan="4">带材</td><td rowspan="4">轧制</td><td>M</td><td rowspan="3">0.5~2.0</td><td>294</td><td>40</td><td>-</td><td rowspan="4">GB/T 2060-1989</td></tr><tr><td>Y2</td><td>343~461</td><td>25</td><td>-</td></tr><tr><td>Y</td><td>392</td><td>13</td><td>-</td></tr><tr><td>T</td><td>0.5~1.0</td><td>490</td><td>4</td><td>-</td></tr><tr><td rowspan="5">板材</td><td rowspan="5">轧制</td><td>R</td><td>4.0~15</td><td>294</td><td>40</td><td>-</td><td rowspan="5">GB/T 2041-1989</td></tr><tr><td>M</td><td rowspan="4">0.5~10.0</td><td>294</td><td>40</td><td>-</td></tr><tr><td>Y2</td><td>343~441</td><td>25</td><td>-</td></tr><tr><td>Y</td><td>392</td><td>13</td><td>-</td></tr><tr><td>T</td><td>490</td><td>3</td><td>-</td></tr><tr><td rowspan="6">棒材</td><td rowspan="2">挤制</td><td rowspan="2">R</td><td>16~80</td><td>295</td><td>40</td><td>45</td><td rowspan="2">GB/T 13808-1992</td></tr><tr><td>&gt;80~120</td><td>-</td><td>-</td><td>-</td></tr><tr><td rowspan="4">拉制</td><td>M</td><td>13~35</td><td>295</td><td>45</td><td>50</td><td rowspan="4">GB/T 4423-1984</td></tr><tr><td rowspan="3">Y2</td><td>5~12</td><td>370</td><td>15</td><td>18</td></tr><tr><td>&gt;12~40</td><td>315</td><td>25</td><td>30</td></tr><tr><td>&gt;40~80</td><td>295</td><td>30</td><td>34</td></tr><tr><td rowspan="3">管材</td><td rowspan="3">拉制</td><td>M</td><td rowspan="3">(3~60)×(0.15~10)(3.2~30)×(0.15~0.9)</td><td>295</td><td>38</td><td>43</td><td rowspan="3">GB/T 1527-1977</td></tr><tr><td>Y2</td><td>345</td><td>30</td><td>34</td></tr><tr><td>Y</td><td>390</td><td>-</td><td>-</td></tr><tr><td rowspan="3">毛细管</td><td rowspan="3"></td><td>M</td><td rowspan="3">φ(0.5~3.2)×φ(0.3~2.5)</td><td>295</td><td>35</td><td>-</td><td rowspan="3">GB/T 1531-1994</td></tr><tr><td>Y2</td><td>345</td><td>30</td><td>-</td></tr><tr><td>Y</td><td>390</td><td>-</td><td>-</td></tr></table>

$①$ 数据选自H68。  
3.1.2 标准规定的板材的弯曲试验性能见表3-2。

表3-2  

<table><tr><td>状态</td><td>δ/mm</td><td>弯曲半径/(°)</td><td>弯曲角度</td><td>要求</td></tr><tr><td>M</td><td rowspan="2">1.0~10.0</td><td rowspan="2">等于板厚</td><td>180°</td><td rowspan="2">无分层、无裂纹</td></tr><tr><td>Y2</td><td>90°</td></tr></table>

# 3.1.3 标准规定的板、带材的杯突试验性能见表3-3。

表3-3  

<table><tr><td rowspan="2">品种</td><td rowspan="2">δ/mm</td><td rowspan="2">冲头半径/mm</td><td>M</td><td>Y2</td><td>Y</td><td rowspan="2">品种</td><td rowspan="2">δ/mm</td><td rowspan="2">冲头半径/mm</td><td>M</td><td>Y2</td><td>Y</td></tr><tr><td colspan="3">杯突深度/mm ≥</td><td colspan="3">杯突深度/mm ≥</td></tr><tr><td rowspan="6">板材</td><td>0.20~0.29</td><td rowspan="6">10</td><td>9.0</td><td>7.0~9.0</td><td>5.0~8.0</td><td rowspan="6">带材</td><td>0.10~0.19</td><td rowspan="6"></td><td>8.0</td><td>5.5~8.0</td><td>3.0~6.0</td></tr><tr><td>&gt;0.29~0.40</td><td>10.0</td><td>8.0~10.0</td><td>7.0~9.0</td><td>0.19~0.29</td><td>9.0</td><td>6.5~9.0</td><td>4.0~7.0</td></tr><tr><td>&gt;0.40~0.60</td><td>10.0</td><td>9.0~11.0</td><td>7.0~9.0</td><td>0.29~0.40</td><td>9.5</td><td>8.0~10.0</td><td>6.0~8.0</td></tr><tr><td>&gt;0.60~1.10</td><td>11.5</td><td>9.5~11.5</td><td>7.5~9.5</td><td>0.40~0.60</td><td>10.5</td><td>9.0~10.5</td><td>7.0~9.0</td></tr><tr><td rowspan="2">&gt;1.10~1.50</td><td rowspan="2">12.0</td><td rowspan="2">10.0~12.5</td><td rowspan="2">-</td><td>0.60~1.10</td><td>11.5</td><td>9.5~11.5</td><td>7.5~9.5</td></tr><tr><td>1.10~1.50</td><td>12.0</td><td>10.0~12.5</td><td>-</td></tr></table>

# 3.2 室温和各种温度下的力学性能

# 3.2.1 硬度

# 3.2.1.1 不同变形率材料的硬度见表3-4。

3.2.1.2 不同温度退火后材料的室温硬度（材料原始状态为 $\mathbf{Y}$ 态）见表3-5。

# 3.2.2 拉伸性能

3.2.2.1 供应状态材料的拉伸性能见表3-6。

表3-4[1]  

<table><tr><td>ε/%</td><td>0</td><td>10</td><td>20</td><td>30</td><td>40</td><td>50</td><td>60</td><td>70</td></tr><tr><td>HRB</td><td>10</td><td>55</td><td>72</td><td>80</td><td>84</td><td>87</td><td>90</td><td>93</td></tr></table>

表3-5[1]  

<table><tr><td>θ/℃</td><td>149</td><td>204</td><td>260</td><td>371</td><td>482</td><td>593</td><td>704</td></tr><tr><td>HRF</td><td>106</td><td>105</td><td>83</td><td>70</td><td>57</td><td>47</td><td>47</td></tr></table>

表3-6[1]  

<table><tr><td>品种</td><td>状态(ε/%)</td><td>σb/MPa</td><td>σP0.5/MPa</td><td>δ/%</td><td>品种</td><td>状态(ε/%)</td><td>σb/MPa</td><td>σP0.5/MPa</td><td>δ/%</td></tr><tr><td rowspan="5">带材板材</td><td>M</td><td>275~365</td><td>76~150</td><td>54~66</td><td rowspan="5">棒材</td><td>M</td><td>330</td><td>110</td><td>65</td></tr><tr><td>Y4</td><td>372</td><td>275</td><td>43</td><td>Y3(6)</td><td>380</td><td>275</td><td>48</td></tr><tr><td>Y2</td><td>427</td><td>358</td><td>23</td><td rowspan="2">Y2(20)</td><td rowspan="2">480</td><td rowspan="2">360</td><td rowspan="2">30</td></tr><tr><td>Y</td><td>524</td><td>435</td><td>8</td></tr><tr><td>T</td><td>595~680</td><td>450</td><td>3~5</td><td>Y</td><td>510</td><td>-</td><td>21</td></tr></table>

# 3.2.2.2 不同变形率材料的拉伸性能见表3-7和图3-1。

3.2.2.3 不同温度退火后材料的拉伸性能见表3-8和图3-2。

表3-7[1]  

<table><tr><td>ε/%</td><td>0</td><td>10</td><td>20</td><td>30</td><td>40</td><td>50</td><td>60</td><td>70</td></tr><tr><td>σb/MPa</td><td>345</td><td>395</td><td>425</td><td>475</td><td>525</td><td>585</td><td>625</td><td>670</td></tr><tr><td>σP0.2/MPa</td><td>85</td><td>250</td><td>360</td><td>425</td><td>485</td><td>515</td><td>550</td><td>585</td></tr><tr><td>δ/%</td><td>50</td><td>36</td><td>23</td><td>13</td><td>7</td><td>5</td><td>4</td><td>3</td></tr></table>

表3-8[3]  

<table><tr><td>θ/℃ (保温1h)</td><td>-</td><td>100</td><td>200</td><td>300</td><td>400</td><td>500</td></tr><tr><td>σb/MPa</td><td>635</td><td>635</td><td>660</td><td>450</td><td>395</td><td>345</td></tr><tr><td>σP0.2/MPa</td><td>560</td><td>570</td><td>620</td><td>280</td><td>195</td><td>115</td></tr></table>

图片摘要：该图主要展示 3 8[3]。
![](images/0c174d97556e3a82f464021fda4452b861e980ffa777fa262ff78a68649aaf14.jpg)  
图3-1 H70硬度和拉伸性能与变形率和晶粒度的关系[2]

图片摘要：该图主要展示 3 1 H70硬度和拉伸性能与变形率和晶粒度的关系[2]。
![](images/0d8cd2bb97c4a1334b60db76e2fc5e30fb2f05552ec742bf7d9c2c7c6d28372a.jpg)  
图3-2 H70硬度和拉伸性能与退火温度（保温1h)和晶粒大小的关系[2]

3.2.2.4 高温拉伸性能见表3-9。

3.2.2.5 低温拉伸性能见表3-10。

3.2.3 冲击性能

3.2.3.1 冲击韧性

$a_{\mathrm{KU}} = 1660\mathrm{kJ / m^2(M}$ 态）。

3.2.4 扭转与剪切性能

3.2.4.1 剪切强度 各种供应状态板材的剪切强度见表3-11。

3.3 持久和蠕变性能

3.3.1 高温持久性能

3.3.1.1 软态材料的持久强度极限见表3-12。

3.3.2 高温蠕变性能

3.3.2.1 软态棒材的蠕变强度极限见表3-13。

表3-11[1]  

<table><tr><td>状态</td><td>M</td><td>Y2</td><td>Y</td><td>T</td></tr><tr><td>r/MPa</td><td>220~240</td><td>275</td><td>305</td><td>330</td></tr></table>

<table><tr><td>θ/℃</td><td>σ100/MPa</td><td>σ1000/MPa</td></tr><tr><td>149</td><td>290</td><td>230</td></tr><tr><td>204</td><td>180</td><td>125</td></tr></table>

表3-9[1]  

<table><tr><td>θ/℃</td><td>20</td><td>93</td><td>204</td><td>316</td><td>427</td></tr><tr><td>σb/MPa</td><td>435</td><td>425</td><td>395</td><td>325</td><td>130</td></tr><tr><td>δ /%</td><td>25</td><td>23</td><td>15</td><td>4</td><td>21</td></tr><tr><td>ψ/%</td><td>58</td><td>52</td><td>40</td><td>9</td><td>23</td></tr></table>

表3-10[1]  

<table><tr><td>θ/℃</td><td>20</td><td>-40</td><td>-80</td><td>-127</td><td>-196</td></tr><tr><td>σb/MPa</td><td>360</td><td>370</td><td>400</td><td>435</td><td>510</td></tr><tr><td>σP0.2/MPa</td><td>180</td><td>180</td><td>170</td><td>170</td><td>185</td></tr><tr><td>δ/%</td><td>50</td><td>57</td><td>59</td><td>55</td><td>75</td></tr></table>

表3-13[1]  

<table><tr><td>θ/℃</td><td>σ1/1000/MPa</td><td>σ1/10000/MPa</td><td>σ1/100000/MPa</td></tr><tr><td>149</td><td>-</td><td>110</td><td>65</td></tr><tr><td>204</td><td>-</td><td>55</td><td>-</td></tr><tr><td>260</td><td>28</td><td>15</td><td>7</td></tr></table>

# 3.4 疲劳性能

3.4.1 高周疲劳 各种状态材料的疲劳强度极限见表3-14。

# 3.4.2 特种疲劳

3.4.2.1 腐蚀疲劳 在 $\mathrm{CuSO_4 + (NH_4)_2SO_4 + NH_4OH}$ 水溶液中，光滑试样和缺口试样的腐蚀疲劳 $S - N$ 曲线见图3-3。

表3-14[1,3]  

<table><tr><td rowspan="2">状态</td><td rowspan="2">试样方向</td><td rowspan="2">σb/MPa</td><td>N=10^6</td><td>N=10^7</td><td>N=10^8</td></tr><tr><td colspan="3">σD/MPa</td></tr><tr><td>M</td><td>纵向</td><td>303~365</td><td>-</td><td>-</td><td>90~105</td></tr><tr><td>Y2</td><td>纵向</td><td>420</td><td>180</td><td>147</td><td>144</td></tr><tr><td>Y</td><td>纵向</td><td>551</td><td>-</td><td>169</td><td>162</td></tr><tr><td>T</td><td>纵向</td><td>628</td><td>200</td><td>186</td><td>183</td></tr><tr><td rowspan="3">T</td><td>纵向</td><td>699</td><td>226</td><td>191</td><td>186</td></tr><tr><td>45°</td><td>717</td><td>243</td><td>215</td><td>203</td></tr><tr><td>横向</td><td>752</td><td>287</td><td>268</td><td>258</td></tr></table>

图3-3 H70在不同 $\mathsf{pH}$ 值的氨溶液中的疲劳寿命与应力的关系[4]  
图片摘要：该图主要展示 3 3 H70在不同 值的氨溶液中的疲劳寿命与应力的关系[4]。
![](images/8505b202cfa5e31043a7555db6c9cbfa891c75dd62e5c058512af46c4748f028.jpg)  
1—硅油；2—pH4.3;3—pH7.5;4—pH8.0;5—pH9.8;6—pH7.0;7—pH6.5

# 3.5 弹性性能

3.5.1 弹性模量 $E = 104\mathrm{GPa}$ 。

3.5.2 切变模量 $G = 43\mathrm{GPa}$

# 3.6 断裂性能

3.6.1 疲劳裂纹扩展速率见图3-4和图3-5。

图片摘要：该图主要展示 3 4 H70在硅油和不同 值的氨溶液中的裂纹扩展速率与疲劳循环次数的关系[4]。
![](images/8473f07f99e4f592460abc36c231f4854402faa56e1422c41a9d4a0d336ce199.jpg)  
图3-4 H70在硅油和不同 $\mathbf{pH}$ 值的氨溶液中的裂纹扩展速率与疲劳循环次数的关系[4]

图片摘要：该图主要展示 3 4 H70在硅油和不同 值的氨溶液中的裂纹扩展速率与疲劳循环次数的关系[4]。
![](images/8ce78e60a0d241edfd11a8cf449ae7d6cc7153ae9174bf40b6d7426bcdd5fabb.jpg)  
图3-5 H70在氨溶液中 $\mathrm{da} / \mathrm{d}N$ 与 $K_{\mathrm{IC}}$ 的关系[4]

# 4 组织结构

# 4.1 相变温度

4.2 时间-温度-组织转变曲线  
4.3 合金组织结构 合金在各种状态下均为单相的 $\alpha$ 固溶体。冷变形后呈变形织构，退火后则呈等轴孪晶。

冷加工后长期放置或在低温下(250℃以下)退火，常出现拉伸强度、硬度和弹性极限的多峰值的异常硬化现象，可能与原子近程有序化等有关。

# 5 工艺性能与要求

5.1 成形性能 合金在高温下有很好的塑性，在 $300^{\circ}\mathrm{C}$ 附近有一低塑性区，热加工宜在 $750\sim$ $830^{\circ}\mathrm{C}$ 进行。

合金还具有极好的冷加工性，特别适于冲压和深拉成形。  
5.2 焊接性能 合金易于锡焊、铜焊，也可气焊、点焊和闪光焊，但不宜电渣焊和埋弧焊。  
5.3 零件热处理工艺 在高温作用下，合金易氧化和脱锌，因此制件的退火宜在微氧化性炉内进行。  
5.4 表面处理  
5.4.1 酸洗 $3\% \sim 12\%$ 硫酸水溶液。  
5.5 切削加工与磨削性能 合金的切削加工性为易切削黄铜HPb63-3的 $30\%$ 。

# 6 功能考核试验

# 7 使用建议

选用。

# 参考文献

1 Alloy Digest,Copper Alloy C26000.1971(11)   
2 手册编写组．重有色金属材料加工手册．第一分册．北京：冶金工业出版社，1979  
3 Olin Brass CO. 铜合金通论, 铜及铜合金板带的加工和应用. 1984.57, 157   
4 斋滕一男．日本金属学会志.41(1977),No.1,56～57

编写 付宇林

审校 陈家岚

# 62黄铜 H62

# 1 概述

H62是铜-锌二元系 $(\alpha +\beta)$ 两相合金，属高锌黄铜。H62与各国通用的H63合金相近。

合金具有较高的强度和优良的冷、热加工性，易于进行各种形式的压力加工和切削加工。同时也具有较强的应力腐蚀破裂倾向，冷作硬化的材料和制件应进行消除应力低温退火。

该合金是廉价的结构材料，广泛用于航空及其他机械部门。

1.1 材料牌号 62黄铜 H62。  
1.2 相近牌号 见表1-1。

表1-1  

<table><tr><td>国 别</td><td>俄罗斯</td><td>法 国</td><td>日 本</td><td>美 国</td><td>英 国</td><td>德 国</td></tr><tr><td>牌 号</td><td>J163</td><td>Cu-Zn40</td><td>C28000</td><td>C28000</td><td>CZ109</td><td>CuZn37</td></tr></table>

# 1.3 材料的技术标准 见表1-2。

表1-2  

<table><tr><td>品种</td><td>线材</td><td>棒材</td><td>带材</td><td>板材</td><td>管材</td></tr><tr><td>技术标准</td><td>GB/T 14954-1994《黄铜线》GB/T 14956-1994《专用铜及铜合金线》</td><td>GB/T 13808-1992《铜及铜合金挤制棒》GB/T 4423-1992《铜及铜合金拉制棒》GB/T 13809-1992《铜及铜合金矩形棒》</td><td>GB/T 2060-1989《黄铜带》</td><td>GB/T 2041-1989《黄铜板》</td><td>GB/T 1527-1997《铜及铜合金拉制管》GB/T 1528-1997《铜及铜合金挤制管》GB/T 8893-1988《矩形和方形铜及铜合金波导管》GB/T 8894-1988《圆形铜合金波导管》GB/T 1531-1994《铜及铜合金毛细管》</td></tr></table>

# 1.4 化学成分 按GB/T5232—1985《加工黄铜 化学成分和产品形状》规定，见表1-3。

%

表1-3  

<table><tr><td colspan="2">主元素</td><td colspan="6">杂质不大于</td></tr><tr><td>Zn</td><td>Cu</td><td>Pb</td><td>Sb</td><td>Bi</td><td>P</td><td>Fe①</td><td>杂质总和</td></tr><tr><td>余量</td><td>60.5~63.5</td><td>0.03</td><td>0.005</td><td>0.002</td><td>0.01</td><td>0.15</td><td>0.5</td></tr></table>

① 抗磁用的H62合金中铁的质量分数不大于 $0.03\%$ 。

1.5 热处理制度 合金不能热处理强化。退火： $600 \sim 700^{\circ} \mathrm{C}$ 。薄带退火： $500 \sim 550^{\circ} \mathrm{C}$ 。消除应力退火： $280 \sim 300^{\circ} \mathrm{C}$ 。

1.6 品种规格和供应状态 见表1-4。

表1-4  

<table><tr><td>品 种</td><td>δ,d或D×S/mm</td><td>供应状态</td><td>技术标准</td></tr><tr><td rowspan="2">带材</td><td>0.05~2.0</td><td>M、Y2、Y</td><td rowspan="2">GB/T 2060-1989</td></tr><tr><td>0.05~1.0</td><td>T</td></tr><tr><td rowspan="2">板材</td><td>4.0~60.0(热轧)</td><td>R</td><td rowspan="2">GB/T 2041-1989</td></tr><tr><td>0.2~10.0(冷轧)</td><td>M、Y2、Y、T</td></tr><tr><td rowspan="2">棒材</td><td>10~160(圆棒)10~120(方、六角棒)</td><td>R</td><td>GB/T 13808-1992</td></tr><tr><td>5~80</td><td>Y2</td><td>GB/T 4423-1992</td></tr><tr><td rowspan="2">矩形棒</td><td>(3~75)×(4~80)(拉制)</td><td>Y2</td><td rowspan="2">GB/T 13809-1992</td></tr><tr><td>(5~40)×(8~50)(挤制)</td><td>R</td></tr></table>

续表 1-4  

<table><tr><td>品 种</td><td>δ,d或D×S/mm</td><td>供应状态</td><td>技术标准</td></tr><tr><td rowspan="3">管材</td><td>(21~280)×(1.5~42.5)</td><td>R</td><td>GB/T 1528-1997</td></tr><tr><td>(3~200)×(0.15~10)</td><td>M、Y2</td><td rowspan="2">GB/T 1527-1997</td></tr><tr><td>(3.2~30)×(0.15~0.90)</td><td>Y</td></tr><tr><td rowspan="2">波导管</td><td>圆(5.563~149.0)×(0.510~4.0)</td><td rowspan="2">Y</td><td>GB/T 8894-1988</td></tr><tr><td>异型</td><td>GB/T 8893-1988</td></tr><tr><td>毛细管</td><td>φ(0.5~3.0)×φ(0.3~2.5)</td><td>M、Y2Y</td><td>GB/T 1531-1994</td></tr><tr><td>线材</td><td>0.05~6.0</td><td>M、Y2、Y1、Y</td><td>GB/T 14954-1994</td></tr><tr><td>铆钉用材</td><td>1.0~6.0</td><td>M、Y2、Y1</td><td>GB/T 14956-1994</td></tr></table>

1.7 熔炼与铸造工艺 合金有良好的熔铸工艺性能。通常采用硅砂炉衬的工频有芯感应电炉熔炼，熔炼过程中锌的挥发有助于除气和脱氧。用木炭覆盖以减少烧损和氧化。浇铸前添加少量磷铜，以增加熔体的流动性。用煤气保护下的半连续铸造工艺浇铸铸锭，铸造温度为 $1060 \sim 1160^{\circ} \mathrm{C}$ 。  
1.8 应用概况与特殊要求 该合金是用途广泛、产量很大的结构铜合金。航空工业主要用模锻法制造导管、垫子、垫圈、环形件、风嘴、销子以及各种小型结构零件。

# 2 物理及化学性能

# 2.1 热性能[1]

2.1.1 熔化温度范围 $899\sim 906^{\circ}C$

2.1.2 热导率 $\lambda = 108.9\mathrm{W / (m\cdot^{\circ}C)}$ 。

2.1.3 比热容 $c = 385.2\mathrm{J} / (\mathrm{kg}\cdot \mathrm{C})$ 。

2.1.4 线膨胀系数 $\alpha_{1} = 20.6\times 10^{-6}\mathrm{C}^{-1}(20\sim 200^{\circ}\mathrm{C})$ 。

2.2 密度 $\rho = 8.43\mathrm{g / cm^3}$

2.3 电性能[1]

2.3.1 电导率 $g = 27\% \mathrm{IACS}$

2.3.2 电阻率 $\rho = 0.064\mu \Omega \cdot m$ 。

2.3.3 电阻温度系数 $\alpha_{\mathrm{R}(20\sim 200^{\circ}\mathrm{C})} = 17.0\times 10^{-4}\mathrm{C}^{-1}$

# 2.5 化学性能

2.5.1 抗氧化性能 H62 在高温空气中氧化速度高于低锌黄铜和纯铜, 生成较厚的不致密的氧化层。氧化层的内表面为 $\mathrm{ZnO}$ , 外表面为 $\mathrm{Cu_2O}$ 。在高温作用下伴随产生脱锌。  
2.5.2 耐腐蚀性能 合金在大气、淡水中有良好的耐蚀性，但在海水中耐蚀性低于单相黄铜。

合金有较强的应力腐蚀破坏倾向，因此冷作硬化的材料和制件应进行消除应力低温退火。在不同介质中的腐蚀速度见表2-1。

表 2-1[1,2]  

<table><tr><td rowspan="2">介 质</td><td rowspan="2">\( \theta /{}^{ \circ }\mathrm{C} \)</td><td colspan="2">腐蚀速度</td><td rowspan="2">介 质</td><td rowspan="2">\( \theta /{}^{ \circ }\mathrm{C} \)</td><td colspan="2">腐蚀速度</td></tr><tr><td>mm/a</td><td>\( \mathrm{g}/\left( {{\mathrm{m}}^{2} \cdot \mathrm{d}}\right) \)</td><td>mm/a</td><td>\( \mathrm{g}/\left( {{\mathrm{m}}^{2} \cdot \mathrm{d}}\right) \)</td></tr><tr><td>0.01%~0.05%硫酸溶液</td><td>20</td><td>0.01~0.2</td><td>-</td><td>0.19%氯化镁溶液</td><td>15</td><td>0.005</td><td>-</td></tr><tr><td>5%硫酸溶液</td><td>20</td><td>0.04</td><td>-</td><td>10%硫酸溶液</td><td>-</td><td>-</td><td>1.46</td></tr><tr><td>0.5%硫酸溶液</td><td>190</td><td>0.76</td><td>-</td><td>海 水</td><td>-</td><td>-</td><td>0.61</td></tr></table>

# 3 力学性能

# 3.1 技术标准规定的性能 见表3-1。

表3-1  

<table><tr><td rowspan="3">品种</td><td rowspan="3">状态</td><td rowspan="3">δ,d或D×S/mm</td><td rowspan="2">σb/MPa</td><td colspan="2">伸长率/%</td><td rowspan="3">技术标准</td></tr><tr><td>δ10</td><td>δ5</td></tr><tr><td colspan="3">≥</td></tr><tr><td rowspan="4">带材</td><td>M</td><td>0.5~2.0</td><td>294</td><td>35</td><td rowspan="4">-</td><td rowspan="4">GB/T 2060-1989</td></tr><tr><td>Y2</td><td>0.5~2.0</td><td>372~471</td><td>20</td></tr><tr><td>Y</td><td>0.5~2.0</td><td>412</td><td>10</td></tr><tr><td>T</td><td>0.5~1.0</td><td>588</td><td>2.5</td></tr><tr><td rowspan="5">板材</td><td>R</td><td>4.0~15.0</td><td>294</td><td>30</td><td>-</td><td rowspan="5">GB/T 2041-1989</td></tr><tr><td>M</td><td rowspan="2">0.5~10.0</td><td>294</td><td>40</td><td rowspan="4">-</td></tr><tr><td>Y2</td><td>343~460</td><td>20</td></tr><tr><td>Y</td><td>343~460</td><td>412</td><td>10</td></tr><tr><td>T</td><td>412</td><td>588</td><td>2.5</td></tr><tr><td>挤制棒</td><td>R</td><td>10~160</td><td>295</td><td>30</td><td>35</td><td>GB/T 13808-1992</td></tr><tr><td rowspan="2">拉制棒</td><td rowspan="2">Y2</td><td>5~40</td><td>370</td><td>15</td><td>18</td><td rowspan="2">GB/T 4423-1992</td></tr><tr><td>&gt;40~80</td><td>335</td><td>20</td><td>24</td></tr><tr><td rowspan="3">矩形棒</td><td>R(挤)</td><td>5~40×8~50</td><td>295</td><td>30</td><td>35</td><td rowspan="3">GB/T 13809-1992</td></tr><tr><td rowspan="2">Y2(拉)</td><td>3~75×4~80</td><td>335</td><td>20</td><td>23</td></tr><tr><td>335</td><td>335</td><td>15</td><td>17</td></tr><tr><td>挤制管</td><td>R</td><td>(21~280)×(1.5~42.5)</td><td>295</td><td>38</td><td>43</td><td>GB/T 1528-1997</td></tr><tr><td rowspan="3">拉制管</td><td>M</td><td>(3~200)×</td><td>295</td><td>38</td><td>43</td><td rowspan="3">GB/T 1527-1997</td></tr><tr><td>Y2</td><td>(0.15~10)</td><td>335</td><td>30</td><td>34</td></tr><tr><td>Y</td><td>(3.2~30)×(0.15~0.90)</td><td>390</td><td>-</td><td>-</td></tr><tr><td rowspan="3">毛细管</td><td>M</td><td>(φ0.5~3.0)×</td><td>295</td><td>35</td><td rowspan="3">-</td><td rowspan="3">GB/T 1531-1994</td></tr><tr><td>Y2</td><td>(φ0.3~2.5)</td><td>345</td><td>30</td></tr><tr><td>Y</td><td>345</td><td>390</td><td>-</td></tr><tr><td rowspan="12">线材①</td><td>M</td><td rowspan="3">0.05~0.25</td><td>345</td><td>18</td><td rowspan="4">-</td><td rowspan="12">GB/T 14954-1994</td></tr><tr><td>Y2</td><td>430</td><td>-</td></tr><tr><td>Y1</td><td>590~785</td><td>-</td></tr><tr><td>Y</td><td>&gt;0.25~1.0</td><td>785~980</td><td>-</td></tr><tr><td>M</td><td rowspan="3">&gt;0.25~1.0</td><td>335</td><td>22</td><td rowspan="4">-</td></tr><tr><td>Y2</td><td>410</td><td>4</td></tr><tr><td>Y1</td><td>540~735</td><td>-</td></tr><tr><td>Y</td><td>&gt;1.0~2.0</td><td>685~885</td><td>-</td></tr><tr><td>M</td><td rowspan="3">&gt;1.0~2.0</td><td>325</td><td>26</td><td rowspan="4">-</td></tr><tr><td>Y2</td><td>390</td><td>7</td></tr><tr><td>Y1</td><td>490~685</td><td>-</td></tr><tr><td>Y</td><td>&gt;1.0~2.0</td><td>635~835</td><td>-</td></tr></table>

续表3-1   

<table><tr><td rowspan="3">品种</td><td rowspan="3">状态</td><td rowspan="3">δ,d或D×S/mm</td><td rowspan="2">σb/MPa</td><td colspan="2">伸长率/%</td><td rowspan="3">技术标准</td></tr><tr><td>δ10</td><td>δ5</td></tr><tr><td colspan="3">≥</td></tr><tr><td rowspan="8">线材①</td><td>M</td><td rowspan="4">&gt;2.0~4.0</td><td>315</td><td>30</td><td rowspan="8">-</td><td rowspan="8">GB/T 14954-1994</td></tr><tr><td>Y2</td><td>375</td><td>10</td></tr><tr><td>Y1</td><td>440~635</td><td>-</td></tr><tr><td>Y</td><td>590~785</td><td>-</td></tr><tr><td>M</td><td rowspan="4">&gt;4.0~6.0</td><td>315</td><td>34</td></tr><tr><td>Y2</td><td>355</td><td>12</td></tr><tr><td>Y1</td><td>390~590</td><td>-</td></tr><tr><td>Y</td><td>540~735</td><td>-</td></tr><tr><td rowspan="3">铆钉线①</td><td>M</td><td>1.0~6.0</td><td>370</td><td>18</td><td>-</td><td rowspan="3">GB/T 14956-1994</td></tr><tr><td>Y2</td><td rowspan="2">1.0~2.0</td><td>390~470</td><td>-</td><td rowspan="2">-</td></tr><tr><td>Y1</td><td>440~540</td><td>-</td></tr></table>

$①$ 线材伸长率 $L_{0} = 100\mathrm{mm}$

# 3.2 室温及各种温度下的力学性能

# 3.2.1 硬度

3.2.1.1 供应状态材料的硬度见表3-2。  
3.2.1.2 不同温度退火后材料的硬度见图3-1。

# 3.2.2 拉伸性能

3.2.2.1 供应状态材料的拉伸性能见表3-3。  
3.2.2.2 不同变形率材料的拉伸性能见图3-2。  
3.2.2.3 不同温度退火后材料的拉伸性能见图3-1。

3.2.2.4 高温拉伸性能见图3-3。

# 3.2.3 冲击性能

3.2.3.1 冲击韧性[1] $a_{\mathrm{KU}} = 1370\mathrm{kJ / m^2(M}$ 态管）。  
3.2.4 扭转和剪切性能 剪切强度 $\tau = 274\mathrm{MPa}$ (M态棒材)。

表3-2[1]  

<table><tr><td>品种</td><td>状态</td><td>HBS</td><td>HRF</td></tr><tr><td>M</td><td>56</td><td>77</td><td></td></tr><tr><td>Y</td><td>140</td><td>104</td><td></td></tr></table>

图片摘要：该图主要展示 3 2[1]。
![](images/649257363d8cede223e44171feaae56e2503491dc0f7a583adf75b309c2cfc12.jpg)  
图3-1 H62力学性能和晶粒度与退火温度(保温1h)的关系[1]

表 $3 - 3^{[3\sim 5]}$   

<table><tr><td rowspan="3">品种</td><td rowspan="3">状态</td><td colspan="8">σb</td><td colspan="3">δ</td></tr><tr><td>A</td><td>B</td><td>X</td><td>min</td><td>max</td><td>s</td><td>Cv</td><td>n</td><td>X</td><td>min</td><td>max</td></tr><tr><td colspan="8">MPa</td><td colspan="3">%</td></tr><tr><td rowspan="2">带材</td><td>M</td><td>-</td><td>-</td><td>393</td><td>354</td><td>419</td><td>-</td><td>-</td><td>-</td><td>37</td><td>36</td><td>43</td></tr><tr><td>Y</td><td>-</td><td>-</td><td>696</td><td>630</td><td>750</td><td>29</td><td>0.042</td><td>-</td><td>-</td><td>-</td><td>-</td></tr><tr><td rowspan="5">板材</td><td>R</td><td>-</td><td>-</td><td>346</td><td>323</td><td>382</td><td>17</td><td>-</td><td>23</td><td>49</td><td>40</td><td>59</td></tr><tr><td>M</td><td>290</td><td>310</td><td>337</td><td>294</td><td>402</td><td>18</td><td>0.053</td><td>154</td><td>59</td><td>43</td><td>72</td></tr><tr><td>Y2</td><td>340</td><td>365</td><td>398</td><td>343</td><td>461</td><td>23</td><td>0.057</td><td>174</td><td>31</td><td>28</td><td>49</td></tr><tr><td>Y</td><td>-</td><td>-</td><td>457</td><td>411</td><td>549</td><td>32</td><td>0.070</td><td>153</td><td>17</td><td>10</td><td>29</td></tr><tr><td>T</td><td>-</td><td>-</td><td>610</td><td>-</td><td>-</td><td>-</td><td>-</td><td>-</td><td>9</td><td>-</td><td>-</td></tr><tr><td rowspan="2">棒材</td><td>R</td><td>320</td><td>335</td><td>360</td><td>323</td><td>402</td><td>15</td><td>0.041</td><td>105</td><td>43</td><td>33</td><td>51</td></tr><tr><td>Y</td><td>-</td><td>-</td><td>432</td><td>372</td><td>490</td><td>27</td><td>0.062</td><td>64</td><td>26</td><td>15</td><td>44</td></tr><tr><td rowspan="3">管材</td><td>R</td><td>-</td><td>-</td><td>366</td><td>333</td><td>392</td><td>15</td><td>0.040</td><td>48</td><td>46</td><td>38</td><td>53</td></tr><tr><td>M</td><td>-</td><td>-</td><td>378</td><td>304</td><td>451</td><td>33</td><td>0.087</td><td>32</td><td>47</td><td>41</td><td>53</td></tr><tr><td>Y2</td><td>-</td><td>-</td><td>379</td><td>343</td><td>470</td><td>27</td><td>0.070</td><td>66</td><td>46</td><td>35</td><td>56</td></tr><tr><td rowspan="3">线材</td><td>M</td><td>-</td><td>-</td><td>384</td><td>353</td><td>421</td><td>-</td><td>-</td><td>12</td><td>42</td><td>34</td><td>52</td></tr><tr><td>Y2</td><td>-</td><td>-</td><td>448</td><td>362</td><td>568</td><td>50</td><td>0.111</td><td>31</td><td>17</td><td>6</td><td>48</td></tr><tr><td>Y</td><td>-</td><td>-</td><td>708</td><td>588</td><td>833</td><td>55</td><td>0.070</td><td>46</td><td>2</td><td>-</td><td>-</td></tr></table>

图片摘要：该图主要展示 3 1 H62力学性能和晶粒度与退火温度(保温1h)的关系[1]。
![](images/e66bdae2101bb48a98cb93cea40599be725b3317567760db59bf428d3f9e15a4.jpg)  
图3-2 H62的拉伸性能与变形率的关系[1]

图片摘要：该图主要展示 3 2 H62的拉伸性能与变形率的关系[1]。
![](images/d16b1a8a6c3d974bc86b09f6b6d6f66c2fdf97ba3230c54f28a7b8e75cd378e0.jpg)  
图3-3 H62的高温拉伸性能[1]

# 3.3 持久和蠕变性能

# 3.4 疲劳性能

3.4.1 高周疲劳[1] 循环次数 $N = 10^{7}$ 周时，软态管材的疲劳强度 $\sigma_{\mathrm{D}} = 115\mathrm{MPa}$ 。

# 3.5 弹性性能

3.5.1 弹性模量 $E = 103\mathrm{GPa}$ (M态棒材)。

# 4 组织结构

# 4.1 相变温度

# 4.2 时间-温度-组织转变曲线

4.3 合金组织结构 H62合金为 $(\alpha + \beta)$ 两相组织。 $\alpha$ 和 $\beta$ 相的形态与加工方式有关，挤压和压制时沿加工方向被拉长呈带状；退火后 $\alpha$ 呈等轴孪晶。

# 5 工艺性能与要求

5.1 成形性能 合金有优良的热加工性，可以热挤、热轧、模锻、自由锻和镦粗，总变形率可达 $99\%$ 。在 $650 \sim 700^{\circ} \mathrm{C}$ 时，合金具有一定的超塑性，当拉伸速度 $v = 6 \mathrm{~mm} / \mathrm{min}$ 时， $\delta = 180\%$ ；添加微量硅变质处理后，在 $650^{\circ} \mathrm{C}$ 时， $\delta$ 可达 $400\%$ 。

合金还具有良好的冷加工性，总变形率为 $50\%$ 。

5.2 焊接性能 合金焊接性能良好，易于铜焊和锡焊，也可较好地进行气焊、点焊、闪光焊，但不宜埋弧焊、电渣焊、以及对缝电阻焊。

5.3 零件热处理工艺

5.4 表面处理工艺

5.4.1 酸洗 $3\% \sim 10\%$ 硫酸水溶液。  
5.4.2 钝化 $6\% \mathrm{Cr}_2\mathrm{O}_3$ 和 $0.2\% \mathrm{H}_2\mathrm{SO}_4$ 水溶液或用 $5\% \mathrm{K}_2\mathrm{CrO}_4$ 和 $2\% \mathrm{KCr(SO_4)_2}\cdot 12\mathrm{H}_2\mathrm{O}$ 的水溶液。  
5.5 切削加工与磨削性能 合金的切削加工性为易切削黄铜HPb63-3的 $40\%$

# 6 功能考核试验

# 7 使用建议

选用。

# 参考文献

1 手册编写组．重有色金属材料加工手册．第一分册．北京：冶金工业出版社，1979  
2 北京航空情报所编译. 航空材料手册: 第二册. 有色合金. 1965  
3 上海有色金属压延厂. 铜合金生产检验报告汇编: 铜合金 03-86.1986  
4沈阳有色金属加工厂．铜合金生产检验报告汇编：铜合金01-86.1986   
5 太行仪表厂．铜合金进厂检验报告汇编：铜合金04-86.1986  
6 EΦpeMoB E H, nДp. UIBeT. MetaJIbI. 1984, No.10, 84

编写 李咸云

审校 陈家岚

# 63-3铅黄铜 HPb63-3

# 1 概述

HPb63-3是铜-锌-铅三元系两相黄铜。元素铅几乎不溶入铜，以独立的质点状存在，因而极大地改进了合金的切削性能，合金的通用商品名称为易切削黄铜。许多国家将其作为铜合金切削加工性的相对标准。

合金有较高的强度和耐蚀性，良好的冷加工性和焊接性，但热加工性较差，在热态下仅能进行热挤。该合金主要用于制造钟表和其他机械式仪表高精度零件。

1.1 材料牌号 63-3铅黄铜HPb63-3。  
1.2 相近牌号 见表1-1。

表1-1  

<table><tr><td>国别</td><td>俄罗斯</td><td>美国</td><td>日本</td><td>英国</td><td>德国</td></tr><tr><td>牌号</td><td>JIC 63-3</td><td>C36000</td><td>C3560</td><td>CZ119</td><td>CuZn36Pb3</td></tr></table>

1.3 材料的技术标准 见表1-2。

表1-2  

<table><tr><td>品种</td><td>线材</td><td colspan="2">棒材</td></tr><tr><td rowspan="2">技术标准</td><td>GB/T 14954-1994</td><td>GB/T 4423-1992</td><td>GB/T 13809-1992</td></tr><tr><td>《黄铜线》</td><td>《铜及铜合金拉制棒》</td><td>《铜及铜合金矩形棒》</td></tr></table>

1.4 化学成分 按GB/T5232—1985《加工黄铜 化学成分和产品形状》规定，见表1-3。

%

表1-3  

<table><tr><td colspan="3">主 元 素</td><td colspan="6">杂质 不大于</td></tr><tr><td>Pb</td><td>Zn</td><td>Cu</td><td>Al</td><td>Fe</td><td>P</td><td>Sb</td><td>Bi</td><td>杂质总和</td></tr><tr><td>2.4~3.0</td><td>余量</td><td>62.0~65.0</td><td>0.5</td><td>0.10</td><td>0.01</td><td>0.005</td><td>0.002</td><td>0.75</td></tr></table>

1.5 热处理制度 合金不可热处理强化。退火： $600\sim 650^{\circ}\mathrm{C}$ 。  
1.6 品种规格与供应状态 见表1-4。

表1-4  

<table><tr><td>品种</td><td>线材</td><td colspan="3">棒材</td></tr><tr><td>δ或d/mm</td><td>0.5~6.0</td><td>5~60</td><td>5~30</td><td>3~75×4~80</td></tr><tr><td>供应状态</td><td>M、Y2、Y、T</td><td>Y2</td><td>Y</td><td>Y2</td></tr><tr><td>技术标准</td><td>GB/T 14954-1994</td><td colspan="2">GB/T 4423-1992</td><td>GB/T 13809-1992</td></tr></table>

1.7 熔炼与铸造工艺 合金有良好的熔铸工艺性能。通常采用硅砂炉衬的工频有芯感应电炉熔炼。熔炼过程中锌的挥发自然地进行除气和脱氧。采用低温加锌和铅，高温捞渣以及木炭保护的方法以减少金属的烧损和氧化。浇铸前添加少量磷铜，以改善熔体的流动性。添加少量铝有助于改善半连续铸锭的表面质量。用煤气保护下的半连续铸造工艺浇注铸锭。冷轧用的扁锭，一般采用铁模铸造。铸造温度为 $1060 \sim 1100^{\circ} \mathrm{C}$ 。  
1.8 应用概况与特殊要求 该合金主要用于制造机械式仪表和导弹控制仪表的精密零件, 如小轴、齿轮、轴承和配重等。

# 2 物理及化学性能

2.1 热性能[1]   
2.1.1 熔化温度范围 $886\sim 906^{\circ}C$   
2.1.2 热导率 $\lambda = 117.2\mathrm{W / (m\cdot^{\circ}C)}$   
2.1.3 线膨胀系数 $\alpha_{1} = 20.5\times 10^{-6}\mathrm{C}^{-1}(20^{\circ}\mathrm{C})$ 。  
2.2 密度 $\rho = 8.50\mathrm{g / cm^3}$   
2.3 电性能[2]  
2.3.1 电导率 $g = 26\% \mathrm{IACS}$   
2.3.2 电阻率 $\rho = 0.066\mu \Omega \cdot \mathrm{m}$ 。

# 2.4 磁性能

# 2.5 化学性能

2.5.1 耐腐蚀性能 该合金的耐蚀性能类似于H62，在大气、淡水和海水中有一定的耐蚀性。在大气中的腐蚀速度为 $0.0006\mathrm{mm / a}$ ，在海水中为 $0.085\mathrm{mm / a}$ ，在 $10\%$ 硫酸溶液中为 $0.05\mathrm{mm / a}^{[2]}$ 。

# 3 力学性能

3.1 技术标准规定的性能 见表3-1。

表3-1  

<table><tr><td rowspan="3">品种</td><td rowspan="3">状态</td><td rowspan="3">δ或d/mm</td><td rowspan="2">σb/MPa</td><td colspan="2">伸长率/%</td><td rowspan="3">技术标准</td></tr><tr><td>δ10</td><td>δ5</td></tr><tr><td colspan="3">不小于</td></tr><tr><td rowspan="5">棒材</td><td rowspan="2">Y2</td><td>5~20</td><td>390</td><td>10</td><td>12</td><td rowspan="5">GB/T 4423-1992</td></tr><tr><td>&gt;20~60</td><td>360</td><td>14</td><td>16</td></tr><tr><td rowspan="3">Y</td><td>5~15</td><td>490</td><td>3</td><td>4</td></tr><tr><td>&gt;15~20</td><td>450</td><td>8</td><td>9</td></tr><tr><td>&gt;20~30</td><td>410</td><td>10</td><td>12</td></tr><tr><td rowspan="2">矩形棒</td><td rowspan="2">Y2</td><td rowspan="2">3~75×4~80</td><td>380</td><td>12</td><td>14</td><td rowspan="2">GB/T 13809-1992</td></tr><tr><td>365</td><td>16</td><td>19</td></tr><tr><td rowspan="7">线材①</td><td rowspan="3">M</td><td>0.5~2.0</td><td>305</td><td>32</td><td>-</td><td rowspan="7">GB/T 14954-1994</td></tr><tr><td>&gt;2.0~4.0</td><td>295</td><td>35</td><td>-</td></tr><tr><td>&gt;4.0~6.0</td><td>285</td><td>35</td><td>-</td></tr><tr><td rowspan="3">Y2</td><td>0.5~2.0</td><td>390~610</td><td>3</td><td>-</td></tr><tr><td>&gt;2.0~4.0</td><td>390~600</td><td>4</td><td>-</td></tr><tr><td>&gt;4.0~6.0</td><td>390~590</td><td>4</td><td>-</td></tr><tr><td>Y</td><td>0.5~6.0</td><td>570~735</td><td>-</td><td>-</td></tr></table>

$①$ 线材伸长率 $L_{0} = 100\mathrm{mm}$

# 3.2 室温及各种温度下的力学性能

# 3.2.1 硬度

3.2.1.1 不同变形率材料的硬度见表3-2和图3-1。

表3-2[2]  

<table><tr><td>ε/%</td><td>0</td><td>10</td><td>20</td><td>30</td><td>40</td><td>50</td><td>55</td></tr><tr><td>HRB</td><td>13~17</td><td>66</td><td>69</td><td>73</td><td>78</td><td>82</td><td>83</td></tr></table>

3.2.1.2 不同温度退火后材料的硬度见表3-3和图3-2。

表3-3[2]  

<table><tr><td>θ/℃</td><td>150</td><td>260</td><td>370</td><td>480</td><td>590</td><td>700</td><td>760</td></tr><tr><td>HRB</td><td>88</td><td>83</td><td>65</td><td>33</td><td>16</td><td>10</td><td>9</td></tr></table>

# 3.2.2 拉伸性能

3.2.2.1 供应状态材料的拉伸性能见表3-4。

图片摘要：该图主要展示 3 3[2]。
![](images/017cc1055c35936ebe1e18c4e78b8b9ae3f0e77cc6c77681a12d99976787fc93.jpg)  
原材料：加工和 $600^{\circ}\mathrm{C}$ 退火1h的板材  
图3-1 HPb63-3硬度和拉伸性能与变形率的关系[1]

图片摘要：该图主要展示 3 1 HPb63 3硬度和拉伸性能与变形率的关系[1]。
![](images/2053fb13620ac52d0f2e41a87664e85957b6a1075936451882979a86dd4281c3.jpg)  
原材料： $\varepsilon = 40\%$ 的板材  
图3-2HPb63-3硬度和拉伸性能与退火温度(保温1h)的关系[1]

表3-4[2.1]  

<table><tr><td rowspan="2">品 种</td><td rowspan="2">状态</td><td colspan="3">σb/MPa</td><td rowspan="2">σP0.2/MPa</td><td rowspan="2">δ/%</td></tr><tr><td>X̄</td><td>min</td><td>max</td></tr><tr><td rowspan="2">板材</td><td>Y3</td><td>371</td><td>-</td><td>-</td><td>275</td><td>40</td></tr><tr><td>Y2</td><td>420</td><td>-</td><td>-</td><td>310</td><td>18</td></tr><tr><td rowspan="3">棒材</td><td>M</td><td>337</td><td>-</td><td>-</td><td>164</td><td>51</td></tr><tr><td>Y2</td><td>372</td><td>-</td><td>-</td><td>275</td><td>43</td></tr><tr><td>Y</td><td>570</td><td>440</td><td>645</td><td>390</td><td>8</td></tr></table>

3.2.2.2 不同变形率材料的拉伸性能见表3-5和图3-1。  
3.2.2.3 不同温度退火后材料的拉伸性能见表3-6和图3-2。

表3-5[2]  

<table><tr><td>ε/%</td><td>σb/MPa</td><td>σe/MPa</td><td>δ/%</td><td>ε/%</td><td>σb/MPa</td><td>σe/MPa</td><td>δ/%</td></tr><tr><td>0</td><td>360</td><td>90</td><td>52</td><td>40</td><td>565</td><td>330</td><td>12</td></tr><tr><td>10</td><td>395</td><td>185</td><td>38</td><td>50</td><td>640</td><td>340</td><td>8</td></tr><tr><td>20</td><td>420</td><td>235</td><td>25</td><td>55</td><td>670</td><td>395</td><td>8</td></tr><tr><td>30</td><td>480</td><td>240</td><td>15</td><td>-</td><td>-</td><td>-</td><td>-</td></tr></table>

表3-6[2]  

<table><tr><td>退火温度/℃</td><td>σb/MPa</td><td>σP0.2/MPa</td><td>δ/%</td><td>退火温度/℃</td><td>σb/MPa</td><td>σP0.2/MPa</td><td>δ/%</td></tr><tr><td>20</td><td>545</td><td>-</td><td>8</td><td>590</td><td>320</td><td>130</td><td>53</td></tr><tr><td>260</td><td>520</td><td>385</td><td>9</td><td>700</td><td>290</td><td>105</td><td>60</td></tr><tr><td>370</td><td>450</td><td>230</td><td>22</td><td>760</td><td>280</td><td>95</td><td>55</td></tr><tr><td>480</td><td>350</td><td>170</td><td>46</td><td>-</td><td>-</td><td>-</td><td>-</td></tr></table>

3.2.3 扭转与剪切性能 剪切强度[4] $\tau = 207\mathrm{MPa}$ （软条材）。  
3.3 持久和蠕变性能  
3.4 疲劳性能 疲劳强度 $[4]\sigma_{\mathrm{D}} = 138\mathrm{MPa}$ （ $10^{8}$ 循环， $\varepsilon = 15\%$ 的条材）。

# 3.5 弹性性能

3.5.1 弹性模量 $E = 102.9\mathrm{GPa}$ 。

# 4 组织结构

# 4.1 相变温度

4.2 时间-温度-组织转变曲线  
4.3 合金组织结构 在室温下，合金为 $\alpha +\beta$ 两相组织，铅呈质点状分布其间。

# 5 工艺性能和要求

5.1 成形性能 合金具有良好的冷加工性，轧制时总变形率可达 $60\%$ ，可以冲切、滚丝、滚花等。热加工性差，仅能热挤。  
5.2 焊接性能 合金焊接性能良好，易于锡焊、铜焊、闪光焊，也能进行气体保护电弧焊，但不宜点焊、电渣焊及埋弧焊。  
5.3 零件热处理工艺  
5.4 表面处理工艺  
5.4.1 酸洗 $50\sim 80^{\circ}C$ 的 $10\%$ 硫酸水溶液或 $40\sim 80^{\circ}C$ 的硫酸-重铬酸钠水溶液。  
5.5 切削加工与磨削性能 合金有极好的切削加工性，其切削加工性定为 $100\%$ ，并作为铜合金切削加工性的相对标准。

# 6 功能考核试验

# 7 使用建议

选用。

# 参考文献

1 手册编写组．重有色金属材料加工手册，第一分册．北京：冶金工业出版社，1979  
2 Alloy Digest,Copper alloy C35600.1962(2)   
3沈阳有色金属加工厂.铜合金生产检验报告汇编；铜合金01-86.1986   
4 美国军标汇编编委会. 美国军用标准汇编: 金属部分. 第三册. 北京: 中国环境科学出版社, 1989

编写 李咸云

审校 陈家岚

# 59-1铅黄铜 HPb59-1

# 1 概述

HPb59-1合金是中等含铅量的 $(\alpha + \beta)$ 两相黄铜，属高锌黄铜。

该合金具有较高的强度，优良的切削加工性和成形性，适于热加工，同时具有较强的应力腐蚀破坏倾向，冷作硬化的材料和制件应进行消除应力低温退火。

该合金是航空及其他工业部门最常用的最经济的结构材料。

1.1 材料牌号 59-1铅黄铜 HPb59-1。  
1.2 相近牌号 见表1-1。

表1-1  

<table><tr><td>国别</td><td>俄罗斯</td><td>英国</td><td>美国</td><td>日本</td><td>ISO</td></tr><tr><td>牌号</td><td>JIC 59-1</td><td>CZ122</td><td>C37100</td><td>C3710</td><td>CuZn39Pb2</td></tr></table>

1.3 材料的技术标准 见表1-2。

表1-2  

<table><tr><td>品种</td><td>线材</td><td>棒材</td><td>带材</td><td>板材</td><td>管材</td></tr><tr><td>技术标准</td><td>GB/T 14954-1994《黄铜线》</td><td>GB/T 4423-1992《铜及铜合金拉制棒》GB/T 13808-1992《铜及铜合金挤制棒》GB/T 13809-1992《铜及铜合金矩形棒》</td><td>GB/T 2060-1989《黄铜带》</td><td>GB/T 2041-1989《黄铜板》</td><td>GB/T 1528-1997《铜及铜合金挤制管》</td></tr></table>

1.4 化学成分 按GB/T5232—1985《加工黄铜 化学成分和产品形状》规定，见表1-3。

表1-3  

<table><tr><td colspan="3">主元素</td><td colspan="6">杂质 不大于</td></tr><tr><td>Pb</td><td>Zn</td><td>Cu</td><td>Fe</td><td>Al</td><td>Sb</td><td>P</td><td>Bi</td><td>杂质总和</td></tr><tr><td>0.8~1.9</td><td>余量</td><td>57.0~60.0</td><td>0.5</td><td>0.2</td><td>0.01</td><td>0.02</td><td>0.003</td><td>1.0</td></tr></table>

1.5 热处理制度 合金不能热处理强化。退火： $600\sim 650^{\circ}\mathrm{C}$ 。消除应力退火： $280\sim 300^{\circ}\mathrm{C}$ 。  
1.6 品种规格与供应状态 见表1-4。

表1-4
