Repository: C-zj02/CFD-claw

<div align="center">

**English** | [中文](#中文版) | [Français](README_FR.md) | [Русский](README_RU.md) | [हिन्दी](README_HI.md) | [العربية](README_AR.md) | [Português](README_PT.md)

# 🚀 Claude Code Python

**A Complete Python Reimplementation Based on Real Claude Code Source**

*From TypeScript Source → Rebuilt in Python with ❤️*

***
**🔥 Active Development • New Features Weekly 🔥**

</div>

***

## 🎯 What is This?

**Clawd Code** is a **complete Python rewrite** of Claude Code, based on the **real TypeScript source code**.

File: RAG-data/中国航空材料手册(第2版) 第5卷 粉末冶金材料 精密合金与功能材料001-200.pdf-38147411-3f28-46ed-ab1f-1b88d0918fd5.md (part 9 of 9)
# 中国航空材料手册
<table><tr><td rowspan="2">合金牌号</td><td rowspan="2">产品种类</td><td rowspan="2">级别</td><td rowspan="2">(或D) mm</td><td>\( \mu_{\mathrm {c},\mathrm {od}}/\left(\mathrm {mH}/\mathrm {m}\right) \)</td><td>\( \mu_{\mathrm {in}}/\left(\mathrm {mH}/\mathrm {m}\right) \)</td><td>\( H_{\mathrm {c}},\left(\mathrm {A},\mathrm {m}\right) \)</td><td rowspan="2">\( B,\mathrm {T} \)</td></tr><tr><td colspan="3">≥</td></tr><tr><td rowspan="3">1J80</td><td>冷轧带材</td><td>III</td><td>0.35~ .50</td><td>63.0</td><td>310.0</td><td>0.8</td><td>0.63</td></tr><tr><td>热轧(锻)扁材</td><td>--</td><td>3~22</td><td>27.5</td><td>100.0</td><td>2.4</td><td>0.65</td></tr><tr><td>热轧(锻)棒材</td><td>-</td><td>8~100</td><td>27.5</td><td>100.0</td><td>2.4</td><td>0.65</td></tr><tr><td rowspan="15">1J85</td><td rowspan="13">冷轧带材</td><td rowspan="8">I</td><td>0.005~ .01</td><td>20.0</td><td>87.5</td><td>4.8</td><td>0.70</td></tr><tr><td>0.02~ .04</td><td>22.5</td><td>100.0</td><td>3.6</td><td>0.70</td></tr><tr><td>0.05~ .09</td><td>35.0</td><td>137.5</td><td>2.4</td><td>0.70</td></tr><tr><td>0.10~ .19</td><td>37.5</td><td>187.5</td><td>1.6</td><td>0.70</td></tr><tr><td>0.20~ .34</td><td>50.0</td><td>225.0</td><td>1.2</td><td>0.70</td></tr><tr><td>0.35~ .00</td><td>62.5</td><td>312.5</td><td>0.8</td><td>0.70</td></tr><tr><td>1.10~ .50</td><td>50.0</td><td>187.5</td><td>1.2</td><td>0.70</td></tr><tr><td>2.51~ .00</td><td>43.8</td><td>150.0</td><td>1.4</td><td>0.70</td></tr><tr><td rowspan="5">I</td><td>0.02~0.04</td><td>37.5</td><td>137.5</td><td>2.4</td><td>0.70</td></tr><tr><td>0.05~0.09</td><td>50.0</td><td>175.0</td><td>1.6</td><td>0.70</td></tr><tr><td>0.10~0.19</td><td>62.5</td><td>225.0</td><td>1.2</td><td>0.70</td></tr><tr><td>0.20~0.34</td><td>75.0</td><td>250.0</td><td>1.0</td><td>0.70</td></tr><tr><td>0.35</td><td>68.8</td><td>325.0</td><td>0.7</td><td>0.70</td></tr><tr><td>热轧(锻)扁材</td><td>--</td><td>3~22</td><td>37.5</td><td>125.0</td><td>1.6</td><td>0.70</td></tr><tr><td>热轧(锻)棒材</td><td>-</td><td>8~100</td><td>37.5</td><td>125.0</td><td>4.6</td><td>0.70</td></tr><tr><td rowspan="6">1J86</td><td rowspan="6">冷轧带材</td><td rowspan="6">-</td><td>0.005~0.01</td><td>12.5</td><td>100.0</td><td>4.0</td><td>0.60</td></tr><tr><td>0.02~0.04</td><td>37.5</td><td>137.5</td><td>2.4</td><td>0.60</td></tr><tr><td>0.05~0.09</td><td>50.0</td><td>187.5</td><td>1.4</td><td>0.60</td></tr><tr><td>0.10~0.19</td><td>62.5</td><td>225.0</td><td>1.2</td><td>0.60</td></tr><tr><td>0.20~0.34</td><td>75.0</td><td>275.0</td><td>0.7</td><td>0.60</td></tr><tr><td>0.35~1.00</td><td>62.5</td><td>250.0</td><td>1.2</td><td>0.60</td></tr></table>

注：1 饱和磁感应强度 $B_{\mathrm{r}}$ 在 $800\mathrm{A / m}$ 外磁场强度下测量。  
2 按供需双方协议，I和Ⅱ级1J79、1J80、1J85合金 $\mu_{\mathrm{c},0\mathrm{s}}$ 或 $\mu_{\mathrm{m}}$ 之一符合标准时，允许交货，但其他参数不能比I级差。

表2-16  

<table><tr><td rowspan="2">牌号</td><td rowspan="2">品种</td><td rowspan="2">级别</td><td rowspan="2">δ/mm</td><td rowspan="2">μ0.05/(mH/m)</td><td rowspan="2">μm/(mH/m)</td><td rowspan="2">B1/T</td><td rowspan="2">Hc/(A/m)</td><td colspan="4">磁场0.1A/m时,不同频率的弹性磁导率μl/(mH/m)</td></tr><tr><td>60Hz</td><td>400Hz</td><td>100Hz</td><td>10^4Hz</td></tr><tr><td rowspan="5">1J79</td><td rowspan="5">带材</td><td rowspan="5">B</td><td>0.35</td><td>58.2</td><td>556.3</td><td>0.79</td><td>0.59</td><td rowspan="5">10.5</td><td>13.6</td><td></td><td></td></tr><tr><td>0.20</td><td>45.1</td><td>550</td><td>0.80</td><td>0.69</td><td>20.7</td><td>9.9</td><td>-</td></tr><tr><td>0.10</td><td>40.4</td><td>525.6</td><td>0.79</td><td>0.70</td><td>33.4</td><td>23.2</td><td>-</td></tr><tr><td>0.05</td><td>31.1</td><td>399.4</td><td>0.79</td><td>1.04</td><td>-</td><td>31.2</td><td>12.7</td></tr><tr><td>0.02</td><td>25.8</td><td>212.3</td><td>0.77</td><td>2.08</td><td></td><td>23.2</td><td>21.4</td></tr></table>

续表2-16   

<table><tr><td rowspan="2">牌号</td><td rowspan="2">品种</td><td rowspan="2">级别</td><td rowspan="2">δ/ mm</td><td rowspan="2">μm/(mH/m)</td><td rowspan="2">μm/(mH/m)</td><td rowspan="2">Rk/T</td><td rowspan="2">Hc/(A/m)</td><td colspan="4">磁场0.1A/m时,不同频率的弹性磁导率 μl/(mH/m)</td></tr><tr><td>60Hz</td><td>400Hz</td><td>100Hz</td><td>10^4Hz</td></tr><tr><td rowspan="4">1J85</td><td rowspan="4">带材</td><td rowspan="4">B</td><td>0.35</td><td>140.3</td><td>179</td><td>0.74</td><td>0.41</td><td rowspan="4">69.5</td><td>18.1</td><td>-</td><td>-</td></tr><tr><td>0.20</td><td>108.5</td><td>371.9</td><td>0.74</td><td>0.51</td><td>36.9</td><td>15.4</td><td>-</td></tr><tr><td>0.10</td><td>157.7</td><td>461.3</td><td>0.73</td><td>0.66</td><td>91.5</td><td>49.8</td><td>-</td></tr><tr><td>0.05</td><td>11.3</td><td>335</td><td>0.72</td><td>0.85</td><td>-</td><td>81.8</td><td>14.4</td></tr><tr><td>1J86</td><td>-</td><td>-</td><td>0.1</td><td>99.1</td><td>391.1</td><td>0.66</td><td>0.56</td><td>-</td><td>-</td><td>-</td><td>-</td></tr></table>

# 2.4.4.2 高磁导率较高饱和磁感应强度合金典型牌号、典型规格交流磁性能见表2-17。

表2-17[1]   

<table><tr><td rowspan="2">牌号</td><td rowspan="2">品种</td><td rowspan="2">级别</td><td rowspan="2">δ/mm</td><td rowspan="2">μ0.03/(mH/m)</td><td rowspan="2">μm/(mH/m)</td><td rowspan="2">Bn/T</td><td rowspan="2">He/(A/m)</td><td colspan="4">磁场0.1A/m时,不同频率的弹性磁导率μt/(mH/m)</td></tr><tr><td>60Hz</td><td>400Hz</td><td>100Hz</td><td>10^4Hz</td></tr><tr><td rowspan="5">1J50</td><td rowspan="5">冷轧带材</td><td rowspan="5">B</td><td>0.35</td><td>8.9</td><td>105.0</td><td>1.56</td><td>3.8</td><td>7.5</td><td>5.3</td><td>-</td><td>-</td></tr><tr><td>0.20</td><td>7.6</td><td>100.0</td><td>1.55</td><td>5.5</td><td>-</td><td>5.5</td><td>3.8</td><td>-</td></tr><tr><td>0.10</td><td>8.6</td><td>92.5</td><td>1.56</td><td>5.3</td><td>-</td><td>7.7</td><td>6.1</td><td>-</td></tr><tr><td>0.05</td><td>5.1</td><td>80.0</td><td>1.56</td><td>6.3</td><td>-</td><td>-</td><td>3.8</td><td>2.6</td></tr><tr><td>0.02</td><td>3.4</td><td>75.0</td><td>1.54</td><td>14.8</td><td>-</td><td>-</td><td>3.2</td><td>-</td></tr></table>

# 2.4.4.3 恒磁导率合金典型性能见表2-18。

表 2-18[1]  

<table><tr><td>牌 号</td><td>\( \delta /\mathrm{{mm}} \)</td><td>\( {\mu }_{\mathrm{L}}/\left( {\mathrm{{mH}}/\mathrm{m}}\right) \)</td><td>交流稳定值/%</td><td>交直流稳定值/%</td><td>温度稳定值/%</td></tr><tr><td>1J66</td><td>0.08</td><td>3.9</td><td>4.27</td><td>5. 3</td><td>3.25</td></tr></table>

# 2.4.4.4 磁温度补偿合金典型磁性能见表2-19。

表 2-19[1]  

<table><tr><td rowspan="2">牌 号</td><td colspan="5">磁场为8kA/m时,不同温度下的磁感应强度B/T</td><td colspan="3">ΔB/T</td></tr><tr><td>B-20℃</td><td>B20℃</td><td>B40℃</td><td>B60℃</td><td>B80℃</td><td>B-20℃~B20℃</td><td>B20℃~B40℃</td><td>B20℃~B80℃</td></tr><tr><td>1J30</td><td>0.56</td><td>0.32</td><td>-</td><td>0.86</td><td>-</td><td>-</td><td>-</td><td>-</td></tr><tr><td>1J31</td><td>0.82</td><td>0.64</td><td>-</td><td>0.39</td><td>-</td><td>-</td><td>-</td><td>-</td></tr><tr><td>1J32</td><td>-</td><td>-</td><td>-</td><td>-</td><td>-</td><td>-</td><td>-</td><td>-</td></tr><tr><td>1J33</td><td>-</td><td>0.62</td><td>-</td><td>-</td><td>0.33</td><td>-</td><td>-</td><td>0.28</td></tr><tr><td>1J38</td><td>0.33</td><td>0.15</td><td>0.48</td><td>-</td><td>-</td><td>0.19</td><td>0.97</td><td>-</td></tr></table>

# 2.4.4.5 矩磁合金典型磁性能见表2-20。

表2-20  

<table><tr><td rowspan="3">合金牌号</td><td rowspan="3">级别</td><td rowspan="3">δ/mm</td><td rowspan="2">μ0.8/(mH/m)</td><td rowspan="2">μc/(mH/m)</td><td rowspan="2">Br/Bm</td><td rowspan="2">Hc/(A/m)</td><td colspan="2">P/(W/kg)</td><td rowspan="3">B1/T</td></tr><tr><td>P1/400</td><td>P1,3000</td></tr><tr><td colspan="3">z</td><td colspan="3">≤</td></tr><tr><td rowspan="3">1J34</td><td rowspan="3">-</td><td>0.005~0.01</td><td rowspan="3">-</td><td>62.5</td><td>0.90</td><td>20.0</td><td rowspan="3">-</td><td rowspan="3">-</td><td>1.50</td></tr><tr><td>0.02~0.04</td><td>75.0</td><td>0.90</td><td>16.0</td><td>1.50</td></tr><tr><td>0.05~0.09</td><td>112.5</td><td>0.90</td><td>9.6</td><td>1.50</td></tr></table>

续表 2-20  

<table><tr><td rowspan="3">合金牌号</td><td rowspan="3">级别</td><td rowspan="3">\( \delta /\mathrm{{mm}} \)</td><td rowspan="2">\( \mu \mathrm{c}^{\prime } \)(mH/m)</td><td rowspan="2">\( \varepsilon \) (mL·m)</td><td rowspan="2">\( {B}_{\mathrm{r}}/{B}_{\mathrm{m}} \)</td><td rowspan="2">\( {H}_{\mathrm{c}}/\left( {\mathrm{A}/\mathrm{m}}\right) \)</td><td colspan="2">\( P/\left( {\mathrm{W} \cdot  \mathrm{{kg}}}\right) \)</td><td rowspan="3">\( {B}_{\mathrm{s}}/\mathrm{T} \)</td></tr><tr><td>\( {P}_{100} \)</td><td>\( {P}_{100} \)</td></tr><tr><td colspan="3"></td><td colspan="3">\( \leq \)</td></tr><tr><td>1J34</td><td>-</td><td>0.10~0.20</td><td>-</td><td>13.5</td><td>0.87</td><td>8.0</td><td></td><td></td><td>1.50</td></tr><tr><td rowspan="11">1J51</td><td rowspan="4">1</td><td>0.005</td><td rowspan="4">-</td><td>1.0</td><td>0.80</td><td>40.0</td><td rowspan="4">-</td><td rowspan="4"></td><td>1.50</td></tr><tr><td>0.01</td><td>2.0</td><td>0.83</td><td>32.0</td><td>1.50</td></tr><tr><td>0.02~0.09</td><td>5.0</td><td>0.85</td><td>20.0</td><td>1.50</td></tr><tr><td>0.10</td><td>5.0</td><td>0.85</td><td>18.0</td><td>1.50</td></tr><tr><td rowspan="4">1</td><td>0.01</td><td rowspan="4">-</td><td>4.0</td><td>0.87</td><td>20.0</td><td></td><td rowspan="4">-</td><td>1.50</td></tr><tr><td>0.02~0.04</td><td>7.0</td><td>0.92</td><td>15.0</td><td>4.0</td><td>1.50</td></tr><tr><td>0.05~0.09</td><td>7.0</td><td>0.92</td><td>15.0</td><td>4.5</td><td>1.50</td></tr><tr><td>0.10</td><td>7.0</td><td>0.90</td><td>15.0</td><td>5.0</td><td>1.50</td></tr><tr><td rowspan="3">1</td><td>0.01</td><td rowspan="3">-</td><td>7.0</td><td>0.91</td><td>15.0</td><td rowspan="3">-</td><td rowspan="3">-</td><td>1.52</td></tr><tr><td>0.02~0.04</td><td>9.5</td><td>0.94</td><td>13.0</td><td>1.52</td></tr><tr><td>0.05</td><td>10.0</td><td>0.94</td><td>11.0</td><td>1.52</td></tr><tr><td rowspan="2">1J52</td><td rowspan="2">-</td><td>0.02~0.04</td><td rowspan="2">-</td><td>62.5</td><td>0.90</td><td>20.0</td><td rowspan="2">-</td><td rowspan="2"></td><td>1.40</td></tr><tr><td>0.05~0.10</td><td>87.5</td><td>0.90</td><td>13.0</td><td>1.40</td></tr><tr><td rowspan="4">1J65</td><td rowspan="4">-</td><td>0.005~0.01</td><td rowspan="4">-</td><td>10.0</td><td>0.90</td><td>8.0</td><td rowspan="4">-</td><td rowspan="4">-</td><td>1.30</td></tr><tr><td>0.02~0.04</td><td>125.0</td><td>0.90</td><td>6.4</td><td>1.30</td></tr><tr><td>0.05~0.09</td><td>187.5</td><td>0.90</td><td>4.8</td><td>1.30</td></tr><tr><td>0.10~0.20</td><td>275.0</td><td>0.90</td><td>3.2</td><td>1.30</td></tr><tr><td rowspan="4">1J67</td><td rowspan="4">-</td><td>0.02~0.04</td><td rowspan="4">-</td><td>200.0</td><td>0.90</td><td>6.4</td><td rowspan="4">-</td><td rowspan="4">-</td><td>1.20</td></tr><tr><td>0.05~0.09</td><td>250.0</td><td>0.90</td><td>4.8</td><td>1.20</td></tr><tr><td>0.10~0.19</td><td>312.5</td><td>0.90</td><td>4.0</td><td>1.20</td></tr><tr><td>0.20~0.50</td><td>437.5</td><td>0.90</td><td>3.2</td><td>1.20</td></tr><tr><td rowspan="4">1J83</td><td rowspan="4">-</td><td>0.005~0.01</td><td>5.0</td><td>62.5</td><td>0.80</td><td>5.6</td><td rowspan="4">-</td><td rowspan="4">-</td><td>0.82</td></tr><tr><td>0.02~0.04</td><td>8.8</td><td>12.5</td><td>0.80</td><td>4.0</td><td>0.82</td></tr><tr><td>0.05~0.09</td><td>8.8</td><td>187.5</td><td>0.80</td><td>2.4</td><td>0.82</td></tr><tr><td>0.10</td><td>20.0</td><td>225.0</td><td>0.80</td><td>1.6</td><td>0.82</td></tr><tr><td rowspan="5">1J403</td><td rowspan="2">1</td><td>0.02</td><td rowspan="2">-</td><td>500.0</td><td>0.97</td><td>3.2</td><td>3.0~4.5</td><td>33~65</td><td>1.38</td></tr><tr><td>0.05</td><td>625.0</td><td>0.97</td><td>2.4</td><td>3.0~4.5</td><td>33~65</td><td>1.38</td></tr><tr><td rowspan="3">1</td><td>0.02</td><td rowspan="3">-</td><td>375.0</td><td>0.95</td><td>4.0</td><td>3.0</td><td>35</td><td>1.38</td></tr><tr><td>0.05</td><td>500.1</td><td>0.95</td><td>3.2</td><td>3.5</td><td>40</td><td>1.38</td></tr><tr><td>0.10</td><td>625.0</td><td>0.95</td><td>2.4</td><td>2.5</td><td>30</td><td>1.38</td></tr></table>

注：1饱和磁感应强度 $B_{s}$ ，对1J34、1J51、1J52和1J403合金是在 $2000\sim 2400\mathrm{A / m}$ 外磁场下测量；对1J65、1J67和1J83合金是在 $800\mathrm{A / m}$ 外磁场下测量。  
2 铁损 $P_{1,40\mathrm{n}}$ 、 $P_{1/3000}$ 分别表示频率为 $400\mathrm{Hz}, 3(\cdots)\mathrm{Hz}$ ，磁感应强度峰值为 $1\mathrm{T}$ 时的铁损。

3 方形系数 $B_{\mathrm{r}} / B_{\mathrm{m}}$ 中的 $B_{\mathrm{n}}$ 系外磁场强度 $8: \mathrm{A} / \mathrm{m}$ 时的磁感应强度。  
4 1J403合金I级产品的铁损应在 $-10^{\circ}\mathrm{C}, 2^{\circ}\mathrm{C}$ 和 $100^{\circ}\mathrm{C}$ 温度下测定。

# 2.4.5 铁镍软磁合金磁特性曲线

2.4.5.1 1J76合金磁特性曲线见图2-1～图2-3。  
2.4.5.2 1J79合金磁特性曲线见图2-4-图2-13。  
2.4.5.3 1J80合金磁特性曲线见图2-14～图2-17。  
2.4.5.4 1J85合金磁特性曲线见图 $2 - 18\sim$ 图2-26。  
2.4.5.5 1J50合金磁特性曲线见图2-27～图2-36。  
2.4.5.6 1J54合金磁特性曲线见图 $2 - 37\sim$ 图2-39。  
2.4.5.7 1J34合金磁特性曲线见图 $2 - 40\sim$ 图2-42。  
2.4.5.8 1J52合金磁特性曲线见图 $2 - 43\sim$ 图2-44。  
2.4.5.9 1J51合金磁特性曲线见图 $2 - 4\dot{0}\sim$ 图2-47。

图片摘要：该图主要展示 2 1 1J76合金 曲线。
![](images/608bf7a5cfa65a8ccb98f7c34cf18820595febe74d6182dbbd3b9c2483b74fd0.jpg)  
图2-1 1J76合金 $(\delta = 0.5\mathrm{mm})$ $\mu_{\mathrm{n}} - H$ 曲线

图片摘要：该图主要展示 2 1 1J76合金 曲线。
![](images/01c23a7b3dd8128cbac5c322390784a34d540c879b50d08c0e50b7c66ded49fa.jpg)  
图2-2 1J76合金 $(\delta = 0.5\mathrm{mm})$

$400\mathrm{Hz}$ 不同温度下的 $\mu_{\mathrm{a}} - H$ 曲线[3]

图片摘要：该图主要展示 2 2 1J76合金。
![](images/cacf47a0d10e2bf88721f9090418685948a9f70d230c3f982f2ed278f4376a76.jpg)  
图2-3 1J76合金 $(\delta = 0.5\mathrm{mm})400\mathrm{Hz}$ 不同温度下的磁滞回线[3]

图片摘要：该图主要展示 2 3 1J76合金 不同温度下的磁滞回线[3]。
![](images/d7d9bf2dfdfa04b5033f8de1abfbbd6070c4636ba55d9c6e60851a804db79c4c.jpg)  
图24 1J79合金的铁损与频率的典型曲线

图片摘要：该图主要展示 24 1J79合金的铁损与频率的典型曲线。
![](images/7789fe85a04e487e3f643eac509c4ac6930a4551ac6601f74f34abb5ce86dd38.jpg)  
图2-5 1J79合金的峰值磁导率与频率的关系曲线

图片摘要：该图主要展示 2 5 1J79合金的峰值磁导率与频率的关系曲线。
![](images/e1d51899cd1d857462ef77397131134636c96e2618aa7b57a72a7c5c6e8afb6d.jpg)  
图2-6 1J79合金 $(\delta = 0.02\mathrm{mm})$ 的磁化曲线

图片摘要：该图主要展示 2 6 1J79合金 的磁化曲线。
![](images/aa38eaf4c68b5c0908336073cf3e50d93af216f2ff9f7c084e821b2e7a99e757.jpg)  
图2-7 1J79合金 $(\delta = 0.02\mathrm{mm})\mu_{\mathrm{a}} - H$ 曲线[3]

图2-8 [J7）合金 $(\delta = 0.05\mathrm{mm})$   
图片摘要：该图主要展示 2 8 [J7）合金。
![](images/87fdb3d34df7b11ad52a7c1b01ee2189a83aa4512c473d84d695d76be985437f.jpg)  
1 400Hz;2-1000Hz;3—4000Hz

磁化曲线

图片摘要：该图主要展示 2 8 [J7）合金。
![](images/f3ba7623ffb8924e23eceb5f7bfd39cfbd51b7051261cfa6792633aa97e19d60.jpg)  
图2-9 1J79合金 $(\delta = 0.05\mathrm{mm})$ $\mu_{\mathrm{a}} - H$ 曲线[3]

图2-10 1J79合金 $(\delta = 0.05\mathrm{mm})$   
图片摘要：该图主要展示 2 10 1J79合金。
![](images/637a5a638cee8eca450be7d37693c345bda0fb92976a9a64997f0867b174af8c.jpg)  
$400\mathrm{Hz}$ 不同温度下的 $\mu_{\mathrm{n}} - H$ 曲线

图片摘要：该图主要展示 2 10 1J79合金。
![](images/9e75cbae337bbf3ada42de15513a999352fae2259b369b7ec64e18221596ca8a.jpg)  
图2-11 1J79合金 $(\delta = 0.1\mathrm{mm})$ 的磁化曲线

图片摘要：该图主要展示 2 11 1J79合金 的磁化曲线。
![](images/91602cadd36dcd23767e747ce3707d4b1a151ef1c8e7407312a9a2c6910432d0.jpg)  
图2-12 1J79合金 $(\delta = 0.2\mathrm{mm})$ 的磁化曲线

图片摘要：该图主要展示 2 12 1J79合金 的磁化曲线。
![](images/8f68a3d87035b7ed1cccf9550bdec5b927789b1990bf4c68d43499cda4222eec.jpg)  
图213 1J79台 $\varepsilon (\delta = 0.35\mathrm{mm})$ 的磁化曲线

图片摘要：该图主要展示 213 1J79台 的磁化曲线。
![](images/2bb8e5e88e565d78a670df3e94054b1b10ecd4fb3f532286df573fe2aef8a406.jpg)  
图2-14 1J80合 $\pm (\delta = 0.02\mathrm{mm})\mu_{\mathrm{a}} - H$ 曲线

图片摘要：该图主要展示 2 14 1J80合 曲线。
![](images/b918dbcdb51e57453164e3803522293e2796fddaae2b2cea27ef737296750706.jpg)  
图2-15 180台全 $(\delta = 0.05\mathrm{mm})\mu_{s} - H$ 曲线

图片摘要：该图主要展示 2 15 180台全 曲线。
![](images/3e046507642afeaef178c6b34aeee0394cdcfbd6a9fc12dbc0e998cd4a1825ee.jpg)  
图2-16 1J80合金 $(\delta = 0.1\mathrm{mm})\mu_{\mathrm{a}} - H$ 曲线

图片摘要：该图主要展示 2 16 1J80合金 曲线。
![](images/0471e6f363bfb911bcd56df7d4c4525e3b36ba70d9b0ab8d00d9d7229efc5323.jpg)  
图2-17 1J80合金 $(\delta = 0.35\mathrm{mm})\mu_{\delta} - II$ 曲线[3]

图片摘要：该图主要展示 2 17 1J80合金 曲线[3]。
![](images/96c24a61ff38c1f4cddccb1638f7e6b5fb3479d35f826e61ae5910e5631d0c92.jpg)  
图2-18 1J85合金的铁损与频率的典型曲线

图片摘要：该图主要展示 2 18 1J85合金的铁损与频率的典型曲线。
![](images/918ab2900e3a1381b21b0d61b141e614b8ca65d1eb275eb5b33b28875f02235a.jpg)  
1 0.35mm;2-0.20mm;3-0.10mm;4-0.05mm

图2-19 1J85合金的峰值磁导率与频率的关系曲线

图2-20 1J85合金 $(\delta = 0.05\mathrm{mm})$ 的磁化曲线  
图片摘要：该图主要展示 2 20 1J85合金 的磁化曲线。
![](images/d470a1fcda3afa834617762526b32f3750497390afde47e5fb37e6d50efb9ebc.jpg)  
1 400Hz:2 1000Hz:3·10000Hz

图片摘要：该图主要展示 2 20 1J85合金 的磁化曲线。
![](images/26b4c555a0828a0a4a1100abff662ddba4757a42516adce18d5518ab7739107b.jpg)  
1—60Hz；2—400Hz；3—1000Hz

图2-21 1J85合金 $(\delta = 0.1\mathrm{mm})$ 的磁化曲线

图2-22 1J85合金 $(\delta = 0.2\mathrm{mm})$ 的磁化曲线  
图片摘要：该图主要展示 2 22 1J85合金 的磁化曲线。
![](images/b05a66be8117901e0cd32e5a5f8c7f31548e607f7a93dada9d5d2f7268b711e6.jpg)  
1-60Hz:2—400Hz;3—1000Hz

图片摘要：该图主要展示 2 22 1J85合金 的磁化曲线。
![](images/9f3cf3dcefabe9b2fe692f2537d8aa9e053598a6e4d3294c86a3e2d8ecba8b5c.jpg)  
图2-23 1J85合金 $(\delta = 0.35\mathrm{mm})$ 的磁化曲线

图片摘要：该图主要展示 2 23 1J85合金 的磁化曲线。
![](images/40538a9d017f1db9d84423a91f271bbc927c651191ae171d280967a3df7ff632.jpg)  
图2-24 1J85合金 $(\delta = 0.05\mathrm{mm})\mu_{\mathrm{n}} - H$ 曲线

图片摘要：该图主要展示 2 24 1J85合金 曲线。
![](images/9ce0e49fd4c14a8563d01d1fb15d700ab7215071372c885256b9d6f7bcde5480.jpg)  
图2-25 1J85合金 $(\delta = 0.1\mathrm{mm})\mu_{\mathrm{a}} - H$ 曲线

图片摘要：该图主要展示 2 25 1J85合金 曲线。
![](images/2cea5357d24b5fffeaab7e66ac0af75f110d41ae10313d59dfe992f8acd8b84a.jpg)  
图2-26 1J85合金 $(\delta = 0.35\mathrm{mm})\mu_{\mathrm{a}} - H$ 曲线[3]

图片摘要：该图主要展示 2 26 1J85合金 曲线[3]。
![](images/f49abb4c7721f40b3eb687572cabbac41c313ec5a4762b566fb1fd56ee7164e8.jpg)  
图2-27 1J50合金的铁损与频率的典型曲线

图片摘要：该图主要展示 2 27 1J50合金的铁损与频率的典型曲线。
![](images/65dc6ee221a220bfbcde390dcf5f4cda13a5df52379a5712de7f129408f26370.jpg)  
图2-28 1J5i合金 $(\delta = 0.02\mathrm{mm})$ 的磁化曲线

图片摘要：该图主要展示 2 28 1J5i合金 的磁化曲线。
![](images/a3a1ee92c124c7f44adfe0b965607072dde88e233f1e0bf850f62244022b4bd2.jpg)  
图2-29 1J50合金 $(\delta = 0.2\mathrm{mm})$ 的磁化曲线
