Repository: C-zj02/CFD-claw

<div align="center">

**English** | [中文](#中文版) | [Français](README_FR.md) | [Русский](README_RU.md) | [हिन्दी](README_HI.md) | [العربية](README_AR.md) | [Português](README_PT.md)

# 🚀 Claude Code Python

**A Complete Python Reimplementation Based on Real Claude Code Source**

*From TypeScript Source → Rebuilt in Python with ❤️*

***
**🔥 Active Development • New Features Weekly 🔥**

</div>

***

## 🎯 What is This?

**Clawd Code** is a **complete Python rewrite** of Claude Code, based on the **real TypeScript source code**.

File: RAG-data/中国航空材料手册(第2版) 第5卷 粉末冶金材料 精密合金与功能材料201-400.pdf-33468948-bf65-4d6e-a721-5b201e50cb67.md (part 9 of 10)
图片摘要：该图主要展示 2 30 1J50合金的峰值磁导率与频率的关系曲线。
<table><tr><td>中 国</td><td>俄罗斯</td><td>美 国</td><td>日 本</td><td>法 国</td><td>德 国</td><td>瑞 典</td><td>英 国</td></tr><tr><td>5J20110</td><td>TB 2013</td><td>Truflex P675RChace 7500</td><td>住友 RB 1东芝 NI</td><td>dimphy108sp</td><td>G·RauM</td><td>Kantha1200</td><td>Telcon200</td></tr><tr><td>5J15120</td><td>TB 1613</td><td>Trulex P850RChace 6650</td><td>-</td><td>-</td><td>-</td><td></td><td>-</td></tr><tr><td>5J1580</td><td>TB 1523</td><td>-</td><td>住友 B42东芝 TIy</td><td>dmphy AS</td><td>Vacuums-Chmelze A.E2036G·Rou Ge</td><td>Kanthal 155</td><td>-</td></tr><tr><td>5J1416</td><td>TB B53</td><td>Truflex A1</td><td>BL-1</td><td>-</td><td>-</td><td>-</td><td></td></tr><tr><td>5J1480</td><td>TB 1423</td><td>Truflex B1Chace 2400</td><td>住友 B44东芝 Cly</td><td>dimpty R80</td><td>-</td><td>Kanthal 135</td><td>Telcon 140</td></tr><tr><td>5J1380</td><td>-</td><td></td><td>-</td><td>-</td><td>Vacuums-chmelzeA·G2034</td><td>-</td><td>-</td></tr><tr><td>5J1070</td><td>TB 1032</td><td>Wilco Highheaat47</td><td>住友 BH-2</td><td>-</td><td>-</td><td>-</td><td>-</td></tr><tr><td>5J1017</td><td>TB 0953</td><td>Truflex NICHace 3300</td><td>住友 BL-3</td><td>diphy R15</td><td>G·Rau NI</td><td>-</td><td>-</td></tr><tr><td>5J0756</td><td>TB 0831</td><td>Truflex ESWilco Autoflexchace 2500</td><td>住友 BH-3</td><td>-</td><td>G·Rau RA46</td><td>-</td><td>-</td></tr><tr><td>5J1417B</td><td>TB 1253</td><td>-</td><td>-</td><td>-</td><td>-</td><td>-</td><td>-</td></tr><tr><td>5J1075</td><td>-</td><td></td><td>-</td><td>-</td><td>DIN TB1075</td><td>Kanthal 105S</td><td>-</td></tr><tr><td>RSN210</td><td>-</td><td>Truflex GB14</td><td>-</td><td>-</td><td>DIN TB1075</td><td>-</td><td>-</td></tr></table>

%

<table><tr><td rowspan="2">组元层合金牌号</td><td rowspan="2">Ni</td><td rowspan="2">Cr</td><td rowspan="2">Fe</td><td rowspan="2">Cu</td><td rowspan="2">Cu</td><td rowspan="2">Zn</td><td rowspan="2">Mn</td><td rowspan="2">Si</td><td>C</td><td>S</td><td>P</td></tr><tr><td colspan="3">≤</td></tr><tr><td>Ni34</td><td>33.5~35.0</td><td>-</td><td>余量</td><td>-</td><td>-</td><td>-</td><td>≤0.60</td><td>≤0.3</td><td>0.05</td><td>0.020</td><td>0.020</td></tr><tr><td>Ni36</td><td>35.0~37.0</td><td>-</td><td>余量</td><td></td><td>-</td><td>-</td><td>≤0.60</td><td>≤0.3</td><td>0.05</td><td>0.020</td><td>0.020</td></tr><tr><td>Ni42</td><td>41.0~43.0</td><td>-</td><td>余量</td><td>-</td><td>-</td><td>-</td><td>≤0.60</td><td>≤0.3</td><td>0.05</td><td>0.020</td><td>0.020</td></tr><tr><td>Ni50</td><td>49.0~50.5</td><td>-</td><td>余量</td><td>-</td><td></td><td>-</td><td>≤0.60</td><td>≤0.3</td><td>0.05</td><td>0.020</td><td>0.020</td></tr><tr><td>Ni45Cr6</td><td>44.0~45.0</td><td>5.0~6.5</td><td>余量</td><td>-</td><td></td><td>-</td><td>0.3~0.6</td><td>0.15~0.30</td><td>0.05</td><td>0.020</td><td>0.020</td></tr><tr><td>Ni</td><td>≤99.3</td><td>-</td><td>≤0.15</td><td>-</td><td>≤0.15</td><td>-</td><td>-</td><td>≤0.15</td><td>0.15</td><td>-</td><td>0.015</td></tr><tr><td>Ni19Cr11</td><td>18.0~20.0</td><td>10.0~12.0</td><td>余量</td><td></td><td></td><td>-</td><td>0.3~0.6</td><td>0.20~0.10</td><td>0.08</td><td>0.020</td><td>0.020</td></tr></table>

表14  

<table><tr><td>组元层合金牌号</td><td>Ni</td><td>Cr</td><td>Fe</td><td>Co</td></tr><tr><td>Ni22Cr3</td><td>21.0~23.0</td><td>2.0~4.0</td><td>余量</td><td></td></tr><tr><td>Ni19Mn7</td><td>18.0~20.0</td><td></td><td>余量</td><td></td></tr><tr><td>Ni20Mn6</td><td>19.0~21.0</td><td>-</td><td>余量</td><td>-</td></tr><tr><td>Mn72Ni10Cu18</td><td>8.0~11.0</td><td>-</td><td>≤0.8</td><td>-</td></tr><tr><td>Mn75Ni15Cu10</td><td>14.0~16.0</td><td>-</td><td>≤0.80</td><td>-</td></tr><tr><td>Cu62Zn38</td><td></td><td>-</td><td>≤0.15</td><td>-</td></tr><tr><td>Cu</td><td>-</td><td>-</td><td>≤0.005</td><td></td></tr><tr><td>Ni16Cr11</td><td>15.0~17.0</td><td>10.0~12.0</td><td>余量</td><td>-</td></tr><tr><td>Ni20Co26Cr8</td><td>19.0~21.0</td><td>7.0~9.0</td><td>余量</td><td>25.0~27.</td></tr></table>

表1-5  

<table><tr><td>Cu</td><td>Zn</td><td>Mn</td><td>Si</td><td>C</td><td>S</td><td>P</td></tr><tr><td></td><td></td><td>0.3~0.6</td><td>0.15~0.30</td><td>0.25~0.35</td><td>0.020</td><td>0.020</td></tr><tr><td></td><td></td><td>6.5~8.0</td><td>0.15~0.30</td><td>0.05</td><td>0.020</td><td>0.020</td></tr><tr><td></td><td></td><td>5.5~6.5</td><td>0.15~0.30</td><td>0.05</td><td>0.020</td><td>0.020</td></tr><tr><td>17.0~19.0</td><td>-</td><td>余量</td><td>≤0.50</td><td>0.05</td><td>0.030</td><td>0.020</td></tr><tr><td>9.0~11.0</td><td></td><td>余量</td><td>≤0.50</td><td>0.05</td><td>0.020</td><td>0.030</td></tr><tr><td>60.5~63.5</td><td>余量</td><td>-</td><td>-</td><td></td><td>0.010</td><td>-</td></tr><tr><td>≥99.9</td><td>≤0.005</td><td>-</td><td>-</td><td>-</td><td>0.040</td><td>0.010</td></tr><tr><td>-</td><td></td><td>≤0.6</td><td>≤0.30</td><td>0.05</td><td>0.020</td><td>0.020</td></tr><tr><td>-</td><td></td><td>≤0.6</td><td>≤0.30</td><td>0.05</td><td>0.020</td><td>0.020</td></tr></table>

<table><tr><td>牌 号</td><td>5J20110</td><td>5J15120</td></tr><tr><td>处理温度/℃</td><td>260~280</td><td>260~280</td></tr><tr><td>保温时间/h</td><td>1~2</td><td>1~2</td></tr><tr><td>冷却方式</td><td>空冷</td><td>空冷</td></tr><tr><td>牌 号</td><td>5J1070</td><td>5J1017</td></tr><tr><td>处理温度/℃</td><td>380~400</td><td>300~320</td></tr><tr><td>保温时间/h</td><td>1~2</td><td>1~2</td></tr><tr><td>冷却方式</td><td>空冷</td><td>空冷</td></tr></table>

表16  

<table><tr><td>5J1580</td><td>5J1416</td><td>5J1480</td><td>5J1380</td></tr><tr><td>300~320</td><td>180~200</td><td>300~320</td><td>300~320</td></tr><tr><td>1~2</td><td>1~2</td><td>1~2</td><td>1~2</td></tr><tr><td>空冷</td><td>空冷</td><td>空冷</td><td>空冷</td></tr><tr><td>5J0756</td><td>5J1417B</td><td>5J1075</td><td>RSN 210</td></tr><tr><td>400~420</td><td>250~270</td><td>400~420</td><td>350</td></tr><tr><td>1~2</td><td>1~2</td><td>1~2</td><td>2</td></tr><tr><td>空冷</td><td>空冷</td><td>空冷</td><td>空冷</td></tr></table>

<table><tr><td colspan="2">厚度</td></tr><tr><td>尺寸</td><td>允许偏差</td></tr><tr><td>0.10~0.25</td><td>±0.010</td></tr><tr><td>&gt;0.25~0.50</td><td>±0.015</td></tr><tr><td>&gt;0.50~0.75</td><td>±0.020</td></tr><tr><td>&gt;0.75~1.50</td><td>±0.030</td></tr><tr><td>&gt;1.50~3.00</td><td>±0.050</td></tr></table>

<table><tr><td colspan="3">宽 度</td><td colspan="2">长 度</td></tr><tr><td>尺 寸</td><td></td><td>允许偏差</td><td>尺 寸</td><td>允许偏差</td></tr><tr><td></td><td></td><td></td><td>≥500</td><td></td></tr><tr><td>50</td><td></td><td>+2</td><td>≥350</td><td>+10</td></tr></table>

注：1 长度允许偏差适用于定尺寸供货  
2 在公差带不变的情况下，如需方要求，可设负偏差供货。

# 2 物理及化学性能

# 2.1 热性能

2.1.1 热导率 见表2-1。  
2.1.2 比热容 见表2-1。

表2-17.12  

<table><tr><td>牌 号</td><td>5J20110</td><td>5J45120</td><td>5J1580</td><td>5J1416</td><td>5J1480</td><td>5J1380</td></tr><tr><td>\( \lambda/(W/(m·°C)) \)</td><td>6</td><td>-</td><td>12</td><td>59</td><td>22</td><td>-</td></tr><tr><td>\( c(20~200°C)/(J/(kg·°C)) \)</td><td>544</td><td>541</td><td>498</td><td>448</td><td>506</td><td>461</td></tr><tr><td>牌 号</td><td>5J1070</td><td>5J1017</td><td>5J0756</td><td>5J1417B</td><td>5J1075</td><td>-</td></tr><tr><td>\( \lambda/(W/(m·°C)) \)</td><td></td><td>-</td><td>-</td><td>-</td><td>19</td><td>-</td></tr><tr><td>\( c(20~200°C)/(J/(kg·°C)) \)</td><td>498</td><td>490</td><td>490</td><td>494</td><td>-</td><td>-</td></tr></table>

2.1.3 热敏感性能热双金属带材 比弯曲、温曲率见表2-2，其中比弯曲作为材料热敏感性能的检验标准。比弯曲 $(K)$ 与温度 $(\theta)$ 的关系见图 $2-1 \sim$ 图2-10。

2.1.4 线性温度范围及允许使用温度范围 见表2-2。  
2.2 密度 见表2-2。  
2.3 电性能 电阻率见表2-2。电阻率 $j$ 温度的关系见图2-11～图2-20。  
2.4 磁性能  
2.5 化学性能 除5J1075和RSN210外，其他牌号热双金属都不耐大气腐蚀。

表2-2  

<table><tr><td rowspan="3">牌 号</td><td colspan="3">比弯曲K(20~135℃)</td><td rowspan="3">温曲率F/(室温~130℃)1(C-1)</td><td colspan="2">电阻率ρ</td><td rowspan="3">线性温度/C</td><td rowspan="3">允许使用温度/C</td><td rowspan="3">密度p/(g/cm3)</td></tr><tr><td rowspan="2">标称值/10-6C-1</td><td colspan="2">允许偏差</td><td rowspan="2">标准值(20℃±5℃)/(μΩ·m)</td><td rowspan="2">允许偏差</td></tr><tr><td>I级</td><td>II级</td></tr><tr><td>5J20110</td><td>20.8</td><td>±5%</td><td>±7%</td><td>39.7%±5%</td><td>1.13</td><td>±5%</td><td>-20~150</td><td>-70~200</td><td>7.7</td></tr><tr><td>5J15120</td><td>15.3</td><td>±5%</td><td>±7%</td><td>28.4%±5%</td><td>1.25</td><td>±5%</td><td>-20~200</td><td>-70~150</td><td>7.6</td></tr><tr><td>.5J1580</td><td>15.0</td><td>±5%</td><td>±7%</td><td>28.5%±5%</td><td>0.8</td><td>±5%</td><td>-20~180</td><td>-70~350</td><td>8.1</td></tr><tr><td>5J1416</td><td>14.3</td><td>±5%</td><td>±7%</td><td>26.7%±5%</td><td>0.16</td><td>±10%</td><td>-20~180</td><td>-70~250</td><td>8.3</td></tr><tr><td>5J1480</td><td>14.3</td><td>±5%</td><td>±7%</td><td>26.2%±5%</td><td>0.80</td><td>±5%</td><td>-20~180</td><td>-70~350</td><td>8.2</td></tr><tr><td>5J1380</td><td>13.8</td><td>±5%</td><td>±7%</td><td>26.2%±5%</td><td>0.80</td><td>±5%</td><td>-20~100</td><td>-80~350</td><td>8.1</td></tr><tr><td>5J1070</td><td>10.8</td><td>±8%</td><td>±10%</td><td>20.2%±10%</td><td>0.70</td><td>±5%</td><td>+20~350</td><td>-70~500</td><td>8.0</td></tr><tr><td>5J1070</td><td>10.0</td><td>±8%</td><td>±10%</td><td>19.7%±10%</td><td>0.17</td><td>±10%</td><td>-20~180</td><td>-70~400</td><td>8.4</td></tr><tr><td>5J0756</td><td>7.8</td><td>±8%</td><td>±10%</td><td>14.3%±10%</td><td>0.56</td><td>±5%</td><td>0~400</td><td>-70~500</td><td>8.2</td></tr><tr><td>5J1417B</td><td>14.2</td><td>±5%</td><td>±10%</td><td>26.3%±5%</td><td>0.17</td><td>±10%</td><td>-20~150</td><td>-70~200</td><td>8.2</td></tr><tr><td>5J1075</td><td>10.8</td><td>+8%</td><td>±10%</td><td>20.4%±10%</td><td>0.75</td><td>±5%</td><td>-20~100</td><td>-70~550</td><td>8.0</td></tr><tr><td>RSN210</td><td>10.2~11.8</td><td>-</td><td>-</td><td>-</td><td>0.85</td><td>-</td><td>-20~210</td><td>-40~550</td><td>8.0</td></tr></table>

图片摘要：该图主要展示 2 2。
![](images/b15054224c52e3f2557aabdd4a3e7cedad18b8de3cf937df07be09efc9a5de50.jpg)  
图2-1 5J11合金的比弯曲-温度曲线

图片摘要：该图主要展示 2 1 5J11合金的比弯曲 温度曲线。
![](images/6da0b36b10674ba12582f07315343dffc0c50b628370f38b3133d30f91be6f55.jpg)  
图2-2 5J14合金的比弯曲-温度曲线

图片摘要：该图主要展示 2 2 5J14合金的比弯曲 温度曲线。
![](images/6ef19321db2390935b762b7a2e9c2fb6d238ac89e1ab2178c21f5fdc094b97b7.jpg)  
图2-3 5J16合金的比弯曲-温度曲线

图片摘要：该图主要展示 2 3 5J16合金的比弯曲 温度曲线。
![](images/1c6233d07afff74c3ae5c5d956312d00dcef8b519bff49ac7640ed53623bdc46.jpg)  
图2-4 5J17合金的比弯曲-温度曲线[14]

图片摘要：该图主要展示 2 4 5J17合金的比弯曲 温度曲线[14]。
![](images/23ca11ae915c0d11811c553d2efb2f4cbdc236c21ae2300a4fb6d272e2add54f.jpg)  
图2-5 5J18合金的比弯曲-温度曲线[1]

图片摘要：该图主要展示 2 5 5J18合金的比弯曲 温度曲线[1]。
![](images/7e10555f7d859d3fc0a00dfc40e0cb0bf403b214d12c109ad87c7f833b532812.jpg)  
图2-6 5J19合金的比弯曲-温度曲线[14]

图片摘要：该图主要展示 2 6 5J19合金的比弯曲 温度曲线[14]。
![](images/a24ffcc98aba334764f875a29f0c7e1d2612ea5de23e0467e0fc255dfb42aecc.jpg)  
图27 5J23合金的比弯曲-温度曲线

图片摘要：该图主要展示 27 5J23合金的比弯曲 温度曲线。
![](images/5c41f5a80a3beca698b32fa1feca4278158ac03e43825dcce3821a0f957eb55e.jpg)  
图2-8 5J24合金的比弯曲-温度曲线

图片摘要：该图主要展示 2 8 5J24合金的比弯曲 温度曲线。
![](images/c17f46ae85732c1377ced87c03dca4477b0b8a0576015b8b6bc6a034041bf3ae.jpg)  
图2-9 5J25合金的比弯曲-温度曲线

图片摘要：该图主要展示 2 9 5J25合金的比弯曲 温度曲线。
![](images/5a9cf7330787ee7af0b68bf2548232ca0189fd7af08a77f3fc7423b598febca4.jpg)  
图2-10 5J101合金的比弯曲-温度曲线[14]

图片摘要：该图主要展示 2 10 5J101合金的比弯曲 温度曲线[14]。
![](images/bbce8f1f34a2f1911008e6cbb0262d9c8f5c93e98cdbf1e1223122af1ee4f954.jpg)  
图2-11 5J11合金的电阻率-温度曲线

图片摘要：该图主要展示 2 11 5J11合金的电阻率 温度曲线。
![](images/2426307323b09c7354efd2f91a0c41ff76e6af24363ff88a326b65e8ab2639a5.jpg)  
图2-12 5J14合金的电阻率-温度曲线[14]

图片摘要：该图主要展示 2 12 5J14合金的电阻率 温度曲线[14]。
![](images/2c5520ea6d083ab208b3e41542e4789035b4ca185da4b67c36e564bccf6c279f.jpg)  
图213 5J16合金的电阻率-温度曲线

图片摘要：该图主要展示 213 5J16合金的电阻率 温度曲线。
![](images/2305102cf46ef0f0a2cccfabea5cbf9c975eb2f37c0deaa3da3997bc42dc6e74.jpg)  
图215 5J18合金的电阻率温度曲线

图片摘要：该图主要展示 215 5J18合金的电阻率温度曲线。
![](images/ba6ef6f79b549a14c2eff5cb0b216a2d023c94ce524177f2264339fcdbb8d8d9.jpg)  
图2-17 5]23合金的电阻率-温度曲线

图片摘要：该图主要展示 2 17 5]23合金的电阻率 温度曲线。
![](images/769974ac9deb3b2f3ad902b91308f5c2d77c80263107ec16a2df44ca7c410aea.jpg)  
图2-19 5J25合金的电阻率-温度曲线[4]

图片摘要：该图主要展示 2 19 5J25合金的电阻率 温度曲线[4]。
![](images/8994d0d75b0ca5ee08c87f8c4fb0b7a8ea9a96ea5a41a225f03c7740a187a4d6.jpg)  
图2-14 5J17合金的电阻率-温度曲线[14]

图片摘要：该图主要展示 2 14 5J17合金的电阻率 温度曲线[14]。
![](images/d3cb2b6da06f8e846ce393370fe596f1250368044af6c94ee283ce8dbe5363a6.jpg)  
图2-16 5J19合金的电阻率-温度曲线[14]

图片摘要：该图主要展示 2 16 5J19合金的电阻率 温度曲线[14]。
![](images/e32f668f05870b517ff9e04e6d7f4f6655b173fdf894692e61fc461d42670776.jpg)  
图2-18 5J24合金的电阻率-温度曲线[4]

图片摘要：该图主要展示 2 18 5J24合金的电阻率 温度曲线[4]。
![](images/c0cf107f8c27c6895483da8d78d00ebf9f24ad0dbcdbee9fc78a82e9488647b6.jpg)  
图2-20 5J101合金的电阻率-温度曲线[4]

# 3 力学性能

3.1 技术标准规定的性能 热双金属带材的弹性模量见表31。

表3-1  

<table><tr><td>牌号</td><td>5J20110</td><td>5J15120</td><td>5J1580</td><td>5J1416</td><td>5J1480</td><td>5J1380</td></tr><tr><td>E/GPa</td><td>113~142</td><td>123~162</td><td>147~177</td><td>98~127</td><td>117~177</td><td>147~177</td></tr><tr><td>牌号</td><td>5J1070</td><td>5J1017</td><td>5J0756</td><td>5J1417B</td><td>5J1075</td><td>RSN210</td></tr><tr><td>E/GPa</td><td>152~181</td><td>152~181</td><td>152~181</td><td>123~162</td><td>167~206</td><td>165</td></tr></table>

# 3.2 宰温及各种温度下的力学性能

3.2.1 硬度 热双金属组元层（冷硬状态）的硬度见表3-2。

表32  

<table><tr><td rowspan="2">牌号</td><td colspan="2">5J20110</td><td colspan="2">5J15120</td><td colspan="2">5J1580</td><td colspan="2">5J1416</td></tr><tr><td>高膨胀层</td><td>低膨胀层</td><td>高膨胀层</td><td>低膨胀层</td><td>高膨胀层</td><td>低膨胀层</td><td>高膨胀层</td><td>低膨胀层</td></tr><tr><td>HV</td><td>190~240</td><td>200~255</td><td>190~240</td><td>205~260</td><td>235~295</td><td>200~255</td><td>165~210</td><td>200~255</td></tr><tr><td rowspan="2">牌号</td><td colspan="2">5J1480</td><td colspan="2">5J1380</td><td colspan="2">5J1070</td><td colspan="2">5J1017</td></tr><tr><td>高膨胀层</td><td>低膨胀层</td><td>高膨胀层</td><td>低膨胀层</td><td>高膨胀层</td><td>低膨胀层</td><td>高膨胀层</td><td>低膨胀层</td></tr><tr><td>HV</td><td>270~340</td><td>200~255</td><td>255~320</td><td>200~255</td><td>270~340</td><td>200~255</td><td>185~235</td><td>200~255</td></tr><tr><td rowspan="2">牌号</td><td colspan="2">5J0756</td><td colspan="2">5J1417B</td><td colspan="2">RSN210</td><td colspan="2"></td></tr><tr><td>高膨胀层</td><td>低膨胀层</td><td>高膨胀层</td><td>低膨胀层</td><td>高膨胀层</td><td>低膨胀层</td><td></td><td></td></tr><tr><td>HV</td><td>270~340</td><td>210~265</td><td>270~340</td><td>200~255</td><td>370~420</td><td>300~320</td><td></td><td></td></tr></table>

# 3.2.2 拉伸性能 热双金属带材（冷硬状态）的抗拉强度见表3-3。

表3 $3^{14}$   

<table><tr><td>牌号</td><td>5J20110</td><td>5J15120</td><td>5J1580</td><td>5J1416</td><td>5J1480</td></tr><tr><td>σb/MPa</td><td>736~834</td><td>736~834</td><td>734~834</td><td>637~736</td><td>785~883</td></tr><tr><td>牌号</td><td>5J1380</td><td>5J1070</td><td>5J1017</td><td>5J0756</td><td>5J1417B</td></tr><tr><td>σb/MPa</td><td>736~834</td><td>784~88C</td><td>588~686</td><td>833~931</td><td>736~834</td></tr></table>

3.2.2.1 允许应力和最大允许应力 热双金属带材在室温下的允许应力 $(\sigma)$ 和最大允许应力 $(\sigma_{\mathrm{in}})$ 见表3-4。

表3-4[2.14]  

<table><tr><td>牌 号</td><td>5J20110</td><td>5J15120</td><td>5J1580</td><td>5J1416</td><td>5J1480</td><td>5J1380</td><td>5J1070</td><td>5J1017</td><td>5J0756</td><td>5J1417B</td></tr><tr><td>σ/MPa</td><td>147</td><td>147</td><td>196</td><td>98</td><td>196</td><td>196</td><td>196</td><td>98</td><td>196</td><td>147</td></tr><tr><td>σm/MPa</td><td>294</td><td>294</td><td>392</td><td>294</td><td>343</td><td>392</td><td>392</td><td>294</td><td>392</td><td>245</td></tr></table>

# 4 组织结构

# 5 工艺性能与要求

# 5.1 成形性能

5.1.1 改制生产厂提供的热双金属 当供应的热双金属带材厚度，不符合使用要求时，使用单位可参考下面工艺流程改制热双金属带材的厚度。

图片摘要：该图片与各道工序的工艺要点列于表5 1。；5.2 焊接性能 热双金属不允许在火焰或电弧中进行钎焊或电焊。可进行点焊或电阻焊。在焊接前，元件点焊处理表面必须清除氧化膜、油这部分内容相关。
![](images/bf87e467ac670dfe6583a7daa8a7340b1cf37897ff6ef64b9858cc17b078383d.jpg)

各道工序的工艺要点列于表5-1。

5.2 焊接性能 热双金属不允许在火焰或电弧中进行钎焊或电焊。可进行点焊或电阻焊。在焊接前，元件点焊处理表面必须清除氧化膜、油脂等脏物。5J20110和5J15120因其高膨胀层熔点较低，表面易氧化，点焊时要特别注意。  
5.3 零件热处理工艺 热双金属元件的稳定化热处理可在电阻炉中进行，也可在真空炉或保护气氛（氩、氢）下进行。特别适宜采用具有电热和温度调节的循环空气炉。推荐的热处理温度见表1-5。热双金属元件应缓慢加热，更要缓慢冷却，加热和冷却速度应不大于 $20\mathrm{C / min}$ 。以防止产生新的应力。在加热炉内应有足够的空间，使元件在处理过程中可以自由伸缩。

应根据元件的使用温度、动作精度、工作性质（如指示作用、控制作用、弹性作用或承受负荷等）、元件的形状、尺寸以及组元层材料的特点，考虑合适的稳定化热处理制度，应注意以下几点：

（1）处理温度一般应比工作环境的最高温度高 $50\mathrm{C}$ ，保温时间为 $2\sim 3\mathrm{h}$ 。当此温度低于表1-5中“推荐热处理温度”时，应采用推荐的热处理温度。当高于推荐热处理温度时，应根据材料的特性和元件的要求采取略高于推荐的热处理温度，但不宜超过太多。

表5-1  

<table><tr><td>牌号</td><td>去油</td><td>退火</td><td>酸洗</td><td>冷轧</td></tr><tr><td>5J1580</td><td></td><td rowspan="7">可在真空、氢气或空气中退火,退火温度为930~1000℃</td><td rowspan="7">用30%硫酸水溶液。溶液加热煮沸,酸洗时间以表面氧化皮清除为准</td><td rowspan="10">每道轧程的冷轧应变率为50%。最终冷轧应变率根据具体要求规定</td></tr><tr><td>5J1480</td><td></td></tr><tr><td>5J1380</td><td></td></tr><tr><td>5J1070</td><td></td></tr><tr><td>5J1017</td><td></td></tr><tr><td>5J0756</td><td></td></tr><tr><td>5J1417B</td><td></td></tr><tr><td>5J20110</td><td></td><td rowspan="2">由于高膨胀层极易氧化,最好在真空中或氢气中退火,退火温度为850℃左右</td><td rowspan="2">用20%盐酸水溶液。特别要注意高膨胀层,只要在酸液中沾下即可,酸洗时间过长高膨胀层发黑</td></tr><tr><td>5J15120</td><td></td></tr><tr><td>5J1416</td><td></td><td>在空气中退火,退火温度为850℃左右</td><td>在20%硫酸水溶液中煮沸,酸洗时间以表面氧化皮清除为准</td></tr></table>

注：上列工艺中的某些参数，特别是退火的保温时间和酸洗时间，须视设备条件、材料厚度、装入量等具体情况而定。

（2）应根据元件的不同形状采取不同的热处理温度。如较厚的平板形元件，保温时间应长些，反复次数可少些；螺旋形、U字形等易变形、体积小、厚度薄的元件，处理温度不宜太高，保温时间不宜太长，而反复处理次数可增多。对于动作频繁，精确度要求高的元件，宁可增加热处理次数，也不宜采用高的热处理温度和过长的保温时间。  
（3）要求稳定化最高的元件，除了热处理温度和时间选择恰当外，还应多次反复处理。在稳定化处理后，每当进行一次有变形的操作工序，如装配时的校正等，还必须再进行稳定化处理。这种处理有时至少必须重复 $2 \sim 3$ 次。热处理时，先把元件加热至比使用过程中达到的最高温度高 $50^{\circ} \mathrm{C}$ ，然后冷却至比使用过程中的最低温度低 $50^{\circ} \mathrm{C}$ 。在元件装配后，应尽可能连同整个部件一起进行热处理。在进行这种整体热处理时，温度的确定应考虑到相关零件的材料（如塑料或绝缘材料）和连接方式所能承受的加热温度。  
（4）对于经常在零度以下工作的热双金属元件，应增加冷处理工序，以提高元件在低温下工作的稳定性。

（5）在特殊条件下工作的元件，要采用特殊的稳定化处理工艺。如承受较大负荷或兼作弹性元件，在工作时将产生特别高的应力。因此，元件应在施加应力下进行稳定化处理。所加的应力方向必须与实际工作时的应力方向相同。像碟形类的具有张力的元件，在热处理时，会产生严重的变形。因此，必须在使用温度下通过多次跳跃效应来进行稳定化热处理。

对于直接加热的热双金属元件，可采用短时稳定化热处理工艺。如在自动保护开关上，热双金属元件通过数倍于额定电流的电流作短时加热，使元件温度在几秒钟内达到 $400\mathrm{C}$ 左右，然后切断电流，在空气中冷却至室温。这样的过程需重复多次，在处理过程中，由于时间极短，热双金属不会产生软化现象。但可达到消除应力的目的[1]。

5.4 表面处理工艺 一般的热双金属材料是不耐腐蚀的。在不同的使用情况下，需要进行防腐蚀保护。通常是采用电镀层，如镀镉、镀镍、镀锌等。当在 $100\mathrm{C}$ 以下使用时，一般可用油漆或塑料涂层防护。为了对热双金属的热敏感性能、力学性能及电阻率不产生明显的影响，每面的保护层厚度不准超过热双金属带材总厚度的 $3\%$ 。

在腐蚀性能的环境中，则应采用耐腐蚀型热双金属材料如5J1075和RSN210等。

# 参考文献

1 手册编写组．航空材料手册：上册．北京：国防工业出版社，1972  
2上海电器科学研究所，电机工程手册，北京：机械工业出版社，1978  
3 陕西钢铁研究所编译. FOCT10994—1974 精密合金牌号. 1981   
4 YB 137-1998 热双金属技术条件  
5上海钢铁研究所.RSN 不锈热双金属(暂行)技术条件.1985  
6上海钢铁研究所，生产记录、式验记录数据汇编：热精-2.1986  
7 夏承達．热双金属．上海：上海科学技术出版社，1959  
8 MoTHUB. B·B. 苏联和世界各国精密合金牌号对照表．金属材料研究．简光沂译，1984(8)  
9 ASTM B388:1981 Standard specification for thermostat Metal shell and strip   
10上海电器科学研究所编译.DIN1715：1981热双金属.1983  
11上海电器科学研究所编译.JISC2530:1975电器用热双金属片.1983  
12 陕西钢铁研究所编译. FOCT 10533--1963 热双金属. 1981  
13 Texas 公司, G·Rau 公司, Imphy 公司, Telcon 公司, Kanthal 公司, 住友特殊金属株式会社, 东芝株式会社, 富士株式会社. 热双金属资料汇编. 上海电器科学研究所译. 1983  
14 热双金属编写组．热双金属．北京：冶金工业出版社，1974.14～84  
15上海钢铁研究所，生产记录和试验记录数据汇编：精热-1.1985  
16 落合胜雄. 双金属的热处理方法. 工业材料（日），1959(6)  
17 上海电器科学研究所，《热双金属的老化处理》. 1964

编写 齐新占

审校 高山

# 1 概述

形状记忆合金是一种功能材料。TiNi合金系是最具代表性的形状记忆材料，具有良好的记忆效应和超弹性特性，较高的力学性能，优良的耐磨、耐腐蚀性能和良好的阻尼特性，同时还具有较好的生物相容性。TiNi合金是目前最为广泛应用的形状记忆合金，所涉及的应用领域极其广泛，包括电子、机械、宇航、运输、建筑、化学、医疗、能源、家电以及日常生活用品等，应用潜力巨大。

# 1.1 材料牌号 TiNi。

1.2 相近牌号 Nitinol（美国），Memorit（美国），Tinel（美国），Flexon（美国）。

# 1.3 材料的技术标准

1.4 化学成分 Ni 的质量分数为 $54.0\% \sim 58.8\%$ , 其余为 Ti, 应根据不同用途, 选择不同的成分。可通过添加少量第三组元得到特殊的性能。加少量 Fe、Co、Al 代替 Ni, 可降低相变温度, 使得 R 相变与马氏体相变相分离; 加入 Mo, 可提高耐磨性; 加入 Nb, 在一定的变形条件下可获得 $150^{\circ} \mathrm{C}$ 左右宽的相变温度滞后; 加入 Cu 可获得窄的相变温度滞后; 加入 Zr、Hf、Pd, 可使得合金的相变温度升高到 $100^{\circ} \mathrm{C}$ 以上。

1.5 热处理制度 富 Ti 和等原子比的 TiNi 合金对热处理不敏感, 而富 Ni 的 TiNi 合金对热处理比较敏感。不同成分的 TiNi 合金经 850°C 固溶处理和 850°C 固溶处理后 400°C 时效处理的试样其 As 温度值见图 1-1。  
1.6 品种规格与供应状态 有丝、棒、带、条、片、管、铸锭等品种。丝的最小直径可达 $0.025\mathrm{mm}$ ，带的尺寸可从 $0.025\mathrm{mm} \times 0.05\mathrm{mm}$ 至 $0.75\mathrm{mm} < 1\mathrm{mm}$ ，片的最小厚度为 $0.0175\mathrm{mm}$ ，宽度从25至 $90\mathrm{mm}$ 。管的外径最小至 $0.2\mathrm{mm}$ 。

供货状况可为记忆处理元件和超弹性处理元件；相变温度 $(A_{\mathrm{f}})$ 温度为 $-25\sim 120^{\circ}\mathrm{C}$ ；表面可以为无氧化膜状态或带氧化膜状态。

1.7 熔炼与铸造工艺 在 TiNi 合金的熔炼中, 对组成成分的控制以及使成分充分均匀是极为重要的。在熔炼中, 对坩埚的材质, 对熔炼气氛和环境都要加以认真的考虑、选择, 并且严格控制, 以抑制各种夹杂物的产生。各种熔炼方法的特征及上述各种影响因素的影响程度归纳于表 1-1 中。

表1-1  

<table><tr><td>铸锭质量</td><td>电子束</td><td>电弧</td><td>等离子体</td><td>高频感应</td></tr><tr><td>气氛</td><td>真空</td><td>真空</td><td>不活性气体、真空</td><td>不活性气体、真空</td></tr><tr><td>坩埚</td><td>水冷铜</td><td>水冷铜</td><td>水冷铜</td><td>石墨</td></tr><tr><td>均匀性</td><td>中</td><td>良</td><td>良</td><td>优</td></tr><tr><td>成分控制</td><td>差</td><td>中</td><td>良</td><td>优</td></tr><tr><td>夹杂物</td><td>多</td><td>多</td><td>多</td><td>少</td></tr></table>

# 1.8 应用情况与特殊要求

（1）电子仪器。各种温度自动调节器、火灾报警器等。  
（2）机械器具。飞机和导弹液压管路用管接头等紧固件。

TiNi合金用于伊尔18和伊尔62飞机作热激励紧固铆钉，直径 $5\mathrm{mm}$ ，厚度 $2.8\sim 7.8\mathrm{mm}$ ，抗拉脱力 $1795\sim 1961\mathrm{N}$ 。该合金用于飞行器姿控系统的管接头 $(d = 6\mathrm{mm})$ 时，漏气率小于或等于 $3\times 10^{-10}\mathrm{L / s}$ ；充

压 $196\mathrm{MPa}$ 使用时，漏气率小于或等于 $1\times 10^{-15}\mathrm{s}_{\circ}$ 抗拉脱力大于 $2942\mathrm{MPa}$ 。该合金用于导弹液压管路系统的管接头（ $D = 26\mathrm{mm}$ )，环境温度在 $-43\sim 50^{\circ}C$ 范围内，其耐压强度大于 $1.47\mathrm{MPa}$ 。抗破坏强度在 $0^{\circ}C$ 时大于 $12.6\mathrm{MPa},20^{\circ}C$ 时大于 $15\mathrm{MPa}, - 43^{\circ}C$ 时为 $20\sim$ $25\mathrm{MPa}$

（3）医疗器件。脑动脉瘤夹，血管支架，导，人工肾脏泵，人工心脏活门，避孕器具，颅骨成形板和固定钉，牙齿矫形丝等。  
（4）空间技术。月面或人造卫星天线，卫星仪器舱门自动启闭机构，导弹诱饵，星用解锁机构，空间桁架连接用套管，卫星保护罩自动展开驱动机构等  
（5）日常生活用品。胸罩，烟灰缸、眼镜架、咖啡壶等。

该合金在国内已能批量供应。

# 2 物理及化学性能

# 2.1 热性能

2.1.1 熔化温度范围 $1240\sim 1310^{\circ}C$   
2.1.2 热导率 母相状态为 $18W / (m \cdot (C))$ 马氏体状态为 $8.6W / (m \cdot C)$ 。  
2.1.3 比热容 $470\sim 620\mathrm{J / (kg*K)}$   
2.1.4 线膨胀系数一般情况下，母相线膨胀系数为 $\sim 11 \times 10^{-6} \mathrm{C}^{-1}$ ，马氏体线膨胀系数为 $\sim 6.6 \times 10^{-6} \mathrm{C}^{-1}$ 。  
2.2 密度 Ti-55.1%Ni 合金的密度 $\rho = 6.45\mathrm{g/cm^3}$ ; Ti-55.4%Ni 合金的密度 $\rho = 6.18\mathrm{g/cm^3}$ 。  
2.3 电性能 合金电阻率随温度变化的曲线见图2-1。

图片摘要：该图主要展示 1 1 热处理制度对不同。
![](images/410eaf1e72455d8501eb1f058107cf5ea1098f885c9650d0ae38d0f4f8dbf618.jpg)  
图1-1 热处理制度对不同

成分 TiNi 合金 As 温度的影响规律[1]

图片摘要：该图主要展示 1 1 热处理制度对不同。
![](images/6564f60d7105c066a0d12cf2dc687888f25044031ad40675977c4c9418d8389b.jpg)  
图2-1 Ti-50.0%（原子分数）

Ni合金电阻率-温度变化曲线[3]

表2-1  

<table><tr><td rowspan="2" colspan="2">腐蚀介质</td><td rowspan="2">试验温度θ/(°C)</td><td colspan="2">腐蚀速率/(mm/h)</td></tr><tr><td>TiNi</td><td>纯铁</td></tr><tr><td rowspan="3">盐酸溶液</td><td>5%</td><td>30</td><td>0.013</td><td>0.08</td></tr><tr><td>10%</td><td>30</td><td>0.07</td><td>0.20</td></tr><tr><td>15%</td><td>30</td><td>7.37</td><td>&gt;25</td></tr><tr><td rowspan="4">H2SO4</td><td>5%</td><td>30</td><td>0.015</td><td>0.13</td></tr><tr><td>5%</td><td>常压下沸腾</td><td>11.6</td><td>5.2</td></tr><tr><td>10%</td><td>30</td><td>0.024</td><td>0.23</td></tr><tr><td>40%</td><td>30</td><td>0.05</td><td>1.8</td></tr></table>

续表 2-1  

<table><tr><td rowspan="2" colspan="2">腐蚀介质</td><td rowspan="2">试验温度θ℃</td><td colspan="2">腐蚀速率/(mm/h)</td></tr><tr><td>TiNi</td><td>纯铁</td></tr><tr><td rowspan="2">HNO3</td><td>60%</td><td>30</td><td>0.25</td><td>-</td></tr><tr><td>65%</td><td>常压下沸腾</td><td>-</td><td>0.05</td></tr><tr><td rowspan="2">H3PO4</td><td>10%</td><td>30</td><td>0.05</td><td>-</td></tr><tr><td>10%</td><td>常压下沸腾</td><td>0.12</td><td>-</td></tr><tr><td rowspan="2">CrO4</td><td>20%</td><td>常压下沸腾</td><td>0.04</td><td>&lt;0.01</td></tr><tr><td>50%</td><td>70</td><td>0.046</td><td>-</td></tr><tr><td rowspan="2">NaOH</td><td>20%</td><td>30</td><td>0.011</td><td>-</td></tr><tr><td>20%</td><td>常压下沸腾</td><td>0.01</td><td>-</td></tr><tr><td>CuCl2</td><td></td><td>70</td><td>5.47</td><td>-</td></tr><tr><td>AlCl3</td><td>70%</td><td>沸腾</td><td>-</td><td>0.01</td></tr><tr><td>CH3COOH</td><td>99.5%</td><td>沸腾</td><td>0.003</td><td>-</td></tr></table>

2.4 磁性能 Ti-55.4%Ni 合金的磁导率 $\mu = 1.2570 \times 10^{6} \mathrm{H/m}$ 。

# 2.5 化学性能

2.5.1 抗氧化性能 Ti-55.1%Ni 合金的总质量与氧化温度和时间的关系曲线见图 2-2。  
2.5.2 耐腐蚀性能 TiNi 合金在不同腐蚀介质中的腐蚀速率见表 2-1。对 TiNi 合金在 $37^{\circ} \mathrm{C}$ 条件下在不同溶液中放置 $72 \mathrm{~h}$ 的腐蚀速率见表 2-2。

表2-2  

<table><tr><td>介 质</td><td>腐蚀速率/(mm/h)</td></tr><tr><td>人工唾液</td><td>2.9×10-5</td></tr><tr><td>人工汗液</td><td>2.8×10-5</td></tr><tr><td>Hank&#x27;s生理溶液</td><td>0</td></tr><tr><td>1%氯化钠溶液</td><td>5.5×10-4</td></tr><tr><td>1%乳酸溶液</td><td>5.7×10-5</td></tr><tr><td>0.05%盐酸溶液</td><td>0</td></tr><tr><td>0.1%硫化钠溶液</td><td>6.9×10-3</td></tr></table>

图片摘要：该图主要展示 2 2。
![](images/ca858605c7bf8145cd7dedcc9966a39a4b83f655702cec3c6882385522189142.jpg)  
图2-2 氧化温度和时间对Ti-55.1%Ni合金的总质量影响关系曲线

# 3力学性能

# 3.1 技术标准规定的性能

# 3.1.1 形状记忆性能

（1）单程形状记忆性能 TiNi 合金的单程形状记忆处理方法包括中温处理、低温处理和时效处理三种。中温处理是将冷加工后的 TiNi 合金材料按照所需形状加工定型，然后在 $400 \sim 500^{\circ} \mathrm{C}$ 之间进行几分钟到几个小时的加热保温；低温处理是指在 $800^{\circ} \mathrm{C}$ 以上的高温下使 TiNi 合金材料完全退火，然后在

室温下成形加工，再放入 $200\sim 300^{\circ}C$ 温度下保温数分钟至数十分钟；时效处理就是将富Ni的TiNi经过 $800\sim 1000^{\circ}C$ 均匀化处理后，让其急剧冷却.再放入 $400^{\circ}C$ 左右的温度下经历几个小时时效处理。

（2）双程形状记忆性能 利用不同的训练方法可以得到双程形状记忆效应，如在马氏体或母相状态一次过量的变形，形状记忆效应训练，应力诱发马氏体训练，联合训练，恒应力下马氏体相变循环训练，以及应力诱发马氏体稳定化训练等。

3.1.2 恢复应力 加热形状记忆合金，在逆转变时，将产生很大的恢复应力。恢复应力与合金成分、初始应变率、试验温度、记忆热处理有关。

图3-1为Ni含量对TiNi合金的恢复应力的影响关系曲线。图3-2为 $2.5\mathrm{mm}$ 直径的 $\mathrm{Ti - 55.0\%Ni - }$ $0.07\%$ 合金棒在不同应变量下的恢复应力与温度曲线。

图片摘要：该图主要展示 3 1为Ni含量对TiNi合金的恢复应力的影响关系曲线。图3 2为 直径的 合金棒在不同应变量下的恢复应力与温度曲线。。
![](images/25ce18b7f8b27a9400c2a0f09df8a3ff88c73e6dfdf36ea128797c441b6fcfde.jpg)  
图3-1 Ni含氧对应力诱发马氏体的临界应力和恢复应力的影响关系曲线[9]

图片摘要：该图主要展示 3 1 Ni含氧对应力诱发马氏体的临界应力和恢复应力的影响关系曲线[9]。
![](images/786908173cb54de4b93d7c22afe3ecfd15390d200606f4764a4c0ea26c9eade5.jpg)  
图3-2 不同应变量下Ti-55.0%Ni合金的恢复应力-温度关系曲线[3]

图3-3和图3-4为应变量和应变温度对 $\mathrm{Ti}_{4 - 3}\mathrm{Ni}_{4 - 7}\mathrm{Nb}_{19}$ 原子分数合金恢复应力的影响规律曲线。

3.1.3 恢复率 图3-5为拉伸应变量对 $\mathrm{TiNi}$ 合金的应变恢复率的关系曲线。  
3.2 室温及各种温度下的力学性能  
3.2.1 硬度 硬度的变化被归结为 $\mathrm{TiNi}$ 基体中 $\mathrm{TiNi}$ ，相的数量随热处理制度的变化所致。

图片摘要：该图主要展示 3 3和图3 4为应变量和应变温度对 原子分数合金恢复应力的影响规律曲线。。
![](images/e137956ef20d0baa1b0b77831373f57b003c548e071099167fd44836dee15c85.jpg)  
图3-3 应变量对恢复应力的影响规律

图片摘要：该图主要展示 3 3 应变量对恢复应力的影响规律。
![](images/1dcb7c79ce26bee96a3bdad22b5b9fddb5abe4e1db6802ab3e93e0aca08ada2b.jpg)  
图3-4 应变温度对恢复应力的影响规律[1]

图片摘要：该图主要展示 3 4 应变温度对恢复应力的影响规律[1]。
![](images/5ce9c3b2e057db1ccc68da4cb661a159d9a80b6d2dc0b603ed14e4fe73ea1d4b.jpg)  
图3-5 拉伸应变量对恢复率的影响[1]

# 3.2.2冲击性能表3-1和表3-2分别给出一些TiNi合金在不同条件下的摆锤冲击试验结果。

表3-1  

<table><tr><td rowspan="2">成分</td><td rowspan="2">测试温度/℃</td><td colspan="2">冲击强度/(N·m)</td></tr><tr><td>无缺口</td><td>缺口</td></tr><tr><td rowspan="2">Ti-55%Ni</td><td>室温</td><td>158.5</td><td>32.5</td></tr><tr><td>-80</td><td>94.8</td><td>23.0</td></tr><tr><td rowspan="2">Ti-55.1Ni-0.08Fe</td><td>室温</td><td>210.0</td><td>-</td></tr><tr><td>-80</td><td>216.7</td><td>-</td></tr></table>

表3-2  

<table><tr><td>w(Ni)/%</td><td>无缺口试样截面尺寸 /(mm·mm)</td><td>测试条件</td><td>摆锤冲击强度/(N·m)</td></tr><tr><td>54.5</td><td>7.52×7.52</td><td>24℃</td><td>37.9</td></tr><tr><td>54.5</td><td>7.52×7.52</td><td>52℃</td><td>43.3</td></tr><tr><td>54.5</td><td>7.52×7.52</td><td>93℃</td><td>40.0</td></tr><tr><td>54.5</td><td>7.52×7.52</td><td>-80℃</td><td>54.2</td></tr><tr><td>54.5</td><td>7.52×7.52</td><td rowspan="2">冷到-80℃,放入室温的水中,在室温空气中放15min后,测试温度未给出冷至-47℃,放入室温的水中,在室温空气中放15min后,71℃下测试</td><td>31.2</td></tr><tr><td>54.5</td><td>7.52×7.52</td><td>33.9</td></tr><tr><td>55.1</td><td>7.54×7.54</td><td>24℃</td><td>32.5</td></tr><tr><td>55.1</td><td>7.54×7.54</td><td>93℃</td><td>37.9</td></tr><tr><td>55.1</td><td>7.54×7.54</td><td>-80℃</td><td>58.3</td></tr></table>

注：7.52mm×7.52mm为900℃热锻棒材；7.54mm×7.54mm为900℃热轧板材。

3.2.3 扭转性能与剪切性能 图3-6为 $\mathrm{Ti - 55.4\%Ni - 0.07\%C}$ 合金的扭转应力-应变曲线，反向加载，再卸载至零，然后将试样加热到 $100^{\circ}C$

3.2.4应力集中 TiNi合金的理论应力集中系数 $K_{\mathrm{t}} = 8.5$

# 3.2.5 其他性能

（1）超弹性性能 超弹性根据应力与应变之间的关系曲线形状可分为线性超弹性和非线性超弹性两种。图3-7为Ti-49.8%（原子分数）Ni合金令拔应变量对其最大非线性超弹性应变量的影响规律曲线。图3-8为冷拔应变 $38.4\%$ 的Ti-49.8%（子分数）Ni合金在不同温度退火后其应力应变循环次数对非线性超弹性应变量的影响关系曲线。

不同的含Ni量，不同的加工热处理方法，可以得到不同的非线性超弹性特性，即不同的滑移变形临界应力，不同的能量密度和不同的能量贮存效率。它们之间的关系归纳于表3-3。

图3-9为冷拔Ti-49.8t%（原子分数）Ni合金在获得完全稳定线性超弹性之前其应力应变循环次数和塑性应变量的关系曲线，其中a)为不同冷拔应变量的试样变形 $2\%$ 下应力应变循环次数和塑性应变量之间的关系曲线，b)为 $22\%$ 冷拔应变的试样在不同拉伸应变量下循环次数与塑性应变之间的关系曲线。图3-10为Ti-49.8%（原子分数）Ni合金冷拔应变量对其线性超弹性应变量的影响规律曲线。

（2）阻尼特性 表3-4和表3-5列出了在一阶、二阶共振频率下，采用超弹性 $\mathrm{Ti - 49.8\%}$ （原子分数）Ni合金垫片和普通垫片防松装置的振动参数，可见二者的阻尼比为1.6。

图片摘要：该图主要展示 3 9为冷拔Ti 49.8t%（原子分数）Ni合金在获得完全稳定线性超弹性之前其应力应变循环次数和塑性应变量的关系曲线，。
![](images/82a5a4a06d5b78027d5e2cf096ed0b6d833fa2c25e4eea9c0334c863c8e11267.jpg)  
图3-6 Ti-55.4%Ni合金的扭转应力-应变曲线[3]

图片摘要：该图主要展示 3 6 Ti 55.4%Ni合金的扭转应力 应变曲线[3]。
![](images/e3280d460feec4f6577591b44d66c54307c1494477c2d51b3d759517a6447c9f.jpg)  
3.3 持久和蠕变性能  
图3-7 冷拔应变量对其最大非线性超弹性应变量的影响关系曲线[13]

图片摘要：该图主要展示 3 7 冷拔应变量对其最大非线性超弹性应变量的影响关系曲线[13]。
![](images/3be71e46cc3728e8174724079dbd7b88a88992ba9a9769dbf4353a76054ba671.jpg)  
图3-8应力应变循环次数对不同伟温度退火冷拔TiNi合金非线性超弹性应变量的影响规律曲线[13]

3.4 疲劳性能 对于 TiNi 合金而言, 它的疲劳寿命的概念与普通结构材料在重复载荷作用下直至断裂所对应的寿命不同, 是指重复地进行变形并加热使其发生恢复这样的操作情况下所对应的寿命, 而且通常情况下 TiNi 合金不容易断裂。热锻 Ti-56%Ni 合金在马氏体状态下应力为 490MPa 时的疲劳寿命为 $2.5 \times 10^{7}$ 周。所以一般用恢复应力的变化来衡量 TiNi 合金的疲劳性能。

3.4.1 高周疲劳 图3.11为冷加T $\mathrm{Ti} = 0.8\%$ （原子分数）Ni合金在 $100^{\circ}\mathrm{C}$ 退火1h在不同温度下测得的 $S_{N}$ 曲线。

图片摘要：该图主要展示 3 8应力应变循环次数对不同伟温度退火冷拔TiNi合金非线性超弹性应变量的影响规律曲线[13]。
![](images/41f8affe89802b176a39e430653032fdad2360785201cf04bf8a326dbee43543.jpg)  
a）

图片摘要：该图主要展示 3 9应力 应循环对塑性应变量的影响。
![](images/a0f280bda4e014d2f094952c82e27fc3363c7ba596b6b659f87f3e572e561a8f.jpg)  
b）  
图3-9应力-应循环对塑性应变量的影响

表3-3  

<table><tr><td>x(N1)/%</td><td>热处理</td><td>σH2/MPa</td><td>E0max/(MJ/m2)</td><td>ηmax</td></tr><tr><td>50.6</td><td>1273KIQ</td><td>110</td><td>8.9</td><td>0.18</td></tr><tr><td>50.6</td><td>1273KIQ→773KIQ</td><td>320</td><td>15.1</td><td>0.40</td></tr><tr><td>50.6</td><td>1273KIQ→673KIQ</td><td>470</td><td>33.3</td><td>0.68</td></tr><tr><td>50.6</td><td>1273KIQ→573KIQ</td><td>320</td><td>20.5</td><td>0.50</td></tr><tr><td>49.8</td><td>1273KIQ→573KIQ</td><td>&lt;100</td><td>3.8</td><td>0.21</td></tr><tr><td>50.1</td><td>1273KIQ→573KIQ</td><td>230</td><td>6.7</td><td>0.27</td></tr><tr><td>50.6</td><td>1273KIQ→573KIQ</td><td>170</td><td>33.3</td><td>0.68</td></tr><tr><td>51.6</td><td>1273KIQ→573KIQ</td><td>650</td><td>37.7</td><td>0.78</td></tr><tr><td>49.8</td><td>1273KIQ</td><td>&lt;100</td><td>6.8</td><td>0.18</td></tr><tr><td>49.8</td><td>773KIQ</td><td>280</td><td>15.7</td><td>0.48</td></tr><tr><td>49.8</td><td>673KIQ</td><td>500</td><td>31.5</td><td>0.70</td></tr><tr><td>49.8</td><td>1273KIQ→673KIQ</td><td>&lt;100</td><td>3.8</td><td>0.21</td></tr><tr><td>50.6</td><td>673KIQ</td><td>620</td><td>42.2</td><td>0.81</td></tr></table>

注：1Q，冰水中淬火。

表3-4  

<table><tr><td>种类</td><td>一阶共振频率fn/Hz</td><td>选取频率/Hz</td><td>f1/Hz</td><td>f0/Hz</td><td>ζ</td><td>ζ1/ζ</td></tr><tr><td>65Mn轻型垫片</td><td>210.3</td><td>190~230</td><td>205.72</td><td>214.65</td><td>0.02123</td><td rowspan="2">1.63</td></tr><tr><td>TiNi合金垫片</td><td>209.6</td><td>190~230</td><td>201.4</td><td>218.95</td><td>0.03471</td></tr></table>

表3-5  

<table><tr><td>种 类</td><td>二阶共振频率 fn/Hz</td><td>选取频率·Hz</td><td>f1/Hz</td><td>f2/Hz</td><td>ζ</td><td>ξ1/ζ</td></tr><tr><td>65Mn 轻型垫片</td><td>996.3</td><td>975~1050</td><td>993.82</td><td>997.52</td><td>0.001857</td><td rowspan="2">1.6</td></tr><tr><td>TiNi 合金垫片</td><td>1012.35</td><td>990~103:</td><td>1009.47</td><td>1015.4</td><td>0.002929</td></tr></table>

图3-10 冷拔应变量对线性  
图片摘要：该图主要展示 3 10 冷拔应变量对线性。
![](images/b07a555c5e1d3d9ba9b6a2927b25e0f877916628a270febeee81316d0cb39c73.jpg)  
超弹性应变量的影响规律曲线

图片摘要：该图主要展示 3 10 冷拔应变量对线性。
![](images/4a8c6aabb2ac281d163e698e1f614f16f5efd1ae5939fa79369dab16a9b0eaa8.jpg)  
图3-11 不同温度下Ti-50.8%（原子分数）Ni合金的 $S - N$ 曲线

# 3.5 弹性性能

3.5.1 泊松比等原子比TiNi合金其泊松比按照 $\mu = (\mathrm{Y} / 2\mathrm{G}) - 1$ 计算结果如表3-6所示。

表3-6  

<table><tr><td>试样处理条件</td><td></td><td>E/MPa</td><td>G/MPa</td><td>μ</td></tr><tr><td>800℃热锻热轧,轧制方向为纵向,800℃真空退火</td><td>1h炉冷</td><td>69400</td><td>26100</td><td>0.33</td></tr><tr><td>800℃热锻热轧,轧制方向为横向,800℃真空退火</td><td>1h炉冷</td><td>71200</td><td>24000</td><td>0.485</td></tr><tr><td>800℃热锻热轧,轧制方向为纵向,-180℃下冷轧应变10%,未进行热处理</td><td></td><td>72000</td><td>27500</td><td>0.31</td></tr><tr><td>800℃热锻热轧,轧制方向为纵向,-180℃下冷轧应变20%,未进行热处理</td><td></td><td>69800</td><td>28600</td><td>0.22</td></tr></table>

# 4 组织结构

4.1 相变温度 TiNi 合金在冷却过程中发生由母相 $(B_{2}) \rightarrow$ 无公度相 (I) $\rightarrow$ 公度相 $(C) \rightarrow$ 马氏体 $(M)$ 的多阶相变。已转变为马氏体的 NiTi 合金在温度升高时将发生马氏体的逆转变。其中 $M \rightarrow R$ 和 $M \rightarrow B_{2}$ 都是一级相变, 存在相变滞后, 因此相变热滞后的大小将对逆相变的顺序产生影响。

许多因素对TiNi合金的相变行为都有影响，如合金成分（特别是Ni含量），合金初始应变量、热处理制度以及热循环次数等。热处理制度对于TiNi合金的马氏体相变温度有显著影响。Ti-49.75%（原子分数）Ni合金在1000℃保温后水淬试样的Ms为一50～-40℃，而炉冷使用则高于室温。

4.2 时间-温度-组织转变曲线 图4-1为 $\mathrm{Ti}-52\%$ （原子分数）Ni合金在 $1000\mathrm{C}$ 淬火后经过几种不同温度下的时效得到的TTT曲线。可见，在三种温度范围内，成分分解方式各不相同。在 $680\mathrm{C}$ 以下温度时效，分解为 $\mathrm{TiNi}\rightarrow \mathrm{TiNi} + \mathrm{Ti}_{3}\mathrm{Ni}_{4}\rightarrow \mathrm{TiNi} + \mathrm{Ti}_{2}\mathrm{Ni}_{3}\rightarrow \mathrm{TiNi} + \mathrm{TiNi}_{3}$ ；在 $680\sim 750\mathrm{C}$ 温度时效，分解为 $\mathrm{TiNi}\rightarrow \mathrm{TiNi} + \mathrm{Ti}_{2}\mathrm{Ni}_{3}\rightarrow$

图片摘要：该图主要展示 4 1 Ti 52t%（原子分数）Ni合金的TTT曲线[2]。
![](images/be169cf9e4e69d09ae80c502070bba9cfcb98d97e3fd6b165bfdd0dbbb93e032.jpg)  
图4-1 Ti-52t%（原子分数）Ni合金的TTT曲线[2]

$\mathrm{TiNi} + \mathrm{TiNi}_3$ ；在 $700 \sim 800^{\circ}\mathrm{C}$ 温度时效，分解为 $\mathrm{TiNi} \rightarrow \mathrm{TiNi} + \mathrm{TiNi}_2$ 。

# 5 工艺性能与要求

5.1 成形性能 TiNi 合金的热加工性能很好, 加工温度越高, 加工性能越好, 但当超过 $900^{\circ} \mathrm{C}$ 时, 合金表面及内部急剧氧化, 容易出现热裂, 因此热加工温度以 $700 \sim 850^{\circ} \mathrm{C}$ 为最合适, 且在加工前应使合金在加热的温度下保持相当的时间, 使非平衡相充分溶解。  
TiNi合金可以进行冷加工，但由于强烈的加工硬化冷加工有一定的难度。在冷加工过程中要经过反复多次的退火，应变率为 $10\% \sim 20\%$ 时在 $7:0 \sim 850^{\circ} \mathrm{C}, 5 \sim 10 \mathrm{~min}$ 退火为宜。  
5.2 焊接性能 20世纪80年代以前普遍采用GTA(Gas Tungsten Arc Welding)法。用此法熔接时，如果屏蔽不完全，造成N、O、H的渗入将使焊接部分材料脆化，不能令人满意。近年来采用电子束熔焊和对接电阻焊。用电子束熔焊前，TiNi合金母材必须进行973K，1h的热处理[1-4]，熔焊后通过研磨除去焊缝处的微裂纹，然后以973K，2h重新去应力处理，以保证焊缝有足够的强度和断后伸长率。丝材的对接可以采用对接电阻焊。  
5.3 零件热处理工艺 根据使用要求，通过实验，确定合适的初始应变率和最佳的记忆效应或超弹性处理工艺。  
5.4 表面处理工艺 可镀镍、银、铬等元素，可进行表面氧化处理。  
5.5 切削加工与磨削性能 TiNi 合金的切削加工非常困难。尤其是管材加工, 加工热造成硬化, 形状记忆效应造成管径收缩。切削工具如用高速钢, 寿命将非常短。一般采用超硬合金, 如碳化钨。实际切削中, 切削速度太快或太慢都不利, 需要针对具体条件选择最佳切削速度。用硬质合金刀具车削 TiNi 合金要比高速钢工具快 10~20 倍, 进给量应控制在每转 0.075~0.125mm。

对TiNi合金进行表面研磨时应用碳化硅砂轮，使用高度氯化的润磨油。砂轮切断机是TiNi合金最好的切断方法。切削TiNiNb合金宜用K类硬质合金刀具，且切削速度有最佳值，约在 $40\mathrm{m / min}$ 左右。

# 6 使用建议

（1）为了保持良好的形状记忆特性，有必要使变形应变量不超过一定值。适当的应变量决定于热处理、循环使用次数、载荷、元件的形状和尺寸等许多因素，当循环次数少时，TiNi合金允许到 $6\%$ ，而当循环使用次数多时，要低于 $2\%$ 。  
（2）为了避免形状记忆效应的减退，应避免TiNi合金在受约束状态下，长时间置于比其 $A_{\mathrm{f}}$ 点 $(60^{\circ}\mathrm{C})$ 高很多的温度，即使载荷很小，在高于 $250^{\circ}\mathrm{C}$ 以上也会出现对记忆效应的不良影响。  
（3）TiNi合金在和其他材料的连接最好采用机械方法。  
（4）在使用时需要注意的问题很多，主要是应针对具体应用领域做可行性分析。这里包括从动作温度的要求到选择合金的相变温度，如果是利用记忆效应，则必须在单程记忆和双程记忆之间做出选择。由于记忆合金在冷却时的形状恢复应力比加热时要小，所以在要求大的恢复应力时，往往采用单程记忆弹簧与偏置弹簧的组合件为好。对于某些特定的环境则必须考虑相容性和耐蚀性。如果利用合金的超弹性作为贮能元件，则由于工作应力较高，必须考虑疲劳寿命问题。

# 参考文献

1 K. N. Melton. Engineering Aspects of Shape Memory Alloys. Butterworth-Heinemann, 1990   
2 杨杰, 吴月华编著. 形状记忆与金及其应用. 合肥: 中国科学技术大学出版社, 1993

3 C. M. Jackson, H. J. Wagner and R. J. Wasilewski. 55-Nitinol-The alloy with a memory: its physical metallurgy, properties and application. NASA-SP 5110, 1972   
4 铃木雄一著．实用形状记忆合金．工业调查会．昭和62年  
5 王宏良，刘列义，金嘉陵、新型抗磨、耐蚀材料．上海金属钢铁分卷，1985.7(5):27～32  
6 形状记忆合金用途开发委员会．形状记忆合金与它的使方．日刊工业新闻社．昭和61年  
7 Y. Liu and P. G. McCormick. Factors influencing the development of two way shape memory in NiTi. Acta metall. mater. 1990, (38): 1321~1326   
8 S. Edo. Two way shape memory effect generated by deformation of parent phase in NiTi. Proceeding of the international conference on martensitic transformations. 1992, 965~970   
9 S. Miyazaki, Y. Ohmi, K. Otsuka and Y. Suzuki. Characteristics of Deformation and Transformation Pseudoelasticity in Ti-Ni Alloys. Journal de physique, 1982, C4. 255~260   
10 蔡伟. Ni-Ti-Nb 记忆合金的应变恢复特性与形变马氏体的逆转变：[学位论文]. 哈尔滨工业大学博士论文，1994  
11 J. Perkins. Mater. Sci. Eng. A51(1981), 181   
12 T. Saburi, T. Tatsumi and S. Nenno. Effects of Heat Treatment on Mechanical Behavior of Ti-Ni Alloys. Journal de physique, 1982, C4. 261 ~266   
13 黄兵民. 冷拔变形 NiTi 合金的组织结构与超弹性: [学位论文]哈尔滨工业大学博士论文, 1997  
14 《功能材料及其应用手册》编写组，功能材料及其应用手册，北京：机械工业出版社，1991

编写 郑玉峰 赵连城

审校 赵新清

# 锰铜精密电阻合金

# 1 概述

该类合金的显著特点是具有很小的电阻温度系数，很低的对铜热电势，并且有特别优良的电阻年稳定性。在电工仪表的计量技术和作基准单位用电阻器等方面得到广泛的应用。锰铜型合金还具有良好的焊接性和加工性，可拉成微细丝，轧制成片、箔，但耐腐蚀性、抗氧化性较差。

用于电桥、电位差计、标准电阻等电工仪器的通用锰铜合金，其电阻-温度曲线近于抛物线，峰值点在 $20^{\circ}C$ 附近，且该点附近曲线平坦，电阻随温度的变化很小。该合金仅在 $20^{\circ}C$ 恒温条件下使用，才能保证仪器的准确度和精度。硅锰铜的电阻-温度曲线比较平坦，在稍宽的范围内电阻随温度的变化较小，一般在 $5\sim 45^{\circ}C$ 范围内使用。作分流器或分压器使用的锰铜合金，电阻-温度曲线最高点提高，可在温度高、变化范围较宽的情况下使用，一般使用温度范围在 $10\sim 80^{\circ}C$ 。

1.1 材料牌号 见表1-1。  
1.2 相近牌号 见表1-1。  
1.3 材料的技术标准 见表1-1。

表1-1  

<table><tr><td colspan="2">合金名称</td><td>材料牌号</td><td>相近牌号</td><td>材料标准</td></tr><tr><td colspan="2">通用型锰铜精密电阻合金</td><td>6J12</td><td rowspan="3">Manganin(德国)Manganin(美国)Manganin(英国)</td><td rowspan="4">GB/T 6145-1999《锰铜、康铜精密电阻合金线、片及带》</td></tr><tr><td colspan="2">硅锰铜精密电阻合金</td><td>-</td></tr><tr><td rowspan="2">分流锰铜精密电阻合金</td><td>F1</td><td>6J8</td></tr><tr><td>F2</td><td>6J13</td><td>MANGAEN(日本)MAHILAHIH(俄罗斯)</td></tr></table>

1.4 化学成分 见表1-2。

1.5 热处理制度 锰铜成品经过退火处理后，才能保证电阻的长期稳定及小的电阻温度系数。不同直径锰铜线的退火温度见表1-3。

%

表1-21.  

<table><tr><td rowspan="2" colspan="2">合金名称(牌号)</td><td>C</td><td>S</td><td>Bi</td><td>Sb</td><td rowspan="2">Ni+Co</td><td rowspan="2">Mn</td><td rowspan="2">Si</td><td rowspan="2">Cu</td></tr><tr><td colspan="4">-</td></tr><tr><td colspan="2">锰铜(6J12)</td><td>0.05</td><td>0.02</td><td>0.002</td><td>0.002</td><td>2~3</td><td>11~13</td><td>-</td><td>余量</td></tr><tr><td colspan="2">硅锰铜</td><td>-</td><td></td><td>-</td><td>-</td><td>-</td><td>8~10</td><td>1~2</td><td>-</td></tr><tr><td rowspan="2">分流锰铜</td><td>F1(6J8)</td><td>0.05</td><td>0.02</td><td>0.002</td><td>0.002</td><td>2~3</td><td>8~10</td><td>1~2</td><td>余量</td></tr><tr><td>F2(6J13)</td><td>0.05</td><td>0.02</td><td>0.002</td><td>0.002</td><td>2~5</td><td>11~13</td><td>-</td><td>余量</td></tr></table>

热处理时保护气氛不同，退火温度亦不同：直径 $d = 1\mathrm{mm}$ 的丝材在木炭保护时以 $750^{\circ}C,1.5h$ 退火，电阻温度系数 $\alpha_{R}$ 最低；氢气退火以 $650^{\circ}C,0.5h$ 最佳；真空退火则以 $550^{\circ}C,1.5h$ 最佳。

表13  

<table><tr><td>线材直径d/mm</td><td>退火温度/℃</td></tr><tr><td>1</td><td>约750</td></tr><tr><td>0.5</td><td>约700</td></tr><tr><td>0.1</td><td>约550</td></tr></table>

直径 $d < 1.4\mathrm{mm}$ 的丝材，亦可采用氢气保护，管状炉连续退火，根据丝材直径不同，退火温度在 $600\sim 700^{\circ}C$ 。

1.6 品种规格与供应状态 合金产品以软态供应。按电阻温度系数锰铜分为0级、1级、2级、3级，分流锰铜分为F1、F2。线材的尺寸规格、每米电阻标称值、每米标称质量见表1-4。片材的尺寸规格见表1-5。带材的尺寸规格，有效截面积见表1-6。  
1.7 熔炼与铸造工艺 可用真空感应炉熔炼。  
1.8 应用概况与特殊要求 我国锰铜型合金的研制生产从20世纪50年代开始，至今已建立了锰铜合金生产体系，工艺成熟，性能稳定。

采用相应的元件制作工艺，0级锰铜用于制作0.01级标准电阻及0.05级以上仪器的比例臂及电阻元件；1级锰铜用于制作0.02级、0.05级标准电阻，0.2级及其以下的电表的附加电阻和分流器电阻等。

F1型分流锰铜主要用于各种精密分流器及其他类似的用途；F2型分流锰铜用于一般分流器及其他类似的用途。

锰铜最终热处理后易氧化，影响电阻特性，须立即进行漆包作业。

表1-4
