Repository: C-zj02/CFD-claw

<div align="center">

**English** | [中文](#中文版) | [Français](README_FR.md) | [Русский](README_RU.md) | [हिन्दी](README_HI.md) | [العربية](README_AR.md) | [Português](README_PT.md)

# 🚀 Claude Code Python

**A Complete Python Reimplementation Based on Real Claude Code Source**

*From TypeScript Source → Rebuilt in Python with ❤️*

***
**🔥 Active Development • New Features Weekly 🔥**

</div>

***

## 🎯 What is This?

**Clawd Code** is a **complete Python rewrite** of Claude Code, based on the **real TypeScript source code**.

File: RAG-data/中国航空材料手册(第2版) 第5卷 粉末冶金材料 精密合金与功能材料401-600.pdf-eb2a6cef-96b4-4080-a7ac-771db02039c7.md (part 9 of 11)
表2-2[1.2.5.6]  
<table><tr><td rowspan="2">牌号</td><td rowspan="2">Au</td><td rowspan="2">Ag</td><td rowspan="2">Pt</td><td rowspan="2">Pd</td><td rowspan="2">Ir</td><td rowspan="2">Cu</td><td rowspan="2">Ni</td><td>主要成分</td><td colspan="5">杂质≤</td><td rowspan="2">杂质总量</td></tr><tr><td>V</td><td>Au</td><td>Fe</td><td>Pb</td><td>Sb</td><td>Bi</td></tr><tr><td>Ag1</td><td>-</td><td>≥99.99</td><td></td><td>-</td><td></td><td>-</td><td></td><td>-</td><td></td><td>0.004</td><td>0.002</td><td>0.002</td><td>0.002</td><td>0.01</td></tr><tr><td>Ag2</td><td></td><td>≥99.95</td><td>--</td><td>-</td><td>-</td><td></td><td>-</td><td></td><td></td><td>0.004</td><td>0.004</td><td>0.001</td><td>0.004</td><td>0.05</td></tr><tr><td>AgCu10</td><td></td><td>余量</td><td>-</td><td></td><td>-</td><td>10±0.5</td><td>-</td><td></td><td>-</td><td>0.10</td><td>0.005</td><td>0.005</td><td>0.005</td><td>0.25</td></tr><tr><td>AgCu12.5</td><td>-</td><td>余量</td><td>-</td><td></td><td>-</td><td>12.5±0.5</td><td>-</td><td>-</td><td></td><td>0.10</td><td>0.005</td><td>0.005</td><td>0.005</td><td>0.25</td></tr><tr><td>AgCuV10-0.2</td><td>-</td><td>余量</td><td></td><td>-</td><td></td><td>10±0.5</td><td></td><td>≥0.2</td><td></td><td>0.15</td><td>0.005</td><td>0.005</td><td>0.005</td><td>0.30</td></tr><tr><td>AgCuNiAl20-2-1</td><td>-</td><td>余量</td><td></td><td>-</td><td></td><td>20+0.8</td><td>2.01,2</td><td>Al:1.0+0.5</td><td></td><td>0.15</td><td>0.005</td><td>0.005</td><td>0.005</td><td>0.30</td></tr><tr><td>NiAgPd20</td><td>-</td><td>余量</td><td>-</td><td>20±0.50</td><td></td><td>-</td><td></td><td>-</td><td>0.03</td><td>0.10</td><td>0.005</td><td>0.005</td><td>0.005</td><td>0.25</td></tr><tr><td>Au1</td><td>-99.99</td><td></td><td></td><td></td><td></td><td>-</td><td></td><td></td><td></td><td>0.002</td><td>0.002</td><td>0.002</td><td>0.002</td><td>0.01</td></tr><tr><td>Au2</td><td>≥99.95</td><td>-</td><td></td><td>-</td><td></td><td></td><td></td><td></td><td></td><td>0.04</td><td>0.004</td><td>0.001</td><td>0.004</td><td>0.03</td></tr><tr><td>AuAg25</td><td>余量</td><td>25+0.50</td><td>-</td><td>-</td><td>-</td><td></td><td>-</td><td></td><td></td><td>0.20</td><td>0.005</td><td>0.005</td><td>0.005</td><td>0.30</td></tr><tr><td>AuAg40</td><td>余量</td><td>40±0.50</td><td>-</td><td></td><td>-</td><td>-</td><td></td><td>-</td><td></td><td>0.20</td><td>0.005</td><td>0.005</td><td>0.005</td><td>0.30</td></tr><tr><td>AuAgCu35-5</td><td>余量</td><td>35±0.50</td><td>-</td><td></td><td>-</td><td>5±0.5</td><td></td><td>-</td><td>-</td><td>0.10</td><td>0.005</td><td>0.005</td><td>0.005</td><td>0.25</td></tr><tr><td>AuAgPt25-6</td><td>余量</td><td>25±0.50</td><td>6±0.30</td><td>-</td><td></td><td>-</td><td>-</td><td></td><td>-</td><td>0.10</td><td>0.005</td><td>0.005</td><td>0.005</td><td>0.25</td></tr><tr><td>AuNiCu10-15</td><td>余量</td><td>-</td><td>-</td><td>-</td><td>-</td><td>15±0.5</td><td>10+0.5</td><td></td><td></td><td>0.20</td><td>0.005</td><td>0.005</td><td>0.005</td><td>0.30</td></tr><tr><td>AuNiCu7.5-1.5</td><td>余量</td><td></td><td>-</td><td></td><td>-</td><td>1.5±0.5</td><td>7.5±0.5</td><td>-</td><td>-</td><td>0.10</td><td>0.005</td><td>0.005</td><td>0.005</td><td>0.25</td></tr><tr><td>AuNi5</td><td>余量</td><td>-</td><td>-</td><td>-</td><td>-</td><td>-</td><td>5±0.5</td><td>-</td><td>-</td><td>0.20</td><td>0.005</td><td>0.005</td><td>0.005</td><td>0.30</td></tr><tr><td>AuNi9</td><td>余量</td><td>-</td><td>-</td><td>-</td><td>-</td><td></td><td>9+0.5</td><td></td><td></td><td>0.10</td><td>0.005</td><td>0.005</td><td>0.005</td><td>0.25</td></tr><tr><td>Pt1</td><td>-</td><td></td><td>≥99.99</td><td></td><td>-</td><td>-</td><td>-</td><td>-</td><td>0.008</td><td>0.002</td><td></td><td></td><td>-</td><td>0.01</td></tr><tr><td>Pt2</td><td></td><td>-</td><td>≥99.95</td><td>-</td><td>-</td><td>-</td><td>-</td><td>-</td><td>0.01</td><td>0.01</td><td>-</td><td></td><td></td><td>0.05</td></tr><tr><td>PtIr10</td><td></td><td>-</td><td>余量</td><td>-</td><td>10±0.5</td><td></td><td>-</td><td></td><td>0.04</td><td>0.05</td><td></td><td></td><td>-</td><td>0.25</td></tr><tr><td>Pd1</td><td>-</td><td></td><td>-</td><td>≥99.99</td><td>-</td><td>-</td><td></td><td>-</td><td>0.008</td><td>0.002</td><td>-</td><td></td><td></td><td>0.01</td></tr><tr><td>Pd2</td><td></td><td>-</td><td>-</td><td>≥99.95</td><td>-</td><td>-</td><td>-</td><td>-</td><td>0.01</td><td>0.01</td><td>-</td><td>-</td><td>-</td><td>0.10</td></tr><tr><td>PdIr10</td><td></td><td>-</td><td>-</td><td>余量</td><td>10±0.5</td><td></td><td>-</td><td></td><td>0.04</td><td>0.05</td><td></td><td></td><td></td><td>0.25</td></tr></table>

表1-3  

<table><tr><td colspan="2">管材外径</td><td colspan="3"></td></tr><tr><td rowspan="2">标称尺寸</td><td rowspan="2">允许偏差</td><td>0.10~0.15</td><td>0.16~0.25</td><td>0.26~0.35</td></tr><tr><td colspan="3"></td></tr><tr><td>0.5~1.0</td><td>-0.02</td><td rowspan="7">+0.015</td><td></td><td></td></tr><tr><td>&gt;1.0~2.5</td><td>-0.03</td><td rowspan="6">+0.02</td><td rowspan="6">+0.03</td></tr><tr><td>&gt;2.5~3.5</td><td>-0.04</td></tr><tr><td>&gt;3.5~4.5</td><td>-0.05</td></tr><tr><td>&gt;4.5~6.0</td><td>-0.06</td></tr><tr><td>&gt;6.0~8.0</td><td>-0.07</td></tr><tr><td>&gt;8.0~10.0</td><td>-0.08</td></tr><tr><td>&gt;10.0~12.0</td><td>-0.09</td><td>-</td><td></td><td></td></tr><tr><td>&gt;12.0~14.0</td><td>-0.10</td><td></td><td>-</td><td></td></tr><tr><td>&gt;14.0~18.0</td><td>-0.12</td><td>-</td><td></td><td></td></tr><tr><td>&gt;18.0~24.0</td><td>-0.15</td><td>-</td><td>-</td><td>-</td></tr><tr><td>&gt;24.0~30.0</td><td>-0.18</td><td>-</td><td>-</td><td>-</td></tr></table>

<table><tr><td colspan="8">δ</td></tr><tr><td>36~0.45</td><td>0.46~0.60</td><td>0.61~0.75</td><td>0.76~1.0</td><td>1.1~1.5</td><td>1.6~2.0</td><td>2.1~3.0</td><td>3.1~4.0</td></tr><tr><td colspan="8">允许偏差</td></tr><tr><td>-</td><td>-</td><td>-</td><td>-</td><td></td><td></td><td>-</td><td>-</td></tr><tr><td>-</td><td>-</td><td>-</td><td>-</td><td></td><td></td><td>-</td><td>-</td></tr><tr><td rowspan="3">+0.04</td><td rowspan="3">+0.05</td><td rowspan="4">±0.06</td><td rowspan="4">±0.07</td><td>-</td><td></td><td></td><td>-</td></tr><tr><td rowspan="3">±0.09</td><td rowspan="3">±0.12</td><td rowspan="3">+0.14</td><td>-</td></tr><tr><td rowspan="2">+0.18</td></tr><tr><td>-</td><td>-</td></tr></table>

表1-4  

<table><tr><td>d及允许偏差</td></tr><tr><td>3.8+0.04</td></tr><tr><td>5.0+0.05</td></tr><tr><td>7.0+0.05</td></tr></table>

<table><tr><td>δ及允许偏差</td></tr><tr><td>0.15±0.02</td></tr><tr><td>0.50±0.05</td></tr><tr><td>0.50±0.05</td></tr></table>

表1-5  

<table><tr><td colspan="2">δ</td><td colspan="2">b</td><td rowspan="2">l ≥</td></tr><tr><td>尺寸</td><td>允许偏差</td><td>尺寸</td><td>允许偏差</td></tr><tr><td>0.05~0.09</td><td>-0.01</td><td rowspan="4">9~100</td><td rowspan="4">±1.0</td><td rowspan="4">300</td></tr><tr><td>≥0.10~0.20</td><td>-0.02</td></tr><tr><td>&gt;0.20~0.30</td><td>-0.02</td></tr><tr><td>&gt;0.30~0.45</td><td>-0.02</td></tr></table>

# 2 物理及化学性能

# 2.1 热性能

2.1.1 熔化温度范围 见表2-1。  
2.1.2 线膨胀系数 见表2-1。  
2.2 密度 见表2-1。  
2.3 电性能 材料的电阻率、电阻温度系数见表2-1。

表2-1  

<table><tr><td rowspan="2">牌 号</td><td rowspan="2">\( θ^{\prime } \) (</td><td colspan="2">\( a(0)\sim m(1) \)</td><td rowspan="2">\( ρ_{\mathrm {c}}(\mathrm {g}.\mathrm {cm}^{3}) \)</td><td rowspan="2">\( ρ_{\mathrm {c}}(\mu \Omega \bullet \mathrm {m}) \)</td><td rowspan="2">\( \alpha_{\mathrm {R}}(0\sim 100\mathrm {C})/ \) \( 10^{-6}\mathrm {C}^{-1} \)</td></tr><tr><td>10</td><td>-</td></tr><tr><td>\( Ag^{1.2} \)</td><td>960.5</td><td>10</td><td>70</td><td>10.49</td><td>0.0159</td><td>4.10</td></tr><tr><td>\( AgCu10^{1.2} \)</td><td>779~865</td><td></td><td></td><td>10.30</td><td>0.020</td><td>3.00</td></tr><tr><td>\( AgCu12.5^{1.1} \)</td><td>779</td><td></td><td></td><td>10.30</td><td>0.021</td><td>3.00</td></tr><tr><td>\( AgCuV10-0.2^{1.1} \)</td><td>779</td><td></td><td></td><td>10.30</td><td>0.025</td><td>-</td></tr><tr><td>\( AgCuNiAl20-2-1^{1.1} \)</td><td>763~797</td><td></td><td></td><td>10.00</td><td>0.030</td><td>0.25</td></tr><tr><td>\( AgPd20^{1.1} \)</td><td>1070~1150</td><td></td><td></td><td>10.70</td><td>0.102</td><td>0.58</td></tr><tr><td>\( Au^{1.2} \)</td><td>1063</td><td>11</td><td>18</td><td>19.32</td><td>0.024</td><td>4.00</td></tr><tr><td>\( AuAg25^{1.1} \)</td><td>≈1042</td><td></td><td></td><td>15.96</td><td>0.099</td><td>-</td></tr><tr><td>\( AuAg40^{1.1} \)</td><td>1012~1025</td><td></td><td></td><td>14.60</td><td>0.105</td><td>0.840</td></tr><tr><td>\( AuAgCu35-5^{1.1} \)</td><td>≈950</td><td></td><td></td><td>14.20</td><td>0.120</td><td>0.686</td></tr><tr><td>\( AuAgPt25-6^{1.1} \)</td><td>1030~1110</td><td></td><td></td><td>16.10</td><td>0.149~0.157</td><td></td></tr><tr><td>\( AuNiCu10-15 \)</td><td>≈950</td><td></td><td></td><td>-</td><td>0.280</td><td>0.340</td></tr><tr><td>\( AuNiCu7.51.5^{1.1} \)</td><td>≈1000</td><td></td><td></td><td>17.50</td><td>0.185</td><td>0.575</td></tr><tr><td>\( AuNi5^{1.1} \)</td><td>≈990</td><td></td><td></td><td>-</td><td>0.140</td><td>0.710</td></tr><tr><td>\( AuNi9^{1.1,9} \)</td><td>990</td><td></td><td></td><td>17.50</td><td>0.200</td><td>0.419</td></tr><tr><td>\( Pt^{1.2} \)</td><td>1773.5</td><td colspan="2">9.102</td><td>21.45</td><td>0.0985</td><td>3.927</td></tr><tr><td>\( PtIr10^{1.1,2} \)</td><td>1780</td><td colspan="2">8.10</td><td>21.50</td><td>0.240</td><td>1.270</td></tr><tr><td>\( Pd^{1.1,2} \)</td><td>1551</td><td colspan="2">11.10</td><td>12.00</td><td>0.108</td><td>3.800</td></tr><tr><td>\( PdIr10^{1.1} \)</td><td>1555</td><td colspan="2"></td><td>12.60</td><td>0.260</td><td>0.133</td></tr></table>

为 $20\sim 100^{\circ}C$ 的电阻温度系数。  
② 为 $20 \sim 100^{\circ} \mathrm{C}$ 的线膨胀系数。

# 2.4 磁性能

# 2.5 化学性能

2.5.1 抗氧化性能 铂在空气中加热易生成氧化银，在 $400^{\circ} \mathrm{C}$ 时分解。金抗氧化性能良好，加热时不变色。铂的抗氧化性能良好。碳能在高温下溶于铂，当温度降低时，碳部分析出，使铂变脆，导致加工困难，故铂不能在熔融状态下与碳接触，也不能在还原气氛下加热。钯在空气中加热会生成氧化钯，在 $101325 \mathrm{~Pa}$ 下，于 $877^{\circ} \mathrm{C}$ 时分解。

该类材料中以金、铂、钯为基体的合金，其抗氧化性能良好。银铜及银铜钒合金抗氧化性能较差。

银、金、铂等纯金属 $100\mathrm{C}$ 不同时间的氧化处理后接触电阻的变化见表2-2。

表 $2 - 2^{10}$   

<table><tr><td rowspan="2">牌号</td><td rowspan="2">原始接触电阻R/Ω</td><td colspan="3">氧化处理后接触电阻变化ΔR/Ω</td><td rowspan="2">接触电阻最大增长率/%</td></tr><tr><td>96h</td><td>192h</td><td>250h</td></tr><tr><td>Ag</td><td>0.0019</td><td>0.0023</td><td>0.0022</td><td>0.0023</td><td>21</td></tr><tr><td>Au</td><td>0.0026</td><td>0.0034</td><td>0.0029</td><td>0.0028</td><td>15</td></tr><tr><td>Pt</td><td>0.0192</td><td>0.0204</td><td>0.0230</td><td>0.0205</td><td>20</td></tr></table>

注：1 测试条件为接触压力0.049N，测试电流·1A。  
2 AuAg（u35-5、PtIr10）和AuNi9的抗氧化性能及耐腐蚀性能参看绕组材料和电刷材料的有关部分。

2.5.2 耐腐蚀性能 银及银基合金在潮湿的空气中, 容易被硫蒸气及硫化氢、二氧化硫腐蚀, 生成硫化银, 使表面发黑, 接触电阻急剧增大。在银铜合金中加入少量的钒, 可显著提高对硫化氢、二氧化硫、氨及湿热气氛的耐蚀性。

金及其合金耐腐蚀性能良好，接触可靠。

铂、钯及其合金耐腐蚀性能良好，但容易被有机气氛腐蚀，表面形成有机聚合物层，即“褐粉”，使接触电阻急剧增加。

银、金、铂等纯金属经盐雾、硫化、有机气氛腐蚀后接触电阻变化分别见表2-3、表2-4、表2-5。

表2-3  

<table><tr><td rowspan="2">牌号</td><td rowspan="2">原始接触电阻R/Ω</td><td colspan="3">窑雾腐蚀后接触电阻变化△R/Ω</td><td rowspan="2">接触电阻最大增长率/%</td></tr><tr><td>120h</td><td>240h</td><td>360h</td></tr><tr><td>Ag</td><td>0.0019</td><td>0.0034</td><td>0.0027</td><td>0.0023</td><td>79</td></tr><tr><td>Au</td><td>0.0026</td><td>0.0033</td><td>0.0031</td><td>0.0034</td><td>30</td></tr><tr><td>Pt</td><td>0.0177</td><td>0.0211</td><td>0.0262</td><td>0.0223</td><td>48</td></tr></table>

注：1 盐雾腐蚀条件为盐雾成分为 $\mathrm{NaCl}:27\mathrm{g}$ L. $\mathrm{KCl}:1\mathrm{g} / \mathrm{L}$ . $\mathrm{MgCl}_2:6\mathrm{g} / \mathrm{L}$ . $\mathrm{CaCl}_2:1\mathrm{g} / \mathrm{L}$ 的水溶液。试验条件为湿度 $98\%$ ，温度 $30^{\circ}\mathrm{C}$ ，每隔 $1\mathrm{h}$ 连续喷射 $15\mathrm{min}$ 盐雾。  
2 测试条件为接触压力0.049N，测试电流0.1A。

表2-410  

<table><tr><td rowspan="2">牌号</td><td rowspan="2">原始接触电阻R/Ω</td><td colspan="3">氧化腐蚀后接触电阻变化ΔR/Ω</td><td rowspan="2">接触电阻最大增长率/%</td></tr><tr><td>120h</td><td>240h</td><td>360h</td></tr><tr><td>Ag</td><td>0.0019</td><td>0.6590</td><td>0.7492</td><td>0.7890</td><td>41426</td></tr><tr><td>Au</td><td>0.0026</td><td>0.0028</td><td>0.0028</td><td>0.0040</td><td>54</td></tr><tr><td>Pt</td><td>0.0177</td><td>0.0300</td><td>0.0308</td><td>0.0480</td><td>171</td></tr></table>

注：1 硫化腐蚀条件为空气中含 $\mathrm{SO}_2:0.7\times 10^{-6}\mathrm{L},\mathrm{H}_2\mathrm{S}:0.1\times 10^{-3} / \mathrm{L}$   
2 测试条件为接触压力0.049N，测试电流0.1A。

表2-510  

<table><tr><td rowspan="2">牌号</td><td rowspan="2">原始接触电阻R/Ω</td><td colspan="3">有机气氛腐蚀后接触电阻变化ΔR/Ω</td><td rowspan="2">接触电阻最大增长率/%</td></tr><tr><td>20℃</td><td>85℃</td><td>125℃</td></tr><tr><td>Au</td><td>0.0026</td><td>0.0031</td><td>0.0035</td><td>0.0055</td><td>111</td></tr><tr><td>Pt</td><td>0.0177</td><td>0.0244</td><td>0.0414</td><td>0.6293</td><td>3455</td></tr></table>

注：1 腐蚀时间为 $250\mathrm{h}$ 。  
2 有机气氛为下列物质在一定温度下蒸发的混合气体为有机玻璃、聚四气氟乙烯、聚苯乙烯、聚酰胺树脂、夹布胶木等。  
3 测试条件为接触压力0.049N，测试电流 $(1.1\mathrm{A})$

# 3 力学性能

3.1 技术标准规定的性能 技术标准规定的导电环材料性能见表3-1。

表3-1  

<table><tr><td>牌号</td><td>HV</td></tr><tr><td>Ag1、Ag2</td><td>75</td></tr><tr><td>AgCu10</td><td>130</td></tr><tr><td>AgCu12.5</td><td>130</td></tr><tr><td>AgCuNiAl20 2 1</td><td>150,时效后160</td></tr><tr><td>AgPd20</td><td>160</td></tr><tr><td>Au1、Au2</td><td>60</td></tr><tr><td>AuAgCu35-5</td><td>160</td></tr><tr><td>Pt1、Pt2</td><td>110</td></tr><tr><td>PtIr</td><td>160</td></tr></table>

注：壁厚 $\delta \sim 0.5\mathrm{mm}$ 的管材不做硬度检验。

# 3.2 室温及各种温度下的力学性能

3.2.1 硬度 各种材料在不同状态下的硬度见表3-2。各种材料的硬度-退火温度曲线见图3-1～图3-10，硬度-冷应变率曲线见图3-11～图314。  
3.2.2 拉伸性能 各种材料在不同状态下的抗拉强度和断后伸长率见表3-2。各种材料的抗拉强度及断后伸长率-退火温度曲线见图3-15～图3-19。抗拉强度-冷应变率曲线见图3-20～图3-25。

# 3.3 持久和蠕变性能

# 3.4 疲劳性能

3.5 弹性性能 各种材料在不同状态下的弹性模量见表3-2。

表3-2  

<table><tr><td rowspan="2">牌号</td><td colspan="2">σb/MPa</td><td colspan="2">HV</td><td colspan="2">δ/%</td><td rowspan="2">E/GPa</td></tr><tr><td>退火态</td><td>硬态</td><td>退火态</td><td>硬态</td><td>退火态</td><td>硬态</td></tr><tr><td>Ag-1</td><td>147</td><td>372</td><td>40</td><td>85</td><td>43~50</td><td>3~5</td><td>78.89</td></tr><tr><td>AgCu10-1</td><td>265</td><td>141</td><td>80</td><td>140</td><td>35</td><td>4</td><td></td></tr><tr><td>AgCu12.51</td><td>255</td><td>490</td><td>7(HBS)</td><td>127(HBS)</td><td>38</td><td>4</td><td></td></tr><tr><td>AgCuV10-0.21</td><td>294</td><td>490</td><td>80</td><td>140</td><td>-</td><td>-</td><td>-</td></tr><tr><td>AgCuNiAl20-2-1</td><td>-</td><td>794</td><td></td><td>&gt;175(时效)</td><td></td><td>1.6</td><td>-</td></tr><tr><td>AgPd20-1</td><td>245</td><td>490~539</td><td>5~55</td><td>120~130</td><td>35~40</td><td>1~3</td><td>-</td></tr><tr><td>Au1</td><td>123</td><td>225</td><td>25</td><td>65</td><td>39~45</td><td>4</td><td>78.60</td></tr><tr><td>AuAg251</td><td></td><td></td><td></td><td></td><td></td><td></td><td></td></tr><tr><td>AuAg401</td><td>159</td><td>490</td><td>26.5(HBS)</td><td></td><td>25.3</td><td>-</td><td>-</td></tr><tr><td>AuAgCu35-5-1</td><td>468</td><td>764</td><td>110</td><td>160</td><td>-</td><td></td><td>82.81</td></tr><tr><td>AuAgPt25-6</td><td>284</td><td>500</td><td>4~55</td><td>131</td><td>39</td><td>2</td><td>89.60</td></tr><tr><td>AuNiCu10-15</td><td>784</td><td>1323</td><td>230</td><td>310</td><td>21</td><td>-</td><td>105.64</td></tr><tr><td>AuNiCu7.5-1.5-13</td><td>539</td><td>931</td><td>150</td><td>230</td><td>-</td><td>-</td><td>83.79</td></tr><tr><td>AuNi51</td><td>686</td><td>980</td><td>116(HBS)</td><td>197(HBS)</td><td></td><td>-</td><td></td></tr></table>

续表 3-2  

<table><tr><td rowspan="2">牌号</td><td colspan="2">σb/MPa</td><td colspan="2">HV</td><td colspan="2">δ/%</td><td rowspan="2">E/GPa</td></tr><tr><td>退火态</td><td>硬态</td><td>退火态</td><td>硬态</td><td>退火态</td><td>硬态</td></tr><tr><td>AuNi91.9</td><td>588~647</td><td>980</td><td>100~200</td><td>270</td><td>26</td><td>-</td><td>96.24</td></tr><tr><td>Pt11</td><td>147</td><td>382~102</td><td>15</td><td>110</td><td>30~40</td><td>1~3</td><td>-</td></tr><tr><td>PtIr10[11,14-15]</td><td>379</td><td>617~637</td><td>120</td><td>170</td><td>25~27</td><td>2.5</td><td></td></tr><tr><td>Pd-5</td><td>227</td><td>≈421</td><td>3~44</td><td>135(HBS)</td><td>29~34</td><td>-</td><td>125.73</td></tr><tr><td>PdIr10[11,15]</td><td>343~368</td><td>686</td><td>120</td><td>170</td><td>30</td><td>-</td><td>-</td></tr></table>

图片摘要：该图主要展示 3 2。
![](images/f51e5f9f9453015500e40807979dc1c8859bc28c3c19ac10cbbe6035fc0cc2ce.jpg)  
1—冷应变率 $9\%$ ；2—冷应变率 $40.5\%$ ；3—冷应变率 $6\%$

图片摘要：该图主要展示 3 1 银的硬度与退火温度的关系。
![](images/976d1035ae64b3482c8fb738e483707fb3e9a381e95694d2f1a3d10f685f5e38.jpg)  
图3-1 银的硬度与退火温度的关系  
图3-2AgCu12.5合金硬度与退火温度的关系[1]

图片摘要：该图主要展示 3 2AgCu12.5合金硬度与退火温度的关系[1]。
![](images/2e62916ea68a00f1a0a7133d1d196c87246cdc2a7ec71dbb1cd3176297c55cce.jpg)  
1—应变率 $30\%$ ；2—应变率 $50\%$ ；3—应变率 $85\%$

图片摘要：该图主要展示 3 2AgCu12.5合金硬度与退火温度的关系[1]。
![](images/024b36be316f2e2fbceb4403eb56aec65770255095629191a0c663ae8a3375e8.jpg)  
图3-3 AgPd20合金的硬度与退火温度的关系[14]  
图3-4 AuAgPt25-6合金（冷应变率 $51\%$ ）硬度与退火温度的关系[1]

图片摘要：该图主要展示 3 4 AuAgPt25 6合金（冷应变率 ）硬度与退火温度的关系[1]。
![](images/89710b147c53d8961ecd576555804e8088fc03ad4fcd734019a34926525055a4.jpg)  
图3-5 高纯铂的硬度与退火温度的关系[1]

图片摘要：该图主要展示 3 5 高纯铂的硬度与退火温度的关系[1]。
![](images/4902979a8ea137c99ed5bd9e53c2d7dd270f88739495808112839a139be8e072.jpg)  
1-770C，木炭保护，保温 $30\mathrm{min}$   
2-750C，木炭保护，保温 $30\mathrm{min}$   
3·730℃，木炭保护，保温 $30\mathrm{min}$   
4—730C，无保护、保温 $20\mathrm{min}$   
均在水中淬火，时效温度均为 $250\mathrm{C}$

图3-6 AgCu10合金硬度与淬火温度和时效时间的关系  
图片摘要：该图主要展示 3 6 AgCu10合金硬度与淬火温度和时效时间的关系。
![](images/d78fc30eae81908907a4b33aeeff7aebf3ed62c0e3ba43100de1a891b03820e0.jpg)  
1-AuNiCu7.5-1.5;2-AuNiCu10-15

图片摘要：该图主要展示 3 6 AgCu10合金硬度与淬火温度和时效时间的关系。
![](images/400fea3507a38ec7e5470bd65b4235cea98eb9fba9a5fa1fedc6b270ad4f5338.jpg)  
图3-8 金镍铜合金硬度与退火温度的关系  
图3-10 AuNiCu10-15合金硬度与时效（400C）时间的关系

图片摘要：该图主要展示 3 10 AuNiCu10 15合金硬度与时效（400C）时间的关系。
![](images/6a29e8f25a2963e24995900deed74eaf0ab86bffc0ccb84c6f22bd6003f15831.jpg)  
1—400C退火：2—500C退火：  
3-600C退火；4-700C退火

（冷应变率 $51\%$ ）硬度与退火时间的关系[1]

图3-7 AuAgPt25-6合金  
图片摘要：该图主要展示 3 7 AuAgPt25 6合金。
![](images/36e1c3087613f957673ec6efdeae779dbc5e5df20fb77e4d04736e17b453e12e.jpg)  
1-AuNiCu7.5-1.5;2-AuNiCu10-15

图片摘要：该图主要展示 3 7 AuAgPt25 6合金。
![](images/d5dc8325064c75990cfc73fd3aad5549ae907edaeea7471d58bfbd9878fb7e83.jpg)  
图3-9 金镍铜合金硬度与退火时间的关系（退火温度 $700\mathrm{C}$ ）  
图3-1] 银的硬度与冷应变率的关系[1]

图片摘要：该图主要展示 3 1] 银的硬度与冷应变率的关系[1]。
![](images/7b2a67817cb241a621208680efcc79fd701179918e97e349f4e1ffc3dda0878c.jpg)  
图3-12 金的硬度与冷应变率的关系

图片摘要：该图主要展示 3 12 金的硬度与冷应变率的关系。
![](images/ada6a12c790c60fe2e3b5cfea24bc2a1d679f82955e912cea205624506f97097.jpg)  
图3-13 AuNiCu10-15合金硬度与冷应变率的关系[1]

图片摘要：该图主要展示 3 13 AuNiCu10 15合金硬度与冷应变率的关系[1]。
![](images/7ff02ca27e0bc1a3b72e775aa77017fb1d84344f0f60464d2fad7fa59db0a1da.jpg)  
图3-14 高纯铂的硬度与冷应变率的关系

图片摘要：该图主要展示 3 14 高纯铂的硬度与冷应变率的关系。
![](images/fed2c24791524ed367a2ee22ed104e76b296ad7b94c20a5bb2c9375dc38a5ffb.jpg)  
1冷应变率 $95\%$ ；2一冷应变率 $40.5\%$ 3—冷应变率 $6 \%$

图片摘要：该图主要展示 3 14 高纯铂的硬度与冷应变率的关系。
![](images/bec6d2c88959742092d56ec137449b330ce37795ff25aa925d86d35c2df75bd9.jpg)  
图3-16 AgCu12.5合金抗拉强度、断后伸长率与退火温度的关系[1]

图片摘要：该图主要展示 3 16 AgCu12.5合金抗拉强度、断后伸长率与退火温度的关系[1]。
![](images/56449125200349fd7898da82f1883974e1326957185f0db099ea0c4c954a8507.jpg)  
图3-15 银的断后伸长率与退火温度的关系[1]  
图3-17 AgPd20合金抗拉强度与退火温度的关系[12]

图片摘要：该图主要展示 3 17 AgPd20合金抗拉强度与退火温度的关系[12]。
![](images/c2de5957ddadf8087c915005d4fed575f97ef22363114d3282f43080d26db24d.jpg)  
图3-18 AgPd20合金断后伸长率与退火温度的关系

图片摘要：该图主要展示 3 18 AgPd20合金断后伸长率与退火温度的关系。
![](images/4d015e93ce6f88527ab55e29b559469cca77f8eb33025ff868b49ec9ddf2a296.jpg)  
图3-19 AuAg40合金（冷应变率 $95\%$ ）抗拉强度与退火温度的关系

图片摘要：该图主要展示 3 19 AuAg40合金（冷应变率 ）抗拉强度与退火温度的关系。
![](images/63707151ccfb626cac481e00764a3c19a8e61a0f8a26624959ca3f89e6a1d5ab.jpg)  
图3-20 银的抗拉强度、断后伸长率与应变率的关系

图片摘要：该图主要展示 3 20 银的抗拉强度、断后伸长率与应变率的关系。
![](images/b08af51033831ea0713f7ef9e8d3424457ed2141f29e361d022ea00ab4c2c55c.jpg)  
图3-21 $\mathrm{AgCu12.5}$ 合金拉伸强度、断后伸长率与冷应变率与冷应变的关系

图片摘要：该图主要展示 3 21 合金拉伸强度、断后伸长率与冷应变率与冷应变的关系。
![](images/23724bc97073923bfab4179fb532b531d03954163d8790362ad417c408d36e38.jpg)  
图3-22 金的抗拉强度、断后伸长率与冷应变率的关系

图片摘要：该图主要展示 3 22 金的抗拉强度、断后伸长率与冷应变率的关系。
![](images/fcdee528db73fbceed254bdf5830666d13a24853991612283375698816132dce.jpg)  
1- $450^{\circ}C$ 退火， $10\mathrm{min};2 - 600^{\circ}C$ 退火， $0.5\mathrm{min}$   
图3-23 AuAg40合金不同冷应变率退火后的抗拉强度变化[6]

图片摘要：该图主要展示 3 23 AuAg40合金不同冷应变率退火后的抗拉强度变化[6]。
![](images/bca311003dc76180044abd4c62c0163bba26d31c6669e631a0c616b92708322a.jpg)  
图3-24 AuAgPt25-6合金抗拉强度、断后伸长率与冷应变率的关系

图片摘要：该图主要展示 3 24 AuAgPt25 6合金抗拉强度、断后伸长率与冷应变率的关系。
![](images/6f1ea8cdd9109918325c0fb088ff6c9d6b3a98bb94ce4d4587db053f3f5f0608.jpg)  
图3-25 AuNiCu10-15合金抗拉强度、断后伸长率与冷应变率的关系

# 4 组织结构

# 4.1 相变温度

# 4.2 时间-温度-组织转变曲线

4.3 合金组织结构 银铜合金是共晶型合金。含铜 $7.5\% \sim 10\%$ 的银铜合金，在 $705 \sim 732^{\circ}C$ 固溶处理后，水淬，再在 $280^{\circ}C$ 时效 $2h$ 或在 $300^{\circ}C$ 时效 $1h$ ，可使合金明显强化[1]。

在银铜合金中加入少量的钒（如 $0.4\%$ ），[1]显著提高强度和硬度[9]。

AgCuNiAl20-2-1合金为共晶型合金。

AgPd20、AuAg25、AuAg40合金为连续固溶体。

AuAgCu35-5合金在 $400\mathrm{C}$ 以上为单相固溶体， $400\mathrm{C}$ 以下为两相组织，在 $300\mathrm{C}$ 有时效作用[1]。

$\mathrm{AuAgPt25 - 6}$ 合金为单相固溶体。

AuNiCu10-15合金在 $650\mathrm{C}$ 、AuNiCu7.51.5合金在 $500\mathrm{C}$ 以上为单相固溶体，而在这两温度以下时，均分解为两相固溶体。

金镍合金在 $850\mathrm{C}$ 以上存在连续固溶体区间，在更低温度下分解成两相：富金和富镍固溶体。在室温下，两相区约从 $2\%$ 扩展到 $95\%$ 镍。

PtIr10合金在800C以上为单相固溶体，在800℃以下分解为两相固溶体。但两相平衡进行很慢，有明显的晶内偏析和树枝状结构。PtIr10合金在高温是单相溶体，约在1200℃时分解为α固溶体和β固溶体。

# 5 工艺性能与要求

5.1 成形性能 该类材料的大部分, 其抗拉强度和硬度较低, 断后伸长率较高, 材料塑性好, 易于加工成各种规格的管材和带材。但 AuNiCu10-15 合金的抗拉强度和硬度都很高, 加工比较困难。

# 5.2 焊接性能

5.3 零件热处理工艺 该类材料的热处理工艺主要参数见表5-1。

表5-1  

<table><tr><td>牌号</td><td>均匀化温度 C</td><td>锻造温度/℃</td><td>中间退火温度/℃</td></tr><tr><td>Ag[1.6]</td><td>-</td><td>600~800</td><td>300~400</td></tr><tr><td>AgCu10[1.16]</td><td>700~750</td><td>700</td><td>550~650</td></tr><tr><td>AgCu12.5[1.16]</td><td>700~750</td><td>700</td><td>550~650</td></tr><tr><td>AgPd20[1.12]</td><td>950</td><td>-</td><td>800</td></tr></table>

续表5-1   

<table><tr><td>牌号</td><td>均匀化温度C</td><td>锻造温度/℃</td><td>中间退火温度/℃</td></tr><tr><td>Au[1-16]</td><td>-</td><td>-</td><td>400~450</td></tr><tr><td>AuAg25-1</td><td>-</td><td>-</td><td>500~650</td></tr><tr><td>AuAg40[6]</td><td>950</td><td>-</td><td>450</td></tr><tr><td>AuAgCu35-5[16]</td><td>830</td><td>750</td><td>650</td></tr><tr><td>AuAgPt25-6[1,16]</td><td>-</td><td>850~900</td><td>700~750</td></tr><tr><td>AuNiCu10-15[1]</td><td>750</td><td>-</td><td>700</td></tr><tr><td>AuNiCu7.5-1.5[16]</td><td>750</td><td>-</td><td>700</td></tr><tr><td>AuNi5[16]</td><td>800</td><td>500</td><td>700</td></tr><tr><td>AuNi9[1,16]</td><td>800</td><td>500</td><td>700</td></tr><tr><td>Pt[1,16]</td><td></td><td>1200</td><td>400~600</td></tr><tr><td>PtIr10-16</td><td>1200</td><td>1200</td><td>1150</td></tr><tr><td>Pd[1]</td><td>-</td><td>1200~1400</td><td>880</td></tr><tr><td>PdIr10[13]</td><td>-</td><td>1100~1250</td><td>850~870</td></tr></table>

# 6 功能考核实验

# 7 使用建议

建议使用。

# 参考文献

1 昆明贵金属研究所等.贵金属材料加工手册.北京：冶金工业出版社，1978  
2 E.1. 李夫舍茨著. 金属与合金的物理性能. E 润等译. 北京: 冶金工业出版社, 1969  
3 航空材料手册编写组.航空材料手册：上册.北京：国防工业出版社，1972  
4 YS/T 201—1994 贵金属及其合金板、带材   
5昆明贵金属研究所.研究、生产记录数据：精贵10-86.1986  
6 北京航空材料研究院. 金银合金 (IG-2) 试制总结. 1965  
7 北京航空材料研究院、金基合金电位器绕组材料研究总结. 1968  
8ASTMB522:1980Au-Ag-Pt申接角合金标准说明书  
9 北京航空材料研究院. 金基导电环、电刷材料研究技术总结. 1966  
10 北京航空材料研究院. 电接触材料静态接触电阻试验方法研究总结. 1980  
11 YS/T 207—1994 导电环用贵金属及其合金管材   
12 北京航空材料研究院. $\mathrm{AgPd20}$ 合金管试制总结. 1965  
13 北京航空材料研究院. 试验记方数据: 精贵 03-85.1986

14上海有色金属研究所.研究、生产记录数据：精费03-85.1986  
15 北京航空材料研究院. 试验记录数据: 精贵 08-85.1986  
16 北京航空材料研究院. 贵金康及其合金加工工艺. 1983

编写 汤道坤

审校 孙凤礼

# 电接点材料

# 1 概述

电接点材料在航空电器、仪表产品中主要用作点火线圈接点，高压点火磁电机接点，继电器接点，开关接点，以及滑动、换向、间断输电元件（如滑动换向器）。

电接点可分为弱电负荷、中电负荷和强电负荷3种接点。根据电接点的工作特性，该类材料应满足下列要求：化学稳定性、抗电侵蚀性和抗熔焊性良好，电弧持续时间短，金属转移少，电导率、热电率、熔点要高，蒸气压要低，加工性能良好。

近年来，我国研制了用于航空发动机点火装置中的非贵金属接点材料，以代替PtIr25合金，如WRe10与PtRul0匹配的组合接点材料。

该类材料共编入28个牌号材料。

1.1 材料牌号 见表1-1。

1.2 相近牌号 见表1-1。

1.3 材料的技术标准 见表1-1。

1.4 化学成分 见表1-2。

1.5 热处理制度

1.6 品种规格与供应状态

1.6.1 贵金属电接点材料丝材规格见表1-3。

1.6.2 贵金属电接点材料的板材规格见表1-4。

1.6.3 贵金属电接点材料的供应状态分硬态 $(Y)$ ，半硬态 $(Y_{2})$ 、和软态(M)。

1.7 熔炼与铸造工艺 用高频感应炉、中频感应炉熔炼，氩气保护。

银及其合金用石墨坩埚熔炼，木炭或硼砂覆盖保护，浇注于钢锭模中。

金基合金用石墨坩埚或氧气铝坩埚熔炼，木炭或硼砂覆盖保护，浇注于钢锭模中。

铂基合金用氧化镁或氧化锆坩埚熔炼，氩气保护，浇注于水冷铜模中。

钯基合金用氧化铝或氧化锆坩埚熔炼，氩气保护，浇注于钢锭模中。钯基合金在熔炼过程中要特别注意防止吸气，如果铸锭内部有大量气体，可重新回炉熔炼。

粉状原材料，应先压成块状烘干后再配料熔炼。

1.8 应用概况与特殊要求 该类材料的绝大部分在航空产品中都已生产、使用多年，性能稳定。

$\Lambda uAgCuNi30-7-3$ 合金是近年来研制的新材料，性能稳定，适于作高频微型接点等，已批量生产。

WRe10与PtRu10匹配的组合接点在CD-2型高压点火磁电机上使用考验合格，已经应用[3]。PtRu10作固定接点，WRe10作活动接点。利用磁电机工作过程中固定接点的金属向活动接点转移较多的规律，使WRe10接点表面覆盖一层PtRu10的转移物，使活动接点（WRe10）也具有像PtRu10那样的优点（如电侵蚀均匀、金属转移平坦、接触工作面积大和化学稳定性好等），以达到改善电接触性能、延长工作寿命(1000h)的要求。

表11  

<table><tr><td>牌 号</td><td>相近牌号</td><td>技术标准</td></tr><tr><td>Ag1</td><td></td><td></td></tr><tr><td>Ag2</td><td></td><td></td></tr><tr><td>AgCu7.5</td><td></td><td></td></tr><tr><td>AgCu10</td><td></td><td></td></tr><tr><td>AgCu12.5</td><td>-</td><td></td></tr><tr><td>AgCuNi20-2</td><td>-</td><td></td></tr><tr><td>AgPd10</td><td></td><td></td></tr><tr><td>AgPd20</td><td>II. 1P80(俄罗斯)</td><td></td></tr><tr><td>AgCe0.5</td><td>-</td><td></td></tr><tr><td>AgSnCeLa1.0-0.5-0.3</td><td>-</td><td></td></tr><tr><td>AuNi5</td><td>-</td><td></td></tr><tr><td>AuNi9</td><td>-</td><td></td></tr><tr><td>AuNiCu7.5-1.5</td><td>3. III N7.5-1.5(俄罗斯)</td><td></td></tr><tr><td>AuAgCu35-5</td><td>-</td><td></td></tr><tr><td>AuAgPt25-6</td><td>-</td><td></td></tr><tr><td>AuPdPt30-5</td><td>-</td><td></td></tr><tr><td>AuNiCuZn18.5-2-6</td><td></td><td></td></tr><tr><td>PtIr10</td><td>III 110(俄罗斯)</td><td></td></tr><tr><td>PtIr17.5</td><td>III 17.5(俄罗斯)</td><td></td></tr><tr><td>PtIr25</td><td>III 125(俄罗斯)</td><td></td></tr><tr><td>PtRu10</td><td>-</td><td></td></tr><tr><td>PtRh30</td><td>-</td><td></td></tr><tr><td>PtNi4.5</td><td>III 15(俄罗斯)</td><td></td></tr><tr><td>PdIr10</td><td>II. III 10(俄罗斯)</td><td></td></tr><tr><td>PdIr18</td><td></td><td></td></tr><tr><td>PdAgCo35-5</td><td>III CPK 35-5(俄罗斯)</td><td></td></tr><tr><td>AuAgCuNi30-7-3</td><td></td><td></td></tr><tr><td>WRe10(非贵金属材料)</td><td></td><td></td></tr></table>

表1-21 3  

<table><tr><td>牌号</td><td>Au</td><td>Ag</td><td>Pt</td><td>Pd</td><td>Ir</td></tr><tr><td>Ag1</td><td>-</td><td>99.99</td><td>-</td><td>-</td><td>-</td></tr><tr><td>Ag2</td><td>-</td><td>99.95</td><td>-</td><td>-</td><td>-</td></tr><tr><td>AgCu7.5</td><td>-</td><td>余量</td><td>-</td><td>-</td><td>-</td></tr><tr><td>AgCu10</td><td></td><td>余量</td><td></td><td>-</td><td></td></tr><tr><td>AgCu12.5</td><td>-</td><td>余量</td><td>-</td><td>-</td><td>-</td></tr><tr><td>AgCuNi20-2</td><td></td><td>余量</td><td>-</td><td>-</td><td>-</td></tr><tr><td>AgPd10</td><td>-</td><td>余量</td><td></td><td>10±0.5</td><td></td></tr><tr><td>AgPd20</td><td>-</td><td>余量</td><td></td><td>20±0.5</td><td></td></tr><tr><td>AgCe0.5</td><td>-</td><td>余量</td><td>-</td><td>-</td><td>-</td></tr><tr><td>AgSnCeLa1.0-0.5-0.3</td><td>-</td><td>余量</td><td>-</td><td>-</td><td>-</td></tr><tr><td>AuNi5</td><td>余量</td><td>-</td><td>-</td><td>-</td><td>-</td></tr><tr><td>AuNi9</td><td>余量</td><td>-</td><td>-</td><td>-</td><td>-</td></tr><tr><td>AuNiCu7.5-1.5</td><td>余量</td><td>-</td><td>-</td><td>-</td><td>-</td></tr><tr><td>AuAgCu35-5</td><td>余量</td><td>35±0.5</td><td>-</td><td>-</td><td>-</td></tr><tr><td>AuAgPt25-6</td><td>余量</td><td>15±0.5</td><td>6±0.3</td><td>-</td><td>-</td></tr><tr><td>AuPdPt30-5</td><td>余量</td><td>-</td><td>5±0.3</td><td>30±0.5</td><td>-</td></tr><tr><td>AuNiCuZn18.5-2-6</td><td>余量</td><td>-</td><td>-</td><td>-</td><td>-</td></tr><tr><td>PtIr10</td><td>-</td><td>-</td><td>余量</td><td>-</td><td>10±0.5</td></tr><tr><td>PtIr17.5</td><td>-</td><td>-</td><td>余量</td><td>-</td><td>17.5±0.5</td></tr><tr><td>PtIr25</td><td>-</td><td>-</td><td>余量</td><td>-</td><td>25±0.5</td></tr><tr><td>PtRu10</td><td>-</td><td>-</td><td>余量</td><td>-</td><td>-</td></tr><tr><td>PtRh30</td><td>-</td><td>-</td><td>余量</td><td>-</td><td>-</td></tr><tr><td>PtNi4.5</td><td>-</td><td>-</td><td>余量</td><td>-</td><td>-</td></tr><tr><td>PdIr10</td><td>-</td><td>-</td><td>-</td><td>余量</td><td>10±0.5</td></tr><tr><td>PdIr18</td><td>-</td><td>-</td><td>-</td><td>余量</td><td>18±0.5</td></tr><tr><td>PdAgCo35-5</td><td>-</td><td>-</td><td></td><td>余量</td><td>-</td></tr><tr><td>AuAgCuNi30-7-3</td><td>余量</td><td>30±0.5</td><td>-</td><td>-</td><td></td></tr><tr><td>WRe10</td><td>-</td><td>-</td><td>-</td><td>-</td><td></td></tr><tr><td colspan="6">续表12</td></tr><tr><td>牌号</td><td>Ni</td><td>Cu</td><td>Sn</td><td>Ce</td><td>La</td></tr><tr><td>Ag1</td><td></td><td></td><td></td><td>-</td><td>--</td></tr><tr><td>Ag2</td><td></td><td>-</td><td></td><td>-</td><td></td></tr><tr><td>AgCu7.5</td><td>-</td><td>7.5±0.5</td><td></td><td></td><td></td></tr><tr><td>AgCu10</td><td></td><td>10±0.5</td><td>-</td><td>-</td><td></td></tr><tr><td>AgCu12.5</td><td></td><td>12.5±0.5</td><td></td><td>-</td><td></td></tr><tr><td>AgCuNi20-2</td><td>20±0.5</td><td>20±0.5</td><td></td><td>-</td><td></td></tr><tr><td>AgPd10</td><td></td><td></td><td>-</td><td></td><td>-</td></tr><tr><td>AgPd20</td><td></td><td>-</td><td>-</td><td></td><td>-</td></tr><tr><td>AgCr0.5</td><td>-</td><td>-</td><td></td><td>&gt;3.0</td><td></td></tr><tr><td>AgSnCelal.0-0.5-0.3</td><td></td><td>-</td><td>1.0-0.2</td><td>0.3-1/2</td><td>0.3-1/2</td></tr><tr><td>AuNi5</td><td>5.0±0.5</td><td></td><td>-</td><td></td><td>-</td></tr><tr><td>AuNi9</td><td>9.0±0.5</td><td></td><td>-</td><td>-</td><td>-</td></tr><tr><td>AuNiCu7.5-1.5</td><td>7.5±0.5</td><td>-</td><td></td><td>-</td><td></td></tr><tr><td>AuAgCu35-5</td><td>-</td><td></td><td>-</td><td></td><td>-</td></tr><tr><td>AuAgPt25-6</td><td></td><td></td><td>-</td><td>-</td><td></td></tr><tr><td>AuPdPt30-5</td><td>-</td><td></td><td>-</td><td></td><td>-</td></tr><tr><td>AuNiCuZn18.5-2-6</td><td>18.5±0.5</td><td>2.0±0.5</td><td>6.0±0.5</td><td>-</td><td>-</td></tr><tr><td>PtIr10</td><td>-</td><td></td><td>-</td><td>-</td><td></td></tr><tr><td>PtIr17.5</td><td>-</td><td></td><td>-</td><td>-</td><td></td></tr><tr><td>PtIr25</td><td>-</td><td></td><td>-</td><td>-</td><td></td></tr><tr><td>PrRu10</td><td>-</td><td>-</td><td>Ru:10±0.5</td><td>-</td><td>-</td></tr><tr><td>PtRh30</td><td>-</td><td>-</td><td>Rh:30±0.5</td><td>-</td><td>-</td></tr><tr><td>PtNi4.5</td><td>4.5±0.5</td><td></td><td>-</td><td>-</td><td></td></tr><tr><td>PdIr10</td><td>-</td><td></td><td>-</td><td>-</td><td>-</td></tr><tr><td>PdIr18</td><td>-</td><td></td><td>-</td><td>-</td><td></td></tr><tr><td>PdAgCo35-5</td><td></td><td>-</td><td>-</td><td>Co:5.0±0.5</td><td></td></tr><tr><td>AuAgCuNi30-7-3</td><td>3.0±0.5</td><td>7.0±0.5</td><td>-</td><td>-</td><td></td></tr><tr><td>WRe10</td><td>-</td><td></td><td>-</td><td>Re:10±0.5</td><td>W:余量</td></tr></table>

7.表12   

<table><tr><td rowspan="2">牌 号</td><td colspan="6">杂质</td></tr><tr><td>Au</td><td>Fe</td><td>Pb</td><td>Sb</td><td>Bi</td><td>总量</td></tr><tr><td>Ag1</td><td>--</td><td>0.001</td><td>0.002</td><td>0.002</td><td>0.002</td><td>0.01</td></tr><tr><td>Ag2</td><td>-</td><td>0.04</td><td>0.001</td><td>0.001</td><td>0.001</td><td>0.10</td></tr><tr><td>AgCu7.5</td><td>-</td><td>0.10</td><td>0.005</td><td>0.005</td><td>0.005</td><td>0.25</td></tr><tr><td>AgCu10</td><td>-</td><td>0.1</td><td>0.005</td><td>0.005</td><td>0.005</td><td>0.25</td></tr><tr><td>AgCu12.5</td><td>-</td><td>0.1</td><td>0.005</td><td>0.005</td><td>0.005</td><td>0.25</td></tr><tr><td>AgCuNi20 2</td><td></td><td>0.1</td><td>0.005</td><td>0.005</td><td>0.005</td><td>0.25</td></tr><tr><td>AgPd10</td><td>0.03</td><td>0.1</td><td>0.005</td><td>0.005</td><td>0.005</td><td>0.25</td></tr><tr><td>AgPd20</td><td>0.03</td><td>0.1</td><td>0.005</td><td>0.005</td><td>0.005</td><td>0.25</td></tr><tr><td>AgCe0.5</td><td></td><td>0.1</td><td>0.005</td><td>0.005</td><td>0.005</td><td>0.30</td></tr><tr><td>AgSnCeLa1.0-0.5-0.3</td><td>-</td><td>0.15</td><td>0.005</td><td>S:0.005</td><td>-</td><td>0.25</td></tr><tr><td>AuNi5</td><td></td><td>0.10</td><td>0.005</td><td>0.005</td><td>0.005</td><td>0.25</td></tr><tr><td>AuNi9</td><td></td><td>0.1</td><td>0.005</td><td>0.005</td><td>0.005</td><td>0.25</td></tr><tr><td>AuNiCu7.5 1.5</td><td></td><td>0.1</td><td>0.005</td><td>0.005</td><td>0.005</td><td>0.25</td></tr><tr><td>AuAgCu35-5</td><td>-</td><td>0.1</td><td>0.005</td><td>0.005</td><td>0.005</td><td>0.25</td></tr><tr><td>AuAgPt25-6</td><td>-</td><td>0.1</td><td>0.005</td><td>0.005</td><td>0.005</td><td>0.25</td></tr><tr><td>AuPdPt30-5</td><td>-</td><td>0.1</td><td>0.005</td><td>0.005</td><td>0.005</td><td>0.25</td></tr><tr><td>AuNiCuZn18.5-2-6</td><td>-</td><td>0.1</td><td>0.005</td><td>0.005</td><td>0.005</td><td>0.25</td></tr><tr><td>PtIr10</td><td>0.04</td><td>0.03</td><td>-</td><td>-</td><td>-</td><td>0.25</td></tr><tr><td>PtIr17.5</td><td>0.04</td><td>0.05</td><td></td><td>-</td><td>-</td><td>0.25</td></tr><tr><td>PtIr25</td><td>0.04</td><td>0.05</td><td>-</td><td>-</td><td></td><td>0.25</td></tr><tr><td>PtRu10</td><td>0.04</td><td>0.05</td><td>-</td><td>-</td><td>-</td><td>0.25</td></tr><tr><td>PtRh30</td><td>0.04</td><td>0.05</td><td></td><td></td><td>-</td><td>0.25</td></tr><tr><td>PtNi4.5</td><td>0.04</td><td>0.05</td><td>-</td><td>-</td><td>-</td><td>0.25</td></tr><tr><td>PdIr10</td><td>0.04</td><td>0.05</td><td>-</td><td>-</td><td>-</td><td>0.25</td></tr><tr><td>PdIr18</td><td>0.04</td><td>0.05</td><td>-</td><td></td><td>-</td><td>0.25</td></tr><tr><td>PdAgCo35-5</td><td>0.03</td><td>0.06</td><td>0.004</td><td>0.004</td><td>0.004</td><td>0.25</td></tr><tr><td>AuAgCuNi30-7-3</td><td>-</td><td></td><td></td><td>-</td><td>-</td><td>-</td></tr><tr><td>WRe10</td><td>Si:0.005</td><td>Fe:0.005</td><td>Mg:0.003</td><td>Al:0.003</td><td>O:0.005</td><td>Cu:0.003</td></tr></table>

<table><tr><td colspan="4">表13 mm</td></tr><tr><td>标称直径d</td><td></td><td>允许偏差</td><td>不圆度≤</td></tr><tr><td>&gt;0.25~0.50</td><td></td><td>-0.01</td><td>0.01</td></tr><tr><td>&gt;0.50~1.00</td><td></td><td>-0.02</td><td>0.02</td></tr><tr><td>&gt;1.00~2.00</td><td></td><td>-0.03</td><td>0.03</td></tr><tr><td>&gt;2.00~3.00</td><td></td><td>-0.04</td><td>0.04</td></tr><tr><td>&gt;3.00~4.00</td><td></td><td>-0.05</td><td>0.05</td></tr><tr><td>&gt;4.00~5.00</td><td></td><td>0.06</td><td>0.06</td></tr></table>

表1-4  

<table><tr><td colspan="2">δ</td><td colspan="2">b</td><td rowspan="2">l≥</td></tr><tr><td>尺寸</td><td>允许偏差</td><td>尺寸</td><td>允许偏差</td></tr><tr><td>&gt;0.45~0.7</td><td>-0.01</td><td rowspan="7">20~100</td><td rowspan="7">±1.5</td><td rowspan="7">200</td></tr><tr><td>&gt;0.7~1.0</td><td>-0.05</td></tr><tr><td>&gt;1.0~1.5</td><td>-0.06</td></tr><tr><td>&gt;1.5~2.0</td><td>-0.06</td></tr><tr><td>&gt;2.0~2.5</td><td>-0.08</td></tr><tr><td>&gt;2.5~1.0</td><td>-0.08</td></tr><tr><td>&gt;4.0~5.0</td><td>-0.10</td></tr><tr><td colspan="5">Pthr25合金</td></tr><tr><td>0.8~1.0</td><td>-0.04</td><td>50</td><td>±1.5</td><td>-</td></tr></table>

# 2 物理及化学性能

# 2.1 热性能

2.1.1 熔化温度范围 见表2-1。

2.2 密度 见表2-1。

2.3 电性能 材料的电阻率、电阻温度系数和对铜热电势见表2-1。

2.4 磁性能

2.5 化学性能

2.5.1 抗氧化性能 银铜合金及银铜镍合金的抗氧化性能较差，表面容易发黑，接触电阻增大。其余各种材料抗氧化性能良好，接触可靠。

PtRu10、PtIr25合金经高温抗氧化试验后，失（增)重率很低，抗氧化性能良好，见表2-2。

表2-1[6.12]   

<table><tr><td>牌 号</td><td>\( \theta /\mathrm{C} \)</td><td>\( \rho \left( {\mathrm{g}/{\mathrm{{cm}}}^{3}}\right) \)</td><td>\( \rho /\left( {{\mu \Omega } \cdot  \mathrm{m}}\right) \)</td><td>\( {\alpha }_{R}\left( {0 \sim  {100}\mathrm{C}}\right) / \) \( {10}^{-3}{\mathrm{C}}^{-1} \)</td><td>\( E\left( {0 \sim  {100}^{ \circ  }\mathrm{C}}\right) / \) \( \left( {\mu \mathrm{V} \cdot  {\mathrm{C}}^{-1}}\right) \)</td></tr><tr><td>\( {\mathrm{{Ag}}}^{\left\lbrack  5,6\right\rbrack  } \)</td><td>960.5</td><td>17.49</td><td>0.0159</td><td>4. 1</td><td>-</td></tr><tr><td>\( {\mathrm{{AgCu7.5}}}^{\left\lbrack  7\right\rbrack  } \)</td><td>800~880</td><td>10. 3</td><td>0.019</td><td>3.0</td><td></td></tr><tr><td>\( {\mathrm{{AgCu10}}}^{\left\lbrack  7\right\rbrack  } \)</td><td>779~865</td><td>10. 3</td><td>0.020</td><td>3.0</td><td></td></tr><tr><td>\( {\mathrm{{AgCu12.5}}}^{\left\lbrack  7\right\rbrack  } \)</td><td>779</td><td>10. 3</td><td>0.021</td><td>3.0</td><td>-</td></tr></table>

表2-1  

<table><tr><td>牌 号</td><td>\( \theta/\mathrm{C} \)</td><td>\( \rho\left(\mathrm{g}\cdot\mathrm{cm}^{-3}\right) \)</td><td>\( \rho/\left(\mu \Omega \cdot \mathrm{m}\right) \)</td><td>\( \alpha_{R}(0 \sim 100^{\circ})/10^{\circ} \mathrm{C} \)</td><td>\( E(0 \sim 100^{\circ})/(\mu \mathrm{V} \cdot \left(\mathrm{C}^{-1}\right)) \)</td></tr><tr><td>\( \mathrm{AgCuNi20-2^{18}} \)</td><td></td><td>-</td><td>0.027</td><td>-</td><td>-</td></tr><tr><td>\( \mathrm{AgPd10^{61}} \)</td><td>1000~1060</td><td>10.</td><td>0.059</td><td>0.94</td><td>-</td></tr><tr><td>\( \mathrm{AgPd20^{61}} \)</td><td>1070~1150</td><td>10.</td><td>0.102</td><td>0.58</td><td></td></tr><tr><td>\( \mathrm{AuNi5^{61}} \)</td><td>≈990</td><td>-</td><td>0.14</td><td>\( 0.71^{1} \)</td><td>-</td></tr><tr><td>\( \mathrm{AuNi9^{16,9}} \)</td><td>990</td><td>17.</td><td>0.20</td><td>0.419</td><td>-53.2</td></tr><tr><td>\( \mathrm{AuNiCu7.5-1.5^{101}} \)</td><td>≈1000</td><td>17.</td><td>0.185</td><td>0.575</td><td>-44.6</td></tr><tr><td>\( \mathrm{AuAgCu35-5^{110}} \)</td><td>≈950</td><td>11.2</td><td>0.123</td><td>0.686</td><td>-0.00296</td></tr><tr><td>\( \mathrm{AuAgPt25.6^{14,111}} \)</td><td>1030~1110</td><td>16.</td><td>0.149~0.157</td><td>-</td><td></td></tr><tr><td>\( \mathrm{AuPdPt30-5^{112}} \)</td><td>≈1450</td><td>17.</td><td>0.276~0.284</td><td>-</td><td>-</td></tr><tr><td>\( \mathrm{PtIr10^{7,10}} \)</td><td>1780</td><td>21.5</td><td>0.24</td><td>1.275</td><td>+12.9</td></tr><tr><td>\( \mathrm{PtIr17.5^{[9]}} \)</td><td>≈1820</td><td>21.6</td><td>0.30</td><td>0.85</td><td>-</td></tr><tr><td>\( \mathrm{PtIr25^{6,13}} \)</td><td>1840~1845</td><td>21.7~21.9</td><td>0.33~0.43</td><td>0.502</td><td>-</td></tr><tr><td>\( \mathrm{PtRu10^{7,13}} \)</td><td>1780</td><td>19.6~19.94</td><td>0.414~0.43</td><td>0.689</td><td>-</td></tr><tr><td>\( \mathrm{PtNi4.5^{141}} \)</td><td>1700~1750</td><td>20.0</td><td>0.23</td><td>2.0</td><td>-</td></tr><tr><td>\( \mathrm{PdIr10^{61}} \)</td><td>1555</td><td>12.6</td><td>0.26</td><td>0.133</td><td></td></tr><tr><td>\( \mathrm{PdIr18^{[4]}} \)</td><td>1555</td><td>13.5</td><td>0.35</td><td>0.69</td><td>+38.7</td></tr><tr><td>\( \mathrm{PdAgCo35-5^{[4]}} \)</td><td>-</td><td>11.1</td><td>0.408</td><td>0.14</td><td>-</td></tr><tr><td>\( \mathrm{AuAgCuNi30-7-3^{[10]}} \)</td><td>≈880</td><td>14.1</td><td>0.13~0.14</td><td>0.6~0.7</td><td>\( 7.7^{4} \)</td></tr></table>

① 为 $20\sim 100^{\circ}C$ 电阻温度系数。  
② 对铜热电势。

2.5.2 耐腐蚀性能 该类材料耐腐蚀性能良好, 能满足航空产品的需要。但纯银及含银量高的合金抗硫化性能较差, 在潮湿的空气中容易被硫的蒸气及硫化氢、二氧化硫腐蚀, 表面发黑, 接触电阻增大。铂、钯基合金的抗有机气氛腐蚀性能较差, 表面容易形成有机聚合物层, 即“褐粉”, 接触电阻急剧增大。

一些电接点材料经各种气氛腐蚀后接触电阻的最大变化见表2-3。

表 2-2[13]  

<table><tr><td rowspan="2">牌 号</td><td colspan="2">试验条件</td><td rowspan="2">试验前质量/mg</td><td rowspan="2">质量变化/mg</td><td rowspan="2">失(增)重率/%</td></tr><tr><td>θ/C</td><td>t/h</td></tr><tr><td rowspan="2">PtRu10</td><td>1200</td><td>1</td><td>135.0</td><td>+0.6</td><td>+0.44</td></tr><tr><td>1300</td><td>2</td><td>131.0</td><td>-0.4</td><td>0.33</td></tr><tr><td>PtIr25</td><td>1300</td><td>2</td><td>141.0</td><td>+1.0</td><td>:0.71</td></tr></table>

注：1 试样尺寸： $4.6\mathrm{mm}\times 0.135\mathrm{mm}$ （直径 $\times$ 厚度）  
2 称星天平：感量为 $1 / 10000$ 的热天平，自动记录。

表2-3[12.15]  

<table><tr><td rowspan="2">牌 号</td><td colspan="3">经腐蚀后接触电阻最大变化率/%</td></tr><tr><td>盐雾气</td><td>硫化气氛</td><td>有机气氛</td></tr><tr><td>Ag</td><td>79</td><td>41426</td><td>--</td></tr><tr><td>AuPdPt30-5</td><td>55</td><td>87</td><td></td></tr><tr><td>PtIr10</td><td>57</td><td>74</td><td>-</td></tr><tr><td>PtIr17.5</td><td>19</td><td>26</td><td>384</td></tr><tr><td>PdIr10</td><td>57</td><td>82</td><td>2098</td></tr></table>

注：1盐雾试验：AuPdPt30-5为 $3\% \mathrm{NaCl}$ 溶液，湿度 $95\%$ ，温度 $35^{\circ}C$ ，时间168h。其余为 $\mathrm{NaCl}:27\mathrm{g / L},\mathrm{KCl}:1\mathrm{g / L},$ $\mathrm{MgCl_2:6g / L,CaCl_2:1g / L}$ 的水溶液，湿收 $95\%$ ，温度 $35^{\circ}C$ ，时间360h。  
2 硫化试验：AuPdPt30-5为空气中含 $\mathrm{SO}_2:1\times 10^{-3}\mathrm{g / L},20\mathrm{C},142\mathrm{h}$ 。其余为 $\mathrm{SO}_2:0.7\times 10^{-4}\mathrm{g / L},\mathrm{H}_2\mathrm{S}:0.1\times$ $10^{-3}\mathrm{g / L},20\mathrm{C},360\mathrm{h}$ 。
