Repository: C-zj02/CFD-claw

<div align="center">

**English** | [中文](#中文版) | [Français](README_FR.md) | [Русский](README_RU.md) | [हिन्दी](README_HI.md) | [العربية](README_AR.md) | [Português](README_PT.md)

# 🚀 Claude Code Python

**A Complete Python Reimplementation Based on Real Claude Code Source**

*From TypeScript Source → Rebuilt in Python with ❤️*

***
**🔥 Active Development • New Features Weekly 🔥**

</div>

***

## 🎯 What is This?

**Clawd Code** is a **complete Python rewrite** of Claude Code, based on the **real TypeScript source code**.

File: RAG-data/中国航空材料手册(第2版) 第7卷 塑料 透明材料 绝缘材料001-200.pdf-3058ca35-b520-427a-a019-329148c5ef05.md (part 9 of 9)
# 中国航空材料手册
<table><tr><td rowspan="2">性能</td><td colspan="2">典型值</td><td rowspan="2">性能</td><td colspan="2">典型值</td></tr><tr><td>上海中华化工厂(I、I型)</td><td>鸡西恒立工程塑料厂(CPE)</td><td>上海中华化工厂、I、II型)</td><td>鸡西恒立工程塑料厂(CPE)</td></tr><tr><td>外观</td><td>半透明颗粒</td><td>乳白色或琥珀色固体粒状物或粉末</td><td rowspan="2">线膨胀系数/K-1-35~0(0~23℃23~100℃)</td><td rowspan="2">9×10-112×1015×10</td><td rowspan="2"></td></tr><tr><td>颜色</td><td>淡黄色至乳白色</td><td>乳白色或琥珀色</td></tr><tr><td>特性粘度(50℃,1%环己酮溶液)/(mL/g)</td><td>I型:0.8I型:0.6</td><td>1.2~2.0</td><td>燃烧性</td><td>自熄</td><td>自熄</td></tr><tr><td>粒度/mm</td><td>(0.3~4)×5</td><td>-</td><td rowspan="2">体积电阻率/(Ω·m)室温</td><td rowspan="2">3×10^11~7×10^11</td><td rowspan="2">1~0^11</td></tr><tr><td>吸水率/%</td><td>0.01</td><td>0.01</td></tr><tr><td>比热容/(kJ/(kg·K))</td><td>1.16</td><td>1.16</td><td>120℃</td><td>2×10^11</td><td></td></tr><tr><td>马丁温度/(℃)</td><td>72</td><td>-</td><td>介电强度/(MV/m)</td><td>20~25</td><td>?</td></tr><tr><td>热变形温度/(℃)</td><td></td><td></td><td rowspan="2">介质损耗角正切(1MHz)</td><td rowspan="2">8×10-1</td><td rowspan="2"></td></tr><tr><td>0.45 MPa</td><td>140~141</td><td>-</td></tr><tr><td>1.81 MPa</td><td>90~100</td><td>-</td><td>室温</td><td>-</td><td></td></tr><tr><td>软化温度/(℃)</td><td>165</td><td>165</td><td>-120℃</td><td>7×10^-24</td><td></td></tr><tr><td>热分解温度/(℃)</td><td>250</td><td></td><td rowspan="2">介电常数(1MHz)室温</td><td rowspan="2">3.3</td><td rowspan="2"></td></tr><tr><td>脆化温度/(℃)</td><td>40</td><td>-</td></tr><tr><td>热导率/(W/(m·K))</td><td>13.1×10^-2</td><td></td><td>120℃</td><td>3.6</td><td></td></tr></table>

# 2.2 力学性能 氯化聚醚的力学性能典型值见表22

表2-2  

<table><tr><td rowspan="2">性能</td><td colspan="2">典型值</td><td rowspan="2">性能</td><td colspan="2">典型值</td></tr><tr><td>上海中华化工厂(1、2型)</td><td>鸡西恒立工程塑料厂(CPE)</td><td>上海中华化工厂(1、2型)</td><td>鸡西恒立工程塑料厂(CPE)</td></tr><tr><td>拉伸强度/MPa</td><td>36</td><td>42~56</td><td>简支梁冲击强度/(kJ/m²)</td><td></td><td></td></tr><tr><td>断裂伸长率/%</td><td>60~100</td><td>60~120</td><td>无缺口</td><td>39</td><td></td></tr><tr><td>压缩强度/MPa</td><td>83~88</td><td>66~76</td><td>缺口</td><td>2</td><td></td></tr><tr><td>弯曲强度/MPa</td><td>54~83</td><td>54~62</td><td>悬臂梁冲击强度(缺口)/(J/m)</td><td>-</td><td>5.0</td></tr></table>

# 2.3 耐环境性能

2.4 工艺性能 氯化聚醚的工艺性能典型值见表2-3。

表2-31.2  

<table><tr><td rowspan="2">性能</td><td colspan="2">典型值</td></tr><tr><td>上海中华化工厂(I、II型)</td><td>鸡西恒立工程塑料厂(CPE)</td></tr><tr><td>熔融温度/℃</td><td>178~182</td><td>180</td></tr><tr><td>熔体流动速率(η=0.86)/(g/10 min)</td><td>5.0</td><td></td></tr><tr><td>收缩率/%</td><td>0.4~0.8</td><td>-</td></tr></table>

# 2.5 使用性能 氯化聚醚的使用性能典型值见表2-4。

表2.4  

<table><tr><td>性能</td><td colspan="2">典型值</td></tr><tr><td></td><td>上海中华化工厂(1、II型)</td><td>鸡西恒立I程塑料厂(CPE)</td></tr><tr><td>摩擦系数</td><td>0.35</td><td>0.32~0.35</td></tr><tr><td>润滑摩擦系数(20号润滑油)</td><td>--</td><td>0.09</td></tr></table>

# 3 使用工艺

3.1 压缩模塑成型 模塑温度 $185\sim 220^{\circ}C$ ，模塑压力 $5\mathrm{MPa}$ ，保压时间 $3\sim 5\mathrm{min / mm}$   
3.2 挤出成型 温度 $185 \sim 200^{\circ} \mathrm{C}$ , 压力 $70 \sim 140 \mathrm{MPa}$ , 模具温度 $90 \sim 100^{\circ} \mathrm{C}$ 。保压时间: 壁厚 $2 \mathrm{~mm}, 20 \sim 30 \mathrm{~s}$ ; 壁厚 $4 \mathrm{~mm}, 30 \sim 40 \mathrm{~s}$ ; 壁厚 $10 \mathrm{~mm}, 60 \sim 80 \mathrm{~s}$ 。

# 4 其他

4.1 包装 氯化聚醚树脂应装在有内衬塑料袋的涂塑乳胶袋中，内衬袋用热烙铁封口，外袋用缝包机封口。  
4.2 运输 运输过程中应防潮、防晒、轻放。可按非危险品类化工产品贮运。  
4.3 贮存 氯化聚醚应贮存在干燥、阴凉、通风的场所。

# 5 使用建议

推荐。

# 参考文献

上海中华化工厂，上海无机化工研究所.氯化聚醚塑料数据统计资料.1985  
2 上海东海化工厂.氯化聚醚塑料数据统计资料.1986  
3化工部沈阳化工研究院，山东潍坊氯化聚醚厂.100t/年氯化聚醚科技成果鉴定证书.1993

# 改性聚苯醚

# 1 概述

改性聚苯醚(MPPO)通常由非结晶性的聚苯醚(PPO)树脂经苯乙烯系聚合物改性而成。可采用注塑、挤出、流延法成型。MPPO制品吸水性、成型收缩率和线膨胀系数很小,尺寸稳定,本身具有一定的阻燃性。耐热水和蒸煮性能突出。刚性大,抗蠕变,热变形温度较高,介电常数和介质损耗角正切小。经玻璃纤维增强后,其耐热性、力学性能和尺寸稳定性可进一步提高。适于塑制电子、电器和机械产品中要求尺寸稳定和刚性好的大型壳体与部件,以及精密仪器和水暖设备中要求耐热、耐热水、耐蒸煮的部件。

1.【型号及名称 国内有代表性的MPP()型号及名称见表1-1。其中开发牌MPP()有2个牌号，本表中仅列出部分主要者。

表1-1  

<table><tr><td></td><td>型号</td><td>名称</td></tr><tr><td rowspan="9">开发牌 MPPO</td><td>M104</td><td>高流动性、阻燃型 MPPO</td></tr><tr><td>M105</td><td>普通耐热、阻燃型 MPPO</td></tr><tr><td>M106</td><td>高耐热、阻燃型 MPPO</td></tr><tr><td>M109~G20</td><td>30%玻璃纤维增强、阻燃型 MPPO</td></tr><tr><td>M109~G30</td><td>30%玻璃纤维增强、阻燃型 MPPO</td></tr><tr><td>M304</td><td>高流动性、低温高抗冲、阻燃型 MPPO</td></tr><tr><td>M307</td><td>高抗冲、阻燃型 MPPO</td></tr><tr><td>NP201</td><td>PPO/PA(聚酰胺)合金</td></tr><tr><td>NP220</td><td>20%玻璃纤维增强型 PPO/PA 合金</td></tr><tr><td rowspan="9">MPPO</td><td>M-85</td><td>高流动性、高抗冲、阻燃型 MPPO</td></tr><tr><td>M-185</td><td>高流动性、阻燃型 MPPO</td></tr><tr><td>M-115</td><td>普通耐热、阻燃型 MPPO</td></tr><tr><td>M-120</td><td>高耐热、阻燃型 MPPO</td></tr><tr><td>M-130</td><td>高耐热型 MPPO</td></tr><tr><td>M-110</td><td>高耐热型 MPPO</td></tr><tr><td>M-120 GF20</td><td>20%玻璃纤维增强、阻燃型 MPPO</td></tr><tr><td>GF-20</td><td>20%玻璃纤维增强型 MPPO</td></tr><tr><td>MW-60</td><td>遮光型 MPPO</td></tr></table>

1.2 基本组成 PPO 树脂、高抗冲聚苯乙烯树脂 (HIPS)、热稳定剂及其他添加剂。阻燃型 MPP 中还含有限燃剂：增强型通常加有玻璃纤维；高抗冲型含有冲击改性剂；PPO/PA 合金则含有聚酰胺树脂全部或部分取代 HIPS；着色产品含有着色剂。

# 1.3 材料标准

开发牌MPPO M106、M109-G20：HG/T2232-1991《改性聚苯醚工程塑料》，主要性能指标见表12。

开发牌 MPPO M104、M105、M109 G30、M304、M307、NP201、NP220：北京市化学工业研究院企业内控标准，主要性能指标见表 13。

表12  

<table><tr><td rowspan="2" colspan="2">性能</td><td colspan="3">M106</td><td colspan="3">M109-G24</td></tr><tr><td>优等品</td><td>一等品</td><td>合格品</td><td>优等品</td><td>一等品</td><td>合格品</td></tr><tr><td>密度/(g·cm-3)</td><td>≤</td><td colspan="3">1.08</td><td colspan="3">1.25</td></tr><tr><td>吸水率(23℃,24h)/%</td><td>≤</td><td>0.16</td><td colspan="2">0.18</td><td>0.16</td><td>0.16</td><td>0.16</td></tr><tr><td>收缩率1%</td><td></td><td colspan="3">0.7~0.8</td><td colspan="3">0.5~0.8</td></tr><tr><td>热变形温度(1.81MPa)/℃</td><td>≥</td><td>123</td><td>115</td><td>110</td><td>28</td><td>120</td><td>11</td></tr><tr><td>拉伸强度/MPa</td><td>≥</td><td>60</td><td>58</td><td>56</td><td>×5</td><td>83</td><td>80</td></tr><tr><td>弯曲强度/MPa</td><td>≥</td><td>104</td><td colspan="2">98</td><td>113</td><td>105</td><td>100</td></tr><tr><td>简支梁冲击强度(缺口)/(kJ/m2)</td><td>≥</td><td>14</td><td>12</td><td>10</td><td>11</td><td>10</td><td>11</td></tr><tr><td>体积电阻率/(Ω·m)</td><td>≥</td><td>1.0×10-4</td><td colspan="2">1.0×10-4</td><td>1.0×10-4</td><td>1.0×10-4</td><td>1.0×10-4</td></tr><tr><td>介电常数(1MHz)</td><td>≤</td><td>2.60</td><td colspan="2">2.70</td><td>2.80</td><td>2.90</td><td>2.90</td></tr><tr><td>介质损耗角正切(1MHz)</td><td>≤</td><td>8</td><td colspan="2">10</td><td>8</td><td>9</td><td>10</td></tr><tr><td>介电强度/(MV/m)</td><td>≥</td><td colspan="2">22</td><td>21</td><td colspan="2">22</td><td>21</td></tr><tr><td>燃烧性</td><td></td><td colspan="4">FV-0</td><td colspan="2">FV</td></tr></table>

1 用户需要横、纵向收缩率时，供需双方协商。

表1-3  

<table><tr><td colspan="2">性能</td><td>M104</td><td>M105</td><td>M109 G30</td><td>M301</td><td>M307</td><td>NP201</td><td>NP-2</td></tr><tr><td colspan="2">相对密度 ≤</td><td colspan="2">1.06</td><td>1.25</td><td colspan="2">1.0~1.2</td><td>1.12</td><td>1.</td></tr><tr><td colspan="2">吸水率(23(.24h)/% ≤</td><td colspan="5">0.16</td><td colspan="2">0.18</td></tr><tr><td colspan="2">收缩率 %</td><td colspan="2">0.5~0.7</td><td>0.2~0.1</td><td colspan="2">0.5~0.7</td><td>0.3</td><td>1.</td></tr><tr><td colspan="2">热变形温度(1.81MPa)/(°C)</td><td>86</td><td>102</td><td>135</td><td>80</td><td>110</td><td>120</td><td>17</td></tr><tr><td colspan="2">拉伸强度/MPa ≤</td><td>11</td><td>19</td><td>113</td><td>35</td><td>50</td><td>49</td><td>1</td></tr><tr><td colspan="2">弯曲强度/MPa ≤</td><td>60</td><td>78.1</td><td>137</td><td>50</td><td>90</td><td>78</td><td>117</td></tr><tr><td colspan="2">简支梁冲击强度(缺(I)/(kJ/m2) ≥</td><td colspan="2">12</td><td>8</td><td>24</td><td>20</td><td>14</td><td>-</td></tr><tr><td colspan="2">介电常数(1MHz) ≤</td><td colspan="2">2.7</td><td>2.9</td><td></td><td>2.8</td><td></td><td></td></tr><tr><td colspan="2">介质损耗角正切(1MHz) ≤</td><td colspan="2">0.007</td><td>0.003</td><td></td><td>0.008</td><td></td><td></td></tr><tr><td colspan="2">介电强度/(MV/m) ≥</td><td colspan="2">20</td><td>22</td><td></td><td></td><td></td><td></td></tr><tr><td colspan="2">燃烧性</td><td colspan="2">FV 0</td><td>HB</td><td colspan="2">FV-0</td><td colspan="2">HB</td></tr></table>

上海市合成树脂研究所的主要MPPO产品型号有下列上海市企业标准，主要性能指标见表1：

MPPO M-85:Q/GHAE 56.1-1996《改性聚苯醚（PPO M-85）工程塑料》

MPPO M 115:Q/GHAE 56.2-1996《改性聚苯醚（PPO M-115）工程塑料》

MPPO M 120, M-120-G20:Q/GHAE 56.3 1996《改性聚苯醚（PPO M-120, PPO M 120）·12.1）程塑料；

MPPOM185:Q/GHAE56.4 1997《改性聚苯醚（PPOM-185）工程塑料》

表14  

<table><tr><td>性能</td><td>M-85</td><td>M-185</td><td>M-115</td><td>M-120</td><td>M-120G.3</td></tr><tr><td>玻璃纤维</td><td></td><td></td><td></td><td></td><td>20.1</td></tr><tr><td>密度/(g/cm³)</td><td>1.11~1.12</td><td>-</td><td>1.10~1.1</td><td>1.08~1.12</td><td>1.20</td></tr><tr><td>热变形温度(1.81MPa)/(°C)≥</td><td>85</td><td>76</td><td>115</td><td>120</td><td>12°</td></tr><tr><td>拉伸强度/MPa≥</td><td>45.0</td><td>40.0</td><td colspan="2">65.0</td><td>80.</td></tr><tr><td>弯曲强度/MPa≥</td><td>65.0</td><td>68.0</td><td>80.0</td><td>85.0</td><td>120</td></tr><tr><td>悬臂梁冲击强度(缺口)/(J/m)≥</td><td>140</td><td>95</td><td>100</td><td>110</td><td>15</td></tr><tr><td>表面电阻率/Ω</td><td>-</td><td>1.0×10^14</td><td colspan="3">-</td></tr><tr><td>体积电阻率/(Ω·m)≥</td><td>1.0×10^14</td><td>1.0×10^14</td><td colspan="3">1.0×10^14</td></tr><tr><td>介电常数(1MHz)</td><td>1.7~2.9</td><td>1.5~3.0</td><td>1.8~2.8</td><td>1.8~2.9</td><td>1.7~3.</td></tr><tr><td>介质损耗角正切(1MHz)≤</td><td>9×10^4</td><td>-</td><td>2×10^4</td><td>-</td><td>3×10^4</td></tr><tr><td>阻燃性(UL94)</td><td colspan="3">V-0</td><td colspan="2">V-1</td></tr></table>

# 1.4 使用工艺说明书

1.5 供应状态 $\phi 3\mathrm{mm} \times (3 \sim 4)\mathrm{mm}$ 的圆柱状颗粒料。本色为浅棕黄色；另有各种着色料供选用  
1.6 应用概况 在电子、电气工业中已用于电视机及其他视听设备、电子计算机及其外围设备、复印机等办公设备的大型壳体、基座、接插件、变压器和线圈骨架、高频印刷电路板等零部件。汽车工业中用于仪表板、挡泥板、车轮盖、水箱、门、下水室、前灯反光罩、中心门锁部件。航空、航天及国防工业中用作多头接插件、线圈骨架、雷达部件、弹体风帽、遮阳罩、蓄电池壳体、发动机部件。此外还用于热水系统计量仪表和耐蒸煮的纺织纱管等。  
1.7研制及生产单位开发牌MPPO各型号产品：北京市化学工业研究院、北京市工程塑料合金

高技术实验室研制；北京市化学工业研究院魄力高分子新材料厂生产；MPPO M-85、M-185、M-115、M-120、M-130、M-140、M-120-GF20、GF-20、MW-60；上海市合成树脂研究所研制并生产。

1.8 鉴定级别及日期 开发牌 MPPO M104、M105、M106、M109-G20、M109-G30: 1984 年 11 月由北京市化学工业局鉴定, 1986 年 1 月由化学工业部鉴定通过; M307: 1994 年 4 月由化学工业部鉴定通过; 开发牌 MPPO NP201、NP220: 1997 年 9 月由北京市科委鉴定通过; 开发牌 MPPO M304: 1999 年 3 月由国家石油和化学工业局鉴定通过; MPPO M-115、M-120、M 120: 于 1993 年 12 月; M 8: 于 1994 年 12 月; M-185: 于 1996 年 9 月; MW-60: 于 1999 年 4 月, 均由上海市科技结合生产重点工业项目会战领导小组鉴定通过。

# 2 性能

2.1 物理及化学性能 北京市化学工业研究院开发牌 MPPO 的物理及化学性能按美国 ASTM 方法测试, 其典型值见表 2-1。

表2-1  

<table><tr><td rowspan="2">性 能</td><td colspan="9">北京市化学工业研究院 幕发牌 MPPO</td></tr><tr><td>M104</td><td>M105</td><td>M106</td><td>M109-G20</td><td>M109-G30</td><td>M304</td><td>M307</td><td>NP201</td><td>NP220</td></tr><tr><td>相对密度</td><td>1.07</td><td>1.08</td><td>1.07</td><td colspan="2">1.25</td><td>1.10</td><td>1.15</td><td>1.12</td><td>1.25</td></tr><tr><td>吸水率(23℃,24h)/%</td><td colspan="3">0.10</td><td colspan="2">0.08</td><td colspan="2">0.16</td><td colspan="2">90</td></tr><tr><td>收缩率/%</td><td colspan="3">0.5~0.7</td><td>0.2~0.4</td><td>0.2~0.3</td><td colspan="2">0.5~0.7</td><td>1.0~2.0</td><td>0.5~2.0</td></tr><tr><td>热变形温度(1.81MPa)/℃</td><td>90</td><td>102</td><td>120</td><td>135</td><td>140</td><td>90</td><td>115</td><td>120</td><td>170</td></tr><tr><td>线膨胀系数(30~30℃)×10-6·(°C-1)</td><td colspan="3">7</td><td>4</td><td>3</td><td colspan="4"></td></tr><tr><td>体积电阻率/(Ω·m)</td><td colspan="5">1014</td><td colspan="2">1014</td><td colspan="2">1014</td></tr><tr><td>介电常数(106Hz)</td><td>2.7</td><td>2.8</td><td>3.0</td><td colspan="2">2.9</td><td colspan="2">2.7</td><td colspan="2"></td></tr><tr><td>介质损耗角正切(106Hz)</td><td colspan="3">0.007</td><td colspan="2">0.003</td><td colspan="2">0.008</td><td colspan="2"></td></tr><tr><td>介电强度/(MV/m)</td><td colspan="3">20</td><td colspan="2">22</td><td colspan="4"></td></tr><tr><td>阻燃性(U1.94,3.2mm)d</td><td colspan="3">V 0</td><td>V-1</td><td>HB</td><td colspan="2">V-0</td><td colspan="2">11B</td></tr></table>

① 开发牌MPPO M106和M109 G20的阻燃性（厚度 $1.57\mathrm{mm}$ ）获美国UI.黄卡认证。  
上海市合成树脂研究所MPPO的物理及化学性能按我国国家标准方法测试，其典型值见表2-2，

表22  

<table><tr><td rowspan="2">性 能</td><td colspan="9">上海市合成树脂研究所 MPP0</td></tr><tr><td>M-85</td><td>M-185</td><td>M-115</td><td>M-120</td><td>M-130</td><td>M-140</td><td>M-120-GF20</td><td>GF-20</td><td>MW 60</td></tr><tr><td>密度/(g/cm³)</td><td>1.10</td><td>---</td><td colspan="2">1.10</td><td></td><td></td><td>1.25</td><td></td><td></td></tr><tr><td>热变形温度(1.81 MPa)/°C</td><td>85</td><td>78</td><td>115</td><td>120</td><td>130</td><td>140</td><td>135</td><td>145</td><td>&gt;150</td></tr><tr><td>体积电阻率/(Ω·m)</td><td colspan="5">10^11</td><td></td><td colspan="3">10^11</td></tr><tr><td>介电常数(1 MHz)</td><td>2.8</td><td>3.0</td><td colspan="2">2.8</td><td colspan="2">-</td><td>3.0</td><td>2.8</td><td>3.1</td></tr><tr><td>介质损耗角正切(1 MHz)</td><td colspan="5">10^-3</td><td></td><td colspan="3">10^3</td></tr><tr><td>阻燃性(UL94)</td><td colspan="3">V-0</td><td>V-1</td><td>-</td><td>HB</td><td>V-1</td><td colspan="2">HB</td></tr></table>

① MPPO M-115 的阻燃性（厚度 $1.65 \mathrm{~mm}$ ）获美国 UI 黄卡认证。

# 2.2 力学性能

2.2.1 北京市化学工业研究院和上海市合成树脂研究所MPP()产品的力学性能典型值分别见表23（按ASTM测试法)和表2-4(按国家标准测试法）。

表2-3  

<table><tr><td rowspan="2">性 能</td><td colspan="9">北京市化学工业研究院开发牌 MPPO</td></tr><tr><td>M104</td><td>M105</td><td>M106</td><td>M109-G20</td><td>M109-G30</td><td>M304</td><td>M307</td><td>NP201</td><td>NP22</td></tr><tr><td>拉伸强度/MPa</td><td>11.2</td><td>19.0</td><td>59.9</td><td>98.0</td><td>112.7</td><td>38.0</td><td>55.0</td><td>19.0</td><td>107</td></tr><tr><td>断裂伸长率/%</td><td colspan="3">30</td><td colspan="6">4~6</td></tr><tr><td>弯曲强度/MPa</td><td>63.7</td><td>78.4</td><td>88.2</td><td>122.5</td><td>137.2</td><td>60.0</td><td>90.0</td><td>78.4</td><td>147</td></tr><tr><td>弯曲模量/MPa</td><td>2160</td><td colspan="2">2350</td><td>3920</td><td>4900</td><td colspan="3"></td><td>4400</td></tr><tr><td>简支梁冲击强度(缺口)/(kJ/m2)</td><td colspan="3">14.7</td><td colspan="2">9.8</td><td>28.0</td><td>25.0</td><td>13.7</td><td>9.8</td></tr><tr><td>洛氏硬度(R标)</td><td>110</td><td colspan="2">115</td><td colspan="2">120</td><td colspan="4">-</td></tr></table>

(1) M304 的简支梁冲击强度（无缺口， $40^{\circ}$ ）达 $20.0 \mathrm{~kJ} / \mathrm{m}^{2}$

表2-4  

<table><tr><td rowspan="2">性能</td><td colspan="9">上海市合成树脂研究所 MPPO</td></tr><tr><td>M-85</td><td>M-185</td><td>M 115</td><td>M-120</td><td>M-130</td><td>M 140</td><td>M-120-GF20</td><td>GF-20</td><td>MW 60</td></tr><tr><td>拉伸强度/MPa</td><td colspan="2">15</td><td>70</td><td>65</td><td colspan="2">70</td><td colspan="2">95</td><td>60</td></tr><tr><td>弯曲强度/MPa</td><td colspan="2">70</td><td colspan="2">100</td><td>90</td><td>95</td><td colspan="2">120</td><td>90</td></tr><tr><td>悬臂梁冲击强度(缺口)/(J/m)</td><td>350</td><td>95</td><td>110</td><td>125</td><td colspan="2">80</td><td>45</td><td>55</td><td>~120</td></tr><tr><td>球压强度/MPa</td><td colspan="2"></td><td>130</td><td>135</td><td colspan="2"></td><td>170</td><td></td><td></td></tr></table>

# 2.2.2 MPPO的应力-应变曲线见图2-1与图22。

图片摘要：该图主要展示 2 4。
![](images/1f55ed007a0eeb15feb7f2396dd08d6cdd490c9d8aab1465366e2211e494b1e2.jpg)  
图2-1非增强MPPO的应力应变曲线

图片摘要：该图主要展示 2 1非增强MPPO的应力应变曲线。
![](images/512c80fc7da236515a10c0c3a14683974213c41699e5708395c8d231aa4c2109.jpg)  
图22 增强MPPO的应力-应变曲线

# 2.3 耐环境性能

2.4 工艺性能 开发牌MPPO收缩率的典型值见表25。

表2-5[3,4]  

<table><tr><td>性能</td><td>M104</td><td>M105</td><td>M106(UL94 V-1)</td><td>M106(UL94 V-0)</td><td>M109-G2</td></tr><tr><td>收缩率(厚度2mm)/%</td><td></td><td></td><td></td><td></td><td></td></tr><tr><td>纵向</td><td>0.55</td><td>0.52</td><td>0.54</td><td>0.58</td><td>1.2</td></tr><tr><td>横向</td><td>0.65</td><td>0.65</td><td>0.68</td><td>0.69</td><td>1.10</td></tr></table>

# 3 使用工艺

# 3.1 预干燥 MPPO 的一般预干燥条件见表 3-1。

表31[2,5]  

<table><tr><td>干燥方式</td><td>产品类型</td><td>料层厚度/cm</td><td>干燥温度/℃</td><td>干燥时间/h</td></tr><tr><td rowspan="2">鼓风烘箱</td><td>低耐热型</td><td>≤3</td><td>100~105或稍低</td><td>2~3</td></tr><tr><td>普通及高耐热型</td><td>≤3</td><td>115~120或稍低</td><td>2~3</td></tr><tr><td rowspan="2">热风循环式料斗</td><td>低耐热型</td><td>-</td><td>90~100或稍低</td><td>2~3</td></tr><tr><td>普通及高耐热型</td><td>-</td><td>100~110或稍低</td><td>2~3</td></tr></table>

低耐热型系指热变形温度 $\leqslant 100\mathrm{C}$ 的MPPO；普通及高耐热型则反之。  
3.2 注塑成型 MPPO 注塑成型的一般工艺条件见表 3-2。

表3-2[134  

<table><tr><td>成型工艺条件</td><td>低耐热型</td><td>普通及高耐热型</td><td>玻璃纤维增强型</td><td>成型工艺条件</td><td>低耐热型</td><td>普通及高耐热型</td><td>玻璃纤维增强型</td></tr><tr><td>料筒温度(℃)</td><td></td><td></td><td></td><td>模具温度/℃</td><td>60~70</td><td>70~80</td><td>90~100</td></tr><tr><td>前段</td><td>245</td><td>260</td><td>275</td><td>螺杆转速(r/min)</td><td colspan="2">70</td><td>60</td></tr><tr><td>中段</td><td>260</td><td>280</td><td>290</td><td>注射压力/MPa</td><td>100</td><td>120</td><td>30-110</td></tr><tr><td>后段</td><td>260</td><td>280</td><td>290</td><td>注射速度</td><td colspan="3">中速</td></tr><tr><td>喷嘴温度(℃)</td><td>255</td><td>275</td><td>285~290</td><td>模塑周期/s</td><td>50~40</td><td>25~35</td><td>25-31</td></tr></table>

3.3 料筒清洗 注塑机长时间工作后停机，料筒中的MPPO会发生化学交联现象，导致清洗困难。故每次停机时，最好用清洗料清洗料筒。推荐用聚苯乙烯或丙烯酸酯类塑料的回头料作清洗料

# 4 其他

4.1 包装 一般用聚丙烯编织方底阀袋或聚丙烯薄膜袋外套聚丙烯复合编织袋包装。每袋净重 $25\mathrm{kg}$ 。  
4.2运输 可按非危险品运输，但应防止受热、日晒、雨淋和包装破损  
4.3 贮存 应贮存在干燥、避免、清洁的库房内，不得靠近暖气或其他热源。

# 5 使用建议

选用

# 参考文献

[1]北京市化工研究院，北京市工程塑料合金高技术实验室.MPP0性能及使用说明.1999  
2上海市合成树脂研究所.改性聚苯醚(MPPO)工程塑料，1999  
3北京市化工研究院.工程塑料改性聚苯醚(MPPO).1985  
4 北京市化工研究院.MPPO研制技术总结.1984

# 聚苯硫醚

# 1 概述

聚苯硫醚(PPS)由硫化钠和1,4-二氯苯缩聚而成。结构式为

是一种结晶型热塑性塑料。可用注塑、挤出、浇注、压缩等方法成型。PPS热稳定性突出，难燃，耐焊锡。抗蠕变性能和电绝缘性能优良。尺寸稳定性好，吸水性小，熔融流动性好，易于加工。对金属和无机材料有良好的粘附性。耐化学腐蚀，可用作耐热防腐、防粘及电器绝缘涂层。用玻璃纤维增强后，冲击强度显著提高，其他力学性能也有改善，是一种耐热高强度工程材料，适于制作高温电器元件、电子仪表、汽车及机械零部件等。

1.1 型号及名称 PPS、增强PPS的型号及名称见表1-1。

表1-1  

<table><tr><td>型号</td><td>名称</td><td>用途</td></tr><tr><td>JBML1</td><td rowspan="4">聚苯硫醚原粉</td><td>用于悬浮液、粉末、沸腾床喷涂</td></tr><tr><td>JBML2</td><td>制备增强材料,还可与其他聚合物共混,改善性能</td></tr><tr><td>I</td><td>喷涂</td></tr><tr><td>II</td><td>制备增强材料,还可与其他聚合物共混,改善性能</td></tr><tr><td>增强型</td><td>玻璃纤维增强聚苯硫醚</td><td>制作高温电器元件、电子仪器仪表零件等</td></tr><tr><td>S-104</td><td>玻璃纤维增强聚苯硫醚</td><td>耐高温电器元件、电子仪器仪表零件</td></tr><tr><td>S 206</td><td>矿物填充聚苯硫醚</td><td>耐高温电器元件,电子仪器仪表零件</td></tr></table>

1.2 基本组成 PPS、增强PPS的基本组成见表1-2。

表1-2  

<table><tr><td>型号</td><td>基本组成</td><td>型号</td><td>基本组成</td></tr><tr><td>JBML-1、JBML-2</td><td rowspan="2">聚苯硫醚树脂</td><td rowspan="2">S-104、S 106、增强型</td><td rowspan="2">聚苯硫醚树脂、玻璃纤维、无机填料</td></tr><tr><td>1型、#型</td></tr></table>

# 1.3 材料标准

1.3.1 PPS原粉：天津市合成材料工业研究所企业标准《聚苯硫醚原粉暂行企业标准》，广州市化工研究所企业标准《聚苯硫醚暂行技术标准》，主要性能指标分别见表13、表1-4。

表1-3  

<table><tr><td rowspan="2">性能</td><td colspan="2">天津合成材料工业研究所企标</td><td rowspan="2">性能</td><td colspan="2">天津合成材料工业研究所企标</td></tr><tr><td>JBML 1</td><td>JBML-2</td><td>JBML 1</td><td>JBML-2</td></tr><tr><td>外观</td><td>白色粉末</td><td>白色粉末</td><td>体积电阻率/(Ω·m)</td><td>-</td><td>76</td></tr><tr><td>比浓对数粘度/(dl./g)</td><td>0.15~0.17</td><td>0.17~0.20</td><td>介电强度/(MV/m)</td><td></td><td>2</td></tr><tr><td>熔点/(°C)</td><td colspan="2">278</td><td>介电常数(1 MHz)</td><td>-</td><td>..</td></tr><tr><td>灰分/% ≤</td><td>1.0</td><td>0.3</td><td>介质损耗角正切(1 MHz)</td><td>-</td><td>1:1</td></tr><tr><td>表面电阻率 Ω ≥</td><td></td><td>1015</td><td></td><td></td><td></td></tr></table>

表1-4  

<table><tr><td rowspan="2" colspan="2">性能</td><td>广州市化工研究所企标</td><td rowspan="2" colspan="2">性能</td><td>广州市化工研究所企标</td></tr><tr><td>纯树脂</td><td>纯树脂</td></tr><tr><td colspan="2">相对密度</td><td>1.31</td><td>吸水率/%</td><td>-</td><td>0.105</td></tr><tr><td>拉伸强度/MPa</td><td>≥</td><td>54.4</td><td>马丁温度/(°C)</td><td>-</td><td>102</td></tr><tr><td>弯曲强度/MPa</td><td>≥</td><td>80.4</td><td>体积电阻率/(Ω·m)</td><td>-</td><td>2.8×10^6</td></tr><tr><td>压缩强度 MPa</td><td>≥</td><td>179</td><td>介电强度/(MV/m)</td><td>-</td><td>26.6</td></tr><tr><td>冲击强度(kJ/m²)</td><td>≥</td><td></td><td>摩擦系数(Amsler机)</td><td></td><td>4.34</td></tr><tr><td>无缺口</td><td></td><td>7.2</td><td>痕迹宽度/mm</td><td></td><td>8.15</td></tr><tr><td>缺口</td><td></td><td>4.6</td><td></td><td></td><td></td></tr></table>

1.3.2 增强PPS：广州市化学工业研究所企业标准《玻璃纤维增强聚苯硫醚企业标准》，主要性能指标见表15。

表15  

<table><tr><td></td><td>性能</td><td>广州市化工研究所企标</td><td colspan="2">性能</td><td>广州市化工研究所企标</td></tr><tr><td>玻璃纤维</td><td>%</td><td>40±2</td><td>表面电阻率/Ω</td><td>≥</td><td>1×10^17</td></tr><tr><td>拉伸强度</td><td>MPa</td><td>118</td><td>体积电阻率/(Ω·m)</td><td>≥</td><td>1×10^17</td></tr><tr><td>弯曲强度</td><td>MPa</td><td>196</td><td>介电强度(MV/m)</td><td>≥</td><td>15</td></tr><tr><td>冲击强度(kJ·m^-2)</td><td>≥</td><td></td><td>介电常数</td><td>≤</td><td>3</td></tr><tr><td>无缺口</td><td></td><td>25</td><td>介质损耗角正切</td><td>≤</td><td>1×10^-17</td></tr><tr><td>缺口</td><td></td><td>9.8</td><td></td><td></td><td></td></tr></table>

# 1.4 使用工艺说明书

1.5 供应状态 聚苯硫醚原粉：粉状；玻璃纤维增强聚苯硫醚： $\phi 3 \mathrm{~mm} > 5 \mathrm{~mm}$ 颗粒。  
1.6 应用概况 PPS 原粉可直接用于涂装工程, 制造耐热及防粘涂料, 电器绝缘涂层; 玻璃纤维增强 PPS 已用作航空航天线、变压器骨架、高频线圈骨架、接触器转鼓鼓片、铝电解电容器盖板、插头、插座、仪表齿轮等。  
1.7 研制及生产单位 天津市合成材料工业研究所、广州市化工研究所、四川大学、北京市化工研究院、河北工学院、沈阳化工研究所研制；天津市合成材料工业研究所、广州化学试剂二厂、广州市化工研究所、成都望江化工厂、重庆长寿化工厂、四川特种工程塑料厂、四川省绵阳市能达利化工有限公司，成都蜀光特种工程塑料厂、北京市化工研究院生产。  
1.8 鉴定级别及日期 聚苯硫醚树脂：1980年4月由化学工业部鉴定通过；玻璃纤维增强聚苯硫醚：1982年11月由广东省化学工业厅鉴定通过；S-104玻璃纤维增强聚苯硫醚和S-206矿物填充聚苯硫醚：1996年1月国家计委委托四川省计委验收通过。

# 2 性能

# 2.1 物理及化学性能

2.1.1 PPS、增强PPS的物理及化学性能典型值见表21.

表 $2 - {1}^{k - 1 - k}$   

<table><tr><td rowspan="2">性 能</td><td colspan="2">原粉</td><td colspan="4">增强型</td></tr><tr><td>天津市合成材料工业研究所产品</td><td>广州化工研究所产品</td><td>天津市合成材料工业研究所产品</td><td>广州化工研究所产品</td><td>北京市化工厂研究院S-204</td><td>S-214</td></tr><tr><td>外观</td><td colspan="2">粉末</td><td colspan="4">颗粒</td></tr><tr><td>颜色</td><td>白色</td><td>白色或近于白色</td><td colspan="4">褐色</td></tr><tr><td>相对密度</td><td>1.30~1.35</td><td>1.34</td><td>1.60~1.65</td><td>1.65</td><td>1.67</td><td>90</td></tr><tr><td rowspan="2">粘度(303℃)/(Pa·s)</td><td rowspan="2">10</td><td>1号10~20</td><td rowspan="2">-</td><td></td><td></td><td></td></tr><tr><td>1号20~50</td><td></td><td></td><td></td></tr><tr><td>吸水率/%</td><td>-</td><td>-</td><td>0.02</td><td>0.02</td><td>0.05</td><td>0.05</td></tr><tr><td>马丁温度/(℃)</td><td>105</td><td>-</td><td></td><td></td><td></td><td></td></tr><tr><td>热变形温度(1.81MPa)/℃</td><td>135</td><td>-</td><td>260</td><td>260</td><td>260</td><td>60</td></tr><tr><td>玻璃化温度/℃</td><td>101~103</td><td></td><td></td><td></td><td></td><td></td></tr><tr><td>热分解温度/℃</td><td></td><td>522</td><td></td><td></td><td></td><td></td></tr><tr><td>热失重/(℃)</td><td></td><td></td><td></td><td></td><td></td><td></td></tr><tr><td>失重10%</td><td></td><td>510</td><td>-</td><td></td><td></td><td></td></tr></table>

续表 2-1  

<table><tr><td rowspan="2">性 能</td><td colspan="2">原粉</td><td colspan="4">增强型</td></tr><tr><td>天津市合成材料工业研究所产品</td><td>广州化工研究所产品</td><td>天津市合成材料工业研究所产品</td><td>广州化工研究所产品</td><td>北京市化S-201</td><td>研究院S-202</td></tr><tr><td>失重20%</td><td></td><td>530</td><td></td><td></td><td></td><td></td></tr><tr><td>线膨胀系数/K</td><td>2.8×10-4</td><td></td><td></td><td></td><td></td><td></td></tr><tr><td>燃烧性</td><td>不燃、无滴落</td><td></td><td>不燃、无滴落</td><td></td><td></td><td></td></tr><tr><td>表面电阻率/Ω</td><td>---</td><td>4.6×1015</td><td>---</td><td>---</td><td></td><td></td></tr><tr><td>体积电阻率/(Ω·m)</td><td>-</td><td></td><td>8.0×1015</td><td>1.5×1014</td><td>1×1014</td><td>1×1014</td></tr><tr><td>介电强度/(MV/m)</td><td>20</td><td></td><td>18.4</td><td>17.1</td><td>17</td><td>17</td></tr><tr><td>介电常数(1 MHz)</td><td>3.4~3.8</td><td>---</td><td>4.2</td><td>3.8</td><td>3.8</td><td>4</td></tr><tr><td>介质损耗角正切(1 MHz)</td><td>0.4×10-2</td><td></td><td>6&gt;10-3</td><td>2.0×10-4</td><td>2×10-4</td><td>3×10-4</td></tr><tr><td>耐电弧性/s</td><td>-</td><td></td><td>160</td><td></td><td></td><td></td></tr><tr><td>灰分/%</td><td>1.0</td><td></td><td></td><td></td><td></td><td></td></tr></table>

# 2.1.2 $40\%$ 玻璃纤维增强PPS的电性能随温度变化的典型值见表2-2。

表2-21.  

<table><tr><td rowspan="2">性能</td><td colspan="5">温度/℃</td></tr><tr><td>11</td><td>20</td><td>50</td><td>70</td><td>11</td></tr><tr><td>体积电阻率/(Ω·m)</td><td>9.5×10^13</td><td>6.5×10^-1</td><td>4.2×10^11</td><td>26×10^17</td><td>1.7×10</td></tr><tr><td>介电强度/(MV/m)</td><td>23.2</td><td></td><td></td><td></td><td></td></tr><tr><td rowspan="2">性能</td><td colspan="5">温度/℃</td></tr><tr><td>105</td><td>130</td><td>150</td><td>180</td><td>200</td></tr><tr><td>体积电阻率/(Ω·m)</td><td>7.8×10^12</td><td>4.2×10^1</td><td>9.7×10^11</td><td>1.7×10^17</td><td>13.8×10</td></tr><tr><td>介电强度/(MV/m)</td><td></td><td>33.2</td><td>37.0</td><td>32.6</td><td>33.3</td></tr></table>

# 2.2 力学性能

# 2.2.1 PPS、增强PPS的力学性能典型值见表2-3

表2-3  

<table><tr><td rowspan="2">性能</td><td colspan="2">原粉</td><td colspan="3">增强型</td></tr><tr><td>天津市合成材料工业研究所产品</td><td>天津市合成材料工业研究所产品</td><td>广州化工研究所产品</td><td colspan="2">北京市化工研究院</td></tr><tr><td>拉伸强度/MPa</td><td>65.5</td><td>141</td><td>179</td><td>140</td><td>10</td></tr><tr><td>断裂伸长率/%</td><td>3</td><td>3</td><td>-</td><td>0.8</td><td>1.0</td></tr><tr><td>弯曲强度/MPa</td><td>96</td><td>196</td><td>281</td><td>180</td><td>14</td></tr><tr><td>弯曲弹性模量/GPa</td><td>3.8</td><td>11.8</td><td>10.7</td><td>110</td><td>13</td></tr><tr><td>冲击强度/(kJ/m²)</td><td></td><td></td><td></td><td></td><td></td></tr><tr><td>无缺口</td><td>7.8~9.8</td><td>29</td><td>35</td><td>25</td><td>18</td></tr><tr><td>缺口</td><td>-</td><td></td><td>12</td><td>10</td><td>6</td></tr><tr><td>洛氏硬度(R)</td><td>117</td><td>123</td><td></td><td></td><td></td></tr><tr><td>布氏硬度</td><td></td><td>-</td><td>43.7</td><td></td><td></td></tr></table>

# 2.2.2 $40\%$ 玻璃纤维增强PPS的力学性能随温度变化的典型值见表2-4。

表2-41-2  

<table><tr><td>性能</td><td>室温</td><td>100℃</td><td>150℃</td><td>200℃</td></tr><tr><td>拉伸强度/MPa</td><td>146</td><td>71.0</td><td>53.2</td><td>40.7</td></tr><tr><td>弯曲强度/MPa</td><td>242</td><td>150</td><td>81.7</td><td>57.8</td></tr><tr><td>弯曲弹性模量/GPa</td><td>10.6</td><td>6.3</td><td>3.1</td><td>2.7</td></tr></table>

# 2.3 耐环境性能

2.4 L艺性能 PPS原粉及增强PPS的工艺性能典型值见表2-5。

表2-5[1-3]  

<table><tr><td rowspan="3">性能</td><td colspan="2">原粉</td><td colspan="3">增强型</td></tr><tr><td rowspan="2">天津市合成材料工业研究所产品</td><td rowspan="2">广州化工研究所产品</td><td rowspan="2">天津市合成材料工业研究所产品</td><td colspan="2">北京市化工研究院</td></tr><tr><td>S-204</td><td>S 216</td></tr><tr><td>熔点/℃</td><td>&gt;275</td><td>280</td><td></td><td></td><td></td></tr><tr><td>收缩率/%</td><td>-</td><td>-</td><td>0.002</td><td>0.003</td><td>0.012</td></tr><tr><td>灰分/%</td><td>&lt;1</td><td></td><td></td><td></td><td></td></tr></table>

# 3 使用工艺

PPS原粉及增强PPS注塑成型一般采用工艺条件为：干燥温度 $130\mathrm{C}$ ，干燥时间4h，熔体温度 $\sim 350^{\circ}C$ ，模具温度 $120\sim 140^{\circ}C$ ，注射压力 $60\sim 130\mathrm{MPa}$ ，保压时间 $30\sim 120s$ 。

# 4 其他

4.1包装 聚苯硫醚应包装在衬有塑料袋的各种桶中，例如，塑料桶、木桶或铁桶均可。  
4.2 运输 防止雨淋和曝晒。  
4.3 贮存于干燥阴凉的地方，严禁阳光曝晒。

# 5 使用建议

选用.

# 参考文献

[1] 天津市合成材料工业研究所. 聚苯硫醚数据统计资料. 1985.  
2 广州市化工研究所. 聚苯硫醚试验数据统计资料. 1986  
3北京市魄力高分子新材料厂.聚苯硫醚(PPS)特种工程塑料使用说明书.1999

# 聚醚醚酮

# 1 概述

聚醚醚酮是一类具有高热稳定性的热塑性工程塑料。其化学结构式为

图片摘要：该图主要展示 1 1。
![](images/dd3c7613e150a24c0bf7a244cbad666307980fd6bfe55689aa85582facce21ad.jpg)

它是具有 $30\% \sim 40\%$ 结晶、熔点 $335\mathrm{C}$ 、玻璃化转变温度 $143\mathrm{C}$ 的热塑性工程塑料，可用普通的加工设备成型制件。耐环境性能、力学性能及其模量、润滑性和耐冲击性能均优良。它的化学结构还赋予它耐辐照、难燃性和低毒气释放性。在 $399\mathrm{C}$ 正常的加工温度下显示出优良的热稳定性。此外，还具有制备硅晶片所需的色纯度。因而它广泛用于化学加工工业、宇航工业和电气电子工业等领域。

1.1 型号及名称 聚醚醚酮的型号及名称见表1-1。

表1-1  

<table><tr><td>型号</td><td>名称</td><td>型号</td><td>名称</td></tr><tr><td rowspan="4">注塑用品级</td><td>纯树脂粉料</td><td>注塑用品级</td><td>晶须增强粒料</td></tr><tr><td>纯树脂粒料</td><td>电线电缆挤出用品级</td><td>电线电缆挤出用粒料</td></tr><tr><td>玻璃纤维增强粒料</td><td>复合材料母体用品级</td><td>复合材料母体用粉料</td></tr><tr><td>碳纤维增强粒料</td><td></td><td></td></tr></table>

1.2 基本组成 本色料是部分结晶的聚醚醚酮；增强品级是以聚醚醚酮为基材的含有增强剂如玻璃纤维GF、碳纤维CF和晶须等的增强材料。

1.3 材料标准 吉林大学企业标准JD95-001《聚醚醚酮》，其主要性能指标见表1-2。

表1-2  

<table><tr><td rowspan="2" colspan="2">性能</td><td colspan="2">指 标</td><td rowspan="2" colspan="2">性 能</td><td colspan="2">指 标</td></tr><tr><td>纯树脂</td><td>GF30%</td><td>纯树脂</td><td>GF30%</td></tr><tr><td colspan="2">相对密度</td><td>1.32</td><td>1.43</td><td colspan="2">UL温度指数/°C≥</td><td>250</td><td>250</td></tr><tr><td colspan="2">玻璃化温度/°C ≥</td><td>143</td><td>-</td><td rowspan="2" colspan="2">热变形温度(1.81 MPa)/°C≥</td><td rowspan="2">160</td><td rowspan="2">71</td></tr><tr><td colspan="2">熔融温度/°C ≥</td><td>334</td><td></td></tr><tr><td colspan="2">拉伸强度/MPa ≥</td><td>94</td><td>160</td><td colspan="2">介电常数≤</td><td>3.2~3.3</td><td></td></tr><tr><td colspan="2">弯曲强度/MPa ≥</td><td>140</td><td>230</td><td colspan="2">体积电阻率/(Ω·m)≥</td><td>1014</td><td></td></tr><tr><td colspan="2">弯曲模量/GPa ≥</td><td>3.8</td><td>10.0</td><td colspan="2">燃烧性(UL-94)≤</td><td>V-0</td><td></td></tr></table>

1.4 使用工艺说明书

1.5 供应状态 增强品种以粒料的形式供应；本色料以粒料或粉料的形式供应。  
1.6 应用概况 广泛用于化学加工工业、宇航工业和电气、电子工业等领域，已用作超纯水制造线管子、热水泵、过滤器；集成电路的片式笼形线圈、大规模集成电路的笼形线圈、复印机的分离爪、汽车座席的升降齿轮座，电线包覆薄膜、接插件、滚动轴承保持架，飞机用复合材料母体树脂。飞机整流罩、燃油阀、管道、内部结构件和风扇。国内生产的聚醚醚酮已成功地用于气体压缩机阀片、纺织机械零部件、磁力泵零部件、油田采油电缆用绝缘端部块、离子色谱仪零部件、等离子色谱仪零部件、航空复合材料结构件、电冰箱齿轮、核电站用线圈骨架等。  
1.7 研制和生产单位 吉林大学特种工程塑料工程研究中心研制并生产。  
1.8 鉴定级别及日期 聚醚醚酮树脂：1990年1月12日由国家教委鉴定通过；碳纤维增强品级：1992年8月30日由国家教委鉴定通过；玻璃纤维增强品级：1994年8月8日由国家教委鉴定通过

# 2 性能

2.1 物理及化学性能 聚醚醚酮的物理及化学性能典型值见表2-1。

表2-1  

<table><tr><td rowspan="2">性能</td><td colspan="3">典型值</td><td rowspan="2">性能</td><td colspan="3">典型值</td></tr><tr><td>纯树脂</td><td>GF20%</td><td>CF30%</td><td>纯树脂</td><td>GF20%</td><td>(F-30)</td></tr><tr><td>相对密度</td><td>1.32</td><td>1.43</td><td>1.44</td><td>介电常数</td><td>3.2~3.3</td><td>-</td><td>-</td></tr><tr><td>玻璃化温度/(℃)</td><td>143</td><td>-</td><td>-</td><td>介质损耗角正切</td><td>3.3×10-6</td><td>-</td><td>-</td></tr><tr><td>熔融温度/(℃)</td><td>334</td><td>-</td><td>-</td><td>体积电阻率/(Ω·m)</td><td>10^11</td><td>-</td><td>-</td></tr><tr><td>UL温度指数/(℃)</td><td>240</td><td>240</td><td>240</td><td>燃烧性(UL-94)</td><td>V-0</td><td>-</td><td>-</td></tr></table>

# 2.2 力学性能 聚醚醚酮的力学性能典型值见表2-2。

表2-2-1  

<table><tr><td rowspan="2">性能</td><td colspan="3">典型值</td><td rowspan="2">性能</td><td colspan="3">典型值</td></tr><tr><td>纯树脂</td><td>GF20%</td><td>CF30%</td><td>纯树脂</td><td>GF20%</td><td>CF30%</td></tr><tr><td>拉伸强度/MPa</td><td>94</td><td>126</td><td>212</td><td>压缩强度/MPa</td><td>130</td><td></td><td></td></tr><tr><td>弯曲强度/MPa</td><td>145</td><td>-</td><td>335</td><td>冲击强度(带缺口)/(J/m)</td><td>90</td><td>-</td><td>-</td></tr><tr><td>弯曲模量/(GPa</td><td>3.8</td><td>7.1</td><td>13.5</td><td>冲击强度(无缺口)/(kJ/m)</td><td>3</td><td></td><td></td></tr></table>

# 2.3 耐环境性能 聚醚醚酮可在 $10\mathrm{Gy}\gamma$ -射线辐照下工作。

# 2.4 工艺性能 聚醚醚酮的工艺性能典型值见表2-3。

表2-3  

<table><tr><td>性能</td><td>典型值</td><td>性能</td><td>典型值</td><td>性能</td><td>典型值</td></tr><tr><td>熔点/C</td><td>334</td><td>流动性(35℃)/(Pa·s)</td><td>1</td><td>收缩率/%</td><td>1.0</td></tr></table>

# 2.5 使用性能 聚醚醚酮的使用性能见表2-4。

表245  

<table><tr><td>性能</td><td>典型值</td><td>性能</td><td>典型值</td></tr><tr><td>边角磨耗</td><td>5000</td><td>H10轮</td><td>2.7×10^4</td></tr><tr><td>带磨耗/mm</td><td>1524</td><td>CS17轮</td><td>9.7×10^11</td></tr><tr><td>泰伯磨耗量(g/1000r)</td><td></td><td>静态摩擦系数</td><td>0.35</td></tr></table>

# 3 使用工艺

聚醚醚酮是一种线性热塑性塑料，在 $350\sim 420^{\circ}C$ 范围内可熔融加工，加工过程中无腐蚀性气体放出。可用注塑、压塑和挤出技术成型各种产品，国内生产的聚醚醚酮的注塑工艺条件见表3-1。

表3-1  

<table><tr><td>工艺条件</td><td>工艺参数值</td><td>工艺条件</td><td>工艺参数值</td></tr><tr><td>料筒温度/℃</td><td></td><td>背压</td><td>5~10</td></tr><tr><td>后部</td><td>330~360</td><td>保压</td><td>50~70</td></tr><tr><td>中间</td><td>350~380</td><td rowspan="2">注射速度</td><td rowspan="2">中速~高速</td></tr><tr><td>前端</td><td>350~380</td></tr><tr><td>模具温度/℃</td><td>130~170</td><td>螺杆转数/(r/min)</td><td>50</td></tr><tr><td>注射压力/MPa</td><td>100~140</td><td>注塑周期/s</td><td>30</td></tr></table>

# 4 其他

4.1包装粒料放入聚乙烯塑料袋中后再放入桶中加盖封装。  
4.2 运输 严防桶袋破损、雨淋。  
4.3 贮存 在阴凉干燥的地方贮存。

# 5 使用建议

选用。

# 参考文献

1 吉林大学化学系.聚醚醚酮的有关资料.1986  
2 吴忠文, 吉林大学化学系. 关于聚醚醚酮生产的情况. 1998  
3 吴忠文, 吉林大学化学系. 有关聚醚醚酮资料的补充. 1999  
4 James M. Margolis. Engineering Thermoplastics Properties and Applications. Marcel Dekker Inc., 1985. 299~312   
5 William A. Kaplan Engineering Application Provide Niche Markets for Strong Resin Modern Plastics Encyclopedia. 1996. 67~68

# 聚甲醛

# 1 概述

聚甲醛(POM)是结晶线型高聚物, 又名聚氧化次甲基。POM分均聚物和共聚物两类。均聚物由甲醛或三氧六环(三聚甲醛)聚合制得; 共聚物由三氧六环与少量二氧五环共聚制得, 我国现以共聚物为主。POM可采用注塑、挤出、吹塑等成型方法, 还可进行机械加工及焊接。POM具有良好的综合性能和着色性, 耐疲劳性在所有热塑性塑料中最佳, 具有高的抗蠕变性和抗应力松弛能力; 吸湿性小, 长期使用尺寸稳定; 耐摩擦、磨耗; 电绝缘性能、耐油和耐溶剂性能较好。但热稳定性、光稳定性和耐燃性不佳, 易为强酸、酚类及有机卤化物侵蚀, 模塑收缩率大。能代替铜、铸锌等有色金属零件。可在 $40 \sim 100^{\circ} \mathrm{C}$ 使用。

1.1 型号及名称 共聚甲醛根据熔体流动速率的大小分成8个型号：M10、M25、M6、M9、M120、M160、M200、M270共聚甲醛。  
1.2 基本组成 共聚甲醛树脂、酚类稳定剂、吸醛剂、紫外光吸收剂。  
1.3 材料标准 HG/T2233—1991《共聚甲醛树脂》，主要性能指标见表11。

表1-1  

<table><tr><td rowspan="2" colspan="2">性 能</td><td colspan="8">指标(优等品)</td></tr><tr><td>M10</td><td>M25</td><td>M60</td><td>M90</td><td>M120</td><td>M160</td><td>M200</td><td>M</td></tr><tr><td colspan="2">外观</td><td colspan="8">乳白色或淡黄色颗粒,颗粒应均匀、光亮</td></tr><tr><td colspan="2">密度/(g/cm3)</td><td colspan="8">1.37~1.41</td></tr><tr><td colspan="2">熔体流动速率/(g/10 min)</td><td>&gt;0.5~2.0</td><td>&gt;2.0~4.0</td><td>&gt;4.0~7.5</td><td>&gt;7.5~10.5</td><td>&gt;10.5~14.0</td><td>&gt;14.0~18.0</td><td>&gt;18.0~23.0</td><td>&gt;23.0~33.0</td></tr><tr><td colspan="2">熔点/(℃) ≥</td><td colspan="8">162</td></tr><tr><td colspan="2">热变形温度(1.81 MPa) ≥</td><td colspan="8">105</td></tr><tr><td colspan="2">拉伸屈服强度/MPa ≥</td><td>59</td><td colspan="7">57</td></tr><tr><td colspan="2">断裂伸长率/% ≥</td><td colspan="4">10</td><td colspan="2">35</td><td colspan="2">2°</td></tr><tr><td rowspan="2">冲击强度</td><td>简支梁,无缺口/(kJ/m2) ≥</td><td colspan="2">100</td><td colspan="2">90</td><td colspan="2">80</td><td>70</td><td>40</td></tr><tr><td>悬臂梁,缺口/(J/m) ≥</td><td colspan="4">18</td><td>46</td><td>14</td><td>42</td><td>4</td></tr><tr><td colspan="2">弯曲弹性模量/GPa ≥</td><td colspan="8">2.0</td></tr></table>

# 1.4 使用工艺说明书

1.5 供应状态 共聚甲醛树脂粒料；共聚甲醇棒材：直径 $20 \sim 100 \mathrm{~mm}$ ，长度约 $1 \mathrm{~m}$ ；共聚甲醛板材：厚度 $2 \sim 20 \mathrm{~mm}$ ，宽度 $250 \mathrm{~mm}$ ，长度 $300 \mathrm{~mm}$ 。  
1.6 应用概况 已用于航空、机电、仪器仪表等工业中作轴承、垫片、衬套、齿轮、凸轮、滑轮、数轮、活塞环、导轨、阀体、管件、手柄、把手等。聚甲醛的氧指数很小，燃烧中有滴落现象，不适于要求阻燃的制品。  
1.7 研制及生产单位 晨光化工研究院研制；吉林市石井沟联合化工厂、上海溶剂厂生产树脂，上海胜德塑料厂，晨光化工研究院三分厂生产制品。  
1.8 鉴定级别及日期 吉林市石井沟联合化工厂产品：1984年12月由吉林省级鉴定通过；上海

溶剂厂产品：1985年6月由上海市化学工业局鉴定通过。

# 2 性能

2.1 物理及化学性能 共聚甲醛的物理及化学性能典型值见表21。

表2-1  

<table><tr><td>性能</td><td>典型值</td><td>性能</td><td>典型值</td></tr><tr><td>外观</td><td>乳白,半透明至不透明</td><td>0~40°C</td><td>10.9×10-5~1</td></tr><tr><td>分子量(重均)</td><td>40 000~80 000</td><td>40~80°C</td><td>14.2×10</td></tr><tr><td>结晶度,%</td><td>65~80</td><td>氧指数</td><td>16.0</td></tr><tr><td>相对密度</td><td>1.41</td><td>热分解温度/℃</td><td>235~24</td></tr><tr><td>马丁温度(°C)</td><td>54</td><td>表面电阻率/Ω</td><td>7.6×10</td></tr><tr><td>软化点(°C)</td><td>159</td><td>体积电阻率/(Ω·m)</td><td>3.5×10</td></tr><tr><td>热变形温度(1.81 MPa)/°C</td><td>97</td><td>介电强度(MV m)</td><td>17</td></tr><tr><td>玻璃化温度(°C)</td><td>-60</td><td>介电常数(1 MHz)</td><td>3.5</td></tr><tr><td>热导率/(W (m·K))</td><td>0.23</td><td>介质损耗角正切(1 MHz)</td><td>1.5~1</td></tr><tr><td>线膨胀系数 k&#x27;</td><td></td><td>耐电弧性s</td><td>240</td></tr></table>

2.2 力学性能 共聚甲醛的力学性能典型值见表2-2.

表2-21.  

<table><tr><td>性能</td><td>典型值</td><td>性能</td><td>典型值</td></tr><tr><td>屈服拉伸强度/MPa</td><td>58.3</td><td>弯曲弹性模量/GPa</td><td>1.93</td></tr><tr><td>断裂拉伸强度/MPa</td><td>49.2</td><td>冲击强度(kJ/m²)</td><td></td></tr><tr><td>拉伸弹性模量/GPa</td><td>2.74</td><td>无缺口</td><td>119</td></tr><tr><td>断裂伸长率/%</td><td>19.0</td><td>缺口</td><td>15.7</td></tr><tr><td>压缩强度/MPa</td><td>97.0</td><td>布氏硬度</td><td>18</td></tr><tr><td>弯曲强度/MPa</td><td>99.7</td><td></td><td></td></tr></table>

2.3 耐环境性能 共聚甲醛在人工老化箱中的老化结果见表2-3。试验机内有紫外灯，人工降雨，试验温度 $35\sim 65^{\circ}C$ ，

表2-3  

<table><tr><td>老化时间/h</td><td>外观变化</td><td>拉伸强度/MPa</td><td>断裂伸长率/%</td><td>布氏硬度</td><td>尺寸变化率</td></tr><tr><td>0</td><td>玉白色有光泽</td><td>59.3</td><td>18.8</td><td>--</td><td>6.7</td></tr><tr><td>200</td><td>乳白色有光泽</td><td>61.1</td><td>19.3</td><td>18</td><td>4.9</td></tr><tr><td>400</td><td>稍黄无光泽</td><td>57.2</td><td>22.0</td><td></td><td>4.7</td></tr><tr><td>600</td><td>淡黄无光泽</td><td>57.6</td><td>20.0</td><td></td><td>4.6</td></tr></table>

2.4 工艺性能 共聚甲醛的工艺性能典型值见表2-4。

表2-4  

<table><tr><td>性能</td><td>典型值</td><td>性能</td><td>典型值</td><td>性能</td><td>典型值</td></tr><tr><td>熔点/(℃)</td><td>160~165</td><td>熔体流动速率/(g/10min)</td><td>1.5~21</td><td>收缩率/%</td><td>1.5~3.7</td></tr></table>

# 2.5 使用性能

2.5.1 在Amsler磨耗试验机上，共聚甲醛与不同金属材料摩擦配偶试验的摩擦系数和磨痕宽度见表2-5。试验条件为无润滑，负荷 $226\mathrm{N}$ ，时间 $3\mathrm{h}$ ，金属试样表面粗糙度数值均为0.80。

表25  

<table><tr><td>摩擦配偶材料</td><td>摩擦系数</td><td>磨痕宽度/mm</td><td>摩擦配偶材料</td><td>摩擦系数</td><td>磨痕宽度/mm</td></tr><tr><td>45号淬硬钢</td><td>0.29</td><td>4.0</td><td>铝合金</td><td>0.31</td><td>11.8</td></tr><tr><td>不锈钢</td><td>0.20</td><td>3.5</td><td>铸铁</td><td>0.24</td><td>3.0</td></tr><tr><td>铜合金</td><td>0.28</td><td>5.4</td><td></td><td></td><td></td></tr></table>

2.5.2 共聚甲醛在不同润滑介质中与淬硬钢摩擦时的摩擦系数和磨痕宽度见表2-6。

表2-6  

<table><tr><td>润滑介质</td><td>摩擦系数</td><td>磨痕宽度/mm</td><td>润滑介质</td><td>摩擦系数</td><td>磨痕宽度/mm</td></tr><tr><td>无</td><td>0.29</td><td>4.0</td><td>水</td><td>0.25</td><td>1.8</td></tr><tr><td>滴油</td><td>0.025</td><td>1.7</td><td>油脂</td><td>0.11</td><td>1.7</td></tr></table>

2.5.3 在 MH-10 型轴承试验机上, 摩擦速度 $(\nu)$ 和负荷 (P) 对共聚甲醛摩擦系数的影响分别见图 2.1 和图 2.2。

图片摘要：该图主要展示 2 6。
![](images/1ba0952e7d5ba329047743e46d3c0914babe5dccd99160080317ad3eee4bc603.jpg)  
图2-1 共聚甲醛摩擦系数-速度曲线

图片摘要：该图主要展示 2 1 共聚甲醛摩擦系数 速度曲线。
![](images/a9932351c6ea8d97b7e8162b39bf1b2b6ab231afa403e86c12173649a74b5aa5.jpg)  
图2.2 共聚甲醛摩擦系数负荷曲线

2.5.4 共聚甲醛PV极限值见表27。  
2.5.5 共聚甲醛塑料轴承配合间隙见表2-8。

表2-7  

<table><tr><td>速度.(m/s)</td><td>0.2</td><td>0.5</td><td>0.75</td><td>1.00</td><td>1.50</td><td>2.1</td></tr><tr><td>PV极限值/(MPa·m/s)</td><td>0.220</td><td>0.209</td><td>0.158</td><td>0.160</td><td>0.111</td><td>0.498</td></tr></table>

表2-8  

<table><tr><td>轴径/mm</td><td>6</td><td>12</td><td>20</td><td>25</td><td>38</td><td>50</td></tr><tr><td>间隙/mm</td><td>0.076~0.100</td><td>0.140~0.200</td><td>0.150~0.310</td><td>0.200~0.380</td><td>0.250~0.410</td><td>0.310~0.550</td></tr></table>

# 3 使用工艺

聚甲醛树脂可用一般热塑性塑料的成型方法加工，如注塑、挤出、吹塑等，以注塑成型为主；聚甲醛的结晶度很高，熔点明晰，当温度达到熔点时，有十分明显的相变过程，应选用突变型的螺杆成型机加工。熔融的聚甲醛凝固速度快，因此喷嘴孔径不能太小，避免注塑过程中凝固堵塞。它的熔体粘度较低，喷嘴宜带有防止流涎的装置或措施。聚甲醛的吸湿性小，且高温下对水稳定，成型加工前在 $80\sim 90^{\circ}\mathrm{C}$ 下燥4h即可使用。

3.1 注塑成型 共聚甲醛注塑成型工艺条件见表31。

表3-1  

<table><tr><td>制品</td><td>注塑温度C</td><td>注射压力MPa</td><td>模具温度C</td><td>注射速度</td><td>注塑周期s</td><td>热处理(130℃)</td></tr><tr><td>薄壁</td><td rowspan="2">170~200</td><td rowspan="2">100~150</td><td>100~120</td><td>快</td><td>15~40</td><td rowspan="2">1~2</td></tr><tr><td>厚壁</td><td>80~100</td><td>慢</td><td>60~90</td></tr></table>

3.2 挤出成型 共聚甲醛宜选用突变型螺杆, 长径比 $\geqslant 20:1$ , 压缩比 $3.5:1$ 的挤出机成型加 1、挤出工艺条件见表 3-2。

表32  

<table><tr><td>加料段温度/℃</td><td>计量段温度/℃</td><td>冷却温度/℃</td><td>螺杆转速/(r/min)</td></tr><tr><td>170</td><td>190</td><td>70~90</td><td>15~45</td></tr></table>

3.3 机械切削加工 聚甲醛的制品和半成品可进行车、钳、刨、铣、钻、镗、磨和刮研等加工。加工刀具要锐利，切削量要适当，工件要冷却，切削速度要快。

# 4 其他

4.1 包装  
4.2 运输   
4.3 贮存   
4.4 技术安全 在成型加工过程中，如温度过高，聚甲醛会分解产生大量甲醛气体，此时应将料筒中的分解料迅速全部清除。如不及时处理，可能产生爆炸。一般可用聚乙烯来清理料筒，对空注射，射出过热分解物，使料筒降至所需的温度。决不可让聚氯乙烯与聚甲醛在料筒中混合，以免发生激烈反应。成型加工设备的周围应有足够的通风设施，减少甲醛气体对操作者的刺激。

# 5 使用建议

选用。

# 参考文献

1晨光化工研究院一分院.共聚甲醛物理机械性能数据统计资料.1986

# 含油聚甲醛

# 1 概述

含油聚甲醛是以聚甲醛树脂为主体，加入固体或液体润滑剂及助剂，经仅螺杆挤出机共混挤出而成。可用注塑、挤出成型。其摩擦系数比纯聚甲醛(POM)低--倍，而耐磨性提高3倍，产品耐磨性好、噪音小，力学性能基本保持聚甲醛优良特性，特别适用于在无油或少油的情况下用作齿轮、轴套、滑块等

1.1 型号及名称 ASI、BSL 含油聚甲醛。  
1.2 基本组成 聚甲醛树脂、硅油、机油。  
1.3 材料标准 Q/XGY 041—1994《含油聚甲醛》，主要性能指标见表1-1。

表1-1  

<table><tr><td rowspan="2">性能</td><td colspan="2">指标</td><td rowspan="2">性能</td><td colspan="2">指标</td></tr><tr><td>A系列</td><td>B系列</td><td>A系列</td><td>B系列</td></tr><tr><td>拉伸强度/MPa ≥</td><td>15</td><td>38</td><td>摩擦系数 ≤</td><td>0.25</td><td>0.25</td></tr><tr><td>弯曲强度/MPa ≥</td><td>65</td><td>60</td><td>磨耗量/(mg/120 min) ≤</td><td>2.0</td><td>2.0</td></tr><tr><td>冲击强度(缺口)/(kJ/m²) ≥</td><td>6.5</td><td>5.5</td><td></td><td></td><td></td></tr></table>

1.4 使用工艺说明书   
1.5 供应状态 柱状粒料。  
1.6 应用概况 含油聚甲醛已用于滚轮、输送带、齿轮、摩擦轴承座、输油管、仪表外壳罩盖、箱体等。  
1.7研制及生产单位晨光化工研究院（成都）研制并生产。  
1.8 鉴定级别及日期 1996年10月由化工部鉴定通过。

# 2 性能

2.1 物理及化学性能 ASL 的物理及化学性能典型值见表 2-1。

表21  

<table><tr><td>性能</td><td>典型值</td><td>性能</td><td>典型值</td></tr><tr><td>外观</td><td>\( \phi 3\mathrm{\;{mm}} \times  3\mathrm{\;{mm}} \) 颗粒料</td><td>磨耗量/(mg/120 min)</td><td>2.0</td></tr><tr><td>摩擦系数</td><td>0.25</td><td>热变形温度(1.81 MPa)/°C</td><td>90</td></tr></table>

2.2 力学性能 ASL 的力学性能典型值见表 2-2。

表2-2[1]  

<table><tr><td>性能</td><td>典型值</td><td>性能</td><td>典型值</td></tr><tr><td>拉伸强度/MPa</td><td>45</td><td>冲击强度(缺口)/(kJ/m2)</td><td>6.5</td></tr><tr><td>弯曲强度/MPa</td><td>65</td><td>压缩强度/MPa</td><td>71-8.1</td></tr></table>

2.3 耐环境性能  
2.4工艺性能 ASI的熔融温度为 $170\sim 190^{\circ}C$

# 3 使用工艺

粒料在注塑加工前经 $100\mathrm{C}$ 上 $5\mathrm{C}, 1 \sim 2\mathrm{h}$ 干燥。注塑机料筒前段温度 $190 \sim 200^{\circ}\mathrm{C}$ ，后段温度 $17 \sim 185^{\circ}\mathrm{C}$ ，喷嘴必须加热，模温 $70 \sim 80^{\circ}\mathrm{C}$ ，注射压力 $60 \sim 100\mathrm{MPa}$ 。

# 4 其他

# 5 使用建议

选用。

# 参考文献

1晨光化工研究院（成都）.高润滑聚甲醛.1995

# 聚 侧

# 1 概述

聚砜(PSU)由双酚A和 $4,4^{\prime}$ 二氯二苯砜经缩聚反应制成。结构式为：

图片摘要：该图主要展示 1 1。
![](images/c83325974bf318b0192a8fa0b861d209ff976c03e78227dd1533100db7d536f9.jpg)

可用注塑、挤出等方法成型，可进行机械加工及电镀。制品耐热、耐寒，力学性能较高，化学稳定性介电性能好，抗蠕变性优良，耐离子辐射，硬度高，具有自熄性。适于制作各种绝缘制品和结构件可挤出成型棒材、板材或管材。可在 $-100\sim 150^{\circ}C$ 使用。

1.1 型号及名称 PSU 的型号及名称见表 1-1。

表1-1  

<table><tr><td>型号</td><td>名称</td><td>型号</td><td>名称</td></tr><tr><td>S-100</td><td>本色聚砜塑料</td><td>S-180</td><td>黑色聚砜塑料</td></tr><tr><td>S-110</td><td>磁白色聚砜塑料</td><td>S-215</td><td>增强聚砜塑料</td></tr><tr><td>S-140</td><td>海蓝色聚砜塑料</td><td>舵牌</td><td>聚砜塑料</td></tr><tr><td>S-170</td><td>灰色聚砜塑料</td><td></td><td></td></tr></table>

1.2 基本组成 S-100: 聚砜树脂、抗氧剂; S-110、S-140、S-170、S-180: 聚砜树脂, 着色剂: S-215: 聚砜树脂、玻璃纤维。

1.3 材料标准

S系列聚砜：沪Q/HG13-257-1982《聚砜塑料》

舵牌聚砜：辽宁省大连市企业标准，辽大Q689 1985《聚砜塑料》

PSU的主要性能指标见表1-2。

表1-2  

<table><tr><td rowspan="2" colspan="2">性能</td><td colspan="6">沪Q/HG 13-257-1982</td><td>辽大Q-89 199</td></tr><tr><td>S-100</td><td>S-110</td><td>S-140</td><td>S-170</td><td>S-180</td><td>S-215</td><td>船牌</td></tr><tr><td colspan="2">相对密度</td><td>1.24</td><td>1.31</td><td>1.26</td><td>1.25</td><td>1.24</td><td>1.45</td><td>1.24</td></tr><tr><td colspan="2">收缩率/%</td><td colspan="5">0.6~0.8</td><td>0.3~0.5</td><td></td></tr><tr><td>冲击强度(无缺口)/(kJ/m2)</td><td>≥</td><td>363</td><td colspan="4">196</td><td>68.6</td><td>1</td></tr><tr><td>弯曲强度/MPa</td><td>≥</td><td colspan="5">118</td><td>137</td><td>118</td></tr><tr><td>拉伸强度/MPa</td><td>≥</td><td colspan="5">19</td><td>78.4</td><td>7.5</td></tr><tr><td>热变形温度(1.81 MPa)/℃</td><td>≥</td><td colspan="5">150</td><td>165</td><td>160</td></tr><tr><td>介电强度/(MV/m)</td><td>≥</td><td colspan="5">15</td><td>15</td><td>5</td></tr><tr><td>体积电阻率/(Ω·m)</td><td>≥</td><td colspan="5">1×10^14</td><td>1×10^14</td><td>1&gt;1.0</td></tr></table>

1.4 使用工艺说明书

1.5 供应状态 颗粒状。

1.6 应用概况 一般用作集成电路架、连接器、线圈管、仪表开关及电子组件外壳、灯具插座及灯罩等：使用时应避免接触酮、芳香烃、氯代烃等极性有机溶剂，以防溶解或引起应力开裂。  
1.7研制及生产单位S系列聚砜：上海天山塑料厂、上海市合成树脂研究所研制；上海曙光化厂生产；舵牌聚砜：大连塑料一厂研制并生产。  
1.8 鉴定级别及日期 S 系列聚砜: 1969 年由上海塑料公司批准生产。

# 2 性能

2.1 物理及化学性能 PSU 的物理及化学性能典型值见表 2-1。

表2-1  

<table><tr><td>性能</td><td>S-100 \( {}^{1)} \)</td><td>舵牌 \( {}^{12} \)</td><td>性能</td><td>S-100 \( {}^{1)} \)</td><td>舰牌 \( {}^{1} \)</td></tr><tr><td>颜色</td><td>淡棕色</td><td>淡棕色</td><td>线膨胀系数： \( {\mathrm{K}}^{-1} \)</td><td>\( {5.2} \times  {10}^{-5} \sim \) \( {5.6} \times  {10}^{-5} \)</td><td>5 10</td></tr><tr><td>相对密度</td><td>1.24</td><td>1.24</td><td>燃烧性(UL94)/级</td><td>V 0 ~V-2</td><td></td></tr><tr><td>比浓粘度/(dL/g)</td><td>0.45~0.55</td><td>0.45~0.60</td><td>氧指数</td><td>30.4</td><td></td></tr><tr><td>粒度/mm</td><td>\( {\phi 2} \sim  3 \)</td><td>\( {\phi 2} \sim  3 \)</td><td>表面电阻率 \( /\Omega \)</td><td>\( 1 \times  {10}^{16} \)</td><td>\( 1 \times  {10}^{1} \)</td></tr><tr><td>马丁温度/(C</td><td>156</td><td>-</td><td>体积电阻率 \( /\left( {\Omega  \cdot  \mathrm{m}}\right) \)</td><td>\( 1 \times  {10}^{24} \)</td><td>1 10</td></tr><tr><td>热变形温度(1.81 MPa)/℃</td><td>174</td><td>174</td><td>介电强度/(MV/m)</td><td>15</td><td>15</td></tr><tr><td>软化温度/(C</td><td>188</td><td>-</td><td>介电常数(60 Hz)</td><td>3. 1</td><td>3.0</td></tr><tr><td>玻璃化温度/(C</td><td>150</td><td></td><td>介质损耗角正切(1 MHz)</td><td>\( {3.4} \times  {10}^{-{11}} \)</td><td>\( 5 &gt; {10} \)</td></tr><tr><td>热导率/ \( \left( {\mathrm{W}/\left( {\mathrm{m} \cdot  \mathrm{K}}\right) }\right) \)</td><td>0.26</td><td>-</td><td>耐电弧性/s</td><td>122</td><td></td></tr></table>

2.2 力学性能 PSU 的力学性能典型值见表 2-2。

表2-2  

<table><tr><td>性能</td><td>S-100[1]</td><td>舵牌[2]</td><td>性能</td><td>S-100[1]</td><td>舵牌[2]</td></tr><tr><td>拉伸强度/MPa</td><td>83.3</td><td>73.5</td><td>弯曲强度/MPa</td><td>118</td><td>118</td></tr><tr><td>拉伸弹性模量/GPa</td><td>2.45</td><td>1.96~2.45</td><td>弯曲模量/GPa</td><td>2.65</td><td>2.15~2.81</td></tr><tr><td>断裂伸长率/%</td><td>50~100</td><td>20~50</td><td>冲击强度/(kJ/m²)</td><td>343</td><td>313</td></tr><tr><td>压缩强度/MPa</td><td>83.3</td><td>84.3</td><td>泊松比/%</td><td>0.5(应变时为0.37)</td><td></td></tr></table>

# 2.3 耐环境性能

2.4 工艺性能 S-100 聚砜塑料的熔体流动速率：注塑料为 $6.5 \mathrm{~g} / 10 \mathrm{~min}$ ，挤出料为 $3.5 \mathrm{~g} / 10 \mathrm{~min}$ 。舵牌聚砜塑料的收缩率为 $0.5\% \sim 0.7\%$ 。

# 3 使用工艺

S系列聚砜塑料标准试样注塑成型工艺条件见表3-1。

表3-1  

<table><tr><td>工艺条件</td><td>长条</td><td>圆片</td><td>哑铃试片</td><td>工艺条件</td><td>长条</td><td>圆片</td><td>哑铃试片</td></tr><tr><td>预热温度/℃</td><td colspan="3">100~120</td><td colspan="4">模具温度/(100~120</td></tr><tr><td>预热时间/h</td><td colspan="3">24</td><td>注塑压力/MPa</td><td>100</td><td colspan="2">100~140</td></tr><tr><td rowspan="2">料筒温度/℃</td><td rowspan="2" colspan="3">280~300</td><td>缓冲垫(每模一个制件)/mm</td><td>10~20</td><td>5~20</td><td>10~20</td></tr><tr><td>成型时间(总周期)/s</td><td>110</td><td>50</td><td>105</td></tr></table>

# 4 其他

4.1包装 聚砜塑料颗粒包装在内衬聚乙烯薄膜的塑料编织袋中，每袋净重 $25\mathrm{kg}$   
4.2 运输 聚砜塑料在运输过程中应保持清洁干净，避免散包，  
4.3 贮存 聚砜塑料在贮存时，放在清洁干燥仓库内。

# 5 使用建议

选用。

# 参考文献

1 上海曙光化工厂. 聚砜塑料数据统计资料. 1983;  
2 大连第一塑料厂. 聚砜塑料数据资料. 1985  
3上海胜德塑料厂.聚砜应用（鉴定报告）.1985

# 注塑级聚醚砜

# 1 概述

注塑级聚醚砜(PES)是以三氯二苯基砜经缩聚反应制得。结构式为：

图片摘要：该图片与是一种耐高温、高强度、易加工的新型热塑性塑料。可用注塑、挤出、压缩、流延等方法成型。PES 耐热性高, 有优良的电绝缘性能及力学、高温抗蠕变性能。阻燃性、耐化学这部分内容相关。
![](images/0ea769891f7365f8b69d564400a3c30614780cb54973a61374551b7a614b3081.jpg)

是一种耐高温、高强度、易加工的新型热塑性塑料。可用注塑、挤出、压缩、流延等方法成型。PES 耐热性高, 有优良的电绝缘性能及力学、高温抗蠕变性能。阻燃性、耐化学品性及尺寸稳定性好, 并能进行电镀、真空成型、超声波焊接和机械加工。适于塑制仪器、

仪表的绝缘制品、兵器及机械零件等。使用温度可达 $180 \sim 200^{\circ} \mathrm{C}$ 。

1.1 型号及名称 注塑级聚醚砜树脂；注塑级1、2、3号聚醚砜。  
1.2 基本组成 聚醚砜树脂、热氧化稳定剂。  
1.3 材料标准 注塑级1、2、3号聚醚砜：鄂Q/W 1981《聚苯砜醚》，主要性能指标见表1。

表1-1  

<table><tr><td colspan="2">性能</td><td>指标</td><td colspan="2">性能</td><td>指标</td></tr><tr><td>相对密度</td><td>≤</td><td>1.35</td><td colspan="2">硬度(布氏)≥</td><td>12·11</td></tr><tr><td>拉伸强度/MPa</td><td>≥</td><td>83.4</td><td colspan="2">马丁温度(°C)≥</td><td>170</td></tr><tr><td>相对伸长率/%</td><td>≥</td><td>10</td><td colspan="2">体积电阻率/(Ω·m)≥</td><td>1×10^1</td></tr><tr><td>弯曲强度/MPa</td><td>≥</td><td>127</td><td colspan="2">介电强度/(MV/m)≥</td><td>17</td></tr><tr><td>压缩强度/MPa</td><td>≥</td><td>96.1</td><td colspan="2">介电常数(1 MHz)≤</td><td>3.1</td></tr><tr><td>冲击强度/(kJ/m²)</td><td>≥</td><td></td><td colspan="2">介质损耗角正切(1 MHz)≤</td><td>3×10^-1</td></tr><tr><td>无缺口</td><td></td><td>118</td><td colspan="2">收缩率%≥</td><td>0.6~0.8</td></tr><tr><td>缺口</td><td></td><td>12.7</td><td colspan="2"></td><td></td></tr></table>

1.4 使用工艺说明书   
1.5 供应状态 米色或琥珀色颗粒。  
1.6 应用概况 已用于航空仪表密封接插件、紧固件、机舱内热风管道和卫生间各种部件。

1.7研制及生产单位吉林大学、武汉大学研制；武汉化工原料厂、吉林省辽源化工厂生产。  
1.8 鉴定级别及日期 聚醚砜中试：1978年11月由武汉市科学技术委员会鉴定通过；溶液法合成聚醚砜中试：1979年5月由长春市科学技术委员会鉴定通过。

# 2 性能

2.1 物理及化学性能 PES 的物理及化学性能典型值见表 2-1。

表2-1  

<table><tr><td>性能</td><td>吉林大学样品1</td><td>武汉化工原料厂产品2</td><td>性能</td><td>占林大学样品3</td><td>武汉化工原料厂产品4</td></tr><tr><td>颜色</td><td>琥珀色透明</td><td>米色或琥珀色</td><td>热导率/(W/(m·K))</td><td>0.18</td><td></td></tr><tr><td>相对密度</td><td>1.37</td><td>1.35</td><td>线膨胀系数/K-1</td><td>5.8×10-6</td><td></td></tr><tr><td>比浓粘度(dL·g)</td><td>0.35+0.01</td><td>0.35~0.60</td><td>燃烧性(水平燃烧)/级</td><td>V-0</td><td>V-1</td></tr><tr><td>粒度/mm</td><td>(φ2~4)×(φ5~8)</td><td>φ2×4</td><td>氧指数</td><td>34</td><td>34-38</td></tr><tr><td>马丁温度/℃</td><td>180</td><td>--</td><td>表面电阻率/Ω</td><td>10-11</td><td></td></tr><tr><td>软化点(维卡)/℃</td><td>200</td><td>220</td><td>体积电阻率/(Ω·m)</td><td>5.7×104</td><td>8.1×104</td></tr><tr><td>玻璃化温度/℃</td><td>225</td><td>230</td><td>介电强度/(MV/m)</td><td>16</td><td>15</td></tr><tr><td>热分解温度</td><td></td><td></td><td>介质损耗角正切</td><td></td><td></td></tr><tr><td>(分解5%)/℃</td><td>510</td><td>512</td><td>(1 MHz)</td><td>5.7×10-3</td><td>6.1×104</td></tr><tr><td>热失重温度/℃</td><td>450</td><td>480</td><td>耐电弧性/s</td><td>3.5</td><td></td></tr></table>

2.2 力学性能 PES 的力学性能典型值见表 2-2。

表2-2  

<table><tr><td>性能</td><td>吉林大学样品11</td><td>武汉化工原料厂产品2</td><td>性能</td><td>吉林大学样品11</td><td>武汉化I原料厂产品2</td></tr><tr><td>拉伸强度/MPa</td><td>81.5</td><td>70.6</td><td>弯曲弹性模量/GPa</td><td>2.60</td><td>2.02</td></tr><tr><td>断裂伸长率/%</td><td>15</td><td>10</td><td>冲击强度/(kJ/m²)</td><td>--</td><td></td></tr><tr><td>压缩强度/MPa</td><td>113</td><td></td><td>无缺口</td><td>209</td><td>12-368</td></tr><tr><td>弯曲强度/MPa</td><td>143</td><td>133</td><td>缺口</td><td>22.6</td><td>13.1</td></tr></table>

2.3 耐环境性能 PES 在 $200^{\circ} \mathrm{C}$ 老化 $2000 \mathrm{~h}$ 后, 强度基本不变。可在高压蒸汽下使用。  
2.4工艺性能PES的熔体指数典型值为 $10\mathrm{g} / 10\mathrm{min}$ ，收缩率为 $0.6\%$ ，挥发物为（200（）1。  
2.5 使用性能 PES 在温度 $150\mathrm{C}$ 、负荷 $10\mathrm{MPa}$ 下，3 年后的蠕变 $< 1\%$ 。

# 3 使用工艺

3.1 粒料干燥 成型前，PES粒料或粉料须放置在恒温箱中，在 $120\sim 150^{\circ}C$ 下燥 $8\sim 12h$   
3.2 保温 干燥过的粒料或粉料，须趁热放置在红外灯下保温，防止再吸潮。  
3.3 注塑成型 PES注塑成型工艺条件见表3-1。

表3-1  

<table><tr><td>工艺条件</td><td>工艺参数</td><td>工艺条件</td><td>工艺参数</td></tr><tr><td>料筒温度/(°C)</td><td></td><td>注射压力/MPa</td><td>100</td></tr><tr><td>前段</td><td>320~340</td><td>背压/MPa</td><td>5~10</td></tr><tr><td>中段</td><td>320~340</td><td>螺杆转速/(r/min)</td><td>50~60</td></tr><tr><td>后段</td><td>300~320</td><td>模具温度/(°C)</td><td>14.1</td></tr></table>

# 4 其他

4.1 包装 聚醚砜应包装在有塑料袋衬里的铁桶中，桶装净重 $15\mathrm{kg}$ 。  
4.2 运输 聚醚砜应在清洁的车厢内运输，防止日晒雨淋。

4.3 贮存 聚醚砜应存放在干燥、整洁的仓库里，严禁混入任何杂品。

# 5 使用建议

选用

# 参考文献

吉林大学.特种工程塑料聚醚砜资料.1985  
2 武汉化工原料厂. 聚醚砜工程塑料调查统计资料. 1985  
3武汉化工原料厂.耐高温热塑性工程塑料聚醚砜（应用资料).1985  
4 新兰仪表厂设计所. 聚醚砜塑料使用试验报告. 1985
