Repository: C-zj02/CFD-claw

<div align="center">

**English** | [中文](#中文版) | [Français](README_FR.md) | [Русский](README_RU.md) | [हिन्दी](README_HI.md) | [العربية](README_AR.md) | [Português](README_PT.md)

# 🚀 Claude Code Python

**A Complete Python Reimplementation Based on Real Claude Code Source**

*From TypeScript Source → Rebuilt in Python with ❤️*

***
**🔥 Active Development • New Features Weekly 🔥**

</div>

***

## 🎯 What is This?

**Clawd Code** is a **complete Python rewrite** of Claude Code, based on the **real TypeScript source code**.

File: RAG-data/中国航空材料手册(第2版) 第7卷 塑料 透明材料 绝缘材料201-400.pdf-5627ca4f-f393-4168-b170-5c3099372f1d.md (part 9 of 9)
# YS20可熔性聚酰亚胺模塑料及制品
<table><tr><td rowspan="2">标称内径</td><td colspan="2">内径允许偏差/mm</td><td colspan="6">壁厚/mm</td><td rowspan="3">标称内径mm</td><td colspan="2">内径允许偏差/mm</td><td colspan="5">壁厚/mm</td><td></td></tr><tr><td>双向</td><td>单向</td><td colspan="2">1型</td><td colspan="2">2型</td><td colspan="2">3型</td><td>双向</td><td>单向</td><td colspan="2">1型</td><td colspan="2">2型</td><td colspan="2">3型</td></tr><tr><td>mm</td><td>(±)</td><td>(±)</td><td>最小</td><td>最大</td><td>最小</td><td>最大</td><td>最小</td><td>最大</td><td>(±)</td><td>(+)</td><td>最小</td><td>最大</td><td>最小</td><td>最大</td><td>最小</td><td>最大</td></tr><tr><td>0.5</td><td>0.05</td><td>0.1</td><td>0.2</td><td>0.3</td><td>0.15</td><td>0.3</td><td>0.1</td><td>0.3</td><td>7.0</td><td>0.25</td><td>0.5</td><td>0.5</td><td>1.0</td><td>0.3</td><td>1.0</td><td>0.3</td><td>0.5</td></tr><tr><td>0.5</td><td>0.1</td><td>0.2</td><td>0.25</td><td>0.5</td><td>0.2</td><td>0.5</td><td>0.15</td><td>0.5</td><td>8.0</td><td>0.25</td><td>0.5</td><td>0.5</td><td>1.0</td><td>0.3</td><td>1.0</td><td>0.2</td><td>0.5</td></tr><tr><td>0.8</td><td>0.1</td><td>0.20</td><td>0.25</td><td>0.5</td><td>0.2</td><td>0.5</td><td>0.15</td><td>0.5</td><td>9.0</td><td>0.5</td><td>1.0</td><td>0.65</td><td>1.0</td><td>0.4</td><td>1.0</td><td>0.4</td><td>1.0</td></tr><tr><td>1.0</td><td>0.2</td><td>0.4</td><td>0.25</td><td>0.7</td><td>0.2</td><td>0.6</td><td>0.15</td><td>0.6</td><td>10.0</td><td>0.5</td><td>1.0</td><td>0.65</td><td>1.0</td><td>0.4</td><td>1.0</td><td>0.4</td><td>1.0</td></tr><tr><td>1.5</td><td>0.2</td><td>0.4</td><td>0.35</td><td>0.7</td><td>0.2</td><td>0.6</td><td>0.15</td><td>0.6</td><td>12.0</td><td>0.5</td><td>1.0</td><td>0.65</td><td>1.2</td><td>0.4</td><td>1.2</td><td>0.4</td><td>1.2</td></tr><tr><td>2.0</td><td>0.2</td><td>0.4</td><td>0.35</td><td>0.8</td><td>0.2</td><td>0.7</td><td>0.15</td><td>0.65</td><td>14.0</td><td>1.0</td><td>2.0</td><td>0.65</td><td>1.2</td><td>0.4</td><td>1.2</td><td>0.4</td><td>1.2</td></tr><tr><td>2.5</td><td>0.2</td><td>0.4</td><td>0.4</td><td>0.8</td><td>0.2</td><td>0.7</td><td>0.15</td><td>0.65</td><td>16.0</td><td>1.0</td><td>2.0</td><td>0.65</td><td>1.2</td><td>0.4</td><td>1.2</td><td>0.4</td><td>1.2</td></tr><tr><td>3.0</td><td>0.2</td><td>0.4</td><td>0.4</td><td>0.8</td><td>0.2</td><td>0.7</td><td>0.15</td><td>0.65</td><td>18.0</td><td>1.0</td><td>2.0</td><td>0.65</td><td>1.2</td><td>1.2</td><td>1.2</td><td>0.4</td><td>1.2</td></tr><tr><td>3.5</td><td>0.25</td><td>0.5</td><td>0.5</td><td>0.8</td><td>0.3</td><td>0.7</td><td>0.2</td><td>0.65</td><td>20.0</td><td>1.0</td><td>2.0</td><td>0.65</td><td>1.2</td><td>0.4</td><td>1.2</td><td>0.4</td><td>1.2</td></tr><tr><td>4.0</td><td>0.25</td><td>0.5</td><td>0.5</td><td>0.8</td><td>0.3</td><td>0.7</td><td>0.2</td><td>0.65</td><td>23.0</td><td>1.0</td><td>2.0</td><td>0.65</td><td>1.2</td><td>0.4</td><td>1.2</td><td>0.4</td><td>1.2</td></tr><tr><td>5.0</td><td>0.25</td><td>0.5</td><td>0.5</td><td>0.8</td><td>0.3</td><td>0.7</td><td>0.2</td><td>0.65</td><td>25.0</td><td>1.0</td><td>2.0</td><td>0.65</td><td>1.4</td><td>0.4</td><td>1.4</td><td>0.4</td><td>1.4</td></tr><tr><td>6.0</td><td>0.25</td><td>0.5</td><td>0.5</td><td>0.8</td><td>0.3</td><td>0.7</td><td>0.2</td><td>0.65</td><td>27.0</td><td>1.0</td><td>2.0</td><td>0.65</td><td>1.4</td><td>0.4</td><td>1.4</td><td>0.4</td><td>1.4</td></tr></table>

注：订货时需指明内径允许偏差类型。

1.6 应用概况 已广泛用作 $-60\sim 180^{\circ}\mathrm{C}$ 工作的航空电机、电器和仪表等的引出线保护和联接线绝缘。

1.7 研制及生产单位 北京绝缘材料厂研制并生产  
1.8 鉴定级别及日期 1975年由第一机械工业部鉴定通过。

# 2 性能

# 2.1 物理及化学性能

2.1.1 外观 胶膜表面光滑、均匀、无气泡、端部整齐。  
2.12 物理性能 见表2-1。

表2-1  

<table><tr><td>性能</td><td>指标</td><td>典型值</td></tr><tr><td>弹性</td><td></td><td></td></tr><tr><td>高温</td><td>漆管缠绕在棒上,经180℃±2℃,3h后胶膜与玻璃丝管不产生脱开</td><td></td></tr><tr><td>低温</td><td>漆管缠绕在棒上,经70℃±5℃,2h后胶膜与玻璃丝管不产生脱开及开裂</td><td>合格</td></tr><tr><td>耐油性(200(±5℃,72h)</td><td>在20℃±2℃,在规定棒上缠绕,外侧胶膜与玻璃丝不产生脱开或开裂</td><td>合格</td></tr><tr><td>耐热性/(s/25mm)</td><td>≥45</td><td>合格</td></tr><tr><td>击穿电压(内径1.5mm以上)/kV&#x27;</td><td></td><td></td></tr><tr><td>常态</td><td>≥4.0</td><td></td></tr><tr><td>受潮后</td><td>≥2.5</td><td></td></tr></table>

(1) 内径 $1.5 \mathrm{~mm}$ 及以下的漆管, 击穿电压不低于规定值的 $75 \%$

# 3 使用工艺

# 4 其他

4.1包装成捆装入塑料袋或衬有防潮纸的包装箱。  
4.2运输按非危险品运输。防止机械损伤、受潮和日光照射   
4.3 贮存 贮存在温度不超过 $35^{\circ} \mathrm{C}$ , 干燥、洁净、通风良好的库房中, 远离热源和避免日光直射, 贮存期为 6 个月。

# 5 使用建议

选用。

# 参考文献

1秦岭电气公司.2760硅橡胶玻璃丝管进厂检验报告统计资料.1999

# 聚二苯醚衍生物浸渍无纬玻璃纤维绑扎带

# 1 概述

聚.苯醚衍生物浸渍无纬玻璃纤维绑扎带，由玻璃纤维和甲氧基二苯醚单体改性树脂经加热烘烤至半固化而成。经固化后具有较高的力学性能、耐热性和电气性能，并有低温固化高温使用的优点适用于E、B、F、H级绝缘电机电枢端部绑扎及变压器铁芯绑扎，也可用于制作耐高温、高强度玻璃钢缠绕制品。

1.1 牌号及名称 聚二苯醚衍生物浸渍无纬玻璃纤维绑扎带，  
1.2 基本组成 甲氧基二苯醚单体改性树脂、玻璃纤维。  
1.3 材料标准 Q/DAAD 2 1991《聚-苯醚衍生物浸渍无纬玻璃纤维绑扎带》  
1.4 使用工艺说明书   
1.5 供应状态 成盘供应。每盘长度不小于 $200\mathrm{m}$ ，每盘接头不得多于3个，宽度和标称厚度见表11.

表1-1  

<table><tr><td>宽度/mm</td><td>10±1</td><td>20±2</td><td>25±2</td></tr><tr><td>标称厚度/mm</td><td colspan="3">1.2,0.1</td></tr></table>

1.6 应用概况 已在航空起动发电机上使用，并已用于YBR煤矿二相异步电动机、ZZJ系列Ⅱ级绝缘冶金直流电动机。  
1.7研制及生产单位 华东化工学院研制并生产，  
1.8 鉴定级别及日期 1979年10月由上海市高教局、上海市第一机电工业局、上海建材工业局联合鉴定通过。

# 2 性能

# 2.1 物理及化学性能

2.1.1 外观 浅黄至棕黄色，浸渍均匀，手感柔软，稍有粘性。  
2.1.2 物理、化学性能 见表21。

表2-1  

<table><tr><td>性能</td><td>指标</td><td>性能</td><td>指标</td><td>性能</td><td>指标</td></tr><tr><td>挥发物/%</td><td>≥5</td><td>树脂胶/%</td><td>27 ± 1</td><td>可溶树脂/%</td><td>40</td></tr></table>

# 2.2 力学性能

2.2.1 浸渍无纬玻璃纤维绑扎带的拉伸强度 见表2.2。  
2.2.2 浸渍无纬玻璃纤维绑扎带的拉伸强度与温度的关系 见图2-1，

2.3 耐环境性能 按JB839，对成型后的浸渍无纬玻璃纤维绑扎带进行11个周期湿热试验，其抗拉强度试验前为 $798\mathrm{MPa}$ ，试验后为 $779\mathrm{MPa}$ 。

表2-2  

<table><tr><td>性能</td><td>指标≥</td><td>性能</td><td>指标</td></tr><tr><td>拉伸强度/MPa</td><td></td><td rowspan="2">热态(180℃)</td><td rowspan="2">190</td></tr><tr><td>常态</td><td>784</td></tr></table>

图片摘要：该图主要展示 2 2。
![](images/2b8fd760f594974f528ff30ba760fb7a7d4717e77745b9792ac05c4157a735d4.jpg)  
图2-1 浸渍无纬玻璃纤维绑扎带拉伸强度与温度的关系

# 3 使用工艺

3.1 绑扎 绑扎应在一定张力下 $(0.1\mathrm{MPa}$ 左右）进行缠绕，达到规定要求以后剪断，接头地方粘接或连接好。  
3.2 固化 绑扎好的部位，进入 $80^{\circ} \mathrm{C}$ 烘箱以每分钟 $10 \sim 15^{\circ} \mathrm{C}$ 进行升温，温度升至 $150^{\circ} \mathrm{C}$ （保持 $1 \mathrm{~h}$ ）然后按 B、F、H 级浸漆工艺或表 3-1 条件进行固化

表31  

<table><tr><td>产品绝缘耐热等级</td><td>固化温度(   )</td><td>固化时间 \( /\mathrm{h} \)</td></tr><tr><td>B 级</td><td>\( 135+5 \)</td><td>4</td></tr><tr><td>F 级</td><td>\( 145+1 \)</td><td>4</td></tr><tr><td>H 级</td><td>\( 180±2 \)</td><td>2</td></tr></table>

# 4 其他

4.1包装浸渍无纬玻璃纤维绑扎带紧密绕成盘，用塑料袋密封包装后，放入铁盒中。  
4.2 运输 按非危险品运输。防止机械损伤、受潮和日光直射。   
4.3 贮存贮存在干燥、洁净、通风良好的库房内。远离热源和避免日光照射，防止受热变形在25℃下保证贮存期为6个月。

# 5 使用建议

选用.

# 参考文献

1 华东化工学院. IPO 聚二苯醚衍生物无纬玻璃丝带性能数据统计资料. 1986  
2 华东化工学院、上海直流电机厂. 聚二苯醚衍生物无纬带扩大试验及应用试验报告. 1979

# 2830、2840、2850 树脂浸渍玻璃纤维无纬绑扎带

# 1 概述

2830、2840、2850树脂浸渍玻璃纤维无纬绑扎带由无碱玻璃纤维纱经并合后浸渍合成树脂烘烤至

半固化状态而成。2830为不饱和聚酯玻璃纤维无纬绑扎带，可在130（下长期使用；2840为环氧树脂玻璃纤维无纬绑扎带，可在155（下长期使用；2850为聚胺-酰亚胺(双马)树脂玻璃纤维无纬绑扎带，可在180（下长期使用。均适于电机转子和变压器铁芯等绑扎。

1.1 牌号及名称 2830 树脂浸渍玻璃纤维无纬绑扎带；2840 树脂浸渍玻璃纤维无纬绑扎带：28.30 树脂浸渍玻璃纤维无纬绑扎带。  
1.2 基本组成 2830 绑扎带：不饱和聚酯、玻璃纤维；2840 绑扎带：环氧树脂、玻璃纤维。2830 绑扎带：聚胺-酰亚胺树脂、玻璃纤维。  
1.3 材料标准 JB/T6236.3-1992《电工用树脂浸渍玻璃纤维无纬绑扎带》

# 1.4 使用工艺说明书

1.5 供应状态 成盘供应。每盘长度不小于 $200\mathrm{m}$ ，接头不多于3个，每段长度不小于 $50\mathrm{m}$ ；高度为 $20\mathrm{mm} \pm 2\mathrm{mm}, 25\mathrm{mm} \pm 2\mathrm{mm}$ ；厚度 $0.2\mathrm{mm} \pm 0.03\mathrm{mm}$ 。  
1.6 应用概况 2830、2840 绑扎带已用于变压器和电枢绑扎；2850 绑扎带已用于 JZR、JZH 电机电枢的绑扎[1]。  
1.7研制及生产单位广州电器科学研究所、郑州绝缘材料厂研制；郑州绝缘材料厂生产  
1.8 鉴定级别及日期 1976年7月由河南省机械厅鉴定通过。

# 2 性能

# 2.1 物理及化学性能

2.1.1 外观 绑扎带浸渍均匀，表面无机械杂质，具有一定的粘性、柔软性，带面无伤痕、裂缝和损伤。带盘（卷）应卷绕紧密、盘面整齐、开卷容易、不粘连，网状无纬带横向拉开时应呈网状。2837为浅黄色；2840为浅黄色；2850为棕黄色。

2.1.2 物理、化学性能 见表21。  
2.2力学性能 2830、2840、2850绑扎带的力学性能见表2.2。  
2.3 耐环境性能  
2.4 工艺性能  
2.5 使用性能 常州牵引电机厂已将 2850 绑扎带用于 ZQ-52 电机电枢，电机功率为 $52 \mathrm{~kW}$ ，减速 $1300 \mathrm{r} / \mathrm{min}$ ，电压 $550 \mathrm{~V}$ ，电枢温升 $95 \mathrm{~K}$ ，换向器温升 $130 \mathrm{~K}$ 。

表2-1  

<table><tr><td rowspan="2">性能</td><td colspan="2">2830</td><td colspan="2">2810</td><td colspan="2">2850</td></tr><tr><td>指标</td><td>典型值</td><td>指标</td><td>典型值</td><td>指标</td><td>典型值</td></tr><tr><td>挥发物/%</td><td>≤5.0</td><td>2.0</td><td>≤5</td><td>-</td><td>≤15</td><td>12</td></tr><tr><td>树脂胶/%</td><td>27±2</td><td>28.1</td><td>27±2</td><td>-</td><td>27±2</td><td>29.1</td></tr><tr><td>可溶性树脂/%</td><td>≥90</td><td>98</td><td>≥90</td><td>-</td><td>≥90</td><td>9</td></tr></table>

表2-2  

<table><tr><td>性能</td><td>指标值</td><td>性能</td><td>指标值</td></tr><tr><td>环形试样常态拉伸强度/MPa</td><td>≥8.0×10^5</td><td>环形试样断裂伸长率/%</td><td>4.0</td></tr><tr><td>环形试样热态拉伸强度/MPa</td><td>≥5.0×10^2</td><td>环形试样拉伸弹性模量/MPa</td><td>&gt;4.5~10</td></tr></table>

# 3 使用工艺

2830、2840、2850绑扎带在使用时，应在绑扎机上进行绑扎，使用预应力为 $490\mathrm{N}$ ，扎好后在125±5C烘烤固化4h再进行浸漆。

# 4 其他

4.1 包装带盘的盘芯内径为 $76 \cdot 3^{2} \mathrm{~mm}$ 。每盘先用塑料薄膜包裹，再用塑料袋封装。装箱时须衬垫定位；带卷的轴芯内径为 $76 \cdot 3^{2} \mathrm{~mm}$ 。轴长 $17.4 \mathrm{~mm} + 2 \mathrm{~mm}$ 或 $270 \mathrm{~mm} \pm 2 \mathrm{~mm}$ 。每卷要用塑料袋封装。装箱时须衬垫定位、每箱净质量不得超过 $20 \mathrm{~kg}$ 。  
4.2 运输 按非危险品运输。防止碰撞、挤压、受热、受潮和日光照射   
4.3 贮存 绑扎带应贮存在环境温度不高于 $30^{\circ} \mathrm{C}$ 的干燥、洁净、通风良好的室内或冷藏箱中避免受热、受潮、日光直射和机械损伤；贮存期从出厂日期算起，贮存期的规定见表4-1。超过贮存期，按产品标准进行检验，合格者仍可使用。

表4-1  

<table><tr><td>贮存温度/℃</td><td>≤5</td><td>6~10</td><td>11~15</td><td>16~20</td><td>21~25</td><td>26~30</td></tr><tr><td>贮存期/月</td><td>12</td><td>8</td><td>6</td><td>4</td><td>3</td><td>2</td></tr></table>

# 5 使用建议

选用

# 参考文献

1 佳木斯电机厂，聚胺-酰亚胺无纬带试用小结.1976   
2 常州牵引电机厂，H级无纬带应用试验小结 1976

# 电绝缘用薄膜、复合制品、粘带

# 6020 聚酯薄膜

# 1 概述

6020 聚酯薄膜又名绝缘用涤纶薄膜。由聚酯树脂(聚对苯二甲酸乙二醇酯)熔融加工成厚片, 再经双轴定向拉伸制成, 是一种高强度的高分子薄膜。具有较高的拉伸强度和良好的电气性能, 耐有机溶剂适于E级绝缘的中、小型电机做槽绝缘、匝间绝缘和线圈绝缘以及其他用途的电工绝缘材料.

1.1 牌号及名称 6020聚酯薄膜。  
1.2 基本组成 聚酯树脂。  
1.3 材料标准 GB 13950-1992《电气绝缘用聚酯薄膜》  
1.4 使用工艺说明书   
1.5 供应状态 成卷供应。宽 $500 \mathrm{~mm}, 1000 \mathrm{~mm}$ 。每卷总长不少于 $500 \mathrm{~m}$ 。用作复合制品时，每卷不多于3段，每段不少于 $50 \mathrm{~m}$ 。标称厚度为 $5 \mu \mathrm{m}, 6 \mu \mathrm{m}, 8 \mu \mathrm{m}, 10 \mu \mathrm{m}, 12 \mu \mathrm{m}, 15 \mu \mathrm{m}, 19 \mu \mathrm{m}, 23 \mu \mathrm{m}, 36 \mu \mathrm{m}, 50 \mu \mathrm{m}, 75 \mu \mathrm{m}, 100 \mu \mathrm{m}, 125 \mu \mathrm{m}, 150 \mu \mathrm{m}$ 等， $100 \mu \mathrm{m}$ 以下厚度允许偏差为标称厚度的 $\pm 10$ 。 $100 \mu \mathrm{m}$ 以上的薄膜厚度允许偏差为 $\pm 12.5 \mu \mathrm{m}$ 。  
1.6 应用概况 已广泛用于航空电机、电器中作槽绝缘、绕包绝缘及各种衬垫材料。  
1.7研制及生产单位北京电器科学研究院、常州绝缘材料厂研制；常州绝缘材料厂、东方绝缘材料厂、上海化工厂生产。  
1.8 鉴定级别及日期 1965年5月由第一机械工业部鉴定通过

# 2 性能

# 2.1 物理及化学性能

2.1.1 外观 表面光洁平整，无气泡、颗粒、针孔、皱折、导电杂质和机械损伤，边缘整齐无破损  
2.1.2 熔点 薄膜熔点大于 $256\mathrm{C}$ ，典型值为 $262\mathrm{C}$ 。  
2.1.3 电气性能  
2.1.3.1 6020薄膜电气性能见表2-1。

表21  

<table><tr><td>性能</td><td>体积电阻率/(MΩ·m)</td><td>表面电阻率/MΩ</td><td>相对介电常数(50 Hz)</td><td>介质损耗因数(50 Hz)</td></tr><tr><td>指标</td><td>≥1.0×108</td><td>≥1.0×10</td><td>2.9~3.4</td><td>≤5.0×10-1</td></tr><tr><td>典型值</td><td>1.5×108</td><td>3.1×108</td><td>3.2</td><td>1.9×10</td></tr></table>

2.1.3.2 6020薄膜的电气强度见表2-2

表2-21.2  

<table><tr><td rowspan="2">性能</td><td colspan="8">电气强度/(MV/m)</td></tr><tr><td>15 μm</td><td>23 μm</td><td>50 μm</td><td>75 μm</td><td>100 μm</td><td>125 μm</td><td>250 μm</td><td>300 μm</td></tr><tr><td>指标</td><td>≥200</td><td>≥174</td><td>≥130</td><td>≥105</td><td>≥90</td><td>≥75</td><td>≥60</td><td>-</td></tr><tr><td>典型值</td><td>-</td><td>-</td><td>215</td><td>233</td><td>182</td><td>98.9</td><td>-</td><td>-</td></tr></table>

# 2.2力学性能 6020薄膜的拉伸强度、断裂伸长率、收缩率见表2-3。

表2-3  

<table><tr><td rowspan="2">性能</td><td colspan="3">拉伸强度/MPa</td><td colspan="3">断裂伸长率/%</td><td colspan="3">收缩率/%</td></tr><tr><td>&lt;100μm</td><td>100~190μm</td><td>&gt;190μm</td><td>&lt;15μm</td><td>15~50μm</td><td>&gt;50μm</td><td>&lt;15μm</td><td>15~19μm</td><td>&gt;190μm</td></tr><tr><td>指标</td><td>≤150</td><td>≥140</td><td>≥110</td><td>≥40</td><td>≥60</td><td>≥80</td><td>≤3.5</td><td>≤3.0</td><td>≤2.5</td></tr><tr><td>典型值</td><td>176</td><td>161</td><td>-</td><td>-</td><td>110</td><td>115</td><td>-</td><td>1.0</td><td></td></tr></table>

# 3 使用工艺

由于摩擦而产生较强的静电场，吸附周围空气中的灰尘，导致薄膜电气性能下降，所以在分切、裁剪时，环境要保持清洁，分切裁剪设备应带有静电消除器。

# 4 其他

4.1 包装 将薄膜卷在硬纸筒芯上，外用软聚氯乙烯薄膜包扎。每卷薄膜架空支撑在纸箱或木箱内。  
4.2运输按非危险品运输。运输中防止机械损伤、受潮和日光直射。  
4.3 贮存 贮存在阴凉、干燥、清洁、通风的库房内，不应靠近热源和日光直射。贮存期为12个月

# 5 使用建议

选用.

# 参考文献

1 东方绝缘材料厂.6020聚酯薄膜型式试验报告.1998  
2 常州绝缘材料厂，6020聚酯薄膜检验报告单.1999

# 6050 聚酰亚胺薄膜

# 1 概述

6050 聚酰亚胺薄膜由均苯四甲酸二酐和二氨基二苯醚缩聚成聚酰亚胺酸溶液, 然后流涎到钢带 (或浸涂在铝箔) 上, 经烘焙、高温脱水和环化而成。具有优良的电气性能, 较好的耐磨、耐电弧、耐辐射性能, 可在 $220^{\circ} \mathrm{C}$ 长期使用, $300^{\circ} \mathrm{C}$ 短期使用。在液氮温度能保持柔软性, 耐有机溶剂和酸, 但不耐碱。适于各种电机、电器作槽绝缘、相间绝缘等。

1.1 牌号及名称 6050聚酰亚胺薄膜  
1.2 基本组成 聚酰亚胺树脂。  
1.3 材料标准 JB/T2726—1996《聚酰亚胺薄膜》  
1.4 使用工艺说明书   
1.5 供应状态 成卷供应。宽度小于 $26 \mathrm{~mm}$ , 允许偏差 $\pm 0.4 \mathrm{~mm}$ ; 宽度为 $26 \sim 102 \mathrm{~mm}$ . 允许偏差 $\pm 0.8 \mathrm{~mm}$ ; 宽度大于 $102 \mathrm{~mm}$ , 允许偏差 $\pm 1.6 \mathrm{~mm}$ , 每卷接头数不大于 10 个/10000 m, 每卷长度不小于 $30 \mathrm{~m}$ 。标称厚度及允许偏差见表 1-1。

表1-1  

<table><tr><td>标称厚度/μm</td><td>25</td><td>40</td><td>50</td><td>75</td><td>100</td></tr><tr><td rowspan="2">允许偏差/μm</td><td>+4</td><td>±6</td><td>-7</td><td>+8</td><td>+10</td></tr><tr><td>-3</td><td>5</td><td>-6</td><td>-6</td><td>?</td></tr></table>

1.6 应用概况 已用于航空H级绝缘电机、电器作槽绝缘、相间绝缘。  
1.7 研制及生产单位 东方绝缘材料厂研制并生产。

# 2 性能

# 2.1 物理及化学性能

2.1.1 外观 表面光洁平整，无气泡、针孔和导电杂质，边缘整齐无破损。  
2.1.2 密度 1.40g/cm³。  
2.1.3 电气性能  
2.1.3.1 6050薄膜电气性能见表2-1。

表21  

<table><tr><td rowspan="2">性能</td><td rowspan="2">表面电阻率(200℃)/MΩ</td><td rowspan="2">体积电阻率(200℃)MΩ·m</td><td rowspan="2">介质损耗因数(48~62 Hz)</td><td rowspan="2">相对介电常数(48~62 Hz)</td><td colspan="3">电气强度(MV·m)</td></tr><tr><td>25~70μm</td><td>75 μm</td><td>10 μm</td></tr><tr><td>指标</td><td>≥1.0×10^4</td><td>≥1.0×10^4</td><td>≤4.0×10^-3</td><td>3.5=0.1</td><td>≥150</td><td>≥130</td><td>&lt;11</td></tr><tr><td>典型值</td><td>1.0×10^3</td><td>2.4×10^3</td><td>0.003</td><td>3.7</td><td>196</td><td>173</td><td>17</td></tr></table>

2.1.3.2 6050薄膜的体积电阻率与温度的关系见图21，  
2.1.3.3 6050薄膜的介质损耗因数与温度的关系见图22。  
2.1.3.4 6050薄膜的介电常数与温度的关系见图2-3.

图片摘要：该图主要展示 21。
![](images/3fdc2e37fb967354fcc54000c5b4ddd4befea69d4b7d7be7d69fe39f829113d8.jpg)  
图2-1 6050薄膜的体积电阻率与温度的关系[3]

图片摘要：该图主要展示 2 1 6050薄膜的体积电阻率与温度的关系[3]。
![](images/b24f340fab16605e342917adef69892496d12f119af9078284799730652d9754.jpg)

图片摘要：该图主要展示 2 1 6050薄膜的体积电阻率与温度的关系[3]。
![](images/83b232c88bf64b950dfc9d4d29b87f99c4d62838337c72aa9998b85411b93fbc.jpg)  
图2.2605薄膜的介质损耗函数与温度的关系  
图23 6050薄膜的介电常数与温度的关系

2.13.5 6050薄膜（厚 $0.35\mathrm{mm}$ ）电气强度与温度的关系见图24。  
2.2 力学性能  
2.2.1 6030薄膜的力学性能见表2-2。

表2-21  

<table><tr><td rowspan="2">性能</td><td colspan="2">拉伸强度/MPa</td><td colspan="3">断裂伸长率/%</td><td rowspan="2">收缩率(150℃)</td></tr><tr><td>纵向</td><td>横向</td><td>纵向</td><td>1</td><td>横向</td></tr><tr><td>指标</td><td colspan="2">≥115</td><td colspan="3">≥40</td><td>≤1.0</td></tr><tr><td>典型值</td><td>126</td><td>130</td><td>14.8</td><td>7</td><td>15.8</td><td>-</td></tr></table>

图片摘要：该图主要展示 2 21。
![](images/7370b8376da9627468131e96abdc75046cc0d45b9c6a70bf8160c74fcec6e25c.jpg)  
2.2.2 6050薄膜的拉伸强度与温度的关系见图2.5。  
图24 6050薄膜的电气强度与温度的关系[3]

图片摘要：该图主要展示 24 6050薄膜的电气强度与温度的关系[3]。
![](images/589472a8f3b5b0832d973a21219f6652f74804b076d8cdd40a957e40227219a1.jpg)  
图2-5 6050薄膜的拉伸强度与温度的关系

2.3 耐环境性能

2.3.1 6050薄膜的伸长率与老化时间的关系见图2-6（西安绝缘材料厂生产）  
2.3.2 6050薄膜的寿命与温度的关系见

图27（西安绝缘材料厂生产）  
图片摘要：该图主要展示 27（西安绝缘材料厂生产）。
![](images/dd0551adfde52eda8440ef986bfcb9a285f28a806b9c374a073fadd90d0ed433.jpg)  
1-290C;2 310C;3-320C;1 330C;5 340C

图片摘要：该图主要展示 27（西安绝缘材料厂生产）。
![](images/1812437cc09514955079dbc15f61c41814b60297047730ca5363ff960c723987.jpg)  
图26 6050薄膜的伸长率与老化时间的关系  
图27 6050薄膜的寿命与温度的关系

# 3 使用工艺

由于摩擦而产生较强的静电场，吸附周围空气中的灰尘，导致薄膜电气性能下降，所以在分切、裁剪时，环境要保持清洁，分切、裁剪设备应带有静电消除器。

# 4 其他

4.1 包装 每卷薄膜外包防潮纸和塑料袋，再放人在包装箱（桶）内。

4.2 运输 按非危险品运输。运输中防止机械损伤、受潮和日光直射。  
4.3 贮存 贮存在 $40\mathrm{C}$ 以下的洁净库房内，竖立放置，不靠近热源和受日光直射。贮存期为12个月

# 5 使用建议

选用。

# 参考文献

1 东方绝缘材料厂.6050聚脂薄膜交货检验报告统计资料.1998  
2 西安绝缘材料厂，绝缘材料热态机电特性手册.1980

# CZ6010 聚丙烯薄膜

# 1 概述

CZ6010 聚丙烯薄膜是以聚丙烯树脂为原料, 用平膜法或管膜法经双向拉伸而制得的普通用途薄膜. 具有密度小及较高的电气性能, 与电容器纸相比, 其介质损耗小, 电气强度比电容器纸高近 10 倍; 还具有较高的力学性能和化学稳定性。适用于电容器的绝缘以及其他用途的绝缘。

1.1 牌号及名称 CZ6010 普通型双向拉伸聚丙烯薄膜。  
1.2 基本组成 聚丙烯树脂。  
1.3 材料标准 GB/T 10003 1996《普通型双向拉伸聚丙烯薄膜》  
1.4 使用1.艺说明书  
1.5 供应状态 成卷供应。每卷不多于2段，每段长不小于 $500\mathrm{m}$ 。标称厚度及其允许偏差见表11。

表1  

<table><tr><td rowspan="2">标称厚度/μm</td><td colspan="2">允许偏差/μm</td><td rowspan="2">标称厚度/μm</td><td colspan="2">允许偏差/μm</td></tr><tr><td>平均值</td><td>个别值</td><td>平均值</td><td>个别值</td></tr><tr><td>12</td><td>±10</td><td>±6.0</td><td>18</td><td>-8</td><td>±7.5</td></tr><tr><td>15</td><td>±10</td><td>±6.0</td><td>20</td><td>8</td><td>-5.5</td></tr></table>

1.6 应用概况 已广泛用作电容器和其他电工绝缘。  
1.7研制及生产单位 桂林电器科学研究所、常熟绝缘材料厂研制；常州绝缘材料厂生产  
1.8 鉴定级别及日期 1978年10月由常州市机械工业局鉴定通过。

# 2 性能

# 2.1 物理及化学性能

2.1.1 外观 表面光洁, 无折皱、颗粒、暴筋、气泡、无杂质污染, 边缘整齐无破损。  
2.1.2 密度 $0.90 \sim 0.91 \mathrm{~g} / \mathrm{cm}^{3}$ 。  
2.1.3 熔点 $165\sim 170^{\circ}C$   
2.1.4 电气性能 见表21。

表2-1  

<table><tr><td rowspan="2" colspan="2">性能</td><td rowspan="2">体积电阻率\( M\Omega \cdot m \)</td><td rowspan="2">介质损耗因数(50 Hz)</td><td rowspan="2">介电常数(50 Hz)</td><td colspan="3">电气强度/(MV/m)</td></tr><tr><td>12 μm</td><td>15 μm</td><td>18~24 μm</td></tr><tr><td rowspan="2">指标</td><td>平均值</td><td>≥1.0×106</td><td>≤3.0×10-4</td><td>2.0~2.4</td><td>≥170</td><td>≥180</td><td>170</td></tr><tr><td>最小值</td><td>-</td><td></td><td>-</td><td>≥370</td><td>≥380</td><td>≥370</td></tr></table>

2.2 力学性能 CZ6010 薄膜的力学性能见表 2-2。

表2-2  

<table><tr><td rowspan="2">性能</td><td colspan="2">拉伸强度/MPa</td><td colspan="2">断裂伸长率/%</td><td colspan="2">收缩率/%</td></tr><tr><td>纵向</td><td>横向</td><td>纵向</td><td>横向</td><td>纵向</td><td>横向</td></tr><tr><td>指标</td><td>≥120</td><td>≥200</td><td>≤180</td><td>≤65</td><td>≤5</td><td>1</td></tr><tr><td>典型值</td><td>162</td><td>230</td><td>90</td><td>62</td><td>2.8</td><td>..8</td></tr></table>

# 3 使用工艺

由于摩擦而产生较强的静电场，吸附周围空气中的灰尘，导致薄膜电气性能下降，所以在分切、裁剪时，环境要保持清洁，分切、裁剪设备应带有静电消除器。

# 4 其他

4.1 包装 每卷薄膜用塑料袋包装后装入木箱内。  
4.2 运输 按非危险品运输。运输中防止机械损伤、受潮和日光直射   
4.3 贮存 贮存在 $40\mathrm{C}$ 以下的洁净库房内，竖立放置，远离热源和避免日光直射。贮存期为12个月。

# 5 使用建议

选用。

# 参考文献

1 上海电机厂. 上海电机厂应用试验报告. 1985   
2 常州绝缘材料厂，CZ6010交货质量检验报告，1985

# HF、FHF复合薄膜

# 1 概述

HF、FIF复合薄膜分别由聚酰亚胺薄膜单面和双面涂敷F46乳液，经高温烘结而成。具有耐高温耐腐蚀、耐辐射和优良的电气性能、力学性能，高温下具有自粘性，适用于II级绝缘电机、电器及耐油、耐水电机的绝缘。

1.1 牌号及名称 HF聚酰亚胺F46薄膜；FH聚酰亚胺F46薄膜。  
1.2 基本组成 聚酰亚胺薄膜、F46树脂.  
1.3 材料标准 Q/320581DAQ 301-1998《聚酰亚胺薄膜》

# 1.4 使用工艺说明书

1.5 供应状态 成卷供应。宽度不小于 $450 \mathrm{~nm}$ , 允许有一个挠头, 每段最短不小于 $60 \mathrm{~m}$ . 标称厚度及其允许偏差见表 1-1。

表1-1  

<table><tr><td>厚度/mm</td><td>允许偏差/mm</td><td>单面胶层厚度/mm</td><td>厚度/mm</td><td>允许偏差/mm</td><td>单面胶层厚度/mm</td></tr><tr><td>0.04</td><td>±0.005</td><td>0.006~0.009</td><td>0.035</td><td>±0.005</td><td>0.006~0.009</td></tr></table>

1.6 应用概况 已在航空电机上应用。并已用于潜油、潜水、潜卤及H级绝缘电机。  
1.7研制及生产单位上海合成树脂研究所研制并生产；常熟绝缘材料厂生产。  
1.8 鉴定级别及日期 1979年1月由上海市化工局鉴定通过。

# 2 性能

# 2.1 物理及化学性能

2.1.1 外观 薄膜表面光滑平整，呈金黄色半透明。表面不应有气泡、针孔，边缘无破损。  
2.1.2 电气性能 见表2-1。

表 $2 - 1^{112}$   

<table><tr><td rowspan="2">性能</td><td rowspan="2">指标</td><td colspan="2">典型值</td><td rowspan="2">性能</td><td rowspan="2">指标</td><td colspan="2">典型值</td></tr><tr><td>HF</td><td>FHF</td><td>HF</td><td>FHF</td></tr><tr><td>表面电阻率/MΩ</td><td>≥1.0×10-7</td><td></td><td>-</td><td>介电常数(50 Hz)</td><td>≤4.0</td><td>1.7</td><td>2.5</td></tr><tr><td>体积电阻率/(MΩ·m)</td><td>≥1.0×10-7</td><td>6.0×10-7</td><td>2.8×10-7</td><td>电气强度(MV/mm)</td><td>≥120</td><td>137.3</td><td>136.7</td></tr><tr><td>介质损耗因数(50 Hz)</td><td>≤0.002</td><td>5.3×10-3</td><td>3.7×10-3</td><td></td><td></td><td></td><td></td></tr></table>

2.2 力学性能 HF、FHF 薄膜的力学性能见表 2-2。

表2-2  

<table><tr><td rowspan="3">性能</td><td colspan="4">HF</td><td colspan="4">FHF</td></tr><tr><td colspan="2">纵向</td><td colspan="2">横向</td><td colspan="2">纵向</td><td colspan="2">横向</td></tr><tr><td>指标≥</td><td>典型值</td><td>指标≥</td><td>典型值</td><td>指标≥</td><td>典型值</td><td>指标≥</td><td>典型值</td></tr><tr><td>拉伸强度/MPa</td><td>100</td><td>142.4</td><td>90</td><td>131.4</td><td>100</td><td>114.3</td><td>90</td><td>120.9</td></tr><tr><td>伸长率/%</td><td>40</td><td>62.2</td><td>30</td><td>57.9</td><td>40</td><td>51.6</td><td>30</td><td>53.7</td></tr><tr><td>剥离强度/(N/25 mm)</td><td>6</td><td>-</td><td>6</td><td>-</td><td>6</td><td>8</td><td>6</td><td>x</td></tr></table>

# 3 使用工艺

由于摩擦而产生较强的静电场，吸附周围空气中的灰尘，导致薄膜电气性能下降。所以在分切、裁剪时，环境要保持清洁。分切、裁剪设备应带有静电消除器；复合薄膜在分切、裁剪、加工中防止机械损伤。

# 4 其他

4.1 包装 每卷用塑料袋装封后，再装入木箱内。  
4.2 运输 按非危险品运输。运输中防止机械损伤、受潮和日光直射。  
4.3 贮存 贮存在不受日光直射的清洁库房内。

# 5 使用建议

选用.

# 参考文献

常熟绝缘材料厂.HF、FHF成品测试报告单.1994  
2 常熟绝缘材料厂.HF、FHF产品质量监督检测报告单.1994

# 6520 聚酯薄膜绝缘纸柔软复合材料

# 1 概述

6520聚酯薄膜绝缘纸柔软复合材料由6020聚酯薄膜涂以粘合剂与电绝缘纸板复合而成。按聚酯薄膜的标称厚度不同，可分为652025;652040;6520-50。它具有良好的电气和力学性能。适于E级的电机、电器作槽绝缘、衬垫绝缘和匝间绝缘。

1.1 牌号及名称 6520-25 聚酯薄膜绝缘纸柔软复合材料；6520-40 聚酯薄膜绝缘纸柔软复合材料；6520-50 聚酯薄膜绝缘纸柔软复合材料。  
1.2 基本组成 聚酯薄膜、电绝缘纸板、粘合剂。

# 1.3 材料标准

6520-25柔软复合材料：Q/DJ-202-1994《6520聚酯薄膜绝缘纸柔软复合材料》

6520-40柔软复合材料：Q/DJ,-206--1994《6520聚酯薄膜绝缘纸柔软复合材料》

6520-50柔软复合材料：JB/T4059—1991《聚酯薄膜绝缘纸柔软复合材料》

# 1.4 使用工艺说明书

1.5 供应状态 成卷供应。宽度 $800 \sim 1000 \mathrm{~m}$ ，标称厚度及允许偏差见表1-4。

表1-1  

<table><tr><td>标称厚度/mm</td><td>0.15</td><td>0.17</td><td>0.20</td><td>0.22</td><td>0.25</td><td>0.27</td><td>0.30</td><td>0.35</td><td>;</td></tr><tr><td>允许偏差/mm</td><td>±0.020</td><td>±0.020</td><td>±0.030</td><td>±0.030</td><td>±0.030</td><td>±0.030</td><td>±0.030</td><td>±0.035</td><td>±0.11</td></tr></table>

1.6 应用概况 已广泛用于航空E级绝缘的电机、电器中作槽绝缘、匝间绝缘和衬垫绝缘。  
1.7 研制及生产单位 上海绝缘材料厂研制；上海绝缘材料厂、西安绝缘材料厂、东方绝缘材料厂生产。  
1.8 鉴定级别及日期 1962年10月由上海市电机公司鉴定通过。

# 2 性能

# 2.1 物理及化学性能

2.1.1 外观 表面光洁平整，无针孔、皱折、导电杂质和机械损伤。  
2.1.2 电气性能

2.1.2.1 6520柔软复合材料的击穿电压见表21。  
2.1.2.2 6520柔软复合材料的体积电阻率与温度的关系见图21。  
2.1.2.3 6520柔软复合材料的介质损耗因数与温度的关系见图22。  
2.1.2.4 6520柔软复合材料的介电常数与温度的关系见图2-3。  
2.1.2.5 6520柔软复合材料的电气强度与温度的关系见图2-4。

图21 6520柔软复合材料的体积  
图片摘要：该图主要展示 21 6520柔软复合材料的体积。
![](images/d1e2969ab4414af264c48b6b5ae31bbcd89a7f18a58cc84ca843f89d64a69c2b.jpg)  
1 原态（70C预热处理4h）：2-140C  
处理 $2\mathrm{h}:3 - 170\mathrm{C}$ 处理 $96\mathrm{h}$

电阻率与温度的关系

表21  

<table><tr><td rowspan="2">试验条件</td><td colspan="2">击穿电压kV</td><td>3</td></tr><tr><td>6520-25</td><td>6520+40</td><td>6520+40</td></tr><tr><td>不弯折</td><td>6.0</td><td>7.0</td><td>8.0</td></tr><tr><td>弯折后</td><td>5.0</td><td>6.0</td><td>7.0</td></tr></table>

图2 6520柔软复合材料的介质  
图片摘要：该图主要展示 2 6520柔软复合材料的介质。
![](images/90129f6cafb1f17e44716181f03e78c9945e0f1a23d2286239d51c98e6a870a7.jpg)  
1 原态（70（预热处理4h）：2-140  
处理 $2h:3$ 170（处理96h

损耗因数与温度的关系

2.1.3 粘合性 在切割处及 $180^{\circ}$ 折弯后不分层、不起泡。 $130^{\circ} \pm 2^{\circ}$ 处理 $10 \mathrm{~min}$ 后，不分层、不起泡、不流胶。

# 2.2 力学性能

2.2.1 6520柔软复合材料拉伸强度 见表2-2。  
2.2.2 拉伸强度与温度的关系 见图2-5（试样宽度 $1\mathrm{~mm}$ ）。

图片摘要：该图主要展示 23 6520柔软复合材料的。
![](images/7cd976dc686d14aaaa886c8cb5083ee1b4beb7485e348ca5dd7fc369411c83a9.jpg)  
1 原态（70（预热处理1h）；2 140℃  
处理 $2\mathrm{h};3 - - 170^{\circ}\mathrm{C}$ 处理96h  
图23 6520柔软复合材料的  
介电常数与温度的关系121

图片摘要：该图主要展示 23 6520柔软复合材料的。
![](images/18b8af28140010a0a2d70afa0b4cbedf31ec021f2e316a44d0910b305b185d0a.jpg)  
1 原态（70（预热处理4h）；2 140（  
处理 $2\mathrm{h};3 - 170\mathrm{C}$ 处理 $120\mathrm{h}$   
图24 6520柔软复合材料的  
电气强度与温度的关系[2]

图25 6520柔软复合材料的  
图片摘要：该图主要展示 25 6520柔软复合材料的。
![](images/4409b1dba3da24f413af0fcc2460c6288f0f9eddafddc2e998fc1fcfec841f1b.jpg)  
3 170C处理96b:4 170（处理120b

原态：70（预热处理4h）；2·150（处理21；

拉伸强度与温度的关系[23]

表22  

<table><tr><td rowspan="2" colspan="3">性能</td><td colspan="9">指 标</td></tr><tr><td>0.15mm</td><td>0.17mm</td><td>0.20mm</td><td>0.22mm</td><td>0.25mm</td><td>0.27mm</td><td>0.30mm</td><td>0.35mm</td><td>0.45mm</td></tr><tr><td rowspan="4">拉伸强度N/10mm</td><td rowspan="2">纵向</td><td>不弯折</td><td>100</td><td>110</td><td>120</td><td>135</td><td>150</td><td>175</td><td>200</td><td>240</td><td>260</td></tr><tr><td>弯折后</td><td>70</td><td>75</td><td>80</td><td>85</td><td>95</td><td>100</td><td>110</td><td>130</td><td>150</td></tr><tr><td rowspan="2">横向</td><td>不弯折</td><td>70</td><td>75</td><td>80</td><td>85</td><td>95</td><td>100</td><td>105</td><td>120</td><td>140</td></tr><tr><td>弯折后</td><td>50</td><td>50</td><td>50</td><td>55</td><td>60</td><td>70</td><td>80</td><td>115</td><td>135</td></tr></table>

# 3 使用工艺

由于摩擦而产生较强的静电场，吸附周围空气中的灰尘，导致薄膜电气性能下降，所以在分切、裁剪时，环境要保持清洁，分切、裁剪设备应带有静电消除器。

6520柔软复合材料在分切、裁剪时要防止起层，不能任意弯曲对折，刀具要锋利。

# 4 其他

4.1 包装 每卷外包防潮纸和塑料袋，再装入木桶（箱）内。  
4.2 运输 按非危险品运输。运输中防止机械损伤、受潮和日光直射   
4.3 贮存 贮存在 $40\mathrm{C}$ 以下的干燥、洁净的库房中，不应靠近火源、热源或受日光直射。贮存期为12个月。

# 5 使用建议

选用.

# 参考文献

1 东方绝缘材料厂，绝缘材料手册.1998  
2 西安绝缘材料厂. 绝缘材料热态机电特性手册. 1980

# 6530 聚酯薄膜玻璃漆布柔软复合材料

# 1 概述

6530 聚酯薄膜玻璃漆布柔软复合材料由 6020 聚酯薄膜涂以粘合剂与 2432 醇酸玻璃漆布复合而成。具有优异的电气和力学性能。适于湿热带地区的电机、电器作槽绝缘、衬垫绝缘和匝间绝缘，属于 B 级绝缘材料。

1.1 牌号及名称 6530 聚酯薄膜玻璃漆布柔软复合材料  
1.2 基本组成 聚酯薄膜、醇酸玻璃漆布、粘合剂。  
1.3 材料标准 $Q / \mathrm{DJ}_{3} - 201 - 1994$ 《6530聚酯薄膜玻璃漆布柔软复合材料》  
1.4 使用工艺说明书   
1.5 供应状态 成卷供应。每卷重 $20 \sim 40 \mathrm{~kg}$ ，每卷内不得超过3段，每段长度不应小于 $1 \mathrm{~m}$ 宽度为 $800 \sim 1000 \mathrm{~mm}$ ，标称厚度及允许偏差见表1-1。

表1  

<table><tr><td rowspan="2">标称厚度mm</td><td colspan="2">允许偏差/mm</td><td rowspan="2">标称厚度mm</td><td colspan="2">允许偏差/mm</td><td rowspan="2">标称厚度/mm</td><td colspan="2">允许偏差mm</td></tr><tr><td>允许值</td><td>个别值</td><td>允许值</td><td>个别值</td><td>允许值</td><td>个别值</td></tr><tr><td>0.17</td><td>±0.02</td><td>±0.03</td><td>0.20</td><td>±0.03</td><td>±0.04</td><td>0.24</td><td>±0.05</td><td>±0.06</td></tr></table>

1.6 应用概况 已用于航空电机、电器绝缘及湿热带地区的电机、电器的槽绝缘、匝间绝缘和衬垫绝缘，  
1.7研制及生产单位上海绝缘材料厂研制并生产；西安绝缘材料厂、东方绝缘材料厂生产  
1.8 鉴定级别及日期 1962年12月由上海市电机公司鉴定通过。

# 2 性能

# 2.1 物理及化学性能

2.1.1 外观 表面光洁, 不允许有裂纹, 无分层、无导电杂质和机械损伤。允许由玻璃布造成的颗粒和不超过厚度允许偏差范围的皱折及胶层不均匀。

2.1.2 电气性能 击穿电压和体积电阻率见表2-1。

表2-1  

<table><tr><td rowspan="3">试验条件</td><td colspan="2">体积电阻率/(MΩ·m)</td><td colspan="4">击穿电压/kV</td></tr><tr><td rowspan="2">指标≥</td><td rowspan="2">典型值</td><td colspan="2">平均值</td><td colspan="2">最低值</td></tr><tr><td>指标≥</td><td>典型值</td><td>指标≥</td><td>典型值</td></tr><tr><td>常态</td><td>1.0×106</td><td>3.2×107</td><td>8.0</td><td>11.9</td><td>6.0</td><td>1.9</td></tr><tr><td>热态[30℃]</td><td>1.0×105</td><td>2.6×106</td><td></td><td></td><td></td><td></td></tr><tr><td>受潮</td><td>1.0×104</td><td>1.8×105</td><td>6.0</td><td>10.0</td><td>5.4</td><td>9.4</td></tr><tr><td>常态弯折后</td><td>-</td><td>-</td><td>6.0</td><td>8.7</td><td>4.0</td><td>-</td></tr></table>

2.1.3 粘合性能 在温度 $40\mathrm{C} \pm 2\mathrm{C}$ 、相对湿度 $95\% \pm 3\%$ 的环境中，经 $24\mathrm{h}$ 后无分层、起泡

2.2力学性能 6530柔软复合材料拉伸强度见表2-2。

表2.2  

<table><tr><td rowspan="2">性 能</td><td colspan="2">拉伸强度/(N/15mm)</td><td rowspan="2">性 能</td><td colspan="2">拉伸强度/(N/15mm)</td></tr><tr><td>纵向</td><td>横向</td><td>纵向</td><td>横向</td></tr><tr><td>指标</td><td>245</td><td>196</td><td>典型值</td><td>355</td><td>355</td></tr></table>

# 3 使用工艺

由于摩擦而产生较强的静电场，吸附周围空气中的灰尘，导致薄膜电气性能下降，所以在分切、裁剪时，环境要保持清洁，分切、裁剪设备应带有静电消除器。

6530柔软复合材料在分切、裁剪过程中要防止起层，不能任意弯曲对折，刀具要锋利。

# 4 其他

4.1 包装 每卷外包防潮纸和塑料袋，再装入包装箱（桶）内。  
4.2运输按非危险品运输。运输中防止机械损伤、受潮和日光直射。  
4.3 贮存 贮存在 $40^{\circ}C$ 以下的干燥、洁净的库房中，不靠近热源和受日光直射。贮存期为上个月。

# 5 使用建议

选用

# 参考文献

1 上海绝缘材料厂.6530交货质量检验报告统计资料.1985

# 6630A、6630 聚酯薄膜聚酯纤维非织布柔软复合材料

# 1 概述

6630A、6630聚酯薄膜聚酯纤维非织布柔软复合材料（简称DMD）.由聚酯薄膜双面粘贴聚酯纤维纸（或聚酯纤维非织布)复合而成。由于选用的聚酯纤维非织布的标称厚度不同，可分为6630 $\text{串}$ 6630\~6630挺度大较硬，6630A挺度小较软。它们具有优异的电气和力学性能。适用于B级绝缘电机、电器及湿热带地区的电机、电器作槽绝缘、匝间绝缘和衬垫绝缘.

1.1 牌号及名称 6630 聚酯薄膜聚酯纤维非织布柔软复合材料；663JA 聚酯薄膜聚酯纤维非织布柔软复合材料。  
1.2 基本组成 聚酯薄膜、聚酯纤维纸（或聚酯纤维非织布），粘合剂。  
1.3 材料标准 JB/T4060-1991《聚酯薄膜聚酯纤维非织布柔软复合材料》  
1.4 使用工艺说明书   
1.5 供应状态 成卷供应。宽度大于 $800 \mathrm{~mm}$ , 每卷重 $20 \sim 60 \mathrm{~kg}$ 。 $40 \mathrm{~kg}$ 以下每卷不多于 3 段, $40 \mathrm{~kg}$ 以上每卷不多于 5 段, 每段长度不应小于 $1 \mathrm{~m}$ 。标称厚度及允许偏差见表 1.1。  
1.6 应用概况 已广泛用于航空电机、电器中作槽绝缘和匝间绝缘。  
1.7研制及生产单位 常州绝缘材料厂、东方绝缘材料厂研制并生产。  
1.8 鉴定级别及日期 1981年6月由东方绝缘材料厂组织鉴定通过。

表11  

<table><tr><td rowspan="2">标称厚度/mm</td><td colspan="2">允许偏差/mm</td><td rowspan="2">标称厚度/mm</td><td colspan="2">允许偏差/mm</td></tr><tr><td>允许值</td><td>个别值</td><td>允许值</td><td>个别值</td></tr><tr><td>0.15</td><td>±0.020</td><td>±0.030</td><td>0.30</td><td>±0.030</td><td>±0.04</td></tr><tr><td>0.20</td><td>±0.030</td><td>±0.040</td><td>0.35</td><td>±0.035</td><td>±0.05</td></tr><tr><td>0.25</td><td>±0.030</td><td>±0.040</td><td></td><td></td><td></td></tr></table>

# 2 性能

2.1 物理及化学性能  
2.1.1 外观 表面光洁、平整，无分层、起泡、导电杂质和机械损伤。  
2.1.2 电气性能  
2.1.2.1 6630柔软复合材料的体积电阻率见表2-1。  
21.2.2 6630、6630A柔软复合材料击穿电压见表22。

表2-1  

<table><tr><td rowspan="2">性能</td><td colspan="3">试验条件</td></tr><tr><td>常态</td><td>\( 170^{\circ}C \pm 2^{\circ} \)</td><td>受潮后</td></tr><tr><td>体积电阻率(MΩ·m)</td><td>\( \approx 1.0\times 10^{6} \)</td><td>\( \approx 1.0\times 10^{6} \)</td><td>\( \approx 1.0\times 10^{6} \)</td></tr></table>

表221-2  

<table><tr><td rowspan="3">牌号</td><td colspan="7">指 穿 电 压 \( /\mathrm{{kV}} \)</td></tr><tr><td>0.15mm</td><td>0.20mm</td><td colspan="2">0.25mm</td><td colspan="2">0.30mm</td><td>0.5mm</td></tr><tr><td>指标</td><td>指标</td><td>指标</td><td>典型值</td><td>指标</td><td>典型值</td><td>指标</td></tr><tr><td>6630</td><td>6.0</td><td>9.0</td><td>12</td><td></td><td>(   )</td><td></td><td>18</td></tr><tr><td>6630A</td><td>-</td><td>8.0</td><td>11</td><td>12 1</td><td>11</td><td>11. 5</td><td>...</td></tr></table>

2.1-3 粘结性 6630、6630A 柔软复合材料在 $155^{\circ} \mathrm{C}$ 上 $7^{\circ} \mathrm{C}$ 下 $10 \mathrm{~min}$ 后不分层、不起泡、不流胶  
2.2 力学性能  
2.2.1 6630柔软复合材料的力学性能见表2-3  
2.2.2 6630A柔软复合材料的力学性能见表2-4。

表23  

<table><tr><td rowspan="2" colspan="3">性能</td><td colspan="5">指标</td><td rowspan="2" colspan="2">性能</td><td colspan="4">指标</td></tr><tr><td>0.15</td><td>0.20</td><td>0.25</td><td>0.30</td><td>0.45</td><td>0.15</td><td>0.20</td><td>0.25</td><td>0.30</td></tr><tr><td rowspan="4">拉伸强度N/10mm</td><td rowspan="2">纵向</td><td>不弯折</td><td>80</td><td>140</td><td>190</td><td>270</td><td>320</td><td rowspan="4">伸长率/%</td><td>纵向</td><td>不弯折</td><td colspan="3">15</td></tr><tr><td>弯折后</td><td>80</td><td>120</td><td>170</td><td>200</td><td>300</td><td>弯折后</td><td colspan="4">10</td></tr><tr><td rowspan="2">横向</td><td>不弯折</td><td>80</td><td>120</td><td>170</td><td>200</td><td>300</td><td>横向</td><td>不弯折</td><td colspan="3">20</td></tr><tr><td>弯折后</td><td>70</td><td>100</td><td>130</td><td>150</td><td>200</td><td>弯折后</td><td colspan="4">10</td></tr></table>

表24  

<table><tr><td rowspan="2" colspan="3">性 能</td><td colspan="5">指 标</td><td rowspan="2" colspan="3">性 能</td><td colspan="3">指 标</td></tr><tr><td>0.18</td><td>0.20</td><td>0.25</td><td>0.30</td><td>0.35</td><td>0.18</td><td>0.20</td><td>0.25</td></tr><tr><td rowspan="4">拉伸强度N/1.0mm</td><td rowspan="2">纵向</td><td>不弯折</td><td>100</td><td>120</td><td>150</td><td>170</td><td>200</td><td rowspan="4">伸长率/%</td><td rowspan="2">纵向</td><td>不弯折</td><td colspan="3">10</td></tr><tr><td>弯折后</td><td>90</td><td>105</td><td>130</td><td>150</td><td>180</td><td>弯折后</td><td colspan="3">10</td></tr><tr><td rowspan="2">横向</td><td>不弯折</td><td>90</td><td>105</td><td>130</td><td>150</td><td>180</td><td rowspan="2">横向</td><td>不弯折</td><td colspan="3">15</td></tr><tr><td>弯折后</td><td>70</td><td>95</td><td>120</td><td>130</td><td>160</td><td>弯折后</td><td colspan="3">15</td></tr></table>

# 3 使用工艺

由于摩擦而产生较强的静电场，吸附周围空气中的灰尘，导致材料电气性能下降，所以在分切、裁剪时，环境要保持清洁，分切裁剪设备应带有静电消除器；柔软复合材料在分切、裁剪过程中防止起层，不能任意对折，刀具要锋利。

# 4 其他

4.1包装每卷外包防潮纸和塑料袋，再装入包装箱（桶）内。  
4.2 运输 按非危险品运输。运输中防止机械损伤、受潮和日光直射。  
4.3 贮存 贮存在 $40\mathrm{C}$ 以下的洁净库房内，远离热源和避免日光直射。贮存期为12个月

# 5 使用建议

选用，
