Repository: C-zj02/CFD-claw

<div align="center">

**English** | [中文](#中文版) | [Français](README_FR.md) | [Русский](README_RU.md) | [हिन्दी](README_HI.md) | [العربية](README_AR.md) | [Português](README_PT.md)

# 🚀 Claude Code Python

**A Complete Python Reimplementation Based on Real Claude Code Source**

*From TypeScript Source → Rebuilt in Python with ❤️*

***
**🔥 Active Development • New Features Weekly 🔥**

</div>

***

## 🎯 What is This?

**Clawd Code** is a **complete Python rewrite** of Claude Code, based on the **real TypeScript source code**.

File: RAG-data/中国航空材料手册(第2版) 第8卷 橡胶 密封剂001-200.pdf-cf6b3951-4800-4718-9ee3-967f2794133a.md (part 9 of 10)
# 中国航空材料手册
氯磺化聚乙烯套管是由胶料经压出、硫化而成的纯胶管。用作飞机导线接头标志套管及电缆保护套管。工作温度为 $-30\sim 150^{\circ}C$ 。

1.1 牌号及名称 氯磺化聚乙烯套管。  
1.2 基本组成 氯磺化聚乙烯胶料。  
1.3 材料标准 Q/SX 6-23-1973《氯磺化聚乙烯标志套管》。  
1.4 使用工艺说明书   
1.5 供应状态 以管材供应。其规格尺寸为内径3.0、3.5、4.0、4.5、5.0、6.0、7.0、8.0、9.0、10.0、12.0、14.0、16.0、18.0、20.0、22.0mm，内径3.0~6.0mm的管材壁厚为0.5mm±0.15mm；内径7.0~24.0mm的管材壁厚为0.8mm±0.2mm。  
1.6 应用概况 已在飞机上作导线端头标志套管及电缆保护套管。   
1.7 研制及生产单位 沈阳橡胶研究设计院研制并生产。

# 2 性能

2.1 胶管的外观质量 应符合HG6-408的规定。  
2.2 胶料性能 氯磺化聚乙烯套管用胶料的硫化胶主要性能指标见表2-1。

表 $2 - 1^{1 - }$   

<table><tr><td>性能</td><td>指标</td><td>性能</td><td>指标</td></tr><tr><td>TS/MPa</td><td>≥ 10.8</td><td>RP-2(18~28℃,24h)</td><td>0~12</td></tr><tr><td>Eb/%</td><td>≥ 400</td><td>YH-10(18~28℃,24h)</td><td>-1~+5</td></tr><tr><td>HA/度</td><td>60~70</td><td>耐热老化性能(150℃,24h)</td><td></td></tr><tr><td>Tb/C</td><td>≤ -30</td><td>TS/MPa</td><td>≥ 7.8</td></tr><tr><td>ρc/Ω</td><td>≥ 10^11</td><td>Eb/%</td><td>≥ 360</td></tr><tr><td>ρv(Ω·cm)</td><td>≥ 10^12</td><td>ρs/Ω</td><td>≥ 10^11</td></tr><tr><td>Em(工频)/(kV/mm)</td><td>≥ 20</td><td>ρs/(Ω·cm)</td><td>≥ 10^10</td></tr><tr><td>耐介质性能(Δm)/%</td><td></td><td>Eex/(kV/mm)</td><td>≥ 20</td></tr></table>

2.3 成品性能 氟磺化聚乙烯套管的耐热、耐寒、耐油和电性能见表2-2。

表2-2-1  

<table><tr><td>性能</td><td>指标</td></tr><tr><td>耐热性</td><td></td></tr><tr><td>105℃,72h老化后,室温下左右弯曲90°,10次</td><td>外观无变化</td></tr><tr><td>分别在150、160、180、200℃老化1h后,室温下左右弯曲90°,10次</td><td>不裂</td></tr><tr><td>耐寒性(在乙醇-固体二氧化碳冰液中冷冻5min,在φ15mm棒上弯折180°不应出现裂纹的温度)/℃</td><td>&lt;-70</td></tr><tr><td>耐油性(105℃,72h,HH-20滑油、变压器油、RP-2燃油浸泡后)</td><td>外观无变化</td></tr><tr><td>Ea(工频)/(kV/mm)</td><td></td></tr><tr><td>初始值</td><td>20.6</td></tr><tr><td>经150℃,24h热老化后</td><td>20.4</td></tr></table>

# 3 使用工艺

# 4 其他

4.1 包装 用纸箱或木箱包装。  
4.2 运输 按非危险品运输，注意防晒、防潮，勿挤压。  
4.3 贮存 贮存在温度 $0 \sim 28^{\circ} \mathrm{C}$ 、相对湿度不大于 $80\%$ 的库房内，避免阳光直接照射，距热源不少于 $1 \mathrm{~m}$ ，距地面不少于 $0.3 \mathrm{~m}$ 。贮存中应防止与油类、酸、碱及其他对产品有害的物质接触。贮存保管期为2年。

# 5 使用建议

选用。

# 参考文献

1 沈阳橡胶研究设计院. 橡胶胶布、制品性能资料 No 橡-5.1998

# Ⅱ型硅橡胶热收缩管

# 1 概述

Ⅰ型硅橡胶热收缩管由硅橡胶胶料经挤出、硫化、扩张而成，其主要特点是在加热达到一定温度时会产生收缩，具有良好的密封性能和电性能。可用作电线电缆绝缘、护套和导线接头保护，使用温度范围为 $-60\sim 250^{\circ}C$ 。

1.1 牌号及名称 Ⅰ型硅橡胶热收缩管。  
1.2 基本组成 甲基乙烯基硅橡胶、改性剂、硫化剂、补强剂。  
1.3 材料标准 J/HXE-5--1998《Ⅱ型硅橡胶热收缩管》。  
1.4 使用工艺说明书   
1.5 供应状态 以胶管状态供货。热收缩管内径为 $\phi 3\sim 60\mathrm{mm}$ ，壁厚 $0.3\sim 1.0\mathrm{mm}$ 。  
1.6 应用概况 已用于国产直升机、运输机中各电气部件的密封。  
1.7 研制及生产单位 由上海橡胶制品研究所研制并生产。  
1.8 鉴定级别及日期 1987年12月由上海橡胶制品研究所组织鉴定通过。

# 2 性能

2.1 胶管的外观质量 硅橡胶热收缩管应柔软,无裂纹,无气泡。  
2.2 胶料性能 制造热收缩管的硅橡胶的性能见表2-1。  
2.3 成品性能 收缩管在 $150\mathrm{C}$ 下加热 $2\mathrm{min}$ 后，胶管产生经向收缩，其收缩率为 $35\% \sim 50\%$

表2-1  

<table><tr><td>性能</td><td>指标</td><td>性能</td><td>指标</td></tr><tr><td>原始性能</td><td></td><td>ρ1/(Ω·cm)</td><td>≥ 1×1014</td></tr><tr><td>TS/MPa</td><td>≥ 4.5</td><td>Eax/(kV/mm)</td><td>≥ 12</td></tr><tr><td>Eb/%</td><td>≥ 200</td><td>200℃-72h空气老化后</td><td></td></tr><tr><td>Hb/度</td><td>50~65</td><td>TS/MPa</td><td>≥ 3.4</td></tr><tr><td>Tb/C</td><td>≤ -70</td><td>Eb/%</td><td>≥ 100</td></tr></table>

① 胶料经 $125\mathrm{C}, 15\mathrm{min}$ 定型硫化和 $200\mathrm{C}, 6\mathrm{h}$ 二段硫化后的电性能。

# 3 使用工艺

使用时将热收缩管套入需保护的零件上，用电吹风对其加热，或将其放入烘箱内，加热温度为 $120 \sim 200^{\circ} \mathrm{C}$ ，最适宜加热温度为 $150^{\circ} \mathrm{C}$ ，时间为 $1 \sim 2 \mathrm{~min}$ ，使胶管发生热收缩作用，从而使其紧贴在需保护的零件上，起到密封保护作用。

# 4 其他

4.1 包装 热收缩管必须封装在清洁的聚乙烯塑料袋中。  
4.2 运输 热收缩管在运输过程中应避免受压，不得与对本产品有腐蚀性的物品接触，不得受阳光直射。  
4.3 贮存 热收缩管应贮存在阴凉通风处，贮存期为2年。

# 5 使用建议

选用。

# 参考文献

1 上海橡胶制品研究所. 橡胶胶料性能统计资料 No 椿-7.1998

# 氟橡胶热收缩管

# 1 概述

氟橡胶热收缩管由氟橡胶经辐射交联，加热吹胀迅速冷却定形而成。该管具有遇热收缩的特性，当加热到 $200^{\circ}\mathrm{C}$ 以上时可回缩到管材原来的尺寸，紧箍在电线电缆表面起绝缘保护作用。用作飞机、发动机及其电器产品的绝缘保护材料，使用温度为 $-55\sim 200^{\circ}\mathrm{C}$ 。

1.1 牌号及名称 FJ型氟橡胶热收缩管。  
1.2 基本组成 氟橡胶胶料。  
1.3 材料标准 Z9-0753—1991《氟橡胶热收缩管和聚偏乙烯热收缩管》。  
1.4 使用工艺说明书   
1.5 供应状态 以管材供应。其规格见表1-1。

mm

表1-1  

<table><tr><td>规格</td><td>收缩前内径 min</td><td>收缩后内径 max</td><td>收缩后壁厚</td><td>规格</td><td>收缩前内径 min</td><td>收缩后内径 max</td><td>收缩后壁厚</td></tr><tr><td>FJ/1</td><td>1.2</td><td>0.6</td><td>0.3±0.1</td><td>FJ&#x27;7</td><td>9.6</td><td>4.8</td><td>0.5±0.1</td></tr><tr><td>FJ/2</td><td>1.6</td><td>0.8</td><td>0.3±0.1</td><td>FJ&#x27;8</td><td>12.8</td><td>6.4</td><td>0.5±0.1</td></tr><tr><td>FJ/3</td><td>2.4</td><td>1.2</td><td>0.3±0.1</td><td>FJ&#x27;9</td><td>19.0</td><td>9.5</td><td>0.6±0.1</td></tr><tr><td>FJ/4</td><td>3.2</td><td>1.6</td><td>0.4±0.1</td><td>FJ&#x27;10</td><td>25.4</td><td>12.7</td><td>0.6±0.1</td></tr><tr><td>FJ/5</td><td>4.8</td><td>2.4</td><td>0.4±0.1</td><td>FJ&#x27;11</td><td>38.0</td><td>19.0</td><td>0.6±0.1</td></tr><tr><td>FJ/6</td><td>6.4</td><td>3.2</td><td>0.5±0.1</td><td></td><td></td><td></td><td></td></tr></table>

1.6 应用概况 氟橡胶热收缩管用于直升机机身波纹管管头导线束的包扎和线端焊接头的绝缘保护，正常飞行 $450\mathrm{h}$ ，使用性能良好。  
1.7 研制及生产单位 中国科学院长春应用化学研究所研制，中国科学院长春应用化学研究所热缩材料厂生产。  
1.8 鉴定级别及日期 1990年12月由中国科学院组织鉴定通过。

# 2 性能

氟橡胶热收缩管性能见表2-1。

表2-1  

<table><tr><td>性能</td><td>指 标</td><td>典型值</td></tr><tr><td>颜色和外观</td><td>黑色管材,表面光滑无缺陷</td><td>黑色光滑管材</td></tr><tr><td>收缩温度/°C</td><td>200±0.5</td><td>-</td></tr><tr><td>额定收缩率/%</td><td></td><td></td></tr><tr><td>径</td><td>≥50</td><td>--</td></tr><tr><td>纬</td><td>≤10</td><td>-</td></tr><tr><td>弹性记忆效应/%</td><td></td><td></td></tr><tr><td>热伸长率</td><td>≥200</td><td>-</td></tr><tr><td>回缩率</td><td>≥90</td><td>--</td></tr><tr><td>TS/MPa</td><td>≥12</td><td>13.5</td></tr><tr><td>Eh/%</td><td>≥300</td><td>465</td></tr><tr><td>低温柔韧性(-40℃下冲击)</td><td>不裂</td><td>无裂纹</td></tr><tr><td>热冲击性(300℃±5℃,4h)</td><td>无滴落、不流、不裂</td><td>不滴、不流</td></tr><tr><td>耐热老化性能(250℃±3℃,168h)</td><td></td><td></td></tr><tr><td>TS/MPa</td><td>≥9</td><td>8.45</td></tr><tr><td>Eh/%</td><td>≥250</td><td>450</td></tr><tr><td>耐介质性能(易挥发标准油B或4106滑油,23℃±2℃,24h)</td><td></td><td></td></tr><tr><td>TS/MPa</td><td>≥11</td><td>12.6</td></tr><tr><td>Eh/%</td><td>≥200</td><td>317</td></tr><tr><td>H_A/度</td><td>85±5</td><td>89</td></tr><tr><td>E_s/(kV/mm)</td><td>≥10</td><td>23.8</td></tr><tr><td>ρv/(Ω·m)</td><td>≥10^10</td><td>2.2×10^15</td></tr><tr><td>吸水性/%</td><td>≤0.5</td><td>0.2</td></tr><tr><td>d/(Mg·m³)</td><td>≤2</td><td>1.78</td></tr><tr><td>阻燃性</td><td>阻燃</td><td>不燃</td></tr></table>

# 3 使用工艺

把氟橡胶热收缩管套在部件外面，用电热吹风机将其加热到 $200\mathrm{C} \pm 5\mathrm{C}$ ，使收缩管回缩紧箍在部件上，然后将热源移去。

# 4 其他

4.1包装 氟橡胶热收缩管装入聚乙烯内包装袋内，外用合适的容器盛装。  
4.2 运输 按非危险品运输。  
4.3 贮存 氟橡胶热收缩管贮存在阴凉通风的库房内，避免阳光直接照射，远离热源；不得受张力、压力、弯曲、扭绞和其他变形应力的影响，包装不得破损，防止灰尘侵入。贮存期暂定5年。

# 5 使用建议

氟橡胶热收缩管用于飞机和发动机高温部位电线电缆和电器元件的包扎，具有耐高温、耐磨损和优异的防潮性能，对电器线路规整、识别和维修有很高的使用价值，建议推荐使用。

# 参考文献

1哈尔滨飞机制造公司.氟橡胶热收缩管资料No橡-1.1998

# 氟硅橡胶电缆保护套管

# 1 概述

高抗撕氟硅橡胶电缆保护套管系采用G441氟硅橡胶胶料经充分混合后挤出而成。本产品具有优异的抗撕裂性能，耐航空煤油、液压油。用于飞机机身高温区的电缆保护，使用环境温度为 $-55\sim 200^{\circ}\mathrm{C}$ 短时可达 $220\mathrm{C}$ 。

1.1 牌号及名称 高抗撕氟硅橡胶电缆保护套管。  
1.2 基本组成 氟硅橡胶、交联剂、结构控制剂。  
1.3 材料标准 Q/GHAG 32—1998《高抗撕氟硅橡胶电缆保护套管及型材》。  
1.4 使用工艺说明书   
1.5 供应状态 共有4种规格（内径 $\times$ 壁厚）： $14\mathrm{mm} \times 1.2\mathrm{mm}$ 、 $16\mathrm{mm} \times 1.5\mathrm{mm}$ 、 $20\mathrm{mm} \times 2\mathrm{mm}$ 、 $24\mathrm{mm} \times 2\mathrm{mm}$ ，长度 $3\mathrm{m}$ 。  
1.6 应用概况 已用于国产歼击机机身内部高温区的电缆保护。  
1.7 研制及生产单位 由上海橡胶制品研究所研制并生产。  
1.8 鉴定级别及日期 1985年4月由上海橡胶制品研究所组织鉴定通过。

# 2 性能

2.1 套管的外观质量 氟硅橡胶电缆保护套管表面应平整，不应含有气泡和杂质。胶管的断面允许呈椭圆形。  
2.2 胶料性能 制造套管的氟硅橡胶的性能见表2-1。

表2-1  

<table><tr><td>性能</td><td>指标</td><td>性能</td><td>指标</td></tr><tr><td>原始性能</td><td></td><td>200℃,72h空气老化后</td><td></td></tr><tr><td>TS/MPa</td><td>7.8</td><td>TS·MPa</td><td>≥ 6</td></tr><tr><td>Eh/%</td><td>300</td><td>Eb/%</td><td>≥ 250</td></tr><tr><td>H_A/度</td><td>55~80</td><td>浸RP-3燃油后(室温24h)</td><td></td></tr><tr><td>T_c/(kN/m)</td><td>25</td><td>ΔV1%</td><td>≤ 10</td></tr><tr><td>T_h/C</td><td>-50</td><td>浸YH-10(YH-12)液压油后(室温24h)</td><td></td></tr><tr><td>ρv/(Ω·cm)</td><td>1×10^4</td><td>ΔV1%</td><td>≤ 5</td></tr><tr><td>Ee/(kV/mm)</td><td>14</td><td></td><td></td></tr></table>

# 3 使用工艺

按需方使用要求，将保护套管套入电缆即可。

# 4 其他

4.1 包装 每根胶管由内向外均匀盘放在包装箱内，尽量避免打折。胶管运到目的地后，应立即从箱内取出，一根一根地平放，防止重叠变形。  
4.2 运输 在运输中，应避免阳光直射、雨雪浸淋，禁止与酸、碱、油类、有机溶剂等影响胶管质量的物质接触。  
4.3 贮存 应贮存在阴凉通风处，贮存期为2年。

# 5 使用建议

选用。

# 参考文献

1上海橡胶工业制品研究所.橡胶胶料性能统计资料No橡-7.1998

# 耐氧气纯胶管

# 1 概述

耐氧气纯胶管是由天然橡胶胶料经压出成形、硫化而成，用以输送氧气。

1. I 牌号及名称 1145 耐氧气低硬度纯胶管, 1162 耐氧气中硬度纯胶管。  
1.2 基本组成 1145、1162天然橡胶胶料。  
1.3 材料标准

HG6-448—1979《航空橡胶零件及型材用混炼胶》

HG6-408—1979《航空橡胶板、绳、管及型材》

1.4 使用工艺说明书

1.5 供应状态 以管材供应。其规格尺寸见表1-1，长度 $2\mathrm{m}$ 以下（中硬度纯胶管如有特殊要求可在 $10\mathrm{m}$ 以下）。

表1-1  
mm   

<table><tr><td>胶管牌号</td><td>1145</td><td>1162</td></tr><tr><td>内径范围</td><td>(3+0.5)~ (50±1.5)</td><td>(2±0.5)~ (60±1.5)</td></tr><tr><td>壁厚范围</td><td>(1.25±0.4)~ (6±0.8)</td><td>(1.25±0.4)~ (8±0.8)</td></tr></table>

1.6 应用概况 已在飞机氧气系统中使用多年。  
1.7 研制及生产单位 1145胶管由西北橡胶总厂、重庆长江橡胶厂研制并生产。1162胶管由沈阳胶管厂、重庆长江橡胶厂研制并生产。

# 2 性能

2.1 胶管的外观质量 应符合HG6-408的规定。  
2.2 胶料性能 1145、1162胶料的硫化胶主要性能指标见表2-1。

表2-1  

<table><tr><td>胶料牌号</td><td>TS/MPa≥</td><td>Eb/%≥</td><td>Sb/%≤</td><td>HA/度</td><td>PE(90℃,24h,空气)/% max</td><td>Tb/C≤</td><td>I1/(kN/m)≥</td><td>颜色及成形方法</td></tr><tr><td>1145</td><td>19.6</td><td>700</td><td>20</td><td>33~43</td><td>-25</td><td>-55</td><td>20</td><td>浅灰色,压延、模压</td></tr><tr><td>1162</td><td>11.8</td><td>300</td><td>20</td><td>55~65</td><td>-20</td><td>55</td><td>-</td><td>黑色,压延、模压</td></tr></table>

# 3 使用工艺

# 4 其他

4.1 包装 卷成盘后扎好，放入木箱中。  
4.2 运输 按非危险品运输，注意防晒、防潮。  
4.3 贮存 贮存在温度 $0 \sim 28^{\circ} \mathrm{C}$ 、相对湿度不大于 $80\%$ 的库房内，避免阳光直接照射，距热源不少于 $1 \mathrm{~m}$ ，距地面不少于 $0.3 \mathrm{~m}$ 。贮存中应防止与油类、酸、碱及其他对产品有害的物质接触。贮存期为2年。

# 5 使用建议

选用。

# 参考文献

1 西北橡胶总厂. 橡胶胶料、胶粘剂、制品性能统计资料 No 橡-3.1998  
2沈阳胶管厂.军工胶管性能统计资料No橡-11.1998   
3 重庆长江橡胶厂.航空胶料及制品生产批次统计资料.1998

# 橡胶阻燃密封带和套管

# 1 概述

橡胶阻燃密封带和套管，由阻燃橡胶填加阻燃剂经混炼、压出、硫化而制成，用于航空产品PF8中，橡胶阻燃密封带和套管在发动机火焰的瞬时作用及多次强气流冲刷下，不燃烧、不破坏、不影响密封效果。

1.1 牌号及名称 6011A橡胶阻燃密封带，8533A橡胶阻燃套管。  
1.2 基本组成 橡胶阻燃密封带和套管结构见图1-1、图12。

图片摘要：该图主要展示 1 1 6011A橡胶阻燃密封带示意图。
![](images/331eb358ac65f6854f8e94bf8f070a0293c626047db70ab68ea87ea75933ea27.jpg)  
图1-1 6011A橡胶阻燃密封带示意图

图片摘要：该图主要展示 1 1 6011A橡胶阻燃密封带示意图。
![](images/54b9cc4178eb7ad59fce7de144627c73ec39fc300f21fb84415269c2d2b745c1.jpg)  
图1-2 8533A橡胶阻燃套管示意图

1.3 材料标准 Q/XXC 038-1994《橡胶阻燃密封带和套管》。  
1.4 使用工艺说明书   
1.5 供应状态 以成品供应，每次订货量不少于 $400\mathrm{m}$ 。  
1.6 应用概况   
1.7 研制及生产单位 西北橡胶总厂研制并生产。  
1.8 鉴定级别及日期 1993年12月由庆安公司和西北橡胶总厂共同鉴定通过。

# 2 性能

制造阻燃密封带和套管所用混炼胶性能见表2-1。

表2-1[1.2]   

<table><tr><td>性能</td><td>指标</td><td colspan="2">性能</td><td>指标</td></tr><tr><td>HA/度</td><td>65±5</td><td colspan="2">Tb/C ≤</td><td>-28</td></tr><tr><td>TS/MPa ≥</td><td>9.0</td><td colspan="2">Pb(100℃,24h)/% max</td><td>-40</td></tr><tr><td>Eh/% ≥</td><td>450</td><td colspan="2">燃烧性/级</td><td>V-0</td></tr><tr><td>Sr(70℃,22h,cr25%)/% ≤</td><td>待定</td><td colspan="2">燃烧氧指数/% ≥</td><td>35</td></tr></table>

# 3 使用工艺

# 4 其他

4.1 包装 应平放在包装箱内，包装箱内表面应光滑，每箱质量不超过 $50\mathrm{kg}$ 。2m 以上的胶管应卷成直径为 $0.5 \sim 1.0\mathrm{m}$ 的圆盘，扎紧后用塑料布或麻袋布包严。  
4.2 运输 按非危险品运输，注意防晒、防潮，勿挤压。  
4.3 贮存 贮存在温度 $0 \sim 28^{\circ} \mathrm{C}$ 、相对湿度不大于 $80\%$ 的库房内，避免阳光直接照射，距热源不少于 $1 \mathrm{~m}$ ，距地面不少于 $0.3 \mathrm{~m}$ 。贮存中应防止与油类、酸、碱及其他对产品有害的物质接触。贮存期为2年。

# 5 使用建议

橡胶阻燃密封管和套管经过两型飞机3次挂飞及地面、空中发射试验的考核均能满足导弹挂架的使用要求，耐烧蚀性能不低于进口件，推荐使用。

# 参考文献

表 1 西北橡胶总厂.航空胶料,胶粘剂和橡胶制品性能统计表 No 橡-3.1998  
2 西安飞机附件公司.航空胶料进厂检验报告统计表No橡-18.1998

# 乙丙胶管

# 1 概述

乙丙胶管是用乙丙混炼胶经压出后硫化而成，用作飞机电缆保护套。具有优异的耐气候老化性能。工作温度为 $-55\sim 150^{\circ}C$ 。

1.1 牌号及名称JEH-901乙丙胶管。  
1.2 基本组成 基本组成为乙丙橡胶为基胶料。  
1.3 材料标准 Q/SX 6-207--1991《乙丙胶管》。  
1.4 使用工艺说明书   
1.5 供应状态 以成品供应。胶管的规格及公差见表1-1。

表1-1  
mm   

<table><tr><td colspan="2">内径</td><td colspan="2">胶层厚度</td></tr><tr><td>公称尺寸</td><td>公差</td><td>公称尺寸</td><td>公差</td></tr><tr><td>6</td><td>±0.3</td><td>1.25</td><td>±0.2</td></tr><tr><td>10</td><td>±0.5</td><td>1.25</td><td>±0.2</td></tr><tr><td>16</td><td>±0.8</td><td>2.0</td><td>±0.3</td></tr></table>

1.6 应用概况 从1991年开始应用于歼击机部分电缆保护，克服了原用1164天然橡胶管老化快、寿命短的缺点。

1.7 研制及生产单位 沈阳橡胶研究设计院研制并生产。  
1.8 鉴定级别及日期 1992年4月通过部级鉴定。

# 2 性能

2.1 胶管的外观质量 应符合HG6-408的要求。  
2.2 胶料性能 制造胶管用的EH-45胶料性能见表2-1。

表2-1[1]   

<table><tr><td>性能</td><td>指标</td></tr><tr><td>TS/MPa</td><td>10</td></tr><tr><td>Eb/%</td><td>200</td></tr><tr><td>HA/度</td><td>60±5</td></tr><tr><td>Tn/(kN/m)</td><td>30</td></tr><tr><td>耐热老化性能(150℃,24h,空气)</td><td></td></tr><tr><td>TS/MPa</td><td>10</td></tr><tr><td>Eh/%</td><td>110</td></tr><tr><td>HA/度</td><td>70±5</td></tr></table>

# 3 使用工艺

胶管安装时尺寸不宜过大或过小。

# 4 其他

4.1包装 胶管应卷成卷扎牢，放入编织袋或包装箱中。  
4.2 运输 按非危险品运输，注意防晒，防潮。  
4.3 贮存 胶管应贮存在温度 $0 \sim 28^{\circ} \mathrm{C}$ 、相对湿度不大于 $80\%$ 的库房内，避免阳光直接照射，距热源不少于 $0.5 \mathrm{~m}$ ，贮存中应防止与油类、酸、碱及其他有害的物质接触。贮存期为5年。

# 5 使用建议

推荐。

# 参考文献

1沈阳橡胶研究设计院.橡胶胶布、制品性能资料No橡-5.1998

# 夹布胶管

# 1 概述

夹布胶管由内胶层、两层或数层中间夹布层和外胶层组成，用作输送水、空气和各种油类的连接管道和导管。工作压力为 $0.49 \sim 0.98 \mathrm{MPa}$ ，工作温度为 $-45 \sim 120^{\circ} \mathrm{C}$ 。

1.1 牌号及名称 5T通用型夹布胶管。  
1.2 基本组成 主体材料为内、外胶层：氯丁和丁腈生胶并用胶料，骨架层：亚麻布。基本结构为内胶层、夹布层（两层或数层）、外胶层。  
1.3 材料标准 HG6-447-1979《军工夹布胶管》。

# 1.4 使用工艺说明书

1.5 供应状态 以管材供应，其规格尺寸见表1-1，标准不包括的胶管的尺寸规格及技术特性见表1-2。

表1-1  
mm   

<table><tr><td rowspan="2">序号</td><td rowspan="2">胶管编号</td><td rowspan="2">内径</td><td colspan="2">胶层厚度 ≥</td><td rowspan="2">壁厚</td></tr><tr><td>内胶层</td><td>外胶层</td></tr><tr><td>1</td><td>5T4-10</td><td>4±0.5</td><td>1.4</td><td>0.5</td><td>3.5±0.75</td></tr><tr><td>2</td><td>5T5-10</td><td>5±0.5</td><td>1.9</td><td>0.5</td><td>4.0±0.75</td></tr><tr><td>3</td><td>5T6-10</td><td>6±0.5</td><td>1.4</td><td>0.5</td><td>3.5±0.75</td></tr><tr><td>4</td><td>5T8-10</td><td>8±0.5</td><td>1.4</td><td>0.5</td><td>3.5±0.75</td></tr><tr><td>5</td><td>5T10-10</td><td>10±0.5</td><td>1.9</td><td>0.5</td><td>4.0±0.75</td></tr><tr><td>6</td><td>5T12-10</td><td>12±0.5</td><td>1.4</td><td>0.9</td><td>4.0±0.75</td></tr><tr><td>7</td><td>5T14-10</td><td>14±0.5</td><td>1.4</td><td>0.9</td><td>4.0±0.75</td></tr><tr><td>8</td><td>5T16-10</td><td>16±0.5</td><td>1.9</td><td>0.9</td><td>5.0±0.75</td></tr><tr><td>9</td><td>5T18-10</td><td>18±0.5</td><td>1.9</td><td>0.9</td><td>5.0±0.75</td></tr><tr><td>10</td><td>5T20-10</td><td>20±0.5</td><td>1.9</td><td>0.9</td><td>5.0±0.75</td></tr><tr><td>11</td><td>5T22-10</td><td>22±0.5</td><td>1.9</td><td>0.9</td><td>5.0±0.75</td></tr><tr><td>12</td><td>5T24-10</td><td>24±0.5</td><td>1.9</td><td>0.9</td><td>5.0±0.75</td></tr><tr><td>13</td><td>5T26-10</td><td>26±0.5</td><td>1.9</td><td>0.9</td><td>5.0±0.75</td></tr><tr><td>14</td><td>5T28-10</td><td>28±0.5</td><td>1.9</td><td>0.9</td><td>5.0±0.75</td></tr><tr><td>15</td><td>5T30-10</td><td>30±0.5</td><td>1.9</td><td>0.9</td><td>5.0±0.75</td></tr><tr><td>16</td><td>5T45-10</td><td>45±1.0</td><td>1.9</td><td>0.9</td><td>6.0±1.0</td></tr><tr><td>17</td><td>5T50-10</td><td>50±1.0</td><td>1.9</td><td>0.9</td><td>7.0±1.0</td></tr><tr><td>18</td><td>5T55-10</td><td>55±1.0</td><td>1.9</td><td>0.9</td><td>7.0±1.0</td></tr><tr><td>19</td><td>5T60-5</td><td>60±1.0</td><td>1.9</td><td>0.9</td><td>6.0±1.0</td></tr><tr><td>20</td><td>5T63-5</td><td>63±1.0</td><td>1.9</td><td>0.9</td><td>6.0±1.0</td></tr><tr><td>21</td><td>5T65-5</td><td>65±1.0</td><td>1.9</td><td>0.9</td><td>6.0±1.0</td></tr><tr><td>22</td><td>5T70-5</td><td>70±1.0</td><td>1.9</td><td>0.9</td><td>6.0±1.0</td></tr><tr><td>23</td><td>5T75-5</td><td>75±1.0</td><td>1.9</td><td>0.9</td><td>6.0±1.0</td></tr><tr><td>24</td><td>5T80-5</td><td>80±1.0</td><td>1.9</td><td>0.9</td><td>6.0±1.0</td></tr><tr><td>25</td><td>5T90-5</td><td>90±1.0</td><td>1.9</td><td>0.9</td><td>6.0±1.0</td></tr><tr><td>26</td><td>5T100-5</td><td>100+1.0</td><td>1.9</td><td>0.9</td><td>7.0±1.0</td></tr></table>

注：胶管内胶层与布间粘着强度为 $0.98\mathrm{kN / m}$ ，胶管内胶布与胶布的粘着强度为 $1.18\mathrm{kN / m}$ 。

表1-2  

<table><tr><td>序号</td><td>胶管编号</td><td>内径/mm</td><td>外径/mm</td><td>胶管长度/m</td></tr><tr><td>1</td><td>5T4-5</td><td>4±0.5</td><td>12±1.5</td><td rowspan="7">≤2</td></tr><tr><td>2</td><td>5T6-5</td><td>6±0.5</td><td>11±1.5</td></tr><tr><td>3</td><td>5T6-5</td><td>6±0.5</td><td>14±1.5</td></tr><tr><td>4</td><td>5T8-5</td><td>8±0.5</td><td>16±1.5</td></tr><tr><td>5</td><td>5T9-5</td><td>9±0.5</td><td>14±1.5</td></tr><tr><td>6</td><td>5T9.5-5</td><td>9.5±0.5</td><td>16.5±1.5</td></tr><tr><td>7</td><td>5T10-5</td><td>10±0.5</td><td>17±1.5</td></tr><tr><td>8</td><td>5T12-5</td><td>12±0.5</td><td>22±1.5</td><td rowspan="8">2~10</td></tr><tr><td>9</td><td>5T12-5</td><td>12±0.5</td><td>24±1.5</td></tr><tr><td>10</td><td>5T14-5</td><td>14±0.5</td><td>24±1.5</td></tr><tr><td>11</td><td>5T16-5</td><td>16±0.5</td><td>22±1.5</td></tr><tr><td>12</td><td>5T16-5</td><td>16±0.5</td><td>24±1.5</td></tr><tr><td>13</td><td>5T18-5</td><td>18±0.5</td><td>26±1.5</td></tr><tr><td>14</td><td>5T20-5</td><td>20±0.5</td><td>28±1.5</td></tr><tr><td>15</td><td>5T22-5</td><td>22±0.5</td><td>30±1.5</td></tr><tr><td>16</td><td>5T24-5</td><td>24±0.5</td><td>32±1.5</td><td rowspan="2">≤2</td></tr><tr><td>17</td><td>5T24-5</td><td>24±0.5</td><td>33±1.5</td></tr><tr><td>18</td><td>5T25-5</td><td>25±0.5</td><td>33±1.5</td><td rowspan="3">2~10</td></tr><tr><td>19</td><td>5T25-5</td><td>25±0.5</td><td>38±1.5</td></tr><tr><td>20</td><td>5T25-5</td><td>25±0.5</td><td>42±1.5</td></tr><tr><td>21</td><td>5T27-5</td><td>27±0.5</td><td>35±1.5</td><td rowspan="5">≤2</td></tr><tr><td>22</td><td>5T27-5</td><td>27±0.5</td><td>40±1.5</td></tr><tr><td>23</td><td>5T30-5</td><td>30±0.5</td><td>38±1.5</td></tr><tr><td>24</td><td>5T30-5</td><td>30±0.5</td><td>43±1.5</td></tr><tr><td>25</td><td>5T30-5</td><td>30±0.5</td><td>44±1.5</td></tr><tr><td>26</td><td>5T32-5</td><td>32±0.5</td><td>40±1.5</td><td rowspan="21">2~10</td></tr><tr><td>27</td><td>5T32-5</td><td>32±0.5</td><td>42±2.0</td></tr><tr><td>28</td><td>5T32-5</td><td>32±0.5</td><td>47±2.0</td></tr><tr><td>29</td><td>5T35-5</td><td>35±0.5</td><td>43±2.0</td></tr><tr><td>30</td><td>5T35-5</td><td>35±0.5</td><td>45±2.0</td></tr><tr><td>31</td><td>5T35-5</td><td>35±0.5</td><td>50±2.0</td></tr><tr><td>32</td><td>5T38-5</td><td>38±0.5</td><td>46±2.0</td></tr><tr><td>33</td><td>5T38-5</td><td>38±0.5</td><td>48±2.0</td></tr><tr><td>34</td><td>5T38-5</td><td>38±0.5</td><td>50±2.0</td></tr><tr><td>35</td><td>5T38-5</td><td>38±0.5</td><td>53±2.0</td></tr><tr><td>36</td><td>5T40-5</td><td>40±0.5</td><td>48±2.0</td></tr><tr><td>37</td><td>5T40-5</td><td>40±0.5</td><td>50±2.0</td></tr><tr><td>38</td><td>5T40-5</td><td>40±0.5</td><td>55±2.0</td></tr><tr><td>39</td><td>5T42-5</td><td>42±0.5</td><td>52±2.0</td></tr><tr><td>40</td><td>5T42-5</td><td>42±0.5</td><td>57±2.0</td></tr><tr><td>41</td><td>5T45-5</td><td>45±1.0</td><td>55±2.0</td></tr><tr><td>42</td><td>5T18-5</td><td>48±1.0</td><td>58±2.0</td></tr><tr><td>43</td><td>5T48-5</td><td>48±1.0</td><td>60±2.0</td></tr><tr><td>44</td><td>5T51-5</td><td>51±1.0</td><td>61±2.0</td></tr><tr><td>45</td><td>5T51-5</td><td>51±1.0</td><td>66±2.0</td></tr><tr><td>46</td><td>5T51-5</td><td>51±1.0</td><td>65±2.0</td></tr></table>

续表 1-2  

<table><tr><td>序号</td><td>胶管编号</td><td>内径/mm</td><td>外径/mm</td><td>胶管长度/m</td></tr><tr><td>47</td><td>5T54-5</td><td>54±1.0</td><td>64±2.0</td><td rowspan="7">2</td></tr><tr><td>48</td><td>5T54-5</td><td>54±1.0</td><td>68±2.0</td></tr><tr><td>49</td><td>5T55-5</td><td>55±1.0</td><td>67±2.0</td></tr><tr><td>50</td><td>5T58-5</td><td>58±1.0</td><td>68±2.0</td></tr><tr><td>51</td><td>5T60-5</td><td>60±1.0</td><td>70±2.0</td></tr><tr><td>52</td><td>5T61-5</td><td>61±1.0</td><td>71±2.0</td></tr><tr><td>53</td><td>5T61-5</td><td>61±1.0</td><td>75±2.0</td></tr><tr><td>54</td><td>5T63-5</td><td>63±1.0</td><td>73±2.0</td><td>2~10</td></tr><tr><td>55</td><td>5T66-5</td><td>66±1.0</td><td>76±2.0</td><td>2</td></tr><tr><td>56</td><td>5T68-5</td><td>68±1.0</td><td>78±2.0</td><td rowspan="3">≤2</td></tr><tr><td>57</td><td>5T70-5</td><td>70±1.0</td><td>80±2.0</td></tr><tr><td>58</td><td>5T75-5</td><td>75±1.0</td><td>85±2.0</td></tr><tr><td>59</td><td>5T76-5</td><td>76±1.0</td><td>86±2.0</td><td rowspan="2">2~10</td></tr><tr><td>60</td><td>5T76-5</td><td>76±1.0</td><td>88±2.0</td></tr><tr><td>61</td><td>5T80-5</td><td>80±1.0</td><td>98±2.0</td><td rowspan="5">≤2</td></tr><tr><td>62</td><td>5T90-5</td><td>90±1.0</td><td>97±2.0</td></tr><tr><td>63</td><td>5T90-5</td><td>90±1.0</td><td>100±2.0</td></tr><tr><td>64</td><td>5T100-5</td><td>100±1.0</td><td>114±2.0</td></tr><tr><td>65</td><td>5T102-5</td><td>102±1.0</td><td>112±2.0</td></tr><tr><td>66</td><td>5T102-5</td><td>102±1.0</td><td>114±2.0</td><td rowspan="2">2~10</td></tr><tr><td>67</td><td>5T22-5</td><td>22±1.0</td><td>34±2.0</td></tr></table>

注：1 标准外规格的军工夹布胶管、胶料的物理性能、粘着强度及外观均执行HG6-447标准。  
2 胶管的工作压力为 $0.49\mathrm{MPa}$ ，试验压力为 $0.75\mathrm{MPa}$ ，爆破压力为 $1.49\mathrm{MPa}$ 。

1.6 应用概况 已在飞机上使用多年，用以输送汽油、滑油、柴油和仪表油。  
1.7研制及生产单位沈阳胶管厂、西北橡胶总厂、沈阳第四橡胶厂研制并生产。  
1.8 鉴定级别及日期 1956年由化学工业部橡胶工业局、第二机械工业部航空工业局、空军工程部联合批准生产。

# 2 性能

2.1 胶管的外观质量 应符合HG6-447的要求。  
2.2 胶料性能 5T通用型胶管用胶料的硫化胶主要性能指标和典型值见表2-1。

表2-1-1-2  

<table><tr><td>性能</td><td>指标</td><td>典型值</td></tr><tr><td>TS/MPa</td><td>≥7.9</td><td>10.6~11.2</td></tr><tr><td>Eb/%</td><td>≥300</td><td>525~568</td></tr><tr><td>Sb/%</td><td>≤15</td><td>5~7</td></tr><tr><td>HA/度</td><td>65±5</td><td>60~61</td></tr><tr><td>Tb/C</td><td>≤-50</td><td>合格</td></tr><tr><td>Pk(70C,144h)/%</td><td>max-25</td><td>-24~-15</td></tr><tr><td>耐介质性能(ΔV)/%</td><td></td><td></td></tr><tr><td>NY-120+苯(质量比75:25,室温,24h)</td><td>≤35</td><td>22.7~25.1</td></tr><tr><td>HH-20(130C,24h)</td><td>±6</td><td>-1.6~-3.6</td></tr><tr><td>冬季用柴油(70C,24h)</td><td>0~30(保证)</td><td>6.3</td></tr><tr><td>夏季用柴油(70C,24h)</td><td>0~30(保证)</td><td>2.4</td></tr></table>

2.3 成品性能 表1-1中序号18(5T55-10)前的胶管工作压力为 $0.98\mathrm{MPa}$ ，试验压力为 $1.47\mathrm{MPa}$ ，爆破压力为 $2.94\mathrm{MPa}$ 。序号19(5T60-5)后的胶管工作压力为 $0.49\mathrm{MPa}$ ，试验压力为 $0.78\mathrm{MPa}$ ，爆破压力为 $1.47\mathrm{MPa}$ 。

# 3 使用工艺

5T通用型胶管应按规定的介质、压力及温度条件输送介质，使用中应避免外界挤压和机械损伤。

# 4 其他

4.1 包装 应平放在包装箱内，包装箱内表面应光滑，每箱质量不超过 $50\mathrm{kg}$ 。2m 以上的胶管应卷成直径为 $0.5 \sim 1.0\mathrm{m}$ 的圆盘，扎紧后用塑料布或麻袋布包严。  
4.2 运输 按非危险品运输，注意防晒、防潮，勿挤压。  
4.3 贮存 贮存在温度 $0 \sim 28^{\circ} \mathrm{C}$ 、相对湿度不大于 $80\%$ 的库房内，避免阳光直接照射，距热源不少于 $1 \mathrm{~m}$ ，距地面不少于 $0.3 \mathrm{~m}$ 。贮存中应防止与油类、酸、碱及其他对产品有害的物质接触。贮存期为2年。

# 5 使用建议

选用。

# 参考文献

1沈阳胶管厂.军工胶管性能统计资料No橡-11.1998   
2 西北橡胶总厂. 橡胶胶料、胶粘剂、制品性能统计资料 No 橡-3.1998

# 飞机静压系统专用胶管

# 1 概述

飞机静压系统专用胶管由内胶层、外夹布层组成，供飞机静压系统连接用。使用介质为空气，工作压力为 $0.29\mathrm{MPa}$ ，工作温度为 $-30\sim 60^{\circ}C$ 。

1.1 牌号及名称 飞机静压系统专用胶管，俗称异型胶管。  
1.2 基本组成 主体材料为胶料：天然橡胶胶料，骨架层：胶布。基本结构为内胶层、夹布层（3层）。  
1.3 材料标准 HG6-879—1982《飞机静压系统胶管》。  
1.4 使用工艺说明书   
1.5 供应状态 以管材供应。规格：内径 $5_{-0.3}^{0}\mathrm{mm}$ ，外径 $13\mathrm{mm} \pm 0.5\mathrm{mm}$ 。异形胶管的形状、尺寸和公差，按使用方和生产厂商定的图纸规定。  
1.6 应用概况 已在飞机静压系统使用多年。  
1.7 研制及生产单位 沈阳胶管厂研制并生产。  
1.8 鉴定级别及日期 经化学工业部、航空工业部、空军工程部联合批准生产。

# 2 性能

2.1 胶管的外观质量 异形胶管外观质量应符合HG6-879的要求。  
2.2 胶料性能 异形胶管用胶料的硫化胶主要性能指标和典型值见表2-1。

表2-1  

<table><tr><td>性能</td><td>指标</td><td>典型值</td></tr><tr><td>TS/MPa</td><td>≥8.8</td><td>11.1~12.2</td></tr><tr><td>Eb/%</td><td>≥300</td><td>389~436</td></tr><tr><td>Sb/%</td><td>≤30</td><td>16~20</td></tr><tr><td>Hh/度</td><td>75±5</td><td>70~71</td></tr><tr><td>Th/C</td><td>≤-35</td><td>合格</td></tr><tr><td>PF(90℃,24h,空气1)/%</td><td>max-40</td><td>-2</td></tr></table>

① 如不合格仍采用70C.96h试验。  
2.3 成品性能 异形胶管在 $0.29\mathrm{MPa}$ 压力下保持 $3\mathrm{min}$ ，应保证密封。

# 3 使用工艺

# 4 其他

4.1 包装 用塑料袋或木箱包装。  
4.2 运输 按非危险品运输，注意防晒、防潮，勿挤压。  
4.3 贮存 贮存在温度 $0 \sim 28^{\circ} \mathrm{C}$ 、相对湿度不大于 $80\%$ 的库房内，避免阳光直接照射，距热源不少于 $1 \mathrm{~m}$ ，距地面不少于 $0.3 \mathrm{~m}$ 。贮存中应防止与油类、酸、碱及其他对产品有害的物质接触。贮存期为3年。

# 5 使用建议

选用。

# 参考文献

1沈阳胶管厂.军工胶管性能统计资料No橡-11.1998

# 气源车充气橡胶软管

# 1 概述

气源车充气橡胶软管由内胶层、中间胶层、增强层、活动保护套及螺旋胶条组成。用作大型客机气源车输送压缩空气的导管。工作压力为 $0.4\mathrm{MPa}$ ，最高工作温度为 $250^{\circ}\mathrm{C}$ 。

1.1 牌号及名称 气源车充气橡胶软管。  
1.2 基本组成 内、中胶层：6144A 硅橡胶胶料；螺旋胶条：4-22 天然胶与氯磺化聚乙烯并用胶料；增强层：聚酯纤维编织物；活动保护套：聚酯纤维针织网套。  
1.3 材料标准 Q/SX 6-57·1975《气源车充气橡胶软管》。

# 1.4 使用工艺说明书

1.5 供应状态 以管材供应，其规格尺寸见表1-1，长度为 $6\sim 10m$ 。

表1-1  
mm   

<table><tr><td>序 号</td><td>内径尺寸及公差</td><td>中、内胶层总厚度</td></tr><tr><td>1</td><td>90±2</td><td>≥3.5</td></tr><tr><td>2</td><td>100±2</td><td>≥3.0</td></tr></table>

1.6 应用概况 已在民航机场使用。

1.7 研制及生产单位 沈阳橡胶研究设计院研制并生产。

# 2 性能

2.1 胶管的外观质量 应符合Q/SX6-57的要求。  
2.2 胶料性能 橡胶软管用内、中层胶料的硫化胶主要性能指标见表2-1，外层胶料不进行检验。  
2.3 成品性能 橡胶软管的爆破压力为 $1.96\mathrm{MPa}$ 。胶管胶层与织物粘接强度 $\sigma_{\mathrm{b}} \geqslant 0.59\mathrm{kN} / \mathrm{m}^{11}$ 。

表2-1  

<table><tr><td rowspan="2">胶料牌号</td><td rowspan="2">性能</td><td colspan="2">指 标</td></tr><tr><td>老化前</td><td>250C,72h 老化后</td></tr><tr><td rowspan="4">6144A 胶料</td><td>TS/MPa ≥</td><td>3.9</td><td>3.4</td></tr><tr><td>Eb/% ≥</td><td>200</td><td>180</td></tr><tr><td>HA/度</td><td>35~55</td><td></td></tr><tr><td>Tb/C ≤</td><td>-50</td><td>--</td></tr></table>

# 3 使用工艺

# 4 其他

4.1 包装 将软管卷成盘后扎牢，装入麻袋或胶布袋中，每袋不超过2根。  
4.2 运输 按非危险品运输，注意防晒、防潮，勿挤压。  
4.3 贮存 贮存在温度 $0 \sim 28^{\circ} \mathrm{C}$ 、相对湿度不大于 $80\%$ 的库房中，避免阳光直接照射，距热源不少于 $1 \mathrm{~m}$ ，距地面不少于 $0.3 \mathrm{~m}$ 。贮存中应防止与油类、酸、碱及其他对产品有害的物质接触。贮存期暂定3年。

# 5 使用建议

选用。

# 参考文献

1 沈阳橡胶研究设计院. 橡胶胶布、制品性能统计资料 No 橡-5.1998

# 耐氧气增强胶管

# 1 概述

耐氧气增强胶管由内胶层、增强层和外露胶布层组成，供氧气与呼吸面罩连接用。

# 1.1 牌号及名称 耐氧气增强胶管。

1.2 基本组成 主体材料为胶料：天然橡胶胶料，增强层：胶布及螺旋钢丝。第一组氧气胶管结构：内胶层、外胶层、螺旋钢丝层、外露胶布层。第二组氧气胶管结构：内胶层、外胶层、螺旋钢丝、夹布层、外露胶布层。

# 1.3 材料标准 HG6-418—1979《航空用氧气胶管》。

# 1.4 使用工艺说明书

1.5 供应状态 以管材供应。第一组、第二组氧气胶管的规格尺寸见表1-1和表1-2;HG6-418中不包括的氧气胶管规格尺寸见表1-3。

表1-1  
mm   

<table><tr><td>胶管编号</td><td>内径</td><td>外径</td><td>胶管长度</td><td>钢丝直径</td></tr><tr><td>33-10-长度</td><td>10±0.5</td><td>16±1.0</td><td>185,250,300,390,520,820,1000</td><td>0.4~0.5</td></tr><tr><td>33-12-长度</td><td>12±0.5</td><td>18±1.0</td><td>140,150,300,390,520,820,1000</td><td></td></tr><tr><td>33 14-长度</td><td>14±0.5</td><td>20±1.0</td><td>140,300,390,520,820,1000</td><td></td></tr><tr><td>33-18-长度</td><td>18±0.5</td><td>24±1.0</td><td>500</td><td>0.5~0.6</td></tr><tr><td>33-20-长度</td><td>20±0.5</td><td>26±1.0</td><td>150,200,250,300,360,500,600,710,880,1020,1245,1520,2000</td><td></td></tr><tr><td>33-25-长度</td><td>25±0.5</td><td>31±1.0</td><td>410</td><td></td></tr></table>

注：内胶层厚 $1.5\mathrm{mm}$ ，外胶层厚 $1.2\mathrm{mm}$ ，钢丝螺距 $2.5\mathrm{mm} \pm 0.5\mathrm{mm}$ ，管头长度 $35\mathrm{mm} \pm 5\mathrm{mm}$ （33-10-250胶管为 $25\mathrm{mm} \pm 5\mathrm{mm}$ ）。

表1-2  

<table><tr><td>胶管编号</td><td>内径/mm</td><td>外径/mm</td><td>内胶层厚度/mm</td><td>外胶层厚度/mm</td><td>胶管长度/mm</td><td>钢丝直径/mm</td><td>夹布层数</td><td>工作压力/MPa</td></tr><tr><td>34-8-长度</td><td>8.0±0.5</td><td>14±1.0</td><td>1.1</td><td>1.0</td><td>75、185、250、450、500、750、960、1000、1500、2000</td><td>0.4~0.5</td><td>1</td><td>0.78</td></tr><tr><td rowspan="2">34-10-长度</td><td rowspan="2">10±0.5</td><td rowspan="2">17±1.0</td><td rowspan="2">1.5</td><td rowspan="2">1.0</td><td>185.250</td><td>0.4~0.6</td><td rowspan="2">1</td><td rowspan="2">0.78</td></tr><tr><td>300.370</td><td>0.5~0.6</td></tr><tr><td rowspan="2">34-12-长度</td><td rowspan="2">12±0.5</td><td rowspan="2">20±1.0</td><td rowspan="2">1.5</td><td rowspan="2">1.2</td><td>395</td><td rowspan="2">0.5~0.6</td><td>2</td><td>0.98</td></tr><tr><td>1000.2000</td><td>1</td><td>0.78</td></tr><tr><td>34-14-长度</td><td>14±0.5</td><td>21±1.0</td><td>1.5</td><td>1.0</td><td>500</td><td>0.5~0.6</td><td>1</td><td>0.78</td></tr><tr><td>34-20-长度</td><td>20±0.5</td><td>27±1.0</td><td>1.5</td><td>1.0</td><td>360</td><td>0.5~0.6</td><td>1</td><td>0.78</td></tr></table>

表1-3  

<table><tr><td>胶管编号</td><td>内径/mm</td><td>外径/mm</td><td>内胶层厚度/mm</td><td>外胶层厚度/mm</td><td>胶管长度/mm</td><td>管头长度/mm</td><td>工作压力/MPa</td></tr><tr><td rowspan="3">34 8×14-长度</td><td rowspan="3">8+0.5</td><td rowspan="3">14±1.0</td><td rowspan="3">1.1±0.1</td><td rowspan="3">1.0±0.1</td><td>80,110,150,230,240,275</td><td>18~20</td><td rowspan="3">0.78</td></tr><tr><td>455</td><td>20~25</td></tr><tr><td>900,1020,1120</td><td>45±10(仅一端)</td></tr><tr><td rowspan="2">33-20×26-长度</td><td rowspan="2">20±0.5</td><td rowspan="2">26±0.1</td><td rowspan="2">1.5±0.1</td><td rowspan="2">1.2±0.1</td><td>220</td><td>23~26</td><td rowspan="2">0.03</td></tr><tr><td>300,1000,1040</td><td>30~40</td></tr></table>

注：钢丝直径 $0.6\mathrm{mm}$ ，钢丝螺距 $2.5\mathrm{mm} = 0.5\mathrm{mm}$ ，夹布层数1。

1.6 应用概况 已在各机种上使用多年。  
1.7 研制及生产单位 沈阳胶管厂、西北橡胶总厂研制并生产。

# 2 性能

# 2.1 胶管的外观质量

2.1.1 胶管的内表面应光滑，并除去滑石粉，不允许有杂质和深度大于 $0.3\mathrm{mm}$ 的芯棒印痕。  
2.1.2 胶管外表面不允许有分层、卷边和大于 $0.5\mathrm{mm}$ 的胶布搭接高度。允许有不大于 $0.5\mathrm{mm}$ 内胶层与胶布搭接引起的壁厚增加。  
2.1.3 每根胶管上的螺旋钢丝串位不允许超过2处，位移的大小不超过 $1 / 2$ 螺距。  
2.1.4 胶管弯曲时，螺旋钢丝不应松动和串位。  
2.1.5 胶管一端或两端无软头时，允许胶层比钢丝部位长 $5\sim 10\mathrm{mm}$ ，以防钢丝露出。  
2.1.6 胶管外表面允许有因螺旋钢丝头固定包布而引起的外径增大。  
2.2 胶料性能 氧气胶管用胶料的硫化胶主要性能指标和典型值见表2-1。胶料不应含有砷、汞、铅和其他对人体有害的物质。

表2-1  

<table><tr><td>性能</td><td>指标</td><td>典型值</td></tr><tr><td>TS/MPa</td><td>≥12.7</td><td>15.7~16.7</td></tr><tr><td>Eb/%</td><td>≥650</td><td>715~739</td></tr><tr><td>Sn/%</td><td>≤32</td><td>18~21</td></tr><tr><td>PE(70C,48h)/%</td><td>max-20</td><td>-3~+6</td></tr></table>

# 2.3 成品性能

2.3.1 胶管应无异味。   
2.3.2 胶管在 $-50\mathrm{C}$ 保持 $2\mathrm{h}$ ，其内外表面不应出现裂纹、折断。  
2.3.3 第一组胶管管端应能扩张至直径的 $120\%$ ；第二组胶管管端应能扩张至直径的 $105\%$ 。管头不应有裂纹和断裂现象。  
2.3.4 胶管应柔软，具有弹性。在 $100\mathrm{mm}$ 长的管段上应能承受 $40\mathrm{kg}$ 负荷，卸荷后变形不大于外径的 $5\%$ 。当胶管受压内壁相贴时，螺旋钢丝不应折断。

# 3 使用工艺

# 4 其他

4.1包装应放入聚乙烯或丙烯塑料袋中，然后放入木箱中，确保运输安全。  
4.2 运输 按非危险品运输，注意防晒、防潮。

4.3 贮存 贮存在温度 $0 \sim 28^{\circ} \mathrm{C}$ 、相对湿度不大于 $80\%$ 的库房内，避免阳光直接照射，距热源不少于 $1 \mathrm{~m}$ ，距离地面不少于 $0.3 \mathrm{~m}$ 。贮存中应防止与油类、酸、碱及其他对胶管有害的物质接触。胶管应伸直存放，堆放高度不超过 $0.5 \mathrm{~m}$ 。贮存期为3年。

# 5 使用建议

选用。

# 参考文献

1 沈阳胶管厂. 军工胶管性能统计资料 No. 11.1998  
2 西北橡胶总厂. 橡胶胶料、胶粘剂、制品性能统计资料 No 橡-3.1998

# 飞机加油管、串油管

# 1 概述

飞机加油管、串油管由增强层和内胶层、外胶层组成。用作直升机加油和两油箱间串油的导管。工作温度为 $-55\sim 70^{\circ}C$ 。

1.1 牌号及名称 Z365A55-3010-20、Z365A55-3015-20 加油管，Z365A55-3012-20 串油管。  
1.2 基本组成 主体材料为内胶层用丁腈胶料，外胶层用氯丁胶料，增强层用棉帆布。两种加油管为异型管，中间有法兰盘，两端有套筒，另外Z365A55-3010-20是由三段组装而成，对接处内有铝衬圈用环氧树脂固定。  
1.3 技术标准 Q/SX 6-222-1992《飞机加油管、串油管》。  
1.4 使用工艺说明书   
1.5 供应状态 以成品管按根供应。规格尺寸：加油管为内径 $70\mathrm{mm}$ 的异型管；串油管的内径为 $120\mathrm{mm}$ ，长度为 $220\mathrm{mm}$ 。几何形状按夹具比试。  
1.6 应用概况 已在直升机上使用。  
1.7 研制及生产单位 沈阳橡胶研究设计院研制并生产。  
1.8 鉴定级别及日期 1992年12月由化学工业部组织技术鉴定。

# 2 性能

2.1 胶管的外观质量 应符合Q/SX6-222标准。  
2.2 胶料性能 胶管用胶料的硫化胶主要性能指标见表2-1。

表2-1  

<table><tr><td rowspan="2" colspan="2">性能</td><td colspan="4">指 标</td></tr><tr><td>内胶层</td><td>外胶层</td><td>套 筒</td><td>中胶层</td></tr><tr><td>TS/MPa</td><td>≥</td><td>10</td><td>8</td><td>10</td><td></td></tr><tr><td>\( E_b/\% \)</td><td>≥</td><td>200</td><td>300</td><td>200</td><td></td></tr><tr><td>70 C,72h 热空气老化后</td><td></td><td></td><td></td><td></td><td></td></tr></table>

续表2-1   

<table><tr><td rowspan="2" colspan="2">性能</td><td colspan="4">指 标</td></tr><tr><td>内胶层</td><td>外胶层</td><td>套 筒</td><td>中胶层</td></tr><tr><td>Pb/%</td><td>max</td><td>50</td><td>20</td><td>20</td><td></td></tr><tr><td>PF/%</td><td></td><td>-40</td><td>-40</td><td>-40</td><td></td></tr><tr><td colspan="6">2号煤油,70C,72h老化后</td></tr><tr><td>Ps/%</td><td>max</td><td>-40</td><td>-40</td><td>-40</td><td></td></tr><tr><td>Pt/%</td><td></td><td>-40</td><td>-40</td><td>40</td><td></td></tr><tr><td colspan="6">RP-2煤油(70C,48h)</td></tr><tr><td>Δm/%</td><td>≤</td><td>5</td><td></td><td></td><td></td></tr><tr><td>ΔV/%</td><td>≤</td><td>10</td><td></td><td></td><td></td></tr><tr><td>σb/(kN/m)</td><td>≥</td><td></td><td></td><td></td><td>1.6</td></tr></table>

2.3 软管气密性 加油管用 $1 \times 10^{4} \mathrm{~Pa}$ 压力在水或燃油中做气密性检查，保持 $5 \mathrm{~min}$ 不应漏气。

# 3 使用工艺

# 4 其他

4.1 包装 每根软管必须单独封装在塑料袋内，并应附有合格证，注明软管图号、制造单位和生产日期、胶料性能检查结果，并盖有技术检查部门印章。包装箱内表面应光滑，以免在运输过程中损坏软管，包装箱外面应注明软管图号、制造日期。  
4.2 运输 按非危险品运输，注意防晒、防潮，勿挤压。  
4.3 贮存 贮存在温度 $0 \sim 28^{\circ} \mathrm{C}$ 、相对湿度不大于 $80\%$ 的库房内，避免阳光直接照射，距热源不少于 $1 \mathrm{~m}$ ，距地面不少于 $0.3 \mathrm{~m}$ 。贮存中应防止与油类、酸、碱及其他对橡胶有害的物质接触。

# 5 使用建议

加油管、串油管已装在国产直升机上进行了200h飞行考核，工作正常。推荐使用。

# 参考文献

1 沈阳橡胶研究设计院. 橡胶胶布、制品性能统计资料 No 楊-5.1998

# 棉线编织胶管

# 1 概述

棉线编织胶管由内胶层、棉线编织层、中间层及外胶层组成。某些胶管在两层棉线编织层间还缠有螺旋钢丝。供飞机、发动机、仪表、附件及其他装备的液压、冷气、燃油、滑油系统作连接管和导管用。棉线编织胶管分Y型和H型两种：Y型胶管输送液压油、仪表油、高速机油、汽油、燃油、柴油、防冻液、变压器油、乙醇-丙三醇混合液等介质时，工作温度为 $-55\sim 100^{\circ}C$ ；输送水时为 $80^{\circ}C$ 以下；输送空气、氧气时为 $-55\sim 55^{\circ}C$ 。H型胶管输送滑油时的工作温度为 $-40\sim 100^{\circ}C$ 。

1.1 牌号及名称 Y型 液压系统用棉线编织胶管；H型——滑油系统用棉线编织胶管。  
1.2 基本组成 主体材料为内胶层：Y型为5070丁腈胶胶料，H型为5172丁腈胶胶料；外胶层：Y、H型均为5860丁腈、氯丁并用胶胶料；骨架层： $21.5^{s} / 7,21.5^{s} / 10,21.5^{s} / 5\times 3,21.5^{s} / 4\times 4$ 棉线。胶管结构分为5组，示意图见图11～图1-5。

图片摘要：该图主要展示 1 1 第1组棉线编织胶管结构示意图。
![](images/93f4873a7f6713e38425f74bad57e90a3c42fabca3551ed82b92dae609be6317.jpg)  
1--内胶层；2—一层棉线编织层；3一外胶层

图片摘要：该图主要展示 1 1 第1组棉线编织胶管结构示意图。
![](images/d817d0552c91772d5454e45f00ba8a5d8372e6f5ae6356ce79abd741f37ef8d4.jpg)  
图1-1 第1组棉线编织胶管结构示意图  
1一内胶层；2—二层棉线编织层；3一外胶层   
图1-3 第3组棉线编织胶管结构示意图

图片摘要：该图主要展示 1 3 第3组棉线编织胶管结构示意图。
![](images/e3c3a9c6b67d035c595cc19e7fb8bec1e29ec70aaa0ef8fe4411dd8e89f7286e.jpg)  
1. 内胶层：2—螺旋钢丝层；3—二层棉线编织层

图片摘要：该图主要展示 1 3 第3组棉线编织胶管结构示意图。
![](images/e2df095d012954b98435530bd61e5712743ae0db3036b8807b19fa4d5de84b4e.jpg)  
图12 第2组棉线编织胶管结构示意图  
1 内胶层；2—三层棉线编织层

图片摘要：该图主要展示 12 第2组棉线编织胶管结构示意图。
![](images/4cf0661b7c33eb624bab8a1cd993052a30045fafa37c1c3c067b4e6f79f98f16.jpg)  
图1-4 第4组棉线编织胶管结构示意图  
1-内胶层；2-二层棉线编织层   
图1-5 第5组棉线编织胶管结构示意图

1.3 材料标准 GJB 2462—1995《军工棉线编织胶管*。

# 1.4 使用工艺说明书

1.5 供应状态 以管材供应。第1组、第2组、第3组、第4组和第5组胶管结构和技术特性分别见表1-1、表1-2、表1-3、表1-4和表1-5.

表1-1  

<table><tr><td>胶管编号</td><td>内径mm</td><td>外径/mm</td><td>最小弯曲半径/mm</td><td>单位长度质量/(kg/m)</td></tr><tr><td>11Y3-1.5,11H3-1.5</td><td>3±0.3</td><td>9±1.2</td><td>20</td><td>0.11</td></tr><tr><td>11Y4-1.5,11H4-1.5</td><td>4±0.3</td><td>10±1.2</td><td>20</td><td>0.12</td></tr><tr><td>11Y6-1.5,11H6-1.5</td><td>6±0.3</td><td>13±1.2</td><td>40</td><td>0.15</td></tr><tr><td>11Y8-1.5,11H8-1.5</td><td>8±0.3</td><td>15.5±1.2</td><td>50</td><td>0.23</td></tr><tr><td>11Y10-1.5,11H10-1.5</td><td>10±0.5</td><td>17.5±1.2</td><td>65</td><td>0.28</td></tr><tr><td>11Y12-1.5,11H12-1.5</td><td>12±0.5</td><td>20±1.0</td><td>90</td><td>0.30</td></tr><tr><td>11Y14-1.5,11H14-1.5</td><td>14±0.5</td><td>23±1.0</td><td>90</td><td>0.33</td></tr><tr><td>11Y16-1.5,11H16-1.5</td><td>16±0.5</td><td>25±1.0</td><td>100</td><td>0.38</td></tr><tr><td>11Y18-1.5,11H18-1.5</td><td>18±0.5</td><td>27.5±1.0</td><td>140</td><td>0.42</td></tr><tr><td>11Y19-1.5</td><td>19±0.5</td><td>28.5±1.0</td><td>150</td><td>0.42</td></tr><tr><td>11Y20-1.5,11H20-1.5</td><td>20±0.5</td><td>29±1.0</td><td>170</td><td>0.43</td></tr><tr><td>11Y22-1.5,11H22-1.5</td><td>22±0.5</td><td>31.5±1.2</td><td>180</td><td>0.50</td></tr><tr><td>11Y25-1.5,11H25-1.5</td><td>25±0.5</td><td>34±1.2</td><td>200</td><td>0.55</td></tr><tr><td>11Y28-1.5,11H28-1.5</td><td>28±0.5</td><td>38±1.2</td><td>250</td><td>0.65</td></tr><tr><td>11Y30-1.5,11H30-1.5</td><td>30±0.5</td><td>40±1.2</td><td>250</td><td>0.68</td></tr><tr><td>11Y32-1.5,11H32-1.5</td><td>32±0.5</td><td>42±1.2</td><td>270</td><td>0.80</td></tr></table>

注：内胶层厚 $>1.2\mathrm{mm}$ ，内胶层厚度差 $\leqslant 0.3\mathrm{mm}$ ，壁厚公差：内径 $3\sim 22\mathrm{mm}$ 时， $\leqslant 0.5\mathrm{mm}$ ，内径 $25\sim 32\mathrm{mm}$ 时， $\leqslant 1.0\mathrm{mm}$ ，工作压力为 $1.5\mathrm{MPa}$ 。

表1-2  

<table><tr><td>胶管编号</td><td>内径/mm</td><td>外径/mm</td><td>最小弯曲半径/mm</td><td>单位长度质量/(kg/m)</td></tr><tr><td>12Y10-1.5,12H10-1.5</td><td>10±0.5</td><td>18.5=16</td><td>100</td><td>0.27</td></tr><tr><td>12Y12-1.5,12H12-1.5</td><td>12±0.5</td><td>20.5=16</td><td>120</td><td>0.31</td></tr><tr><td>12Y14-1.5,12H14-1.5</td><td>14±0.5</td><td>22.5±1.0</td><td>130</td><td>0.36</td></tr><tr><td>12Y16-1.5,12H16-1.5</td><td>16±0.5</td><td>27.5±1.0</td><td>140</td><td>0.50</td></tr><tr><td>12Y18-1.5,12H18-1.5</td><td>18±0.5</td><td>29.5±1.0</td><td>150</td><td>0.55</td></tr><tr><td>12Y20-1.5,12H20-1.5</td><td>20±0.5</td><td>31.5±1.0</td><td>160</td><td>0.60</td></tr><tr><td>12Y22-1.5,12H22-1.5</td><td>22±0.5</td><td>33.5±1.2</td><td>180</td><td>0.65</td></tr><tr><td>12Y25 1.5,12H25-1.5</td><td>25±0.5</td><td>36.5±1.2</td><td>200</td><td>0.75</td></tr><tr><td>12Y28 1.5,12H28-1.5</td><td>28±0.5</td><td>40.5±1.2</td><td>220</td><td>0.85</td></tr><tr><td>12Y30-1.5,12H30-1.5</td><td>30±0.5</td><td>42.5±1.2</td><td>250</td><td>0.95</td></tr><tr><td>12Y32-1.5,12H32-1.5</td><td>32±0.5</td><td>44.5±1.2</td><td>280</td><td>1.05</td></tr><tr><td>12Y35-1.5,12H35-1.5</td><td>35±0.5</td><td>48±1.5</td><td>300</td><td>1.15</td></tr><tr><td>12Y40-1.5,12H40-1.5</td><td>40±0.5</td><td>53±1.5</td><td>350</td><td>1.40</td></tr><tr><td>12Y42 1.5,12H42-1.5</td><td>42±0.5</td><td>55±1.5</td><td>400</td><td>1.50</td></tr><tr><td>12Y50-1.5,12H50 1.5</td><td>50±0.8</td><td>63±1.5</td><td>500</td><td>1.80</td></tr><tr><td>12Y54-1.5,12H54-1.5</td><td>54±0.8</td><td>67±1.5</td><td>550</td><td>2.00</td></tr></table>

注：内胶层厚 $\geqslant 1.2\mathrm{mm}$ ，内胶层厚度差 $\leqslant 0.3\mathrm{mm}$ ，壁厚公差：内径 $10\mathrm{mm}$ 时， $\leqslant 0.5\mathrm{mm}$ ，内径 $12\sim 54\mathrm{mm}$ 时， $\leqslant 1.0\mathrm{mm}$ ，工作压力为 $1.5\mathrm{MPa}$ 。

表13  

<table><tr><td>胶管编号</td><td>内径/mm</td><td>外径/mm</td><td>工作压力/MPa</td><td>最小弯曲半径/mm</td><td>单位长度质量/(kg/m)</td></tr><tr><td>13Y35-1.6,13H35-1.6</td><td>35±0.5</td><td>45.5±1.5</td><td>1.6</td><td>300</td><td>1.20</td></tr><tr><td>13Y38-1.6,13H38-1.6</td><td>38±0.5</td><td>52±1.5</td><td>1.6</td><td>330</td><td>1.40</td></tr><tr><td>13Y40-1.5,13H40-1.5</td><td>40±0.5</td><td>54±1.5</td><td>1.5</td><td>350</td><td>1.45</td></tr><tr><td>13Y42-1.5,13H42-1.5</td><td>42±0.8</td><td>56±1.5</td><td>1.5</td><td>350</td><td>1.50</td></tr><tr><td>13Y45-1.5,13H45-1.5</td><td>45±0.8</td><td>55.5±2.0</td><td>1.5</td><td>400</td><td>1.70</td></tr><tr><td>13Y48-1.5,13H48-1.5</td><td>48±0.8</td><td>62±1.5</td><td>1.5</td><td>480</td><td>1.80</td></tr><tr><td>13Y50-1.6,13H50-1.6</td><td>50±0.8</td><td>64±1.5</td><td>1.6</td><td>500</td><td>2.00</td></tr><tr><td>13Y51-1.5,13H51-1.5</td><td>51±0.8</td><td>65±1.5</td><td>1.5</td><td>500</td><td>2.10</td></tr><tr><td>13Y54-1.5,13H54-1.5</td><td>54±0.8</td><td>68±1.5</td><td>1.5</td><td>550</td><td>2.25</td></tr><tr><td>13Y58-1.5,13H58-1.5</td><td>58±0.8</td><td>72±1.5</td><td>1.5</td><td>600</td><td>2.30</td></tr><tr><td>13Y65-1.5,13H65-1.5</td><td>65±0.8</td><td>80±2.0</td><td>1.5</td><td>700</td><td>2.50</td></tr></table>

注：内胶层厚度 $\geqslant 1.2\mathrm{mm}$ ，内胶层厚度差 $\leqslant 0.3\mathrm{mm}$ ，壁厚公差 $\leqslant 1.0\mathrm{mm}$ 。

表1-4  

<table><tr><td>胶管编号</td><td>内径/mm</td><td>外径/mm</td><td>工作压力/MPa</td><td>最小弯曲半径/mm</td><td>单位长度质量/(kg/m)</td></tr><tr><td>14Y4-11.8,14H4-11.8</td><td>4±0.3</td><td>15±0.5</td><td>11.8</td><td>50</td><td>0.20</td></tr><tr><td>14Y6-9.8,14H6-9.8</td><td>6±0.3</td><td>17±0.5</td><td>9.8</td><td>55</td><td>0.25</td></tr><tr><td>14Y8-8.3,14H8-8.3</td><td>8±0.3</td><td>20±0.5</td><td>8.3</td><td>60</td><td>0.35</td></tr><tr><td>14Y10-8.3,14H10-8.3</td><td>10±0.3</td><td>21.5±0.8</td><td>8.3</td><td>75</td><td>0.45</td></tr><tr><td>14Y12-6.9,14H12-6.9</td><td>12±0.3</td><td>24±1.0</td><td>6.9</td><td>60</td><td>0.50</td></tr><tr><td>14Y14-6.9,14H14-6.9</td><td>14±0.3</td><td>27±1.0</td><td>6.9</td><td>90</td><td>0.55</td></tr><tr><td>14Y16-6.9,14H16-6.9</td><td>16±0.3</td><td>29±1.0</td><td>6.9</td><td>100</td><td>0.60</td></tr><tr><td>14Y18-5.9,14H18-5.9</td><td>18±0.5</td><td>32±1.0</td><td>5.9</td><td>120</td><td>0.70</td></tr><tr><td>14Y20-5.9,14H20-5.9</td><td>20±0.5</td><td>34±1.0</td><td>5.9</td><td>150</td><td>0.75</td></tr><tr><td>14Y22-4.9,14H22-4.9</td><td>22±0.5</td><td>36.5±1.0</td><td>4.9</td><td>170</td><td>0.85</td></tr><tr><td>14Y25-4.9,14H25-4.9</td><td>25±0.5</td><td>39.5±1.2</td><td>4.9</td><td>200</td><td>0.95</td></tr><tr><td>14Y28-2.9,14H28-2.9</td><td>28±0.5</td><td>42.5±1.2</td><td>2.9</td><td>220</td><td>1.00</td></tr><tr><td>14Y30-2.9,14H30-2.9</td><td>30±0.5</td><td>44.5±1.2</td><td>2.9</td><td>235</td><td>1.10</td></tr><tr><td>14Y32-2.9,14H32-2.9</td><td>32±0.5</td><td>46.5±1.2</td><td>2.9</td><td>250</td><td>1.20</td></tr><tr><td>14Y35-1.5,14H35-1.5</td><td>35±0.5</td><td>48±1.2</td><td>1.5</td><td>300</td><td>1.25</td></tr><tr><td>14Y40-1.5,14H40-1.5</td><td>40±0.5</td><td>53±1.5</td><td>1.5</td><td>350</td><td>1.30</td></tr><tr><td>14Y42 1.5,14H42-1.5</td><td>42±0.8</td><td>55±1.5</td><td>1.5</td><td>380</td><td>1.50</td></tr><tr><td>14Y50 1.5,14H50-1.5</td><td>50±0.8</td><td>63±1.5</td><td>1.5</td><td>500</td><td>1.80</td></tr><tr><td>14Y54-1.5,14H54 1.5</td><td>54±0.8</td><td>67±1.5</td><td>1.5</td><td>550</td><td>1.90</td></tr></table>
