Repository: C-zj02/CFD-claw

<div align="center">

**English** | [中文](#中文版) | [Français](README_FR.md) | [Русский](README_RU.md) | [हिन्दी](README_HI.md) | [العربية](README_AR.md) | [Português](README_PT.md)

# 🚀 Claude Code Python

**A Complete Python Reimplementation Based on Real Claude Code Source**

*From TypeScript Source → Rebuilt in Python with ❤️*

***
**🔥 Active Development • New Features Weekly 🔥**

</div>

***

## 🎯 What is This?

**Clawd Code** is a **complete Python rewrite** of Claude Code, based on the **real TypeScript source code**.

File: RAG-data/中国航空材料手册(第2版) 第8卷 橡胶 密封剂201-400.pdf-2a82481b-6787-4aec-bc75-d0edd0067e9d.md (part 9 of 10)
# 钢丝编织胶管
1.2.2 B类组分一（108B基膏）：液体聚硫橡胶、补强剂、增粘剂、防霉剂、稳定剂。组分二（108B硫化膏）：金属化合物、促进剂、硫化速度调节剂、触变增粘剂、增塑成膏剂。  
1.3 材料标准 Q/6S 1227-1995《HM108室温硫化密封剂》；国外相近材料技术标准为MIL-S-8802E《整体油箱密封剂》。  
1-4 使用工艺说明书 Q/6SZ 1355 1995《HM108室温硫化密封剂使用工艺说明书》。  
1.5 供应状态 各组分单独包装，配套供应。  
1.6 应用概况 已用于歼击机机翼整体油箱密封。  
1.7 研制及生产单位 北京航空材料研究院研究并生产。  
1.8 鉴定级别及日期 1995年6月通过航空工业总公司装机评审。

# 2 性能

# 2.1 物理及化学性能

2.1.1 物理性能 见表2-1。

表2-1  

<table><tr><td rowspan="2">性 能</td><td colspan="2">HM108A</td><td colspan="2">HM108B</td></tr><tr><td>指 标</td><td>实测值</td><td>指 标</td><td>实测值</td></tr><tr><td>组分-外观颜色</td><td>白色均匀膏状</td><td>白色均匀膏状</td><td>白色均匀膏状</td><td>白色均匀膏状</td></tr><tr><td>组分二外观颜色</td><td>黑色均匀膏状</td><td>黑色均匀膏状</td><td>黑色均匀膏状</td><td>黑色均匀膏状</td></tr><tr><td>未硫化密封剂外观颜色</td><td>黑色粘稠膏状</td><td>黑色粘稠膏状</td><td>黑色粘稠膏状</td><td>黑色粘稠膏状</td></tr><tr><td>硫化后密封剂外观颜色</td><td>黑色弹性体</td><td>黑色弹性体</td><td>黑色弹性体</td><td>黑色弹性体</td></tr><tr><td>密封剂弹性体密度d/(g/cm3)</td><td>≤1.65</td><td>1.51</td><td>≤1.65</td><td>1.62</td></tr><tr><td>密封剂不挥发分质量分数/%</td><td>≥84</td><td>98.5</td><td>≥92</td><td>99.1</td></tr></table>

2.1.2 化学性能 密封剂对铬酸阳极化铝合金、硫酸阳极化铝合金、未阳极化铝合金、镀镉钝化20号钢、镀锌钝化30CrMnSiA钢、不锈钢、钛合金等金属不腐蚀，对S06-1010H聚氨酯防腐底漆具有良好相容性，低毒，不宜燃烧。  
2.1.3红外光谱HM108A、HM108B密封剂硫化后弹性体的红外光谱见图2-1和图2-2。

# 2.2 力学性能

2.2.1 拉伸力学性能 HM108B 密封剂在 $23\mathrm{C} \pm 2\mathrm{C}$ 经 14d 或 $70\mathrm{C} \pm 1\mathrm{C}$ 经 24h 硫化后拉伸力学性能见表 2-2。

表 $2 - 2\left( {1,2}\right)$   

<table><tr><td>性能</td><td colspan="4">TS/MPa</td><td colspan="4">Eb/%</td></tr><tr><td>指标</td><td colspan="4">≥2.0</td><td colspan="4">≥300</td></tr><tr><td rowspan="2">实测值</td><td>x̅</td><td>s</td><td>Cv</td><td>n5</td><td>x̅</td><td>s</td><td>Cv</td><td>n4</td></tr><tr><td>3.16</td><td>0.478</td><td>0.151</td><td>70(14)</td><td>708.5</td><td>153.0</td><td>0.216</td><td>65(13)</td></tr></table>

① 括号中数字为批数。

图片摘要：该图主要展示 2 1 HM108A密封剂弹性体红外光谱。
![](images/3e821736c248bbb1ae6fca3ac69f3a86c5b920548490644a86d197a2a2a7ac8b.jpg)  
图2-1 HM108A密封剂弹性体红外光谱

2.2.2 粘接性能 密封剂试样在 $23\mathrm{C} \pm 2\mathrm{C}$ 经14d或 $70\mathrm{C} \pm 2\mathrm{C}$ 经24h硫化后剥离强度实测值见表2-3。对其他材质表面粘接力实测值见表2-4。

表2-3[1]  

<table><tr><td rowspan="2">密封剂类别</td><td colspan="2">粘接性能</td></tr><tr><td>σTR/(kN/m)</td><td>剥离后密封剂内聚破坏面积率/%</td></tr><tr><td>HM108A</td><td>4.2</td><td>100</td></tr><tr><td>HM108B</td><td>7.6</td><td>100</td></tr></table>

图片摘要：该图主要展示 2 3[1]。
![](images/f5214235783a1bfa765f8609f357ad7aebc5c76d9ec5fe6c60bbadcd4b83b32b.jpg)  
图2-2 HM108B密封剂弹性体红外光谱

表2-41.2]  

<table><tr><td rowspan="2">HM108密封剂类别</td><td rowspan="2">被粘体材质</td><td colspan="2">粘接性能</td></tr><tr><td>σ1B(kN/m)</td><td>剥离后密封剂内聚破坏面积率/%</td></tr><tr><td>A类B类</td><td>S06-1010H底漆面涂NJD-1粘接底涂</td><td>5.06.4·</td><td>100</td></tr><tr><td>A类B类</td><td>镀锌钝化30CrMnSiA钢表面</td><td>4.17.1</td><td>100</td></tr><tr><td>A类B类</td><td>镀镉20号钢表面</td><td>4.16.4</td><td>100</td></tr><tr><td>A类B类</td><td>HM504涂层面</td><td>4.58.0</td><td>100</td></tr><tr><td>A类B类</td><td>钛合金TA2表面涂NJD-1粘接底涂</td><td>5.55.5</td><td>100</td></tr><tr><td>A类B类</td><td>1Cr18Ni9Ti不锈钢涂NJD-1粘接底涂</td><td>4.85.5~6.06.2</td><td>100</td></tr><tr><td>A类B类</td><td>未阳极化LY12CZ铝合金涂NJD-1粘接底涂</td><td>4.55.8</td><td>100</td></tr></table>

# 2.3 耐环境性能

2.3.1 耐热老化性能[2] HM108A密封剂对铬酸阳极化铝合金粘接后在 $120\mathrm{C} \pm 2\mathrm{C}$ 经7d热老化后 $\sigma_{\mathrm{TB}}$ 为 $8.8\mathrm{kN / m}$ ，内聚破坏面积率为 $100\%$ ，HM108B密封剂在热空气中老化后力学性能见表2-5。  
2.3.2 耐喷气燃料性能 密封剂对铬酸或硫酸阳极化铝合金表面、镀锌钝化 $30\mathrm{CrMnSiA}$ 钢表面、镀镉20号钢表面和由NJD-1粘接底涂作中介的S06-1010H防腐底漆、TA2钛合金、1Cr18Ni9Ti不锈钢表面的粘接力在 $60\mathrm{C} \pm 2\mathrm{C}$ 喷气燃料中浸泡7d后性能及加速贮存后在 $60\mathrm{C} \pm 2\mathrm{C}$ 喷气燃料中浸泡7d后性能见表2-6，在 $60\mathrm{C} \pm 2\mathrm{C}$ 喷漆燃料中浸泡14d后拉伸力学性能见表2-7。

表 $2 - 5^{1.2}$   

<table><tr><td colspan="2">老化条件</td><td colspan="2">TS&#x27;MPa</td><td colspan="2">Eh/%</td><td>σTB/(kN/m)</td></tr><tr><td>温度/C</td><td>时间/d</td><td>指标</td><td>实测值</td><td>指标</td><td>实测值</td><td>实测值</td></tr><tr><td>120+2</td><td>7</td><td>≥1.5</td><td>3.3</td><td>≥150</td><td>166</td><td>9.1</td></tr><tr><td>130±2</td><td>7</td><td>--</td><td>2.9</td><td>-</td><td>124</td><td>-</td></tr></table>

表2-6  

<table><tr><td rowspan="3">HM108密封剂类别</td><td colspan="8">被粘接性能</td></tr><tr><td rowspan="2">被粘体表面材质</td><td colspan="5">σTR/(kN/m)</td><td colspan="2">剥离后密封剂内聚破坏面积率/%</td></tr><tr><td>指标</td><td colspan="4">实测值</td><td>指标</td><td>实测值</td></tr><tr><td>A类</td><td rowspan="3">硫酸/铬酸阳极化铝合金</td><td>≥3.8</td><td colspan="4">4.4</td><td>≥95</td><td rowspan="3">100</td></tr><tr><td rowspan="2">B类</td><td rowspan="2">≥4.2</td><td>x</td><td>s</td><td>Cv</td><td>nT</td><td rowspan="2">≥95</td></tr><tr><td>7.86</td><td>1.051</td><td>0.134</td><td>65(13)</td></tr><tr><td>A类</td><td rowspan="2">镀锌钝化30CrMnSiA 钢</td><td>≥3.8</td><td colspan="4">4.1</td><td>≥95</td><td rowspan="2">100</td></tr><tr><td>B类</td><td>≥4.2</td><td colspan="4">6.1</td><td>≥95</td></tr><tr><td>A类</td><td rowspan="2">镀镉20号钢</td><td>≥3.8</td><td colspan="4">3.7</td><td>≥95</td><td rowspan="2">100</td></tr><tr><td>B类</td><td>≥1.2</td><td colspan="4">6.4</td><td>≥95</td></tr><tr><td>A类</td><td rowspan="2">镀镉20号钢表面涂NJD-1粘接底涂</td><td>≥3.8</td><td colspan="4">3.8</td><td>≥95</td><td rowspan="2">100</td></tr><tr><td>B类</td><td>≥1.2</td><td colspan="4">7.5</td><td>≥95</td></tr><tr><td>A类</td><td rowspan="2">S06-1010H 底漆涂NJD-1粘接底涂</td><td>≥3.8</td><td colspan="4">5.8</td><td>≥95</td><td rowspan="2">100</td></tr><tr><td>B类</td><td>≥1.2</td><td colspan="4">5.9</td><td>≥95</td></tr><tr><td>A类</td><td rowspan="2">TA2钛合金表面涂NJD-1粘接底涂</td><td>≥3.8</td><td rowspan="2" colspan="4">4.5</td><td>≥95</td><td rowspan="2">100</td></tr><tr><td>B类</td><td>≥1.2</td><td>≥95</td></tr><tr><td>A类</td><td rowspan="2">1Cr18Ni9Ti 不锈钢涂NJD-1粘接底涂</td><td>≥3.8</td><td rowspan="2" colspan="4">4.5</td><td>≥95</td><td rowspan="2">100</td></tr><tr><td>B类</td><td>≥1.2</td><td>≥95</td></tr><tr><td>A类</td><td rowspan="2">HM504 涂层面</td><td></td><td colspan="4">4.8</td><td>≥95</td><td rowspan="2">100</td></tr><tr><td>B类</td><td></td><td colspan="4">7.4</td><td>≥95</td></tr><tr><td>A类</td><td rowspan="2">未阳极化LY12CZ铝合金涂NJD 1粘接底涂</td><td>≥3.8</td><td colspan="4">4.4</td><td>≥95</td><td rowspan="2">100</td></tr><tr><td>B类</td><td>≥1.2</td><td colspan="4">7.8</td><td>≥95</td></tr><tr><td>加速贮存后A类</td><td rowspan="2">硫酸或铬酸阳极化铝合金</td><td>≥3.8</td><td colspan="4">4.4</td><td>≥95</td><td>100</td></tr><tr><td>B类</td><td>≥1.2</td><td colspan="4">7.8</td><td>≥95</td><td>100</td></tr></table>

括号中数字为批数。

表2-71.21  

<table><tr><td>性能</td><td>TS/MPa</td><td>Eb/%</td></tr><tr><td>指标</td><td>≥1.5</td><td>≥250</td></tr><tr><td>实测值</td><td>3.4</td><td>414</td></tr></table>

2.3.3 耐双层液体性能 密封剂与各种材质表面粘接后在 $60\mathrm{C} \pm 2\mathrm{C}3\%$ 氯化钠水溶液与喷气燃料组成的双层液体中浸泡后表现见表2-8。

表2-81-2  

<table><tr><td rowspan="3">HM108密封剂类别</td><td rowspan="3">被粘体表面材质</td><td rowspan="3">在双层液体中浸泡时间d</td><td colspan="6">粘接性能</td><td></td></tr><tr><td colspan="4">σTB(kN·m)</td><td colspan="2">剥离后密封剂内聚破坏面积率/%</td><td></td></tr><tr><td>指标</td><td colspan="3">实测值</td><td>指标</td><td>实测值</td><td></td></tr><tr><td rowspan="2">A类</td><td rowspan="3">硫酸或铬酸阳极化铝合金</td><td rowspan="3">7</td><td rowspan="2">≥3.8</td><td colspan="3">3.0~5.41.45</td><td rowspan="2">≥95</td><td rowspan="2">100</td><td></td></tr><tr><td>r</td><td>S</td><td>n1</td><td></td></tr><tr><td>B类</td><td>≥4.2</td><td>7.40</td><td>1.29</td><td>0.17</td><td>39(13)</td><td>≥95</td><td>100</td></tr><tr><td>A类</td><td>硫酸阳极化铝合金</td><td rowspan="2">30</td><td>-</td><td colspan="3">5.0</td><td>-</td><td>92</td><td></td></tr><tr><td>B类</td><td>涂NJD-1粘接底涂</td><td>-</td><td colspan="3">9.3</td><td>-</td><td>100</td><td></td></tr><tr><td rowspan="2">A类</td><td rowspan="2">S06-1010H底漆涂</td><td>7</td><td rowspan="2">≥3.8</td><td rowspan="2" colspan="3">5.8</td><td rowspan="2">≥95</td><td>-</td><td></td></tr><tr><td>30</td><td>95</td><td></td></tr><tr><td rowspan="2">B类</td><td rowspan="2">NJD-1粘接底涂</td><td>7</td><td rowspan="2">≥4.2</td><td colspan="3">8.4</td><td>≥95</td><td>100</td><td></td></tr><tr><td>30</td><td colspan="3">10.1</td><td>-</td><td>100</td><td></td></tr><tr><td rowspan="2">A类</td><td rowspan="2">TA2钛合金表面涂</td><td>7</td><td>≥3.8</td><td colspan="3">-</td><td>≥95</td><td>-</td><td></td></tr><tr><td>30</td><td>-</td><td colspan="3">4.5</td><td>-</td><td>90</td><td></td></tr><tr><td rowspan="2">B类</td><td rowspan="2">NJD-1粘接底涂</td><td>7</td><td>≥4.2</td><td colspan="3">--</td><td>≥95</td><td>-</td><td></td></tr><tr><td>30</td><td>-</td><td colspan="3">8.5</td><td>-</td><td>95</td><td></td></tr><tr><td rowspan="2">A类</td><td>1Cr18Ni9Ti不锈钢</td><td>7</td><td>≥3.8</td><td colspan="3">--</td><td>≥95</td><td>-</td><td></td></tr><tr><td rowspan="3">涂NJD-1粘接底涂</td><td>30</td><td>-</td><td colspan="3">5.5</td><td>-</td><td>95</td><td></td></tr><tr><td rowspan="2">B类</td><td>7</td><td rowspan="2">≥4.2</td><td colspan="3">-</td><td>≥95</td><td>-</td><td></td></tr><tr><td>30</td><td colspan="3">10.1</td><td>-</td><td>100</td><td></td></tr><tr><td rowspan="2">A类</td><td rowspan="2">木阳极化铝合金涂</td><td>7</td><td rowspan="2">≥3.8</td><td colspan="3">-</td><td>≥95</td><td>-</td><td></td></tr><tr><td>30</td><td colspan="3">-</td><td>-</td><td>-</td><td></td></tr><tr><td rowspan="2">B类</td><td rowspan="2">NJD-1粘接底涂</td><td>7</td><td>≥4.2</td><td colspan="3">--</td><td>≥95</td><td>-</td><td></td></tr><tr><td>30</td><td>-</td><td colspan="3">5.8</td><td>-</td><td>100</td><td></td></tr><tr><td>A类</td><td>镀锌钝化</td><td rowspan="2">7</td><td>≥3.8</td><td colspan="3">4.1</td><td>≥95</td><td>100</td><td></td></tr><tr><td>B类</td><td>30CrMnSiA钢</td><td>≥4.2</td><td colspan="3">6.6</td><td>≥95</td><td>100</td><td></td></tr><tr><td>A类</td><td rowspan="2">镀镉20号钢</td><td rowspan="2">7</td><td>≥3.8</td><td colspan="3">4.4</td><td>≥95</td><td>100</td><td></td></tr><tr><td>B类</td><td>≥4.2</td><td colspan="3">6.0</td><td>≥95</td><td>100</td><td></td></tr><tr><td>加速贮存后A类</td><td rowspan="2">硫酸或铬酸阳极化铝合金</td><td rowspan="2">7</td><td>≥3.8</td><td colspan="3">4.3</td><td>≥95</td><td>100</td><td></td></tr><tr><td>B类</td><td>≥4.2</td><td colspan="3">5.9</td><td>≥95</td><td>100</td><td></td></tr></table>

(1) 括号中数字为批数。

2.3.4 综合环境老化性能 HM108B 密封剂与各种材质界面粘接后，在 $60^{\circ}\mathrm{C} \pm 1^{\circ}\mathrm{C}$ 经 3d 浸喷气燃料后转入 $50^{\circ}\mathrm{C} \pm 1^{\circ}\mathrm{C}$ 热空气中干燥 3d，转入 $120^{\circ}\mathrm{C} \pm 2^{\circ}\mathrm{C}$ 热空气中老化 7d 后拉伸力学性能见表 2-9，在 $120^{\circ}\mathrm{C} \pm 2^{\circ}\mathrm{C}$ 热空气老化 3d 转入 $60^{\circ}\mathrm{C} = 1^{\circ}\mathrm{C}$ 喷气燃料中 7d 后拉伸力学性能见表 2-10。  
2.3.5 热破裂性能 密封剂在硫化后以及经受 $60\mathrm{C} \pm 1\mathrm{C}$ 喷气燃料浸泡7d后热破裂性能见表2-11。

表2-9.1.2  

<table><tr><td>性能</td><td>TS/MPa</td><td>Eb/%</td></tr><tr><td>指标</td><td>≥1.5</td><td>≥150</td></tr><tr><td>实测值</td><td>3.34</td><td>240.8</td></tr></table>

表 $2 - {10}^{\left\lbrack  1,2\right\rbrack  }$   

<table><tr><td>性能</td><td>TS/MPa</td><td>Eb/%</td></tr><tr><td>指标</td><td>≥1.2</td><td>≥150</td></tr><tr><td>实测值</td><td>3.49</td><td>236.2</td></tr></table>

表211-2  

<table><tr><td rowspan="3">密封剂类别</td><td colspan="3">热破裂条件</td><td colspan="4">热破裂变形值/mm</td></tr><tr><td rowspan="2">温度/℃</td><td rowspan="2">压力/kPa</td><td rowspan="2">时间/h</td><td colspan="2">仪硫化后</td><td colspan="2">60℃±2℃浸入喷气燃料中7d后</td></tr><tr><td>指标</td><td>实测值</td><td>指标</td><td>实测值</td></tr><tr><td>HM108A</td><td rowspan="2">120±2</td><td rowspan="2">69</td><td rowspan="2">1</td><td>≤4.0</td><td>0.50</td><td>≤4.0</td><td>0.65</td></tr><tr><td>HM108B</td><td>≤4.0</td><td>0.47</td><td>≤4.0</td><td>0.64</td></tr></table>

2.3.6 耐水性 密封剂硫化后，在温度 $70\mathrm{C} \pm 1\mathrm{C}$ 及相对湿度大于 $95\%$ 的环境中放置 $120\mathrm{d} \pm 4\mathrm{h}$ 后在标准环境条件下停放 $14\mathrm{d}$ 后，实测硬度值见表2-12。

表 2-12 ${}^{1,2}$   

<table><tr><td rowspan="2">密封剂类别</td><td colspan="2">H1/度</td><td>σ1B1/(kN/m)</td><td>剥离后密封剂内聚破坏面积率/%</td></tr><tr><td>指标</td><td>实测值</td><td>实测值</td><td>实测值</td></tr><tr><td>HM108A</td><td>≥30</td><td>32</td><td rowspan="2">6.0</td><td rowspan="2">100</td></tr><tr><td>HM108B</td><td>≥30</td><td>37</td></tr></table>

① 对硫酸阳极化铝合金。

2.3.7 耐低温性能 密封剂低温弯曲试样硫化后，以及硫化后又经 $120\mathrm{C} \pm 1\mathrm{C}$ 热空气老化7d后的两种试样于 $-55\mathrm{C}$ 下冷冻 $2\mathrm{h}$ 后，在符合HB5274的弯曲仪上弯曲后应不产生裂纹、脱粘，实测结果符合要求。  
2.3.8 防霉性能 密封剂硫化后，按GJB150.10试验，应具有不低于1级的防霉性，实测结果，两个类别均为1级。  
2.3.9 质量变化率及弯曲柔软性 密封剂硫化后，在 $60\mathrm{C} \pm 1\mathrm{C}$ 喷气燃料中浸泡7d，再经 $50\mathrm{C} \pm 1\mathrm{C}$ 空气中干燥3d后，质量变化率及弯曲柔软性见表2-13。

表 $2 - {13}^{\left( 1,2\right) }$   

<table><tr><td rowspan="2">密封剂类别</td><td colspan="2">Δm/%</td><td colspan="2">φ3芯轴弯曲180°后状态</td></tr><tr><td>指标</td><td>实测值</td><td>指标</td><td>实测值</td></tr><tr><td>HM108A</td><td>-8~8</td><td>-7.3</td><td>无裂纹</td><td>无裂纹</td></tr><tr><td>HM108B</td><td>-8~8</td><td>-5.9</td><td>无裂纹</td><td>无裂纹</td></tr></table>

2.3.10 耐粉化性 密封剂硫化后浸入 $60^{\circ}\mathrm{C} \pm 1^{\circ}\mathrm{C}$ 喷气燃料中9d, 其间喷气燃料要更换6次, 取出后让喷气燃料自然挥发, 目视检查试样, 结果未见粉化。  
2.3.11 加速贮存稳定性 密封剂的各个组分在各自严封的容器中置于 $50^{\circ}\mathrm{C} \pm 1^{\circ}\mathrm{C}$ 环境中14d后，部分性能见表2-14。

表2-14.1.2  

<table><tr><td rowspan="2">加速贮存后性能</td><td colspan="2">HM108A</td><td colspan="2">HM108B</td></tr><tr><td>指标</td><td>实测值</td><td>指标</td><td>实测值</td></tr><tr><td>基膏外观</td><td>不结皮,不硬化</td><td>符合指标</td><td>不结皮,不硬化</td><td>符合指标</td></tr><tr><td>硫化剂外观</td><td>允许有油状析出</td><td>均匀膏状</td><td>允许有油状析出</td><td>均匀膏状</td></tr><tr><td>σH/(kN/m)(对硫酸阳极化LY12CZ)</td><td>≥3.8</td><td>4.5</td><td>≥4.2</td><td>5.8</td></tr><tr><td>活性期/h</td><td>≥1,≥2,≥4</td><td>1,2,4</td><td>≥1,≥2,≥4</td><td>1,2,4</td></tr><tr><td>不粘期/h</td><td>≤20,≤40,-</td><td>3.5,-</td><td>≤10,≤40),≤48</td><td>- ,20,28</td></tr><tr><td>流淌性/mm</td><td>-</td><td>-</td><td>2.5~19</td><td>4</td></tr></table>

2.3.12 长期贮存稳定性 密封剂各组分在标准环境条件下存放9个月后，活性期和不粘期应无明显变化，实测结果无明显变化。A类密封剂及B类密封剂对硫酸阳极化铝合金在各种条件下的粘接性能见表2-15。

表2-15  

<table><tr><td rowspan="2">密封剂类别</td><td colspan="2">70℃经24h硫化后</td><td colspan="2">60℃经7d耐喷气燃料后</td><td colspan="2">60℃经7d耐双层液体后</td></tr><tr><td>σ1B/(kN/m)</td><td>内聚破坏面积率%</td><td>σTB/(kN/m)</td><td>内聚破坏面积率/%</td><td>σTB/(kN/m)</td><td>内聚破坏面积率/%</td></tr><tr><td>HM108A</td><td>4.1</td><td>100</td><td>4.5</td><td>100</td><td>3.8</td><td>100</td></tr><tr><td>HM108B</td><td>6.8</td><td>100</td><td>8.2</td><td>100</td><td>7.8</td><td>100</td></tr></table>

# 2.4 工艺性能 密封剂工艺性能见表2-16。

表2-16  

<table><tr><td rowspan="2">工艺性能</td><td colspan="6">HM108A</td><td colspan="6">HM108B</td></tr><tr><td colspan="3">指 标</td><td colspan="3">实测值</td><td colspan="3">指 标</td><td colspan="3">实测值</td></tr><tr><td rowspan="3">基膏粘度/(Pa·s)(Rheocetest-1025C±0.5C,Dr=1s-1)(Brook29,6号转子、10r/min)(Brook29,7号转子、2r/min)</td><td colspan="3">-</td><td colspan="3">98.5(德仪)</td><td colspan="3">-</td><td colspan="3">-</td></tr><tr><td colspan="3">积累数据</td><td colspan="3">85.4(美仪)</td><td colspan="3">-</td><td colspan="3">-</td></tr><tr><td colspan="3">-</td><td colspan="3"></td><td colspan="3">900~1600</td><td colspan="3">902</td></tr><tr><td>流淌性/mm</td><td colspan="3">-</td><td colspan="3">-</td><td colspan="3">2.5~19</td><td colspan="3">9.8~14</td></tr><tr><td></td><td>1h 级</td><td>2h 级</td><td>4h 级</td><td>1h 级</td><td>2h 级</td><td>4h 级</td><td>1h 级</td><td>2h 级</td><td>4h 级</td><td>1h 级</td><td>2h 级</td><td>4h 级</td></tr><tr><td>活性期/h</td><td rowspan="3">≥1≤20≤55</td><td rowspan="3">≥2≤40≤72</td><td rowspan="3">≥4-</td><td rowspan="3">-</td><td rowspan="3">2536~40</td><td rowspan="3">4-</td><td rowspan="3">≥1≤10≤30</td><td rowspan="3">≥2≤40≤72</td><td rowspan="3">≥4≤48≤90</td><td>-</td><td>24072</td><td rowspan="3">42285</td></tr><tr><td>不粘期/h</td><td>-</td><td>4072</td></tr><tr><td>硫化期/h</td><td>-</td><td>72</td></tr><tr><td rowspan="3">加速贮存稳定试验后:组分一、组分二外观基膏粘度/(Pa·s)(Rheocetest-1025C±0.5C,Dr=1s-1)</td><td colspan="3">不起皮、不变硬</td><td rowspan="2" colspan="3">合格137~185</td><td rowspan="2" colspan="3">不起皮、不变硬--</td><td rowspan="2" colspan="3">合格850~950</td></tr><tr><td colspan="3">-</td></tr><tr><td>1h 级</td><td>2h 级</td><td>4h 级</td><td>1h 级</td><td>2h 级</td><td>4h 级</td><td>1h 级</td><td>2h 级</td><td>4h 级</td><td>1h 级</td><td>2h 级</td><td>4h 级</td></tr><tr><td>活性期/h</td><td rowspan="2">≥1≤20</td><td rowspan="2">≥2≤40</td><td rowspan="2">≥4-</td><td rowspan="2">-</td><td rowspan="2">25</td><td rowspan="2">4-</td><td rowspan="2">≥1≤10</td><td rowspan="2">≥2≤40</td><td rowspan="2">≥4≤48</td><td>-</td><td rowspan="2">240</td><td rowspan="2">-7</td></tr><tr><td>不粘期/h</td><td>-</td></tr><tr><td>流淌性/mm</td><td colspan="3">--</td><td rowspan="2" colspan="3">-4.3</td><td rowspan="2" colspan="3">2.5~19≥2.5</td><td rowspan="2" colspan="3">9.8~147.7</td></tr><tr><td>可修补性,σTB/(kN/m)</td><td colspan="3">≥2.5</td></tr></table>

① 德国旋转粘度计。  
② Brookfield Viscometer, 美国旋转粘度计。

# 2.5 使用性能

2.5.1 机翼整体油箱典型模拟件试验采用HM108A及B密封剂实施结构密封，其轮廓尺寸为：长 $1200\mathrm{mm}$ ，宽 $480\mathrm{mm}$ ，高(翼箱厚) $200\mathrm{mm}$ 。硫化后进行了如下模拟实验：

a. 常温充气试验: $P = 0.0490 \mathrm{MPa} \rightarrow$ 缓慢充压至 $P = 0.1960 \mathrm{MPa}$ 并保压 $5 \mathrm{~min}$ 。  
b. 常温充油停放试验：满油（指盒段容积的 $80\%$ ）停放 $24\mathrm{h}$ 。

c. 常温充油试验：充满油后按下列顺序脉动充压（ $\mathrm{MPa}$ ）：

（1）0.0490→0.0784→0.0490；  
(2) $0.0490 \rightarrow 0.1176 \rightarrow 0.0490$ ;   
（3） $0.0490 \rightarrow 0.1560 \rightarrow 0.0490$   
（4） $0.0490 \rightarrow 0.1960 \rightarrow 0.0490$

充压频率及时间：1次/min（每项15s），共8h。

d. 低温充油停放试验：-55℃，满油，16h。

e. 低温充油停放试验：-55℃，满油，其余同c项，

f. $80\mathrm{C}$ 充油试验： $P = 0.0190\mathrm{MPa},8\mathrm{h}$

g. 放油后常温停放 16h.

h. 高温充压试验：110C，无油，脉动压力同c项，th。

i. 常温充气试验： $P = 0.1960\mathrm{MPa},5\mathrm{min}$

j. 重复进行 $\mathrm{e} \sim \mathrm{i}$ 项试验，共2次。

2.5.2 宇航飞行器壳体防雨密封全尺寸模拟盒段试验 模拟试验按GJB150.10-8规定条件进行，具体试验如下述，试件示意图见图2-3。

图23 飞行器壳体防水密封性全尺寸模拟盒段  
图片摘要：该图主要展示 23 飞行器壳体防水密封性全尺寸模拟盒段。
![](images/a35e76cb5e78b5aca7073c1c45d196c5706c2aefec7080e327753ff673d9afce.jpg)  
1-壳体蒙皮；2-长形；3、HM108B贴合面密封层；5、HM108B填角密封剂；7-铆钉

降雨强度： $(8 \pm 1) \mathrm{mm/h}$ ，淋水时间： $45 \mathrm{~min}$ 。雨滴直径： $0.5 \sim 4.5 \mathrm{~mm}$ ，模拟风速：不小于 $18 \mathrm{~m/s}$ 。试件温度：比水温高 $8^{\circ} \mathrm{C}$ 。水源：自来水。

过程：将试件 $180^{\circ}$ 分成正反两个工作位置，分别对每一侧连续淋雨 $45\mathrm{min}$ ，检查是否有渗漏。

结果：不渗不漏。

# 3 使用工艺

3.1 环境条件 HMI08 密封剂配制和质量检验、试样制备与性能测试的环境条件为标准环境条件。密封剂施工环境为温度 $15 \sim 30^{\circ} \mathrm{C}$ 、相对湿度不大于 $70\%$ ，环境中应无尘、无油雾、无酸碱性气体。

3.2 配制方法 HM108 密封剂的配制方法见表 3-1。

表31  

<table><tr><td>配制方法</td><td>操作要点</td></tr><tr><td>机械配制</td><td>按组分：组分二为10%；(10~12)的比例称取两个组分,放入搪瓷盘中,用刮刀粗调后,通过三辊研磨机混炼下料备用</td></tr><tr><td>手工配制</td><td>按与机械配制相同的比例称取两个组分并放置在搪瓷盘中,用刮刀来回压调两个组分,使呈颜色均一的均匀膏状备用</td></tr></table>

3.3 施工方法 使用密封剂前要做好密封施工的准备工作，包括预装、密封表面的清洗、干燥、涂粘接底涂NJD-1（如S06-1010H防腐底漆层表面、钛合金表面、不锈钢表面、钻孔部位表面以及认为可能发生粘接不良的部位）。

HM108A 可采用毛刷进行刷涂密封施工，也可采用压注枪压注涂敷施工，也可用刮刀刮涂密封施工。HM108B 填角密封可采用压注枪压注施工并采用刮刀刮涂成型。紧固件湿装配可沾密封剂后插入孔中螺接或铆接。

# 3.4 硫化条件

3.4.1 质量检验试样硫化条件 可为 $23\mathrm{C} + 2\mathrm{C}$ 、相对湿度 $45\% \sim 55\%$ 环境中经14d硫化或 $70\mathrm{C} = 1\mathrm{C}$ 经24h硫化。  
3.4.2 密封施工工序间硫化条件 为加速施工进度，每道密封施工后，可进行 $70\mathrm{C} \pm 1\mathrm{C}$ 经6h硫化，然后转入下道工序。  
3.4.3 密封部件完全硫化条件 完全硫化则在 $15\sim 30^{\circ}C$ 室温下须自然硫化14d。

# 4 其他

4.1 包装 组分一装入镀锌铁桶中，每桶净重为： $1\mathrm{kg}, 5\mathrm{kg}$ 。组分二装入镀锌铁桶中，按组分一比组分二为 $100:12$ 的比例，每桶净重 $120\mathrm{g}, 600\mathrm{g}$ 。两个组分的包装装入一个厚纸箱中构成一个单元包装。

每个单元包装箱中应附有合格证、质量一致性检验数据单（应含试验温度、相对湿度、组分配比及活性期）、装箱单（装箱单应注明箱中装入的物品名称、批号和件数）。

4.2运输本密封剂按安全化工产品运输，运输始末禁止水浸、雨淋和阳光曝晒。  
4.3 贮存 贮存温度应不高于 $28\mathrm{C}$ ，相对湿度不大于 $70\%$ 。本密封剂贮存期为9个月。  
4.4 技术安全 密封剂组分二为低毒物质，有较强的氧化性，防止入口和溅入眼中并防止进入人体伤口中。组分一或硫化后密封剂废弃时不准用火焚烧，废密封剂可回收使用。

# 5 使用建议

推荐使用。

# 参考文献

1 北京航空材料研究院，飞机翼整体油箱密封、防腐蚀系统用材料及工艺研究报告. 1997  
2 北京航空材料研究院.HM108室温硫化密封剂补充研究报告.1997

编写 曹寿德

审校 徐于山 杨希仁

# SHMJ-775 密封剂

# 1 概述

SHMJ-775 密封剂是以液态聚硫橡胶为主成分的双组分密封剂，按活性期长短分为 SHMJ 775.2 和 SHMJ-775-8 两个级别，密封剂的两个组分混合后在室温下或加温可硫化成弹性体，具有耐热、耐喷气燃料的性能，可与 SF-9 涂料配合，对阳极化铝合金和镀锌钝化钢、镁合金等均有良好粘接力。主要用做接触喷气燃料、海水、淡水、长期浸泡和湿热空气作用的飞机整体油箱及机体气密结构的密封，长期使用温度为 $-55 \sim 120^{\circ} \mathrm{C}$ ，可在 $130^{\circ} \mathrm{C}$ 短期使用。

1.1 牌号及名称 SHMJ-773 密封剂。  
1.2 基本组成 组分一（基膏）：羟端基液体聚硫橡胶、补强剂、促进剂。组分二（硫化膏）：金属化合物、增粘剂和增塑成膏剂。  
1.3 材料标准 Q/4AC 60-1994《SHMJ-775密封剂技术条件》。  
1.4 使用工艺说明书 XYS 1220、SHMJ 775 密封剂配制与施工生产说明书》。

1.5 供应状态 两个组分单独包装，配套供应。  
1.6 应用概况 已在轰炸机、运输机、歼击机修理及生产中使用，日历时间已达6年多。  
1.7 研制及生产单位 西安飞机工业(集团)有限责任公司、航空工业总公司603所共同研制；西飞晨光工贸股份合作公司生产。  
1.8 鉴定级别及日期 1987年12月由中国航空工业总公司鉴定通过。

# 2 性能

# 2.1 物理及化学性能

# 2.1.1 物理性能 见表2-1。

2.1.2 化学性能 密封剂对阳极化LY12CZ铝合金、MA8镁合金、镀锌钝化钢(45号钢)，均不腐蚀，低毒、不易燃烧。并对接触的有机玻璃材料表面不产生银纹。

2.1.3 红外光谱 SHMJ-775 密封剂弹性体红外光谱见图 2-1。

表2-1  

<table><tr><td>性能</td><td>指标</td><td>实测值</td></tr><tr><td>基膏及密封剂外观颜色</td><td>基膏为白色,密封剂为浅咖啡色均匀膏状,无结皮、结块</td><td>基膏为白色,密封剂为浅咖啡色均匀膏状,无结皮、结块</td></tr><tr><td>硫化膏外观颜色</td><td>棕黑色均匀膏状</td><td>棕黑色均匀膏状</td></tr><tr><td>密封剂弹性体密度d/(g/cm³)</td><td>≤1.69</td><td>1.57</td></tr><tr><td>密封剂不挥发分质量分数/%</td><td>≥98</td><td>99</td></tr></table>

图片摘要：该图主要展示 2 1。
![](images/7c8a21f7804d45c82db5c9d62065c3db56583efdcd74747e4c99fab6608139db.jpg)  
图2-1 SHMJ-775密封剂弹性体红外光谱

2.2力学性能密封剂在 $23\mathrm{C}\pm 5\mathrm{C}$ 、相对湿度 $45\% \sim 55\%$ 环境中硫化 $10\sim 14\mathrm{d}$ 或 $70^{\circ}\mathrm{C}\pm 5^{\circ}\mathrm{C}$ 经24h硫化后的力学性能见表2-2，密封剂对不同金属表面涂QS-7粘接底涂后的粘接性能见表2-3。

表2-2  

<table><tr><td>性能</td><td>TS/MPa</td><td>Eb. %</td><td>Sb/%</td><td>σTB/(kN/m)阳极化铝合金表面</td></tr><tr><td>指标</td><td>≥2.5</td><td>≥400</td><td>≤10</td><td>≥6.0</td></tr><tr><td>实测值</td><td>4.0</td><td>910</td><td>10</td><td>10.3</td></tr></table>

表2-3  

<table><tr><td>表面状况</td><td>45号钢</td><td>铝合金LY12CZ</td><td>钛合金TA2</td><td>不锈钢1Cr9Ni18Ti</td></tr><tr><td>σTR/(kN/m)</td><td>11.9</td><td>6.2</td><td>12.7</td><td>13.3</td></tr></table>

# 2.3 耐环境性能

# 2.3.1 耐热空气老化性能 见表2-4。

表2-4[1]  

<table><tr><td colspan="3">老化条件</td><td colspan="2">TS /MPa</td><td colspan="2">Eb/%</td><td colspan="2">Sb/%</td><td colspan="2">σTR/(kN/m)</td></tr><tr><td>介质</td><td>温度/C</td><td>时间/h</td><td>指标</td><td>实测值</td><td>指标</td><td>实测值</td><td>指标</td><td>实测值</td><td>指标</td><td>实测值</td></tr><tr><td rowspan="2">空气</td><td rowspan="2">120</td><td>168</td><td>≥2.5</td><td>4.0</td><td>≥300</td><td>373</td><td>≤10</td><td>6.2</td><td>≥6.0</td><td>11.9</td></tr><tr><td>360</td><td>-</td><td>4.0</td><td>-</td><td>320</td><td>-</td><td>3.0</td><td>-</td><td>14.7</td></tr></table>

# 2.3.2 耐喷气燃料性能 在3号喷气燃料浸泡后密封剂性能见表2-5。

表2-5[1]  

<table><tr><td colspan="3">老化条件</td><td colspan="2">TS/MPa</td><td colspan="2">Eb/%</td><td colspan="2">Sb/%</td><td colspan="2">σTB/(kN/m)</td><td colspan="2">Δm/%</td></tr><tr><td>介质</td><td>温度/C</td><td>时间/h</td><td>指标</td><td>实测值</td><td>指标</td><td>实测值</td><td>指标</td><td>实测值</td><td>指标</td><td>实测值</td><td>指标</td><td>实测值</td></tr><tr><td rowspan="2">喷气燃料</td><td>60</td><td>336</td><td>≥1.5</td><td>5.0</td><td>≥400</td><td>594</td><td>≤15</td><td>12.5</td><td>≥6.0</td><td>11.4</td><td>±5</td><td>-3.2~3.7</td></tr><tr><td>110</td><td>100</td><td>--</td><td>3.9</td><td>-</td><td>590</td><td>-</td><td>8.2</td><td>-</td><td>15.5</td><td>-</td><td>-0.41</td></tr></table>

2.3.3 综合老化性能 浸60C3号喷气燃料96h后经50C热空气干燥96h，再经120C热空气老化168h后性能见表2-6，耐120C热空气老化24h后再浸60C3号喷气燃料168h，性能见表2-7。

表2-6  

<table><tr><td>性能</td><td>TS/MPa</td><td>Eb/%</td><td>Sb/%</td><td>σTB/(kN/m)</td></tr><tr><td>指标</td><td>≥1.5</td><td>≥250</td><td>≤10</td><td>≥6.0</td></tr><tr><td>实测值</td><td>4.7</td><td>313</td><td>5.0</td><td>13.7</td></tr></table>

表2-7  

<table><tr><td>性能</td><td>TS. MPa</td><td>Eb/%</td><td>Sb/%</td><td>σTR/(kN/m)</td></tr><tr><td>指标</td><td>≥1.5</td><td>≥400</td><td>≤15</td><td>≥6.0</td></tr><tr><td>实测值</td><td>4.0</td><td>538</td><td>8.1</td><td>11.9</td></tr></table>

2.3.4 耐低温性能 密封剂硫化后，在 $-55\mathrm{C}$ 下弯曲应显示柔软性，实测值为 $-55\mathrm{C}$ 下密封剂试样弯曲后，密封剂层不断裂、不脱粘。  
2.3.5 耐水性能 密封剂对阳极化铝合金LY12CZ的粘接剥离试样经60℃7d浸水后剥离强度 $\sigma_{\mathrm{180^{\circ}B}}$ 为 $7.8\mathrm{kN / m}$ 。  
2.3.6 加速贮存稳定性 将基膏原包装密封容器(密封剂不少于 $200\mathrm{mL}$ )放入 $50\mathrm{C} \pm 1\mathrm{C}$ 烘箱中 $14\mathrm{d}$ , 然后在 $23\mathrm{C} \pm 2\mathrm{C}$ , 相对湿度 $45\% \sim 55\%$ 环境下停放 $24\mathrm{h}$ , 测定基膏粘度应在 $400 \sim 1600\mathrm{Pa} \cdot \mathrm{s}$ 范围内, 实测值为 $779.3\mathrm{Pa} \cdot \mathrm{s}$ (加速贮存前) 和 $817.6\mathrm{Pa} \cdot \mathrm{s}$ (加速贮存后)。

# 2.4 工艺性能 密封剂工艺性能见表2-8。

表2-8  

<table><tr><td rowspan="2">性能</td><td colspan="2">SHMJ-775-2</td><td colspan="2">SHMJ-775-8</td></tr><tr><td>指标</td><td>实测值</td><td>指标</td><td>实测值</td></tr><tr><td>基膏粘度(25℃,Dr=1s-1)/(Pa·s)</td><td>400~1600</td><td>779.3</td><td>400~1600</td><td>779.3</td></tr><tr><td>活性期/h</td><td>2.0±0.5</td><td>2.0</td><td>8.0+0.5</td><td>6.0</td></tr><tr><td>不粘性/h</td><td>≤6.0</td><td>6.0</td><td>≤12.0</td><td>7.0</td></tr><tr><td>硫化期/h</td><td>≤48</td><td>合格</td><td>≤72</td><td>合格</td></tr><tr><td>流淌性(长度)/mm</td><td>≤15</td><td>3~5</td><td>≤15</td><td>4</td></tr><tr><td>注射性</td><td colspan="4">混合均匀后,密封胶适于装入塑料容器中,并用气动或手动压注枪进行压注施工压力:0.4~0.5MPa,嘴子直径φ6mm注射速度22.6~36.2g/min</td></tr></table>

# 2.5 使用性能

2.5.1 常态渗漏试验 清洗涂胶部位，用注胶枪注射缝外密封剂前贴上保护胶带保证密封工艺的整洁，活性期消失后放入 $30\sim 40^{\circ}\mathrm{C}$ 烘箱内硫化 $24\mathrm{h}$ 取出，其中贴合面密封剂于常温下保持 $120\mathrm{h}$ 。

将图2-2所示典型试验件（盒体）在常温、无压状况下盒内充满燃油停放 $24\mathrm{h}$ 后，检查两件试验件均无渗油。

图片摘要：该图主要展示 2 2 典型模拟试验盒结构涂密封剂部位。
![](images/6a54d444755e86967e4da16fa603ad04720fc071769e42aa47dc91585cd3a7b1.jpg)

图2-2 典型模拟试验盒结构涂密封剂部位  
图片摘要：该图主要展示 2 2 典型模拟试验盒结构涂密封剂部位。
![](images/6a8bd7845bce1201dd84315ec937e88e026c57dbb27b6b5120242cc4dd08417a.jpg)  
1—缝外密封剂：2—底板；3—角材；4—贴合面密封剂

2.5.2 使用功能试验 按图2-3所示原理要求进行试验。根据H7-SY20-65及H7-21-60SY制造试验件(LY12-R)，外形尺寸： $350\mathrm{mm}\times 200\mathrm{mm}\times 38\mathrm{mm}$ （盒腔尺寸： $274\mathrm{mm}\times 124\mathrm{mm}\times 38\mathrm{mm}$ 。箱体组合用M5螺栓双排等距交叉分布固定，两螺孔中心距最大为 $35\mathrm{mm}$ ，最小为 $18\mathrm{mm}$ 。油箱试验件内表面SF-9涂层经80C加热4h后，常温停放48h。

图2-3 冲压试验原理图  
图片摘要：该图主要展示 2 3 冲压试验原理图。
![](images/6479695b1278a68b3d75d4d933083d7233780d02e85b93d51d7aa61892158e10.jpg)  
1—降压阀；2—控制阀；3—压力表；4—风包；5—油箱试验件；6—卸压阀

a. 充水试验: 充水压力到 $122\mathrm{kPa}$ 。充水每级为 $24.5\mathrm{kPa}$ 各级保持 $5\mathrm{min}$ , 到达 $122\mathrm{kPa}$ 时停放 $24\mathrm{h}$ 。试验结果: 盒体上盖鼓起 $0.8 \sim 1.5\mathrm{mm}$ 均不漏气。  
b. 充油脉动冲压: $20^{\circ} \mathrm{C}$ 条件下充满航空煤油, 脉动冲压范围为: $24.5 \mathrm{kPa} \sim 122 \mathrm{kPa} \sim 24.5 \mathrm{kPa} \sim 122 \mathrm{kPa}$ , 每 $3 \mathrm{~min}$ 一个周期, 连续进行 $8 \mathrm{~h}$ . 试验结果: 无渗漏.  
c. 高温脉动冲压： $120^{\circ} \mathrm{C}$ （试验时最高温度达 $130^{\circ} \mathrm{C}$ ，最低温度为 $118^{\circ} \mathrm{C}$ ）经8h脉动冲压试验。脉动

冲压范围为： $21.5\mathrm{kPa}\sim 122\mathrm{kPa}\sim 21.5\mathrm{kPa}\sim 122\mathrm{kPa}$ ，每 $3\mathrm{min}$ 一个周期，连续进行8h，人工操作实际每分钟达3个周期。试验结果：无渗漏。

d. 低温脉动冲压试验：温度：-51℃，脉动冲压范围为：24.5kPa～122kPa～24.5kPa～122kPa，每3min一个周期，连续进行8h后停放24h。试验结果：无渗漏。  
e. 常温充气试验: 将试验件分别放入水中充气, 压力为: $122 \mathrm{kPa}$ 分别停放 $10 \mathrm{~min}$ 和 $15 \mathrm{~min}$ 。试验结果: 两件均无渗漏。  
f. 中温恒温, 恒压充航空煤油试验: 温度: $79^{\circ} \mathrm{C} \pm 1^{\circ} \mathrm{C}$ , 压力: $44.1 \mathrm{kPa}$ , 保持 $8 \mathrm{~h}$ , 实际操作温度为: $78 \sim 80^{\circ} \mathrm{C}$ 。试验结果: 无渗漏。

# 3 使用工艺

3.1 环境条件 密封剂配制和施工环境温度应为 $15 \sim 35^{\circ} \mathrm{C}$ ，相对湿度为不大于 $85\%$ ，环境应清洁（无尘、无油雾、无酸碱性气体），并具有通风设施。  
3.2 配制方法 密封剂的配制方法见表3-1。

表3-1  

<table><tr><td>配制方法</td><td>操作要点</td></tr><tr><td>机械配制</td><td>按比例称取两个组分置入搪瓷盘中,手工粗混后,通过三辊研磨机3~5次下料</td></tr><tr><td>手工配制</td><td>按比例称取两个组分置入搪瓷盘中,用油漆刮刀来回压调,直到成为无黑白相间、颜色均匀一色为准</td></tr></table>

3.3 施工方法 密封剂配制好后在活性期内可采用压注枪 $(0.35\sim 0.45\mathrm{MPa})$ 压注施工，刮板刮涂也可采用油画笔涂刷施。

3.4 硫化条件

3.4.1 质量检验试样硫化条件 标准环境条件下硫化 $1\mathrm{d}$ 或室温经过 $1\mathrm{d}$ 后，再 $70^{\circ}\mathrm{C} \pm 2^{\circ}\mathrm{C}$ 经过 $24\mathrm{h}$ 。  
3.4.2 密封施工后的结构硫化条件 室温（不低于 $15\mathrm{C}$ 经 $7\sim 10\mathrm{d}$ 或密封剂达到不粘期后密封结构件应在室温下放置 $24\mathrm{h}$ ，然后于 $70\mathrm{C} \pm 2\mathrm{C}$ 硫化 $24\mathrm{h}$ 。  
3.4.3 密封施工工序间硫化条件 工序间一般采用室温硫化至达到不粘期。

# 4 其他

4.1包装密封剂组分一装入一个镀锌铁桶中，净重可为 $1\mathrm{kg},3\mathrm{kg},5\mathrm{kg}$ ：组分二装人镀锌铁桶或塑料桶中，净重为 $200\mathrm{g},0.6\mathrm{kg},1\mathrm{kg}$ ，分别与甲组分 $1\mathrm{kg},3\mathrm{kg},5\mathrm{kg}$ 装配构成一个单元包装，一个或几个单元包装装入硬纸箱中。

每个包装纸箱中应附有合格证、质量一致性检验数据单（应含试验温度、相对湿度、组分配比及活性期）、装箱单（注明纸箱中装入物品名称、批号和数量）。

4.2 运输 本密封剂按安全化工产品运输，运输始末禁止水浸、雨淋和阳光曝晒。  
4.3 贮存 贮存环境温度不高于 $28^{\circ} \mathrm{C}$ ，相对湿度不大于 $70\%$ 。本密封剂贮存期为12个月。  
4.4 技术安全 组分二为低毒物质，防止入口和溅入眼中并防止进入人体伤口中。组分一或密封剂废弃时，不准用火焚烧，废聚硫密封剂可回收使用。

# 5 使用建议

选用。

# 参考文献

1 西安飞机工业有限责任公司. SHMJ-775 双组分密封胶研制报告, 1984

编写 牛灵宝

审校 曹寿德 周军辉

# LM-3 聚硫密封剂

# 1 概述

LM-3聚硫密封剂是以液体聚硫橡胶为主成分的双组分密封剂，室温下能硫化成弹性体，对阳极化铝合金、镀锌钝化钢及涂有1号航空底漆或粘接底涂处理剂的金属表面具有良好的粘接性，并具有优良的耐水、耐燃油及耐老化性能。主要用于飞机口盖结构夹缝密封，长期使用温度为 $-55\sim 125^{\circ}C$ 。

1.1 牌号及名称 LM-3 聚硫密封剂。  
1.2 基本组成 组分一（基膏）：液体聚硫橡胶、补强剂、增粘剂。组分二：硫化剂、增粘剂、调节剂。  
1.3 材料标准 Q/SYQ.J02.1701-1996《LM-3聚硫密封剂》。  
1.4 使用工艺说明书 《LM-3 聚硫密封剂使用工艺说明书》。  
1.5 供应状态 两个组分单独包装，配套供应。  
1.6 应用概况 已在歼击机口盖等部位使用达5年以上。  
1.7 研制及生产单位 沈阳油漆厂研制并生产。  
1.8 鉴定级别及日期 1996年6月由沈阳市鉴定通过。

# 2 性能

# 2.1 物理及化学性能

2.1.1 物理性能 见表2-1。  
2.1.2 化学性能 对阳极化LY12CZ铝合金、镀锌钝化45号钢不腐蚀，有一定毒性，不易燃。  
2.1.3红外光谱 LM-3密封剂红外光谱见图2-1。

表2-1[1.2]   

<table><tr><td>性能</td><td>指 标</td><td>实 测 值</td></tr><tr><td>基膏外观颜色</td><td>米黄色粘稠均匀状物</td><td>符合指标要求</td></tr><tr><td>硫化膏外观颜色</td><td>为褐色膏状物</td><td>符合指标要求</td></tr><tr><td>硫化后密封剂外观颜色</td><td>灰色弹性体</td><td>符合指标要求</td></tr><tr><td>密封剂弹性体密度d/(g/cm3)</td><td>≤1.45</td><td>1.37</td></tr><tr><td>密封剂不挥发分质量分数/%</td><td>≥85</td><td>99</td></tr><tr><td>Tb/C</td><td>-</td><td>-41</td></tr></table>

图片摘要：该图主要展示 2 1[1.2]。
![](images/ac70bfb22fddcee478634c20b430c214c9c2bb3c69f82fc20e2eb66bf172cc5a.jpg)  
图2-1 LM-3密封剂红外光谱

2.2 力学性能 密封剂在标准环境条件下硫化 21d 或密封剂活性期到达后至少停放 24h，然后经 $70\mathrm{C} \pm 1\mathrm{C}$ 硫化 120h，其力学性能见表 2-2。除非另有说明，剪切试样金属材料为 LY12CZ 铝合金。

表2-2[1,2]  

<table><tr><td>性能</td><td>r/MPa</td><td>TS·MPa</td><td>Eh/%</td><td>σTB/(kN/m)</td></tr><tr><td>指标</td><td>≥0.98</td><td></td><td>-</td><td>-</td></tr><tr><td>实测值</td><td>0.9~1.6/1.3</td><td>4.2</td><td>320</td><td>4.5a</td></tr></table>

100%内聚破坏。

# 2.3 耐环境性能

2.3.1 耐热空气老化性能 在 $125\mathrm{C} \pm 2\mathrm{C}$ 下经50h热空气老化后的力学性能见表2-3。

表2-3[1,2]  

<table><tr><td>性能</td><td>r/MPa</td><td>TS&#x27;MPa</td><td>Eb/%</td><td>σTB/(kN/m)</td></tr><tr><td>指标</td><td>≥0.78</td><td>-</td><td>-</td><td>-</td></tr><tr><td>实测值</td><td>0.9~1.6/1.2</td><td>4.2</td><td>310</td><td>6.2①</td></tr></table>

① $100\%$ 内聚破坏。

2.3.2 耐2号喷气燃油性能 在 $125\mathrm{C} \pm 2\mathrm{C}$ 下经50h2号喷气燃油浸泡后的力学性能见表2-4。

表2-4  

<table><tr><td>性能</td><td>TS/MPa</td><td>Eh/%</td><td>σTR/(kN/m)</td></tr><tr><td>实测值</td><td>3.7</td><td>380</td><td>5.6°</td></tr></table>

(1) $100\%$ 内聚破坏。

2.3.3 耐盐水浸泡性能 将密封剂涂在阳极化LY12CZ铝合金试样上，硫化后挂在装有 $3\%$ 氯化钠溶液的干燥器中，在 $50^{\circ}\mathrm{C} - 1^{\circ}\mathrm{C}$ 下经15d浸泡后，检查密封剂无异常变化，除去密封剂用5倍放大镜检查金属表面无腐蚀。

2.4 工艺性能 密封剂的工艺性能见表2-5。

表2-51-2  

<table><tr><td>性能名称</td><td>指标</td><td>实测值</td></tr><tr><td>活性期/h</td><td>≥4</td><td>合格</td></tr><tr><td>施工期/h</td><td>≥5</td><td>合格</td></tr><tr><td>硫化期/d</td><td>≤7</td><td>合格</td></tr><tr><td>稀释性</td><td>可用有机溶剂(丙酮、乙酸乙酯)稀释成均匀稳定的胶液</td><td>合格</td></tr><tr><td>刷涂性</td><td>可以刷涂或喷涂</td><td>合格</td></tr></table>

# 3 使用工艺

3.1 环境条件 质量检验试样的制备和性能测试的环境条件为标准环境条件。密封剂施工的环境条件为温度 $18\sim 28^{\circ}C$ ，相对湿度不大于 $75\%$ ，环境中应无尘、无油雾、无酸碱性气体。  
3.2 配制方法 密封剂两组分按 $100:(6\sim 12)$ 称量后先用铲刀进行初混，然后在三辊研磨机上通过3遍。也可以用刮刀在聚乙烯板上或搪瓷盘中调混成颜色均匀的膏状物。每次调配量不要超过 $100g$ 。  
3.3 施工方法 采用手动或气动压注枪对密封剂实行压注施工，也可以用刮板（有机玻璃、竹木或其他软质材料制成）刮抹或用涂胶辊滚涂施工，多用于结构夹层缝隙填充密封。经有机溶剂稀释后，可以刷涂，多用于表面密封及防腐密封。

# 3.4 硫化条件

3.4.1 质量检验试样的硫化条件为标准环境条件下硫化21d或 $70\mathrm{C}\pm 1\mathrm{C}$ 经120h硫化。  
3.4.2 密封施工的飞机零部件可在周转过程中自然硫化，但不能低于 21d。为了缩短周期，有条件的也可用 $70^{\circ}\mathrm{C}$ 经 $120\mathrm{h}$ 硫化。

# 4 其他

4.1 包装 两个组分分别采用镀锌铁桶或塑料桶包装，基膏为 $4.5\mathrm{kg}$ ，硫化剂为 $0.54\mathrm{kg}$ ，两个桶配套构成一个单元包装。一个或几个单元包装可装入一个箱中。  
每个包装箱中应附有合格证、质量一致性检验数据单及装箱单（装箱单应注明箱中物品名称、批号和数量）。  
4.2运输本密封剂按安全化工产品运输，运输始末禁止水浸、雨淋和阳光曝晒。  
4.3 贮存 密封剂的贮存温度应不高于 $20^{\circ} \mathrm{C}$ ，相对湿度不大于 $70\%$ ，包装箱不可倒置。两个组分的贮存期为6个月，超过贮存期后应重新检验，合格后可继续使用1个月。  
4.4 技术安全 密封剂在三辊研磨机上混合时，应通冷却水，使辊筒温度不得超过 $40^{\circ}\mathrm{C}$ ，防止早期硫化。硫化膏中含有铬酸盐类化合物，严禁进入口中，对皮肤有一定刺激作用，不要使皮肤直接接触。稀释密封剂的溶剂和清洗设备及工具的溶剂均为易燃物，要注意防火、防爆和通风。废弃时不准用火烧，不准埋入土中，防止聚硫密封剂分解污染空气，铬酸盐溶入地下水造成水源污染，应回收做专门处理。

# 5 使用建议

选用。

# 参考文献

1沈阳油漆厂.LM-3聚硫密封剂研究报告.1996

编写 赵强

审校 曹寿德 杨希仁

# DB-XM-1 快速修补密封剂

# 1 概述

DB-XM-1快速修补密封剂是以液体聚硫橡胶为主成分的双组分室温硫化型聚硫密封剂，在室温较低时，可涂敷施工，并能快速硫化成弹性体。硫化胶对阳极化铝合金、镀锌钝化钢具有良好的粘接性能。经2号喷气燃料、海水、淡水长期浸泡和湿热空气作用后粘接性能稳定，并具有抗霉性。主要适用于飞机整体油箱、水上飞机水密结构和座舱系统的密封及快速修理。长期使用温度为 $-55\sim 110^{\circ}\mathrm{C}$ ，可在 $130\mathrm{C}$ 短期使用。

1.1 牌号及名称 DB-XM-I 快速修补密封剂。  
国外相近牌号及名称为PR-1426《低温硫化整体油箱快速修补密封剂》。  
1.2 基本组成 A 类组分一（基膏）：液体聚硫橡胶、补强剂、防霉剂、阻硫剂。组分二（硫化膏）：金属化合物、促进剂、增塑成膏剂。  
D类组分一（甲组分）：液体聚硫橡胶、补强剂、防霉剂，有机溶剂。组分二（乙组分）：金属化合物、促进剂、有机溶剂。  
1.3 材料标准 Q/6S 502—1994《DB-XM-I快速修补密封剂标准》；符合GJB 3581—1999《飞机整体油箱快速修补密封剂》；国外相近材料技术标准为MIL-S-83318(USAF)《低温硫化整体油箱和燃油舱快速修补密封剂》。  
1.4 使用工艺说明书 Q/6SZ 529-1994《DB-XM-1快速修补密封剂使用工艺说明书》。  
1.5 供应状态 A 类和 D 类组分一、组分二分装于镀锌铁桶中，配套供应。  
1.6 应用概况 已广泛用于各类飞机整体油箱的快速修理。  
1.7 研制及生产单位 北京航空材料研究院研制并生产。  
1.8 鉴定级别及日期 1996年1月1日由中国航空工业总公司鉴定通过。

# 2 性能[1]

2.1 物理及化学性能  
2.1.1 物理性能 见表2-1。  
2.1.2 化学性能 对氧化处理的镁合金、阳极化铝合金、碳钢、镀锌钝化钢不腐蚀，低毒，具有 $0 \sim 1$ 级防霉能力，不易燃烧。  
2.1.3 红外光谱 密封剂红外光谱见图2-1a、图2-1b。

表2-1  

<table><tr><td>性能</td><td>指标</td><td>实测值</td></tr><tr><td>A类基膏外观颜色</td><td>白色均匀膏状物</td><td>白色均匀膏状物</td></tr><tr><td>D类组分一外观颜色</td><td>白色均匀胶液状物</td><td>白色均匀胶液状物</td></tr><tr><td>A类组分二外观颜色</td><td>棕黑色均匀膏状物</td><td>棕黑色均匀膏状物</td></tr><tr><td>D类组分二外观颜色</td><td>棕黑色均匀液状物</td><td>棕黑色均匀液状物</td></tr><tr><td>未硫化A类密封剂外观颜色</td><td></td><td>棕黑色均匀膏状物</td></tr><tr><td>未硫化D类密封剂外观颜色</td><td>-</td><td>黑色均匀胶液</td></tr><tr><td>硫化后密封剂外观颜色</td><td></td><td>深棕色弹性体</td></tr><tr><td>A类基膏不挥发分质量分数/%</td><td>≥87</td><td>95.8</td></tr><tr><td>D类一、二两组分不挥发分质量分数/%</td><td>40~68</td><td>在指标范围内可调整</td></tr><tr><td>密封剂弹性体的密度d/(g/cm3)</td><td>≤1.55</td><td>1.5</td></tr><tr><td>λ/(W/(m·K))</td><td>-</td><td>0.207</td></tr><tr><td>Tb/C</td><td>-</td><td>-40</td></tr></table>

图片摘要：该图主要展示 2 1。
![](images/bc76b7937c5d0da08e38d8668816e503ed9f122acebd81622d40db74655b85ab.jpg)  
图2-1a DB-XM-1-A类密封剂组分一红外光谱

图片摘要：该图主要展示 2 1a DB XM 1 A类密封剂组分一红外光谱。
![](images/dad73fb1b6da99bf53d130b3ff874526fc28029ecdd32e4771368d207236a126.jpg)  
图2-1bDB-XM-I-A类密封剂组分二红外光谱

# 2.2 力学性能

2.2.1 DB-XM-I-A 密封剂力学性能 DB-XM-I-A 密封剂在 $100\mathrm{C} \pm 2\mathrm{C}$ 经8h硫化后或 $23\mathrm{C} \pm 2\mathrm{C}$ 硫化14d后的力学性能见表2-2。除非另有说明，T型剥离强度试样基底材料均为阳极化LY12CZ铝合金。

表2-2  

<table><tr><td>性能</td><td colspan="4">TS/MPa</td><td colspan="4">Eb/%</td></tr><tr><td>指标</td><td colspan="4">≥1.4</td><td colspan="4">≥150</td></tr><tr><td rowspan="2">实测值</td><td>x̅</td><td>s</td><td>Cv</td><td>n1</td><td>x̅</td><td>s</td><td>Cv</td><td>n1</td></tr><tr><td>1.9</td><td>0.4</td><td>0.2</td><td>30</td><td>403</td><td>80</td><td>0.2</td><td>30</td></tr><tr><td>性能</td><td colspan="2">H、度</td><td colspan="2">Sb、%</td><td colspan="4">σTB/(kN/m)</td></tr><tr><td>指标</td><td colspan="2">--</td><td colspan="6">≥2.6</td></tr><tr><td rowspan="2">实测值</td><td rowspan="2" colspan="2">38~45/41</td><td rowspan="2" colspan="2">3</td><td>x̅</td><td>s</td><td>Cv</td><td>n1</td></tr><tr><td>5.1</td><td>1.0</td><td>0.2</td><td>114</td></tr></table>

(1) $100\%$ 内聚破坏。

2.2.2DB-XM-I-D密封剂力学性能 DB-XM-I-D密封剂两个组分混合并硫化后（硫化条件同DB-XM-I-A)力学性能实测值见表2-3。

表2-3  

<table><tr><td>性能</td><td>TS/MPa</td><td>Eb/%</td><td>Sb/%</td><td>HA/度</td><td>σTB①/(kN/m)</td></tr><tr><td>实测值</td><td>1.8</td><td>492</td><td>4</td><td>34</td><td>4.0</td></tr></table>

① 内聚破坏面积率大于 $90\%$

# 2.3 耐环境性能

2.3.1 耐热老化性能 $120^{\circ} \mathrm{C} \pm 2^{\circ} \mathrm{C}$ 经7d热空气老化后，DB-XM-I-A力学性能见表2-4，DB-XM-I-D力学性能实测值见表2-5。

表2-4  

<table><tr><td>性能</td><td>TS/MPa</td><td>Eb/%</td><td>Sb/%</td><td>σTH①/(kN/m)</td></tr><tr><td>指标</td><td>≥2.1</td><td>≥50</td><td>-</td><td>≥2.6</td></tr><tr><td>实测值</td><td>2.3~2.6/2.5</td><td>120~206/161</td><td>3.0</td><td>4.8~5.3/5.4</td></tr></table>

① 内聚破坏面积率大于 $90\%$ 。实测符合要求。

表2-5  

<table><tr><td>性能</td><td>TS/MPa</td><td>Eb/%</td><td>Sb/%</td><td>HA/度</td><td>σTB1/(kN/m)</td></tr><tr><td>实测值</td><td>2.1</td><td>304</td><td>1.0</td><td>39</td><td>5.3</td></tr></table>

① 内聚破坏面积率大于 $90\%$

2.3.2 耐喷气燃料性能 $60\mathrm{C} \pm 2\mathrm{C}$ 经7d浸2号或3号喷气燃料后再经 $50\mathrm{C} \pm 2\mathrm{C}$ 干燥3d后，DB-XM-I-A及D密封剂性能见表2-6。 $60\mathrm{C} \pm 2\mathrm{C}$ 经10d及14d浸2号或3号喷气燃料后，DB-XM-I-A性能见表2-7。

表2-6  

<table><tr><td rowspan="2">密封剂型 别</td><td colspan="2">TS/MPa</td><td colspan="2">Eh/%</td><td colspan="2">Sb/%</td><td colspan="2">σTH①/(kN/m)</td><td colspan="2">Δm2/%</td></tr><tr><td>指标</td><td>实测值</td><td>指标</td><td>实测值</td><td>指标</td><td>实测值</td><td>指标</td><td>实测值</td><td>指标</td><td>实测值</td></tr><tr><td>A型</td><td>≥1.2</td><td>1.5~1.7/1.6</td><td>≥100</td><td>320~443/381</td><td>-</td><td>4.0</td><td>≥2.6</td><td>3.6~5.4/4.4</td><td>≤8</td><td>5.7~8.0/6.7</td></tr><tr><td>D型</td><td colspan="2">-</td><td colspan="2">-</td><td colspan="2">-</td><td colspan="2">-</td><td colspan="2">6.5</td></tr></table>

(1) 内聚破坏面积率大于 $90\%$ 。  
② 耐受喷气燃料后，在 $\phi 3\mathrm{mm}$ 轴上弯曲 $180^{\circ}$ 未发生裂纹和断裂

表2-7  

<table><tr><td rowspan="2">浸喷气燃料条件</td><td>TS/MPa</td><td>\( L_{\mathrm {h}}/\% \)</td><td>\( S_{\mathrm {h}}/\% \)</td><td>\( \sigma_{\mathrm {TR}}{}^{\text{①}}/\left(\mathrm {kN}/\mathrm {m}\right) \)</td></tr><tr><td colspan="4">实 测 值</td></tr><tr><td>60C±2C经10d浸泡喷气燃料后</td><td>-</td><td>-</td><td>-</td><td>3.2~5.44.2</td></tr><tr><td>60C+2C经14d浸泡喷气燃料后</td><td>1.6~2.72.2</td><td>380~443386</td><td>3.0</td><td>3.6~5.44.4</td></tr></table>

2.3.3 耐湿热性能 在 $70\mathrm{C} \pm 2\mathrm{C}$ 相对湿度 $95\%$ 的环境条件下放置120d，然后在标准环境条件下干燥 $4 \sim 7\mathrm{d}$ ，其硬度变化值 $\Delta H_{\mathrm{A}}$ 为 $\pm 10$ 度。

2.3.4 海口市大气曝晒站经受各种条件曝晒后DB-XM-I-A性能见表2-8。

表2-8  

<table><tr><td colspan="3">环境条件</td><td>TS.MPa</td><td>Eb/%</td><td>Sb/%</td><td>HA/度</td><td>σ1B/(kN/m)</td></tr><tr><td>介质</td><td>温度/C</td><td>时间/月</td><td colspan="5">实测值</td></tr><tr><td>空气</td><td>室内自然温度</td><td>14</td><td>1.7</td><td>604</td><td>7</td><td>32</td><td>-</td></tr><tr><td>喷气燃料</td><td>室内自然温度</td><td>14</td><td>1.6</td><td>618</td><td>10</td><td>32</td><td>-</td></tr><tr><td>海水</td><td>室内自然温度</td><td>14</td><td>-</td><td></td><td>-</td><td>-</td><td>5</td></tr><tr><td rowspan="3">空气</td><td>室内自然温度</td><td>36</td><td>2.1</td><td>575</td><td>6</td><td>36</td><td>-</td></tr><tr><td>户外曝晒温度</td><td>36</td><td>1.8</td><td>425</td><td>4</td><td>42</td><td>-</td></tr><tr><td>户外自然温度后120℃</td><td>36-7d</td><td>1.4</td><td>200</td><td>2</td><td>48</td><td>-</td></tr><tr><td rowspan="2">空气转入喷气燃料</td><td>户内自然温度(空气中)后60℃(喷气燃料中)</td><td>36+14d</td><td>1.9</td><td>600</td><td>13</td><td>31</td><td>-</td></tr><tr><td>户内自然温度(空气中)后60℃(喷气燃料中)</td><td>36+14d</td><td>1.4</td><td>112</td><td>4</td><td>32</td><td>-</td></tr></table>

2.3.5 耐低温环境性能 DB-XM-I-A 及 D 两个型别密封剂在 $-55^{\circ} \mathrm{C} \pm 2^{\circ} \mathrm{C}$ 条件下柔软性试样弯曲后密封剂不出现裂纹，未从铝合金表面上脱粘。

2.3.6 加速贮存稳定性 密封剂组分一、组分二经 $50\mathrm{C} \pm 2\mathrm{C}$ 密闭贮存14d后，组分一不应结皮、硬化、分层和硫化，组分二虽有变化但搅拌后应能复原。按原质量比，混合两个组分后，密封剂流淌性、活性期、不粘期、硫化期应符合贮存前的指标，实测合格。

2.4 工艺性能 DB-XM-I 密封剂工艺性能见表 2-9。

# 2.5 使用性能

2.5.1 机翼整体油箱模拟油箱试验为了考核快速修补效果，采用飞机机翼整体油箱模拟件进行了渗漏快速修补试验，油箱结构见图2-2，模拟件由LY12CZ铝合金为主制造，由XM15密封剂进行密封，模拟件充压 $1.03\mathrm{MPa}$ 保持 $10\mathrm{min}$ ，密封良好，在图中A点蒙皮与梁之间用解刀人为撬出一个洞，将洞两侧的铆钉撬松，再将撬出的洞敲平，充压 $0.03\mathrm{MPa}$ ，结果发生严重渗漏；采用单包装形式的DB-XM-I-A密封剂进行表面涂胶修补，修补环境温度为 $3^{\circ}C$ ， $3^{\circ}C$ 下硫化 $24\mathrm{h}$ 后，于 $10^{\circ}C$ 充入喷气燃料并充压 $0.06\mathrm{MPa}$ 压力，保持 $20\mathrm{min}$ 后，结果模拟油箱恢复了良好密封性。

2.5.2 某歼击机机翼整体油箱典型密封件密封失效修补试验 结构件见图2-3，是由XM15密封剂密封，共两件，原始气密试验充压 $0.07\mathrm{MPa}$ ，保持 $10\mathrm{min}$ ，不渗不漏。经过高低温振动试验后充压 $0.07\mathrm{MPa}$ ，保持 $10\mathrm{min}$ ，结果密封良好。人为制造漏源：开启口盖，四壁与底面连接处各拆除一个铆钉，然后用改锥从拆除处插入撬开端梁与下底连接缝，箱体中间肋去掉6个铆钉（共有9个）并把直径为 $5\mathrm{mm}$ 孔扩大到 $5.2\mathrm{mm}$ ，用 $5\mathrm{mm}$ 铆钉重铆。将喷气燃料充入模拟件中，体积为总体积的 $1/4$ ，加盖后充压

0.1MPa, 结果严重渗漏; 倒出模拟件中喷气燃料. 采用 DB XM-I A 密封剂与 QS-7 相配合修理内部渗漏处, 室温硫化后加压 0.1MPa 保持 $1 \mathrm{~min}$ , 结果不漏. 另一个模拟件先用 DB-XM-I-A 局部堵漏密封, 然后于 $-8 \sim 7^{\circ} \mathrm{C}$ 寒冷处硫化 $24 \mathrm{~h}$ , 再将 $65 \%$ 的 DB-XM-I-D 密封剂灌入模拟件中, 摇动后倒出密封剂, 干燥 $30 \mathrm{~min}$ 后, 再灌入一次, 摇均匀后, 倒出密封剂, 将模拟件置于 $-8 \sim 7^{\circ} \mathrm{C}$ 寒冷处硫化 $24 \mathrm{~h}$ , 然后充压 $0.07 \mathrm{MPa}$ 压力, 保持 $15 \mathrm{~min}$ , 结果不漏。

表2-9
