Repository: C-zj02/CFD-claw

<div align="center">

**English** | [中文](#中文版) | [Français](README_FR.md) | [Русский](README_RU.md) | [हिन्दी](README_HI.md) | [العربية](README_AR.md) | [Português](README_PT.md)

# 🚀 Claude Code Python

**A Complete Python Reimplementation Based on Real Claude Code Source**

*From TypeScript Source → Rebuilt in Python with ❤️*

***
**🔥 Active Development • New Features Weekly 🔥**

</div>

***

## 🎯 What is This?

**Clawd Code** is a **complete Python rewrite** of Claude Code, based on the **real TypeScript source code**.

File: RAG-data/中国航空材料手册001-200.pdf-f2fbff0f-87bf-4756-96b8-10108d2eab5b.md (part 9 of 9)
# 中国航空机械手册
<table><tr><td rowspan="2">性 能</td><td colspan="2">典型值</td><td rowspan="2">性 能</td><td colspan="2">典型值</td></tr><tr><td>上海中华化工厂(I、II型)</td><td>鸡西恒立工程塑料厂(CPE)</td><td>上海中华化工厂(I、II型)</td><td>鸡西恒立工程塑料厂(CPE)</td></tr><tr><td>外观</td><td>半透明颗粒</td><td>乳白色或琥珀色固体粒状物或粉末</td><td rowspan="2">线膨胀系数/K-1-35~0°C0~23°C23~100°C</td><td rowspan="2">9×10-512×10-515×10-5</td><td rowspan="2">- - -</td></tr><tr><td>颜色</td><td>淡黄色至乳白色</td><td>乳白色或琥珀色</td></tr><tr><td>特性粘度(50℃,1%环己酮溶液)/(mL/g)</td><td>I型:0.8II型:0.6</td><td>1.2~2.0</td><td>燃烧性</td><td>自熄</td><td>自熄</td></tr><tr><td>粒度/mm</td><td>(0.3~4)×5</td><td>-</td><td rowspan="2">体积电阻率/(Ω·m)室温</td><td rowspan="2">3×1014~7×1014</td><td rowspan="2">1×1014</td></tr><tr><td>吸水率/%</td><td>0.01</td><td>0.01</td></tr><tr><td>比热容/(kJ/(kg·K))</td><td>1.16</td><td>1.16</td><td>120°C</td><td>2×1011</td><td>-</td></tr><tr><td>马丁温度/℃</td><td>72</td><td>-</td><td>介电强度/(MV/m)</td><td>20~25</td><td>20</td></tr><tr><td>热变形温度/℃</td><td></td><td></td><td rowspan="3">介质损耗角正切(1 MHz)室温</td><td rowspan="3">8×10-3-</td><td rowspan="3">-</td></tr><tr><td>0.45 MPa</td><td>140~141</td><td>-</td></tr><tr><td>1.81 MPa</td><td>90~100</td><td>-</td></tr><tr><td>软化温度/℃</td><td>165</td><td>165</td><td>-120°C</td><td>5×10-2</td><td>-</td></tr><tr><td>热分解温度/℃</td><td>250</td><td>-</td><td rowspan="2">介电常数(1 MHz)室温</td><td rowspan="2">3.3</td><td rowspan="2">3.2</td></tr><tr><td>脆化温度/℃</td><td>-40</td><td>-</td></tr><tr><td>热导率/(W/(m·K))</td><td>13.1×10-2</td><td>-</td><td>120°C</td><td>3.6</td><td>-</td></tr></table>

# 2.2 力学性能 氯化聚醚的力学性能典型值见表2-2

表 2-2[1,2]  

<table><tr><td rowspan="2">性 能</td><td colspan="2">典型值</td><td rowspan="2">性 能</td><td colspan="2">典型值</td></tr><tr><td>上海中华化工厂(I、II型)</td><td>鸡西恒立工程塑料厂(CPE)</td><td>上海中华化工厂(I、II型)</td><td>鸡西恒立工程塑料厂(CPE)</td></tr><tr><td>拉伸强度/MPa</td><td>36</td><td>42~56</td><td rowspan="2">简支梁冲击强度/(kJ/m2)无缺口缺口</td><td rowspan="2">392</td><td rowspan="2">-</td></tr><tr><td>断裂伸长率/%</td><td>60~100</td><td>60~120</td></tr><tr><td>压缩强度/MPa</td><td>83~88</td><td>66~76</td><td rowspan="2">悬臂梁冲击强度(缺口)/(J/m)</td><td rowspan="2">-</td><td rowspan="2">52</td></tr><tr><td>弯曲强度/MPa</td><td>54~83</td><td>54~62</td></tr></table>

# 2.3 耐环境性能

# 2.4 工艺性能 氯化聚醚的工艺性能典型值见表2-3。

表 2-3[1,2]  

<table><tr><td rowspan="2">性 能</td><td colspan="2">典型值</td></tr><tr><td>上海中华化工厂(I、II型)</td><td>鸡西恒立工程塑料厂(CPE)</td></tr><tr><td>熔融温度/℃</td><td>178~182</td><td>180</td></tr><tr><td>熔体流动速率(η=0.86)/(g/10 min)</td><td>5.0</td><td>--</td></tr><tr><td>收缩率/%</td><td>0.4~0.8</td><td>--</td></tr></table>

2.5 使用性能 氯化聚醚的使用性能典型值见表2-4。

表2-4[1]  

<table><tr><td rowspan="2">性 能</td><td colspan="2">典型值</td></tr><tr><td>上海中华化工厂(I、II型)</td><td>鸡西恒立工程塑料厂(CPE)</td></tr><tr><td>干摩擦系数</td><td>0.35</td><td>0.32~0.35</td></tr><tr><td>润滑摩擦系数(20号润滑油)</td><td>-</td><td>0.09</td></tr></table>

# 3 使用工艺

3.1 压缩模塑成型 模塑温度 $185\sim 220^{\circ}\mathrm{C}$ ，模塑压力 $5\mathrm{MPa}$ ，保压时间 $3\sim 5\mathrm{min} / \mathrm{mm}$ 。  
3.2 挤出成型 温度 $185 \sim 200^{\circ} \mathrm{C}$ , 压力 $70 \sim 140 \mathrm{MPa}$ , 模具温度 $90 \sim 100^{\circ} \mathrm{C}$ 。保压时间: 壁厚 $2 \mathrm{~mm}, 20 \sim 30 \mathrm{~s}$ ; 壁厚 $4 \mathrm{~mm}, 30 \sim 40 \mathrm{~s}$ ; 壁厚 $10 \mathrm{~mm}, 60 \sim 80 \mathrm{~s}$ 。

# 4 其他

4.1 包装 氯化聚醚树脂应装在有内衬塑料袋的涂塑乳胶袋中，内衬袋用热烙铁封口，外袋用缝包机封口。  
4.2 运输 运输过程中应防潮、防晒、轻放。可按非危险品类化工产品贮运。  
4.3 贮存 氯化聚醚应贮存在干燥、阴凉、通风的场所。

# 5 使用建议

推荐。

# 参考文献

1 上海中华化工厂,上海无机化工研究所.氯化聚醚塑料数据统计资料.1985  
2 上海东海化工厂.氯化聚醚塑料数据统计资料.1986  
3化工部沈阳化工研究院，山东潍坊氯化聚醚厂.100t/年氯化聚醚科技成果鉴定证书.1993

# 改性聚苯醚

# 1 概述

改性聚苯醚(MPPO)通常由非结晶性的聚苯醚(PPO)树脂经苯乙烯系聚合物改性而成。可采用注塑、挤出、流延法成型。MPPO制品吸水性、成型收缩率和线膨胀系数很小,尺寸稳定,本身具有一定的阻燃性。耐热水和蒸煮性能突出。刚性大,抗蠕变,热变形温度较高,介电常数和介质损耗角正切小。经玻璃纤维增强后,其耐热性、力学性能和尺寸稳定性可进一步提高。适于塑制电子、电器和机械产品中要求尺寸稳定和刚性好的大型壳体与部件,以及精密仪器和水暖设备中要求耐热、耐热水、耐蒸煮的部件。

1.1 型号及名称 国内有代表性的 MPPO 型号及名称见表 1-1。其中开发牌 MPPO 有 20 个牌号, 本表中仅列出部分主要者。

表1-1  

<table><tr><td colspan="2">型 号</td><td>名 称</td></tr><tr><td rowspan="9">开发牌 MPPO</td><td>M104</td><td>高流动性、阻燃型 MPPO</td></tr><tr><td>M105</td><td>普通耐热、阻燃型 MPPO</td></tr><tr><td>M106</td><td>高耐热、阻燃型 MPPO</td></tr><tr><td>M109~G20</td><td>20%玻璃纤维增强、阻燃型 MPPO</td></tr><tr><td>M109~G30</td><td>30%玻璃纤维增强、阻燃型 MPPO</td></tr><tr><td>M304</td><td>高流动性、低温高抗冲、阻燃型 MPPO</td></tr><tr><td>M307</td><td>高抗冲、阻燃型 MPPO</td></tr><tr><td>NP201</td><td>PPO/PA(聚酰胺)合金</td></tr><tr><td>NP220</td><td>20%玻璃纤维增强型 PPO/PA 合金</td></tr><tr><td rowspan="9">MPPO</td><td>M-85</td><td>高流动性、高抗冲、阻燃型 MPPO</td></tr><tr><td>M-185</td><td>高流动性、阻燃型 MPPO</td></tr><tr><td>M-115</td><td>普通耐热、阻燃型 MPPO</td></tr><tr><td>M-120</td><td>高耐热、阻燃型 MPPO</td></tr><tr><td>M-130</td><td>高耐热型 MPPO</td></tr><tr><td>M-140</td><td>高耐热型 MPPO</td></tr><tr><td>M-120-GF20</td><td>20%玻璃纤维增强、阻燃型 MPPO</td></tr><tr><td>GF-20</td><td>20%玻璃纤维增强型 MPPO</td></tr><tr><td>MW-60</td><td>遮光型 MPPO</td></tr></table>

1.2 基本组成 PPO 树脂、高抗冲聚苯乙烯树脂 (HIPS)、热稳定剂及其他添加剂。阻燃型 MPPO 还含有阻燃剂；增强型通常加有玻璃纤维；高抗冲型含有冲击改性剂；PPO/PA 合金则含有聚酰胺树脂全部或部分取代 HIPS；着色产品含有着色剂。

# 1.3 材料标准

开发牌 MPPO M106、M109-G20：HG/T2232—1991《改性聚苯醚工程塑料》，主要性能指标见表 1-2。

开发牌MPPO M104、M105、M109-G30、M304、M307、NP201、NP220：北京市化学工业研究院企业内控标准，主要性能指标见表1-3。

表1-2  

<table><tr><td rowspan="2">性能</td><td colspan="3">M106</td><td colspan="3">M109-G20</td></tr><tr><td>优等品</td><td>一等品</td><td>合格品</td><td>优等品</td><td>一等品</td><td>合格品</td></tr><tr><td>密度/(g/cm3) ≤</td><td colspan="3">1.08</td><td colspan="3">1.25</td></tr><tr><td>吸水率(23℃,24h)/% ≤</td><td>0.16</td><td colspan="2">0.18</td><td>0.16</td><td colspan="2">0.18</td></tr><tr><td>收缩率①/%</td><td colspan="3">0.7~0.8</td><td colspan="3">0.5~0.6</td></tr><tr><td>热变形温度(1.81 MPa)/℃ ≥</td><td>123</td><td>115</td><td>110</td><td>128</td><td>120</td><td>115</td></tr><tr><td>拉伸强度/MPa ≥</td><td>60</td><td>58</td><td>56</td><td>85</td><td>83</td><td>80</td></tr><tr><td>弯曲强度/MPa ≥</td><td>104</td><td colspan="2">98</td><td>113</td><td>105</td><td>100</td></tr><tr><td>简支梁冲击强度(缺口)/(kJ/m2) ≥</td><td>14</td><td>12</td><td>10</td><td>11</td><td>10</td><td>9</td></tr><tr><td>体积电阻率/(Ω·m) ≥</td><td>1.0×1014</td><td colspan="2">1.0×1013</td><td>1.0×1014</td><td colspan="2">1.0×1013</td></tr><tr><td>介电常数(1 MHz) ≤</td><td>2.60</td><td colspan="2">2.70</td><td>2.80</td><td>2.90</td><td>3.0</td></tr><tr><td>介质损耗角正切(1 MHz) ≤</td><td>8</td><td colspan="2">10</td><td>8</td><td>9</td><td>10</td></tr><tr><td>介电强度/(MV/m) ≥</td><td colspan="2">22</td><td>21</td><td colspan="2">22</td><td>21</td></tr><tr><td>燃烧性</td><td colspan="4">FV-0</td><td colspan="2">FV-1</td></tr></table>

① 用户需要横、纵向收缩率时，供需双方协商。

表1-3  

<table><tr><td>性 能</td><td>M104</td><td>M105</td><td>M109-G30</td><td>M304</td><td>M307</td><td>NP201</td><td>NP220</td></tr><tr><td>相对密度 ≤</td><td colspan="2">1.06</td><td>1.25</td><td colspan="2">1.0~1.2</td><td>1.12</td><td>1.25</td></tr><tr><td>吸水率(23℃,24h)/% ≤</td><td colspan="5">0.16</td><td colspan="2">0.18</td></tr><tr><td>收缩率/%</td><td colspan="2">0.5~0.7</td><td>0.2~0.4</td><td colspan="2">0.5~0.7</td><td colspan="2">0.3~0.7</td></tr><tr><td>热变形温度(1.81MPa)/℃≥</td><td>86</td><td>102</td><td>135</td><td>80</td><td>110</td><td>120</td><td>170</td></tr><tr><td>拉伸强度/MPa ≥</td><td>41</td><td>49</td><td>113</td><td>35</td><td>50</td><td>49</td><td>107</td></tr><tr><td>弯曲强度/MPa ≥</td><td>60</td><td>78.4</td><td>137</td><td>50</td><td>90</td><td>78</td><td>147</td></tr><tr><td>简支梁冲击强度(缺口)/(kJ/m2) ≥</td><td colspan="2">12</td><td>9</td><td>24</td><td>20</td><td>14</td><td>9</td></tr><tr><td>介电常数(1MHz) ≤</td><td colspan="2">2.7</td><td>2.9</td><td>-</td><td>2.8</td><td colspan="2">-</td></tr><tr><td>介质损耗角正切(1MHz) ≤</td><td colspan="2">0.007</td><td>0.003</td><td>-</td><td>0.008</td><td colspan="2">-</td></tr><tr><td>介电强度/(MV/m) ≥</td><td colspan="2">20</td><td>22</td><td colspan="4">-</td></tr><tr><td>燃烧性</td><td colspan="2">FV-0</td><td>HB</td><td colspan="2">FV-0</td><td colspan="2">HB</td></tr></table>

上海市合成树脂研究所的主要MPPO产品型号有下列上海市企业标准，主要性能指标见表1-4：

MPPO M-85:Q/GHAE 56.1—1996《改性聚苯醚(PPO M-85)工程塑料》

MPPO M-115:Q/GHAE 56.2—1996《改性聚苯醚(PPO M-115)工程塑料》

MPPO M-120、M-120-G20:Q/GHAE 56.3—1996《改性聚苯醚(PPO M-120、PPO M-120-G20)工程塑料》

MPPO M-185:Q/GHAE 56.4—1997《改性聚苯醚(PPO M-185)工程塑料》

表1-4  

<table><tr><td>性 能</td><td>M-85</td><td>M-185</td><td>M-115</td><td>M-120</td><td>M-120-G20</td></tr><tr><td>玻璃纤维/%</td><td colspan="4">—</td><td>20±1</td></tr><tr><td>密度/(g/cm3)</td><td>1.11~1.12</td><td>—</td><td>1.10~1.15</td><td>1.08~1.12</td><td>1.20~1.30</td></tr><tr><td>热变形温度(1.81 MPa)/℃ ≥</td><td>85</td><td>76</td><td>115</td><td>120</td><td>125</td></tr><tr><td>拉伸强度/MPa ≥</td><td>45.0</td><td>40.0</td><td colspan="2">65.0</td><td>80.0</td></tr><tr><td>弯曲强度/MPa ≥</td><td>65.0</td><td>68.0</td><td>80.0</td><td>85.0</td><td>120</td></tr><tr><td>悬臂梁冲击强度(缺口)/(J/m) ≥</td><td>140</td><td>95</td><td>100</td><td>110</td><td>45</td></tr><tr><td>表面电阻率/Ω ≥</td><td>—</td><td>1.0×10^13</td><td colspan="3">—</td></tr><tr><td>体积电阻率/(Ω·m) ≥</td><td>1.0×10^14</td><td>1.0×10^13</td><td colspan="3">1.0×10^14</td></tr><tr><td>介电常数(1 MHz)</td><td>1.7~2.9</td><td>1.5~3.0</td><td>1.8~2.8</td><td>1.8~2.9</td><td>1.5~3.0</td></tr><tr><td>介质损耗角正切(1 MHz) ≤</td><td>9×10^-3</td><td>—</td><td colspan="2">2×10^-3</td><td>3×10^-3</td></tr><tr><td>阻燃性(UL94)</td><td colspan="3">V-0</td><td colspan="2">V-1</td></tr></table>

# 1.4 使用工艺说明书

1.5 供应状态 $\phi 3\mathrm{mm} \times (3 \sim 4)\mathrm{mm}$ 的圆柱状颗粒料。本色为浅棕黄色；另有各种着色料供选用。  
1.6 应用概况 在电子、电气工业中已用于电视机及其他视听设备、电子计算机及其外围设备、复印机等办公设备的大型壳体、基座、接插件、变压器和线圈骨架、高频印刷电路板等零部件。汽车工业中用于仪表板、挡泥板、车轮盖、水箱、上、下水室、前灯反光罩、中心门锁部件。航空、航天及国防工业中用作多头接插件、线圈骨架、雷达部件、弹体风帽、遮阳罩、蓄电池壳体、发动机部件。此外还用于热水系统计量仪表和耐蒸煮的纺织纱管等。  
1.7研制及生产单位 开发牌MPPO各型号产品：北京市化学工业研究院、北京市工程塑料合金

高技术实验室研制；北京市化学工业研究院魄力高分子新材料厂生产；MPPO M-85、M-185、M-115、M-120、M-130、M-140、M-120-GF20、GF-20、MW-60；上海市合成树脂研究所研制并生产。

1.8 鉴定级别及日期 开发牌 MPPO M104、M105、M106、M109-G20、M109-G30: 1984 年 11 月由北京市化学工业局鉴定, 1986 年 1 月由化学工业部鉴定通过; M307: 1994 年 4 月由化学工业部鉴定通过; 开发牌 MPPO NP201、NP220: 1997 年 9 月由北京市科委鉴定通过; 开发牌 MPPO M304: 1999 年 3 月由国家石油和化学工业局鉴定通过; MPPO M-115、M-120、M-120: 于 1993 年 12 月; M-85: 于 1994 年 12 月; M-185: 于 1996 年 9 月; MW-60: 于 1999 年 4 月, 均由上海市科技结合生产重点工业项目会战领导小组鉴定通过。

# 2 性能

2.1 物理及化学性能 北京市化学工业研究院开发牌 MPPO 的物理及化学性能按美国 ASTM 方法测试, 其典型值见表 2-1。

表 2-1[1]  

<table><tr><td rowspan="2">性 能</td><td colspan="9">北京市化学工业研究院 开发牌 MPPO</td></tr><tr><td>M104</td><td>M105</td><td>M106</td><td>M109-G20</td><td>M109-G30</td><td>M304</td><td>M307</td><td>NP201</td><td>NP220</td></tr><tr><td>相对密度</td><td>1.07</td><td>1.08</td><td>1.07</td><td colspan="2">1.25</td><td>1.10</td><td>1.15</td><td>1.12</td><td>1.25</td></tr><tr><td>吸水率(23℃,24h)/%</td><td colspan="3">0.10</td><td colspan="2">0.08</td><td colspan="2">0.16</td><td colspan="2">0.90</td></tr><tr><td>收缩率/%</td><td colspan="3">0.5~0.7</td><td>0.2~0.4</td><td>0.2~0.3</td><td colspan="2">0.5~0.7</td><td>1.0~2.0</td><td>0.5~1.2</td></tr><tr><td>热变形温度(1.81MPa)/℃</td><td>90</td><td>102</td><td>120</td><td>135</td><td>140</td><td>90</td><td>115</td><td>120</td><td>170</td></tr><tr><td>线膨胀系数(-30~30℃)×10-5·℃-1</td><td colspan="3">7</td><td>4</td><td>3</td><td colspan="4">—</td></tr><tr><td>体积电阻率/(Ω·m)</td><td colspan="5">1014</td><td colspan="2">—</td><td colspan="2">1014</td></tr><tr><td>介电常数(10^6Hz)</td><td colspan="2">2.7</td><td>2.8</td><td>3.0</td><td>2.9</td><td>—</td><td>2.7</td><td colspan="2">—</td></tr><tr><td>介质损耗角正切(10^6Hz)</td><td colspan="3">0.007</td><td colspan="2">0.003</td><td>—</td><td>0.008</td><td colspan="2">—</td></tr><tr><td>介电强度/(MV/m)</td><td colspan="3">20</td><td colspan="2">22</td><td colspan="4">—</td></tr><tr><td>阻燃性(UL94,3.2mm)①</td><td colspan="3">V-0</td><td>V-1</td><td>HB</td><td colspan="2">V-0</td><td colspan="2">HB</td></tr></table>

① 开发牌 MPPO M106 和 M109-G20 的阻燃性（厚度 $1.57 \mathrm{~mm}$ ）获美国 UL 黄卡认证。  
上海市合成树脂研究所MPPO的物理及化学性能按我国国家标准方法测试，其典型值见表2-2。

表2-2[2]  

<table><tr><td rowspan="2">性 能</td><td colspan="9">上海市合成树脂研究所 MPPO</td></tr><tr><td>M-85</td><td>M-185</td><td>M-115</td><td>M-120</td><td>M-130</td><td>M-140</td><td>M-120-GF20</td><td>GF-20</td><td>MW-60</td></tr><tr><td>密度/(g/cm³)</td><td>1.10</td><td>—</td><td colspan="2">1.10</td><td colspan="2">—</td><td>1.25</td><td colspan="2">—</td></tr><tr><td>热变形温度(1.81 MPa)/℃</td><td>85</td><td>78</td><td>115</td><td>120</td><td>130</td><td>140</td><td>135</td><td>145</td><td>&gt;130</td></tr><tr><td>体积电阻率/(Ω·m)</td><td colspan="5">10^14</td><td>—</td><td colspan="3">10^14</td></tr><tr><td>介电常数(1 MHz)</td><td>2.8</td><td>3.0</td><td colspan="2">2.8</td><td colspan="2">—</td><td>3.0</td><td>2.8</td><td>3.0</td></tr><tr><td>介质损耗角正切(1 MHz)</td><td colspan="5">10^-3</td><td>—</td><td colspan="3">10^-3</td></tr><tr><td>阻燃性(UL94)①</td><td colspan="3">V-0</td><td>V-1</td><td>—</td><td>HB</td><td>V-1</td><td colspan="2">HB</td></tr></table>

① MPPO M-115 的阻燃性(厚度 $1.65 \mathrm{~mm}$ ) 获美国 UL 黄卡认证。

# 2.2 力学性能

2.2.1 北京市化学工业研究院和上海市合成树脂研究所 MPPO 产品的力学性能典型值分别见表 2-3(按 ASTM 测试法)和表 2-4(按国家标准测试法)。

表2-3[1]  

<table><tr><td rowspan="2">性 能</td><td colspan="9">北京市化学工业研究院开发牌 MPPO</td></tr><tr><td>M104</td><td>M105</td><td>M106</td><td>M109-G20</td><td>M109-G30</td><td>M304</td><td>M307</td><td>NP201</td><td>NP220</td></tr><tr><td>拉伸强度/MPa</td><td>41.2</td><td>49.0</td><td>59.9</td><td>98.0</td><td>112.7</td><td>38.0</td><td>55.0</td><td>49.0</td><td>107.8</td></tr><tr><td>断裂伸长率/%</td><td colspan="3">30</td><td colspan="2">4~6</td><td colspan="4">-</td></tr><tr><td>弯曲强度/MPa</td><td>63.7</td><td>78.4</td><td>88.2</td><td>122.5</td><td>137.2</td><td>60.0</td><td>90.0</td><td>78.4</td><td>147.0</td></tr><tr><td>弯曲模量/MPa</td><td>2160</td><td colspan="2">2350</td><td>3920</td><td>4900</td><td colspan="3">-</td><td>4900</td></tr><tr><td>简支梁冲击强度(缺口)/(kJ/m2)</td><td colspan="3">14.7</td><td colspan="2">9.8</td><td>28.0①</td><td>25.0</td><td>13.7</td><td>9.8</td></tr><tr><td>洛氏硬度(R标)</td><td>110</td><td colspan="2">115</td><td colspan="2">120</td><td colspan="4">-</td></tr></table>

$①$ M304的简支梁冲击强度(无缺口，一 $40^{\circ}\mathrm{C})$ 达 $20.0\mathrm{kJ / m}^2$ □

表2-4[2]  

<table><tr><td rowspan="2">性 能</td><td colspan="9">上海市合成树脂研究所 MPPO</td></tr><tr><td>M-85</td><td>M-185</td><td>M-115</td><td>M-120</td><td>M-130</td><td>M-140</td><td>M-120-GF20</td><td>GF-20</td><td>MW-60</td></tr><tr><td>拉伸强度/MPa</td><td colspan="2">45</td><td>70</td><td>65</td><td colspan="2">70</td><td colspan="2">95</td><td>60</td></tr><tr><td>弯曲强度/MPa</td><td colspan="2">70</td><td colspan="2">100</td><td>90</td><td>95</td><td colspan="2">120</td><td>90</td></tr><tr><td>悬臂梁冲击强度(缺口)/(J/m)</td><td>350</td><td>95</td><td>110</td><td>125</td><td colspan="2">80</td><td>45</td><td>55</td><td>&gt;120</td></tr><tr><td>球压强度/MPa</td><td colspan="2">—</td><td>130</td><td>135</td><td colspan="2">—</td><td>170</td><td colspan="2">—</td></tr></table>

# 2.2.2 MPPO的应力-应变曲线见图2-1与图2-2。

图片摘要：该图主要展示 2 4[2]。
![](images/5073468488d611390b1e1e1244562bb5624325f253af72b58e158e1a83256b25.jpg)  
图2-1 非增强MPPO的应力-应变曲线[3,4]

图片摘要：该图主要展示 2 1 非增强MPPO的应力 应变曲线[3,4]。
![](images/aa3d4cea7795eaf95e1e4b50ea88e7aa43a9574058fa688daaecf8a67f2620fb.jpg)  
图2-2 增强MPPO的应力-应变曲线[3,4]

# 2.3 耐环境性能

2.4 工艺性能 开发牌MPPO收缩率的典型值见表2-5。

表2-5[3,4]  

<table><tr><td>性能</td><td>M104</td><td>M105</td><td>M106(UL94 V-1)</td><td>M106(UL94 V-0)</td><td>M109-G20</td></tr><tr><td>收缩率(厚度2mm)/%</td><td></td><td></td><td></td><td></td><td></td></tr><tr><td>纵向</td><td>0.55</td><td>0.52</td><td>0.54</td><td>0.58</td><td>0.22</td></tr><tr><td>横向</td><td>0.65</td><td>0.65</td><td>0.68</td><td>0.69</td><td>0.40</td></tr></table>

# 3 使用工艺

3.1 预干燥 MPPO 的一般预干燥条件见表 3-1。

表3-1[2,3]  

<table><tr><td>干燥方式</td><td>产品类型①</td><td>料层厚度/cm</td><td>干燥温度/℃</td><td>干燥时间/h</td></tr><tr><td rowspan="2">鼓风烘箱</td><td>低耐热型</td><td>≤3</td><td>100~105或稍低</td><td>2~3</td></tr><tr><td>普通及高耐热型</td><td>≤3</td><td>115~120或稍低</td><td>2~3</td></tr><tr><td rowspan="2">热风循环式料斗</td><td>低耐热型</td><td>-</td><td>90~100或稍低</td><td>2~3</td></tr><tr><td>普通及高耐热型</td><td>-</td><td>100~110或稍低</td><td>2~3</td></tr></table>

① 低耐热型系指热变形温度 $\leqslant 100^{\circ}\mathrm{C}$ 的MPPO；普通及高耐热型则反之。  
3.2 注塑成型 MPPO注塑成型的一般工艺条件见表3-2。

表3-2[1,3,4]  

<table><tr><td>成型工艺条件</td><td>低耐热型</td><td>普通及高耐热型</td><td>玻璃纤维增强型</td><td>成型工艺条件</td><td>低耐热型</td><td>普通及高耐热型</td><td>玻璃纤维增强型</td></tr><tr><td>料筒温度/℃</td><td></td><td></td><td></td><td>模具温度/℃</td><td>60~70</td><td>70~80</td><td>90~100</td></tr><tr><td>前段</td><td>245</td><td>260</td><td>275</td><td>螺杆转速/(r/min)</td><td colspan="2">70</td><td>60</td></tr><tr><td>中段</td><td>260</td><td>280</td><td>290</td><td>注射压力/MPa</td><td>100</td><td>120</td><td>130~140</td></tr><tr><td>后段</td><td>260</td><td>280</td><td>290</td><td>注射速度</td><td colspan="3">中速</td></tr><tr><td>喷嘴温度/℃</td><td>255</td><td>275</td><td>285~290</td><td>模塑周期/s</td><td>30~40</td><td>25~35</td><td>25~30</td></tr></table>

3.3 料筒清洗 注塑机长时间工作后停机，料筒中的MPPO会发生化学交联现象，导致清洗困难。故每次停机时，最好用清洗料清洗料筒。推荐用聚苯乙烯或丙烯酸酯类塑料的回头料作清洗料。

# 4 其他

4.1 包装 一般用聚丙烯编织方底阀袋或聚丙烯薄膜袋外套聚丙烯复合编织袋包装。每袋净重 $25\mathrm{kg}$ 。  
4.2 运输 可按非危险品运输，但应防止受热、日晒、雨淋和包装破损。  
4.3 贮存 应贮存在干燥、避免、清洁的库房内，不得靠近暖气或其他热源。

# 5 使用建议

选用。

# 参考文献

1 北京市化工研究院，北京市工程塑料合金高技术实验室.MPPO性能及使用说明.1999  
2 上海市合成树脂研究所. 改性聚苯醚(MPPO)工程塑料. 1999  
3 北京市化工研究院. 工程塑料改性聚苯醚(MPPO). 1985  
4 北京市化工研究院.MPPO研制技术总结.1984

# 聚苯硫醚

# 1 概述

聚苯硫醚(PPS)由硫化钠和1,4-二氯苯缩聚而成。结构式为

[S]是一种结晶型热塑性塑料。可用注塑、挤出、浇注、压缩等方法成型。PPS热稳定性突出，难燃，耐焊锡。抗蠕变性能和电绝缘性能优良。尺寸稳定性好，吸水性小，熔融流动性好，易于加工。对金属和无机材料有良好的粘附性。耐化学腐蚀，可用作耐热防腐、防粘及电器绝缘涂层。用玻璃纤维增强后，冲击强度显著提高，其他力学性能也有改善，是一种耐热高强度工程材料，适于制作高温电器元件、电子仪表、汽车及机械零部件等。

1.1 型号及名称 PPS、增强PPS的型号及名称见表1-1。

表1-1  

<table><tr><td>型号</td><td>名称</td><td>用途</td></tr><tr><td>JBML-1</td><td rowspan="4">聚苯硫醚原粉</td><td>用于悬浮液、粉末、沸腾床喷涂</td></tr><tr><td>JBML-2</td><td>制备增强材料,还可与其他聚合物共混,改善性能</td></tr><tr><td>I</td><td>喷涂</td></tr><tr><td>II</td><td>制备增强材料,还可与其他聚合物共混,改善性能</td></tr><tr><td>增强型</td><td>玻璃纤维增强聚苯硫醚</td><td>制作高温电器元件、电子仪器仪表零件等</td></tr><tr><td>S-104</td><td>玻璃纤维增强聚苯硫醚</td><td>耐高温电器元件,电子仪器仪表零件</td></tr><tr><td>S-206</td><td>矿物填充聚苯硫醚</td><td>耐高温电器元件,电子仪器仪表零件</td></tr></table>

1.2 基本组成 PPS、增强PPS的基本组成见表1-2。

表1-2  

<table><tr><td>型号</td><td>基本组成</td><td>型号</td><td>基本组成</td></tr><tr><td>JBML-1、JBML-2I型、II型</td><td>聚苯硫醚树脂</td><td>S-104、S-106、增强型</td><td>聚苯硫醚树脂、玻璃纤维、无机填料</td></tr></table>

# 1.3 材料标准

1.3.1 PPS原粉：天津市合成材料工业研究所企业标准《聚苯硫醚原粉暂行企业标准》，广州市化工研究所企业标准《聚苯硫醚暂行技术标准》，主要性能指标分别见表1-3、表1-4。

表1-3  

<table><tr><td rowspan="2">性 能</td><td colspan="2">天津合成材料工业研究所企标</td><td rowspan="2">性 能</td><td colspan="2">天津合成材料工业研究所企标</td></tr><tr><td>JBML-1</td><td>JBML-2</td><td>JBML-1</td><td>JBML-2</td></tr><tr><td>外观</td><td>白色粉末</td><td>白色粉末</td><td>体积电阻率/(Ω·m) ≥</td><td>—</td><td>10^14</td></tr><tr><td>比浓对数粘度/(dL/g)</td><td>0.15~0.17</td><td>0.17~0.20</td><td>介电强度/(MV/m)</td><td>—</td><td>20</td></tr><tr><td>熔点/℃</td><td colspan="2">278</td><td>介电常数(1 MHz) ≤</td><td>—</td><td>3.8</td></tr><tr><td>灰分/% ≤</td><td>1.0</td><td>0.3</td><td>介质损耗角正切</td><td>—</td><td>10^-3</td></tr><tr><td>表面电阻率/Ω ≥</td><td>—</td><td>10^15</td><td>(1 MHz) ≤</td><td></td><td></td></tr></table>

表1-4  

<table><tr><td rowspan="2">性能</td><td>广州市化工研究所企标</td><td rowspan="2" colspan="2">性能</td><td>广州市化工研究所企标</td></tr><tr><td>纯树脂</td><td>纯树脂</td></tr><tr><td>相对密度</td><td>1.34</td><td>吸水率/%</td><td>≤</td><td>0.05</td></tr><tr><td>拉伸强度/MPa ≥</td><td>54.4</td><td>马丁温度/℃</td><td>≥</td><td>102</td></tr><tr><td>弯曲强度/MPa ≥</td><td>80.4</td><td>体积电阻率/(Ω·m)</td><td>≥</td><td>2.8×10^14</td></tr><tr><td>压缩强度/MPa ≥</td><td>179</td><td>介电强度/(MV/m)</td><td>≥</td><td>26.6</td></tr><tr><td>冲击强度/(kJ/m²) ≥</td><td></td><td>摩擦系数(Amsler机)</td><td></td><td>0.34</td></tr><tr><td>无缺口</td><td>7.2</td><td>痕迹宽度/mm</td><td></td><td>8.75</td></tr><tr><td>缺口</td><td>4.6</td><td></td><td></td><td></td></tr></table>

1.3.2 增强PPS：广州市化学工业研究所企业标准《玻璃纤维增强聚苯硫醚企业标准》，主要性能指标见表1-5。

表1-5  

<table><tr><td>性能</td><td>广州市化工研究所企标</td><td colspan="2">性能</td><td>广州市化工研究所企标</td></tr><tr><td>玻璃纤维/%</td><td>40±2</td><td>表面电阻率/Ω</td><td>≥</td><td>1×10^14</td></tr><tr><td>拉伸强度/MPa ≥</td><td>118</td><td>体积电阻率/(Ω·m)</td><td>≥</td><td>1×10^13</td></tr><tr><td>弯曲强度/MPa ≥</td><td>196</td><td>介电强度/(MV/m)</td><td>≥</td><td>15</td></tr><tr><td>冲击强度/(kJ/m²) ≥</td><td></td><td>介电常数</td><td>≤</td><td>4</td></tr><tr><td>无缺口</td><td>25</td><td>介质损耗角正切</td><td>≤</td><td>1×10^-2</td></tr><tr><td>缺口</td><td>9.8</td><td></td><td></td><td></td></tr></table>

# 1.4 使用工艺说明书

1.5 供应状态 聚苯硫醚原粉：粉状；玻璃纤维增强聚苯硫醚： $\phi 3 \mathrm{~mm} \times 5 \mathrm{~mm}$ 颗粒。  
1.6 应用概况 PPS 原粉可直接用于涂装工程, 制造耐热及防粘涂料, 电器绝缘涂层; 玻璃纤维增强 PPS 已用作航空天线、变压器骨架、高频线圈骨架、接触器转鼓鼓片、铝电解电容器盖板、插头、插座、仪表齿轮等。  
1.7研制及生产单位天津市合成材料工业研究所、广州市化工研究所、四川大学、北京市化工研究院、河北工学院、沈阳化工研究所研制；天津市合成材料工业研究所、广州化学试剂二厂、广州市化工研究所、成都望江化工厂、重庆长寿化工厂、四川特种工程塑料厂、四川省绵阳市能达利化工有限公司，成都蜀光特种工程塑料厂、北京市化工研究院生产。  
1.8 鉴定级别及日期 聚苯硫醚树脂：1980年4月由化学工业部鉴定通过；玻璃纤维增强聚苯硫醚：1982年11月由广东省化学工业厅鉴定通过；S-104玻璃纤维增强聚苯硫醚和S-206矿物填充聚苯硫醚：1996年1月国家计委委托四川省计委验收通过。

# 2 性能

# 2.1 物理及化学性能

2.1.1 PPS、增强PPS的物理及化学性能典型值见表2-1。

表 2-1[1~3]  

<table><tr><td rowspan="3">性 能</td><td colspan="2">原粉</td><td colspan="4">增强型</td></tr><tr><td rowspan="2">天津市合成材料工业研究所产品</td><td rowspan="2">广州化工研究所产品</td><td rowspan="2">天津市合成材料工业研究所产品</td><td rowspan="2">广州化工研究所产品</td><td colspan="2">北京市化工研究院</td></tr><tr><td>S-204</td><td>S-206</td></tr><tr><td>外观</td><td colspan="2">粉末</td><td colspan="2">颗粒</td><td>-</td><td>-</td></tr><tr><td>颜色</td><td>白色</td><td>白色或近于白色</td><td colspan="2">褐色</td><td>-</td><td>-</td></tr><tr><td>相对密度</td><td>1.30~1.35</td><td>1.34</td><td>1.60~1.65</td><td>1.65</td><td>1.67</td><td>1.90</td></tr><tr><td>粘度(303℃)/(Pa·s)</td><td>10</td><td>I号10~20II号20~50</td><td>-</td><td>-</td><td>-</td><td>-</td></tr><tr><td>吸水率/%</td><td>-</td><td>-</td><td>0.02</td><td>0.02</td><td>0.05</td><td>0.03</td></tr><tr><td>马丁温度/℃</td><td>105</td><td>-</td><td>-</td><td>-</td><td>-</td><td>-</td></tr><tr><td>热变形温度(1.81MPa)/℃</td><td>135</td><td>-</td><td>260</td><td>260</td><td>260</td><td>260</td></tr><tr><td>玻璃化温度/℃</td><td>101~103</td><td>-</td><td>-</td><td>-</td><td>-</td><td>-</td></tr><tr><td>热分解温度/℃</td><td>-</td><td>522</td><td>-</td><td>-</td><td>-</td><td>-</td></tr><tr><td>热失重/℃</td><td></td><td></td><td></td><td></td><td></td><td></td></tr><tr><td>失重10%</td><td>-</td><td>510</td><td>-</td><td>-</td><td>-</td><td>-</td></tr></table>

续表 2-1  

<table><tr><td rowspan="3">性 能</td><td colspan="2">原粉</td><td colspan="4">增强型</td></tr><tr><td rowspan="2">天津市合成材料工业研究所产品</td><td rowspan="2">广州化工研究所产品</td><td rowspan="2">天津市合成材料工业研究所产品</td><td rowspan="2">广州化工研究所产品</td><td colspan="2">北京市化工研究院</td></tr><tr><td>S-204</td><td>S-206</td></tr><tr><td>失重20%</td><td>-</td><td>530</td><td>-</td><td>-</td><td>-</td><td>-</td></tr><tr><td>线膨胀系数/K-1</td><td>2.8×10-5</td><td>-</td><td>-</td><td>-</td><td>-</td><td>-</td></tr><tr><td>燃烧性</td><td>不燃、无滴落</td><td>-</td><td>不燃、无滴落</td><td>-</td><td>-</td><td>-</td></tr><tr><td>表面电阻率/Ω</td><td>-</td><td>4.6×1015</td><td>-</td><td>-</td><td>-</td><td>-</td></tr><tr><td>体积电阻率/(Ω·m)</td><td>-</td><td>-</td><td>8.0×1013</td><td>1.5×1014</td><td>1×1013</td><td>1×1013</td></tr><tr><td>介电强度/(MV/m)</td><td>20</td><td>-</td><td>18.4</td><td>17.1</td><td>17</td><td>15</td></tr><tr><td>介电常数(1 MHz)</td><td>3.4~3.8</td><td>-</td><td>&lt;4.2</td><td>3.8</td><td>3.8</td><td>4.5</td></tr><tr><td>介质损耗角正切(1 MHz)</td><td>0.4×10-3</td><td>-</td><td>6×10-3</td><td>2.0×10-3</td><td>2×10-3</td><td>8×10-3</td></tr><tr><td>耐电弧性/s</td><td>-</td><td>-</td><td>160</td><td>-</td><td>-</td><td>-</td></tr><tr><td>灰分/%</td><td>1.0</td><td>-</td><td>-</td><td>-</td><td>-</td><td>-</td></tr></table>

# 2.1.2 $40\%$ 玻璃纤维增强PPS的电性能随温度变化的典型值见表2-2。

表 2-2[1,2]  

<table><tr><td rowspan="2">性能</td><td colspan="5">温度/℃</td></tr><tr><td>11</td><td>20</td><td>50</td><td>70</td><td>90</td></tr><tr><td>体积电阻率/(Ω·m)</td><td>9.5×1013</td><td>6.5×1013</td><td>4.2×1013</td><td>2.6×1013</td><td>1.2×1013</td></tr><tr><td>介电强度/(MV/m)</td><td>23.2</td><td>-</td><td>-</td><td>-</td><td>-</td></tr><tr><td rowspan="2">性能</td><td colspan="5">温度/℃</td></tr><tr><td>105</td><td>130</td><td>155</td><td>180</td><td>200</td></tr><tr><td>体积电阻率/(Ω·m)</td><td>7.8×1012</td><td>4.2×1012</td><td>9.7×1011</td><td>4.7×1010</td><td>13.8×109</td></tr><tr><td>介电强度/(MV/m)</td><td>-</td><td>33.2</td><td>33.0</td><td>32.6</td><td>33.3</td></tr></table>

# 2.2 力学性能

# 2.2.1 PPS、增强PPS的力学性能典型值见表2-3。

表 $2 - 3\left\lbrack  {1 \sim  3}\right\rbrack$   

<table><tr><td rowspan="3">性 能</td><td colspan="2">原粉</td><td colspan="3">增强型</td></tr><tr><td rowspan="2">天津市合成材料工业研究所产品</td><td rowspan="2">天津市合成材料工业研究所产品</td><td rowspan="2">广州化工研究所产品</td><td colspan="2">北京市化工研究院</td></tr><tr><td>S-204</td><td>S-206</td></tr><tr><td>拉伸强度/MPa</td><td>65.5</td><td>141</td><td>179</td><td>140</td><td>100</td></tr><tr><td>断裂伸长率/%</td><td>3</td><td>3</td><td>-</td><td>0.8</td><td>0.6</td></tr><tr><td>弯曲强度/MPa</td><td>96</td><td>196</td><td>284</td><td>180</td><td>160</td></tr><tr><td>弯曲弹性模量/GPa</td><td>3.8</td><td>11.8</td><td>10.7</td><td>110</td><td>150</td></tr><tr><td>冲击强度/(kJ/m2)</td><td></td><td></td><td></td><td></td><td></td></tr><tr><td>无缺口</td><td>7.8~9.8</td><td>29</td><td>39</td><td>25</td><td>18</td></tr><tr><td>缺口</td><td>-</td><td>-</td><td>12</td><td>10</td><td>6.5</td></tr><tr><td>洛氏硬度(R)</td><td>117</td><td>123</td><td>-</td><td>-</td><td>-</td></tr><tr><td>布氏硬度</td><td>-</td><td>-</td><td>43.7</td><td>-</td><td>-</td></tr></table>

# 2.2.2 $40\%$ 玻璃纤维增强PPS的力学性能随温度变化的典型值见表2-4。

表 2-4[1,2]  

<table><tr><td>性 能</td><td>室温</td><td>100℃</td><td>150℃</td><td>200℃</td></tr><tr><td>拉伸强度/MPa</td><td>146</td><td>71.0</td><td>53.2</td><td>40.7</td></tr><tr><td>弯曲强度/MPa</td><td>242</td><td>150</td><td>81.7</td><td>57.8</td></tr><tr><td>弯曲弹性模量/GPa</td><td>10.6</td><td>6.3</td><td>3.1</td><td>2.7</td></tr></table>

# 2.3 耐环境性能

2.4 工艺性能 PPS 原粉及增强 PPS 的工艺性能典型值见表 2-5。

表 $2 - 5\left\lbrack  {1 \sim  3}\right\rbrack$   

<table><tr><td rowspan="3">性 能</td><td colspan="2">原粉</td><td colspan="3">增强型</td></tr><tr><td rowspan="2">天津市合成材料工业研究所产品</td><td rowspan="2">广州化工研究所产品</td><td rowspan="2">天津市合成材料工业研究所产品</td><td colspan="2">北京市化工研究院</td></tr><tr><td>S-204</td><td>S-206</td></tr><tr><td>熔点/℃</td><td>&gt;275</td><td>280</td><td>—</td><td>—</td><td>—</td></tr><tr><td>收缩率/%</td><td>—</td><td>—</td><td>0.002</td><td>0.003</td><td>0.002</td></tr><tr><td>灰分/%</td><td>&lt;1</td><td>—</td><td>—</td><td>—</td><td>—</td></tr></table>

# 3 使用工艺

PPS原粉及增强PPS注塑成型一般采用工艺条件为：干燥温度 $130^{\circ}\mathrm{C}$ ，干燥时间 $4\mathrm{h}$ ，熔体温度290～350℃，模具温度 $120\sim 140^{\circ}\mathrm{C}$ ，注射压力 $60\sim 130\mathrm{MPa}$ ，保压时间 $30\sim 120\mathrm{s}$ 。

# 4 其他

4.1包装 聚苯硫醚应包装在衬有塑料袋的各种桶中，例如，塑料桶、木桶或铁桶均可。  
4.2 运输 防止雨淋和曝晒。  
4.3 贮存 存放于干燥阴凉的地方，严禁阳光曝晒。

# 5 使用建议

选用。

# 参考文献

1天津市合成材料工业研究所.聚苯硫醚数据统计资料.1985  
2 广州市化工研究所. 聚苯硫醚试验数据统计资料. 1986  
3北京市魄力高分子新材料厂.聚苯硫醚(PPS)特种工程塑料使用说明书.1999

# 聚醚醚酮

# 1 概述

聚醚醚酮是一类具有高热稳定性的热塑性工程塑料。其化学结构式为

图片摘要：该图主要展示 1 1。
![](images/b234be163645f5f5f3e36cc67c3343a9a6743777234fd2480092ca11888fb2f3.jpg)

它是具有 $30\% \sim 40\%$ 结晶、熔点 $335^{\circ}C$ 、玻璃化转变温度 $143^{\circ}C$ 的热塑性工程塑料，可用普通的加工设备成型制件。耐环境性能、力学性能及其模量、润滑性和耐冲击性能均优良。它的化学结构还赋予它耐辐照、难燃性和低毒气释放性。在 $399^{\circ}C$ 正常的加工温度下显示出优良的热稳定性。此外，还具有制备硅晶片所需的色纯度。因而它广泛用于化学加工工业、宇航工业和电气电子工业等领域。

1.1 型号及名称 聚醚醚酮的型号及名称见表1-1。

表1-1  

<table><tr><td>型 号</td><td>名 称</td><td>型 号</td><td>名 称</td></tr><tr><td rowspan="4">注塑用品级</td><td>纯树脂粉料</td><td>注塑用品级</td><td>晶须增强粒料</td></tr><tr><td>纯树脂粒料</td><td>电线电缆挤出用品级</td><td>电线电缆挤出用粒料</td></tr><tr><td>玻璃纤维增强粒料</td><td>复合材料母体用品级</td><td>复合材料母体用粉料</td></tr><tr><td>碳纤维增强粒料</td><td></td><td></td></tr></table>

1.2 基本组成 本色料是部分结晶的聚醚醚酮;增强品级是以聚醚醚酮为基材的含有增强剂如玻璃纤维GF、碳纤维CF和晶须等的增强材料。

1.3 材料标准 吉林大学企业标准JD95-001《聚醚醚酮》，其主要性能指标见表1-2。

表1-2  

<table><tr><td rowspan="2">性能</td><td colspan="2">指 标</td><td rowspan="2">性 能</td><td colspan="2">指 标</td></tr><tr><td>纯树脂</td><td>GF30%</td><td>纯树脂</td><td>GF30%</td></tr><tr><td>相对密度</td><td>1.32</td><td>1.43</td><td>UL温度指数/℃ ≥</td><td>250</td><td>250</td></tr><tr><td>玻璃化温度/℃ ≥</td><td>143</td><td>-</td><td rowspan="2">热变形温度(1.81 MPa)/℃ ≥</td><td rowspan="2">160</td><td rowspan="2">315</td></tr><tr><td>熔融温度/℃ ≥</td><td>334</td><td>-</td></tr><tr><td>拉伸强度/MPa ≥</td><td>94</td><td>160</td><td>介电常数 ≤</td><td>3.2~3.3</td><td>-</td></tr><tr><td>弯曲强度/MPa ≥</td><td>140</td><td>230</td><td>体积电阻率/(Ω·m) ≥</td><td>10^14</td><td>-</td></tr><tr><td>弯曲模量/GPa ≥</td><td>3.8</td><td>10.0</td><td>燃烧性(UL-94) ≤</td><td>V-0</td><td>-</td></tr></table>

# 1.4 使用工艺说明书

1.5 供应状态 增强品种以粒料的形式供应；本色料以粒料或粉料的形式供应。

1.6 应用概况 广泛用于化学加工工业、宇航工业和电气、电子工业等领域，已用作超纯水制造线管子、热水泵、过滤器；集成电路的片式笼形线圈、大规模集成电路的笼形线圈、复印机的分离爪、汽车座席的升降齿轮座，电线包覆薄膜、接插件、滚动轴承保持架，飞机用复合材料母体树脂。飞机整流罩、燃油阀、管道、内部结构件和风扇。国内生产的聚醚醚酮已成功地用于气体压缩机阀片、纺织机械零部件、磁力泵零部件、油田采油电缆用绝缘端部块、离子色谱仪零部件、等离子色谱仪零部件、航空复合材料结构件、电冰箱齿轮、核电站用线圈骨架等。  
1.7 研制和生产单位 吉林大学特种工程塑料工程研究中心研制并生产。  
1.8 鉴定级别及日期 聚醚醚酮树脂：1990年1月12日由国家教委鉴定通过；碳纤维增强品级：1992年8月30日由国家教委鉴定通过；玻璃纤维增强品级：1994年8月8日由国家教委鉴定通过。

# 2 性能

2.1 物理及化学性能 聚醚醚酮的物理及化学性能典型值见表2-1。

表 2-1[1~3]  

<table><tr><td rowspan="2">性 能</td><td colspan="3">典型值</td><td rowspan="2">性能</td><td colspan="3">典型值</td></tr><tr><td>纯树脂</td><td>GF20%</td><td>CF30%</td><td>纯树脂</td><td>GF20%</td><td>CF30%</td></tr><tr><td>相对密度</td><td>1.32</td><td>1.43</td><td>1.44</td><td>介电常数</td><td>3.2~3.3</td><td>-</td><td>-</td></tr><tr><td>玻璃化温度/℃</td><td>143</td><td>-</td><td>-</td><td>介质损耗角正切</td><td>3.3×10-3</td><td>-</td><td>-</td></tr><tr><td>熔融温度/℃</td><td>334</td><td>-</td><td>-</td><td>体积电阻率/(Ω·m)</td><td>1014</td><td>-</td><td>103</td></tr><tr><td>UL温度指数/℃</td><td>240</td><td>240</td><td>240</td><td>燃烧性(UL-94)</td><td>V-0</td><td>-</td><td>-</td></tr></table>

1.3.2 增强PPS：广州市化学工业研究所企业标准《玻璃纤维增强聚苯硫醚企业标准》，主要性能指标见表1-5。

表1-5  

<table><tr><td>性能</td><td>广州市化工研究所企标</td><td colspan="2">性能</td><td>广州市化工研究所企标</td></tr><tr><td>玻璃纤维/%</td><td>40±2</td><td>表面电阻率/Ω</td><td>≥</td><td>1×10^14</td></tr><tr><td>拉伸强度/MPa ≥</td><td>118</td><td>体积电阻率/(Ω·m)</td><td>≥</td><td>1×10^13</td></tr><tr><td>弯曲强度/MPa ≥</td><td>196</td><td>介电强度/(MV/m)</td><td>≥</td><td>15</td></tr><tr><td>冲击强度/(kJ/m²) ≥</td><td></td><td>介电常数</td><td>≤</td><td>4</td></tr><tr><td>无缺口</td><td>25</td><td>介质损耗角正切</td><td>≤</td><td>1×10^-2</td></tr><tr><td>缺口</td><td>9.8</td><td></td><td></td><td></td></tr></table>

# 1.4 使用工艺说明书

1.5 供应状态 聚苯硫醚原粉：粉状；玻璃纤维增强聚苯硫醚： $\phi 3 \mathrm{~mm} \times 5 \mathrm{~mm}$ 颗粒。  
1.6 应用概况 PPS 原粉可直接用于涂装工程, 制造耐热及防粘涂料, 电器绝缘涂层; 玻璃纤维增强 PPS 已用作航空天线、变压器骨架、高频线圈骨架、接触器转鼓鼓片、铝电解电容器盖板、插头、插座、仪表齿轮等。  
1.7研制及生产单位天津市合成材料工业研究所、广州市化工研究所、四川大学、北京市化工研究院、河北工学院、沈阳化工研究所研制；天津市合成材料工业研究所、广州化学试剂二厂、广州市化工研究所、成都望江化工厂、重庆长寿化工厂、四川特种工程塑料厂、四川省绵阳市能达利化工有限公司，成都蜀光特种工程塑料厂、北京市化工研究院生产。  
1.8 鉴定级别及日期 聚苯硫醚树脂：1980年4月由化学工业部鉴定通过；玻璃纤维增强聚苯硫醚：1982年11月由广东省化学工业厅鉴定通过；S-104玻璃纤维增强聚苯硫醚和S-206矿物填充聚苯硫醚：1996年1月国家计委委托四川省计委验收通过。

# 2 性能

# 2.1 物理及化学性能

2.1.1 PPS、增强PPS的物理及化学性能典型值见表2-1。

表 2-1[1~3]  

<table><tr><td rowspan="3">性 能</td><td colspan="2">原粉</td><td colspan="4">增强型</td></tr><tr><td rowspan="2">天津市合成材料工业研究所产品</td><td rowspan="2">广州化工研究所产品</td><td rowspan="2">天津市合成材料工业研究所产品</td><td rowspan="2">广州化工研究所产品</td><td colspan="2">北京市化工研究院</td></tr><tr><td>S-204</td><td>S-206</td></tr><tr><td>外观</td><td colspan="2">粉末</td><td colspan="2">颗粒</td><td>-</td><td>-</td></tr><tr><td>颜色</td><td>白色</td><td>白色或近于白色</td><td colspan="2">褐色</td><td>-</td><td>-</td></tr><tr><td>相对密度</td><td>1.30~1.35</td><td>1.34</td><td>1.60~1.65</td><td>1.65</td><td>1.67</td><td>1.90</td></tr><tr><td>粘度(303℃)/(Pa·s)</td><td>10</td><td>I号10~20II号20~50</td><td>-</td><td>-</td><td>-</td><td>-</td></tr><tr><td>吸水率/%</td><td>-</td><td>-</td><td>0.02</td><td>0.02</td><td>0.05</td><td>0.03</td></tr><tr><td>马丁温度/℃</td><td>105</td><td>-</td><td>-</td><td>-</td><td>-</td><td>-</td></tr><tr><td>热变形温度(1.81MPa)/℃</td><td>135</td><td>-</td><td>260</td><td>260</td><td>260</td><td>260</td></tr><tr><td>玻璃化温度/℃</td><td>101~103</td><td>-</td><td>-</td><td>-</td><td>-</td><td>-</td></tr><tr><td>热分解温度/℃</td><td>-</td><td>522</td><td>-</td><td>-</td><td>-</td><td>-</td></tr><tr><td>热失重/℃</td><td></td><td></td><td></td><td></td><td></td><td></td></tr><tr><td>失重10%</td><td>-</td><td>510</td><td>-</td><td>-</td><td>-</td><td>-</td></tr></table>

续表 2-1  

<table><tr><td rowspan="3">性 能</td><td colspan="2">原粉</td><td colspan="4">增强型</td></tr><tr><td rowspan="2">天津市合成材料工业研究所产品</td><td rowspan="2">广州化工研究所产品</td><td rowspan="2">天津市合成材料工业研究所产品</td><td rowspan="2">广州化工研究所产品</td><td colspan="2">北京市化工研究院</td></tr><tr><td>S-204</td><td>S-206</td></tr><tr><td>失重20%</td><td>-</td><td>530</td><td>-</td><td>-</td><td>-</td><td>-</td></tr><tr><td>线膨胀系数/K-1</td><td>2.8×10-5</td><td>-</td><td>-</td><td>-</td><td>-</td><td>-</td></tr><tr><td>燃烧性</td><td>不燃、无滴落</td><td>-</td><td>不燃、无滴落</td><td>-</td><td>-</td><td>-</td></tr><tr><td>表面电阻率/Ω</td><td>-</td><td>4.6×1015</td><td>-</td><td>-</td><td>-</td><td>-</td></tr><tr><td>体积电阻率/(Ω·m)</td><td>-</td><td>-</td><td>8.0×1013</td><td>1.5×1014</td><td>1×1013</td><td>1×1013</td></tr><tr><td>介电强度/(MV/m)</td><td>20</td><td>-</td><td>18.4</td><td>17.1</td><td>17</td><td>15</td></tr><tr><td>介电常数(1 MHz)</td><td>3.4~3.8</td><td>-</td><td>&lt;4.2</td><td>3.8</td><td>3.8</td><td>4.5</td></tr><tr><td>介质损耗角正切(1 MHz)</td><td>0.4×10-3</td><td>-</td><td>6×10-3</td><td>2.0×10-3</td><td>2×10-3</td><td>8×10-3</td></tr><tr><td>耐电弧性/s</td><td>-</td><td>-</td><td>160</td><td>-</td><td>-</td><td>-</td></tr><tr><td>灰分/%</td><td>1.0</td><td>-</td><td>-</td><td>-</td><td>-</td><td>-</td></tr></table>

# 2.1.2 $40\%$ 玻璃纤维增强PPS的电性能随温度变化的典型值见表2-2。

表 2-2[1,2]  

<table><tr><td rowspan="2">性能</td><td colspan="5">温度/℃</td></tr><tr><td>11</td><td>20</td><td>50</td><td>70</td><td>90</td></tr><tr><td>体积电阻率/(Ω·m)</td><td>9.5×1013</td><td>6.5×1013</td><td>4.2×1013</td><td>2.6×1013</td><td>1.2×1013</td></tr><tr><td>介电强度/(MV/m)</td><td>23.2</td><td>-</td><td>-</td><td>-</td><td>-</td></tr><tr><td rowspan="2">性能</td><td colspan="5">温度/℃</td></tr><tr><td>105</td><td>130</td><td>155</td><td>180</td><td>200</td></tr><tr><td>体积电阻率/(Ω·m)</td><td>7.8×1012</td><td>4.2×1012</td><td>9.7×1011</td><td>4.7×1010</td><td>13.8×109</td></tr><tr><td>介电强度/(MV/m)</td><td>-</td><td>33.2</td><td>33.0</td><td>32.6</td><td>33.3</td></tr></table>

# 2.2 力学性能

# 2.2.1 PPS、增强PPS的力学性能典型值见表2-3。

表 $2 - 3\left\lbrack  {1 \sim  3}\right\rbrack$   

<table><tr><td rowspan="3">性 能</td><td colspan="2">原粉</td><td colspan="3">增强型</td></tr><tr><td rowspan="2">天津市合成材料工业研究所产品</td><td rowspan="2">天津市合成材料工业研究所产品</td><td rowspan="2">广州化工研究所产品</td><td colspan="2">北京市化工研究院</td></tr><tr><td>S-204</td><td>S-206</td></tr><tr><td>拉伸强度/MPa</td><td>65.5</td><td>141</td><td>179</td><td>140</td><td>100</td></tr><tr><td>断裂伸长率/%</td><td>3</td><td>3</td><td>-</td><td>0.8</td><td>0.6</td></tr><tr><td>弯曲强度/MPa</td><td>96</td><td>196</td><td>284</td><td>180</td><td>160</td></tr><tr><td>弯曲弹性模量/GPa</td><td>3.8</td><td>11.8</td><td>10.7</td><td>110</td><td>150</td></tr><tr><td>冲击强度/(kJ/m2)</td><td></td><td></td><td></td><td></td><td></td></tr><tr><td>无缺口</td><td>7.8~9.8</td><td>29</td><td>39</td><td>25</td><td>18</td></tr><tr><td>缺口</td><td>-</td><td>-</td><td>12</td><td>10</td><td>6.5</td></tr><tr><td>洛氏硬度(R)</td><td>117</td><td>123</td><td>-</td><td>-</td><td>-</td></tr><tr><td>布氏硬度</td><td>-</td><td>-</td><td>43.7</td><td>-</td><td>-</td></tr></table>

# 2.2.2 $40\%$ 玻璃纤维增强PPS的力学性能随温度变化的典型值见表2-4。

表 2-4[1,2]  

<table><tr><td>性能</td><td>室温</td><td>100℃</td><td>150℃</td><td>200℃</td></tr><tr><td>拉伸强度/MPa</td><td>146</td><td>71.0</td><td>53.2</td><td>40.7</td></tr><tr><td>弯曲强度/MPa</td><td>242</td><td>150</td><td>81.7</td><td>57.8</td></tr><tr><td>弯曲弹性模量/GPa</td><td>10.6</td><td>6.3</td><td>3.1</td><td>2.7</td></tr></table>

# 2.3 耐环境性能

2.4 工艺性能 PPS 原粉及增强 PPS 的工艺性能典型值见表 2-5。

表 $2 - 5^{\left\lbrack  1 - 3\right\rbrack  }$   

<table><tr><td rowspan="3">性 能</td><td colspan="2">原粉</td><td colspan="3">增强型</td></tr><tr><td rowspan="2">天津市合成材料工业研究所产品</td><td rowspan="2">广州化工研究所产品</td><td rowspan="2">天津市合成材料工业研究所产品</td><td colspan="2">北京市化工研究院</td></tr><tr><td>S-204</td><td>S-206</td></tr><tr><td>熔点/℃</td><td>&gt;275</td><td>280</td><td>—</td><td>—</td><td>—</td></tr><tr><td>收缩率/%</td><td>—</td><td>—</td><td>0.002</td><td>0.003</td><td>0.002</td></tr><tr><td>灰分/%</td><td>&lt;1</td><td>—</td><td>—</td><td>—</td><td>—</td></tr></table>

# 3 使用工艺

PPS原粉及增强PPS注塑成型一般采用工艺条件为：干燥温度 $130^{\circ}\mathrm{C}$ ，干燥时间 $4\mathrm{h}$ ，熔体温度290～350℃，模具温度 $120\sim 140^{\circ}\mathrm{C}$ ，注射压力 $60\sim 130\mathrm{MPa}$ ，保压时间 $30\sim 120\mathrm{s}$ 。

# 4 其他

4.1包装 聚苯硫醚应包装在衬有塑料袋的各种桶中，例如，塑料桶、木桶或铁桶均可。  
4.2 运输 防止雨淋和曝晒。  
4.3 贮存 存放于干燥阴凉的地方，严禁阳光曝晒。

# 5 使用建议

选用。

# 参考文献

1天津市合成材料工业研究所.聚苯硫醚数据统计资料.1985  
2 广州市化工研究所. 聚苯硫醚试验数据统计资料. 1986  
3北京市魄力高分子新材料厂.聚苯硫醚(PPS)特种工程塑料使用说明书.1999

# 聚醚醚酮

# 1 概述

聚醚醚酮是一类具有高热稳定性的热塑性工程塑料。其化学结构式为

图片摘要：该图主要展示 1 1。
![](images/3a318c127c383ce130227b5a3508a81ee7ee0c1138d924b59c3047d87a5bb5dd.jpg)

它是具有 $30\% \sim 40\%$ 结晶、熔点 $335^{\circ}C$ 、玻璃化转变温度 $143^{\circ}C$ 的热塑性工程塑料，可用普通的加工设备成型制件。耐环境性能、力学性能及其模量、润滑性和耐冲击性能均优良。它的化学结构还赋予它耐辐照、难燃性和低毒气释放性。在 $399^{\circ}C$ 正常的加工温度下显示出优良的热稳定性。此外，还具有制备硅晶片所需的色纯度。因而它广泛用于化学加工工业、宇航工业和电气电子工业等领域。

1.1 型号及名称 聚醚醚酮的型号及名称见表1-1。

表1-1  

<table><tr><td>型 号</td><td>名 称</td><td>型 号</td><td>名 称</td></tr><tr><td rowspan="4">注塑用品级</td><td>纯树脂粉料</td><td>注塑用品级</td><td>晶须增强粒料</td></tr><tr><td>纯树脂粒料</td><td>电线电缆挤出用品级</td><td>电线电缆挤出用粒料</td></tr><tr><td>玻璃纤维增强粒料</td><td>复合材料母体用品级</td><td>复合材料母体用粉料</td></tr><tr><td>碳纤维增强粒料</td><td></td><td></td></tr></table>

1.2 基本组成 本色料是部分结晶的聚醚醚酮;增强品级是以聚醚醚酮为基材的含有增强剂如玻璃纤维GF、碳纤维CF和晶须等的增强材料。

1.3 材料标准 吉林大学企业标准JD95-001《聚醚醚酮》，其主要性能指标见表1-2。

表1-2  

<table><tr><td rowspan="2">性 能</td><td colspan="2">指 标</td><td rowspan="2">性 能</td><td colspan="2">指 标</td></tr><tr><td>纯树脂</td><td>GF30%</td><td>纯树脂</td><td>GF30%</td></tr><tr><td>相对密度</td><td>1.32</td><td>1.43</td><td>UL温度指数/℃ ≥</td><td>250</td><td>250</td></tr><tr><td>玻璃化温度/℃ ≥</td><td>143</td><td>-</td><td rowspan="2">热变形温度(1.81 MPa)/℃ ≥</td><td rowspan="2">160</td><td rowspan="2">315</td></tr><tr><td>熔融温度/℃ ≥</td><td>334</td><td>-</td></tr><tr><td>拉伸强度/MPa ≥</td><td>94</td><td>160</td><td>介电常数 ≤</td><td>3.2~3.3</td><td>-</td></tr><tr><td>弯曲强度/MPa ≥</td><td>140</td><td>230</td><td>体积电阻率/(Ω·m) ≥</td><td>10^14</td><td>-</td></tr><tr><td>弯曲模量/GPa ≥</td><td>3.8</td><td>10.0</td><td>燃烧性(UL-94) ≤</td><td>V-0</td><td>-</td></tr></table>

# 1.4 使用工艺说明书

1.5 供应状态 增强品种以粒料的形式供应；本色料以粒料或粉料的形式供应。  
1.6 应用概况 广泛用于化学加工工业、宇航工业和电气、电子工业等领域，已用作超纯水制造线管子、热水泵、过滤器；集成电路的片式笼形线圈、大规模集成电路的笼形线圈、复印机的分离爪、汽车座席的升降齿轮座，电线包覆薄膜、接插件、滚动轴承保持架，飞机用复合材料母体树脂。飞机整流罩、燃油阀、管道、内部结构件和风扇。国内生产的聚醚醚酮已成功地用于气体压缩机阀片、纺织机械零部件、磁力泵零部件、油田采油电缆用绝缘端部块、离子色谱仪零部件、等离子色谱仪零部件、航空复合材料结构件、电冰箱齿轮、核电站用线圈骨架等。  
1.7 研制和生产单位 吉林大学特种工程塑料工程研究中心研制并生产。  
1.8 鉴定级别及日期 聚醚醚酮树脂：1990年1月12日由国家教委鉴定通过；碳纤维增强品级：1992年8月30日由国家教委鉴定通过；玻璃纤维增强品级：1994年8月8日由国家教委鉴定通过。

# 2 性能

2.1 物理及化学性能 聚醚醚酮的物理及化学性能典型值见表2-1。

表 2-1[1~3]  

<table><tr><td rowspan="2">性 能</td><td colspan="3">典型值</td><td rowspan="2">性能</td><td colspan="3">典型值</td></tr><tr><td>纯树脂</td><td>GF20%</td><td>CF30%</td><td>纯树脂</td><td>GF20%</td><td>CF30%</td></tr><tr><td>相对密度</td><td>1.32</td><td>1.43</td><td>1.44</td><td>介电常数</td><td>3.2~3.3</td><td>-</td><td>-</td></tr><tr><td>玻璃化温度/℃</td><td>143</td><td>-</td><td>-</td><td>介质损耗角正切</td><td>3.3×10-3</td><td>-</td><td>-</td></tr><tr><td>熔融温度/℃</td><td>334</td><td>-</td><td>-</td><td>体积电阻率/(Ω·m)</td><td>1014</td><td>-</td><td>103</td></tr><tr><td>UL温度指数/℃</td><td>240</td><td>240</td><td>240</td><td>燃烧性(UL-94)</td><td>V-0</td><td>-</td><td>-</td></tr></table>

2.2 力学性能 聚醚醚酮的力学性能典型值见表2-2。

表 $2 - 2{}^{\left\lbrack  1 \sim  3\right\rbrack  }$   

<table><tr><td rowspan="2">性 能</td><td colspan="3">典型值</td><td rowspan="2">性能</td><td colspan="3">典型值</td></tr><tr><td>纯树脂</td><td>GF20%</td><td>CF30%</td><td>纯树脂</td><td>GF20%</td><td>CF30%</td></tr><tr><td>拉伸强度/MPa</td><td>94</td><td>126</td><td>212</td><td>压缩强度/MPa</td><td>130</td><td>-</td><td>-</td></tr><tr><td>弯曲强度/MPa</td><td>145</td><td>-</td><td>335</td><td>冲击强度(带缺口)/(J/m)</td><td>90</td><td>-</td><td>-</td></tr><tr><td>弯曲模量/GPa</td><td>3.8</td><td>7.1</td><td>13.5</td><td>冲击强度(无缺口)/(kJ/m)</td><td>3</td><td>-</td><td>-</td></tr></table>

2.3 耐环境性能 聚醚醚酮可在 $10\mathrm{Gy}\gamma$ -射线辐照下工作。  
2.4 工艺性能 聚醚醚酮的工艺性能典型值见表2-3。

表2-3[2]  

<table><tr><td>性能</td><td>典型值</td><td>性能</td><td>典型值</td><td>性能</td><td>典型值</td></tr><tr><td>熔点/℃</td><td>334</td><td>流动性(35℃)/(Pa·s)</td><td>4</td><td>收缩率/%</td><td>1.1</td></tr></table>

2.5 使用性能 聚醚醚酮的使用性能见表2-4。

表 $2 - 4\left\lbrack  {3 \sim  5}\right\rbrack$   

<table><tr><td>性能</td><td>典型值</td><td>性能</td><td>典型值</td></tr><tr><td>边角磨耗</td><td>5000</td><td>H10轮</td><td>2.7×10-14</td></tr><tr><td>带磨耗/mm</td><td>1524</td><td>CS17轮</td><td>9.7×10-14</td></tr><tr><td>泰伯磨耗量/(g/1000r)</td><td></td><td>静态摩擦系数</td><td>0.35</td></tr></table>

# 3 使用工艺

聚醚醚酮是一种线性热塑性塑料，在 $350\sim 420^{\circ}\mathrm{C}$ 范围内可熔融加工，加工过程中无腐蚀性气体放出。可用注塑、压塑和挤出技术成型各种产品，国内生产的聚醚醚酮的注塑工艺条件见表3-1。

表3-1[3]  

<table><tr><td>工艺条件</td><td>工艺参数值</td><td>工艺条件</td><td>工艺参数值</td></tr><tr><td>料筒温度/℃</td><td></td><td>背压</td><td>5~10</td></tr><tr><td>后部</td><td>330~360</td><td>保压</td><td>50~70</td></tr><tr><td>中间</td><td>350~380</td><td>注射速度</td><td>中速~高速</td></tr><tr><td>前端</td><td>350~380</td><td rowspan="2">螺杆转数/(r/min)</td><td rowspan="2">50</td></tr><tr><td>模具温度/℃</td><td>130~170</td></tr><tr><td>注射压力/MPa</td><td>100~140</td><td>注塑周期/s</td><td>30</td></tr></table>

# 4 其他

4.1包装 粒料放入聚乙烯塑料袋中后再放入桶中加盖封装。  
4.2 运输 严防桶袋破损、雨淋。  
4.3 贮存 在阴凉干燥的地方贮存。

# 5 使用建议

选用。
