Repository: C-zj02/CFD-claw

<div align="center">

**English** | [中文](#中文版) | [Français](README_FR.md) | [Русский](README_RU.md) | [हिन्दी](README_HI.md) | [العربية](README_AR.md) | [Português](README_PT.md)

# 🚀 Claude Code Python

**A Complete Python Reimplementation Based on Real Claude Code Source**

*From TypeScript Source → Rebuilt in Python with ❤️*

***
**🔥 Active Development • New Features Weekly 🔥**

</div>

***

## 🎯 What is This?

**Clawd Code** is a **complete Python rewrite** of Claude Code, based on the **real TypeScript source code**.

File: RAG-data/中国航空材料手册201-400.pdf-59ce491e-6d34-469a-9a0f-b8f1c387e43a.md (part 9 of 9)
# 参考文献
<table><tr><td rowspan="2">性 能</td><td rowspan="2">50/50</td><td colspan="2">100/00</td><td rowspan="2">性 能</td><td rowspan="2">50/50</td><td colspan="2">100/00</td></tr><tr><td>中、小规格</td><td>大规格</td><td>中、小规格</td><td>大规格</td></tr><tr><td rowspan="2">抗张强度/(N/mm2) ≥纵向</td><td></td><td></td><td></td><td rowspan="2">伸长率/% ≥纵向</td><td>-</td><td>3.5</td><td>3.5</td></tr><tr><td></td><td></td><td></td><td>-</td><td>4.0</td><td>4.0</td></tr><tr><td>0.10 mm</td><td>80</td><td>70</td><td>-</td><td rowspan="2">收缩率/% ≤纵向(≥1.0mm纸板)</td><td>-</td><td>1.0</td><td>1.0</td></tr><tr><td>0.15 mm</td><td>80</td><td>80</td><td>-</td><td>-</td><td>1.4</td><td>1.4</td></tr><tr><td>0.20 mm</td><td>85</td><td>90</td><td>-</td><td>横向</td><td>-</td><td rowspan="2">6.0</td><td rowspan="2">6.0</td></tr><tr><td>0.25 mm</td><td>85</td><td>90</td><td>-</td><td>厚向</td><td>-</td></tr><tr><td>0.30~0.50 mm</td><td>90</td><td>90</td><td>-</td><td rowspan="2">电气强度/(MV/m) ≥空气中</td><td></td><td></td><td></td></tr><tr><td>&gt;0.5~3.0 mm</td><td>-</td><td>90</td><td>90</td><td></td><td></td><td></td></tr><tr><td>横向</td><td></td><td></td><td></td><td>0.10 mm</td><td>13</td><td>12</td><td>-</td></tr><tr><td>0.10~0.50 mm</td><td>35</td><td>35</td><td>-</td><td>0.15 mm</td><td>13</td><td>12</td><td>-</td></tr><tr><td>0.50~6.0 mm</td><td>-</td><td>50</td><td>50</td><td>0.20~0.40 mm</td><td>12</td><td>11</td><td>-</td></tr><tr><td>折后纵向</td><td></td><td></td><td></td><td>折后</td><td></td><td></td><td></td></tr><tr><td>0.10~&lt;0.15 mm</td><td>60</td><td>60</td><td>-</td><td>0.10~0.40 mm</td><td>9</td><td>8</td><td>-</td></tr><tr><td>0.15~&lt;0.20 mm</td><td>65</td><td>65</td><td>-</td><td>油中</td><td></td><td></td><td></td></tr><tr><td>0.20~&lt;0.25 mm</td><td>70</td><td>70</td><td>-</td><td>0.5~1.0 mm</td><td>35</td><td>35</td><td>-</td></tr><tr><td>0.25~&lt;0.30 mm</td><td>70</td><td>70</td><td>-</td><td>1.5~2.0 mm</td><td>-</td><td>30</td><td>30</td></tr><tr><td>0.30 mm</td><td>65</td><td>65</td><td>-</td><td>0.25 mm</td><td>-</td><td>27</td><td>27</td></tr><tr><td></td><td></td><td></td><td></td><td>3.0 mm</td><td>-</td><td>24</td><td>24</td></tr></table>

2.3 耐环境性能  
2.4 工艺性能 可剪切和冲剪加工。

# 3 使用工艺

# 4 其他

4.1 包装 大规格纸板采取每 $2000\mathrm{kg}$ 为一件。盒内装内衬塑料布；卷筒纸板每件质量为 $250\sim$ $350\mathrm{kg}$ 。每卷接头不超过3个。  
4.2 运输 运输时应用有篷而且洁净的运输工具。纸板不允许由高处往下扔。  
4.3 贮存 纸板应妥善保管，防止受风、雨、雪和地面湿气的影响。

# 5 使用建议

选用。

# ET100、ET170无碱玻璃纤维带

# 1 概述

ET100、ET170 无碱玻璃纤维带由无碱玻璃纤维织造而成，具有一定的耐热性与绝缘性。适用于电机、电器的线圈绑扎。

1.1 牌号及名称 ET100-20 无碱玻璃纤维带；ET100-25 无碱玻璃纤维带；ET170A-20 无碱玻璃纤维带；ET170B-25 无碱玻璃纤维带。  
1.2 基本组成 无碱玻璃纤维(纱)。  
1.3 材料标准 JC/T174—1994《无碱玻璃纤维带》  
1.4 使用工艺说明书   
1.5 供应状态 以带状供应。厚度、长度、宽度及其允许偏差见表1-1。

表1-1  

<table><tr><td>牌 号</td><td>厚度及允许偏差/mm</td><td>宽度及允许偏差/mm</td><td>长度及允许偏差/mm</td></tr><tr><td>ET100-20</td><td>0.100±0.010</td><td>20±1</td><td>50±5</td></tr><tr><td>ET100-25</td><td>0.100±0.010</td><td>25±2</td><td>50±5</td></tr><tr><td>ET170A-20</td><td>0.170±0.017</td><td>20±1</td><td>50±5</td></tr><tr><td>ET170B-25</td><td>0.170±0.017</td><td>25±2</td><td>50±5</td></tr></table>

1.6 应用概况 已广泛用于航空电机、电器的线圈绑扎。  
1.7 研制单位 上海电机玻璃纤维厂研制并生产；天津玻璃纤维厂、陕西玻璃纤维厂生产。  
1.8 鉴定级别及日期 1980年由建筑材料工业部鉴定通过。

# 2 性能

# 2.1 物理及化学性能

2.1.1 外观 无碱玻璃纤维带的外观组织为平纹。  
2.1.2 物理性能 见表2-1。

表2-1  

<table><tr><td rowspan="2">牌号</td><td colspan="2">经纬密度/(根/10mm)</td><td colspan="2">单位长度质量/(g/m)</td></tr><tr><td>经向</td><td>纬向</td><td>一等品</td><td>合格品</td></tr><tr><td>ET100-20</td><td>27.0±1.0</td><td>15.0±1.0</td><td>2.05±0.16</td><td>2.05±0.20</td></tr><tr><td>ET100-25</td><td>27.0±1.0</td><td>15.0±1.0</td><td>2.55±0.20</td><td>2.55±0.25</td></tr><tr><td>ET170A-20</td><td>27.0±1.0</td><td>15.0±1.0</td><td>3.40±0.27</td><td>3.40±0.34</td></tr><tr><td>ET170B-25</td><td>27.0±1.0</td><td>15.0±1.0</td><td>4.20±0.34</td><td>4.20±0.42</td></tr></table>

2.2 力学性能 力学性能见表2-2。

表2-2  

<table><tr><td>牌 号</td><td>断裂强度/N/20m</td><td>牌 号</td><td>断裂强度/N/20m</td></tr><tr><td>ET100-20</td><td>400</td><td>ET170A-20</td><td>600</td></tr><tr><td>ET100-25</td><td>400</td><td>ET170B-25</td><td>540</td></tr></table>

2.3 耐环境性能  
2.4 工艺性能 可剪切加工。

# 3 使用工艺

# 4 其他

4.1 包装 无碱玻璃纤维带每卷应紧密，整齐卷绕，置于包装箱或其他包装材料内，应保持干燥，避免撞击碰伤。  
4.2 运输 无碱玻璃纤维带应用干燥的有篷车箱或船仓运输。  
4.3 贮存 无碱玻璃纤维带必须放置在自然条件下干燥、通风的房屋内保管。

# 5 使用建议

选用。

# 2432醇酸玻璃漆布

# 1 概述

2423醇酸玻璃漆布由电工用无碱玻璃布浸以醇酸漆经烘干而成。具有较高的电气性能、力学性能和一定的耐湿热及防霉性能。适于B级绝缘电机、电器中作槽绝缘、包扎绝缘或衬垫绝缘，并可在变压器油中使用。

1.1 牌号及名称 2432醇酸玻璃漆布。  
1.2 基本组成 醇酸树脂、无碱玻璃布。  
1.3 材料标准 JB/T8148.1—1999《醇酸玻璃漆布》  
1.4 使用工艺说明书   
1.5 供应状态 成卷供应。每卷长度推荐为 $30_{0}^{+1}\mathrm{m},40_{0}^{+1}\mathrm{m},50_{0}^{+1}\mathrm{m}$ 。每卷不应多于两段，每段长度应大于 $10\mathrm{m}$ ，幅宽不小于 $850\mathrm{mm}$ ；按需要可直切或斜切（一般沿 $45^{\circ}$ 角）成宽 $15\mathrm{mm},20\mathrm{mm},25\mathrm{mm}$ 及其他宽度的带；宽度在 $100\mathrm{mm}$ 及以下的带，允许偏差为 $\pm 0.5\mathrm{mm}$ ；宽度为 $100\mathrm{mm}$ 以上的带，允许偏差为宽度的 $\pm 1\%$ 。斜切漆布带的搭接：玻璃布浸漆前搭接长度不大于 $10\mathrm{mm}$ ，玻璃布浸漆后搭接长度不大于 $25\mathrm{mm}$ 。标称厚度及其允许偏差见表1-1。

表1-1  

<table><tr><td>标称厚度/mm</td><td>允许偏差/mm</td><td>标称厚度/mm</td><td>允许偏差/mm</td></tr><tr><td>0.10</td><td>±0.010</td><td>0.18</td><td>±0.018</td></tr><tr><td>0.12</td><td>±0.012</td><td>0.20</td><td>±0.020</td></tr><tr><td>0.15</td><td>±0.015</td><td>0.25</td><td>±0.025</td></tr></table>

1.6 应用概况 已广泛用于航空电机、电器中作槽绝缘、包扎绝缘和衬垫绝缘。  
1.7 研制及生产单位 西安绝缘材料厂、北京绝缘材料厂、东方绝缘材料厂、上海绝缘材料厂生产。

# 2 性能

# 2.1 物理及化学性能

2.1.1 外观 漆膜均匀, 无气泡、杂质和损伤, 无超过厚度允许偏差平均值的漆基流痕和超过厚度允许偏差个别值的漆粒。开卷时漆膜不因粘接而损伤。  
2.1.2 耐变压器油 2432 漆布浸入温度 $105^{\circ}\mathrm{C} \pm 2^{\circ}\mathrm{C}$ 的变压器油中, 经 $48\mathrm{h}$ 漆膜不起泡和从底布上脱落, 用于试验变压器油酸值 (以 KOH 计) 的增值不大于 $0.30\mathrm{mg/g}$ 。  
2.1.3 体积电阻率 见表2-1。

表 2-1 [1]  

<table><tr><td>性能</td><td>指标</td><td>典型值</td><td>性能</td><td>指标</td><td>典型值</td></tr><tr><td>体积电阻率/(MΩ·m)</td><td rowspan="2">≥1.0×104</td><td rowspan="2">1.2×105</td><td>130℃±2℃</td><td>≥10</td><td>150</td></tr><tr><td>常态</td><td>受潮后</td><td>≥100</td><td>1.2×105</td></tr></table>

2.1.4 体积电阻率与温度的关系 见图2-1。  
2.1.5 击穿电压 不同厚度漆布的击穿电压见表2-2。

表2-2[1]  

<table><tr><td rowspan="3">标称厚度mm</td><td colspan="4">击穿电压/kV</td><td rowspan="3">标称厚度mm</td><td colspan="4">击穿电压/kV</td></tr><tr><td colspan="2">室温</td><td>高温(130℃±2℃)</td><td>伸长试验后</td><td colspan="2">室温</td><td>高温(130℃±2℃)</td><td>伸长试验后</td></tr><tr><td>中值</td><td>最小值</td><td>中值</td><td>最小值(参考)①</td><td>中值</td><td>最小值</td><td>中值</td><td>最小值(参考)①</td></tr><tr><td>0.10</td><td>5.0</td><td>4.0</td><td>2.5</td><td>-</td><td>0.18</td><td>8.0</td><td>6.5</td><td>4.0</td><td>4.5</td></tr><tr><td>0.12</td><td>6.0</td><td>4.5</td><td>3.0</td><td>3.0</td><td>0.20</td><td>9.0</td><td>7.0</td><td>4.5</td><td>5.0</td></tr><tr><td>0.15</td><td>7.0</td><td>6.0</td><td>3.5</td><td>4.0</td><td>0.25</td><td>10.0</td><td>8.0</td><td>5.0</td><td>6.0</td></tr></table>

① 为斜切带时增加项目，浸漆前、后搭接处拉伸强度可任选一种。  
2.1.6 电气强度与温度的关系 见图2-2。  
2.1.7 介质损耗因数与温度的关系 见图2-3。  
2.2 力学性能  
2.2.1 拉伸强度 漆布的拉伸强度见表2-3。

图片摘要：该图主要展示 2 1 2432漆布体积电阻率与温度的关系[2]。
![](images/5d6e14da8447375f015a1878a65bdb1dcc2b033b90e6923134669094561817f4.jpg)  
1—原态；2— $180^{\circ}\mathrm{C}$ 处理 $2\mathrm{h}$ ；3— $245^{\circ}\mathrm{C}$ 处理 $24\mathrm{h}$

图2-1 2432漆布体积电阻率与温度的关系[2]  
图片摘要：该图主要展示 2 1 2432漆布体积电阻率与温度的关系[2]。
![](images/a7bf966cb65d83e8e3d391772012f3352c5ccd9d4297a89ef327ed82391200c4.jpg)  
1—原态 $(0.135\mathrm{mm})$ ；2—原态 $(0.145\mathrm{mm})$ ；3— $170^{\circ}\mathrm{C}$ 处理 $2\sim 3\mathrm{h}(0.145\mathrm{mm})$ ；4— $180^{\circ}\mathrm{C}$ 处理 $2\mathrm{h}(0.135\mathrm{mm})$

图2-2 2432漆布电气强度与温度的关系[2]

图2-3 2432漆布介质损耗因数与温度的关系[2]  
图片摘要：该图主要展示 2 3 2432漆布介质损耗因数与温度的关系[2]。
![](images/be175e7d66a7834aac52784f61520ffb4f35a2f22103f1f1c4d7ffd50e7c6832.jpg)  
1—原态；2— $180^{\circ}\mathrm{C}$ 处理 $2\mathrm{h};3 - 245^{\circ}\mathrm{C}$ 处理 $72\mathrm{h}$

表2-3[1]  

<table><tr><td rowspan="3">标称厚度mm</td><td colspan="5">拉伸强度/(N/10mm宽)</td></tr><tr><td rowspan="2">经向,最小</td><td rowspan="2">45°向①,最小</td><td rowspan="2">纬向,最小</td><td colspan="2">斜切搭接处①,最小</td></tr><tr><td>玻璃布浸漆前搭接</td><td>玻璃布浸漆后搭接</td></tr><tr><td>0.10</td><td>65</td><td>40</td><td>45</td><td>20</td><td>20</td></tr><tr><td>0.12</td><td>85</td><td>60</td><td>52</td><td>25</td><td>20</td></tr><tr><td>0.15</td><td>105</td><td>65</td><td>65</td><td>30</td><td>20</td></tr><tr><td>0.18</td><td>111</td><td>65</td><td>78</td><td>30</td><td>30</td></tr><tr><td>0.20</td><td>118</td><td>70</td><td>85</td><td>30</td><td>30</td></tr><tr><td>0.25</td><td>131</td><td>80</td><td>98</td><td>30</td><td>30</td></tr></table>

① 为斜切带时增加项目，浸漆前、后搭接处拉伸强度可任选一种。

2.2.2 拉伸强度与温度的关系 见图2-4。

# 2.3 耐环境性能

2.3.1 耐湿热性能 按HB6-71规定进行交变耐湿热性能试验后，电气性能见表2-4。  
2.3.2 耐盐雾性能 按HB6-71规定进行耐盐雾试验后，电气性能见表2-5。  
2.3.3 电气强度与老化时间的关系 见图2-5。

表2-4[3]  

<table><tr><td rowspan="2">性能</td><td colspan="6">试验时间/h</td></tr><tr><td>0</td><td>24</td><td>48</td><td>72</td><td>120</td><td>144</td></tr><tr><td>体积电阻率/(MΩ·m)</td><td>6.7×10^4</td><td>6.6×10^3</td><td>6.4×10^3</td><td>5.9×10^3</td><td>5.9×10^3</td><td>3.7×10^3</td></tr><tr><td>击穿电压/kV</td><td>10.4</td><td>10.3</td><td>9.7</td><td>9.2</td><td>-</td><td>9.0</td></tr></table>

图片摘要：该图主要展示 2 4[3]。
![](images/ce4812646422eae42b3a127626c264f403ab791dd73bd6a290c75ffbe0493a28.jpg)  
1—原态 $(0.15\mathrm{mm})$ ；2— $180^{\circ}\mathrm{C}$ 处理 $2\mathrm{h}$

图2-4 2432漆布拉伸强度与温度的关系[2]  
图2-5 2432漆布电气强度与老化时间的关系[2]  
图片摘要：该图主要展示 2 5 2432漆布电气强度与老化时间的关系[2]。
![](images/44798844c960eb65bdf40ec2d3164a5014307dbb1cfa6e39f4991d3ed272ea4f.jpg)  
1—165℃；2—185℃；3—205℃

表2-5[3]  

<table><tr><td rowspan="2">性能</td><td colspan="5">试验时间/h</td></tr><tr><td>0</td><td>24</td><td>48</td><td>72</td><td>96</td></tr><tr><td>体积电阻率/(MΩ·m)</td><td>6.7×10^4</td><td>2.8×10^4</td><td>1.6×10^4</td><td>1.1×10^4</td><td>6.1×10^2</td></tr><tr><td>击穿电压/kV</td><td>10.4</td><td>10.3</td><td>8.7</td><td>8.7</td><td>8.6</td></tr></table>

2.4 工艺性能 可以冲剪加工。  
2.5 使用性能 用2432漆布作槽绝缘的航空电机，在 $-55\sim 130^{\circ}\mathrm{C}$ 的条件下工作正常，并能在温度 $40^{\circ}\mathrm{C}\pm 2^{\circ}\mathrm{C}$ 、相对湿度 $95\% \sim 98\%$ 的湿热条件下使用。

# 3 使用工艺

经一定温度的热处理可以提高漆布的机械、电气性能。漆布可与以苯、醇为溶剂的醇酸、酚醛绝缘漆相容，也可与以苯为溶剂的聚酯漆相容。

# 4 其他

4.1 包装 漆布紧密绕在硬管芯上，端部切割整齐、涂蜡。并用蜡纸和塑料袋包装后，放入硬质防潮筒或箱中。每箱(筒)毛重不超过 $50\mathrm{kg}$ 。  
4.2 运输 按非危险品运输。防止机械损伤、受潮和日光照射。   
4.3 贮存 贮存在温度不超过 $40^{\circ}\mathrm{C}$ ，干燥、洁净和通风良好的库房中，远离热源和避免日光照射。贮存期由出厂日期起为6个月。

# 5 使用建议

选用。

# 参考文献

1 西安市绝缘材料厂. 交货试验报告统计资料. 1986  
2 西安绝缘材料应用研究所. 绝缘材料热态机电特性手册. 1980  
3航空工业部电绝缘材料应用研究室.2432漆布试验报告.1986

# 2450、2451有机硅玻璃漆布

# 1 概述

2450、2451有机硅玻璃漆布由电工用无碱玻璃纤维布均匀地浸以有机硅漆，经烘干而成的有机硅玻璃漆布(简称玻璃漆布)。2450为软型，2451为硬型。具有较高的耐热性、耐潮性和良好的电气性能。适用于H级绝缘电机、电器线圈包扎和衬垫绝缘。

1.1 牌号及名称 2450有机硅玻璃漆布；2451有机硅玻璃漆布。  
1.2 基本组成 有机硅树脂、无碱玻璃布。  
1.3 材料标准 JB/T8148.3—1999《有机硅玻璃漆布》  
1.4 使用工艺说明书   
1.5 供应状态 成卷或成盘供应。每卷推荐长度为 $30 \mathrm{~m}, 40 \mathrm{~m}, 50 \mathrm{~m}$ , 允许偏差为 $+1 \mathrm{~m}$ 。一卷中大于 $5 \mathrm{~m}$ 少于 $10 \mathrm{~m}$ 不得多于2段; 宽度不小于 $850 \mathrm{~mm}$ , 一卷中宽度应一致, 根据用户需要, 可直切、斜切(一般沿 $45^{\circ}$ 角)成宽度为 $15 \mathrm{~mm}, 20 \mathrm{~mm}, 25 \mathrm{~mm}$ 及其他宽度的带。宽度在 $100 \mathrm{~mm}$ 及以下的带, 允许偏差为 $\pm 0.5 \mathrm{~mm}$ ; 宽度为 $100 \mathrm{~mm}$ 以上的带, 允许偏差为宽度的 $\pm 1\%$ 。玻璃漆布带的型号与玻璃漆布相同; 斜切玻璃漆布带浸漆前搭接长度不大于 $10 \mathrm{~mm}$ , 浸漆后搭接长度不大于 $25 \mathrm{~mm}$ 。玻璃漆布的标称厚度和允许偏差应符合表1-1规定。

表1-1  

<table><tr><td>标称厚度/mm</td><td>允许偏差/mm</td><td>标称厚度/mm</td><td>允许偏差/mm</td></tr><tr><td>0.10</td><td>±0.010</td><td>0.18</td><td>±0.018</td></tr><tr><td>0.12</td><td>±0.012</td><td>0.20</td><td>±0.020</td></tr><tr><td>0.15</td><td>±0.015</td><td>0.25</td><td>±0.025</td></tr></table>

1.6 应用概况 已用于大功率和工作温度较高的航空电机、电器作槽绝缘、衬热绝缘及线圈绝缘。  
1.7 研制及生产单位 西安绝缘材料厂、上海绝缘材料厂生产。

# 2 性能

# 2.1 物理及化学性能

2.1.1 外观 漆膜均匀, 无气泡、杂质和损伤。开卷时漆膜不可因粘接而损伤。带盘切割整齐, 无脱盘。  
2.1.2 体积电阻率 2450、2451 漆布的体积电阻率见表 2-1。

表 2-1 [t]  

<table><tr><td>性能</td><td>指标</td><td>典型值</td></tr><tr><td>体积电阻率/(MΩ·m)</td><td></td><td></td></tr><tr><td>常态</td><td>≥1.0×10^6</td><td>2.7×10^8</td></tr><tr><td>180℃±2℃</td><td>≥1.0×10^3</td><td>3.6×10^3</td></tr><tr><td>受潮后</td><td>≥1.0×10^5</td><td>9.6×10^6</td></tr></table>

2.1.3 体积电阻率与温度的关系 2450 漆布的体积电阻率与温度的关系见图 2-1。  
2.1.4 击穿电压 2450、2451 漆布的击穿电压见表 2-2。  
2.1.5 介质损耗因数与温度的关系 2450 漆布的介质损耗因素与温度的关系见图 2-2。

表2-2  

<table><tr><td rowspan="3">标称厚度mm</td><td colspan="4">击穿电压/kV 最小</td></tr><tr><td>24502451</td><td>24502451</td><td>2450</td><td>2450、2451</td></tr><tr><td>室温</td><td>高温</td><td>延伸3%时(45°向)</td><td>受潮后(23℃±2℃)</td></tr><tr><td>0.10</td><td>5.0</td><td>2.0</td><td>2.5</td><td>2.0</td></tr><tr><td>0.12</td><td>6.0</td><td>2.5</td><td>2.5</td><td>2.2</td></tr><tr><td>0.15</td><td>7.0</td><td>3.0</td><td>3.5</td><td>2.8</td></tr><tr><td>0.18</td><td>7.5</td><td>3.0</td><td>3.5</td><td>2.8</td></tr><tr><td>0.20</td><td>8.0</td><td>3.0</td><td>3.5</td><td>2.8</td></tr><tr><td>0.25</td><td>9.0</td><td>3.5</td><td>3.5</td><td>3.0</td></tr></table>

图片摘要：该图主要展示 2 2。
![](images/43a202d00c97d5fa62e722eaea349b5ed0396b6769447ab61a10615f86e0cae4.jpg)

图片摘要：该图主要展示 2 2。
![](images/2469aa79cf9fd1850a9a7d905353b76a2f3f7504960a0a01afc1bc5b7fa012cc.jpg)  
图2-1 2450漆布体积电阻率与温度的关系[2]  
图2-2 2450漆布介质损耗因数与温度的关系[2]

2.1.6 电气强度与温度的关系 厚度为 $0.16 \mathrm{~mm}$ 的 2450 漆布, 其电气强度与温度的关系见图 2-3。

图2-3 2450漆布电气强度与温度的关系[2]  
图片摘要：该图主要展示 2 3 2450漆布电气强度与温度的关系[2]。
![](images/3c915d840aa3ad833ebe984084dc97d37810aa9a03e6f02ebe97719f573261af.jpg)  
1—原态；2— $260^{\circ}\mathrm{C}$ 处理 $2\mathrm{h}$

# 2.2 力学性能

2.2.1 拉伸强度 2450、2451 漆布的拉伸强度见表 2-3。

表2-3[1]  

<table><tr><td rowspan="3">标称厚度mm</td><td colspan="7">拉伸强度/(N/10mm宽)</td></tr><tr><td rowspan="2">经向最小</td><td rowspan="2">纬向最小</td><td rowspan="2">45°向最小</td><td colspan="2">(斜切搭接处)最小</td><td colspan="2">伸长10%时(45°向)</td></tr><tr><td>玻璃布浸漆前搭接</td><td>玻璃布浸漆后搭接</td><td>2450</td><td>2451最小</td></tr><tr><td>0.10</td><td>70</td><td>40</td><td>40</td><td>20</td><td>20</td><td>2~12</td><td>15</td></tr><tr><td>0.12</td><td>90</td><td>50</td><td>60</td><td>25</td><td>20</td><td>2~12</td><td>20</td></tr><tr><td>0.15</td><td>100</td><td>60</td><td>65</td><td>30</td><td>20</td><td>3~15</td><td>25</td></tr><tr><td>0.18</td><td>105</td><td>65</td><td>65</td><td>30</td><td>30</td><td>3~15</td><td>30</td></tr><tr><td>0.20</td><td>110</td><td>70</td><td>70</td><td>35</td><td>30</td><td>4~16</td><td>30</td></tr><tr><td>0.25</td><td>120</td><td>80</td><td>80</td><td>35</td><td>30</td><td>5~20</td><td>35</td></tr></table>

2.2.2 拉伸强度与温度的关系 2450漆布拉伸强度与温度的关系见图2-4。

图2-4 2450漆布拉伸强度与温度的关系[2]  
图片摘要：该图主要展示 2 4 2450漆布拉伸强度与温度的关系[2]。
![](images/23941d6eb4f47998b5667502ad541341244ea40c4363e9fe950858cd3e743516.jpg)  
1—原态；2— $260^{\circ}\mathrm{C}$ 处理 $2\mathrm{h}$

2.2.3 延伸率与温度的关系 245b 漆布延伸率与温度的关系见图 2-5。

图片摘要：该图主要展示 2 4 2450漆布拉伸强度与温度的关系[2]。
![](images/19089091abcea9053f958ad1c04b81064accaf510a6d11bcc2d0060d20165c96.jpg)  
图2-5 2450漆布延伸率与温度的关系[2]

# 2.3 耐环境性能

2.3.1 耐湿热性能 按HB6-71规定进行耐湿热试验后，2450漆布电气性能变化见表2-4。

表 2-4[3]  

<table><tr><td rowspan="2">性 能</td><td colspan="6">试验时间/h</td></tr><tr><td>0</td><td>24</td><td>48</td><td>72</td><td>120</td><td>144</td></tr><tr><td>体积电阻率/(MΩ·cm)</td><td>3×10^6</td><td>4.3×10^5</td><td>4.0×10^5</td><td>4.0×10^5</td><td>3.3×10^5</td><td>2.7×10^5</td></tr><tr><td>击穿电压/kV</td><td>14</td><td>12.4</td><td>11.7</td><td>11.3</td><td>11.1</td><td>10.8</td></tr></table>

2.3.2 耐盐雾性能 2450 漆布按 HB 6-71 规定进行耐盐雾试验后电气性能变化见表 2-5。

表2-5  

<table><tr><td rowspan="2">性能</td><td colspan="5">试验时间/h</td></tr><tr><td>0</td><td>24</td><td>48</td><td>72</td><td>96</td></tr><tr><td>体积电阻率/(MΩ·m)</td><td>1.3×10^6</td><td>7.2×10^5</td><td>7.0×10^5</td><td>6.3×10^5</td><td>1.1×10^5</td></tr><tr><td>击穿电压/kV</td><td>14</td><td>13.2</td><td>11.0</td><td>10.8</td><td>10.6</td></tr></table>

# 2.3.4 耐油性

2.3.3 防霉性能 2450 漆布按 HB 6-71 规定进行防霉性能试验, 经 $28 \mathrm{~d}$ 后防霉为“0”级。  
2.3.4.1 玻璃漆布对油的影响 在 $105^{\circ}\mathrm{C} \pm 2^{\circ}\mathrm{C}45$ 号变压器油中经 $72\mathrm{h}$ ，油的酸值不大于0.5。  
2.3.4.2 油对玻璃漆布的影响 在 $105^{\circ}\mathrm{C} \pm 2^{\circ}\mathrm{C}45$ 号变压器油中经 $48\mathrm{h}$ , 漆膜不被破坏。  
2.3.5 耐热老化性能 2450 漆布在不同温度进行老化试验, 电气强度与老化时间的关系见图 2-6。

图片摘要：该图主要展示 2 6 2450漆布电气强度与老化时间的关系[2]。
![](images/7bb26bc4fd9be0d3fd9f11ad50cb2e361eb8a7650f070d9f4f75ea876623ac61.jpg)  
图2-6 2450漆布电气强度与老化时间的关系[2]

# 2.4 工艺性能

2.4.1 漆布可以用冲、剪加工。  
2.4.2 漆布与有机硅绝缘漆、苯类溶剂相溶性良好，也可与二苯醚漆、酮类溶剂相溶。

# 2.5 使用性能

用2450、2451漆布作绝缘材料的大功率航空直流电机，在 $-55\sim 180^{\circ}\mathrm{C}$ 条件及温度 $40^{\circ}\mathrm{C}\pm 2^{\circ}\mathrm{C}$ 、相对湿度 $95\% \sim 98\%$ 的湿热条件下工作正常。

# 3 使用工艺

根据不同用途，可切成各种所需形状和尺寸。使用时严禁 $180^{\circ}$ 折叠，对已包扎好的绝缘件不能敲击，否则会造成机械损伤。

# 4 其他

4.1包装将漆布紧密绕在硬纸管芯上，端部切割整齐，涂蜡。每卷漆布用一层蜡纸或油纸和一层包装纸包装后装入塑料袋中，封口后再装入硬质防潮筒或木箱中。每筒(箱)毛重不超过 $50\mathrm{kg}$ 。  
4.2 运输 按非危险品运输。防止机械损伤、受潮和日光照射。   
4.3 贮存 直立贮存在温度不超过 $40^{\circ}\mathrm{C}$ ，干燥、洁净和通风良好的库房中，远离热源和避免日光照射。贮存期为6个月。

# 5 使用建议

选用。

# 参考文献

1 西安绝缘材料厂.2450、2451漆布交货试验报告统计资料.1986  
2 西安绝缘材料厂. 绝缘材料热态机电特性手册. 1980  
3 航空工业部电绝缘材料应用研究室.2451漆布试验报告.1986

# 239、D210 聚酰亚胺玻璃漆布

# 1 概述

239、D210聚酰亚胺玻璃漆布是由经处理的无碱玻璃布浸以聚酰亚胺漆后经高温烘烤、亚胺化而成。具有优异的电气、力学性能和耐热、耐溶剂、耐辐射、耐氟里昂性能，并能与各种漆和溶剂相容。适于作耐高温电机、电器线圈绝缘材料。可在 $220^{\circ}\mathrm{C}$ 长期工作， $300^{\circ}\mathrm{C}$ 短期使用。

1.1 牌号及名称 239聚酰亚胺玻璃漆布；D210聚酰亚胺玻璃漆布。

1.2 基本组成 聚酰亚胺树脂、无碱玻璃布。

# 1.3 材料标准

239 漆布：XB 2008—1983《239 聚酰亚胺玻璃漆布》

D210漆布：DG6-201—1981《D210聚酰亚胺玻璃漆布》

# 1.4 使用工艺说明书

1.5 供应状态 成卷供应。每卷长不小于 $10\mathrm{m}$ ，宽不小于 $400\mathrm{mm}$ 。标称厚度及其允许偏差见表1-1。

表1-1  

<table><tr><td rowspan="2">标称厚度/mm</td><td colspan="2">允许偏差/mm</td><td rowspan="2">标称厚度/mm</td><td colspan="2">允许偏差/mm</td></tr><tr><td>平均值</td><td>个别值</td><td>平均值</td><td>个别值</td></tr><tr><td>0.10,0.15</td><td>±0.02</td><td>±0.03</td><td>0.17,0.20</td><td>±0.03</td><td>±0.04</td></tr></table>

1.6 应用概况 已用于航空电机、电器中作槽绝缘、相间绝缘、层间绝缘及衬垫绝缘。  
1.7 研制及生产单位 239 漆布：西安绝缘材料厂研制并生产；D210 漆布：东方绝缘材料厂研制并生产。  
1.8 鉴定级别及日期 239 漆布: 1978 年由西安绝缘材料厂组织鉴定通过; D210 漆布: 1981 年由东方绝缘材料厂组织鉴定通过。

# 2 性能

# 2.1 物理及化学性能

2.1.1 外观 漆膜均匀, 无气泡、杂质和损伤。  
2.1.2 电气性能 239、D210 漆布的电气性能见表 2-1、表 2-2。  
2.1.3 耐溶剂性和耐酸碱性 漆布放入强极性溶剂(二甲基二酰胺或二甲基甲酰胺)和 $1\%$ 的强酸(为盐酸)中，经 $24\mathrm{h}$ 后漆不脱落。  
2.2力学性能 239、D210漆布的抗张强度见表2-3。

# 2.3 耐环境性能

表 2-1[1]  

<table><tr><td rowspan="2">性能</td><td colspan="2">239</td><td>D210</td></tr><tr><td>指标</td><td>典型值</td><td>指标</td></tr><tr><td>体积电阻率/(MΩ·m)</td><td></td><td></td><td></td></tr><tr><td>常态</td><td>≥1×10^6</td><td>1.9×10^9</td><td>≥1×10^6</td></tr><tr><td>200℃±2℃</td><td>≥1×10^4</td><td>2.6×10^9</td><td>≥1×10^4</td></tr><tr><td>受潮后</td><td>≥1×10^5</td><td>5.0×10^7</td><td>≥1×10^5</td></tr><tr><td>介质损耗因数</td><td></td><td></td><td></td></tr><tr><td>50 Hz</td><td>≤0.01</td><td>—</td><td>—</td></tr><tr><td>10^6 Hz</td><td>—</td><td>—</td><td>≤0.01</td></tr><tr><td>介电常数</td><td></td><td></td><td></td></tr><tr><td>50 Hz</td><td>≤3.5</td><td>—</td><td>—</td></tr><tr><td>10^6 Hz</td><td>—</td><td>—</td><td>≤3.5</td></tr></table>

2.3.1 耐湿热性能 按HB6-71规定进行耐湿热试验后，电气性能变化见表2-4。

表2-2  

<table><tr><td rowspan="3">牌号</td><td rowspan="3">标称厚度mm</td><td colspan="8">击穿电压/kV ≥</td></tr><tr><td colspan="2">常态</td><td colspan="2">常态弯折后①</td><td colspan="2">200±2℃</td><td colspan="2">受潮后</td></tr><tr><td>平均值</td><td>最低值</td><td>平均值</td><td>最低值</td><td>平均值</td><td>最低值</td><td>平均值</td><td>最低值</td></tr><tr><td rowspan="4">239</td><td>0.10</td><td>2.5</td><td>1.5</td><td>2.0</td><td>1.0</td><td>1.5</td><td>1.0</td><td>1.5</td><td>1.0</td></tr><tr><td>0.15</td><td>5.5</td><td>3.0</td><td>3.8</td><td>2.4</td><td>3.5</td><td>2.2</td><td>4.0</td><td>2.5</td></tr><tr><td>0.17</td><td>6.5</td><td>3.5</td><td>4.5</td><td>2.5</td><td>4.0</td><td>2.5</td><td>4.5</td><td>2.8</td></tr><tr><td>0.20</td><td>7.0</td><td>4.0</td><td>6.0</td><td>3.5</td><td>4.5</td><td>3.0</td><td>5.0</td><td>3.0</td></tr><tr><td rowspan="4">D210</td><td>0.10</td><td>2.5</td><td>1.5</td><td>2.0</td><td>1.0</td><td>1.5</td><td>1.0</td><td>1.5</td><td>1.0</td></tr><tr><td>0.15</td><td>5.5</td><td>3.0</td><td>3.8</td><td>2.4</td><td>3.5</td><td>2.2</td><td>4.0</td><td>2.5</td></tr><tr><td>0.17</td><td>6.2</td><td>3.5</td><td>4.2</td><td>2.5</td><td>4.0</td><td>2.5</td><td>4.5</td><td>2.8</td></tr><tr><td>0.20</td><td>7.0</td><td>4.0</td><td>6.0</td><td>3.2</td><td>4.5</td><td>2.8</td><td>5.0</td><td>3.0</td></tr></table>

$①$ 弯折压辊重量： $0.10\mathrm{mm}$ 为 $500\mathrm{g},0.15\mathrm{mm}$ 为 $1000\mathrm{g},0.17\mathrm{mm}$ 以上为 $2000\mathrm{g}$

表2-3  

<table><tr><td rowspan="3">标称厚度mm</td><td colspan="5">抗张强度/(N/15 mm)</td><td rowspan="2">标称厚度mm</td><td colspan="5">抗张强度/(N/15 mm)</td></tr><tr><td colspan="3">239</td><td colspan="2">D210</td><td colspan="3">239</td><td colspan="2">D210</td></tr><tr><td>平均值</td><td>≥</td><td>个别值</td><td>≥</td><td>平均值</td><td>≥</td><td>个别值</td><td>≥</td><td>平均值</td><td>≥</td><td>个别值</td></tr><tr><td>0.10</td><td>98</td><td>59</td><td>98</td><td>59</td><td>0.17</td><td>157</td><td>118</td><td>137</td><td>98</td><td></td><td></td></tr><tr><td>0.15</td><td>118</td><td>78</td><td>118</td><td>78</td><td>0.20</td><td>176</td><td>137</td><td>176</td><td>118</td><td></td><td></td></tr></table>

表 2-4[2]  

<table><tr><td rowspan="2">性能</td><td colspan="6">试验时间/h</td></tr><tr><td>0</td><td>24</td><td>48</td><td>72</td><td>120</td><td>144</td></tr><tr><td>体积电阻率/(MΩ·m)</td><td>6.4×10^5</td><td>8.0×10^4</td><td>7.7×10^4</td><td>4.0×10^4</td><td>2.9×10^4</td><td>2.8×10^4</td></tr><tr><td>击穿电压/kV</td><td>&gt;13</td><td>11.7</td><td>10.8</td><td>10.7</td><td>10.6</td><td>9.7</td></tr></table>

2.3.2 耐盐雾性能 按HB6-71规定进行耐盐雾试验后，电气性能变化见表2-5。

表2-5  

<table><tr><td rowspan="2">性 能</td><td colspan="5">试验时间/h</td></tr><tr><td>0</td><td>24</td><td>48</td><td>72</td><td>96</td></tr><tr><td>体积电阻率/(MΩ·m)</td><td>6.4×10^5</td><td>4.4×10^5</td><td>3.1×10^5</td><td>2.5×10^5</td><td>2.5×10^5</td></tr><tr><td>击穿电压/kV</td><td>&gt;13</td><td>12.0</td><td>10.8</td><td>10.8</td><td>10.3</td></tr></table>

2.3.3 防霉性能 按HB6-71规定进行防霉性能试验，经 $28\mathrm{d}$ 后防霉为“0"级。

# 2.4 工艺性能

2.5 使用性能 已用于航空电机作槽绝缘。在转速 $10000\mathrm{r / min}$ ，温度 $-55\sim 180^{\circ}\mathrm{C}$ 和温度 $40^{\circ}\mathrm{C} \pm 2^{\circ}\mathrm{C}$ ，相对湿度 $95\% \sim 98\%$ 的条件下工作正常。

# 3 使用工艺

根据用途不同，可切成所需形状和尺寸。施工时要严防 $180^{\circ}$ 折叠，对已包扎好的绝缘件不能敲击，否则会造成机械损伤。

# 4 其他

# 4.1 包装

成卷包装于塑料袋内，装入云母带桶。如用木箱包装，则箱内垫有软物，以防损伤。

239、D210漆布应紧密绕在硬管芯上，每卷用一层蜡纸(或油纸)和一层包装纸包装后，装入硬质防潮筒或木箱中。

4.2 运输 按非危险品运输。运输中防止机械损伤、受潮和日光照射。  
4.3 贮存 贮存在温度不超过 $40^{\circ}\mathrm{C}$ ，干燥、洁净和通风良好的库房内，远离热源和避免日光直射，贮存期为1年，过期检查合格者，仍可使用。

# 5 使用建议

选用。

# 参考文献

1航空工业部电绝缘材料应用研究室·聚酰亚胺漆布性能数据统计资料.

1986

2 航空工业部电绝缘材料应用研究室. 聚酰亚胺漆布试验报告. 1986

# 聚四氟乙烯玻璃漆布

# 1 概述

聚四氟乙烯玻璃漆布由电工用无碱玻璃纤维布浸渍聚四氟乙烯乳液，经干燥、烘烤、烧结而成。VTFGC-N为防粘用漆布，VTFGC-JP和VTFGC-JT为绝缘用漆布。具有优异的电气性能和耐折、不粘、耐热和耐寒性能，在 $-60^{\circ}\mathrm{C}$ 仍具有良好的柔软性，可在 $250^{\circ}\mathrm{C}$ 短期使用。适于在H级绝缘电机、电器上使用，亦可用于防粘及微波干燥输送带。

1.1 牌号及名称 聚四氟乙烯玻璃漆布的牌号及名称见表1-1。  
1.2 基本组成 聚四氟乙烯树脂、无碱玻璃布。  
1.3 材料标准 Q/GHAD-04—1994《聚四氟乙烯玻璃漆布》

表1-1  

<table><tr><td>牌 号</td><td>名 称</td></tr><tr><td>VTFGC-N-1~5</td><td>防粘聚四氟乙烯玻璃漆布</td></tr><tr><td>VTFGC-JP-1~3</td><td>绝缘普通用聚四氟乙烯玻璃漆布</td></tr><tr><td>VTFGC-JT-1~3</td><td>绝缘特殊用聚四氟乙烯玻璃漆布</td></tr></table>

# 1.4 使用工艺说明书

1.5 供应状态 成卷供应。宽度不小于 $450\mathrm{mm}\pm 20\mathrm{mm}$ ；标称厚度及其允许偏差见表1-2。

表1-2  

<table><tr><td>牌号</td><td>标称厚度/mm</td><td>允许偏差/mm</td><td>牌号</td><td>标称厚度/mm</td><td>允许偏差/mm</td></tr><tr><td rowspan="3">VTFGC-N</td><td>0.08,0.10</td><td>±0.01</td><td>VTFGC-JP</td><td>0.10</td><td>±0.01</td></tr><tr><td>0.13,0.15</td><td>±0.02</td><td rowspan="2">VTFGC-JT</td><td>0.15</td><td>±0.02</td></tr><tr><td>0.40</td><td>±0.05</td><td>0.20</td><td>±0.03</td></tr></table>

1.6 应用概况 已用于航空电机、电器产品做槽绝缘、衬垫绝缘和绕包绝缘。  
1.7 研制及生产单位 上海市塑料研究所研制；上海市塑料研究所、晨光化工研究院三分厂生产。  
1.8 鉴定级别及日期 1978年由上海市有机化学工业公司组织鉴定通过。

# 2 性能

# 2.1 物理及化学性能

2.1.1 外观 表面光滑平整，树脂分布均匀，无裂缝、针孔及损伤。在不影响质量的前提下，允许有不超过厚度允许偏差的树脂流痕、少量的气泡和轻微的折皱。

2.1.2 电气性能 聚四氟乙烯玻璃漆布常态时的电气性能见表2-1。

表2-1  

<table><tr><td rowspan="2">性能</td><td colspan="3">VTFGC-JP</td><td colspan="3">VTFGC-JT</td></tr><tr><td>1</td><td>2</td><td>3</td><td>1</td><td>2</td><td>3</td></tr><tr><td>击穿电压/kV ≥</td><td>0.7</td><td>1.0</td><td>1.2</td><td>0.7</td><td>1.0</td><td>1.2</td></tr><tr><td>表面电阻率/MΩ ≥</td><td colspan="3">1×10^6</td><td colspan="3">1×10^6</td></tr><tr><td>体积电阻率/(MΩ·m) ≥</td><td colspan="3">1×10^5</td><td colspan="3">1×10^5</td></tr><tr><td>介质损耗因数 ≤</td><td colspan="3">-</td><td colspan="3">5.0×10^-3</td></tr><tr><td>介电常数</td><td colspan="3">-</td><td colspan="3">2.6~3.2</td></tr></table>

2.2 力学性能 漆布的纵向拉伸强度见表2-2。

表2-2  

<table><tr><td rowspan="2">性 能</td><td colspan="5">VTFGC-N</td><td colspan="3">VTFGC-JP</td><td colspan="3">VTFGC-JT</td></tr><tr><td>1</td><td>2</td><td>3</td><td>4</td><td>5</td><td>1</td><td>2</td><td>3</td><td>1</td><td>2</td><td>3</td></tr><tr><td>拉伸强度(纵向)/MPa ≥</td><td>80</td><td colspan="4">100</td><td>80</td><td>100</td><td>100</td><td>80</td><td>100</td><td>100</td></tr></table>

# 2.3 耐环境性能

2.3.1 耐湿热性能 按HB6-71规定进行湿热试验后，电气性能变化见表2-3。

表 2-3[1]  

<table><tr><td rowspan="2">性 能</td><td colspan="6">试验时间/h</td></tr><tr><td>0</td><td>24</td><td>48</td><td>72</td><td>120</td><td>144</td></tr><tr><td>体积电阻率/(MΩ·m)</td><td>1.3×10^6</td><td>4.5×10^6</td><td>4.0×10^5</td><td>3.9×10^4</td><td>3.5×10^3</td><td>3.3×10^3</td></tr><tr><td>击穿电压/kV</td><td>1.4</td><td>1.3</td><td>1.4</td><td>1.4</td><td>1.3</td><td>1.2</td></tr></table>

2.3.2 耐盐雾性能 按HB6-71规定进行耐盐雾试验后，电气性能变化见表2-4。

表2-4[1]  

<table><tr><td rowspan="2">性 能</td><td colspan="5">试验时间/h</td></tr><tr><td>0</td><td>24</td><td>48</td><td>72</td><td>96</td></tr><tr><td>体积电阻率/(MΩ·m)</td><td>1.3×10^6</td><td>4.4×10^5</td><td>1.9×10^6</td><td>1.5×10^5</td><td>1.4×10^5</td></tr><tr><td>击穿电压/kV</td><td>1.4</td><td>1.4</td><td>1.2</td><td>1.2</td><td>1.2</td></tr></table>

# 2.4 工艺性能

2.4.1 漆布可冲剪加工。  
2.4.2 漆布与各种浸渍漆及溶剂有很好的相容性，但粘着性较差。  
2.5 使用性能 用VTFGC-JP漆布绝缘的交流电机，在转速为 $10000\mathrm{r / min}$ 、温度 $-55\sim 180^{\circ}C$ 及温度 $40^{\circ}\mathrm{C}\pm 2^{\circ}\mathrm{C}$ 、相对湿度 $95\% \sim 98\%$ 的条件下正常工作。

# 3 使用工艺

根据不同用途，可切成需要的形状和尺寸。对已包扎好的绝缘件不能用硬物敲击，否则会造成机械损伤，对粘结强度要求很高的地方，使用前表面可用四氢呋喃-金属钠溶液进行处理。

# 4 其他

4.1 包装 聚四氟乙烯玻璃漆布应紧密绕在硬管芯上，每卷用一层蜡纸(或牛皮纸)和一层包装纸包装，并外套塑料袋，装入硬质防潮筒或木箱中。  
4.2 运输 按非危险品运输。防止机械损伤、受潮、受热和日光照射。   
4.3 贮存 贮存在温度不超过 $40^{\circ}\mathrm{C}$ ，干燥、洁净和通风良好的库房内，远离热源和避免日光直射，贮存期为6个月。

# 5 使用建议

选用。

# 参考文献

1 航空工业部电绝缘材料应用研究室．聚四氟乙烯玻璃漆布试验报告．1986

# 2730醇酸玻璃漆管

# 1 概述

2730醇酸玻璃漆管由纺织的无碱玻璃丝管浸以醇酸漆经加热烘干制成。具有一定的电气性能、柔软性和弹性。适用于B级绝缘的电机、电器、仪表、无线电等装置的布线绝缘和机械保护绝缘。

1.1 牌号及名称 2730醇酸玻璃漆管。  
1.2 基本组成 醇酸树脂、无碱玻璃丝管。  
1.3 材料标准 JB 1551—1975《醇酸玻璃漆管》  
1.4 使用工艺说明书   
1.5 供应状态 以管材供应。长度为 $1000\mathrm{mm}$ ，标称内径、壁厚及其允许偏差见表1-1。

表1-1  

<table><tr><td colspan="2">内径①/mm</td><td colspan="2">壁厚/mm</td><td colspan="2">内径①/mm</td><td colspan="2">壁厚/mm</td></tr><tr><td>标称内径</td><td>允许偏差</td><td>标称内径</td><td>允许偏差</td><td>标称内径</td><td>允许偏差</td><td>标称内径</td><td>允许偏差</td></tr><tr><td rowspan="2">0.5,0.7</td><td rowspan="2">+0.20</td><td rowspan="2">0.30</td><td rowspan="2">±0.10</td><td>4.0,4.5</td><td>+0.40</td><td rowspan="2">0.60</td><td rowspan="2">±0.15</td></tr><tr><td>5.0,6.0</td><td>-0.20</td></tr><tr><td rowspan="2">1.0,1.5</td><td>+0.20</td><td rowspan="2">0.40</td><td rowspan="2">±0.10</td><td>7.0,8.0</td><td>+0.50</td><td rowspan="2">0.70</td><td rowspan="2">±0.20</td></tr><tr><td>-0.10</td><td>9.0</td><td>-0.30</td></tr><tr><td>2.0,2.5</td><td>+0.30</td><td rowspan="2">0.50</td><td rowspan="2">±0.15</td><td>10.0,11.0</td><td>+0.80</td><td rowspan="2">0.80</td><td rowspan="2">±0.20</td></tr><tr><td>3.0,3.5</td><td>-0.10</td><td>12.0</td><td>-0.50</td></tr></table>

① 介于两种规格之间的，按较大规格的允许偏差执行。内径大于 $12\mathrm{mm}$ 的漆管，可由供需双方商定。  
1.6 应用概况 已广泛用于航空电机、电器、仪表中的布线绝缘和机械保护。  
1.7 研制及生产单位 北京绝缘材料厂、上海电机玻璃纤维厂生产。  
1.8 鉴定级别及日期 1975年由第一机械工业部鉴定通过。

# 2 性能

# 2.1 物理及化学性能

2.1.1 外观 漆层均匀，漆膜完整，无超过壁厚偏差的疙瘩，端部整齐。  
2.1.2 2730漆管的物理性能 见表2-1。

表 2-1[1]  

<table><tr><td>性能</td><td>指 标</td><td>典型值</td></tr><tr><td>弹性</td><td></td><td></td></tr><tr><td>常态</td><td rowspan="2">在规定棒径上缠绕1h后,漆膜与玻璃丝管不产生脱开或开裂立即在规定棒径上缠绕,漆膜与玻璃丝管不产生脱开或开裂</td><td rowspan="2">合格</td></tr><tr><td>处理后(8~10℃,2h)</td></tr><tr><td>耐油性(变压器油,105℃±2℃,24h)</td><td>漆膜与玻璃丝管不产生脱开或开裂</td><td>合格</td></tr><tr><td>耐热性(130℃±2℃,24h)</td><td>在20℃±2℃于规定棒径上缠绕,外侧漆膜与玻璃丝管不产生脱开或开裂</td><td>合格</td></tr><tr><td>击穿电压/kV</td><td></td><td></td></tr><tr><td>常态</td><td>≥5.0</td><td>6.2</td></tr><tr><td>缠绕后</td><td>≥2.0</td><td>4.5</td></tr><tr><td>受潮后</td><td>≥2.5</td><td>4.2</td></tr></table>

# 3 使用工艺

# 4 其他

4.1 包装 成捆包装。装入塑料袋或衬有防潮纸的包装箱。  
4.2 运输 按非危险品运输。防止机械损伤、受潮和日光照射。   
4.3 贮存 贮存在温度不超过 $35^{\circ}\mathrm{C}$ ，干燥、洁净、通风良好的库房中，远离热源和避免日光直射。贮存期为6个月。

# 5 使用建议

选用。

# 参考文献

1 秦岭电气公司.2730醇酸玻璃漆管统计资料.1985

# 2760 硅橡胶玻璃纤维软管

# 1 概述

2760 硅橡胶玻璃纤维软管由编织的无碱玻璃丝管涂以硅橡胶胶浆经加热硫化而成, 具有一定的电气性能, 较高的耐热性, 优良的弹性和耐寒性。适于 H 级绝缘的电机、电器的布线绝缘和机械保护。

1.1 牌号及名称 2760-1、2760-2、2760-3 硅橡胶玻璃纤维软管。  
1.2 基本组成 硅橡胶、无碱玻璃丝管。  
1.3 材料标准 JB/T8151.1—1999《硅橡胶玻璃纤维软管》  
1.4 使用工艺说明书   
1.5 供应状态 以管材供应。长为 $1000_{-10}^{+20}\mathrm{mm}$ ，内径、壁厚及其允许偏差见表1-1。

表1-1  

<table><tr><td rowspan="3">标称内径mm</td><td colspan="2">内径允许偏差/mm</td><td colspan="6">壁厚/mm</td><td rowspan="3">标称内径mm</td><td colspan="2">内径允许偏差/mm</td><td colspan="6">壁厚/mm</td></tr><tr><td rowspan="2">双向(±)</td><td rowspan="2">单向(+)</td><td colspan="2">1型</td><td colspan="2">2型</td><td colspan="2">3型</td><td rowspan="2">双向(±)</td><td rowspan="2">单向(+)</td><td colspan="2">1型</td><td colspan="2">2型</td><td colspan="2">3型</td></tr><tr><td>最小</td><td>最大</td><td>最小</td><td>最大</td><td>最小</td><td>最大</td><td>最小</td><td>最大</td><td>最小</td><td>最大</td><td>最小</td><td>最大</td></tr><tr><td>0.3</td><td>0.05</td><td>0.1</td><td>0.2</td><td>0.3</td><td>0.15</td><td>0.3</td><td>0.1</td><td>0.3</td><td>7.0</td><td>0.25</td><td>0.5</td><td>0.5</td><td>1.0</td><td>0.3</td><td>1.0</td><td>0.2</td><td>0.8</td></tr><tr><td>0.5</td><td>0.1</td><td>0.2</td><td>0.25</td><td>0.5</td><td>0.2</td><td>0.5</td><td>0.15</td><td>0.5</td><td>8.0</td><td>0.25</td><td>0.5</td><td>0.5</td><td>1.0</td><td>0.3</td><td>1.0</td><td>0.2</td><td>0.8</td></tr><tr><td>0.8</td><td>0.1</td><td>0.20</td><td>0.25</td><td>0.5</td><td>0.2</td><td>0.5</td><td>0.15</td><td>0.5</td><td>9.0</td><td>0.5</td><td>1.0</td><td>0.65</td><td>1.0</td><td>0.4</td><td>1.0</td><td>0.4</td><td>1.0</td></tr><tr><td>1.0</td><td>0.2</td><td>0.4</td><td>0.25</td><td>0.7</td><td>0.2</td><td>0.6</td><td>0.15</td><td>0.6</td><td>10.0</td><td>0.5</td><td>1.0</td><td>0.65</td><td>1.0</td><td>0.4</td><td>1.0</td><td>0.4</td><td>1.0</td></tr><tr><td>1.5</td><td>0.2</td><td>0.4</td><td>0.35</td><td>0.7</td><td>0.2</td><td>0.6</td><td>0.15</td><td>0.6</td><td>12.0</td><td>0.5</td><td>1.0</td><td>0.65</td><td>1.2</td><td>0.4</td><td>1.2</td><td>0.4</td><td>1.2</td></tr><tr><td>2.0</td><td>0.2</td><td>0.4</td><td>0.35</td><td>0.8</td><td>0.2</td><td>0.7</td><td>0.15</td><td>0.65</td><td>14.0</td><td>1.0</td><td>2.0</td><td>0.65</td><td>1.2</td><td>0.4</td><td>1.2</td><td>0.4</td><td>1.2</td></tr><tr><td>2.5</td><td>0.2</td><td>0.4</td><td>0.4</td><td>0.8</td><td>0.2</td><td>0.7</td><td>0.15</td><td>0.65</td><td>16.0</td><td>1.0</td><td>2.0</td><td>0.65</td><td>1.2</td><td>0.4</td><td>1.2</td><td>0.4</td><td>1.2</td></tr><tr><td>3.0</td><td>0.2</td><td>0.4</td><td>0.4</td><td>0.8</td><td>0.2</td><td>0.7</td><td>0.15</td><td>0.65</td><td>18.0</td><td>1.0</td><td>2.0</td><td>0.65</td><td>1.2</td><td>0.4</td><td>1.2</td><td>0.4</td><td>1.2</td></tr><tr><td>3.5</td><td>0.25</td><td>0.5</td><td>0.5</td><td>0.8</td><td>0.3</td><td>0.7</td><td>0.2</td><td>0.65</td><td>20.0</td><td>1.0</td><td>2.0</td><td>0.65</td><td>1.2</td><td>0.4</td><td>1.2</td><td>0.4</td><td>1.2</td></tr><tr><td>4.0</td><td>0.25</td><td>0.5</td><td>0.5</td><td>0.8</td><td>0.3</td><td>0.7</td><td>0.2</td><td>0.65</td><td>23.0</td><td>1.0</td><td>2.0</td><td>0.65</td><td>1.2</td><td>0.4</td><td>1.2</td><td>0.4</td><td>1.4</td></tr><tr><td>5.0</td><td>0.25</td><td>0.5</td><td>0.5</td><td>0.8</td><td>0.3</td><td>0.7</td><td>0.2</td><td>0.65</td><td>25.0</td><td>1.0</td><td>2.0</td><td>0.65</td><td>1.4</td><td>0.4</td><td>1.4</td><td>0.4</td><td>1.4</td></tr><tr><td>6.0</td><td>0.25</td><td>0.5</td><td>0.5</td><td>0.8</td><td>0.3</td><td>0.7</td><td>0.2</td><td>0.65</td><td>27.0</td><td>1.0</td><td>2.0</td><td>0.65</td><td>1.4</td><td>0.4</td><td>1.4</td><td>0.4</td><td>1.4</td></tr></table>

注：订货时需指明内径允许偏差类型。

1.6 应用概况 已广泛用作 $-60\sim 180^{\circ}\mathrm{C}$ 工作的航空电机、电器和仪表等的引出线保护和联接线绝缘。  
1.7 研制及生产单位 北京绝缘材料厂研制并生产。  
1.8 鉴定级别及日期 1975年由第一机械工业部鉴定通过。

# 2 性能

# 2.1 物理及化学性能

2.1.1 外观 胶膜表面光滑、均匀、无气泡、端部整齐。  
2.1.2 物理性能 见表2-1。

表2-1[1]   

<table><tr><td>性能</td><td>指 标</td><td>典型值</td></tr><tr><td>弹性高温低温</td><td>漆管缠绕在棒上,经180℃±2℃,3h后胶膜与玻璃丝管不产生脱开漆管缠绕在棒上,经-70℃±5℃,2h后胶膜与玻璃丝管不产生脱开及开裂</td><td>合格</td></tr><tr><td>耐油性(200℃±5℃,72h)</td><td>在20℃±2℃,在规定棒上缠绕,外侧胶膜与玻璃丝不产生脱开或开裂</td><td>合格</td></tr><tr><td>耐热性/(s/25mm)</td><td>≥45</td><td>合格</td></tr><tr><td>击穿电压(内径1.5mm以上)/kV①常态受潮后</td><td>≥4.0≥2.5</td><td>7.05.0</td></tr></table>

① 内径 $1.5\mathrm{mm}$ 及以下的漆管，击穿电压不低于规定值的 $75\%$ 。

# 3 使用工艺

# 4 其他

4.1 包装 成捆装入塑料袋或衬有防潮纸的包装箱。  
4.2 运输 按非危险品运输。防止机械损伤、受潮和日光照射。   
4.3 贮存 贮存在温度不超过 $35^{\circ}\mathrm{C}$ ，干燥、洁净、通风良好的库房中，远离热源和避免日光直射。贮存期为6个月。

# 5 使用建议

选用。

# 参考文献

1 秦岭电气公司. 2760 硅橡胶玻璃丝管进厂检验报告统计资料. 1999

# 聚二苯醚衍生物浸渍无纬玻璃纤维绑扎带

# 1 概述

聚二苯醚衍生物浸渍无纬玻璃纤维绑扎带，由玻璃纤维和甲氧基二苯醚单体改性树脂经加热烘焙至半固化而成。经固化后具有较高的力学性能、耐热性和电气性能，并有低温固化高温使用的优点。适用于E、B、F、H级绝缘电机电枢端部绑扎及变压器铁芯绑扎，也可用于制作耐高温、高强度玻璃钢缠绕制品。

1.1 牌号及名称 聚二苯醚衍生物浸渍无纬玻璃纤维绑扎带。  
1.2 基本组成 甲氧基二苯醚单体改性树脂、玻璃纤维。  
1.3 材料标准 Q/DAAD 2—1991《聚二苯醚衍生物浸渍无纬玻璃纤维绑扎带》  
1.4 使用工艺说明书   
1.5 供应状态 成盘供应。每盘长度不小于 $200\mathrm{m}$ ，每盘接头不得多于3个。宽度和标称厚度见表1-1。

表1-1  

<table><tr><td>宽度/mm</td><td>10±1</td><td>20±2</td><td>25±2</td></tr><tr><td>标称厚度/mm</td><td colspan="3">0.2,0.4</td></tr></table>

1.6 应用概况 已在航空起动发电机上使用，并已用于YBR煤矿三相异步电动机、 $\mathrm{ZZJ}_2$ 系列H级绝缘冶金直流电动机。  
1.7 研制及生产单位 华东化工学院研制并生产。  
1.8 鉴定级别及日期 1979年10月由上海市高教局、上海市第一机电工业局、上海建材工业局联合鉴定通过。

# 2 性能

# 2.1 物理及化学性能

2.1.1 外观 浅黄至棕黄色，浸渍均匀，手感柔软，稍有粘性。  
2.1.2 物理、化学性能 见表2-1。

表2-1  

<table><tr><td>性能</td><td>指标</td><td>性能</td><td>指标</td><td>性能</td><td>指标</td></tr><tr><td>挥发物/%</td><td>≥5</td><td>树脂胶/%</td><td>27±3</td><td>可溶树脂/%</td><td>≥90</td></tr></table>

# 2.2 力学性能

2.2.1 浸渍无纬玻璃纤维绑扎带的拉伸强度 见表2-2。  
2.2.2 浸渍无纬玻璃纤维绑扎带的拉伸强度与温度的关系 见图2-1。

2.3 耐环境性能 按JB839，对成型后的浸渍无纬玻璃纤维绑扎带进行11个周期湿热试验，其抗拉强度试验前为 $798\mathrm{MPa}$ ，试验后为 $779\mathrm{MPa}$ 。

表2-2  

<table><tr><td>性能</td><td>指标 ≥</td><td>性能</td><td>指标 ≥</td></tr><tr><td>拉伸强度/MPa</td><td></td><td rowspan="2">热态(180℃)</td><td rowspan="2">490</td></tr><tr><td>常态</td><td>784</td></tr></table>

图片摘要：该图主要展示 2 2。
![](images/bbc4bc040099d3909668d74ba1ce52934d81a50a184a61ad596ffde468f06c61.jpg)  
图2-1 浸渍无纬玻璃纤维绑扎带拉伸强度与温度的关系[2]

# 3 使用工艺

3.1 绑扎 绑扎应在一定张力下(0.1 MPa 左右)进行缠绕，达到规定要求以后剪断，接头地方粘接或连接好。  
3.2 固化 绑扎好的部位，进入 $80^{\circ}\mathrm{C}$ 烘箱以每分钟 $10\sim 15^{\circ}\mathrm{C}$ 进行升温，温度升至 $-150^{\circ}\mathrm{C}$ 保持 $4\mathrm{h}$ ，然后按B、F、H级浸漆工艺或表3-1条件进行固化。

表3-1[2]  

<table><tr><td>产品绝缘耐热等级</td><td>固化温度/℃</td><td>固化时间/h ≥</td></tr><tr><td>B级</td><td>135±5</td><td>4</td></tr><tr><td>F级</td><td>145±5</td><td>4</td></tr><tr><td>H级</td><td>180±2</td><td>2</td></tr></table>

# 4 其他

4.1包装浸渍无纬玻璃纤维绑扎带紧密绕成盘，用塑料袋密封包装后，放入铁盒中。  
4.2 运输 按非危险品运输。防止机械损伤、受潮和日光直射。   
4.3 贮存 贮存在干燥、洁净、通风良好的库房内。远离热源和避免日光照射，防止受热变形。在 $25^{\circ}\mathrm{C}$ 下保证贮存期为6个月。

# 5 使用建议

选用。

# 参考文献

1 华东化工学院. DPO 聚二苯醚衍生物无纬玻璃丝带性能数据统计资料. 1986  
2 华东化工学院、上海直流电机厂，聚二苯醚衍生物无纬带扩大试验及应用试验报告.1979

# 2830、2840、2850 树脂浸渍玻璃纤维无纬绑扎带

# 1 概述

2830、2840、2850树脂浸渍玻璃纤维无纬绑扎带由无碱玻璃纤维纱经并合后浸渍合成树脂烘焙至

半固化状态而成。2830为不饱和聚酯玻璃纤维无纬绑扎带，可在 $130^{\circ}\mathrm{C}$ 下长期使用；2840为环氧树脂玻璃纤维无纬绑扎带，可在 $155^{\circ}\mathrm{C}$ 下长期使用；2850为聚胺-酰亚胺(双马)树脂玻璃纤维无纬绑扎带，可在 $180^{\circ}\mathrm{C}$ 下长期使用。均适于电机转子和变压器铁芯等绑扎。

1.1 牌号及名称 2830树脂浸渍玻璃纤维无纬绑扎带；2840树脂浸渍玻璃纤维无纬绑扎带；2850树脂浸渍玻璃纤维无纬绑扎带。  
1.2 基本组成 2830绑扎带：不饱和聚酯、玻璃纤维；2840绑扎带：环氧树脂、玻璃纤维；2850绑扎带：聚胺-酰亚胺树脂、玻璃纤维。  
1.3 材料标准 JB/T6236.3—1992《电工用树脂浸渍玻璃纤维无纬绑扎带》

# 1.4 使用工艺说明书

1.5 供应状态 成盘供应。每盘长度不小于 $200\mathrm{m}$ ，接头不多于3个，每段长度不小于 $50\mathrm{m}$ ；宽度为 $20\mathrm{mm} \pm 2\mathrm{mm}, 25\mathrm{mm} \pm 2\mathrm{mm}$ ；厚度 $0.2\mathrm{mm} \pm 0.03\mathrm{mm}$ 。  
1.6 应用概况 2830、2840绑扎带已用于变压器和电枢绑扎；2850绑扎带已用于 $\mathrm{JZR}_26$ 、 $\mathrm{JZR}_27$ 电机电枢的绑扎[1]。  
1.7研制及生产单位广州电器科学研究所、郑州绝缘材料厂研制；郑州绝缘材料厂生产。  
1.8 鉴定级别及日期 1976年7月由河南省机械厅鉴定通过。

# 2 性能

# 2.1 物理及化学性能

2.1.1 外观 绑扎带浸渍均匀，表面无机械杂质，具有一定的粘性、柔软性，带面无伤痕、裂缝和损伤。带盘(卷)应卷绕紧密、盘面整齐、开卷容易、不粘连。网状无纬带横向拉开时应呈网状。2830为浅黄色；2840为浅黄色；2850为棕黄色。  
2.1.2 物理、化学性能 见表2-1。  
2.2力学性能 2830、2840、2850绑扎带的力学性能见表2-2。  
2.3 耐环境性能  
2.4 工艺性能  
2.5 使用性能 常州牵引电机厂已将2850绑扎带用于ZQ-52电机电枢。电机功率为 $52\mathrm{kW}$ ，转速 $1300\mathrm{r / min}$ ，电压 $550\mathrm{V}$ ，电枢温升 $95\mathrm{K}$ ，换向器温升 $130\mathrm{K}^{[2]}$ 。

表2-1[1]   

<table><tr><td rowspan="2">性 能</td><td colspan="2">2830</td><td colspan="2">2840</td><td colspan="2">2850</td></tr><tr><td>指标</td><td>典型值</td><td>指标</td><td>典型值</td><td>指标</td><td>典型值</td></tr><tr><td>挥发物/%</td><td>≤5.0</td><td>2.0</td><td>≤5</td><td>-</td><td>≤15</td><td>12.3</td></tr><tr><td>树脂胶/%</td><td>27±2</td><td>28.1</td><td>27±2</td><td>-</td><td>27±2</td><td>29.1</td></tr><tr><td>可溶性树脂/%</td><td>≥90</td><td>98</td><td>≥90</td><td>-</td><td>≥90</td><td>98</td></tr></table>

表2-2  

<table><tr><td>性 能</td><td>指标值</td><td>性 能</td><td>指标值</td></tr><tr><td>环形试样常态拉伸强度/MPa</td><td>≥8.0×102</td><td>环形试样断裂伸长率/%</td><td>≤4.0</td></tr><tr><td>环形试样热态拉伸强度/MPa</td><td>≥5.0×102</td><td>环形试样拉伸弹性模量/MPa</td><td>≥4.5×104</td></tr></table>

# 3 使用工艺

2830、2840、2850绑扎带在使用时，应在绑扎机上进行绑扎，使用预应力为 $490\mathrm{N}$ ，扎好后在 $125^{\circ}\mathrm{C}$ $\pm 5^{\circ}\mathrm{C}$ 烘烤固化 $4\mathrm{h}$ 再进行浸漆。

# 4 其他

4.1 包装 带盘的盘芯内径为 $76_{0}^{+0.2}\mathrm{mm}$ 。每盘先用塑料薄膜包裹，再用塑料袋封装。装箱时须衬垫定位；带卷的轴芯内径为 $76_{0}^{+0.2}\mathrm{mm}$ 。轴长 $174\mathrm{mm} \pm 2\mathrm{mm}$ 或 $270\mathrm{mm} \pm 2\mathrm{mm}$ 。每卷要用塑料袋封装，装箱时须衬垫定位。每箱净质量不得超过 $20\mathrm{kg}$ 。  
4.2 运输 按非危险品运输。防止碰撞、挤压、受热、受潮和日光照射。   
4.3 贮存 绑扎带应贮存在环境温度不高于 $30^{\circ}\mathrm{C}$ 的干燥、洁净、通风良好的室内或冷藏箱中。避免受热、受潮、日光直射和机械损伤；贮存期从出厂日期算起，贮存期的规定见表4-1。超过贮存期，按产品标准进行检验，合格者仍可使用。

表4-1  

<table><tr><td>贮存温度/℃</td><td>≤5</td><td>6~10</td><td>11~15</td><td>16~20</td><td>21~25</td><td>26~30</td></tr><tr><td>贮存期/月</td><td>12</td><td>8</td><td>6</td><td>4</td><td>3</td><td>2</td></tr></table>

# 5 使用建议

选用。

# 参考文献

1 佳木斯电机厂．聚胺-酰亚胺无纬带试用小结．1976   
2 常州牵引电机厂.H级无纬带应用试验小结.1976
