Repository: C-zj02/CFD-claw

<div align="center">

**English** | [中文](#中文版) | [Français](README_FR.md) | [Русский](README_RU.md) | [हिन्दी](README_HI.md) | [العربية](README_AR.md) | [Português](README_PT.md)

# 🚀 Claude Code Python

**A Complete Python Reimplementation Based on Real Claude Code Source**

*From TypeScript Source → Rebuilt in Python with ❤️*

***
**🔥 Active Development • New Features Weekly 🔥**

</div>

***

## 🎯 What is This?

**Clawd Code** is a **complete Python rewrite** of Claude Code, based on the **real TypeScript source code**.

File: RAG-data/中国航空材料手册（第2版）第1卷 结构钢 不锈钢001-200.pdf-e13c6fb0-4bce-40f1-8de5-a4197e8b2b3b.md (part 9 of 9)
# Introduction 5
# Quality Carbon Steels 7
# 3.3.1 高温持久性能 见表3-11。

# 3.3.2 高温蠕变性能 见表3-12。

# 3.4 疲劳性能

# 3.4.1 高周疲劳

表3-11[1]  

<table><tr><td>θ/℃</td><td>400</td><td>450</td><td>500</td><td>550</td></tr><tr><td>σ200/MPa</td><td>590</td><td>450</td><td>255</td><td>120</td></tr></table>

注：热处理状态 $880^{\circ}\mathrm{C}$ ，油淬 $+560^{\circ}\mathrm{C}$ ，回火。

表3-9[2]  

<table><tr><td>热处理制度</td><td>τ0.3/MPa</td><td>τb/MPa</td></tr><tr><td>890℃,油淬+510℃,回火</td><td>765</td><td>940</td></tr></table>

表3-10[2]  

<table><tr><td rowspan="2">热处理制度</td><td colspan="2">τ/MPa</td></tr><tr><td>纵向</td><td>横向</td></tr><tr><td>890℃,油淬+540℃,回火</td><td>735</td><td>715</td></tr></table>

表3-12[1]  

<table><tr><td>θ/℃</td><td>400</td><td>450</td><td>500</td><td>550</td></tr><tr><td>σP0.2/200/MPa</td><td>160</td><td>110</td><td>55</td><td>20</td></tr></table>

注：热处理状态 $880^{\circ}\mathrm{C}$ ，油淬 $+560^{\circ}\mathrm{C}$ ，回火。

# 3.4.1.1 不同热处理后的旋转弯曲疲劳强度极限见表3-13。

表3-13[1]  

<table><tr><td rowspan="2">分组</td><td colspan="2">热处理制度</td><td rowspan="2">σb/MPa</td><td>σ-1/MPa</td><td>σ-1H/MPa</td><td rowspan="2">理论应力集中系数Kt</td><td rowspan="2">疲劳应力集中系数Kf</td><td rowspan="2">疲劳缺口敏感度q</td></tr><tr><td>淬火</td><td>回火</td><td colspan="2">循环基数10-7</td></tr><tr><td rowspan="4">I</td><td rowspan="4">900℃,油淬</td><td>200℃,空冷</td><td>1910</td><td>665</td><td>510</td><td>1.65</td><td>1.30</td><td>0.48</td></tr><tr><td>390℃,空冷</td><td>1580</td><td>570</td><td>420</td><td>1.65</td><td>1.35</td><td>0.54</td></tr><tr><td>490℃,空冷</td><td>1345</td><td>530</td><td>360</td><td>1.65</td><td>1.48</td><td>0.74</td></tr><tr><td>580℃,空冷</td><td>1020</td><td>450</td><td>340</td><td>1.65</td><td>1.34</td><td>0.52</td></tr><tr><td>II</td><td>900℃,油淬</td><td>610℃,空冷</td><td>975</td><td>420</td><td>295</td><td>1.65</td><td>1.43</td><td>0.66</td></tr><tr><td rowspan="3">III</td><td rowspan="3">880℃加热</td><td>320℃等温,油冷</td><td>1335</td><td>705</td><td>450</td><td>1.65</td><td>1.56</td><td>0.86</td></tr><tr><td>370℃等温,油冷</td><td>1235</td><td>665</td><td>480</td><td>1.65</td><td>1.38</td><td>0.59</td></tr><tr><td>420℃等温,油冷</td><td>1100</td><td>555</td><td>365</td><td>1.65</td><td>1.52</td><td>0.80</td></tr></table>

注：1 I、Ⅱ、Ⅲ组为莫尔试样，Ⅱ组试样磨削后经过 $180^{\circ}\mathrm{C}$ ，10h回火去应力。  
2 $K_{\mathrm{f}} = \sigma_{-1} / \sigma_{-1\mathrm{H};q} = (K_{\mathrm{f}} - 1) / (K_{\mathrm{t}} - 1)$

# 3.4.1.2 榫材轴向加载疲劳试验原始数据和中值 $S - N$ 曲线见表3-14和图3-6。

表3-14[1]  

<table><tr><td></td><td>σmax/MPa</td><td colspan="4">疲劳寿命N/10^3周</td><td>平均对数疲劳寿命X</td><td>s</td><td>中值疲劳寿命N50/10^3周</td></tr><tr><td colspan="9">Kt=3 R=0.1</td></tr><tr><td rowspan="3">成组试验</td><td>405</td><td>92.0</td><td>118.0</td><td>186.0</td><td>365.0</td><td>5.2169</td><td>0.2628</td><td>164.8</td></tr><tr><td>385</td><td>124.0</td><td>180.0</td><td>278.0</td><td>343.0</td><td>5.3320</td><td>0.1972</td><td>214.8</td></tr><tr><td>370</td><td>118.0</td><td>464.0</td><td>930.0</td><td></td><td>5.5690</td><td>0.4562</td><td>370.7</td></tr><tr><td rowspan="5">升降法</td><td>350</td><td>273.0</td><td>&gt;10000</td><td>177.0</td><td></td><td rowspan="5" colspan="3">指定寿命N=10^7 σ=330MPa</td></tr><tr><td>330</td><td>355.0</td><td>&gt;10000</td><td>&gt;10000</td><td>&gt;10000</td></tr><tr><td>315</td><td>&gt;10000</td><td>&gt;10000</td><td></td><td></td></tr><tr><td>295</td><td>300.0</td><td>&gt;10000</td><td></td><td></td></tr><tr><td>275</td><td>&gt;10000</td><td>&gt;10000</td><td></td><td></td></tr><tr><td colspan="9">Kt=3 R=0.5</td></tr><tr><td rowspan="2">成组试验</td><td>665</td><td>104.0</td><td>149.0</td><td>163.0</td><td></td><td>5.1341</td><td>0.1033</td><td>136.2</td></tr><tr><td>645</td><td>239.0</td><td>278.0</td><td>297.0</td><td>219.0</td><td>5.4317</td><td>0.0484</td><td>270.2</td></tr><tr><td rowspan="4">升降法</td><td>630</td><td>292.0</td><td>283.0</td><td>&gt;10000</td><td>234.0</td><td rowspan="4" colspan="3">指定寿命N=10^7 σ=610MPa</td></tr><tr><td>610</td><td>&gt;10000</td><td>&gt;10000</td><td>&gt;10000</td><td>284.0</td></tr><tr><td>590</td><td>&gt;10000</td><td>343.0</td><td>1079.0</td><td></td></tr><tr><td>575</td><td>&gt;10000</td><td></td><td></td><td></td></tr></table>

# 3.4.1.3 锻棒旋转弯曲疲劳试验原始数据和中值 $S - N$ 曲线见表3-15和图3-7、图3-8。

表 3-15 [5]  

<table><tr><td></td><td>σmax/MPa</td><td colspan="6">疲劳寿命N/10^3周</td><td>平均对数疲劳寿命X</td><td>s</td><td>中值疲劳寿命N50/10^3周</td></tr><tr><td colspan="11">Kt=1</td></tr><tr><td rowspan="6">成组试验</td><td rowspan="6">784</td><td>51.21</td><td>56.1</td><td>63.61</td><td>67.66</td><td>70.45</td><td></td><td></td><td></td><td></td></tr><tr><td>71.08</td><td>77.67</td><td>82.31</td><td>85.81</td><td>92.85</td><td></td><td></td><td></td><td></td></tr><tr><td>97.91</td><td>99.02</td><td>100.25</td><td>100.34</td><td>100.48</td><td></td><td></td><td></td><td></td></tr><tr><td>105.82</td><td>109.56</td><td>109.88</td><td>110.07</td><td>113.27</td><td></td><td></td><td></td><td></td></tr><tr><td>115.07</td><td>148.38</td><td>148.84</td><td>149.83</td><td>154.41</td><td></td><td></td><td></td><td></td></tr><tr><td>155.83</td><td></td><td></td><td></td><td></td><td></td><td>4.9867</td><td>0.1349</td><td>96.98</td></tr><tr><td rowspan="12">升降法</td><td>710</td><td>133.1</td><td>213.09</td><td></td><td></td><td></td><td></td><td></td><td></td><td></td></tr><tr><td rowspan="3">695</td><td>323.56</td><td>1327.0</td><td>294.71</td><td>51555.0</td><td></td><td></td><td>指定寿命</td><td></td><td></td></tr><tr><td>253.75</td><td>286.56</td><td>427.5</td><td>415.71</td><td>238.8</td><td></td><td>N=10^8   σ=635MPa</td><td></td><td></td></tr><tr><td>216.82</td><td>304.33</td><td></td><td></td><td></td><td></td><td>N=10^7   σ=640MPa</td><td></td><td></td></tr><tr><td rowspan="3">675</td><td>596.88</td><td>444.5</td><td>516.85</td><td>845.67</td><td>836.23</td><td></td><td>N=5×10^6   σ=645MPa</td><td></td><td></td></tr><tr><td>769.23&gt;10000</td><td>613.61</td><td>418.28</td><td>1121.2</td><td></td><td></td><td>N=10^6   σ=650MPa</td><td></td><td></td></tr><tr><td>477.14</td><td></td><td></td><td></td><td></td><td></td><td>N=7×10^5   σ=670MPa</td><td></td><td></td></tr><tr><td rowspan="5">655</td><td>1050.6</td><td>488.57</td><td>1767.1</td><td>670.79</td><td>372.26</td><td></td><td>N=6×10^5   σ=675MPa</td><td></td><td></td></tr><tr><td>141.52</td><td>2467.92</td><td>&gt;100000</td><td>496.11</td><td></td><td></td><td>N=5×10^5   σ=680MPa</td><td></td><td></td></tr><tr><td>301.42</td><td>636.29</td><td>701.97</td><td>558.04</td><td></td><td></td><td></td><td></td><td></td></tr><tr><td>5395.72</td><td>607.1</td><td>978.56</td><td>526.17</td><td></td><td></td><td></td><td></td><td></td></tr><tr><td>&gt;100000</td><td>&gt;100000</td><td>&gt;100000</td><td></td><td></td><td></td><td></td><td></td><td></td></tr></table>

续表 3-15  

<table><tr><td></td><td>σmax/MPa</td><td>疲劳寿命N/10^3周</td><td>平均对数疲劳寿命X</td><td>s</td><td>中值疲劳寿命N50/10^3周</td></tr><tr><td rowspan="8">升降法</td><td rowspan="5">640</td><td>1251.57 52637.5 1377.5 &gt;100000</td><td colspan="3">指定寿命</td></tr><tr><td>1755.9&gt;100000 807.22 902.0</td><td colspan="3">N=10^8 σ=635MPa</td></tr><tr><td>&gt;100000 57477.5</td><td colspan="3">N=10^7 σ=640MPa</td></tr><tr><td rowspan="2">&gt;100000 6049.61 &gt;100000</td><td colspan="3">N=5×10^6 σ=645MPa</td></tr><tr><td colspan="3">N=10^6 σ=650MPa</td></tr><tr><td rowspan="2">625</td><td rowspan="2">&gt;100000 &gt;100000 &gt;100000</td><td colspan="3">N=7×10^5 σ=670MPa</td></tr><tr><td colspan="3">N=6×10^5 σ=675MPa</td></tr><tr><td>605</td><td>&gt;100000</td><td colspan="3">N=5×10^5 σ=680MPa</td></tr></table>

$K_{\mathrm{t}} = 2$   

<table><tr><td rowspan="5">成组试验</td><td rowspan="5">460</td><td colspan="7">51.98 62.29 62.87 64.59 65.1</td><td></td></tr><tr><td colspan="7">65.96 70.63 71.26 73.65 74.75</td><td></td></tr><tr><td colspan="7">75.82 76.88 79.35 84.07 87.98</td><td></td></tr><tr><td colspan="7">88.19 102.02 109.55 147.24</td><td></td></tr><tr><td colspan="5">174.01</td><td>4.9062</td><td>0.1272</td><td>80.58</td></tr><tr><td rowspan="16">升降法</td><td>390</td><td colspan="5">282.21 247.98</td><td colspan="3"></td></tr><tr><td rowspan="2">380</td><td colspan="5">703.09 285.88 390.39 719.64</td><td colspan="3"></td></tr><tr><td colspan="5">374.15 456.57 264.14</td><td colspan="3"></td></tr><tr><td rowspan="5">370</td><td colspan="5">459.45 592.32 414.87 295.65</td><td colspan="3">指定寿命</td></tr><tr><td colspan="5">309.88 656.46 206.36 507.99</td><td colspan="3">N=10^8,σ=350MPa</td></tr><tr><td colspan="5">568.81 533.7 716.94 702.37</td><td colspan="3">N=5×10^7,σ=355MPa</td></tr><tr><td colspan="5">157.33 386.6 570.56 248.35</td><td colspan="3">N=10^7,σ=360MPa</td></tr><tr><td colspan="5">658.1 463.3 1102.0 &gt;100000</td><td colspan="3">N=10^6,σ=360MPa</td></tr><tr><td rowspan="3">360</td><td colspan="5">2640.1 &gt;100000 &gt;100000 42529.0</td><td colspan="3">N=5×10^6,σ=370MPa</td></tr><tr><td colspan="5">347.49 481.49 818.25 1314.5</td><td colspan="3"></td></tr><tr><td colspan="5">781.89</td><td colspan="3"></td></tr><tr><td rowspan="2">350</td><td colspan="5">&gt;100000 47920.0 8437.7 63856</td><td colspan="3"></td></tr><tr><td colspan="5">64253.0 &gt;100000</td><td colspan="3"></td></tr><tr><td rowspan="2">340</td><td colspan="5">37522&gt;100000 &gt;100000 12713.0</td><td colspan="3"></td></tr><tr><td colspan="5">&gt;100000 &gt;200000</td><td colspan="3"></td></tr><tr><td>330</td><td colspan="5">&gt;100000 &gt;100000</td><td colspan="3"></td></tr></table>

$K_{\mathrm{t}} = 2.5$   

<table><tr><td rowspan="14">升降法</td><td>305</td><td>426.19</td><td>333.45</td><td></td><td></td></tr><tr><td>300</td><td>366.27</td><td>369.8</td><td>353.8</td><td>703.18</td></tr><tr><td></td><td>591.26</td><td>596.23</td><td></td><td></td></tr><tr><td>290</td><td>381.83</td><td>855.21</td><td>257.26</td><td>726.88</td></tr><tr><td></td><td>814.16</td><td>2769.4</td><td>423.53</td><td></td></tr><tr><td>280</td><td>963.66</td><td>29385.0</td><td>54557.0</td><td>1108.4</td></tr><tr><td></td><td>2207.4</td><td>80687.0</td><td>14970.0</td><td>&gt;100000</td></tr><tr><td></td><td>1155.3</td><td></td><td></td><td></td></tr><tr><td>270</td><td>37795.0</td><td>&gt;100000</td><td>92467.0</td><td></td></tr><tr><td></td><td>2223.6</td><td>15738.0</td><td></td><td></td></tr><tr><td>265</td><td>751.66</td><td>28736.0</td><td>67242.0</td><td></td></tr><tr><td></td><td>77916.0</td><td>31054.0</td><td>53062.0</td><td></td></tr><tr><td>255</td><td>&gt;100000</td><td>31326.0</td><td>93292</td><td>&gt;100000</td></tr><tr><td>245</td><td>&gt;100000</td><td></td><td></td><td></td></tr></table>

续表 3-15  

<table><tr><td></td><td>σmax/MPa</td><td colspan="4">疲劳寿命N/10^3周</td><td>平均对数疲劳寿命X</td><td>s</td><td>中值疲劳寿命N50/10^3周</td></tr><tr><td colspan="9">Kt=3</td></tr><tr><td rowspan="5">成组试验</td><td rowspan="5">360</td><td>45.1</td><td>50.18</td><td>50.33</td><td>50.35</td><td></td><td></td><td></td></tr><tr><td>51.28</td><td>53.28</td><td>53.65</td><td>53.66</td><td></td><td></td><td></td></tr><tr><td>54.33</td><td>56.11</td><td>59.27</td><td>65.8</td><td></td><td></td><td></td></tr><tr><td>69.44</td><td>73.89</td><td>74.72</td><td>76.93</td><td></td><td></td><td></td></tr><tr><td>83.68</td><td>92.17</td><td>105.92</td><td></td><td>4.7953</td><td>0.1036</td><td>62.42</td></tr><tr><td rowspan="16">升降法</td><td>285</td><td>301.92</td><td></td><td></td><td></td><td></td><td></td><td></td></tr><tr><td rowspan="2">275</td><td>542.07</td><td>459.94</td><td>453.03</td><td>373.5</td><td></td><td></td><td></td></tr><tr><td>495.05</td><td>298.42</td><td>459.86</td><td></td><td></td><td></td><td></td></tr><tr><td rowspan="3">270</td><td>464.03</td><td>616.63</td><td>408.47</td><td>869.48</td><td></td><td></td><td></td></tr><tr><td>547.66</td><td>655.32</td><td>579.93</td><td>7070.1</td><td></td><td></td><td></td></tr><tr><td>752.76</td><td></td><td></td><td></td><td></td><td></td><td></td></tr><tr><td>260</td><td>1349.5</td><td>886.33</td><td>773.73</td><td>1238.3</td><td></td><td></td><td></td></tr><tr><td rowspan="2">250</td><td>595.69</td><td>857.92</td><td>54296</td><td>777.19</td><td></td><td></td><td></td></tr><tr><td>765.35</td><td>92316</td><td>830.55</td><td>67375</td><td></td><td></td><td></td></tr><tr><td rowspan="2">240</td><td>1112.1</td><td>6127.8</td><td>&gt;100000</td><td>20581</td><td></td><td></td><td></td></tr><tr><td>1939.6</td><td>&gt;100000</td><td>52099</td><td>988.62</td><td></td><td></td><td></td></tr><tr><td rowspan="2">235</td><td>&gt;100000</td><td>&gt;100000</td><td>&gt;100000</td><td>&gt;100000</td><td></td><td></td><td></td></tr><tr><td>16678</td><td></td><td></td><td></td><td></td><td></td><td></td></tr><tr><td>225</td><td>72259</td><td></td><td></td><td></td><td></td><td></td><td></td></tr><tr><td>215</td><td>2238.7</td><td></td><td></td><td></td><td></td><td></td><td></td></tr><tr><td>210</td><td>&gt;100000</td><td></td><td></td><td></td><td></td><td></td><td></td></tr><tr><td colspan="9">Kt=4</td></tr><tr><td rowspan="2">成组试验</td><td rowspan="2">305</td><td>48.01</td><td>51.05</td><td>54.81</td><td>56.66</td><td>4.8172</td><td>0.1335</td><td>65.64</td></tr><tr><td>68.61</td><td>73.34</td><td>125.99</td><td></td><td></td><td></td><td></td></tr><tr><td rowspan="19">升降法</td><td>255</td><td>340.67</td><td>481.58</td><td>287.2</td><td></td><td></td><td></td><td></td></tr><tr><td rowspan="2">245</td><td>492.65</td><td>670.59</td><td>534.54</td><td>651.11</td><td></td><td></td><td></td></tr><tr><td>427.58</td><td>421.74</td><td></td><td></td><td></td><td></td><td></td></tr><tr><td>240</td><td>535.56</td><td>551.32</td><td>651.73</td><td></td><td></td><td></td><td></td></tr><tr><td rowspan="2">235</td><td>958.28</td><td>547.28</td><td>1537.8</td><td>569.17</td><td></td><td></td><td></td></tr><tr><td>760.18</td><td></td><td></td><td></td><td></td><td></td><td></td></tr><tr><td rowspan="2">225</td><td>812.38</td><td>459.19</td><td>1079.2</td><td>1683.0</td><td></td><td></td><td></td></tr><tr><td>1017.4</td><td>1188.9</td><td></td><td></td><td></td><td></td><td></td></tr><tr><td rowspan="2">220</td><td>921.94</td><td>2108.9</td><td>373.34</td><td>11601.0</td><td></td><td></td><td></td></tr><tr><td>2894.3</td><td></td><td></td><td></td><td></td><td></td><td></td></tr><tr><td rowspan="3">210</td><td>18996.0</td><td>1442.1</td><td>1320.1</td><td>1091.9</td><td></td><td></td><td></td></tr><tr><td>3661.8</td><td>3908.6</td><td>1184.0</td><td>1212.3</td><td></td><td></td><td></td></tr><tr><td>&gt;100000</td><td></td><td></td><td></td><td></td><td></td><td></td></tr><tr><td rowspan="3">205</td><td>14363.0</td><td>12713.0</td><td>14794.0</td><td></td><td></td><td></td><td></td></tr><tr><td>&gt;100000</td><td>2876.0</td><td>6358.9</td><td>1009.6</td><td></td><td></td><td></td></tr><tr><td>&gt;100000</td><td></td><td></td><td></td><td></td><td></td><td></td></tr><tr><td rowspan="2">197</td><td>&gt;100000</td><td>&gt;100000</td><td>&gt;100000</td><td></td><td></td><td></td><td></td></tr><tr><td>&gt;100000</td><td>46301.0</td><td></td><td></td><td></td><td></td><td></td></tr><tr><td>190</td><td>&gt;100000</td><td></td><td></td><td></td><td></td><td></td><td></td></tr></table>

图片摘要：该图片与轴向加载，；热处理状态： ，油淬 ，回火这部分内容相关。
![](images/1d9943418c4a2dc56234d3055fb18ffb923f881000400ef5b290afee8cb3fda3.jpg)  
轴向加载， $R = 0.1,0.5,f = 133\mathrm{Hz}$   
热处理状态： $890^{\circ}\mathrm{C}$ ，油淬 $+520^{\circ}\mathrm{C},1\mathrm{h}$ ，回火

图3-6 榛材轴向加载缺口试样 $(K_{\mathrm{t}} = 3)S - N$ 曲线[5]

图3-7 旋转弯曲光滑 $(K_{\mathrm{t}} = 1)$ 试样 $S - N$ 曲线[5]   
图片摘要：该图主要展示 3 7 旋转弯曲光滑 试样 曲线[5]。
![](images/60ab70ef29a3e4f0b2dbd85a1f2535fae47ee7b6f61c4c72e09feca7aaa4841d.jpg)  
悬臂旋转弯曲， $f = 50\mathrm{Hz}$   
热处理状态： $900^{\circ}\mathrm{C}$ ，油淬 $+510^{\circ}\mathrm{C}$ ，回火

# 3.4.2 低周疲劳

# 3.4.2.1 棒材室温低周疲劳强度见表3-16。

表3-16[4]  

<table><tr><td rowspan="2">试样尺寸/mm</td><td rowspan="2">热处理制度</td><td rowspan="2">K</td><td>σmax</td><td>σmin</td><td rowspan="2">f/Hz</td><td rowspan="2">N/周</td><td rowspan="2">试样尺寸/mm</td><td rowspan="2">热处理制度</td><td rowspan="2">K</td><td>σmax</td><td>σmin</td><td rowspan="2">f/Hz</td><td rowspan="2">N/周</td></tr><tr><td colspan="2">MPa</td><td colspan="2">MPa</td></tr><tr><td rowspan="3">d=25</td><td rowspan="3">900℃,油淬+520℃,回火</td><td>1.0</td><td>1505</td><td>-</td><td>-</td><td>一次拉断</td><td rowspan="2">d=25</td><td rowspan="2">900℃,油淬+520℃,回火</td><td>0.6</td><td>900</td><td>90</td><td>0.17</td><td>8790</td></tr><tr><td>0.8</td><td>1200</td><td>120</td><td>0.17</td><td>2483</td><td>0.5</td><td>750</td><td>75</td><td>0.17</td><td>27176</td></tr><tr><td>0.7</td><td>1050</td><td>105</td><td>0.17</td><td>4408</td><td>-</td><td>-</td><td>-</td><td>-</td><td>-</td><td>-</td><td>-</td></tr></table>

注： $K = \sigma_{\mathrm{max}} / \sigma_{\mathrm{bH}}$

# 3.4.2.2 板材室温低周疲劳强度见表3-17。

表3-17[4]  

<table><tr><td>板材厚度/mm</td><td>热处理制度</td><td>表面状态</td><td>σbH/MPa</td><td>K</td><td>σmax/MPa</td><td>σmin/MPa</td><td>f/Hz</td><td>N/周</td></tr><tr><td rowspan="4">δ=1.5°</td><td rowspan="2">890℃,油淬+510℃,回火</td><td>不镀锌</td><td rowspan="2">1125</td><td rowspan="2">0.7</td><td rowspan="2">785</td><td rowspan="2">78</td><td rowspan="2">0.17</td><td>9831</td></tr><tr><td>三次镀锌一次除氢</td><td>9275</td></tr><tr><td rowspan="2">890℃,加热+390℃,等温</td><td>不镀锌</td><td rowspan="2">1195</td><td rowspan="2">0.7</td><td rowspan="2">835</td><td rowspan="2">83</td><td rowspan="2">0.17</td><td>7351</td></tr><tr><td>三次镀锌一次除氢</td><td>3925</td></tr></table>

注： $K = \sigma_{\mathrm{max}} / \sigma_{\mathrm{bH_0}}$

# 3.5 弹性性能

3.5.1 弹性模量 见表3-18。  
3.5.2 切变模量 $G = 75.5\mathrm{GPa}$   
3.5.3 泊松比 $\mu = 0,3$

# 3.6 断裂性能

# 3.6.1 疲劳裂纹扩展速率

表3-18[2]  

<table><tr><td>θ/℃</td><td>20</td><td>200</td><td>300</td><td>400</td><td>500</td></tr><tr><td>E/GPa</td><td>196</td><td>177</td><td>167</td><td>162</td><td>157</td></tr></table>

3.6.1.1 榛材 $510\mathrm{C}$ 回火后不同应力比的裂纹扩展速率见图3-9、图3-10和图3-11。

图片摘要：该图主要展示 3 18[2]。
![](images/8f030b198647f2faf7874b06b06c032a20941f0365729b2a4af9744fcca57260.jpg)  
图3-8 旋转弯曲缺口试样 $S - N$ 曲线[5]

图片摘要：该图主要展示 3 8 旋转弯曲缺口试样 曲线[5]。
![](images/2978562f1b62278eaf792b4948f731defcddc6363f41a72f6ee1bd7af080404a.jpg)  
图3-9 轴向加载 $(R = 0.1)\mathrm{d}a / \mathrm{d}N - \Delta K$ 曲线[6]

图片摘要：该图主要展示 3 9 轴向加载 曲线[6]。
![](images/c97009d408c1d1186dd29f49e78037953933e491ea1c4e519cd858e9b9588696.jpg)  
图3-10 轴向加载 $(R = 0.3)\mathrm{d}a / \mathrm{d}N - \Delta K$ 曲线[6]

图片摘要：该图主要展示 3 10 轴向加载 曲线[6]。
![](images/b3c16592a8dcf67c5965080705167b98bb87a5bdef72e65d839991030663a218.jpg)  
图3-11 轴向加载 $(R = 0.5)\mathrm{d}a / \mathrm{d}N - \Delta K$ 曲线[6]

3.6.1.2 板材 $510^{\circ}\mathrm{C}$ 回火后裂纹扩展速率见图3-12。  
3.6.1.3 板材 $390^{\circ}\mathrm{C}$ 等温淬火后裂纹扩展速率见图3-13。

图片摘要：该图主要展示 3 11 轴向加载 曲线[6]。
![](images/e44832c06cfbe9e9a75481a590c231581bc224de9c372f0c72251f050d6b3650.jpg)  
热处理状态： $890\mathrm{C}$ ，油淬 $+510^{\circ}\mathrm{C}$ ，回火

图片摘要：该图主要展示 3 11 轴向加载 曲线[6]。
![](images/9df45b0f39661ce0faa8f4087f8ad6fae1e5bfd6c1c13fe509d04c3b0399559b.jpg)  
热处理状态： $890\mathrm{C}$ ，加热 $+390\mathrm{C}$ ，等温  
图3-12 轴向加载 $(R = 0.1)\mathrm{d}a / \mathrm{d}N - \Delta K$ 曲线[6]   
图3-13 轴向加载 $(R = 0.1)\mathrm{d}a / \mathrm{d}N - \Delta K$ 曲线[6]

# 4 组织结构

# 4.1 相变温度 见表4-1。

表4-1[1]  

<table><tr><td>相变点</td><td>Ac1</td><td>Ac3</td><td>Ar1</td><td>Ar3</td><td>Ms</td></tr><tr><td>θ/℃</td><td>760</td><td>830</td><td>670</td><td>705</td><td>352</td></tr></table>

# 4.2 时间-温度-组织转变曲线 见图4-1。

图4-1 等温转变曲线[1]   
图片摘要：该图主要展示 4 1 等温转变曲线[1]。
![](images/ca3c7182f5ad5f17be8fff4402bd6231ca0576ad3badce3521f05a6cd39974dc.jpg)  
用钢成分： $w(\mathrm{C}) = 0.30\% ;w(\mathrm{Si}) = 1.18\% ;w(\mathrm{Mn}) = 1.05\% ;w(\mathrm{Cr}) = 0.97\% ;w(\mathrm{Ni}) = 0.18\%$   
$w(\mathrm{P}) = 0.014\% ;w(\mathrm{S}) = 0.006\%$ 奥氏体化： $900^{\circ}\mathrm{C},10\mathrm{min}$ ，晶粒度： $7\sim 8$ 级

4.3 合金组织结构 正火、退火处理组织为铁素体和珠光体，淬火加低温回火后为回火马氏体， $500^{\circ}\mathrm{C}$ 以上回火后为回火索氏体， $350^{\circ}\mathrm{C}$ 以上等温淬火后为贝氏体加(M-A)组织。

# 5 工艺性能与要求

# 5.1 成形性能

5.1.1 冷冲压成形性能 具有一般的冷冲压成形性, 极限拉延系数 $M_{\text{极限}} = 0.486 \sim 0.491$ , 极限翻边系数 $K_{\text{极限}} = 0.55$ ; 局部成形 $H / D = 0.23$ ; 最小相对弯曲半径 $\rho = 0.5 / 1.65 = 0.303$ ; 细颈点应变 $\varepsilon_{\mathrm{j}} = 0.148$ ; 各向异性指数 $R = 1.17$ 。  
5.1.2 热压力加工性能 热压力加工性能良好。热压力加工的加热温度为 $1200\mathrm{C}$ ，开锻温度 $1180\mathrm{C}$ ，终锻温度大于 $850\mathrm{C}$ ，锻后缓冷。  
5.2 焊接性能 具有中等焊接性能，按HCS47—1962评级标准，裂纹倾向性评为1级。

可进行氢原子焊、手工电弧焊、埋弧自动焊、二氧化碳气体保护焊和脉冲氩弧焊，但气焊时容易产生裂纹。该钢焊前一般不预热，但大件焊后应立即回火，以防止冷裂纹。该钢具有良好的电阻焊焊接性能，但对厚度较大的点焊零件，焊点核心内易产生裂纹，在单相交流点焊机上采用二次脉冲，缺陷可以得到消除。

5.2.1 焊接接头低温力学性能 见表5-1。

表5-1[4]  

<table><tr><td rowspan="2">焊件δ/mm</td><td rowspan="2">焊接方法</td><td rowspan="2">焊接材料</td><td rowspan="2">热处理制度</td><td rowspan="2">常温弯曲角/(°)</td><td colspan="4">σb/MPa</td></tr><tr><td>20℃</td><td>-20℃</td><td>-40℃</td><td>-60℃</td></tr><tr><td>1.5</td><td>CO2焊</td><td>H08Mn2SiA</td><td>焊后890℃正火+480℃回火</td><td>83</td><td>1075</td><td>1025</td><td>1040</td><td>1120</td></tr></table>

5.2.2 焊缝金属低温冲击韧性 见表5-2。

表5-2[4]  

<table><tr><td rowspan="2">焊件δ/mm</td><td rowspan="2">焊接方法与焊接材料</td><td rowspan="2">热处理状态</td><td colspan="4">akU/(kJ/m2)</td><td colspan="3">aKV/(kJ/m2)</td></tr><tr><td>20℃</td><td>-20℃</td><td>-40℃</td><td>-60℃</td><td>20℃</td><td>-40℃</td><td>-60℃</td></tr><tr><td>1.5</td><td>CO2焊H08Mn2SiA</td><td>焊后890℃油淬+480℃回火</td><td>630</td><td>600</td><td>570</td><td>560</td><td>420</td><td>420</td><td>340</td></tr></table>

5.2.3 热影响区金属低温冲击韧性 见表5-3。

表5-3[4]  

<table><tr><td rowspan="2">焊件δ/mm</td><td rowspan="2">焊接方法与焊接材料</td><td rowspan="2">热处理制度</td><td colspan="4">akU/(kJ/m2)</td></tr><tr><td>20℃</td><td>-20℃</td><td>-40℃</td><td>-60℃</td></tr><tr><td>1.5</td><td>CO2焊 H08Mn2SiA</td><td>焊后890℃油淬+480℃回火</td><td>580</td><td>610</td><td>580</td><td>610</td></tr></table>

5.2.4 焊接接头低周疲劳强度 见表5-4。

表5-4[4]  

<table><tr><td>焊件δ/mm</td><td>焊接方法与焊接材料</td><td>热处理制度</td><td>σbH/MPa</td><td>N/周(K=0.7,f=0.17Hz)</td></tr><tr><td>1.5</td><td>CO2焊 H08Mn2SiA</td><td>焊后890℃油淬+480℃回火</td><td>1060</td><td>8919</td></tr></table>

5.2.5 补焊后接头力学性能 见表5-5。

表5-5[4]  

<table><tr><td rowspan="2">焊件δ/mm</td><td rowspan="2">焊接方法及焊丝</td><td rowspan="2">补焊方法及补焊材料</td><td rowspan="2">补焊状态</td><td rowspan="2">补焊次数</td><td colspan="3">焊接接头力学性能</td></tr><tr><td>σb/MPa</td><td>akU/(kJ/m2)</td><td>弯曲角/(°)</td></tr><tr><td>1.5</td><td>CO2H18CrMoA</td><td>氩弧焊H18CrMoA</td><td>热处理前补焊</td><td>3</td><td>1060</td><td>700</td><td>86</td></tr></table>

5.2.6 补焊后接头低周疲劳强度 见表5-6。

表5-6[4]  

<table><tr><td rowspan="2">焊件δ/mm</td><td rowspan="2">焊接方法及焊丝</td><td rowspan="2">补焊方法及补焊材料</td><td rowspan="2">补焊状态</td><td colspan="2">低周疲劳(K=0.7,f=0.17Hz)</td></tr><tr><td>σbH/MPa</td><td>N/周</td></tr><tr><td>1.5</td><td>CO2H08Mn2SiA</td><td>氩弧焊H18CrMoA</td><td>热处理前补焊</td><td>1170</td><td>8053</td></tr></table>

# 5.3 零件热处理工艺

5.3.1 热处理工艺参数 按HB/Z136—1988《航空结构钢热处理说明书》规定，完全退火加热温度为 $900^{\circ}\mathrm{C}$ ，炉冷至 $550\sim 650^{\circ}\mathrm{C}$ 出炉空冷。等温退火时在加热温度下保温后，随即转入 $650^{\circ}\mathrm{C}$ 等温炉内，并在此温度下保持 $1\sim 2\mathrm{h}$ ，出炉空冷。低温退火温度为 $690\sim 710^{\circ}\mathrm{C}$ ，正火温度为 $900^{\circ}\mathrm{C}$ ，淬火温度为 $880\sim 900^{\circ}\mathrm{C}$ 油冷。回火温度见表5-7，等温淬火零件的最大厚度及等温温度见表5-8。

表5-7  

<table><tr><td>σb/MPa</td><td>θ/℃</td><td>σb/MPa</td><td>θ/℃</td></tr><tr><td>685~885</td><td>640~690</td><td>980~1175</td><td>500~570</td></tr><tr><td>785~980</td><td>600~660</td><td>1080~1275</td><td>480~540</td></tr><tr><td>885~1080</td><td>540~600</td><td>1175~1375</td><td>470~510</td></tr></table>

表5-8  

<table><tr><td rowspan="2">最大条件厚度或最大厚度/mm</td><td colspan="2">淬火槽温度/℃</td></tr><tr><td>σb=1075~1275MPa</td><td>σb=1175~1375MPa</td></tr><tr><td>≤4.0</td><td>400</td><td>390</td></tr><tr><td>&gt;4.0~8.0</td><td>390</td><td>380</td></tr><tr><td>&gt;8.0~10.0</td><td>380</td><td>370</td></tr><tr><td>&gt;10.0~12.0</td><td>370</td><td>360</td></tr></table>

5.3.2 末端淬透性曲线 见图5-1。  
5.3.3 截面淬透性曲线 见图5-2。

图片摘要：该图主要展示 5 8。
![](images/27c2cf334e6d3c5591f93e4ae24a27db2563ccbada8a20b72847f940d2b365f2.jpg)  
用钢成分： $w(\mathrm{C}) = 0.33\% ;w(\mathrm{Mn}) = 0.92\%$   
$w(\mathrm{Si}) = 0.99\% ;w(\mathrm{Cr}) = 0.90\%$

奥氏体化温度： $880^{\circ}C$

图5-1 末端淬透性曲线[1]

图5-2 截面淬透性曲线[1]   
图片摘要：该图主要展示 5 2 截面淬透性曲线[1]。
![](images/3eea9a8173bd4acea97b8a0fc7dc72d993bac6c66ed6128c27c64498bc66f072.jpg)  
用钢成分： $w(\mathrm{C}) = 0.29\% ;w(\mathrm{Mn}) = 0.85\%$   
$w(\mathrm{Si}) = 1.0\% ;w(\mathrm{S}) = 0.023\% ;w(\mathrm{P}) = 0.016\%$   
[ w(\mathrm{Cr}) = 0.90\% ; w(\mathrm{Ni}) = 0.15\% ] 奥氏体化温度：870℃

5.4 表面处理工艺 可用镀锌、磷化、涂漆等方法进行防护。光滑表面可镀铬。  
5.5 切削加工与磨削性能 切削加工性能良好。

# 6 功能考核试验

# 7 使用建议

选用。

# 参考文献

1 手册编写组.合金钢钢种手册：第一册 合金结构钢.北京：冶金工业出版社，1983.208～214  
2 BIAM.航空材料手册：第一册 结构钢与铸铁.1965. $130\sim 146$   
3 航空工业部 01-602 处. 30CrMnSiA 钢进厂检验报告汇编. 1986  
4 北京航空材料研究所.18Mn2CrMoBA钢性能汇集.1978  
5 北京航空材料研究所. 航空金属疲劳性能手册. 1981.214～222  
6 北京航空材料研究所. 航空金属材料疲劳裂纹扩展速率手册. 1981.90～104

编写 麦家钊 刘莹

校对 卢影峰

审定 于浩 古宝珠

# 30Ni4CrMoA

# 1 概述

30Ni4CrMoA是一种调质钢。该钢淬透性很好，调质处理后，可在大截面上获得均匀的高强度及高的塑性、韧性配合。冷脆转变温度低，缺口敏感性小，抗疲劳性能好。该钢无明显的回火脆性，切削性能中等，但冷变形塑性和焊接性能较差，通常不作焊接件使用。该钢对形成白点较敏感，锻后应缓冷。该钢适于制造截面较大的重要受力零件，如轴类、螺栓、对接接头、齿轮等。

1.1 材料牌号 30Ni4CrMoA。  
1.2 相近牌号 30NCD16(法国), 30NCD12(意大利)。  
1.3 材料的技术标准 见表1-1。

表1-1  

<table><tr><td>品种</td><td>技术标准</td></tr><tr><td>棒材</td><td>Z9-0117-1992 《30Ni4CrMoA 钢棒技术条件》</td></tr><tr><td>丝材</td><td>Z9-0127-1992 《ML30Ni4CrMoA 钢丝技术条件》</td></tr></table>

1.4 化学成分 见表1-2。

%

表1-2  

<table><tr><td>C</td><td>Mn</td><td>Si</td><td>S</td><td>P</td><td>Cr</td><td>Ni</td><td>Mo</td></tr><tr><td>0.26~0.33</td><td>0.20~0.60</td><td>0.10~0.40</td><td>≤0.020</td><td>≤0.025</td><td>1.20~1.50</td><td>3.30~4.30</td><td>0.30~0.60</td></tr></table>

1.5 热处理制度 $840\sim 860^{\circ}C$ 油淬 $+540\sim 590^{\circ}C$ 油冷。  
1.6 品种规格与供应状况   
1.6.1 品种规格 棒材 $d \leqslant 200\mathrm{mm}$ ；丝材 $d1.00 \sim 14.00\mathrm{mm}$ 。  
1.6.2 供应状况 棒材以正火状态、高温回火或淬火 $+$ 高温回火状态供应；丝材以退火或退火后磨光状态供应。  
1.7 熔炼与铸造工艺 电弧炉 $+$ 电渣重熔工艺熔炼，也可采用其他先进方法冶炼。  
1.8 应用概况与特殊要求 已用于制造直升机的重要零件,如旋翼接头、主桨毂上下星形板、轴颈、折叠接头、主减速器前后接头、主起轮轴、尾桨毂壳体、尾桨叶接头及轴颈、机身专用螺栓、起落架上限动片等。

# 2 物理及化学性能

# 2.1 热性能

2.1.1 热导率 见表2-1。

表2-1[1]   

<table><tr><td>θ/℃</td><td>20</td><td>100</td><td>200</td><td>300</td><td>400</td><td>500</td><td>600</td><td>700</td></tr><tr><td>λ/(W/(m·℃))</td><td>30.98</td><td>31.82</td><td>32.24</td><td>32.24</td><td>30.98</td><td>30.56</td><td>30.56</td><td>31.40</td></tr></table>

2.1.2 比热容 $c(20^{\circ}\mathrm{C}) = 498.2\mathrm{J} / (\mathrm{kg}\cdot \mathrm{C})^{[2]}$   
2.1.3 线膨胀系数 见表2-2。

表2-2[1]  

<table><tr><td>θ/℃</td><td>20~100</td><td>20~200</td><td>20~300</td><td>20~400</td><td>20~500</td><td>20~600</td><td>20~700</td></tr><tr><td>α/10-6℃-1</td><td>11.5</td><td>11.8</td><td>12.2</td><td>12.7</td><td>13.1</td><td>13.5</td><td>13.6</td></tr></table>

2.2 密度 $\rho = 7.85\mathrm{g / m}^{3[2]}$

# 3 力学性能

3.1 技术标准规定的性能 见表3-1。

表3-1  

<table><tr><td>品种</td><td>技术标准</td><td>热处理制度</td><td>σb/MPa</td><td>σP0.2/MPa</td><td>δs/%</td><td>ψ/%</td><td>aKU/(kJ/m²)</td><td>HBS</td></tr><tr><td>棒材</td><td>Z9-0117-1992</td><td>850℃±10℃,油淬+585℃±5℃,油冷</td><td>1080~1230</td><td>≥880</td><td>≥10</td><td>≥45</td><td>≥700</td><td>321~360</td></tr><tr><td>丝材</td><td>Z9-0127-1992</td><td>840~860℃,油淬+540~590℃,油冷</td><td>1080~1230</td><td>—</td><td>≥7</td><td>—</td><td>—</td><td>—</td></tr></table>

注： $a_{\mathrm{KU}}$ 实为 $K_{\mathrm{CU}}$ （法国试样）。

# 3.2 室温及各种温度下的力学性能

# 3.2.1 硬度

3.2.1.1 锻坯室温硬度见表3-2。

表3-2[4]  

<table><tr><td>试料规格</td><td>热处理制度</td><td>取样方向</td><td>HBS</td></tr><tr><td rowspan="3">∅80</td><td rowspan="3">850℃±10℃,30min,油淬+540℃±5℃,75min,水冷</td><td>长向</td><td>359</td></tr><tr><td>宽向</td><td>359</td></tr><tr><td>高向</td><td>359</td></tr></table>

# 3.2.1.2 不同温度回火后的硬度见表3-3。

表3-3[3]  

<table><tr><td colspan="2">热处理制度</td><td rowspan="2">HRC</td><td colspan="2">热处理制度</td><td rowspan="2">HRC</td></tr><tr><td>淬火</td><td>回火</td><td>淬火</td><td>回火</td></tr><tr><td rowspan="7">850℃,油淬</td><td>200℃,2h,油冷</td><td>47.2</td><td rowspan="6">850℃,油淬</td><td>530℃,2h,油冷</td><td>39.5</td></tr><tr><td>250℃,2h,油冷</td><td>45.4</td><td>560℃,2h,油冷</td><td>37.9</td></tr><tr><td>300℃,2h,油冷</td><td>44.3</td><td>580℃,2h,油冷</td><td>35.0</td></tr><tr><td>350℃,2h,油冷</td><td>42.8</td><td>600℃,2h,油冷</td><td>33.7</td></tr><tr><td>400℃,2h,油冷</td><td>41.3</td><td>630℃,2h,油冷</td><td>30.3</td></tr><tr><td>450℃,2h,油冷</td><td>40.9</td><td>660℃,2h,油冷</td><td>28.7</td></tr><tr><td>500℃,2h,油冷</td><td>40.0</td><td></td><td></td><td></td></tr></table>

# 3.2.1.3 不同时间回火后的硬度见表3-4。

表3-4[3]  

<table><tr><td colspan="2">热处理制度</td><td rowspan="2">HRC</td><td colspan="2">热处理制度</td><td rowspan="2">HRC</td></tr><tr><td>淬火</td><td>回火</td><td>淬火</td><td>回火</td></tr><tr><td rowspan="2">850℃,油淬</td><td>580℃,1h,油冷</td><td>35.9</td><td rowspan="2">850℃,油淬</td><td>580℃,2h,空冷</td><td>35.2</td></tr><tr><td>580℃,2h,油冷</td><td>35.1</td><td>580℃,4h,油冷</td><td>33.5</td></tr></table>

# 3.2.1.4 不同温度淬火后的硬度见表3-5。

表3-5[3]  

<table><tr><td colspan="2">热处理制度</td><td rowspan="2">HRC</td><td colspan="2">热处理制度</td><td rowspan="2">HRC</td></tr><tr><td>淬火</td><td>回火</td><td>淬火</td><td>回火</td></tr><tr><td>800℃,油淬</td><td rowspan="3">580℃,2h,油冷</td><td>36.3</td><td>875℃,油淬</td><td rowspan="2">580℃,2h,油冷</td><td>35.4</td></tr><tr><td>825℃,油淬</td><td>36.6</td><td>900℃,油淬</td><td>34.4</td></tr><tr><td>850℃,油淬</td><td>35.0</td><td></td><td></td><td></td></tr></table>

# 3.2.2 拉伸性能

# 3.2.2.1 棒材室温拉伸性能见表3-6。

表3-6[6]  

<table><tr><td>项目</td><td>热处理制度</td><td>σb/MPa</td><td>σP0.2/MPa</td><td>δ5/%</td><td>ψ/%</td></tr><tr><td>X</td><td rowspan="2">850℃,油淬+525℃,回火</td><td>1290</td><td>1150</td><td>16.7</td><td>61.6</td></tr><tr><td>s</td><td>31.5</td><td>30.9</td><td>1.0</td><td>1.7</td></tr><tr><td>X</td><td rowspan="2">850℃,油淬+580℃,回火</td><td>1105</td><td>975</td><td>17.9</td><td>68.2</td></tr><tr><td>s</td><td>26.8</td><td>34.8</td><td>1.1</td><td>1.6</td></tr></table>

注：表中拉伸性能为69个炉批、228个生产检测数据统计值。

# 3.2.2.2 丝材室温拉伸性能见表3-7。

表3-7[5]  

<table><tr><td>项目</td><td>热处理制度</td><td>σb/MPa</td><td>δ5/%</td></tr><tr><td>X</td><td>850℃,油淬</td><td>1160</td><td>16.3</td></tr><tr><td>s</td><td>+580℃,回火</td><td>41.5</td><td>2.4</td></tr></table>

注：表中拉伸性能为6个炉批、22个生产检测数据统计值。

# 3.2.2.3 锻坯室温拉伸性能见表3-8。

表3-8[4]  

<table><tr><td rowspan="2">试料规格</td><td rowspan="2">热处理制度</td><td rowspan="2">取样方向</td><td>σb</td><td>σP0.2</td><td>δ5</td></tr><tr><td colspan="2">MPa</td><td>%</td></tr><tr><td rowspan="3">∅80</td><td rowspan="3">850℃±10℃,30min,油淬+540℃±5℃,75min,水冷</td><td>长向</td><td>1170</td><td>1085</td><td>16.5</td></tr><tr><td>宽向</td><td>1165</td><td>1070</td><td>13.5</td></tr><tr><td>高向</td><td>1165</td><td>1080</td><td>13.0</td></tr></table>

3.2.2.4 不同温度淬火后的拉伸性能见图3-1。

3.2.2.5 不同温度回火后的拉伸性能见表3-9。

图3-1 淬火温度对拉伸性能的影响[3]  
图片摘要：该图主要展示 3 1 淬火温度对拉伸性能的影响[3]。
![](images/4cc2a563ebb714bf228454fbe04908c4e39990abfb9b04e2f98af27e19e4e8b5.jpg)  
热处理状态：淬火 $+580^{\circ}\mathrm{C}$ ，2h，油冷

表3-9[3]  

<table><tr><td colspan="2">热处理制度</td><td>σb</td><td>σP0.2</td><td>δ5</td><td>ψ</td><td colspan="2">热处理制度</td><td>σb</td><td>σP0.2</td><td>δ5</td><td>ψ</td></tr><tr><td>淬火</td><td>回火</td><td colspan="2">MPa</td><td colspan="2">%</td><td>淬火</td><td>回火</td><td colspan="2">MPa</td><td colspan="2">%</td></tr><tr><td rowspan="7">850℃,油淬</td><td>200℃,2h,油冷</td><td>1665</td><td>1285</td><td>14.6</td><td>56.9</td><td rowspan="6">850℃,油淬</td><td>530℃,2h,油冷</td><td>1245</td><td>1095</td><td>16.9</td><td>63.5</td></tr><tr><td>250℃,2h,油冷</td><td>1555</td><td>1245</td><td>13.6</td><td>58.9</td><td>560℃,2h,油冷</td><td>1185</td><td>1055</td><td>17.5</td><td>66.6</td></tr><tr><td>300℃,2h,油冷</td><td>1495</td><td>1230</td><td>13.5</td><td>60.9</td><td>580℃,2h,油冷</td><td>1080</td><td>975</td><td>16.6</td><td>68.7</td></tr><tr><td>350℃,2h,油冷</td><td>1420</td><td>1180</td><td>12.4</td><td>58.9</td><td>600℃,2h,油冷</td><td>1050</td><td>935</td><td>18.1</td><td>69.6</td></tr><tr><td>400℃,2h,油冷</td><td>1365</td><td>1160</td><td>13.4</td><td>56.6</td><td>630℃,2h,油冷</td><td>970</td><td>835</td><td>19.8</td><td>70.8</td></tr><tr><td>450℃,2h,油冷</td><td>1305</td><td>1135</td><td>13.5</td><td>57.7</td><td>660℃,2h,油冷</td><td>945</td><td>785</td><td>20.1</td><td>71.0</td></tr><tr><td>500℃,2h,油冷</td><td>1270</td><td>1125</td><td>15.6</td><td>61.1</td><td></td><td></td><td></td><td></td><td></td><td></td></tr></table>

注：表列数据均为3个试样的平均值。

3.2.2.6 不同时间回火后的拉伸性能见表3-10。

表 3-10[3]  

<table><tr><td colspan="2">热处理制度</td><td>σb</td><td>σP0.2</td><td>δ5</td><td>ψ</td><td colspan="2">热处理制度</td><td>σb</td><td>σP0.2</td><td>δ5</td><td>ψ</td></tr><tr><td>淬火</td><td>回火</td><td colspan="2">MPa</td><td colspan="2">%</td><td>淬火</td><td>回火</td><td colspan="2">MPa</td><td colspan="2">%</td></tr><tr><td rowspan="2">850℃,油淬</td><td>580℃,1h,油冷</td><td>1145</td><td>1025</td><td>15.2</td><td>67.0</td><td rowspan="2">850℃,油淬</td><td>580℃,2h,空冷</td><td>1110</td><td>990</td><td>17.3</td><td>68.6</td></tr><tr><td>580℃,2h,油冷</td><td>1120</td><td>1000</td><td>18.2</td><td>68.5</td><td>580℃,4h,油冷</td><td>1070</td><td>955</td><td>16.9</td><td>69.0</td></tr></table>

3.2.2.7 不同温度下的拉伸性能见表3-11。

表3-11[1,2]  

<table><tr><td rowspan="2">热处理制度</td><td rowspan="2">θ/℃</td><td>σb</td><td>σP0.2</td><td>δ5</td><td>ψ</td><td rowspan="2">热处理制度</td><td rowspan="2">θ/℃</td><td>σb</td><td>σP0.2</td><td>δ5</td><td>ψ</td></tr><tr><td colspan="2">MPa</td><td colspan="2">%</td><td colspan="2">MPa</td><td colspan="2">%</td></tr><tr><td rowspan="9">850℃,油淬+525℃,油冷</td><td>20</td><td>1260</td><td>1190</td><td>17.2</td><td>73.0</td><td rowspan="4">850℃,油淬+525℃,油冷</td><td>500</td><td>965</td><td>905</td><td>16.0</td><td>75.0</td></tr><tr><td>100</td><td>1220</td><td>1155</td><td>16.0</td><td>70.6</td><td>550</td><td>870</td><td>825</td><td>15.0</td><td>75.5</td></tr><tr><td>150</td><td>1195</td><td>1140</td><td>15.3</td><td>69.5</td><td>600</td><td>785</td><td>750</td><td>17.8</td><td>77.0</td></tr><tr><td>200</td><td>1175</td><td>1135</td><td>17.0</td><td>68.5</td><td>650</td><td>650</td><td>635</td><td>20.0</td><td>72.5</td></tr><tr><td>250</td><td>1125</td><td>1075</td><td>14.5</td><td>70.0</td><td rowspan="4">850℃,油淬+535℃,油冷</td><td>20</td><td>1120</td><td>1035</td><td>17.6</td><td>71.4</td></tr><tr><td>300</td><td>1145</td><td>1050</td><td>15.3</td><td>71.0</td><td>200</td><td>1040</td><td>915</td><td>16.5</td><td>71.0</td></tr><tr><td>350</td><td>1100</td><td>1045</td><td>15.5</td><td>73.0</td><td>300</td><td>1035</td><td>925</td><td>14.5</td><td>73.0</td></tr><tr><td>400</td><td>1075</td><td>1010</td><td>16.5</td><td>74.5</td><td>400</td><td>935</td><td>845</td><td>15.5</td><td>78.0</td></tr><tr><td>450</td><td>1020</td><td>910</td><td>16.5</td><td>74.0</td><td></td><td></td><td></td><td></td><td></td><td></td></tr></table>

# 3.2.2.8 低温拉伸性能见表3-12。

表3-12[1]  

<table><tr><td rowspan="2">θ/℃</td><td rowspan="2">热处理制度</td><td>σbH①</td><td>σb</td><td>σP0.2</td><td>δ5</td><td>ψ</td><td rowspan="2">θ/℃</td><td rowspan="2">热处理制度</td><td>σbH①</td><td>σb</td><td>σP0.2</td><td>δ5</td><td>ψ</td></tr><tr><td colspan="3">MPa</td><td colspan="2">%</td><td colspan="3">MPa</td><td colspan="2">%</td></tr><tr><td>20</td><td rowspan="3">850℃,油淬+535℃,油冷</td><td>2080</td><td>1090</td><td>990</td><td>17.3</td><td>65.9</td><td>-40</td><td rowspan="3">850℃,油淬+535℃,油冷</td><td>2130</td><td>1145</td><td>1050</td><td>22.5</td><td>65.4</td></tr><tr><td>0</td><td>2060</td><td>1110</td><td>1025</td><td>21.0</td><td>65.0</td><td>-60</td><td>2250</td><td>1180</td><td>1060</td><td>22.0</td><td>65.5</td></tr><tr><td>-20</td><td>2110</td><td>1110</td><td>1025</td><td>22.5</td><td>64.5</td><td>-80</td><td>2195</td><td>1180</td><td>1070</td><td>18.4</td><td>61.9</td></tr></table>

① 缺口拉伸试样经 $850^{\circ}\mathrm{C}$ ，油淬 $+525^{\circ}\mathrm{C}$ ，油冷；室温 $\sigma_{\mathrm{b}} = 1275\mathrm{MPa}$ 。

# 3.2.3 冲击性能

# 3.2.3.1 榜材室温冲击韧性统计值见表3-13。

表3-13[1]  

<table><tr><td>项目</td><td>热处理制度</td><td>akU/(kJ/m2)</td><td>项目</td><td>热处理制度</td><td>akU/(kJ/m2)</td></tr><tr><td>X</td><td rowspan="2">850℃,油淬+535℃,回火</td><td>1100</td><td>X</td><td rowspan="2">850℃,油淬+580℃,回火</td><td>1840</td></tr><tr><td>s</td><td>120</td><td>s</td><td>135</td></tr></table>

注： $a_{\mathrm{KU}}$ 实为 $K_{\mathrm{CU}}$ （法国试样）。

# 3.2.3.2 不同温度淬火后的冲击韧性见表3-14。

表3-14[3]  

<table><tr><td colspan="2">热处理制度</td><td rowspan="2">akU/(kJ/m2)</td><td colspan="2">热处理制度</td><td rowspan="2">akU/(kJ/m2)</td></tr><tr><td>淬火</td><td>回火</td><td>淬火</td><td>回火</td></tr><tr><td>800℃,油淬</td><td rowspan="3">580℃,2h,油冷</td><td>1361</td><td>875℃,油淬</td><td rowspan="3">580℃,2h,油冷</td><td>1250</td></tr><tr><td>825℃,油淬</td><td>1309</td><td>900℃,油淬</td><td>1226</td></tr><tr><td>850℃,油淬</td><td>1300</td><td></td><td></td></tr></table>

注： $a_{\mathrm{KU}}$ 实为 $K_{\mathrm{CU}}$ （法国试样）。

# 3.2.3.3 不同温度回火后的冲击韧性见表3-15和图3-2。

表3-15[3]  

<table><tr><td colspan="2">热处理制度</td><td rowspan="2">akU/(kJ/m2)</td><td colspan="2">热处理制度</td><td rowspan="2">akU/(kJ/m2)</td></tr><tr><td>淬火</td><td>回火</td><td>淬火</td><td>回火</td></tr><tr><td rowspan="7">850℃,油淬</td><td>200℃,2h,油冷</td><td>899</td><td rowspan="6">850℃,油淬</td><td>530℃,2h,油冷</td><td>903</td></tr><tr><td>250℃,2h,油冷</td><td>773</td><td>560℃,2h,油冷</td><td>1133</td></tr><tr><td>300℃,2h,油冷</td><td>725</td><td>580℃,2h,油冷</td><td>1300</td></tr><tr><td>350℃,2h,油冷</td><td>651</td><td>600℃,2h,油冷</td><td>1396</td></tr><tr><td>400℃,2h,油冷</td><td>648</td><td>630℃,2h,油冷</td><td>1470</td></tr><tr><td>450℃,2h,油冷</td><td>715</td><td>660℃,2h,油冷</td><td>1509</td></tr><tr><td>500℃,2h,油冷</td><td>833</td><td></td><td></td><td></td></tr></table>

注： $a_{\mathrm{KU}}$ 实为 $K_{\mathrm{CU}}$ （法国试样）。

# 3.2.3.4 不同时间回火后的冲击韧性见表3-16。

表3-16[3]  

<table><tr><td colspan="2">热处理制度</td><td rowspan="2">akU/(kJ/m2)</td><td colspan="2">热处理制度</td><td rowspan="2">akU/(kJ/m2)</td></tr><tr><td>淬火</td><td>回火</td><td>淬火</td><td>回火</td></tr><tr><td rowspan="2">850℃,油淬</td><td>580℃,1h,油冷</td><td>1183</td><td rowspan="2">850℃,油淬</td><td>580℃,2h,空冷</td><td>1207</td></tr><tr><td>580℃,2h,油冷</td><td>1268</td><td>580℃,4h,油冷</td><td>1391</td></tr></table>

注： $a_{\mathrm{KU}}$ 实为 $K_{\mathrm{CU}}$ （法国试样）。

# 3.2.3.5 不同取样方向的冲击韧性见表3-17。

表3-17[3]  

<table><tr><td>与纤维方向夹角/(°)</td><td>0</td><td>30</td><td>45</td><td>60</td><td>90</td></tr><tr><td>akU/(kJ/m2)</td><td>2040</td><td>1970</td><td>1970</td><td>1900</td><td>1780</td></tr></table>

注：热处理状态 $850^{\circ}\mathrm{C}$ ，油淬 $+585^{\circ}\mathrm{C}$ ，回火。

# 3.2.3.6 高温冲击韧性见表3-18。

表3-18[1,2]  

<table><tr><td>热处理制度</td><td>θ/C</td><td>aKU/(kJ/m2)</td><td>热处理制度</td><td>θ/C</td><td>aKU/(kJ/m2)</td></tr><tr><td rowspan="9">850℃,油淬+540℃,回火</td><td>20</td><td>1060</td><td rowspan="4">850℃,油淬+540℃,回火</td><td>500</td><td>820</td></tr><tr><td>100</td><td>940</td><td>550</td><td>-</td></tr><tr><td>150</td><td>-</td><td>600</td><td>-</td></tr><tr><td>200</td><td>820</td><td>650</td><td>-</td></tr><tr><td>250</td><td>-</td><td rowspan="4">850℃,油淬+585℃,油冷</td><td>20</td><td>770</td></tr><tr><td>300</td><td>1020</td><td>200</td><td>630</td></tr><tr><td>350</td><td>-</td><td>300</td><td>540</td></tr><tr><td>400</td><td>920</td><td>400</td><td>500</td></tr><tr><td>450</td><td>-</td><td></td><td></td><td></td></tr></table>

# 3.2.3.7 低温冲击韧性见图3-3。

图片摘要：该图主要展示 3 18[1,2]。
![](images/78f916491459cc5a32a362efc870f10bb2c97c26e995e0367e51ab7642380303.jpg)  
熔炼方法：电弧炉十电渣重熔   
热处理状态： $850^{\circ}C$ ，40min，油淬十回火  
图3-2 回火温度对冲击韧性的影响[3]

图片摘要：该图主要展示 3 2 回火温度对冲击韧性的影响[3]。
![](images/39f1a8e1a0a01a871288ed59536f017706ab95b3f395a5c647b26840a503cb36.jpg)  
熔炼方法：电弧炉十电渣重熔   
曲线数据点上标的数字为断口韧性面积百分数  
图3-3 低温对冲击韧性的影响[1]

# 3.2.4 扭转与剪切性能

# 3.2.4.1 室温扭转性能 见表3-19。

表3-19[1.2]  

<table><tr><td colspan="2">热处理制度</td><td rowspan="2">τ0.01/MPa</td><td rowspan="2">τ0.3/MPa</td><td rowspan="2">τb/MPa</td></tr><tr><td>淬火</td><td>回火</td></tr><tr><td rowspan="2">850℃,油淬</td><td>540℃,回火</td><td>630</td><td>780</td><td>1060</td></tr><tr><td>585℃,回火</td><td>530</td><td>685</td><td>910</td></tr></table>

# 3.2.4.2 室温剪切性能 见表3-20。

3.2.5 应力集中 缺口拉伸强度见表3-21。  
3.3 持久和蠕变性能  
3.3.1 高温持久性能 见表3-22。

表 $3 - 20^{[1,2]}$   

<table><tr><td>热处理制度</td><td>τ/MPa</td></tr><tr><td>850℃,油淬+525℃,回火</td><td>795</td></tr><tr><td>850℃,油淬+585℃,回火</td><td>730</td></tr></table>
