Repository: C-zj02/CFD-claw

<div align="center">

**English** | [中文](#中文版) | [Français](README_FR.md) | [Русский](README_RU.md) | [हिन्दी](README_HI.md) | [العربية](README_AR.md) | [Português](README_PT.md)

# 🚀 Claude Code Python

**A Complete Python Reimplementation Based on Real Claude Code Source**

*From TypeScript Source → Rebuilt in Python with ❤️*

***
**🔥 Active Development • New Features Weekly 🔥**

</div>

***

## 🎯 What is This?

**Clawd Code** is a **complete Python rewrite** of Claude Code, based on the **real TypeScript source code**.

File: RAG-data/中国航空材料手册（第2版）第1卷 结构钢 不锈钢201-400.pdf-e7919636-f8a8-4d18-b6d7-bc6f6dd9c03b.md (part 9 of 10)
表3-21[2]  
<table><tr><td>相变点</td><td>Ac1</td><td>Ac3</td><td>Ms</td><td>Mf</td></tr><tr><td>θ/℃</td><td>600</td><td>800</td><td>310~320</td><td>160~170</td></tr></table>

# 4.2 时间-温度-组织转变曲线 见图4-1。

图4-1 连续冷却转变曲线[7]   
图片摘要：该图主要展示 4 1 连续冷却转变曲线[7]。
![](images/d117862b2d5436e681db7034266c6a5635fa3e6ad751ddf78be485a2cce95b03.jpg)  
真空感应 $+$ 真空自耗熔炼  
原始状态： $900^{\circ}\mathrm{C}$ 正火， $680^{\circ}\mathrm{C}$ 空冷  
晶粒度 10级  
奥氏体化条件： $860^{\circ}\mathrm{C}$ ，30min

4.3 合金组织结构 正火即可获得马氏体组织。通常采用正火加 $680^{\circ}\mathrm{C}$ 高温回火获得索氏体进行软化处理。 $420^{\circ}\mathrm{C}$ 以上温度回火，强化相 $\mathbf{M}_2\mathbf{C}$ 在板条马氏体位错线上析出。 $470^{\circ}\mathrm{C}$ 左右为二次硬化峰。回火温度超过 $510^{\circ}\mathrm{C}$ ，组织中将出现逆转变奥氏体。使用状态下的组织为回火马氏体、少量逆转变奥氏体

和 $\mathrm{M}_2\mathrm{C}$ 碳化物。

# 5 工艺性能与要求

5.1 成形性能 热塑性良好。热压力加工温度：钢锭加热温度为 $1200^{\circ}\mathrm{C}$ ；钢坯加热温度 $1140^{\circ}\mathrm{C}$ ；若要求晶粒度大于10级则最后一火加热温度应不高于 $1000^{\circ}\mathrm{C}$ 。终锻温度不低于 $850^{\circ}\mathrm{C}$ 。在规定的温度范围内 $(1140\sim 850^{\circ}\mathrm{C})$ 一次变形率可达 $80\%$ 。在 $1140^{\circ}\mathrm{C}$ 加热后其变形程度应不小于 $30\%$ 。锻后应缓冷并进行 $900^{\circ}\mathrm{C}$ 正火和 $680^{\circ}\mathrm{C}$ 高温回火处理。

# 5.2 焊接性能

5.2.1 焊接工艺要点 可焊性优良，焊接裂纹倾向性评定为一级。轴类零件可采用自动或半自动钨极氩弧焊。焊丝与母材同成分。焊前不须预热，焊后进行完全热处理。焊接接头具有优良的常规性能、断裂韧度和周期强度。严格执行Q/6SZ1262《钨极氩弧焊技术条件》和《焊丝技术条件》(连新38—92)可焊出性能良好的焊件。

# 5.2.2 对接接头的力学性能 见表5-1。

工艺条件：半自动钨极氩弧焊，焊丝与母材化学成分相同。焊后进行完全热处理： $860^{\circ}\mathrm{C}$ 油淬， $-73^{\circ}\mathrm{C}$ 冷处理， $510^{\circ}\mathrm{C}$ 空冷。

# 5.2.3 补焊对力学性能的影响 见表5-2。

补焊一次，焊后进行完全热处理。

表5-1[27]  

<table><tr><td rowspan="2">项目</td><td rowspan="2">σb/MPa</td><td rowspan="2">σP0.2/MPa</td><td colspan="2">akU/(kJ/m2)</td><td>τb/MPa</td><td>断裂韧度K1C/MPa√m</td></tr><tr><td>20℃</td><td>-60℃</td><td>20℃</td><td>20℃</td></tr><tr><td>焊接接头</td><td>1715</td><td>1605</td><td>1136</td><td>714</td><td>1335</td><td>116.2</td></tr><tr><td>基体</td><td>1710</td><td>1560</td><td>.1570</td><td>1120</td><td>1385</td><td>186.0</td></tr></table>

表5-2[27]  

<table><tr><td rowspan="2">项目</td><td rowspan="2">σb/MPa</td><td rowspan="2">σP0.2/MPa</td><td colspan="2">aKU/(kJ/m2)</td></tr><tr><td>20℃</td><td>-60℃</td></tr><tr><td>补焊接头</td><td>1640</td><td>1565</td><td>961</td><td>664</td></tr><tr><td>原接头</td><td>1715</td><td>1605</td><td>1136</td><td>714</td></tr></table>

# 5.3 零件热处理工艺

5.3.1 热处理工艺参数 见表5-3。

表5-3[6,8,15]  

<table><tr><td>名称</td><td>正火</td><td>高温回火</td><td>淬火</td><td>冷处理</td><td>回火</td></tr><tr><td>加热温度/℃</td><td>900</td><td>680</td><td>860</td><td>-73</td><td>510</td></tr><tr><td>冷却方法</td><td>空冷</td><td>空冷</td><td>油冷</td><td>空气回温</td><td>空冷</td></tr></table>

# 5.3.2 末端淬透性曲线 见图5-1。

5.3.3 加热温度对实际晶粒度的影响 见表5-4。

表5-4[28]  

<table><tr><td>加热温度/℃</td><td>800</td><td>850</td><td>900</td><td>920</td><td>940</td><td>960</td><td>980</td><td>1000</td><td>1020</td><td>1050</td><td>1100</td><td>1140</td><td>1160</td><td>1180</td><td>1200</td><td>1250</td></tr><tr><td>晶粒度级别</td><td>10</td><td>10</td><td>9.5</td><td>9.5</td><td>9.5</td><td>9</td><td>9</td><td>8</td><td>8</td><td>8</td><td>7</td><td>6.5</td><td>4.5</td><td>3</td><td>1</td><td>1</td></tr></table>

注：试样在加热温度下保温1h，空冷。

图片摘要：该图主要展示 5 4[28]。
![](images/0a8e51d12ff6318559d866722cd61c50719081292def59af98437617e90f8396.jpg)  
图5-1 末端淬透性曲线[8]

# 5.4 表面处理工艺

# 5.5 切削加工与磨削性能

5.4.1 表面防护方法 零件的表面防护可采用镀镉-钛(Cd-Ti)、磷化和涂漆处理。镀Cd-Ti后应在 $190^{\circ}\mathrm{C}$ 除氢；磷化后应加热至 $130^{\circ}\mathrm{C}$ 除氢[29~30]。  
5.5.1 正火和高温回火状态下具有良好的机械加工性能，其加工用的刀具和工艺可参照30CrMnSiNi2A钢。经淬火、二次硬化回火后硬度较高，可达HRC50；塑性和韧性很好。此时应选硬质合金刀具材料如WC-TiC-TaC-Co类钢。高速钢应选用含钴高速钢刀具如M42等。淬火二次硬化回火后切削、磨削或铰孔进刀量要小，必须严格遵守切削工艺规程。磨削或铰孔后应经酸浸检查[31]。  
5.5.2 淬火二次硬化回火后经磨削或铰孔的零件应进行去应力回火处理。

# 6 功能考核试验

# 6.1 基体和焊接圆管对比试验

6.1.1 元件图和元件加工 基体(无焊缝)和焊接圆管试件图分别见图6-1和图6-2。该试件大小为飞机平尾大轴二分之一缩比件。由锻棒钻孔并按图粗加工后热处理: $860^{\circ}\mathrm{C}$ 油冷, $-73^{\circ}\mathrm{C}$ 冷处理, $510^{\circ}\mathrm{C}$ 空冷。最后按图纸精加工到成品。

图片摘要：该图主要展示 6 1 无焊缝圆管元件图[32]。
![](images/993a527b665231f60d19eea57b6e7a8306243d825482a856f9fab2f5e893e135.jpg)

图片摘要：该图主要展示 6 1 无焊缝圆管元件图[32]。
![](images/21abfab6246f54de67b703c124460eb21eef8be704917a63dd5758be73a47167.jpg)  
图6-1 无焊缝圆管元件图[32]  
图6-2 焊接圆管元件图[32]

6.1.2 静强度性能 圆管两端为支撑点，在圆管中部加载。加载到 $192\mathrm{kN}$ 时两种圆管都没有残余变形；加载到 $333.2\mathrm{kN}$ 时焊管距端面 $160\mathrm{mm}$ 处相对端面变形达 $13\mathrm{mm}$ ，残余变形有 $5\mathrm{mm}$ ；无焊缝管加载到 $421.4\mathrm{kN}$ 时距端面 $160\mathrm{mm}$ 处相对端面变形达 $19\mathrm{mm}$ ，残余变形有 $3.5\mathrm{mm}$ 。比较两种管试验中的行为可知，无焊缝管在加载到 $421.4\mathrm{kN}$ 时，残余变形和试管中部受拉区的颈缩现象及受压区的凸出现象比有焊缝管加载到 $333.2\mathrm{kN}$ 时要小。  
6.1.3 弯曲疲劳试验 在MTS-810疲劳试验机上进行四点弯曲试验。支撑点在试样两端，两凸台为加载点，在圆管两凸台环间产生纯弯曲。管中最大应力 $\sigma_{\mathrm{max}} = 655\mathrm{MPa}$ ，频率为 $1\mathrm{Hz}$ ，等幅正弦加载。试验结果为：

有焊缝并镗内孔的三根试样平均循环次数为75520次；

有焊缝未镗内孔(焊缝处内壁有台阶)的三根试样平均循环次数为59811次；

无焊缝的两根试样平均循环次数为105296次。

比较可知：无焊缝试件寿命为有焊缝(镗内孔)试件的1.4倍，为焊缝内壁有台阶的试样的1.8倍。两种焊缝比较，内壁无台阶的较好。

6.1.4 弯扭组合疲劳性能 在6点协调加载试验系统上进行试验。结果是：

有焊缝的试件平均循环次数为67488次；

无焊缝的试件平均循环次数为130605次；

无焊缝为有焊缝平均循环次数的1.93倍。

6.2 平尾大轴静力试验 按飞机实用载荷加载到 $110\%$ 未检到裂纹，通过考核[33~35]。  
6.3 平尾大轴疲劳试验 按飞机载荷谱完成 30000h 疲劳试验, 相当于 5000 飞行小时, 未发现任何缺陷。继续用该轴进行了裂纹扩展试验: 在危险截面第四螺栓孔两侧各开一个长 $1.5\mathrm{mm}$ 、宽 $1.5\mathrm{mm}$ 、深 $1.0\mathrm{mm}$ 的槽; 在焊缝上开一个长 $13\mathrm{mm}$ 、宽 $1.0\mathrm{mm}$ 、深 $0.5\mathrm{mm}$ 的槽, 按原载荷谱又试验 3000h 还未发现裂纹扩展。再加大载荷一倍, 又试验 3000h, 裂纹仍未扩展。足见该钢的缺口敏感性很低、抗疲劳性能很好[33~35]。

# 7 使用建议

推荐。

# 参考文献

1 AMS6527B, 真空熔炼 2.0Cr-10Ni-14Co-1.0Mo(0.16C) 钢棒与锻件规范, 1992   
2 Purdue University. Aerospace Structural Metals Handbook: Vol. 1, 1994   
3 北京钢铁研究总院. 16Co14Ni10Cr2MoE 钢全面性能试验总结. 1995  
4 北京航空材料研究所.16Co14Ni10Cr2MoE钢磁粉探伤方法研究.1995  
5 北京航空材料研究院.16Co14Ni10Cr2MoE环境腐蚀研究报告.1996  
6 北京航空材料研究所.16Co14Ni10Cr2MoE钢补充热处理工艺研究.1995  
7 北京航空材料研究所.16Co14Ni10Cr2MoE钢全面性能总结.1995  
8 北京航空材料研究所.16Co14Ni10Cr2MoE钢热处理工艺研究.1995  
9抚顺特殊钢有限公司.F206钢试验总结.1996  
10 北京航空材料研究所. 16Co14Ni10Cr2MoE 钢碳含量上、下限研究. 1995  
11 北京航空材料研究所. 16Co14Ni10Cr2MoE 钢制平尾大轴解剖分析报告.

1995   
12沈阳飞机制造公司.16Co14Ni10Cr2MoE钢入厂复验技术总结.1995  
13 130厂.16Co14Ni10Cr2MoE钢制飞机平尾大轴真空淬火技术总结.1995  
14 北京航空航天大学. 16Co14Ni10Cr2MoE 钢低温性能及断裂机制研究. 1995  
15 北京钢铁研究总院. 16Co14Ni10Cr2MoE 钢热处理工艺试验总结. 1994  
16 北京钢铁研究总院、抚顺特殊钢有限公司. F206 钢断裂韧度研究. 1996  
17 北京航空材料研究所. 可焊接超高强度钢 16Co14Ni10Cr2MoE 低循环应变疲劳行为的研究. 1995  
18 北京航空材料研究院. 16Co14Ni10Cr2MoE 钢棒材基体疲劳性能研究. 1996  
19 北京航空材料研究所. 16Col4Ni10Cr2MoE 钢孔挤压强化工艺研究. 1995  
20 北京航空材料研究所. 16Co14Ni10Cr2MoE 可焊超高强度钢喷丸强化工艺研究. 1995  
21 北京航空材料研究院. 焊接对 16Co14Ni10Cr2MoE 钢疲劳性能影响的研究. 1996  
22 北京航空材料研究院. $3.5\%$ NaCl 溶液对 16Co14Ni10Cr2MoE 钢疲劳性能影响的研究. 1996  
23 北京航空材料研究所. 热处理参数对 16Co14Ni10Cr2MoE 钢 $K_{1c}$ 等的影响. 1995  
24 北京航空航天大学. 16Co14Ni10Cr2MoE 钢动态断裂韧度研究. 1995  
25 北京航空材料研究院. 16Co14Ni10Cr2MoE 钢腐蚀疲劳裂纹扩展断裂特性研究. 1996  
26 中国科学院金属研究所、西北工业大学·16Co14Ni10Cr2MoE 钢疲劳裂纹扩展试验研究. 1995  
27 北京航空材料研究院. 16Co14Ni10Cr2MoE 钢焊接性能及工艺研究. 1996  
28 北京航空材料研究院. 16Co14Ni10Cr2MoE 钢锻造工艺研究. 1995  
29 北京航空材料研究所. 16Co14Ni10Cr2MoE 钢镀 Cd-Ti 工艺研究. 1995  
30 北京航空材料研究所.16Co14Ni10Cr2MoE 钢磷化工艺说明书.1995  
31沈阳飞机制造公司.16Co14Ni10Cr2MoE钢机械加工技术总结.1995  
32 南京航空航天大学，601研究所，北京航空材料研究院.16Co14Ni10Cr2MoE钢基体和焊接圆管对比试验研究报告.1995  
33 六零一研究所. 16Co14Ni10Cr2MoE 钢制平尾大轴的设计与试验研究. 1996  
34 六零一研究所. 16Co14Ni10Cr2MoE 钢制平尾大轴静力与疲劳试验报告. 1996  
35六零一研究所.16Co14Ni10Cr2MoE钢制平尾大轴的强度计算报告.1996

编写 古宝珠

校对 金建军

审定 赵振业

# 70号钢

# 1 概述

70号钢具有较高的强度，但淬透性较低，适宜于制造截面较小的弹簧（直径 $\leqslant 15\mathrm{mm}$ ）。冷作硬化的钢丝，在冷状态下缠绕成形，成形后的弹簧只作低温回火，消除内应力。该钢的切削加工性尚好，但淬火变形大，主要用于制造不经淬火的小型螺旋弹簧、弹簧片、弹性垫圈、止动圈等。

1.1 材料牌号 70 号钢。  
1.2 相近牌号 70(俄罗斯), 1070(美国), 060A72、070A72(英国), XC70(法国)。  
1.3 材料的技术标准 见表1-1。

表1-1  

<table><tr><td>品种</td><td>技术标准</td></tr><tr><td rowspan="2">棒材</td><td>GB/T 699-1999《优质碳素结构钢技术条件》</td></tr><tr><td>GB/T 1222-1984《弹簧钢》</td></tr><tr><td>板材</td><td>GB/T 711-1988《优质碳素结构钢热轧厚钢板和宽钢带》</td></tr><tr><td rowspan="2">丝材</td><td>GB/T 4357-1989《碳素弹簧钢丝》</td></tr><tr><td>GB/T 4358-1995《重要用途碳素弹簧钢丝》</td></tr><tr><td>带材</td><td>GB/T 3522-1983《优质碳素结构钢冷轧钢带》</td></tr></table>

1.4 化学成分 见表1-2。

%

表1-2  

<table><tr><td>C</td><td>Mn</td><td>Si</td><td>S</td><td>P</td><td>Cr</td><td>Ni</td><td>Cu</td></tr><tr><td>0.67~0.75</td><td>0.50~0.80</td><td>0.17~0.37</td><td>≤0.035</td><td>≤0.035</td><td>≤0.25</td><td>≤0.25</td><td>≤0.25</td></tr></table>

1.5 热处理制度 棒材： $830^{\circ}\mathrm{C}$ ，油淬 $+480^{\circ}\mathrm{C}$ ，空冷；板材：正火、退火或高温回火。  
1.6 品种规格与供应状态   
1.6.1 品种规格 见表1-3中各标准的规定。

表1-3  

<table><tr><td rowspan="2">状态</td><td colspan="6">技术标准</td></tr><tr><td>圆钢</td><td>方钢</td><td>扁钢</td><td>钢板</td><td>钢丝</td><td>钢带</td></tr><tr><td>热轧</td><td>GB/T 702-1986</td><td>GB/T 702-1986</td><td>GB/T 704-1988</td><td>GB/T 709-1988</td><td>-</td><td>-</td></tr><tr><td>冷轧(拉)</td><td>GB/T 905-1994</td><td>-</td><td>-</td><td>-</td><td>GB/T 342-1997</td><td>GB/T 3522-1983</td></tr></table>

1.6.2 供应状态 钢丝、钢带以冷拉(轧)状态供应，其他品种为热轧、正火或退火。  
1.7 熔炼与铸造工艺 氧气转炉或电弧炉熔炼。  
1.8 应用概况与特殊要求 在航空工业中长期用于制造小型螺旋弹簧、弹性垫圈、止动圈等。

# 2 物理及化学性能

# 2.1 热性能

2.1.1 热导率 见表2-1。  
2.1.2 比热容 见表2-2。  
2.1.3 线膨胀系数 见表2-3。  
2.2 密度 $\rho = 7.81\mathrm{g / cm}^{3[1]}$   
2.3 电性能 电阻率

$$
\rho = 1 3. 0 \times 1 0 ^ {- 8} \Omega \cdot \mathbf {m} ^ {[ 2 ]} 。
$$

表2-1[1]   

<table><tr><td>θ/℃</td><td>100</td><td>200</td><td>400</td><td>500</td></tr><tr><td>λ/(W/(m·℃))</td><td>67.41</td><td>51.91</td><td>36.42</td><td>29.50</td></tr></table>

表2-2[1]  

<table><tr><td>θ/℃</td><td>20~100</td><td>20~200</td><td>20~400</td><td>20~600</td></tr><tr><td>c/(J/(kg·℃))</td><td>481.1</td><td>485.8</td><td>518.9</td><td>565.2</td></tr></table>

表 2-3[1]  

<table><tr><td>θ/℃</td><td>20~100</td><td>20~200</td><td>20~300</td><td>20~400</td></tr><tr><td>α/10-6℃-1</td><td>11.5</td><td>12.3</td><td>13.0</td><td>13.8</td></tr></table>

# 3 力学性能

# 3.1 技术标准规定的性能

3.1.1 棒、板、带的力学性能 见表3-1。

表3-1  

<table><tr><td rowspan="2">品种</td><td rowspan="2">技术标准</td><td rowspan="2">热处理制度</td><td>σb/MPa</td><td>σP0.2/MPa</td><td>δ5/%</td><td>δ10/%</td><td>ψ/%</td><td rowspan="2">HBS</td></tr><tr><td colspan="5">不小于</td></tr><tr><td rowspan="3">棒材</td><td rowspan="2">GB/T 1222-1984</td><td>热轧</td><td>—</td><td>—</td><td>—</td><td>—</td><td>—</td><td>≤285</td></tr><tr><td>830℃,油淬+480℃,空冷</td><td>1030</td><td>835</td><td>—</td><td>8</td><td>30</td><td>≤321</td></tr><tr><td>GB/T 699-1999</td><td>正火、退火或高温回火</td><td>715</td><td>420</td><td>9</td><td>—</td><td>30</td><td>≤229</td></tr><tr><td>板材</td><td>GB/T 711-1988</td><td>正火、退火或高温回火</td><td>715</td><td>—</td><td>9</td><td>—</td><td>—</td><td>—</td></tr><tr><td rowspan="2">带材</td><td rowspan="2">GB/T 3522-1983</td><td>冷硬(Y)</td><td>735~1130</td><td>—</td><td></td><td></td><td>—</td><td>—</td></tr><tr><td>退火(T)</td><td>440~735</td><td>—</td><td>10</td><td>—</td><td>—</td><td>—</td></tr></table>

# 3.1.2 钢丝的拉伸性能 见表3-2和表3-3。

表3-2  

<table><tr><td rowspan="2">品种</td><td rowspan="2">技术标准</td><td rowspan="2">钢丝直径/mm</td><td colspan="3">σb/MPa</td></tr><tr><td>B级</td><td>C级</td><td>D级</td></tr><tr><td rowspan="9">钢丝(冷拉)</td><td rowspan="9">GB/T 4357-1989</td><td>0.08</td><td>2400~2800</td><td>2740~3140</td><td>2840~3240</td></tr><tr><td>0.09</td><td>2350~2750</td><td>2690~3090</td><td>2840~3240</td></tr><tr><td>0.10</td><td>2300~2700</td><td>2650~3040</td><td>2790~3190</td></tr><tr><td>0.12</td><td>2250~2650</td><td>2600~2990</td><td>2740~3140</td></tr><tr><td>0.14</td><td>2200~2600</td><td>2550~2940</td><td>2740~3140</td></tr><tr><td>0.16</td><td>2150~2550</td><td>2500~2890</td><td>2690~3090</td></tr><tr><td>0.18</td><td>2150~2550</td><td>2450~2840</td><td>2690~3090</td></tr><tr><td>0.20</td><td>2150~2550</td><td>2400~2790</td><td>2690~3090</td></tr><tr><td>0.22</td><td>2110~2500</td><td>2350~2750</td><td>2690~3090</td></tr></table>

续表 3-2  

<table><tr><td rowspan="2">品种</td><td rowspan="2">技术标准</td><td rowspan="2">钢丝直径/mm</td><td colspan="3">σb/MPa</td></tr><tr><td>B级</td><td>C级</td><td>D级</td></tr><tr><td rowspan="39">钢丝(冷拉)</td><td rowspan="39">GB/T 4357-1989</td><td>0.25</td><td>2060~2450</td><td>2300~2700</td><td>2640~3040</td></tr><tr><td>0.28</td><td>2010~2400</td><td>2300~2700</td><td>2640~3040</td></tr><tr><td>0.30</td><td>2010~2400</td><td>2300~2700</td><td>2640~3040</td></tr><tr><td>0.32</td><td>1960~2350</td><td>2250~2650</td><td>2600~2990</td></tr><tr><td>0.35</td><td>1960~2350</td><td>2250~2650</td><td>2600~2990</td></tr><tr><td>0.40</td><td>1910~2300</td><td>2250~2650</td><td>2600~2990</td></tr><tr><td>0.45</td><td>1860~2260</td><td>2200~2600</td><td>2550~2940</td></tr><tr><td>0.50</td><td>1860~2260</td><td>2200~2600</td><td>2550~2940</td></tr><tr><td>0.55</td><td>1810~2210</td><td>2150~2550</td><td>2500~2890</td></tr><tr><td>0.60</td><td>1760~2160</td><td>2110~2500</td><td>2450~2840</td></tr><tr><td>0.63</td><td>1760~2160</td><td>2110~2500</td><td>2450~2840</td></tr><tr><td>0.70</td><td>1710~2110</td><td>2060~2450</td><td>2450~2840</td></tr><tr><td>0.80</td><td>1710~2060</td><td>2010~2400</td><td>2400~2840</td></tr><tr><td>0.90</td><td>1710~2060</td><td>2010~2350</td><td>2350~2750</td></tr><tr><td>1.00</td><td>1660~2010</td><td>1960~2300</td><td>2300~2690</td></tr><tr><td>1.20</td><td>1620~1960</td><td>1910~2250</td><td>2250~2550</td></tr><tr><td>1.40</td><td>1620~1910</td><td>1860~2210</td><td>2150~2450</td></tr><tr><td>1.60</td><td>1570~1860</td><td>1810~2160</td><td>2110~2400</td></tr><tr><td>1.80</td><td>1520~1810</td><td>1760~2110</td><td>2010~2300</td></tr><tr><td>2.00</td><td>1470~1760</td><td>1710~2010</td><td>1910~2200</td></tr><tr><td>2.20</td><td>1420~1710</td><td>1660~1960</td><td>1810~2110</td></tr><tr><td>2.50</td><td>1420~1710</td><td>1660~1960</td><td>1760~2060</td></tr><tr><td>2.80</td><td>1370~1670</td><td>1620~1910</td><td>1710~2010</td></tr><tr><td>3.00</td><td>1370~1670</td><td>1570~1860</td><td>1710~1960</td></tr><tr><td>3.20</td><td>1320~1620</td><td>1570~1810</td><td>1660~1910</td></tr><tr><td>3.50</td><td>1320~1620</td><td>1570~1810</td><td>1660~1910</td></tr><tr><td>4.0</td><td>1320~1620</td><td>1520~1760</td><td>1620~1860</td></tr><tr><td>4.50</td><td>1320~1570</td><td>1520~1760</td><td>1620~1860</td></tr><tr><td>5.00</td><td>1320~1570</td><td>1470~1710</td><td>1570~1810</td></tr><tr><td>5.50</td><td>1270~1520</td><td>1470~1710</td><td>1570~1810</td></tr><tr><td>6.00</td><td>1220~1470</td><td>1420~1660</td><td>1520~1760</td></tr><tr><td>6.30</td><td>1220~1470</td><td>1420~1610</td><td>-</td></tr><tr><td>7.00</td><td>1170~1420</td><td>1370~1570</td><td>-</td></tr><tr><td>8.00</td><td>1170~1420</td><td>1370~1570</td><td>-</td></tr><tr><td>9.00</td><td>1130~1320</td><td>1320~1520</td><td>-</td></tr><tr><td>10.00</td><td>1130~1320</td><td>1320~1520</td><td>-</td></tr><tr><td>11.00</td><td>1080~1270</td><td>1270~1470</td><td>-</td></tr><tr><td>12.00</td><td>1080~1270</td><td>1270~1470</td><td>-</td></tr><tr><td>13.00</td><td>1030~1220</td><td>1220~1420</td><td>-</td></tr></table>

表3-3  

<table><tr><td rowspan="2">品种</td><td rowspan="2">技术标准</td><td rowspan="2">钢丝直径/mm</td><td colspan="3">σb/MPa</td></tr><tr><td>E组</td><td>F组</td><td>G组</td></tr><tr><td rowspan="40">钢丝(冷状态)</td><td rowspan="40">GB/T 4358-1995</td><td>0.08</td><td>2330~2710</td><td>2710~3060</td><td>-</td></tr><tr><td>0.09</td><td>2320~2700</td><td>2700~3050</td><td>-</td></tr><tr><td>0.10</td><td>2310~2690</td><td>2690~3040</td><td>-</td></tr><tr><td>0.12</td><td>2300~2680</td><td>2680~3030</td><td>-</td></tr><tr><td>0.14</td><td>2290~2670</td><td>2670~3020</td><td>-</td></tr><tr><td>0.16</td><td>2280~2660</td><td>2660~3010</td><td>-</td></tr><tr><td>0.18</td><td>2270~2650</td><td>2650~3000</td><td>-</td></tr><tr><td>0.20</td><td>2260~2640</td><td>2640~2990</td><td>-</td></tr><tr><td>0.22</td><td>2240~2620</td><td>2620~2970</td><td>-</td></tr><tr><td>0.25</td><td>2220~2600</td><td>2600~2950</td><td>-</td></tr><tr><td>0.28</td><td>2220~2600</td><td>2600~2950</td><td>-</td></tr><tr><td>0.30</td><td>2210~2600</td><td>2600~2950</td><td>-</td></tr><tr><td>0.32</td><td>2210~2590</td><td>2590~2940</td><td>-</td></tr><tr><td>0.35</td><td>2210~2590</td><td>2590~2940</td><td>-</td></tr><tr><td>0.40</td><td>2200~2580</td><td>2580~2930</td><td>-</td></tr><tr><td>0.45</td><td>2190~2570</td><td>2570~2920</td><td>-</td></tr><tr><td>0.50</td><td>2180~2560</td><td>2560~2910</td><td>-</td></tr><tr><td>0.55</td><td>2170~2550</td><td>2550~2900</td><td>-</td></tr><tr><td>0.60</td><td>2160~2540</td><td>2540~2890</td><td>-</td></tr><tr><td>0.63</td><td>2140~2520</td><td>2520~2870</td><td>-</td></tr><tr><td>0.70</td><td>2120~2500</td><td>2500~2850</td><td>-</td></tr><tr><td>0.80</td><td>2110~2490</td><td>2490~2840</td><td>-</td></tr><tr><td>0.90</td><td>2060~2390</td><td>2390~2690</td><td>-</td></tr><tr><td>1.00</td><td>2020~2350</td><td>2350~2650</td><td>1850~2110</td></tr><tr><td>1.20</td><td>1920~2270</td><td>2270~2570</td><td>1820~2080</td></tr><tr><td>1.40</td><td>1870~2200</td><td>2200~2500</td><td>1780~2040</td></tr><tr><td>1.60</td><td>1830~2140</td><td>2160~2480</td><td>1750~2010</td></tr><tr><td>1.80</td><td>1800~2130</td><td>2060~2360</td><td>1700~1960</td></tr><tr><td>2.00</td><td>1760~2090</td><td>1970~2230</td><td>1670~1910</td></tr><tr><td>2.20</td><td>1720~2000</td><td>1870~2130</td><td>1620~1860</td></tr><tr><td>2.50</td><td>1680~1960</td><td>1770~2030</td><td>1620~1860</td></tr><tr><td>2.80</td><td>1630~1910</td><td>1720~1980</td><td>1570~1810</td></tr><tr><td>3.00</td><td>1610~1890</td><td>1690~1950</td><td>1570~1810</td></tr><tr><td>3.20</td><td>1560~1840</td><td>1670~1930</td><td>1570~1810</td></tr><tr><td>3.50</td><td>1520~1750</td><td>1620~1840</td><td>1470~1710</td></tr><tr><td>4.00</td><td>1480~1710</td><td>1570~1790</td><td>1470~1710</td></tr><tr><td>4.50</td><td>1410~1640</td><td>1500~1720</td><td>1470~1710</td></tr><tr><td>5.00</td><td>1380~1610</td><td>1480~1700</td><td>1420~1660</td></tr><tr><td>5.50</td><td>1330~1560</td><td>1440~1660</td><td>1400~1640</td></tr><tr><td>6.00</td><td>1320~1550</td><td>1420~1660</td><td>1350~1590</td></tr></table>

# 3.1.3 钢丝的扭转性能 见表3-4。

表3-4  

<table><tr><td rowspan="2">技术标准</td><td rowspan="2">钢丝直径/mm</td><td colspan="3">扭转次数 不小于</td><td rowspan="2">技术标准</td><td rowspan="2">钢丝直径/mm</td><td colspan="3">扭转次数 不小于</td></tr><tr><td>E组</td><td>F组</td><td>G组</td><td>E组</td><td>F组</td><td>G组</td></tr><tr><td rowspan="3">GB/T 4358-1995</td><td>≤2.00</td><td>25</td><td>18</td><td>20</td><td rowspan="3">GB/T 4358-1995</td><td>&gt;4.00~5.00</td><td>12</td><td>6</td><td>10</td></tr><tr><td>&gt;2.00~3.00</td><td>20</td><td>13</td><td>18</td><td rowspan="2">&gt;5.00~6.00</td><td rowspan="2">8</td><td rowspan="2">4</td><td rowspan="2">6</td></tr><tr><td>&gt;3.00~4.00</td><td>16</td><td>10</td><td>15</td></tr></table>

# 3.2 室温及各种温度下的力学性能

# 3.2.1 硬度

3.2.1.1 不同温度淬火后的硬度变化见图3-1。  
3.2.1.2 不同温度回火后的硬度变化见图3-2。

图片摘要：该图主要展示 3 1 淬火温度对硬度的影响[2]。
![](images/7d1f95659ddb085f193de8298571b4ca5bb4da4fa3c84963762b15734f3c1440.jpg)  
图3-1 淬火温度对硬度的影响[2]

图片摘要：该图主要展示 3 1 淬火温度对硬度的影响[2]。
![](images/4b586b4c40f082e24ede8e75d37de7ceddab8fbeb343d36fc43324ff942a41ec.jpg)  
图3-2 回火温度对硬度的影响[1]

# 3.2.2 拉伸性能

3.2.2.1 钢丝的拉伸曲线见图3-3。  
3.2.2.2 不同直径钢丝的拉伸强度与回火温度的关系见图3-4。

图片摘要：该图主要展示 3 2 回火温度对硬度的影响[1]。
![](images/1c86d8fe9748bffc8769d6ef77fb5d20cd4cc12b285017463288763ecf0ec5cb.jpg)  
图3-3 钢丝拉伸应力-应变曲线[2]

图片摘要：该图主要展示 3 3 钢丝拉伸应力 应变曲线[2]。
![](images/30a608e4e69481c75354d187e2f8111983e753fffde9f7ab7dd20c5ef8a192fd.jpg)  
热处理状态：冷拉十回火  
图3-4回火温度和钢丝尺寸对拉伸强度的影响[2]

# 3.3 持久和蠕变性能

# 3.4 疲劳性能

3.4.1 高周疲劳 旋转弯曲疲劳极限 $\sigma_{-1} = 465\mathrm{MPa}$ ( $\sigma_{\mathrm{b}} = 845\mathrm{MPa}$ ; 循环基数为 $10^{7}$ )。

# 3.5 弹性性能

3.5.1 弹性模量 $E = 206\mathrm{GPa}^{[1]}$

3.5.2 切变模量 $G = 79\mathrm{GPa}^{[1]}$

# 4 组织结构

# 4.1 相变温度 见表4-1。

表4-1[1]  

<table><tr><td>相变点</td><td>Ac1</td><td>Ac3</td><td>Ar1</td><td>Ar3</td></tr><tr><td>θ/℃</td><td>730</td><td>743</td><td>693</td><td>727</td></tr></table>

4.2 时间-温度-组织转变曲线 见图 4-1。  
4.3 合金的组织结构 退火、正火、热轧及冷拉(轧)状态下的组织，都是由珠光体和少量铁素体所组成；在淬火加 $400\sim 500^{\circ}\mathrm{C}$ 回火后为细的回火索氏体。

图片摘要：该图主要展示 4 1[1]。
![](images/dc838f3a19539efeb711ad7c6703f38e424f5cb24001588104a66860a58c2137.jpg)  
图4-1 等温转变曲线[3]

# 5 工艺性能与要求

5.1 成形性能 冷变形塑性差，但热压力加工成形性能较好。热压力加工的加热温度为 $1100 \sim 1150^{\circ} \mathrm{C}$ ，始锻（轧）温度为 $1050 \sim 1100^{\circ} \mathrm{C}$ ，终锻（轧）温度为 $800 \sim 850^{\circ} \mathrm{C}$ ，锻后空冷。

# 5.2 焊接性能

# 5.3 零件热处理工艺

5.3.1 热处理工艺参数 按HB/Z136—1988《航空结构钢热处理说明书》规定，见表5-1。

表5-1  

<table><tr><td>名称</td><td>退火</td><td>正火</td><td>高温回火</td></tr><tr><td>加热温度/℃</td><td>760~780</td><td>800~840</td><td>690~710</td></tr><tr><td>冷却方法</td><td>炉冷</td><td>空冷</td><td>空冷</td></tr><tr><td>名称</td><td>淬火</td><td>回火</td><td>回火(弹簧缠绕后)</td></tr><tr><td>加热温度/℃</td><td>820~840</td><td>400~500</td><td>260~300</td></tr><tr><td>冷却方法</td><td>水或油冷</td><td>空冷</td><td>空冷</td></tr></table>

图片摘要：该图主要展示 5 1。
![](images/fb726e90af896821360151280dd962921d38af30cdab25c2b90471a8ceb8a723.jpg)  
曲线上的数字为淬火温度  
图5-1 截面淬透性曲线[1]

5.3.2 截面淬透性曲线 见图5-1。

# 5.4 表面处理工艺

5.5 切削加工与磨削性能 切削加工性尚好，在退火或正火状态下(HBS为 $183\sim 240$ )，相对切削加工性为 $45\%$ 。

# 6 功能考核试验

# 7 使用建议

选用。

# 参考文献

1 钢铁研究院, 机械科学研究院. 合金钢手册: 下册. 北京: 中国工业出版社, 1965.192~193  
2 BnA M.航空材料手册：第一册 结构钢与铸铁．1965.46～50  
3 本溪钢厂, 清华大学金属材料教研组. 钢的过冷奥氏体转变曲线: 第一图册. 1978

编写 宋宇文 桂治斌

校对 陈荣桂

审定 古宝珠

# T9A

# 1 概述

T9A是高级优质碳素工具钢和弹簧钢。该钢淬火和回火后具有较高的硬度和韧性，淬透性差，淬火变形大，塑性也较低。该钢常用来制造具有较高硬度，不受剧烈震动冲击的工具以及弹簧零件。

1.1 材料牌号 T9A。  
1.2 相近牌号 C85W1(德国),Y9A(俄罗斯),Y190(法国),W1-0.9C(美国)。  
1.3 材料的技术标准 见表1-1。

表1-1  

<table><tr><td>品种</td><td>技术标准</td></tr><tr><td>条钢</td><td>GB/T 1298-1986《碳素工具钢技术条件》</td></tr><tr><td>板材</td><td>GB/T 3278-1982《碳素工具钢热轧钢板技术条件》</td></tr><tr><td rowspan="2">带材</td><td>GB/T 3529-1983《锯条用冷轧钢带》</td></tr><tr><td>YB/T 5058-1993《弹簧钢、工具钢冷轧钢带》</td></tr><tr><td>丝材·</td><td>GB/T 5952-1986《碳素工具钢丝》</td></tr></table>

# 1.4 化学成分 见表1-2。

%

表1-2  

<table><tr><td rowspan="2">C</td><td rowspan="2">Mn</td><td rowspan="2">Si</td><td>S</td><td>P</td></tr><tr><td colspan="2">不大于</td></tr><tr><td>0.85~0.94</td><td>≤0.40</td><td>≤0.35</td><td>0.020</td><td>0.030</td></tr></table>

# 1.5 热处理制度 $760\sim 780^{\circ}\mathrm{C}$ ，水冷 $+140\sim 200^{\circ}\mathrm{C}$ ，空冷。

# 1.6 品种规格与供应状况

# 1.6.1 品种规格 见表1-3。

表1-3  

<table><tr><td rowspan="2">状态</td><td colspan="5">技术标准</td></tr><tr><td>圆钢</td><td>扁钢</td><td>丝材</td><td>板材</td><td>带材</td></tr><tr><td>热轧</td><td>GB/T 702-1986</td><td>GB/T 704-1988</td><td>—</td><td>GB/T 709-1988</td><td>—</td></tr><tr><td>冷轧(拉)</td><td>GB/T 905-1994</td><td>—</td><td>GB/T 342-1997</td><td>GB/T 708-1988</td><td>GB/T 3529-1983YB/T 5058-1993</td></tr><tr><td>磨光(银亮)</td><td>—</td><td>—</td><td>GB/T 3207-1988</td><td>—</td><td>—</td></tr><tr><td>锻制</td><td>GB/T 908-1987</td><td>—</td><td>—</td><td>—</td><td>—</td></tr></table>

# 1.6.2 供应状态 钢带以冷硬、退火或球化退火状态供应；钢板以热轧状态供应；条钢以退火状态供应；钢丝以冷拉、热处理和磨光状态供应。

# 1.7 熔炼与铸造工艺 采用电弧炉或其他先进冶炼方法熔炼。

1.8 应用概况与特殊要求 航空工业中用于制造弹簧片、弹性垫圈、卡子、夹子、止动圈等。该钢的淬透性差，淬火变形大，弹簧热处理时必须避免脱碳，淬火加热最好在盐浴炉中进行。

# 2 物理及化学性能

# 2.1 热性能

2.1.1 热导率 见表2-1。

表2-1  

<table><tr><td>θ/℃</td><td>100</td><td>200</td><td>300</td></tr><tr><td>λ/(W/(m·°C))</td><td>66.99</td><td>52.33</td><td>42.71</td></tr></table>

# 2.1.2 比热容 见表2-2。

表2-2  

<table><tr><td>θ/℃</td><td>20~100</td><td>20~200</td><td>20~400</td></tr><tr><td>c/(J/(kg·℃))</td><td>460.5</td><td>523.4</td><td>753.6</td></tr></table>

# 2.1.3 线膨胀系数 见表2-3。

表2-3  

<table><tr><td>θ/℃</td><td>20~100</td><td>20~200</td><td>20~300</td><td>20~400</td></tr><tr><td>α/10-6℃-1</td><td>11.0</td><td>11.6</td><td>12.4</td><td>13.2</td></tr></table>

# 3 力学性能

# 3.1 技术标准规定的性能 见表3-1。

表3-1  

<table><tr><td>品种</td><td>技术标准</td><td>热处理制度</td><td>σb/MPa</td><td>δs/%</td><td>HBS</td></tr><tr><td rowspan="3">钢带</td><td rowspan="2">YB/T 5058-1993</td><td>退火</td><td>≤735</td><td>≥10</td><td>-</td></tr><tr><td>冷硬</td><td>735~1175</td><td>-</td><td>-</td></tr><tr><td>GB/T 3529-1983</td><td>冷轧</td><td>735~1080</td><td>≥1.0</td><td>-</td></tr><tr><td>钢板</td><td>GB/T 3278-1982</td><td>退火或高温回火</td><td>-</td><td>-</td><td>≤223</td></tr><tr><td rowspan="2">条钢</td><td rowspan="2">GB/T 1298-1986</td><td>退火</td><td>-</td><td>-</td><td>≤192</td></tr><tr><td>760~780℃,水淬</td><td>-</td><td>-</td><td>HRC≥62</td></tr><tr><td rowspan="4">钢丝</td><td rowspan="4">GB/T 5952-1986</td><td>760~780℃,水淬</td><td>-</td><td>-</td><td>HRC≥62</td></tr><tr><td>退火</td><td>-</td><td>-</td><td>≤192</td></tr><tr><td>热处理</td><td>490~685</td><td>-</td><td>-</td></tr><tr><td>冷拉</td><td>≥1080</td><td>-</td><td>-</td></tr></table>

3.2 室温及各种温度下的力学性能  
3.2.1 硬度  
3.2.1.1 回火温度与硬度的关系见表3-2。

表3-2[1]  

<table><tr><td>θ/℃</td><td>500~550</td><td>450~500</td><td>390~440</td><td>380~420</td></tr><tr><td>HRC</td><td>31.0~36.0</td><td>36.0~40.0</td><td>40.0~45.0</td><td>44.0~48.0</td></tr></table>

3.3 持久和蠕变性能  
3.4 疲劳性能  
3.5 弹性性能  
3.5.1 弹性模量 $E = 196\mathrm{GPa}$   
3.5.2 切变模量 $G = 79\mathrm{GPa}$

# 4 组织结构

4.1 相变温度 见表4-1。

表4-1  

<table><tr><td>相变点</td><td>Ac1</td><td>Ac3</td><td>Ar1</td><td>Ar3</td><td>Ms</td><td>Mf</td></tr><tr><td>θ/°C</td><td>730</td><td>737</td><td>700</td><td>695</td><td>220</td><td>-55</td></tr></table>

# 5 工艺性能与要求

5.1 成形性能  
5.2 焊接性能  
5.3 零件热处理工艺 推荐的热处理工艺见表4-2。

表4-2[2]  

<table><tr><td colspan="3">淬火</td><td colspan="3">回火</td></tr><tr><td>加热温度/℃</td><td>冷却介质</td><td>硬度HRC</td><td>加热温度/℃</td><td>保温时间/h</td><td>硬度HRC</td></tr><tr><td rowspan="2">760~770</td><td rowspan="2">盐或碱的水溶液</td><td rowspan="2">63~65</td><td>140~160</td><td rowspan="3">1~2</td><td>61~63</td></tr><tr><td>160~180</td><td>59~62</td></tr><tr><td>780~790</td><td>油或熔盐</td><td>60~62</td><td>180~200</td><td>57~60</td></tr></table>

5.4 表面处理工艺  
5.5 切削加工与磨削性能 退火状态下硬度适中，具有较好的切削加工性能。

# 6 功能考核试验

# 7 使用建议

选用。

# 参考文献

1 航空制造工程手册总编委．航空制造工程手册：热处理．1993  
2 孙一唐．工具钢及其热处理．北京：机械工业出版社，1986

编写 蒋敏

校对 尹继萍

审定 邵洋 王俊丽

# 65Mn

# 1 概述

65Mn 为弹簧钢。该钢的强度高, 淬透性好, 脱碳倾向小, 价格低廉, 切削加工性好, 但有过热敏感性, 易产生淬火裂纹, 并有回火脆性。65Mn 钢用途较广泛, 用于制造各种截面较小的扁、圆弹簧, 板簧和弹簧片等。

1.1 材料牌号 65Mn。  
1.2 相近牌号 65Γ(俄罗斯), 1065(美国), 080A67、En43E(英国)。  
1.3 材料的技术标准 见表1-1。

表1-1  

<table><tr><td>品种</td><td>技术标准</td></tr><tr><td>棒材</td><td>GB/T 1222-1984《弹簧钢》
GB/T 3078-1994《优质结构钢冷拉钢材技术条件》</td></tr><tr><td>板材</td><td>GB/T 3279-1989《弹簧钢热轧薄钢板》</td></tr><tr><td>带材</td><td>GB/T 4358-1995《重要用途碳素弹簧钢丝》
YB/T 5058-1993《弹簧钢、工具钢冷轧钢带》</td></tr></table>

1.4 化学成分 见表1-2。

0%

表1-2  

<table><tr><td>C</td><td>Mn</td><td>Si</td><td>S</td><td>P</td><td>Cr</td><td>Ni</td></tr><tr><td>0.62~0.75</td><td>0.90~1.20</td><td>0.17~0.37</td><td>≤0.035</td><td>≤0.035</td><td>≤0.25</td><td>≤0.25</td></tr></table>

1.5 热处理制度 $830^{\circ}\mathrm{C}$ ，油淬 $+540^{\circ}\mathrm{C}$ ，回火。  
1.6 品种规格与供应状态   
1.6.1 品种规格 见表1-3中各标准的规定。

表1-3  

<table><tr><td rowspan="2">状态</td><td colspan="4">技术标准</td></tr><tr><td>圆钢</td><td>六角钢</td><td>扁钢</td><td>钢板</td></tr><tr><td>热轧</td><td>GB/T 702-1986</td><td>GB/T 705-1989</td><td>GB/T 704-1988</td><td>GB/T 709-1988</td></tr><tr><td>冷轧</td><td>GB 905-1994</td><td>GB/T 905-1994</td><td>-</td><td>GB/T 708-1988</td></tr><tr><td>锻造</td><td>GB/T 908-1987</td><td>-</td><td>GB/T 16761-1997</td><td>-</td></tr><tr><td rowspan="2">状态</td><td colspan="4">技术标准</td></tr><tr><td>钢丝</td><td colspan="2">钢带</td><td>方钢</td></tr><tr><td>热轧</td><td>-</td><td colspan="2">-</td><td>GB/T 702-1986</td></tr><tr><td>冷轧</td><td>GB/T 342-1997</td><td colspan="2">YB/T 5058-1993</td><td>GB/T 905-1994</td></tr><tr><td>锻造</td><td>-</td><td colspan="2">-</td><td>GB/T 908-1987</td></tr></table>

1.6.2 供应状态 钢丝、钢带在冷拉(轧)状态下供应，其他品种为退火或高温回火状态供应。  
1.7 熔炼与铸造工艺 电弧炉、吹氧转炉等方法熔炼。  
1.8 应用概况与特殊要求 在航空工业中广泛用于制造小截面的螺旋弹簧、垫片及夹子等。

# 2 物理及化学性能

# 2.1 热性能

2.1.1 比热容 见表2-1。

表 2-1[1]  

<table><tr><td>θ/℃</td><td>0~100</td><td>0~200</td><td>0~400</td><td>0~600</td></tr><tr><td>c/(W/(kg·℃))</td><td>481.5</td><td>485.7</td><td>527.5</td><td>565.2</td></tr></table>

2.1.2 线膨胀系数 见表2-2。  
2.2 密度 $\rho = 7.18\mathrm{g / cm^3}$

表2-2[1]  

<table><tr><td>θ/℃</td><td>20~100</td><td>20~300</td><td>20~600</td></tr><tr><td>α/10-6℃-1</td><td>11.1</td><td>12.9</td><td>14.6</td></tr></table>

# 3 力学性能

3.1 技术标准规定的性能 见表3-1、表3-2及表3-3。

表3-1  

<table><tr><td rowspan="2">品种</td><td rowspan="2">技术标准</td><td rowspan="2">热处理制度</td><td>σb/MPa</td><td>σP0.2/MPa</td><td>δ5/%</td><td>δ10/%</td><td>ψ/%</td><td rowspan="2">HBS</td></tr><tr><td colspan="5">不小于</td></tr><tr><td rowspan="4">棒材</td><td rowspan="3">GB/T 1222-1984</td><td>热轧</td><td>-</td><td>-</td><td>-</td><td>-</td><td>-</td><td>≤285</td></tr><tr><td>退火、正火、高温回火</td><td>-</td><td>-</td><td>-</td><td>-</td><td>-</td><td>≤269</td></tr><tr><td>830℃,油淬+540℃,回火</td><td>980</td><td>785</td><td>-</td><td>8</td><td>30</td><td>-</td></tr><tr><td>GB/T 3078-1994</td><td>退火</td><td>-</td><td>-</td><td>-</td><td>-</td><td>-</td><td>≤269</td></tr><tr><td rowspan="2">带材</td><td rowspan="2">YB/T 5058-1993</td><td>退火(δ≤1.5mm)</td><td>735</td><td>-</td><td>15</td><td>-</td><td>-</td><td>-</td></tr><tr><td>冷硬</td><td>735~1175</td><td>-</td><td>-</td><td>-</td><td>-</td><td>-</td></tr><tr><td>板材</td><td>GB/T 3279-1989</td><td>退火或高温回火</td><td>835</td><td>-</td><td>-</td><td>12</td><td>-</td><td>-</td></tr></table>

表3-2  

<table><tr><td rowspan="2">品种</td><td rowspan="2">技术标准</td><td rowspan="2">钢丝直径/mm</td><td colspan="3">σb/MPa</td></tr><tr><td>E组</td><td>F组</td><td>G组</td></tr><tr><td rowspan="34">钢丝</td><td rowspan="34">GB/T 4358-1995</td><td>0.08</td><td>2330~2710</td><td>2710~3060</td><td>-</td></tr><tr><td>0.09</td><td>2320~2700</td><td>2700~3050</td><td>-</td></tr><tr><td>0.10</td><td>2310~2690</td><td>2690~3040</td><td>-</td></tr><tr><td>0.12</td><td>2300~2680</td><td>2680~3030</td><td>-</td></tr><tr><td>0.14</td><td>2290~2670</td><td>2670~3020</td><td>-</td></tr><tr><td>0.16</td><td>2280~2660</td><td>2660~3010</td><td>-</td></tr><tr><td>0.18</td><td>2270~2650</td><td>2650~3000</td><td>-</td></tr><tr><td>0.20</td><td>2260~2640</td><td>2640~2990</td><td>-</td></tr><tr><td>0.22</td><td>2240~2620</td><td>2620~2970</td><td>-</td></tr><tr><td>0.25</td><td>2220~2600</td><td>2600~2950</td><td>-</td></tr><tr><td>0.28</td><td>2220~2600</td><td>2600~2950</td><td>-</td></tr><tr><td>0.30</td><td>2210~2600</td><td>2600~2950</td><td>-</td></tr><tr><td>0.32</td><td>2210~2590</td><td>2590~2940</td><td>-</td></tr><tr><td>0.35</td><td>2210~2590</td><td>2590~2940</td><td>-</td></tr><tr><td>0.40</td><td>2200~2580</td><td>2580~2930</td><td>-</td></tr><tr><td>0.45</td><td>2190~2570</td><td>2570~2920</td><td>-</td></tr><tr><td>0.50</td><td>2180~2560</td><td>2560~2910</td><td>-</td></tr><tr><td>0.55</td><td>2170~2550</td><td>2550~2900</td><td>-</td></tr><tr><td>0.60</td><td>2160~2540</td><td>2540~2890</td><td>-</td></tr><tr><td>0.63</td><td>2140~2520</td><td>2520~2870</td><td>-</td></tr><tr><td>0.70</td><td>2120~2500</td><td>2500~2850</td><td>-</td></tr><tr><td>0.80</td><td>2110~2490</td><td>2490~2840</td><td>-</td></tr><tr><td>0.90</td><td>2060~2390</td><td>2390~2690</td><td>-</td></tr><tr><td>1.00</td><td>2020~2350</td><td>2350~2650</td><td>1850~2110</td></tr><tr><td>1.20</td><td>1920~2270</td><td>2270~2570</td><td>1820~2080</td></tr><tr><td>1.40</td><td>1870~2200</td><td>2200~2500</td><td>1780~2040</td></tr><tr><td>1.60</td><td>1830~2140</td><td>2160~2480</td><td>1750~2010</td></tr><tr><td>1.80</td><td>1800~2130</td><td>2060~2360</td><td>1700~1960</td></tr><tr><td>2.00</td><td>1760~2090</td><td>1970~2230</td><td>1670~1910</td></tr><tr><td>2.20</td><td>1720~2000</td><td>1870~2130</td><td>1620~1860</td></tr><tr><td>2.50</td><td>1680~1960</td><td>1770~2030</td><td>1620~1860</td></tr><tr><td>2.80</td><td>1630~1910</td><td>1720~1980</td><td>1570~1810</td></tr><tr><td>3.00</td><td>1610~1890</td><td>1690~1950</td><td>1570~1810</td></tr><tr><td>3.20</td><td>1560~1840</td><td>1670~1930</td><td>1570~1810</td></tr></table>

续表3-2   

<table><tr><td rowspan="2">品种</td><td rowspan="2">技术标准</td><td rowspan="2">钢丝直径/mm</td><td colspan="3">σb/MPa</td></tr><tr><td>E组</td><td>F组</td><td>G组</td></tr><tr><td rowspan="6">钢丝</td><td rowspan="6">GB/T 4358-1995</td><td>3.50</td><td>1520~1750</td><td>1620~1840</td><td>1470~1710</td></tr><tr><td>4.00</td><td>1480~1710</td><td>1570~1790</td><td>1470~1710</td></tr><tr><td>4.50</td><td>1410~1640</td><td>1500~1720</td><td>1470~1710</td></tr><tr><td>5.00</td><td>1380~1610</td><td>1480~1700</td><td>1420~1660</td></tr><tr><td>5.50</td><td>1330~1560</td><td>1440~1660</td><td>1400~1640</td></tr><tr><td>6.00</td><td>1320~1550</td><td>1420~1660</td><td>1350~1590</td></tr></table>

表3-3  

<table><tr><td rowspan="2">品种</td><td rowspan="2">技术标准</td><td rowspan="2">钢丝直径/mm</td><td colspan="3">扭转次数不小于</td></tr><tr><td>E组</td><td>F组</td><td>G组</td></tr><tr><td rowspan="5">钢丝</td><td rowspan="5">GB/T 4358-1995</td><td>≤2.00</td><td>25</td><td>18</td><td>20</td></tr><tr><td>&gt;2.00~3.00</td><td>20</td><td>13</td><td>18</td></tr><tr><td>&gt;3.00~4.00</td><td>16</td><td>10</td><td>15</td></tr><tr><td>&gt;4.00~5.00</td><td>12</td><td>6</td><td>10</td></tr><tr><td>&gt;5.00~6.00</td><td>8</td><td>4</td><td>6</td></tr></table>

# 3.2 室温及各种温度下的力学性能

3.2.1 硬度 不同温度回火后的硬度变化见图3-1。

# 3.2.2 拉伸性能

3.2.2.1 不同温度回火后的拉伸性能见图3-2。

3.2.2.2 高温拉伸性能见图3-3。

图片摘要：该图主要展示 3 2 钢丝油淬回火后的拉伸性能[2]。
![](images/23677c63e3d50afd30af739f18157c198edbde8ecf11e8450110dd2dbb28e06d.jpg)  
图3-2 钢丝油淬回火后的拉伸性能[2]

图片摘要：该图主要展示 3 2 钢丝油淬回火后的拉伸性能[2]。
![](images/c8f96f5dde1ce36762ac24d9f0175e4f8f2695e079236b3b39136eee97368345.jpg)  
热处理状态： $820^{\circ}\mathrm{C}$ ，油淬十回火

图3-1 回火温度对硬度的影响[2]

图3-3 高温拉伸性能[2]  
图片摘要：该图主要展示 3 3 高温拉伸性能[2]。
![](images/0fc630f0bf8dfee785eb5099a4e00f1e2255658c1a5c1063f88625bdf2a8a716.jpg)  
热处理状态：正火

# 3.2.3 冲击性能

3.2.3.1 不同温度回火后的冲击韧性见表3-4。

表3-4[1]  

<table><tr><td>θ/℃</td><td>400</td><td>500</td><td>600</td></tr><tr><td>akU/(kJ/m2)</td><td>441</td><td>784</td><td>1177</td></tr></table>

# 3.2.3.2 高温冲击韧性见表3-5。

表3-5[1]  

<table><tr><td>θ/℃</td><td>150</td><td>300</td><td>500</td></tr><tr><td>akU/(kJ/m2)</td><td>1177</td><td>1000</td><td>500</td></tr></table>

注：热处理状态 $820^{\circ}\mathrm{C}$ ，油淬 $+500^{\circ}\mathrm{C}$ ，回火。

# 3.2.3.3 低温冲击韧性见表3-6。

表3-6[1]  

<table><tr><td>θ/℃</td><td>0</td><td>-20</td><td>-40</td><td>-70</td></tr><tr><td>akU/(kJ/m2)</td><td>686</td><td>275</td><td>235</td><td>118</td></tr></table>

注：热处理状态 $820^{\circ}\mathrm{C}$ ，油淬 $+500^{\circ}\mathrm{C}$ ，回火。

# 3.3 持久和蠕变性能

# 3.4 疲劳性能

3.4.1 高周疲劳 各种温度下旋转变曲疲劳极限见图3-4。

# 3.5 弹性性能

3.5.1 切变模量 见表3-7。

图片摘要：该图主要展示 3 4 试验温度对旋转弯曲光滑和缺口试样疲劳强度的影响[1]。
![](images/599ee67e28715c4bca49a5ae53bc903ad0faabd9a7bf23e7757d93b4d3981b3d.jpg)  
图3-4 试验温度对旋转弯曲光滑和缺口试样疲劳强度的影响[1]

表3-7[2]  

<table><tr><td rowspan="2">热处理制度</td><td rowspan="2">正 火</td><td colspan="4">950℃油淬后回火</td></tr><tr><td>400℃</td><td>450℃</td><td>500℃</td><td>550℃</td></tr><tr><td>G/GPa</td><td>82.1</td><td>80.0</td><td>81.4</td><td>81.4</td><td>81.4</td></tr></table>

# 4 组织结构

4.1 相变温度 见表4-1。

表4-1[1]  

<table><tr><td>相变点</td><td>Ac1</td><td>Ac3</td><td>Ar1</td><td>Ar3</td><td>Ms</td></tr><tr><td>θ/℃</td><td>726</td><td>765</td><td>689</td><td>741</td><td>270</td></tr></table>

4.2 时间-温度-组织转变曲线 见图4-1。

图4-1 等温转变曲线[3]   
图片摘要：该图主要展示 4 1 等温转变曲线[3]。
![](images/fb7c784d6e447811d929effc68e7c350deb2023da5827cef3f25b12d616263a0.jpg)  
用钢成分：

$$
w (\mathrm {C}) = 0.64 \% ;
$$

$$
w(Mn) = 0.92\% ;
$$

$$
w(\mathrm{Si}) = 0.18\% ;
$$

$$
w(S) = 0.005\% ;
$$

$$
w(P) = 0.017\%
$$

$$
\text {晶 粒 度}: 4 \sim 5 \text {级}
$$

奥氏体化温度： $830^{\circ}C$

# 4.3 合金组织结构 一般是在淬火回火后使用，组织是回火索氏体。

# 5 工艺性能与要求

5.1 成形性能 冷变形塑性低，但热压力加工性能良好。其加热温度为 $1100 \sim 1150^{\circ} \mathrm{C}$ ，始锻温度为 $1050 \sim 1100^{\circ} \mathrm{C}$ ，终锻温度为 $800 \sim 850^{\circ} \mathrm{C}$ ；弹簧的热成形温度为 $830 \sim 890^{\circ} \mathrm{C}$ 。

# 5.2 焊接性能

# 5.3 零件热处理工艺

5.3.1 热处理工艺参数 按HB/Z136—1988《航空结构钢热处理说明书》规定，见表5-1。

表5-1  

<table><tr><td>名称</td><td>退火</td><td>正火</td><td>高温回火</td><td>淬火</td><td>回火</td><td>消除应力回火
(冷拉弹簧钢丝)</td></tr><tr><td>加热温度/℃</td><td>810</td><td>810</td><td>680~700</td><td>810</td><td>360~570</td><td>250~360</td></tr><tr><td>冷却方式</td><td>炉冷</td><td>空冷</td><td>空冷</td><td>油或水冷</td><td>空冷</td><td>空冷</td></tr></table>

# 5.3.2 末端淬透性曲线 见图5-1。

图5-1 末端淬透性曲线[2]   
图片摘要：该图主要展示 5 1 末端淬透性曲线[2]。
![](images/c0966e085e8bc8ceec63b319b0d3ecdd76d9f0a5c15bfb1fa6a74f10cb78be62.jpg)  
用钢成分：

$$
w (C) = 0.62 \% \sim 0.70 \% ;
$$

$$
w(\mathrm{Mn}) = 0.90\% \sim 1.20\%;
$$

$$
w(\mathrm{Si}) = 0.17\% \sim 0.37\%
$$

奥氏体化温度： $840^{\circ}C$

5.4 表面处理工艺  
5.5 切削加工与磨削性能 切削加工性能良好，在退火状态下相对切削加工性为 $70\%$ 。

# 6 功能考核试验

# 7 使用建议

选用。

# 参考文献

1 钢铁研究院, 机械科学研究院. 合金钢手册: 下册. 北京: 中国工业出版社, 1965.196~197  
2 手册编写委员会. 机械工程手册: 第三卷: 北京: 机械工业出版社, 1965.145 ~147  
3 古里亚耶夫 A II 等. 汽车构造钢手册. 北京: 机械工业出版社, 1964

编写 宋宇文 刘晓华

校对 金建军

审定 古宝珠

# 60Si2MnA

# 1 概述

60Si2MnA是用途十分广泛的一种合金弹簧钢。该钢的淬透性较高，淬火加回火后具有较高的强度和弹性极限，较高的屈强比 $(\sigma_{\mathrm{P0.2}} / \sigma_{\mathrm{b}})$ 和抗松弛能力及回火稳定性。如采用等温淬火其综合力学性能更好，尤其是疲劳寿命将显著提高，但该钢的脱碳倾向较大，冷变形塑性低，切削加工性能较差。该钢主要用于制造在 $250^{\circ}\mathrm{C}$ 以下工作的，厚度小于 $10\mathrm{mm}$ 、直径小于 $25\mathrm{mm}$ 的各种板簧、螺旋弹簧、安全阀弹簧、减震弹簧及仪表弹簧等。

1.1 材料牌号 60Si2MnA。  
1.2 相近牌号 60C2A(俄罗斯),9260(美国),SUP6(日本),250A58、250A61、En45A(英国)。  
1.3 材料的技术标准 见表1-1。

表1-1  

<table><tr><td>品种</td><td>技术标准</td></tr><tr><td>棒材</td><td>GB/T 1222-1984《弹簧钢》</td></tr><tr><td>带材</td><td>YB/T 5058-1993《弹簧钢、工具钢冷轧钢带》</td></tr><tr><td>丝材</td><td>GB/T 5218-1985《硅锰弹簧钢丝》</td></tr></table>

# 1.4 化学成分 见表1-2。

表1-2  
%   

<table><tr><td>C</td><td>Mn</td><td>Si</td><td>S</td><td>P</td><td>Cr</td><td>Ni</td></tr><tr><td>0.56~0.64</td><td>0.60~0.90</td><td>1.50~2.00</td><td>≤0.040</td><td>≤0.040</td><td>≤0.35</td><td>≤0.35</td></tr></table>

1.5 热处理制度 棒材： $870^{\circ}\mathrm{C}$ ，油淬 $+440^{\circ}\mathrm{C}$ ，回火。  
1.6 品种规格与供应状态 除退火钢带外，钢带和钢丝以冷轧(拉)状态供应。   
1.6.1 品种规格 见表1-3各标准的规定。

表1-3  

<table><tr><td rowspan="2">状态</td><td colspan="6">技术标准</td></tr><tr><td>圆钢</td><td>六角钢</td><td>方钢</td><td>扁钢</td><td>钢丝</td><td>钢带</td></tr><tr><td>热轧</td><td>GB/T 702-1986</td><td>GB/T 705-1989</td><td>GB 702-1986</td><td>GB/T 704-1988</td><td>-</td><td>-</td></tr><tr><td>冷轧(拉)</td><td>GB/T 905-1994</td><td>GB/T 905-1994</td><td>GB/T 905-1994</td><td>-</td><td>GB/T 342-1997</td><td>YB/T 5058-1993</td></tr><tr><td>锻造</td><td>GB/T 908-1987</td><td>-</td><td>GB/T 908-1987</td><td>GB/T 16761-1997</td><td>-</td><td>-</td></tr></table>

1.7 熔炼与铸造工艺 电弧炉或其他先进方法冶炼。  
1.8 应用概况与特殊要求 航空工业中长期用于制造各种平弹簧、碟形弹簧、卡箍和螺旋弹簧等。

# 2 物理及化学性能

# 2.1 热性能

2.1.1 熔化温度范围 熔点为 $1357\mathrm{C}$   
2.1.2 热导率 见表2-1。

表2-1[1]   

<table><tr><td>θ/℃</td><td>200</td><td>304</td><td>402</td><td>502</td><td>610</td><td>720</td><td>786</td></tr><tr><td>λ/(W/(m·℃))</td><td>29.308</td><td>30.145</td><td>30.982</td><td>30.145</td><td>28.889</td><td>27.633</td><td>24.402</td></tr></table>

2.1.3 比热容 见表2-2。  
2.1.4 线膨胀系数 见表2-3。

表2-2[1]  

<table><tr><td>θ/℃</td><td>100</td><td>200</td><td>300</td><td>400</td><td>500</td></tr><tr><td>c/(J/(kg·℃))</td><td>461</td><td>528</td><td>544</td><td>599</td><td>641</td></tr></table>

表2-3[1]  

<table><tr><td>θ/℃</td><td>20~100</td><td>20~200</td><td>20~300</td><td>20~400</td><td>20~500</td><td>20~600</td><td>20~700</td></tr><tr><td>α/10-6℃-1</td><td>12.6</td><td>13.3</td><td>13.6</td><td>13.5</td><td>11.8</td><td>11.1</td><td>12.4</td></tr></table>

2.2 密度 $\rho = 7.74\mathrm{g / cm^3}$

2.3 电性能 电阻率见表2-4。

表2-4[1]  

<table><tr><td>θ/℃</td><td>200</td><td>304</td><td>402</td><td>502</td><td>610</td><td>720</td><td>786</td></tr><tr><td>ρ/(10-8Ω·m)</td><td>55.1</td><td>65.5</td><td>70.9</td><td>81.0</td><td>93.3</td><td>109.0</td><td>117.2</td></tr></table>

# 3 力学性能

3.1 技术标准规定的性能 见表3-1。

表3-1  

<table><tr><td rowspan="2">品种</td><td rowspan="2">技术标准</td><td rowspan="2">热处理制度</td><td>σb/MPa</td><td>σP0.2/MPa</td><td>δ10/%</td><td>ψ/%</td><td rowspan="2">HBS</td></tr><tr><td colspan="4">不小于</td></tr><tr><td rowspan="2">棒材</td><td rowspan="2">GB/T 1222-1984</td><td>热轧</td><td>--</td><td>--</td><td>--</td><td>--</td><td>≤321</td></tr><tr><td>870℃,油淬+440℃,回火</td><td>1570</td><td>1375</td><td>5</td><td>20</td><td>-</td></tr><tr><td rowspan="2">带材</td><td rowspan="2">YB/T 5058-1993</td><td>冷硬</td><td>785~1175</td><td>--</td><td>--</td><td>--</td><td>-</td></tr><tr><td>退火</td><td>≤885</td><td>-</td><td>10</td><td>-</td><td>-</td></tr><tr><td>丝材&gt;5mm</td><td>GB/T 5218-1999</td><td>冷拉</td><td>1030</td><td></td><td></td><td></td><td>≤302</td></tr></table>

# 3.2 室温及各种温度下的力学性能

# 3.2.1 硬度

3.2.1.1 不同温度回火后的硬度变化见图3-1。

图3-1 回火温度对硬度的影响[2]  
图片摘要：该图主要展示 3 1 回火温度对硬度的影响[2]。
![](images/b3119b7e9b8817356161b1ca8de167b05308416292c83088dba30ad44ebd81df.jpg)  
热处理状态： $860^{\circ}\mathrm{C}$ ，油淬十回火

3.2.1.2 钢棒和钢板淬火后中心部位的硬度变化见图3-2。

图片摘要：该图主要展示 3 1 回火温度对硬度的影响[2]。
