Repository: C-zj02/CFD-claw

<div align="center">

**English** | [中文](#中文版) | [Français](README_FR.md) | [Русский](README_RU.md) | [हिन्दी](README_HI.md) | [العربية](README_AR.md) | [Português](README_PT.md)

# 🚀 Claude Code Python

**A Complete Python Reimplementation Based on Real Claude Code Source**

*From TypeScript Source → Rebuilt in Python with ❤️*

***
**🔥 Active Development • New Features Weekly 🔥**

</div>

***

## 🎯 What is This?

**Clawd Code** is a **complete Python rewrite** of Claude Code, based on the **real TypeScript source code**.

File: RAG-data/中国航空材料手册（第2版）第1卷 结构钢 不锈钢401-600.pdf-6e2d7ff1-ef90-4734-9199-41b1e26d8b5e.md (part 9 of 10)
表3-1  
2.1.1 热导率 见表2-1。

2.1.2 比热容 见表2-2。  
2.1.3 线膨胀系数 见表2-3。

表2-1[1]   

<table><tr><td>θ/℃</td><td>100</td><td>200</td><td>300</td><td>400</td><td>500</td><td>600</td><td>700</td><td>800</td><td>900</td><td>950</td></tr><tr><td>λ/(W/(m·℃))</td><td>11.3</td><td>13.4</td><td>15.1</td><td>16.8</td><td>18.4</td><td>20.5</td><td>22.6</td><td>24.7</td><td>26.8</td><td>28.1</td></tr></table>

2.2 密度 $\rho = 7.5\mathrm{lg / cm}^{3[1]}$   
2.3 电性能

2.3.1 电阻率 $\rho = 104\times 10^{-8}\Omega \cdot \mathbf{m}^{[1]}$

表2-2[1]  

<table><tr><td>θ/℃</td><td>100</td><td>200</td><td>300</td></tr><tr><td>c/(J/(kg·℃))</td><td>483</td><td>502</td><td>532</td></tr></table>

2.4 磁性能  
2.5 化学性能

表2-3[1]  

<table><tr><td>θ/℃</td><td>20~100</td><td>20~200</td><td>20~300</td><td>20~400</td><td>20~500</td><td>20~600</td><td>20~700</td><td>20~800</td><td>20~900</td><td>20~1000</td></tr><tr><td>α/10-6℃-1</td><td>13.0</td><td>13.5</td><td>14.0</td><td>14.5</td><td>15.0</td><td>15.4</td><td>16.0</td><td>16.6</td><td>17.2</td><td>17.4</td></tr></table>

2.5.1 抗氧化性能 见表2-4。  
2.5.2 耐腐蚀性能

表2-4[1]  

<table><tr><td>θ/℃</td><td>保温时间/h</td><td>增重/(g/m²)</td><td>增重速率/(g/(m²·h))</td><td>抗氧化级别</td><td>θ/℃</td><td>保温时间/h</td><td>增重/(g/m²)</td><td>增重速率/(g/(m²·h))</td><td>抗氧化级别</td></tr><tr><td rowspan="4">400</td><td>50</td><td>0.0615</td><td>0.00123</td><td rowspan="4">抗氧化级</td><td rowspan="4">1000</td><td>25</td><td>13.1</td><td>0.524</td><td rowspan="4">抗氧化级</td></tr><tr><td>65</td><td>0.1230</td><td>0.00190</td><td>50</td><td>17.6</td><td>0.352</td></tr><tr><td>80</td><td>0.0615</td><td>0.00077</td><td>75</td><td>20.5</td><td>0.274</td></tr><tr><td>100</td><td>0.1230</td><td>0.00123</td><td>100</td><td>23.3</td><td>0.233</td></tr></table>

2.5.2.1 耐晶间腐蚀性能 按《不锈耐酸钢晶间腐蚀倾向试验方法》之“T”法检验无晶间腐蚀（试样在试验前均经过 $650^{\circ}\mathrm{C}$ 敏化处理）。  
2.5.2.2 均匀腐蚀见表2-5。

表2-5[2]  

<table><tr><td colspan="3">介质条件</td><td rowspan="2">试验时间/h</td><td rowspan="2">腐蚀速率/(g/(m2·h))</td><td colspan="3">介质条件</td><td rowspan="2">试验时间/h</td><td rowspan="2">腐蚀速率/(g/(m2·h))</td></tr><tr><td>介质</td><td>体积分数/%</td><td>θ/℃</td><td>介质</td><td>体积分数/%</td><td>θ/℃</td></tr><tr><td rowspan="3">硝酸</td><td>50</td><td rowspan="3">60</td><td rowspan="3">100</td><td>0.045</td><td rowspan="3">硝酸</td><td>85</td><td rowspan="2">60</td><td rowspan="2">100</td><td>0.018~0.019</td></tr><tr><td>65</td><td>0.044~0.049</td><td>95</td><td>0.019</td></tr><tr><td>75</td><td>0.030~0.034</td><td>98</td><td>80~85</td><td>48</td><td>0.092(mm/a)</td></tr></table>

# 3 力学性能

3.1 技术标准规定的性能 见表3-1。

表3-1  

<table><tr><td rowspan="2">品种</td><td rowspan="2">技术标准</td><td rowspan="2">材料状态</td><td>σb/MPa</td><td>σP0.2/MPa</td><td>δ5/%</td><td>ψ/%</td><td>akU/(kJ/m2)</td></tr><tr><td colspan="5">不小于</td></tr><tr><td rowspan="2">棒材</td><td>GJB 2294-1995</td><td>1000~1050℃,水冷</td><td>715</td><td>440</td><td>25</td><td>40</td><td>790(横向340)</td></tr><tr><td>GB/T 1220-1992</td><td>930~1050℃,水冷</td><td>715</td><td>440</td><td>25</td><td>40</td><td>790</td></tr><tr><td rowspan="2">板材</td><td rowspan="2">GJB 2295-1995</td><td>1000~1050℃,水冷或空冷</td><td>715</td><td>-</td><td>30</td><td>-</td><td>-</td></tr><tr><td>冷作硬化</td><td>880</td><td>-</td><td>10</td><td>-</td><td>-</td></tr><tr><td rowspan="2">带材</td><td rowspan="2">GB 9105-1995</td><td>1020~1050℃,水冷或空冷</td><td>735</td><td>-</td><td>30</td><td>-</td><td>-</td></tr><tr><td>半硬</td><td>885~1080</td><td>-</td><td>15</td><td>-</td><td>-</td></tr></table>

# 3.2 室温及各种温度下的力学性能

# 3.2.1 拉伸性能

3.2.1.1 不同规格棒材的拉伸性能见表3-2。

表3-2[1]  

<table><tr><td>棒材规格d/mm</td><td>热处理制度</td><td>σb/MPa</td><td>δ5/%</td><td>ψ/%</td><td>棒材规格d/mm</td><td>热处理制度</td><td>σb/MPa</td><td>δ5/%</td><td>ψ/%</td></tr><tr><td>26</td><td rowspan="2">950℃,40min,水冷</td><td>805</td><td>41.5</td><td>60.1</td><td>70</td><td rowspan="2">950℃,40min,水冷</td><td>775</td><td>40.5</td><td>56.6</td></tr><tr><td>50</td><td>770</td><td>43.0</td><td>58.4</td><td>120</td><td>755</td><td>42.4</td><td>56.6</td></tr></table>

# 3.2.1.2 板材拉伸性能见表3-3。

表3-3[1]  

<table><tr><td>板材厚度/mm</td><td>取样方向</td><td>热处理制度</td><td>σb/MPa</td><td>σP0.2/MPa</td><td>δ5/%</td></tr><tr><td>1.5</td><td rowspan="2">横向</td><td rowspan="2">1050℃,水冷</td><td>850</td><td>600</td><td>34.8</td></tr><tr><td>1.6</td><td>855</td><td>625</td><td>33.4</td></tr></table>

# 3.2.1.3 带材拉伸性能见表3-4。

表3-4[3]  

<table><tr><td>带材厚度/mm</td><td>供应状态</td><td>σb/MPa</td><td>δ10/%</td><td>带材厚度/mm</td><td>供应状态</td><td>σb/MPa</td><td>δ10/%</td></tr><tr><td>0.5</td><td>软态</td><td>840</td><td>41.8</td><td>0.5</td><td rowspan="2">半硬</td><td>1040</td><td>20.4</td></tr><tr><td>0.4</td><td>半硬</td><td>1075</td><td>19.3</td><td>1.2</td><td>1030</td><td>18.6</td></tr></table>

# 3.2.1.4 棒材低温拉伸性能见表3-5。

表3-5[2]  

<table><tr><td>热处理制度</td><td>θ/℃</td><td>σb/MPa</td><td>δ10/%</td><td>ψ/%</td></tr><tr><td>950~1050℃,水冷</td><td>-70</td><td>1070</td><td>47</td><td>61</td></tr></table>

# 3.2.1.5 棒材室温及高温拉伸性能见表3-6。

表3-6[1]  

<table><tr><td>热处理制度</td><td>θ/℃</td><td>σb/MPa</td><td>σP0.2/MPa</td><td>σP0.01/MPa</td><td>δ10/%</td><td>ψ/%</td></tr><tr><td rowspan="5">950℃,水冷</td><td>20</td><td>800</td><td>365</td><td>205</td><td>42</td><td>60.1</td></tr><tr><td>300</td><td>655</td><td>325</td><td>180</td><td>30.4</td><td>53.3</td></tr><tr><td>400</td><td>665</td><td>330</td><td>160</td><td>29.8</td><td>50.9</td></tr><tr><td>500</td><td>560</td><td>305</td><td>-</td><td>31.7</td><td>62.0</td></tr><tr><td>600</td><td>420</td><td>245</td><td>160</td><td>35.9</td><td>68.9</td></tr></table>

# 3.2.1.6 板材高温拉伸性能见表3-7。

表3-7[1]  

<table><tr><td>热处理制度</td><td>θ/℃</td><td>σb/MPa</td><td>σP0.2/MPa</td><td>σP0.01/MPa</td><td>δ10/%</td></tr><tr><td rowspan="3">1050℃,水冷</td><td>300</td><td>670</td><td>355</td><td>190</td><td>32.7</td></tr><tr><td>400</td><td>715</td><td>470</td><td>225</td><td>23.4</td></tr><tr><td>500</td><td>625</td><td>415</td><td>190</td><td>26.6</td></tr></table>

# 3.2.1.7 冷轧状态带材高温拉伸性能见表3-8。

表3-8[2]  

<table><tr><td>冷变形率/%</td><td>θ/℃</td><td>σb/MPa</td><td>δ10/%</td><td>冷变形率/%</td><td>θ/℃</td><td>σb/MPa</td><td>δ10/%</td></tr><tr><td rowspan="2">17</td><td>20</td><td>1140</td><td>12</td><td rowspan="2">17</td><td>400</td><td>890</td><td>9.1</td></tr><tr><td>300</td><td>980</td><td>10.3</td><td>500</td><td>810</td><td>13.7</td></tr></table>

# 3.2.1.8 不同冷变形率及不同取样方向的室温拉伸性能见表3-9。

表3-9[4]  

<table><tr><td rowspan="2">冷变形率/%</td><td colspan="2">σb/MPa</td><td colspan="2">σP0.2/MPa</td><td colspan="2">δ10/%</td><td rowspan="2">冷变形率/%</td><td colspan="2">σb/MPa</td><td colspan="2">σP0.2/MPa</td><td colspan="2">δ10/%</td></tr><tr><td>纵向</td><td>横向</td><td>纵向</td><td>横向</td><td>纵向</td><td>横向</td><td>纵向</td><td>横向</td><td>纵向</td><td>横向</td><td>纵向</td><td>横向</td></tr><tr><td>0</td><td>825</td><td>855</td><td>635</td><td>625</td><td>36.3</td><td>33.4</td><td>17</td><td>1065</td><td>1140</td><td>1045</td><td>1075</td><td>13.7</td><td>12.0</td></tr><tr><td>10</td><td>950</td><td>1045</td><td>885</td><td>970</td><td>21.0</td><td>19.6</td><td>20</td><td>1090</td><td>1140</td><td>1025</td><td>1085</td><td>13.5</td><td>13.7</td></tr><tr><td>12</td><td>940</td><td>995</td><td>890</td><td>935</td><td>19.7</td><td>17.9</td><td>25</td><td>1135</td><td>1235</td><td>1095</td><td>1200</td><td>13.4</td><td>10.9</td></tr><tr><td>15</td><td>1025</td><td>1070</td><td>970</td><td>915</td><td>18.6</td><td>15.2</td><td>30</td><td>1200</td><td>1285</td><td>1175</td><td>1250</td><td>9.9</td><td>9.5</td></tr></table>

# 3.2.2 冲击性能

# 3.2.2.1 不同规格棒材的冲击韧性见表3-10。

表3-10[1]  

<table><tr><td rowspan="2">热处理制度</td><td rowspan="2">棒材d/mm</td><td rowspan="2">取样部位</td><td colspan="2">akU/(kJ/m2)</td></tr><tr><td>纵向</td><td>横向</td></tr><tr><td rowspan="4">950℃,水冷</td><td>26</td><td>心部</td><td>1020</td><td>-</td></tr><tr><td>50</td><td>心部</td><td>1000</td><td>-</td></tr><tr><td>70</td><td>纵向取自心部,横向取自径向</td><td>880</td><td>600</td></tr><tr><td>120</td><td>纵横向均取自半径中部</td><td>930</td><td>510</td></tr></table>

# 3.2.2.2 不同温度下的冲击韧性见表3-11。

表3-11[1,2]  

<table><tr><td>热处理制度</td><td>θ/℃</td><td>akU/(kJ/m2)</td><td>热处理制度</td><td>θ/℃</td><td>akU/(kJ/m2)</td></tr><tr><td rowspan="3">950℃,水冷</td><td>-70</td><td>1370</td><td rowspan="3">950℃,水冷</td><td>400</td><td>1450</td></tr><tr><td>20</td><td>1120</td><td>500</td><td>1390</td></tr><tr><td>300</td><td>1550</td><td>600</td><td>1440</td></tr></table>

# 3.2.3 弯曲性能

# 3.2.3.1 板材及带材的纵横向弯曲性能见表3-12。

表3-12[4]  

<table><tr><td rowspan="2">品种</td><td rowspan="2">δ/mm</td><td rowspan="2">冷变形率/%</td><td colspan="2">反复弯曲/次数</td><td colspan="2">弯曲角/(°)</td><td rowspan="2">品种</td><td rowspan="2">δ/mm</td><td rowspan="2">冷变形率/%</td><td colspan="2">反复弯曲/次数</td><td colspan="2">弯曲角/(°)</td></tr><tr><td>纵向</td><td>横向</td><td>纵向</td><td>横向</td><td>纵向</td><td>横向</td><td>纵向</td><td>横向</td></tr><tr><td>板材</td><td>1.6</td><td>软态</td><td>-</td><td>7</td><td>-</td><td>-</td><td rowspan="5">带材</td><td rowspan="5">1.5</td><td>17</td><td>-</td><td>4</td><td>180</td><td>180</td></tr><tr><td rowspan="4">带材</td><td rowspan="4">1.5</td><td>软态</td><td>-</td><td>7</td><td>180</td><td>180</td><td>20</td><td>-</td><td>3</td><td>180</td><td>180</td></tr><tr><td>10</td><td>-</td><td>6</td><td>180</td><td>180</td><td>25</td><td>-</td><td>3</td><td>180</td><td>180</td></tr><tr><td>12</td><td>12</td><td>4</td><td>180</td><td>180</td><td>30</td><td>-</td><td>2</td><td>180</td><td>83</td></tr><tr><td>15</td><td>8</td><td>4</td><td>180</td><td>180</td><td></td><td></td><td></td><td></td><td></td></tr></table>

注：1 软态为 $1050\mathrm{C}$ ，水冷，冷变形在软态基础上进行。  
2 反复弯曲时钳口半径 $r = 5\mathrm{mm}$ 。  
3 作弯曲角测定时，压头半径 $r = 2.25\mathrm{mm}$ 。

# 3.3 持久和蠕变性能

# 3.3.1 高温持久性能 见表3-13。

表3-13[1]  

<table><tr><td>热处理制度</td><td>θ/℃</td><td>σ100/MPa</td></tr><tr><td rowspan="2">1050℃,水冷</td><td>500</td><td>450</td></tr><tr><td>600</td><td>195</td></tr></table>

# 3.4 疲劳性能

# 3.5 弹性性能

# 3.5.1 弹性模量

3.5.1.1 不同温度下的弹性模量见表3-14。

表3-14[1]  

<table><tr><td>θ/℃</td><td>20</td><td>300</td><td>400</td><td>500</td><td>600</td></tr><tr><td>E(静态)/GPa</td><td>180</td><td>136</td><td>134</td><td>121</td><td>123</td></tr></table>

# 4 组织结构

# 4.1 相变温度

# 4.2 时间-温度-组织转变曲线

4.3 合金组织结构 在正常情况下为奥氏体和铁素体双相组织，奥氏体为主要的组织成分，铁素体随化学成分波动而变化。组织中铁素体以 $5\% \sim 30\%$ 为好，尤以 $10\% \sim 20\%$ 最佳。

# 5 工艺性能与要求

# 5.1 成形性能

5.1.1 热压力加工性能 热压力加工温度区间为 $1150\sim 950^{\circ}\mathrm{C}$ ，允许的变形量为 $40\% \sim 60\%$ ，超过此限度会导致开裂。  
5.1.2 冷压力加工性能 冷变形率控制在 $10\% \sim 15\%$ 范围内，能够获得良好的综合性能。冷变形率超过 $20\%$ ，会导致弯曲性能变坏。  
5.1.3 板材的杯突性能 见表5-1。

表5-1[4]  

<table><tr><td>热处理制度</td><td>板材δ/mm</td><td>阴模直径/mm</td><td>阳模直径/mm</td><td>平均冲压深度/mm</td></tr><tr><td>1050℃,水冷</td><td>1.5</td><td>27</td><td>20</td><td>10.1</td></tr></table>

5.2 焊接性能[5] 当铁素体在 $5\% \sim 27\%$ 范围内时，具有良好的焊接工艺性能，可以进行手工氩弧焊、电弧焊和点、滚焊，焊接裂纹倾向性很小。但与1Cr18Ni9Ti钢相比，点焊、滚焊规范范围较窄，较易于飞溅。钢中铁素体高于 $30\%$ 或呈纯奥氏体组织时，点焊和滚焊工艺性能变坏，焊点和焊缝易产生核心裂纹。铁素体在 $5\% \sim 27\%$ 范围内，焊接接头具有较高的强度系数，氩弧焊接头强度系数在 $90\%$ 以上，滚焊强度系数在 $85\%$ 以上，氩弧焊接头无晶间腐蚀倾向。冷轧板材经氩弧焊和滚焊后，接头无明显的软化现象。  
5.3 零件热处理工艺 通常在零件制造之前，先进行热处理，棒材为 $950\sim 1050^{\circ}\mathrm{C}$ 水冷。板、带材为 $1050^{\circ}\mathrm{C} \pm 20^{\circ}\mathrm{C}$ ，水冷或空冷。零件加工后一般不再热处理。亦可在加工成零件后进行处理。如零件在加工制造过程中在 $600\sim 900^{\circ}\mathrm{C}$ 范围内保温或缓慢穿过，则必须重新按上述要求固溶处理，以防产生 $\sigma-$ 相脆化。总之，这种钢制成的零件宜于在固溶状态下使用。

# 6 功能考核试验

# 7 使用建议

限用。

# 参考文献

1 北京航空材料研究所．奥氏体-铁素体双相不锈钢GX-2的研究总结．1962.  
2 手册编写组．合金钢钢种手册：第五册 不锈耐酸钢．北京：冶金工业出版社，1983  
3 成都飞机制造公司.1Cr18Ni11Si4AlTi钢 $1988\sim 1999$ 年入厂复验数据.  
4 北京航空材料研究所. 奥氏体-铁素体双相不锈钢 GX-2 的压力加工工艺研究. 1962  
5 北京航空材料研究所．奥氏体-铁素体双相不锈钢GX-2的焊接工艺研究．1962

编写 冯慎田 金建军

校对 古宝珠

审定 赵振业

# 1Cr21Ni5Ti

# 1 概述

1Cr21Ni5Ti是一种奥氏体-铁素体双相不锈钢。由于第二相的强化作用，其拉伸强度明显高于单相奥氏体钢，耐腐蚀性能特别是耐晶间腐蚀和耐应力腐蚀性能优良。该钢可进行各种方法的焊接，裂纹倾向性很小。加工成形性能稍次于18-8型奥氏体不锈钢，可部分取代18-8型奥氏体不锈钢。适用于制造要求耐腐蚀的焊接、钣金零件。

1.1 材料牌号 1Cr21Ni5Ti。  
1.2 相近牌号 12X21H5T,3N811(俄罗斯)。  
1.3 材料的技术标准 见表1-1。

表1-1  

<table><tr><td>品种</td><td>技术标准</td></tr><tr><td>棒材</td><td>GJB 2294-1995《航空用不锈钢及耐热钢棒规范》</td></tr><tr><td rowspan="2">板材</td><td>GB/T 3280-1992《不锈钢冷轧钢板》</td></tr><tr><td>GJB 2295-1995《航空用不锈钢冷轧薄板规范》</td></tr><tr><td>管材</td><td>GB/T 14975-1994《结构用不锈钢无缝钢管》</td></tr></table>

# 1.4 化学成分 见表1-2。

%

表1-2  

<table><tr><td>C</td><td>Mn</td><td>Si</td><td>Cr</td><td>Ni</td><td>Ti</td><td>S</td><td>P</td></tr><tr><td>0.09~0.14</td><td>≤0.80</td><td>≤0.80</td><td>20.00~22.00</td><td>4.80~5.80</td><td>0.25~0.50</td><td>≤0.025</td><td>≤0.035</td></tr></table>

1.5 热处理制度 通常只进行固溶处理。棒材： $950\sim 1050^{\circ}\mathrm{C}$ ，水冷或空冷；板材： $950\sim 1050^{\circ}\mathrm{C}$ ，水冷或空冷。

# 1.6 品种规格与供应状态

1.6.1 品种规格 锻轧钢棒 $d8\sim 150\mathrm{mm}$ ；冷轧钢板 $\delta (0.5\sim 4.0)\mathrm{mm}\times 750\mathrm{mm}\times 2000\mathrm{mm}$ ；热轧钢板 $\delta (4.5\sim 20)\mathrm{mm}\times (750\sim 1800)\mathrm{mm}\times (1000\sim 6500)\mathrm{mm}$ 。

1.6.2 供应状态 通常以固溶处理状态供应，也可以锻造、热轧或冷轧状态供应。

1.7 熔炼与铸造工艺 采用电弧炉或感应炉熔炼。要求高性能时，可采用电弧炉 $+$ 电渣重熔或AOD、VOD法冶炼。

# 1.8 应用概况与特殊要求

1.8.1 应用概况 在航空工业上用于制造发动机外壳及火箭发动机燃烧室外壁等。在化学工业及食品等工业中，广泛地用于制造耐酸腐蚀的容器及部件。  
1.8.2 特殊要求 不宜在 $650 \sim 850^{\circ} \mathrm{C}$ 范围内工作或停留，以免出现 $\sigma$ -相脆化。如果在工艺过程中不可避免地在此温度范围停留，则必须重新固溶处理，消除 $\sigma$ -相，从而使钢的塑韧性得到恢复。

# 2 物理及化学性能

# 2.1 热性能

2.1.1 热导率 见表2-1。

表2-1[1]   

<table><tr><td>θ/°C</td><td>20</td><td>100</td><td>200</td><td>300</td><td>400</td><td>500</td><td>600</td><td>700</td></tr><tr><td>λ/(W/(m·°C))</td><td>16.6</td><td>17.6</td><td>18.0</td><td>19.3</td><td>20.0</td><td>23.0</td><td>27.2</td><td>29.3</td></tr></table>

# 2.1.2 线膨胀系数 见表2-2。

表 2-2[1]  

<table><tr><td>θ/℃</td><td>20~100</td><td>20~200</td><td>20~300</td><td>20~400</td><td>20~500</td><td>20~600</td><td>20~700</td></tr><tr><td>α/10-6℃-1</td><td>10.0</td><td>14.4</td><td>16.8</td><td>16.8</td><td>17.4</td><td>17.5</td><td>17.7</td></tr></table>

2.2 密度 $\rho = 7.8\mathrm{g / cm^3}$

# 2.3 电性能

2.3.1 电阻率 $\rho = 79\times 10^{-8}\Omega \cdot \mathrm{m}_{\circ}$

# 2.4 磁性能

# 2.5 化学性能

2.5.1 耐腐蚀性能 耐均匀腐蚀性能见表2-3。

表2-3[1]  

<table><tr><td colspan="3">介质条件</td><td rowspan="2">试验时间/h</td><td rowspan="2">腐蚀速度/(mm/a)</td></tr><tr><td>介质</td><td>体积分数/%</td><td>θ/℃</td></tr><tr><td>硝酸</td><td>65</td><td rowspan="3">沸腾</td><td>96~192</td><td>0.50</td></tr><tr><td>乙二酸</td><td>10</td><td>96~192</td><td>0.01</td></tr><tr><td>乙二酸:硝酸</td><td>10:1</td><td>22</td><td>5.6~7.1</td></tr></table>

# 3 力学性能

# 3.1 技术标准规定的性能 见表3-1。

表3-1  

<table><tr><td rowspan="2">品种</td><td rowspan="2">技术标准</td><td rowspan="2">热处理制度</td><td>σb/MPa</td><td>σP0.2/MPa</td><td>δ5/%</td><td>ψ/%</td><td>AKU/J</td></tr><tr><td colspan="5">不小于</td></tr><tr><td>棒材</td><td>GJB 2294-1995</td><td rowspan="2">950~1050℃,空冷或水冷</td><td>590</td><td>345</td><td>20</td><td>40</td><td>47</td></tr><tr><td>板材</td><td>GJB 2295-1995</td><td>635</td><td>-</td><td>20</td><td>-</td><td>-</td></tr></table>

# 3.2 室温及各种温度下的力学性能

# 3.2.1 硬度

3.2.1.1 不同程度冷变形后硬度见表3-2。  
3.2.1.2 不同温度下的硬度见表3-3。

表3-2[2]  

<table><tr><td>冷变形率/%</td><td>0</td><td>5</td><td>8</td><td>12</td><td>16</td><td>20</td></tr><tr><td>HRC</td><td>-</td><td>22.8</td><td>25.8</td><td>28.0</td><td>30.8</td><td>35.6</td></tr></table>

注：冷变形前热处理状态 $1050\mathrm{C}$ ，空冷。

表3-3[2]  

<table><tr><td>θ/°C</td><td>20</td><td>-40</td><td>-70</td></tr><tr><td>HRB</td><td>94</td><td>94.5</td><td>95</td></tr></table>

# 3.2.2 拉伸性能

3.2.2.1 棒材及板材室温拉伸性能见表3-4。表 $3 - 4^{[1,2]}$

<table><tr><td rowspan="2" colspan="2">品种</td><td rowspan="2">热处理制度</td><td>σb</td><td>σP0.2</td><td>δ5</td><td>ψ</td></tr><tr><td colspan="2">MPa</td><td colspan="2">%</td></tr><tr><td rowspan="3" colspan="2">棒材</td><td>1000℃,水冷</td><td>770</td><td>335</td><td>36.8</td><td>61.8</td></tr><tr><td>980℃,水冷</td><td>665</td><td>460</td><td>28</td><td>64.3</td></tr><tr><td>1000℃,空冷</td><td>770</td><td>320</td><td>32.2</td><td>62.0</td></tr><tr><td rowspan="3">板材</td><td>δ1.5mm</td><td>1050℃,空冷</td><td>815</td><td>345</td><td>31.6</td><td>-</td></tr><tr><td>δ1.5mm</td><td>1050℃,空冷+平整</td><td>830</td><td>535</td><td>33.6</td><td>-</td></tr><tr><td>δ0.6mm</td><td>980~1050℃,空冷</td><td>780~790</td><td>580</td><td>26.6~27.1</td><td>-</td></tr></table>

3.2.2.2 板材经不同程度冷变形后的拉伸性能见图3-1。

3.2.2.3 高温拉伸性能见表3-5。

图片摘要：该图主要展示 3 1 冷变形率对拉伸性能的影响[2]。
![](images/c181335fc4a2c34ba0701b5dfa66e9f8f632c01ae9965d8ea5d4847f1f9ba9b1.jpg)  
图3-1 冷变形率对拉伸性能的影响[2]

表3-5[1]  

<table><tr><td>热处理制度</td><td>θ/℃</td><td>σb/MPa</td><td>σP0.2/MPa</td><td>δ5/%</td><td>ψ/%</td><td>热处理制度</td><td>θ/℃</td><td>σb/MPa</td><td>σP0.2/MPa</td><td>δ5/%</td><td>ψ/%</td></tr><tr><td rowspan="6">1000℃,水冷</td><td>100</td><td>685</td><td>440</td><td>20</td><td>—</td><td rowspan="6">1000℃,水冷</td><td>700</td><td>147</td><td>98</td><td>20</td><td>—</td></tr><tr><td>200</td><td>590</td><td>390</td><td>10</td><td>—</td><td>800</td><td>118</td><td>—</td><td>64</td><td>82</td></tr><tr><td>300</td><td>590</td><td>345</td><td>10</td><td>—</td><td>900</td><td>69</td><td>—</td><td>95</td><td>91</td></tr><tr><td>400</td><td>490</td><td>345</td><td>10</td><td>—</td><td>1000</td><td>29</td><td>—</td><td>90</td><td>67</td></tr><tr><td>500</td><td>440</td><td>295</td><td>15</td><td>—</td><td>1100</td><td>20</td><td>—</td><td>90</td><td>70</td></tr><tr><td>600</td><td>295</td><td>245</td><td>20</td><td>—</td><td>1200</td><td>10</td><td>—</td><td>143</td><td>78</td></tr></table>

3.2.2.4 低温拉伸性能见表3-6。

3.2.3 冲击性能 见表3-7。

3.2.4 弯曲性能 经不同程度冷变形后的弯曲性能见表3-8。

表3-6[2]  

<table><tr><td>θ/℃</td><td>σb/MPa</td><td>δ5/%</td><td>ψ/%</td></tr><tr><td>-40</td><td>1000</td><td>28.2</td><td>64.8</td></tr></table>

表3-7[2]  

<table><tr><td>θ/℃</td><td>20</td><td>-40</td><td>-70</td></tr><tr><td>akU/(kJ/m2)</td><td>2900</td><td>2150</td><td>2010</td></tr></table>

表3-8[2]  

<table><tr><td>材料状态</td><td>试样厚度/mm</td><td>反复弯曲钳口半径/mm</td><td>反复弯曲次数</td></tr><tr><td>1050℃,空冷</td><td rowspan="6">1.5</td><td rowspan="6">5</td><td>8①</td></tr><tr><td>1050℃,水冷+5%冷变形</td><td>3</td></tr><tr><td>1050℃,水冷+8%冷变形</td><td>3</td></tr><tr><td>1050℃,水冷+12%冷变形</td><td>2</td></tr><tr><td>1050℃,水冷+16%冷变形</td><td>2</td></tr><tr><td>1050℃,水冷+20%冷变形</td><td>1</td></tr></table>

① 为纵向试样，其余均为横向试样。

# 4 组织结构

# 4.1 相变温度

# 4.2 时间-温度-组织转变曲线

4.3 合金组织结构 固溶状态的组织为奥氏体+铁素体，奥氏体及铁素体约各占 $50\%$ 。但化学成分波动可使铁素体从约 $20\% \sim 30\%$ 变化到 $70\% \sim 80\%$ 。

# 5 工艺性能与要求

5.1 成形性能 锻造及轧制性能较好。锻造、轧制加热温度 $1070 \sim 1100^{\circ} \mathrm{C}$ , 变形温度范围为 $1050 \sim 920^{\circ} \mathrm{C}$ 。冷状态下亦可进行一定变形量的冲压成形。冷轧时变形程度控制在 $10\% \sim 15\%$ 范围内能获得良好的综合性能。  
5.2 焊接性能 可进行各种方法的焊接，具有良好的氩弧焊焊接性能，焊接裂纹倾向属第一级。焊缝接头强度系数能达到 $90\%$ 左右。具有奥氏体+铁素体两相组织的焊缝能很好地通过《不锈耐酸钢晶间腐蚀倾向试验方法》之“T”法检验而无晶间腐蚀倾向。  
5.3 热处理工艺 该钢加工制造的零件通常不进行热处理，而在加工之前先将原材料作固溶处理，如果在零件制造过程中于 $650\sim 850^{\circ}\mathrm{C}$ 范围内较长时间停留，则必须将零件重新固溶处理，以消除可

能出现的 $\sigma-$ 相脆化倾向。

# 6 功能考核试验

# 7 使用建议

选用。

# 参考文献

1 手册编写组．合金钢钢种手册：第五册 不锈耐酸钢．北京：冶金工业出版社，1983  
2 北京航空材料研究所. 3 H811 双相不锈钢研究总结. 1964

编写 冯慎田 陈荣桂

校对 桂治斌

审定 古宝珠

# 0Cr18Ni9

# 1 概述

0Cr18Ni9是奥氏体不锈钢。该钢具有良好的加工成形性能和抗氧化性能，对氧化性酸(如硝酸)有很强的耐腐蚀性能，对碱溶液及大部分有机酸和无机酸亦有一定的耐腐蚀能力。耐晶间腐蚀性能优于含碳量较高的1Cr18Ni9钢，但长期在水及蒸汽中工作时仍有晶间腐蚀倾向。该钢具有良好的焊接性能，可用各种方法焊接。该钢种无法用热处理强化，但可以通过冷变形提高钢的强度水平。适用于制造要求耐腐蚀的钣金、冲压成形件等，该钢还是一种铆螺用钢。

1.1 材料牌号 0Cr18Ni9。  
1.2 相近牌号 Z6CN18-10(法国), SUS304(日本), 08X18H10(俄罗斯), AISI304、SAE30304 (美国)。  
1.3 材料的技术标准 见表1-1。

表1-1  

<table><tr><td>品种</td><td>技术标准</td></tr><tr><td rowspan="2">钢带</td><td>GB/T 4239-1991《不锈钢和耐热钢冷轧钢带》</td></tr><tr><td>GJB 3321-1998《航空用不锈钢冷轧弹簧带规范》</td></tr><tr><td>钢棒</td><td>GJB 2294-1995《航空用不锈钢及耐热钢棒规范》</td></tr><tr><td>薄板</td><td>GJB 2295-1995《航空用不锈钢冷轧薄板规范》</td></tr><tr><td>钢管</td><td>GJB 2296-1995《航空用不锈钢无缝钢管规范》</td></tr></table>

1.4 化学成分 见表1-2。

%

表1-2  

<table><tr><td>C</td><td>Mn</td><td>Si</td><td>Cr</td><td>Ni</td><td>S</td><td>P</td></tr><tr><td>≤0.07</td><td>≤2.00</td><td>≤1.00</td><td>17.00~19.00</td><td>8.00~11.00</td><td>≤0.025</td><td>≤0.035</td></tr></table>

1.5 热处理制度 固溶处理 $1010\sim 1150\mathrm{C}$ ，快冷。

1.6 品种规格与供应状态

1.6.1 品种规格 钢丝 $d0.05 \sim 14\mathrm{mm}$ ；钢板 $\delta 0.5 \sim 4.0\mathrm{mm}$ ；钢管外径 $4.0 \sim 43\mathrm{mm}$ 、壁厚 $0.5 \sim 2.0\mathrm{mm}$ 。  
1.6.2 供应状态 钢棒以冷拉和热处理状态交货；钢板以冷轧热处理和冷作硬化交货；钢管以固溶处理状态交货。  
1.7 熔炼与铸造工艺 电弧炉或电弧炉 + 电渣重熔, 亦可采用感应炉、真空感应炉或真空自耗炉等熔炼方法以及 AOD、VOD 等炉外精炼方法熔炼。

1.8 应用概况与特殊要求

1.8.1 应用概况 航空工业中主要用作焊丝、铆钉丝等。在国外航空上广泛用作各类导管、垫片及铆钉等。  
1.8.2 特殊要求 应防止出现高温渗碳现象，以免导致耐腐蚀性能下降。

# 2 物理及化学性能

# 2.1 热性能

2.1.1 熔化温度范围 $1398\sim 1454^{\circ}C$   
2.1.2 热导率 见表2-1。  
2.1.3 比热容 $c = 502\mathrm{J} / (\mathrm{kg}\cdot \mathrm{C})(20\sim 100^{\circ}\mathrm{C})$   
2.1.4 线膨胀系数 见表2-2。

表2-1[1]   

<table><tr><td>θ/℃</td><td>20</td><td>500</td><td>600</td><td>700</td></tr><tr><td>λ/(W/(m·℃))</td><td>16.7</td><td>22.2</td><td>23.9</td><td>25.1</td></tr></table>

表2-2[1]  

<table><tr><td>θ/℃</td><td>20~100</td><td>100~200</td><td>200~300</td><td>300~400</td><td>400~500</td><td>500~600</td><td>600~700</td><td>700~800</td><td>800~900</td><td>900~1000</td></tr><tr><td>α/10-6℃-1</td><td>16.5</td><td>17.2</td><td>17.7</td><td>18.0</td><td>18.3</td><td>18.6</td><td>19.0</td><td>19.5</td><td>19.7</td><td>20.0</td></tr></table>

2.2 密度 $\rho = 7.85\mathrm{g / cm^3}$   
2.3 电性能  
2.3.1 电阻率 $\rho = 80\times 10^{-8}\Omega \cdot \mathrm{m}_{\circ}$   
2.4 磁性能 固溶状态下无磁性。  
2.5 化学性能  
2.5.1 抗氧化性能 在 $900^{\circ}\mathrm{C}$ 以下热空气中具有稳定的抗氧化性能。  
2.5.2 耐腐蚀性能  
2.5.2.1 在硝酸中的等腐蚀曲线见图2-1。  
2.5.2.2 在硫酸中的等腐蚀曲线见图2-2。  
2.5.2.3 在乙酸中的等腐蚀曲线见图2-3。  
2.5.2.4 在乙二酸中的等腐蚀曲线见图2-4。  
2.5.2.5 在磷酸中的等腐蚀曲线见图2-5。

图片摘要：该图主要展示 2 1 在硝酸中的等腐蚀曲线[2]。
![](images/1f3083f08d73beb195c6784a6834058b00558b535098e2fcf9c8f4ee0c6a24b4.jpg)  
图2-1 在硝酸中的等腐蚀曲线[2]

图片摘要：该图主要展示 2 1 在硝酸中的等腐蚀曲线[2]。
![](images/0b2e334d68e7268008813f073cd06cb2e5a2499196c46274bad6ee6476941c6e.jpg)  
图2-2 在硫酸中的等腐蚀曲线[2]

图片摘要：该图主要展示 2 2 在硫酸中的等腐蚀曲线[2]。
![](images/c407f45cbd0acef3433bd94706e9c8732ef2ca0fcf7ce1f6ec629baa9feef895.jpg)  
图2-3 在乙酸中的等腐蚀曲线[2]

2.5.2.6 耐晶间腐蚀性能 零件长期在腐蚀介质、水中或蒸汽介质中工作时，可能发生晶间腐蚀破坏。

图片摘要：该图主要展示 2 3 在乙酸中的等腐蚀曲线[2]。
![](images/01ddfcf6cca157e2fb5e74ba7a723f50960883351a0537638f9ed20ea7857658.jpg)  
图2-4 在乙二酸中的等腐蚀曲线[2]

图片摘要：该图主要展示 2 4 在乙二酸中的等腐蚀曲线[2]。
![](images/ea02ad7d229a0444c9116c765cf72e6cf3295cf738f18cf2b490a570d9e5bb1e.jpg)  
图2-5 在磷酸中的等腐蚀曲线[2]

2.5.2.7 耐应力腐蚀性能 固溶状态，弓形恒应变试样在 $42\%$ 氯化镁沸腾溶液中，经31h发生晶间腐蚀破坏。

# 3 力学性能

# 3.1 技术标准规定的性能 见表3-1。

表3-1  

<table><tr><td rowspan="2">品种</td><td rowspan="2">技术标准</td><td rowspan="2">状态</td><td>σb/MPa</td><td>σP0.2/MPa</td><td>δ5/%</td><td>ψ/%</td><td>HBS</td><td>HRB</td><td>HV</td></tr><tr><td colspan="4">不小于</td><td colspan="3">不大于</td></tr><tr><td rowspan="4">钢带</td><td>GB/T 4239-1999</td><td>固溶</td><td>520</td><td>205</td><td>40</td><td>—</td><td>—</td><td>90</td><td>200</td></tr><tr><td rowspan="3">GJB 3321-1998</td><td>低硬</td><td>780</td><td>470</td><td>12</td><td>—</td><td>—</td><td>—</td><td>250</td></tr><tr><td>半硬</td><td>930</td><td>665</td><td>7</td><td>—</td><td>—</td><td>—</td><td>310</td></tr><tr><td>冷硬</td><td>1130</td><td>880</td><td>3</td><td>—</td><td>—</td><td>—</td><td>370</td></tr><tr><td>钢棒</td><td>GJB 2294-1995</td><td>固溶</td><td>520</td><td>205</td><td>40</td><td>60</td><td>187</td><td>—</td><td>—</td></tr><tr><td rowspan="2">钢板</td><td rowspan="2">GJB 2295-1995</td><td>固溶</td><td>520</td><td>205</td><td>40</td><td>40</td><td>187</td><td>90</td><td>200</td></tr><tr><td>冷作硬化</td><td>735~935</td><td>—</td><td>25</td><td>—</td><td>—</td><td>—</td><td>—</td></tr><tr><td>钢管</td><td>GJB 2296-1995</td><td>固溶</td><td>520</td><td>—</td><td>35</td><td>—</td><td>—</td><td>—</td><td>—</td></tr></table>

# 3.2 室温及各种温度下的力学性能

# 3.2.1 拉伸性能

# 3.2.1.1 室温拉伸性能见表3-2。

表3-2[1,2]  

<table><tr><td>热处理制度</td><td>σb/MPa</td><td>σP0.2/MPa</td><td>δ5/%</td><td>ψ/%</td></tr><tr><td>1050℃,水冷</td><td>570</td><td>205</td><td>50</td><td>75</td></tr><tr><td>1080~1100℃,水冷</td><td>540~685</td><td>220~400</td><td>51~70</td><td>65.5~77.5</td></tr></table>

# 3.2.1.2 带材室温拉伸性能见表3-3。

表3-3[3]  

<table><tr><td>δ/mm</td><td>状态</td><td>σb/MPa</td><td>σP0.2/MPa</td><td>δs/%</td><td>HV</td><td>δ/mm</td><td>状态</td><td>σb/MPa</td><td>σP0.2/MPa</td><td>δs/%</td><td>HV</td></tr><tr><td>0.1</td><td>R</td><td>625~730</td><td>360~400</td><td>70~74</td><td>122</td><td>0.3</td><td>R</td><td>645~665</td><td>-</td><td>40</td><td>172</td></tr><tr><td>0.2</td><td>R</td><td>680~690</td><td>420~480</td><td>74~80</td><td>162</td><td>0.4</td><td>R</td><td>635~645</td><td>-</td><td>45~65</td><td>156</td></tr></table>

# 3.2.1.3 棒材室温拉伸性能见表3-4。

3.2.1.4 室温和不同温度下的拉伸性能见表3-5。

表3-4[4]  

<table><tr><td>热处理制度</td><td>σb/MPa</td><td>σP0.2/MPa</td><td>δ5/%</td><td>ψ/%</td></tr><tr><td>1040℃,水冷</td><td>680~685</td><td>335~340</td><td>54~56</td><td>72~75</td></tr></table>

3.2.1.5 低温拉伸性能见表3-6。

表3-5[1,2]  

<table><tr><td>热处理制度</td><td>θ/℃</td><td>σb/MPa</td><td>σP0.2/MPa</td><td>δ5/%</td><td>ψ/%</td><td>热处理制度</td><td>θ/℃</td><td>σb/MPa</td><td>σP0.2/MPa</td><td>δ5/%</td><td>ψ/%</td></tr><tr><td rowspan="5">1050℃,水冷</td><td>20</td><td>570</td><td>205</td><td>50</td><td>75</td><td rowspan="4">1050℃,水冷</td><td>650</td><td>295</td><td>75</td><td>37</td><td>44</td></tr><tr><td>400</td><td>410</td><td>108</td><td>45</td><td>69</td><td>700</td><td>235</td><td>73</td><td>35</td><td>36</td></tr><tr><td>480</td><td>380</td><td>98</td><td>45</td><td>69</td><td>750</td><td>185</td><td>73</td><td>31</td><td>28</td></tr><tr><td>540</td><td>365</td><td>96</td><td>44</td><td>70</td><td>800</td><td>145</td><td>69</td><td>30</td><td>28</td></tr><tr><td>600</td><td>335</td><td>82</td><td>39</td><td>58</td><td></td><td></td><td></td><td></td><td></td><td></td></tr></table>

表3-6[5]  

<table><tr><td>试验温度/℃</td><td>σb/MPa</td><td>σP0.2/MPa</td><td>δ5/%</td><td>ψ/%</td><td>试验温度/℃</td><td>σb/MPa</td><td>σP0.2/MPa</td><td>δ5/%</td><td>ψ/%</td></tr><tr><td>0</td><td>885</td><td>245</td><td>64.7</td><td>75</td><td>-100</td><td>1280</td><td>225</td><td>42.9</td><td>69</td></tr><tr><td>-20</td><td>975</td><td>240</td><td>55.9</td><td>67</td><td>-140</td><td>1370</td><td>245</td><td>41.2</td><td>68</td></tr><tr><td>-50</td><td>1100</td><td>235</td><td>50.1</td><td>71</td><td>-196</td><td>1610</td><td>230</td><td>38.2</td><td>67</td></tr></table>

# 3.3 持久和蠕变性能

3.3.1 高温持久性能 见图3-1。

图片摘要：该图主要展示 3 6[5]。
![](images/110ae685657b86f324f785bc9a3534a011ff375be16a45bf71eaf82d0f626e3a.jpg)  
图3-1 持久强度[1]

3.3.2 高温蠕变性能 见图3-2。

图片摘要：该图主要展示 3 1 持久强度[1]。
![](images/63792b8442e59681f3ae7890534a9671c36e055805f481af4a7e34b3e2305573.jpg)  
图3-2 不同温度下的抗蠕变性能[1]

3.4 疲劳性能  
3.5 弹性性能  
3.5.1 弹性模量 $E = 199\mathrm{GPa}$ 。

# 4 组织结构

4.1 相变温度  
4.2 时间-温度-组织转变曲线  
4.3 合金组织结构 固溶状态为奥氏体组织；冷变形后为奥氏体十形变马氏体；冷变形时效后为奥氏体+马氏体+沉淀相。

# 5 工艺性能与要求

5.1 成形性能

5.1.1 热加工性能 热加工性能良好。加热温度为 $1160\sim 1200^{\circ}\mathrm{C}$ ，热加工温度为 $900\sim 1180^{\circ}\mathrm{C}$ 。  
5.1.2 冷加工性能 冷加工性能很好，可以进行冷轧、冷拔，也能承受弯曲、卷边、折叠、深冲等冷加工。  
5.2 焊接性能 焊接性能良好，可采用各种方法焊接，焊后无需热处理，焊接电流比焊低碳钢时小 $20\%$ 左右，电弧不应当过长，焊层间应当快冷，以窄道焊为宜，可采用奥002焊条，焊后不会出现刀口状腐蚀。焊缝金属的 $\sigma_{\mathrm{b}} \geqslant 510 \mathrm{MPa}, \delta_{\mathrm{s}} \geqslant 35\%$ 。  
5.3 零件热处理工艺 $1050\sim 1100^{\circ}\mathrm{C}$ 空冷或水冷。通常在零件加工前先进行处理，成品零件不再热处理。  
5.4 表面处理工艺 一般不需要表面处理。  
5.5 切削加工与磨削性能 该钢的加工硬化速率较高，切削加工时应采用硬质合金刀具及低速度大进刀量加工工艺，其车削效率约为中碳钢的 $50\%$ ，并要求采用冷却液充分冷却。

# 6 功能考核试验

# 7 使用建议

选用。

# 参考文献

1 BIAm.航空材料手册：耐热钢及合金.1965  
2 手册编写组.合金钢钢种手册：第五分册 不锈耐酸钢.北京：冶金工业出版社，1983  
3 首都钢铁公司，黎明发动机公司.生产检验数据  
4 四川长城特殊钢公司，生产检验数据  
5 Donnald Peckner, Bernstein I M. Handbook of Stainless Steels. McGrawHill, Inco. 1977

编写 罗培令 李凤霄

校对 古宝珠

审定 赵振业

# 1Cr18Ni9

# 1 概述

1Cr18Ni9是奥氏体不锈钢。该钢的耐均匀腐蚀性能、冷加工成形性和焊接性能均较好，但耐晶间腐蚀性能较差。经 $650^{\circ}\mathrm{C}$ 左右敏化处理或中温长期保温后，有晶间腐蚀敏感性。适用于制造中等温度下耐腐蚀而强度要求不高的结构件和焊接件。冷拉钢丝及冷轧钢带，可制造室温、低温以及 $250^{\circ}\mathrm{C}$ 以下使用的不锈钢。1Cr18Ni9钢不能用热处理强化，但可通过冷变形获得较高强度。

1.1 材料牌号 1Cr18Ni9。  
1.2 相近牌号 12X18II9,3R1(俄罗斯), AISI302, SAE30302(美国), SUS302(日本), 302S25(英国), Z10CN18-09(法国)。  
1.3 材料的技术标准 见表1-1。

表1-1  

<table><tr><td>品种</td><td>技术标准</td></tr><tr><td>棒材</td><td>GB/T 1220-1992《不锈钢棒》GJB 2294-1995《航空用不锈钢及耐热钢棒规范》</td></tr><tr><td>板材</td><td>GB/T 3280-1992《不锈钢冷轧钢板》GB/T 4237-1992《不锈钢热轧钢板》GJB 2295-1995《航空用不锈钢冷轧薄板规范》</td></tr><tr><td>丝材</td><td>GB/T 4240-1993《不锈钢丝》GJB 3320-1998《航空用不锈钢弹簧丝规范》</td></tr><tr><td>带材</td><td>GB/T 4239-1991《不锈钢和耐热钢冷轧钢带》</td></tr><tr><td>管材</td><td>GB/T 14975-1994《结构用不锈钢无缝钢管》GJB 2610-1996《航空用不锈钢极薄壁无缝管规范》</td></tr><tr><td>锻件</td><td>HB 5024-1989《航空用钢锻件》</td></tr></table>

1.4 化学成分 见表1-2。

%

表1-2  

<table><tr><td>C</td><td>Mn</td><td>Si</td><td>Cr</td><td>Ni</td><td>S</td><td>P</td></tr><tr><td>≤0.12</td><td>≤2.00</td><td>≤0.80</td><td>17.00~19.00</td><td>8.00~10.00</td><td>≤0.025</td><td>≤0.035</td></tr></table>

1.5 热处理制度 固溶处理：棒材 $1100\sim 1150^{\circ}\mathrm{C}$ ，水冷；板材 $1030\sim 1070^{\circ}\mathrm{C}$ ，水冷或空冷；带材 $1080\sim 1130^{\circ}\mathrm{C}$ ，水冷。  
1.6 品种规格与供应状态   
1.6.1 品种规格 见表1-3。

表1-3  

<table><tr><td rowspan="2">状态</td><td colspan="4">技术标准</td></tr><tr><td>圆钢</td><td>方钢</td><td>六、八角钢</td><td>扁钢</td></tr><tr><td>热轧</td><td>GB/T 702-1986</td><td>GB/T 702-1986</td><td>GB/T 705-1989</td><td>GB/T 704-1988</td></tr><tr><td>冷拉(轧)</td><td>GB/T 905-1994</td><td>GB/T 905-1994</td><td>-</td><td>-</td></tr><tr><td>锻制</td><td>GB/T 908-1987</td><td>GB/T 908-1987</td><td>-</td><td>GB/T 16761-1997</td></tr><tr><td rowspan="2">状态</td><td colspan="4">技术标准</td></tr><tr><td>丝材</td><td>板材</td><td>带材</td><td>管材</td></tr><tr><td>热轧</td><td>-</td><td>GB/T 709-1988</td><td>-</td><td>GB/T 14975-1994GJB 2610-1996</td></tr><tr><td>冷拉(轧)</td><td>GJB 3320-1998GB/T 342-1997</td><td>GB/T 708-1988</td><td>GB/T 4239-1991</td><td>GB/T 14975-1994GJB 2610-1996</td></tr><tr><td>锻制</td><td>-</td><td>-</td><td>-</td><td>-</td></tr></table>

1.6.2 供应状态 固溶处理，也可在一定的冷变形状态下供应。

1.7 熔炼与铸造工艺 采用电弧炉或电弧炉 + 电渣重熔, 亦可采用感应炉、真空感应炉以及 AOD、VOD 等方法熔炼。  
1.8 应用概况与特殊要求

1.8.1 应用概况 冷拉钢丝和冷轧钢带用于制造不锈弹性元件。  
1.8.2 特殊要求 焊接件在焊后须重新固溶处理，并随之尽可能快冷，否则易发生晶间腐蚀。应避免在 $427\mathrm{C}$ 左右长期保温或在 $600\sim 870\mathrm{C}$ 短时保温，以避免碳化物析出，降低其耐腐蚀性能。在校直过程中的小量变形或弯曲，会使固溶状态材料的屈服强度提高。

# 2 物理及化学性能

# 2.1 热性能

2.1.1 熔化温度范围 $1398\sim 1420^{\circ}\mathrm{C}$   
2.1.2 热导率 见表2-1。

表 2-1[1]  

<table><tr><td>θ/℃</td><td>20</td><td>100</td><td>200</td><td>300</td><td>400</td><td>500</td><td>600</td><td>700</td><td>800</td><td>900</td><td>1000</td></tr><tr><td>λ/(W/(m·℃))</td><td>15.9</td><td>16.3</td><td>18.0</td><td>18.8</td><td>20.1</td><td>21.4</td><td>23.9</td><td>25.5</td><td>26.8</td><td>26.8</td><td>28.1</td></tr></table>

2.1.3 比热容 见表2-2。

表 2-2[1]  

<table><tr><td>θ/℃</td><td>50~100</td><td>100~200</td><td>200~300</td><td>300~400</td><td>400~500</td><td>500~600</td><td>600~700</td><td>700~800</td><td>800~900</td><td>900~1000</td></tr><tr><td>c/(J/(kg·℃))</td><td>511</td><td>528</td><td>544</td><td>565</td><td>590</td><td>636</td><td>628</td><td>641</td><td>645</td><td>649</td></tr></table>

# 2.1.4 线膨胀系数 见表2-3。

# 2.2 密度 $\rho = 7.92\mathrm{g / m^3}$

表2-3[1]  

<table><tr><td>θ/℃</td><td>20~100</td><td>100~200</td><td>200~300</td><td>300~400</td><td>400~500</td><td>500~600</td><td>600~700</td><td>700~800</td><td>800~900</td><td>900~1000</td></tr><tr><td>α/10-6℃-1</td><td>15.5</td><td>18.1</td><td>18.4</td><td>19.1</td><td>19.7</td><td>20.3</td><td>20.8</td><td>20.8</td><td>20.6</td><td>20.7</td></tr></table>

# 2.3 电性能

# 2.3.1 电阻率 见表2-4。

表2-4[1]  

<table><tr><td>θ/℃</td><td>20</td><td>100</td><td>200</td><td>300</td><td>400</td><td>500</td><td>600</td><td>700</td></tr><tr><td>ρ/(10-8Ω·m)</td><td>70</td><td>74</td><td>85</td><td>91</td><td>97</td><td>102</td><td>107</td><td>111</td></tr></table>

# 2.4 磁性能 在固溶状态下基本无磁性，但在冷变形过程中会产生磁性。

# 2.5 化学性能

# 2.5.1 抗氧化性能 在 $850^{\circ}\mathrm{C}$ 以下的空气中以及在 $750^{\circ}\mathrm{C}$ 以下的航空燃料燃烧产物的气氛中，具有稳定的抗氧化性，在常温浓硝酸中也是稳定的。

# 2.5.2 耐腐蚀性能

# 2.5.2.1 耐均匀腐蚀性能相近于 $1\mathrm{Cr}18\mathrm{Ni}9\mathrm{Ti}$ 。

# 2.5.2.2 耐晶间腐蚀性能 固溶状态下的材料能通过《不锈耐酸钢晶间腐蚀倾向试验方法》中“L”法检验。

# 2.5.2.3 耐应力腐蚀性能成形时，若存在高的残余应力，在氯离子介质中，易产生应力腐蚀开裂，但在一般大气条件下，即使是超硬态板材，亦不易产生应力腐蚀。

# 3 力学性能

# 3.1 技术标准规定的性能 见表3-1和表3-2。

表3-1  

<table><tr><td rowspan="2">品种</td><td rowspan="2">技术标准</td><td rowspan="2" colspan="2">材料状态</td><td>σb/MPa</td><td>σP0.2/MPa</td><td>δ5/%</td><td>ψ/%</td><td rowspan="2">HBS</td></tr><tr><td colspan="4">不小于</td></tr><tr><td rowspan="4">钢板</td><td>GB/T 3280-1992</td><td colspan="2">1010~1150℃,快冷</td><td>520</td><td>205</td><td>40</td><td>-</td><td>≤187</td></tr><tr><td>GB/T 4237-1992</td><td colspan="2">1010~1150℃,快冷</td><td>520</td><td>205</td><td>40</td><td>-</td><td>≤187</td></tr><tr><td rowspan="2">GJB 2295-1995</td><td colspan="2">1010~1150℃,快冷</td><td>520</td><td>205</td><td>40</td><td>-</td><td>≤187</td></tr><tr><td colspan="2">冷作硬化</td><td>930~1230</td><td>-</td><td>15</td><td>-</td><td>-</td></tr><tr><td rowspan="4">钢带</td><td rowspan="4">GB/T 4239-1991</td><td colspan="2">1010~1150℃,快冷</td><td>520</td><td>205</td><td>40</td><td>-</td><td>HRB≤90</td></tr><tr><td rowspan="3">冷作硬化</td><td>BY</td><td>785</td><td>-</td><td>20</td><td>-</td><td>-</td></tr><tr><td>Y</td><td>980</td><td>-</td><td>10</td><td>-</td><td>-</td></tr><tr><td>TY</td><td>1130</td><td>-</td><td>5</td><td>-</td><td>-</td></tr><tr><td rowspan="2">钢棒</td><td>GJB 2294-1995</td><td rowspan="2" colspan="2">1010~1150℃,水冷</td><td rowspan="2">520</td><td rowspan="2">205</td><td rowspan="2">40</td><td rowspan="2">60</td><td rowspan="2">≤187</td></tr><tr><td>GB/T 1220-1992</td></tr><tr><td>钢管</td><td>GB/T 14975-1994GJB 2610-1996</td><td colspan="2">1010~1150℃,急冷</td><td>520</td><td>205</td><td>35</td><td>-</td><td>-</td></tr><tr><td>锻件</td><td>HB 5024-1989</td><td colspan="2">1050~1150℃,水或空冷</td><td>540</td><td>195</td><td>45</td><td>60</td><td>-</td></tr></table>

表3-2  

<table><tr><td>钢丝d/mm</td><td>σb/MPa</td><td>钢丝d/mm</td><td>σb/MPa</td></tr><tr><td>0.2~0.3</td><td>≥2110</td><td>&gt;2.2~2.6</td><td>1620~1815</td></tr><tr><td>&gt;0.3~0.4</td><td>≥2060</td><td>&gt;2.6~3.0</td><td>1570~1765</td></tr><tr><td>&gt;0.4~0.5</td><td>≥2010</td><td>&gt;3.0~3.4</td><td>1520~1715</td></tr><tr><td>&gt;0.5~0.6</td><td>≥1960</td><td>&gt;3.4~3.8</td><td>1470~1665</td></tr><tr><td>&gt;0.6~0.7</td><td>≥1910</td><td>&gt;3.8~4.2</td><td>1420~1620</td></tr><tr><td>&gt;0.7~0.8</td><td>1910~2110</td><td>&gt;4.2~4.6</td><td>1375~1570</td></tr><tr><td>&gt;0.8~1.0</td><td>1865~2060</td><td>&gt;4.6~5.0</td><td>1325~1520</td></tr><tr><td>&gt;1.0~1.3</td><td>1815~2010</td><td>&gt;5.0~5.6</td><td>1275~1470</td></tr><tr><td>&gt;1.3~1.6</td><td>1765~1960</td><td>&gt;5.6~6.4</td><td>1225~1420</td></tr><tr><td>&gt;1.6~1.9</td><td>1715~1910</td><td>&gt;6.4~8.0</td><td>1300~1325</td></tr><tr><td>&gt;1.9~2.2</td><td>1665~1865</td><td>-</td><td>-</td></tr></table>

# 3.2 室温及各种温度下的力学性能

# 3.2.1 硬度

# 3.2.1.1 室温硬度见表3-3。

3.2.1.2 回火温度对冷拉弹簧钢丝硬度的影响见表3-4。

表3-3[1]  

<table><tr><td>品种</td><td>热处理制度</td><td>HBS</td></tr><tr><td>棒材</td><td>1150℃,水冷</td><td>140</td></tr></table>

表3-4[2]  

<table><tr><td rowspan="2">钢丝d/mm</td><td rowspan="2">回火前状态</td><td colspan="5">不同温度回火1h后硬度HRC</td></tr><tr><td>300℃</td><td>350℃</td><td>400℃</td><td>450℃</td><td>500℃</td></tr><tr><td>4</td><td rowspan="2">冷拉</td><td>46.6</td><td>48.2</td><td>48.7</td><td>48.5</td><td>47.6</td></tr><tr><td>6</td><td>44.0</td><td>45.5</td><td>45.1</td><td>45.3</td><td>44.9</td></tr></table>

# 3.2.2 拉伸性能

3.2.2.1 室温拉伸性能见表3-5。

表3-5[1,3]  

<table><tr><td>品种</td><td>材料状态</td><td>σb/MPa</td><td>σP0.2/MPa</td><td>σP0.01/MPa</td><td>δs/%</td><td>ψ/%</td></tr><tr><td>棒材</td><td>1150℃,水冷</td><td>595</td><td>235</td><td>186</td><td>64</td><td>74</td></tr><tr><td rowspan="4">板材</td><td>冷轧</td><td>685</td><td>460</td><td>-</td><td>55</td><td>-</td></tr><tr><td>1050℃,水冷</td><td>635</td><td>380</td><td>-</td><td>69</td><td>82</td></tr><tr><td>1200℃,水冷</td><td>580</td><td>295</td><td>-</td><td>63</td><td>51</td></tr><tr><td>1100℃,水冷①</td><td>540~705</td><td>200~380</td><td>-</td><td>49~69</td><td>59~81</td></tr><tr><td>带材</td><td>1100℃,水冷</td><td>635</td><td>250</td><td>-</td><td>-</td><td>-</td></tr></table>

① 生产检验值。

# 3.2.2.2 室温和不同温度下的拉伸性能见表3-6。

表3-6[1]  

<table><tr><td rowspan="2">品种</td><td rowspan="2">热处理制度</td><td rowspan="2">θ/℃</td><td>σb</td><td>σP0.2</td><td>σP0.01</td><td>δ5</td><td>ψ</td><td rowspan="2">品种</td><td rowspan="2">热处理制度</td><td rowspan="2">θ/℃</td><td>σb</td><td>σP0.2</td><td>σP0.01</td><td>δ5</td><td>ψ</td></tr><tr><td colspan="3">MPa</td><td colspan="2">%</td><td colspan="3">MPa</td><td colspan="2">%</td></tr><tr><td rowspan="4">棒材</td><td rowspan="4">1150℃,水冷</td><td>20</td><td>595</td><td>235</td><td>186</td><td>64</td><td>74</td><td rowspan="5">带材</td><td rowspan="5">1080℃,水冷</td><td>538</td><td>360</td><td>104</td><td>-</td><td>44</td><td>70</td></tr><tr><td>650</td><td>380</td><td>98</td><td>69</td><td>33</td><td>40</td><td>648</td><td>295</td><td>75</td><td>-</td><td>37</td><td>44</td></tr><tr><td>760</td><td>210</td><td>98</td><td>59</td><td>17</td><td>18</td><td>760</td><td>186</td><td>73</td><td>-</td><td>31</td><td>28</td></tr><tr><td>870</td><td>137</td><td>69</td><td>54</td><td>19</td><td>27</td><td>871</td><td>118</td><td>-</td><td>-</td><td>31</td><td>36</td></tr><tr><td>带材</td><td>1100℃,水冷</td><td>20</td><td>635</td><td>250</td><td>-</td><td>-</td><td>-</td><td>927</td><td>69</td><td>-</td><td>-</td><td>47</td><td>43</td></tr></table>

# 3.2.2.3 不同规格的弹簧钢丝于室温和低温下拉伸性能见表3-7。

表3-7[2]  

<table><tr><td>钢丝d/mm</td><td>热处理制度</td><td>θ/℃</td><td>σb/MPa</td><td>钢丝d/mm</td><td>热处理制度</td><td>θ/℃</td><td>σb/MPa</td></tr><tr><td>1</td><td rowspan="4">冷拉+400℃,1h,回火</td><td>20</td><td>2000</td><td>4</td><td rowspan="4">冷拉+400℃,1h,回火</td><td>-78</td><td>1730</td></tr><tr><td>2</td><td>20</td><td>1780</td><td>5</td><td>20</td><td>1385</td></tr><tr><td>3</td><td>20</td><td>1575</td><td rowspan="2">6</td><td>20</td><td>1365</td></tr><tr><td>4</td><td>20</td><td>1575</td><td>-78</td><td>1565</td></tr></table>

# 3.2.2.4 冷变形和回火对弹簧钢丝室温拉伸性能的影响见表3-8。

表3-8[2]  

<table><tr><td rowspan="2">原始直径/mm</td><td rowspan="2">变形后直径/mm</td><td rowspan="2">冷变形率/%</td><td>冷拉状态</td><td>350~400℃回火状态</td><td rowspan="2">原始直径/mm</td><td rowspan="2">变形后直径/mm</td><td rowspan="2">冷变形率/%</td><td>冷拉状态</td><td>350~400℃回火状态</td></tr><tr><td colspan="2">σb/MPa</td><td colspan="2">σb/MPa</td></tr><tr><td rowspan="4">4.2</td><td>3.2</td><td>42</td><td>1235</td><td>1265</td><td rowspan="4">4.2</td><td>1.46</td><td>88</td><td>1785</td><td>1960</td></tr><tr><td>2.6</td><td>62</td><td>1440</td><td>1470</td><td>1.35</td><td>89</td><td>1835</td><td>2030</td></tr><tr><td>2.2</td><td>73</td><td>1610</td><td>1695</td><td>1.2</td><td>92</td><td>1920</td><td>2060</td></tr><tr><td>1.7</td><td>84</td><td>1805</td><td>1895</td><td>1.1</td><td>93</td><td>1990</td><td>2140</td></tr></table>

# 3.2.3 冲击性能 室温冲击韧性见表3-9。

表3-9[1]  

<table><tr><td>品种</td><td>热处理制度</td><td>aKU/(kJ/m2)</td><td>品种</td><td>热处理制度</td><td>aKU/(kJ/m2)</td></tr><tr><td>棒材</td><td>1150℃,水冷</td><td>&gt;2450</td><td>铸件</td><td>1100℃,水冷</td><td>1180</td></tr></table>

# 3.2.4 弯曲性能 室温反复弯曲性能见表3-10。

3.2.5 扭转与剪切性能 弹簧钢丝室温和低温扭转性能见表3-11。

# 3.3 持久和蠕变性能

3.3.1 高温持久性能 板材的高温持久性能见表3-12。

表3-10[1]  

<table><tr><td>品种</td><td>状态</td><td>弯曲半径/mm板材厚度/mm</td><td>反复弯曲次数</td></tr><tr><td rowspan="2">板材</td><td>固溶</td><td>5</td><td>≥4</td></tr><tr><td>半冷硬</td><td>5</td><td>≥2</td></tr></table>

表3-11[2]  

<table><tr><td rowspan="2">钢丝d/mm</td><td rowspan="2">热处理制度</td><td rowspan="2">θ/℃</td><td>τb</td><td>τ0.3</td><td rowspan="2">至破断时的扭转角度/(°)</td><td rowspan="2">钢丝d/mm</td><td rowspan="2">热处理制度</td><td rowspan="2">θ/℃</td><td>τb</td><td>τ0.3</td><td rowspan="2">至破断时的扭转角度/(°)</td></tr><tr><td colspan="2">MPa</td><td colspan="2">MPa</td></tr><tr><td rowspan="2">4</td><td rowspan="2">冷拉+校直+400℃,1h,回火</td><td>20</td><td>1265</td><td>805</td><td>-</td><td rowspan="2">6</td><td rowspan="2">冷拉+校直+400℃,1h,回火</td><td>20</td><td>1190</td><td>945</td><td>-</td></tr><tr><td>-78</td><td>1510</td><td>-</td><td>800</td><td>-78</td><td>1470</td><td>-</td><td>700</td></tr></table>

表3-12[1]  

<table><tr><td>品种</td><td>热处理制度</td><td>θ/℃</td><td>σ10/MPa</td><td>σ100/MPa</td></tr><tr><td rowspan="2">板材</td><td rowspan="2">1080~1130℃,水冷</td><td>705</td><td>127</td><td>98</td></tr><tr><td>815</td><td>66</td><td>43</td></tr></table>

# 3.3.2 高温蠕变性能 棒材蠕变性能见表3-13。

表3-13[1]
