Repository: C-zj02/CFD-claw

<div align="center">

**English** | [中文](#中文版) | [Français](README_FR.md) | [Русский](README_RU.md) | [हिन्दी](README_HI.md) | [العربية](README_AR.md) | [Português](README_PT.md)

# 🚀 Claude Code Python

**A Complete Python Reimplementation Based on Real Claude Code Source**

*From TypeScript Source → Rebuilt in Python with ❤️*

***
**🔥 Active Development • New Features Weekly 🔥**

</div>

***

## 🎯 What is This?

**Clawd Code** is a **complete Python rewrite** of Claude Code, based on the **real TypeScript source code**.

File: RAG-data/中国航空材料手册（第2版）第3卷 铝合金 镁合金001-200.pdf-252c2fa7-3f8f-4d7a-a23b-2d3605ea6996.md (part 9 of 11)
# 中国航空材料手册
<table><tr><td>θ/C</td><td>-173</td><td>-123</td><td>-73</td><td>-23</td><td>0</td><td>来源</td></tr><tr><td>α/10-6C-1</td><td>9.9</td><td>16.4</td><td>19.1</td><td>19.7</td><td>19.7</td><td>2</td></tr></table>

<table><tr><td>θ/°C</td><td>0</td><td>20~100</td><td>20~200</td><td>20~300</td><td>100~200</td><td>200~300</td><td>300~400</td><td>来源</td></tr><tr><td>a/10-6C-1</td><td>19.7</td><td>19.7</td><td>21.7</td><td>23.2</td><td>22.4</td><td>23.9</td><td>24.8</td><td>[1]</td></tr></table>

表 $2 - 4^{3}$   

<table><tr><td>状态</td><td>试样方向</td><td>晶粒粗细</td><td>K1</td><td>σ/MPa</td><td>断裂时间/h</td></tr><tr><td rowspan="4">T6</td><td rowspan="4">L</td><td rowspan="2">细晶</td><td>0.65</td><td>191</td><td>1.5,2.1,2.5</td></tr><tr><td>0.50</td><td>142</td><td>4.4,8,5.5,6,5.6</td></tr><tr><td rowspan="2">粗晶</td><td>0.65</td><td>191</td><td>4.4,7.6,118.9</td></tr><tr><td>0.50</td><td>142</td><td>225,238,484.5,&gt;720</td></tr></table>

续表 2-4  

<table><tr><td>状态</td><td>试样方向</td><td>晶粒粗细</td><td>K1</td><td>σ/MPa</td><td>断裂时间/h</td></tr><tr><td rowspan="4">T6</td><td rowspan="4">LT</td><td rowspan="2">细晶</td><td>0.65</td><td>178</td><td>2.2,2.1</td></tr><tr><td>0.50</td><td>137</td><td>2.7,2.8,2.9,4.8</td></tr><tr><td rowspan="2">粗晶</td><td>0.65</td><td>178</td><td>3.6,3.8,3.6</td></tr><tr><td>0.50</td><td>137</td><td>168.248,&gt;720,&gt;720</td></tr></table>

① $K = \sigma /\sigma_{P0.2}$

# 3 力学性能

# 3.1 技术标准规定的性能 见表3-1。

表3-1  

<table><tr><td>技术标准</td><td>品种</td><td>状态</td><td>d/mm</td><td>方向</td><td>σb/MPa</td><td>δ5/%</td><td>HBS</td></tr><tr><td>GB/T 3191-1998</td><td>挤压棒材</td><td>T6</td><td>≤150</td><td>L</td><td>355</td><td>8</td><td></td></tr><tr><td>GJB 2054-1994</td><td>棒材</td><td>T6</td><td>5~150&gt;150~250</td><td>L</td><td>355345</td><td>86</td><td></td></tr><tr><td>HB 5202-1982</td><td>挤压棒材</td><td>T6</td><td>≤2223~160</td><td>L</td><td>355375</td><td>8.08.0</td><td></td></tr><tr><td rowspan="3">GJB 2351-1995</td><td rowspan="3">自由锻件和模锻件</td><td rowspan="3">T6</td><td rowspan="3">--</td><td>L</td><td>375</td><td>4.0</td><td rowspan="3">110</td></tr><tr><td>LT</td><td>375</td><td>4.0</td></tr><tr><td>ST</td><td>375</td><td>4.0</td></tr><tr><td rowspan="6">HB 5204-1982</td><td rowspan="3">自由锻件</td><td rowspan="3">T6</td><td rowspan="3">--</td><td>L</td><td>375</td><td>5.0</td><td rowspan="3">110</td></tr><tr><td>LT</td><td>375</td><td>5.0</td></tr><tr><td>ST</td><td>375</td><td>5.0</td></tr><tr><td rowspan="3">模锻件</td><td rowspan="3">T6</td><td rowspan="3">--</td><td>L</td><td>380</td><td>5.0</td><td rowspan="3">110</td></tr><tr><td>LT</td><td>380</td><td>5.0</td></tr><tr><td>ST</td><td>380</td><td>5.0</td></tr></table>

# 3.2 室温及各种温度下的力学性能

3.2.1 硬度 室温下T6状态小型模锻件的典型HBS139[2]；中型模锻件的HBS130[3]。

# 3.2.2 拉伸性能

3.2.2.1 室温拉伸性能 典型的室温拉伸性能见表 $3-2\sim$ 表3-4。

表3-2  

<table><tr><td>品种</td><td>状态</td><td>δ/mm</td><td>试样方向</td><td>σb/MPa</td><td>σP0.2/MPε</td><td>δ/%</td><td>来源</td></tr><tr><td rowspan="5">包铝板</td><td>O</td><td>1.0~10</td><td>-</td><td>245</td><td>-</td><td>15</td><td rowspan="5">[1]</td></tr><tr><td rowspan="4">T6</td><td>1.0~1.5</td><td></td><td>392</td><td>265</td><td>13</td></tr><tr><td>1.6~2.5</td><td></td><td>402</td><td>275</td><td>12</td></tr><tr><td>2.6~6.0</td><td></td><td>407</td><td>280</td><td>11</td></tr><tr><td>6.0~10</td><td></td><td>407</td><td>280</td><td>10</td></tr><tr><td rowspan="2">模锻件</td><td rowspan="2">T6</td><td rowspan="2">-</td><td>L</td><td>431</td><td>294</td><td>19.6</td><td rowspan="2">[3]</td></tr><tr><td>LT</td><td>425</td><td>284</td><td>10.8</td></tr></table>

表3-3  

<table><tr><td rowspan="3">品种</td><td rowspan="3">状态</td><td rowspan="3">d/mm</td><td colspan="5">σb</td><td colspan="3">δ</td><td rowspan="3">n</td><td rowspan="3">来源</td></tr><tr><td>X</td><td>max</td><td>min</td><td>s</td><td rowspan="2">Cv</td><td>X</td><td>max</td><td>min</td></tr><tr><td colspan="4">MPa</td><td colspan="3">%</td></tr><tr><td rowspan="7">棒材</td><td rowspan="2">T6</td><td>&lt;50</td><td>409</td><td>427</td><td>398</td><td>5.353</td><td>0.013</td><td>18.8</td><td>---</td><td>---</td><td>34</td><td rowspan="2">[4]</td></tr><tr><td>≥50</td><td>394</td><td>427</td><td>378</td><td>10.105</td><td>0.026</td><td>17.9</td><td>---</td><td>---</td><td>95</td></tr><tr><td rowspan="2">F</td><td>≤150</td><td>404</td><td>475</td><td>386</td><td>11.803</td><td>0.029</td><td>18.1</td><td>22.5</td><td>10.5</td><td>48</td><td rowspan="4">[5]</td></tr><tr><td>&gt;150~250</td><td>406</td><td>447</td><td>383</td><td>23.080</td><td>0.057</td><td>16.0</td><td>18.5</td><td>10.5</td><td>11</td></tr><tr><td rowspan="2">T6</td><td>≤150</td><td>414</td><td>460</td><td>384</td><td>16.964</td><td>0.041</td><td>16.8</td><td>22.5</td><td>11.0</td><td>88</td></tr><tr><td>&gt;150~250</td><td>405</td><td>453</td><td>380</td><td>14.625</td><td>0.036</td><td>15.5</td><td>21.0</td><td>6.7</td><td>64</td></tr><tr><td>F</td><td>≤100</td><td>399</td><td>414</td><td>380</td><td>8.659</td><td>0.022</td><td>19.5</td><td>22.0</td><td>14.7</td><td>22</td><td>[6]</td></tr></table>

表3-4  

<table><tr><td rowspan="3">品种</td><td rowspan="3">状态</td><td rowspan="3">试样方向</td><td colspan="7">σb</td><td colspan="3">σP0.2</td><td colspan="3">δ</td><td rowspan="3">n</td><td rowspan="3">来源</td></tr><tr><td>A</td><td>B</td><td>X</td><td>max</td><td>min</td><td>s</td><td>Cv</td><td>X</td><td>max</td><td>min</td><td>X</td><td>max</td><td>min</td></tr><tr><td colspan="7">MPa</td><td colspan="3">MPa</td><td colspan="3">%</td></tr><tr><td rowspan="4">自由锻件</td><td rowspan="4">T6</td><td>L</td><td>-</td><td>-</td><td>409</td><td>450</td><td>386</td><td>14.875</td><td>0.036</td><td>339</td><td>368</td><td>320</td><td>12.8</td><td>17.6</td><td>10.0</td><td>17</td><td rowspan="3">[5]</td></tr><tr><td>LT</td><td>-</td><td>-</td><td>396</td><td>420</td><td>354</td><td>14.997</td><td>0.038</td><td>339</td><td>368</td><td>302</td><td>12.7</td><td>16.0</td><td>8.0</td><td>14</td></tr><tr><td>ST</td><td>-</td><td>-</td><td>386</td><td>410</td><td>355</td><td>13.886</td><td>0.036</td><td>335</td><td>370</td><td>315</td><td>10.2</td><td>14.8</td><td>6.0</td><td>18</td></tr><tr><td>L</td><td>-</td><td>-</td><td>416</td><td>427</td><td>400</td><td>9.431</td><td>0.023</td><td>-</td><td>-</td><td>-</td><td>14.2</td><td>16.4</td><td>12.8</td><td>10</td><td>[6]</td></tr><tr><td rowspan="10">模锻件</td><td rowspan="7">T6</td><td>-</td><td>385</td><td>400</td><td>419</td><td>453</td><td>390</td><td>12.773</td><td>0.030</td><td>-</td><td>-</td><td>-</td><td>15.2</td><td>-</td><td>-</td><td>137</td><td>[7]</td></tr><tr><td>L</td><td>-</td><td>-</td><td>384</td><td>450</td><td>341</td><td>21.555</td><td>0.056</td><td>307</td><td>376</td><td>222</td><td>17.6</td><td>26.0</td><td>10.0</td><td>75</td><td rowspan="3">[3]</td></tr><tr><td>LT</td><td>-</td><td>-</td><td>395</td><td>420</td><td>354</td><td>18.397</td><td>0.047</td><td>321</td><td>400</td><td>230</td><td>15.9</td><td>24.0</td><td>6.2</td><td>71</td></tr><tr><td>ST</td><td>-</td><td>-</td><td>402</td><td>426</td><td>351</td><td>19.287</td><td>0.048</td><td>332</td><td>374</td><td>243</td><td>14.4</td><td>20.0</td><td>10.4</td><td>11</td></tr><tr><td>L</td><td>-</td><td>-</td><td>428</td><td>475</td><td>392</td><td>22.983</td><td>0.054</td><td>-</td><td>-</td><td>-</td><td>12.1</td><td>16.0</td><td>8.4</td><td>38</td><td rowspan="6">[6]</td></tr><tr><td>LT</td><td>-</td><td>-</td><td>419</td><td>488</td><td>390</td><td>22.059</td><td>0.053</td><td>-</td><td>-</td><td>-</td><td>8.9</td><td>14.0</td><td>4.0</td><td>93</td></tr><tr><td>ST</td><td>-</td><td>-</td><td>407</td><td>501</td><td>378</td><td>19.504</td><td>0.048</td><td>-</td><td>-</td><td>-</td><td>7.5</td><td>13.6</td><td>4.4</td><td>74</td></tr><tr><td rowspan="3">F</td><td>L</td><td>-</td><td>-</td><td>429</td><td>455</td><td>402</td><td>14.629</td><td>0.034</td><td>-</td><td>-</td><td>-</td><td>12.3</td><td>18.0</td><td>8.0</td><td>18</td></tr><tr><td>LT</td><td>-</td><td>-</td><td>432</td><td>452</td><td>410</td><td>11.027</td><td>0.026</td><td>-</td><td>-</td><td>-</td><td>11.4</td><td>14.4</td><td>7.6</td><td>18</td></tr><tr><td>ST</td><td>-</td><td>-</td><td>415</td><td>456</td><td>400</td><td>14.953</td><td>0.036</td><td>-</td><td>-</td><td>-</td><td>10.3</td><td>16.8</td><td>4.0</td><td>16</td></tr></table>

3.2.2.1.1 各种制品高温稳定化处理后的室温拉伸性能见表3-5。

表3-5[2]  

<table><tr><td rowspan="2">品种</td><td colspan="2">热稳定化处理</td><td rowspan="2">σb/MPa</td><td rowspan="2">σP0.2/MPa</td><td rowspan="2">δ/%</td><td rowspan="2">品种</td><td colspan="2">热稳定化处理</td><td rowspan="2">σb/MPa</td><td rowspan="2">σP0.2/MPa</td><td rowspan="2">δ/%</td></tr><tr><td>θ/C</td><td>t/h</td><td>θ/C</td><td>t/h</td></tr><tr><td rowspan="5">薄板</td><td rowspan="5">125</td><td>100</td><td>412</td><td>343</td><td>9</td><td rowspan="5">薄板</td><td rowspan="5">150</td><td>100</td><td>402</td><td>343</td><td>7</td></tr><tr><td>1000</td><td>421</td><td>343</td><td>8</td><td>1000</td><td>412</td><td>363</td><td>5.5</td></tr><tr><td>5000</td><td>402</td><td>343</td><td>7</td><td>5000</td><td>382</td><td>333</td><td>6</td></tr><tr><td>10000</td><td>402</td><td>343</td><td>7</td><td>10000</td><td>382</td><td>284</td><td>6</td></tr><tr><td>30000</td><td>402</td><td>363</td><td>7</td><td>30000</td><td>373</td><td>294</td><td>6</td></tr></table>

续表3-5   

<table><tr><td rowspan="2">品种</td><td colspan="2">热稳定化处理</td><td rowspan="2">σb/MPa</td><td rowspan="2">σP0.2/MPa</td><td rowspan="2">δ/%</td><td rowspan="2">品种</td><td colspan="2">热稳定化处理</td><td rowspan="2">σb/MPa</td><td rowspan="2">σP0.2/MPa</td><td rowspan="2">δ/%</td></tr><tr><td>θ/C</td><td>t/h</td><td>θ/C</td><td>t/h</td></tr><tr><td rowspan="3">薄板</td><td rowspan="2">175</td><td>100</td><td>392</td><td>338</td><td>5</td><td rowspan="21">锻坯轧板</td><td rowspan="7">150</td><td>100</td><td>441</td><td>412</td><td>7</td></tr><tr><td>1000</td><td>392</td><td>323</td><td>6</td><td>1000</td><td>431</td><td>402</td><td>7</td></tr><tr><td>200</td><td>100</td><td>373</td><td>318</td><td>6</td><td>5000</td><td>412</td><td>373</td><td>6</td></tr><tr><td rowspan="12">模锻件和自由锻件</td><td rowspan="4">130</td><td>10</td><td>431</td><td>333</td><td>10</td><td>10000</td><td>412</td><td>343</td><td>5</td></tr><tr><td>100</td><td>431</td><td>333</td><td>8</td><td>20000</td><td>412</td><td>343</td><td>5</td></tr><tr><td>1000</td><td>431</td><td>333</td><td>8</td><td rowspan="2">30000</td><td>392</td><td>323</td><td>6</td></tr><tr><td>30000</td><td>392</td><td>-</td><td>8</td><td>373</td><td>304</td><td>6</td></tr><tr><td rowspan="4">150</td><td>10</td><td>431</td><td>343</td><td>9</td><td rowspan="7">175</td><td>100</td><td>412</td><td>392</td><td>7</td></tr><tr><td>100</td><td>431</td><td>343</td><td>9</td><td>1000</td><td>412</td><td>363</td><td>7</td></tr><tr><td>1000</td><td>431</td><td>343</td><td>9</td><td>5000</td><td>402</td><td>323</td><td>6</td></tr><tr><td>30000</td><td>363</td><td>-</td><td>9</td><td>10000</td><td>382</td><td>304</td><td>6</td></tr><tr><td rowspan="4">175</td><td>10</td><td>421</td><td>353</td><td>8</td><td>20000</td><td>373</td><td>384</td><td>6</td></tr><tr><td>100</td><td>402</td><td>353</td><td>8</td><td rowspan="2">30000</td><td rowspan="2">353</td><td rowspan="2">265</td><td rowspan="2">6</td></tr><tr><td>1000</td><td>397</td><td>323</td><td>7</td></tr><tr><td>30000</td><td>313</td><td>-</td><td>7</td><td rowspan="7">195</td><td>100</td><td>412</td><td>373</td><td>6</td></tr><tr><td rowspan="6">锻坯轧板</td><td rowspan="6">125</td><td>100</td><td>441</td><td>402</td><td>7</td><td>1000</td><td>392</td><td>339</td><td>7</td></tr><tr><td>1000</td><td>451</td><td>421</td><td>7</td><td>5000</td><td>373</td><td>294</td><td>6</td></tr><tr><td>5000</td><td>441</td><td>412</td><td>6</td><td>10000</td><td>363</td><td>284</td><td>6</td></tr><tr><td>10000</td><td>441</td><td>382</td><td>5</td><td>20000</td><td>353</td><td>265</td><td>6</td></tr><tr><td>20000</td><td>421</td><td>373</td><td>7</td><td rowspan="2">30000</td><td rowspan="2">333</td><td rowspan="2">235</td><td rowspan="2">6</td></tr><tr><td>30000</td><td>412</td><td>363</td><td>7</td></tr></table>

# 3.2.2.2 各种温度下的拉伸性能见表3-6。

表3-6  

<table><tr><td>品种</td><td>状态</td><td>δ/mm</td><td>θ/C</td><td>σb/MPa</td><td>σP0.2/MPa</td><td>δ/%</td><td>来源</td></tr><tr><td rowspan="8">薄板</td><td rowspan="8">T6</td><td rowspan="8">1.5~2</td><td>-196</td><td>500</td><td>412</td><td>13</td><td rowspan="8">8</td></tr><tr><td>-70</td><td>420</td><td>353</td><td>7</td></tr><tr><td>20</td><td>387</td><td>343</td><td>7</td></tr><tr><td>125</td><td>363</td><td>333</td><td>7</td></tr><tr><td>150</td><td>363</td><td>323</td><td>9</td></tr><tr><td>175</td><td>323</td><td>294</td><td>11</td></tr><tr><td>200</td><td>304</td><td>255</td><td>14</td></tr><tr><td>250</td><td>235</td><td>186</td><td>19</td></tr><tr><td rowspan="6">轧板</td><td rowspan="6">T6</td><td rowspan="6">-</td><td>-196</td><td>500</td><td>392</td><td>11</td><td rowspan="6">[2]</td></tr><tr><td>-70</td><td>421</td><td>353</td><td>10</td></tr><tr><td>20</td><td>392</td><td>343</td><td>8</td></tr><tr><td>150</td><td>343</td><td>323</td><td>9</td></tr><tr><td>200</td><td>304</td><td>255</td><td>14</td></tr><tr><td>250</td><td>235</td><td>186</td><td>19</td></tr></table>

续表 3-6  

<table><tr><td>品种</td><td>状态</td><td>δ/mm</td><td>θ/°C</td><td>σb/MPa</td><td>σP0.2/MPa</td><td>δ/%</td><td>来源</td></tr><tr><td rowspan="6">挤压件</td><td rowspan="6">T6</td><td rowspan="6">-</td><td>-196</td><td>490</td><td>431</td><td>12</td><td rowspan="6">[5]</td></tr><tr><td>-70</td><td>431</td><td>392</td><td>9</td></tr><tr><td>20</td><td>412</td><td>353</td><td>7</td></tr><tr><td>150</td><td>353</td><td>323</td><td>7</td></tr><tr><td>200</td><td>313</td><td>284</td><td>10</td></tr><tr><td>250</td><td>245</td><td>225</td><td>11</td></tr><tr><td rowspan="4">模锻件</td><td rowspan="4">T6</td><td rowspan="2">纵向</td><td>20</td><td>415</td><td>282</td><td>19.6</td><td rowspan="4">[3]</td></tr><tr><td>250</td><td>262</td><td>-</td><td>8.6</td></tr><tr><td rowspan="2">横向</td><td>20</td><td>408</td><td>275</td><td>10.8</td></tr><tr><td>250</td><td>283</td><td>-</td><td>7.0</td></tr></table>

# 3.2.2.2.1 棒材T6状态纵向试样，室温、高温应力-应变曲线见图3-1。

图片摘要：该图主要展示 3 1棒材T6状态纵向试样室温、高温应力 应变曲线[9]。
![](images/cb545b95bfcbfc74c7a7af965d467a691014fae285be01e9a55e855a9417fe10.jpg)  
图3-1棒材T6状态纵向试样室温、高温应力-应变曲线[9]

# 3.2.2.2.2 各种制品高温稳定化后，不同温度下的拉伸性能见表3-7。

表3-7  

<table><tr><td>品种</td><td>状态</td><td>δ或d/mm</td><td>稳定化处理</td><td>θ/C</td><td>σb/MPa</td><td>σp0.2/MPa</td><td>σ0.7/MPa</td><td>σ0.85/MPa</td><td>δ/%</td><td>来源</td></tr><tr><td rowspan="14">棒材</td><td rowspan="14">T6</td><td rowspan="14">120</td><td rowspan="4">未处理</td><td>20</td><td>367</td><td>255</td><td>245</td><td>219</td><td>16.2</td><td rowspan="14">[9]</td></tr><tr><td>125</td><td>342</td><td>240</td><td>224</td><td>204</td><td>17.2</td></tr><tr><td>175</td><td>326</td><td>219</td><td>204</td><td>184</td><td>17.7</td></tr><tr><td>215</td><td>296</td><td>204</td><td>194</td><td>173</td><td>13.8</td></tr><tr><td rowspan="3">100C,75h+125C,5h</td><td>20</td><td>383</td><td>255</td><td>245</td><td>230</td><td>15.6</td></tr><tr><td>100</td><td>367</td><td>245</td><td>235</td><td>214</td><td>17.4</td></tr><tr><td>125</td><td>357</td><td>230</td><td>230</td><td>209</td><td>14.7</td></tr><tr><td rowspan="3">150C,75h+175C,5h</td><td>20</td><td>367</td><td>265</td><td>245</td><td>224</td><td>16.0</td></tr><tr><td>150</td><td>326</td><td>235</td><td>224</td><td>204</td><td>12.0</td></tr><tr><td>175</td><td>306</td><td>224</td><td>219</td><td>200</td><td>13.2</td></tr><tr><td rowspan="4">175C,75h+215C,5h</td><td>20</td><td>362</td><td>260</td><td>250</td><td>224</td><td>8.0</td></tr><tr><td>125</td><td>331</td><td>255</td><td>240</td><td>209</td><td>9.9</td></tr><tr><td>175</td><td>321</td><td>224</td><td>214</td><td>189</td><td>12.0</td></tr><tr><td>215</td><td>265</td><td>204</td><td>200</td><td>179</td><td>11.5</td></tr></table>

续表 3-7  

<table><tr><td>品种</td><td>状态</td><td>δ或d/mm</td><td>稳定化处理</td><td>θ/°C</td><td>σb/MPa</td><td>σP0.2/MPa</td><td>σ0.7/MPa</td><td>σ0.85/MPa</td><td>δ/%</td><td>来源</td></tr><tr><td rowspan="13">板材</td><td rowspan="13">T6</td><td rowspan="13">2</td><td>未处理</td><td>20</td><td>292</td><td>314</td><td>---</td><td>---</td><td>6.0</td><td rowspan="13">[2]</td></tr><tr><td rowspan="2">150℃,0.5h</td><td>20</td><td>402</td><td>343</td><td>---</td><td>---</td><td>9.0</td></tr><tr><td>150</td><td>352</td><td>304</td><td>---</td><td>---</td><td>11.5</td></tr><tr><td rowspan="2">150℃,100h</td><td>20</td><td>402</td><td>343</td><td>---</td><td>---</td><td>7.0</td></tr><tr><td>150</td><td>358</td><td>304</td><td>---</td><td>---</td><td>11.0</td></tr><tr><td rowspan="2">175℃,0.5h</td><td>20</td><td>402</td><td>343</td><td>---</td><td>---</td><td>9.0</td></tr><tr><td>175</td><td>343</td><td>275</td><td>---</td><td>---</td><td>17.5</td></tr><tr><td rowspan="2">175℃,100h</td><td>20</td><td>392</td><td>338</td><td>---</td><td>---</td><td>5.5</td></tr><tr><td>175</td><td>323</td><td>276</td><td>---</td><td>---</td><td>13.5</td></tr><tr><td rowspan="2">200℃,0.5h</td><td>20</td><td>397</td><td>343</td><td>---</td><td>---</td><td>7.5</td></tr><tr><td>200</td><td>313</td><td>265</td><td>---</td><td>---</td><td>16.0</td></tr><tr><td rowspan="2">200℃,100h</td><td>20</td><td>373</td><td>318</td><td>---</td><td>---</td><td>6.0</td></tr><tr><td>200</td><td>280</td><td>235</td><td>---</td><td>---</td><td>15.0</td></tr></table>

# 3.2.2.2.3 各种制品在高温稳定化温度下的拉伸性能见表3-8。

表3-8  

<table><tr><td rowspan="2">品种</td><td colspan="2">稳定化处理</td><td rowspan="2">σb/MPa</td><td rowspan="2">σP0.2/MPa</td><td rowspan="2">δ/%</td><td rowspan="2">品种</td><td colspan="2">稳定化处理</td><td rowspan="2">σb/MPa</td><td rowspan="2">σP0.2/MPa</td><td rowspan="2">δ/%</td></tr><tr><td>θ/C</td><td>t/h</td><td>θ/C</td><td>t/h</td></tr><tr><td rowspan="14">薄板</td><td rowspan="4">125</td><td>1000</td><td>363</td><td>324</td><td>9</td><td rowspan="12">锻坯轧板</td><td rowspan="6">175</td><td>100</td><td>333</td><td>-</td><td>8</td></tr><tr><td>5000</td><td>363</td><td>-</td><td>9</td><td>1000</td><td>333</td><td>-</td><td>9</td></tr><tr><td>10000</td><td>363</td><td>314</td><td>8</td><td>5000</td><td>314</td><td>-</td><td>9</td></tr><tr><td>20000</td><td>353</td><td>294</td><td>7</td><td>10000</td><td>304</td><td>-</td><td>8</td></tr><tr><td rowspan="5">150</td><td>100</td><td>402</td><td>343</td><td>-</td><td>20000</td><td>275</td><td>-</td><td>7</td></tr><tr><td>1000</td><td>412</td><td>363</td><td>5</td><td>30000</td><td>265</td><td>-</td><td>8</td></tr><tr><td>5000</td><td>382</td><td>333</td><td>6</td><td rowspan="6">195</td><td>100</td><td>314</td><td>-</td><td>10</td></tr><tr><td>10000</td><td>314</td><td>284</td><td>8</td><td>1000</td><td>284</td><td>-</td><td>10</td></tr><tr><td>20000</td><td>314</td><td>294</td><td>8</td><td>5000</td><td>275</td><td>-</td><td>12</td></tr><tr><td rowspan="3">175</td><td>10</td><td>402</td><td>343</td><td>6</td><td>10000</td><td>255</td><td>-</td><td>12</td></tr><tr><td>100</td><td>392</td><td>338</td><td>5</td><td>20000</td><td>245</td><td>-</td><td>12</td></tr><tr><td>1000</td><td>392</td><td>324</td><td>6</td><td>30000</td><td>245</td><td>-</td><td>12</td></tr><tr><td rowspan="2">200</td><td>10</td><td>412</td><td>353</td><td>5</td><td rowspan="16">挤压型材</td><td rowspan="5">125</td><td>100</td><td>402</td><td>373</td><td>7.5</td></tr><tr><td>100</td><td>373</td><td>314</td><td>6</td><td>1000</td><td>402</td><td>373</td><td>7.5</td></tr><tr><td rowspan="14">锻坯轧板</td><td rowspan="6">125</td><td>100</td><td>402</td><td>-</td><td>8</td><td>5000</td><td>392</td><td>358</td><td>7.5</td></tr><tr><td>1000</td><td>422</td><td>-</td><td>6</td><td>10000</td><td>384</td><td>343</td><td>7</td></tr><tr><td>5000</td><td>402</td><td>-</td><td>7</td><td>30000</td><td>384</td><td>333</td><td>8</td></tr><tr><td>10000</td><td>402</td><td>-</td><td>7</td><td rowspan="5">150</td><td>100</td><td>397</td><td>363</td><td>8</td></tr><tr><td>20000</td><td>373</td><td>-</td><td>7</td><td>1000</td><td>422</td><td>373</td><td>7</td></tr><tr><td>30000</td><td>373</td><td>-</td><td>6</td><td>5000</td><td>384</td><td>358</td><td>7</td></tr><tr><td rowspan="8">150</td><td>100</td><td>402</td><td>-</td><td>6</td><td>10000</td><td>343</td><td>343</td><td>8</td></tr><tr><td>1000</td><td>392</td><td>-</td><td>6</td><td>30000</td><td>314</td><td>333</td><td>8</td></tr><tr><td>5000</td><td>353</td><td>-</td><td>8</td><td rowspan="2">175</td><td>100</td><td>392</td><td>363</td><td>7.5</td></tr><tr><td>10000</td><td>353</td><td>-</td><td>8</td><td>1000</td><td>373</td><td>333</td><td>8</td></tr><tr><td>20000</td><td>314</td><td>-</td><td>7</td><td rowspan="4">130</td><td>10</td><td>412</td><td>343</td><td>12</td></tr><tr><td>30000</td><td>314</td><td>-</td><td>6</td><td>100</td><td>412</td><td>343</td><td>12</td></tr><tr><td></td><td></td><td></td><td></td><td>1000</td><td>412</td><td>343</td><td>12</td></tr><tr><td></td><td></td><td></td><td></td><td>30000</td><td>373</td><td>-</td><td>16</td></tr></table>

续表3-8   

<table><tr><td rowspan="2">品种</td><td colspan="2">稳定化处理</td><td rowspan="2">σb/MPa</td><td rowspan="2">σPo.2/MPa</td><td rowspan="2">δ/%</td><td rowspan="2">品种</td><td colspan="2">稳定化处理</td><td rowspan="2">σb/MPa</td><td rowspan="2">σPo.2/MPa</td><td rowspan="2">δ/%</td></tr><tr><td>θ/C</td><td>t/h</td><td>θ/C</td><td>t/h</td></tr><tr><td rowspan="8">模锻件</td><td rowspan="4">150</td><td>10</td><td>412</td><td>333</td><td>11</td><td rowspan="8">模锻件</td><td rowspan="4">200</td><td>10</td><td>324</td><td>273</td><td>14</td></tr><tr><td>100</td><td>407</td><td>333</td><td>10</td><td>100</td><td>284</td><td>226</td><td>17</td></tr><tr><td>1000</td><td>392</td><td>314</td><td>10</td><td rowspan="2">1000</td><td rowspan="2">245</td><td rowspan="2">196</td><td rowspan="2">24</td></tr><tr><td>30000</td><td>314</td><td>-</td><td>14</td></tr><tr><td rowspan="4">175</td><td>10</td><td>363</td><td>314</td><td>11</td><td rowspan="4">250</td><td>10</td><td>196</td><td>177</td><td>18</td></tr><tr><td>100</td><td>353</td><td>304</td><td>13</td><td>100</td><td>177</td><td>118</td><td>20</td></tr><tr><td>1000</td><td>333</td><td>255</td><td>15</td><td rowspan="2">1000</td><td rowspan="2">127</td><td rowspan="2">88</td><td rowspan="2">25</td></tr><tr><td>3000</td><td>255</td><td>-</td><td>18</td></tr></table>

3.2.2.3 退火板材固溶处理前，变形量对室温拉伸性能和晶粒大小的影响见图3-2。  
3.2.2.4 不同状态的板材晶粒大小对室温拉伸性能的影响见图3-3。

图片摘要：该图主要展示 3 2在 和 下预先退火的板材，固溶处理前变形量对拉伸性能和晶粒大小的影响[8]。
![](images/ae08b80715357ee6d307a99ae9ff55e298849303aedfe1b2bb43ef57e2ca99a0.jpg)  
图3-2在 $300\mathrm{C}(1)$ 和 $400\mathrm{C}(2)$ 下预先退火的板材，固溶处理前变形量对拉伸性能和晶粒大小的影响[8]

图3-3 板材晶粒大小对室温拉伸性能的影响  
图片摘要：该图主要展示 3 3 板材晶粒大小对室温拉伸性能的影响。
![](images/a4677c875aa62d000695ca2c2de3924b95911467fb474cc44b2d0062aba4405e.jpg)  
$\mathcal{O}$ 固溶处理 $+$ 人工时效；  
$\Delta$ 一固溶处理 $+$ 校直 $+$ 人工时效

# 3.2.3 冲击性能 各种制品冲击性能见表3-9。

表3-9  

<table><tr><td rowspan="2">品 种</td><td rowspan="2">试样方向</td><td colspan="3">\( a_{\mathrm {KU}}/\left(\mathrm {kJ}/\mathrm {m}^{2}\right) \)</td><td rowspan="2">n</td><td rowspan="2">来源</td></tr><tr><td>X</td><td>min</td><td>max</td></tr><tr><td rowspan="2">模锻件</td><td>L</td><td>277</td><td>183</td><td>267</td><td>5</td><td rowspan="2">[3]</td></tr><tr><td>LT</td><td>211</td><td>187</td><td>267</td><td>5</td></tr><tr><td>挤压件</td><td>-</td><td>119</td><td>-</td><td>-</td><td rowspan="5">-</td><td rowspan="5">[10]</td></tr><tr><td>薄板</td><td></td><td>58</td><td>-</td><td>-</td></tr><tr><td>型材</td><td>LT</td><td>122</td><td>98</td><td>147</td></tr><tr><td>厚板</td><td>ST</td><td>49</td><td>39</td><td>58</td></tr><tr><td>40~70mm</td><td></td><td>24</td><td>19</td><td>29</td></tr></table>

# 3.2.4扭转与剪切性能 模锻件典型剪切性能见表3-10。

表3-10[3]  

<table><tr><td rowspan="2">品种</td><td rowspan="2">试样方向</td><td colspan="3">τ/MPa</td><td rowspan="2">n</td></tr><tr><td>X</td><td>min</td><td>max</td></tr><tr><td rowspan="2">模锻件</td><td>L</td><td>275</td><td>266</td><td>289</td><td>5</td></tr><tr><td>LT</td><td>291</td><td>276</td><td>305</td><td>5</td></tr></table>

# 3.3 持久和蠕变性能

3.3.1 高温持久性能 见表3-11、图3-4。

表3-11  

<table><tr><td>品种</td><td>状态</td><td>方向</td><td>θ/°C</td><td>σ10/MPa</td><td>σ100/MPa</td><td>σ1000/MPa</td><td>来源</td></tr><tr><td rowspan="2">板材</td><td rowspan="2">T6</td><td></td><td>150</td><td>284</td><td>245</td><td>216</td><td rowspan="4">2</td></tr><tr><td></td><td>175</td><td>235</td><td>206</td><td>157</td></tr><tr><td rowspan="2">型材</td><td rowspan="2">T6</td><td></td><td>150</td><td>304</td><td>265</td><td>235</td></tr><tr><td></td><td>175</td><td>275</td><td>226</td><td>196</td></tr><tr><td rowspan="2">模锻件</td><td rowspan="2">T6</td><td>L</td><td>250</td><td></td><td>102</td><td></td><td rowspan="2">3</td></tr><tr><td>LT</td><td>250</td><td></td><td>102</td><td></td></tr></table>

图片摘要：该图主要展示 3 11。
![](images/2e0af52f82b6e1b8b3518b694608226446ac8d8c66007d23d6ef797c66d95b5e.jpg)  
图3-4 板材高温持久强度与温度、时间的关系[8]

3.3.2 高温蠕变性能 见表3-12、图3-5、图36。

表3-12  

<table><tr><td>品 种</td><td>状态</td><td>θ/°C</td><td>σ0.2,11/MPa</td><td>σ1.2,100/MPa</td><td>σ0.2,100/MPa</td></tr><tr><td rowspan="4">大型材</td><td rowspan="4">T6</td><td>125</td><td>270</td><td>255</td><td>216</td></tr><tr><td>150</td><td>235</td><td>206</td><td>-</td></tr><tr><td>175</td><td>201</td><td>-</td><td>-</td></tr><tr><td>200</td><td>157</td><td>118</td><td>-</td></tr><tr><td rowspan="4">薄型材</td><td rowspan="4">T6</td><td>125</td><td>284</td><td>235</td><td>210</td></tr><tr><td>150</td><td>245</td><td>-</td><td>-</td></tr><tr><td>175</td><td>196</td><td>-</td><td>-</td></tr><tr><td>200</td><td>-</td><td>88</td><td>-</td></tr><tr><td rowspan="4">薄板</td><td rowspan="4">T6</td><td>125</td><td>245</td><td>206~216</td><td>147</td></tr><tr><td>150</td><td>216</td><td>167</td><td>-</td></tr><tr><td>175</td><td>137~147</td><td>-</td><td>-</td></tr><tr><td>200</td><td>88</td><td>-</td><td>-</td></tr></table>

① 系锻坯轧板数据。

# 3.4 疲劳性能

# 3.4.1 高周疲劳

图片摘要：该图主要展示 3 5 130C时合金的蠕变曲线[8]。
![](images/ce62c76a14d813bc3f9d9f8c9e992ec8ae99ed510c3fe0cab979e3e72569a258.jpg)  
图3-5 130C时合金的蠕变曲线[8]

图片摘要：该图主要展示 3 5 130C时合金的蠕变曲线[8]。
![](images/5f12e99096e1bfb72419bcf0a78967be0b36dbdc6933268a59abac12f90d2658.jpg)  
图3-6板材蠕变性能 $\sigma_{\mathrm{P0.1}}$ 与温度、时间的关系

# 3.4.1.1 旋转弯曲疲劳极限见表3-13、图 $3 - 7\sim$ 图3-9。

表313[2]  

<table><tr><td>品 种</td><td>状态</td><td>加载方式</td><td>N/周</td><td>σ-1/MPa</td><td>σ-1H/MPa</td></tr><tr><td rowspan="3">大型材</td><td rowspan="3">T6</td><td rowspan="3">悬臂式</td><td>2×10^5</td><td>147</td><td>98</td></tr><tr><td>2×10^3</td><td>117</td><td>78</td></tr><tr><td>5×10^7</td><td>98</td><td>69</td></tr><tr><td rowspan="4">锻坯轧板</td><td rowspan="4">T6</td><td rowspan="2">悬臂式</td><td>2×10^5</td><td>147</td><td rowspan="2">...</td></tr><tr><td>2×10^7</td><td>127</td></tr><tr><td rowspan="2">纯弯曲</td><td>2×10^5</td><td>127</td><td>8²</td></tr><tr><td>2×10^7</td><td>127</td><td>6⁴</td></tr><tr><td rowspan="3">包铝板</td><td rowspan="3">T6</td><td rowspan="3">...</td><td>2×10^5</td><td>107</td><td>78</td></tr><tr><td>2×10^7</td><td>102</td><td>74</td></tr><tr><td>5×10^7</td><td>98</td><td>6⁵</td></tr></table>

图片摘要：该图主要展示 313[2]。
![](images/be93b23f5e747ac5a89606a28241f172560a25f7f7d13ac20ffdccf0e65cdaa6.jpg)  
图3-7 旋转弯曲光滑试样疲劳曲线[1]

图片摘要：该图主要展示 3 7 旋转弯曲光滑试样疲劳曲线[1]。
![](images/a075331006f12520eafd879f565f501067be518da25326ef15889446b8baefb1.jpg)  
图3-8 凹槽试样旋转弯曲疲劳曲线[1]

图片摘要：该图主要展示 3 8 凹槽试样旋转弯曲疲劳曲线[1]。
![](images/56f132f01221874dee152eb4a015ecf4c3ee9a99937f26c04c55bfd3151ecf38.jpg)  
图3-9 缺口试样旋转弯曲疲劳曲线

# 3.4.2 低周疲劳

3.4.2.1 模锻件低周疲劳轴向拉伸疲劳寿命的典型数据见表3-14。

表3-14[3]  

<table><tr><td>品 种</td><td>状态</td><td>试样方向</td><td>\( 0/ \) C</td><td>\( {K}_{\mathrm{t}} \)</td><td>\( R \)</td><td>\( f/\left( {\text{周}/\mathrm{{min}}}\right) \)</td><td>\( K \)</td><td>\( {\sigma }_{\max }/\mathrm{{MPa}} \)</td><td>\( N \) 周</td></tr><tr><td rowspan="2">模锻件</td><td rowspan="2">T6</td><td>L</td><td>20</td><td>1</td><td>0.1</td><td>12</td><td>0.7</td><td>295</td><td>\( {11.9} \times  {10} \)</td></tr><tr><td>LT</td><td>20</td><td>1</td><td>0.1</td><td>12</td><td>0.7</td><td>286</td><td>\( {14.9} \times  {10} \)</td></tr><tr><td>轧板</td><td>T6</td><td>L</td><td>20</td><td>1</td><td>0.1</td><td>-</td><td>-</td><td>147</td><td>\( {110} \times  {10} \)</td></tr></table>

# 3.5 弹性性能

3.5.1 弹性模量 见表3-15。

表 $3 - 15^{9 - 2}$   

<table><tr><td>品种</td><td>状态</td><td>d/mm</td><td>θ/C</td><td>ED/GPa</td><td>品种</td><td>状态</td><td>d/mm</td><td>θ/C</td><td>ED/GPa</td></tr><tr><td rowspan="4">轧板</td><td rowspan="4">T6</td><td rowspan="4">-</td><td>20</td><td>70</td><td rowspan="3">挤压件</td><td rowspan="3">T6</td><td rowspan="3">-</td><td>200</td><td>59</td></tr><tr><td>150</td><td>59</td><td rowspan="2">250</td><td rowspan="2">54</td></tr><tr><td>200</td><td>54</td></tr><tr><td>250</td><td>49</td><td rowspan="4">棒材</td><td rowspan="4">T6</td><td rowspan="4">120</td><td>20</td><td>71</td></tr><tr><td rowspan="3">挤压件</td><td rowspan="3">T6</td><td rowspan="3">-</td><td>20</td><td>72</td><td>125</td><td>67</td></tr><tr><td>150</td><td>64</td><td>175</td><td>64</td></tr><tr><td></td><td></td><td>215</td><td>61</td></tr></table>

3.5.1.1 棒材稳定化处理后，在不同温度下的弹性模量见表3-16。

表3-16  

<table><tr><td>品种</td><td>状态</td><td>d/mm</td><td>稳定化处理</td><td>θ/°C</td><td>E/GPa</td></tr><tr><td rowspan="10">棒材</td><td rowspan="10">T6</td><td rowspan="10">120</td><td rowspan="3">100℃,75h+125℃,5h</td><td>20</td><td>70</td></tr><tr><td>100</td><td>67</td></tr><tr><td>125</td><td>66</td></tr><tr><td rowspan="3">150℃,75h+175℃,5h</td><td>20</td><td>71</td></tr><tr><td>150</td><td>64</td></tr><tr><td>175</td><td>62</td></tr><tr><td rowspan="4">175℃,75h+215℃,5h</td><td>20</td><td>70</td></tr><tr><td>25</td><td>64</td></tr><tr><td>75</td><td>62</td></tr><tr><td>215</td><td>58</td></tr></table>

# 3.6 断裂性能

3.6.1 断裂韧度 见表3-17。

表3-17  

<table><tr><td>品种</td><td>状态</td><td>δ/mm</td><td>试样方向</td><td>θ/°C</td><td>KR/MPa √m</td><td>来源</td></tr><tr><td rowspan="3">厚板</td><td rowspan="3">T6</td><td rowspan="3">60</td><td>L-T</td><td rowspan="3">20</td><td>24.3~28.3</td><td rowspan="3">[11]</td></tr><tr><td>S-T</td><td>19.6~26.5</td></tr><tr><td>S-L</td><td>17.4~20.2</td></tr></table>

续表 3-17  

<table><tr><td>品种</td><td>状态</td><td>δ/mm</td><td>试样方向</td><td>θ/°C</td><td>KIC /MPa √m</td><td>来源</td></tr><tr><td rowspan="6">轧制厚板</td><td rowspan="6">T6</td><td rowspan="6">65</td><td rowspan="2">L-T</td><td>20</td><td>31.6</td><td rowspan="9">[10]</td></tr><tr><td>--196</td><td>36.7</td></tr><tr><td rowspan="2">S-T</td><td>20</td><td>27.8</td></tr><tr><td>--196</td><td>33.8</td></tr><tr><td rowspan="2">S-L</td><td>20</td><td>25.0</td></tr><tr><td>--196</td><td>30.8</td></tr><tr><td rowspan="2">挤压带板</td><td rowspan="2">T6</td><td rowspan="2">42×250</td><td rowspan="2">L-T</td><td>20</td><td>27.6</td></tr><tr><td>--196</td><td>29.8</td></tr><tr><td>薄板</td><td>T6</td><td>2</td><td>L-T(α=45°)T-L</td><td>20</td><td>53.6&#x27;54.658.3</td></tr></table>

① 薄板为 $K_{\mathrm{c}}$ 值。

# 4 组织结构

# 4.1 相变温度

# 4.2 时间-温度-组织转变曲线

4.3 合金组织结构 该合金的相组成为： $\alpha-\mathrm{Al}, \mathrm{S}$ 相 $(\mathrm{Al}_{2} \mathrm{MgCu})$ 和部分 $\mathrm{Mg}_{2} \mathrm{Si}$ 相。当铁镍之比为 $1:1$ 时，它们在合金中以 $\mathrm{Al}_{9} \mathrm{NiFe}$ 相化合物形式存在；当铁含量大于镍含量时，还有不溶相 $\mathrm{Al}_{7} \mathrm{Cu} \mathrm{Fe}$ 存在。当镍含量大于铁含量时，则出现 $\mathrm{T}(\mathrm{Al}_{6} \mathrm{Cu}_{3} \mathrm{Ni})$ 相。

# 5 工艺性能与要求

5.1 成形性能 该合金在热态下具有较高的塑性。可以轧成薄板、厚板；挤压成棒材、型材。在 $350 \sim 450^{\circ} \mathrm{C}$ 下进行自由锻和模锻。在锻锤和水压机上锻造均易变形。  
5.2 焊接性能 在特定温度下焊接，熔焊性能不稳定，但电阻焊较好。  
5.3 零件热处理工艺 按HB/Z5126—1979的规定，见表5-1。

表5-1  

<table><tr><td rowspan="2">品种</td><td rowspan="2">固溶处理温度/℃</td><td colspan="2">人工时效</td></tr><tr><td>θ/°C</td><td>t/h</td></tr><tr><td>大型模锻件</td><td rowspan="3">535±5</td><td>185±5</td><td>10</td></tr><tr><td>其他锻件</td><td>195±5</td><td>10</td></tr><tr><td>挤压棒材</td><td>170±5</td><td>16</td></tr></table>

5.3.1 冷轧板拉伸性能与退火温度的关系见图5-1。  
5.3.2 固溶热处理温度对板材室温拉伸性能的影响见图5-2。  
5.3.3 时效曲线见图5-3和图5-4。  
5.4 表面处理工艺 同一般铝合金。  
5.5 切削加工与磨削性能 合金切削加工性能良好。

图片摘要：该图主要展示 5 1 冷轧板拉伸性能与退火温度的关系[8]。
![](images/8c381d925d493fa2307dcb3308cf53163a2e88e2a9144f949bd4b249c553a450.jpg)  
图5-1 冷轧板拉伸性能与退火温度的关系[8]

图片摘要：该图主要展示 5 1 冷轧板拉伸性能与退火温度的关系[8]。
![](images/98e57e67bca92f96492782eecdd898b19b9f28c034151d506e0dd1f8fb8cb5f6.jpg)  
图5-3 板材在 $190\mathrm{C}$ 时效曲线[8]

图片摘要：该图主要展示 5 3 板材在 时效曲线[8]。
![](images/5edfc3557eff3231b96565f88aa0eabca42165b2c97bea301bba31fc98dbc91b.jpg)  
图5-2 固溶处理温度对板材室温拉伸性能的影响

图片摘要：该图主要展示 5 2 固溶处理温度对板材室温拉伸性能的影响。
![](images/f2d83404becc5ae7a43848cfab4e4ac4609d77848cd00bf2111dc56c7dde1bd4.jpg)  
图5-4 $d10\mathrm{mm}$ 的挤压棒材时效曲线

# 6 功能考核试验

# 7 使用建议

选用。

# 参考文献

1 BIAM. 航空材料手册 第二册: 有色金属. 1965. 170~175  
2 KBaCoB.Φ.II.,ΦpHJIaHHepe.II.H.HpOMbIIeHHbIeJeFOMHPyMbIe,ChueHHbIe H.HTeIHbIe aHomHHBeBbIe cJIaBbI, METAJI.IYPT118,ctp.444～447、454～455、506

3 北京航空材料研究所. 铝合金模锻件粗晶组织与性能研究技术总结. 1981  
4 东北轻合金加工厂. 工业生产检验数据: 变铝 09-86.1986  
5 西南铝加工厂. 工业生产检验数据: 铝镁合金 13-99.1999  
6 东北轻合金有限责任公司. 工业生产检验数据; 铝镁合金 06-99.1999  
7 成藏航空发动机制造公司. 工业生产检验数据: 变铝 05-86.1985  
8 AIOHHeBBie CHaBBi: CpyKtypa II cBOIcTBA HOlyΦa6pKaTOB H3 a.HOMHHeBn CHaOB,HOpeA. HbAHOB B.A., META, ENP109, 1974   
9 成都飞机研究所. 试验数据: 变铝 07-86.1986  
10 KydpnoBv. B. F., CmoHeHueB. B. H., B3KocTb, pa3py HcHb aHOMHHHeBBn cHaBOB, METAJIN PTHI9, 1976, cTp. 131, 251   
11ΦpHuaep.H.，AIOHMHHueBbe，eΦopMHPyemble KOHCTpyKTHOHHe cHtabb1, 1979,ctp.125   
12 KIOIOBHeB. H. $\Phi$ ， TepMHueckn aOpafoTKa a.HOMIHHEBX CHIJAOB, META.LI PP13.1AT,1964,ctp.296

# 2014

# 1 概述

2014属铝-铜-镁-硅系可热处理强化铝合金。该合金具有高强度和良好的热加工性能，适合制造锻件。合金的焊接性能合格。

1.1 材料牌号 2014。  
1.2 相近牌号 PAC4、4SMG（意大利），2A14，L87（英国）、 $\mathrm{K8}$ （俄罗斯），2214（美国）

# 1.3 材料的技术标准

GB/T3190—1996《变形铝及铝合金化学成分》

Z9-0409-1992 《2014-F、T4、T6挤压棒材》

Q/EL 336-1992 《2014F、T4、T6挤压棒材》

Q/S 819-1992 《Z9-W机用铝镁合金模锻件》

1.4 化学成分 化学成分按GB/T3190—1996，见表1-1。

表1-1  

<table><tr><td rowspan="2">Si</td><td rowspan="2">Fe</td><td rowspan="2">Cu</td><td rowspan="2">Mn</td><td rowspan="2">Mg</td><td rowspan="2">Cr</td><td rowspan="2">Zn</td><td rowspan="2">Ti+Zr</td><td rowspan="2">Ti</td><td colspan="2">其他</td><td rowspan="2">Al</td></tr><tr><td>单个</td><td>合计</td></tr><tr><td>0.50~1.2</td><td>0.7</td><td>3.9~5.0</td><td>0.40~1.2</td><td>0.20~0.8</td><td>0.10</td><td>0.25</td><td>0.20</td><td>0.15</td><td>0.05</td><td>0.15</td><td>余量</td></tr></table>

1.5 热处理制度 按Z9/Z205-1992《铝合金热处理工艺说明书》的规定。

1.5.1固溶处理固溶处理温度： $505\mathrm{C}\pm 5\mathrm{C}$ ，在不大于 $30\mathrm{C}$ 的水中冷却，当锻件形状复杂时，允许将冷却水温升高到 $60\sim 80\mathrm{C}$ 。  
1.5.2 时效 T4 状态: 固溶处理后自然时效; T6 状态: 固溶处理后人工时效, 人工时效温度: $160^{\circ} \mathrm{C} \pm 3^{\circ} \mathrm{C}$ , 保温时间: $18 \sim 22 \mathrm{~h}$ , 空冷。

# 1.6 品种规格与供应状态 见表1-2。

表1-2  

<table><tr><td>技术标准</td><td>品种</td><td>规格/mm</td><td>供应状态</td></tr><tr><td>Z9-0409 -1992Q/EL 336--1992</td><td>挤压棒材</td><td>50~100</td><td>F、T4、T6</td></tr><tr><td>Q/S 819-1992</td><td>模锻件</td><td>-</td><td>T6</td></tr></table>

1.7 熔炼与铸造工艺 一般采用坩埚炉，反射炉熔炼，用半连续法进行铸造。熔炼温度为 $700 \sim 750^{\circ} \mathrm{C}$ ，铸造温度为 $710 \sim 735^{\circ} \mathrm{C}$ 。控制硅含量在成分范围的上限和铁的质量分数小于 $0.5\%$ ，可提高铸造性能及制品的最终性能。该合金铸造性能良好。  
1.8 应用概况与特殊要求 该合金用于制造形状复杂的自由锻件和模锻件。此外，还可用作大型框架、桥梁、大型外壳、货车构件，以及铆钉和其他构件。

# 2 物理及化学性能

# 2.1 热性能

2.1.1 熔化温度范围 $638\sim 510^{\circ}C$   
2.1.2 热导率 见表2-1。  
2.1.3 比热容 见表2-2。  
2.1.4 线膨胀系数 见表2-3。  
2.2 密度 $\rho = 2.8\mathrm{g / cm^3}$   
2.3 电性能 T6状态的电阻率 $\rho = 43\mathrm{n}\Omega \cdot \mathrm{m}_{\circ}$   
2.4 磁性能 无磁性。

表2-1  

<table><tr><td>试验温度 \( /\mathrm{C} \)</td><td>20</td><td>100</td><td>200</td><td>300</td><td>400</td></tr><tr><td>\( \lambda /\left( {\mathrm{W}/\left( {\mathrm{m} \cdot  \mathrm{C}}\right) }\right) \)</td><td>159</td><td>168</td><td>176</td><td>180</td><td>180</td></tr></table>

表2-2  

<table><tr><td>试验温度 \( /\mathrm{C} \)</td><td>100</td><td>200</td><td>300</td><td>400</td></tr><tr><td>\( c/\left( {\mathrm{J}/\left( {\mathrm{{kg}} \cdot  \mathrm{C}}\right) }\right) \)</td><td>831</td><td>880</td><td>964</td><td>1090</td></tr></table>

表2-3  

<table><tr><td>试验温度/℃</td><td>-50~20</td><td>20~100</td><td>20~200</td><td>20~300</td><td>100~200</td><td>200~300</td></tr><tr><td>α/10-6C-1</td><td>21.6</td><td>22.5</td><td>23.6</td><td>24.5</td><td>24.7</td><td>26.3</td></tr></table>

# 2.5 化学性能

2.5.1 耐腐蚀性能 合金耐腐蚀性较差，有晶间腐蚀、应力腐蚀倾向，应避免用于制造薄截面零件。棒材和锻件的C环应力腐蚀寿命见表2-4。

表2-4  

<table><tr><td>品种</td><td>规格/mm</td><td>状态</td><td>试验应力/MPa</td><td>断裂时间/h</td></tr><tr><td rowspan="5">棒材</td><td rowspan="5">65</td><td rowspan="5">T6</td><td>330</td><td>&gt;1200, &gt;1200, &gt;1200, &gt;1200, &gt;1200</td></tr><tr><td>280</td><td>&gt;1200, &gt;1200, &gt;1200, &gt;1200, &gt;1200</td></tr><tr><td>235</td><td>&gt;1200, &gt;1200, &gt;1200, &gt;1200, &gt;1200</td></tr><tr><td>190</td><td>&gt;1176, &gt;1176, &gt;1176, &gt;1176, &gt;1176</td></tr><tr><td>140</td><td>&gt;1176, &gt;1176, &gt;1176, &gt;1176, &gt;1176</td></tr><tr><td rowspan="2">锻件</td><td rowspan="2">60×120×180</td><td rowspan="2">T6</td><td>300</td><td>&gt;720, &gt;720, &gt;720</td></tr><tr><td>240</td><td>&gt;720, &gt;720, &gt;720</td></tr></table>

注：试验方法按ASTM G47—1990。

# 3 力学性能

3.1 技术标准规定的力学性能 见表3-1。

表3-1  

<table><tr><td rowspan="2">品种</td><td rowspan="2">技术标准</td><td rowspan="2">状态</td><td rowspan="2">d/mm</td><td rowspan="2">试样方向</td><td>σb/MPa</td><td>σP0.2/MPa</td><td>δ5/%</td><td>HBS10/1000/30</td></tr><tr><td colspan="4">不小于</td></tr><tr><td rowspan="4">棒材</td><td rowspan="4">Z9-0409-1992Q/EL 336-1992</td><td rowspan="2">T6</td><td rowspan="2">≤75&gt;75~100</td><td rowspan="4">L</td><td>490</td><td>440</td><td>7</td><td rowspan="2">125</td></tr><tr><td>480</td><td>435</td><td>7</td></tr><tr><td rowspan="2">T4</td><td rowspan="2">≤75&gt;75~100</td><td>410</td><td>270</td><td>12</td><td rowspan="2"></td></tr><tr><td>400</td><td>260</td><td>12</td></tr><tr><td rowspan="2">锻件</td><td rowspan="2">Q/S 819-1992</td><td rowspan="2">T6</td><td rowspan="2">-</td><td>L</td><td>450</td><td>380</td><td>7</td><td rowspan="2">125</td></tr><tr><td>TL</td><td>440</td><td>380</td><td>3</td></tr></table>

# 3.2 室温及各种温度下的力学性能

3.2.1 硬度 棒材和自由锻件的硬度值见表3-2。  
3.2.2 拉伸性能  
3.2.2.1 棒材室温拉伸性能见表3-3。  
3.2.2.2 锻件室温拉伸性能见表3-4。  
3.3 持久和蠕变性能  
3.4 疲劳性能  
3.4.1 高周疲劳

表3.2[3~6]  

<table><tr><td>品种</td><td>尺寸/mm</td><td>状态</td><td>HBS 10/1000/30</td></tr><tr><td rowspan="3">棒材</td><td>d65</td><td>T6</td><td>141</td></tr><tr><td>d80</td><td>T6</td><td>159</td></tr><tr><td>d100</td><td>T6</td><td>152</td></tr><tr><td>自由锻件</td><td>\( {60} \times  {120} \times  {180} \)</td><td>T6</td><td>156</td></tr></table>

表3-3-5  

<table><tr><td>试样状态</td><td>d/mm</td><td>试样方向</td><td>σb/MPa</td><td>σP0.2/MPa</td><td>δs/%</td><td>试样数量</td><td>试样状态</td><td>d/mm</td><td>试样方向</td><td>σb/MPa</td><td>σP1.2/MPa</td><td>δs/%</td><td>试样数量</td></tr><tr><td>T6</td><td>65</td><td>L</td><td>511</td><td>462</td><td>10</td><td>8</td><td rowspan="2">T6</td><td rowspan="2">80</td><td rowspan="2">L</td><td rowspan="2">563</td><td rowspan="2">494</td><td rowspan="2">9</td><td rowspan="2">2</td></tr><tr><td rowspan="2">T4</td><td rowspan="2">65</td><td rowspan="2">L</td><td rowspan="2">462</td><td rowspan="2">323</td><td rowspan="2">17</td><td rowspan="2">2</td></tr><tr><td rowspan="2">T6</td><td rowspan="2">100</td><td rowspan="2">L</td><td rowspan="2">564</td><td rowspan="2">488</td><td rowspan="2">7</td><td rowspan="2">2</td></tr><tr><td>T6</td><td>65</td><td>L</td><td>556</td><td>481</td><td>9</td><td>2</td></tr></table>

表34[4.6]  

<table><tr><td>品种</td><td>状态</td><td>尺寸/mm</td><td>试样方向</td><td>σb/MPa</td><td>σP0.2/MPa</td><td>δ5/%</td><td>试样数量</td></tr><tr><td rowspan="2">自由锻件</td><td rowspan="2">T6</td><td rowspan="2">60×120×180</td><td>L</td><td>473</td><td>423</td><td>11</td><td>2</td></tr><tr><td>TL</td><td>483</td><td>428</td><td>8</td><td>1</td></tr><tr><td rowspan="2">模锻件</td><td rowspan="2">T6</td><td rowspan="2">-</td><td>L</td><td>479</td><td>411</td><td>11</td><td>1</td></tr><tr><td>TL</td><td>450</td><td>386</td><td>10</td><td>1</td></tr></table>
