Repository: C-zj02/CFD-claw

<div align="center">

**English** | [中文](#中文版) | [Français](README_FR.md) | [Русский](README_RU.md) | [हिन्दी](README_HI.md) | [العربية](README_AR.md) | [Português](README_PT.md)

# 🚀 Claude Code Python

**A Complete Python Reimplementation Based on Real Claude Code Source**

*From TypeScript Source → Rebuilt in Python with ❤️*

***
**🔥 Active Development • New Features Weekly 🔥**

</div>

***

## 🎯 What is This?

**Clawd Code** is a **complete Python rewrite** of Claude Code, based on the **real TypeScript source code**.

File: RAG-data/中国航空材料手册（第2版）第3卷 铝合金 镁合金201-400.pdf-3ed7167a-d291-496d-8323-b8e053139e56.md (part 9 of 12)
表3-12  
GJB 1694-1993 《变形铝合金热处理规范》

Q/6S 839-1990 《7075-T76铝合金薄板》

Q/S 126-1990 《7075-T76铝合金薄板》

Q/6S 842-1990 《7075-T7351铝合金厚板》

Q/S127-1990 《7075-T7351铝合金厚板》

Q/6S 841-1990 《7075-T7351铝合金挤压矩形棒材》

Q/S 309-1990 《7075-T73510铝合金挤压矩形棒材》

1.4 化学成分 合金化学成分按GB/T3190—1996，见表1-1。

表1-1  

<table><tr><td rowspan="2">Si</td><td rowspan="2">Fe</td><td rowspan="2">Cu</td><td rowspan="2">Mn</td><td rowspan="2">Mg</td><td rowspan="2">Cr</td><td rowspan="2">Zn</td><td rowspan="2">Ti①</td><td colspan="2">其他</td><td rowspan="2">Al</td></tr><tr><td>单个</td><td>合计</td></tr><tr><td>0.40</td><td>0.50</td><td>1.2~2.0</td><td>0.30</td><td>2.1~2.9</td><td>0.18~0.28</td><td>5.1~6.1</td><td>0.20</td><td>0.05</td><td>0.15</td><td>余量</td></tr></table>

① 订货方有要求时，对挤压和锻造产品 $\mathrm{Ti} + 2\mathrm{r}$ 的含量可限定不大于 $0.25\%$ 。

# 1.5 热处理制度

1.5.1 退火 不完全退火： $290 \sim 320\mathrm{C}, 2 \sim 4\mathrm{h}$ ，空冷。完全退火： $390 \sim 430\mathrm{C}, 0.5 \sim 1.5\mathrm{h}$ ，以不大于 $30\mathrm{C} / \mathrm{h}$ 的冷却速度冷至 $200\mathrm{C}$ 以下，然后空冷。

# 1.5.2 固溶热处理加时效制度

1.5.2.1 固溶热处理 固溶热处理的加热温度：板材为 $460 \sim 490^{\circ} \mathrm{C}$ ；挤压件为 $460 \sim 471^{\circ} \mathrm{C}$ ；其中包铝板材的处理温度应靠近下限，且重复处理的次数不应超过两次，以免合金元素扩散穿透包铝层，降低板材的耐腐蚀性能。合金经加热后，在冷水或温水，或其他适宜的冷却介质中迅速冷却，其转移时间应不大于 $15 \mathrm{~s}$ 。

1.5.2.2 预拉伸变形 厚板和挤压型材在固溶热处理后，时效处理前进行拉伸变形，变形量不小于 $1.5\%$ ，不大于 $3\%$ ，以消除因固溶热处理而产生的内应力。

1.5.2.3 时效制度见表1-2。

表1-2[1]  

<table><tr><td rowspan="2">时效前状态</td><td rowspan="2">适用的品种</td><td colspan="2">时效处理制度</td><td rowspan="2">时效处理后的状态</td></tr><tr><td>加热温度/℃</td><td>保温时间/h</td></tr><tr><td>W</td><td>各种制品</td><td>115~125</td><td>23~25</td><td>T61</td></tr><tr><td rowspan="2">W</td><td rowspan="2">挤压件</td><td>102~112</td><td>6~8</td><td rowspan="2">T731</td></tr><tr><td>172~182</td><td>6~8</td></tr></table>

续表 1-2  

<table><tr><td rowspan="2">时效前状态</td><td rowspan="2">适用的品种</td><td colspan="2">时效处理制度</td><td rowspan="2">时效处理后的状态</td></tr><tr><td>加热温度/℃</td><td>保温时间/h</td></tr><tr><td rowspan="2">W</td><td rowspan="2">挤压件</td><td>115~125</td><td>3~5</td><td rowspan="2">T76</td></tr><tr><td>155~165</td><td>18~21</td></tr><tr><td rowspan="2">W</td><td rowspan="2">薄板和厚板</td><td>115~125</td><td>3~5</td><td rowspan="2">T76</td></tr><tr><td>155~165</td><td>15~18</td></tr><tr><td rowspan="2">W510</td><td rowspan="2">挤压矩形棒材</td><td>102~113</td><td>6~8</td><td rowspan="2">T73510</td></tr><tr><td>171~182</td><td>6~8</td></tr></table>

① GJB 1694—1993规定。

# 1.6 品种规格与供应状态 见表1-3。

表1-3  

<table><tr><td>技术标准</td><td>品种</td><td>供应状态</td><td>δ/mm</td></tr><tr><td>GJB 1741-1993</td><td>厚板</td><td>T651</td><td>6.5~25</td></tr><tr><td>Q/6S 839-1990</td><td rowspan="2">薄板</td><td rowspan="2">T76</td><td rowspan="2">1.0~6.3</td></tr><tr><td>Q/S 126-1990</td></tr><tr><td>Q/6S 842-1990</td><td rowspan="2">厚板</td><td rowspan="2">T7351</td><td rowspan="2">6.4~45</td></tr><tr><td>Q/S 127-1990</td></tr><tr><td>Q/6S 841-1990</td><td rowspan="2">挤压矩形棒材</td><td rowspan="2">T73510</td><td rowspan="2">50~75×255~300</td></tr><tr><td>Q/S 309-1990</td></tr></table>

1.7 熔炼与铸造工艺 合金通常用坩埚炉、反射炉熔炼，用半连续铸造法，铸成适合于加工的各种形状及尺寸的铸锭。熔炼温度为 $700 \sim 745^{\circ} \mathrm{C}$ ，铸造温度为 $690 \sim 710^{\circ} \mathrm{C}$ 。  
1.8 应用概况与特殊要求 合金是飞机构件的主要材料，该合金易加工出飞机所需的板、棒、型管、线材及锻件，适用于制造飞机蒙皮、翼梁、隔框、长桁、起落架及液压系统部件等。

# 2 物理及化学性能

# 2.1 热性能

2.1.1 熔化温度范围 $477\sim 638\mathrm{C}^{[2]}$   
2.1.2 热导率 合金T6状态的热导率见表2-1；T73状态在 $25\mathrm{C}$ 时的热导率比T6状态的高一些，为 $156\mathrm{W} / (\mathrm{m}\cdot \mathrm{C})^{[2]}$   
2.1.3 比热容 合金T6状态的比热容见表2-2。

2.1.4 线膨胀系数 见表2-3。  
2.2 密度 $\rho = 2.8\mathrm{g / cm}^{3[2]}$   
2.3 电性能  
2.3.1 电阻率 合金T6状态的室温电阻率 $\rho = 57.4\mathrm{n}\Omega \cdot \mathrm{m}^{[2]}$ 。  
2.3.2 电导率 合金T6状态的电导率为 $17.7\sim 20.6\mathrm{MS / m}^{[2]}$ ；T73和T76状态的典型值为 $22.0\sim 24.4\mathrm{MS / m}^{[2]}$ 。  
2.4 磁性能 无磁性。  
2.5 化学性能  
2.5.1 抗氧化性能 与所有的铝合金一样具有优良的抗氧化性能。

表 $2 - 1^{[2]}$   

<table><tr><td>\( \theta /C \)</td><td>25</td><td>50</td><td>100</td><td>125</td><td>150</td><td>200</td></tr><tr><td>\( \lambda /\left( {\mathrm{W}/\left( {\mathrm{m} \cdot  \mathrm{C}}\right) }\right) \)</td><td>124</td><td>128</td><td>142</td><td>147</td><td>157</td><td>170</td></tr></table>

表2-2[2]  

<table><tr><td>\( \theta /C \)</td><td>25</td><td>50</td><td>100</td><td>150</td><td>175</td><td>200</td></tr><tr><td>\( c/\left( {\mathrm{J}/\left( {\mathrm{{kg}} \cdot  \mathrm{C}}\right) }\right) \)</td><td>796</td><td>879</td><td>921</td><td>963</td><td>994</td><td>1005</td></tr></table>

表2-3  

<table><tr><td>θ/C</td><td>25~100</td><td>25~125</td><td>25~150</td><td>25~200</td></tr><tr><td>α/10-6C-1</td><td>23.8</td><td>23.9</td><td>24.1</td><td>24.1</td></tr></table>

# 2.5.2 耐腐蚀性能

2.5.2.1 合金除应力腐蚀以外的一般耐腐蚀性能与2024合金相似。

2.5.2.2 合金在T6状态时，特别是在短横向上对应力腐蚀开裂十分敏感。而T73和T76状态却可以大大改善合金的抗应力腐蚀能力，其中T73状态的抗应力腐蚀能力最高，而T76状态不但具有较高的强度，且具有较高的抗应力腐蚀性能，其抗剥落腐蚀性能也很好。

2.5.2.3 合金薄板 $(\delta 2\mathrm{mm})$ 横向拉伸试样应力腐蚀寿命对比见表2-4。

表2-4  

<table><tr><td>状态</td><td>试验应力/MPa</td><td>腐蚀剩余强度/MPa</td><td>断裂时间/d</td></tr><tr><td>T73</td><td>299</td><td>291</td><td>&gt;30, &gt;30, 19, 51, 11, 18</td></tr><tr><td>T76</td><td>299</td><td>289</td><td>&gt;30, &gt;30, &gt;30, &gt;30, &gt;30</td></tr><tr><td>T6</td><td>335</td><td></td><td>3.55, 2.28, 3.95, 5.&gt;5</td></tr></table>

注：试验应力为 $\sigma_{\mathrm{Pu,2}}$ 的 $75\%$ 。

2.5.2.4 合金T76状态薄板 $(\delta 1,6\mathrm{mm})$ 横向拉伸试样应力腐蚀寿命 见表2-5。

表2-5  

<table><tr><td rowspan="2">品种</td><td rowspan="2">状态</td><td rowspan="2">δ/mm</td><td rowspan="2">取样方向</td><td colspan="2">试验应力</td><td rowspan="2">断裂时间/d</td></tr><tr><td>σP0.2%</td><td>应力值/MPa</td></tr><tr><td rowspan="4">薄板</td><td rowspan="4">T76</td><td rowspan="4">1.6</td><td rowspan="4">LT</td><td>85</td><td>371</td><td>5.27,3.55,5.89</td></tr><tr><td>75</td><td>328</td><td>14.06,&gt;30.6.57</td></tr><tr><td>65</td><td>284</td><td>&gt;30,&gt;30,&gt;30</td></tr><tr><td>55</td><td>240</td><td>&gt;30,&gt;30,&gt;30</td></tr></table>

注： $\sigma_{\mathrm{Pu,2}}$ 是实测值。

2.5.2.5 合金T73510状态挤压矩形棒材 $(50\mathrm{mm}\times 300\mathrm{mm})$ 和T7351状态厚板 $(\delta = 25\mathrm{mm})$ 的应力腐蚀寿命见表2-6。

表264.5  

<table><tr><td rowspan="2">品种</td><td rowspan="2">状态</td><td rowspan="2">δ/mm</td><td rowspan="2">取样方向</td><td colspan="2">试验应力</td><td rowspan="2">断裂时间/d</td></tr><tr><td>σP0.2%</td><td>应力值/MPa</td></tr><tr><td rowspan="4">挤压矩形棒材</td><td rowspan="4">T73510</td><td rowspan="4">50×300</td><td rowspan="4">S-L</td><td>80</td><td>359</td><td>&gt;53, &gt;55, &gt;53, &gt;53, &gt;53</td></tr><tr><td>85</td><td>383</td><td>&gt;40, &gt;40, &gt;40, &gt;40, &gt;40</td></tr><tr><td>90</td><td>407</td><td>&gt;36, &gt;36, &gt;36, &gt;36, &gt;36</td></tr><tr><td>95</td><td>431</td><td>&gt;36, &gt;36, &gt;36, &gt;36, &gt;36</td></tr><tr><td rowspan="6">厚板</td><td rowspan="6">T7351</td><td rowspan="6">25</td><td rowspan="6">S-L</td><td>69</td><td>300</td><td>&gt;36, &gt;36, &gt;36, &gt;36, &gt;36</td></tr><tr><td>74</td><td>320</td><td>&gt;36, &gt;36, &gt;36, &gt;36, &gt;36</td></tr><tr><td>78</td><td>340</td><td>&gt;36, &gt;36, &gt;36, &gt;36, &gt;36</td></tr><tr><td>83</td><td>360</td><td>&gt;36, &gt;36, &gt;36, &gt;36, &gt;36</td></tr><tr><td>90</td><td>390</td><td>&gt;36, &gt;36, &gt;36, &gt;36, &gt;36</td></tr><tr><td>97</td><td>420</td><td>&gt;36, &gt;36, &gt;36, &gt;36, &gt;36</td></tr></table>

注：1 为 C 环试样。  
2 在 $35^{\circ}C$ ， $3.5\%$ 氟化钠水溶液中交替腐蚀（空气中 $50\mathrm{min}$ ，溶液中 $10\mathrm{min}$ ）

# 3 力学性能

# 3.1 技术标准规定的性能 见表3-1。

表3-1  

<table><tr><td rowspan="2">技术标准</td><td rowspan="2">品种</td><td rowspan="2">状态</td><td rowspan="2">δ/mm</td><td rowspan="2">取样方向</td><td>σb/MPa</td><td>σp0.2/MPa</td><td>δ/°</td></tr><tr><td colspan="3">不小于</td></tr><tr><td rowspan="2">GJB 1741-1993</td><td rowspan="2">厚板</td><td rowspan="2">T651</td><td>6.5~12.5</td><td rowspan="2">L.T</td><td rowspan="2">540</td><td>460</td><td>9</td></tr><tr><td>&gt;12.5~25</td><td>470</td><td>6</td></tr><tr><td>Q/S 126-1990</td><td>薄板</td><td>T76</td><td>&gt;1.6~4.8</td><td>L.T</td><td>469</td><td>393</td><td>8</td></tr><tr><td rowspan="2">Q/S 127-1990</td><td rowspan="2">厚板</td><td rowspan="2">T7351</td><td>&gt;6.5~25</td><td>L.T</td><td>475</td><td>395</td><td>7</td></tr><tr><td>&gt;25~45</td><td>L.T</td><td>475</td><td>395</td><td>6</td></tr><tr><td>Q/S 309-1990</td><td>挤压矩形棒材</td><td>T73510</td><td>50~70×255~300</td><td>L</td><td>469</td><td>331</td><td>8</td></tr></table>

注：薄板 $\delta$ 为 $\delta_{1j}$ ，其他为 $\delta_5$ 。

# 3.2 室温及各种温度下的力学性能

# 3.2.1 拉伸性能

# 3.2.1.1 室温拉伸性能

3.2.1.1.1 7075合金T6和T76状态薄板、T7351状态厚板、T73510状态挤压矩形棒材的室温拉伸性能见表3-2。

表3-21.3-6  

<table><tr><td rowspan="2">品种</td><td rowspan="2">状态</td><td rowspan="2">δ/mm</td><td rowspan="2">取样方向</td><td>σb</td><td>σP0.01</td><td>σP0.2</td><td>σ0.7</td><td>σ0.85</td><td rowspan="2">δ/°C</td></tr><tr><td colspan="5">MPa</td></tr><tr><td rowspan="9">薄板</td><td rowspan="4">T6</td><td rowspan="2">1.4</td><td>L</td><td>538</td><td>---</td><td>472</td><td>---</td><td>---</td><td>13.8</td></tr><tr><td>LT</td><td>551</td><td>---</td><td>478</td><td>---</td><td>---</td><td>13.5</td></tr><tr><td rowspan="2">1.8</td><td>L</td><td>556</td><td>---</td><td>491</td><td>---</td><td>---</td><td>13.3</td></tr><tr><td>LT</td><td>565</td><td>---</td><td>492</td><td>---</td><td>---</td><td>13.7</td></tr><tr><td rowspan="5">T76</td><td rowspan="2">2</td><td>L</td><td>499</td><td>248</td><td>435</td><td>440</td><td>442</td><td>11.5</td></tr><tr><td>LT</td><td>498</td><td>269</td><td>434</td><td>430</td><td>423</td><td>11.4</td></tr><tr><td rowspan="2">1.6</td><td>L</td><td>502</td><td>349</td><td>430</td><td>434</td><td>422</td><td>11.0</td></tr><tr><td>LT</td><td>504</td><td>355</td><td>436</td><td>439</td><td>429</td><td>11.9</td></tr><tr><td>2</td><td>LT</td><td>506</td><td>---</td><td>445</td><td>---</td><td>---</td><td>11.8</td></tr><tr><td rowspan="2">厚板</td><td rowspan="2">T7351</td><td rowspan="2">25</td><td>L</td><td>515</td><td>365</td><td>434</td><td>436</td><td>---</td><td>10.7</td></tr><tr><td>LT</td><td>509</td><td>367</td><td>434</td><td>437</td><td>---</td><td>11.5</td></tr><tr><td>挤压矩形棒材</td><td>T73510</td><td>50×300</td><td>L</td><td>517</td><td>352</td><td>445</td><td>447</td><td>440</td><td>11.9</td></tr></table>

① 薄板为 $\delta_{10}$ ，厚板和棒材为 $\delta_{5}$ 。

3.2.1.1.2 合金T851状态厚板室温拉伸性能见表3-3。  
3.2.1.1.3 合金T6状态棒材室温拉伸性能见表3-4。  
3.2.1.1.4 合金T76状态薄板 $(\delta 2\mathrm{mm})$ 横向试样的室温拉伸应力-应变曲线见图3-1。

表3-3  

<table><tr><td rowspan="3">品种</td><td rowspan="3">试样状态</td><td rowspan="3">d/mm</td><td colspan="5">σP0.2</td><td colspan="5">σb</td><td rowspan="3">δ/%</td><td rowspan="3">n</td><td rowspan="3">来源</td></tr><tr><td>X</td><td>min</td><td>max</td><td>s</td><td rowspan="2">CV</td><td>X</td><td>min</td><td>max</td><td>s</td><td rowspan="2">CV</td></tr><tr><td colspan="4">MPa</td><td colspan="4">MPa</td></tr><tr><td>厚板</td><td>T851</td><td>18~23</td><td>409</td><td>395</td><td>428</td><td>8.76</td><td>0.021</td><td>489</td><td>475</td><td>503</td><td>7.70</td><td>0.016</td><td>10.9</td><td>41</td><td>[7]</td></tr></table>

表3-4  

<table><tr><td rowspan="3">品种</td><td rowspan="3">试样状态</td><td rowspan="3">d/mm</td><td colspan="5">σP0.2</td><td colspan="5">σb</td><td rowspan="3">δ/%</td><td rowspan="3">n</td><td rowspan="3">来源</td></tr><tr><td>X</td><td>min</td><td>max</td><td>s</td><td rowspan="2">Cv</td><td>X</td><td>min</td><td>max</td><td>s</td><td rowspan="2">Cv</td></tr><tr><td colspan="4">MPa</td><td colspan="4">MPa</td></tr><tr><td>棒材</td><td>T6</td><td>31~75</td><td>554</td><td>472</td><td>617</td><td>36.38</td><td>0.066</td><td>588</td><td>535</td><td>635</td><td>27.05</td><td>0.046</td><td>10.4</td><td>36</td><td>[8]</td></tr></table>

3.2.1.1.5 合金T73510状态挤压矩形棒材 $(50\mathrm{mm}\times 300\mathrm{mm})$ 纵向试样的室温拉伸应力-应变曲线见图3-2。  
3.2.1.1.6 合金各种状态下不同制品经不同温度稳定化处理后的室温拉伸性能见表3-5。

图片摘要：该图主要展示 3 4。
![](images/01d56d540ebd241cf6e15da61e61a81d25d2a49f17b532d62b34bc288b09c374.jpg)  
板材厚度 $\delta = 2.0\mathrm{mm}$   
图3-1 7075T76状态包铝薄板室温拉伸 $\sigma -\varepsilon$ 曲线[3]

图片摘要：该图主要展示 3 1 7075T76状态包铝薄板室温拉伸 曲线[3]。
![](images/d44aa40fba9d623f1c648679c8d2a940bba079b1ded7f1d42839d0fe0e49c8b4.jpg)  
矩形棒材（厚 $\times$ 宽） $50\mathrm{mm}\times 300\mathrm{mm}$   
图3-2 7075T73510状态挤压矩形棒材室温拉伸 $\sigma -\varepsilon$ 曲线

表 $3 - 5^{[s\sim 5]}$   

<table><tr><td rowspan="2">品种</td><td rowspan="2">状态</td><td rowspan="2">δ/mm</td><td rowspan="2">取样方向</td><td colspan="2">稳定化处理制度</td><td rowspan="2">σb/MPa</td><td rowspan="2">σP0.2/MPa</td><td rowspan="2">δ/%</td></tr><tr><td>θ/C</td><td>t/h</td></tr><tr><td rowspan="3">薄板</td><td rowspan="3">T76</td><td rowspan="3">2</td><td rowspan="3">LT</td><td>125</td><td rowspan="3">100</td><td>507</td><td>446</td><td>11.5</td></tr><tr><td>175</td><td>385</td><td>286</td><td>10.4</td></tr><tr><td>250</td><td>248</td><td>114</td><td>15.7</td></tr><tr><td rowspan="3">厚板</td><td rowspan="3">T7351</td><td rowspan="3">25</td><td rowspan="3">LT</td><td>125</td><td rowspan="3">50</td><td>541</td><td>476</td><td>10.8</td></tr><tr><td>150</td><td>496</td><td>415</td><td>10.6</td></tr><tr><td>175</td><td>427</td><td>324</td><td>10.7</td></tr><tr><td rowspan="3">挤压矩形棒材</td><td rowspan="3">T73510</td><td rowspan="3">50×300</td><td rowspan="3">L</td><td>125</td><td rowspan="3">100</td><td>514</td><td>443</td><td>11.7</td></tr><tr><td>175</td><td>365</td><td>263</td><td>12.5</td></tr><tr><td>250</td><td>254</td><td>132</td><td>19.9</td></tr></table>

# 3.2.1.2 各种温度下的拉伸性能

3.2.1.2.1 合金各种状态下不同制品在不同温度下的高温瞬时拉伸性能见表3-6。

表3-6[5-7]  

<table><tr><td>品种</td><td>状态</td><td>δ/mm</td><td>取样方向</td><td>试验温度θ/°C</td><td>σL/MPa</td><td>σP0.2/MPa</td><td>δ1/%</td><td>ψ1</td></tr><tr><td rowspan="3">薄板</td><td rowspan="3">T76</td><td rowspan="3">2</td><td rowspan="3">LT</td><td>125</td><td>401</td><td>364</td><td>22.4</td><td></td></tr><tr><td>175</td><td>323</td><td>282</td><td>28.3</td><td></td></tr><tr><td>250</td><td>147</td><td>129</td><td>40.7</td><td></td></tr><tr><td rowspan="12">厚板</td><td rowspan="12">T7351</td><td rowspan="12">25</td><td rowspan="6">L</td><td>100</td><td>461</td><td>423</td><td>13.1</td><td></td></tr><tr><td>125</td><td>423</td><td>399</td><td>13.3</td><td></td></tr><tr><td>150</td><td>390</td><td>372</td><td>14.9</td><td></td></tr><tr><td>175</td><td>352</td><td>331</td><td>15.0</td><td></td></tr><tr><td>200</td><td>291</td><td>266</td><td>13.9</td><td></td></tr><tr><td>250</td><td>168</td><td>151</td><td>17.5</td><td></td></tr><tr><td rowspan="6">LT</td><td>100</td><td>450</td><td>412</td><td>10.9</td><td></td></tr><tr><td>125</td><td>413</td><td>390</td><td>11.8</td><td></td></tr><tr><td>150</td><td>381</td><td>362</td><td>15.1</td><td></td></tr><tr><td>175</td><td>345</td><td>327</td><td>14.4</td><td></td></tr><tr><td>200</td><td>297</td><td>278</td><td>14.3</td><td></td></tr><tr><td>250</td><td>171</td><td>158</td><td>16.4</td><td></td></tr><tr><td rowspan="3">挤压矩形棒材</td><td rowspan="3">T73510</td><td rowspan="3">50×300</td><td rowspan="3">L</td><td>125</td><td>420</td><td>398</td><td>17.6</td><td>14.8</td></tr><tr><td>175</td><td>336</td><td>317</td><td>18.7</td><td>55.4</td></tr><tr><td>250</td><td>146</td><td>134</td><td>25.0</td><td>73.0</td></tr></table>

(1) 薄板为 $\delta_{\mathrm{p}}$ ，其他均为 $\delta_{5}$ 。

3.2.1.2.2 合金各种状态下的不同制品经不同温度稳定化处理后的高温瞬时拉伸性能 见表3-7。

表37-5  

<table><tr><td rowspan="2">品种</td><td rowspan="2">状态</td><td rowspan="2">δ/mm</td><td colspan="2">稳定化处理制度</td><td rowspan="2">试验温度θ/℃</td><td rowspan="2">取样方向</td><td rowspan="2">σb/MPa</td><td rowspan="2">σP0.2/MPa</td><td rowspan="2">δ′/°C</td></tr><tr><td>θ/C</td><td>t/h</td></tr><tr><td rowspan="9">薄板</td><td rowspan="9">T76</td><td rowspan="9">2</td><td rowspan="3">125</td><td rowspan="3">100</td><td>125</td><td rowspan="9">LT</td><td>397</td><td>367</td><td>20.4</td></tr><tr><td>175</td><td>310</td><td>268</td><td>25.3</td></tr><tr><td>250</td><td>143</td><td>126</td><td>35.5</td></tr><tr><td rowspan="3">175</td><td rowspan="3">100</td><td>125</td><td>280</td><td>251</td><td>26.4</td></tr><tr><td>175</td><td>217</td><td>189</td><td>28.1</td></tr><tr><td>250</td><td>136</td><td>118</td><td>39.8</td></tr><tr><td rowspan="3">250</td><td rowspan="3">100</td><td>125</td><td>201</td><td>109</td><td>41</td></tr><tr><td>175</td><td>134</td><td>99</td><td>47.3</td></tr><tr><td>250</td><td>85</td><td>72</td><td>75</td></tr><tr><td rowspan="3">厚板</td><td rowspan="3">T7351</td><td rowspan="3">25</td><td>125</td><td rowspan="3">50</td><td>125</td><td rowspan="3">LT</td><td>446</td><td>427</td><td>12.0</td></tr><tr><td>150</td><td>150</td><td>368</td><td>347</td><td>12.8</td></tr><tr><td>175</td><td>175</td><td>270</td><td>254</td><td>17.1</td></tr></table>

续表3-7   

<table><tr><td rowspan="2">品种</td><td rowspan="2">状态</td><td rowspan="2">δ/mm</td><td colspan="2">稳定化处理制度</td><td rowspan="2">试验温度θ/C</td><td rowspan="2">取样方向</td><td rowspan="2">σb/MPa</td><td rowspan="2">σP0.2/MPa</td><td rowspan="2">δ</td></tr><tr><td>θ/C</td><td>t/h</td></tr><tr><td rowspan="6">挤压矩形棒材</td><td rowspan="6">T73510</td><td rowspan="6">50×300</td><td rowspan="2">125</td><td rowspan="2">100</td><td>125</td><td rowspan="6">L</td><td>413</td><td>391</td><td>17.1</td></tr><tr><td>175</td><td>330</td><td>312</td><td>18.4</td></tr><tr><td rowspan="2">175</td><td rowspan="2">100</td><td>125</td><td>279</td><td>237</td><td>20.8</td></tr><tr><td>175</td><td>217</td><td>201</td><td>23.3</td></tr><tr><td rowspan="2">250</td><td rowspan="2">100</td><td>125</td><td>223</td><td>128</td><td>24.4</td></tr><tr><td>175</td><td>151</td><td>116</td><td>41.0</td></tr></table>

① 薄板为 $\delta_{10}$ ，其他均为 $\delta_{5}$ 。

3.2.1.2.3 合金T76状态薄板 $(\delta 2\mathrm{mm})$ ，在不同温度下的高温瞬时拉伸应力-应变曲线见图3-3  
3.2.1.2.4 合金T76状态薄板 $(\delta 2\mathrm{mm})$ 在 $125^{\circ}\mathrm{C},100\mathrm{h}$ 稳定化处理后的高温瞬时拉伸应力-应变曲线见图3-4。

图片摘要：该图主要展示 3 3 7075T76状态包铝薄板高温拉伸应力 应变曲线[3]。
![](images/404bb6ea290832997fca04da342dbc0d81b230db899347d543a25789dd24e508.jpg)  
图3-3 7075T76状态包铝薄板高温拉伸应力-应变曲线[3]

图片摘要：该图主要展示 3 3 7075T76状态包铝薄板高温拉伸应力 应变曲线[3]。
![](images/c675b7104abd0036224711e5fbd8808dc3407344833dd77b7cb757b59bf72cb2.jpg)  
图3-4 7075T76状态包铝薄板在125C100h稳定化处理后室、高温拉伸应力-应变曲线

3.2.1.2.5 合金T73510状态挤压矩形棒材 $(50\mathrm{mm}\times 300\mathrm{mm})$ 在不同温度下的高温瞬时拉伸应力-应变曲线见图3-5。

# 3.2.2 压缩性能

3.2.2.1 合金T7351状态厚板 $(\delta 25\mathrm{mm})$ 和T73510状态挤压矩形棒材 $(50\mathrm{mm}\times 300\mathrm{mm})$ 的压缩性能见表3-8。

表3.8[4,5]  

<table><tr><td rowspan="2">品种</td><td rowspan="2">状态</td><td rowspan="2">δ/mm</td><td rowspan="2">取样方向</td><td>σPre0.01</td><td>σPre0.2</td><td>σPre0.7</td><td>σPre0.8</td></tr><tr><td colspan="4">MPa</td></tr><tr><td rowspan="2">厚板</td><td rowspan="2">T7351</td><td rowspan="2">25</td><td>L</td><td>-</td><td>430</td><td>434</td><td>417</td></tr><tr><td>LT</td><td>-</td><td>437</td><td>440</td><td>427</td></tr><tr><td>挤压矩形棒材</td><td>T73510</td><td>50×300</td><td>L</td><td>-</td><td>443</td><td>-</td><td>-</td></tr></table>

3.2.2.2 7075合金T73510状态挤压矩形棒材 $(50\mathrm{mm}\times 300\mathrm{mm})$ 的压缩应力-应变曲线见图3-6

图片摘要：该图主要展示 3.8[4,5]。
![](images/74f5e4dbfdcf518ab71170f4273951bcc96a95bcea4dd0e7e6e000c4b47c971a.jpg)  
图3-5 7075T73510状态挤压矩形棒材高温拉伸应力-应变曲线

图片摘要：该图主要展示 3 5 7075T73510状态挤压矩形棒材高温拉伸应力 应变曲线。
![](images/10db53558f883b7b777782a80a1cfe8e5d604643db8150d99d6b68fdecf724dd.jpg)  
图3-6 7075T73510状态挤压矩形棒材室温压缩应力-应变曲线[4]

3.2.3冲击性能合金T7351状态厚板 $(\delta 25\mathrm{mm})$ 和T73510状态挤压矩形棒材（ $50\mathrm{mm}\times$ $300\mathrm{mm}$ )的室温U型缺口冲击韧性见表3-9。

表3-9-4-5  

<table><tr><td>品种</td><td>状态</td><td>δ/mm</td><td>取样方向</td><td>aRU/(kJ·m-1)</td></tr><tr><td rowspan="2">厚板</td><td rowspan="2">T7351</td><td rowspan="2">25</td><td>LT</td><td>132</td></tr><tr><td>TL</td><td>97</td></tr><tr><td>挤压矩形棒材</td><td>T73510</td><td>50×300</td><td>LT</td><td>176</td></tr></table>

3.2.4 扭转和切变性能 7075合金不同制品的室温扭转性能 见表3-10。

表3-10[4.5]  

<table><tr><td>品种</td><td>状态</td><td>δ/mm</td><td>取样方向</td><td>τb/MPa</td><td>τp0.3/MPa</td><td>τp0.4/MPa</td></tr><tr><td rowspan="2">厚板</td><td rowspan="2">T7351</td><td rowspan="2">25</td><td>L</td><td>394</td><td>204</td><td>267</td></tr><tr><td>L.T</td><td>391</td><td>201</td><td>251</td></tr><tr><td>挤压矩形棒材</td><td>T73510</td><td>50×300</td><td>L</td><td>395</td><td>206</td><td>268</td></tr></table>

3.4 疲劳性能

3.4.1 高周疲劳

3.4.1.1 合金T76状态薄板 $(\delta 1.6\mathrm{mm})$ 光滑试样和缺口试样的轴向疲劳曲线见图3-7。  
3.4.1.2 合金T7351状态厚板 $(\delta 25\mathrm{mm})$ 光滑试样和缺口试样的轴向疲劳曲线分别见图3-8和图3-9。  
3.4.1.3 合金T73510状态挤压矩形棒材 $(50\mathrm{mm}\times 300\mathrm{mm})$ 光滑试样和缺口试样的轴向疲劳曲线见图3-10。

3.5 弹性性能

3.5.1 弹性模量

3.5.1.1 合金不同制品(不论是否经过稳定化处理)的室温拉伸弹性模量见表3-11。

3.5.1.2 合金不同制品(不论是否经过稳定化处理)的高温瞬时拉伸弹性模量见表3-12  
3.5.1.3 合金的室温压缩弹性模量 $E_{\mathrm{C}} = 74\mathrm{GPa}^{[4,5]}$   
3.5.2 切变模量 合金的室温切变模量 $G = 26.0\mathrm{GPa}^{[4,5]}$   
3.5.3 泊松比 $\mu = 0.33^{[2]}$

图片摘要：该图主要展示 3 7 7075T76状态包铝薄板 曲线[4]。
![](images/7dfda74e78774da94062b91e544addead5442817d7c3d160502e9898f7260fdc.jpg)  
材料规格： $\delta 1.6\mathrm{mm}$ ；取样方向：LT；  
试验条件：轴向加载； $f = 110\sim 130\mathrm{Hz};R = 0.1$

图3-7 7075T76状态包铝薄板 $S - N$ 曲线[4]  
图片摘要：该图主要展示 3 7 7075T76状态包铝薄板 曲线[4]。
![](images/a3b425b0d8cc791377badaef744ecc9cfa2184cb458eee154569e3e0b61e6a18.jpg)  
材料规格： $\delta 25\mathrm{mm}$ ；取样方向：LT  
试验条件：轴向加载； $f = 110\sim 130\mathrm{Hz};K_{\mathrm{t}} = 3$

图3-9 7075T7351状态厚板 $S - N$ 曲线[6]  
图片摘要：该图主要展示 3 9 7075T7351状态厚板 曲线[6]。
![](images/c28222e99e3fc398bd287365aa8c1c34eb1e1e757ebcf21caba2426289848a17.jpg)  
材料规格： $\delta 25\mathrm{mm}$ ；取样方向：LT：  
试验条件：轴向加载； $f = 110\sim 130\mathrm{Hz};K_{\mathrm{t}}$

图3-8 7075T7351状态厚板 $S - N$ 曲线

图3-10 7075T73510状态挤压矩形棒材 $S - N$ 曲线  
图片摘要：该图主要展示 3 10 7075T73510状态挤压矩形棒材 曲线。
![](images/06d9f12cfb90896835d8462df99a8d28952501ff7d5a8043756f4173c8eaf6bc.jpg)  
材料规格： $50\mathrm{mm}\times 300\mathrm{mm}$ ；取样方向：1  
试验条件：轴向加载； $f = 110 \sim 130\mathrm{Hz}$ ： $R = 0.1$

# 3.6 断裂性能

# 3.6.1 断裂韧度

3.6.1.1 合金薄板平面应力断裂韧度见表3-13。

表3-11[3-5]  

<table><tr><td>品种</td><td>状态</td><td>δ/mm</td><td>E/GPa</td></tr><tr><td rowspan="2">薄板</td><td rowspan="2">T76</td><td>1.2</td><td>69</td></tr><tr><td>2.0</td><td>67</td></tr><tr><td>厚板</td><td>T7351</td><td>25</td><td>72</td></tr><tr><td>挤压矩形棒材</td><td>T73510</td><td>50×300</td><td>71</td></tr></table>

表 $3 - 12^{3 - 5}$   

<table><tr><td>品种</td><td>状态</td><td>δ/mm</td><td>θ/C</td><td>E/GPa</td></tr><tr><td rowspan="3">薄板</td><td rowspan="3">T76</td><td rowspan="3">2.0</td><td>125</td><td>58</td></tr><tr><td>175</td><td>57</td></tr><tr><td>250</td><td>50</td></tr><tr><td rowspan="6">厚板</td><td rowspan="6">T7351</td><td rowspan="6">25</td><td>100</td><td>67</td></tr><tr><td>125</td><td>64</td></tr><tr><td>150</td><td>62</td></tr><tr><td>175</td><td>57</td></tr><tr><td>200</td><td>52</td></tr><tr><td>250</td><td>43</td></tr><tr><td rowspan="3">挤压矩形棒材</td><td rowspan="3">T73510</td><td rowspan="3">50×300</td><td>125</td><td>64</td></tr><tr><td>175</td><td>57</td></tr><tr><td>250</td><td>44</td></tr></table>

表3-13[3,6]  

<table><tr><td rowspan="2">品种</td><td rowspan="2">状态</td><td rowspan="2">δ/mm</td><td colspan="3">试样尺寸/mm</td><td rowspan="2">取样方向</td><td rowspan="2">Kc/MPa √m</td></tr><tr><td>B</td><td>W</td><td>L</td></tr><tr><td rowspan="7">薄板</td><td>T76</td><td>1.6</td><td>1.6</td><td>406</td><td>1120</td><td>LT</td><td>125.2</td></tr><tr><td rowspan="6">T6</td><td rowspan="2">1.4</td><td>1.4</td><td>150</td><td>510</td><td>LT</td><td>89.4</td></tr><tr><td>1.4</td><td>150</td><td>510</td><td>TL</td><td>77.7</td></tr><tr><td rowspan="4">1.8</td><td>1.8</td><td>150</td><td>510</td><td>LT</td><td>73.5</td></tr><tr><td>1.8</td><td>150</td><td>510</td><td>TL</td><td>64.8</td></tr><tr><td>1.8</td><td>406</td><td>750</td><td>LT</td><td>94.5</td></tr><tr><td>1.8</td><td>406</td><td>750</td><td>TL</td><td>67.9</td></tr></table>

注：为CCT型试样。

# 3.6.1.2 合金平面应变断裂韧度见表3-14。

表 $3\cdot 14^{4.5}$   

<table><tr><td rowspan="2">品种</td><td rowspan="2">状态</td><td rowspan="2">δ/mm</td><td colspan="2">试样尺寸/mm</td><td rowspan="2">取样方向</td><td rowspan="2">KIC/MPa、m</td></tr><tr><td>B</td><td>W</td></tr><tr><td rowspan="4">厚板</td><td rowspan="4">T7351</td><td rowspan="4">25</td><td rowspan="2">22</td><td rowspan="2">44</td><td>L-T</td><td>28.3</td></tr><tr><td>T-L</td><td>23.2</td></tr><tr><td rowspan="2">22.5</td><td rowspan="2">45</td><td>L-T</td><td>28.2</td></tr><tr><td>T-L</td><td>23.2</td></tr><tr><td rowspan="2">挤压矩形棒材</td><td rowspan="2">T73510</td><td rowspan="2">50×300</td><td rowspan="2">40</td><td rowspan="2">80</td><td>L-T</td><td>36.1</td></tr><tr><td>T-L</td><td>26.6</td></tr></table>

注：厚 $22\mathrm{mm}$ 的为三点弯曲试样，其余为紧凑拉伸试样。

# 3.6.2应力腐蚀断裂韧度合金T73510状态挤压矩形棒材 $(50\mathrm{mm}\times 300\mathrm{mm})$ 的应力腐蚀断裂韧度见表3-15。

表 $3 - 15^{4 - 5}$   

<table><tr><td>品种</td><td>状态</td><td>δ/mm</td><td>取样方向</td><td>KISCC/MPa √m</td><td>(da/dt)/(m·s)</td></tr><tr><td rowspan="2">厚板</td><td rowspan="2">T7351</td><td rowspan="2">25</td><td>S-L</td><td>21.4</td><td>5.2×10</td></tr><tr><td>S-T</td><td>22.8</td><td>1.8×10</td></tr><tr><td>挤压矩形棒材</td><td>T73510</td><td>50×300</td><td>S-L</td><td>20.9</td><td>1.3×10</td></tr></table>

# 3.6.3 疲劳裂纹扩展速率

3.6.3.1 合金T6状态薄板的疲劳裂纹扩展速率见图3-11和图3-12。

图片摘要：该图片与试样类型CCT；；取样方向：L T；这部分内容相关。
![](images/6388630f9b44618307cf8d1782bf9767ee62c98f7ca7ba227649074e2be5627d.jpg)

试样类型CCT；

取样方向：L-T；

试样尺寸： $B = 1.4, W = 16$

试验频率： $10\mathrm{Hz}$

应力比： $C = R = 0.1, \triangle R = 0.1$

$\square - R = 0.7$

试验环境：空气

图3-11 7075T6状态包铝薄板 $(1.4\mathrm{mm})\mathrm{da} / \mathrm{d}N - \Delta K$ 曲线

图片摘要：该图主要展示 3 11 7075T6状态包铝薄板 曲线。
![](images/54beb508a1710c0b87a162be2c5611de165b1d14d45aa3148be5e1721cc63d13.jpg)  
图3-12 7075T6状态包铝薄板 $(1.8\mathrm{mm})\mathrm{d}u / \mathrm{d}N - \Delta K$ 曲线[6]

试样类型：CCT；

取样方向：L-T；

试样尺寸： $B = 1.8,W = 160$

试验频率： $10\mathrm{Hz}$

试验环境：空气；

应力比： $\mathbb{O}\sim R = 0,1,\infty ,R\sim (0,1)$

$\wedge -\mathbf{R} = 0.5$

3.6.3.2 合金T73510状态挤压矩形棒材 $(50\mathrm{mm}\times 300\mathrm{mm})$ 的疲劳裂纹扩展速率见图 $3-13\sim$ 图3

18.

图片摘要：该图片与试样类型：CT；；取样方向：L T；这部分内容相关。
![](images/8612bd10cb5ffc085989a4bc1ac2c20507a407803a610a8df35cb68f3608ded2.jpg)

试样类型：CT；

取样方向：L-T；

试样尺寸： $B = 20,W = 80$

试验频率：10Hz；

应力比： $R = 0.1$

试验环境：空气；

试样个数：5；

试验点数：176；

$\mathrm{da} / \mathrm{d}N = 1.723961\times 10^{-7}(\Delta K)$

图片摘要：该图主要展示 3 13 7075T73510状态挤压矩形棒材 曲线[4]。
![](images/8991c642127b891ecf8774760aa40adaf813cebc4e4ac546da0a1f73aa88afad.jpg)  
图3-13 7075T73510状态挤压矩形棒材 $(50\mathrm{mm}\times 300\mathrm{mm})\mathrm{da} / \mathrm{d}N - \Delta K$ 曲线[4]

试样类型：CT；

取样方向：L-T；

试样尺寸： $B = 20,W = 80$

试验频率： $10\mathrm{Hz}$

应力比： $R = 0,3$

试验环境：空气；

试样个数：5；

试验点数：137；

$\mathrm{da} / \mathrm{d}N = 1.127036\times 10^{-5}(\Delta K)$

图3-14 7075T73510状态挤压矩形棒材 $(50\mathrm{mm}\times 300\mathrm{mm})\mathrm{da} / \mathrm{d}N - \Delta K$ 曲线[4]

图片摘要：该图主要展示 3 14 7075T73510状态挤压矩形棒材 曲线[4]。
![](images/4f1866707e7bea99f07ccdd81bdb2869923b347e474aa369e399c77322d1ac89.jpg)  
图3-15 7075T73510状态挤压矩形棒材 $(50\mathrm{mm}\times 300\mathrm{mm})\mathrm{da} / \mathrm{d}N - \Delta K$ 曲线[4]

试样类型：CT；

取样方向：L-T；

试样尺寸： $B = 20,W = 80$

试验频率： $10\mathrm{Hz}$

应力比： $R = 0.6$

试验环境：空气；

试样个数：5：

试验点数：136；

$\mathrm{da} / \mathrm{d}N = 1.000697\times 10^{-7}(\Delta K)$

图片摘要：该图片与试样类型：CT；；取样方向：T L；这部分内容相关。
![](images/7f05e79cd13137a1f381b604734ce8725b178454ae96d3fc5aa3bd3644b06720.jpg)

试样类型：CT；

取样方向：T-L；

试样尺寸： $B = 20,W = 80$

试验频率： $10\mathrm{Hz}$

应力比： $R = 0.1$

试验环境：空气；

试样个数：5；

试验点数：154；

$\mathrm{da} / \mathrm{d}N = 9.418523\times 10^{-8}$ （20 $\Delta K$

图片摘要：该图主要展示 3 16 7075T73510状态挤压矩形棒材 曲线。
![](images/9fddd3fc1d35f116ca7c330fc5bdb5dd0bd0a3ca6de2a27e661579eb220a3efa.jpg)  
图3-16 7075T73510状态挤压矩形棒材 $(50\mathrm{mm}\times 300\mathrm{mm})\mathrm{da} / \mathrm{d}N - \Delta K$ 曲线

试样类型：CT；

取样方向：T-L；

试样尺寸： $B = 20,W = 80$

试验频率： $10\mathrm{Hz}$

应力比： $R = 0.3$

试验环境：空气；

试样个数：5；

试验点数：157；

$\mathrm{da} / \mathrm{d}N = 6.361451\times 10^{-2}(\Delta K)^{-28}$

图3-17 7075T73510状态挤压矩形棒材 $(50\mathrm{mm}\times 300\mathrm{mm})\mathrm{da} / \mathrm{d}N - \Delta K$ 曲线

图片摘要：该图主要展示 3 17 7075T73510状态挤压矩形棒材 曲线。
![](images/a95a0cf9535346f309750b7866b307c6efb5086ea6bd8bcfba1b270ab3b8701f.jpg)  
图3-18 7075T73510状态挤压矩形棒材 $(50\mathrm{mm}\times 300\mathrm{mm})\mathrm{d}u / \mathrm{d}N - \Delta K$ 曲线[4]

试样类型：CT；

取样方向：T-L；

试样尺寸： $B = 20,W = 8\mathrm{f}$

试验频率： $10\mathrm{Hz}$

应力比： $R = 0.6$

试验环境：空气；

试样个数：6；

试验点数：179；

$d\sigma /dN = 2.658933\times 10^{-1}$ （20 $(\Delta K^{*})$

# 4 组织结构

# 4.1 相变温度

# 4.2 时间-温度-组织转变曲线

4.3 合金组织结构 合金组织是由 $\alpha$ -Al 固溶体及第二相质点组成。第二相质点按其生成机理可以分为 3 类。

（1）铸锭凝固过程中形成的初生金属间化合物，有 $\mathrm{FeCrAl_7,FeAl_3,Mg_2Si}$ 等。这些化合物尺寸较大，在光学显微镜下呈块状，在随后的压力加工过程中被破碎，往往排列成串。根据合金的铸造及加工条件不同，其尺寸约为 $0.5\sim 10\mu \mathrm{m}$ ，在随后的加热过程中不溶于固溶体，故热处理不能使其发生变化。由于这些第二相的存在，降低了合金的断裂韧度。  
（2）含铬的弥散质点 $\mathrm{Al}_{12}\mathrm{Mg}_2\mathrm{Cr}$ 和 $\mathrm{Al}_{18}\mathrm{Mg}_3\mathrm{Cr}_2$ (E相)。他们是在合金均匀化、压力加工前的加热及固溶热处理加热时，从固溶体中析出的，其尺寸约为 $0.05\sim 0.5\mu \mathrm{m}$ 。这些质点对合金再结晶和晶粒长大有明显的阻碍作用。  
（3）时效强化质点。合金在固溶热处理加热时这些质点溶入固溶体中，时效时从固溶体析出。其形状和尺寸随时效温度不同而变化较大，是影响合金性能的重要因素。合金在T6状态时，强化质点主要是 $\leqslant 1\mathrm{nm}$ 的 $\mathbf{G} \cdot \mathbf{P}$ 区；在T76状态时，强化质点主要是 $5 \sim 6\mathrm{nm}$ 的 $\eta^{\prime}$ 过渡相；在T73状态时，则是 $8 \sim 12\mathrm{nm}$ 的过渡相及 $20 \sim 80\mathrm{nm}$ 的 $\eta$ 相质点。

# 5 工艺性能与要求

# 5.1 成形性能

5.1.1 在退火(O)状态时该合金的成形性能不如2024合金的成形性能好；但在 $180\sim 370$ （时却具有良好的成形性能，在此温度范围内的保温时间应大于 $2\mathrm{h}$ 。  
5.1.2 在固溶(W)状态时该合金的成形性能与2024合金相近。在室温条件下，当淬火和成形之间的停放时间间隔小于 $30\mathrm{min}$ 时，其成形性能最好，其最大成形能力可在室温条件下保持 $4\mathrm{h}$ 。  
5.1.3 T6状态的室温成形性能较差，但提高温度可以明显改善其成形能力。它可在 $150\sim 220^{\circ}$ 温度范围内热成形。图5-1显示了合金T6状态薄板的成形温度与保温时间之间的关系。  
5.1.4 7075合金板材在()状态和T6状态的橡皮成形温度与弯曲系数的关系见图5-2。

图片摘要：该图主要展示 5 1 7075T6状态合金的成形温度与保持时间的关系[2]。
![](images/8a63c28300bdeecefa96c4ba6993e5ff6dcae3075bc9b3596113fd94bdd9c033.jpg)  
图5-1 7075T6状态合金的成形温度与保持时间的关系[2]

图片摘要：该图主要展示 5 1 7075T6状态合金的成形温度与保持时间的关系[2]。
![](images/2ca4489b9535b977d90effd81a77b048c6bbbfd91bc851f5f40d6da8b4751d96.jpg)  
图5-2 7075合金O及T6状态橡皮成形时成形温度与弯曲系数的关系

5.1.5 T6状态薄板在不同成形温度下弯曲系数与回弹系数的关系见图5-3。  
5.2 焊接性能 合金不宜熔焊。电阻焊的能力略低于2024合金。

图片摘要：该图主要展示 5 2 7075合金O及T6状态橡皮成形时成形温度与弯曲系数的关系。
![](images/eef81441435ac3859282dab9061483a5aed864c4f4fdd1b70c60b6a347a24df3.jpg)  
图5-3 7075T6状态薄板不同成形温度下弯曲系数与回弹系数的关系[2]

5.3 零件热处理工艺 合金零件热处理工艺按GJB1694—1993进行。合金的固溶热处理保温时间至少要 $25\mathrm{min}$ ，否则会使强度降低。固溶热处理和人工时效之间间隔的长短，对合金各种产品和各种热处理状态的力学性能影响不大，可以在固溶热处理后，4h之内或48h以后的任意时间进行人工时效。  
5.4 表面处理工艺 同一般铝合金。  
5.5 切削加工与磨削性能 合金在热处理强化状态下，具有良好的切削加工性能。

# 6 功能考核试验

# 7 使用建议

选用。

# 参考文献

1 北京航空材料研究所. 2024、7075 铝合金薄板新热处理状态的研究. 1991  
2 Kattus J. R, Aerospace structural Metals Handbook, Vol. 3 code 3207, Battll, columbus chio, 1983   
3 北京航空材料研究所. 2024-T62、T81 和 7075-T76 薄板的应用研究. 1991  
4 北京航空材料研究所7075-T73510挤压矩形棒材的应用研究.1991  
5 北京航空材料研究所. 7075-T7351 铝合金厚板的应用研究. 1991  
6 北京航空材料研究所. 国内、外 7075 铝合金板材物理和力学性能报告. 1991  
7沈阳飞机设计研究所.工业生产检验数据：铝镁合金14-99.1999  
8 东北轻合金有限责任公司. 工业生产检验数据: 铝镁合金-99.1999

# 7475

# 1 概述

7475合金是铝-锌-镁-铜系热处理强化新型铝合金，是在7075合金基础上研制的。由于提高了合金的纯度，严格限制了铁、硅杂质含量，并调整了合金成分，引起了第二相成分总量的降低，从而在相同强度条件下，提高了合金的断裂韧度，使其具有优异的综合性能。7475合金的强度和抗腐蚀性能与7075合金相同状态的性能相当，而断裂韧度却远高于强度与之相等的现有铝合金，它的强度与断裂韧度的最佳匹配是现有铝合金从未达到过的。

7475合金薄板以O、T6和T76状态供应；厚板以T651、T7651和T7351状态供应。T76和T6状态相比，提高了抗腐蚀性能特别是抗剥落腐蚀性能，并提高了断裂韧度 $(16\% \sim 33\%)$ ，但强度降低了 $4\% \sim 6\%$ 。T7651和T651状态相比，提高了耐剥落腐蚀和耐应力腐蚀性能，并提高了断裂韧度（ $7\% \sim$ $10\%$ )，但强度降低了 $10\%$ 左右。T7351和T651状态相比，显著地提高了耐应力腐蚀性能，并提高了断裂韧度 $(13\% \sim 27\%)$ ，但强度降低了 $12\%$ 左右。

7475合金的技术标准不仅规定了室温拉伸性能，还规定了断裂韧度指标。

7475合金主要用于制造高强度、中等疲劳强度和高断裂韧度的结构件，如机翼蒙皮、机身蒙皮、隔框等，使用7475合金可以提高飞机的安全可靠性和使用寿命。由于7475合金是室温高强度铝合金，随着使用温度的升高，合金的强度性能降低，其长时间的使用温度一般不超过 $125\mathrm{C}$ 。

该合金具有良好的工艺塑性和超塑性，薄板在退火和固溶热处理(W)状态下具有良好成形性能

1.1 材料牌号 7475。  
1.2 相近牌号 B950q（俄罗斯）。

1.3 材料的技术标准

Q/6S 790-1990(Q/S 117-1990) 《7475-O铝合金薄板》  
Q/6S 829—1990(Q/S 124—1990) 《7475-T6铝合金薄板》   
Q/6S 792-1990(Q/S 119-1990) 《7475-T76铝合金薄板》  
Q/6S 830-1990(Q/S 125-1990) 《7475-T651 状态铝合金厚板》  
Q/6S831—1990(Q/S123—1990) 《7475-T7651状态铝合金厚板》   
Q/6S 791-1990(Q/S 118-1990) 《7475-T7351 状态铝合金厚板》

（括号内的 $Q / S$ 标准为东北轻合金加工厂的企业标准）

1.4 化学成分 合金化学成分按Q/6S790-1990 见表1-1。

表1-1  

<table><tr><td rowspan="2">Si</td><td rowspan="2">Fe</td><td rowspan="2">Cu</td><td rowspan="2">Mn</td><td rowspan="2">Mg</td><td rowspan="2">Cr</td><td rowspan="2">Ni</td><td rowspan="2">Zn</td><td rowspan="2">Ti</td><td colspan="2">其他</td><td rowspan="2">Al</td></tr><tr><td>单个</td><td>合计</td></tr><tr><td>0.10</td><td>0.12</td><td>1.2~1.9</td><td>0.06</td><td>1.9~2.6</td><td>0.18~0.25</td><td>-</td><td>5.2~6.2</td><td>0.06</td><td>0.05</td><td>0.15</td><td>余量</td></tr></table>

1.5 热处理制度 热处理工艺按Q/6SZ944-1991《7475铝合金板材热处理工艺说明书的规定。  
1.6 品种规格与供应状态 品种规格和供应状态见表1-2。

表1-2  

<table><tr><td>技术标准</td><td>品种</td><td>供应状态</td><td>δ/mm</td></tr><tr><td>Q/6S 790-1990</td><td>包铝薄板</td><td>O</td><td>1.0~6.5</td></tr><tr><td>Q/6S 829-1990</td><td>包铝薄板</td><td>T6</td><td>1.0~6.5</td></tr><tr><td>Q/6S 792-1990</td><td>包铝薄板</td><td>T76</td><td>1.0~6.5</td></tr><tr><td>Q/6S 830-1990</td><td>厚板</td><td>T651</td><td>6.5~45</td></tr><tr><td>Q/6S 831-1990</td><td>厚板</td><td>T7651</td><td>6.5~45</td></tr><tr><td>Q/6S 791-1990</td><td>厚板</td><td>T7351</td><td>6.5~45</td></tr></table>

1.7 熔炼与铸造工艺 该合金可在电炉中熔炼、采用陶瓷过滤器等过滤，用半连续法铸造

1.8 应用概况与特殊要求 7475合金的不同热处理状态分别适用于不同使用条件的受力构件：T6和T651状态一般用于对耐应力腐蚀性能没有特殊要求的高强度高断裂韧度的结构件，T76和T7651状态适用于耐剥蚀的高强度高断裂韧度的结构件，T7351状态适用于耐应力腐蚀的高强度高断裂韧度的结构件。

制造复杂形状的薄板零件可采用具有超细晶组织的薄板，经超塑成形来制造。

7475 T76 状态包铝薄板已在飞机上试用, 做机翼蒙皮, O 状态包铝薄板成形后再淬火过时效成 T76 状态试用于飞机机身加强板, T7351 状态厚板已试用于飞机接头和飞机机身梁等。

# 2 物理及化学性能

# 2.1 热性能

2.1.1 熔化温度范围 $477\sim 638\mathrm{C}^{[1]}$

2.1.2 热导率 合金不同状态 $25\mathrm{C}$ 的热导率见表2-1。  
2.1.3 比热容 合金不同状态 $100\mathrm{C}$ 的比热容见表2-2。  
2.1.4 线膨胀系数 合金在 $20\sim 100\mathrm{C}$ 的线膨胀系数 $\alpha = 23.210^{-6} / \mathrm{C}^{[1]}$ 。  
2.2 密度 密度 $\rho = 2.8\mathrm{g / cm}^{3[1]}$   
2.3 电性能 合金不同过时效状态的技术标准规定的电导率见表2-3。  
2.4 磁性能 无磁性。

表2-1[1]   

<table><tr><td>状态</td><td>T6,T651</td><td>T76,T7651</td><td>T7351</td></tr><tr><td>λ/(W/m·°C)</td><td>138</td><td>156</td><td>163</td></tr></table>

表2-2[1]  

<table><tr><td>状态</td><td>T6, T651</td><td>T76, T7651</td><td>T7351</td></tr><tr><td>c/(J/kg·°C)</td><td>963</td><td>963</td><td>878</td></tr></table>

表2-3  

<table><tr><td>状态</td><td>T76. T7651</td><td>T7351</td></tr><tr><td>\( \gamma/(MS·m) \)</td><td>≥22.6</td><td>≥23.4</td></tr></table>

# 2.5 化学性能

2.5.1 抗氧化性能和其他铝合金一样具有良好的抗氧化性能。

# 2.5.2 耐腐蚀性能

2.5.2.1 耐一般腐蚀性能和7075合金相似。

2.5.2.2 耐剥落腐蚀性能 T76 和 T7651 状态板材具有很好的耐剥落腐蚀性能。

2.5.2.3 耐应力腐蚀性能 T7351 状态具有很好的耐应力腐蚀性能, Q/6S 791-1990 技术标准中规定合金的腐蚀性能按 HB 5259-1983《铝合金 C 环试样应力腐蚀试验方法》方法进行, 应力为 $276\mathrm{MPa}$ , 试验 20d 不产生应力腐蚀开裂为合格。采用不同试验应力的试验结果见表 2-4。

表2-4  

<table><tr><td rowspan="2">品种</td><td rowspan="2">状态</td><td rowspan="2">规格/mm</td><td rowspan="2">取样方向</td><td colspan="2">试验应力</td><td rowspan="2">断裂时间/d</td><td rowspan="2">品种</td><td rowspan="2">状态</td><td rowspan="2">规格/mm</td><td rowspan="2">取样方向</td><td colspan="2">试验应力</td><td rowspan="2">断裂时间/d</td></tr><tr><td>σP0.2%</td><td>应力值/MPa</td><td>σP0.2%</td><td>应力值/MPa</td></tr><tr><td rowspan="3">厚板</td><td rowspan="3">T7351</td><td rowspan="3">38.0</td><td rowspan="3">S-L</td><td>70</td><td>276</td><td>&gt;84</td><td rowspan="3">厚板</td><td rowspan="3">T7351</td><td rowspan="3">38.0</td><td rowspan="3">SL</td><td>85</td><td>334</td><td>&gt;84</td></tr><tr><td>75</td><td>295</td><td>&gt;84</td><td>90</td><td>354</td><td>&gt;84</td></tr><tr><td>80</td><td>314</td><td>&gt;84</td><td>95</td><td>373</td><td>&gt;84</td></tr></table>

T7651状态具有较好的耐应力腐蚀性能，Q/6S831—1990技术标准中规定按HB5259方法进行，应力为 $170\mathrm{MPa}$ ，试验20d不产生应力腐蚀开裂为合格。采用不同试验应力试验结果见表2-5.

表2-5[3]  

<table><tr><td rowspan="2">品种</td><td rowspan="2">状态</td><td rowspan="2">规格/mm</td><td rowspan="2">取样方向</td><td colspan="2">试验应力</td><td rowspan="2">断裂时间/d</td><td rowspan="2">品种</td><td rowspan="2">状态</td><td rowspan="2">规格/mm</td><td rowspan="2">取样方向</td><td colspan="2">试验应力</td><td rowspan="2">断裂时间/d</td></tr><tr><td>σP0.2%</td><td>应力值/MPa</td><td>σP0.2%</td><td>应力值/MPa</td></tr><tr><td rowspan="3">厚板</td><td rowspan="3">T7651</td><td rowspan="3">38.0</td><td rowspan="3">S-L</td><td>42</td><td>170</td><td>&gt;84</td><td rowspan="3">厚板</td><td rowspan="3">T7651</td><td rowspan="3">38.0</td><td rowspan="3">SL</td><td>90</td><td>366</td><td>&gt;84</td></tr><tr><td>80</td><td>326</td><td>&gt;84</td><td>95</td><td>387</td><td>&gt;84</td></tr><tr><td>85</td><td>346</td><td>&gt;84</td><td></td><td></td><td></td></tr></table>

T651状态厚板有较低的耐应力腐蚀性能，其短横向有应力腐蚀敏感性。

T76和T6状态薄板的耐应力腐蚀性能，按HB5254—1983《变形铝合金拉伸应力腐蚀试验方法》试验，采用不同试验应力的试验结果见表2-6。

表2-6[2.5]  

<table><tr><td rowspan="2">品种</td><td rowspan="2">状态</td><td rowspan="2">规格/mm</td><td rowspan="2">取样方向</td><td colspan="2">试验应力</td><td rowspan="2">断裂时间/d</td></tr><tr><td>σP0.2%</td><td>应力值/MPa</td></tr><tr><td rowspan="4">薄板</td><td rowspan="4">T76</td><td rowspan="4">2.0</td><td rowspan="4">LT</td><td>99</td><td>380</td><td>&gt;30, &gt;30, &gt;30, &gt;29.7, 29.9</td></tr><tr><td>94</td><td>360</td><td>&gt;30, &gt;30, &gt;30, &gt;30, 21.5</td></tr><tr><td>86</td><td>332</td><td>&gt;30, &gt;30, &gt;30</td></tr><tr><td>85</td><td>330</td><td>&gt;30, &gt;30, &gt;30, &gt;30</td></tr><tr><td rowspan="6">薄板</td><td rowspan="6">T6</td><td rowspan="6">2.0</td><td rowspan="6">LT</td><td>90</td><td>375</td><td>&gt;30, &gt;30, 16.8</td></tr><tr><td>85</td><td>352</td><td>&gt;30, &gt;30, &gt;30</td></tr><tr><td>84</td><td>350</td><td>&gt;30, 30, 23.9</td></tr><tr><td>78</td><td>325</td><td>&gt;30, &gt;30, 6.4</td></tr><tr><td>75</td><td>311</td><td>&gt;30, &gt;30, &gt;30</td></tr><tr><td>72</td><td>300</td><td>&gt;30, &gt;30, &gt;30</td></tr></table>

# 3 力学性能

# 3.1 技术标准规定的性能

3.1.1 技术标准规定的薄板的拉伸性能见表3-1。

表3-1  

<table><tr><td>技术标准</td><td>品种</td><td>状态</td><td>δ/mm</td><td>σb/MPa</td><td>σP0.2/MPa</td><td>δ1/δ2</td></tr><tr><td rowspan="9">Q/6S 790-1990</td><td rowspan="9">薄板</td><td rowspan="3">O</td><td>1.0~1.6</td><td>&lt;250</td><td>&lt;140</td><td>10</td></tr><tr><td>&gt;1.6~4.8</td><td>&lt;250</td><td>&lt;140</td><td>10</td></tr><tr><td>&gt;4.8~6.5</td><td>&lt;270</td><td>&lt;145</td><td>10</td></tr><tr><td rowspan="3">T61</td><td>1.0~1.6</td><td>475</td><td>405</td><td>9</td></tr><tr><td>&gt;1.6~4.8</td><td>485</td><td>415</td><td>9</td></tr><tr><td>&gt;4.8~6.5</td><td>495</td><td>420</td><td>9</td></tr><tr><td rowspan="3">T762</td><td>1.0~1.6</td><td>455</td><td>380</td><td>9</td></tr><tr><td>&gt;1.6~4.8</td><td>460</td><td>385</td><td>9</td></tr><tr><td>&gt;4.8~6.5</td><td>475</td><td>395</td><td>9</td></tr><tr><td rowspan="3">Q/6S 829-1990</td><td rowspan="3">薄板</td><td rowspan="3">T6</td><td>1.0~1.6</td><td>475</td><td>405</td><td>9</td></tr><tr><td>&gt;1.6~4.8</td><td>485</td><td>415</td><td>9</td></tr><tr><td>&gt;4.8~6.5</td><td>495</td><td>420</td><td>9</td></tr><tr><td rowspan="3">Q/6S 792-1990</td><td rowspan="3">薄板</td><td rowspan="3">T76</td><td>1.0~1.6</td><td>455</td><td>380</td><td>9</td></tr><tr><td>&gt;1.6~4.8</td><td>460</td><td>385</td><td>9</td></tr><tr><td>&gt;4.8~6.5</td><td>475</td><td>395</td><td>9</td></tr></table>

① 退火状态薄板，在冶金厂固溶热处理后经矫直，再人工时效成T6状态。  
② 退火状态薄板，在冶金厂固溶热处理后经矫直，再人工时效成T76状态。

# 3.1.2 技术标准规定的厚板的拉伸性能见表3-2。

表3-2
