Repository: C-zj02/CFD-claw

<div align="center">

**English** | [中文](#中文版) | [Français](README_FR.md) | [Русский](README_RU.md) | [हिन्दी](README_HI.md) | [العربية](README_AR.md) | [Português](README_PT.md)

# 🚀 Claude Code Python

**A Complete Python Reimplementation Based on Real Claude Code Source**

*From TypeScript Source → Rebuilt in Python with ❤️*

***
**🔥 Active Development • New Features Weekly 🔥**

</div>

***

## 🎯 What is This?

**Clawd Code** is a **complete Python rewrite** of Claude Code, based on the **real TypeScript source code**.

File: RAG-data/中国航空材料手册（第2版）第3卷 铝合金 镁合金401-579.pdf-9a6e24d9-cc20-4880-b6c7-8edb9dba44bb.md (part 9 of 9)
表5-4  
<table><tr><td>铸造型式</td><td>热处理状态</td><td>θ/℃</td><td>σ100/MPa</td></tr><tr><td rowspan="3">砂型单铸</td><td rowspan="3">T6</td><td>200</td><td>137</td></tr><tr><td>250</td><td>76</td></tr><tr><td>300</td><td>29</td></tr></table>

图片摘要：该图主要展示 3 13[1]。
![](images/a49d78d459116ff96ed82cd92e77e4f71b5f704603c6cf379b7876aa725480a8.jpg)  
图3-3 应力对ZM6合金在各种温度下断裂时间的影响[1]

图片摘要：该图主要展示 3 3 应力对ZM6合金在各种温度下断裂时间的影响[1]。
![](images/959cb40dfcb5204696175ac4f08e99da64a690859a0a1477de947f0e4cc1952c.jpg)  
图3-4应力对ZM6合金100h蠕变变形的影响[1]

# 3.3.2.2 高温蠕变强度极限见表3-14。

# 3.4 疲劳性能

3.4.1 室温疲劳极限 见表3-15。  
3.4.2 高温疲劳极限 见表3-16。

# 3.5 弹性性能

3.5.1 室温弹性模量 $E = 43\mathrm{GPa}^{[1]}$   
3.5.1.1 高温弹性模量 见表3-17和图3-5。  
3.5.2 切变模量 $G = 16\mathrm{GPa}^{[1]}$   
3.5.3 泊松比 $\mu = 0.33^{[2]}$ 。

表3-14  

<table><tr><td>铸造方法</td><td>热处理状态</td><td>\( \theta /\mathrm{C} \)</td><td>\( {\sigma }_{\mathrm{p}}{}_{2 - {10}}/\mathrm{{MPa}} \)</td></tr><tr><td rowspan="2">砂型单铸</td><td rowspan="2">T6</td><td>200</td><td>110</td></tr><tr><td>250</td><td>38</td></tr></table>

表3-15  

<table><tr><td>铸造型式</td><td>热处理状态</td><td>\( {\sigma }_{-1}/\mathrm{{MPa}} \)</td><td>\( {\sigma }_{-1}\mathrm{H}/\mathrm{{MPa}} \)</td><td>\( N \) 周</td></tr><tr><td>砂型单铸</td><td>T6</td><td>80</td><td>60</td><td>\( 2 \times  {10} \)</td></tr></table>

表3-16  

<table><tr><td>θ/°C</td><td>热处理状态</td><td>σ-1/MPa</td><td>σ-1H/MPa</td><td>N/周</td></tr><tr><td>150</td><td rowspan="3">T6</td><td>70</td><td>49</td><td rowspan="3">2×10^7</td></tr><tr><td>200</td><td>60</td><td>--</td></tr><tr><td>250</td><td>50</td><td>--</td></tr></table>

表3-17[1]  

<table><tr><td>θ/°C</td><td>20</td><td>100</td><td>150</td><td>200</td><td>250</td><td>300</td></tr><tr><td>E/GPa</td><td>43.4</td><td>40.3</td><td>39.1</td><td>38.3</td><td>36.8</td><td>34.2</td></tr></table>

图片摘要：该图主要展示 3 17[1]。
![](images/3cee31783f4b7254f49f4f91a59100a530ac68c25a1fad1173a6cdb0f09ba4b2.jpg)  
图3-5 温度对ZM6合金弹性模量的影响[1]

# 4 组织结构

# 4.1 相变温度

# 4.2 时间-温度-组织转变曲线

4.3 合金组织结构 合金铸态组织为 $\alpha \mathrm{Mg}$ 固溶体和晶界分布的块状化合物 $\mathrm{Mg}_{12}(\mathrm{Nd},\mathrm{Zn})$ 所组成。经固溶处理后，化合物大部分溶入固溶体，仅有少量残留于晶界上，同时晶内可见密集点状沉淀。经时效后，除析出相稍有增多外，组织无明显差异。这些沉淀相为 $\mathrm{Mg}_{12}(\mathrm{Nd},\mathrm{Zn})$ ，但还伴有 $\mathrm{ZrH_2, aZr}$ 等的存在。

# 5 工艺性能与要求

# 5.1 成形性能

5.1.1 铸造温度 砂型铸造： $720\sim 800\mathrm{C}$ ，金属型铸造： $680\sim 780\mathrm{C}$ 。

# 5.1.2 铸件设计

5.1.2.1 铸件不同截面的交接应圆滑过渡并在转接处应有较大圆角，避免截面突然变化

5.1.2.2 技术规范规定铸件的拉伸强度为单铸试棒最低值的 $80\%$ 左右，优质铸件则可达 $90\% \sim 95\%$ 或以上。

5.1.3 铸造性能 合金具有优良的铸造工艺性能。用浇铸试棒长度的方法，测定流动性为 $250\mathrm{mm}$ 。热裂倾向性试验，测定的第一个裂纹是在环的宽度为 $151\sim 20\mathrm{mm}$ 处形成。线收缩率为 $1.2\% \sim$ $1.5\%$ ，气密性高，壁厚大于 $5\mathrm{mm}$ 的铸件能承受 $250\sim 300$ 大气压空气压力。

# 5.2 焊接性能

5.2.1 合金可采用氩弧焊进行焊接，补焊工艺性能良好。其可焊性评定见表5-1。

表5-1  

<table><tr><td rowspan="2">焊接方法</td><td rowspan="2">填充材料</td><td rowspan="2">炉内预热温度/℃</td><td colspan="2">σb/MPa</td><td rowspan="2">焊接接头强度系数</td><td rowspan="2">可焊性评定</td></tr><tr><td>基体</td><td>接头</td></tr><tr><td>氩弧焊</td><td>合金挤压丝材</td><td>400~440</td><td>23~25</td><td>20.0~24.0</td><td>0.85</td><td>用基体材料作填充材料进行氩弧焊,可焊性良好</td></tr></table>

5.2.2 已经热处理的铸件，在补焊后，如其力学性能受到影响，则应按技术标准的规定进行重复热处理。

5.2.3 补焊工艺及检验按HB/Z328—1998《镁合金铸件补焊工艺机检验》进行。

# 5.3 零件热处理工艺

5.3.1固溶处理时，热处理炉内的气氛应含有 $0.7\%$ （至少 $0.5\%)\mathrm{SO}_2$ （每立方米炉膛体积需加入 $0.5\sim 1.5\mathrm{kg}$ 小块状硫铁矿或硫化亚铁)或 $5\% \mathrm{CO}_{2}$ 气体作为保护气氛，以保护镁铸件不致氧化和燃烧。

5.3.2 在热处理架上放置铸件时，应注意避免产生翘曲变形。必要时需用专门的夹具或支架。

5.3.3 在流动的空气中冷却，必要时可采用风扇。  
5.4 表面处理工艺  
5.4.1 铸件表面应化学氧化处理，使其表面形成薄的保护层。在处理之前铸件必须经吹砂、除油，按HB/Z 5078-1978《镁合金化学氧化工艺》的规定。  
5.4.2 根据零件的不同用途，在氧化处理后涂油或涂漆保护，按HB/Z5006—1974《飞机镁合金零件涂漆工艺》和HB/Z5030—1977《航空发动机镁、铝合金零件涂漆工艺》的规定。  
5.5 切削加工性及磨削性能 合金具有优良的切削加工性能。可在较其他金属大的吃刀量下，并以很高速度进行加工。切削掉一定量金属所需要的功率低于其他任何金属。切削加工时，用或不用切削液一般都不需磨削和抛光，即可得到极好的光洁表面。

# 6 功能考核试验

# 7 使用建议

选用。

# 参考文献

1 赵志远, 陈深传, 乔冬福. 镁-钕-锆系 ZM6 合金热强性能的改进, 航空材料. 1983(1). 12~15  
2 KydpnBeBa, H. B., np., .HTeHHBbE MaHHeBbE CJIaBt MaTePhaJIbI B MaHHocTpOeHH, Tom 1, MockBa, 1967, ctp. 158~167   
3 AJIbTMaH, M. E. HAp., MarHHeBbIe CnAbBbI, YacTB I, «MeTaIy prHra», MockBa, 1978, cTp. 95~101   
4 北京航空材料研究院. ZM6 合金单铸试样拉伸性能统计计算报告: 铸镁 03-86.1986

编写吕杰杨凯

# ZM7

# 1 概述

ZM7是镁-锌-银-锆系合金，由于强化元素锌的质量分数高达 $7.5\% \sim 9\%$ 及沉淀硬化元素银的质量分数为 $1\%$ 左右，因而该合金是我国现有铸造镁合金中室温拉伸强度、屈服极限及塑性最高的一种合金，并具有良好的抗疲劳性能。该合金充型性能良好，但显微疏松倾向较大，铸造时必须采用相应的工艺措施加以克服。该合金用于需求室温力学性能高的零件，如飞机起落架外筒，轮毂等。合金在固溶处理状态(T4)和固溶处理后接人工时效(T6)两种状态下应用。

1.1 材料牌号 $ZMgZn8AgZr$ 。

材料代号 ZM7。

1.2 相近牌号

1.3 材料的技术标准 GB/T 1177—1991 《铸造镁合金》。  
1.4 化学成分 见表1-1。

表1-1  

<table><tr><td colspan="4">合金元素</td><td colspan="6">杂质 不大于</td></tr><tr><td>Zn</td><td>Ag</td><td>Zr</td><td>Mg</td><td>Si</td><td>Fe</td><td>Ni</td><td>Cu</td><td>Al</td><td>总和</td></tr><tr><td>7.5~9.0</td><td>0.6~1.2</td><td>0.5~1.0</td><td>余量</td><td>-</td><td>-</td><td>0.01</td><td>0.10</td><td>-</td><td>0.3</td></tr></table>

注：合金可加入铍，其质量分数不大于 $0.002\%$ 。

1.5 热处理制度 按HB5462—1990《镁合金铸件热处理》的规定，见表1-2。

1.6 品种规格与供应状态   
1.6.1 铸件采用砂型铸造工艺生产。  
1.6.2 铸件在固溶处理(T4)或固溶处理后接人工时效(T6)状态下应用。  
1.7 熔炼与铸造工艺

表1-2  

<table><tr><td rowspan="3">热处理状态</td><td colspan="5">固溶处理</td><td colspan="3">时效处理</td></tr><tr><td colspan="2">加热第一阶段</td><td colspan="2">加热第二阶段</td><td rowspan="2">冷却介质</td><td rowspan="2">加热温度/℃</td><td rowspan="2">保温时间/h</td><td rowspan="2">冷却介质</td></tr><tr><td>加热温度/℃</td><td>保温时间/h</td><td>加热温度/℃</td><td>保温时间/h</td></tr><tr><td>T4</td><td>360~370</td><td>1~2</td><td>410~420</td><td>8~16</td><td>空气</td><td>-</td><td>-</td><td></td></tr><tr><td>T6</td><td>360~370</td><td>1~2</td><td>410~420</td><td>8~16</td><td>空气</td><td>145~155</td><td>12</td><td>空气</td></tr></table>

1.7.1 合金的熔炼铸造工艺与其他的镁-锌-锆合金相似。锌与银均以纯金属形式加入，锆以镁锆中间合金形式加入。镁锆中间合金应符合HB6773—1993《镁锆中间合金锭》的规定。  
1.7.2 合金制备过程中要注意避免铝、铁、硅、锰等元素沾污，因为这些元素妨碍锆对合金的晶粒细化作用。  
1.7.3 由于锆的溶解度低，且易与各种杂质元素形成化合物而损失，锆的加入量必须是合金中所要求含锆量的 $3 \sim 5$ 倍。  
1.7.4 由于合金的含锌量高，使锆的加入发生一些困难，所以熔炼技术和温度的控制极为重要

1.8 应用概况与特殊要求 合金已用于直升机、小型运输机的轮毂以及外筒等零件，并可用于形状简单的其他飞机受力构件。

# 2 物理及化学性能

# 2.1 热性能

2.1.1 熔化温度范围 $475\sim 621C^{[3]}$   
2.1.2 热导率 见表2-1。  
2.1.3 比热容 见表2-2。  
2.1.4 线膨胀系数 见表2-3。  
2.2 密度 $\rho = 1.87\mathrm{g / cm}^{3[3]}$   
2.3 电性能  
2.4 磁性能 无磁性。

表2-1[2]   

<table><tr><td>θ, C</td><td>50</td><td>100</td><td>150</td></tr><tr><td>λ/(W/(m·C))</td><td>115</td><td>121</td><td>121</td></tr></table>

表2-2[2]  

<table><tr><td>θ, C</td><td>50</td><td>100</td><td>150</td><td>200</td></tr><tr><td>c/(J/(kg·C))</td><td>1017</td><td>1055</td><td>1101</td><td>1176</td></tr></table>

表2-3  

<table><tr><td>θ/°C</td><td>20~100</td><td>20~150</td><td>20~200</td></tr><tr><td>α/10-6°C-1</td><td>24.80</td><td>25.33</td><td>26.10</td></tr></table>

# 2.5 化学性能

2.5.1 抗氧化性能 镁合金在空气中燃点为 $400\mathrm{C}$ 和 $400\mathrm{C}$ 以上，但燃烧的难易程度还与材料本身的尺寸和形状有关。细小颗粒与粉尘状态的镁极易燃烧。机械加工和锯切时产生的细屑较大，着火的危险程度也低于粉末，但切屑一旦加热到燃点以上就容易燃烧。厚大截面的镁合金只有在延长加热之后才燃烧。熔融镁合金与水接触产生剧烈反应，因此，危险性比其他金属大。

# 2.5.2 耐腐蚀性能

2.5.2.1 镁合金的耐腐蚀特性 镁在干燥空气中有很好的耐蚀性，但在潮湿空气、水（尤其是海水）中化学性是不稳定的，与大多数无机酸相互作用剧烈。在工业气氛中，镁的耐腐蚀性与中碳钢相近。镁的氧化膜不致密，故须经表面处理后，方可在大气条件下长期使用。

镁合金对硒酸、氟化物、氢氟酸作用稳定，形成不溶性盐。与铝相反，镁合金不与苛性碱相互作用，在汽油、煤油、润滑油中也很稳定。镁是负电性最高的金属之一，不允许与铝合金（铝-镁合金除外）、铜合金、钢等零件直接接触装配，否则将导致电化学腐蚀。

铁、硅、铜、镍、氯化物和其他夹杂物以及某些铸造缺陷会降低镁合金的腐蚀稳定性。合金中的锆可消除杂质的有害作用并细化晶粒，从而大大提高合金的耐腐蚀性能力。

2.5.2.2 ZM7合金腐蚀试验后的强度损失见表2-4。

表2-4[2]  

<table><tr><td rowspan="2">试验方法</td><td rowspan="2">热处理状态</td><td colspan="2">σb/MPa</td><td rowspan="2">强度损失/%</td></tr><tr><td>腐蚀前</td><td>腐蚀后</td></tr><tr><td>交替腐蚀1</td><td rowspan="2">T4</td><td>300</td><td>259</td><td>13.9</td></tr><tr><td>喷雾腐蚀2</td><td>310</td><td>266</td><td>14.4</td></tr></table>

① 按HCS206—1960《金属材料及其防护层交替腐蚀试验方法》，时间100h。  
② 按HCS209—1966《金属材料及其防护层盐雾腐蚀试验方法》，时间 $100\mathrm{h}$ 。

# 3 力学性能

# 3.1 技术标准规定的性能

3.1.1 技术标准规定的单铸试样性能 见表3-1。

表3-1  

<table><tr><td>热处理状态</td><td>σb/MPa 不小于</td><td>δs/% 不小于</td></tr><tr><td>T4</td><td>265</td><td>6</td></tr><tr><td>T6</td><td>275</td><td>4</td></tr></table>

3.1.2 技术标准规定的铸件切取试样性能 按GB/T 13820—1992《镁合金铸件》的规定，见表3-2。

3.2 室温及各种温度下的力学性能

表3-2  

<table><tr><td rowspan="2">试样形式及取样部位</td><td rowspan="2">热处理状态</td><td colspan="2">σb/MPa 不小于</td><td colspan="2">σp0.2/MPa 不小于</td><td colspan="2">δ5/% 不小于</td></tr><tr><td>平均值</td><td>最小值</td><td>平均值</td><td>最小值</td><td>平均值</td><td>最小值</td></tr><tr><td rowspan="2">砂型单铸1类铸件指定部位</td><td>T4</td><td>220</td><td>190</td><td>110</td><td>-</td><td>4.0</td><td>3.0</td></tr><tr><td>T6</td><td>235</td><td>205</td><td>135</td><td>-</td><td>2.5</td><td>1.5</td></tr><tr><td rowspan="2">砂型单铸,1类铸件非指定部位,1类铸件</td><td>T4</td><td>205</td><td>180</td><td>-</td><td>-</td><td>3.0</td><td>2.0</td></tr><tr><td>T6</td><td>220</td><td>190</td><td>-</td><td>-</td><td>2.0</td><td>-</td></tr></table>

注：平均值系指从铸件上切取的三根试样的平均值。

最小值系指从铸件上切取的三根试样中，允许有一根低于最小值。

3.2.1 硬度 见表3-3。  
3.2.2 拉伸性能  
3.2.2.1 室温拉伸性能  
3.2.2.1.1 室温典型拉伸性能见表3-4。

表3-3[2]  

<table><tr><td>热处理状态</td><td>T4</td><td>T6</td></tr><tr><td>HBS</td><td>70</td><td>80</td></tr></table>

表3-4[2]  

<table><tr><td>铸造型式</td><td>热处理状态</td><td>σb/MPa</td><td>σP0.2/MPa</td><td>δ10/%</td></tr><tr><td rowspan="2">砂型单铸</td><td>T4</td><td>294</td><td>130</td><td>11.0</td></tr><tr><td>T6</td><td>304</td><td>191</td><td>9.5</td></tr></table>

3.2.2.1.2 不同截面厚度铸件的室温拉伸性能见表3-5。  
3.2.2.2 高温拉伸性能

表3-5[2]  

<table><tr><td rowspan="2">铸造方法</td><td rowspan="2">热处理状态</td><td rowspan="2">铸件壁厚/mm</td><td rowspan="2">σb/MPa</td><td rowspan="2">δ/%</td><td colspan="2">各种厚度与10mm厚度之比</td></tr><tr><td>σb/σb(10)/%</td><td>δs/δs(10)/%</td></tr><tr><td rowspan="4">砂型铸造</td><td rowspan="4">T4</td><td>10</td><td>303</td><td>14.9</td><td>100</td><td>100</td></tr><tr><td>20</td><td>271</td><td>9.2</td><td>89</td><td>62</td></tr><tr><td>30</td><td>266</td><td>9.8</td><td>88</td><td>65</td></tr><tr><td>50</td><td>256</td><td>7.7</td><td>85</td><td>52</td></tr></table>

注：试样取自阶梯形铸件。

3.2.2.2.1 高温拉伸性能见表3-6。

表3-6  

<table><tr><td>热处理状态</td><td>θ/C</td><td>σb/MPa</td><td>σP0.2/MPa</td><td>δ10/%</td></tr><tr><td rowspan="4">T6</td><td>100</td><td>230</td><td>162</td><td>23.9</td></tr><tr><td>125</td><td>204</td><td>156</td><td>28.4</td></tr><tr><td>150</td><td>183</td><td>144</td><td>23.2</td></tr><tr><td>175</td><td>153</td><td>120</td><td>22.7</td></tr></table>

3.2.2.2.2 $150\mathrm{C}$ 加热 $50\mathrm{h}$ 后的拉伸性能见表3-7。

表3-7  

<table><tr><td>热处理状态</td><td>θ/℃</td><td>σb/MPa</td><td>σP0.2/MPa</td><td>δ/%</td></tr><tr><td rowspan="5">T6</td><td>20</td><td>307</td><td>194</td><td>10.3</td></tr><tr><td>100</td><td>226</td><td>160</td><td>28.6</td></tr><tr><td>125</td><td>203</td><td>154</td><td>24.8</td></tr><tr><td>150</td><td>178</td><td>139</td><td>22.9</td></tr><tr><td>175</td><td>155</td><td>123</td><td>22.1</td></tr></table>

3.2.3 冲击性能 见表3-8。

3.2.4 弯曲性能

3.2.5 扭转与剪切性能 T6状态的剪切强度 $\tau = 240\mathrm{MPa}^{[2]}$ 。

3.3 持久和蠕变性能  
3.4 疲劳性能

3.4.1 高周疲劳 疲劳极限见表3-9。

3.5 弹性性能

表3-8[2]  

<table><tr><td>铸造型式</td><td>热处理状态</td><td>\( {a}_{\mathrm{{KU}}}/\left( {\mathrm{{kJ}}/{\mathrm{m}}^{2}}\right) \)</td></tr><tr><td rowspan="2">砂型单铸</td><td>T4</td><td>50</td></tr><tr><td>T6</td><td>34</td></tr></table>

表3-9[2]  

<table><tr><td>铸造型式</td><td>热处理状态</td><td>σ-1/MPa</td><td>N/周</td></tr><tr><td rowspan="2">砂型单铸</td><td>T4</td><td>118</td><td rowspan="2">2×10</td></tr><tr><td>T6</td><td>98</td></tr></table>

注：悬臂弯曲疲劳。

# 3.5.1 弹性模量

3.5.1.1 室温弹性模量 见表3-10。  
3.5.1.2 高温弹性模量 见表3-11。  
3.5.2 切变模量 $G = 17\mathrm{GPa}^{[2]}$

表3-10[2]  

<table><tr><td>铸造型式</td><td>热处理状态</td><td>E GPa</td></tr><tr><td rowspan="2">砂型单铸</td><td>T4</td><td>42</td></tr><tr><td>T6</td><td>42</td></tr></table>

表3-11  

<table><tr><td>铸造型式</td><td>热处理状态</td><td>θ/C</td><td>E/GPa</td></tr><tr><td rowspan="4">砂型单铸</td><td rowspan="4">T6</td><td>100</td><td>38</td></tr><tr><td>125</td><td>37</td></tr><tr><td>150</td><td>36</td></tr><tr><td>175</td><td>33</td></tr></table>

# 4 组织结构

# 4.1 相变温度

4.2 时间-温度-组织转变曲线  
4.3 合金组织结构 合金铸态显微组织是由 $\alpha \mathrm{Mg}$ 固溶体及沿晶界分布的 $\mathrm{Mg - Zn, Mg - Ag}$ 化合物所组成。固溶处理后，沿晶界分布的化合物全部溶入 $\alpha \mathrm{Mg}$ 中。时效处理使晶内出现大量析出物。

# 5 工艺性能与要求

# 5.1 成形性能

5.1.1 铸造温度 $720\sim 800\mathrm{C}$   
5.1.2 铸件设计  
5.1.2.1 铸件不同截面交接应圆滑过渡并在转接处应有较大的圆角，避免截面突然变化。  
5.1.2.2 合金的显微疏松倾向较大，铸件设计应特别注意合金的补缩。

5.1.3 铸造性能 合金充型性良好，但有较大的显微疏松倾向。热裂倾向性试验测定第一个裂纹是在环的宽度为 $17.5\mathrm{mm}$ 处形成。线收缩率为 $1.1\%$ 。

5.2 焊接性能 该合金焊接性能较差，一般难以焊接。

5.3 零件热处理工艺

5.3.1固溶处理时，热处理炉内的气氛应含有 $0.7\%$ （至少 $0.5\%$ ）二氧化硫（每立方米炉膛体积内须加入 $0.5\sim 1.5\mathrm{kg}$ 硫铁矿或硫化亚铁)或 $3 \%$ 二氧化碳作为保护气氛，以保证镁铸件不致氧化和烧燃。  
5.3.2 在热处理架上放置铸件时，应注意避免铸件产生翘曲变形。必要时需用专门夹具或支架。

# 5.4 表面处理工艺

5.4.1 铸件表面应经化氧化处理，使其表面形成一薄层防护层。在处理之前铸件必须经吹砂、除油，按HB/Z5078—1978《镁合金化学氧化工艺》的规定。  
5.4.2 零件根据其用途，在氧化处理后在进行涂油或涂漆保护，按HB/Z5006--1974《飞机镁合金零件涂漆工艺》的规定。  
5.5 切削加工及磨削性能 合金具有优越性的切削加工性能，可在较其他金属大的吃刀量下并以很高速度进行切削加工。切削掉一定量金属所需的功率低于其他任何金属。用或不用切削液，一般都不需磨削和抛光，即可得到极好的光洁表面。

# 6 功能考核试验

# 7 使用建议

选用。

# 参考文献

1 北京航空材料研究所·航空材料学．上海：上海科学技术出版社，1985.162～217  
2 北京航空材料研究所. ZM7 高强铸造镁合金研究. 1970  
3 北京航空材料研究所. ZM7 铸造镁合金推广应用. 1980

编写吕杰杨凯

# ZM10

# 1 概述

ZM10属镁-铝-锌系合金，它是在ZM5合金的基础上增加了铝和锌的质量分数，在固溶处理后接人工时效(T6)状态下具有高的屈服强度的一种镁合金。但塑性有所下降。该合金有良好的流动性可焊性、热裂倾向低，但有较大的显微疏松倾向，铸造时必须采取相应的工艺措施。该合金用于飞机、发动机、仪表等要求高屈服强度的结构承力件，如机匣、仪器和设备零件等。该合金可在铸态(F)、固溶状态(T4)和固溶处理后人工时效(T6)状态下应用。

1.1 材料牌号 ZMgAl10ZnZ。

材料代号 ZM10。

1.2 相近牌号 MAG3(英国), M.J6(俄罗斯), AM100A(美国)。  
1.3 材料的技术标准 GB/T 1177-1991 《铸造镁合金》。  
1.4 化学成分 见表1-1。

表1-1  

<table><tr><td colspan="4">主要元素</td><td colspan="5">杂质 不大于</td></tr><tr><td>Al</td><td>Zn</td><td>Mn</td><td>Mg</td><td>Si</td><td>Cu</td><td>Fe</td><td>Ni</td><td>杂质总量</td></tr><tr><td>9.0~10.2</td><td>0.6~1.2</td><td>0.1~0.5</td><td>余量</td><td>0.30</td><td>0.20</td><td>0.05</td><td>0.01</td><td>0.5</td></tr></table>

注：合金可以加入铍，其质量分数不大于 $0.002\%$ 。

1.5 热处理制度 见表1-2。

表1-2[1]  

<table><tr><td rowspan="3">热处理状态</td><td colspan="5">固溶处理</td><td colspan="3">时效处理</td></tr><tr><td colspan="2">加热第一阶段</td><td colspan="2">加热第二阶段</td><td rowspan="2">冷却介质</td><td rowspan="2">加热温度/C</td><td rowspan="2">保温时间/h</td><td rowspan="2">冷却介质</td></tr><tr><td>加热温度/C</td><td>保温时间/h</td><td>加热温度/C</td><td>保温时间/h</td></tr><tr><td>T4</td><td>360~370</td><td>2~3</td><td>405~415</td><td>18~24</td><td>空气</td><td>-</td><td>-</td><td>-</td></tr><tr><td>T6</td><td>360~370</td><td>2~3</td><td>405~415</td><td>18~24</td><td>空气</td><td>185~195</td><td>4~8</td><td>空气</td></tr></table>

1.6 品种规格与供应状态

1.6.1 以砂型状态供应，主要在固溶处理(T4)和固溶处理接人工时效(T6)状态下使用。

# 1.7 熔炼与铸造工艺

1.7.1 镁合金的熔炼在焊接或铸造的低碳钢坩埚内进行。合金应在专门的熔剂覆盖下熔化。熔剂应烘干，避免水分与合金接触。熔剂、硫磺粉等用来防止合金燃烧和灭火。  
1.7.2 合金液在 $710 \sim 740^{\circ} \mathrm{C}$ 进行变质处理，变质剂可用炉料重量的 $0.25\% \sim 0.5\%$ 小块状菱美矿，也可用六氯乙烷或碳酸钙，但处理温度应提高至 $740 \sim 760^{\circ} \mathrm{C}$ 或 $760 \sim 780^{\circ} \mathrm{C}$ ，用量分别为炉料的 $0.5\% \sim 0.6\%$ 和 $0.5\% \sim 0.8\%$ 。

# 1.7.3 合金必须经精炼处理。

1.7.4 在熔炼ZM10合金时，要注意防止含锆镁合金的混入，以免污染合金，妨碍合金的晶粒细化作用。

# 1.8 应用概况与特殊要求

该合金用于飞机、发动机、仪表和导弹上要求屈服强度高的结构承力件。如机匣、舱体、仪表壳体等零件。

# 2 物理及化学性质

# 2.1 热性能

2.1.1 熔化温度范围 $420\sim 600\mathrm{C}$

2.1.2 导热率 见表2-1。

2.1.3 比热容 $c = 1050\mathrm{J / (kg}\cdot \mathrm{C)}$ （20（20～100C）。

2.1.4 线膨胀系数 见表2-2。

表2-1  

<table><tr><td>θ/°C</td><td>20</td><td>100</td></tr><tr><td>λ/(W/(m·°C))</td><td>60.8</td><td>67.1</td></tr></table>

表2-2  

<table><tr><td>θ/°C</td><td>20~100</td><td>20~200</td><td>20~300</td><td>100~200</td><td>200~300</td></tr><tr><td>α/10-6°C-1</td><td>26.1</td><td>27.3</td><td>27.7</td><td>28.5</td><td>28.4</td></tr></table>

2.2 密度 $\rho = 1.8\mathrm{lg / cm^3}$

2.3 电性能 电阻率见表2-3。

表2-3[1]  

<table><tr><td>热处理状态</td><td>F</td><td>T4</td><td>T6</td></tr><tr><td>ρ/(nΩ·m)</td><td>150</td><td>175</td><td>151.2</td></tr></table>

# 2.4 磁性能 无磁性。

# 2.5 化学性能

2.5.1 抗氧化性能 镁合金在空气中燃点为 $400\mathrm{C}$ 及 $400\mathrm{C}$ 及其以上，但燃烧的难易程度还与材料本身的尺寸和形状有关。细小颗粒与粉尘状态的镁极易燃烧。机械加工和锯切时产生的细屑较大，着火的危险程度也低于粉末，但切屑一旦加热到燃点以上就容易燃烧。厚大截面的镁合金只有延长加热之后才燃烧。熔融镁合金与水接触产生剧烈反应，因此，危险性比其他金属大。  
2.5.2 耐腐蚀性能 镁在潮湿空气、水(尤其是海水)中的化学性是不稳定的, 与大多数无机酸相互作剧烈。在工业气氛中, 镁的耐腐蚀性与中碳钢相近。镁的氧化膜不致密, 故须经表面处理后, 方可在大气条件下长期使用。

镁合金对硒酸、氟化物、氢氟酸作用稳定，形成不溶性盐。与铝相反，镁合金不与苛性碱相互作用，在汽油、煤油、润滑油中也稳定。镁是负电性最高的金属之一，不允许与铝合金（铝-镁合金除外）、铜合金、钢等零件直接接触装配，否则将导致电化学腐蚀。

铁、铜、镍、硅、氯化物和其他夹杂物以及某些铸造缺陷会降低镁合金的腐蚀稳定性，杂质元素中以铁为最甚。

# 3 力学性能

# 3.1 技术标准规定的性能

# 3.1.1 技术标准规定的单铸试验性能见表3-1。

表3-1  

<table><tr><td rowspan="2">技术标准</td><td rowspan="2">热处理状态</td><td rowspan="2">试样形式</td><td>σb/MPa</td><td>σP0.2/MPa</td><td>δs/%</td></tr><tr><td colspan="3">不小于</td></tr><tr><td rowspan="3">GB/T 1177-1991</td><td>F</td><td rowspan="3">砂型单铸</td><td>145</td><td>85</td><td>1</td></tr><tr><td>T4</td><td>230</td><td>85</td><td>1</td></tr><tr><td>T6</td><td>230</td><td>130</td><td>1</td></tr></table>

3.1.2 技术标准规定的铸件切取试样拉伸性能 按GB/T13820—1992《镁合金铸件》的规定，见表3-2。

表3-2  

<table><tr><td rowspan="3">铸造方法</td><td rowspan="3">热处理状态</td><td colspan="2">σb/MPa</td><td colspan="2">σP0.2/MPa</td><td colspan="2">δ5/%</td></tr><tr><td colspan="6">不 小 于</td></tr><tr><td>平均值</td><td>最小值</td><td>平均值</td><td>最小值</td><td>平均值</td><td>最小值</td></tr><tr><td rowspan="2">S,J</td><td>T4</td><td>180</td><td>150</td><td>70</td><td>60</td><td>2.0</td><td></td></tr><tr><td>T6</td><td>180</td><td>150</td><td>110</td><td>90</td><td>0.5</td><td></td></tr></table>

注：1“S"表示砂型铸件；“J"表示金属型铸件，当铸件某一部分的两个主要散热面在砂芯中成型时，按砂型铸件的性能指标。  
2平均值系指从铸件上三根试样的平均值，最小值系指三根试样中允许有一根低于平均值，但不低于最小值

# 3.2 室温及各种温度下的力学性能

# 3.2.1 拉伸性能

# 3.2.1.1 室温典型拉伸性能见表3-3。

# 3.2.1.2 高温拉伸性能见图3-1。

# 3.2.1.3 低温拉伸性能见表3-4。

表3-3  

<table><tr><td>铸造形式</td><td>热处理状态</td><td>σb/MPa</td><td>σP0.2/MPa</td><td>δ10/%</td></tr><tr><td rowspan="3">砂型单铸</td><td>F</td><td>157</td><td>108</td><td>1.5</td></tr><tr><td>T4</td><td>245</td><td>98</td><td>5.0</td></tr><tr><td>T6</td><td>255</td><td>137</td><td>1.0</td></tr></table>

表3-4  

<table><tr><td>铸造形式</td><td>热处理状态</td><td>试验温度/℃</td><td>σb/MPa</td><td>δ10/%</td><td>ψ/%</td><td>akU/(kJ/m2)</td></tr><tr><td rowspan="3">砂型单铸</td><td>F</td><td>-70</td><td>162</td><td>1.0</td><td>1.5</td><td>10</td></tr><tr><td>T4</td><td>-70</td><td>265</td><td>5.0</td><td>8.5</td><td>30</td></tr><tr><td>T6</td><td>-70</td><td>270</td><td>1.0</td><td>2.5</td><td>10</td></tr></table>

# 3.2.2 压缩性能见图3-2。

图片摘要：该图主要展示 3 4。
![](images/9af8bf2e16e6517f0aae93c8071731d1b6c6c8a24b4d87240ab98bc61ab7b2b4.jpg)

图片摘要：该图主要展示 3 4。
![](images/ea815306d9470352169b570180ec7222d0c4b466e5c71c87c1e43b811e6a527f.jpg)  
（ $\sigma_{\mathrm{b}}$ 以室温原始数值的百分比表示）  
直径 $12\mathrm{mm}$ 的砂型单铸试样

图片摘要：该图主要展示 3 1 ZM10合金T4和T6状态高温拉伸性能。
![](images/65b212ecef96588b3471c69e15998aa46b09f7dd4df64057bc051aeef552da2e.jpg)  
图3-1 ZM10合金T4和T6状态高温拉伸性能  
图3-2 ZM10合金室温压缩应力-应变曲线

# 3.2.3 冲击性能 见表3-5。

# 3.3 持久和蠕变性能

# 3.3.1 高温蠕变性能 见表3-6。

# 3.4 疲劳性能

# 3.4.1 高周疲劳 见表3-7。

# 3.5 弹性性能

表3-5  

<table><tr><td>铸造形式</td><td>热处理状态</td><td>试验温度 \( /{}^{ \circ  }\mathrm{C} \)</td><td>\( {a}_{\mathrm{{KU}}}/\left( {\mathrm{{kJ}}/{\mathrm{m}}^{2}}\right) \)</td></tr><tr><td rowspan="3">砂型单铸</td><td>F</td><td>-70</td><td>98</td></tr><tr><td>T4</td><td>-70</td><td>294</td></tr><tr><td>T6</td><td>-70</td><td>98</td></tr></table>

表3-6  

<table><tr><td>铸造形式</td><td>热处理状态</td><td>试验温度/℃</td><td>σP0.2/100/MPa</td><td>铸造形式</td><td>热处理状态</td><td>试验温度/℃</td><td>σC2.100/MPa</td></tr><tr><td rowspan="3">砂型单铸</td><td rowspan="3">T4</td><td>100</td><td>70.6</td><td rowspan="3">砂型单铸</td><td rowspan="3">T6</td><td>100</td><td>73.5</td></tr><tr><td>150</td><td>23.5</td><td>150</td><td>25.5</td></tr><tr><td>200</td><td>6.8</td><td>200</td><td>9.8</td></tr></table>

表3-7  

<table><tr><td rowspan="2">铸造形式</td><td rowspan="2">热处理状态</td><td colspan="2">σ1/MPa</td></tr><tr><td>光滑试样</td><td>缺口试样2</td></tr><tr><td rowspan="3">砂型单铸</td><td>F</td><td>58.5</td><td>44</td></tr><tr><td>T4</td><td>93.1</td><td>73.5</td></tr><tr><td>T6</td><td>83.3</td><td>68.6</td></tr></table>

(1) 交变弯曲旋转试样试验, $5 \times 10^{7}$ 周时的疲劳极限 $\sigma_{-1}$   
② 缺口半径 $r = 0.75\mathrm{mm}$ ，理论应力集中系数 $\alpha_{\mathrm{K}} = 2.2$

3.5.1. 弹性模量 见表3-8。  
3.5.2 泊松比 见表3-9。

表3-8  

<table><tr><td>铸造形式</td><td>热处理状态</td><td>E/GPa</td></tr><tr><td rowspan="3">砂型单铸</td><td>F</td><td>41.2</td></tr><tr><td>T4</td><td>41.2</td></tr><tr><td>T6</td><td>41.2</td></tr></table>

表3-9[2]  

<table><tr><td>铸造形式</td><td>热处理状态</td><td>μ</td></tr><tr><td rowspan="3">砂型单铸</td><td>F</td><td>0.33</td></tr><tr><td>T4</td><td>0.33</td></tr><tr><td>T6</td><td>0.33</td></tr></table>

# 4 组织结构

# 4.1 相变温度

# 4.2 时间-温度-组织转变曲线

4.3 合金组织结构 合金铸态组织由 $\alpha \mathrm{Mg}$ 固溶体及沿晶界不连续网状分布的 $\mathrm{Mg}_{17} \mathrm{Al}_{12}$ 块状化合物所组成。由于组织高度偏析, 化合物也分布于晶粒的枝晶网间。化合物的大小、数量和形状与凝固时的冷却速度有关。固溶处理后, 化合物溶入固体, 其组织为具有轮廓分明的晶粒组织, 在某些晶界交接处有少量块状化合物残余。如冷却速度缓慢, 则可能在晶界上有某些片状沉淀。时效引起固溶体的分解, 沉淀出细小魏氏体型组织, 而 $165 \mathrm{C}$ 或更高温度下时效处理晶界出现较粗片状沉淀。

在金属补缩不足部分，晶界处有时出现显微疏松缺陷（显微孔洞）。

# 5 工艺性能与要求

# 5.1 成型性能

5.1.1 铸造温度 $720\sim 780^{\circ}\mathrm{C}$

5.1.2 铸件设计

5.1.2.1 铸件不同截面的交接应圆滑过渡，并在转接处有较大的圆角，避免截面突然变化。

5.1.2.2 铸件的壁厚对力学性能的敏感性较大。

5.1.2.3 合金有较大的显微疏松倾向，铸件设计应特别注意合金的补缩。

5.1.3 铸造性能 合金有良好的流动性，用浇铸试棒长度的方法测定流动性为 $330\mathrm{mm}$ ，合金凝固时形成显微疏松的倾向较大，铸件气密性较差。热裂倾向性试验测定的第一个裂纹，是在环的宽度为 $27.5\mathrm{mm}$ 处形成，线收缩率为 $1.1\% \sim 1.2\%$ 。

5.1.4 为提高有显微疏松缺陷铸件的气密性，可采用浸渗处理。

# 5.2 焊接性能

5.2.1 ZM10合金易于用氩弧焊进行补焊，补焊工艺性能良好。

5.2.2 已经热处理的铸件在补焊后，如其力学性能受到影响，则铸件应按技术标准规定重复进行热处理。

5.2.3 焊后要内部质量和表面裂纹检查。

# 5.3 零件热处理工艺

5.3.1固溶处理时，热处理炉内的气氛应含有 $0.7\% (0.5\% \mathrm{min})$ 二氧化硫（每立方米的炉膛体积内须加入 $0.5\sim 1.5\mathrm{kg}$ 硫铁矿或硫化亚铁)或 $3 \%$ 二氧化碳气体作为保护气氛，以保护镁铸件不致氧化燃烧。

5.3.2 在热处理架上放置铸件时，应注意避免产生翘曲变形，必要时要用专门夹具或支架。

# 5.4 表面处理工艺

5.4.1 铸件表面应经化学氧化处理，使其表面形成一薄防护层。在处理之前铸件必须经吹砂、除油。

5.4.2 根据零件的不同用途，在氧化处理后再进行涂油和涂漆保护。  
5.5 切削加工及磨削性能 合金具有优良的切削加工性能，可在较其他金属的大的吃刀量并以很高速度进行切削加工。切削掉一定量金属所需要的功率低于其他任何金属。切削加工时，用和不用切削液，一般都不需磨削和抛光即可得到极好的光洁表面。

# 6 功能考核试验

# 7 使用建议

选用。

# 参考文献

1 中国机械工程学会铸造专业学会. 铸造手册(第三卷): 铸造非铁合金. 北京: 机械工业出版社, 1993.167~207  
2 ASM, Metals Handbook, 8th Ed., Vol. 2, Metals Park, Ohio, 1964, P294

编写吕杰杨凯

[General Information]

书名=中国航空材料手册 第3卷 铝

合金 镁合金

作者 = 《中国航空材料手册》编辑委员会编

页数 $= 552$

SS号 $= 10988208$

出版日期 $= 2002.06$

出版社 = 北京：中国标准出版社

ISBN号 $= 7 - 5066 - 2564 - 4$

中图法分类号 $= \mathrm{V} 25 - 62$

原书定价 $= 98.00$

主题词 = 航空材料 铝合金（学科：航空

材料） 镁合金（学科： 航空材料） 航

空材料铝合金镁合金

参考文献格式 = 《中国航空材料手册》编辑

委员会编.中国航空材料手册 第3卷

铝合金 镁合金.北京：中国标准出版社，2002.06.

内容提要 = 本卷包括铝合金和镁合金两篇,

具有牌号齐全、内容详细的特点，每个牌号

都翔实地介绍了材料的化学、物理及力学性能，并给出详细数据。
