Repository: C-zj02/CFD-claw

<div align="center">

**English** | [中文](#中文版) | [Français](README_FR.md) | [Русский](README_RU.md) | [हिन्दी](README_HI.md) | [العربية](README_AR.md) | [Português](README_PT.md)

# 🚀 Claude Code Python

**A Complete Python Reimplementation Based on Real Claude Code Source**

*From TypeScript Source → Rebuilt in Python with ❤️*

***
**🔥 Active Development • New Features Weekly 🔥**

</div>

***

## 🎯 What is This?

**Clawd Code** is a **complete Python rewrite** of Claude Code, based on the **real TypeScript source code**.

File: RAG-data/中国航空材料手册（第2版）第6卷 复合材料 胶粘剂201-400.pdf-91ccc02e-4039-43e0-a1c7-e92029e84568.md (part 9 of 9)
续表2-5   
JX-9胶粘剂系丁腈-酚醛型高弹性结构胶，由胶液和胶膜构成，其中胶液为双组分。具有胶接强度高、耐疲劳、耐冲击、耐湿热、耐大气、耐油、耐海水等特点，适用于金属材料的钣金胶接和铝蜂窝芯的制造。可在 $-60\sim 150^{\circ}\mathrm{C}$ 长期使用。

1.1 牌号及名称 JX-9胶粘剂。  
1.2 基本组成 胶膜：酚醛树脂、丁腈橡胶。胶液：A组分为 $20\%$ 丁腈混炼胶的乙酸乙酯溶液；B组分为 $30\%$ 酚醛树脂的乙酸乙酯溶液。  
1.3 材料标准 QJ/SHS-208—1979《JX-9胶粘剂》。

主要性能指标见表1-1。被粘物为LY12CZ铝合金，表面经化学氧化处理。

表1-1  

<table><tr><td rowspan="2">性 能</td><td colspan="4">剪切强度/MPa</td><td>板-板90°剥离强度/(kN/m)</td><td>不均匀扯离强度/(kN/m)</td></tr><tr><td>-60℃</td><td>室温</td><td>100℃</td><td>150℃</td><td>室温</td><td>室温</td></tr><tr><td>指标 ≥</td><td>12.7</td><td>27.4</td><td>14.7</td><td>8.8</td><td>5.9</td><td>68.8</td></tr></table>

1.4 使用工艺说明书 QG/SHS 208—1979《JX-9胶粘剂使用工艺说明书》。  
1.5 供应状态 以胶液和胶膜状态供应。胶膜厚度为 $0.15 \sim 0.25 \mathrm{~mm}$ 。  
1.6 应用概况 已用于歼击机、轰炸机、洲际导弹和人造卫星的蜂窝结构件。  
1.7 研制及生产单位 上海橡胶制品研究所研制并生产。  
1.8 鉴定级别及日期 1979年12月由上海橡胶工业公司鉴定通过。

# 2 性能[1]

# 2.1 物理及化学性能

2.1.1 外观 胶液A组分为乳白色液体，B组分为桔黄色或暗红色液体；胶膜为浅黄色无载体薄膜。  
2.1.2 挥发物质量分数 胶膜，小于 $1.5\%$   
2.2力学性能 除非另有说明，被粘物为LY12CZ铝合金，表面经化学氧化处理。胶接试样的力学性能如下。  
2.2.1 基本力学性能 见表2-1。

表2-1  

<table><tr><td rowspan="2">性 能</td><td colspan="4">典型值</td></tr><tr><td>-60℃</td><td>室温</td><td>100℃</td><td>150℃</td></tr><tr><td>剪切强度/MPa</td><td>16.7</td><td>34.3</td><td>18.6</td><td>11.8</td></tr><tr><td>板-板90°剥离强度/(kN/m)</td><td>-</td><td>14.7</td><td>-</td><td>-</td></tr><tr><td>不均匀扯离强度/(kN/m)</td><td>-</td><td>132</td><td>62.7</td><td>-</td></tr></table>

2.2.2 疲劳性能 试样尺寸见图2-1。试验温度 $20^{\circ}\mathrm{C} \pm 2^{\circ}\mathrm{C}$ ，频率 $100\mathrm{Hz} \pm 10\mathrm{Hz}$ ，疲劳剪切应力和循环次数的关系见图2-2。

图片摘要：该图主要展示 2 1。
![](images/79a923de7300990e81e9f328936ae9f5e7367b2889c8ce4f9fc1eeed493ad5bd.jpg)

图片摘要：该图主要展示 2 1。
![](images/cf89e7a750b6aabb75caaead00514c09609ecb949de5e1b50f1680e0b2c71dbc.jpg)  
图2-1 疲劳试样尺寸

# 2.3 耐环境性能

2.3.1 耐湿热老化性能 胶接试样经温度 $55^{\circ}\mathrm{C} \pm 2^{\circ}\mathrm{C}$ 、相对湿度 $95\% \pm 3\%$ 老化后的性能见图2-3。

图片摘要：该图主要展示 2 1 疲劳试样尺寸。
![](images/87ec5b2d2b21eaa9e52ac54e22719c1dc05c471276ecc9a2132ccd5cdcf81bb0.jpg)  
图2-2 JX-9胶粘剂疲劳曲线

图2-3 JX-9胶粘剂湿热老化曲线  
图片摘要：该图主要展示 2 3 JX 9胶粘剂湿热老化曲线。
![](images/6269e23ad1cc1fed162a5a1a2c8bc5bc36d69f3ede5e0f196b35153697e87ade.jpg)  
1—剪切强度；2—不均匀扯离强度

2.3.2 耐介质性能 见表2-2。

表2-2  

<table><tr><td>介 质</td><td>1号喷气燃料</td><td>10号航空液压油</td><td>人造海水</td></tr><tr><td>室温浸泡时间/h</td><td>1000</td><td>1000</td><td>1000</td></tr><tr><td>剪切强度/MPa</td><td>36.1</td><td>36.0</td><td>36.3</td></tr></table>

2.3.3 热老化性能 见图2-4和图2-5。

图片摘要：该图主要展示 2 2。
![](images/bb600fec333faef6c2c9fc5fdc505c098cb59de6727309c1924fb8e3d3c301d3.jpg)  
1—剪切强度；2—不均匀扯离强度  
图2-4 JX-9胶粘剂 $100^{\circ}\mathrm{C}$ 热老化曲线

图片摘要：该图主要展示 2 4 JX 9胶粘剂 热老化曲线。
![](images/a097818811f3dc8f1cf52cdb18eaf3142fca536192a11aa67ac356bdabbc253a.jpg)  
1—剪切强度；2—不均匀扯离强度  
图2-5 JX-9胶粘剂 $150^{\circ}\mathrm{C}$ 热老化曲线

2.3.4 耐大气老化性能 胶接铝合金试样经7年大气曝晒的强度变化见表2-3。

表2-3  

<table><tr><td>曝晒地点</td><td>原始</td><td>海南岛加积</td><td>南昌</td><td>上海</td><td>哈尔滨</td></tr><tr><td>剪切强度/MPa</td><td>32.9</td><td>26.8</td><td>29.7</td><td>28.2</td><td>28.1</td></tr><tr><td>不均匀扯离强度/(kN/m)</td><td>120.5</td><td>86.2</td><td>98.0</td><td>90.2</td><td>89.2</td></tr></table>

2.4 工艺性能 配制后的JX-9胶粘剂，适用期为7d。  
2.5 使用性能 制造的飞机后机身小门、卫星的大舱门盖和太阳能电池壳体通过了飞行考核。

# 3 使用工艺

# 3.1 钣金胶接

3.1.1 预装 待胶接件表面处理前需进行预装配，配合间隙一般不大于 $0.2\mathrm{mm}$ 。  
3.1.2 表面处理 铝及铝合金以磷酸阳极化为佳，亦可采用化学氧化。  
3.1.3 涂底胶 底胶按胶液A组分：B组分 $= 2.07:1$ 准确称量，盛于干净的容器中，充分搅拌均匀并用乙酸乙酯稀释至质量分数为 $10\%$ 的溶液。

用平笔将底胶在待胶接表面上均匀地涂一薄层胶液，在室温下晾置不少于 $30\mathrm{min}$ 。

3.1.4 贴膜 按被粘物尺寸裁剪胶膜并粘贴在被粘物上，粘不上时可用电吹风适当地温热并趁热贴合。贴膜后如有可见气泡，应挑破气泡排除空气，然后进行搭接。  
3.1.5 固化 固化条件为温度 $180^{\circ}\mathrm{C} \pm 5^{\circ}\mathrm{C}$ ，时间 $2\mathrm{h}$ ，压力不小于 $0.5\mathrm{MPa}$ 。

# 3.2 蜂窝芯制造

3.2.1 铝箔表面处理 采用连续磷酸阳极化为佳。  
3.2.2 涂胶 以横向凹印式涂胶机为宜。胶液的粘度为 $100\mathrm{s}\pm 20\mathrm{s}$ (涂-4粘度计), 干燥温度为 $70 \sim 100^{\circ}\mathrm{C}$ 。  
3.2.3 固化程序 铝蜂窝板在室温、 $0.8\sim 1.0\mathrm{MPa}$ 压力下预压 $15\sim 30\mathrm{min}$ ，除去预压压力后升温至 $70\sim 80^{\circ}\mathrm{C}$ ，保温 $30\sim 40\mathrm{min}$ ，然后加压至 $0.7\sim 0.9\mathrm{MPa}$ ，以 $2\sim 3^{\circ}\mathrm{C / min}$ 的升温速率升温至 $180^{\circ}\mathrm{C} \pm 5^{\circ}\mathrm{C}$ ，在此温度和压力下保持 $2\mathrm{h}$ ，在保压下温度降至 $70^{\circ}\mathrm{C}$ 以下取出制件。

# 4 其他

4.1 包装 胶液A、B组分分别用聚乙烯塑料桶盖紧密封，然后置于木箱中。胶膜用聚乙烯薄膜隔离封装，然后平放在木箱中。  
4.2 运输 胶液按易燃品运输，胶膜按非危险品运输。

4.3 贮存 密封贮存于温度不高于 $30^{\circ}\mathrm{C}$ ，相对湿度不大于 $75\%$ 的室内，远离火源、热源，避免阳光直接照射。自生产之日起贮存期为半年，超过贮存期，需按标准进行复验，合格后可继续使用，检验有效期为 $15\mathrm{d}$ 。

# 5 使用建议

选用。

# 参考文献

1 上海橡胶制品研究所.JX-9胶粘剂研制报告.1979

编写 周木英

审校 郑瑞琪 张巧华

# J-44-1 胶粘剂

# 1 概述

J-44-1胶液系高温固化环氧丁腈型液状胶粘剂。胶接接头强度高，综合力学性能好并具有良好的耐热老化、湿热老化及耐各种化学介质性能。主要用于芳纶纸蜂窝芯材及铝蜂窝芯材的制造，也可用于芯材与蒙皮的胶接。可在 $-60\sim 180^{\circ}\mathrm{C}$ 长期使用。

1.1 牌号及名称 J-44-1胶粘剂。  
1.2 基本组成 B阶段环氧树脂、固体羧基丁腈橡胶、芳胺、硅烷偶联剂、乙酸乙酯。  
1.3 材料标准 CB-SH-0033《J-44-1胶液》。

主要性能指标见表1-1。被粘物为LY12CZ铝合金，表面经化学氧化处理。

表1-1  

<table><tr><td>试验温度/℃</td><td>-60</td><td>室温</td><td>150</td><td>200</td></tr><tr><td>剪切强度/MPa ≥</td><td>20.0</td><td>24.0</td><td>10.0</td><td>8.0</td></tr></table>

1.4 使用工艺说明书SMS-SH-0033《J-44-1胶液使用工艺说明书》。  
1.5 供应状态 以胶液状态供应。  
1.6 应用概况 已用于飞机芳纶蜂窝芯材的制造。  
1.7 研制及生产单位 黑龙江省石油化学研究院研制并生产。  
1.8 鉴定级别及日期 1984年12月由黑龙江省化工厅和省科委联合鉴定通过。

# 2 性能[1~3]

2.1 物理及化学性能  
2.1.1 红外光谱 见图2-1。

图片摘要：该图主要展示 2 1 J 44 1胶粘剂红外光谱图。
![](images/7b95e4a173587ed5a7ba4ecf6e84231274dff4949710e7355a75df9079b85269.jpg)  
图2-1 J-44-1胶粘剂红外光谱图

2.1.2 外观 棕红色透明液体。  
2.1.3 粘度 高粘度胶的粘度为 $120 \sim 180 \mathrm{~s}$ (涂-4粘度计, $25^{\circ} \mathrm{C}$ ), 低粘度胶的粘度为 $50 \sim 120 \mathrm{~s}$ (涂-4粘度计, $25^{\circ} \mathrm{C}$ )。  
2.1.4 热性能 固化后胶层的玻璃化转变温度为 $240^{\circ}\mathrm{C}$ 。  
2.2力学性能除节点强度试样用脱脂铝箔外，其他被粘物均为LY12CZ铝合金，表面经化学氧化处理。  
2.2.1 剪切强度 胶接试样在不同温度下的剪切强度见表2-1。

表2-1  

<table><tr><td rowspan="2">试验温度/℃</td><td colspan="4">剪切强度</td><td rowspan="2">试验温度/℃</td><td colspan="4">剪切强度</td></tr><tr><td>x/MPa</td><td>s/MPa</td><td>Cv</td><td>n</td><td>x/MPa</td><td>s/MPa</td><td>Cv</td><td>n</td></tr><tr><td>-60</td><td>25.9</td><td>2.8</td><td>0.11</td><td>50</td><td>200</td><td>10.8</td><td>1.1</td><td>0.10</td><td>70</td></tr><tr><td>室温</td><td>30.7</td><td>3.4</td><td>0.11</td><td>70</td><td>250</td><td>8.2</td><td>1.6</td><td>0.20</td><td>30</td></tr><tr><td>150</td><td>15.4</td><td>3.2</td><td>0.20</td><td>30</td><td>300</td><td>5.4</td><td>2.3</td><td>0.41</td><td>30</td></tr><tr><td>175</td><td>12.8</td><td>1.5</td><td>0.11</td><td>30</td><td></td><td></td><td></td><td></td><td></td></tr></table>

2.2.2 不均匀扯离强度 见表2-2。  
2.2.3 板-板 $90^{\circ}$ 剥离强度 见表2-3。

表2-2  

<table><tr><td rowspan="2">试验温度/℃</td><td colspan="4">不均匀扯离强度</td></tr><tr><td>x/(kN/m)</td><td>s/(kN/m)</td><td>Cv</td><td>n</td></tr><tr><td>室温</td><td>47.0</td><td>8.2</td><td>0.18</td><td>50</td></tr><tr><td>150</td><td>35.0</td><td>6.3</td><td>0.18</td><td>30</td></tr><tr><td>200</td><td>27.0</td><td>3.4</td><td>0.13</td><td>30</td></tr></table>

表2-3  

<table><tr><td rowspan="2">试验温度/℃</td><td colspan="4">板-板90°剥离强度</td></tr><tr><td>x/(kN/m)</td><td>s/(kN/m)</td><td>Cv</td><td>n</td></tr><tr><td>室温</td><td>6.4</td><td>1.62</td><td>0.25</td><td>70</td></tr><tr><td>150</td><td>3.7</td><td>1.73</td><td>0.48</td><td>30</td></tr><tr><td>200</td><td>3.5</td><td>1.47</td><td>0.42</td><td>30</td></tr></table>

2.2.4 板-芯 $90^{\circ}$ 剥离强度 室温时为 $5.6\mathrm{kN / m}$   
2.2.5 节点强度 铝蜂窝芯材的节点强度，室温时为 $2.57\mathrm{kN / m}$ 。

# 2.3 耐环境性能

2.3.1 耐湿热老化性能 胶接试样经温度 $55^{\circ}C$ ，相对湿度 $100\%$ 老化后的性能见表2-4。

表2-4  

<table><tr><td rowspan="2">老化时间/h</td><td colspan="3">剪切强度/MPa</td><td rowspan="2">老化时间/h</td><td colspan="3">剪切强度/MPa</td></tr><tr><td>室温</td><td>150℃</td><td>200℃</td><td>室温</td><td>150℃</td><td>200℃</td></tr><tr><td>0</td><td>27.4~29.2/28.3</td><td>10.5~13.2/12.1</td><td>10.3~11.3/11.0</td><td>2000</td><td>24.6~27.3/26.9</td><td>11.0~14.4/13.4</td><td>10.9~13.0/12.0</td></tr><tr><td>1000</td><td>26.7~27.9/27.3</td><td>11.9~14.1/13.2</td><td>11.8~13.6/12.4</td><td>3000</td><td>25.4~27.5/26.3</td><td>12.9~13.6/13.2</td><td>9.7~13.0/11.7</td></tr></table>

# 2.3.2 耐介质性能 见表2-5。

表2-5  

<table><tr><td rowspan="2">介 质</td><td rowspan="2">室温浸泡时间/d</td><td colspan="3">剪切强度/MPa</td></tr><tr><td>室温</td><td>150℃</td><td>200℃</td></tr><tr><td>空 白</td><td>0</td><td>24.0~25.624.4</td><td>12.7~14.213.4</td><td>11.9~13.612.7</td></tr><tr><td>人造海水</td><td>30</td><td>19.5~24.221.9</td><td>12.7~14.413.4</td><td>11.9~14.212.6</td></tr><tr><td>95号汽油</td><td>30</td><td>22.6~29.523.7</td><td>13.9~15.714.2</td><td>12.6~13.713.4</td></tr><tr><td>自来水</td><td>30</td><td>24.2~26.124.7</td><td>12.9~15.113.7</td><td>12.1~13.212.4</td></tr><tr><td>1号喷气燃料</td><td>30</td><td>22.7~25.723.9</td><td>12.6~14.213.6</td><td>11.9~13.812.7</td></tr><tr><td>4109号航空润滑油</td><td>30</td><td>23.2~27.925.7</td><td>13.6~15.414.1</td><td>13.7~15.714.2</td></tr><tr><td>工业乙醇</td><td>30</td><td>25.4~27.426.7</td><td>12.4~16.714.3</td><td>11.8~13.712.5</td></tr></table>

# 2.4 工艺性能 适合用涂胶机涂胶。

2.5 使用性能 已用于制造歼击机Nomex纸芯雷达罩，通过了飞行考核试验并已批量生产。

# 3 使用工艺

3.1 表面处理 铝合金以磷酸阳极化为佳，铬酸阳极化及化学氧化次之。磷酸阳极化按HB/Z197《结构胶接铝合金磷酸阳极化工艺规范》进行。其他材料的表面处理方法，按技术要求或通过试验进行选择。  
3.2 涂胶 板-板胶接时，在室温下涂两遍胶，每涂一遍后晾置 $20\mathrm{min}$ ，然后升温至 $80^{\circ}\mathrm{C}$ ，并在此温度下预热 $20\mathrm{min}$ ，趁热叠合工件。制造蜂窝芯材时，铝箔或芳纶纸的涂胶在涂胶机上进行。  
3.3 固化 固化条件为温度 $180^{\circ}\mathrm{C} \pm 5^{\circ}\mathrm{C}$ ，时间 $2.5\mathrm{h} \pm 0.5\mathrm{h}$ ，压力 $0.3 \sim 0.5\mathrm{MPa}$ 。

# 4 其他

4.1 包装 用马口铁桶包装。  
4.2 运输 按易燃品运输。  
4.3 贮存 密封贮存于温度不高于 $30^{\circ}\mathrm{C}$ ，相对湿度不大于 $75\%$ 的仓库内，避免阳光直接照射，远离热源和火源。自生产之日起室温有效贮存期为半年。过期的胶液经检验合格仍可使用，其检验有效期为1个月，总贮存期不超过1年。  
4.4 技术安全 在涂胶机上连续涂胶时，应及时向胶槽内补充新胶液，以免在涂胶过程中因溶剂挥发使胶液变粘。

# 5 使用建议

选用。

# 参考文献

1 黑龙江省石油化学研究所.J-44-1胶液研究工作报告.1984  
2毛良，关长参.J-44-1聚芳酰胺纸蜂窝接点胶粘剂的性能及其应用.粘合剂， $1983(4):33\sim 36$   
3 关长参,毛良,刘志新.J-44-1胶液研究工作报告.化学与粘合,1985(2):75~78

编写 张恩天 关长参

审校 郑瑞琪 胡咏川

# J-71芯条胶

# 1 概述

J-71芯条胶系高温固化环氧-酚醛-橡胶型液状胶粘剂。用该胶胶接经磷酸阳极化处理的铝箔制成的铝蜂窝夹芯，节点强度高，力学性能好，耐介质和耐老化性能优良，适用于高强度、耐腐蚀铝蜂窝夹芯的制造，也可作为结构胶用于金属或非金属材料的胶接。可在 $-55\sim 150^{\circ}\mathrm{C}$ 长期使用。

1.1 牌号及名称 J-71蜂窝夹芯胶粘剂。  
1.2 基本组成 环氧树脂、酚醛树脂、丁腈橡胶、固化剂。  
1.3 材料标准 CB-SH-0057—1986《J-71蜂窝夹芯胶粘剂》。

主要性能指标见表1-1。

表1-1  

<table><tr><td rowspan="2">性 能</td><td colspan="2">指 标 ≥</td></tr><tr><td>室温</td><td>150℃</td></tr><tr><td>剪切强度/MPa</td><td>25.0</td><td>8.0</td></tr><tr><td>多节点T型剥离强度/(kN/m)</td><td>1.8</td><td>0.8</td></tr><tr><td>板-板90°剥离强度/(kN/m)</td><td>10.0</td><td>-</td></tr></table>

1.4 使用工艺说明书 《J-71蜂窝夹芯胶粘剂使用工艺说明书》。  
1.5 供应状态 以胶液或干胶两种形式供应。  
1.6 应用概况 已用于歼击机、直升机、运载火箭、人造卫星以及建筑隔墙、家用电器等民品铝制蜂窝夹层结构中的铝蜂窝夹芯的制造。  
1.7 研制及生产单位 黑龙江省石油化学研究院研制并生产。  
1.8 鉴定级别及日期 1990年10月由黑龙江省科学院鉴定通过。

# 2 性能[1,2]

# 2.1 物理及化学性能

2.1.1 红外光谱 见图2-1。

图片摘要：该图主要展示 2 1 J 71芯条胶红外光谱图。
![](images/85942786977d658ecf4a9193fd3ac81c4369e5d37e17d1ed68c8f05093562052.jpg)  
图2-1 J-71芯条胶红外光谱图

2.1.2 外观 胶液为棕灰色液体，干胶为棕灰色固体。  
2.1.3 粘度 将干胶配制成胶液后，用 $100\mathrm{mL}$ 涂-4粘度计在 $23^{\circ}\mathrm{C} \pm 1^{\circ}\mathrm{C}$ 下测定，粘度为 $45\mathrm{s}$ $\pm 2\mathrm{s}$ 。  
2.2力学性能除非另有说明，测定多节点T型剥离强度试样的被粘物为LF2Y铝箔；测定剪切强度及板-板 $90^{\circ}$ 剥离强度试样的被粘物为LY12CZ铝合金，表面均经磷酸阳极化处理。胶接试样的力学性能如下。  
2.2.1 剪切强度 室温剪切强度为 $32.0\mathrm{MPa};150^{\circ}\mathrm{C}$ 剪切强度为 $8.0\mathrm{MPa}$ 。  
2.2.2 多节点T型剥离强度 室温下为 $\frac{2.80\sim 3.30}{3.06}\mathrm{kN / m};150^{\circ}C$ 下为 $\frac{0.88\sim 1.13}{0.97}\mathrm{kN / m}$   
2.2.3 剥离强度 室温下板-板 $90^{\circ}$ 剥离强度不小于 $13.0\mathrm{kN / m}$ 。

# 2.3 耐环境性能

2.3.1 耐湿热老化性能 胶接试样经温度 $55\mathrm{C}$ ，相对湿度 $100\%$ 老化 $800\mathrm{h}$ 后的多节点T型剥离强度为 $3.07\mathrm{kN / m}$ 。  
2.3.2 耐介质性能 见表2-1。

表2-1  

<table><tr><td>介 质</td><td>室温浸泡时间/d</td><td>室温多节点T型剥离强度/(kN/m)</td></tr><tr><td>空 白</td><td>0</td><td>3.14</td></tr><tr><td>自来水</td><td>15</td><td>3.09</td></tr><tr><td>人造海水</td><td>15</td><td>3.15</td></tr><tr><td>2号喷气燃油</td><td>15</td><td>3.09</td></tr><tr><td>工业乙醇</td><td>15</td><td>2.93</td></tr></table>

2.4 工艺性能 该胶粘度适中，适合在凹纹涂胶机上使用。  
2.5 使用性能 用于歼击机、直升机、运载火箭、人造卫星的蜂窝结构芯材的制造，使用中未出现问题。

# 3 使用工艺

3.1 表面处理 用于制造蜂窝夹芯的铝箔以磷酸阳极化为宜。其他被粘物的表面处理方法按使用要求通过试验进行选择。

3.2 涂胶 用凹纹辊在涂胶机上进行单面涂胶、烘干。  
3.3 叠合 将烘干的铝箔裁制成一定长度的片段，相邻两页按胶条位置上下错列的方式叠合至规定张数，压紧并定位。  
3.4 固化 在热压机上热压或在热压罐内进行固化，固化条件为温度 $175\sim 180^{\circ}\mathrm{C}$ ，压力 $0.5\mathrm{MPa} \pm 0.2\mathrm{MPa}$ ，时间 $3.0\mathrm{h}$ 。

# 4 其他

4.1包装 胶液用聚乙烯塑料桶包装密封，干胶用聚乙烯袋封装，外加纸箱或木箱包装。  
4.2 运输 胶液按易燃品运输，干胶按非危险品运输。  
4.3 贮存 贮存于温度不高于 $25^{\circ}\mathrm{C}$ ，相对湿度不大于 $75\%$ 的室内，避免阳光照射，远离热源、火源。胶液和干胶的有效贮存期自生产之日起为半年。如贮存于 $0 \sim 5^{\circ}\mathrm{C}$ 冰箱中，有效贮存期为1年。过期的胶经检验合格后仍可使用，其检验有效期为1个月。室温下总贮存期不超过1年，冰箱 $(0 \sim 5^{\circ}\mathrm{C})$ 总贮存期不超过2年。  
4.4 技术安全 涂胶前应调配胶液使其达到规定的粘度范围。涂胶过程中应及时向胶槽中补充胶液。如补充溶剂，应搅拌均匀并保持胶液粘度在规定的范围内。

# 5 使用建议

选用。

# 参考文献

1 黑龙江省科学院石油化学研究所.J-71蜂窝夹芯胶粘剂研制报告.1986  
2 李公淳,毛勇,曲春艳,王海民.J-71铝蜂窝芯胶粘剂的研究.化学与粘合, 1997(1):7~10

编写 张恩天 曲春艳

审校 郑瑞琪 胡咏川

# J-80 Nomex 纸蜂窝芯条胶

# 1 概述

J-80 Nomex 纸蜂窝芯条胶系高温固化改性环氧型液状胶粘剂, 主要用于 Nomex 纸及其他各类纸蜂窝芯材的制造。具有节点强度高、耐湿热、耐介质等特点, 可在 $-55 \sim 150^{\circ} \mathrm{C}$ 长期使用。

1.1 牌号及名称 J-80 Nomex 纸蜂窝夹芯胶粘剂。  
1-2 基本组成 环氧树脂、丁腈橡胶、酸酐固化剂。  
1.3 材料标准 CB/HSY 006—1990《J-80 Nomex 纸蜂窝夹芯胶粘剂》。

主要性能指标见表1-1。剪切强度、不均匀扯离强度试样的被粘物为LY12CZ铝合金，表面经磷酸阳极化处理。多节点T型剥离强度被粘物为Nomex纸。

表1-1  

<table><tr><td rowspan="2">性能</td><td colspan="2">剪切强度/MPa ≥</td><td rowspan="2">室温不均匀扯离强度/(kN/m) ≥</td><td rowspan="2">室温多节点T型剥离强度/(kN/m) ≥</td></tr><tr><td>室温</td><td>150℃</td></tr><tr><td>指标</td><td>30.0</td><td>17.0</td><td>50.0</td><td>0.45</td></tr></table>

1.4 使用工艺说明书 《J-80 Nomex 纸蜂窝夹芯胶粘剂使用工艺说明书》。  
1.5 供应状态 以胶液、干胶两种形式供应。  
1.6 应用概况 已用于强击机、农用飞机及教练机等机种的Nomex纸蜂窝芯材的制造。  
1.7 研制及生产单位 黑龙江省石油化学研究院研制并生产。  
1.8 鉴定级别及日期 1990年10月由黑龙江省科学院鉴定通过。

# 2 性能[1]

# 2.1 物理及化学性能

2.1.1 红外光谱 见图2-1。

图片摘要：该图主要展示 2 1 J 80芯条胶红外光谱图。
![](images/46b601a4ee2afe3223c3feeda944fdd0fcf2b5c0aa2d9cb4bd49bbe0264d75e1.jpg)  
图2-1 J-80芯条胶红外光谱图

2.1.2 外观 胶液为乳白色液体，干胶为乳白色固体。

2.2 力学性能 除非另有说明，测定剪切强度所用试件的被粘物为LY12CZ铝合金，表面经磷酸阳极化或化学氧化处理；测定多节点T型剥离强度试件的被粘物为美国杜邦公司生产的Nomex聚芳酰胺纸。胶接试样的力学性能如下。

2.2.1 剪切强度 见表2-1。

表2-1  

<table><tr><td>试验温度/℃</td><td>-55</td><td>室温</td><td>150</td><td>200</td></tr><tr><td>剪切强度/MPa</td><td>28.6~32.9/29.1</td><td>32.9~36.7/34.1</td><td>18.9~24.6/20.4</td><td>14.6~20.1/15.9</td></tr></table>

2.2.2 不均匀扯离强度 铝合金表面经化学氧化处理, 胶接试样的室温强度为 $52.5 \sim 54.1 \mathrm{kN} / \mathrm{m}$ 。  
2.2.3 多节点T型剥离强度 用厚度为 $0.05\mathrm{mm}$ 的Nomex纸制成边长为 $20\mathrm{mm}$ 的纸蜂窝芯标准试样，其室温节点强度为 $\frac{0.59\sim 0.68}{0.65}\mathrm{kN / m},150^{\circ}C$ 节点强度为 $\frac{0.29\sim 0.33}{0.31}\mathrm{kN / m}$ 。

# 2.3 耐环境性能

2.3.1 耐湿热老化性能 铝合金剪切试样经温度 $55^{\circ}\mathrm{C}$ ，相对湿度 $100\%$ 老化后的性能见表2-2。

表2-2  

<table><tr><td>老化时间/h</td><td colspan="2">0</td><td colspan="2">1 000</td></tr><tr><td>试验温度/℃</td><td>室温</td><td>150</td><td>室温</td><td>150</td></tr><tr><td>剪切强度/MPa</td><td>31.4~33.8/32.9</td><td>20.1~22.2/21.3</td><td>30.5~35.0/33.1</td><td>18.9~21.7/20.1</td></tr></table>

# 2.3.2 耐介质性能 见表2-3。

表2-3  

<table><tr><td rowspan="2">介 质</td><td rowspan="2">室温浸泡时间/d</td><td colspan="2">剪切强度/MPa</td><td rowspan="2">介 质</td><td rowspan="2">室温浸泡时间/d</td><td colspan="2">剪切强度/MPa</td></tr><tr><td>室温</td><td>150℃</td><td>室温</td><td>150℃</td></tr><tr><td>空 白</td><td>0</td><td>32.8</td><td>21.3</td><td>2号煤油</td><td>7</td><td>32.0</td><td>20.1</td></tr><tr><td>自来水</td><td>30</td><td>32.9</td><td>20.3</td><td>4109号航空润滑油</td><td>7</td><td>32.9</td><td>20.0</td></tr><tr><td>人造海水</td><td>30</td><td>32.8</td><td>20.9</td><td>工业乙醇</td><td>7</td><td>32.9</td><td>23.1</td></tr></table>

# 2.3.3 耐热老化性能 见表2-4。

表2-4  

<table><tr><td colspan="2">热老化条件</td><td colspan="2">剪切强度/MPa</td><td colspan="2">多节点T型剥离强度/(kN/m)</td></tr><tr><td>温度/℃</td><td>时间/h</td><td>室温</td><td>150℃</td><td>室温</td><td>150℃</td></tr><tr><td>150</td><td>0</td><td>31.2~33.4/32.8</td><td>22.0~24.1/23.1</td><td>0.59~0.64/0.60</td><td>0.31~0.37/0.35</td></tr><tr><td>150</td><td>200</td><td>29.1~34.0/32.0</td><td>22.1~24.1/23.1</td><td>0.57~0.64/0.58</td><td>0.31~0.36/0.34</td></tr></table>

# 2.3.4 耐高低温交变性能 剪切试样经室温 $\rightarrow 150^{\circ}\mathrm{C} \rightarrow$ 室温 $\rightarrow -55^{\circ}\mathrm{C} \rightarrow$ 室温为一个周期，每个周期中试样在各温度下的停放时间为 $20\mathrm{min}$ ，进行50个周期后的试验结果见表2-5。

表2-5  

<table><tr><td>试验温度/℃</td><td colspan="2">室温</td><td colspan="2">150</td></tr><tr><td>高低温交变周期</td><td>0</td><td>50</td><td>0</td><td>50</td></tr><tr><td>剪切强度/MPa</td><td>31.2~33.4/32.8</td><td>29.2~33.2/31.4</td><td>20.1~22.2/21.3</td><td>19.1~22.2/20.5</td></tr></table>

# 2.4 工艺性能 该胶粘剂粘度可调，适合用凹纹辊涂胶机印胶。

# 3 使用工艺[1]

3.1 表面处理 成卷的Nomex纸可不作表面处理，直接涂胶。  
3.2 涂胶 采用凹印法用涂胶机在Nomex纸表面上印胶，印胶后的Nomex纸按规定条件烘干并按规定尺寸裁剪成段。  
3.3叠合将裁剪成段的涂胶纸，每上下两张按胶线位置上下错列的方式叠合至所需张数，加压定位。  
3.4 固化 固化条件为温度 $175^{\circ}\mathrm{C} \pm 2^{\circ}\mathrm{C}$ ，时间 $2.5\mathrm{h} \pm 0.5\mathrm{h}$ ，压力 $0.3 \sim 0.5\mathrm{MPa}$ 。

# 4 其他[1]

4.1包装 胶液用聚乙烯塑料桶或瓶包装密封，干胶用聚乙烯塑料袋封装，外加纸箱或木箱包装。  
4.2 运输 胶液按易燃品运输，干胶按非危险品运输。  
4.3 贮存 贮存于温度 $10\sim 25^{\circ}C$ ，相对湿度不大于 $75\%$ 的室内，避免阳光直射，远离热源、火源。

胶的有效贮存期自生产之日起为半年。如贮存于 $0\sim 5^{\circ}\mathrm{C}$ 冰箱中，有效贮存期为1年。过期的胶经检验合格后仍可使用，其检验有效期为1个月。室温总贮存期不超过1年，冰箱 $(0\sim 5^{\circ}\mathrm{C})$ 总贮存期不超过2年。  
4.4 技术安全 涂胶前需加入溶剂调制胶液达到规定的粘度范围。涂胶过程中，应及时向胶槽补充胶液，保持胶液粘度适中。如用溶剂调节，应搅拌均匀并保持胶液粘度在规定的范围内。

# 5 使用建议

选用。

# 参考文献

1 黑龙江省科学院石油化学研究分院.J-80Nomex纸蜂窝夹芯胶粘剂研究报告.1990

编写 张恩天 曲春艳

审校 郑瑞琪 胡咏川

# J-123芯条胶

# 1 概述

J-123芯条胶系高温固化环氧-酚醛树脂型液状胶粘剂。用该胶制造的铝蜂窝芯材，剥离强度及节点强度高，综合性能好，耐介质、耐老化性能优良。可在 $-55\sim 175^{\circ}\mathrm{C}$ 长期使用。

1.1 牌号及名称 J-123铝蜂窝夹芯胶粘剂。  
1.2 基本组成 环氧树脂、酚醛树脂、促进剂、固化剂。  
1.3 材料标准 Q/HSY 069—1996《J-123铝蜂窝夹芯胶粘剂》。

主要性能指标见表1-1。被粘物为LF2Y铝箔，表面经磷酸阳极化处理。

表1-1  

<table><tr><td>试验温度/℃</td><td>室温</td><td>150</td><td>175</td></tr><tr><td>多节点T型剥离强度/(kN/m) ≥</td><td>2.3</td><td>1.0</td><td>0.8</td></tr></table>

1.4 使用工艺说明书 《J-123铝蜂窝夹芯胶粘剂工艺说明书》。  
1.5 供应状态 以胶液或干胶的形式供应。  
1.6 应用概况 已用于歼击机的襟翼高强度铝蜂窝夹芯的制造。  
1.7 研制及生产单位 黑龙江省石油化学研究院研制并生产。  
1.8 鉴定级别及日期 1996年2月由化学工业部主持评审通过。

# 2 性能[1,2]

2.1 物理及化学性能  
2.1.1 红外光谱 见图2-1。

图片摘要：该图主要展示 2 1 J 123芯条胶红外光谱图。
![](images/766f6359198eb0d019416db7929abd11e692d0ccceef1bf630068cb7e14b73d0.jpg)  
图2-1 J-123芯条胶红外光谱图

2.1.2 外观 胶液为浅棕色液体，干胶为棕色固体。  
2.1.3 胶液的固体物的质量分数 不少于 $30\%$ 。  
2.2力学性能 除非另有说明，铝合金表面均经磷酸阳极化处理。胶接试样的力学性能如下。  
2.2.1 剪切强度 见表2-1。

表2-1  

<table><tr><td>试验温度/℃</td><td>-55</td><td>室温</td><td>150</td></tr><tr><td>剪切强度/MPa</td><td>28.3~29.6/29.0</td><td>30.0~33.1/31.5</td><td>8.4~9.2/8.7</td></tr></table>

2.2.2 剥离强度 室温下板-板 $90^{\circ}$ 剥离强度为 $12.5 \sim 15.1 \mathrm{kN} / \mathrm{m}$ 。批量生产检验的剥离强度见表2-2。

表2-2  

<table><tr><td>试验温度/℃</td><td>-55</td><td>室温</td><td>150</td><td>175</td></tr><tr><td>多节点T型剥离强度/(kN/m)</td><td>2.60</td><td>3.40</td><td>1.10</td><td>0.93</td></tr><tr><td>蜂窝芯节点强度/(kN/m)</td><td>2.40</td><td>2.71</td><td>1.03</td><td>0.95</td></tr></table>

# 2.3 耐环境性能

2.3.1 耐湿热老化性能 胶接试样经温度 $55^{\circ}\mathrm{C}$ ，相对湿度 $100\%$ 老化后的性能见表2-3。

表2-3  

<table><tr><td rowspan="2">性 能</td><td rowspan="2">老化时间/d</td><td colspan="3">典型值</td></tr><tr><td>室温</td><td>150℃</td><td>175℃</td></tr><tr><td rowspan="2">多节点T型剥离强度/(kN/m)</td><td>0</td><td>3.60</td><td>1.18</td><td>0.96</td></tr><tr><td>30</td><td>3.57</td><td>1.19</td><td>0.95</td></tr><tr><td rowspan="2">蜂窝芯节点强度/(kN/m)</td><td>0</td><td>2.57</td><td>1.15</td><td>0.96</td></tr><tr><td>30</td><td>2.46</td><td>1.18</td><td>0.96</td></tr><tr><td rowspan="2">板-板90°剥离强度/(kN/m)</td><td>0</td><td>12.50</td><td>-</td><td>-</td></tr><tr><td>30</td><td>13.50</td><td>-</td><td>-</td></tr></table>

2.3.2 耐盐雾性能 胶接试样经温度 $35^{\circ}\mathrm{C}, 5\%$ 氯化钠溶液， $30\mathrm{d}$ 喷盐雾试验的结果见表2-4。

表2-4  

<table><tr><td rowspan="2">性能</td><td rowspan="2">喷盐雾时间/d</td><td colspan="2">典型值</td></tr><tr><td>室温</td><td>150℃</td></tr><tr><td rowspan="2">剪切强度/MPa</td><td>0</td><td>30.0</td><td>8.5</td></tr><tr><td>30</td><td>30.0</td><td>8.7</td></tr><tr><td rowspan="2">多节点T型剥离强度/(kN/m)</td><td>0</td><td>3.60</td><td>1.18</td></tr><tr><td>30</td><td>被粘物破坏</td><td>被粘物破坏</td></tr><tr><td rowspan="2">板-板90°剥离强度/(kN/m)</td><td>0</td><td>12.5</td><td>1.15</td></tr><tr><td>30</td><td>13.8</td><td>-</td></tr></table>

# 2.3.3 耐介质性能 见表2-5。

表2-5  

<table><tr><td rowspan="2">介 质</td><td rowspan="2">室温浸泡时间/d</td><td>板-板90°剥离强度/(kN/m)</td><td colspan="3">多节点T型剥离强度/(kN/m)</td><td colspan="3">蜂窝芯节点强度/(kN/m)</td></tr><tr><td>室温</td><td>室温</td><td>150℃</td><td>175℃</td><td>室温</td><td>150℃</td><td>175℃</td></tr><tr><td>空白</td><td>0</td><td>12.5</td><td>3.66</td><td>1.18</td><td>0.96</td><td>2.57</td><td>1.15</td><td>0.96</td></tr><tr><td>自来水</td><td>30</td><td>13.1</td><td>3.36</td><td>1.18</td><td>1.02</td><td>2.33</td><td>1.20</td><td>1.02</td></tr><tr><td>人造海水</td><td>30</td><td>12.1</td><td>3.42</td><td>1.26</td><td>0.95</td><td>2.33</td><td>1.20</td><td>0.95</td></tr><tr><td>2号喷气燃料</td><td>7</td><td>13.0</td><td>3.63</td><td>1.28</td><td>0.94</td><td>2.42</td><td>1.22</td><td>1.02</td></tr><tr><td>4109号航空润滑油</td><td>7</td><td>12.0</td><td>3.35</td><td>1.25</td><td>0.98</td><td>2.36</td><td>1.15</td><td>0.97</td></tr><tr><td>10号航空液压油</td><td>7</td><td>-</td><td>3.46</td><td>1.25</td><td>0.98</td><td>2.35</td><td>1.14</td><td>0.91</td></tr></table>

# 2.3.4 耐热老化性能 胶接试样经 $150^{\circ}\mathrm{C}, 400\mathrm{h}$ 热老化后的性能变化见表2-6。

表2-6  

<table><tr><td rowspan="2">性 能</td><td rowspan="2">老化时间/h</td><td colspan="3">典型值</td></tr><tr><td>室温</td><td>150℃</td><td>175℃</td></tr><tr><td rowspan="2">多节点T型剥离强度/(kN/m)</td><td>0</td><td>3.66</td><td>1.18</td><td>0.96</td></tr><tr><td>400</td><td>3.63</td><td>1.17</td><td>0.96</td></tr><tr><td rowspan="2">蜂窝芯节点强度/(kN/m)</td><td>0</td><td>2.57</td><td>1.15</td><td>0.96</td></tr><tr><td>400</td><td>3.00</td><td>1.10</td><td>0.93</td></tr><tr><td rowspan="2">板-板90°剥离强度/(kN/m)</td><td>0</td><td>12.50</td><td>-</td><td>-</td></tr><tr><td>400</td><td>12.80</td><td>-</td><td>-</td></tr></table>

2.4 工艺性能 该胶粘度适中，适合于凹纹辊涂胶机使用。  
2.5 使用性能 已用于歼击机的铝蜂窝芯材的制造，满足设计、加工与使用要求。

# 3 使用工艺

3.1 表面处理 铝箔的表面处理以磷酸阳极化为宜。  
3.2 涂胶 在涂胶机上进行，采用凹纹不锈钢辊进行印胶，印胶后铝箔立即按规定条件烘干并按规定尺寸裁剪成段。  
3.3叠合将裁剪成段的铝箔，每上下两张按胶线位置相错列的方式叠合至规定张数，加压定位。

3.4 固化 叠合的铝箔在热压机或热压罐内进行固化。固化条件为温度 $175 \sim 180^{\circ} \mathrm{C}$ , 压力 $0.5 \mathrm{MPa} \pm 0.1 \mathrm{MPa}$ , 时间 $3 \mathrm{~h}$ 。

# 4 其他

4.1包装 胶液用聚乙烯塑料桶包装，干胶用聚乙烯塑料袋包装密封。外加纸箱或木箱包装。  
4.2 运输 胶液按易燃品运输，干胶按非危险品运输。  
4.3 贮存 贮存于温度 $10 \sim 25^{\circ} \mathrm{C}$ , 相对湿度不大于 $75\%$ 的室内, 避免阳光直射, 远离火源、热源。胶液及干胶室温有效贮存期为 6 个月。过期的胶经检验合格后仍可使用, 其检验有效期为 1 个月, 总贮存期不超过 12 个月。胶液和胶膜如贮存在 $0 \sim 5^{\circ} \mathrm{C}$ 冰箱中, 其有效贮存期为 12 个月, 总贮存期不超过 2 年。  
4.4 技术安全 如制备高耐腐蚀夹芯, 可与 J-122 抑制腐蚀底胶配套使用。涂胶机印制胶条的胶层厚度一般不超过 $0.05 \mathrm{~mm}$ 。

# 5 使用建议

选用。

# 参考文献

1 黑龙江省科学院石油化学研究所.J-123铝蜂窝夹芯胶粘剂研制报告.1996  
2 航空工业总公司第625研究所.J-123胶粘剂工艺性能报告.1996

编写 张恩天 曲春艳

审校 郑瑞琪 姜作义

# SY-13-2胶粘剂

# 1 概述

SY-13-2胶粘剂系改性环氧树脂液状双组分结构胶，适用于铝蜂窝芯及芳纶纸蜂窝芯的制造。胶接铝箔经磷酸阳极化并浸涂底胶的蜂窝芯具有节点强度高、耐湿热老化和耐腐蚀性能好等优点。该胶还可用于一般用途的铝、镁、铜、钢、陶瓷、石墨等材料的胶接。可在 $-55\sim 150^{\circ}\mathrm{C}$ 长期使用。

1.1 牌号及名称 SY-13-2 胶粘剂。  
1.2 基本组成 A组分：环氧树脂；B组分：丁腈橡胶和芳香胺固化剂。  
1.3 材料标准 Q/6S 315—1989《SY-13-2胶粘剂》。

主要性能指标见表1-1。被粘物为LY12CZ铝合金，表面经磷酸阳极化或化学氧化处理。

表1-1  

<table><tr><td rowspan="2">性 能</td><td colspan="3">剪切强度/MPa</td><td>剥离强度/(kN/m)</td></tr><tr><td>-55℃</td><td>室温</td><td>150℃</td><td>室温</td></tr><tr><td>指 标 ≥</td><td>19.6</td><td>19.6</td><td>8.8</td><td>6.9</td></tr></table>

# 1.4 使用工艺说明书

Q/6SZ 302—1989《SY-13-2胶粘剂胶接工艺》

Q/6SZ 301—1989《用SY-13-2胶制备铝蜂窝芯工艺》

1.5 供应状态 两组分分装，配套供应。

1.6 应用概况 用该胶制造的铝蜂窝芯已在轰炸机、强击机、运输机和直升机上应用，芳纶纸蜂窝芯已用于歼击机天线罩和直升机复合材料夹层结构。

1.7 研制及生产单位 北京航空材料研究院研制并生产。

1.8 鉴定级别及日期 1989年5月由航空航天工业部鉴定通过。

# 2 性能[1~3]

# 2.1 物理及化学性能

# 2.1.1 红外光谱 见图2-1。

图片摘要：该图主要展示 2 1 SY 13 2胶粘剂红外光谱图。
![](images/a583cd1d8d8cfcca46db7857ee35f387077e2f17723646af3817aa0cb800f31d.jpg)  
图2-1 SY-13-2胶粘剂红外光谱图

2.1.2 外观 A 组分为棕红色半透明溶液，B 组分为黄色粘稠混合物。

2.1.3 粘度 用涂-4粘度计测定 $25^{\circ}\mathrm{C}$ 时的粘度为 $80\sim 90\mathrm{s}$ 。

2.1.4 干燥剩余物质量分数 $24\% \pm 1\%$

2.1.5 其他物理性能 溶剂闪点为 $-8.2^{\circ}C$ 。

2.2 力学性能 除非另有说明，被粘物为LY12CZ铝合金，表面经磷酸阳极化或化学氧化处理；铝箔为LF2Y，表面经连续磷酸阳极化并浸涂SY-D2底胶。胶接试样的力学性能如下。

# 2.2.1 剪切强度 见表2-1。

表2-1  

<table><tr><td>温度/℃</td><td>-55</td><td>室温</td><td>150</td><td>170</td></tr><tr><td>剪切强度/MPa</td><td>29.4~32.4/30.5</td><td>24.5~27.5/26.3</td><td>9.8~10.8/10.6</td><td>6.9~8.8/7.8</td></tr></table>

2.2.2 不均匀扯离强度 室温时为 $\frac{68.7\sim 108}{78.0}\mathrm{kN / m}$   
2.2.3 板-板 $90^{\circ}$ 剥离强度 室温时为 $\frac{8.8\sim 9.8}{9.2}\mathrm{kN / m}, - 55^{\circ}\mathrm{C}$ 时为 $\frac{5.9\sim 6.9}{6.5}\mathrm{kN / m}$   
2.2.4 T形剥离强度 室温时为 $\frac{4.9\sim 5.9}{5.5}\mathrm{kN / m}$   
2.2.5 批生产稳定性 见表2-2。

表2-2  

<table><tr><td rowspan="2">批次</td><td rowspan="2">批量/kg</td><td colspan="2">剪切强度/MPa</td><td rowspan="2">板-板90°剥离强度/(kN/m)</td></tr><tr><td>室温</td><td>150℃</td></tr><tr><td rowspan="2">1</td><td rowspan="2">28</td><td>21.7~25.2</td><td>8.2~9.9</td><td>11.6~12.7</td></tr><tr><td>23.2</td><td>9.0</td><td>12.0</td></tr><tr><td rowspan="2">2</td><td rowspan="2">30</td><td>21.2~24.5</td><td>9.2~9.9</td><td>9.0~9.8</td></tr><tr><td>23.3</td><td>9.5</td><td>9.4</td></tr><tr><td rowspan="2">3</td><td rowspan="2">108</td><td>22.8~27.0</td><td>9.9~11.1</td><td>10.8~12.4</td></tr><tr><td>24.2</td><td>10.6</td><td>11.6</td></tr><tr><td rowspan="2">4</td><td rowspan="2">39</td><td>26.3~28.1</td><td>9.3~10.0</td><td>10.8~11.6</td></tr><tr><td>27.1</td><td>9.7</td><td>11.2</td></tr><tr><td rowspan="2">5</td><td rowspan="2">68</td><td>25.4~28.7</td><td>9.4~10.4</td><td>9.1~10.2</td></tr><tr><td>26.7</td><td>9.8</td><td>9.7</td></tr><tr><td rowspan="2">6</td><td rowspan="2">87</td><td>30.3~31.7</td><td>15.1~16.9</td><td>11.5~13.2</td></tr><tr><td>31.1</td><td>15.9</td><td>12.7</td></tr><tr><td rowspan="2">7</td><td rowspan="2">112</td><td>19.6~22.0</td><td>9.8~11.1</td><td>7.8~8.0</td></tr><tr><td>20.4</td><td>10.5</td><td>7.9</td></tr></table>

# 2.2.6 节点强度 见表2-3。

表2-3  

<table><tr><td rowspan="2">蜂窝芯
规格</td><td colspan="3">节点强度/(kN/m)</td></tr><tr><td>-55℃</td><td>室温</td><td>150℃</td></tr><tr><td rowspan="2">26-5-0.03(LF2Y) NR</td><td>1.62~1.70</td><td>1.93~2.16</td><td>0.69~0.81</td></tr><tr><td>1.67</td><td>1.96</td><td>0.80</td></tr><tr><td rowspan="2">31-5-0.04(LF2Y) NR</td><td>1.84~2.06</td><td>2.25~2.35</td><td>0.91~1.00</td></tr><tr><td>1.96</td><td>2.27</td><td>0.96</td></tr><tr><td rowspan="2">33-4-0.03(LF2Y) NR</td><td>1.84~1.84</td><td>1.66~2.16</td><td>0.78~0.87</td></tr><tr><td>1.84</td><td>1.96</td><td>0.81</td></tr><tr><td rowspan="2">39-4-0.04(LF2Y) NR</td><td>1.69~1.96</td><td>2.18~2.22</td><td>0.82~1.26</td></tr><tr><td>1.86</td><td>2.20</td><td>1.00</td></tr><tr><td rowspan="2">44-3-0.03(LF2Y) NR</td><td>2.06~2.30</td><td>1.67~1.76</td><td>0.95~1.37</td></tr><tr><td>2.16</td><td>1.73</td><td>0.99</td></tr><tr><td rowspan="2">52-3-0.04(LF2Y) NR</td><td>1.88~2.35</td><td>2.01~2.27</td><td>0.64~0.81</td></tr><tr><td>2.14</td><td>2.15</td><td>0.75</td></tr><tr><td rowspan="2">53-4-0.05(LF2Y) NR</td><td>2.05~2.27</td><td>2.37~2.53</td><td>0.99~1.06</td></tr><tr><td>2.17</td><td>2.45</td><td>1.02</td></tr><tr><td rowspan="2">68-3-0.05(LF2Y) NR</td><td>2.43~2.54</td><td>2.11~2.24</td><td>1.09~1.23</td></tr><tr><td>2.50</td><td>2.18</td><td>1.16</td></tr></table>

# 2.2.7 分层强度 见表2-4。

表2-4  

<table><tr><td rowspan="2">蜂窝芯
规格</td><td colspan="2">分层强度/N</td></tr><tr><td>室温</td><td>180℃</td></tr><tr><td>26-5-0.03(LF2Y) NR</td><td>261~300/276</td><td>46~93/75</td></tr><tr><td>33-4-0.03(LF2Y) NR</td><td>287~294/291</td><td>82~124/98</td></tr><tr><td>53-4-0.05(LF2Y) NR</td><td>-</td><td>102~121/115</td></tr></table>

# 2.2.8 压缩强度 见表2-5。

表2-5  

<table><tr><td rowspan="2">蜂窝芯
规格</td><td colspan="2">压缩强度/MPa</td><td rowspan="2">蜂窝芯
规格</td><td colspan="2">压缩强度/MPa</td></tr><tr><td>室温</td><td>177℃</td><td>室温</td><td>177℃</td></tr><tr><td rowspan="2">26-5-0.03(LF2Y) NR</td><td>0.62~0.84</td><td>0.38~0.49</td><td rowspan="2">44-3-0.03(LF2Y) NR</td><td>1.30~1.49</td><td>1.06~1.32</td></tr><tr><td>0.75</td><td>0.45</td><td>1.33</td><td>1.22</td></tr><tr><td rowspan="2">31-5-0.04(LF2Y) NR</td><td>0.73~0.91</td><td>0.55~0.68</td><td rowspan="2">52-3-0.04(LF2Y) NR</td><td>1.93~2.68</td><td>1.06~1.54</td></tr><tr><td>0.86</td><td>0.64</td><td>2.32</td><td>1.40</td></tr><tr><td rowspan="2">33-4-0.03(LF2Y) NR</td><td>0.86~0.99</td><td>0.62~0.81</td><td rowspan="2">53-4-0.05(LF2Y) NR</td><td>2.16~3.48</td><td>1.23~2.82</td></tr><tr><td>0.93</td><td>0.66</td><td>2.82</td><td>1.93</td></tr><tr><td rowspan="2">39-4-0.04(LF2Y) NR</td><td>1.02~1.30</td><td>0.77~1.26</td><td rowspan="2">68-3-0.05(LF2Y) NR</td><td>2.91~3.95</td><td>2.36~3.09</td></tr><tr><td>1.19</td><td>0.94</td><td>3.34</td><td>2.71</td></tr></table>

# 2.3 耐环境性能

2.3.1 耐湿热老化性能 胶接试样经 $55^{\circ}\mathrm{C}$ ，相对湿度 $100\%$ 老化后的性能见表2-6。

表2-6  

<table><tr><td rowspan="2">老化时间/h</td><td colspan="2">剪切强度/MPa</td><td rowspan="2">板-板90°剥离强度/(kN/m)</td><td rowspan="2">节点强度/(kN/m)</td></tr><tr><td>室温</td><td>150℃</td></tr><tr><td>0</td><td>30.2~30.7/30.4</td><td>9.3~11.2/10.4</td><td>8.6~9.0/8.8</td><td>1.99~2.37/2.12</td></tr><tr><td>1000</td><td>27.8~28.6/28.2</td><td>9.6~10.2/9.8</td><td>8.7~10.0/9.2</td><td>1.91~2.10/1.99</td></tr><tr><td>2000</td><td>25.3~28.2/26.3</td><td>8.9~9.6/9.3</td><td>7.8~8.5/8.0</td><td>2.57~2.69/2.63</td></tr><tr><td>3000</td><td>26.5~28.8/27.5</td><td>9.6~10.2/9.8</td><td>7.6~7.9/7.7</td><td>2.38~2.60/2.49</td></tr><tr><td>5000</td><td>27.2~28.5/27.9</td><td>9.6~10.0/9.7</td><td>7.7~8.4/8.1</td><td>2.26~2.40/2.35</td></tr></table>

2.3.2 耐介质性能 板-板胶接试样经介质室温浸泡 $30\mathrm{d}$ 后的性能见表2-7。铝蜂窝芯耐介质性能见表2-8。

表2-7  

<table><tr><td rowspan="2">介 质</td><td colspan="2">剪切强度/MPa</td><td rowspan="2">T形剥离强度/(kN/m)</td></tr><tr><td>室温</td><td>150℃</td></tr><tr><td rowspan="2">空白</td><td>22.9~25.8</td><td>9.1~10.1</td><td>6.0~6.3</td></tr><tr><td>24.9</td><td>9.5</td><td>6.2</td></tr><tr><td rowspan="2">自来水</td><td>26.7~28.4</td><td>8.9~10.7</td><td>5.5~6.0</td></tr><tr><td>27.6</td><td>9.8</td><td>5.7</td></tr><tr><td rowspan="2">人造海水</td><td>24.5~28.4</td><td>9.1~9.7</td><td>5.1~6.3</td></tr><tr><td>27.1</td><td>9.3</td><td>5.7</td></tr><tr><td rowspan="2">1号喷气燃油</td><td>26.0~28.4</td><td>9.0~9.3</td><td>5.5~6.3</td></tr><tr><td>27.4</td><td>9.2</td><td>5.7</td></tr><tr><td rowspan="2">8号航空润滑油</td><td>24.0~28.2</td><td>9.4~10.7</td><td>5.8~6.1</td></tr><tr><td>26.1</td><td>10.1</td><td>5.9</td></tr><tr><td rowspan="2">10号航空液压油</td><td>25.0~28.4</td><td>9.4~10.5</td><td>6.3~6.3</td></tr><tr><td>27.2</td><td>9.8</td><td>6.3</td></tr></table>

表2-8  

<table><tr><td>介 质</td><td>室温浸泡时间/h</td><td>节点强度/(kN/m)</td><td>介 质</td><td>室温浸泡时间/h</td><td>节点强度/(kN/m)</td></tr><tr><td>空白</td><td>0</td><td>1.86~1.941.92</td><td>工业乙醇</td><td>2</td><td>1.67~1.731.71</td></tr><tr><td>自来水</td><td>72</td><td>1.99~2.372.20</td><td>丙酮</td><td>2</td><td>1.51~1.761.66</td></tr><tr><td>自来水</td><td>168</td><td>1.91~2.111.98</td><td>乙酸乙酯</td><td>2</td><td>1.80~1.941.92</td></tr><tr><td>沸水煮</td><td>2</td><td>2.08~2.332.24</td><td>120号汽油</td><td>2</td><td>2.00~2.222.09</td></tr><tr><td>5%聚乙二醇水溶液</td><td>72</td><td>2.02~2.312.18</td><td></td><td></td><td></td></tr></table>

2.3.3 耐盐雾性能 用该胶制造的磷酸阳极化耐久铝蜂窝芯参照MIL-C-7438《夹层结构用铝蜂窝芯材》规定进行盐雾试验，结果见表2-9。

表2-9  

<table><tr><td>蜂窝芯规格</td><td>蜂窝芯失重/mg</td><td>MIL-C-7438允许失重/mg</td></tr><tr><td>44-3-0.03(LF2Y) NR</td><td>19.1~28.2/24.7</td><td rowspan="2">125</td></tr><tr><td>26-5-0.03(LF2Y) NR</td><td>81.5~98.2/93.3</td></tr></table>

2.3.4 耐沸水性能 见表2-10。蜂窝芯规格为33-4-0.03(LF2Y)NR。

表2-10  

<table><tr><td>水煮时间/h</td><td>剪切强度/MPa</td><td>板-板90°剥离强度/(kN/m)</td></tr><tr><td>0</td><td>25.9~28.1/26.8</td><td>8.4~9.0/8.8</td></tr><tr><td>24</td><td>25.4~29.3/27.2</td><td>8.6~9.5/9.1</td></tr></table>

2.3.5 耐热老化性能 见表2-11。蜂窝芯规格为33-4-0.03(LF2Y)NR。

表2-11  

<table><tr><td rowspan="2">热老化条件</td><td colspan="2">剪切强度/MPa</td><td rowspan="2">T形剥离强度/(kN/m)</td><td rowspan="2">节点强度/(kN/m)</td></tr><tr><td>室温</td><td>150℃</td></tr><tr><td>原始</td><td>24.5~27.1/26.1</td><td>9.0~9.5/9.2</td><td>6.0~6.3/6.2</td><td>1.86~1.94/1.92</td></tr><tr><td>150℃,200h</td><td>31.7~35.5/33.4</td><td>11.8~14.2/13.2</td><td>6.0~6.3/6.1</td><td>1.78~1.97/1.89</td></tr><tr><td>175℃,200h</td><td>-</td><td>-</td><td>-</td><td>1.60~1.67/1.66</td></tr></table>

2.3.6 耐大气老化性能 铝合金胶接试样在北京地区曝晒后的性能变化见表2-12。

表2-12  

<table><tr><td rowspan="2">曝晒时间/d</td><td colspan="2">剪切强度/MPa</td><td rowspan="2">板-板90°剥离强度/(kN/m)</td><td rowspan="2">T形剥离强度/(kN/m)</td></tr><tr><td>室温</td><td>150℃</td></tr><tr><td rowspan="2">0</td><td>25.4~26.4</td><td>9.0~9.5</td><td>8.8~9.6</td><td>4.7~5.1</td></tr><tr><td>25.7</td><td>9.2</td><td>9.1</td><td>4.9</td></tr><tr><td rowspan="2">180</td><td>27.5~29.4</td><td>11.8~14.2</td><td>8.2~9.2</td><td>4.8~4.8</td></tr><tr><td>28.2</td><td>13.2</td><td>8.8</td><td>4.8</td></tr><tr><td rowspan="2">365</td><td>27.6~30.7</td><td>10.1~11.7</td><td>9.5~10.1</td><td>5.2~5.7</td></tr><tr><td>29.2</td><td>10.8</td><td>9.8</td><td>5.5</td></tr></table>

2.4 工艺性能 配胶后的 SY-13-2 胶粘剂, 适用期为 $30 \mathrm{~d}$ 。

2.5 使用性能 用SY-13-2胶粘剂制造的铝蜂窝芯用于直升机的发动机舱盖，通过了部件静力

试验并已装机飞行；用于强击机机身口盖也已装机飞行；用于无人驾驶侦察机的机翼外段，静力试验加载至 $140\%$ ，梁断裂而胶接良好。

# 3 使用工艺

# 3.1 蜂窝芯制造

3.1.1 铝箔表面处理 采用连续磷酸阳极化为佳，并浸涂SY-D2底胶。

3.1.2 涂胶 以横向凹印式涂胶机为宜。胶液的粘度为 $100\mathrm{s}\pm 20\mathrm{s}$ (涂-4粘度计)，干燥温度为 $70\sim 100^{\circ}\mathrm{C}$ 。  
3.1.3 固化程序 铝蜂窝芯板在室温, $0.8 \sim 1.0 \mathrm{MPa}$ 压力下预压 $15 \sim 30 \mathrm{~min}$ , 除去预压压力后升温至 $70 \sim 80^{\circ} \mathrm{C}$ , 保温 $30 \sim 40 \mathrm{~min}$ , 然后加压至 $0.7 \sim 0.9 \mathrm{MPa}$ , 以 $2.0 \sim 3.0^{\circ} \mathrm{C} / \mathrm{min}$ 的升温速率升至 $180^{\circ} \mathrm{C} \pm 5^{\circ} \mathrm{C}$ , 在此温度和压力下保持 $120 \mathrm{~min}$ , 在保压下温度降至 $70^{\circ} \mathrm{C}$ 以下取出制件。

# 3.2 钣金胶接

3.2.1 表面处理 铝合金采用磷酸阳极化或化学氧化处理。其他金属材料及非金属材料的胶接表面处理方法按使用要求通过试验进行选择。  
3.2.2 涂胶 被粘物表面单面涂胶量(干胶量) $150 \sim 250 \mathrm{~g} / \mathrm{m}^{2}$ , 涂胶后需在室温晾置 $15 \sim 20 \mathrm{~min}$ 后, 再于 $70 \sim 80^{\circ} \mathrm{C}$ 烘干 $15 \sim 20 \mathrm{~min}$ 。  
3.2.3 固化 固化条件为温度 $180^{\circ}\mathrm{C} \pm 5^{\circ}\mathrm{C}$ ；时间 $120\mathrm{min} \pm 10\mathrm{min}$ ；压力 $0.2\mathrm{MPa} \pm 0.1\mathrm{MPa}$ 。

# 4 其他

4.1 包装 用聚乙烯塑料桶或镀锌铁桶密封包装。  
4.2 运输 按易燃品运输。  
4.3 贮存 密封贮存于温度不高于 $30^{\circ}\mathrm{C}$ ，相对湿度不大于 $75\%$ 的室内，避免阳光直接照射，远离火源、热源。自生产之日起，有效贮存期为6个月。超期经复验合格仍可使用，每次复验的有效期为 $30\mathrm{d}$ ，但总的贮存期最长不得超过1年。  
4.4 技术安全 工作场地应通风良好，防止吸入大量溶剂蒸气，使用时要注意防火。配置胶液时，应先将A组分和B组分搅拌均匀，配比要准确。

# 5 使用建议

选用。

# 参考文献

1 北京航空材料研究所.SY-13胶粘剂研究报告.1982  
2 北京航空航天大学，北京航空材料研究所，西安飞机制造公司．磷酸阳极化耐久铝蜂窝夹芯的研制及夹芯性能．1984  
3 北京航空材料研究所.SY-13-2铝蜂窝芯条胶研究总结.1990

编写 赖士洪 聂清武

审校 郑瑞琪 姜作义

# SY-P1发泡胶

# 1 概述

SY-P1发泡胶系改性环氧单组分高温固化膜状结构胶粘剂，具有一定的自粘性，在常温条件下可借助电吹风进行封边贴合及蜂窝芯拼接组装。可用于金属蜂窝及非金属蜂窝承力构件的制造。在 $-55 \sim 150^{\circ} \mathrm{C}$ 可长期使用。

1.1 牌号及名称 SY-P1发泡胶。  
1.2 基本组成 改性环氧树脂、丁腈橡胶、固化剂、发泡剂。  
1.3 材料标准 Q/6S 402—1988《SY-P1高温带状发泡结构胶》。

主要性能指标见表1-1。被粘物为LY12CZ铝合金，表面经磷酸阳极化处理。固化后发泡胶的密度为 $0.50\mathrm{g/cm^3}$ 。

表1-1  

<table><tr><td rowspan="2">性能</td><td colspan="3">指 标 ≥</td></tr><tr><td>室温</td><td>80℃</td><td>150℃</td></tr><tr><td>压缩强度/MPa</td><td>14.7</td><td>7.4</td><td>1.5</td></tr><tr><td>管剪强度/MPa</td><td>5.0</td><td>2.4</td><td>0.8</td></tr></table>

1.4 使用工艺说明书 Q/6SZ 397—1988《SY-P1高温带状发泡胶使用工艺说明书》。  
1.5 供应状态 成卷或平装无载体胶膜。  
1.6 应用概况 已用于轰炸机金属蜂窝舵面的蜂窝芯拼接及边缘连接、碳纤维复合材料副翼边缘连接。  
1.7 研制和生产单位 北京航空材料研究院研制并生产。  
1.8 鉴定级别及日期 1989年9月由航空航天工业部鉴定通过。

# 2 性能[1]

2.1 物理及化学性能

2.1.1 外观 绿色无载体自粘性胶带。  
2.1.2 密度 固化前为 $1.34\mathrm{g/cm^3}$ ，固化后为 $0.40\sim 0.50\mathrm{g/cm^3}$ 。  
2.1.3 挥发物质量分数 小于 $1.0\%$   
2.2力学性能 除非另有说明，被粘物为LY12CZ铝合金，表面经磷酸阳极化。胶接试样的力学性能如下。  
2.2.1 压缩强度 不同固化温度的 SY-P1 发泡胶本体的室温压缩强度见表 2-1, $175^{\circ} \mathrm{C}$ 固化的 SY-P1 发泡胶本体在不同温度下的压缩强度见表 2-2。试样尺寸为 $30 \mathrm{~mm} \times 30 \mathrm{~mm} \times 30 \mathrm{~mm}$ , 密度为 $0.50 \mathrm{~g} / \mathrm{cm}^{3}$ 。

表2-1  

<table><tr><td rowspan="2">固化温度/℃</td><td colspan="3">压缩强度</td><td rowspan="2">固化温度/℃</td><td colspan="3">压缩强度</td></tr><tr><td>x/MPa</td><td>s/MPa</td><td>Cv</td><td>x/MPa</td><td>s/MPa</td><td>Cv</td></tr><tr><td>155</td><td>15.6</td><td>2.8</td><td>0.18</td><td rowspan="2">175</td><td rowspan="2">18.6</td><td rowspan="2">0.3</td><td rowspan="2">0.02</td></tr><tr><td>165</td><td>14.9</td><td>1.8</td><td>0.12</td></tr></table>

表2-2  

<table><tr><td rowspan="2">试验温度/℃</td><td colspan="3">压缩强度</td><td rowspan="2">试验温度/℃</td><td colspan="3">压缩强度</td></tr><tr><td>\(\overline{x}/MPa\)</td><td>s/MPa</td><td>\(C_v\)</td><td>\(\overline{x}/MPa\)</td><td>s/MPa</td><td>\(C_v\)</td></tr><tr><td>室温</td><td>16.0</td><td>1.8</td><td>0.11</td><td>150</td><td>2.8</td><td>0.5</td><td>0.18</td></tr><tr><td>80</td><td>10.5</td><td>1.1</td><td>0.11</td><td>170</td><td>2.3</td><td>0.3</td><td>0.12</td></tr></table>

2.2.2 管剪强度 不同固化温度的室温管剪强度见表2-3, $175^{\circ}\mathrm{C}$ 固化、在不同温度下的管剪强度见表2-4。胶接试样中的SY-P1发泡胶密度为 $0.50\mathrm{g/cm}^3$ 。

表2-3  

<table><tr><td rowspan="2">固化温度/℃</td><td colspan="3">管剪强度</td><td rowspan="2">固化温度/℃</td><td colspan="3">管剪强度</td></tr><tr><td>x/MPa</td><td>s/MPa</td><td>Cv</td><td>x/MPa</td><td>s/MPa</td><td>Cv</td></tr><tr><td>155</td><td>7.2</td><td>2.1</td><td>0.29</td><td rowspan="2">175</td><td rowspan="2">5.9</td><td rowspan="2">0.4</td><td rowspan="2">0.07</td></tr><tr><td>165</td><td>6.8</td><td>0.9</td><td>0.13</td></tr></table>

表2-4  

<table><tr><td rowspan="2">试验温度/℃</td><td colspan="3">管剪强度</td><td rowspan="2">试验温度/℃</td><td colspan="3">管剪强度</td></tr><tr><td>xMPa</td><td>sMPa</td><td>CV</td><td>xMPa</td><td>sMPa</td><td>CV</td></tr><tr><td>室温</td><td>6.9</td><td>1.2</td><td>0.17</td><td>150</td><td>1.9</td><td>0.4</td><td>0.21</td></tr><tr><td>80</td><td>4.2</td><td>0.4</td><td>0.10</td><td>170</td><td>1.8</td><td>0.1</td><td>0.06</td></tr></table>

2.2.3冲击强度 SY-P1发泡胶本体试样尺寸为 $120\mathrm{mm}\times 15\mathrm{mm}\times 10\mathrm{mm}$ 。密度为 $0.40\mathrm{g / cm}^3$ 时，冲击强度为 $0.13\mathrm{J / m}^2$ ；密度为 $0.50\mathrm{g / cm}^3$ 时，冲击强度为 $0.49\mathrm{J / m}^2$ 。

# 2.3 耐环境性能

2.3.1 耐湿热老化性能 SY-P1 发泡胶密度为 $0.53 \mathrm{~g} / \mathrm{cm}^{3}$ 的试样经 $55^{\circ} \mathrm{C}$ , 相对湿度 $100 \%$ 老化后的性能见表 2-5。

表2-5  

<table><tr><td rowspan="2">老化时间/h</td><td colspan="2">压缩强度/MPa</td><td colspan="2">管剪强度/MPa</td></tr><tr><td>室温</td><td>175℃</td><td>室温</td><td>175℃</td></tr><tr><td>0</td><td>16.1~18.2/17.2</td><td>2.4~2.6/2.5</td><td>7.1~12.1/10.0</td><td>1.8~2.8/2.4</td></tr><tr><td>1000</td><td>14.7~15.5/15.1</td><td>0.8~1.2/0.9</td><td>3.9~7.4/5.7</td><td>-</td></tr><tr><td>3000</td><td>10.9~12.9/11.9</td><td>0.9~1.6/1.0</td><td>5.0~5.3/5.1</td><td>1.1~1.1/1.1</td></tr></table>

2.3.2 耐介质性能 SY-P1 发泡胶密度为 $0.53 \mathrm{~g} / \mathrm{cm}^{3}$ 的管剪试样在介质中室温浸泡 60 d 后的管剪强度见表 2-6。

表2-6  

<table><tr><td rowspan="2">介 质</td><td colspan="2">管剪强度/MPa</td><td rowspan="2">介 质</td><td colspan="2">管剪强度/MPa</td></tr><tr><td>室 温</td><td>100℃</td><td>室 温</td><td>100℃</td></tr><tr><td>自来水</td><td>8.9</td><td>6.1</td><td rowspan="2">8号航空润滑油</td><td rowspan="2">9.5</td><td rowspan="2">9.1</td></tr><tr><td rowspan="2">人造海水</td><td rowspan="2">11.6</td><td rowspan="2">8.3</td></tr><tr><td rowspan="2">10号航空液压油</td><td rowspan="2">8.0</td><td rowspan="2">8.4</td></tr><tr><td>1号喷气燃料</td><td>10.5</td><td>7.8</td></tr></table>

2.3.3 耐沸水性能 SY-P1 发泡胶密度为 $0.52 \mathrm{~g} / \mathrm{cm}^{3}$ 的管剪试样经沸水煮 $50 \mathrm{~h}$ 后, 在室温和 $150^{\circ} \mathrm{C}$ 的管剪强度分别为 7.1 和 $2.0 \mathrm{MPa}$ 。

2.3.4 耐热老化性能 见表2-7。发泡胶密度为 $0.52\mathrm{g} / \mathrm{cm}^3$ 。

表2-7  

<table><tr><td>热老化条件</td><td>试验温度/℃</td><td>压缩强度/MPa</td><td>管剪强度/MPa</td></tr><tr><td rowspan="3">175℃,200h</td><td>室温</td><td>10.9~12.0/11.7</td><td>6.5~9.0/7.7</td></tr><tr><td>150</td><td>1.8~2.6/2.2</td><td>1.8~1.9/1.8</td></tr><tr><td>175</td><td>1.8~1.9/1.8</td><td>1.6~1.7/1.7</td></tr></table>

2.3.5 耐高低温交变性能 将发泡胶密度为 $0.50\mathrm{g/cm^3}$ 的管剪试样放入 $-60^{\circ}\mathrm{C}$ 环境中保持 $15\mathrm{min}$ , 取出后在室温放置 $15\mathrm{min}$ , 再放入 $150^{\circ}\mathrm{C}$ 烘箱中保持 $15\mathrm{min}$ , 然后在室温放置 $15\mathrm{min}$ 为一次循环, 经30次循环后测得的室温管剪强度为 $6.1\mathrm{MPa}$ 。  
2.3.6 耐热冲击性能 将发泡胶密度为 $0.50\mathrm{g/cm^3}$ 的管剪试样放在LRS-1冷热循环试验机中，在低温 $(-55^{\circ}C)$ 室保持 $10\mathrm{min}$ ，然后在 $2\mathrm{s}$ 内移至高温 $(150^{\circ}C)$ 室保持 $10\mathrm{min}$ ，再在 $2\mathrm{s}$ 内移至低温室为一次热冲击，经50次后测得的室温管剪强度为 $5.8\mathrm{MPa}$ 。

2.3.7 生产批次稳定性 见表2-8。

表2-8  

<table><tr><td rowspan="2">性 能</td><td colspan="5">典型值</td><td rowspan="2">n</td></tr><tr><td>B基值/MPa</td><td>S基值/MPa</td><td>x/MPa</td><td>s/MPa</td><td>Cv</td></tr><tr><td>室温压缩强度</td><td>16.8</td><td>14.7</td><td>22.3</td><td>3.23</td><td>0.14</td><td>40</td></tr><tr><td>室温管剪强度</td><td>6.5</td><td>5.0</td><td>10.1</td><td>2.12</td><td>0.21</td><td>40</td></tr></table>

2.4 工艺性能

2.4.1 流淌性 最大流淌量小于 $1.5\mathrm{cm}$   
2.4.2 发泡比 $(1.7\sim 3.5):1$

# 3 使用工艺

3.1 表面处理 与匹配的主体胶要求的表面处理相同。  
3.2 固化 固化条件为温度 $175^{\circ} \mathrm{C} \pm 5^{\circ} \mathrm{C}$ , 时间 $2 \mathrm{~h}$ , 压力与匹配的主体胶一致。也可在常压发泡成形。

# 4 其他

4.1 包装 用双面脱膜纸或聚乙烯薄膜将发泡胶隔离，成卷包装，也可平放于纸箱或木箱包装。  
4.2 运输 按非危险品运输。

4.3 贮存 贮存于温度不高于 $30^{\circ}\mathrm{C}$ ，相对湿度不大于 $75\%$ 的室内，避免阳光直接照射，远离火源、热源。自生产之日起贮存期为6个月。  
4.4 技术安全 填充量大于 $0.60\mathrm{g/cm^3}$ 时，要防止产生鼓包现象；填充量小于 $0.40\mathrm{g/cm^3}$ 时，易导致缺胶现象。

# 5 使用建议

选用。

# 参考文献

1 北京航空材料研究所.SY-P1高温发泡结构胶研制报告.1984

编写 唐发伦 赖士洪

审校 郑瑞琪 姜作义

# J-29带状发泡胶

# 1 概述

J-29带状发泡胶系高温固化环氧-酚醛型膜状发泡结构胶。具有填充、密封、粘接及补强等多种功能，耐热老化、湿热老化及耐化学介质性能良好，适用于蜂窝夹层结构中蜂窝芯材的拼接以及蜂窝夹芯与毗邻的梁、肋、腹板间的粘接、填充与封边。可在 $-60\sim 175^{\circ}C$ 长期使用。

1.1 牌号及名称 J-29带状泡沫结构胶粘剂。  
1.2 基本组成 环氧树脂、聚酚氧树脂、B 阶酚醛树脂、铝粉、发泡剂。  
1.3 材料标准 CB-SH-0022《J-29带状泡沫结构胶粘剂》。

主要性能指标见表1-1。被粘物为LY12CZ铝合金，表面经化学氧化处理。

表1-1  

<table><tr><td>试验温度/℃</td><td>室温</td><td>150</td><td>175</td></tr><tr><td>管剪强度/MPa ≥</td><td>4.3</td><td>1.2</td><td>0.8</td></tr></table>

1.4 使用工艺说明书SMS-SH-0022《J-29带状泡沫结构胶粘剂使用工艺说明书》。  
1.5 供应状态 以胶膜形式供应，厚度为 $0.5 \mathrm{~mm} \pm 0.1 \mathrm{~mm}, 1.0 \mathrm{~mm} \pm 0.1 \mathrm{~mm}, 2.5 \mathrm{~mm} \pm 0.2 \mathrm{~mm}$ 。  
1.6 应用概况 已用于飞机、导弹、人造卫星的蜂窝夹层结构制造。  
1.7 研制及生产单位 黑龙江省石油化学研究院研制并生产。  
1.8 鉴定级别及日期 1985年9月由黑龙江省化工厅和省科委鉴定通过。

# 2 性能 $[1\sim 5]$

2.1 物理及化学性能  
2.1.1 红外光谱 见图2-1。

图片摘要：该图主要展示 2 1 J 29带状发泡胶红外光谱图。
![](images/27996b43bce97f0585370716ca8edbb4ffddd488c0bb977dc8804c585f7993fe.jpg)  
图2-1 J-29带状发泡胶红外光谱图

2.1.2 外观 灰蓝色无载体胶膜。

2.1.3 初始密度 $1.35\sim 1.45\mathrm{g / cm^3}$

2.1.4 挥发物质量分数 不大于 $1.5\%$

2.1.5 膨胀比 $(2.5 \pm 0.3): 1$ 。

2.1.6 流淌距离 $1.5 \sim 2.0 \mathrm{~cm}$ 。

2.2 力学性能 除非另有说明，被粘物为LY12CZ铝合金套管，外管直径为 $25\mathrm{mm}$ ，内管直径为 $14\mathrm{mm}$ ，两管壁厚均为 $2\mathrm{mm}$ ，表面经化学氧化处理。胶接试样的力学性能如下。

2.2.1 管剪强度 见表2-1。试样中发泡胶密度为 $0.65\mathrm{g} / \mathrm{cm}^3$ 。

表2-1  

<table><tr><td rowspan="2">试验温度/℃</td><td colspan="4">管剪强度</td><td rowspan="2">试验温度/℃</td><td colspan="4">管剪强度</td></tr><tr><td>x/MPa</td><td>s/MPa</td><td>Cv</td><td>n</td><td>x/MPa</td><td>s/MPa</td><td>Cv</td><td>n</td></tr><tr><td>-60</td><td>6.8</td><td>0.42</td><td>0.06</td><td>30</td><td rowspan="2">150</td><td rowspan="2">4.7</td><td rowspan="2">0.82</td><td rowspan="2">0.18</td><td rowspan="2">30</td></tr><tr><td rowspan="2">室温</td><td rowspan="2">5.9</td><td rowspan="2">0.54</td><td rowspan="2">0.09</td><td rowspan="2">70</td></tr><tr><td rowspan="2">175</td><td rowspan="2">1.7</td><td rowspan="2">0.41</td><td rowspan="2">0.24</td><td rowspan="2">30</td></tr><tr><td>130</td><td>5.4</td><td>0.67</td><td>0.12</td><td>40</td></tr></table>

# 2.3 耐环境性能

2.3.1 耐湿热老化性能 胶接试样经温度 $55^{\circ}\mathrm{C} \pm 5^{\circ}\mathrm{C}$ ，相对湿度 $95\% \sim 100\%$ 老化后的性能见表2-2。试样中发泡胶密度为 $0.65\mathrm{g/cm^3}$ 。

表2-2  

<table><tr><td rowspan="2">老化时间/d</td><td colspan="2">管剪强度/MPa</td><td rowspan="2">老化时间/d</td><td colspan="2">管剪强度/MPa</td></tr><tr><td>室温</td><td>175℃</td><td>室温</td><td>175℃</td></tr><tr><td>0</td><td>6.4~7.2/6.7</td><td>2.7~3.2/2.9</td><td>2000</td><td>6.6~7.0/6.8</td><td>2.8~3.2/3.0</td></tr><tr><td>1000</td><td>6.4~7.9/6.6</td><td>2.3~2.8/2.7</td><td>3000</td><td>6.1~6.5/6.3</td><td>2.0~2.4/2.3</td></tr></table>

2.3.2 耐介质性能 见表2-3。试样中发泡胶的密度为 $0.72\mathrm{g} / \mathrm{cm}^3$ 。

表2-3  

<table><tr><td rowspan="2">介 质</td><td rowspan="2">室温浸泡时间/d</td><td colspan="2">管剪强度/MPa</td></tr><tr><td>室 温</td><td>175℃</td></tr><tr><td>空白</td><td>0</td><td>\( \frac{10.7\sim 12.4}{11.5} \)</td><td>\( \frac{2.6\sim 2.9}{2.7} \)</td></tr><tr><td>自来水</td><td>30</td><td>\( \frac{12.1\sim 13.7}{12.6} \)</td><td>\( \frac{2.4\sim 2.9}{2.6} \)</td></tr><tr><td>100号汽油</td><td>45</td><td>\( \frac{10.5\sim 12.3}{11.7} \)</td><td>\( \frac{2.7\sim 3.1}{2.9} \)</td></tr><tr><td>8号航空润滑油</td><td>45</td><td>\( \frac{11.4\sim 12.5}{11.7} \)</td><td>\( \frac{2.6\sim 3.2}{2.8} \)</td></tr><tr><td>沸水</td><td>3</td><td>\( \frac{10.1\sim 12.4}{11.3} \)</td><td>\( \frac{2.3\sim 2.7}{2.6} \)</td></tr><tr><td>人造海水</td><td>30</td><td>\( \frac{11.1\sim 13.2}{12.5} \)</td><td>\( \frac{2.1\sim 2.6}{2.4} \)</td></tr></table>

2.4 工艺性能 胶膜软化点为 $40 \sim 50^{\circ} \mathrm{C}$ , 使用时不需涂胶液, 将膜贴在预热的被粘物上即可。如有要求, 可与其相匹配的抑制腐蚀底胶配合使用。用于连接蜂窝芯子时, 应根据蜂窝芯规格选择厚度尺寸适合的胶膜。固化前, 应使被粘物表面将胶膜夹紧。该胶升温固化时有较好流动性, 可自动发泡, 充满待粘接及待填充的空间。  
2.5 使用性能 用于胶接歼击机襟翼蜂窝夹层结构件中的蜂窝夹芯的侧面与梁、肋、腹板，通过了飞行考核试验，已批量生产，使用中未出现问题。

# 3 使用工艺

3.1 预装 待粘件胶接前应进行预装配，板-板胶接填充时，配合间隙一般不大于 $0.3\mathrm{mm}$ ，梁、肋、腹板与蜂窝芯或蜂窝芯与蜂窝芯之间的配合间隙一般不大于 $0.1\mathrm{mm}$ 。  
3.2 表面处理 铝合金以磷酸阳极化效果最佳，铬酸阳极化、化学氧化次之。磷酸阳极化按HB/Z197《结构胶接铝合金磷酸阳极化工艺规范》进行。  
3.3 贴胶膜 按被粘物尺寸裁剪胶膜，将胶膜贴到预热到 $60\sim 70^{\circ}\mathrm{C}$ 的被粘物上，避免裹进气泡。  
3.4 固化 固化条件为温度 $175^{\circ}\mathrm{C} \pm 5^{\circ}\mathrm{C}$ ，时间 $2\mathrm{h}$ ，压力为常压。

# 4 其他

4.1 包装 以聚乙烯薄膜作隔离层，成卷包装密封，外加防潮防晒的纸箱或木箱。  
4.2 运输 按非危险品运输。  
4.3 贮存 在 $-18\sim 0^{\circ}\mathrm{C}$ 下密封贮存，自生产之日起有效贮存期为半年，取用累积外置时间不超过7d。过期的胶经检验合格后仍可使用，其检验有效期为1个月，总贮存期不超过1年。  
4.4 技术安全 胶膜自冰箱中取出后，需在室温下放置 $8\mathrm{h}$ ，待其充分恢复到室温后，方可开袋取用。

# 5 使用建议

选用。

# 参考文献

1 黑龙江省石油化学研究所.J-29带状泡沫结构胶粘剂研究工作报告.1982  
2 张恩天.J-29带状刚性泡沫结构粘合剂．化学与粘合，1982(2)：5～12  
3航空工业部601研究所.J-29泡沫胶在蜂窝后段上的使用小结.1981  
4航空工业部625研究所.J-29型带状泡沫胶应用模拟试验报告.1978  
5 航空工业部 611 研究所. J-29 型带状泡沫胶使用情况报告. 1985

编写 张恩天 关长参

审校 郑瑞琪 张巧华

# J-60粉状发泡胶

# 1 概述

J-60粉状发泡胶系高温固化改性环氧粉末状胶粘剂。耐热老化及耐各种化学介质性能优良，具有填充、补强、粘合及密封等作用，适用于铝合金及芳纶纸蜂窝夹层结构件的局部填充与补强。可在 $-60\sim 175^{\circ}C$ 长期使用。

1.1 牌号及名称 J-60粉状泡沫结构胶粘剂。  
1.2 基本组成 B 阶环氧树脂、铝粉、无机填料、发泡剂。  
1.3 材料标准 CB-SH-50—1985《J-60粉状泡沫结构胶粘剂》。

主要性能指标见表1-1。被粘物为LY12CZ铝合金，表面经化学氧化处理，试件表面未涂底胶。试样中J-60发泡胶层密度不小于 $0.55\mathrm{g/cm^3}$ 。

表1-1  

<table><tr><td rowspan="2">性能</td><td colspan="2">指 标 ≥</td></tr><tr><td>室 温</td><td>175℃</td></tr><tr><td>压缩强度/MPa</td><td>15.0</td><td>8.0</td></tr><tr><td>管剪强度/MPa</td><td>4.5</td><td>2.0</td></tr></table>

1.4 使用工艺说明书SMS-SH-0050《J-60粉状泡沫结构胶粘剂使用工艺说明书》。  
1.5 供应状态 以粉末状供应。  
1.6 应用概况 已用于歼击机蜂窝夹层结构内的蜂窝孔格和翼尖部位的填充。  
1.7 研制及生产单位 黑龙江省石油化学研究院研制并生产。  
1.8 鉴定级别及日期 1985年9月由黑龙江省化工厅和省科委鉴定通过。

# 2 性能[1～4]

2.1 物理及化学性能  
2.1.1 红外光谱 见图2-1。
