Repository: C-zj02/CFD-claw

<div align="center">

**English** | [中文](#中文版) | [Français](README_FR.md) | [Русский](README_RU.md) | [हिन्दी](README_HI.md) | [العربية](README_AR.md) | [Português](README_PT.md)

# 🚀 Claude Code Python

**A Complete Python Reimplementation Based on Real Claude Code Source**

*From TypeScript Source → Rebuilt in Python with ❤️*

***
**🔥 Active Development • New Features Weekly 🔥**

</div>

***

## 🎯 What is This?

**Clawd Code** is a **complete Python rewrite** of Claude Code, based on the **real TypeScript source code**.

File: RAG-data/航空航天科技出版工程  4  材料技术001-200.pdf-f2d740c7-2132-4b50-af3d-2678ab3849be.md (part 9 of 9)
4.1 多学科机身设计，力学与声学的集成 13  
4.2 机身的隔音 14
要的候选材料。这些材料将沿着前缘温度最高的部分为从驻点开始一段非常短的距离提供保护。在考虑之中的主要UHTC材料是锆和铪的二硼化物(Johnson等，2006；Fahrenholz等，2007；Johnson等，2008)，而且为了提高抗氧化性和较低的烧结温度，常常需要添加SiC。

二硼化物具有较高的热传导能力，而且可以降低尖端温度的最大限度，但同时自身也很脆弱，正在研究加入一些添加剂，包括SiC、碳纳米、铱和 $\mathrm{TaSi_2}$ 来提高强度和抗热应力（Fahrenholz等，2007；Johnson等，2008）。另外还研究了关于 $\mathrm{ZrB_2 - SiC}$ 材料与膨化纤维整体式结构一起来提高抗热震性（Fahrenholz等，2007）。

对于UHTCs而言，辐射率和在原子氧重组中的催化效率是两个重要的特性，而且在 $2127^{\circ}C$ （3860F）下已经被测量得到（Scatteia等，2006）。我们可延伸这些测量工作，甚至是在更高的温度下进行。

# 9 示范试验飞行器

在讨论个别TPS概念时，有许多NASA验证机包括X-37和X-43A被拿来引用。此外，在一些欧洲验证飞行器上，热防护概念也将被进行评估。表2提供了一份关于几个欧洲项目及其目标和TPS概念的综述。

表 2 欧洲飞行演示项目的评选以及每次飞行使用的 TPS  

<table><tr><td>飞行器</td><td>主办单位</td><td>飞行年份</td><td>目标</td><td>TPS</td><td>参考文献</td></tr><tr><td>ISV</td><td>欧洲航天局</td><td>2012</td><td>飞行重返大气层系统和技术资格</td><td>结合内部隔热装置对C/SiC凸出部分、迎风面和前缘的保护;弹性外部隔热材料;表面防护的弹性隔热材料(由于气动载荷的缘故在覆盖层区域覆盖陶瓷)</td><td>Tumino等,2008</td></tr><tr><td>EXPERT</td><td>欧洲航天局</td><td>2010</td><td>热防护系统和气动热力学飞行测试;重返大气层飞行器制造</td><td>C/C-SiC凸出部分(液体硅渗透)、金属TPS、陶瓷襟翼</td><td>Ratti等,2008</td></tr><tr><td>USV</td><td>意大利</td><td>2007-2010</td><td>飞行资格重返大气层系统和技术</td><td>覆盖了UHTC的CMC</td><td>Russo,2008</td></tr><tr><td>SHEFEX II</td><td>德国</td><td>2010</td><td>热结构设计的飞行验证,空气动力学数据库和主动控制</td><td>8次TPS实验;CMC紧固件、密封设计、高压氧化物TPS+涂层系统、C/SiC、C/C-SiC、金属TPS(欧洲宇航防务集团Astrium公司)、主动冷却TPS(德国航空航天中心,DLR)</td><td>Weihs,2008</td></tr><tr><td>SHyFE</td><td>英国</td><td>2009</td><td>论证低成本冲压飞行器</td><td>C/SiC与分层系统包括氧化锆/真空层/SiO2气凝胶相离</td><td>Dadd等,2006</td></tr><tr><td>LAPCAT/Skylon</td><td>欧洲航天局</td><td></td><td>200架高超声速飞机</td><td>SiC增强的碳-碳与分层的隔热钛板</td><td>Varvill和Bond,2008</td></tr></table>

# 10 烧蚀材料

烧蚀系统是NASA阿波罗计划的产物，它可为那些承受时间较短的高热通量区提供一次性热防护。Venkatachari等（2008）以及Russell和Strobel（2006）都描述了烧蚀过程。热量通过烧蚀材料状态（分解）改变来消散，如图12所示。碳化

开始发生时，还有通过多孔碳流动的热解气体继续与原材料反应，气体会从碳上渗到边界层。活性炭可以进一步被空气氧化。因为当飞行器进入行星大气层或重返大气层时改变了飞行器的空气动力学，所以材料退化也需要被考虑进来。当这些反应发生时，炭/烧蚀体的热导率不断地改变。由于材料受侵蚀，所以烧蚀体相对较厚，这也使得其重量成了主要因素。

图12 热分解现象的图解  
图片摘要：该图主要展示 12 热分解现象的图解。
![](images/2c32d93222581b6b4aa9a8ea8a229a1215c1289d8492cb75b514158146a95126.jpg)  
转载于 Russell 和 Strobel (2006), 受 AIAA 版权保护

美国加州Mountain View NASA Ames 研究中心根据陶瓷渗透和用硅树脂或酚醛树脂来制造的碳纤维预制件研发出了多种同族轻质量陶瓷烧蚀材料（Lightweight Ceramic Ablators，LCAs），这些材料被称为可重复使用的硅树脂浸渍陶瓷烧蚀材料（Silicone Impregnated Reusable Ceramic Ablator，SIRCA）（Tran等，1996a）和酚醛树脂浸渍碳烧蚀材料（Phenolic Impregnated Carbon Ablator，PICA）（Tran等，1996b）。调整材料成分和硅胶浸渍剂的残碳率都会对烧蚀材料的表面反应有显著影响。其他用来降低烧蚀材料密度的方法包括对材料内微球进行合并。

我们研究在不同密度、力学性能和热导率下的PICA派生物。这包括含其他添加剂的材料，其中有网箱结构的硅氧烷（八面体聚硅氧烷，PolyOctahedral Silsesquioxanes或POSS）和碳纳米管。最近已经证明了通过添加苯基可修改POSS从而减少烧蚀率和增加碳的形成（Liu等，2009）。气凝胶和烧蚀材料的结合降低了黏结层的温度（Laub和White，2006)。切模制碳酚醛材料也在研究当

中，这是经过表面处理的材料。其中，有个关于表面修改过的单片钢化抗氧化复合（Toughened UniPiece Oxidation Resistant Composite，TUPORC）烧蚀材料例子，如图13所示。这种材料利用了多组分辐射率覆盖层，这种覆盖层在电弧曝光下的辐射率会有所增加。

图13 TUPORC TPS电弧测试的例子，一种纤维增强复合材料  
图片摘要：该图主要展示 13 TUPORC TPS电弧测试的例子，一种纤维增强复合材料。
![](images/1d526ee2ebc8b53ce30173b12b6ef8a0ae05e1abc1d01362b76a244b2fecc3bf.jpg)  
转载于Johnson等（2008），受AIAA版权保护

# 11 电弧试验

等离子体环境（电弧喷射）通常用来模拟高超声速飞行及在行星进入条件下表现出热防护材料的性能。热通量与停滞温度及压力是依赖于飞行轨道的，而且理解这些飞行进入概念（双曲线进入、大气俘获或从轨道上进入）之间的关系是极其重要的。同时要注意到，不是所有的参数都能被模拟和飞行试验的。每套电弧喷射设备提供了不同的条件和不同的结果。Laub（2006）主张通过在不同条件下进行电弧试验来明确材料的性能机理，然后依靠数学模型来预测给定环境下的材料行为。他还提供了一份详细解释关于在等离子体环境、辐射环境和燃烧环境下试验的差异。

辐射灯设备提供低热通量并能适应大样本，而且在边界层相互作用可以忽略不计的地方很实用。高能连续激光可以产生高热通量，但考虑在边界层的化学反应，这在烧蚀材料产生分裂的确定条件下很适用。燃烧设备对于研究燃烧环境非常有用。这些设施排出的气体用来进行热曝光，研究其化学成分，但仅限于低温和低焓条件下。每个可用的电弧喷射设备提供了独特的环境来模拟大范围的温度、焓和压力条件，包括产生足够的高温来研究边界层的化学反应。然而，对于给定的飞行应用程序，很少可以提供所有需要用于材料选择的参数。因此，为了能更为明确在预期条件下材料的性能，有必要发展数学模型。Laub和Venkatapathy比较了不同类型的试验设备及其试验能力（Laub和White，2006；Venkatapathy等，2008）。

# 12 充气系统

轻质量结构的充气式减速器（图14）用于飞行器或机械装置进入地球或行星大气层的时候。这些都是部署在加热速率相对较低的高海拔地区来进行减速。在烧蚀TPS系统上，充气装置减轻了很多重量而且材料的温度要求减到 $700^{\circ}\mathrm{C} \sim 800^{\circ}\mathrm{C}$ （ $1292^{\circ}\mathrm{F} \sim 1492^{\circ}\mathrm{F}$ ）。具有代表性的气球式降落伞是个分层的结构，包括编织陶瓷纤维来承载结构载荷，以聚酰亚胺（Kapton）和在某些情况下使用的穿孔铝箔中的一个作为气体屏障。还有一些设计包含一个气凝胶隔热层。充气系统结构需要保持很薄且具有弹性，并可以折叠成小体积的包裹以及

在需要时刻能及时展开。在一些设计中，层面板式黏合在一起且受限于胶黏剂的温度（Masciarelli等，2006），但可以想象的是层面板同样也能缝在一起。

图片摘要：该图主要展示 14充气式降落的概念来自俄罗斯和欧洲航天局转载于Rasky等（2005），受AIAA版权保护。
![](images/031d106954bfc183001b98f39115767d61824079cda5f0414cbe866bb34d6acd.jpg)  
图14充气式降落的概念来自俄罗斯和欧洲航天局转载于Rasky等（2005），受AIAA版权保护

# 13 结论

目前已经研究了大批热防护材料和设计。对于给定的飞行轨道，设计概念和材料的选择随着热通量和环境（大气）需求而发生变化。从非承重、寄生型TPS演变到结构集成TPS设计，是为了减轻重量。结构的重点是继续研究能承受更高温度的材料，使TPS厚度要求最小化。这种方法包括热结构概念——材料不需要额外的热保护就能耐高温，包括使用陶瓷基复合材料和很尖端的材料。对于高超声速飞行器，研究重点是其可重复使用性，从而降低寿命周期成本。

目前一个重大的挑战仍然是无法对许多应用程序进行“飞行试验”，尤其是进入行星的条件要求，这就造成了对组合试验的依赖。组合试验即伴随着数学模型在各种各样的模拟条件包括那些不能进行直接试验的条件下使用一系列试验设备进行的试验。

# 致谢

感谢美国空军研究实验室（AFRL）KeithBowman博士对本部分内容的审查及提供的许多有益的点评。

# 参考文献

Air Force Research Laboratory News Release AFD-090205-09 (2007), http://www.wpafb.af.mil/shared/media/document/AFD-090205-092.pdf. (accessed 5 February 2010).   
Dadd, G.J., Owen, R.E., Hodges, J. and Atkinson, K.N. (2006) sustained hypersonic flight experiment (SHyFE). 14th AIAA/AHI Space Planes and Hypersonic Systems and Technologies Conference, Canberra, Australia, AIAA. AIAA paper 2006-7926.   
Dorsey, J.T., Poteet, C.C., Wurster, K.E. and Chen, R.R. (2004) Metallic thermal protection system requirements, environments and integrated concepts. J. Spacecraft Rockets, 41 (2), 162-172.   
DutchSpace（2007）Hot structures. http://www.dutch-space.nl/pages/products/content.asp?id=167 (accessed 27 April 2009).   
Fahrenholz, W.G., Hilmas, G.E., Talmy, I.G. and Zaykoski, J.A. (2007) Refractory diborides of zirconium and hafnium. J. Am. Ceram. Soc., 90 (5), 1347-1364.   
Glass, D.E. (2007) European directions for hypersonic thermal protection systems and hot structures. 31st Annual Conference on Composite Materials and Structures, USACA, Daytona Beach, FL.   
Glass, D. E. (2008) Ceramic matrix composite (CMC) thermal protection systems (TPS) and hot structures for hypersonic vehicles. 15th AIAA International Space Planes and Hypersonic Systems and Technologies Conference, Dayton, OH, AIAA. AIAA paper 2008-2682.   
Johnson, S. M., Gasch, M. J., Leiser, D., Stewart, D. Jr., Stackpoole, M., Thornton, J. and Espinoza, C. (2008) Development of NewTPS at NASA Ames Research Center. 15th AIAA International Space Planes and Hypersonic Systems and Technologies Conference, Dayton, OH, AIAA. AIAA paper 2008-2560.   
Johnson, S.M., Lawson, J., Stackpoole, M., Gasch, M., Olson, M. and Srivastava, D. (2006) The use of computational materials science and nanotechnology in TPS development for hypersonic applications. 14th AIAA/AHI Space Planes and Hypersonic systems and Technologies Conference, Canberra, Australia, AIAA. AIAA paper 2006-7946.   
Korabelnikov, A.V. and Kranov, A.L. (2005) Thermal protection using endothermal fuel conversion. AIAA/CI-RA 13th International Space planes and Hypersonics Systems, Capua, Italy. AIAA paper 2005-3368.

Laub, B. (2006) Use of arc-jet facilities in the design and development of thermal protection systems. 25th AIAA Aerodynamic Measurement Technology and Ground Testing Conference, San Francisco, CA. AIAA paper 2006-3292.   
Laub, B. and White, S. (2006) Arcjet screening of candidate ablative thermal protection materials for Mars science laboratory. J. Spacecraft Rockets, 43 (2), 367-373.   
Liu, Y., Lu, Z., Chen, X., Wang, D., Liu, J. and Hu, L. (2009) Study of phenolic-resin/carbon-fiber ablation composites modifies with polyhedral oligomeric silsequioxanes. 4th IEEE International Conference on Nano/Micro Engineered and Molecular Systems, IEEE, Shenzen, China.   
Masciarelli, J.P., Lin, J.K.H., Ware, J.S., Rohrschneider, R.R., Braun, R.D., Bartes, R.E., Moses, R.W. and Hall, J.L. (2006) Ultra lightweight ballutes for return to Earth from the Moon. 47<sup>th</sup> AIAA/ASME/ASCE/AHS/ASC Structure, Structural Dynamics and Materials Conference, 14th AIAA/ASME/AHS Adaptive Structures Conference, AIAA, Newport, RI. AIAA paper 2006-1698.   
Monti, R. and Paterna, D. (2005) Low risk reentry: looking backward to step forward. AIAA/CIRA 13th International Space Planes and Hypersoics Systems Technology, Capua, Italy. AIAA paper 2005-3365.   
Myers, D. E., Martin, C. J. and Blosser, M. L. (1999) Parametric weight comparison of current and proposed thermal protection system (TPS) concepts. 33rd Thermophysics Conference, Norfolk, VA. AIAA paper 1999-3459.   
Pichon, T., Soyris, P., Foucault, A. and Lacoste, M. (2006) Thermal protection systems technologies for reentry vehicles. 14th AIAA/AHI Space Planes and Hypersonics Systems and Technologies Conference, AIAA, Canberra, Australia. AIAA paper 2006-7960.   
Rasky, D. J., Milos, F. S. and Squire, T. H. (2001) Thermal protection systems materials and costs for future reusable launch vehicles. J. Spacecraft, 38 (2), 294-296.   
Rasky, D. J., Newfield, M. E., Zuniga, F. A. and Venkatapathy, E. (2005) Access from space: a new perspective on NASA's space transportation needs and opportunities. 1st Space Exploration Conference: Continuing the Voyage of Discovery, Orlando, FL. AIAA paper 2005-2514.   
Ratti, F., Gavira, J., Thirkettle, A.C., Erba, F., Muylaert, J.-M., Walpolt, L. and Rambiasz, J.M.

(2008) European Re-Entry Experimental Testbed EXPERT: qualification of payloads for flight. 6th European Symposium on Aerodynamics for Space Vehicles, Versailles, France.   
Report of the Columbia Accident Investigation Board, vol. 1, NASA, August 26, 2003 (http://www.nasa.gov/columbia/home/CAIB Vol1.html).   
Rose, D. H. and Cleyrat, D. A. (2004) Cooperative planning is accelerating the development of advanced TPS. AMPTIACQ., 8 (1), 45-49.   
Russell, G. W. and Strobel, F. (2006) Modeling approach for intumescing charring heatshield materials. J. Spacecraft Rockets, 43 (4), 739-749.   
Russo，G.（2008）UHTC-based space applications: the Italian origins. 1st Workshop on Science and Technology of UHTC-based Hot Structures, Capua, Italy, CIRA. Paper 3. 1.   
Scatteia, L., Borelli, R., Cosentino, G., Beche, E., Sans, J.-L. and Balat-Pichelin, M. (2006) Catalytic and radiative behaviors of ZrB2-SiC ultrahigh temperature ceramic composites. J Spacecraft Rockets, 43 (5), 1004-1012.   
Scotti, S.J., Clay, C. and Rezin, M. (2003) Structures and materials technologies for extreme environments applied to reusable launch vehicles. AIAA/ICAS International Symposium and Exposition: The Next 100 Years, Dayton, OH. AIAA paper 2003-2697.   
Tran, H.K., Johnson, C.E., Rasky, D.J., Hui, F.C.L. and Hsu, M.-T. (1996a) Silicone impregnated reusable ceramic ablators for Mars follow-on mission.

31st Thermophysics Conference, New Orleans, LA. AIAA paper 96-1819.   
Tran, H.K., Johnson, C.E., Rasky, D.J., Hui, F.C.L., Hsu, M.-T. and Chen, Y.-K. (1996b) Phenolic impregnated carbon ablators (PICA) for discovery class missions. 31st Thermophysics Conference, AIAA, New Orleans, LA. AIAA paper 96-1911.   
Tumino, G., Angelino, E., Leleu, F., Angelini, R., Plotard, P. And Sommer, J. (2008) The IXV Project: the ESA re-entry system and technologies demonstrator paving the way to European Autonomous Space Transportation and Exploration Endeavors. 59th International Astronautical Congress, Glasgow, Scotland. Paper no. IAC-08-D2. 6. 01.   
Varvill, R. and Bond, A. (2008) The Skylon spaceplane: progress to realisation. J. Br. Interplanetary Soc., 61, 412-418.   
Venkatachari, B.S., Cheng, G.C., Koomulli, R.P. and Ayasoufi, A. (2008) Computational tools for re-entry aerothermodynamics: Part II. Surface ablation. 46th AIAA Aerospace Sciences meeting and Exhibit, Reno, NV. AIAA paper 2008-1218.   
Venkatapathy, E., Laub, B., Hartman, G. J., Arnold, J. O., Wright, M. J. and Allen, G. A. (2008) Selection and certification of TPS: constraints and considerations for Venus missions. 6th Interplanetary Probe Workshop, Atlanta, GA.   
Weihs, H. (2008) Key experiments within the Shefex II Mission. 59th International Astronautical Congress. Glasgow, Scotland. Paper no. IAC-08-D2. 6. 4.

本章译者：曹进，孙慧玉（南京航空航天大学航空宇航学院）

# 叠层（Layer-by-Layer，LBL）纳米材料制成的先进复合材料

Paul Podsiadlo<sup>1</sup>, Bong Sup Shim<sup>1</sup>, Arif A. Mamedov<sup>2</sup>, Nicholas A. Kotov<sup>1,3,4</sup>

1. 密歇根大学化学工程系，安娜堡，密歇根州，美国

2. ARGOAR公司，雷斯顿，弗吉尼亚州，美国

3. 密西根大学材料科学与工程系，安娜堡，密歇根州，美国

4. 密西根大学生物医学工程系，安娜堡，密歇根州，美国

# 1 引言

纳米技术研究领域已经取得了巨大的科技成就与经济效益，人们已经能较好地合成各类纳米复合材料。例如，具备特定结构与功能的无机、有机、聚合物及生物纳米复合材料。然而，对于其基础合成与组分特性的研究仍有待于进一步的发掘，同时如何将材料的纳米特性转移到宏观结构中，也是这个领域面临的挑战之一。

有别于传统的复合材料加工技术，将纳米材料制成宏观结构需要具备分子尺度组分的操控技术。叠层组装技术由于其操作方法简单、通用性强，在各种现今采用的制备方式中脱颖而出。以最简单的情况为例，这种技术是通过将稀溶液或者分散体中电荷相反的组分在适当的基底上交替沉积来实现的。自从Iler（Iler，1966）和20世纪90年代Decher（1997）先后展示了叠层组装技术开始，该技术领域经历了快速的发展。由于叠层组装技术较为简单，同时又具备稳健性和多样性，它也迅速成为制备多功能薄膜最流行也是最被认可的方法之一。除此之外，有机与无机混合薄膜的引入也进一步丰富了叠层组装技术的功能性与普适性。

虽然叠层组装技术领域明确包含的分子类型与

体系结构非常多，但本章我们主要以黏土纳米片和碳纳米管（Carbon Nanotubes，CNTs）这两种商用的功能纳米材料为例，来讨论基于该技术的多层混合薄膜最新的合成方法与特性。值得注意的是，由于这两种材料都具备独特的结构与理化特性，因此以它们为组分单元就能制备出形式多样的功能复合材料。此外，由于单独的纳米管和黏土片的力学参数是可以获得的，因此黏土纳米管和CNTs也是两种较为少数的其复合材料中应力传递效率被认可的纳米材料。在本章的随后两节中，我们也将讨论基于黏土和CNTs多层结构的特点与功能。

# 2 叠层黏土

# 2.1 黏土粒子的结构与特性

叠层组装件中采用黏土的重要性有以下三点： $①$ 自然资源丰富，有效降低成本； $②$ 各向异性的片状结构对控制薄膜间的输送特性意义重大； $③$ 具备与其他纳米材料相似的特性及无缺陷的单晶结构，其独立纳米片在平面内的弹性模量（ $E$ ）约为 $270\mathrm{GPa}$ ，力学性能优异（Manevitch和Rutledge，2004）。

叠层组装件中的黏土其成分主要是分层的硅酸盐。结构中的独立层（纳米片）由三明治结构形
