Repository: C-zj02/CFD-claw

<div align="center">

**English** | [中文](#中文版) | [Français](README_FR.md) | [Русский](README_RU.md) | [हिन्दी](README_HI.md) | [العربية](README_AR.md) | [Português](README_PT.md)

# 🚀 Claude Code Python

**A Complete Python Reimplementation Based on Real Claude Code Source**

*From TypeScript Source → Rebuilt in Python with ❤️*

***
**🔥 Active Development • New Features Weekly 🔥**

</div>

***

## 🎯 What is This?

**Clawd Code** is a **complete Python rewrite** of Claude Code, based on the **real TypeScript source code**.

File: RAG-data/航空航天科技出版工程  4  材料技术201-400.pdf-2ea5adfe-3bb0-4bfb-acef-54d9ecee196b.md (part 9 of 10)
成。三明治结构的中间层由边界共用的 $\mathrm{Al}^{3+}$ 八面体或者 $\mathrm{Mg}^{2+}$ 八面体构成，两侧层由顶角共享的 $\mathrm{Si}^{4+}$ 四面体形成。该独立层的厚度约为 $0.96\mathrm{nm}$ ，其横向尺寸可以为 $10\sim 100\mathrm{nm}$ 。
（1）泊松比的影响。梁上的传感器存在纵向和横向的应变。如果假定1方向与梁的长度一致，并且2方向沿着梁的宽度方向，则式（25）可以被写成（假设我们使用一个电荷放大器进行测量，这意味着该传感器是在短路状态）：

$$
D _ {3} = \frac {d _ {3 1} \in_ {1}}{s _ {1 1} ^ {E}} + \frac {d _ {3 2} \in_ {2}}{s _ {1 1} ^ {E}} \tag {26}
$$

对于纵向应力，由于在传感器位置的泊松效应，会有一个侧向应变 $\in_{2} (= -v \in_{1})$ 。因此，该应变可以被写为：

$$
\in_ {1} = \frac {V _ {0}}{K _ {\mathrm {p}} S _ {\mathrm {q}} ^ {*}} \tag {27}
$$

式中， $V_{0}$ 为压电传感器所测量的电压； $S_{\mathrm{q}}^{*}$ 为一个依赖于特定类型调理电路的因子； $K_{\mathrm{p}}$ 为依赖于泊松比的修正因子。对于PZT传感器， $K_{\mathrm{p}} = (1 - v)$ 对于PVDF传感器， $K_{\mathrm{p}} = \left(1 - v\frac{d_{32}}{d_{31}}\right)$ 。这是压电传感器与传统的电阻应变片之间的关键区别。压电传感器的横向灵敏度和其纵向灵敏度具有相同的级别。然而，对于传统的应变计，横向灵敏度接近于零，并且通常被忽略。因此，一般情况下，仅使用一个压电传感器不可能分出结构的主应变。至少需要两个传感器，才能构造出压电或机械各向异性材料。这排除了使用压电传感器对应变的纵向和横向测量的必要性。对于校准，横向应变是先验已知的，它可以用于推导一个修正因子。

（2）剪力滞效应。由于黏结层的有限刚度，剪力滞效应使得在从主结构传递到传感器的应变有所损失。Sirohi和Chopra（2000b）推导了考虑剪力滞后的校正因子的表达式。由于传感器的整体几何面积不能有效地感应梁的表面应变，校准方程[式（27)]需使用传感器的有效区域，从而有：

$$
\in_ {1} = \frac {V _ {0}}{K _ {\mathrm {p}} K _ {\mathrm {b}} S _ {\mathrm {q}} ^ {*}} \tag {28}
$$

式中， $K_{\mathrm{b}}$ 为考虑黏结层剪力滞效应时的修正系数。 $K_{\mathrm{b}}$ 的值只依赖于传感器的几何形状。对于PZT和PVDF传感器， $K_{\mathrm{b}}$ 可以写成：

$$
K _ {\mathrm {b}} = l _ {\mathrm {e f f}} b _ {\mathrm {e f f}} \tag {29}
$$

式中， $l_{\mathrm{eff}}$ 和 $b_{\mathrm{eff}}$ 为传感器的有效长度和宽度，这些量是由剪力滞计算得到的，并且在完美黏结的情况下对应于传感器的活跃区域。

# 3.3.3 信噪比

如上述梁弯曲装置实验。对于正弦扫描，对梁进行 $5\sim 500\mathrm{Hz}$ 的激励，采用传统的350电阻应变片和显微测量2311信号调节系统。对压电陶瓷传感器，电荷放大器使用高输入阻抗的LF355运算放大器，其 $R_{\mathrm{F}} = 10\mathrm{M}\Omega$ ， $C_\mathrm{F} = 10\mathrm{nF}$

压电传感器相对于传统的电阻应变计的一个主要优势是其卓越的信噪比和高频率的噪声抑制。图8所示的是PZT传感器与电阻应变计的信噪比的对比，该响应未经过滤，并且显示的是信号调理

器的真实电压值。电阻应变计输出的是大振幅的背景噪声，而压电传感器具有更高的信噪比。箔式应变计是通过感应惠斯通电桥电路的不平衡运作的，这种不平衡在微伏的量级。因此，在低应变水平下，电阻应变计的信噪比很差。压电传感器信号噪声比的优势使得它们在低应变、高噪声水平的情况下更有优势。在频率响应为60、120、240、360和

480时的峰值为交流电源线频率的频峰。由于电阻应变计需要激励，因此其输出值可能受到交流电源线路信号的影响。压电传感器本身是无污染的，然而，信号调理电路会对PZT传感器的输出值产生一些影响。值得一提的是，与电阻应变计相关的信号调节电路与压电传感器中所使用的相比是非常复杂和笨重的。

图片摘要：该图主要展示 8PZT传感器和电阻应变计的信噪比的对比。
![](images/4a4bc3083cab1bd5836a840da7638ce6c6f65142b6f73cc076d25e2bcd721670.jpg)

图片摘要：该图主要展示 8PZT传感器和电阻应变计的信噪比的对比。
![](images/7f36897441a82cb92d5ec538a5da9ead23805ce1c5f034a89ae2724ee7932489.jpg)

图片摘要：该图主要展示 8PZT传感器和电阻应变计的信噪比的对比。
![](images/4db69d80f23cfa0172b24f74130947f119e2f3a29a7860f3dca66d4c22384eb9.jpg)

(a)   
（b）  
图8PZT传感器和电阻应变计的信噪比的对比  
图片摘要：该图主要展示 8PZT传感器和电阻应变计的信噪比的对比。
![](images/c0df48cf95a2dc9ed120e57fc1f5109d3acdae4bdf1a7d9afeeb7191dda3a796.jpg)  
（a）时间域内电阻应变计和压电传感器的脉冲；（b）在频域中电阻应变计和压电传感器的脉冲

# 4 结论

由于其电-机械耦合效应，压电材料的应用非常广泛。压电陶瓷是一种具有压电效应的陶瓷材料，这种材料可以被广泛地制成各种成分和形状。压电陶瓷材料早期的应用主要集中在空间结构的控制，在航空系统中潜在的应用也被拓展。作为制动器，它们在刚度上比其他材料更合适，并且容易连接或嵌入到结构中。例如，它们可以接合在复合材料结构上，作为“活性层”。嵌入或表面接合在飞机机翼或直升机桨叶上的压电陶瓷制动器可诱导扭/弯翼型变化（形状变化），这反过来又可以导致升力分布的变化，并可能有助于控制静态和动态气动弹性问题。另一种方法是使用专门设计的压电陶瓷制动器辅助控制起重设备，如前/后缘襟翼。压电陶瓷驱动器具有高带宽，这使得它们非常适合应用于振动和噪声控制中。压电陶瓷制动器的主要缺点是振幅小。然而，目前已经开发了大量配置，通过几何扩增来增加制动器的输出行

程，也可以通过将高频、低振幅的压电陶瓷振动转化为低频来增大振幅位移。图9展示了一些制动器的配置。

在低电场中，压电陶瓷材料表现出线性响应。在较高的电场和机械应力时，材料的响应以及电性能如介电常数和损耗因数变得高度非线性化。在静止励磁中，应变响应随时间漂移增加。在动态励磁中，材料内部的耗散表现出滞后响应。在电方面，该材料可以被视为一个有损电容器。连接到主结构上的压电陶瓷的机电结合阻抗可以用来准确地预测其功耗。

除了作为制动器外，压电材料作为传感器也有很大的吸引力。这是由于它们相比于传统的箔式应变计，具有高灵敏度和高的信号噪声比。压电传感器的电极也可以通过适当的变换来过滤所测得的应变。压电陶瓷材料被广泛应用到动态力传感器、加速度计和陀螺仪中。压电陶瓷传感器需要适当的传感电子元件，必须权衡下限截止频率和灵敏度。新的压电陶瓷复合材料和执行器装置进一步扩大了这种材料的应用领域。

图片摘要：该图片与含有交错电极的压电片；除了作为制动器外，压电材料作为传感器也有很大的吸引力。这是由于它们相比于传统的箔式应变计，具有高灵敏度和高的信号噪声比。压电传感器的电极也这部分内容相关。
![](images/5d71e4594c0da3533a389339fd7f3ba899c92ac9899b55a9ae37805a99c1571b.jpg)  
(a)

图片摘要：该图片与含有交错电极的压电片；除了作为制动器外，压电材料作为传感器也有很大的吸引力。这是由于它们相比于传统的箔式应变计，具有高灵敏度和高的信号噪声比。压电传感器的电极也这部分内容相关。
![](images/d4902696dcddf2b3258e5b111ef9ea6860dd79205879320b5386dc7544c821b7.jpg)  
含有交错电极的压电片

图片摘要：该图主要展示 9压电陶瓷制动器的配置。
![](images/7ef961bf190a624bc033718f47b8ea8241a2a30dfab10317449483abeb1d6c0e.jpg)

图片摘要：该图主要展示 9压电陶瓷制动器的配置。
![](images/621eb34f68ecae71d1eb2b135b915610e9e7ca27c93fe5b9c103fc0ec64dc308.jpg)  
（b）

图片摘要：该图主要展示 9压电陶瓷制动器的配置。
![](images/d5f976dd91095a401181e7840e46cb431490de0001f25c279b58a579e9de93ce.jpg)  
（c）

图9压电陶瓷制动器的配置  
图片摘要：该图主要展示 9压电陶瓷制动器的配置。
![](images/52964e8255fec60c364a3b412df3b5dea2b196d425060a0f76f1f0bf88e9450c.jpg)  
（a）1-2平面电极化的基体材料；（b）特殊的电极结构；（c）固有的几何放大

# 参考文献

ANSI/IEEE Std.176. (1987) IEEE Standard on Piezoelectricity.   
Anderson, E. H. and Hagood, N. W. (1994) Simultaneous piezoelectric sensing/actuation: analysis and application to controlled structures. J. Sound Vib., 174 (5), 617-639.   
Chopra, I. (2002) Review of state of art of smart structures and integrated systems. AIAA J., 40 (11), 2145-2187.   
Forward, R. L. (1980) Picostrain measurements with piezoelectric transducers. J. Appl. Phy., 51 (11), 5601-5603.   
Hanagud, S. Obal, M. W. and Calise, A. J. (1992) Optimal vibration control by the use of piezoelectric sensors and actuators. J. Guidance, Control Dyn., 15 (5),

1199-1206.   
Inman，D.J.Dosch，J.J.and Garcia，E.（1992）A self-sensing piezoelectric actuator for collocated control. J.Intelligent Mater.Smart Struct.，3，166-185.   
Kreuger, H. H. A. (1967) Stress sensitivity of piezoelectric ceramics, Part 1: Sensitivity to compressive stress parallel to the polar axis. J. Acoustical Soc. Am., 42 (3), 636-645.   
Lee C. K. and O'Sullivan T. (1991) Piezoelectric strain rate gages. J. Acoustical Soc. Am., 90 (2), 945-953.   
Lee, C.K., O'Sullivan, T. and Chiang, W.W. (1991) Piezoelectric strain rate sensor and actuator designs for active vibration control. Proceedings of the 32nd AIAA/ASME/ASCE/AHS/ASC Structures, Structural Dynamics and Materials Conference (4), 2197-2207.   
Li，S.，Cao，W.andCross，L.E.（1991）The extrinsic nature of nonlinear behavior observed in lead zirconate titanate ferroelectric ceramic.J.Appl.Phys.，69（10），

7219-7224.   
Liang, C., Sun, F. and Rogers, C.A. (1993) Coupled electromechanical analysis of piezoelectric ceramic actuator driven systems-determination of the actuator power consumption and system energy transfer. Proc. SPIE, 1917, 286-298.   
Matsch，L.W.（1964）Capacitors，Magnetic Circuits and Transformers，Prentice-Hall Inc.，Englewood Cliffs，NJ.   
Physik Instrumente (1997) Products for Micropositioning, USedition.   
Gui, J. and Tani, J. (1995) Vibration control of a cylindrical shell using distributed piezoelectric sensors and actuators. J. Intelligent Mater. Syst. Struct., 6 (4), 474-481.

Samuel, P. and Pines, D. (1997) Health monitoring/damage detection of a rotorcraft planetary geartrain using piezoelectric sensors. Proc. SPIE, 3041, 44-53.   
Sirohi, J. and Chopra, I. (2000a) Fundamental behavior of piezoceramic sheet actuators. J. Intelligent Material Syst. Struct., 11 (1), 47-61.   
Sirohi, J. and Chopra, I. (2000b) Fundamental understanding of piezoelectric strain sensors. J. Intelligent Mater. Syst. Struct., 11 (4), 246-257.   
Vautier, B. and Moheimani, S. (2005) Charge driven piezoelectric actuators for structural vibration control: issues and implementation. Smart Mater. Struct., 14 (4), 575-586.   
Vigness, I. (1935). Dilatations in Rochelle salt. Phys. Rev., 48, 198-202.

本章译者：宋豪鹏，宋坤（南京航空航天大学航空宇航学院）

# 形状记忆合金

John A. Shaw1, Christopher B. Churchill1, Dimitris C. Lagoudas2, Parikhshith Kumar2  
1 密歇根大学航空航天工程系，安娜堡，密歇根州，美国  
2 得克萨斯A&M大学航空航天工程系，大学城，得克萨斯州，美国

# 1 引言

自适应（或智能）材料是能够适应外部刺激的一类材料，其机械（应力应变）行为与其他物理领域，如温度、电场、磁场、离子浓度等强耦合。形状记忆材料［包括形状记忆合金（SMAs）、铁磁SMAs和形状记忆聚合物］的机械行为和温度呈现强耦合关系。本章重点介绍SMA独特的热机械行为，它能满足多种运输、生物医学、通信、能量以及消费品应用。同时，形状记忆合金也得到了航空航天工程的特别关注，被用于新型有源器件和轻型多功能结构。

# 1.1 独特表现

形状记忆合金（SMAs）因其显著的形状记忆效应（SME）被命名，如图1（a）①～⑤的实心箭头所示。它显示的是一个NiTi形状记忆合金导线的单轴拉伸实验，NiTi形状记忆合金导线浸泡在温度可控的溶液中。在等体积空间中绘制了轴向应力 $(\sigma)$ 、应变 $(\varepsilon_{\mathrm{e}})$ 和温度 $(T)$ 之间的关系。SME包括以下热机械循环。

① $\rightarrow$ ① 在阈值温度（ $T^{*}$ ）以下的无负载冷却，没有明显的应变，但发生了固固相变，即从高温相奥氏体（由A表示）转变为低温相马氏体（具有混合孪生微观结构，由 $\mathrm{M}^{+} / \mathrm{M}^{-}$ 表示）。

$① \rightarrow ③$ 等温加载，然后卸载，留下一个明显的残余伸长（约 $5\%$ ），微观上形成导向或非孪生马氏体（ $\mathrm{M}^{+}$ ）。

$③ \rightarrow ⑤$ 无负载加热，应变复原，微观相恢复为A。

图1（b）所示为理想相的SME路径（温度-应力空间），显示稳定的A和M机制。SME循环显示出高达 $8\%$ 的应变恢复，应变恢复量取决于合金，并且在不超载的情况下可以多次重复。相比之下，传统合金的应变达到 $0.2\% \sim 0.5\%$ 将发生屈服，因此百分之几的应变将导致不可逆的变形。应变恢复的温度阈值为特征转变温度，取决于合金化学成分和材料加工过程。值得注意的是，SMAs一般冷时柔顺松软，而热时坚固强硬，这一点与常规合金相反。参考形状（“记忆”状态）被设置于高得多的形状设定温度（例如 $500^{\circ}\mathrm{C}$ ）。

刚刚描述的行为是一种单向记忆效应，因为只有被加热时材料才会发生宏观变形。虽然未被显示，但一些SMAs（如镍钛合金）可通过热机械加工而具有双向形状记忆效应（TWSME），其内部残余应力有利于形成导向性的M（ $\mathrm{M}^{+}$ ），因而在冷却时也可发生变形，虽然TWSME的应变量通常比单向记忆合金要小得多，但它在某些特殊应用中仍然具有优势。

在许多SMAs中，在高于 $T^{\ast}$ 的有限温度范围内，等温形式的形状记忆也同样存在[图1（a）， $⑥ - ⑪ ]$ ，并被称为超弹性（SE）或伪弹性，其组成如下。

$⑥ \rightarrow ⑦$ 对于A的线性弹性加载。

$⑦ \rightarrow ⑧$ 应力高原与应变增加（ $>6\%$ 应变），伴随着应力诱发相变 $\mathrm{A}\to \mathrm{M}^{+}$

图片摘要：该图主要展示 1 形状记忆效应分析。
![](images/e8ab58e9bb550e3c5a31e36506daf0d76fcdd142bd83d39f407b9a7c0540b749.jpg)  
(a)

（b）  
图1 形状记忆效应分析  
图片摘要：该图主要展示 1 形状记忆效应分析。
![](images/fd92b5a05a56c0b0bb27615c162ec5b9eb3c1c383ddc2bb6111cd4e3ee91fd6e.jpg)  
（a）SMA（镍钛）金属丝的单轴热响应，表现出了形状记忆效应（SME，①～⑤）以及超弹性（SE，⑥～⑪）；（b）理想化的（准）相图

$⑧ \rightarrow ⑨$ 初始卸载伴随着 $\mathbf{M}^{+}$ 的一些弹性恢复。  
$⑨ \rightarrow ⑩$ 较低应力高原与应变减少，伴随着反向相变 $\mathrm{A}\leftarrow \mathrm{M}^{+}$   
$⑩ \rightarrow ⑪$ A线弹性恢复至零应变

这种“赝弹性”行为可以完全恢复，但力学响应即使在缓慢的准静态极限中也存在滞后和能量耗散。虽然这里的超弹性发生在室温（RT）以上，但对于合金和材料加工过程的调整可将转变温度调整至用户需求，制造转变温度低于或高于室温的形状记忆合金均有重大意义。

上述描述有些简单，细节将在第三部分呈现。读者可参考一些书籍，它们详细介绍了形状记忆合金的特性、冶金、基础细观力学机制、建模和设备

等（Funakubo，1987；Duerig等，1990；Otsuka和Wayman，1998；Bhattacharya，2003；Abeyaratne和Knowles，2006；Lagoudas，2008）。

# 1.2 形状记忆合金的发展史

尽管形状记忆合金对一般人来说比较陌生，但SMAs却有着一个悠久的历史。在20世纪30年代和40年代，超弹性和初步的形状记忆功能被首次发现于某些金属间的化合物中，如AuCd、铜锌（黄铜）和 $\mathrm{CuSn}$ （β-铜）。形状记忆效应在20世纪50年代的AuCd、 $\mathrm{CuZn}$ 和InT1合金上得到证明。许多其他合金[图2（a)]之后被陆续发现，并且列表中的元素仍在不断增加。同时，许多SMAs

图片摘要：该图主要展示 2（a）形状记忆合金的发现时间轴；（b）一些商业形状记忆合金的典型特性。
![](images/228ce776e28712fa156bd8c0867578600eb465caad9a0fa2c0aa0d4d22fb030d.jpg)  
图2（a）形状记忆合金的发现时间轴；（b）一些商业形状记忆合金的典型特性

(a)

（b）  

<table><tr><td>性能</td><td>单位</td><td>NiTi</td><td>CuZnAl</td><td>CuAlNi</td></tr><tr><td>密度</td><td>kg·m-3</td><td>6450</td><td>7900</td><td>7150</td></tr><tr><td>熔点T</td><td>℃</td><td>1250~1320</td><td>950~1020</td><td>1000~1050</td></tr><tr><td>电阻率</td><td>μΩ·m</td><td>0.5~1.1</td><td>0.07~0.12</td><td>0.1~0.14</td></tr><tr><td>导热率</td><td>W·m-1·K-1</td><td>8.5~18</td><td>120</td><td>75</td></tr><tr><td>抗腐蚀性</td><td></td><td>极好</td><td>差</td><td>一般</td></tr><tr><td>生物相容性</td><td></td><td>好</td><td>差</td><td>差</td></tr><tr><td>弹性模量</td><td>GPa</td><td>70(45~95)</td><td>80</td><td>100</td></tr><tr><td>极限强度</td><td>MPa</td><td>800~1500</td><td>700~800</td><td>1000~1200</td></tr><tr><td>断裂伸长</td><td>%</td><td>25~50</td><td>15</td><td>12</td></tr><tr><td>晶体系统(A)</td><td></td><td>单斜正</td><td>单斜正</td><td>正立</td></tr><tr><td>晶体系统(M)</td><td></td><td>立方晶系</td><td>立方晶系</td><td>方晶系</td></tr><tr><td>转换温度T&#x27;s</td><td>℃</td><td>-20~80</td><td>-20~100</td><td>50~180</td></tr><tr><td>ΔT磁滞</td><td>℃</td><td>30~80</td><td>15~25</td><td>15~20</td></tr><tr><td>覆盖应力</td><td>MPa</td><td>600</td><td>500</td><td>600</td></tr><tr><td>单向应变</td><td>%</td><td>8</td><td>5</td><td>5</td></tr><tr><td>10^5次循环</td><td>%</td><td>2~2.5</td><td>0.8</td><td>0.8</td></tr><tr><td>10^7次循环</td><td>%</td><td>0.5</td><td>0.5</td><td>0.5</td></tr><tr><td>双向应变</td><td>%</td><td>2~6</td><td>1</td><td>1</td></tr><tr><td>处理工艺</td><td></td><td>困难</td><td>简单</td><td>困难</td></tr><tr><td>铸造</td><td></td><td>真空环境</td><td>在空气中</td><td>在空气中</td></tr><tr><td>加工</td><td></td><td>困难</td><td>简单</td><td>困难</td></tr><tr><td>成本</td><td></td><td>高</td><td>低</td><td>适中</td></tr></table>

是由贵金属组成或仅在单晶时才表现其价值，这使得它们不太适合在商业应用中使用。然而，一些合金作为新器件已具备商业可行性[图2(b)]，特别是镍钛基合金（NiTi-NiTiCu和NiTiNb附近）和某些铜合金（CuAlZn和CuAlNi）。近等原子NiTi，即镍钛诺在20世纪60年代初被发现（参见Kauffman和Mayo，1997或an interesting account）。

到目前为止，镍钛诺是最著名的SMA，镍钛诺形状记忆合金被证明在多晶形状记忆合金中具有最好的记忆效应和最好的超弹性。镍钛诺合金可以承受较大的压力（ $500\mathrm{MPa}$ 级）并可在低循环使用中恢复高达约 $8\%$ 的应变以及在高循环使用中恢复约 $2.5\%$ 的应变。这种应变恢复能力可用于在热交换模式或等温吸能模式条件下设计新设备。现在，由于NiTi形状记忆合金在腐蚀性、耐疲劳性等方面的优势，以及良好的生物相容性，它们已成为大多数形状记忆应用项目的首选形状记忆材料。

# 2 形状记忆合金的应用

20世纪60年代后期，随着在军用飞机上的首次成功应用，形状记忆合金已广泛用于各种行业。在20世纪70年代和80年代，一系列（现在已成千上万个）基于形状记忆元素的新型热激励设备和热发动机专利陆续发布。一些商业设备包括新奇的玩具、超弹性弓丝、自动消防和防烫伤阀等获得成功。20世纪90年代，由于镍钛合金的生物相容性良好，SMA装置已在外科手术工具、导线以及血管支架等方面获得商业上的成功。从历史上看，由

于SMA复杂的本构行为使得设备的设计成为难题，但随着材料成本降低、材料加工改进、认识的成熟以及本构模型的改善，使得它们使用范围不断扩大。你可以在最新的书（Otsuka和Wayman1998；Lagoudas，2008）和杂志的SMA应用研究（Hartl和Lagoudas，2007，为航空航天应用最近回顾）以及会议中为当前和预期的应用找到相应的参考。

# 2.1 使用模式

前面介绍的每个行为都提供了一种途径来利用SMAS代替更复杂的系统。形状记忆效应（SME）可通过热驱动用于自由恢复（可展结构）或约束恢复（预应力管件、阀门或执行器）。超弹性（SE）可用于绝热模式的高弹性结构中（负载限制器或能量吸收装置）。例如，一个液压和机电制动器可由SMA组件取代（弹簧或钢丝），即使在很大的负载下变形也可以通过SME来恢复。它不需要工作流体，无电磁干扰问题并能安静地运行。通过利用周围的温度梯度或“废”热来驱动热诱发相变，SMAs组分可作为简单的热引擎从而直接产生机械功SE高原的低切向刚度及滞后性，使SMA组分可将敏感仪器与振动源隔绝。

形状记忆合金应力和应变的高恢复率使其工作密度比其他智能材料或制动器系统高出一个数量级（表1）并且SMA比其替代设备更轻。力可用来增加位移这一特性也极大地增加了设计灵活性，通过不同的结构形式可用于弯管机、弹簧和扭矩管中。表2总结了重要的SMA的特点和在设备中的应用（将在第3节中进一步介绍）。

表 1 一些智能材料和制动器的工作密度  

<table><tr><td>驱动器类型</td><td>W·(J·m-3)-1</td><td>描述</td></tr><tr><td>NiTiSMA</td><td>6.0×10^6~2.5×10^7</td><td>测定值，从多圈到单圈（5%，500 MPa）</td></tr><tr><td>热气压</td><td>1.2×10^6</td><td>测定值，20 N，50 μm</td></tr><tr><td>热膨胀</td><td>4.6×10^5</td><td>理想值，Ni，Si，200℃</td></tr><tr><td>电磁</td><td>1.6×10^3~4.0×10^5</td><td>从测定值到理想值</td></tr><tr><td>静电</td><td>7.0×10^2~1.8×10^5</td><td>从测定值到理想值</td></tr><tr><td>压电</td><td>1.8×10^2~1.2×10^5</td><td>计算值，ZnO到PZT(40 kV·cm-1)</td></tr><tr><td>肌肉</td><td>1.8×10^4</td><td>测定值，350 kPa，10%应变</td></tr><tr><td>微泡</td><td>3.4×10^2</td><td>测定值，71 μm气泡</td></tr></table>

表 2 镍钛合金的特性及其可能的应用  

<table><tr><td></td><td>性状</td><td>对设备的影响</td></tr><tr><td rowspan="2">优势</td><td>单向形状记忆效应</td><td>空载性状恢复，驱动器对抗偏置力</td></tr><tr><td>双向形状记忆效应</td><td>加热和冷却的形状变化，无须制动器偏置力</td></tr><tr><td rowspan="7">优势</td><td>伪弹性</td><td>高回弹；负荷限制器；能量吸收器；振动抑制；恒力应变恢复</td></tr><tr><td>磁滞</td><td>减震器，震动抑制</td></tr><tr><td>驱动力（&gt;400 MPa）</td><td>大驱动力，小SMA截面需求</td></tr><tr><td>驱动应变（8%）</td><td>大位移，小SMA长度需求</td></tr><tr><td>能量密度（约10MJ·m-3）</td><td>大工作/体积输出，紧凑的SMA元件</td></tr><tr><td>比能（约1.2kJ·kg-1）</td><td>大工作/质量输出，轻质量的SMA元件</td></tr><tr><td>三维驱动</td><td>有用的配置种类：折弯机，弹簧，扭力管</td></tr><tr><td rowspan="4">局限性</td><td>温度敏感性</td><td>惊人的材料变化，在限定温度T下的超弹性</td></tr><tr><td>比热和潜热</td><td>显著的热惯性，加载速率敏感性，有限的驱动频率</td></tr><tr><td>能源效率</td><td>低卡诺效率低驱动工作/输出热量（&lt;5%）</td></tr><tr><td>相变诱发的可塑性</td><td>稳定（早期生命周期），需要预处理，退化应变恢复，潜在的疲劳失效</td></tr></table>

# 2.2 航空航天应用

SMAs最初应用在军用飞机上将热缩管与高压液压管连接，特别是从1971开始的F-14战斗机（Tomcat）。这个概念是使用一个低相变温度SMAs（NiTiFe）形成了一套过盈配合的管接头，然后机械扩展并液氮保存。安装时简单地将低温NiTi套在管接头上，然后再加热到室温，它缩紧并压紧管道从而建立了预应力连接[图3（a)]。这种连接器使用了超过30万个，并且没有一例失效的报道，这解决了焊接钛液压管路问题。类似的装置随后在20世纪70年代在英国皇家海军和美国海军舰艇上使用。1980年以后，不再需要低温储存的NiTiNb合金取代了套管。这些应用为迫使

SMA恢复的实例，其他用于零力电子插入和管道设备的过盈配合环/套管也已经上市。

在20世纪70—90年代，许多热SMA驱动器商品开始销售，包括自动灭火系统、防烫伤装置和家庭以及汽车变速器阀。大多数这些设备都基于单一的SME变形恢复，即将预应力SMA元件（通常是一个弹簧）与一个钢弹簧串联。它是这样设计的，低温时钢弹簧压缩SMA单元，高温时SMA单元变硬压缩弹簧[图3（b)]。这两个单元之间的工作点移动阀面或杠杆，在没有笨重的电动机或反馈控制系统的情况下提供温度传感和机械驱动。此外，超弹性NiTi形状记忆合金被用来制作外科导丝、动脉支架、正畸弓丝、牙科锉刀、骨科植入物、眼镜架以及手机天线。

图3 形状记忆合金工作示意图  
图片摘要：该图主要展示 3 形状记忆合金工作示意图。
![](images/afb44a35c01249daad12132cc017ac12045eb1efc6979bd0f8247b14a3d28964.jpg)  
（a）SMA管接头的照片（www.intrinsicdevices.com/history.html）和安装示意图：（1）初始过盈配合，  
（2）机械扩展和冷却储存，（3）RT加热；（b）SMA自动阀截面示意图：冷流（阀门打开）和热流（阀门关闭）

一个简单的SMA制动器作为1997年的尘埃黏附实验装置的一部分被用于美国宇航局火星探路者号、旅居者号。1994年，克莱门汀号飞船（深太空科学实验）首次推出整个月球的景观地图（297月球轨道）（图4），并采用形状记忆合金作为释放器来部署航天器的太阳能电池板。预压缩的SMA/加热器安装在一个缺口螺栓下，加热时，

SMA环扩大打破螺栓，使太阳能电池板部署。这比以前的爆炸螺栓更安全、动力干扰也更少。类似的装置已被用于此后的几十种航天器中。

# 2.3 潜在的未来航空航天应用

更为宏伟的SMA自适应结构已经成为过去10年研究的重点。无损SMA的释放机制和活动铰链

图片摘要：该图主要展示 4（a）深空计划的科学实验（克莱门汀号飞船）；（b）防磨螺钉。
![](images/e12fd98dd7102c5f2c52e1396b7aeca9613892432d1ad522d7395fd7c0b16305.jpg)  
(a)

图片摘要：该图主要展示 4（a）深空计划的科学实验（克莱门汀号飞船）；（b）防磨螺钉。
![](images/c81dbc6e41cfe78dffbc209e491d3459e1c7f916820995d870d57f878793c4a8.jpg)  
（b）  
图4（a）深空计划的科学实验（克莱门汀号飞船）；（b）防磨螺钉

被改进并用于正在开发的航天器和很小的“微型”卫星。可膨胀的空间结构使用SMA组分作为可折叠结构成员也正在被考虑。DARPA的“智能机翼”项目研究使用内部SMA扭力管和其他活性材料来翘曲机翼[图5（a)]。桑普森项目探测了使用SMA元件驱动进气道整流罩从而调整喷气发动机进气口和排气口几何形状的可行性。图5（b）显示的是用原型F-15发动机进气口安装在风洞进行实验。另一个例子是波音可变几何V型结构

（VGC），这是多组分扩展的发动机反推装置套筒的二级结构，使用与预应力组合结构对抗的SMA梁将V型锯齿偏转进尾气流以减少起飞和降落时发动机的噪声。VGC在2006年由波音公司研究和技术中心成功测试飞行。SMA设备也被考虑用于直升机，如转子叶片跟踪设定来校正叶片间的不平衡，因为这里狭小的空间和严酷的动态载荷使常规的制动器难以被使用。

图片摘要：该图主要展示 4（a）深空计划的科学实验（克莱门汀号飞船）；（b）防磨螺钉。
![](images/313e86a6e62d9684efc80f3617c3a11152bb65f93794c993ed6fc61789187d46.jpg)

图片摘要：该图主要展示 4（a）深空计划的科学实验（克莱门汀号飞船）；（b）防磨螺钉。
![](images/69a40b6221d0feb2f147a37771f2b81a10d44faa9cbebba2751663a57ea80ebd.jpg)  
(a)

（b）  
图5 SMA飞机研究  
图片摘要：该图主要展示 5 SMA飞机研究。
![](images/a4d176041ba662e1d8909d0fdb0fb5b842e7fe02e84c20fcb93169256b1b14d7.jpg)  
（a）DARPA智能机翼（上），剖面图显示SMA扭力管（下）；（b）SAMPSON进气道整流罩

# 3 热机械行为

相比通常在线弹性范围内使用的传统合金，形状记忆合金的热机械行为不寻常且复杂。形状记忆

合金表现出极端的温度敏感性、非线性且有时不稳定的力学行为、各向异性、强热机械耦合、加载速率依赖以及路径依赖（滞后）行为。本节描述了底层的微观结构和机制，阐述了典型的镍钛合金的热响应。相关冶金和力学文献数量巨大（Otsuka 和

Ren，2005）。在过去的10年，该领域仍然是一个活跃的研究领域，并且对于从晶格尺度到宏观尺度机制的理解已经取得重大进展。

# 3.1 马氏体相变，晶体和微结构

基础的微观力学机制是一个或多个可逆晶相（固-固）变化，称为热弹性马氏体相变，这种相变可以通过改变温度或应力诱发。马氏体相变具有无扩散、位移性、一阶（涉及应变和熵的跳跃）及晶格畸变和无热（几乎与温度速率无关）等特点。无应力的高温（母）相称为奥氏体（A），低温相称为马氏体（thermal-M）。奥氏体具有高对称性原子结构，通常基于立方晶格；马氏体具有低对称性布拉维晶格，为四方，斜方晶系，单斜晶系，菱面体或三斜晶系，其取决于SMA。晶体可以通过小的协同的原子位移从一种结构转换为另一种结构。

现在描述图1（a）中SME和SE循环的微观机制，在无应力状态下，低对称马氏体晶体中存在几个能量相等的变体，它们可以通过基于晶体点群对称性的反射或旋转相互关联。无应力冷却后①，相对于A马氏体组织的自适应微观结构使其只有很少或没有应变。然而，施加的应力将大大促进这些与应力有关的变形及通过孪晶界滑移（退孪）产生的偏离变形，最终导致宏观应变②。因此，我们必须区分无应变M和应变M。对于简单的一维情况，可以想象所有的马氏体变体集中到两个（均匀分布的）单轴“变体”，即造成宏观伸长（ $\mathrm{M}^{+}$ ）和收缩（ $\mathrm{M}^{-}$ ）两种变体的组合。因此，热M可以被认为是这两种单轴变体 $\mathrm{M}^{-} / \mathrm{M}^{+}$ 的自适应组合。卸载后，退孪的很大一部分微结构仍然存在，因此存在一个残余应变③。退孪过程中若没有任何塑性变形，所有的马氏体将在加热到临界温度以上时转变为母A相⑤。之前诱发的应变在低温时可恢复，因为原子相对于晶格间距只移动了很小一段距离（一般仍保持着最近的原子），并且无位错（滑移）或扩散（跨越许多晶格间距的原子运动）运动。小原子位移和高晶格对称性使得材料能够恢复到一个独特的基础形状。

回到图1（a）中SE的响应，试件在 $71^{\circ}\mathrm{C}$ 进行了等温、缓慢的控制伸长的加载-卸载循环 $(\delta /L =$ $\pm 4\times 10^{-4} / \mathrm{s}$ ，其中 $\delta$ 为导丝的伸长率， $L$ 是其最初的自由长度， $\varepsilon_{e}$ 为由应变仪测量的局部应变，在 $⑥$ 中试件最初为A并沿近线性路径弹性变形至有利于转变为 $\mathbf{M}^{+}$ 的 $⑦$ （此时达到临界应力约600

MPa)。⑦和⑧之间随着A转变为 $\mathrm{M}^{+}$ 应变沿着上应力高原持续增加（在⑧处刚刚超过 $6\%$ ）。因此，足够的应力可将 $\mathrm{M}^{+}$ （有时称为应力诱发马氏体）稳定在高于其自然（无应力）转变温度的温度水平上。在微观上看，这种转换是马氏体在奥氏体中形核并通过其尖锐习性面的运动长大，即A晶体与特殊兼容混合晶格之间的共格（或接近共格）界面发生变化，即所谓的习性面变体（HPV）8。卸载 $(\dot{\delta} < 0)$ 时，响应最初很剧烈，并且具有非线性，然后达到一个较低的临界应力 $(\sigma_{\mathrm{p}}^{\mathrm{M + A}})^9$ ，并且材料沿较低的应力高原恢复为A，由于 $\mathrm{M}^{+}$ 不再稳定，应变也从⑨恢复到⑩。最后阶段沿A的线弹性响应从⑩卸载到⑪，因此加载过程中诱发的应变（>6%）已经恢复，但通过的磁滞回线却消耗了大量的机械能，这种特性使得形状记忆合金可能被用于减振和能量回收。

在镍钛诺中，A具有有序的B2原子晶体结构，M具有 $\mathrm{b19^{\prime}}$ 晶体结构。典型的商业镍钛诺合金（使用较长时间后，轻微的富含Ni）也有一个中间相R相，R相具有 $\mathrm{B2^{\prime}}$ 菱面体（三角）结构[如图6（a)]。R与M分别有4和12个对称相关的晶格变体（LCVs)，它们可以以不同的比例存在于晶体中并以此在无塑性滑移的情况下创建微观结构来容纳一定范围的应变。其他形状记忆合金的马氏体变体较少（因为更高的对称性），如CuAlNi中的四方马氏体只有三种变体，因此无法涵盖所有可能的三维宏观应变空间，也只能在一定的应力状态下作为单晶表现出形状的记忆和超弹性( Bhattacharya，2003)。

我们注意到，众所周知的钢铁（Fe-C系统）中的马氏体相变与SMAs有共同点，即相变涉及原子的位移运动（而不是替换），但也有明显的差异：

（1）与马氏体钢相比，奥氏体钢更柔软且有韧性，但相比马氏体SMA，奥氏体形状记忆合金通常更硬也更坚固。  
（2）钢中 $\mathrm{A}\rightarrow \mathrm{M}$ 相变伴随着大的体积变化（扩张），造成了严重的塑性和大的温度滞后，使其不表现出热弹性。形状记忆合金中的相变只引起很小的体积变化和中等的温度滞后（ $20^{\circ}C\sim 80^{\circ}C$ ）。因此造成近热弹性转换（可逆的）。  
（3）为了得到形状记忆效应，A（高对称性）和M（低对称性）晶体的点对称必须满足理想的群-子群关系，使得马氏体能足够“接近”（小原

图片摘要：该图主要展示 6（a）镍钛记忆合金的晶体结构和微观结构原理；（b）镍钛诺的差示扫描量热法（DSC）温谱图（SM丝直径 ，50.2原子数。
![](images/6aca8c31a849d5b2724d34d6b332a6384c9e3249b76a4caf0359b68654175b09.jpg)  
(a)

图片摘要：该图主要展示 6（a）镍钛记忆合金的晶体结构和微观结构原理；（b）镍钛诺的差示扫描量热法（DSC）温谱图（SM丝直径 ，50.2原子数。
![](images/2705e1114636d1de6d4baeecf558650bfbe78e7d8857ed5d5fdbaff5d1d3fc41.jpg)  
（b）  
图6（a）镍钛记忆合金的晶体结构和微观结构原理；（b）镍钛诺的差示扫描量热法（DSC）温谱图（SM丝直径 $1.02\mathrm{mm}$ ，50.2原子数%的Ni）

子位移）一个独特的奥氏体结构。

如图6（b）中的商业镍钛合金丝（SAESMemory）所示，测量相变温度的常用方法是差示扫描量热法（DSC），所使用的合金丝线为SM（形状记忆）丝线，而不是之后要讨论的室温SE（超弹）丝线（均能表现出形状记忆与超弹性，但相对于室温有不同的温度体制），样品SM丝线在室温（RT）下为R相。DSC温谱图测量热输入速率，扫描在恒定温度比率期间（ $\pm \dot{T}$ ）无应力样品的 $\dot{q}$ （热功率/热量）。谷和峰分别由放热和吸热引起的焓变导致（相变潜热），并与近纯相的温度机制显著不同。此过程中起主要作用的是奥氏体和马氏体，但在冷却过程中因中间相R相的存在将发生多级相变。 $A_{s}$ 和 $A_{\mathrm{f}}$ 分别为加热过程中相变为奥氏体的起始和完成温度， $M_{s}$ 和 $M_{\mathrm{f}}$ （ $R_{\mathrm{s}}$ 和 $R_{\mathrm{f}}$ ）分别为冷却过程中相变为马氏体（R相）的起始和完成温度。温谱图显示奥氏体-马氏体峰值之间的温度滞后约为 $80^{\circ}C$ 。总的来说，镍原子数超过 $50\%$ 时，相变温度对镍原子含量相当敏感，镍原子的轻微增加即会显著降低相变温度（约 $100^{\circ}C$ /过量Ni原子%），所用材料此特性已被供应商用来生产相变温度接近于人体温度（ $38^{\circ}C$ ）或低于RT（SE线）的镍钛合金。

# 3.2 基本热机械行为

图7显示与图1（a）相同的SM丝线的一系列等温应力应变响应。在 $50^{\circ}\mathrm{C}$ 以上时，由于无应力时 $\mathbf{M}^{+}$ 不稳定，因此响应为超弹性。稳定 $\mathbf{M}^{+}$ 所需的应力（上高原）随温度的升高而增大[图7

(b)]。两个相变应力 $\sigma_{\mathrm{p}}^{\mathrm{A}\rightarrow \mathrm{M}^{+}}$ 和 $\sigma_{\mathrm{p}}^{\mathrm{A}\leftrightarrow \mathrm{M}^{+}}$ 均强烈地依赖于温度，在镍钛诺中以 $7\mathrm{MPa} / ^{\circ}\mathrm{C}\sim 8\mathrm{MPa} / ^{\circ}\mathrm{C}$ （此处为 $7.8\mathrm{MPa} / ^{\circ}\mathrm{C}$ ）的速率变化。在 $50~^\circ \mathrm{C}\sim$ $70^{\circ}\mathrm{C}$ 时，反应完全超弹性（如果恰好在 $\mathrm{A}\to \mathrm{M}^{+}$ 的一个平稳期末开始卸载)，但在较高的 $80^{\circ}\mathrm{C}\sim 100$ $^\circ \mathrm{C}$ 时，将出现较大的残余应变。在这些温度下加载应力变得如此之大（ $100^{\circ}\mathrm{C}$ 时约 $800\mathrm{MPa}$ ，以至于相变时同时发生屈服，因此超弹性环不再封闭。最高温度（ $103~^\circ \mathrm{C}$ ）下，卸载高原变得不太明显并且最终残余应变约为 $1 \%$

由于起始相并不仅仅由温度决定[图6（a)]，在较低温度下 $(0^{\circ}\mathrm{C}\sim 40^{\circ}\mathrm{C})$ ，两组力学响应如图7（a）所示。样品材料初始为热-R相，并且其力学响应在低于 $2\%$ 应变时具有明显的“双膝”，这是由于R相先是转变为定向的 $\mathbb{R}^{+}$ ，然后再相变为具有定向的 $\mathbf{M}^{+}$ 。在右图（预先在 $\mathrm{LN_2}$ 中淬火）中很少出现类似的“双膝”现象，其中的起始相热-M相只是简单地在加载过程中变得定向（ $\mathrm{M}\rightarrow$ $\mathrm{M}^{+}$ ）（注意在图1（a）的状态①之前，样品同样在 $\mathrm{LN_2}$ 中淬火）。在两组中，残余应变（近 $5 \%$ 可以通过无负荷加热至 $45~^\circ C$ 以上消除。

图7（b）所示为等温响应中高原（相变）应力和应力“膝盖”（开始重定向）随温度变化的定量伪相图。在样品状态下重定向 $(\mathrm{R}\rightarrow \mathrm{R}^{+})$ 应力随着温度的降低逐渐增加至一常数，但 $\mathrm{R}^{+}\rightarrow \mathrm{M}^{+}$ 应力随着温度的升高变得更大。淬火材料中重定向 $\mathrm{M}\to \mathrm{M}^{+}$ 应力在图示范围内几乎与温度无关。然而当温度超过 $50^{\circ}C$ 时，由于起始相均为A相，故两组曲线的差别消失。 $\mathrm{A}\rightarrow \mathrm{M}^{+}$ 相变的（加载）应力

高原几乎以线性比例 $7.8\mathrm{MPa} / \mathrm{^\circ C}$ 随温度上升。在 $50~^\circ C$ 附近 $\mathrm{A}\leftarrow \mathrm{M}^{+}$ 相变的（卸载）应力高原也以这个斜率上升，但当温度进一步升高时斜率下降，因此在较高温度下会造成更宽的加载-卸载应力滞后。

图7（c）所示为图7（a）中接受状态SM丝线沿应力高原的应变 $(\Delta \varepsilon_{\mathrm{p}})$ 范围以及对重定向应变的估计。 $\mathrm{R}\rightarrow \mathrm{R}^{+}$ 重定向应变为 $0.8\% \sim 0.9\%$ （ $10^{\circ}\mathrm{C}\sim 40^{\circ}\mathrm{C})$ 。 $\mathrm{R}^{+}\rightarrow \mathrm{M}^{+}$ 相变应变随温度的升高急剧上升， $40^{\circ}\mathrm{C}$ 时达到约 $4 \%$ 。在 $50^{\circ}\mathrm{C}$ 及以上时，材料具有超弹性且 $\mathrm{A}\to \mathrm{M}^{+}$ 相变应变（加载稳定范围）有所上升，但在 $90^{\circ}\mathrm{C}$ 附近达到峰值 $5.8\%$

对于温度-应力相关性的一个合理的估计可由著名的Clausius-Clapeyron关系得出： $\mathrm{d}\sigma_{\mathrm{P}} / \mathrm{d}T = -\rho \Delta s/$ $\Delta \varepsilon \approx 7.9\mathrm{MPa} / ^{\circ}\mathrm{C}$ ，其中 $\rho = 6500~\mathrm{g / m^3}$ 为质量密度， $\Delta s\approx \Delta h / T_{\mathrm{R}}$ 是从DSC潜热 $\Delta h^{\mathrm{M\to A}} = 19.7~\mathrm{J / g}$ 估计的热焓变化， $T_{\mathrm{R}} = 304.6\mathrm{K}$ （31.4℃）为参考温度［在图7（b）中截取]，且 $\Delta \varepsilon = -0.0531$ 是由马氏体HPV沿纹理方向 $\langle 111\rangle_{\mathrm{B2}}$ 的应变理论值计算得到的。图7（c）中 $\mathrm{A}\leftarrow \mathrm{M}^{+}$ 逆相变（卸载应力高原）过程中的相变应变最初上升，在 $70~^\circ C$ 时达到峰值约 $4.4\%$ 应变，然后由于屈服以及加载过程中产生的牢固残余马氏体而急速下降。

图片摘要：该图主要展示 7（c）所示为图7（a）中接受状态SM丝线沿应力高原的应变 范围以及对重定向应变的估计。 重定向应变为 （ 。 相变应变。
![](images/3b0f8cf6d065f6de1505b36e522f1df0ad9ccf781255984108d0188eb4f71295.jpg)  
(a)

图片摘要：该图主要展示 7（c）所示为图7（a）中接受状态SM丝线沿应力高原的应变 范围以及对重定向应变的估计。 重定向应变为 （ 。 相变应变。
![](images/0a86a754ac217f2a6cbcb23bc6c7ebc3d07b3600861ef97792a5391f90c2ee07.jpg)  
（b）

图片摘要：该图主要展示 7（a）SM丝线的等温力学响应（左，初始状态，右，在液氮中淬火后）；（b）典型相变应力；（c）典型相变应变数据来自Sha。
![](images/6d97d0a8d25103105bcba28379974995851961cbbf086be0422606483e730942.jpg)  
（c）  
图7（a）SM丝线的等温力学响应（左，初始状态，右，在液氮中淬火后）；（b）典型相变应力；（c）典型相变应变数据来自Shaw和Kyriakides，1995

在更高温度下（图中未显示）的 $\mathrm{A}\rightarrow \mathrm{M}^{+}$ 相变应力显著超过材料的屈服应力（样品合金约600 $\mathrm{MPa}$ ，并可能随温度的升高热活化增加而有所减少），并且超弹性逐渐变得不完美。随着温度的升高，塑性的影响逐渐显现，样品逐渐表现为传统的塑性合金。形变诱发相变不再显著的极限温度为 $M_{\mathrm{d}}$ ，对于样品合金至少需要 $150~^\circ \mathrm{C}$ 才能使其 $\mathrm{A}\rightarrow$ $\mathrm{M}^{+}$ 相变应力接近 $1.2\mathrm{GPa}$ 。在任何情况下，完美超弹性的极限温度约为 $70^{\circ}C$

# 3.3 环境介质和加载速率敏感性

由于固有的热力耦合特征、形状记忆合金的相变反应对环境介质和加载速率十分敏感（Shaw和Kyriakides，1995）。图8（a）所示为SM线的两个实验，两者有相同的加载速率（慢）和环境温度及不同的环境介质（分别为空气和水）。两者表现出了不同的力学响应（左图），通过热电偶测量样品的温度响应（右图）显示了其原因，其中横坐标为伸长率 $(\delta /L)$ 。图中可见，水中样

品温度变化为 $\pm 1^{\circ}C$ 而空气中样品的温度变化为 $\pm 6^{\circ}C$ ，这是由于放热（加载， $\mathrm{A}\rightarrow \mathrm{M}^{+}$ ）和吸热（卸载， $\mathrm{A}\leftarrow \mathrm{M}^{+}$ ）时潜热随环境变化，而空气是热的不良导体。回顾应力-温度敏感性为7.8 $\mathrm{MPa / }^{\circ}C$ [图7（b)]，自加热（加载）引起相变应力上升，而自冷却（卸载）引起相变应力降低，最终导致不同的力学响应。因此，SMAs中的“速率影响”并不是由于通常的黏弹现象（尽管有时这样模拟）。图8（b）显示在适度快速率（ $100\times$ 下两个类似的响应，此时环境的影响更大。水中样品的温度变化约为 $8^{\circ}C$ （加载）和 $-5^{\circ}C$ （卸载），但在空气中约 $28^{\circ}C$ 的情况下，出现了无“高原”的扭曲的力学响应。在最高加载速率下 $28^{\circ}C$ 的温度上升是绝热极限的一个重要部分（样品合金约 $44^{\circ}C$ 。因此，必须区别于响应中的两个极端：对流/传到介质中低速加载下的等温响应，与在热绝缘介质中速加载下的绝热响应。因此，在实验室条件下测得的响应很可能与实际中的不同。

图片摘要：该图主要展示 8 SM丝线在 空气（虚线）与水中（实线）在两种加载速率下的实验。
![](images/cce065654e0aae2f2fc41af2a5a9983087cd9e4e776526381af419cffc2eac9f.jpg)

图片摘要：该图主要展示 8 SM丝线在 空气（虚线）与水中（实线）在两种加载速率下的实验。
![](images/3df0f7ae8b548b72672cd5e758e930ba48afe3ad96d69f113efd5b879523cf3b.jpg)  
(a)

图片摘要：该图主要展示 8 SM丝线在 空气（虚线）与水中（实线）在两种加载速率下的实验。
![](images/4377084a43567833d0ed247344246f00e959477c79ea740e441bb0efd65bb8fb.jpg)

（b）  
图8 SM丝线在 $70^{\circ}\mathrm{C}$ 空气（虚线）与水中（实线）在两种加载速率下的实验  
图片摘要：该图主要展示 8 SM丝线在 空气（虚线）与水中（实线）在两种加载速率下的实验。
![](images/78cb4d0aa4674047636c7370970dfa5186f40da4d16f1f89671aa3b12a9e5721.jpg)  
(a) $\delta /L = \pm 4\times 10^{-4}s^{-1}$ ；(b） $\delta /L = \pm 4\times 10^{-2}s^{-1}$

# 3.4 局部化和转换方面

一个有些深奥却出乎意料的、吸引了许多应用工程师的方面，即应力诱发相变，通过图9所示的局部化和宏观相变锋面的增值实现（剪切带或变形颈域，如在某些低碳钢中看到的Luders带）。该图显示了在室温、空气中、 $\delta /L = 1\times$ $10^{-3}s^{-1}$ 、4s间隔时SE镍钛诺合金（狗骨型）在超弹性加载高原（ $\mathrm{A\to M^{+}}$ ）时柄部的同步光学照片[图9（a)]和红外图像[图9（b)]。图9（a）显示了局部应变约为 $6 \%$ 时黑色表面氧化层

A变为浅灰色的 $\mathrm{M}^{+}$ 引起的反射率改变。它显示了大量相变通过突然局部化（ $\mathrm{M}^{+}$ 带）和沿样品（垂直）轴斜带的准静态增值发生。图9（b）显示非均匀温度场（最初为室温）的演变，如局部锋面温度在锋面增值过程中升高，然后在锋面合并时甚至超出量程（ $>37^{\circ}C$ ）。这些局部化效应往往会加剧SMAs的加载速率敏感性。相比沿试样长度均匀发生的相变，使得自加热（或卸载期间的自冷却）加剧。在实践中，这将导致SMAs远低于常规动态加载速率（ $10^{2}\sim 10^{7}s^{-1}$ ）时也会显示出加载速率敏感性。

图片摘要：该图主要展示 9在室温气体中，加载速率为 时的SE镍钛诺条 相变（超弹性）实验。
![](images/9335b16ddf519e352f03b63ddf5240bd7c159af3cbca94cc191796777435efd4.jpg)  
(a)

（b）  
图9在室温气体中，加载速率为 $\delta /L = 1\times 10^{-3}\mathrm{s}^{-1}$ 时的SE镍钛诺条 $\mathrm{A}\to \mathrm{M}^{+}$ 相变（超弹性）实验  
图片摘要：该图主要展示 9在室温气体中，加载速率为 时的SE镍钛诺条 相变（超弹性）实验。
![](images/011fbd5b12d58da28d95e7ae5181bd53e2c6e8f0325049223182033984483e52.jpg)  
（a）光学照片序列；（b）同步红外图像序列  
数据来自 Shaw 和 Kyriakides, 1997

我们注意到，虽然温度与应变局部化在样品镍钛诺遭受单轴拉伸时出现，但经过热机械循环（安定）之后这些现象可能不再发生。另外，在压缩、纯扭转以及许多多轴向加载中也未观察到局部化现象。在这些例子中热力耦合仍然存在，但由于相变分布式发生，使得加载速率（以及环境介质）敏感性较弱。

# 3.5 周期性的行为和安定

在热驱动循环或超弹性循环下，形状记忆合金的特性一开始会逐渐演化，称为安定。它是工程师

们必须面对的问题，有时甚至需要预循环材料以获得可重复的结果。图10（a）显示的是 $0.76\mathrm{mm}$ 直径（ $33.3\mathrm{mm}$ 长）Se线在室温空气中低速（保持近等温）下的超弹性实验，初始试件遭受 $7\%$ 应变的加载-卸载循环（ $N = 1$ ，供参考），随后进行48个循环[循环振幅 $\Delta (\delta /L) = 3\%$ ]，然后卸载至零负荷（ $N = 50$ ，最终循环）。图中显示上应力高原随着循环下降，而较低的应力高原只是略有降低，导致有些折叠和扭曲应力-应变回线（为使图像清晰，周期 $16\sim 49$ 已省略）。最后一个循环显示减少的相变应变穿过高原，并且最终有残余应变（塑性

变形和残余的 $\mathrm{M}^{+}$ )。图10（b）显示在更快加载率下，应力-应变循环有着更显著的变化。高原已经消失，滞后回线的面积大大减小，并且最终的残余

应变大于之前的实验。更大的安定效果是由于加载速率和自加热/冷却在早期的循环中导致了更高的最大应力（ $600\mathrm{MPa}$ 相比于 $400\mathrm{MPa}$ ）。

图片摘要：该图主要展示 10 两个加载速率下的SE镍钛诺丝的伪弹性安定（轴向局部应力引伸计应变）。
![](images/cf91c963285b88b54c129cba59030fe1e842c5f3c93fe0201381dce3abbeeac9.jpg)  
(a)

（b）  
图10 两个加载速率下的SE镍钛诺丝的伪弹性安定（轴向局部应力引伸计应变）  
图片摘要：该图主要展示 10 两个加载速率下的SE镍钛诺丝的伪弹性安定（轴向局部应力引伸计应变）。
![](images/bf09d8c919423bee9416cf3b4a6fd973e870574e4e97ee62151c7e804adf9013.jpg)  
(a) $\delta / L = \pm 1 \times 10^{-4} \mathrm{~s}^{-1}$ ; (b) $\delta / L = \pm 1 \times 10^{-2} \mathrm{~s}^{-1}$

滞后回线的近乎坍塌既可能有利也可能有问题，这取决于预期的应用，但塑性变形和残余应力很可能会降低材料的疲劳寿命。实验中使用相当高的应力水平只是为了阐明循环的影响，在较低的超弹温度下进行这些实验可导致较轻微的安定效果并减少可恢复应变损失。在恒定负载下以驱动为目的进行的温度循环中可观察到类似的安定效果，应变-温度的滞后回线逐渐变窄，呈较平缓的环状过渡。压力在 $200\mathrm{MPa}$ 以下时一般可获得 $10^{4}$ 个令人满意的驱动周期。

# 3.6 拉压不对称

另一个出乎工程师意料的SMA行为是超弹性反应中极度的拉压不对称。图11（a）显示的是在

室温空气中镍钛诺管（ $3.175\mathrm{mm}$ 外径，内径2.54mm）的等温超弹拉压响应比较。单轴压缩响应显示更大的相变应力、较小的相变应变和高原缺失，原因是拉伸与压缩时起作用的是不同的马氏体变体，它们最终引起的单轴应变也不同。一个加重因素是冷拔形式的形状记忆合金，如管和丝线，它们往往有 $[111]_{\mathrm{R2}}$ 晶体纹理且其行为有些类似单晶体。图11（b）、（c）所示为两种常见的HPV（共24种）的拉伸、压缩比较，它们以立体三角形中的单轴应变等高线显示。预测的应变分别约为 $5.31\%$ （拉伸）和一 $3.30\%$ （压缩），均沿[111]方向。因此，拉压不对称对形状记忆合金的弯曲行为具有重要意义，因为中性轴不再位于几何对称结构的中心轴线上。

图片摘要：该图主要展示 11（a）在室温空气中镍钛诺管的等温超弹拉压响应比较；（b）HPV24的拉伸应变；（c）HPV11的压缩应变。
![](images/0ef525391ea5a61bd6ee9b834cd2070e2a3776d2f59985ffe7b785cd1193a999.jpg)  
(a)

图片摘要：该图主要展示 11（a）在室温空气中镍钛诺管的等温超弹拉压响应比较；（b）HPV24的拉伸应变；（c）HPV11的压缩应变。
![](images/bdbd63e8f302df8154832067bf0f99836108cad536e3d2bf85bf2af90134f583.jpg)  
（b）

图片摘要：该图主要展示 11（a）在室温空气中镍钛诺管的等温超弹拉压响应比较；（b）HPV24的拉伸应变；（c）HPV11的压缩应变。
![](images/9ee27fefa08e75d69a0e20c80f764b30e6c625c9aa64c593c0f4a1cce00ded65.jpg)  
（c）  
图11（a）在室温空气中镍钛诺管的等温超弹拉压响应比较；（b）HPV24的拉伸应变；（c）HPV11的压缩应变

# 3.7 多轴向行为

形状记忆合金的多轴向行为相当复杂，并且尚未被完全理解，加载路径相关使得形状记忆合金表现出一些奇怪的效应。为节省空间，此处不再回顾（Grabe和Bruhns，2009，对NiTi合金管的最新拉伸-扭转实验）。

# 4 建模

形状记忆合金的冶金和微观结构表征已达到相当成熟的水平，对于马氏体相变的理论认识也有了显著的进展，高保真的SMA建模已经开展。一般来说，SMA模型可以分为：①唯象模型，它捕捉实验观察和宏观尺度上的行为，往往由热力学推动；②细观力学模型，专注于马氏体微观结构或单一晶粒，然后运用均匀化技术来预测块体材料的响应；③原子尺度模型，用于预测晶格水平的不稳定性及解释为什么一些合金具有SME和SE而其他的合金没有。

众多的SMA模型已在过去30年被提出，从简单的一维、特殊目的、唯象模型发展到更复杂，考虑马氏体取向和马氏体-奥氏体相变，潜热和速率的影响，局部化和传播现象，拉压不对称和循环安定的一维模型。一些唯象和微观结构方面的三维模型已经被提出，通常是基于经典弹塑性方法，有些使用无穷小运动（小应变假设），有些使用有限运动。但是，在一个包含多轴应力状态和加载路径的较大范围验证这些模型的实验数据仍然相对较少。几乎所有模型必须采用数值方法来求解边值问题。有兴趣的读者可参考Abeyaratne和Knowles，2006；Lagoudas，2008获得更多细节。

# 5 最新进展

改进工艺，发展新合金、新结构形式方面不断取得进展，在这里，我们简要介绍一些相对较新的进展。

# 5.1 成本与数量

随着工艺的改进，镍钛诺形状记忆合金已实现在大量生产时仍具有很好的质量控制和可重复性能。特别是镍钛诺丝，比大多数其他形式具有更优良的性能和低廉的价格。目前，土木和汽车工程等

成本敏感行业已在认真考虑应用SMA丝。

# 5.2 低滞后SMAs

对于用于驱动的SMAs来说，低滞后意味着更快的制动和更高的热效率，在NiTi合金中添加第三种元素，如 $10\%$ 原子数的 $\mathrm{Cu}$ ，可将温度滞后从 $80^{\circ}C$ 降低至 $20^{\circ}C$ ，但NiTiCu的相变应变通常减少至约 $4.0\%$ （虽然最近在NiTi中加入 $25\%$ 原子数 $\mathrm{Cu}$ 的融化编织带显示了低滞后和高达 $7\%$ 的稳定超弹性）。这与对超弹性滞后回线的影响类似，在NiTi合金中加入 $10\%$ 原子的 $\mathrm{Cu}$ 可将 $200\mathrm{MPa}$ 的滞后降至约 $100\mathrm{MPa}$ 。 $\mathrm{Cu}$ 的添加也大大降低了 $M_{s}$ 温度对成分的敏感性。在不同的材料成分中， $\mathrm{Ni}_{40.5}\mathrm{Ti}_{49.5}\mathrm{Cu}_{10}$ 通常被优先选择，因为它给出了最小的滞后以及超过 $10\%$ 原子的 $\mathrm{Cu}$ 可引起材料脆化。低滞后是由于特殊的晶格参数导致A和一个M变体（LCV）近乎完美的原子兼容性，这也使其具有提高疲劳寿命和SMA制动器效率的重要潜力。

# 5.3 高温形状记忆合金

高温环境下的应用执行器，如发动机的核心，所需的形状记忆合金相变温度明显高于常规NiTi合金（极限 $100^{\circ}\mathrm{C}$ ）。目前，已知的相变温度在 $100^{\circ}\mathrm{C}$ 以上的高温形状记忆合金（HTSMAs）均有缺陷，无论是在脆性、价格方面，还是热老化引起的记忆退化方面。铜基合金，如 $\mathrm{CuZrX}$ 合金及 $\mathrm{CuAlNi}$ ，具有很高的相变温度，但作为多晶容易断裂。 $\mathrm{CuAlNi}$ 已经被使用，然而需要特殊的制造技术来将其制成单晶。Fe-Mn-Si是研究得最多的铁基SMA并具有相对高的相变温度，但其马氏体相变被认为非热弹性，从而只能产生不完整的SME和薄弱或不存在的SE。这些合金对形变热处理非常敏感，但可用于只需一次性驱动的耦合装置。

通过将第三种元素，如Pd、Pt、Au、Zr或Hf添加到NiTi合金也可得到HTSMAs。最近研究的NiTiPd和NiTiPt复合材料具有良好的驱动特性和 $500^{\circ}\mathrm{C}\sim 1000^{\circ}\mathrm{C}$ 的 $M_{\mathrm{s}}$ 范围，但高成本的钯和铂使它们非常昂贵，因为提高相变温度需要 ${>}20\%$ 原子数的Pd或Pt。这推动了更便宜的合金系统的发展，如NiTiHf和NiTiZr，但它们相对较脆，且相变温度（ $M_{\mathrm{s}}\approx 187^{\circ}\mathrm{C}\sim 217^{\circ}\mathrm{C}$ ）大大低于NiTiPd和NiTiPt。然而，NiTiHf是目前首选的、价格低廉的合金，因为它有良好的应变恢复、最佳

的热稳定性和最少的滞后。

# 5.4 铁磁形状记忆合金

某些SMAs，像FePd、Ni2MnGa、CoAlNi等，被发现具有铁磁性，其中的马氏体变体可通过外加磁场重取向。这些效应在单晶材料中表现较好，并且磁场诱发的自由应变通常为 $0.2\% \sim 1.3\%$ ，超过了压电（PZT）和磁致伸缩材料（如Terfenol-D）的应变。研究最多的合金系统是NiMnGa。 $\mathrm{Ni}_2\mathrm{MnGa}$ 在马氏体孪晶取向/重取向时显示出 $0.2\%$ 的自由应变。一种特殊的非化学计量比合金 $\mathrm{Ni}_{48}\mathrm{Mn}_{30}\mathrm{Ga}_{22}$ 显示出了 $5.5\%$ 的磁诱发自由应变。磁诱发重取向应变被有效地抑制区域的阻滞应力仅为 $6\sim 10\mathrm{MPa}$ 。虽然可能的驱动应力水平相当低，但马氏体重取向时潜热的缺乏极大地消除了热滞后，使驱动频率可达 $1\mathrm{kHz}$

# 5.5 新形式的形状记忆合金

形状记忆合金，尤其是镍钛诺，现在被制造成一些新的著名的形式。

NiTi薄膜（厚度 $5\sim 25\mu \mathrm{m}$ ）通过溅射沉积技术已能够制造MEMs结构器件，包括微阀、微泵的SMA制动器的循环动作时间通常由冷却时间决定，因而正比于材料的体积/表面积比。薄膜的体积/表面积比要比其他形状低得多，这使得其驱动频率可达 $30\mathrm{Hz}$ 以上，而典型驱动器即便是薄SMA丝的典型驱动频率也小于 $1\mathrm{Hz}$

NiTi合金铸件，另一个极端的尺寸，最近已被制成棒状（ $25\sim 75~\mathrm{mm}$ ）。因其良好的超弹性性能而被视为建筑和桥梁隔震元件。

多孔NiTi（ $40\% \sim 80\%$ 的相对密度）已通过粉末冶金技术生产，但其机械行为远远不及铸造器件。因其与周围组织良好的兼容性而被应用于生物医学的植入物和支架结构。

轻质多孔镍钛结构（ $< 5\%$ 的相对密度）是将NiTi合金制成瓦楞状层，再利用新发现的、基于Nb的钎焊形成有韧性且牢固的连接。蜂窝和波形使得这种结构显示出了增强的超弹性和形状记忆，横向压缩下的平均可恢复应变达 $50\%$ 以上。

镍钛丝绳已经像钢索一样被制造，表现出形状记忆和超弹性。多股SMA结构具有许多传统钢丝绳的优点，如承载冗余和损伤容限，并提供了一种方式来利用SMA丝优良的性能建造大型拉伸结构。它还提供了一个紧凑的、易于处理的SMA线

捆扎形式，允许装配时的高弯曲顺应引起的缠绕。小尺寸的形状记忆合金绳已应用于生物医学应用中，如起搏器导线，利用超弹性和高弯曲顺应将疲劳性能提高至数百万弯曲周期。

# 6 结论

本章对形状记忆合金（SMA）进行了概述，阐述了存在于某些金属间合金的形状记忆效应和超弹性两种截然不同的现象，总结了这些现象在过去和未来的航空航天中的应用，包括固态连接器、制动器和能量回收装置。简要回顾了更先进的制造形式来突出形状记忆合金热机械行为的一些不寻常的特点，包括环境介质和加载速率敏感、应变和温度场的局部化现象、循环安定和拉压不对称。本章也介绍了一些形状记忆合金的最新进展，如新的工艺、新的形状记忆合金材料以及更复杂的形状记忆合金形式。许多科学和工程组织表现出了极大的兴趣，将形状记忆合金独特的性质应用于航空航天和其他商业。自形状记忆合金被发现和初步应用以来，对其本构行为的理解已经相当成熟。大量的实验表征和改进的建模研究工作也正在进行，以帮助应用工程师开发其非凡的特性，并将其应用于新型器件和自适应/智能结构。

# 致谢

感谢我的学生（过去和当前）与UMA自适应材料和结构实验室（AMSL）的合作者以及得克萨斯州A&M形状记忆合金研究团队（SMART）。在准备本章的过程中与DarrenHartl进行了讨论。SE线的循环实验由MarkIadicola在UM完成。衷心感谢theGeneralMotors/UM智能材料与结构协作研究实验室的支持。

# 备注

1. 正如即将看到的，由于材料显示出了温度滞后，实际上 $T^{*}$ 包含一个温度范围。  
2. NiTi-NOL, 此名称由合金成分与其发源地 the US Naval Ordnance Laboratory 组成（目前为 the Naval Surface Weapons Center 的一部分）。  
3. Cryofit® then supplied by Raychem, Corp.   
4. Cryofit® (trademark now owned by Aer-

ofit, Inc.), UniLok® (Intrinsic Devices, Inc.), and Cryocon®, Tinel® and Tinel-Lock® (Tyco Electronics).   
5. Frangibolts®, TiNi Aerospace, Inc. (San Leandro, CA).   
6. Named after the English metallurgist Sir William Chandler Roberts-Austen (1843-1902年).   
7. Named after the German metallurgist Adolf Martens (1850-1914年).  
8. 镍钛诺中的24种习性面变体均经常被观察到，每种都由两种孪生马氏体变体以约（1/3，2/3）的体积分数组成。  
9. 上标'表示斜方 B19 晶体的一种剪切形式。  
10. 含有随即晶粒取向的多晶 $\mathrm{CuAlNi}$ 倾向于塑性变形或断裂。  
11. 历史上曾被称为 thermelastic martensitic transformations，但最近意识到还需要群-子群关系，因此我们将其称为 proper martensitic transformations，以区分那些无群-子群关系和形状记忆效应的重建马氏体相变（例如 CsCl，以最小的原子扩散从 B2 立方转变为 B1 立方）。  
12. 虽然没有显示，随后的无负载加热至更高温度将恢复一些残余应变，表示之前诱导的残余应力造成了锁定区，这些锁定区需要很高的温度才能完成 $\mathrm{M}^{+} \rightarrow \mathrm{A}$ 转变。

# 参考文献

Abeyaratne, R. and Knowles, J. (2006) Evolution of Phase Transitions: a Continuum Theory, Cambridge University Press Inc., New York, NY, USA.   
Bhattacharya, K. (2003) Microstructure of Martensite: Why it Forms and How it Gives Rise to the Shape-Memory Effect. Oxford Series on Materials Modelling, 1st

edn, Oxford University Press, New York, NY.   
Duerig，T.W.，Melton，K.N.，Stöckel，D.and Wayman，C.M.（eds）（1990）Engineering Aspects of Shape Memory Alloys，Butterworth-Heinemann，Boston，MA.  
Funakubo，H.（1987）ShapeMemoryAlloys，Gordon and Breach Science Publishers，New York，NY.   
Grabe, C. and Bruhns, O. (2009) Path dependence and multiaxial behavior of a polycrystalline NiTi alloy within the pseudoelastic and pseudoplastic temperature regimes. Int. J. Plast., 25, 513-545.   
Hartl, D.J. and Lagoudas, D. (2007) Aerospace applications of shape memory alloys. Proceedings of the Institution of Mechanical Engineers (Special Issue), Part G. J. Aerosp. Eng., 221, 535-552.   
Kauffman, G. B. and Mayo, I. (1997) The story of Niti-nol: The serendipitous discovery of the memory metal and its applications. The Chem. Educator, 2 (2), 1-21.   
Krulevitch，P.，Lee，A.P.，Ramsey，P.B.，Trevino，J.C.，Hamilton，J.and Northrup，M.A.（1996）Thin film shape memory alloy microactuators.J.Microelectromech.Sys.，5(4)，270-282.   
Lagoudas, D.C. (ed.) (2008) Shape Memory Alloys: Modeling and Engineering Applications. Springer, New York, NY.   
Otsuka, K. and Ren, X. (2005) Physical metallurgy of Ti-Ni-based shape memory alloys. *Prog. Mat. Sci.*, 50, 511-678.   
Otsuka，K.and Wayman，C.M.（1998）ShapeMemoryMaterials，CambridgeUniversity Press，Cambridge，UK.  
Shaw, J. A. and Kyriakides, S. (1995) Thermomechanical aspects of NiTi. J. Mech. Phys. Solids, 43 (8), 1243-1281.   
Shaw, J. A. and Kyriakides, S. (1997) On the nucleation and propagation of phase transformation fronts in a NiTi alloy. Acta Mater., 45 (2), 683-700.

本章译者：宋豪鹏，宋坤（南京航空航天大学航空宇航学院）

# 航空航天工程中的电活性聚合物（EAP）制动器

Yoseph Bar-Cohen

加州理工学院，喷气推进实验室，加利福尼亚州，美国

# 1 引言

对于应用来说，聚合物具有许多引人注目的特性，其中包括机械柔性、轻质量和易于加工。此外，一些聚合物在电、化学、气动、光学或磁刺激下特性的变化使得它们具有可应用于驱动的独特性能。通过电刺激来激发聚合物最易于应用和实现，它们一般被称为电活性聚合物（EAP）。电刺激导致机械变形响应的不断改进使得这些材料成为众多活性聚合物中最具有吸引性的材料之一。此外，一些EAP材料可将机械应变转为电信号，从而用于传感器和能量收集装置。EAP材料在生物激励机制［也被称为仿生领域（Bar-Cohen，2005；Bar-Cohen和Hanson，2009）］上的应用使得以前只能在科幻小说中想象的事情具有可能性。从20世纪90年代早期起，就出现了很多EAP类型的材料，并且受到广泛的研究（Bar-Cohen，2004）。

由于这些材料相对较新，因此有必要建立它们的学科和工程基础，其中包括对其驱动机制的理解（Bar-Cohen，2004），这些都需要发展有效的计算化学模型、综合材料科学、电子机械分析工具和材料加工技术。为了最大限度地提高EAP的驱动性能和可操作性，已经开发了用于其制造、成型和电极的有效技术。表征EAP材料响应的可靠方法正在被开发，记录材料性能的数据库（http://www.actuatorweb.org/）也正在创建。将这些材料应用到日常工业生产还需要找到能够解决关键需求的有效方法。

# 2 历史展望

Roentgen（1880）进行了第一次有记载的EAP材料实验——他将电场穿过橡皮筋的固定端并且将一定质量的物体连接到自由端上。Eguchi（1925）对该领域具有里程碑式的贡献。他发现了一种被称为驻极体的压电聚合物，这种聚合物是将巴西棕榈蜡、松香和蜂蜡在直流偏置电场中冷却凝固形成的。驻极体在受到应力时会产生电压，并且在电场中产生变形。它们是绝缘材料，因此可将极化后的电荷稳定在电场中。由于驻极体在电场中产生的应变对于制动器来说太小，因此其应用一直局限于传感器。EAP材料领域的下一个里程碑是Kawai（1969）在聚偏氟乙烯（PVDF）中观察到的显著的压电活性，这一突破是基于深田恭子在压电生物聚合物中所做的工作（Fukada，1955），但所产生的应变仍然只有百分之几。研究者们继续研究具有显著电响应的聚合物系统，许多有效材料在20世纪90年代被报道（Bar-Cohen，2004）。在这些材料中，介电弹性体已经在相对较快的响应速度 $(<  0.1s)$ 下达到了超过 $100\%$ 的应变。

从1995年对EAP的研究开始，作者就认识到，要想加速EAP材料的发展，并且开发出有效的制动器，在该领域的全球性合作至关重要。为了达到这个目的，他发起了各种形式的信息交流。其中，包括从1999年3月1日至2日召开的第一次EAP驱动器和设备（EAPAD）会议，作为SPIE智能结构和材料研讨会的一部分。这个会议是这种

材料在该领域中得到全世界科学家和工程师们广泛关注的重要里程碑。近年来，关于EAP交流的各种研讨会，小会议和大会议越来越多。为了信息的存档和世界范围内的信息共享，作者建立了一个万维EAP网站（WW-EAP）（http://eap.jpl.nasa.gov）。同时，在1999年6月，他开始发布半年度WW-EAP通信，其中包括来自世界各地的研究人员对该领域进展的简短介绍。本通信以电子方式出版并且从上述WW-EAP网站发行。为了综合该领域的信息，作者编制和撰写了EAP参考书（Bar-Cohen，2004），本书涵盖了该领域的能力、潜力和挑战，包括对各种EAP材料的描述、模型分析、加工技术、表征方法和当前以及预期的应用。EAP材料主要是由研究者定制的。为了使这些材料被广泛应用，作者建立了一个提供主要EAP材料制造程序同时还包括关于材料和样品资源的网站(http://eap.jpl.nasa.gov)。

# 3 电活性聚合物（EAP）组

如今，我们已经知道很多EAP材料类型。基于它们的活性机制，这些类型的聚合物被分为两类：电子式（也被称为电场激活）和离子式（Bar-Cohen，2004）。

电子式（也被称为电场激活）EAP：这些材料通过库仑力使其内部极化分子排列导致直接厚度减小或者尺寸变化从而被激活（Cheng和Zhang，2008）。一般来说，需要一个高压 $(>10\mathrm{V} / \mu \mathrm{m})$ 电场，由于聚合物中的低介电常数，这种高压电场可能接近击穿水平。降低所需电压的两种可行的办法是使用薄分层堆叠到所需厚度和形成填充了高介电常数材料的复合材料。材料被电场激活后，其响应相当快，可以达到毫秒量级。这种材料包括介电弹性体、压电体和铁电体。电子式EAP材料的优势包括在直流电压下可以持续产生的位移，这使得其在机器人应用中有很大的吸引力。此外，这些EAP材料具有比离子式EAP材料更大的机械能密度，它还可以在空气中即没有主要约束的情况下被激活。然而，它们的主要缺点就是需要接近于电击穿水平的高激活电场。

离子式EAP作为驱动材料，由含有两个电极的聚合物膜和电解质组成，其活性机制是在电励磁下的离子活性（Park等，2008）。离子式EAP材料的离子包括离子聚合物金属复合材料、导电聚合

物、碳纳米管和离子聚合物凝胶。这些聚合物的优势在于其所需的低激活电压（ $1\sim 2\mathrm{V}$ ）和可产生大的弯曲位移。它们的缺点是需要维持电解质湿润、低转化效率（约 $1\%$ ）和在直流激活电压下难以保持恒定的位移（除了导电聚合物）。这些EAP几十到几分之一秒的慢响应速度是由于相关的离子宏观运动造成的。

这两组EAP材料的类型将在下一节进行简单描述。

# 3.1 电子/电场激活式EAP

（1）绝缘电活性聚合物（DEAP）。具有低弹性刚度和高介电击穿强度的聚合物在静电场中将产生大的制动应变。这种EAP正逐步被工程师或EAP生产者用来作为制动器。在了解这些材料的操作和生产工艺的情况下，制备这些材料不成问题

第一次观察到当受到强电场作用时，介电弹性体能承受较大的应力（ $23\%$ 在硅薄膜中）是在1992—1993年由裴尔林和他的合作者所报道的(Pelrine等，2000)。这一结果可使该材料用于EAP制动装置。在1994年，Zhenyi和他的合作者也独立测得聚氨酯薄膜在 $20\mathrm{V} / \mu \mathrm{m}$ 的电场中存在 $3 \%$ 的应变（Zhenyi等，1994）。此后，应变显著性就开始被关注，并且在1998年采用硅测得了 $30\%$ 的应变（Pelrine等，2000)。发展中的一个重要的里程碑是在2000年，通过使用丙烯酸树脂作为介电弹性体和预紧力，Pelrine和他的伙伴发现了远远大于 $100\%$ 的应变（Pelrine等，2000）。如今，有许多研究人员使用介电弹性体作为EAP材料，并且已经取得了制造实际制动器的显著性进步(Cheng和Zhang，2008)。

由介电弹性EAP制作的制动器可以通过平行板电容器来表示，其示意图如图1所示（Pelrine等，2000）。电极一定是高度兼容的，从而可避免影响产生应变，导电碳脂被广泛地用于此方面。施加电场所产生的应变正比于电场强度的平方和介电常数，而反比于弹性模量。实际上，在高电压

图片摘要：该图主要展示 1在电场中具有两面贴有柔性电极的弹性体变得更薄，横向扩展更大，从而可以设计成各种制动器转载自Pelrine等（2000）。
![](images/e1286bd4d62a5b13039b501dd9d4c4e71cac1f8960842f0a8dae1cae3e3a2c43.jpg)  
图1在电场中具有两面贴有柔性电极的弹性体变得更薄，横向扩展更大，从而可以设计成各种制动器转载自Pelrine等（2000）@美国科学促进会

（ $100\mathrm{V} / \mu \mathrm{m}$ 或者更大）下施加所需的电场时需要使用薄膜，其产生的应变可高达 $380\%$ （Pelrine等，2000）。

施加电场可引起厚度收缩和横向扩展。为了制作制动器，SRI国际科学家们提出在其中一层的两面都加上包含碳基电极的弹性体层，形成一个圆筒形制动器。他们进一步修改了制动器的设计，从而使多功能电弹性筒（MER）得到发展。对于制动器来说，高介电绝缘弹性膜卷在一个压缩弹簧上（Pei等，2004）。在使用介电弹性体时要关注的是接近于材料击穿强度的高激活电压。为此，需要通过降低其制动能力得到一定的安全系数。另一个需要关注的是所需的预变形由于蠕变随着时间慢慢减少，从而降低了执行器的性能。最近的研究（Ha等，2006）表明，使用互穿聚合物网络（IPN）具有消除预应变要求的潜力，其中张力在网络中被压缩平衡。IPN热交联液体添加剂的形成包括双官能团丙烯酸酯（如HDDA）和三官能团丙烯酸酯（如TMPTMA）。另外，这种制动器结构设计已可以预期，包括由意大利比萨大学的科学家发表的利用折叠膜的结构（图2）（Carpi和DeRossi，2007）。数千薄层介电弹性体在EMPA上的层叠，组成产生收缩的有效制动器，并且不需要预紧力（Kovacs和During，2009）。另外，PolyPower、Danfoss、Denmark也发展出了将介电弹性体薄膜设计为波结构，从而可以进行大量生产（图3）（Kiil和Benslimane，2009）。

（2）铁电聚合物。压电现象在非中心对称材料中被发现，当非导电晶体或电介质材料具有自发极化时就被称为铁电晶体。压电晶体在1880年被Pi-erre发现，并且Paul-JacquesCurie观察到当将它们沿着特定的轴压缩时，将在这些晶体材料的表面产生电压。聚合物也表现出铁电行为，其中最广为人知的是聚偏二氟乙烯及其共聚物（Chang和Zhang，2008）。这些聚合物，也被称为PVDF或PVF2，一部分是含有非晶相的结晶。它们具有相对高的杨氏模量（ $1\sim 10$ GPa)，从而可以在百分之零点几的应变水平下提供相对较高的机械能密度。1998年，Zhang和他的伙伴们使用电子辐射将缺陷引入晶体结构中以增加共聚物PVDF-TrFE的介电常数（Cheng和Zhang，2008)。这使得材料在 $150\mathrm{V} / \mu \mathrm{m}$ 电压下产生 $5 \%$ 的应变。辐射的缺点是引入了一些缺陷，其中包括交联反应的形成和断链。这些问题可以由分子设计生产三元共聚物解

图片摘要：该图主要展示 1在电场中具有两面贴有柔性电极的弹性体变得更薄，横向扩展更大，从而可以设计成各种制动器转载自Pelrine等（2000）。
![](images/1e04a1d7764f6f086de62b7bfc6eecdcd2ed28bc48bb005dc118e746237c87b3.jpg)  
图2 使用折叠膜结构介电弹性体EAP的收缩制动器经授权转载自Carpi和DeRossi（2007）@SPIE

图片摘要：该图主要展示 2 使用折叠膜结构介电弹性体EAP的收缩制动器经授权转载自Carpi和DeRossi（2007）@SPIE。
![](images/da4cde7a36ec43acd1b17b4af35550426de695e49ca32ab645aa3487bd156bf2.jpg)  
图3由PolyPower、Danfoss、Denmark制作的具有波浪形膜的介电弹性体，如图所示，起重 $10\mathrm{kg}$ （红圆柱）经授权转载自Kiil和Benslimane（2009）@SPIE

决，这种共聚物可以在聚合物中的分子水平上增强构象变化的程度。由此产生的三元共聚物可产生比高能电子辐照产生的共聚物更高的机电响应（Cheng和Zhang，2008）。
