Repository: C-zj02/CFD-claw

<div align="center">

**English** | [中文](#中文版) | [Français](README_FR.md) | [Русский](README_RU.md) | [हिन्दी](README_HI.md) | [العربية](README_AR.md) | [Português](README_PT.md)

# 🚀 Claude Code Python

**A Complete Python Reimplementation Based on Real Claude Code Source**

*From TypeScript Source → Rebuilt in Python with ❤️*

***
**🔥 Active Development • New Features Weekly 🔥**

</div>

***

## 🎯 What is This?

**Clawd Code** is a **complete Python rewrite** of Claude Code, based on the **real TypeScript source code**.

File: RAG-data/航空金属材料疲劳性能手册001-200.pdf-31c42238-0a15-48e9-b018-5843f3c6fdd9.md (part 9 of 9)
# 航空金属材料
<table><tr><td></td><td>σmax(公斤/毫米2)</td><td colspan="5">N (10^3)</td><td>X</td><td>S</td><td>N50(10^3)</td></tr><tr><td rowspan="7">成组试验</td><td rowspan="3">75</td><td colspan="8">(1) Kt=3 R=0.1 热处理工艺①</td></tr><tr><td>5.7</td><td>8.1</td><td>9.5</td><td>10.5</td><td rowspan="2">12.8</td><td rowspan="3">4.0368</td><td rowspan="3">0.1376</td><td rowspan="3">10.88</td></tr><tr><td>12.8</td><td>13.0</td><td>14.0</td><td>15.6</td></tr><tr><td rowspan="2">70</td><td>15.0</td><td>15.4</td><td>15.8</td><td>15.9</td><td>17.5</td></tr><tr><td>18.5</td><td>18.9</td><td>19.1</td><td>19.4</td><td>24.3</td><td rowspan="2">4.2505</td><td rowspan="2">0.0634</td><td rowspan="2">17.8</td></tr><tr><td rowspan="2">60</td><td>21.7</td><td>26.5</td><td>28.8</td><td>29.4</td><td>37.2</td></tr><tr><td>37.5</td><td>38.0</td><td>38.4</td><td>38.5</td><td>55.5</td><td>4.5326</td><td>0.1133</td><td>34.09</td></tr><tr><td></td><td>σmax(公斤/毫米2)</td><td colspan="5">N (103)</td><td>X</td><td>S</td><td>N50(103)</td></tr><tr><td rowspan="25">升降法</td><td rowspan="2">58</td><td>19.3</td><td>25.5</td><td>32.7</td><td>52.2</td><td>71.9</td><td rowspan="13">4.7277</td><td rowspan="13">0.3096</td><td rowspan="13">53.42</td></tr><tr><td>79.2</td><td>83.3</td><td>166.5</td><td></td><td></td></tr><tr><td rowspan="2">56</td><td>22.5</td><td>25.6</td><td>26.4</td><td>45.5</td><td>60.5</td></tr><tr><td>1687</td><td>2887.9</td><td>6116.0</td><td>6236.3</td><td>72920</td></tr><tr><td rowspan="2">54</td><td>17.6</td><td>32.9</td><td>69.1</td><td>72.7</td><td>86.8</td></tr><tr><td>89.0</td><td>1760.4</td><td>&gt;10000</td><td></td><td></td></tr><tr><td>52</td><td>38.5</td><td>&gt;10000</td><td>&gt;10000</td><td>&gt;10000</td><td></td></tr><tr><td>50</td><td>58.0</td><td>90</td><td>238.0</td><td>6310</td><td></td></tr><tr><td>48</td><td>74</td><td>75</td><td></td><td></td><td></td></tr><tr><td>46</td><td>362</td><td></td><td></td><td></td><td></td></tr><tr><td>44</td><td>354</td><td></td><td></td><td></td><td></td></tr><tr><td rowspan="2">40</td><td>6272</td><td>168</td><td>369</td><td>3593</td><td>97</td></tr><tr><td>4354</td><td>&gt;10000</td><td></td><td></td><td></td></tr><tr><td>39.5</td><td rowspan="2">&gt;10000</td><td rowspan="2">&gt;10000</td><td rowspan="2">&gt;10000</td><td rowspan="2">&gt;10000</td><td rowspan="2">&gt;10000</td><td colspan="3" rowspan="11">指定寿命N=10^7σ=39.8公斤/毫米2</td></tr><tr><td rowspan="11">39</td></tr><tr><td>&gt;10000</td><td></td><td></td><td></td><td></td></tr><tr><td></td><td></td><td></td><td></td><td></td></tr><tr><td></td><td></td><td></td><td></td><td></td></tr><tr><td></td><td></td><td></td><td></td><td></td></tr><tr><td></td><td></td><td></td><td></td><td></td></tr><tr><td></td><td></td><td></td><td></td><td></td></tr><tr><td></td><td></td><td></td><td></td><td></td></tr><tr><td></td><td></td><td></td><td></td><td></td></tr><tr><td></td><td></td><td></td><td></td><td></td></tr><tr><td></td><td></td><td></td><td></td><td colspan="4">热处理工艺②</td></tr><tr><td rowspan="4">成组试验</td><td>143</td><td>13.5</td><td>17.5</td><td>20.5</td><td>21.6</td><td>22.5</td><td>4.2744</td><td>0.0906</td><td>18.81</td></tr><tr><td>133</td><td>21.2</td><td>21.7</td><td>22.6</td><td>23.7</td><td>26.5</td><td rowspan="2">4.3630</td><td rowspan="2">0.0384</td><td rowspan="2">23.07</td></tr><tr><td rowspan="2">120</td><td>24.1</td><td>26.1</td><td>31.3</td><td>31.9</td><td>39.6</td></tr><tr><td>43.3</td><td>64.1</td><td>94.7</td><td></td><td></td><td rowspan="4">4.6019</td><td rowspan="4">0.2025</td><td rowspan="3">39.99</td></tr><tr><td rowspan="22">升降法</td><td rowspan="3">110</td><td>48</td><td>92</td><td>96.4</td><td>96.8</td><td>157</td></tr><tr><td>157.6</td><td>184.9</td><td>203.5</td><td>353.2</td><td>579.5</td></tr><tr><td>602.5</td><td>691.5</td><td>&gt;10000</td><td>&gt;10000</td><td></td><td>194.2</td></tr><tr><td>112</td><td>757</td><td>108</td><td></td><td></td><td></td><td colspan="3" rowspan="19">指定寿命N=10^7σ=108.6公斤/毫米2</td></tr><tr><td>108</td><td>&gt;10000</td><td>7878</td><td>2706</td><td>&gt;10000</td><td>882 107</td></tr><tr><td rowspan="17">106</td><td>&gt;10000</td><td>&gt;10000</td><td>&gt;10000</td><td></td><td></td></tr><tr><td></td><td></td><td></td><td></td><td></td></tr><tr><td></td><td></td><td></td><td></td><td></td></tr><tr><td></td><td></td><td></td><td></td><td></td></tr><tr><td></td><td></td><td></td><td></td><td></td></tr><tr><td></td><td></td><td></td><td></td><td></td></tr><tr><td></td><td></td><td></td><td></td><td></td></tr><tr><td></td><td></td><td></td><td></td><td></td></tr><tr><td></td><td></td><td></td><td></td><td></td></tr><tr><td></td><td></td><td></td><td></td><td></td></tr><tr><td></td><td></td><td></td><td></td><td></td></tr><tr><td></td><td></td><td></td><td></td><td></td></tr><tr><td></td><td></td><td></td><td></td><td></td></tr><tr><td></td><td></td><td></td><td></td><td></td></tr><tr><td></td><td></td><td></td><td></td><td></td></tr><tr><td></td><td></td><td></td><td></td><td></td></tr><tr><td></td><td></td><td></td><td></td><td></td></tr><tr><td rowspan="13">成组试验</td><td rowspan="2">110</td><td>13.8</td><td>14.59</td><td>15.95</td><td>17.36</td><td>17.77</td><td rowspan="2">4.2335</td><td rowspan="2">0.0941</td><td rowspan="2">17.12</td></tr><tr><td>25.42</td><td></td><td></td><td></td><td></td></tr><tr><td rowspan="2">100</td><td>11.80</td><td>13.41</td><td>14.7</td><td>19.28</td><td>20.84</td><td rowspan="4">4.3597</td><td rowspan="4">0.2504</td><td rowspan="4">22.89</td></tr><tr><td>24.01</td><td>26.53</td><td>38.97</td><td>74.5</td><td></td></tr><tr><td rowspan="3">90</td><td>37.58</td><td>39.36</td><td>45.23</td><td>48.50</td><td>48.53</td></tr><tr><td>87.94</td><td>94.52</td><td>132.2</td><td>140.8</td><td>362.63</td></tr><tr><td>402.79</td><td></td><td></td><td></td><td></td><td>4.9592</td><td>0.3691</td><td>91.03</td></tr><tr><td rowspan="2">82</td><td>96.8</td><td>99.09</td><td>102.54</td><td>126.51</td><td>265.07</td><td rowspan="3">5.4296</td><td rowspan="3">0.3673</td><td rowspan="3">268.9</td></tr><tr><td>503.22</td><td>523.38</td><td>542.14</td><td>581.86</td><td>722.11</td></tr><tr><td>76</td><td>93</td><td>5029</td><td></td><td></td><td></td></tr><tr><td>74</td><td>&gt;10000</td><td>251</td><td>&gt;10000</td><td>143</td><td>3607</td><td colspan="3" rowspan="3">指定寿命N=10^7σ=73.2公斤/毫米2</td></tr><tr><td>72</td><td>5587</td><td>&gt;10000</td><td>&gt;10000</td><td>&gt;10000</td><td></td></tr><tr><td>70</td><td>&gt;10000</td><td></td><td></td><td></td><td></td></tr><tr><td></td><td>σmax(公斤/毫米2)</td><td colspan="4">N (103)</td><td>X</td><td>S</td><td colspan="2">N50(103)</td></tr><tr><td rowspan="16">成组试验升降法</td><td rowspan="2">70</td><td>7.3</td><td>8.2</td><td>9.0</td><td>9.2</td><td>10.9</td><td>3.9655</td><td colspan="2">0.0741</td></tr><tr><td>11.5</td><td></td><td></td><td></td><td></td><td>4.3192</td><td colspan="2">0.0486</td></tr><tr><td>60</td><td>17.9</td><td>20.8</td><td>21.8</td><td>23.3</td><td></td><td>4.6219</td><td colspan="2">0.1361</td></tr><tr><td>54</td><td>27.5</td><td>39.8</td><td>50.6</td><td>55.5</td><td></td><td></td><td colspan="2"></td></tr><tr><td>52</td><td>33.3</td><td>37.1</td><td>59.0</td><td></td><td></td><td></td><td colspan="2"></td></tr><tr><td>50</td><td>42.3</td><td>42.5</td><td>50.3</td><td>51.5</td><td>55.9</td><td></td><td colspan="2"></td></tr><tr><td></td><td>65.9</td><td>67.9</td><td>113.1</td><td>172.3</td><td>204.0</td><td></td><td colspan="2"></td></tr><tr><td></td><td>454.5</td><td>5631</td><td>6397</td><td></td><td></td><td></td><td colspan="2"></td></tr><tr><td>48.5</td><td>70</td><td>129</td><td>142</td><td>194</td><td></td><td></td><td colspan="2"></td></tr><tr><td>47</td><td>65.9</td><td>103.3</td><td>1481.4</td><td></td><td></td><td></td><td colspan="2"></td></tr><tr><td>46</td><td>6348</td><td>82</td><td></td><td></td><td></td><td></td><td colspan="2"></td></tr><tr><td>45</td><td>&gt;10000</td><td>&gt;10000</td><td>109</td><td></td><td></td><td></td><td colspan="2"></td></tr><tr><td>44</td><td></td><td>&gt;10000</td><td>85</td><td>3032</td><td></td><td></td><td colspan="2"></td></tr><tr><td>43</td><td>187</td><td>&gt;10000</td><td>&gt;10000</td><td>164</td><td>221</td><td colspan="3">指定寿命N=107σ=43.5公斤/毫米2</td></tr><tr><td>42</td><td>144</td><td>&gt;10000</td><td>&gt;10000</td><td></td><td></td><td></td><td colspan="2"></td></tr><tr><td>41</td><td>&gt;10000</td><td></td><td></td><td></td><td></td><td></td><td colspan="2"></td></tr><tr><td rowspan="21">成组试验升降法</td><td colspan="9">(5)Kt=3 R=-1 热处理工艺②</td></tr><tr><td rowspan="2">52</td><td>9.1</td><td>9.27</td><td>9.42</td><td>10.69</td><td>10.76</td><td>4.0301</td><td colspan="2">0.0574</td></tr><tr><td>11.11</td><td>11.44</td><td>11.69</td><td>13.57</td><td></td><td></td><td colspan="2"></td></tr><tr><td rowspan="2">45</td><td>11.46</td><td>13.49</td><td>17.12</td><td>19.17</td><td>25.34</td><td rowspan="2">4.3775</td><td colspan="2">0.1887</td></tr><tr><td>29.52</td><td>33.24</td><td>35.82</td><td>36.04</td><td>36.60</td><td colspan="2"></td></tr><tr><td rowspan="3">41</td><td>16.25</td><td>21.35</td><td>22.44</td><td>24.25</td><td>32.35</td><td></td><td colspan="2"></td></tr><tr><td>34.18</td><td>41.26</td><td>60.40</td><td>71.27</td><td>73.03</td><td>4.6535</td><td colspan="2">0.2940</td></tr><tr><td>83.88</td><td>95.0</td><td>145.03</td><td></td><td></td><td></td><td colspan="2"></td></tr><tr><td rowspan="5">38</td><td>24.44</td><td>26.14</td><td>29.45</td><td>30.47</td><td>38.34</td><td></td><td colspan="2"></td></tr><tr><td>45.52</td><td>52.76</td><td>61.40</td><td>72.76</td><td>94.70</td><td></td><td colspan="2"></td></tr><tr><td>100.86</td><td>109.08</td><td>134.73</td><td>146.83</td><td>154.15</td><td></td><td colspan="2"></td></tr><tr><td>156.6</td><td>247.5</td><td>405.31</td><td>439.01</td><td>526.01</td><td></td><td colspan="2"></td></tr><tr><td>810.0</td><td></td><td></td><td></td><td></td><td>5.0163</td><td colspan="2">0.4522</td></tr><tr><td>42</td><td>42.95</td><td></td><td></td><td></td><td></td><td></td><td colspan="2"></td></tr><tr><td>40</td><td>34</td><td></td><td></td><td></td><td></td><td></td><td colspan="2"></td></tr><tr><td>37</td><td>88.8</td><td></td><td></td><td></td><td></td><td></td><td colspan="2"></td></tr><tr><td>35</td><td>8586</td><td>&gt;10000</td><td></td><td></td><td></td><td></td><td colspan="2"></td></tr><tr><td>34</td><td>125</td><td></td><td></td><td></td><td></td><td></td><td colspan="2"></td></tr><tr><td>32</td><td>65</td><td>4271</td><td></td><td></td><td></td><td></td><td colspan="2"></td></tr><tr><td>31</td><td>111</td><td>8300</td><td>&gt;10000</td><td></td><td></td><td></td><td colspan="2"></td></tr><tr><td>30</td><td>126</td><td>&gt;10000</td><td></td><td></td><td></td><td></td><td colspan="2"></td></tr></table>

<table><tr><td></td><td>σmax(公斤/毫米2)</td><td>N (10^3)</td><td>X̄</td><td>S</td><td>N50(10^3)</td></tr><tr><td></td><td>29</td><td>744</td><td></td><td></td><td></td></tr><tr><td></td><td>28</td><td>6395</td><td></td><td></td><td></td></tr><tr><td></td><td>27</td><td>192</td><td></td><td></td><td></td></tr><tr><td></td><td>26</td><td>301</td><td></td><td></td><td></td></tr><tr><td></td><td>24</td><td>756</td><td>283</td><td>217</td><td></td></tr><tr><td></td><td>23</td><td>&gt;10000</td><td>&gt;10000</td><td>571</td><td>&gt;10000 &gt;10000</td></tr><tr><td></td><td>22</td><td>&gt;10000</td><td>614</td><td>&gt;10000</td><td></td></tr><tr><td></td><td>21</td><td>&gt;10000</td><td></td><td></td><td>指定寿命N = 10^7
σ = 26.13公斤/毫米²</td></tr></table>

# 5. 中值S-N曲线

图片摘要：该图主要展示 2 15 1 GC 4钢棒材缺口 试件S N曲线。
![](images/95c9d6b07856d987d5c86ac4ca6414c61438c571a63d8a9ef36060f7de8d6a62.jpg)  
图2-15-1 GC-4钢棒材缺口 $(\mathrm{K}_{\mathrm{t}} = 3)$ 试件S-N曲线

图片摘要：该图主要展示 2 15 1 GC 4钢棒材缺口 试件S N曲线。
![](images/20561c776cef128d4fc4b8ee9aaca3138008668a374e769cda891f52b3d85b47.jpg)  
图2-15-2 GC-4钢棒材光滑试件S-N曲线

图片摘要：该图主要展示 2 15 2 GC 4钢棒材光滑试件S N曲线。
![](images/2498337dacb526465f7ff02e25ccb9d0ac2f6d35c5b18c96f763d89cda4c4888.jpg)  
图2-15-3 GC-4钢棒材光滑试件S-N曲线

图片摘要：该图主要展示 2 15 3 GC 4钢棒材光滑试件S N曲线。
![](images/271d89f7bec4f759e4a509947565449e5dc6309234df665d3f557032b88562ef.jpg)  
图2-15-4 GC-4钢棒材缺口 $(\mathrm{K}_{\mathrm{t}} = 3)$ 试件S-N曲线

图片摘要：该图主要展示 2 15 4 GC 4钢棒材缺口 试件S N曲线。
![](images/b7672d334b5f206a4a3ec700c5ca4325f045e909dcea053c05b2a3cf67fcfa49.jpg)  
图2-15-5 GC-4钢棒材缺口 $(\mathrm{K}_{\mathrm{t}} = 3)$ 试件S-N曲线

图片摘要：该图主要展示 2 15 5 GC 4钢棒材缺口 试件S N曲线。
![](images/de7da80f3d3d885b27ad37431997a8605c139daaf7800dc64cb161673929ae81.jpg)

图片摘要：该图主要展示 2 15 5 GC 4钢棒材缺口 试件S N曲线。
![](images/27f8e5a5883d21b5cd4916cda44ba823069b38a23f977d0e6a7159c0af86337b.jpg)  
图2-15-7 GC-4钢棒材缺口 $(\mathrm{K}_{t} = 3)$ 试件等寿命曲线

# 十六 $30\mathrm{CrMnSiNi2A}$ 钢锻压板（轴向加载）

# 1. 材料

（1）牌号：30CrMnSiNi2A  
（2）化学成分

<table><tr><td>成分</td><td>C</td><td>Cr</td><td>Mn</td><td>Si</td><td>Ni</td><td>P</td><td>S</td><td>Cu</td></tr><tr><td>含量%</td><td>0.28</td><td>1.17</td><td>1.15</td><td>1.08</td><td>1.65</td><td>0.017</td><td>0.03</td><td>0.074</td></tr></table>

# 2. 试件

（1）取样：纵向，由棒材锻压成毛坯方料。  
（2）形状： $\mathbf{K}_{\mathrm{t}} = 2.9,3.7,4.1$ ，见图3—1—12。  
（3）热处理： $550^{\circ}\mathrm{C}$ 预热60分钟， $900^{\circ}\mathrm{C}$ 加热 $200^{\circ}\mathrm{C}$ 等温淬火1小时水冷， $250^{\circ}\mathrm{C}$ 回火1小时。  
（4）机械性能： $\sigma_{\mathrm{b}} = 165$ 公斤/毫米²

# 3. 试验条件

（1）疲劳试验机：PVTN型-16吨程序控制疲劳试验机，1332型10吨和ZD型20吨液压疲劳试验机。  
（2）加载方式：轴向加载， $\mathrm{R} = 0.1$ 、0.5。  
（3）试验频率：35次/分， $2000\sim 2200$ 次/分。  
（4）试验温度及环境：在室温空气中进行。

# 4. 试验原始数据：

<table><tr><td></td><td>σmax(公斤/毫米2)</td><td colspan="5">N (10^3)</td><td>X̄</td><td>S</td><td>N50(10^3)</td></tr><tr><td rowspan="10">成组试验升降法</td><td>99</td><td>2.63</td><td>2.85</td><td>3.06</td><td>4.75</td><td></td><td>3.5093</td><td>0.1148</td><td>3.231</td></tr><tr><td>82.5</td><td>6.6</td><td>9.0</td><td>10.9</td><td>11.3</td><td></td><td>3.9661</td><td>0.1069</td><td>9.249</td></tr><tr><td>66</td><td>20.5</td><td>20.6</td><td>21.7</td><td>29.8</td><td>31.6</td><td>4.3872</td><td>0.0920</td><td>24.39</td></tr><tr><td>49.3</td><td>37.6</td><td>53.7</td><td>54.0</td><td>65.8</td><td>89.1</td><td></td><td></td><td></td></tr><tr><td></td><td>92.4</td><td></td><td></td><td></td><td></td><td>4.7952</td><td>0.1485</td><td>62.41</td></tr><tr><td>36.3</td><td>160</td><td></td><td></td><td></td><td></td><td></td><td></td><td></td></tr><tr><td>35.48</td><td>249.5</td><td></td><td></td><td></td><td></td><td></td><td></td><td></td></tr><tr><td>34.65</td><td>400</td><td>866</td><td>270.9</td><td></td><td></td><td colspan="3" rowspan="2">指定寿命N = 10^6σ=33.9公斤/毫米^2</td></tr><tr><td>33.83</td><td>&gt;1000</td><td>264.7</td><td>&gt;1000</td><td>563.3</td><td></td></tr><tr><td>33.0</td><td>&gt;1000</td><td>&gt;1000</td><td></td><td></td><td></td><td></td><td></td><td></td></tr><tr><td></td><td>σmax(公斤/毫米2)</td><td colspan="5">N (103)</td><td>X</td><td>S</td><td>N50(103)</td></tr><tr><td></td><td></td><td colspan="5">(2) Kt=2.9 R=0.5</td><td></td><td></td><td></td></tr><tr><td rowspan="7">成组试验</td><td>115.5</td><td>9.3</td><td>9.4</td><td>10.3</td><td></td><td></td><td>3.9848</td><td>0.0244</td><td>9.656</td></tr><tr><td>97.14</td><td>17.8</td><td>18.7</td><td>21.8</td><td></td><td></td><td>4.2869</td><td>0.0460</td><td>19.36</td></tr><tr><td>82.5</td><td>25.6</td><td>29.9</td><td>31.0</td><td>45.5</td><td>49.8</td><td></td><td></td><td></td></tr><tr><td></td><td>54.4</td><td></td><td></td><td></td><td></td><td>4.5777</td><td>0.1358</td><td>37.82</td></tr><tr><td>66</td><td>37.5</td><td>57.4</td><td>76.3</td><td>76.5</td><td>89.0</td><td></td><td></td><td></td></tr><tr><td></td><td>153</td><td></td><td></td><td></td><td></td><td>4.8722</td><td>0.2028</td><td>74.51</td></tr><tr><td>57.75</td><td>164</td><td>165</td><td>171</td><td>306</td><td></td><td>5.2878</td><td>0.1332</td><td>194.0</td></tr><tr><td rowspan="3">升降法</td><td>52.8</td><td>171.9</td><td></td><td></td><td></td><td></td><td></td><td></td><td></td></tr><tr><td>51.15</td><td>158.0</td><td></td><td></td><td></td><td></td><td colspan="3">指定寿命N=10^6</td></tr><tr><td>49.5</td><td>&gt;1000</td><td></td><td></td><td></td><td></td><td colspan="3">σ=50.33公斤/毫米^2</td></tr><tr><td></td><td></td><td colspan="5">(3) Kt=3.7 R=0.1</td><td></td><td></td><td></td></tr><tr><td rowspan="7">成组试验</td><td>90.75</td><td>3.1</td><td>4.2</td><td>4.4</td><td>5.0</td><td></td><td>3.6143</td><td>0.0880</td><td>4.114</td></tr><tr><td>74.25</td><td>4.3</td><td>5.9</td><td>7.4</td><td>7.4</td><td>8.8</td><td></td><td></td><td></td></tr><tr><td></td><td>10.2</td><td></td><td></td><td></td><td></td><td>3.8493</td><td>0.1326</td><td>7.068</td></tr><tr><td>57.75</td><td>12.1</td><td>19.0</td><td>20.3</td><td>20.9</td><td>26.0</td><td></td><td></td><td></td></tr><tr><td></td><td>30.6</td><td></td><td></td><td></td><td></td><td>4.3150</td><td>0.1375</td><td>20.65</td></tr><tr><td>41.25</td><td>46.2</td><td>47.5</td><td>61.8</td><td>66.4</td><td>68.7</td><td>4.7583</td><td>0.0818</td><td>57.32</td></tr><tr><td>24.75</td><td>343.0</td><td>406.0</td><td>478.0</td><td>511.0</td><td></td><td>5.6329</td><td>0.0774</td><td>429.5</td></tr><tr><td></td><td></td><td colspan="5">(4) Kt=3.7 R=0.5</td><td></td><td></td><td></td></tr><tr><td rowspan="4">成组试验</td><td>107.25</td><td>9.6</td><td>10.0</td><td>10.2</td><td></td><td></td><td>3.9970</td><td>0.0134</td><td>9.930</td></tr><tr><td>82.5</td><td>22.1</td><td>26.3</td><td>26.5</td><td></td><td></td><td>4.3959</td><td>0.0446</td><td>24.88</td></tr><tr><td>66</td><td>38.8</td><td>49.7</td><td>61.3</td><td>85.7</td><td></td><td>4.7514</td><td>0.1458</td><td>56.42</td></tr><tr><td>49.5</td><td>158.2</td><td>168.8</td><td>183.3</td><td></td><td></td><td>5.2299</td><td>0.0321</td><td>169.8</td></tr><tr><td rowspan="5">升降法</td><td>41.25</td><td>314.3</td><td></td><td></td><td></td><td></td><td></td><td></td><td></td></tr><tr><td>39.6</td><td>478.1</td><td>&gt;1000</td><td>302.4</td><td></td><td></td><td colspan="3">指定寿命N=10^6</td></tr><tr><td>37.95</td><td>382.9</td><td>180.0</td><td>711.5</td><td></td><td></td><td colspan="3">σ=37.95公斤/毫米^2</td></tr><tr><td>36.3</td><td>&gt;1000</td><td>429.8</td><td>&gt;1000</td><td></td><td></td><td></td><td></td><td></td></tr><tr><td>34.65</td><td>&gt;1000</td><td></td><td></td><td></td><td></td><td></td><td></td><td></td></tr><tr><td></td><td></td><td colspan="5">(5) Kt=4.1 R=0.1</td><td></td><td></td><td></td></tr><tr><td rowspan="5">成组试验</td><td>82.5</td><td>2.7</td><td>3.23</td><td>4.4</td><td>5.9</td><td></td><td>3.5888</td><td>0.1497</td><td>3.879</td></tr><tr><td>66</td><td>15.5</td><td>16.6</td><td>17.1</td><td></td><td></td><td>4.2145</td><td>0.0219</td><td>16.39</td></tr><tr><td>49.5</td><td>23.2</td><td>34.0</td><td>39.4</td><td>47.0</td><td>75.4</td><td>4.6084</td><td>0.1881</td><td>40.59</td></tr><tr><td>33</td><td>56.1</td><td>63.4</td><td>64.5</td><td>102.0</td><td>120.0</td><td></td><td></td><td></td></tr><tr><td></td><td>122.0</td><td></td><td></td><td></td><td></td><td>4.9225</td><td>0.1524</td><td>83.65</td></tr><tr><td rowspan="2">升降法</td><td>21.45</td><td>148</td><td></td><td></td><td></td><td></td><td></td><td></td><td></td></tr><tr><td>20.63</td><td>136</td><td>188.3</td><td></td><td></td><td></td><td></td><td></td><td></td></tr><tr><td></td><td>σmax(公斤/毫米2)</td><td colspan="4">N (10^3)</td><td>X̄</td><td>S</td><td colspan="2">N50(10^3)</td></tr><tr><td></td><td>19.8</td><td>&gt;1000</td><td>415.4</td><td></td><td></td><td colspan="4" rowspan="4">指定寿命N=10^6σ=19.05公斤/毫米^2</td></tr><tr><td></td><td>18.98</td><td>538.0</td><td>100</td><td></td><td colspan="2"></td></tr><tr><td></td><td>18.15</td><td>&gt;1000</td><td>982.6</td><td></td><td colspan="2"></td></tr><tr><td></td><td>17.33</td><td>&gt;1000</td><td></td><td></td><td colspan="2"></td></tr><tr><td></td><td></td><td></td><td colspan="3">(6) K_t = 4.1 R = 0.5</td><td></td><td></td><td colspan="2"></td></tr><tr><td rowspan="5">成组试验</td><td>99</td><td>7.7</td><td>9.9</td><td>10.0</td><td></td><td>3.9607</td><td>0.0643</td><td colspan="2">9.135</td></tr><tr><td>82.5</td><td>9.8</td><td>15.6</td><td>16.7</td><td>17.7</td><td>4.1638</td><td>0.1172</td><td colspan="2">14.58</td></tr><tr><td>66</td><td>24.6</td><td>28.7</td><td>36.1</td><td></td><td>4.4688</td><td>0.0838</td><td colspan="2">29.43</td></tr><tr><td>49.5</td><td>70.0</td><td>98.7</td><td>114.0</td><td>121.0</td><td>4.9948</td><td>0.1065</td><td colspan="2">98.8</td></tr><tr><td>41.25</td><td>128.0</td><td>212.0</td><td>299.0</td><td>362.0</td><td>5.3670</td><td>0.1981</td><td colspan="2">232.8</td></tr><tr><td rowspan="3">升降法</td><td>31.35</td><td>557.0</td><td></td><td></td><td></td><td></td><td></td><td colspan="2"></td></tr><tr><td>30.53</td><td>&gt;1000</td><td></td><td></td><td></td><td colspan="4" rowspan="2">指定寿命N=10^6σ=30.94公斤/毫米^2</td></tr><tr><td>29.7</td><td>&gt;1000</td><td></td><td></td><td colspan="2"></td></tr></table>
