Repository: C-zj02/CFD-claw

<div align="center">

**English** | [中文](#中文版) | [Français](README_FR.md) | [Русский](README_RU.md) | [हिन्दी](README_HI.md) | [العربية](README_AR.md) | [Português](README_PT.md)

# 🚀 Claude Code Python

**A Complete Python Reimplementation Based on Real Claude Code Source**

*From TypeScript Source → Rebuilt in Python with ❤️*

***
**🔥 Active Development • New Features Weekly 🔥**

</div>

***

## 🎯 What is This?

**Clawd Code** is a **complete Python rewrite** of Claude Code, based on the **real TypeScript source code**.

File: RAG-data/飞机设计手册_第3册_材料(上).pdf-54954277-eebe-4c95-a16a-63bea705142d.md (part 9 of 12)
续表 6-2  
<table><tr><td>厚度mm</td><td>拉伸度%</td><td>拉伸强度MPa</td><td>拉伸弹性模量GPa</td><td>断裂伸长率%</td><td>弯曲强度MPa</td><td>布氏硬度kgf/mm²</td><td>冲击韧度(跨距40mm)kJ/m²</td></tr><tr><td rowspan="2">3</td><td>45</td><td>82.1</td><td></td><td>46</td><td></td><td>22.2</td><td>32.0</td></tr><tr><td>45</td><td>82.0</td><td></td><td>56</td><td></td><td>22.2</td><td>28.8</td></tr><tr><td rowspan="2">4</td><td>58</td><td>81.5</td><td></td><td>33</td><td></td><td>21.4</td><td>28.0</td></tr><tr><td>60</td><td>84.0</td><td></td><td>25</td><td></td><td>22.2</td><td>37.7</td></tr><tr><td rowspan="2">5</td><td>70</td><td>83.8</td><td></td><td>25</td><td></td><td>23.0</td><td>38.3</td></tr><tr><td>72</td><td>86.4</td><td></td><td>40</td><td></td><td>21.4</td><td>33.5</td></tr><tr><td rowspan="4">10</td><td>56</td><td>88.1</td><td>3.03</td><td>31</td><td>170</td><td>21.8</td><td>27.8</td></tr><tr><td>57</td><td>90.5</td><td>3.18</td><td>46</td><td></td><td>21.8</td><td>30.1</td></tr><tr><td>74</td><td>92.3</td><td>3.26</td><td>26</td><td></td><td>23.0</td><td>34.9</td></tr><tr><td>76</td><td>89.9</td><td>3.17</td><td>30</td><td>174</td><td>23.0</td><td>37.8</td></tr><tr><td>12</td><td>86</td><td>93.2</td><td>3.08</td><td>32</td><td>181</td><td>21.4</td><td>41.1</td></tr></table>

图片摘要：该图主要展示 10 27 DYB 3 航空有机玻璃不同拉伸度和厚度板材的力学性能。
![](images/b09cf9126c2917ed1f796378193efabc955c896da4a1c34b225cc5a5da27bf9b.jpg)  
图10-31 航空有机玻璃拉伸强度与温度的关系 1—YB-3有机玻璃；2—DYB-3有机玻璃； 3—YB-4有机玻璃；4—DYB-4有机玻璃

图片摘要：该图主要展示 10 31 航空有机玻璃拉伸强度与温度的关系 1—YB 3有机玻璃；2—DYB 3有机玻璃； 3—YB 4有机玻璃；4—。
![](images/7a6c5fd2ec3ff02a145a85c612a78299bd61fdb4abe6ada7c82da02b55e14e59.jpg)  
图10-32 DYB-3航空有机玻璃拉伸弹性模量与温度的关系

DYB-3航空有机玻璃拉伸强度与温度的关系见图10-31。

DYB-3航空有机玻璃拉伸弹性模量与温度的关系见图10-32。

DYB-3航空有机玻璃断裂伸长率、屈服伸长率与温度的关系见表10-21。

DYB-3航空有机玻璃不同温度下的冲击韧度见表10-22。

DYB-3航空有机玻璃泊松比与温度的关系见图10-33。

DYB-3航空有机玻璃不同温度下的应力-应变曲线见图10-34。

图片摘要：该图主要展示 10 33 DYB 3航空有机玻璃泊松比与温度的关系。
![](images/56280ade54b09b59e261b6474206f4564531ebd624e1b4ec54e82ae646200890.jpg)  
图10-33 DYB-3航空有机玻璃泊松比与温度的关系

图片摘要：该图主要展示 10 33 DYB 3航空有机玻璃泊松比与温度的关系。
![](images/fbe48c9618be593b01849bbea4b0682cd64a9da1b62b3cd9246a312f288f85d1.jpg)  
图10-34 DYB-3航空有机玻璃不同温度下的应力-应变曲线

DYB-3航空有机玻璃低周疲劳曲线见图10-35、图10-36、图10-37、图10-38。

图片摘要：该图主要展示 10 34 DYB 3航空有机玻璃不同温度下的应力 应变曲线。
![](images/c8c70ca09c5ce9f57c4211d8c4f4a35f23c3c405b2f97525435f0043ad1f71af.jpg)  
图10-35 DYB-3航空有机玻璃低周疲劳曲线（应力集中系数 $K_{\mathrm{t}} = 1$ ，拉伸强度 $\sigma_{\mathrm{b}} = 87.3\mathrm{MPa}$ ）

图片摘要：该图主要展示 10 35 DYB 3航空有机玻璃低周疲劳曲线（应力集中系数 ，拉伸强度 ）。
![](images/fae927ed2944db4c7784e60b008a25ade8df773572ee7467a594b295cf21bcc7.jpg)  
图10-36 DYB-3航空有机玻璃低周疲劳曲线（应力集中系数 $K_{\mathrm{t}} = 2.5$ ，拉伸强度 $\sigma_{\mathrm{b}} = 74.4\mathrm{MPa}$ ）

图片摘要：该图主要展示 10 36 DYB 3航空有机玻璃低周疲劳曲线（应力集中系数 ，拉伸强度 ）。
![](images/8a9f8497f77dfa0ba61a6e56ef809f4309d12094305151951ac8a5b1b186261f.jpg)  
图10-37 DYB-3航空有机玻璃低周疲劳曲线（应力集中系数 $K_{\mathrm{t}} = 4$ ，拉伸强度 $\sigma_{\mathrm{b}} = 45.1\mathrm{MPa}$ ）

图片摘要：该图主要展示 10 37 DYB 3航空有机玻璃低周疲劳曲线（应力集中系数 ，拉伸强度 ）。
![](images/9fd9ddd24090044ac40c31009efb1cf4ba12c6af0f4a13beb2897f53c70c2f80.jpg)  
图10-38 DYB-3航空有机玻璃低周疲劳曲线（应力集中系数 $K_{\mathrm{t}} = 4$ ，拉伸强度 $\sigma_{\mathrm{b}} = 45.4\mathrm{MPa}$ ）

e. DYB-4、MDYB-4 航空有机玻璃

DYB-4航空有机玻璃拉伸强度与温度的关系见图10-31。

DYB-4航空有机玻璃拉伸弹性模量与温度的关系见图10-39。

DYB-4航空有机玻璃断裂伸长率、屈服伸长率与温度的关系见表10-24。

DYB-4航空有机玻璃不同温度下的冲击韧度见表10-25。

DYB-4航空有机玻璃不同温度下的应力-应变曲线见图10-40。

图片摘要：该图主要展示 10 39 DYB 4航空有机玻璃拉伸弹性模量与温度关系。
![](images/a388cab899512056e6d28a83efc43c748882a5a8f2cd24efa3916737f3ec1b85.jpg)  
图10-39 DYB-4航空有机玻璃拉伸弹性模量与温度关系

图片摘要：该图主要展示 10 39 DYB 4航空有机玻璃拉伸弹性模量与温度关系。
![](images/14d73df74bfdbc8dcf2625463e4afe8e105a1fbe63b06d43bc89fff0173acb2e.jpg)  
图10-40 DYB-4航空有机玻璃不同温度下的应力-应变曲线

DYB-4航空有机玻璃泊松比与温度的关系见图10-41。

DYB-4航空有机玻璃低周疲劳曲线见图10-42、图10-43、图10-44(MDYB-4与DYB-4低周疲劳性能无显著差异)。

图片摘要：该图主要展示 10 40 DYB 4航空有机玻璃不同温度下的应力 应变曲线。
![](images/a96f27930cf88262e03d1d218b2b8eb82ac89c4f4f74c3068b42b4047741d956.jpg)  
图10-41 DYB-4航空有机玻璃泊松比与温度的关系

图片摘要：该图主要展示 10 41 DYB 4航空有机玻璃泊松比与温度的关系。
![](images/48fa16c0b5cb1f93b09ba5e759edc8d60d31507b9d2ece03f891d1134f4348b1.jpg)  
图10-42 DYB-4航空有机玻璃低周疲劳曲线（应力集中系数 $K_{\mathrm{r}} = 1$ ，拉伸强度 $\sigma_{\mathrm{b}} = 103\mathrm{MPa}$ ）

图片摘要：该图主要展示 10 42 DYB 4航空有机玻璃低周疲劳曲线（应力集中系数 ，拉伸强度 ）。
![](images/39eff7579a215a56193220198ceb72c312014e010232690bc2cf59142c272783.jpg)  
图10-43 DYB-4航空有机玻璃低周疲劳曲线（应力集中系数 $K_{\mathrm{t}} = 2.5$ ，拉伸强度 $\sigma_{\mathrm{b}} = 89.4\mathrm{MPa}$ ）

图片摘要：该图主要展示 10 43 DYB 4航空有机玻璃低周疲劳曲线（应力集中系数 ，拉伸强度 ）。
![](images/58bc553f293318d9ac5b9b3662e1d62fbc230ce90d7edaf8d3a3200333ab4111.jpg)  
图10-44 DYB-4航空有机玻璃低周疲劳曲线（应力集中系数 $K_{\mathrm{r}} = 4$ ，拉伸强度 $\sigma_{\mathrm{b}} = 55.4\mathrm{MPa}$ ）

f. MDYB-3 航空有机玻璃

MDYB-3航空有机玻璃不同温度下的力学性能见表10-28。

表 10-28 MDYB-3 航空有机玻璃不同温度下的力学性能  

<table><tr><td rowspan="3">温度C</td><td colspan="3">拉伸强度</td><td colspan="3">拉伸弹性模量</td><td colspan="3">断裂伸长率</td><td colspan="3">泊松比</td></tr><tr><td>X</td><td>Sx</td><td>Cv</td><td>X</td><td>Sx</td><td>Cv</td><td>X</td><td>Sx</td><td>Cv</td><td>X</td><td>Sx</td><td>Cv</td></tr><tr><td colspan="2">MPa</td><td>%</td><td colspan="2">GPa</td><td>%</td><td colspan="2">%</td><td>%</td><td colspan="2"></td><td>%</td></tr><tr><td>-55</td><td>156.4</td><td>5.1</td><td>3.3</td><td>5.19</td><td>0.34</td><td>0.6</td><td>4.69</td><td>0.45</td><td>9.6</td><td>0.30</td><td>0.002</td><td>0</td></tr><tr><td>23</td><td>83.2</td><td>1.7</td><td>2.0</td><td>3.68</td><td>0.03</td><td>0.8</td><td>7.84</td><td>0.30</td><td>3.8</td><td>0.32</td><td>0.01</td><td>3.1</td></tr><tr><td>80</td><td>32.8</td><td>0.7</td><td>2.1</td><td>1.81</td><td>0.06</td><td>3.3</td><td>5.93</td><td>0.33</td><td>5.6</td><td>0.39</td><td>0.01</td><td>2.6</td></tr><tr><td>100</td><td>26.3</td><td>1.7</td><td>6.5</td><td>1.59</td><td>0.04</td><td>2.5</td><td>5.00</td><td>0.28</td><td>5.6</td><td>0.38</td><td>0.01</td><td>2.6</td></tr></table>

MDYB-3航空有机玻璃拉伸强度与温度的关系见图10-45。

图片摘要：该图主要展示 10 28 MDYB 3 航空有机玻璃不同温度下的力学性能。
![](images/e4f614c72503980b65a8fe04c4b3bdaf82ad603d306aa04f94519977214380fc.jpg)  
图10-45 MDYB-3航空有机玻璃拉伸强度与温度的关系

MDYB-3航空有机玻璃拉伸弹性模量与温度的关系见图10-46。

图片摘要：该图主要展示 10 45 MDYB 3航空有机玻璃拉伸强度与温度的关系。
![](images/74438b0949bc5d61eab45ed69ccd7a470661d621dcbcf8e2974eae42bffa1cfc.jpg)  
图10-46 MDYB-3航空有机玻璃拉伸弹性模量与温度的关系

MDYB-3航空有机玻璃各种温度下的应力-应变曲线见图10-47。

图片摘要：该图主要展示 10 46 MDYB 3航空有机玻璃拉伸弹性模量与温度的关系。
![](images/6fd1a7d8fca894c2b400dff362e621077d053b40957dce37eaa07df95bc1bf61.jpg)  
图10-47 MDYB-3航空有机玻璃各种温度下的应力-应变曲线

MDYB-3航空有机玻璃的 $S - N$ 曲线见图10-48。

# （4）航空有机玻璃的耐环境性能

# a. 航空有机玻璃的耐介质性能

航空有机玻璃的耐介质性能见表10-29。

表 10-29 甲基丙烯酸甲酯类航空有机玻璃的耐介质性能  

<table><tr><td>溶剂</td><td>YB-2</td><td>YB-3</td><td>YB-4</td><td>DYB-3</td><td>DYB-4</td><td>MDYB-3①</td><td>工业有机玻璃</td></tr><tr><td>丙酮</td><td>✓</td><td>✓</td><td>✓</td><td>✓</td><td>✓</td><td></td><td>✓</td></tr><tr><td>甲乙酮</td><td>✓</td><td>✓</td><td></td><td>✓</td><td></td><td></td><td></td></tr><tr><td>二氯乙烷</td><td>✓</td><td>✓</td><td>✓</td><td>✓</td><td>✓</td><td></td><td>✓</td></tr><tr><td>三氯甲烷</td><td>✓</td><td>✓</td><td></td><td>✓</td><td></td><td></td><td>✓</td></tr><tr><td>四氯乙烷</td><td>✓</td><td>✓</td><td></td><td></td><td></td><td></td><td>✓</td></tr><tr><td>乙酸乙酯</td><td>✓</td><td>✓</td><td></td><td>✓</td><td></td><td></td><td>○</td></tr><tr><td>乙酸丁酯</td><td>✓</td><td>✓</td><td></td><td></td><td></td><td></td><td></td></tr><tr><td>苯</td><td>✓</td><td>✓</td><td>×</td><td>✓</td><td>×</td><td></td><td>✓</td></tr></table>

续表 10-29  

<table><tr><td>溶剂</td><td>YB-2</td><td>YB-3</td><td>YB-4</td><td>DYB-3</td><td>DYB-4</td><td>MDYB-3①</td><td>工业有机玻璃</td></tr><tr><td>二甲苯</td><td></td><td></td><td>x</td><td></td><td>x</td><td></td><td></td></tr><tr><td>冰乙酸</td><td></td><td></td><td>✓</td><td></td><td>✓</td><td></td><td></td></tr><tr><td>甲醇</td><td>○</td><td>○</td><td></td><td>○</td><td></td><td></td><td>x</td></tr><tr><td>乙醇</td><td>○</td><td>○</td><td>○</td><td>○</td><td>○</td><td></td><td>○</td></tr><tr><td>异丙醇</td><td>○</td><td>○</td><td>○</td><td>○</td><td></td><td></td><td>x</td></tr><tr><td>四氯化碳</td><td>○</td><td>○</td><td></td><td>○</td><td></td><td></td><td></td></tr><tr><td>汽油</td><td>x</td><td>x</td><td>x</td><td>x</td><td>x</td><td></td><td>x</td></tr><tr><td>煤油</td><td></td><td></td><td>x</td><td></td><td>x</td><td></td><td></td></tr><tr><td>甘油</td><td>x</td><td>x</td><td></td><td>x</td><td></td><td></td><td></td></tr><tr><td>8号润滑油</td><td>△</td><td>△</td><td>△</td><td>△</td><td>△</td><td></td><td></td></tr><tr><td>碱</td><td></td><td></td><td>○</td><td></td><td>○</td><td></td><td></td></tr></table>

注： $\checkmark$ 溶解； $\bigcirc$ 溶胀； $\times$ 不溶解； $\triangle$ 不起作用。  
① MDYB-3有机玻璃在异丙醇、异丙醇：水 $= 50:50$ 汽油、煤油、机油、金鱼牌洗涤灵、醋酸丁酯、甲基丙烯酸甲酯介质中浸泡12天（室温 $\approx 10^{\circ}C$ ），除在醋酸丁酯和甲基丙烯酸甲酯中有溶胀现象外，其他介质对MDYB-3没有影响。

图片摘要：该图主要展示 10 48 MDYB 3和DYB 3的 曲线。
![](images/1dbfdf0abf2c3cd5efba27e84ba7a49f4fcbfd6bd84697c74c32cda9a6a16af6.jpg)  
图10-48 MDYB-3和DYB-3的 $S - N$ 曲线

b. 航空有机玻璃的大气老化性能

航空有机玻璃板材在广州地区的大气老化寿命见表10-30。

表 10-30 航空有机玻璃板材在广州地区的大气老化寿命  

<table><tr><td>材料牌号</td><td>大气老化寿命,a</td></tr><tr><td>YB-2</td><td>5.5</td></tr><tr><td>YB-3</td><td>5.5</td></tr><tr><td>YB-4</td><td>3.0</td></tr><tr><td>DYB-3</td><td>&gt;10.0</td></tr><tr><td>DYB-4</td><td>3.5</td></tr></table>

航空有机玻璃的大气老化性能见表10-31。

表 10-31 航空有机玻璃的大气老化性能  

<table><tr><td rowspan="2">材 料 牌 号</td><td colspan="2">老化10年后的透光率,%</td><td colspan="2">老化10年后的雾度,%</td></tr><tr><td>未抛光</td><td>抛光</td><td>未抛光</td><td>抛光</td></tr><tr><td>YB-2</td><td>81.9</td><td>83.2</td><td>8.8</td><td>5.6</td></tr><tr><td>YB-3</td><td>85.0</td><td>86.3</td><td>12.8</td><td>9.5</td></tr><tr><td>YB-4</td><td>87.1</td><td>89.1</td><td>9.6</td><td>3.1</td></tr><tr><td>DYB-3</td><td>89.1</td><td>90.4</td><td>6.6</td><td>3.9</td></tr><tr><td>DYB-4</td><td>88.8</td><td>92.0</td><td>8.0</td><td>1.6</td></tr></table>

航空有机玻璃大气老化时间与拉伸强度的关系见图10-49。

航空有机玻璃大气老化时间与高温拉伸强度的关系见图10-50。

图片摘要：该图主要展示 10 31 航空有机玻璃的大气老化性能。
![](images/7df664212c7beecf953e7896089973c2a2944ddfc5b2e371391a9bb01157afcc.jpg)  
图10-49 航空有机玻璃大气老化时间与拉伸强度的关系

图片摘要：该图主要展示 10 49 航空有机玻璃大气老化时间与拉伸强度的关系。
![](images/c04dbe95502cec98a56e6630d775abaaab8d2e2b23751214257cdeadf957b04f.jpg)  
图10-50 航空有机玻璃大气老化时间与高温拉伸强度的关系

航空有机玻璃大气老化时间与伸长率的关系见图10-51。

图片摘要：该图主要展示 10 50 航空有机玻璃大气老化时间与高温拉伸强度的关系。
![](images/7428d80f5fcbdaa9413f69c4feab3736c132bf2278b6b2a4b0c7a2a7bf094f02.jpg)  
图10-51 航空有机玻璃大气老化时间与伸长率的关系

浇铸有机玻璃是断裂伸长率；定向有机玻璃初始是屈服伸长率，以后当屈服伸长率小于断裂伸长率时为断裂伸长率

航空有机玻璃大气老化时间与冲击韧度的关系见图10-52。

航空有机玻璃大气老化时间与应力-溶剂银纹的关系见图10-53。

图10-52 航空有机玻璃大气老化时间与冲击韧度的关系  
图片摘要：该图主要展示 10 52 航空有机玻璃大气老化时间与冲击韧度的关系。
![](images/4f6ff6e2ebef0c37df1aaf8433f0e855e4b88dac87d31941e0267858907e4fc4.jpg)  
（试样尺寸： $80\mathrm{mm}\times 10\mathrm{mm}\times$ 厚度 $\mathrm{mm}$ ；跨距 $40\mathrm{mm}$ ）

图片摘要：该图主要展示 10 52 航空有机玻璃大气老化时间与冲击韧度的关系。
![](images/ea1a9cfea9690970da7d7b4f46bace49483790c51e620c2288c79965e5d52c9b.jpg)  
图10-53 航空有机玻璃大气老化时间与应力-溶剂银纹的关系（溶剂：浓度 $40\%$ 乙醇）

航空有机玻璃大气老化时间与热变形温度的关系见图10-54。

航空有机玻璃大气老化时间与热松弛的关系见图10-55。

图片摘要：该图主要展示 10 53 航空有机玻璃大气老化时间与应力 溶剂银纹的关系（溶剂：浓度 乙醇）。
![](images/ebd837c78ddb76e16dce85c46c9756b8d26be974e5ed9996b2e3f99880f74344.jpg)  
图10-54 航空有机玻璃大气老化时间与热变形温度的关系

图片摘要：该图主要展示 10 54 航空有机玻璃大气老化时间与热变形温度的关系。
![](images/b28a4ae16be5e7677e34131a2d8e8cd4c688a1de13278768dbbb447c09c2e212.jpg)  
图10-55 航空有机玻璃大气老化时间与热松弛的关系

航空有机玻璃大气老化时间与消向温度的关系见图10-56。

图片摘要：该图主要展示 10 55 航空有机玻璃大气老化时间与热松弛的关系。
![](images/ccab6740b55d099ada6b6172662c2db8fdee5079330191b75dd6b548220faea4.jpg)  
图10-56 航空有机玻璃大气老化时间与消向温度的关系

# 10.2.2 硅酸盐玻璃的性能

航空用硅酸盐玻璃的标准性能和产品规格见表10-32、表10-33。

表 10-32 航空用硅酸盐玻璃的标准性能  

<table><tr><td rowspan="2" colspan="2">性 能</td><td colspan="3">航空用硅酸盐玻璃</td><td colspan="3">航空用增强硅酸盐玻璃</td></tr><tr><td>普通磨光</td><td>K9 磨光</td><td>SA-6 磨光</td><td>普通钢化磨光</td><td>K9 钢化磨光</td><td>SA-6 增强玻璃</td></tr><tr><td colspan="2">外 观</td><td colspan="3">无色或淡绿色透明板</td><td colspan="3">无色或淡绿色透明板</td></tr><tr><td colspan="2">密 度,g/cm3</td><td>2.47</td><td></td><td>2.50</td><td>2.47</td><td></td><td>2.50</td></tr><tr><td rowspan="8">透光度%</td><td>厚 度,mm 5</td><td>86~90</td><td colspan="2">90.0~91.5</td><td>86~90</td><td>90~92</td><td>91~91.5</td></tr><tr><td>6</td><td>85~89</td><td colspan="2">90.3~91.3</td><td></td><td></td><td></td></tr><tr><td>8</td><td>84~88</td><td colspan="2">90.1~91.1</td><td></td><td></td><td></td></tr><tr><td>10</td><td>83~87</td><td colspan="2">89.9~90.9</td><td></td><td></td><td></td></tr><tr><td>12</td><td>81~85</td><td colspan="2">89.6~90.6</td><td></td><td></td><td></td></tr><tr><td>15</td><td>79~83</td><td colspan="2">89.4~90.4</td><td></td><td></td><td></td></tr><tr><td>18</td><td>76~80</td><td colspan="2">89.1~90.1</td><td></td><td></td><td></td></tr><tr><td>20</td><td>75~79</td><td colspan="2">88.9~89.9</td><td></td><td></td><td></td></tr><tr><td colspan="2">折光指数</td><td>1.5</td><td></td><td>1.53</td><td>1.51</td><td></td><td>1.53</td></tr><tr><td colspan="2">比热容,J/(kg·K)</td><td>858</td><td></td><td></td><td>858</td><td></td><td></td></tr><tr><td colspan="2">热导率,W/(m·K)</td><td>9.6</td><td></td><td></td><td>9.6</td><td></td><td></td></tr><tr><td colspan="2">线膨胀系数,×10^6 C^-1</td><td>8.6</td><td>3.5</td><td>5.0</td><td>8.6</td><td></td><td>5</td></tr><tr><td colspan="2">抗热冲击性,C</td><td>70~100</td><td></td><td>&lt;150</td><td>170~200</td><td></td><td>250~350</td></tr><tr><td rowspan="5">力学性能</td><td>弯曲强度,MPa</td><td>69.9</td><td></td><td>114</td><td>150~220</td><td></td><td>400~500</td></tr><tr><td>显微硬度,kgf/mm²</td><td>465</td><td>701</td><td>706</td><td>683</td><td></td><td>820</td></tr><tr><td>弯曲弹性模量,GPa</td><td>67.2</td><td>61.7</td><td></td><td>63.7</td><td></td><td>79.1</td></tr><tr><td>落球冲击,m①</td><td>&lt;0.5</td><td></td><td></td><td>2</td><td></td><td>&gt;4</td></tr><tr><td>泊松比</td><td>0.24</td><td>0.20</td><td></td><td></td><td></td><td></td></tr></table>

$①$ 钢球重 $227\mathrm{g}$ ，试样尺寸 $300\mathrm{mm}\times 300\mathrm{mm}\times 5\mathrm{mm}$

表 10-33 航空硅酸盐玻璃的产品规格 (mm)  

<table><tr><td>材料</td><td>厚度</td><td>厚度公差</td><td>长度×宽度</td><td>线公差</td></tr><tr><td>普通磨光</td><td>5、6、8、10、12、15、18、20</td><td rowspan="3">-1</td><td>&lt;1500×2000</td><td rowspan="3">±2</td></tr><tr><td>K9 磨光</td><td>15、18、20、25、</td><td>&lt;700×1600</td></tr><tr><td>SA-6 磨光</td><td>5、6、8</td><td>&lt;500×800</td></tr><tr><td>普通钢化</td><td>5、6、8、10、12、15、18、20</td><td rowspan="2">-1</td><td>&lt;1400×1000</td><td rowspan="2">±2</td></tr><tr><td>SA-6 化学增强</td><td>5、6、8</td><td>&lt;800×500</td></tr></table>

# 10.2.3 中间层材料的性能

# （1）中间层材料的标准性能和产品规格

中间层材料的标准性能和产品规格见表10-34、表10-35。

表 10-34 中间层材料的标准性能  

<table><tr><td rowspan="2">性能</td><td rowspan="2">C-413</td><td rowspan="2">E-413</td><td rowspan="2">E-813</td><td rowspan="2">E-813-01</td><td rowspan="2">E-813-02</td><td colspan="2">改性聚乙烯醇缩丁醛</td><td rowspan="2">GN-581</td><td rowspan="2">聚甲基丙烯酸丁酯胶片</td></tr><tr><td>C-813-8</td><td>改性PVB</td></tr><tr><td>挥发份,% ≤</td><td>2</td><td>2</td><td>2</td><td>2</td><td>2</td><td>2</td><td>2</td><td></td><td></td></tr><tr><td>透光率,% ≥</td><td>81</td><td>80</td><td>92</td><td>80</td><td>80</td><td>92</td><td>92</td><td></td><td></td></tr><tr><td>收缩率,% ≤</td><td></td><td></td><td>20</td><td>20</td><td>20</td><td></td><td></td><td></td><td></td></tr><tr><td>聚合物含量,% ≥</td><td></td><td></td><td></td><td></td><td></td><td></td><td></td><td></td><td>87</td></tr><tr><td>膨胀率,% -</td><td></td><td></td><td></td><td></td><td></td><td></td><td></td><td></td><td>60~70</td></tr><tr><td>拉伸强度,MPa ≥</td><td>20</td><td>20</td><td>24</td><td>35</td><td>35</td><td>22</td><td>22</td><td>2</td><td>1.76</td></tr><tr><td>伸长率,% ≥</td><td>160</td><td>150</td><td>130</td><td>110</td><td>110</td><td>130</td><td>130</td><td>180</td><td>300</td></tr><tr><td>剪切强度,MPa ≥</td><td>8</td><td>7</td><td>8</td><td>8</td><td>8</td><td>8</td><td>8</td><td>有机玻璃-有机玻璃2.7</td><td></td></tr></table>

(mm)

表 10-35 中间层材料产品规格  

<table><tr><td>中间层材料</td><td>厚 度</td><td>厚度公差</td><td>长 度</td><td>宽度及公差</td></tr><tr><td rowspan="2">C-413</td><td>0.50</td><td>±0.05</td><td>≥20×10³</td><td>1150±50</td></tr><tr><td>1.00</td><td>±0.10</td><td></td><td></td></tr><tr><td rowspan="3">E-413</td><td>0.50</td><td>±0.05</td><td rowspan="2">≥20×10³</td><td>1150±50</td></tr><tr><td>0.76</td><td>±0.07</td><td>1158±50</td></tr><tr><td>1.00</td><td>±0.10</td><td></td><td></td></tr><tr><td>C-813</td><td>1.00</td><td>±0.10</td><td>≥20×10³</td><td>1150±50</td></tr><tr><td>E-813</td><td>1.00</td><td>±0.10</td><td>800±10</td><td>500±50</td></tr><tr><td>改性聚乙烯醇缩丁醛中间膜</td><td>1.00</td><td>±0.10</td><td>&gt;5000</td><td>1150±50</td></tr></table>

# （2）中间层材料性能的典型值

中间层材料的物理化学性能见表10-36。

表 10-36 中间层材料的物理化学性能  

<table><tr><td rowspan="2">材 性 料 能</td><td rowspan="2">C-413 E-413</td><td rowspan="2">C-813 E-813-01 E-813-02</td><td colspan="2">改性聚乙烯醇缩丁醛</td><td rowspan="2">GN-581</td><td rowspan="2">聚甲基丙烯 酸丁酯胶片</td></tr><tr><td>C-813-8</td><td>改性PVB</td></tr><tr><td>外 观</td><td>无色半透明</td><td>无色半透明</td><td colspan="2">无色或微黄色透明膜</td><td>透明无色粘稠 状液体</td><td>无色半透明 弹性体</td></tr><tr><td>挥发物含量,%</td><td>\( \frac{{0.1} \sim  {0.6}}{0.6} \)</td><td>0.5</td><td>2</td><td>2</td><td></td><td></td></tr><tr><td>透光率,%≥</td><td>\( {92} \sim  {93} \)</td><td>\( {80}^{\text{①}} \)</td><td>92</td><td>92</td><td>90</td><td>88</td></tr><tr><td>雾 度,%</td><td>\( \frac{{0.2} \sim  {0.4}}{0.3} \)</td><td>\( \frac{{0.4} \sim  {0.7}{}^{\text{①}}}{0.5} \)</td><td></td><td></td><td></td><td></td></tr><tr><td>玻璃化温度,C</td><td>\( {18} \sim  {24} \)</td><td>58~62</td><td>37~40</td><td>\( {35} \sim  {37} \)</td><td></td><td></td></tr><tr><td>热收缩率,%</td><td></td><td>\( \frac{{4.9} \sim  {10.9}}{7.8} \)</td><td></td><td></td><td></td><td></td></tr><tr><td>粘度, \( \mathrm{{Pa}} \cdot  \mathrm{s} \)</td><td></td><td></td><td></td><td></td><td>M 组分 \( 2 \sim  4 \) N 组分 \( 3 \sim  5 \)</td><td></td></tr><tr><td>凝胶时间(25℃),h</td><td></td><td></td><td></td><td></td><td>5</td><td></td></tr><tr><td>折光指数</td><td></td><td></td><td></td><td></td><td>1.41</td><td></td></tr><tr><td>热导率, \( \mathrm{W}/\left( {\mathrm{m} \cdot  \mathrm{K}}\right) \)</td><td></td><td></td><td></td><td></td><td>0.714</td><td></td></tr><tr><td>吸水率(65 C,7d),%</td><td></td><td></td><td></td><td></td><td>0.06</td><td></td></tr><tr><td>线膨胀系数, \( {\mathrm{C}}^{-1} \)</td><td></td><td></td><td></td><td></td><td>\( {2.8} \times  {10}^{-4} \)</td><td></td></tr><tr><td>聚合物含量,%</td><td></td><td></td><td></td><td></td><td></td><td>90. 3</td></tr><tr><td>膨胀率,%</td><td></td><td></td><td></td><td></td><td></td><td>67.9</td></tr></table>

① 用两块 $\delta = 4\mathrm{mm}$ 厚的玻璃与E-813测得的数值.  
中间层材料的力学性能见表10-37。

表 10-37 中间层材料的力学性能  

<table><tr><td rowspan="2">材 性 能 料</td><td rowspan="2">C-413</td><td rowspan="2">E-813</td><td colspan="2">改性聚乙烯醇缩丁醋</td><td rowspan="2">GN-581</td><td rowspan="2">聚甲基丙烯 酸丁酯胶片</td></tr><tr><td>C-813-8</td><td>改性PVB</td></tr><tr><td>拉伸强度,MPa</td><td>27.0</td><td>51~63/56</td><td>28.0</td><td>25.9</td><td>3</td><td>6.47</td></tr><tr><td>伸长率,%</td><td>230</td><td>110~160/139</td><td>217</td><td>237</td><td>227</td><td>343</td></tr><tr><td>剪切强度,MPa</td><td>10</td><td>11.0~12.1/11.4</td><td></td><td></td><td></td><td></td></tr><tr><td>有机玻璃-有机玻璃</td><td></td><td></td><td></td><td></td><td>3,1</td><td></td></tr><tr><td>有机玻璃-无机玻璃</td><td></td><td></td><td></td><td></td><td>3,4</td><td></td></tr><tr><td>无机玻璃-无机玻璃</td><td></td><td></td><td></td><td></td><td>&gt;6</td><td></td></tr></table>

C-413中间膜拉伸强度、伸长率与温度的关系见图10-57。

图片摘要：该图主要展示 10 37 中间层材料的力学性能。
![](images/545ab2df9a06643e0a9872b54687f5b346e714a6d84055c2b81d3ac2ab366b7a.jpg)  
图10-57 C-413中间膜拉伸强度、伸长率与温度的关系 1—拉伸强度；2—伸长率

C-413中间膜剪切强度与温度的关系见图10-58。

图片摘要：该图主要展示 10 57 C 413中间膜拉伸强度、伸长率与温度的关系 1—拉伸强度；2—伸长率。
![](images/0a50e36d82c065d057e0c3118a240978307202df8e63354b0cd7e37d1663f432.jpg)  
图10-58 C-413中间膜剪切强度与温度的关系

图片摘要：该图主要展示 10 58 C 413中间膜剪切强度与温度的关系。
![](images/7ea8db41851e74cb8fa7aaad3118a6d621c147c7fd217ff5f337744fbc23587c.jpg)  
图10-59 E-813中间膜拉伸强度、伸长率与温度的关系1—拉伸强度；2—伸长率

E-813中间膜拉伸强度、伸长率和温度的关系见图10-59。

E-813中间膜剪切强度与温度的关系见图10-60。

改性聚乙烯醇缩丁醛中间膜剪切强度和温度的关系见图10-61。

图片摘要：该图主要展示 10 59 E 813中间膜拉伸强度、伸长率与温度的关系1—拉伸强度；2—伸长率。
![](images/863fb7cb4e65416863ed260f6ca9bfde3122ce1e87437aaf29821fecd899a69e.jpg)  
图10-60 E-813中间膜剪切强度与温度的关系

图10-61 改性聚乙烯醇缩丁醛中间膜剪切强度与温度的关系  
图片摘要：该图主要展示 10 61 改性聚乙烯醇缩丁醛中间膜剪切强度与温度的关系。
![](images/46565ecf1d15e2dd5121f90119ed6c92763ea807df02f33993f89165c0179f7b.jpg)  
1—C-813-8中间膜；2—改性PVB中间膜

# 10.2.4 边缘连接材料的性能

# （1）边缘加强材料的性能

边缘加强材料的标准性能和产品规格见表10-38、表10-39。

表 10-38 边缘加强材料的标准性能  

<table><tr><td>性能</td><td>B-1 玻璃纤维增强丙烯酸酯塑料</td><td>涤纶纤维增强丙烯酸酯塑料</td></tr><tr><td>外观</td><td>淡黄色板材</td><td>乳白色板材</td></tr><tr><td>密度,g/cm³</td><td>1.45</td><td>1.25</td></tr><tr><td>含胶量,%</td><td></td><td>45~55</td></tr><tr><td>拉伸强度,MPa</td><td></td><td>93</td></tr><tr><td>拉伸弹性模量,GPa</td><td></td><td>2.92</td></tr><tr><td>弯曲强度,MPa</td><td>195</td><td>100</td></tr><tr><td>挤压强度,MPa</td><td></td><td>90</td></tr></table>

表 10-39 边缘材料的产品规格 (mm)  

<table><tr><td>材料</td><td>厚度</td><td>厚度公差</td><td>长度×宽度</td></tr><tr><td rowspan="3">B-1玻璃纤维增强丙烯酸酯塑料</td><td>2</td><td>+0.2</td><td>700×600</td></tr><tr><td>2</td><td rowspan="2">-0.3</td><td>740×420</td></tr><tr><td>2</td><td>870×220</td></tr><tr><td rowspan="2">涤纶纤维增强丙烯酸酯塑料</td><td>2</td><td rowspan="2">±0.2</td><td>900×700</td></tr><tr><td>2</td><td>800×700</td></tr></table>

边缘加强材料性能的典型值见表10-40。

表 10-40 边缘加强材料性能的典型值  

<table><tr><td colspan="2">性 能</td><td>B-1 玻璃纤维增强丙烯酸酯塑料</td><td>涤纶纤维增强丙烯酸酯塑料</td></tr><tr><td colspan="2">热变形温度,℃</td><td>117</td><td>72</td></tr><tr><td colspan="2">线膨胀系数,\( C^{-1} \)</td><td>\( 8.2 \times 10^{-6} \)</td><td>\( 4.8 \times 10^{-5} \)</td></tr><tr><td rowspan="3">拉伸强度MPa</td><td>室温60°C</td><td>2.9</td><td>11376.3</td></tr><tr><td>80°C</td><td></td><td>50.1</td></tr><tr><td>100°C</td><td>179</td><td>48</td></tr><tr><td colspan="2">拉伸弹性模量,GPa</td><td>10.2</td><td>4.8</td></tr><tr><td rowspan="3">弯曲强度MPa</td><td>室温80°C</td><td>284</td><td>212</td></tr><tr><td>100°C</td><td>220</td><td></td></tr><tr><td></td><td>191</td><td></td></tr><tr><td colspan="2">挤压强度,MPa</td><td>113</td><td>98.4</td></tr><tr><td colspan="2">最大挤压强度,MPa</td><td>411</td><td></td></tr><tr><td colspan="2">层间剪切强度,MPa</td><td>6.3</td><td>4.0</td></tr></table>

# （2）边缘连接用胶粘剂

边缘连接用胶粘剂的标准性能见表10-41。

表 10-41 边缘连接用胶粘剂的标准性能  

<table><tr><td>性能</td><td>丙烯酸酯胶粘剂</td><td>SYT-1</td><td>SYT-2</td></tr><tr><td>外观</td><td>均匀透明粘稠液体</td><td>无色透明粘稠液体</td><td>组分1为淡黄色粘稠液</td></tr><tr><td>粘度(QND-1粘度计,25℃),s</td><td>100~250</td><td>190~250</td><td>≤100</td></tr><tr><td>胶接剪切强度,kN/cm</td><td></td><td></td><td></td></tr><tr><td>有机玻璃-涤纶带(23±5℃)平均值</td><td>≥2.45</td><td>11.9MPa①</td><td>2.45</td></tr><tr><td>最小值</td><td>≥1.96</td><td></td><td>1.96</td></tr></table>

① 有机玻璃和纤维增强塑料胶接剪切强度。

边缘连接用胶粘剂性能的典型值见表10-42。

表 10-42 边缘连接用胶粘剂性能的典型值  

<table><tr><td>性能</td><td>粘接材料</td><td>丙烯酸酯胶粘剂</td><td>SYT-1</td><td>SYT-2</td></tr><tr><td rowspan="3">侵蚀性能(出现银纹门槛值),MPa</td><td>YB-2</td><td></td><td>17.9</td><td rowspan="3">20~21</td></tr><tr><td>YB-3</td><td></td><td></td></tr><tr><td>YB-4</td><td></td><td>24.0</td></tr><tr><td rowspan="3">胶接剪切强度,kN/cm</td><td>YB-2与涤纶带</td><td>3.06~3.44</td><td></td><td rowspan="3">2.70~2.80</td></tr><tr><td>YB-3与涤纶带</td><td>2.87~3.31</td><td></td></tr><tr><td>YB-4与涤纶带</td><td>3.52~3.59</td><td></td></tr></table>

# 10.3 材料的工艺性能及应用范围

# 10.3.1 航空有机玻璃板材的工艺性能及应用范围

航空有机玻璃板材的工艺性能及应用范围见表10-43。

表 10-43 航空有机玻璃板材的工艺性能及应用范围  

<table><tr><td colspan="2">性能及应用</td><td>YB-2</td><td>YB-3</td><td>YB-4</td><td>DYB-3MDYB-3</td><td>DYB-4MDYB-4</td><td>工业有机玻璃</td><td>绿色有机玻璃烟色有机玻璃</td></tr><tr><td rowspan="3">收缩率%</td><td rowspan="3">140C150C,1h160C</td><td>1.46</td><td></td><td></td><td></td><td></td><td></td><td></td></tr><tr><td></td><td>1.69</td><td></td><td></td><td></td><td></td><td></td></tr><tr><td></td><td></td><td>1.50</td><td></td><td></td><td></td><td></td></tr><tr><td colspan="2">加工性</td><td colspan="5">可用机械加工,如锯、铣、钻、铰孔等方法加工</td><td colspan="2">可用锯、车、刨、铣、钻、磨等方法加工</td></tr><tr><td colspan="2">可胶接性</td><td colspan="3">用溶剂型胶粘剂、丙烯酸酯胶粘剂或SYT-2与纤维增强丙烯酸酯塑料、涂纶带粘接</td><td colspan="2">可用丙烯酸酯胶粘剂、SYT-1胶粘剂与纤维增强丙烯酸酯塑料胶接</td><td colspan="2">可用二氯乙烷、三氯甲烷等溶剂型胶粘剂粘接,也可用丙烯酸酯或改性丙烯酸酯粘接</td></tr><tr><td colspan="2">可连接性</td><td colspan="3">可用镶嵌连接、柔性连接、刚性连接方法装在金属骨架上</td><td colspan="2">可用镶嵌连接或边缘刚性连接方法装在金属骨架上</td><td>除胶粘外还可焊接</td><td></td></tr><tr><td colspan="2">可成形性</td><td colspan="3">可用阳模、阴模、闭合膜、吹塑和真空等方法成形</td><td colspan="2">可在低于消向温度下用接触法成形,也可在高于软化温度下吹塑成形</td><td colspan="2">可用模压、吹塑和真空等方法热塑成形</td></tr><tr><td colspan="2">应用</td><td>用于飞机非气密和气密舱的透明件及其他透明件</td><td>用于马赫数2.0以下飞机气密座舱的透明件和其他透明件</td><td>用作马赫数2.2以下飞机气密座舱的透明件及其他透明件</td><td>用作马赫数2.0以下飞机气密座舱的透明件及其他透明件</td><td>用于马赫数2.2以下飞机气密座舱的透明件及其他透明件</td><td>在航空上用作仪器仪表零件、电气绝缘材料、光学零件和装饰材料</td><td>用作飞机驾驶员头盔的滤色玻璃</td></tr></table>

# 10.3.2 航空用硅酸盐玻璃的工艺性能及应用范围

航空用硅酸盐玻璃的工艺性能及应用范围见表10-44。

表 10-44 航空用硅酸盐玻璃的工艺性能及应用范围  

<table><tr><td></td><td>航空用硅酸盐玻璃</td><td>航空用增强硅酸盐玻璃</td></tr><tr><td>增强工艺</td><td>普通磨光玻璃和K9磨光玻璃可以加热至软化用气冷或液冷的方法制成钢化玻璃。SA-6磨光玻璃可以在硝酸盐熔盐中进行离子交换制成化学增强玻璃</td><td></td></tr><tr><td>可成形性</td><td>各种磨光玻璃加热至软化温度后,可用槽沉法或模压法靠自重或模压力成形至规定形状</td><td></td></tr><tr><td>可加工性</td><td>各种磨光玻璃可以用金刚石刀或电炸切割,玻璃表面和边部可研磨抛光</td><td>SA-6化学增强玻璃在常温下可用金刚石刀具切割和进行边部加工,但应避免划伤表面,防止硬物碰遭钢化玻璃边部</td></tr><tr><td>层合工艺性</td><td>各种磨光玻璃可用聚乙烯醇缩丁醛中间膜、聚甲基丙烯酸酯或硅橡胶中间层材料与其自身或与透明塑料复合制成层合玻璃或复合透明材料</td><td>各种增强玻璃可用聚乙烯醇缩丁醛中间膜、聚甲基丙烯酸酯或硅橡胶中间层材料与其自身或与透明塑料复合制成层合玻璃或复合透明材料</td></tr><tr><td>应用范围</td><td>制造各种类型飞机的防弹玻璃及航测机玻璃</td><td>制造歼击机、轰炸机和运输机的风挡玻璃、抗鸟撞风挡玻璃</td></tr></table>

# 10.3.3 中间层材料的工艺性能及应用范围

中间层材料的工艺性能及应用范围见表10-45。

表 10-45 中间层材料的工艺性能及应用范围  

<table><tr><td></td><td>C-413E-413</td><td>C-813E-813</td><td>改性聚乙烯醇缩丁醛</td><td>GN-581</td><td>聚甲基丙烯酸丁酯胶片</td></tr><tr><td>加工性</td><td colspan="3">可剪裁,可与玻璃热压制成层合玻璃</td><td>需在真空下在夹缝中灌注成形,常温或加热熟化</td><td>可用剪切方法加工,用特种清漆与玻璃和有机玻璃粘合成复合透明材料</td></tr><tr><td>应用</td><td>用于歼击机、轰炸机的层合玻璃,经热处理的C-413膜可用于高速歼击机前风挡玻璃</td><td colspan="2">用于高速歼击机前风挡玻璃</td><td>用于歼击机防弹玻璃和前风挡玻璃</td><td>用于歼击机、强击机、轰炸机的防弹玻璃</td></tr></table>

# 10.3.4 边缘连接材料的工艺性能及应用范围

# （1）边缘加强材料的工艺性能及应用范围

工艺性可用模压法成形，可锯、铣、钻、铰加工，可用丙烯酸酯胶粘剂、SYT-1胶粘剂胶接，螺栓连接或胶粘剂-螺栓复合连接。

应用范围 用于高速歼击机做座舱定向有机玻璃透明件的边缘加强件。

# （2）边缘连接用胶粘剂材料的工艺性能及应用范围

边缘连接用胶粘剂的工艺性能及应用范围见表10-46。

表 10-46 边缘连接用胶粘剂的工艺性能及应用范围  

<table><tr><td></td><td>丙烯酸酯胶</td><td>SYT-1</td><td>SYT-2</td></tr><tr><td>使用工艺性</td><td>固化温度为70±5℃,压力0~0.1MPa,时间2h</td><td>固化条件为固化温度60±2℃,压力0~0.1MPa,时间4h,升温速率2~3℃/min,降温速率1.5~2℃/min</td><td>固化条件为固化温度60±2℃,压力不大于0.1MPa,时间4h</td></tr><tr><td>应用</td><td>歼击机座舱透明件软连接用胶</td><td>歼击机座舱定向有机玻璃透明件胶接用胶</td><td>歼击机座舱盖有机玻璃和涤纶带胶接用胶</td></tr></table>

# 10.4 材料的包装、运输和贮存

# （1）航空有机玻璃板材的包装、运输和贮存

航空有机玻璃板材的包装、运输和贮存要求见表10-47。

表 10-47 航空有机玻璃板材的包装、运输和贮存要求  

<table><tr><td>包装</td><td>板材两面覆有保护膜,紧密地包装在干燥而坚固的木箱内</td></tr><tr><td>运输</td><td>可装在铁路棚车、集装箱和汽车上,在汽车上运输时包装箱应用防雨材料加以覆盖</td></tr><tr><td>贮存</td><td>板材垂直放在没有溶剂或溶剂蒸气的室内专用架上,相对湿度不超过70%,不得受阳光直接照射</td></tr></table>

# （2）硅酸盐玻璃的包装、运输和贮存

航空用硅酸盐玻璃的包装、运输和贮存要求见表10-48。

表 10-48 航空用硅酸盐玻璃的包装、运输和贮存要求  

<table><tr><td>包装</td><td>玻璃板之间用保护膜或软纸分隔,外用牛皮纸或塑料膜包覆,装在衬有减震材料的木箱内,箱外用铁丝或薄铁皮捆轧</td></tr><tr><td>运输</td><td>应按玻璃器皿运输,可以单件包装发运,也可用集装箱运输</td></tr><tr><td>贮存</td><td>应贮存于干燥、通风和中性气氛的环境中,防止表面发霉</td></tr></table>

# （3）中间层材料的包装、运输和贮存

中间层材料的包装、运输和贮存要求见表10-49。

表 10-49 中间层材料的包装、运输和贮存要求  

<table><tr><td></td><td>C-413
E-413</td><td>C-813
E-813</td><td>改性聚乙烯醇
缩丁醛中间膜</td><td>GN-581</td><td>聚甲基丙烯酸丁酯胶片</td></tr><tr><td>包装</td><td>C-413、E-413 相互间用醋酸纤维薄膜隔开,防止粘连卷成卷,外包两层防潮纸后用聚氯乙烯袋封装,再装入有支撑架的木箱中</td><td>C-813、E-813 相互间用软泡沫塑料隔开,每6~7片装入一个塑料袋内,然后再装入木箱中,总量不得超过50kg</td><td>同C-413中间膜</td><td>GN-581 硅橡胶分M、N两组分装在磨口瓶中,体积为500mL和3000mL,磨口瓶口用硅油作密封剂,玻璃瓶装入带有保护衬垫的木箱中</td><td>胶片用涤纶薄膜包覆后装箱,净重不得超过50kg</td></tr><tr><td>运输</td><td colspan="5">运输过程中不得日晒雨淋和剧烈振动</td></tr><tr><td>贮存</td><td colspan="3">贮存在温度低于25℃,相对湿度小于70%的洁净环境中</td><td>贮存在干燥避光、通风良好的库房中,不得与含硫化合物混放</td><td>贮存在温度不超过30℃,通风良好的库房中,避免日光直射</td></tr></table>

# （4）边缘连接材料的包装、运输和贮存

a. 边缘加强材料的包装、运输和贮存

包装 板材两面应覆有保护纸，并紧密地装在木箱内。

运输 按非危险品运输。

贮存板材保存在包装箱内，贮存于温度 $10\sim 40^{\circ}C$ 的干燥室内，避免阳光直射。

b. 边缘连接用胶粘剂的包装、运输和贮存

包装 SYT-2 胶粘剂组分一和组分二分别装在密封的深色瓶内。

运输 SYT-2胶粘剂密封好的两组分运输时要避免撞击。

贮存 包装在密闭的容器内保存，避免阳光直射，贮存温度为 $0 \sim 5^{\circ} \mathrm{C}$ 。

# 第11章 复合材料

复合材料是指由两种或两种以上分别称为基体和增强体组分材料组成的材料。各组分材料基本上仍保持其原来的物理和化学性质，彼此间有明显的界面。

根据基体和增强体不同，可组成各种类别复合材料，其中以纤维/树脂复合材料最引人注目，在航空航天结构上已获广泛应用，并有继续增长的明显趋势，现已成为航空航天四大结构材料之一。

纤维增强复合材料与常用结构材料最明显的区别在于其各向异性。各向异性的层合组织为复合材料提供了可贵的“材料可设计性”，因而可获得高结构效率的飞机构件。

# 11.1 材料的分类、牌号及标准

# 11.1.1 分类

# （1）按组分分类

纤维 玻璃纤维、芳纶纤维、碳纤维、混杂纤维等。

树脂 热固性树脂有环氧树脂、双马来酰亚胺树脂、聚酰亚胺树脂、酚醛树脂等；热塑性树脂有聚醚醚酮(PEEK)、聚醚砜(PES)、聚苯硫醚(PPS)等。

# （2）按固化温度分类

有中温固化 $(\approx 120^{\circ}\mathrm{C})$ 和高温固化 $(\approx 180^{\circ}\mathrm{C})$ 两类树脂。

# 11.1.2 牌号及标准

# （1）玻璃纤维复合材料

玻璃纤维复合材料的牌号及标准见表11-1。

表 11-1 玻璃纤维复合材料的牌号及标准  

<table><tr><td>牌号及名称</td><td>基本组成</td><td>标准</td><td>供应商</td></tr><tr><td>玻纤/4211复合材料</td><td>高强2号玻璃纤维4211环氧树脂</td><td></td><td>北京航空材料研究院</td></tr><tr><td>玻纤/QY9811复合材料</td><td>高强2号玻璃纤维QY8911双马树脂</td><td></td><td>北京航空工艺研究所</td></tr><tr><td>玻纤/LWR-1复合材料</td><td>高强2号玻璃纤维LWR-1环氧树脂</td><td></td><td>北京航空工艺研究所</td></tr><tr><td>SC-13G玻璃纤维增强塑料</td><td>高强290玻璃布SC-13G粘接剂</td><td>HB5296</td><td></td></tr><tr><td>61201玻璃纤维增强塑料</td><td>Q210无碱玻璃布61201A(或B)环氧树脂</td><td>Q/6S211Q/6S394</td><td>北京航空材料研究院</td></tr></table>

续表 11-1  

<table><tr><td>牌号及名称</td><td>基本组成</td><td>标准</td><td>供应商</td></tr><tr><td>YEW-7808玻璃纤维复合材料</td><td>高强S型玻璃纤维或织物环氧树脂</td><td>Q/BH0146</td><td></td></tr><tr><td>7781/Cycom985</td><td>7781玻璃纤维织物985环氧树脂</td><td></td><td rowspan="2">American Cyanamid Co.Polymer Product Division</td></tr><tr><td>7781/Cycom919</td><td>7781玻璃纤维织物919环氧树脂</td><td></td></tr></table>

# （2）碳纤维复合材料

碳纤维复合材料的牌号及标准见表11-2。

表 11-2 碳纤维复合材料的牌号及标准  

<table><tr><td>牌号及名称</td><td>基本组成</td><td>标准</td><td>供应商</td></tr><tr><td>T300/4211</td><td>T300碳纤维,648环氧树脂</td><td>Q/6S451</td><td>北京航空材料研究院</td></tr><tr><td>T300/5222</td><td>T300碳纤维,5222多官能团环氧树脂</td><td>Q/6SZ345</td><td>北京航空材料研究院</td></tr><tr><td>T300/QY8911</td><td>T300碳纤维,QY8911改性双马树脂</td><td>Q/9SJ18</td><td>北京航空工艺研究所</td></tr><tr><td>T300/HD01</td><td>T300碳纤维,HD01环氧树脂</td><td></td><td>西安飞机工业公司</td></tr><tr><td>T300/HD03</td><td>T300碳纤维,HD03环氧树脂</td><td></td><td>西安飞机工业公司</td></tr><tr><td>T300/3231</td><td>T300碳纤维,618环氧树脂</td><td>Q/6S654</td><td>北京航空材料研究院</td></tr><tr><td>T300/L.WR-1</td><td>T300碳纤维,双酚A环氧树脂</td><td>Q/9S1008</td><td>北京航空工艺研究所</td></tr><tr><td>T300/5208</td><td>T300碳纤维,5208环氧树脂</td><td></td><td>Narmco</td></tr><tr><td>T300/914C</td><td>T300碳纤维,914改性环氧树脂</td><td></td><td>Ciba-Geigy</td></tr><tr><td>AS/3501</td><td>AS碳纤维,环氧树脂</td><td></td><td>Hercules</td></tr><tr><td>AS/3501-5A</td><td>AS碳纤维,3501改性环氧树脂</td><td></td><td>Hercules</td></tr><tr><td>HMS/3501-5A</td><td>高模量碳纤维,3501改性环氧树脂</td><td></td><td>Hercules</td></tr><tr><td>ASA/3501-5A</td><td>高强度碳纤维,3501改性环氧树脂</td><td></td><td>Hercules</td></tr><tr><td>AS/3501-6</td><td>AS碳纤维,改性环氧树脂</td><td></td><td>Hercules</td></tr><tr><td>ASA/3501-6</td><td>高强度碳纤维,改性环氧树脂</td><td></td><td>Hercules</td></tr><tr><td>HMS/3501-6</td><td>高模量碳纤维,改性环氧树脂</td><td></td><td>Hercules</td></tr><tr><td>ASA/3502</td><td>高强度碳纤维,改性环氧树脂</td><td></td><td>Hercules</td></tr><tr><td>ASA/4502</td><td>高强度碳纤维,耐232℃环氧树脂</td><td></td><td>Hercules</td></tr><tr><td>A370-5H/3501-5A</td><td>5综缎织物,3501改性环氧树脂</td><td></td><td>Hercules</td></tr><tr><td>A370-5H/3501-6</td><td>5综缎织物,改性环氧树脂</td><td></td><td>Hercules</td></tr><tr><td>A370-8H/3501-5A</td><td>8综缎织物,3501改性环氧树脂</td><td></td><td>Hercules</td></tr><tr><td>A370-8H/3501-6</td><td>8综缎织物,改性环氧树脂</td><td></td><td>Hercules</td></tr><tr><td>A193-P/3501-5A</td><td>平纹织物,3501改性环氧树脂</td><td></td><td>Hercules</td></tr><tr><td>A193-P/3501-6</td><td>平纹织物,改性环氧树脂</td><td></td><td>Hercules</td></tr><tr><td>碳/Cycom985</td><td>碳纤维,985环氧树脂</td><td></td><td>American Cyanamid</td></tr><tr><td>T300/5245C</td><td>T300碳纤维,双马来酰亚胺树脂</td><td></td><td>Narmco</td></tr><tr><td>T300/934</td><td>T300碳纤维,934环氧树脂</td><td></td><td>Ciba-Geigy</td></tr><tr><td>T300/913C</td><td>T300碳纤维,913改性环氧树脂</td><td></td><td>Ciba-Geigy</td></tr><tr><td>ASA/1655</td><td>高强度碳纤维,聚酯树脂</td><td></td><td>Hercules</td></tr><tr><td>ASA/1908</td><td>高强度碳纤维,环氧树脂</td><td></td><td>Hercules</td></tr><tr><td>HMS/1908</td><td>高模量碳纤维,环氧树脂</td><td></td><td>Hercules</td></tr><tr><td>ASA/2220-3</td><td>高强度碳纤维,高韧性环氧树脂</td><td></td><td>Hercules</td></tr></table>

# （3）芳纶纤维复合材料

芳纶纤维复合材料的牌号及标准见表11-3。

表 11-3 芳纶纤维复合材料的牌号及标准  

<table><tr><td>牌号及名称</td><td>基本组成</td><td>标准</td><td>供应商</td></tr><tr><td>K/4211</td><td>Kevlar49纤维,648环氧树脂</td><td></td><td>北京航空材料研究院</td></tr><tr><td>K/LWR-1</td><td>Kevlar49纤维,双酚A环氧树脂</td><td></td><td>北京航空工艺研究所</td></tr><tr><td>K-120,285,181/Cycom919</td><td>Kevlar49织物,919环氧树脂</td><td></td><td>American Cyanamid</td></tr><tr><td>K-285/Cycom985</td><td>Kevlar49织物,985环氧树脂</td><td></td><td>Americal Cyanamid</td></tr></table>

# （4）混杂纤维复合材料

混杂纤维复合材料有K-C/环氧、K-G/环氧，纤维按不同比例混杂，其中：

K—Kevlar纤维；

C 碳纤维；

G—玻璃纤维。

# (5)芯材材料

芯材材料的牌号及标准见表11-4。

表 11-4 芯材材料的牌号及标准  

<table><tr><td>牌号及名称</td><td>基本组成</td><td>标准</td><td>供应商</td></tr><tr><td>NH-1芳纶纸蜂窝芯</td><td>Nomex412纸,F01-36酚醛烘干漆</td><td>HB5435</td><td>北京航空材料研究院</td></tr><tr><td>NF-1芳纶纸蜂窝芯</td><td>A-1或A-2纸,酚醛树脂</td><td>Q/31G-NF-JT-01</td><td>济南复材构件厂</td></tr><tr><td>NRH芳纶纸蜂窝芯</td><td>Nomex412纸,钡酚醛树脂</td><td>Q/9S7</td><td>北京航空工艺研究所</td></tr><tr><td>GH-1玻璃布蜂窝芯</td><td>无碱平纹玻璃布,酚醛烘干漆</td><td>Q/6S529</td><td>北京航空材料研究院</td></tr><tr><td>HRH-1芳纶纸蜂窝芯</td><td>Nomex纸,耐热酚醛树脂</td><td></td><td>Hexcel</td></tr><tr><td>HRP玻璃布蜂窝芯</td><td>玻璃布,耐热酚醛树脂</td><td></td><td>Hexcel</td></tr></table>

# 11.2 材料性能

# 11.2.1 符号

单向层压板纵向拉伸强度 $X_{\mathrm{t}}$ (MPa)

单向层压板纵向拉伸模量 $E_{1t}$ (GPa)

单向层压板纵向压缩强度 $X_{\mathrm{c}}$ （MPa）

单向层压板纵向压缩模量 $E_{1c}$ (GPa)

单向层压板主泊松比 $\nu_{1}$

单向层压板横向拉伸强度 $Y_{t}$ （MPa）

单向层压板横向拉伸模量 $E_{2t}$ (GPa)

单向层压板横向压缩强度 $Y_{\mathrm{c}}$ （MPa）

单向层压板横向压缩模量 $E_{2c}$ (GPa)

单向层压板纵横剪切强度 $S$ （MPa）

单向层压板纵横剪切模量 $G_{12}$ (GPa)

单向层压板弯曲强度 $\sigma_{\mathrm{b}}^{\mathrm{f}}$ (MPa)

单向层压板弯曲模量 $E^{\mathrm{f}}$ (GPa)

单向层压板短梁剪切强度 $\tau_{\mathrm{b}}^{\mathrm{j}}$ (MPa)

单向层压板纵向拉伸断裂应变

单向层压板横向拉伸断裂应变

单向层压板纵向压缩断裂应变

单向层压板横向压缩断裂应变

单向层压板纵横剪切断裂应变

多向层压板纵向拉伸强度

多向层压板纵向拉伸模量

多向层压板纵向拉伸断裂应变

多向层压板横向拉伸强度

多向层压板横向拉伸模量

多向层压板纵向泊松比

多向层压板剪切强度

多向层压板剪切模量

多向层压板纵向压缩强度

多向层压板纵向压缩模量

多向层压板纵向压缩断裂应变

多向层压板横向压缩强度

多向层压板横向压缩模量

多向层压板纵向弯曲强度

多向层压板密度

空隙含量

纤维体积含量

纵向热膨胀系数

横向热膨胀系数

纵向湿膨胀系数

横向湿膨胀系数

热导率

比热容

相对湿度

水分含量

热扩散系数

玻璃化转变温度

$\pmb{\varepsilon}_{1t}$ （%）

$\varepsilon_{2}$ （ $\%$ ）

$\varepsilon_{1c}$ （ $\%$ ）

$\varepsilon_{2c}$ （%）

$Y_{12}$ （%）

$\sigma_{\mathrm{xt}}$ (MPa)

$E_{\mathrm{xt}}$ (GPa)

$\varepsilon_{xx}$ （%）

$\sigma_{y\mathrm{t}}$ (MPa)

$E_{\gamma t}$ (GPa)

V

$S_{x}$ （MPa）

$G_{xy}$ (GPa)

$\sigma_{\mathrm{xc}}$ (MPa)

$E_{xc}$ (GPa)

$\varepsilon_{\mathrm{xc}}$ （ $\%$ ）

$\sigma_{\text{天}}$ (MPa)

$E_{\mathrm{ye}}$ (GPa)

$\sigma_{\mathrm{x}}^{\mathrm{f}}$ (MPa)

$\rho$ $(\mathrm{kg} / \mathrm{m}^{3})$

$V_{\mathrm{v}}$ （%）

$V_{\mathrm{f}}$ （%）

$\alpha_{1}$ （20 $(\mathrm{K}^{-1},\mathrm{C}^{-1})$

$\alpha_{2}$ （20 $(\mathbf{K}^{-1},\mathbf{C}^{-1})$

β

β

$\lambda$ $(\mathbf{W} / (\mathbf{cm}\cdot \mathbf{K}),\mathbf{W} / (\mathbf{cm}\cdot \mathbf{\nabla}^{\circ}\mathbf{C}))$

$c$ $(\mathrm{J} / (\mathrm{kg}\cdot \mathrm{K}),\mathrm{W} / (\mathrm{cm}\cdot \mathrm{C}))$

RH (%)

C (%)

$D_{1}$ $(\mathrm{m}^2 /\mathrm{s})$

$T_{\mathrm{g}}$ （20 $(^{\circ}\mathrm{C})$

# 11.2.2 玻璃纤维复合材料

（1）高强2号/4211、QY8911、LWR-1的性能

a.物理性能

几种树脂基体的高强2号玻璃纤维复合材料的热膨胀系数见表11-5。

表 11-5 玻璃纤维复合材料层压板热膨胀系数  

<table><tr><td rowspan="2">基体 20~T C 值</td><td colspan="5">4211</td><td colspan="5">QYB8911</td><td colspan="5">I.WR-1</td></tr><tr><td>70</td><td>90</td><td>110</td><td>130</td><td>150</td><td>70</td><td>90</td><td>110</td><td>130</td><td>150</td><td>70</td><td>90</td><td>110</td><td>130</td><td>150</td></tr><tr><td>α1,×10-6C-1</td><td>5.7</td><td>5.7</td><td>5.6</td><td>5.4</td><td>5.1</td><td>4.8</td><td>4.9</td><td>5.0</td><td>5.1</td><td>5.2</td><td>5.7</td><td>5.8</td><td>5.8</td><td>5.4</td><td>5.1</td></tr><tr><td>α2,×10-6C-1</td><td>40.3</td><td>42.5</td><td>44.3</td><td>48.3</td><td>53.3</td><td>25.3</td><td>26.1</td><td>26.5</td><td>27.2</td><td>28.2</td><td>33.6</td><td>34.9</td><td>37.3</td><td>41.0</td><td>42.7</td></tr></table>

# b. 力学性能

高强2号玻璃纤维复合材料的应力-应变曲线见图11-1至11-3。

图片摘要：该图主要展示 11 5 玻璃纤维复合材料层压板热膨胀系数。
![](images/af5c6e4470acd9782fc35eecb6eeaaf979eeed148adf612812ebd6571ae1701c.jpg)  
图11-1 单向玻璃纤维层压板的拉伸行为 1—4211基体；2—QY8911基体；3—LWR-1基体

图11-2 压缩应变  
图片摘要：该图主要展示 11 2 压缩应变。
![](images/c29f8ee7dd2e741f565091a200e5296739ea0c8a6529e733f81bc12f96dbd57f.jpg)  
1—4211基体；2—QY8911基体；3—LWR-1基体

图11-3 弯曲应变  
图片摘要：该图主要展示 11 3 弯曲应变。
![](images/36d50241cad8c6dc3f090c3251106618e596c154d7fbacf0f70f9f36e664a900.jpg)  
1—4211基体；2—QY8911基体；3—LWR-1基体

高强2号玻璃纤维复合材料层压板的力学性能数据见表11-6。

表 11-6 单向玻璃纤维复合材料层压板的力学性能  

<table><tr><td>性能\体\基</td><td>4211</td><td>QY9811</td><td>L.WR-1</td></tr><tr><td>\( X_{t},MPa \)</td><td>1363</td><td>1720</td><td>1262</td></tr><tr><td>\( E_{1t},GPa \)</td><td>50.5</td><td>54.9</td><td>44.7</td></tr><tr><td>\( \nu_{1} \)</td><td>0.36</td><td>0.31</td><td>0.27</td></tr><tr><td>\( Y_{t},MPa \)</td><td>14.4</td><td></td><td>47.7</td></tr><tr><td>\( E_{2t},GPa \)</td><td>9.7</td><td></td><td>16.0</td></tr><tr><td>\( X_{c},MPa \)</td><td>623</td><td>859</td><td>666</td></tr><tr><td>\( E_{1c},GPa \)</td><td>49.7</td><td>56.9</td><td>49.4</td></tr><tr><td>\( Y_{c},MPa \)</td><td>172.9</td><td>203.9</td><td>184.4</td></tr><tr><td>\( E_{2c},GPa \)</td><td>15.0</td><td>17.5</td><td>12.7</td></tr><tr><td>\( \sigma_{b}^{f},MPa \)</td><td>1217</td><td>1854</td><td>1373</td></tr><tr><td>\( E^{i},GPa \)</td><td>41.1</td><td>37.9</td><td></td></tr><tr><td>\( \tau_{b}^{f},MPa \)</td><td>74</td><td>94</td><td>84</td></tr><tr><td>\( a_{k},J/cm^{2} \)</td><td>37</td><td>38</td><td>38</td></tr></table>

（2）SC-13G玻璃纤维复合材料性能

a. 物理性能

SC-13G玻璃纤维复合材料层压板的物理性能见表11-7。

表 11-7 SC-13G 玻璃纤维复合材料的物理性能  

<table><tr><td>性能</td><td>指 标</td><td>典型值</td><td>试验方法</td></tr><tr><td>树脂含量,%</td><td>28~33</td><td>28~33</td><td>GB2577-81</td></tr><tr><td>密度,g/cm³</td><td></td><td>1.8</td><td>GB1463-78</td></tr><tr><td>介电常数(×1010Hz) 室温</td><td>4.0~4.5</td><td>4.02</td><td rowspan="4">HB5296-84附录</td></tr><tr><td>200℃</td><td></td><td>4.07</td></tr><tr><td>介质损耗角正切(×1010Hz) 室温</td><td>≤0.02</td><td>0.018</td></tr><tr><td>200℃</td><td></td><td>0.019</td></tr><tr><td>线膨胀系数,×10-6K-1</td><td></td><td></td><td rowspan="6">GB2752-81</td></tr><tr><td>20~100C</td><td></td><td>5.2</td></tr><tr><td>100~150C</td><td></td><td>4.3</td></tr><tr><td>150~200C</td><td></td><td>4.1</td></tr><tr><td>200~250C</td><td></td><td>3.6</td></tr><tr><td>250~300C</td><td></td><td>3.6</td></tr></table>

# b. 力学性能

SC-13G玻璃纤维复合材料（成形压力4.9MPa)的纵向力学性能见表11-8。

表 11-8 SC-13G 玻璃纤维复合材料的纵向力学性能  

<table><tr><td>性能</td><td>指标</td><td>典型值</td><td>试验方法</td></tr><tr><td>Xt,MPa</td><td></td><td></td><td></td></tr><tr><td>室温</td><td>≥274</td><td>324</td><td rowspan="7">GBT447-79</td></tr><tr><td>100℃</td><td></td><td>275</td></tr><tr><td>150℃</td><td></td><td>244</td></tr><tr><td>200℃</td><td></td><td>217</td></tr><tr><td>250℃</td><td></td><td>153</td></tr><tr><td>Et, GPa</td><td></td><td>18.9</td></tr><tr><td>ν1</td><td></td><td>0.15</td></tr><tr><td>Xc, MPa</td><td rowspan="4">≥294</td><td>190</td><td>HCS213-61</td></tr><tr><td>σb, MPa</td><td>340</td><td>GBT449-78</td></tr><tr><td>St, MPa</td><td>6.96</td><td>HCS214-64</td></tr><tr><td>冲击韧度, kJ/m²</td><td>137</td><td>HCS215-64</td></tr></table>

# c. 耐环境性能

SC-13G玻璃纤维复合材料经热老化和湿处理后的性能变化见表11-9。

表 11-9 SC-13G 玻璃纤维复合材料耐湿、热环境性能  

<table><tr><td rowspan="2">性能</td><td rowspan="2">处理前</td><td colspan="3">处理后</td><td rowspan="2">试验方法</td></tr><tr><td>200℃,200h</td><td>300℃,5h</td><td>95%~98%RH,24h</td></tr><tr><td>介电常数(×1010Hz)</td><td>4.02</td><td>4.10</td><td></td><td>4.18</td><td rowspan="2">HB5296-84附录</td></tr><tr><td>介质损耗角正切(×1010Hz)</td><td>0.018</td><td>0.020</td><td></td><td>0.021</td></tr><tr><td>弯曲强度,MPa</td><td>340</td><td>118</td><td>196</td><td></td><td>GB1449-78</td></tr></table>

（3）61201G玻璃纤维复合材料的性能

# a.物理性能

61201G玻璃纤维复合材料的物理性能见表11-10。

表 11-10 61201G 玻璃纤维复合材料的物理性能
