Repository: C-zj02/CFD-claw

<div align="center">

**English** | [中文](#中文版) | [Français](README_FR.md) | [Русский](README_RU.md) | [हिन्दी](README_HI.md) | [العربية](README_AR.md) | [Português](README_PT.md)

# 🚀 Claude Code Python

**A Complete Python Reimplementation Based on Real Claude Code Source**

*From TypeScript Source → Rebuilt in Python with ❤️*

***
**🔥 Active Development • New Features Weekly 🔥**

</div>

***

## 🎯 What is This?

**Clawd Code** is a **complete Python rewrite** of Claude Code, based on the **real TypeScript source code**.

File: RAG-data/飞机设计手册_第3册_材料(上).pdf-8f0fcc05-71f6-4a18-812c-fa0e64a9cb29.md (part 9 of 15)
表 12-10 胶粘剂的化学类型及主要特性  
<table><tr><td rowspan="2">牌 号</td><td colspan="3">环境条件</td><td rowspan="2">试样放置位置</td><td colspan="2">拉伸强度MPa</td><td colspan="2">扯断伸长率%</td><td colspan="2">扯断永久变形%</td><td colspan="2">剪切强度MPa</td><td rowspan="2">硬度(邵尔A型)度</td><td colspan="2">重量变化%</td><td colspan="2">体积变化%</td><td colspan="2">T 型剥离强度①kN/m</td></tr><tr><td>介质</td><td>温度C</td><td>时间h</td><td>指标</td><td>典型值</td><td>指标</td><td>典型值</td><td>指标</td><td>典型值</td><td>指标</td><td>典型值</td><td>指标</td><td>典型值</td><td>指标</td><td>典型值</td><td>阳极氧化铝合金表面</td><td>SF-9漆表面</td></tr><tr><td rowspan="6">XM-15</td><td rowspan="6">2 号喷气燃料和自来水</td><td rowspan="6">60</td><td rowspan="3">30d</td><td>蒸气层</td><td></td><td>5. 12</td><td></td><td>338</td><td></td><td></td><td></td><td></td><td>55</td><td></td><td></td><td></td><td></td><td rowspan="3">8.4~9.89.3</td><td rowspan="3">8.3~9.59.0</td></tr><tr><td>燃料层</td><td></td><td></td><td></td><td></td><td></td><td></td><td></td><td></td><td></td><td></td><td></td><td></td><td></td></tr><tr><td>水层</td><td></td><td></td><td></td><td></td><td></td><td></td><td></td><td></td><td></td><td></td><td></td><td></td><td></td></tr><tr><td rowspan="3">60d</td><td>蒸气层</td><td></td><td>4.81</td><td></td><td>281</td><td></td><td></td><td></td><td></td><td>55</td><td></td><td></td><td></td><td></td><td rowspan="3">7.9~9.88.5</td><td rowspan="3">8.7~9.29.0</td></tr><tr><td>燃料层</td><td></td><td></td><td></td><td></td><td></td><td></td><td></td><td></td><td></td><td></td><td></td><td></td><td></td></tr><tr><td>水层</td><td></td><td></td><td></td><td></td><td></td><td></td><td></td><td>-</td><td></td><td></td><td></td><td></td><td></td></tr><tr><td rowspan="20">XM-16</td><td rowspan="6">热空气</td><td rowspan="2">110</td><td>240</td><td></td><td></td><td>3.54</td><td></td><td>202</td><td></td><td>2.0</td><td></td><td></td><td></td><td></td><td></td><td></td><td></td><td>5.8</td><td></td></tr><tr><td>600</td><td></td><td></td><td>2.04</td><td></td><td>170</td><td></td><td></td><td></td><td></td><td></td><td></td><td></td><td></td><td></td><td>5.6</td><td></td></tr><tr><td rowspan="4">130</td><td>50</td><td></td><td>≥1.96</td><td>3. 98</td><td>≥150</td><td>235</td><td>≤10</td><td>3.6</td><td></td><td>2.81</td><td></td><td></td><td></td><td></td><td></td><td>9.0</td><td></td></tr><tr><td>100</td><td></td><td></td><td>4.50</td><td></td><td>280</td><td></td><td>4.0</td><td></td><td></td><td></td><td></td><td></td><td></td><td></td><td>8.2</td><td></td></tr><tr><td>240</td><td></td><td></td><td>2.20</td><td></td><td>96</td><td></td><td></td><td></td><td></td><td></td><td></td><td></td><td></td><td></td><td>5.5</td><td></td></tr><tr><td>360</td><td></td><td></td><td>1.82</td><td></td><td>34</td><td></td><td></td><td></td><td></td><td></td><td></td><td></td><td></td><td></td><td>5.8</td><td></td></tr><tr><td rowspan="2">2 号喷气燃油</td><td>110</td><td>600</td><td></td><td></td><td>2.26</td><td></td><td>264</td><td></td><td>4</td><td></td><td>54</td><td></td><td></td><td></td><td></td><td></td><td>5.6</td><td></td></tr><tr><td>130</td><td>360</td><td></td><td></td><td>1.51</td><td></td><td>250</td><td></td><td></td><td></td><td>45</td><td></td><td></td><td></td><td></td><td></td><td>1.3</td><td></td></tr><tr><td rowspan="2">4109 号滑油</td><td>110</td><td>400</td><td></td><td></td><td>4.75</td><td></td><td>240</td><td></td><td></td><td></td><td>60</td><td></td><td></td><td></td><td></td><td></td><td>7.7</td><td></td></tr><tr><td>130</td><td>100</td><td></td><td></td><td>4.09</td><td></td><td>250</td><td></td><td></td><td></td><td>58</td><td></td><td></td><td></td><td></td><td></td><td>8.8</td><td></td></tr><tr><td rowspan="2">10 号液压油</td><td>110</td><td>400</td><td></td><td></td><td>4.02</td><td></td><td>230</td><td></td><td></td><td></td><td>56</td><td></td><td></td><td></td><td></td><td></td><td>6.7</td><td></td></tr><tr><td>130</td><td>100</td><td></td><td></td><td>3.48</td><td></td><td>250</td><td></td><td></td><td></td><td>54</td><td></td><td></td><td></td><td></td><td></td><td>6.9</td><td></td></tr><tr><td>磷酸酯油</td><td>70</td><td>50</td><td></td><td></td><td>0.88</td><td></td><td>130</td><td></td><td></td><td></td><td>30</td><td></td><td></td><td></td><td></td><td></td><td>5.3</td><td></td></tr><tr><td rowspan="2">自来水</td><td rowspan="2">40</td><td>545d</td><td></td><td></td><td></td><td></td><td></td><td></td><td></td><td></td><td></td><td></td><td></td><td></td><td></td><td></td><td>6.9</td><td></td></tr><tr><td>737d</td><td></td><td></td><td></td><td></td><td></td><td></td><td></td><td></td><td></td><td></td><td></td><td></td><td></td><td></td><td>6.4</td><td></td></tr><tr><td rowspan="4">人造海水</td><td rowspan="2">40</td><td>545d</td><td></td><td></td><td>4.54</td><td></td><td>200</td><td></td><td>2</td><td></td><td>56</td><td></td><td></td><td></td><td></td><td></td><td>6.7</td><td>7.4</td></tr><tr><td>737d</td><td></td><td></td><td>5.02</td><td></td><td>216</td><td></td><td>2</td><td></td><td>58</td><td></td><td></td><td></td><td></td><td></td><td>7.4</td><td>7.1</td></tr><tr><td rowspan="2">常温</td><td>395d</td><td></td><td></td><td>4.56</td><td></td><td>200</td><td></td><td>2</td><td></td><td></td><td></td><td></td><td></td><td></td><td></td><td>7.0</td><td>7.0</td></tr><tr><td>545d</td><td></td><td></td><td>5.02</td><td></td><td>216</td><td></td><td>2</td><td></td><td></td><td></td><td></td><td></td><td></td><td></td><td>7.6</td><td>7.6</td></tr><tr><td>海口海水</td><td>2</td><td>365d</td><td></td><td></td><td></td><td></td><td></td><td></td><td></td><td></td><td></td><td></td><td></td><td></td><td></td><td></td><td>6.8</td><td></td></tr></table>

续表 14-12-1  

<table><tr><td rowspan="2">牌 号</td><td colspan="3">环 境 条 件</td><td rowspan="2">试样放置位置</td><td colspan="2">拉伸强度MPa</td><td colspan="2">扯断伸长率%</td><td colspan="2">扯断永久变形%</td><td colspan="2">剪切强度MPa</td><td rowspan="2">硬度(邵尔A型)度</td><td colspan="2">重量变化%</td><td colspan="2">体积变化%</td><td colspan="2">T 型剥离强度①kN/m</td></tr><tr><td>介 质</td><td>温度C</td><td>时间h</td><td>指标</td><td>典型值</td><td>指标</td><td>典型值</td><td>指标</td><td>典型值</td><td>指标</td><td>典型值</td><td>指标</td><td>典型值</td><td>指标</td><td>典型值</td><td>阳极氧化铝合金表面</td><td>SF-9漆表面</td></tr><tr><td rowspan="12">XM-16</td><td rowspan="6">2 号喷气燃料和3 %盐水</td><td rowspan="12">60</td><td rowspan="3">30d</td><td>蒸气层</td><td></td><td>4.24</td><td></td><td>240</td><td></td><td></td><td></td><td></td><td>60</td><td></td><td></td><td></td><td></td><td rowspan="3">6.7</td><td rowspan="3">7.5</td></tr><tr><td>燃料层</td><td></td><td></td><td></td><td></td><td></td><td></td><td></td><td></td><td></td><td></td><td></td><td></td><td></td></tr><tr><td>盐水层</td><td></td><td></td><td></td><td></td><td></td><td></td><td></td><td></td><td></td><td></td><td></td><td></td><td></td></tr><tr><td rowspan="3">60d</td><td>蒸气层</td><td></td><td>4.23</td><td></td><td>250</td><td></td><td></td><td></td><td></td><td>56</td><td></td><td></td><td></td><td></td><td rowspan="3">6.9</td><td rowspan="3">7.4</td></tr><tr><td>燃料层</td><td></td><td></td><td></td><td></td><td></td><td></td><td></td><td></td><td></td><td></td><td></td><td></td><td></td></tr><tr><td>盐水层</td><td></td><td></td><td></td><td></td><td></td><td></td><td></td><td></td><td></td><td></td><td></td><td></td><td></td></tr><tr><td rowspan="6">2 号喷气燃料和自来水</td><td rowspan="3">30d</td><td>蒸气层</td><td></td><td>4.44</td><td></td><td>215</td><td></td><td></td><td></td><td></td><td>60</td><td></td><td></td><td></td><td></td><td rowspan="3">5.9</td><td rowspan="3">6.5</td></tr><tr><td>燃料层</td><td></td><td></td><td></td><td></td><td></td><td></td><td></td><td></td><td></td><td></td><td></td><td></td><td></td></tr><tr><td>水层</td><td></td><td></td><td></td><td></td><td></td><td></td><td></td><td></td><td></td><td></td><td></td><td></td><td></td></tr><tr><td rowspan="3">60d</td><td>蒸气层</td><td></td><td>4.46</td><td></td><td>225</td><td></td><td></td><td></td><td></td><td>60</td><td></td><td></td><td></td><td></td><td rowspan="3">5.7</td><td rowspan="3">6.4</td></tr><tr><td>燃料层</td><td></td><td></td><td></td><td></td><td></td><td></td><td></td><td></td><td></td><td></td><td></td><td></td><td></td></tr><tr><td>水层</td><td></td><td></td><td></td><td></td><td></td><td></td><td></td><td></td><td></td><td></td><td></td><td></td><td></td></tr><tr><td rowspan="15">XM-18</td><td rowspan="2">热空气</td><td rowspan="2">135</td><td>50</td><td></td><td>≥2.45</td><td>4.26</td><td>≥300</td><td>461</td><td>≤20</td><td>6.2</td><td></td><td></td><td></td><td></td><td></td><td></td><td></td><td>13.3</td><td></td></tr><tr><td>50</td><td></td><td>≥1.96</td><td>2.65</td><td>≥170</td><td>208</td><td>≤10</td><td>3.5</td><td></td><td></td><td></td><td></td><td></td><td></td><td></td><td></td><td></td></tr><tr><td rowspan="2">自来水</td><td rowspan="2">150</td><td>545d</td><td></td><td></td><td></td><td></td><td></td><td></td><td></td><td></td><td></td><td></td><td></td><td></td><td></td><td></td><td>0.4</td><td></td></tr><tr><td>737d</td><td></td><td></td><td></td><td></td><td></td><td></td><td></td><td></td><td></td><td></td><td></td><td></td><td></td><td></td><td>&lt;0.4⑤</td><td></td></tr><tr><td>海口海水</td><td>12</td><td>365d</td><td></td><td></td><td></td><td></td><td></td><td></td><td></td><td></td><td></td><td></td><td></td><td></td><td></td><td></td><td>2.3⑤</td><td></td></tr><tr><td rowspan="4">人造海水</td><td rowspan="2">常温</td><td>395d</td><td></td><td></td><td>5.17</td><td></td><td>570</td><td></td><td>12</td><td></td><td></td><td>64</td><td></td><td></td><td></td><td></td><td>&lt;2.0③⑤</td><td>11.2</td></tr><tr><td>545d</td><td></td><td></td><td>5.43</td><td></td><td>575</td><td></td><td>10</td><td></td><td></td><td>58</td><td></td><td></td><td></td><td></td><td>&lt;2.0④⑤</td><td>11.3</td></tr><tr><td rowspan="2">40</td><td>545d</td><td></td><td></td><td></td><td></td><td></td><td></td><td></td><td></td><td></td><td></td><td></td><td></td><td></td><td></td><td>2.0⑤</td><td></td></tr><tr><td>737d</td><td></td><td></td><td></td><td></td><td></td><td></td><td></td><td></td><td></td><td></td><td></td><td></td><td></td><td></td><td>1.5⑤</td><td></td></tr><tr><td rowspan="6">2 号喷气燃料和3 %盐水</td><td rowspan="6">60</td><td rowspan="3">30d</td><td>蒸气层</td><td></td><td>5.10</td><td></td><td>835</td><td></td><td></td><td></td><td></td><td>50</td><td></td><td></td><td></td><td></td><td rowspan="3">1.9</td><td rowspan="3">15.1</td></tr><tr><td>燃料层</td><td></td><td></td><td></td><td></td><td></td><td></td><td></td><td></td><td></td><td></td><td></td><td></td><td></td></tr><tr><td>盐水层</td><td></td><td></td><td></td><td></td><td></td><td></td><td></td><td></td><td></td><td></td><td></td><td></td><td></td></tr><tr><td rowspan="3">60d</td><td>蒸气层</td><td></td><td>4.58</td><td></td><td>863</td><td></td><td></td><td></td><td></td><td>48</td><td></td><td></td><td></td><td></td><td rowspan="3">2.7</td><td rowspan="3">14.0</td></tr><tr><td>燃料层</td><td></td><td></td><td></td><td></td><td></td><td></td><td></td><td></td><td></td><td></td><td></td><td></td><td></td></tr><tr><td>盐水层</td><td></td><td></td><td></td><td></td><td></td><td></td><td></td><td></td><td></td><td></td><td></td><td></td><td></td></tr></table>

续表 14-12-1  

<table><tr><td rowspan="2">牌号</td><td colspan="3">环境条件</td><td rowspan="2">试样放置位置</td><td colspan="2">拉伸强度MPa</td><td colspan="2">扯断伸长率%</td><td colspan="2">扯断永久变形%</td><td colspan="2">剪切强度MPa</td><td rowspan="2">硬度(邵尔A型)度</td><td colspan="2">重量变化%</td><td colspan="2">体积变化%</td><td colspan="2">T型剥离强度①kN/m</td></tr><tr><td>介质</td><td>温度C</td><td>时间h</td><td>指标</td><td>典型值</td><td>指标</td><td>典型值</td><td>指标</td><td>典型值</td><td>指标</td><td>典型值</td><td>指标</td><td>典型值</td><td>指标</td><td>典型值</td><td>阳极氧化铝合金表面</td><td>SF-9漆表面</td></tr><tr><td rowspan="6">XM-18</td><td rowspan="6">2号喷气燃料和自来水</td><td rowspan="6">60</td><td rowspan="3">30d</td><td>蒸气层</td><td></td><td>5.90</td><td></td><td>730</td><td></td><td></td><td></td><td></td><td>50</td><td></td><td></td><td></td><td></td><td rowspan="3">2.5</td><td rowspan="3">15.4</td></tr><tr><td>燃料层</td><td></td><td></td><td></td><td></td><td></td><td></td><td></td><td></td><td></td><td></td><td></td><td></td><td></td></tr><tr><td>水层</td><td></td><td></td><td></td><td></td><td></td><td></td><td></td><td></td><td></td><td></td><td></td><td></td><td></td></tr><tr><td rowspan="3">60d</td><td>蒸气层</td><td></td><td>6.48</td><td></td><td>777</td><td></td><td></td><td></td><td></td><td>50</td><td></td><td></td><td></td><td></td><td rowspan="3"></td><td rowspan="3">14.8</td></tr><tr><td>燃料层</td><td></td><td></td><td></td><td></td><td></td><td></td><td></td><td></td><td></td><td></td><td></td><td></td><td></td></tr><tr><td>水层</td><td></td><td></td><td></td><td></td><td></td><td></td><td></td><td></td><td></td><td></td><td></td><td></td><td></td></tr><tr><td rowspan="10">XM-22A</td><td rowspan="2">热空气</td><td rowspan="2">100</td><td>50</td><td></td><td>≥2.50</td><td>5.00</td><td>≥250</td><td>437</td><td>≤10.0</td><td>4.0</td><td></td><td></td><td></td><td></td><td></td><td></td><td></td><td></td><td></td></tr><tr><td>100</td><td></td><td>≥2.50</td><td>4.13</td><td></td><td>297</td><td>≤10.0</td><td>2.0</td><td></td><td></td><td></td><td></td><td></td><td></td><td></td><td></td><td></td></tr><tr><td rowspan="2">2号喷气燃油</td><td>130</td><td>50</td><td></td><td>≥2.00</td><td>3.87</td><td>≥300</td><td>477</td><td>≤15.0</td><td>5.0</td><td></td><td></td><td>45</td><td>±4.0</td><td>-2.0</td><td></td><td></td><td>9.8</td><td></td></tr><tr><td rowspan="4">130</td><td rowspan="4">50</td><td></td><td>≥1.8</td><td>3.54</td><td></td><td>471</td><td>≤15.0</td><td>5.7</td><td></td><td></td><td>44</td><td>±8.0</td><td>-2.1</td><td></td><td></td><td>8.8</td><td></td></tr><tr><td>4109号滑油</td><td></td><td></td><td>3.43</td><td></td><td>325</td><td></td><td>4.5</td><td></td><td></td><td>51</td><td></td><td></td><td></td><td></td><td>8.2</td><td></td></tr><tr><td>10号液压油</td><td></td><td></td><td>3.65</td><td></td><td>540</td><td></td><td>8.8</td><td></td><td></td><td>47</td><td></td><td></td><td></td><td></td><td>8.6</td><td></td></tr><tr><td>HP-8润滑油</td><td></td><td></td><td>2.89</td><td></td><td>507</td><td></td><td>7.5</td><td></td><td></td><td>42</td><td></td><td></td><td></td><td></td><td>6.0</td><td></td></tr><tr><td rowspan="2">自来水</td><td>常温</td><td>185d</td><td></td><td></td><td>3.63</td><td></td><td>332</td><td></td><td>2.0</td><td></td><td></td><td>52</td><td></td><td></td><td></td><td></td><td>8.8</td><td></td></tr><tr><td>40</td><td>737d</td><td></td><td></td><td>1.49</td><td></td><td>247</td><td></td><td>2.0</td><td></td><td></td><td>42</td><td></td><td></td><td></td><td></td><td>9.1</td><td></td></tr><tr><td>人造海水</td><td>常温</td><td>750d</td><td></td><td></td><td>5.76</td><td></td><td>415</td><td></td><td>2.0</td><td></td><td></td><td>56</td><td></td><td></td><td></td><td></td><td>7.8</td><td></td></tr><tr><td rowspan="11">XM-22B</td><td rowspan="2">热空气</td><td>130</td><td>50</td><td></td><td>≥2.5</td><td>4.37</td><td>≥250</td><td>297</td><td>≤10</td><td>3.0</td><td></td><td></td><td></td><td></td><td></td><td></td><td></td><td></td><td></td></tr><tr><td>110</td><td>100</td><td></td><td>≥2.5</td><td>5.05</td><td>≥350</td><td>424</td><td>≤10</td><td>3.7</td><td></td><td></td><td></td><td></td><td></td><td></td><td></td><td></td><td></td></tr><tr><td rowspan="3">2号喷气燃料</td><td>110</td><td>100</td><td></td><td>≥2.00</td><td>3.77</td><td>≥350</td><td>520</td><td>≤15.0</td><td>6.4</td><td></td><td></td><td>49</td><td>±4</td><td></td><td></td><td></td><td>11.7</td><td></td></tr><tr><td>110</td><td>840</td><td></td><td></td><td>2.30</td><td></td><td>416</td><td></td><td>6.8</td><td></td><td></td><td></td><td></td><td></td><td></td><td></td><td>6.1</td><td></td></tr><tr><td>130</td><td>50</td><td></td><td>≥1.8</td><td>4.28</td><td>≥350</td><td>478</td><td>≤15.0</td><td></td><td></td><td></td><td>47</td><td>±8.8</td><td>-1.7</td><td></td><td></td><td>9.3</td><td></td></tr><tr><td rowspan="3">4109号滑油</td><td>100</td><td>400</td><td></td><td></td><td>3.53</td><td></td><td>410</td><td></td><td></td><td></td><td></td><td>55</td><td></td><td></td><td></td><td></td><td>9.1</td><td></td></tr><tr><td>130</td><td>50</td><td></td><td></td><td>4.18</td><td></td><td>396</td><td></td><td>6</td><td></td><td></td><td>52</td><td></td><td></td><td></td><td></td><td>8.5</td><td></td></tr><tr><td>130</td><td>100</td><td></td><td></td><td>2.78</td><td></td><td>440</td><td></td><td></td><td></td><td></td><td>44</td><td></td><td></td><td></td><td></td><td>8.7</td><td></td></tr><tr><td rowspan="3">10号液压油</td><td>110</td><td>400</td><td></td><td></td><td>3.10</td><td></td><td>335</td><td></td><td></td><td></td><td></td><td>48</td><td></td><td></td><td></td><td></td><td>9.1</td><td></td></tr><tr><td rowspan="2">130</td><td>100</td><td></td><td></td><td>3.42</td><td></td><td>607</td><td></td><td>10.0</td><td></td><td></td><td>49</td><td></td><td>2.4</td><td></td><td></td><td>9.1</td><td></td></tr><tr><td>200</td><td></td><td></td><td>2.08</td><td></td><td>678</td><td></td><td></td><td></td><td></td><td>38</td><td></td><td></td><td></td><td></td><td>7.5</td><td></td></tr></table>

续表 14-12-1  

<table><tr><td rowspan="2">牌 号</td><td colspan="3">环 境 条 件</td><td rowspan="2">试样放置位置</td><td colspan="2">拉伸强度MPa</td><td colspan="2">扯断伸长率%</td><td colspan="2">扯断永久变形%</td><td colspan="2">剪切强度MPa</td><td rowspan="2">硬度(邵尔A型)度</td><td colspan="2">重量变化%</td><td colspan="2">体积变化%</td><td colspan="2">T 型剥离强度①kN/m</td></tr><tr><td>介 质</td><td>温度C</td><td>时间h</td><td>指标</td><td>典型值</td><td>指标</td><td>典型值</td><td>指标</td><td>典型值</td><td>指标</td><td>典型值</td><td>指标</td><td>典型值</td><td>指标</td><td>典型值</td><td>阳极氧化铝合金表面</td><td>SF-9漆表面</td></tr><tr><td rowspan="23">XM-22B</td><td>HP-8 润滑油</td><td>130</td><td>50</td><td></td><td></td><td>3. 17</td><td></td><td>515</td><td></td><td>9</td><td></td><td></td><td>43</td><td></td><td></td><td></td><td></td><td>7.2</td><td></td></tr><tr><td>磷酸酯油</td><td>70</td><td>50</td><td></td><td></td><td>0.62</td><td></td><td>190</td><td></td><td></td><td></td><td></td><td>29</td><td></td><td></td><td></td><td></td><td>9.4</td><td></td></tr><tr><td>75 号航空汽油</td><td>40</td><td>2400</td><td></td><td></td><td>3.27</td><td></td><td>330</td><td></td><td>4.0</td><td></td><td></td><td>50</td><td></td><td>2.3</td><td></td><td>5.7</td><td></td><td></td></tr><tr><td rowspan="2">自来水</td><td rowspan="2">40</td><td>185d</td><td></td><td></td><td>3.64</td><td></td><td>332</td><td></td><td>2.0</td><td></td><td></td><td>52</td><td></td><td></td><td></td><td></td><td>8.8@</td><td></td></tr><tr><td>737d</td><td></td><td></td><td>1.89</td><td></td><td>262</td><td></td><td>2.0</td><td></td><td></td><td>42</td><td></td><td></td><td></td><td></td><td>12.2</td><td></td></tr><tr><td rowspan="4">人造海水</td><td rowspan="2">常温</td><td>395d</td><td></td><td></td><td>6.80</td><td></td><td>432</td><td></td><td>3.0</td><td></td><td></td><td>54</td><td></td><td></td><td></td><td></td><td>10.3@</td><td>13.0@</td></tr><tr><td>545d</td><td></td><td></td><td>6.24</td><td></td><td>468</td><td></td><td>4.0</td><td></td><td></td><td>58</td><td></td><td></td><td></td><td></td><td>9.3@</td><td>12.7@</td></tr><tr><td rowspan="2">40</td><td>545d</td><td></td><td></td><td></td><td></td><td></td><td></td><td></td><td></td><td></td><td></td><td></td><td></td><td></td><td></td><td>11.0</td><td></td></tr><tr><td>730d</td><td></td><td></td><td></td><td></td><td></td><td></td><td></td><td></td><td></td><td></td><td></td><td></td><td></td><td></td><td>9.8</td><td></td></tr><tr><td rowspan="2">海口海水</td><td rowspan="2">@</td><td>365d</td><td></td><td></td><td></td><td></td><td></td><td></td><td></td><td></td><td></td><td></td><td></td><td></td><td></td><td></td><td>12.2</td><td></td></tr><tr><td>737d</td><td></td><td></td><td></td><td></td><td></td><td></td><td></td><td></td><td></td><td></td><td></td><td></td><td></td><td></td><td>11.1</td><td></td></tr><tr><td rowspan="6">2 号喷气燃料和3 %盐水</td><td rowspan="6">60</td><td rowspan="3">30d</td><td>蒸气层</td><td></td><td>4.61</td><td></td><td>325</td><td></td><td></td><td></td><td></td><td>48</td><td></td><td></td><td></td><td></td><td>6.9</td><td>7.5</td></tr><tr><td>燃料层</td><td></td><td></td><td></td><td></td><td></td><td></td><td></td><td></td><td></td><td></td><td></td><td></td><td></td><td>8.0</td><td>7.9</td></tr><tr><td>盐水层</td><td></td><td></td><td></td><td></td><td></td><td></td><td></td><td></td><td></td><td></td><td></td><td></td><td></td><td>7.9</td><td>7.4</td></tr><tr><td rowspan="3">60d</td><td>蒸气层</td><td></td><td>4.24</td><td></td><td>465</td><td></td><td></td><td></td><td></td><td>45</td><td></td><td></td><td></td><td></td><td>7.4</td><td>7.4</td></tr><tr><td>燃料层</td><td></td><td></td><td></td><td></td><td></td><td></td><td></td><td></td><td></td><td></td><td></td><td></td><td></td><td>8.4</td><td>8.0</td></tr><tr><td>盐水层</td><td></td><td></td><td></td><td></td><td></td><td></td><td></td><td></td><td></td><td></td><td></td><td></td><td></td><td>8.4</td><td>7.9</td></tr><tr><td rowspan="6">2 号喷气燃料和自来水</td><td rowspan="6">60</td><td rowspan="3">30d</td><td>蒸气层</td><td></td><td>4.68</td><td></td><td>495</td><td></td><td></td><td></td><td></td><td>60</td><td></td><td></td><td></td><td></td><td>7.5</td><td>8.0</td></tr><tr><td>燃料层</td><td></td><td></td><td></td><td></td><td></td><td></td><td></td><td></td><td></td><td></td><td></td><td></td><td></td><td>8.2</td><td>8.3</td></tr><tr><td>水层</td><td></td><td></td><td></td><td></td><td></td><td></td><td></td><td></td><td></td><td></td><td></td><td></td><td></td><td>7.8</td><td>7.6</td></tr><tr><td rowspan="3">60d</td><td>蒸气层</td><td></td><td>4.44</td><td></td><td>458</td><td></td><td></td><td></td><td></td><td>50</td><td></td><td></td><td></td><td></td><td>7.0</td><td>8.1</td></tr><tr><td>燃料层</td><td></td><td></td><td></td><td></td><td></td><td></td><td></td><td></td><td></td><td></td><td></td><td></td><td></td><td>8.3</td><td>8.9</td></tr><tr><td>水层</td><td></td><td></td><td></td><td></td><td></td><td></td><td></td><td></td><td></td><td></td><td></td><td></td><td></td><td>7.9</td><td>7.6</td></tr><tr><td rowspan="4">XM-22C</td><td rowspan="2">热空气</td><td>100</td><td>100</td><td></td><td>≥2.00</td><td>6.09</td><td>≥250</td><td>385</td><td>≤10</td><td>2.0</td><td></td><td></td><td></td><td></td><td></td><td></td><td></td><td></td><td></td></tr><tr><td>130</td><td>50</td><td></td><td>≥2.00</td><td>4.77</td><td>≥200</td><td>303</td><td>≤10</td><td>1.0</td><td></td><td></td><td></td><td></td><td></td><td></td><td></td><td></td><td></td></tr><tr><td rowspan="2">2 号喷气燃料</td><td>110</td><td>100</td><td></td><td>≥1.50</td><td>4.00</td><td>≥250</td><td>481</td><td>≤15.0</td><td>6.0</td><td></td><td></td><td>32</td><td>±4.0</td><td>-0.6</td><td></td><td></td><td></td><td></td></tr><tr><td>130</td><td>50</td><td></td><td>≥1.50</td><td>3.86</td><td>≥250</td><td>400</td><td>≤15.0</td><td>6.0</td><td></td><td></td><td>48</td><td>±8.0</td><td>-1.4</td><td></td><td></td><td>8.5</td><td></td></tr></table>

续表 14-12-1  

<table><tr><td rowspan="2">牌号</td><td colspan="3">环境条件</td><td rowspan="2">试样放置位置</td><td colspan="2">拉伸强度MPa</td><td colspan="2">扯断伸长率%</td><td colspan="2">扯断永久变形%</td><td colspan="2">剪切强度MPa</td><td rowspan="2">硬度(邵尔A型)度</td><td colspan="2">重量变化%</td><td colspan="2">体积变化%</td><td colspan="2">T型剥离强度①kN/m</td></tr><tr><td>介质</td><td>温度C</td><td>时间h</td><td>指标</td><td>典型值</td><td>指标</td><td>典型值</td><td>指标</td><td>典型值</td><td>指标</td><td>典型值</td><td>指标</td><td>典型值</td><td>指标</td><td>典型值</td><td>阳极氧化铝合金表面</td><td>SF-9漆表面</td></tr><tr><td rowspan="6">XM-22D</td><td rowspan="2">热空气</td><td>100</td><td>100</td><td></td><td>≥2.00</td><td>6.45</td><td>≥250</td><td>361</td><td>≤10</td><td>2.0</td><td></td><td></td><td></td><td></td><td></td><td></td><td></td><td></td><td></td></tr><tr><td>130</td><td>50</td><td></td><td>≥2.00</td><td>6.08</td><td>≥200</td><td>352</td><td>≤10</td><td>2.0</td><td></td><td></td><td></td><td></td><td></td><td></td><td></td><td></td><td></td></tr><tr><td rowspan="2">2号喷气燃料</td><td>110</td><td>100</td><td></td><td>≥1.50</td><td>4.40</td><td>≥250</td><td>450</td><td>≤15.0</td><td>8.0</td><td></td><td></td><td>38</td><td>±4.0</td><td>-0.64</td><td></td><td>·</td><td></td><td></td></tr><tr><td>130</td><td>50</td><td></td><td>≥1.50</td><td>2.10</td><td>≥250</td><td>443</td><td>≤15.0</td><td>2.0</td><td></td><td></td><td>28</td><td>±8.0</td><td>0</td><td></td><td></td><td></td><td></td></tr><tr><td rowspan="2">自来水</td><td rowspan="2">40</td><td>85d</td><td></td><td></td><td>4.85</td><td></td><td>416</td><td></td><td>3.0</td><td></td><td></td><td>54</td><td></td><td></td><td></td><td></td><td>9.8</td><td></td></tr><tr><td>737d</td><td></td><td></td><td>2.11</td><td></td><td>321</td><td></td><td>2.0</td><td></td><td></td><td>39</td><td></td><td></td><td></td><td></td><td>11.6</td><td></td></tr><tr><td rowspan="5">XM-22E</td><td rowspan="2">热空气</td><td>100</td><td>100</td><td></td><td>≥2.00</td><td>6.45</td><td>≥250</td><td>434</td><td>≤10</td><td>6.0</td><td></td><td></td><td></td><td></td><td></td><td></td><td></td><td></td><td></td></tr><tr><td>130</td><td>55</td><td></td><td></td><td>3.77</td><td></td><td>266</td><td></td><td>3.0</td><td></td><td></td><td></td><td></td><td></td><td></td><td></td><td></td><td></td></tr><tr><td rowspan="2">2号喷气燃料</td><td>110</td><td>100</td><td></td><td>≥1.50</td><td>4.78</td><td>≥250</td><td>468</td><td>≤15.0</td><td>6.0</td><td></td><td></td><td>50</td><td>±4.0</td><td>-0.1</td><td></td><td></td><td>8.6</td><td></td></tr><tr><td>130</td><td>50</td><td></td><td>≥1.50</td><td></td><td>≥250</td><td></td><td>≤15.0</td><td></td><td></td><td></td><td></td><td>±8.0</td><td></td><td></td><td></td><td></td><td></td></tr><tr><td>自来水</td><td>40</td><td>737d</td><td></td><td></td><td>1.85</td><td></td><td>277</td><td></td><td>2.0</td><td></td><td></td><td>44</td><td></td><td></td><td></td><td></td><td>14.1</td><td></td></tr><tr><td rowspan="16">XM-23</td><td>热空气</td><td>130</td><td>50</td><td></td><td>≥2.45</td><td>6.39</td><td>≥300</td><td>503</td><td>≤15</td><td>6.4</td><td></td><td></td><td></td><td></td><td></td><td></td><td></td><td>16.7</td><td></td></tr><tr><td>2号喷气燃料</td><td>130</td><td>50</td><td></td><td>≥1.47</td><td>3.57</td><td></td><td>708</td><td></td><td></td><td></td><td></td><td></td><td>±8</td><td>-5.04</td><td></td><td></td><td></td><td></td></tr><tr><td>75号航空汽油</td><td>40</td><td>2400</td><td></td><td></td><td>5.49</td><td></td><td>448</td><td></td><td>6.0</td><td></td><td></td><td></td><td></td><td>0.95</td><td></td><td></td><td></td><td></td></tr><tr><td rowspan="4">4109号滑油</td><td rowspan="2">110</td><td>200</td><td></td><td></td><td>4.62</td><td></td><td>680</td><td></td><td></td><td></td><td></td><td>54</td><td></td><td></td><td></td><td></td><td>18.1</td><td>19.3</td></tr><tr><td>400</td><td></td><td></td><td>3.43</td><td></td><td>720</td><td></td><td></td><td></td><td></td><td>54</td><td></td><td></td><td></td><td></td><td>15.7</td><td>18.4</td></tr><tr><td rowspan="2">130</td><td>50</td><td></td><td></td><td>3.82</td><td></td><td>774</td><td></td><td></td><td></td><td></td><td>52</td><td></td><td></td><td></td><td></td><td>16.8</td><td>16.0</td></tr><tr><td>100</td><td></td><td></td><td>2.33</td><td></td><td>750</td><td></td><td>10.0</td><td></td><td></td><td>49</td><td></td><td></td><td></td><td></td><td>14.7</td><td>17.0</td></tr><tr><td rowspan="4">10号液压油</td><td rowspan="2">110</td><td>200</td><td></td><td></td><td>4.53</td><td></td><td>734</td><td></td><td></td><td></td><td></td><td>56</td><td></td><td></td><td></td><td></td><td>17.2</td><td>20.7</td></tr><tr><td>400</td><td></td><td></td><td>3.56</td><td></td><td>770</td><td></td><td></td><td></td><td></td><td>46</td><td></td><td></td><td></td><td></td><td>14.5</td><td>17.6</td></tr><tr><td rowspan="2">130</td><td>100</td><td></td><td></td><td>2.54</td><td></td><td>838</td><td></td><td></td><td></td><td></td><td>46</td><td></td><td></td><td></td><td></td><td>17.0</td><td>17.4</td></tr><tr><td>200</td><td></td><td></td><td>1.43</td><td></td><td>727</td><td></td><td></td><td></td><td></td><td>48</td><td></td><td></td><td></td><td></td><td>4.4①</td><td>3.9①</td></tr><tr><td>磷酸酯油</td><td>70</td><td>50</td><td></td><td></td><td>1.57</td><td></td><td>340</td><td></td><td></td><td></td><td></td><td>18</td><td></td><td></td><td></td><td></td><td>16.5</td><td>16.6</td></tr><tr><td rowspan="4">人造海水</td><td rowspan="2">常温</td><td>395d</td><td></td><td></td><td>7.28</td><td></td><td>530</td><td></td><td>6.0</td><td></td><td></td><td>60</td><td></td><td></td><td></td><td></td><td>&lt;1.0②③</td><td>22.7③</td></tr><tr><td>545d</td><td></td><td></td><td>7.58</td><td></td><td>552</td><td></td><td>7.0</td><td></td><td></td><td>62</td><td></td><td></td><td></td><td></td><td>&lt;1.0②③</td><td>23.7②</td></tr><tr><td rowspan="2">40</td><td>545d</td><td></td><td></td><td></td><td></td><td></td><td></td><td></td><td></td><td></td><td></td><td></td><td></td><td></td><td></td><td>12.2</td><td></td></tr><tr><td>737d</td><td></td><td></td><td></td><td></td><td></td><td></td><td></td><td></td><td></td><td></td><td></td><td></td><td></td><td></td><td>17.5</td><td></td></tr></table>

续表 14-12-1  

<table><tr><td rowspan="2">牌号</td><td colspan="3">环境条件</td><td rowspan="2">试样放置位置</td><td colspan="2">拉伸强度MPa</td><td colspan="2">扯断伸长率%</td><td colspan="2">扯断永久变形%</td><td colspan="2">剪切强度MPa</td><td rowspan="2">硬度(邵尔A型)度</td><td colspan="2">重量变化%</td><td colspan="2">体积变化%</td><td colspan="2">T型剥离强度①kN/m</td></tr><tr><td>介质</td><td>温度C</td><td>时间h</td><td>指标</td><td>典型值</td><td>指标</td><td>典型值</td><td>指标</td><td>典型值</td><td>指标</td><td>典型值</td><td>指标</td><td>典型值</td><td>指标</td><td>典型值</td><td>阳极氧化铝合金表面</td><td>SF-9漆表面</td></tr><tr><td rowspan="4">XM-23</td><td rowspan="2">海口海水</td><td rowspan="2">②</td><td>365d</td><td></td><td></td><td></td><td></td><td></td><td></td><td></td><td></td><td></td><td></td><td></td><td></td><td></td><td></td><td>19.9</td><td></td></tr><tr><td>737d</td><td></td><td></td><td></td><td></td><td></td><td></td><td></td><td></td><td></td><td></td><td></td><td></td><td></td><td></td><td>15.3</td><td></td></tr><tr><td rowspan="2">自来水</td><td rowspan="2">40</td><td>545d</td><td></td><td></td><td></td><td></td><td></td><td></td><td></td><td></td><td></td><td></td><td></td><td></td><td></td><td></td><td>0~10⑤</td><td></td></tr><tr><td>737d</td><td></td><td></td><td></td><td></td><td></td><td></td><td></td><td></td><td></td><td></td><td></td><td></td><td></td><td></td><td>12.2</td><td></td></tr><tr><td rowspan="23">XM-28</td><td>热空气</td><td>130</td><td>50</td><td></td><td>≥2.5</td><td>4.37</td><td>≥250</td><td>297</td><td>≤10</td><td>3.0</td><td></td><td></td><td></td><td></td><td></td><td></td><td></td><td>9.4</td><td></td></tr><tr><td rowspan="3">2号喷气燃料</td><td>110</td><td>840</td><td></td><td>≥2.00</td><td>3.77</td><td>≥350</td><td>738</td><td>≤15.0</td><td>6.4</td><td></td><td></td><td></td><td></td><td></td><td></td><td></td><td>1.90</td><td></td></tr><tr><td rowspan="2">130</td><td>50</td><td></td><td></td><td>2.30</td><td></td><td>416</td><td></td><td>6.8</td><td></td><td></td><td></td><td>±8</td><td>±5</td><td>±8</td><td>±5</td><td>9.97</td><td>10.5</td></tr><tr><td>360</td><td></td><td>≥1.8</td><td>4.28</td><td>≥350</td><td>478</td><td>≤15.0</td><td>7.0</td><td></td><td></td><td></td><td></td><td></td><td></td><td></td><td>3.20</td><td></td></tr><tr><td rowspan="2">4109号滑油</td><td>100</td><td>400</td><td></td><td></td><td>3.53</td><td></td><td>410</td><td></td><td></td><td></td><td></td><td>40</td><td></td><td></td><td></td><td></td><td>12.3</td><td></td></tr><tr><td>130</td><td>100</td><td></td><td></td><td>4.18</td><td></td><td>396</td><td></td><td></td><td></td><td></td><td>44</td><td></td><td></td><td></td><td></td><td>11.3</td><td></td></tr><tr><td rowspan="2">10号液压油</td><td>110</td><td>400</td><td></td><td></td><td>3.10</td><td></td><td>335</td><td></td><td></td><td></td><td></td><td>44</td><td></td><td></td><td></td><td></td><td>14.7</td><td></td></tr><tr><td>130</td><td>200</td><td></td><td></td><td>2.87</td><td></td><td>664</td><td></td><td></td><td></td><td></td><td>42</td><td></td><td></td><td></td><td></td><td>4.2⑦</td><td></td></tr><tr><td>磷酸酯油</td><td>70</td><td>50</td><td></td><td></td><td>2.08</td><td></td><td>312</td><td></td><td></td><td></td><td></td><td>20</td><td></td><td></td><td></td><td></td><td>10.2</td><td></td></tr><tr><td rowspan="2">自来水</td><td rowspan="2">40</td><td>545d</td><td></td><td></td><td></td><td></td><td></td><td></td><td></td><td></td><td></td><td></td><td></td><td></td><td></td><td></td><td>1.3</td><td></td></tr><tr><td>737d</td><td></td><td></td><td></td><td></td><td></td><td></td><td></td><td></td><td></td><td></td><td></td><td></td><td></td><td></td><td>&lt;1.60⑧</td><td></td></tr><tr><td rowspan="4">人造海水</td><td rowspan="2">常温</td><td>395d</td><td></td><td></td><td>4.40</td><td></td><td>556</td><td></td><td>14</td><td></td><td></td><td>58</td><td></td><td></td><td></td><td></td><td>5.10⑨</td><td>13.2⑩</td></tr><tr><td>545d</td><td></td><td></td><td>4.97</td><td></td><td>578</td><td></td><td>16</td><td></td><td></td><td>57</td><td></td><td></td><td></td><td></td><td>&lt;1.00</td><td>14.84</td></tr><tr><td rowspan="2">40</td><td>545d</td><td></td><td></td><td></td><td></td><td></td><td></td><td></td><td></td><td></td><td></td><td></td><td></td><td></td><td></td><td>10.4⑩</td><td></td></tr><tr><td>737d</td><td></td><td></td><td></td><td></td><td></td><td></td><td></td><td></td><td></td><td></td><td></td><td></td><td></td><td></td><td>13.7⑪</td><td></td></tr><tr><td rowspan="2">海口海水</td><td rowspan="2">⑫</td><td>365d</td><td></td><td></td><td></td><td></td><td></td><td></td><td></td><td></td><td></td><td></td><td></td><td></td><td></td><td></td><td>16.3</td><td></td></tr><tr><td>737d</td><td></td><td></td><td></td><td></td><td></td><td></td><td></td><td></td><td></td><td></td><td></td><td></td><td></td><td></td><td>15.3</td><td></td></tr><tr><td rowspan="6">2号喷气燃料和3%盐水</td><td rowspan="6">60</td><td rowspan="3">30d</td><td>蒸气层</td><td></td><td>4.72</td><td></td><td>667</td><td></td><td></td><td></td><td></td><td>52</td><td></td><td></td><td></td><td></td><td>14.7</td><td>9.9</td></tr><tr><td>燃料层</td><td></td><td></td><td></td><td></td><td></td><td></td><td></td><td></td><td></td><td></td><td></td><td></td><td></td><td>16.7</td><td>17.0</td></tr><tr><td>盐水层</td><td></td><td></td><td></td><td></td><td></td><td></td><td></td><td></td><td></td><td></td><td></td><td></td><td></td><td>2.25</td><td>16.8</td></tr><tr><td rowspan="3">60d</td><td>蒸气层</td><td></td><td>4.22</td><td></td><td>602</td><td></td><td></td><td></td><td></td><td>58</td><td></td><td></td><td></td><td></td><td>13.0</td><td>13.5</td></tr><tr><td>燃料层</td><td></td><td></td><td></td><td></td><td></td><td></td><td></td><td></td><td></td><td></td><td></td><td></td><td></td><td>14.1</td><td>15.2</td></tr><tr><td>盐水层</td><td></td><td></td><td></td><td></td><td></td><td></td><td></td><td></td><td></td><td></td><td></td><td></td><td></td><td>&lt;2.0⑩</td><td>14.1</td></tr></table>

续表 14-12-1
