Repository: C-zj02/CFD-claw

<div align="center">

**English** | [中文](#中文版) | [Français](README_FR.md) | [Русский](README_RU.md) | [हिन्दी](README_HI.md) | [العربية](README_AR.md) | [Português](README_PT.md)

# 🚀 Claude Code Python

**A Complete Python Reimplementation Based on Real Claude Code Source**

*From TypeScript Source → Rebuilt in Python with ❤️*

***
**🔥 Active Development • New Features Weekly 🔥**

</div>

***

## 🎯 What is This?

**Clawd Code** is a **complete Python rewrite** of Claude Code, based on the **real TypeScript source code**.

File: RAG-data/飞机设计手册_第3册_材料(上).pdf-b682dd4b-9a57-40b3-918c-8461b7ef82cf.md (part 9 of 9)
$(\mathrm{kJ} / \mathrm{m}^{2})$
① 采用高向C形试样。在 $35^{\circ}\mathrm{C}, 3.5\% \mathrm{NaCl}$ 水溶液中，交替腐蚀（空气中 $50\mathrm{min}$ ，溶液中 $10\mathrm{min}$ ）。

表 4-39 LC9 横锻件海洋大气应力腐蚀寿命 ${}^{\text{①}}$   

<table><tr><td>合 金</td><td>σ,MPa</td><td>断裂时间,天</td></tr><tr><td rowspan="3">LC9 CgS3®</td><td>395</td><td></td></tr><tr><td>295</td><td>全部&gt;450</td></tr><tr><td>205</td><td></td></tr></table>

续表 4-39  

<table><tr><td>合 金</td><td>σ,MPa</td><td>断裂时间,天</td></tr><tr><td rowspan="3">LC9 CgS1②</td><td>390</td><td></td></tr><tr><td>345</td><td>全部&gt;450</td></tr><tr><td>305</td><td></td></tr><tr><td rowspan="7">LC4 CS④</td><td>345</td><td>100,100,100,100,100</td></tr><tr><td>295</td><td>100,100,129,130,130</td></tr><tr><td>245</td><td>96,98,98,100,130</td></tr><tr><td>195</td><td>130,144,144,180,180</td></tr><tr><td>165</td><td>129,137,148,330,333</td></tr><tr><td>135</td><td>全部大于450</td></tr><tr><td>98</td><td>全部大于450</td></tr></table>

① 采用高向C形试样，试验地点，海南岛万宁县海滨；② LC9 CgS3, $\sigma_{\mathrm{b}} = 566\mathrm{MPa}, \sigma_{0.2} = 516\mathrm{MPa}$ ；③ LC9 CgS1, $\sigma_{\mathrm{b}} = 517\mathrm{MPa}, \sigma_{0.2} = 455\mathrm{MPa}$ ；④ LC4 CS, $\sigma_{\mathrm{b}} = 609\mathrm{MPa}, \sigma_{0.2} = 558\mathrm{MPa}$ 。

# （16）7075、7475合金

T6状态时，一般耐腐蚀性能与2024相似，但耐应力腐蚀性能差，特别是在高向对应力腐蚀开裂敏感，而T73、T76状态显著改善了合金的耐应力腐蚀性能，其中T73状态耐应力腐蚀能力最高，T76状态耐剥落腐蚀性能很好，且具有较高的耐应力腐蚀性能。

7075、7475合金薄板拉伸应力腐蚀寿命对比见表4-40。

7075、7475合金厚板、挤压棒材C形试样应力腐蚀试验结果见表4-41。

表 4-40 7075、7475 合金薄板的拉伸应力腐蚀寿命  

<table><tr><td rowspan="2">合金</td><td rowspan="2">品种</td><td rowspan="2">状态</td><td rowspan="2">δmm</td><td rowspan="2">取向</td><td colspan="2">试验应力</td><td rowspan="2">断裂时间,天</td></tr><tr><td>% σ0.2</td><td>应力值MPa</td></tr><tr><td rowspan="3">7075</td><td rowspan="3">薄板</td><td rowspan="3">T73</td><td rowspan="3">2</td><td rowspan="3">横向</td><td>75</td><td>299</td><td>&gt;30, &gt;30, 19.51, 11.18</td></tr><tr><td>75</td><td>299</td><td>&gt;30, &gt;30, &gt;30, &gt;30, &gt;30</td></tr><tr><td>75</td><td>335.4</td><td>3.55, 2.28, 3.95, 3.85</td></tr><tr><td rowspan="10">7475</td><td rowspan="10">薄板</td><td rowspan="4">T76</td><td rowspan="10">2</td><td rowspan="10">横向</td><td>99</td><td>380</td><td>&gt;30, &gt;30, &gt;30, &gt;29.7, 23.9</td></tr><tr><td>94</td><td>360</td><td>&gt;30, &gt;30, &gt;30, &gt;30, 21.5</td></tr><tr><td>86</td><td>332</td><td>&gt;30, &gt;30, &gt;30</td></tr><tr><td>85</td><td>330</td><td>&gt;30, &gt;30, &gt;30, &gt;30</td></tr><tr><td rowspan="6">T6</td><td>90</td><td>375</td><td>&gt;30, &gt;30, 16.8</td></tr><tr><td>85</td><td>352</td><td>&gt;30, &gt;30, &gt;30</td></tr><tr><td>84</td><td>350</td><td>&gt;30, &gt;30, 23.9</td></tr><tr><td>78</td><td>325</td><td>&gt;30, 30, 6.4</td></tr><tr><td>75</td><td>311</td><td>&gt;30, &gt;30, &gt;30</td></tr><tr><td>72</td><td>300</td><td>&gt;30, &gt;30, &gt;30</td></tr></table>

表 4-41 7075、7475 合金厚板、挤压棒材的耐应力腐蚀试验结果 ${}^{\text{①}}$   

<table><tr><td rowspan="2">合金</td><td rowspan="2">品种</td><td rowspan="2">状态</td><td rowspan="2">δmm</td><td rowspan="2">取向</td><td colspan="2">试验应力</td><td rowspan="2">断裂时间,天</td></tr><tr><td>% σ0.2</td><td>应力值,MPa</td></tr><tr><td rowspan="10">7075</td><td rowspan="6">厚板</td><td rowspan="6">T7351</td><td rowspan="6">25</td><td rowspan="6">高向</td><td>69</td><td>300</td><td>&gt;36, &gt;36, &gt;36, &gt;36, &gt;36</td></tr><tr><td>74</td><td>320</td><td>&gt;36, &gt;36, &gt;36, &gt;36, &gt;36</td></tr><tr><td>78</td><td>340</td><td>&gt;36, &gt;36, &gt;36, &gt;36, &gt;36</td></tr><tr><td>83</td><td>360</td><td>&gt;36, &gt;36, &gt;36, &gt;36, &gt;36</td></tr><tr><td>90</td><td>390</td><td>&gt;36, &gt;36, &gt;36, &gt;36, &gt;36</td></tr><tr><td>97</td><td>420</td><td>&gt;36, &gt;36, &gt;36, &gt;36, &gt;36</td></tr><tr><td rowspan="4">挤压棒</td><td rowspan="4">T73510</td><td rowspan="4">50</td><td rowspan="4">高向</td><td>80</td><td>359</td><td>&gt;53, &gt;53, &gt;53, &gt;53, &gt;53</td></tr><tr><td>85</td><td>383</td><td>&gt;40, &gt;40, &gt;40, &gt;40, &gt;40</td></tr><tr><td>90</td><td>407</td><td>&gt;36, &gt;36, &gt;36, &gt;36, &gt;36</td></tr><tr><td>95</td><td>431</td><td>&gt;36, &gt;36, &gt;36, &gt;36, &gt;36</td></tr><tr><td rowspan="11">7475</td><td rowspan="11">厚板</td><td rowspan="6">T7351</td><td rowspan="6">38</td><td rowspan="6">高向</td><td>70</td><td>276</td><td>&gt;84</td></tr><tr><td>75</td><td>295</td><td>&gt;84</td></tr><tr><td>80</td><td>314</td><td>&gt;84</td></tr><tr><td>85</td><td>334</td><td>&gt;84</td></tr><tr><td>90</td><td>354</td><td>&gt;84</td></tr><tr><td>95</td><td>373</td><td>&gt;84</td></tr><tr><td rowspan="5">T7651</td><td rowspan="5">38</td><td rowspan="5">高向</td><td>42</td><td>170</td><td>&gt;84</td></tr><tr><td>80</td><td>326</td><td>&gt;84</td></tr><tr><td>85</td><td>346</td><td>&gt;84</td></tr><tr><td>90</td><td>366</td><td>&gt;84</td></tr><tr><td>95</td><td>387</td><td>&gt;84</td></tr></table>

$①$ C形试样。

# （17）ZL101合金

具有优良的耐大气腐蚀和耐应力腐蚀性能，可应用于工业和海岸的气氛中，在不同大气条件下暴露5年后的强度变化为 $-1\% \sim -3\%$ 。

# (18) ZL102 合金

具有良好的耐大气腐蚀性能，随着杂质元素Fe等增加，耐腐蚀性能降低。

# （19）ZL201合金

耐腐蚀性能低于ZL101、ZL102合金，在T5状态下有晶间腐蚀倾向，强度损失试验结果见表4-42。

表 4-42 ZL201 合金腐蚀后的强度损失  

<table><tr><td rowspan="2">状态</td><td colspan="2">腐蚀 90天</td><td colspan="2">腐蚀 100天</td></tr><tr><td>σb损失,%</td><td>δ5损失,%</td><td>σb损失,%</td><td>δ5损失,%</td></tr><tr><td>T4</td><td>9</td><td></td><td>14</td><td></td></tr><tr><td>T5</td><td>15</td><td>43</td><td>19.5</td><td>56</td></tr></table>

注：按HC129-60《试验室条件下铝合金腐蚀性能的试验方法》。

# （20）ZL205A合金

在T5、T6状态有晶间腐蚀倾向，在T7状态无晶间腐蚀倾向，并具有优良的耐应力腐蚀性能。经拉伸试样在 $3\% \mathrm{NaCl}$ 和 $0.1\% \mathrm{H}_2\mathrm{O}_2$ 水溶液中施加 $275\mathrm{MPa}$ 的拉力（相当于 $70\%$ 的 $\sigma_{0.2}$ ），无应力腐蚀倾向，经C形试样应力腐蚀，施加应力为 $275\mathrm{MPa}$ ，经 $1000\mathrm{h}$ 不裂。

ZL205合金在不同状态下，经腐蚀后的强度损失见表4-43。

表 4-43 ZL205 合金腐蚀后的强度损失  

<table><tr><td rowspan="2">状态</td><td colspan="2">σb,MPa</td><td rowspan="2">强度损失%</td></tr><tr><td>腐蚀前</td><td>腐蚀后</td></tr><tr><td>T5</td><td>480</td><td>456</td><td>5.2</td></tr><tr><td>T6</td><td>515</td><td>476</td><td>7.2</td></tr><tr><td>T7</td><td>516</td><td>476</td><td>8.3</td></tr></table>

注：1.表中数据是 $5\sim 9$ 个试样的平均值。  
2. 试验方法按HCS206-60《金属材料及其防护层交替腐蚀试验方法》，腐蚀时间168h。

# （21）ZL401合金

由于锌和铝固溶体之间电位差大，合金耐腐蚀性能较差。

# 4.6 模拟试验性能

# 4.6.1 2024-T851与LY12BCZ壁板拉伸、轴压、剪切稳定性对比试验

（1）拉伸性能试验结果见表4-44。

表 4-44 拉伸性能试验结果  

<table><tr><td rowspan="3">拉伸性能MPa</td><td colspan="4">2024-T851</td><td colspan="4">LY12BCZ</td><td rowspan="3">提高或降低%</td></tr><tr><td colspan="8">试件号</td></tr><tr><td>1</td><td>2</td><td>3</td><td>平均</td><td>1</td><td>2</td><td>3</td><td>平均</td></tr><tr><td>σb</td><td>472.5</td><td>477.9</td><td>483.9</td><td>478.1</td><td>454.6</td><td>457.4</td><td>461.1</td><td>458.7</td><td>4.2</td></tr><tr><td>σ0.2</td><td>412.7</td><td>435.6</td><td>417.8</td><td>422.0</td><td>356.8</td><td>352.9</td><td>352.2</td><td>354.0</td><td>19.2</td></tr><tr><td>E</td><td>71986</td><td>71550</td><td>71791</td><td>71776</td><td>71875</td><td>72115</td><td>73120</td><td>72364</td><td>-0.8</td></tr></table>

（2）轴压壁板试验结果见表4-45。

表 4-45 轴压壁板试验结果  

<table><tr><td rowspan="3">力学性能MPa</td><td colspan="4">2024-T851</td><td colspan="5">LY12BCZ</td><td rowspan="3">提高%</td></tr><tr><td colspan="9">试件号</td></tr><tr><td>1</td><td>2</td><td>3</td><td>平均</td><td>1</td><td>2</td><td>3</td><td>4</td><td>平均</td></tr><tr><td>σ总体</td><td>352.5</td><td>355.7</td><td>365.4</td><td>357.9</td><td>274.4</td><td>273.6</td><td>278.0</td><td>261.6</td><td>271.9</td><td>31.6</td></tr><tr><td>σ局部</td><td>301.6</td><td>328.3</td><td>335.3</td><td>321.7</td><td>210.5</td><td>209.8</td><td>203.3</td><td>213.5</td><td>209.3</td><td>53.7</td></tr></table>

（3）剪切壁板试验结果见表4-46。

表 4-46 剪切壁板试验结果  

<table><tr><td rowspan="3">机械性能MPa</td><td colspan="3">2024-T851</td><td colspan="3">LY12BCZ</td><td rowspan="3">提高%</td></tr><tr><td colspan="6">试件号</td></tr><tr><td>1</td><td>2</td><td>平均</td><td>&#x27;1</td><td>2</td><td>平均</td></tr><tr><td>τ破坏</td><td>290.2</td><td>290.2</td><td>290.2</td><td>290.2</td><td>274.9</td><td>282.5</td><td>2.7</td></tr><tr><td>τ夹痕</td><td>196.3</td><td>266.7</td><td>231.5</td><td>163.0</td><td>165.8</td><td>164.4</td><td>39</td></tr></table>

# 4.6.2 7075-T7351与LY12BCZYU耳片拉伸及疲劳性能对比试验·

（1）拉伸性能见表4-47。

表 4-47 拉伸性能试验结果  

<table><tr><td rowspan="3">拉伸性能MPa</td><td colspan="3">7075-T7351</td><td colspan="3">LY12BCZYU</td><td rowspan="3">提高%</td></tr><tr><td colspan="6">试件号</td></tr><tr><td>1</td><td>2</td><td>平均</td><td>1</td><td>2</td><td>平均</td></tr><tr><td>σb</td><td>485.4</td><td>510.4</td><td>498</td><td>460.0</td><td>464.9</td><td>463</td><td>7.6</td></tr><tr><td>σb*</td><td colspan="3">475</td><td colspan="3">425</td><td>11.8</td></tr></table>

注： $\sigma_{b}^{*}$ 为技术标准规定值。

（2）耳片疲劳性能曲线见图4-174。

图片摘要：该图主要展示 4 47 拉伸性能试验结果。
![](images/21202d93128e7d14554779f6563e52a5fe6cd3a0e0903971292ffb3092c6f531.jpg)  
图4-174 耳片疲劳性能曲线

# 4.7 材料的工艺性

# （1）成形性能

表 4-48 成形性能  

<table><tr><td>牌号</td><td>成形性能</td></tr><tr><td>LF2,LF3,LF6,LF21</td><td>退火状态下,塑性好,可深成形,随着冷作硬化程度增加而塑性变坏</td></tr><tr><td>LB733</td><td>退火或新淬火状态下,塑性好,具有良好的冷成形性能,而且新淬火状态下,孕育期较LY12合金长,对成形工艺有利</td></tr><tr><td>LY11</td><td>室温下有足够的塑性,可冷镦成各种形状的铆钉,经固溶处理加自然时效或人工时效后,成形性能不受热处理后停留时间的限制</td></tr></table>

续表 4-48  

<table><tr><td>牌 号</td><td>成 形 性 能</td></tr><tr><td>LY12、2024、2124</td><td>退火或新淬火状态下,塑性好,有良好的冷成形性能,淬火后具有较快的强化速度,孕育期约为30~60min。低温下,能在较长时间内保持新淬火状态的塑性。固溶处理及自然时效的材料,一般仅适用柔和成形如弯曲、适当的拉伸等。固溶处理及人工时效的材料很少使用成形。LY12的热塑性良好,在350~450℃范围内,热态下具有高的塑性</td></tr><tr><td>LY16</td><td>退火或新淬火状态下,塑性好,CS状态,塑性下降</td></tr><tr><td>LC4、LC9、7075、7475</td><td>退火状态,塑性好,可深成形,CS状态,塑性显著降低</td></tr></table>

# （2）可焊性

表 4-49 可焊性  

<table><tr><td>牌号</td><td>焊接性能</td></tr><tr><td>LF2,LF3</td><td>点焊、滚焊性能好,气焊、氩弧焊时焊接性能差,可采用LF3合金作焊料,降低裂纹倾向</td></tr><tr><td>LF6</td><td>采用LF6合金作焊料,可进行氩弧焊、降低裂纹倾向</td></tr><tr><td>LF21</td><td>焊接性能良好,可接触焊、气焊、氩原子焊</td></tr><tr><td>LB733</td><td>可点焊、滚焊,其裂纹倾向比LY12合金小</td></tr><tr><td>LY11,LY12,2024,2124</td><td>可接触焊,但不宜熔焊</td></tr><tr><td>LY16</td><td>采用LY16焊料,可点焊、滚焊和氩弧焊</td></tr><tr><td>LD2</td><td>易于点焊、氢原子焊,可气焊</td></tr><tr><td>LD5,LD7,LD10,LC4, LC9,7075,7475</td><td>可接触焊,但不宜熔焊</td></tr><tr><td>ZL101,ZL102,ZL401</td><td>焊接性能良好,常采用氩弧焊,也可气焊、氢原子焊</td></tr><tr><td>ZL201,ZL205A</td><td>常采用氩弧焊</td></tr></table>

# （3）可铸性

表 4-50 可铸性  

<table><tr><td>牌 号</td><td>铸 造 性 能</td></tr><tr><td>ZL101,ZL102</td><td>铸造性能优良,高的流动性能和低的热裂、疏松倾向,气密性好,可铸造复杂薄壁和耐气压、液压的零件</td></tr><tr><td>ZL201,ZL205A</td><td>铸造性能较ZL101等合金差,形成热裂,疏松倾向较大,流动性差</td></tr><tr><td>ZL401</td><td>铸造性能优良,流动性、热裂性和气密性接近于ZL101合金</td></tr></table>

# （4）可锻性

锻造铝合金LD2，LD5，LD7，LD10在热态下塑性很好，可锻造各种几何形状零件。

# （5）切削性

所有的铝合金具有优良的切削性能。

# （6）表面处理

所有的铝合金可进行化学氧化和阳极氧化，提高耐腐蚀性能，并为涂漆提供合适的表面状态。一般而言，变形合金表面处理后较铸造合金美观。

# 4.8 使用中应注意的要点

# 4.8.1 可热处理强化的铝合金

应在适宜的热处理状态使用，退火或热加工状态的强度低，不能作为最终热处理状态。

# 4.8.2 外露的钣金结构件

推荐使用包铝板，需胶接的零件选用不包铝板，2024合金板材厚度小于 $1\mathrm{mm}$ ，应选用包铝薄板。

# 4.8.3 耐腐蚀性

可热处理铝合金的有些状态对应力腐蚀开裂是敏感的，其程度与制品、截面尺寸、应力方向和大小有关。

（1）尽可能选用耐应力腐蚀、剥落腐蚀良好的合金和状态。  
（2）高强度铝合金7075、LC9等，在淬火加人工时效状态下，耐应力腐蚀性能差，不宜用于截面大于 $6\mathrm{mm}$ 的高向受力零件，而其T73状态，从根本上解决了应力腐蚀问题，但强度较T6状态低，T76状态具有高的耐剥落腐蚀以及良好的耐应力腐蚀性能，强度较T6状态低，而比T73状态高。  
（3）为防止应力腐蚀开裂，尽可能减少或消除在短横向的持久拉伸应力，其允许承受的最大持久拉伸应力，对T6或T8状态的2024,2124,2219合金和T73状态的7050,7075,7175,7475合金而言，为 $50\% \sim 70\%$ 标准规定的屈服强度值。  
（4）对于高强度铝合金模锻件，应防止机械加工后出现流线末端外露。

# 4.8.4 热处理

（1）为保证零件热处理效果，应在粗加工后进行热处理，既能保证零件淬透，又可解决热处理变形问题。  
（2）选用冷作硬化或预拉伸状态的材料时，零件不应再进行热处理，否则会消除硬化或预拉伸的效果。  
（3）除形状复杂、成形困难的钣金零件外，选用可热处理强化合金制造零件时，应尽可能使材料的供应状态与零件使用的最终状态一致，以减少飞机制造厂的热处理和校形。  
（4）大模锻件和自由锻件的锻件设计图纸上应选用O1状态，有利于超声波检验，零件设计图纸上应规定零件最终使用热处理状态。  
（5）所有的机加零件，应在精加工前进行热处理。

# 4.9 主要品种规格

变形铝合金的品种规格见表4-51。

表 4-51 变形铝合金的品种规格  

<table><tr><td>品种</td><td>技术标准</td><td>名称</td></tr><tr><td>棒材</td><td>GB3191</td><td>铝及铝合金的挤压棒材</td></tr><tr><td>板材</td><td>GB3194</td><td>铝及铝合金板材的尺寸及允许偏差</td></tr><tr><td>管</td><td>GB4436</td><td>铝及铝合金管外形尺寸及允许偏差</td></tr><tr><td>丝</td><td>GB3196</td><td>铆钉用铝及铝合金线材</td></tr></table>

# 第5章 镁合金

镁合金是最轻的金属结构材料, 具有密度小 $(1.75 \sim 1.90 \mathrm{~g} / \mathrm{cm}^{2})$ , 比强度和比刚度高, 能承受较大的冲击载荷, 有很好的切削加工性能等特点, 在飞机制造业中得到了应用。镁合金抗腐蚀性能较差, 在潮湿的海洋气候条件下极易腐蚀, 因此选用镁合金制造的飞机零件要重点考虑腐蚀与防护问题。

镁合金分变形镁合金和铸造镁合金两大类。

航空上常用的变形镁合金有MB8、MB15、MB25，可用于制造板材、棒材、型材、锻件、模锻件等各种半成品。

航空上常用的铸造镁合金有ZM5和ZM6，可制造各种形状的铸件。

镁合金的化学性能活泼，在熔炼浇铸时，必须采用溶剂和保护气体（二氧化硫、二氧化碳、六氟化硫或其他惰性气体）保护，以防止合金的燃烧。铸造零件时，为防止合金的氧化燃烧及与造型材料及造型材料中的水分相互作用，除严格控制造型材料中的含水量外，还必须在造型材料中添加适量的阻化剂。镁合金熔液不得与水接触，否则易引起燃烧或爆炸。热处理时也必须在保护气氛中进行。

镁合金是电极电位低的金属材料之一，与其他金属材料直接接触，极易发生接触腐蚀。如无法避免，必须采用涂层、镀层或隔离材料等隔离措施加以保护。镁合金零件制造过程中，如采用适当工艺与措施，并经表面处理及涂漆，可在大气条件下长期保存或使用。

# 5.1 材料的分类、牌号及标准

镁合金的分类、牌号及标准见表5-1。

表 5-1 镁合金的分类、牌号及标准  

<table><tr><td>分类</td><td>牌号</td><td>棒材</td><td>板材</td><td>型材</td><td>锻件</td><td>铸件</td></tr><tr><td rowspan="3">变形镁合金</td><td>MB8</td><td>GB5155</td><td>GB5154</td><td>GB5156, HB5203</td><td>GBn250,HB6690</td><td></td></tr><tr><td>MB15</td><td>GB5155</td><td></td><td>GB5156,HB5203</td><td>GBn250, HB6690</td><td></td></tr><tr><td>MB25</td><td></td><td></td><td>Q/6S301, Q/6S333</td><td>Q/6S301, Q/6S333HB6690</td><td></td></tr><tr><td>铸造镁合金</td><td>ZM5ZM6</td><td></td><td></td><td></td><td></td><td>HB964HB965GB1177</td></tr></table>

# 5.2 材料的特点和应用

镁合金的特点和应用见表5-2。

表 5-2 镁合金的特点和应用  

<table><tr><td>合金牌号</td><td>半成品形式</td><td>主要特点</td><td>应用</td></tr><tr><td>MB8</td><td>板材棒材型材锻件</td><td>镁-锰系不可热处理强化变形镁合金。具有中等强度和较好的高温性能。有良好的工艺塑性。在热态下具有高的塑性,冷态下塑性尚好。没有应力腐蚀倾向,切削加工及焊接性能良好</td><td>主要用于飞机蒙皮、框结构组合件,板材、型材可用于制造燃油和滑油系统的耐蚀性高的附件及内部零件</td></tr><tr><td>MB15</td><td>锻件型材棒材</td><td>镁-锌-锆系可热处理强化变形镁合金。强度较高,综合性能好;具有高的锻造工艺塑性,能制造形状复杂的大型锻件。热处理工艺简单,用人工时效即可。加工工艺、耐腐蚀及切削性能良好。焊接性能差。稍有应力腐蚀倾向。可用于150℃以下受力构件</td><td>国内外广泛应用的宇航结构材料。用于制造飞机机身长桁及操纵系统的摇臂、支座等受力构件</td></tr><tr><td>MB25</td><td>棒材锻件</td><td>镁-锌-锆-钇系高强度变形镁合金。通常不经热处理,于热挤压或热锻状态使用,亦可在人工时效状态使用。室温拉伸强度和屈服强度、高温强度均优于MB15,塑性、韧性、耐腐蚀性与MB15相近。切削加工性能良好。不推荐用于焊接零件。使用温度不超过150℃</td><td>主要用于型材、锻件和模锻件加工制造的零件,是代替部分中强铝合金及MB15的新型材料,用于机身长桁,操纵系统的摇臂、支座等受力构件</td></tr><tr><td>ZM5</td><td>铸件</td><td>镁-铝-锌系铸造镁合金。固溶状态具有较高的拉伸强度、塑性和中等屈服强度。铸造性能好,线收缩为1.1%~1.2%。具有高流动性,热裂倾向小,可焊。耐蚀性尚好</td><td>用于飞机框、翼肋、油箱隔板、副油箱挂架、座舱盖骨架、支臂、支座、轮毂零件及各种壳体零件</td></tr><tr><td>ZM6</td><td>铸件</td><td>镁-钕-锌-锆系铸造镁合金。在固溶人工时效状态下具有良好的室温、高温力学性能。铸造性能好,显微疏松和热裂倾向低,可焊性良好,是一种综合性能很好的合金。推荐用于250℃以下长期工作或室温下要求高强度和气密性的零件</td><td>用于飞机机翼翼肋、座舱盖骨架、支架、轮毂等受力构件及发动机机匣壳体等各种零件</td></tr></table>

# 5.3 物理性能

# 5.3.1 密度

镁合金的密度见表5-3。

$(\mathbf{g} / \mathbf{cm}^{3})$

表 5-3 镁合金的密度  

<table><tr><td>材料牌号</td><td>MB8</td><td>MB15</td><td>MB25</td><td>ZM5</td><td>ZM6</td></tr><tr><td>ρ</td><td>1.78</td><td>1.80</td><td>1.85</td><td>1.81</td><td>1.77</td></tr></table>

# 5.3.2 热导率

镁合金在不同温度下的热导率见表5-4。

表 5-4 镁合金在不同温度下的热导率  

<table><tr><td rowspan="2">材 料 牌 号</td><td colspan="5">λ, W/(m·C)</td></tr><tr><td>30℃</td><td>100℃</td><td>200℃</td><td>300℃</td><td>400℃</td></tr><tr><td>MB8</td><td>134</td><td>134</td><td>134</td><td>126</td><td>126</td></tr></table>

续表5-4   

<table><tr><td rowspan="2">材 料 牌 号</td><td colspan="5">\( \lambda ,\mathrm{W}/\left( {\mathrm{m} \cdot  {}^{ \circ  }\mathrm{C}}\right) \)</td></tr><tr><td>\( {30}^{ \circ  }\mathrm{C} \)</td><td>100°C</td><td>\( {200}^{ \circ  }\mathrm{C} \)</td><td>\( {300}^{ \circ  }\mathrm{C} \)</td><td>\( {400}^{ \circ  }\mathrm{C} \)</td></tr><tr><td>MB15</td><td>117①</td><td>121</td><td>126</td><td>126</td><td>126</td></tr><tr><td>ZM5</td><td>78.5</td><td></td><td></td><td></td><td></td></tr><tr><td>ZM6</td><td></td><td>130</td><td>142</td><td>147</td><td></td></tr></table>

① 系 $25^{\circ} \mathrm{C}$ 时的性能数据。

# 5.3.3 比热容

镁合金不同温度下的比热容见表5-5。

表 5-5 镁合金不同温度下的比热容  

<table><tr><td rowspan="2">材 料 牌 号</td><td colspan="3">c,J/(kg·℃)</td></tr><tr><td>20~100℃</td><td>20~200℃</td><td>20~300℃</td></tr><tr><td>MB8</td><td>1047</td><td>&#x27;</td><td></td></tr><tr><td>MB15</td><td>1030</td><td></td><td></td></tr><tr><td>ZM5</td><td>1047</td><td></td><td></td></tr><tr><td>ZM6</td><td>907</td><td>980</td><td>1034</td></tr></table>

# 5.3.4 线膨胀系数

镁合金在不同温度下的线膨胀系数见表5-6。

表 5-6 镁合金在不同温度下的线膨胀系数  

<table><tr><td rowspan="2">材 料 牌 号</td><td colspan="5">\( \alpha , \times  {10}^{-8}{}^{ \circ  }{\mathrm{C}}^{-1} \)</td></tr><tr><td>\( {20} \sim  {100}\mathrm{C} \)</td><td>200~200°C</td><td>\( {20} \sim  {300}^{ \circ  }\mathrm{C} \)</td><td>100~200°C</td><td>200~300°C</td></tr><tr><td>MB8</td><td>23.6</td><td>25.6</td><td>30.6</td><td>26.1</td><td>32.0</td></tr><tr><td>MB15</td><td>20.9</td><td>22.6</td><td></td><td>22.6</td><td></td></tr><tr><td>MB25</td><td>26.2</td><td>27.1</td><td>27.4</td><td></td><td></td></tr><tr><td>ZM5</td><td>26.8</td><td>28.1</td><td></td><td></td><td>28.7</td></tr><tr><td>ZM6</td><td>23.2</td><td>25.4</td><td>26.0</td><td></td><td></td></tr></table>

# 5.4 力学性能

# 5.4.1 标准规定的力学性能

标准规定的镁合金各种半成品的力学性能见表5-7～表5-12。

表 5-7 标准规定的镁合金棒材的纵向力学性能  

<table><tr><td rowspan="2">牌 号</td><td rowspan="2">状态</td><td rowspan="2">直径,mm</td><td>\( \sigma_{\mathrm {b}} \)</td><td>\( \sigma_{0.2} \)</td><td rowspan="2">\( \delta_{5} \) %</td><td rowspan="2">标 准</td></tr><tr><td colspan="2">MPa</td></tr><tr><td rowspan="3">MB8</td><td rowspan="3">R</td><td>8~50</td><td>215</td><td></td><td>4.0</td><td>GB5155-88</td></tr><tr><td>50~100</td><td>205</td><td></td><td>3.0</td><td>GB5155-88</td></tr><tr><td>100~300</td><td>195</td><td></td><td>2.0</td><td>GB5155-88</td></tr></table>

续表5-7   

<table><tr><td rowspan="2">牌 号</td><td rowspan="2">状态</td><td rowspan="2">直径,mm</td><td>\( \sigma_{\mathrm {b}} \)</td><td>\( \sigma_{0.2} \)</td><td rowspan="2">\( \delta_{5} \) %</td><td rowspan="2">标 准</td></tr><tr><td colspan="2">MPa</td></tr><tr><td rowspan="2">MB15</td><td rowspan="2">S</td><td>8~100</td><td>315</td><td>245</td><td>6.0</td><td>GB5155-88</td></tr><tr><td>100~130</td><td>305</td><td>235</td><td>6.0</td><td>GB5155-88</td></tr><tr><td>MB25</td><td>R</td><td>≤40</td><td>345</td><td>275</td><td>7.0</td><td>Q/6S333-83Q/6S301-82</td></tr></table>

表 5-8 标准规定的镁合金板材横向力学性能  

<table><tr><td>牌 号</td><td>状态</td><td>厚度,mm</td><td>\( \sigma_{\mathrm {b}} \)MPa</td><td>\( \sigma_{0.2} \)MPa</td><td>\( \delta_{5} \) %</td><td>\( \sigma_{-0.2} \) MPa</td><td>标准</td></tr><tr><td rowspan="9">MB8</td><td rowspan="3">M</td><td>0.8~3.0</td><td>225</td><td>120</td><td>12.0</td><td></td><td rowspan="9">GB5154-85</td></tr><tr><td>3.5~5.0</td><td>215</td><td>110</td><td>10.0</td><td></td></tr><tr><td>6.0~10.0</td><td>215</td><td>110</td><td>10.0</td><td></td></tr><tr><td rowspan="3">Y</td><td>0.8~3.0</td><td>245</td><td>155</td><td>8.0</td><td></td></tr><tr><td>3.5~5.0</td><td>235</td><td>135</td><td>7.0</td><td></td></tr><tr><td>6.0~10.0</td><td>235</td><td>135</td><td>6.0</td><td></td></tr><tr><td rowspan="3">R</td><td>12.0~20.0</td><td>205</td><td>110</td><td>10.0</td><td></td></tr><tr><td>22.00~32.0</td><td>205</td><td>110</td><td>7.0</td><td>70</td></tr><tr><td>34.0~70.0</td><td>195</td><td>90</td><td>6.0</td><td>50</td></tr></table>

表 5-9 标准规定的镁合金型材纵向力学性能  

<table><tr><td>牌 号</td><td>状态</td><td>σbMPa</td><td>σ0.2MPa</td><td>δ%</td><td>标准</td></tr><tr><td rowspan="2">MB8</td><td rowspan="2">R</td><td>225</td><td></td><td>10.0</td><td>GB5156-85</td></tr><tr><td>225</td><td></td><td>10.0</td><td>HB5203-82</td></tr><tr><td rowspan="2">MB15</td><td rowspan="2">S</td><td>315</td><td>245</td><td>7.0</td><td>GB5156-85</td></tr><tr><td>315</td><td>245</td><td>7.0</td><td>HB5203-82</td></tr><tr><td>MB25</td><td>R</td><td>335</td><td>275</td><td>6.0</td><td>Q/6S301-82Q/6S333-83</td></tr></table>

表 5-10 标准规定的镁合金锻件力学性能  

<table><tr><td>牌号</td><td>状态</td><td>品种</td><td>取向</td><td>σbMPa</td><td>σ0.2①MPa</td><td>δ5%</td><td>标准</td><td>注</td></tr><tr><td>MB8</td><td>R</td><td>锻件</td><td>纵向</td><td>215</td><td></td><td>8.0</td><td rowspan="5">HB6690-92GBn250-85</td><td rowspan="5">只提供δ≤100mm,m≤30kg的锻件</td></tr><tr><td rowspan="4">MB15</td><td rowspan="4">S</td><td rowspan="2">自由锻件</td><td>纵向</td><td>275</td><td>195</td><td>6.0</td></tr><tr><td>横向</td><td>225</td><td></td><td>5.0</td></tr><tr><td rowspan="2">模锻件</td><td>纵向</td><td>295</td><td>215</td><td>8.0</td></tr><tr><td>横向</td><td>265</td><td></td><td>6.0</td></tr></table>

续表 5-10  

<table><tr><td>牌 号</td><td>状态</td><td>品种</td><td>取向</td><td>σbMPa</td><td>σ0.2①MPa</td><td>δs%</td><td>标准</td><td>注</td></tr><tr><td rowspan="2">MB25</td><td rowspan="2">R</td><td>自由锻件</td><td rowspan="2">纵向</td><td>305</td><td>225</td><td>6.0</td><td rowspan="2">HB6690-92Q/6S333--83Q/6S301--82</td><td rowspan="2"></td></tr><tr><td>模锻件</td><td>325</td><td>240</td><td>7.0</td></tr></table>

① $\sigma_{0,2}$ 值只有HB6690—92中才有要求。

表 5-11 标准规定的镁合金单铸试样力学性能  

<table><tr><td rowspan="2">牌 号</td><td rowspan="2">状态</td><td rowspan="2">σbMPa</td><td rowspan="2">δ5%</td><td colspan="2">250℃高温性能</td><td rowspan="2">标准</td></tr><tr><td>σbMPa</td><td>σ0.2/100MPa</td></tr><tr><td rowspan="6">ZM5</td><td>-</td><td>145</td><td>2</td><td></td><td></td><td rowspan="3">GB1177-84</td></tr><tr><td>T4</td><td>225</td><td>5</td><td></td><td></td></tr><tr><td>T6</td><td>235</td><td>2</td><td></td><td></td></tr><tr><td>-</td><td>145</td><td>2</td><td></td><td></td><td rowspan="3">HB964-82</td></tr><tr><td>T4</td><td>225</td><td>5</td><td></td><td></td></tr><tr><td>T6</td><td>225</td><td>2</td><td></td><td></td></tr><tr><td>ZM6</td><td>T6</td><td>225</td><td>3</td><td>145</td><td>30</td><td>HB964-82</td></tr></table>

表 5-12 标准规定的镁合金铸件切取试样的力学性能  

<table><tr><td rowspan="2">牌号</td><td rowspan="2">取样部位</td><td rowspan="2">铸造方法</td><td rowspan="2">取样部位厚度，mm</td><td rowspan="2">状态</td><td colspan="2">σb,MPa</td><td colspan="2">δs,%</td><td rowspan="2">标准</td></tr><tr><td>平均值①</td><td>最小值②</td><td>平均值①</td><td>最小值②</td></tr><tr><td rowspan="6">ZM5</td><td rowspan="6">I类铸件指定部位</td><td rowspan="4">砂型铸造</td><td rowspan="2">≤20</td><td>T4</td><td>175</td><td>145</td><td>3.0</td><td>1.5</td><td rowspan="6">HB965-82</td></tr><tr><td>T6</td><td>175</td><td>145</td><td>1.5</td><td>1.0</td></tr><tr><td rowspan="2">&gt;20</td><td>T4</td><td>160</td><td>125</td><td>2.0</td><td>1.0</td></tr><tr><td>T6</td><td>160</td><td>125</td><td>1.0</td><td></td></tr><tr><td rowspan="2">金属型铸造</td><td rowspan="2">无规定</td><td>T4</td><td>180</td><td>145</td><td>3.5</td><td>2.0</td></tr><tr><td>T6</td><td>180</td><td>145</td><td>2.0</td><td>1.0</td></tr><tr><td rowspan="6">ZM5</td><td rowspan="6">I类铸件非指定部位和II类铸件</td><td rowspan="4">砂型铸造</td><td rowspan="2">≤20</td><td>T4</td><td>165</td><td>130</td><td>2.5</td><td>1.5</td><td rowspan="7">HB965-82</td></tr><tr><td>T6</td><td>165</td><td>130</td><td>1.0</td><td></td></tr><tr><td rowspan="2">&gt;20</td><td>T4</td><td>150</td><td>120</td><td>1.5</td><td></td></tr><tr><td>T6</td><td>150</td><td>120</td><td>1.0</td><td></td></tr><tr><td rowspan="2">金属型铸造</td><td rowspan="2">无规定</td><td>T4</td><td>170</td><td>135</td><td>2.5</td><td>1.5</td></tr><tr><td>T6</td><td>170</td><td>135</td><td>1.0</td><td></td></tr><tr><td>ZM6</td><td>无规定</td><td>砂型</td><td>无规定</td><td>T6</td><td>175</td><td>145</td><td>2.0</td><td>1.0</td></tr></table>

① 平均值系指铸件中切取三个试样的性能平均值；  
② 最小值系指铸件上切取的三个试样中允许有一个低于平均值，但不能低于最小值。

# 5.4.2 A、B、S值

（1）变形镁合金各种半成品的A、B基值见表5-13。

表 5-13 变形镁合金各种半成品的 A、B 值  

<table><tr><td rowspan="2">牌 号</td><td rowspan="2">品种</td><td rowspan="2">状态</td><td rowspan="2">\( \delta \) 或 \( d \) mm</td><td rowspan="2">取向</td><td colspan="3">\( {\sigma }_{\mathrm{b}},\mathrm{{MPa}} \)</td><td colspan="3">\( {\sigma }_{0.2},\mathrm{{MPa}} \)</td><td>\( \delta ,\% \)</td></tr><tr><td>A</td><td>B</td><td>\( \bar{X} \)</td><td>A</td><td>B</td><td>\( \bar{X} \)</td><td>\( \bar{X} \)</td></tr><tr><td rowspan="6">MB8</td><td rowspan="2">热轧板材</td><td rowspan="2">R</td><td rowspan="2">25~29</td><td>横向</td><td>220</td><td>230</td><td>247</td><td>105</td><td>125</td><td>151</td><td>17.4</td></tr><tr><td>纵向</td><td>225</td><td>235</td><td>249</td><td>105</td><td>125</td><td>155</td><td>18.2</td></tr><tr><td>冷轧退火板</td><td>M</td><td>0.8~2.5</td><td>纵向</td><td>240</td><td>250</td><td>261</td><td>120</td><td>140</td><td>159</td><td>18.6</td></tr><tr><td>半冷作硬化板</td><td>Y2</td><td>1.0~1.5</td><td>纵向</td><td>245</td><td>255</td><td>269</td><td>145</td><td>165</td><td>167</td><td>18.3</td></tr><tr><td>棒材</td><td>R</td><td>16~120</td><td>纵向</td><td></td><td></td><td>238</td><td></td><td></td><td></td><td>13.9</td></tr><tr><td>型材</td><td>R</td><td></td><td>纵向</td><td></td><td></td><td>257</td><td></td><td></td><td></td><td>16.2</td></tr><tr><td rowspan="3">MB15</td><td>棒材</td><td>S</td><td>18~125</td><td></td><td>310</td><td>325</td><td>340</td><td>255</td><td>275</td><td>300</td><td>14.1</td></tr><tr><td>型材</td><td>S</td><td></td><td></td><td>299</td><td>310</td><td>333</td><td>225</td><td>250</td><td>287</td><td>14.1</td></tr><tr><td>模锻件</td><td>S</td><td>\( m \leq  {30}\mathrm{\;{kg}} \)</td><td></td><td>290</td><td>305</td><td>326</td><td></td><td></td><td></td><td>13.9</td></tr></table>

# （2）铸造镁合金的A、B基值见表5-14。

表 5-14 镁造镁合金的 A、B 值  

<table><tr><td rowspan="2">牌 号</td><td rowspan="2">铸造型式</td><td rowspan="2">状态</td><td colspan="3">σbMPa</td><td>σ0.2MPa</td><td>δ5%</td><td>ψ%</td></tr><tr><td>A</td><td>B</td><td>X</td><td>X̄</td><td>X̄</td><td>X̄</td></tr><tr><td rowspan="2">ZM5</td><td>砂型单铸</td><td>T4</td><td>215</td><td>230</td><td>254</td><td></td><td>11.3</td><td></td></tr><tr><td>砂型铸件</td><td>T4</td><td>123</td><td></td><td>240</td><td>106</td><td>7.9</td><td>8.3</td></tr><tr><td rowspan="2">ZM6</td><td>砂型单铸</td><td>T6</td><td>215</td><td>230</td><td>248</td><td></td><td>6.2</td><td></td></tr><tr><td>砂型铸件</td><td>T6</td><td>186</td><td></td><td>255</td><td>142</td><td>5.9</td><td>8.0</td></tr></table>

# 5.4.3 不同温度下的力学性能

# （1）未列入技术标准的镁合金室温力学性能见表5-15。

表 5-15 未列入标准的镁合金室温力学性能  

<table><tr><td>牌 号</td><td>品种</td><td>状态</td><td>\( {\sigma }_{\mathrm{b}} \) MPa</td><td>\( {\sigma }_{0.2} \) MPa</td><td>\( \delta \) %</td><td>\( \psi \) %</td><td>\( {a}_{\mathrm{k}} \) \( \mathrm{{kJ}}/{\mathrm{m}}^{2} \)</td><td>HB MPa</td><td>E GPa</td><td>G GPa</td><td>\( \mu \)</td><td>注</td></tr><tr><td rowspan="4">MB8</td><td rowspan="2">板材 0.8~ 3.0mm</td><td rowspan="4">M(300~ 350°C, 30min)</td><td>265</td><td>196</td><td>11</td><td></td><td>98</td><td></td><td>40</td><td>15.7</td><td>0.34</td><td>纵向</td></tr><tr><td>265</td><td>177</td><td>20</td><td></td><td></td><td></td><td>40</td><td></td><td></td><td>横向</td></tr><tr><td rowspan="2">板材 3.1~ 10mm</td><td>255</td><td>157</td><td>10</td><td></td><td></td><td>539</td><td>40</td><td></td><td></td><td>纵向</td></tr><tr><td>235</td><td>137</td><td>18</td><td></td><td></td><td>539</td><td>40</td><td></td><td></td><td>横向</td></tr><tr><td rowspan="5">MB15</td><td>棒材</td><td>S</td><td>329</td><td>275</td><td>9</td><td>24</td><td>88</td><td></td><td>42</td><td>15.7</td><td>0.34</td><td rowspan="2"></td></tr><tr><td>型材</td><td>S</td><td>338</td><td>284</td><td>10</td><td></td><td></td><td></td><td></td><td></td><td></td></tr><tr><td>带材</td><td>S</td><td>319</td><td>265</td><td>10</td><td>25</td><td>69</td><td></td><td></td><td></td><td></td><td rowspan="3"></td></tr><tr><td>锻件</td><td>S .</td><td>304</td><td>245</td><td>12</td><td></td><td></td><td></td><td></td><td></td><td></td></tr><tr><td>模锻件</td><td>S</td><td>314</td><td>255</td><td>14</td><td></td><td></td><td></td><td></td><td></td><td></td></tr></table>

续表 5-15  

<table><tr><td>牌 号</td><td>品种</td><td>状态</td><td>σbMPa</td><td>σ0.2MPa</td><td>δ%</td><td>ψ%</td><td>akkJ/m2</td><td>HBMPa</td><td>EGPa</td><td>G/GPa</td><td>μ</td><td>注</td></tr><tr><td rowspan="2">MB25</td><td rowspan="2">棒材</td><td rowspan="2">R</td><td>365</td><td>316</td><td>13</td><td></td><td></td><td></td><td>44</td><td></td><td></td><td>d=25mm</td></tr><tr><td>357</td><td>301</td><td>13</td><td></td><td></td><td></td><td></td><td></td><td></td><td>d=50mm</td></tr><tr><td rowspan="3">ZM5</td><td rowspan="3">砂型铸件</td><td>铸态</td><td>177</td><td></td><td>3.5①</td><td>4</td><td></td><td>490</td><td></td><td></td><td>0.34</td><td rowspan="4"></td></tr><tr><td>T4</td><td>245</td><td>93</td><td>8.5①</td><td>15</td><td>49</td><td>588</td><td>41.2</td><td>15.7</td><td></td></tr><tr><td>T6</td><td>250</td><td>93</td><td>3.5①</td><td>8.5</td><td>29.4</td><td>686</td><td></td><td></td><td></td></tr><tr><td>ZM6</td><td>砂型铸件</td><td>T6</td><td>251</td><td>142</td><td>7.4①</td><td></td><td>49</td><td>686</td><td>43.4</td><td>16</td><td>0.33</td></tr></table>

① 系 $\delta_5$ 值。

（2）镁合金的高、低温力学性能见表5-16～表5-17。

表 5-16 变形镁合金的高、低温力学性能  

<table><tr><td>牌 号</td><td>品种</td><td>状态</td><td>温度℃</td><td>σbMPa</td><td>σ0.2MPa</td><td>δ%</td><td>akkJ/m2</td><td>φ%</td><td>E GPa</td></tr><tr><td rowspan="10">MB8</td><td rowspan="3">板材δ=1.2mm横向</td><td rowspan="3">M</td><td>-70</td><td>284</td><td></td><td>13.0</td><td></td><td></td><td></td></tr><tr><td>-40</td><td>294</td><td></td><td>15.0</td><td></td><td></td><td></td></tr><tr><td>20</td><td>235</td><td></td><td>19.0</td><td></td><td></td><td></td></tr><tr><td rowspan="7">板材δ=2mm顺纤维</td><td rowspan="7">M</td><td>20</td><td>245</td><td>157</td><td>20</td><td></td><td></td><td>40.2</td></tr><tr><td>75</td><td>216</td><td>137</td><td>26</td><td></td><td></td><td>37.3</td></tr><tr><td>100</td><td>196</td><td>108</td><td>28</td><td></td><td></td><td>34.3</td></tr><tr><td>125</td><td>167</td><td>83</td><td>30</td><td></td><td></td><td>30.9</td></tr><tr><td>150</td><td>157</td><td>78</td><td>32</td><td></td><td></td><td>30.4</td></tr><tr><td>200</td><td>137</td><td>69</td><td>34</td><td></td><td></td><td>29.4</td></tr><tr><td>250</td><td>118</td><td>59</td><td>36</td><td></td><td></td><td>27.5</td></tr><tr><td rowspan="15">MB15</td><td rowspan="6">挤压棒材</td><td rowspan="6">S</td><td>20</td><td>333</td><td></td><td>12</td><td></td><td></td><td></td></tr><tr><td>100</td><td>255-</td><td></td><td>20</td><td></td><td></td><td></td></tr><tr><td>125</td><td>230</td><td></td><td>22</td><td></td><td></td><td></td></tr><tr><td>150</td><td>206</td><td></td><td>28</td><td></td><td></td><td></td></tr><tr><td>200</td><td>147</td><td></td><td>55</td><td></td><td></td><td></td></tr><tr><td>250</td><td>103</td><td></td><td>59</td><td></td><td></td><td></td></tr><tr><td rowspan="3">带材截面为(80mm×144mm)</td><td rowspan="3">S</td><td>-70</td><td>402</td><td></td><td>8</td><td>39.2</td><td>8</td><td></td></tr><tr><td>-40</td><td>382</td><td></td><td>9</td><td>49</td><td>10</td><td></td></tr><tr><td>20</td><td>324</td><td></td><td>11</td><td>58.8</td><td>18</td><td></td></tr><tr><td rowspan="4">带材截面为(80mm×140mm)</td><td rowspan="4">S</td><td>80</td><td>265</td><td></td><td>15</td><td></td><td></td><td></td></tr><tr><td>100</td><td>255</td><td></td><td>20</td><td></td><td></td><td></td></tr><tr><td>150</td><td>206</td><td></td><td>28</td><td></td><td></td><td></td></tr><tr><td>200</td><td>137</td><td></td><td>50</td><td></td><td></td><td></td></tr><tr><td>挤压制品</td><td>S</td><td colspan="4">见图5-1</td><td></td><td></td><td></td></tr><tr><td>锻 件</td><td>S</td><td colspan="4">见图5-2</td><td></td><td></td><td></td></tr><tr><td rowspan="5">MB25</td><td rowspan="3">棒 材Φ25mm</td><td rowspan="3">R</td><td>150</td><td>206</td><td></td><td>38</td><td></td><td></td><td></td></tr><tr><td>200</td><td>151</td><td></td><td>45</td><td></td><td></td><td></td></tr><tr><td>250</td><td>102</td><td></td><td>62</td><td></td><td></td><td></td></tr><tr><td rowspan="2">型 材</td><td rowspan="2">R</td><td>150</td><td>190</td><td></td><td>48</td><td></td><td></td><td></td></tr><tr><td>200</td><td>108</td><td></td><td>90</td><td></td><td></td><td></td></tr></table>

表 5-17 铸造镁合金高低温力学性能  

<table><tr><td>牌 号</td><td>品种</td><td>状态</td><td>温度℃</td><td>σbMPa</td><td>σ0.01MPa</td><td>σ0.2MPa</td><td>δ%</td><td>ψ%</td><td>akkJ/m2</td><td>E GPa</td></tr><tr><td rowspan="17">ZM5</td><td rowspan="6">砂型铸造铸件</td><td rowspan="6">T4</td><td>100</td><td>226</td><td></td><td>78</td><td>10.0</td><td></td><td></td><td></td></tr><tr><td>125</td><td>216</td><td></td><td></td><td>12.0</td><td></td><td></td><td></td></tr><tr><td>150</td><td>181</td><td></td><td>59</td><td>12.0</td><td></td><td></td><td></td></tr><tr><td>175</td><td>157</td><td></td><td></td><td>15.0</td><td></td><td></td><td></td></tr><tr><td>200</td><td>152</td><td></td><td>49</td><td>15.0</td><td></td><td></td><td></td></tr><tr><td>250</td><td>118</td><td></td><td>39</td><td>15.0</td><td></td><td></td><td></td></tr><tr><td rowspan="6">砂型铸造铸件</td><td rowspan="6">T6</td><td>100</td><td>226</td><td></td><td></td><td>6.0</td><td></td><td></td><td></td></tr><tr><td>125</td><td>216</td><td></td><td></td><td>8.0</td><td></td><td></td><td></td></tr><tr><td>150</td><td>181</td><td></td><td></td><td>10.0</td><td></td><td></td><td></td></tr><tr><td>175</td><td>157</td><td></td><td></td><td>12.0</td><td></td><td></td><td></td></tr><tr><td>200</td><td>152</td><td></td><td></td><td>15.0</td><td></td><td></td><td></td></tr><tr><td>250</td><td>118</td><td></td><td></td><td>15.0</td><td></td><td></td><td></td></tr><tr><td rowspan="3">砂型单铸</td><td rowspan="2">T6</td><td>-196</td><td>245</td><td></td><td></td><td>2.0</td><td>4.0</td><td>29</td><td></td></tr><tr><td>-70</td><td>245</td><td></td><td></td><td>4.0</td><td>6.0</td><td>29</td><td></td></tr><tr><td>S</td><td>-40</td><td>226</td><td></td><td></td><td>4.0</td><td>6.0</td><td>29</td><td></td></tr><tr><td rowspan="2">座舱骨架切取试样</td><td rowspan="2">T4</td><td>室温</td><td>231</td><td>42</td><td>90</td><td>8.0①</td><td>8.6</td><td></td><td>44</td></tr><tr><td>125</td><td>223</td><td>29</td><td>82</td><td>25.8①</td><td>25.7</td><td></td><td>29</td></tr><tr><td rowspan="10">ZM6</td><td rowspan="2">座舱骨架切取试样</td><td rowspan="2">T6</td><td>室温</td><td>235</td><td>73</td><td>121</td><td>7.8①</td><td>8.8</td><td></td><td>44</td></tr><tr><td>125</td><td>181</td><td>59</td><td>115</td><td>19.5①</td><td>22.6</td><td></td><td>41</td></tr><tr><td rowspan="8">砂型单铸</td><td rowspan="5">T6</td><td>100</td><td>203</td><td>76</td><td>130</td><td>10.9</td><td></td><td></td><td>40.3</td></tr><tr><td>150</td><td>196</td><td>70</td><td>129</td><td>7.4</td><td></td><td></td><td>39.1</td></tr><tr><td>200</td><td>193</td><td>69</td><td>126</td><td>16.7</td><td></td><td></td><td>38.3</td></tr><tr><td>250</td><td>162</td><td>65</td><td>121</td><td>13.3</td><td></td><td></td><td>36.8</td></tr><tr><td>300</td><td>109</td><td>33</td><td>79</td><td>22.2</td><td></td><td></td><td>34.2</td></tr><tr><td rowspan="3">T6</td><td>20</td><td>265</td><td></td><td></td><td>6</td><td></td><td>49</td><td></td></tr><tr><td>-70</td><td>294</td><td></td><td></td><td>5</td><td></td><td>39</td><td></td></tr><tr><td>-196</td><td>314</td><td></td><td></td><td>4</td><td></td><td>39</td><td></td></tr></table>

① 系 $\delta_5$ 值。

图片摘要：该图主要展示 5 17 铸造镁合金高低温力学性能。
![](images/3243d679a29159327d9627ee47331882a11b09a440586c7a88a2bc93f8865a7e.jpg)  
图5-1 试验温度对挤压制品拉伸性能的影响纵向试样，S状态

图片摘要：该图主要展示 5 1 试验温度对挤压制品拉伸性能的影响纵向试样，S状态。
![](images/99e7b37793ae11e38e369273f6477f6d49f04cc691e16edbec36fcadcec6e4b7.jpg)  
图5-2 试验温度对锻件拉伸性能的影响纵向试样， $\bullet$ S状态； $\triangle$ -CS状态

# 5.4.4 应力-应变曲线

镁合金的应力-应变曲线情况见表5-18。

表 5-18 镁合金各种半成品应力-应变曲线情况表  

<table><tr><td>牌 号</td><td>状态</td><td>棒 材</td><td>板材</td><td>型材</td><td>锻 件</td><td>铸 件</td></tr><tr><td>MB8</td><td>M</td><td></td><td>图5-3图5-4</td><td></td><td></td><td></td></tr><tr><td>MB15</td><td>SR</td><td>图5-5图5-6</td><td></td><td>图5-5图5-6</td><td>图5-7图5-8</td><td></td></tr><tr><td>MB25</td><td>R</td><td></td><td></td><td>图5-9</td><td></td><td></td></tr><tr><td>ZM5</td><td>T4T6</td><td></td><td></td><td></td><td></td><td>图5-10图5-11</td></tr></table>

图片摘要：该图主要展示 5 18 镁合金各种半成品应力 应变曲线情况表。
![](images/0d4fe7c236c66177a1b6f84a5a82924029c97acbb41ad8d41c790b623a7d9652.jpg)  
图5-8 MB8板材横向拉伸应力-应变曲线

图片摘要：该图主要展示 5 8 MB8板材横向拉伸应力 应变曲线。
![](images/cdf22bf37a46b1e603354ee0d81066cfe2caba339d148e15e68edaa7a350d938.jpg)  
图5-4 MB8M板材（具有典型性能的板材）横向拉伸应力-应变曲线

图片摘要：该图主要展示 5 4 MB8M板材（具有典型性能的板材）横向拉伸应力 应变曲线。
![](images/7886dc74dada3603c72440e495498e64dcae5d0cebbc64891584b7719e7f0458.jpg)  
图5-5 MB15挤压制品室温应力-应变曲线S状态； R状态

图片摘要：该图主要展示 5 5 MB15挤压制品室温应力 应变曲线S状态； R状态。
![](images/f87d692c4e2c76349ce4367fa2cf6207ef32796f1685d109879881508e22f18a.jpg)  
图5-6MB15挤压制品压缩应力-应变曲线

$$
1 - <   1 2. 9 \mathrm {c m} ^ {2}; \quad 2 - 1 2. 9 \mathrm {c m} ^ {2}; \quad 3 - 1 2. 9 \sim 1 9. 3 \mathrm {c m} ^ {2};
$$

$$
4 - 1 9. 3 \sim 3 2. 2 \mathrm {c m} ^ {2}; \quad 5 - 1 2. 9 \sim 1 9. 3 \mathrm {c m} ^ {2};
$$

$$
6 - 1 9. 3 \sim 3 2. 2 \mathrm {c m} ^ {2}; \quad 7 - 3 2. 2 \sim 2 5 8 \mathrm {c m} ^ {2};
$$

$$
8 - 3 2. 2 \sim 2 5 8 \mathrm {c m} ^ {2}; \quad 9 - 3 2. 2 \sim 2 5 8 \mathrm {c m} ^ {2}
$$

$$
1 - <   1 2. 9 \mathrm {c m} ^ {2}; 2 - 1 2. 9 \sim 1 9. 3 \mathrm {c m} ^ {2}; 3 - 1 9. 3 \sim 3 2. 2 \mathrm {c m} ^ {2};
$$

$$
4 - 1 2. 9 \mathrm {c m} ^ {2}; 5 - 1 2. 9 \sim 2 5 8 \mathrm {c m} ^ {2}; 6 - 3 2. 2 \sim 2 5 8 \mathrm {c m} ^ {2};
$$

$$
7 - 3 2. 2 \sim 2 5 8 \mathrm {c m} ^ {2}
$$

图5-7MB15挤压坏料制作锻件应力-应变曲线左图为S状态；右图为CS状态；淬火温度 $500^{\circ}C$   
图片摘要：该图主要展示 5 7MB15挤压坏料制作锻件应力 应变曲线左图为S状态；右图为CS状态；淬火温度。
![](images/6f4f16d73f38e99c8c8bf3c7ea76d8fde1e138989c35edc87cde4adfe1dfa2e7.jpg)  
锻造温度316C

图5-8MB15铸造坏料制作锻件应力-应变曲线左图为S状态；右图为CS状态；淬火温度 $500^{\circ}\mathrm{C}$   
图片摘要：该图主要展示 5 8MB15铸造坏料制作锻件应力 应变曲线左图为S状态；右图为CS状态；淬火温度。
![](images/f03005cb2bd080ac0007e67662ac80959535cf53e7f715062fe0cd40f75f109e.jpg)  
锻造温度427℃

图片摘要：该图主要展示 5 8MB15铸造坏料制作锻件应力 应变曲线左图为S状态；右图为CS状态；淬火温度。
![](images/31d801ee9a082d9d34377b847e2c3d10df54d4a104485924ea00e56f4287afb0.jpg)  
图5-9MB25和MB15合金挤压型材应力-应变曲线1-MB25合金；2-MB15合金

图片摘要：该图主要展示 5 9MB25和MB15合金挤压型材应力 应变曲线1 MB25合金；2 MB15合金。
![](images/7f6ee2e14b6c4e48e4b1976d4a69327dbc4977a7558e6dde838188ed5b5e5e5f.jpg)  
图5-10 ZM5T4室温时的条件拉伸曲线砂型铸造，T4状态

图片摘要：该图主要展示 5 10 ZM5T4室温时的条件拉伸曲线砂型铸造，T4状态。
![](images/a06a2b71a3e89bff2466f869edf4769b3d41979c07d4b07b432345d091eb7c55.jpg)  
图5-11 ZM5T6塞温时的条件拉伸曲线砂型铸造，T6状态

# 5.4.5 疲劳性能

（1）镁合金的高周疲劳性能值见表5-19。

表 5-19 镁合金的高周疲劳性能值  

<table><tr><td>牌 号</td><td>品 种</td><td>状态</td><td>温度℃</td><td>\( K_t \)</td><td>\( N \)周</td><td>\( \sigma_{-1} \)MPa</td><td>\( \sigma_{-1} \)MPa</td><td>注</td></tr><tr><td rowspan="3">MB8</td><td>退火板材</td><td>M</td><td>20</td><td></td><td>\( 5\times 10^{-7} \)</td><td>69</td><td></td><td>悬臂弯曲</td></tr><tr><td rowspan="2">板δ=1mm材δ=2mm</td><td></td><td></td><td></td><td>\( 2\times 10^{-7} \)</td><td>78</td><td></td><td rowspan="2"></td></tr><tr><td></td><td></td><td></td><td>\( 2\times 10^{-7} \)</td><td>73</td><td></td></tr><tr><td rowspan="2">MB15</td><td rowspan="2">d=25mm棒材</td><td rowspan="2">S</td><td rowspan="2">室温</td><td>1</td><td>\( 2\times 10^{-7} \)</td><td>167</td><td></td><td rowspan="2">d=9.5mm,R=0.75mm,f=50Hz升降法</td></tr><tr><td>2</td><td>\( 2\times 10^{-7} \)</td><td></td><td>91</td></tr><tr><td rowspan="2">MB25</td><td rowspan="2">d=25mm棒材</td><td rowspan="2">R</td><td rowspan="2">室温</td><td>1</td><td>\( 72\times 10^{-7} \)</td><td>162</td><td></td><td rowspan="2">d=9.5mm,R=0.75mm,f=50Hz升降法</td></tr><tr><td>2</td><td>\( 72\times 10^{-7} \)</td><td></td><td>91</td></tr><tr><td rowspan="4">ZM5</td><td rowspan="4"></td><td>F</td><td>室温</td><td></td><td>\( 5\times 10^{-7} \)</td><td>83</td><td>69</td><td rowspan="3">缺口半径R=0.75mm</td></tr><tr><td>T4</td><td>室温</td><td></td><td>\( 5\times 10^{-7} \)</td><td>98</td><td>78</td></tr><tr><td>T6</td><td>室温</td><td></td><td>\( 5\times 10^{-7} \)</td><td>83</td><td>69</td></tr><tr><td>T4</td><td>150</td><td></td><td>\( 2\times 10^{-7} \)</td><td>39</td><td>25</td><td></td></tr><tr><td rowspan="4">ZM6</td><td rowspan="4"></td><td>T6</td><td>室温</td><td></td><td>\( 2\times 10^{-7} \)</td><td>78</td><td>49</td><td></td></tr><tr><td rowspan="3">T6</td><td>150</td><td></td><td>\( 2\times 10^{-7} \)</td><td>69</td><td>49</td><td rowspan="3"></td></tr><tr><td>200</td><td></td><td>\( 2\times 10^{-7} \)</td><td>69</td><td></td></tr><tr><td>250</td><td></td><td>\( 2\times 10^{-7} \)</td><td>49</td><td></td></tr></table>

（2）镁合金的低周疲劳性能值见表5-20。

表 5-20 镁合金的低周疲劳性能值  

<table><tr><td>牌 号</td><td>品 种</td><td>状态</td><td>温度℃</td><td>R</td><td>fHz</td><td>K</td><td>σmaxMPa</td><td>N周</td></tr><tr><td rowspan="3">MB15</td><td rowspan="3">挤压型材</td><td rowspan="3">S</td><td rowspan="3">20</td><td rowspan="3">0.1</td><td rowspan="3">0.2</td><td>0.7</td><td>242</td><td>1957</td></tr><tr><td>0.6</td><td>207</td><td>3941</td></tr><tr><td>0.4</td><td>138</td><td>14701</td></tr><tr><td rowspan="3">MB25</td><td rowspan="3">挤压型材</td><td rowspan="3">R</td><td rowspan="3">20</td><td rowspan="3">0.1</td><td rowspan="3">0.2</td><td>0.7</td><td>242</td><td>1944</td></tr><tr><td>0.6</td><td>207</td><td>4193</td></tr><tr><td>0.4</td><td>138</td><td>15060</td></tr></table>

（3）特种疲劳

MB8的腐蚀疲劳极限见表5-21。

表 5-21 MB8 不同介质下的疲劳极限  

<table><tr><td>腐蚀介质</td><td>N,周</td><td>σ-1,MPa</td></tr><tr><td>空气</td><td>2×10-7</td><td>78</td></tr><tr><td>自来水</td><td>2×10-7</td><td>49</td></tr></table>

（4） $S - N$ 曲线

镁合金的 $S - N$ 曲线见表5-22。

表 5-22 镁合金 $S - N$ 曲线一览表  

<table><tr><td>牌 号</td><td>状态</td><td>内容</td><td>棒 材</td><td>板材</td><td>型材</td><td>锻 件</td><td>铸 件</td></tr><tr><td>MB8</td><td>M</td><td>低周疲劳</td><td></td><td>图5-12</td><td></td><td></td><td></td></tr><tr><td>MB15</td><td></td><td>低周疲劳</td><td></td><td></td><td>图5-13</td><td></td><td></td></tr><tr><td>MB15</td><td>S</td><td>高周疲劳</td><td>图5-14</td><td></td><td></td><td></td><td></td></tr><tr><td>MB25</td><td></td><td>低周疲劳</td><td></td><td></td><td>图5-13</td><td></td><td></td></tr><tr><td>ZM5</td><td></td><td>低周疲劳</td><td></td><td></td><td></td><td></td><td>图5-15</td></tr></table>

图片摘要：该图主要展示 5 22 镁合金 曲线一览表。
![](images/fbf3b7c837ea2f0773946bec5f8d02deecd2a8241f616538ab54431c2d8de94a.jpg)

图片摘要：该图主要展示 5 22 镁合金 曲线一览表。
![](images/6933e7318a23a30db3d14a8e0a6ffb016150c5c521a17506ffdbce1f08811973.jpg)

图片摘要：该图主要展示 5 22 镁合金 曲线一览表图5 12 MB8板材不对称拉伸疲劳极限 图5 13 MB15与MB25挤压型材低周疲劳比较。
![](images/39e6ca82c28f8bbcea10722ec3935c5442ac17ea5de09e94b5de7e49b88fb770.jpg)

图片摘要：该图主要展示 5 12 MB8板材不对称拉伸疲劳极限。
![](images/33b89b11fd97eebfd7e4bf1f20f81df0e1908bcffa48d560c0b25320ea46ac67.jpg)  
图5-12 MB8板材不对称拉伸疲劳极限   
图5-13 MB15与MB25挤压型材低周疲劳比较  
图5-14 MB15棒材光滑试样 $S - N$ 曲线

图片摘要：该图主要展示 5 14 MB15棒材光滑试样 曲线。
![](images/bb88b6054c1ebd53d97d65edeca2cb449cca4903ccc71aa53c724b9c209844ea.jpg)  
图5-15 ZM5不对称拉伸时的静力疲劳

$$
b / d = 5; R = 0. 1
$$

# 5.5 耐腐蚀性能

# （1）MB8合金

大气条件下合金容易氧化，表面生成的氧化膜不致密，不能起保护作用。合金耐蚀性良好，无应力腐蚀倾向，但表面需经氧化处理和涂漆保护。

# （2）MB15合金

大气条件下合金容易氧化，表面生成的氧化膜不致密，加入微量的铍或钙可以相对增加氧化膜的致密性，合金应力腐蚀倾向小。在工业及海洋潮湿的环境中产生点腐蚀，但表面经氧化处理及涂漆保护后，如不破损可以满足使用要求。合金应力腐蚀试验结果见表5-23。

表 5-23 MB15 型材应力腐蚀试验结果  

<table><tr><td>半成品</td><td>状态</td><td>σ0.2MPa</td><td>试验应力MPa</td><td>断裂时间,h</td></tr><tr><td rowspan="4">型材</td><td rowspan="4">S</td><td>274</td><td>137</td><td>92,97,144,&gt;121</td></tr><tr><td>275</td><td>165</td><td>57,72,104,99,111</td></tr><tr><td>265</td><td>159</td><td>20,34,74,&gt;97,&gt;98,&gt;94,&gt;115</td></tr><tr><td>264</td><td>185</td><td>33,34,35,38,66</td></tr></table>

注：腐蚀介质 $0.5\% \mathrm{NaCl}$ 水溶液，参照HB5254—83。

# （3）MB25合金

大气条件下合金容易氧化，表面生成的氧化膜不致密，不能起保护作用。应力腐蚀倾向小。表面经氧化处理及涂漆保护，在大气条件下能可靠工作。合金应力腐蚀结果见表5-24。

表 5-24 MB25 型材应力腐蚀试验结果  

<table><tr><td>品种</td><td>状态</td><td>σ0.2MPa</td><td>试验应力MPa</td><td>断裂时间,h</td></tr><tr><td rowspan="4">型材</td><td rowspan="4">S</td><td>304</td><td>152</td><td>&gt;92,&gt;106,&gt;119,120</td></tr><tr><td>303</td><td>182</td><td>&gt;71,87,94,96,133</td></tr><tr><td>295</td><td>177</td><td>53,&gt;34,74,&gt;82,&gt;89</td></tr><tr><td>294</td><td>206</td><td>25,&gt;34,48,49,&gt;76,95</td></tr></table>

注：腐蚀介质为 $0.5\% \mathrm{NaCl}$ 水溶液，参照HB5254—83。

# （4）ZM5合金

大气条件下合金容易氧化，表面生成的氧化膜不致密，不能起保护作用。表面处理加浸漆和喷漆保护后，抗腐蚀性较好，可以满足使用要求。合金在各种环境下腐蚀试验后的强度损失见表5-25。试验材料状态为T4。

表 5-25 ZM5-T4 各种条件下的强度损失  

<table><tr><td rowspan="2">试验方法</td><td rowspan="2">试验标准</td><td rowspan="2">腐蚀时间h</td><td colspan="2">腐蚀前性能</td><td colspan="2">腐蚀后性能</td><td rowspan="2">强度损失%</td></tr><tr><td>σbMPa</td><td>δ%</td><td>σbMPa</td><td>δ%</td></tr><tr><td>交替腐蚀</td><td>HCS206-60</td><td>100</td><td>276</td><td>13.7</td><td>244</td><td>8.9</td><td>11.6</td></tr><tr><td>喷雾腐蚀</td><td>HCS209-66</td><td>100</td><td>276</td><td>13.7</td><td>249</td><td>9.6</td><td>9.8</td></tr><tr><td>人造海水腐蚀</td><td>HCS206-60</td><td>100</td><td>261</td><td>11.7①</td><td>127</td><td></td><td>51.5</td></tr></table>

① 系 $\delta_{5}$ 值.

# （5）ZM6合金

大气条件下合金容易氧化，表面生成的氧化膜不致密，不能起保护作用。抗腐蚀性比ZM5好。表面处理加涂漆后可以满足使用要求。合金腐蚀试验后的强度损失见表5-26。试验材料的热处理状态为T6。

表 5-26 ZM6 腐蚀试验后的强度损失  

<table><tr><td rowspan="2">试验方法</td><td rowspan="2">试验标准</td><td rowspan="2">腐蚀时间h</td><td colspan="2">腐蚀前性能</td><td colspan="2">腐蚀后性能</td><td rowspan="2">强度损失%</td></tr><tr><td>σbMPa</td><td>δ%</td><td>σbMPa</td><td>δ%</td></tr><tr><td>交替腐蚀</td><td>HCS206-60</td><td>100</td><td>251</td><td>7.4</td><td>242</td><td>5.7</td><td>3.6</td></tr><tr><td>喷雾腐蚀</td><td>HCS209-66</td><td>100</td><td>251</td><td>7.4</td><td>239</td><td>5.2</td><td>4.7</td></tr></table>

# 5.6 材料的工艺性

镁合金的工艺性能见表5-27。

表 5-27 镁合金的工艺性能  

<table><tr><td>牌号</td><td>热处理</td><td>可锻/铸性</td><td>可焊性</td><td>表面处理</td><td>机加/成形</td></tr><tr><td>MB8</td><td>不热处理</td><td>可锻性好,模锻温度为280~350C(M)230~250C(Y2)</td><td>焊接性能良好,易于气焊、氩弧焊和点焊</td><td>表面氧化处理后再经涂漆保护即可使用</td><td>优良的切削加工性能</td></tr></table>

续表 5-27  

<table><tr><td>牌号</td><td>热处理</td><td>可锻/铸性</td><td>可焊性</td><td>表面处理</td><td>机加/成形</td></tr><tr><td>MB15</td><td>一般采用人工时效、空冷,其制度为150℃保温24h 空冷,亦可用165±5℃保温16h 空冷</td><td>可锻性好,锻造温度为320~400℃,模具应加热到200~300℃,毛坯切边温度270~290℃,保温时间25~30min</td><td>焊接性能差,可进行电阻焊,点焊后具有好的拉伸强度,但疲劳强度低,熔焊易产生裂纹</td><td>表面氧化处理后,经涂漆保护即可使用。亦可在氧化处理后采用封闭和涂漆保护新方法,以提高其防腐能力</td><td>优良的切削加工性能,可进行化铣,室温成形困难</td></tr><tr><td>MB25</td><td>一般不进行热处理,允许采用人工时效处理,其制度为170℃×10h 空冷</td><td>可锻性良好,毛坯易切边,锻造温度为320~390℃,模具加热温度为200~300℃</td><td>不推荐用作焊接件</td><td>表面氧化处理和涂漆保护,可采用氧化后再经封闭和涂漆新方法以提高防腐能力</td><td>优良的切削加工性能,室温成形困难,型材下陷成形温度为270~290℃</td></tr><tr><td>ZM5</td><td>可在F、T4、T6状态使用。热处理制度随铸件壁厚不同差别较大,应按标准分别选择</td><td>具有优良的铸造工艺性能,铸造温度为690~800℃。合金凝固形成显微疏松倾向较大,铸件气密性较差,线收缩率为1.1%~1.2%</td><td>易于用氩弧焊进行补焊,补焊工艺性良好</td><td>化学氧化处理后涂两层底漆和一层面漆后方可使用</td><td>优良的切削加工性能</td></tr><tr><td>ZM6</td><td>固溶人工时效T6状态使用,制度为525~535℃固溶,200±5℃保温16h,空冷</td><td>具有优良的铸造性能,铸造温度为720~800℃;线收缩率为1.3%~1.5%</td><td>易于用氩弧焊进行补焊,补焊工艺性良好</td><td>化学氧化处理后涂两层底漆和一层面漆后方可使用</td><td>优良的切削加工性能</td></tr></table>

# 5.7 使用中应注意的要点

使用中应注意的要点见表5-28。

表 5-28 使用中应注意的要点  

<table><tr><td>合金系列</td><td>注意要点</td></tr><tr><td>镁合金</td><td>1. 镁合金由于化学性能活泼,加工过程中应有防火、防燃烧措施;2. 镁的电极电位值极低,不允许与铝合金、铜合金、钢等零件直接接触装配,否则会导致电化学腐蚀;3. 为提高镁合金的防腐性能,通常需经化学氧化处理并涂两层底漆和一层面漆后使用;4. 镁合金结构件应避免凹槽,以防水分堆积,必要时有排水装置或用油脂堵塞;5. 在恶劣腐蚀环境下,原则上不采用镁合金</td></tr><tr><td>ZM5</td><td>除上述要点外,还应注意:1. 铁、铜、镍、硅、氯化物和其他夹杂物以及某些铸造缺陷会降低其腐蚀稳定性;2. 熔炼时,应注意防止含锆的镁合金混入以免沾污合金,妨碍合金的晶粒细化;3. 避免截面突然变化,不同截面交接应圆滑过渡,并有较大圆角;4. 铸件壁厚对力学性能敏感性较大;5. 合金有较大的显微疏松倾向,铸件设计应特别注意合金的补缩;6. 为提高有显微疏松缺陷铸件的气密性,可采用浸渗处理</td></tr><tr><td>ZM6</td><td>除上述镁合金要点外,还应注意:1. 铁、硅、铜、镍、氯化物和其他夹杂物以及某些铸造缺陷会降低镁合金的腐蚀稳定性,合金中的锆可消除杂质的有害作用并细化晶粒,可大大提高合金的耐腐蚀能力;2. 合金制备过程中要防止铝、铁、硅、锰等元素及氧化镁等沾污合金,因为这些元素和杂质妨碍锆的晶粒细化效果;3. 因锆的溶解度低,且易与各种杂质元素形成化合物而损失,锆的加入量必须比合金中所要求的含锆量多3~5倍;4. 合金壁厚敏感性相当低</td></tr></table>

# 5.8 主要品种规格

（1）棒材的品种规格见GB5155—85《镁合金热挤压棒》；  
（2）板材的品种规格见GB5154—85《镁合金板》；  
（3）型材的品种规格见中华人民共和国冶金工业部《铝及铝、镁合金挤压型材图册》1984年版。

# 第6章 钛合金

钛及钛合金具有良好的综合性能，在多种环境中有优良的抗腐蚀性能，在飞机上得到了广泛应用。早期，钛及钛合金主要用于承受发动机热影响的非承力构件，以后逐渐转向制造承力构件，以减轻重量、提高结构效率和可靠性、延长使用寿命。

目前，国外第三代超音速战斗机钛合金用量已占机体结构重量的 $25\%$ 左右，波音777钛用量达到飞机空载重量的 $8.5\%$ 左右，国内飞机上也得到了一定的应用。钛在飞机上的应用逐年稳定增长，其主要原因是：

1 可以代替钢以减轻重量。如用 Ti-6A1-4V 代替 30CrMnSiA 钢,可以减重 $20\%$ 左右。  
2 可以提高使用温度。由于铝合金使用温度受到限制，高于此温度时采用钛合金更适宜。  
3 可以提高结构效率。当结构载荷比较高，采用铝合金又受到结构空间限制时，强度较高的钛合金则是较理想的材料。  
4 钛合金具有优良的耐腐蚀性，使它在腐蚀严重区域得以大量应用。同时，由于碳纤维复合材料的应用，为防止电偶腐蚀，也使钛合金的应用日渐增加。

# 6.1 材料的分类、牌号及标准

钛合金材料的分类、牌号及标准见表6-1。

表 6-1 钛合金材料的分类、牌号及标准  

<table><tr><td>分类</td><td>牌号</td><td>棒材</td><td>板材</td><td>管材</td><td>丝材</td><td>锻件</td><td>铸件</td></tr><tr><td rowspan="2">α型</td><td>TA1</td><td>GB2965</td><td rowspan="2">GB3622(带材)GB3621</td><td rowspan="2">GB3624</td><td rowspan="2">GJB2219</td><td rowspan="2">GBn194GBn195</td><td></td></tr><tr><td>TA2</td><td>GB2965</td><td></td></tr><tr><td rowspan="4">α+β型</td><td>TC1</td><td>GB2965</td><td>GB3621</td><td>GB3624</td><td></td><td></td><td></td></tr><tr><td>TC3</td><td></td><td>GB3621</td><td></td><td></td><td></td><td></td></tr><tr><td>TC4</td><td>GJB1538GB2965GB2966Q/6S343协062-85</td><td>GB3621X/BS5109GB6613</td><td></td><td>GJB2219</td><td>HB5432GBn194GBn195</td><td></td></tr><tr><td>Ti-3A1-2.5V</td><td></td><td></td><td>BS85091</td><td></td><td></td><td></td></tr><tr><td rowspan="2">β型</td><td>Ti-10V-2Fe-3A1</td><td>Q/6S835</td><td></td><td></td><td></td><td>Q/6S834</td><td></td></tr><tr><td>TB3</td><td></td><td></td><td></td><td>HB6732GJB2219</td><td></td><td></td></tr><tr><td>α+β型</td><td>ZT4ZT4-1</td><td></td><td></td><td></td><td></td><td></td><td>HB5447HB5448</td></tr></table>

# 6.2 材料的特点和应用

钛合金材料的特点和应用见表6-2。

表 6-2 钛合金材料的特点和应用  

<table><tr><td>合金牌号</td><td>半成品形式</td><td>主要特点</td><td>应用</td></tr><tr><td>TA1TA2</td><td>棒材板材带材管材丝材锻件</td><td>是含有少量铁、碳和氧等杂质的工业纯钛,它具有优良的成形性能,适合于各种方式焊接在500℃以下有良好的抗氧化性,在空气介质中加热时,表面会形成极薄、致密的氧化膜,它具有保护作用,可以阻止氧向内部扩散,高于此温度与氧、氮、氢有极高的亲和力,导致材料脆化不能热处理强化,在退火状态下使用,长期工作温度可达300℃,短期使用温度应限制在550℃以下</td><td>特别适合于制造板材成形件及焊接的非承力构件,如飞机上的导风罩、隔热罩、助力器舱等隔热结构件</td></tr><tr><td>TC1</td><td>棒材板材管材</td><td>是一种低强度、高塑性的Ti-A1-Mn系近a型的α+β钛合金,它具有良好的工艺塑性和焊接性能不能热处理强化,通常在退火状态下使用,长期工作温度可达350℃</td><td>最适合于制造有一定强度要求的板材成形件,焊接结构件,如飞机尾罩前段、平尾整流罩、普通框等零部件</td></tr><tr><td>TC3</td><td>板材</td><td>是一种中等强度Ti-A1-V系α+β型两相钛合金,与TC4合金比较,它含有较少的α稳定元素(5%A1),因而具有较高的工艺塑性,焊接性能良好可以热处理强化,但通常在退火状态下使用,长期工作温度为350℃</td><td>主要用于制造中等强度的各种板材成形件,如飞机减速板盖板等零件</td></tr><tr><td>TC4</td><td>棒材板材丝材锻件</td><td>是名义成分为Ti-6Al-4V的α+β型两相钛合金,它具有良好的综合性能,是使用最广泛的一种钛合金该合金有较好的焊接性能和机械加工性能,细晶粒的TC4合金具有超塑性,采用超塑成形/扩散连接(SPF/DB)先进组合工艺可以制造飞机复杂构件一般在退火状态使用,也可在固溶时效状态下使用,固溶时效状态使用零件的截面厚度应不大于25mm。目前,飞机构件主要在退火状态下使用,固溶时效状态主要用于紧固件,合金使用温度一般不超过350℃</td><td>主要用于制造飞机梁、隔框、起落架横梁、桨毂和各种接头等中等受力构件以及紧固件SPF/DB组合工艺用于制造隔框、舱门等复杂构件,可以减少零件和连接件的数量</td></tr><tr><td>Ti-3A1-2.5V</td><td>管材</td><td>是近a的α+β两相钛合金,合金强度比工业纯钛高,同时又有良好的塑性和热稳定性,冷变形量达80%,可以轧制成薄壁管材和箔材可以采用多种方式焊接,可以热处理强化,但一般在退火状态和半冷硬状态使用。退火状态长期工作温度达316℃</td><td>主要用于飞机液压系统管路和飞机蜂窝结构板、夹芯等</td></tr><tr><td>Ti-10V-2Fe-3A1</td><td>棒材锻件</td><td>是70年代发展的一种近β型钛合金,具有高强度、高韧性、高淬透性(100mm厚度能完全淬透)的锻造合金。它的断裂韧性、疲劳强度和抗应力腐蚀能力高于TC4和其他许多结构钛合金锻造性能极好,焊接性能与TC4相当。通过热处理(固溶处理+时效)可使塑性、韧性、强度得到良好匹配,获得不同强度级别以满足结构效率、可靠性和成本方面的要求使用温度不超过316℃</td><td>在固溶处理十时效(STA)状态使用,用于制造飞机梁、框、短舱接头、襟翼滑轨及各类小接头等特别适于对强度、断裂韧性有较高要求的结构件。在不考虑刚度情况下,用该合金代替30CrMnSiA制件,零件可减重40%左右</td></tr></table>
