Repository: C-zj02/CFD-claw

<div align="center">

**English** | [中文](#中文版) | [Français](README_FR.md) | [Русский](README_RU.md) | [हिन्दी](README_HI.md) | [العربية](README_AR.md) | [Português](README_PT.md)

# 🚀 Claude Code Python

**A Complete Python Reimplementation Based on Real Claude Code Source**

*From TypeScript Source → Rebuilt in Python with ❤️*

***
**🔥 Active Development • New Features Weekly 🔥**

</div>

***

## 🎯 What is This?

**Clawd Code** is a **complete Python rewrite** of Claude Code, based on the **real TypeScript source code**.

File: RAG-data/飞机设计手册_第3册_材料(上).pdf-f8d5ccf1-8280-4e6b-8d53-db7ba1b3e911.md (part 9 of 11)
# 飞机设计手册
a. 热轧棒材的品种规格见 GB702;   
b. 冷拉圆钢的品种规格见 GB905;   
c. 冷拉六角钢的品种规格见 GB907;   
d. 锻制圆钢的品种规格见 GB908。

# （4）管材的主要品种规格

a. 一般无缝钢管的品种规格见 YB231;  
b. 航空用 18A 空心铆钉薄壁无缝钢管的品种规格见 YB679;  
c. 航空用结构薄壁无缝钢管的品种规格见 YB680;  
d. 航空用导管 20A 薄壁无缝钢管的品种规格见 YB681;  
e. 平椭圆钢管的品种规格见 YB433。

# （5）丝材的主要品种规格

a. 冷拉圆钢丝的品种规格见 GB342;

b. 合金结构钢丝的品种规格见 GB3079；  
c. 重要用途低碳钢丝的品种规格见 GB3083;  
d. 硅锰弹簧钢丝的品种规格见 GB5218;   
e. 阀门用铬钒弹簧钢丝的品种规格见 GB5220;   
f. 冷顶锻用碳素结构钢丝的品种规格见 GB5953;   
g. 冷顶锻用合金结构钢丝的品种规格见 GB5954。

# 第2章 不锈钢

在航空工业中不锈钢主要用于制造飞机、发动机的燃油导管、液压导管、排气总管及支管、喷管、散热器以及在潮湿介质中工作的零件和焊接件等。

不锈钢具有能耐空气、水、盐的水溶液、酸以及其他腐蚀介质的腐蚀，在航空工业产品中，有些用结构钢制造的零件，采用各类不锈钢替代，从而可以减少表面防护及其他防锈措施，降低零件的失效概率。

本章选择我国军、民机设计中常用的奥氏体型不锈钢、马氏体型不锈钢和沉淀硬化不锈钢等3大类，11个牌号，介绍了每个牌号材料的特性及实际应用，给出了物理、力学和工艺性能，指出了使用中应注意的要点，有的还给出了A基值和B基值，供设计选材使用。

# 1 奥氏体型不锈钢

奥氏体型不锈钢通常指含铬 $18\%$ ，含镍 $8\%$ 的不锈钢。奥氏体型不锈钢无论在高温或室温始终保持奥氏体组织，这类钢无磁性，通常在固溶状态下使用，具有良好的耐腐蚀及抗氧化性能。录入的奥氏体型不锈钢有0Cr18Ni9、1Cr18Ni9、1Cr18Ni9Ti、2Cr13Ni4Mn9、1Cr19Ni11Si4A1Ti(GX-2)。

# 2 马氏体型不锈钢

马氏体型不锈钢含铬量通常为 $12\% \sim 18\%$ ，该类钢加热到高温时组织为奥氏体，冷却到室温时，转变成马氏体，故可以热处理强化。这类钢有磁性，耐腐蚀及抗氧化性能不如奥氏体型不锈钢。录入的马氏体型不锈钢有1Cr13、2Cr13、3Cr13、4Cr13、1Cr17Ni2。

# 3 沉淀硬化不锈钢

沉淀硬化不锈钢通常为奥氏体-铁素体双相型、半奥氏体型及马氏体-铁素体型不锈钢。该类钢可以热处理强化，具有良好的耐腐蚀及抗氧化性能。录入的沉淀硬化不锈钢0Cr16Ni6的是一种高强度、高韧性和耐蚀性能优良的马氏体一奥氏体双相铬镍不锈钢。

此外，铁素体型不锈钢含铬量一般为 $13\% \sim 30\%$ ，航空工业中很少采用铁素体型不锈钢。

# 2.1 材料的分类、牌号及标准

不锈钢材料的分类、牌号及标准见表2-1。

表 2-1 不锈钢材料的分类、牌号及标准  

<table><tr><td>分类</td><td>牌 号</td><td>棒 材</td><td>板材</td><td>管材</td><td>丝材</td><td>锻 件</td></tr><tr><td rowspan="2">奥氏体不锈钢</td><td>0Cr18Ni9</td><td>GB1220</td><td>GB2598YB677</td><td></td><td>YB(T)11</td><td></td></tr><tr><td>1Cr18Ni9</td><td>GB1220GB4226YB675</td><td>GB3280GB3281GB4230GB4237GB4239YB677</td><td>GB2270</td><td>GB4240</td><td>HB5024</td></tr></table>

续表 2-1  

<table><tr><td>分类</td><td>牌号</td><td>棒材</td><td>板材</td><td>管材</td><td>丝材</td><td>锻件</td></tr><tr><td rowspan="3">奥氏体不锈钢</td><td>1Cr18Ni9Ti</td><td>GB1220GB4226YB675</td><td>GB3280GB3281GB4230GB4237GB4239YB677</td><td>GB2270GB3089GB3090YB678</td><td>GB4232GB4240</td><td>HB5024</td></tr><tr><td>2Cr13Ni14Mn9</td><td>YB675</td><td>GB3280GB4239</td><td></td><td></td><td>HB5024</td></tr><tr><td>1Cr19Ni11Si4AlTi(GX-2)</td><td>GB1220YB675</td><td>YB677GB9105</td><td></td><td></td><td>HB5024</td></tr><tr><td rowspan="5">马氏体不锈钢</td><td>1Cr13</td><td>GB1220GB4226YB675</td><td>GB3280GB3281GB4230GB4237GB4239YB677</td><td>GB2270</td><td>GB4232GB4240</td><td>HB5024</td></tr><tr><td>2Cr13</td><td>GB1220GB4226YB675</td><td>GB3280GB3281GB4230GB4237GB4239YB677</td><td>GB2270</td><td>GB4240</td><td>HB5024</td></tr><tr><td>3Cr13</td><td>GB1220GB4226YB675</td><td>GB3280GB3281GB4237GB4239YB677</td><td>GB2270</td><td>GB4240</td><td>GB5024</td></tr><tr><td>4Cr13</td><td>YB675</td><td>GB3280GB3281YB677</td><td></td><td></td><td>HB5024</td></tr><tr><td>1Cr17Ni2</td><td>GB1220YB675</td><td>GB3280GB3281YB677</td><td>GB2270</td><td>GB4232</td><td>HB5024</td></tr><tr><td>沉淀硬化不锈钢</td><td>0Cr16Ni6</td><td>C1J15</td><td></td><td></td><td></td><td></td></tr></table>

# 2.2 材料的特点和应用

材料的特点和应用见表2-2。

表 2-2 材料的特点和应用  

<table><tr><td>合金牌号</td><td>半成品形式</td><td>主要特点</td><td>应用</td></tr><tr><td>0Cr18Ni9</td><td>棒材板材</td><td>它是一种奥氏体不锈钢,淬火不能强化,只能消除冷作硬化和获得良好的抗蚀性,在900℃以下的热空气中具有稳定的抗氧化性。适用于各种方法焊接,具有晶间腐蚀倾向,切削加工性较差。在450℃以上不宜采用此材料</td><td>一般用于盛氧的焊接钢瓶和焊接1Cr18Ni9Ti钢的焊丝</td></tr></table>

续表 2-2  

<table><tr><td>合金牌号</td><td>半成品形式</td><td>主要特点</td><td>应用</td></tr><tr><td>1Cr18Ni9</td><td>棒材板材管材丝材锻件</td><td>它是标准的18-8型奥氏体不锈钢,淬火不能强化,具有良好耐蚀性和冷塑性变形性能,切削性较差,适于各种方法焊接,对晶界腐蚀敏感性较大,不宜作耐腐蚀的焊接件,在850℃以下空气介质以及在750℃以下航空燃料燃烧产物的气氛中具有较稳定的抗氧化性</td><td>机身、机翼、尾翼、军械等零件,电热开关座板隔磁的垫圈、垫片,接近燃烧气体(500℃以下)管路系统的固定件和燃油、液压导管</td></tr><tr><td>1Cr18Ni9Ti</td><td>棒材板材管材丝材锻件</td><td>它是含钛的18-8型奥氏体不锈钢,淬火不能强化,具有抗晶间腐蚀性能和较高的耐蚀性,淬火状态下具有高的塑性,可拉伸或进行其他类型冷冲压,焊接性能良好,用各种焊接方法均易焊接,切削加工性较差,在900℃以下连续工作性能稳定,在频繁交变条件下断续工作时800℃以下性能稳定</td><td>燃油导管、液压导管、发动机排气总管和支管,喷管和锥体零件,在潮湿介质中工作的零件和焊接件</td></tr><tr><td>2Cr13Ni4Mn9</td><td>棒材板材锻件</td><td>属于奥氏体不锈钢,淬火不能强化,淬火状态下塑性很高,可进行深压延及其他类型的冷冲压,用点焊和滚焊焊接效果良好,在大气中具有高耐蚀性,易产生晶间腐蚀,故在超过450℃的腐蚀介质中不宜采用,在750~800℃以下的热空气中具有稳定的抗氧化性</td><td>用作飞机高强度不锈钢结构的元件,机翼、机身和尾翼的零件,防火隔板,军械零件等</td></tr><tr><td>1Cr19Ni11Si4AlTi</td><td>棒材板材锻件</td><td>奥氏体和铁素体两相耐酸抗氧化不锈钢,热塑性较差,冷工艺塑性较1Cr18Ni9Ti差,抗晶间腐蚀及焊接性能良好,无裂纹和应力腐蚀倾向,焊接件可不进行热处理</td><td>用于焊接件,如助燃剂容器,着陆装置中的减速箱</td></tr><tr><td>1Cr13</td><td>棒材板材管材丝材锻件</td><td>属马氏体型不锈钢,淬火及抛光后在各种环境中具有足够的抗蚀性,在室温硝酸中有较好的稳定性,在750℃温度以下具有稳定的抗氧化性,退火状态下钢的塑性较高,可进行深压延、弯曲、卷边等冷加工,气焊和电弧焊结果还满意,切削加工性好,抛光性能优良,钢锻造后应缓冷并应立即进行回火处理</td><td>制造有腐蚀作用和冲击载荷条件下工作的中硬度高塑性零件,如航空仪表零件、支柱、螺钉、螺栓、螺帽、小齿轮、离合器等</td></tr><tr><td>2Cr13</td><td>棒材板材管材丝材锻件</td><td>属马氏体型不锈钢,可渗氮、氧化,淬火回火后钢的强度、硬度均较1Cr13钢高,抗腐蚀性与耐热性稍低,在700℃以下的空气介质中仍有稳定的抗氧化性,焊接性和退火状态下的塑性虽比不上1Cr13,但仍满意,切削加工性好,抛光性能优良,在锻造后应缓冷,并立即进行回火</td><td>用于要求有一定硬度,具有抗腐蚀性的零件和耐磨损条件下工作的结构,如齿轮、轴套、套管、气化针塞和直接喷溅燃油设备的零件</td></tr><tr><td>3Cr13</td><td>棒材板材管材丝材锻件</td><td>马氏体型不锈钢,耐腐蚀性和在700℃以下热稳定性均比1Cr13、2Cr13低,但强度、硬度、淬透性和热强性都较高,冷加工性和焊接性不良,在退火后有较好的切削性,在锻造后应缓冷,并应立即进行回火处理</td><td>用于制造在300~350℃以下工作的不锈钢及其他高载荷或要求耐磨损的不锈钢零件</td></tr><tr><td>4Cr13</td><td>棒材板材锻件</td><td>马氏体型不锈钢,其特点类似3Cr13,但淬火回火后强度与硬度高,耐腐蚀性和700℃以下热稳定性比3Cr13稍差,具有很大的裂纹敏感性,因此,在热压力加工及热处理时应严格遵守工艺规程</td><td>用于制造在高载荷和磨损条件下工作且要求不锈的零件,如弹簧、螺栓、销钉、管接嘴、轴及仪表轴承等</td></tr><tr><td>1Cr17Ni2</td><td>棒材板材管材丝材锻件</td><td>属马氏体型不锈钢,具有高的强度和耐腐蚀性,在800℃以下的空气介质中具有稳定的抗氧化性,具有良好的抛光性,经退火后具有良好的切削性,热冲压及冷冲压性尚好,但对冷变形程度较大的零件难于成形,可用各种焊接方法焊接,但焊后必须热处理,不适于低温使用</td><td>用于制造在潮湿介质中工作的高强度零件,如整流叶片、压气机内外环、液压导管的平管嘴等</td></tr><tr><td>0Cr16Ni6</td><td>棒材</td><td>是一种高强度、高韧性和耐蚀性优良的马氏体-奥氏体双相镍铬不锈钢,有良好的热加工性能和冷变形塑性,缺口敏感性较低,对氢脆不敏感,有好的耐应力腐蚀性能,无回火脆性</td><td>可用于制造飞机发动机的主要受力构件,如发动机拉杆等中温承力件</td></tr></table>

# 2.3 物理性能

# 2.3.1 密度

材料密度见表2-3。

表 2-3 材料密度  

<table><tr><td>合金牌号</td><td>密度 ρ, g/cm³</td><td>合金牌号</td><td>密度 ρ, g/cm³</td></tr><tr><td>0Cr18Ni9</td><td>7.85</td><td>2Cr13</td><td>7.75</td></tr><tr><td>1Cr18Ni9</td><td>7.85</td><td>3Cr13</td><td>7.75</td></tr><tr><td>1Cr18Ni9Ti</td><td>7.85</td><td>4Cr13</td><td>7.75</td></tr><tr><td>2Cr13Ni4Mn9</td><td>8.5</td><td>1Cr17Ni2</td><td>7.75</td></tr><tr><td>1Cr19Ni11Si4AlTi</td><td>7.51</td><td>0Cr16Ni6</td><td>7.72</td></tr><tr><td>1Cr13</td><td>7.75</td><td></td><td></td></tr></table>

# 2.3.2 热导率

材料的热导率见表2-4。

表 2-4 材料的热导率  

<table><tr><td rowspan="2">合金牌号</td><td colspan="11">热导率λ, W/(m·°C)</td></tr><tr><td>20℃</td><td>100℃</td><td>200℃</td><td>300℃</td><td>400℃</td><td>500℃</td><td>600℃</td><td>700℃</td><td>800℃</td><td>900℃</td><td>1000℃</td></tr><tr><td>0Cr18Ni9</td><td>16.7</td><td></td><td></td><td></td><td></td><td>22.2</td><td>23.9</td><td>25.1</td><td></td><td></td><td></td></tr><tr><td>1Cr18Ni9</td><td>15.9</td><td>16.3</td><td>18.0</td><td>18.8</td><td>20.1</td><td>21.4</td><td>23.9</td><td>25.5</td><td>26.8</td><td>26.8</td><td>28.1</td></tr><tr><td>1Cr18Ni9Ti</td><td></td><td>16.3</td><td>17.6</td><td>18.8</td><td>20.5</td><td>21.8</td><td>23.5</td><td>24.7</td><td>26.4</td><td>28.5</td><td></td></tr><tr><td>2Cr13Ni4Mn9</td><td>16.7</td><td></td><td></td><td></td><td></td><td></td><td></td><td></td><td></td><td></td><td></td></tr><tr><td>1Cr19Ni11Si4AlTi</td><td>12.1</td><td>11.3</td><td>13.4</td><td>15.1</td><td>16.8</td><td>18.4</td><td>20.5</td><td>22.6</td><td>24.7</td><td>26.8</td><td>28.1(950℃)</td></tr><tr><td>1Cr13</td><td></td><td>25.1</td><td>26.0</td><td>26.8</td><td>28.1</td><td>28.9</td><td></td><td></td><td></td><td></td><td></td></tr><tr><td>2Cr13</td><td></td><td>22.2</td><td>23.4</td><td>24.7</td><td></td><td>26.4</td><td></td><td></td><td></td><td></td><td></td></tr><tr><td>3Cr13</td><td></td><td>25.1</td><td>25.5</td><td>25.5</td><td></td><td>25.5</td><td></td><td></td><td></td><td></td><td></td></tr><tr><td>4Cr13</td><td>28.9</td><td>28.1</td><td>29.3</td><td>29.3</td><td>29.3</td><td>28.9</td><td>28.5</td><td>28.1</td><td></td><td></td><td></td></tr><tr><td>1Cr17Ni2</td><td>20.9</td><td>21.8</td><td>22.6</td><td>23.4</td><td>24.3</td><td>25.1</td><td>26.0</td><td>26.8</td><td>28.1</td><td>29.7</td><td></td></tr><tr><td>0Cr16Ni6</td><td></td><td>18</td><td>19.3</td><td>20.9</td><td>22.2</td><td>23.0</td><td>24.3</td><td></td><td></td><td></td><td></td></tr></table>

# 2.3.3 比热容

材料的比热容见表2-5。

表 2-5 材料的比热容  

<table><tr><td rowspan="2">合金牌号</td><td colspan="10">比热容c,J/(kg·℃)</td></tr><tr><td>20~100℃</td><td>100~200℃</td><td>200~300℃</td><td>300~400℃</td><td>400~500℃</td><td>500~600℃</td><td>600~700℃</td><td>700~800℃</td><td>800~900℃</td><td>900~1000℃</td></tr><tr><td>0Cr18Ni9</td><td>502</td><td></td><td></td><td></td><td></td><td>22.2</td><td>23.9</td><td>25.1</td><td></td><td></td></tr><tr><td>1Cr18Ni9</td><td>511(50~100℃)</td><td>528</td><td>544</td><td>565</td><td>590</td><td>636</td><td>628</td><td>641</td><td>645</td><td>649</td></tr><tr><td>1Cr18Ni9Ti</td><td>502</td><td></td><td></td><td></td><td></td><td></td><td></td><td></td><td></td><td></td></tr></table>

续表 2-5  

<table><tr><td rowspan="2">合金牌号</td><td colspan="10">比热容 c,J/(kg·℃)</td></tr><tr><td>20~100℃</td><td>100~200℃</td><td>200~300℃</td><td>300~400℃</td><td>400~500℃</td><td>500~600℃</td><td>600~700℃</td><td>700~800℃</td><td>800~900℃</td><td>900~1000℃</td></tr><tr><td>2Cr13Ni4Mn9</td><td>494</td><td></td><td></td><td></td><td></td><td></td><td></td><td></td><td></td><td></td></tr><tr><td>1Cr19Ni11Si4AlTi</td><td>483(20℃)</td><td>502(100℃)</td><td>532(200℃)</td><td></td><td></td><td></td><td></td><td></td><td></td><td></td></tr><tr><td>1Cr13</td><td>473(50~100℃)</td><td>507</td><td>544</td><td>595</td><td>666</td><td>754</td><td>846</td><td>904(700~750℃)</td><td>691(750~800℃)</td><td>515(800~850℃)</td></tr><tr><td>2Cr13</td><td></td><td></td><td>511(20~300℃)</td><td>532(20~400℃)</td><td>548(20~500℃)</td><td>574(20~600℃)</td><td></td><td></td><td></td><td></td></tr><tr><td>3Cr13</td><td>482(50~100℃)</td><td>502</td><td>540</td><td>582</td><td>653</td><td>749</td><td>879</td><td>992(700~750℃)</td><td>657(750~800℃)</td><td>657</td></tr><tr><td>4Cr13</td><td>460(20℃)</td><td></td><td></td><td></td><td></td><td></td><td></td><td></td><td></td><td></td></tr><tr><td>1Cr17Ni2</td><td>481</td><td></td><td></td><td></td><td></td><td></td><td></td><td></td><td></td><td></td></tr><tr><td>0Cr16Ni6</td><td>444(20℃)</td><td></td><td></td><td></td><td></td><td></td><td></td><td></td><td></td><td></td></tr></table>

# 2.3.4 线膨胀系数

材料的线膨胀系数见表2-6。

表 2-6 材料的线膨胀系数  

<table><tr><td rowspan="2">合金牌号</td><td colspan="10">线膨胀系数a,×10-6℃-1</td></tr><tr><td>20~100℃</td><td>20~200℃</td><td>20~300℃</td><td>20~400℃</td><td>20~500℃</td><td>20~600℃</td><td>20~700℃</td><td>20~800℃</td><td>20~900℃</td><td>20~1000℃</td></tr><tr><td>0Cr18Ni9</td><td>16.5</td><td>17.2(100~200℃)</td><td>17.7(200~300℃)</td><td>18.1(300~400℃)</td><td>18.3(400~500℃)</td><td>18.6(500~600℃)</td><td>19.0(600~700℃)</td><td>19.5(700~800℃)</td><td>19.7(800~900℃)</td><td>20.0(900~1000℃)</td></tr><tr><td>1Cr18Ni9</td><td>15.5</td><td>18.1(100~200℃)</td><td>18.4(200~300℃)</td><td>19.1(300~400℃)</td><td>19.7(400~500℃)</td><td>20.3(500~600℃)</td><td>20.8(600~700℃)</td><td>20.6(700~800℃)</td><td>20.6(800~900℃)</td><td>20.7(900~1000℃)</td></tr><tr><td>1Cr18Ni9Ti</td><td>16.6</td><td>17.0</td><td>17.2</td><td>17.5</td><td>17.9</td><td>18.2</td><td>18.6</td><td></td><td></td><td></td></tr><tr><td>2Cr13Ni4Mn9</td><td></td><td></td><td></td><td></td><td></td><td></td><td></td><td></td><td></td><td></td></tr><tr><td>1Cr19Ni11Si4AlTi</td><td>13.0</td><td>13.5</td><td>14.0</td><td>14.5</td><td>15.0</td><td>15.4</td><td>16.0</td><td>16.6</td><td>17.2</td><td>17.4</td></tr><tr><td>1Cr13</td><td>10.5</td><td>11.0</td><td>11.5</td><td>12.0</td><td>12.0</td><td></td><td></td><td></td><td></td><td></td></tr><tr><td>2Cr13</td><td>10.5</td><td>11.0</td><td>11.5</td><td>12.0</td><td>12.0</td><td></td><td></td><td></td><td></td><td></td></tr><tr><td>3Cr13</td><td>10.5</td><td>11.0</td><td>11.5</td><td>11.5</td><td>12.0</td><td></td><td></td><td></td><td></td><td></td></tr><tr><td>4Cr13</td><td>10.5</td><td>11.0</td><td>11.0</td><td>11.5</td><td>12.0</td><td></td><td></td><td></td><td></td><td></td></tr></table>

续表 2-6  

<table><tr><td rowspan="2">合金牌号</td><td colspan="10">线膨胀系数α,×10-6℃-1</td></tr><tr><td>20~100℃</td><td>20~200℃</td><td>20~300℃</td><td>20~400℃</td><td>20~500℃</td><td>20~600℃</td><td>20~700℃</td><td>20~800℃</td><td>20~900℃</td><td>20~1000℃</td></tr><tr><td>1Cr17Ni2</td><td>10.3</td><td>10.3(100~200℃)</td><td>11.2(200~300℃)</td><td>11.8(300~400℃)</td><td>12.4(400~500℃)</td><td></td><td></td><td></td><td></td><td></td></tr><tr><td>0Cr16Ni6</td><td>9.5</td><td>11.0</td><td>12.0</td><td>12.5</td><td>13.0</td><td>13.0</td><td></td><td></td><td></td><td></td></tr></table>

# 2.3.5 磁性能

奥氏体不锈钢固溶状态无磁性，马氏体不锈钢和沉淀硬化不锈钢有磁性。

# 2.4 力学性能

# 2.4.1 标准规定的力学性能

# （1）板材的力学性能见表2-7。

表 2-7 板材的力学性能  

<table><tr><td rowspan="3">合金牌号</td><td rowspan="3" colspan="2">状态</td><td>σb</td><td>σ0.2</td><td>δ5</td><td>ψ</td><td rowspan="2">HB</td><td rowspan="3">技术标准</td></tr><tr><td colspan="2">MPa</td><td colspan="2">%</td></tr><tr><td colspan="4">不小于</td><td>不大于</td></tr><tr><td rowspan="7">0Cr18Ni9</td><td rowspan="6">冷轧</td><td>软态</td><td>530</td><td></td><td>45</td><td></td><td></td><td rowspan="6">YB677-71GB3280-84</td></tr><tr><td>冷作</td><td rowspan="2">735~930</td><td></td><td rowspan="2">25</td><td></td><td></td></tr><tr><td>硬化</td><td></td><td></td><td></td></tr><tr><td>软态</td><td>530</td><td>(205)</td><td>45</td><td></td><td></td></tr><tr><td>冷作</td><td rowspan="2">735~930</td><td></td><td rowspan="2">25</td><td></td><td></td></tr><tr><td>硬化</td><td></td><td></td><td></td></tr><tr><td>热轧</td><td></td><td>530</td><td>(205)</td><td>45</td><td></td><td></td><td>GB3281-82</td></tr><tr><td rowspan="8">1Cr18Ni9</td><td rowspan="6">冷轧</td><td>软态</td><td>550</td><td></td><td>40</td><td></td><td></td><td rowspan="3">YB677-71</td></tr><tr><td>冷作</td><td rowspan="2">930~1225</td><td></td><td rowspan="2">15</td><td></td><td></td></tr><tr><td>硬化</td><td></td><td></td><td></td></tr><tr><td>软态</td><td>540</td><td>206</td><td>40</td><td></td><td></td><td rowspan="3">GB3280-84</td></tr><tr><td>冷作</td><td rowspan="2">880~1225</td><td></td><td rowspan="2">(15)</td><td></td><td></td></tr><tr><td>硬化</td><td></td><td></td><td></td></tr><tr><td rowspan="2">热轧</td><td>固溶</td><td>520</td><td>206</td><td>40</td><td></td><td>187</td><td>GB4237-84</td></tr><tr><td>固溶</td><td>540</td><td>(206)</td><td>38</td><td></td><td></td><td>GB3281-82</td></tr><tr><td rowspan="4">1Cr18Ni9Ti</td><td rowspan="2">冷轧</td><td>软态</td><td>540</td><td></td><td>42</td><td></td><td></td><td>YB677-71</td></tr><tr><td>软态</td><td>540</td><td>(206)</td><td>42</td><td></td><td></td><td>GB3280-84</td></tr><tr><td rowspan="2">热扎</td><td>固溶</td><td>520</td><td>(206)</td><td>38</td><td></td><td></td><td>GB3281-82</td></tr><tr><td>固溶</td><td>539</td><td>(206)</td><td>40</td><td></td><td>187</td><td>GB4237-84</td></tr><tr><td rowspan="3">2Cr13Ni4Mn9</td><td rowspan="3">冷轧</td><td>软态</td><td>637</td><td></td><td>42</td><td></td><td></td><td>YB677-71</td></tr><tr><td>冷作</td><td rowspan="2">980</td><td></td><td rowspan="2">15</td><td></td><td></td><td rowspan="2">GB3280-84</td></tr><tr><td>硬化</td><td></td><td></td><td></td></tr></table>

续表 2-7  

<table><tr><td rowspan="3">合金牌号</td><td rowspan="3" colspan="2">状态</td><td>σb</td><td>σ0.2</td><td>δs</td><td>ψ</td><td rowspan="2">HB</td><td rowspan="3">技术标准</td></tr><tr><td colspan="2">MPa</td><td colspan="2">%</td></tr><tr><td colspan="4">不小于</td><td>不大于</td></tr><tr><td rowspan="2">1Cr18Ni11Si4AlTi</td><td rowspan="2">冷轧</td><td>软态</td><td>735</td><td></td><td>30</td><td></td><td></td><td rowspan="2">YB677-71</td></tr><tr><td>冷作硬化</td><td>880</td><td></td><td>10</td><td></td><td></td></tr><tr><td rowspan="3">1Cr13</td><td>冷轧</td><td>软态</td><td>430</td><td></td><td>21</td><td></td><td></td><td>GB3280-84YB677-71</td></tr><tr><td rowspan="2">热轧</td><td rowspan="2">退火</td><td>460</td><td></td><td>21</td><td></td><td></td><td>GB3281-82</td></tr><tr><td>441</td><td>206</td><td>20</td><td></td><td>220</td><td>GB4237-84</td></tr><tr><td rowspan="3">2Cr13</td><td>冷轧</td><td>软态</td><td>490</td><td></td><td>20</td><td></td><td></td><td>GB3280-84YB677-71</td></tr><tr><td rowspan="2">热轧</td><td rowspan="2">退火</td><td>490</td><td></td><td>20</td><td></td><td>.</td><td>GB3281-82</td></tr><tr><td>520</td><td>226</td><td>18</td><td></td><td>223</td><td>GB4237-84</td></tr><tr><td rowspan="3">3Cr13</td><td rowspan="2">冷轧</td><td rowspan="2">软态</td><td>510</td><td></td><td>18</td><td></td><td></td><td>YB677-71</td></tr><tr><td>510</td><td></td><td>15</td><td></td><td></td><td>GB3280-84</td></tr><tr><td>热轧</td><td>退火</td><td>539</td><td>226</td><td>18</td><td></td><td>235</td><td>GB4237-84</td></tr><tr><td rowspan="2">4Cr13</td><td>冷轧</td><td>软态</td><td rowspan="2">590</td><td rowspan="2"></td><td rowspan="2">15</td><td rowspan="2"></td><td rowspan="2"></td><td rowspan="2">YB677-71GB3280-84GB3281-82</td></tr><tr><td>热轧</td><td>退火</td></tr><tr><td rowspan="2">1Cr17Ni2</td><td>冷轧</td><td>软态</td><td>1080</td><td></td><td>10</td><td></td><td></td><td>YB677-71GB3280-84</td></tr><tr><td>热轧</td><td></td><td>1030</td><td></td><td>10</td><td></td><td></td><td>GB3281-82</td></tr></table>

# （2）带材的力学性能见表2-8。

表 2-8 带材的力学性能  

<table><tr><td rowspan="3">合金牌号</td><td rowspan="3" colspan="2">状态</td><td>σb</td><td>σ0.2</td><td>δ5</td><td rowspan="2">HB</td><td rowspan="2">HRB</td><td rowspan="2">HV</td><td rowspan="2"></td><td rowspan="3">技术标准</td></tr><tr><td colspan="2">MPa</td><td>%</td></tr><tr><td colspan="3">不小于</td><td colspan="4">不大于</td></tr><tr><td rowspan="2">0Cr18Ni9</td><td colspan="2">软态</td><td>530</td><td></td><td>45(δ10)</td><td></td><td></td><td></td><td></td><td rowspan="2">GB2598-81</td></tr><tr><td colspan="2">半冷作硬化</td><td>735</td><td></td><td>25(δ10)</td><td></td><td></td><td></td><td></td></tr><tr><td rowspan="5">1Cr18Ni9</td><td rowspan="4">冷轧</td><td>固溶</td><td>520</td><td>206</td><td>40</td><td></td><td colspan="2">90</td><td>200</td><td rowspan="4">GB4239-84</td></tr><tr><td>1/2H</td><td>785</td><td></td><td>20</td><td></td><td colspan="2"></td><td></td></tr><tr><td>3/4H</td><td>981</td><td></td><td>10</td><td></td><td colspan="2"></td><td></td></tr><tr><td>H</td><td>1128</td><td></td><td>5</td><td></td><td colspan="2"></td><td></td></tr><tr><td colspan="2">热轧</td><td>520</td><td>206</td><td>40</td><td colspan="2">187</td><td>90</td><td>200</td><td>GB4230-84</td></tr><tr><td rowspan="4">1Cr18Ni9Ti</td><td rowspan="3">冷轧</td><td>固溶</td><td>539</td><td>206</td><td>40</td><td colspan="2"></td><td>90</td><td>200</td><td rowspan="3">GB4239-84</td></tr><tr><td>1/2H</td><td>736</td><td></td><td>20</td><td colspan="2"></td><td></td><td></td></tr><tr><td>3/4H</td><td>883</td><td></td><td>7</td><td colspan="2"></td><td></td><td></td></tr><tr><td colspan="2">热轧</td><td>539</td><td>206</td><td>40</td><td colspan="2">187</td><td>90</td><td>200</td><td>GB4230-84</td></tr><tr><td rowspan="4">2Cr13Ni4Mn9</td><td rowspan="4">冷轧</td><td>固溶</td><td>588</td><td></td><td>40</td><td colspan="2"></td><td></td><td></td><td rowspan="4">GB4239-84</td></tr><tr><td>1/2H</td><td>785</td><td></td><td>20</td><td colspan="2"></td><td></td><td></td></tr><tr><td>3/4H</td><td>981</td><td></td><td>15</td><td colspan="2"></td><td></td><td></td></tr><tr><td>H</td><td>1128</td><td></td><td>8</td><td colspan="2"></td><td></td><td></td></tr><tr><td rowspan="2">1Cr13</td><td colspan="2">冷轧</td><td rowspan="2">441</td><td rowspan="2">206</td><td rowspan="2">20</td><td colspan="2"></td><td rowspan="2">93</td><td rowspan="2">210</td><td>GB4239-84</td></tr><tr><td colspan="2">热轧</td><td colspan="2">200</td><td>GB4230-84</td></tr></table>

续表 2-8  

<table><tr><td rowspan="3">合金牌号</td><td rowspan="3">状态</td><td>σb</td><td>σ0.2</td><td>δ5</td><td rowspan="2">HB</td><td rowspan="2" colspan="2">HRB</td><td rowspan="2">HV</td><td rowspan="2"></td><td rowspan="3">技术标准</td></tr><tr><td colspan="2">MPa</td><td>%</td></tr><tr><td colspan="3">不小于</td><td colspan="5">不大于</td></tr><tr><td rowspan="2">2Cr13</td><td>冷轧</td><td rowspan="2">520</td><td rowspan="2">226</td><td rowspan="2">18</td><td colspan="2"></td><td rowspan="2" colspan="2">97</td><td rowspan="2">234</td><td>GB4239-84</td></tr><tr><td>热轧</td><td colspan="2">223</td><td>GB4230-84</td></tr><tr><td rowspan="2">3Cr13</td><td>冷轧</td><td rowspan="2">539</td><td rowspan="2">226</td><td rowspan="2">18</td><td colspan="2"></td><td rowspan="2" colspan="2">99</td><td rowspan="2">247</td><td>GB4239-84</td></tr><tr><td>热轧</td><td colspan="2">235</td><td>GB4230-84</td></tr><tr><td rowspan="2">1Cr19Ni11Si4AlTi</td><td>R</td><td>735</td><td></td><td>30(δ10)</td><td colspan="2"></td><td colspan="2"></td><td></td><td rowspan="2">GB9105</td></tr><tr><td>BI</td><td>885~1080</td><td></td><td>15(δ10)</td><td colspan="2"></td><td colspan="2"></td><td></td></tr></table>

# （3）棒材的力学性能见表2-9。

表 2-9 棒材的力学性能  

<table><tr><td rowspan="3">合金牌号</td><td rowspan="3">状态</td><td>σb</td><td>σ0.2</td><td>δ5</td><td>ψ</td><td>akU</td><td rowspan="2">HB</td><td rowspan="3">技术标准</td></tr><tr><td colspan="2">MPa</td><td colspan="2">%</td><td>kJ/m2</td></tr><tr><td colspan="5">不小于</td><td>不大于</td></tr><tr><td rowspan="3">1Cr18Ni9</td><td rowspan="3">固溶</td><td>540</td><td>196</td><td>45</td><td>60</td><td>1230</td><td></td><td>YB675-73</td></tr><tr><td>520</td><td>206</td><td>40</td><td>60</td><td></td><td>187</td><td>GB1220-84</td></tr><tr><td colspan="6">供需双方协商</td><td>GB4226-84</td></tr><tr><td rowspan="3">1Cr18Ni9Ti</td><td rowspan="3">固溶</td><td>540</td><td>195</td><td>45</td><td>60</td><td></td><td></td><td>YB675-73</td></tr><tr><td>539</td><td>206</td><td>40</td><td>55</td><td></td><td>187</td><td>GB1220-84</td></tr><tr><td colspan="6">供需双方协商</td><td>GB4226-84</td></tr><tr><td>2Cr13Ni4Mn9</td><td>固溶</td><td>635</td><td></td><td></td><td>40</td><td></td><td></td><td>YB675-73</td></tr><tr><td>1Cr19Ni11Si4AlTi</td><td>固溶</td><td>715</td><td>440</td><td>25</td><td>40</td><td>785345(横向)</td><td></td><td>YB675-73GB1220-84</td></tr><tr><td rowspan="3">1Cr13</td><td rowspan="3">淬火回火</td><td>590</td><td>410</td><td>20</td><td>60</td><td>880</td><td></td><td>YB675-73</td></tr><tr><td>540</td><td>345</td><td>25</td><td>55</td><td>980</td><td>≥159</td><td>GB1220-84</td></tr><tr><td colspan="6">供需双方协商</td><td>GB4226-84</td></tr><tr><td rowspan="3">2Cr13</td><td rowspan="3">淬火回火</td><td>835</td><td>635</td><td>10</td><td>50</td><td>590</td><td>241~341</td><td>YB675-73</td></tr><tr><td>635</td><td>440</td><td>20</td><td>50</td><td>780</td><td>≥192</td><td>GB1220-84</td></tr><tr><td colspan="6">供需双方协商</td><td>GB4226-84</td></tr><tr><td rowspan="3">3Cr13</td><td rowspan="3">淬火回火</td><td></td><td></td><td></td><td></td><td></td><td>HRC≥48</td><td>YB675-73</td></tr><tr><td>539</td><td>735</td><td>12</td><td>40</td><td>780</td><td>≥192</td><td>GB1220-84</td></tr><tr><td colspan="6">供需双方协商</td><td>GB4226-84</td></tr><tr><td>4Cr13</td><td>淬火回火</td><td></td><td></td><td></td><td></td><td></td><td>HRC≥50</td><td>YB675-73</td></tr><tr><td>1Cr17Ni2</td><td>淬火回火</td><td>1080</td><td></td><td>10</td><td></td><td>490</td><td></td><td>YB675-73GB1220-84</td></tr><tr><td>0Cr16Ni6</td><td>淬火回火</td><td>1080</td><td>930</td><td>12</td><td>50</td><td>785</td><td></td><td>C1J15-90</td></tr></table>

# （4）管材的力学性能见表2-10。

表 2-10 管材的力学性能  

<table><tr><td rowspan="3">合金牌号</td><td rowspan="3">状态</td><td>σb</td><td>σ0.2</td><td>δ5</td><td rowspan="3">技术标准</td></tr><tr><td colspan="2">MPa</td><td>%</td></tr><tr><td colspan="3">不小于</td></tr><tr><td rowspan="2">1Cr18Ni9</td><td>热轧、热挤压</td><td>530</td><td></td><td>40</td><td rowspan="2">GB2270-80</td></tr><tr><td>冷拔(轧)</td><td>530</td><td></td><td>35</td></tr><tr><td rowspan="6">1Cr18Ni9Ti</td><td>固溶</td><td>550</td><td></td><td>40</td><td>YB678-71</td></tr><tr><td rowspan="2">软态</td><td rowspan="2">550</td><td rowspan="2"></td><td>25(外径&lt;3.2mm壁厚&lt;0.4mm)</td><td rowspan="2">GB3090-82</td></tr><tr><td>35(外径&gt;3.2mm壁厚&gt;0.4mm</td></tr><tr><td>固溶</td><td>550</td><td></td><td>40</td><td>GB3089-82</td></tr><tr><td>热轧、热挤压</td><td>540</td><td></td><td>40</td><td rowspan="2">GB2270-80</td></tr><tr><td>冷拔(轧)</td><td>550</td><td></td><td>40</td></tr><tr><td rowspan="2">1Cr13</td><td>热轧、热挤压</td><td rowspan="2">392</td><td rowspan="2"></td><td rowspan="2">21</td><td rowspan="6">GB2270-80</td></tr><tr><td>冷拔(轧)</td></tr><tr><td rowspan="2">2Cr13</td><td>热轧、热挤压</td><td rowspan="2">412</td><td rowspan="2"></td><td rowspan="2">20</td></tr><tr><td>冷拔(轧)</td></tr><tr><td>3Cr13</td><td>热轧、热挤压</td><td rowspan="2" colspan="3">双方协议</td></tr><tr><td>1Cr17Ni2</td><td>冷拔(轧)</td></tr></table>

# （5）丝材的力学性能见表2-11。

表 2-11 丝材的力学性能  

<table><tr><td rowspan="3">合金牌号</td><td rowspan="3">状态</td><td rowspan="3">直径,mm</td><td>σb</td><td>δ</td><td>ψ</td><td rowspan="3">技术标准</td></tr><tr><td>MPa</td><td colspan="2">%</td></tr><tr><td colspan="3">不小于</td></tr><tr><td rowspan="7">1Cr18Ni91Cr18Ni9Ti</td><td rowspan="7">R</td><td>0.05~0.10</td><td>686~1030</td><td>15</td><td></td><td rowspan="7">GB4240-84</td></tr><tr><td>0.10~0.30</td><td>637~981</td><td>20</td><td></td></tr><tr><td>0.30~0.60</td><td>588~932</td><td>20</td><td></td></tr><tr><td>0.60~1.00</td><td>539~883</td><td>25</td><td></td></tr><tr><td>1.00~3.00</td><td>490~834</td><td>25</td><td></td></tr><tr><td>3.00~6.00</td><td>490~834</td><td>30</td><td></td></tr><tr><td>6.00~14.00</td><td>490~785</td><td>30</td><td></td></tr><tr><td rowspan="5">1Cr18Ni91Cr18Ni9Ti</td><td rowspan="3">Q</td><td>0.80~3.00</td><td>785~1128</td><td></td><td></td><td rowspan="5">GB4240-84</td></tr><tr><td>3.00~6.00</td><td>735~1079</td><td></td><td></td></tr><tr><td>6.00~14.00</td><td>735~1030</td><td></td><td></td></tr><tr><td rowspan="2">L</td><td>0.80~3.00</td><td>1128~1471</td><td></td><td></td></tr><tr><td>3.00~6.00</td><td>1079~1422</td><td></td><td></td></tr><tr><td rowspan="4">ML1Cr18Ni9Ti</td><td rowspan="2">R</td><td>I组</td><td>539~637</td><td>40</td><td>70</td><td rowspan="4">GB4232-84</td></tr><tr><td>I组</td><td>588~785</td><td>20</td><td></td></tr><tr><td rowspan="2">Q</td><td>I组</td><td>559~686</td><td>25</td><td>65</td></tr><tr><td>I组</td><td>637~883</td><td>10</td><td></td></tr><tr><td rowspan="2">1Cr13</td><td rowspan="2">Q</td><td>0.80~6.00</td><td>539~785</td><td></td><td></td><td rowspan="2">GB4240-84</td></tr><tr><td>6.00~14.00</td><td>490~735</td><td></td><td></td></tr><tr><td rowspan="2">ML1Cr13</td><td rowspan="2">Q</td><td>I组</td><td>461~637</td><td>10</td><td>65</td><td rowspan="2">GB4232-84</td></tr><tr><td>I组</td><td>539~834</td><td></td><td></td></tr><tr><td rowspan="3">2Cr133Cr13</td><td rowspan="3">Q</td><td>0.80~3.00</td><td>637~932</td><td></td><td></td><td rowspan="3">GB4240-84</td></tr><tr><td>3.00~6.00</td><td>588~883</td><td></td><td></td></tr><tr><td>6.00~14.00</td><td>588~834</td><td></td><td></td></tr></table>

续表 2-11  

<table><tr><td rowspan="3">合金牌号</td><td rowspan="3">状态</td><td rowspan="3">直径,mm</td><td>σb</td><td>δ</td><td>ψ</td><td rowspan="3">技术标准</td></tr><tr><td>MPa</td><td colspan="2">%</td></tr><tr><td colspan="3">不小于</td></tr><tr><td rowspan="2">ML1Cr17Ni2</td><td rowspan="2">Q</td><td>I组</td><td>490~637</td><td>10</td><td>65</td><td rowspan="2">GB4232-84</td></tr><tr><td>II组</td><td>588~883</td><td></td><td></td></tr></table>

# （6）锻件的力学性能见表2-12。

表 2-12 锻件的力学性能  

<table><tr><td rowspan="3">合金牌号</td><td rowspan="3" colspan="2">状态</td><td>σb</td><td>σ0.2</td><td>δ5</td><td>ψ</td><td>ak</td><td rowspan="2">布氏硬度压痕直径</td><td rowspan="3">技术标准</td></tr><tr><td colspan="2">MPa</td><td colspan="2">%</td><td>kJ/mm²</td></tr><tr><td colspan="5">不小于</td><td>mm</td></tr><tr><td>1Cr18Ni9</td><td rowspan="4" colspan="2">固溶</td><td>540</td><td>195</td><td>45</td><td>60</td><td>1225</td><td></td><td rowspan="11">HB5024-89</td></tr><tr><td>1Cr18Ni9Ti</td><td>510</td><td>195</td><td>10</td><td>55</td><td>1225</td><td></td></tr><tr><td>2Cr13Ni4Mn9</td><td>635</td><td></td><td></td><td>40</td><td></td><td></td></tr><tr><td>1Cr19Ni11Si4AlTi</td><td>715</td><td>440</td><td>25</td><td>40</td><td>785</td><td></td></tr><tr><td>1Cr13</td><td rowspan="4" colspan="2">淬火、回火</td><td>590</td><td>410</td><td>20</td><td>60</td><td>885</td><td>3.90~4.50</td></tr><tr><td>2Cr13</td><td>835</td><td>635</td><td>10</td><td>50</td><td>590</td><td>3.30~3.90</td></tr><tr><td>3Cr13</td><td></td><td></td><td></td><td></td><td></td><td>HRC≥48.0</td></tr><tr><td>4Cr13</td><td></td><td></td><td></td><td></td><td></td><td>HRC≥50.0</td></tr><tr><td rowspan="3">1Cr17Ni2</td><td rowspan="3">950~1040℃油淬</td><td>270~350℃空冷</td><td>1080</td><td></td><td>10</td><td></td><td>490</td><td>3.00~3.25</td></tr><tr><td>500~540℃水冷</td><td>1030</td><td>835</td><td>9</td><td>45</td><td>490</td><td>3.15~3.40</td></tr><tr><td>670~690℃空冷</td><td>835</td><td>635</td><td>12</td><td>45</td><td>685</td><td>3.50~3.80</td></tr></table>

# 2.4.2 A、B、S值

材料的A、B、S值见表2-13。

表 2-13 材料的 $\mathrm{A},\mathrm{B},\mathrm{S}$ 值  

<table><tr><td rowspan="2">合金牌号</td><td rowspan="2">品种</td><td rowspan="2">状态</td><td colspan="3">σb,MPa</td><td colspan="3">σ0.2,MPa</td><td colspan="3">δ5,%</td><td colspan="3">ψ,%</td></tr><tr><td>A</td><td>B</td><td>S</td><td>A</td><td>B</td><td>S</td><td>A</td><td>B</td><td>S</td><td>A</td><td>B</td><td>S</td></tr><tr><td>1Cr18Ni9Ti</td><td></td><td></td><td>545</td><td>565</td><td>≥540</td><td>185</td><td>210</td><td>≥195</td><td></td><td></td><td>≥45</td><td></td><td></td><td>≥60</td></tr><tr><td rowspan="2">2Cr13Ni4Mn9</td><td rowspan="2">板、带</td><td>软态</td><td>685</td><td>745</td><td>635</td><td></td><td></td><td></td><td></td><td></td><td></td><td></td><td></td><td></td></tr><tr><td>冷作硬化</td><td>1040</td><td>1120</td><td>980</td><td></td><td></td><td></td><td></td><td></td><td></td><td></td><td></td><td></td></tr><tr><td>1Cr13</td><td></td><td></td><td>630</td><td>670</td><td>590</td><td>475</td><td>525</td><td>410</td><td></td><td></td><td></td><td></td><td></td><td></td></tr><tr><td>2Cr13</td><td>棒材</td><td></td><td>815</td><td>865</td><td>835</td><td>595</td><td>670</td><td>635</td><td></td><td></td><td></td><td></td><td></td><td></td></tr><tr><td>1Cr17Ni2</td><td>棒材</td><td>950~1040℃油淬275~350℃回火</td><td>1215</td><td>1265</td><td>1080</td><td></td><td></td><td></td><td></td><td></td><td></td><td></td><td></td><td></td></tr></table>

# 2.4.3 不同温度下的力学性能

材料在不同温度下的力学性能见表2-14。

表 2-14 材料在不同温度下的力学性能  

<table><tr><td rowspan="2">合金牌号</td><td rowspan="2">品种</td><td rowspan="2">状态</td><td rowspan="2">θ,℃</td><td>σb</td><td>σ0.2</td><td>σ0.01</td><td>Sk</td><td>δ5</td><td>ψ</td><td>akU</td><td>E</td></tr><tr><td colspan="4">MPa</td><td colspan="2">%</td><td>kJ/㎡</td><td>GPa</td></tr><tr><td rowspan="15">0Cr18Ni9</td><td rowspan="15"></td><td rowspan="15">1050℃水冷</td><td>-196</td><td>1609</td><td>232</td><td></td><td></td><td>38.2</td><td>67</td><td></td><td></td></tr><tr><td>-140</td><td>1368</td><td>247</td><td></td><td></td><td>41.2</td><td>68</td><td></td><td></td></tr><tr><td>-100</td><td>1282</td><td>223</td><td></td><td></td><td>42.9</td><td>69</td><td></td><td></td></tr><tr><td>-50</td><td>1101</td><td>237</td><td></td><td></td><td>50.1</td><td>71</td><td></td><td></td></tr><tr><td>-20</td><td>976</td><td>241</td><td></td><td></td><td>55.9</td><td>67</td><td></td><td></td></tr><tr><td>0</td><td>885</td><td>243</td><td></td><td></td><td>64.7</td><td>75</td><td></td><td></td></tr><tr><td>20</td><td>569</td><td>206</td><td></td><td></td><td>50</td><td>75</td><td></td><td>199</td></tr><tr><td>400</td><td>412</td><td>108</td><td></td><td></td><td>45</td><td>69</td><td></td><td></td></tr><tr><td>480</td><td>382</td><td>98</td><td></td><td></td><td>45</td><td>69</td><td></td><td></td></tr><tr><td>540</td><td>363</td><td>96</td><td></td><td></td><td>44</td><td>70</td><td></td><td></td></tr><tr><td>600</td><td>333</td><td>82</td><td></td><td></td><td>39</td><td>58</td><td></td><td></td></tr><tr><td>650</td><td>294</td><td>75</td><td></td><td></td><td>37</td><td>44</td><td></td><td></td></tr><tr><td>700</td><td>235</td><td>73</td><td></td><td></td><td>35</td><td>36</td><td></td><td></td></tr><tr><td>750</td><td>186</td><td>73</td><td></td><td></td><td>31</td><td>28</td><td></td><td></td></tr><tr><td>800</td><td>147</td><td>69</td><td></td><td></td><td>30</td><td>28</td><td></td><td></td></tr><tr><td rowspan="15">1Cr18Ni9</td><td rowspan="4">棒材</td><td rowspan="4">1150℃水冷</td><td>20</td><td>593</td><td>235</td><td>186</td><td></td><td>64</td><td>74</td><td></td><td></td></tr><tr><td>650</td><td>378</td><td>98</td><td>69</td><td></td><td>33</td><td>40</td><td>2452</td><td></td></tr><tr><td>760</td><td>211</td><td>98</td><td>59</td><td></td><td>17</td><td>18</td><td></td><td></td></tr><tr><td>870</td><td>137</td><td>69</td><td>54</td><td></td><td>19</td><td>27</td><td></td><td></td></tr><tr><td rowspan="6">带材</td><td>1100℃水冷</td><td>20</td><td>633</td><td>251</td><td></td><td></td><td></td><td></td><td></td><td></td></tr><tr><td rowspan="5">1080℃水冷</td><td>538</td><td>362</td><td>104</td><td></td><td></td><td>44</td><td>70</td><td></td><td></td></tr><tr><td>648</td><td>294</td><td>75</td><td></td><td></td><td>37</td><td>44</td><td></td><td></td></tr><tr><td>760</td><td>186</td><td>73</td><td></td><td></td><td>31</td><td>28</td><td></td><td></td></tr><tr><td>871</td><td>118</td><td></td><td></td><td></td><td>31</td><td>36</td><td></td><td></td></tr><tr><td>927</td><td>69</td><td></td><td></td><td></td><td>47</td><td>43</td><td></td><td></td></tr><tr><td rowspan="5">钢丝</td><td rowspan="5"></td><td>20</td><td></td><td></td><td></td><td></td><td></td><td></td><td></td><td>184</td></tr><tr><td>150</td><td></td><td></td><td></td><td></td><td></td><td></td><td></td><td>172</td></tr><tr><td>200</td><td></td><td></td><td></td><td></td><td></td><td></td><td></td><td>170</td></tr><tr><td>250</td><td></td><td></td><td></td><td></td><td></td><td></td><td></td><td>167</td></tr><tr><td>300</td><td></td><td></td><td></td><td></td><td></td><td></td><td></td><td>164</td></tr><tr><td rowspan="12">1Cr18Ni9Ti</td><td rowspan="7">棒材</td><td rowspan="7">1050℃水冷或空冷</td><td>20</td><td>608</td><td>275</td><td>108</td><td>1245</td><td>41</td><td>63</td><td>≥1960</td><td>184</td></tr><tr><td>300</td><td>451</td><td>196</td><td></td><td>980</td><td>31</td><td>65</td><td></td><td>159</td></tr><tr><td>400</td><td>441</td><td>176</td><td></td><td>970</td><td>31</td><td>65</td><td></td><td></td></tr><tr><td>500</td><td>441</td><td>176</td><td>108</td><td>961</td><td>29</td><td>65</td><td></td><td></td></tr><tr><td>600</td><td>392</td><td>176</td><td>108</td><td>725</td><td>25</td><td>61</td><td></td><td>137</td></tr><tr><td>700</td><td>275</td><td>157</td><td>75</td><td>471</td><td>26</td><td>69</td><td></td><td>120</td></tr><tr><td>800</td><td>176</td><td>98</td><td>35</td><td>255</td><td>35</td><td>69</td><td></td><td>88</td></tr><tr><td rowspan="5">板材</td><td rowspan="5">1050℃空冷</td><td>20</td><td>647</td><td></td><td></td><td>1304</td><td>59</td><td>50</td><td></td><td>184</td></tr><tr><td>500</td><td>441</td><td></td><td></td><td>676</td><td>34</td><td>32</td><td></td><td></td></tr><tr><td>600</td><td>431</td><td></td><td></td><td>598</td><td>35</td><td>30</td><td></td><td></td></tr><tr><td>700</td><td>284</td><td></td><td></td><td>593</td><td>44</td><td>47</td><td></td><td>120</td></tr><tr><td>800</td><td>186</td><td></td><td></td><td>441</td><td>53</td><td>50</td><td></td><td>88</td></tr></table>

续表 2-14
