Repository: C-zj02/CFD-claw

<div align="center">

**English** | [中文](#中文版) | [Français](README_FR.md) | [Русский](README_RU.md) | [हिन्दी](README_HI.md) | [العربية](README_AR.md) | [Português](README_PT.md)

# 🚀 Claude Code Python

**A Complete Python Reimplementation Based on Real Claude Code Source**

*From TypeScript Source → Rebuilt in Python with ❤️*

***
**🔥 Active Development • New Features Weekly 🔥**

</div>

***

## 🎯 What is This?

**Clawd Code** is a **complete Python rewrite** of Claude Code, based on the **real TypeScript source code**.

File: RAG-data/飞机设计手册_第3册_材料(下).pdf-a55ef3e7-383c-4803-9fc4-301627ebdb8e.md (part 9 of 15)
W 固溶热处理状态。
<table><tr><td rowspan="2">合金牌号</td><td rowspan="2">温度
℃</td><td>Ftu</td><td>Fty</td><td>e(4D)</td></tr><tr><td colspan="2">ksi, 不小于</td><td>%</td></tr><tr><td rowspan="8">C63000</td><td>-182</td><td>125.8</td><td>62.5</td><td>12</td></tr><tr><td>-60</td><td>113.7</td><td>54.9</td><td>24</td></tr><tr><td>-29</td><td>113.3</td><td>55.7</td><td>23</td></tr><tr><td>20</td><td>111.1</td><td>53.6</td><td>21</td></tr><tr><td>204</td><td>102.4</td><td>50.4</td><td>16</td></tr><tr><td>316</td><td>87.7</td><td>48.9</td><td>10</td></tr><tr><td>427</td><td>33.7</td><td>22.9</td><td>41</td></tr><tr><td>538</td><td>13.7</td><td>11.3</td><td>39</td></tr></table>

# 6.6 耐腐蚀性能

国外铜合金的耐腐蚀性能如下：

纯铜 C11000 的耐腐蚀性能良好。在非氧化性无机酸和有机酸介质中仍保持良好的耐蚀性，但在氨、氰化物和氧化性酸溶液中的腐蚀速度较快。与水和大气作用，生成难溶于水的复盐膜，可防止铜继续氧化。

C46400在淡水和盐水溶液中的抗蚀性良好。

C63000在大气、淡水和海水中有很好的耐蚀性能。

C95500对盐水、自来水有好的抗气蚀性。

# 6.7 材料的工艺性

国外铜合金材料工艺性见表6-10。

表 6-10 国外铜合金材料工艺性  

<table><tr><td>合金牌号</td><td>热处理</td><td>可锻/铸性</td><td>可焊性</td><td>表面处理</td><td>机加/成形性</td></tr><tr><td>C11000</td><td>退火温度:475~750℃</td><td>热成形性好</td><td>易于锡焊,可钎焊,不能用气体保护焊</td><td></td><td>机加性能好</td></tr><tr><td>C36000</td><td>退火温度:425~600℃</td><td>热成形性中等</td><td>易于锡焊,可钎焊</td><td></td><td>机加性能好</td></tr><tr><td>C46400</td><td>退火温度:425~600℃</td><td>热成形性极好</td><td></td><td></td><td>冷成形性一般</td></tr><tr><td>C17200</td><td>固溶处理:时效315~330℃,3h(TF00),2h(TH01, TH02, TH04)</td><td>可锻性较好</td><td>易于锡焊,电阻焊、电子束焊等</td><td>钝化、光亮处理</td><td>通常是在时效状态下成形(当成形后无法热处理时)</td></tr><tr><td>C63000C64200</td><td>退火状态061</td><td>热成形性好</td><td>易于氩弧焊,也可点焊,不宜锡焊</td><td>酸洗钝化</td><td>机加性能差</td></tr><tr><td>C95500</td><td></td><td>铸造性好,管状件用离心铸造</td><td>不能钎焊</td><td></td><td>机械加工困难</td></tr></table>

# 6.8 使用应注意的要点

国外铜合金材料使用应注意的要点见表6-11。

表 6-11 国外铜合金材料使用应注意的要点  

<table><tr><td>合金系列</td><td>注意要点</td></tr><tr><td>纯铜</td><td>含有一定量的氧,易产生氢脆性,俗称“氢病”,故不宜在高温还原性气氛中加工和使用</td></tr><tr><td>铍青铜</td><td>C17200合金在室温和高温下都有应力松弛影响,最高使用温度300°F,此时应力松弛最小。其他同国产铍青铜QBe2合金</td></tr><tr><td>黄铜</td><td>C46400合金在冷作硬化状态下,合金有较高的应力破坏倾向,因此冷作硬化的材料和制件应进行消除应力退火</td></tr><tr><td>铝青铜</td><td>C63000合金不能在氧化性酸中使用C95500合金不能在强氧化性酸中使用</td></tr></table>

# 6.9 主要品种规格

铜及铜合金棒材的主要品种规格如表6-12~表6-16。

表6-12 C11000圆棒（硬状态）（ASTMB187） (in)  

<table><tr><td>递增量</td><td>由</td><td>至</td><td>公差</td></tr><tr><td rowspan="4">1/8</td><td>1/8</td><td>-</td><td>±0.002</td></tr><tr><td>1/4</td><td>1/2</td><td>±0.003</td></tr><tr><td>5/8</td><td>1</td><td>±0.004</td></tr><tr><td>1 1/8</td><td>1 3/4</td><td rowspan="2">±0.0045</td></tr><tr><td rowspan="2">1/4</td><td>2</td><td>-</td></tr><tr><td>2 1/4</td><td>3</td><td>±0.03%精确至0.001</td></tr></table>

表6-13 C17200热轧棒（ASTM B 194） (in)  

<table><tr><td>由</td><td>至</td><td>公差</td></tr><tr><td>0.420</td><td>0.750</td><td>±0.015</td></tr><tr><td>0.750</td><td>1.200</td><td>±0.020</td></tr><tr><td>1.250</td><td>1.500</td><td>±0.030</td></tr><tr><td>1.500</td><td>2.000</td><td>1/16</td></tr><tr><td>2.000</td><td>4.500</td><td>1/8</td></tr></table>

表 6-14 黄铜 C36000 热轧棒 (ASTM B 121) (in)  

<table><tr><td>形状</td><td>尺寸</td><td>公差</td></tr><tr><td rowspan="4">圆棒</td><td>1/16, 3/8, 1/2</td><td>±0.0015</td></tr><tr><td>9/16, 5/8, 3/4, 1</td><td>±0.002</td></tr><tr><td>1 1/8, 1 1/2, 1 7/8, 2</td><td>±0.0025</td></tr><tr><td>2 1/2, 2 7/8</td><td>±0.004</td></tr><tr><td rowspan="3">六角棒</td><td>3/8, 1/2</td><td>±.003</td></tr><tr><td>9/16, 11/16, 3/4, 1</td><td>±0.004</td></tr><tr><td>1 1/4, 1 5/8</td><td>±0.005</td></tr><tr><td>方棒</td><td>5/8, 3/4</td><td>±0.0045</td></tr></table>

表6-15 海军黄铜C46400棒（ASTMB21） (in)  

<table><tr><td></td><td>递增量</td><td>由</td><td>至</td><td>公差</td></tr><tr><td rowspan="8">圆棒</td><td rowspan="6">1/8</td><td>1/8</td><td>-</td><td>0-0.0026</td></tr><tr><td>1/4</td><td>1/2</td><td>0-0.003</td></tr><tr><td>5/8</td><td>1</td><td>0-0.004</td></tr><tr><td>1 1/8</td><td>2</td><td>± .0025</td></tr><tr><td>2 1/8</td><td>2 3/4</td><td rowspan="4">± 15%精确至 0.001</td></tr><tr><td>3</td><td>3 1/2</td></tr><tr><td>1/4</td><td>3 3/4</td><td>4</td></tr><tr><td>1</td><td>5</td><td>6</td></tr><tr><td rowspan="5">六角棒</td><td rowspan="5">1/8</td><td>1/2</td><td>-</td><td>0-0.006</td></tr><tr><td>5/8</td><td>1</td><td>0-0.008</td></tr><tr><td>1 1/8</td><td>1 3/4</td><td rowspan="2">0-0.010</td></tr><tr><td>2</td><td></td></tr><tr><td>2 1/2</td><td></td><td>± 0~6%精确至 0.001</td></tr></table>

表6-16 铝镍青铜C63000（ASTMB150）和铝青铜C64200（AMS4631）棒 (in)  

<table><tr><td>直径</td><td>3/8~1/2</td><td>5/8~1</td><td>1~2</td><td>2-1/8~2-1/2</td><td>2-3/4~3-1/2</td></tr><tr><td>递增量</td><td colspan="4">1/8</td><td>1/4</td></tr><tr><td>公差</td><td>±0.005</td><td>±0.006</td><td>±0.007</td><td colspan="2">±0.5%精确至0.001</td></tr></table>

# 第7章 塑料及其制品

# 7.1 概述

塑料是有机合成材料中的一类，它通常是由基料树脂加入填料、增塑剂或其他配合剂而形成的混合物，其最终形态为固体，但在其加工的某个阶段是流动的，足以使其成形。它有两种基本的类型：热塑型和热固型。热塑型塑料可以重复软化，而其化学结构不会发生变化；而热固性塑料，它经过加热和加压作用后，则发生化学结构变化，再不能重新软化。

塑料有着许多理想的特性，其中最重要的是密度小，强度质量比高，加工简便、经济。此外，大多数的塑料具有优良的抗电性能、高温绝缘性能、良好的耐腐蚀及化学作用性能以及自润滑特性。因此，塑料被广泛应用于现代民用飞机设计制造中，主要用作一般结构件、耐磨件和垫片等，此外，塑料和金属组合使用也扩大了塑料的使用范围。

本章主要收集了波音、原麦道、空中客车等飞机的资料以及MIL-HDBK-700等有关内容，按热固性和热塑性进行分类编写。

# 7.2 材料的分类、牌号及其标准

# 7.2.1 热塑性塑料

热塑性塑料的类别、牌号及其标准见表7-1。

表 7-1 热塑性塑料的类别、牌号及其标准  

<table><tr><td>类别</td><td>名称</td><td>牌号</td><td>标准</td></tr><tr><td rowspan="5">ABS树脂及其制品</td><td>ABS树脂</td><td></td><td>MIL-HDBK-700</td></tr><tr><td>耐燃ABS塑料板</td><td>O&#x27;Sullivan Type QB、Royalite 54、Royalite57、Boltaron6800、Boltaron6500(≥0.045in)Royalite60</td><td>BMS8-86F</td></tr><tr><td>挠性ABS塑料板</td><td>QB6339-Color No.QB80947-Color No.</td><td>DMS1670</td></tr><tr><td>刚性低温ABS塑料板</td><td>Royalite R-40Seilon S-3</td><td>DMS1760</td></tr><tr><td>ABS模压材料</td><td>Cycolac KJB</td><td>DMS2133</td></tr><tr><td>氟碳树脂及其制品</td><td>聚三氟氯乙烯聚四氟乙烯模塑料PFA氟塑料FEP氟塑料聚偏氟乙烯ETFE玻璃纤维增强的ETFE E-CTFE</td><td></td><td>MIL-HDBK-700</td></tr></table>

续表7-1   

<table><tr><td>类别</td><td>名称</td><td>牌号</td><td>标准</td></tr><tr><td rowspan="8">氟碳树脂及其制品</td><td>增强聚四氟乙烯</td><td>Fluorogold; Flurogrean E-600</td><td>BMS8-106A</td></tr><tr><td>聚氟乙烯薄膜</td><td>Telder 100 BG 30TR, Telder 150 BG 50TR,Telder 100 BMTR, Telder 100 BM 30, Telder200 BS 30, Telder 200 BM 30, Telder 200 BL30, Telder 200 BL50, Telder 400 BL 50,DuPort 68040, PuPort 68080</td><td>BMS8-98</td></tr><tr><td>热稳定性聚四氟乙烯(棒、薄板、零件及管)</td><td>Teflon.CTL Teflon, Virgin PTFE</td><td>DMS1660</td></tr><tr><td>聚四氟乙烯填充棒、板、管、带及型材</td><td>Fluoroloy “C”、TFC-045, Fluoroloy“A”, TFC-086, Fluoroloy FC 9002, TFC-021, Fluoroloy “B”、“H”</td><td>DMS1847</td></tr><tr><td>自熄性聚三氟氯乙烯薄膜</td><td>Aclar 33C</td><td>DMS1945</td></tr><tr><td>螺旋切削聚四氟乙烯管</td><td>Tubing.TFE.Spird Cut</td><td>DMS1973</td></tr><tr><td>聚氟乙烯内饰层压板</td><td>Polyvac T, Aerfilm, Decolarl1 Skytrim-H</td><td>DMS2008</td></tr><tr><td>金属间氟碳化合物层</td><td>TF895</td><td>DMS2123</td></tr><tr><td rowspan="4">尼龙类</td><td>尼龙6/6型、6型、6/6.6型、6/12型、6/10型、11型、12型</td><td></td><td>MIL-HDBK-700</td></tr><tr><td>刚性尼龙管</td><td>Polypenco 101,TF-C-060, Ploypencil-1,TF-C-063</td><td>DMS1864</td></tr><tr><td>聚四氟乙烯填充尼龙化合物</td><td>Thermocomp RL4040</td><td>DMS2070</td></tr><tr><td>玻璃纤维增强模压和挤压尼龙</td><td>RF-1006; RF-1008; Nylafil J-1/30,-1/40; N3-40FG-0100 (Black)</td><td>DMS2304</td></tr><tr><td rowspan="19">聚乙烯</td><td rowspan="18">可交联聚乙烯混合物乙烯-丙醋酸乙烯共聚物乙烯-醋酸乙烯共聚物超高分子量聚乙烯低密度聚乙烯中密度聚乙烯高密度聚乙烯模压式挤压柔性乙烯基材料</td><td rowspan="18">Ethafoam 4101</td><td rowspan="18">MIL-HDBK-700</td></tr><tr></tr><tr></tr><tr></tr><tr></tr><tr></tr><tr></tr><tr></tr><tr></tr><tr></tr><tr></tr><tr></tr><tr></tr><tr></tr><tr></tr><tr></tr><tr></tr><tr></tr><tr><td rowspan="2">未改性聚丙烯共聚物聚丙烯惰性材料填充聚丙烯玻璃纤维增强聚丙烯冲击(橡胶改性)聚丙烯</td><td rowspan="2"></td><td rowspan="2">MIL-HDBK-700</td></tr><tr><td>聚丙烯</td></tr></table>

续表7-1   

<table><tr><td>类别</td><td>名称</td><td>牌号</td><td>标准</td></tr><tr><td rowspan="14">丙烯酸类</td><td>阻燃铸件</td><td rowspan="10"></td><td rowspan="10">MIL-HDBK-700</td></tr><tr><td>高抗冲铸造薄板</td></tr><tr><td>铸件</td></tr><tr><td>模塑件</td></tr><tr><td>MMA、苯乙烯共聚物</td></tr><tr><td>涂层薄板</td></tr><tr><td>耐冲击丙烯酸模塑料</td></tr><tr><td>MMA、α-甲基苯乙烯共聚物</td></tr><tr><td>丙烯酸共聚物</td></tr><tr><td>丙烯酸PVC掺合板</td></tr><tr><td>耐震碎丙烯酸层压板</td><td></td><td>DMS1619</td></tr><tr><td>整体丙烯酸板</td><td>Swedcast 320Poly II</td><td>DMS2178</td></tr><tr><td>改性丙烯酸塑料板</td><td>Polycast 76, Pleriglas 55, Swedlow 350,Aerivele 351, MCEXL 8184, Polycast 84,Acrivele 352</td><td>DMS2365</td></tr><tr><td>拉伸丙烯酸塑料</td><td></td><td>BMS8-34F</td></tr><tr><td rowspan="4">聚碳酸酯</td><td>无填充聚碳酸酯塑料</td><td></td><td rowspan="3">MIL-HDBK-700</td></tr><tr><td>玻璃纤维增强聚碳酸酯塑料</td><td></td></tr><tr><td>ABS-聚碳酸酯掺合塑料</td><td></td></tr><tr><td>阻燃聚碳酸酯板</td><td>Lexan F-600 Ser, Lexan FR63, Hyzod AC-100Hyzod AC-1900, Lexan 9600 Series</td><td>DMS2095</td></tr><tr><td>聚苯乙烯</td><td>未填充自由流动通用耐热耐冲击、中等耐冲击、高耐冲击、耐热特殊耐热和耐化学类型耐冲击阻燃通用阻燃20%~30%玻璃纤维填充</td><td></td><td>MIL-HDBK-700</td></tr><tr><td rowspan="4">聚氯乙烯</td><td>可挤压的刚性聚氟乙烯</td><td>Compound 8700A Low ImpactCompound 8700A High Impact</td><td>DMS2092</td></tr><tr><td>刚性PVC泡沫芯</td><td>R-450, BR HTB4.5, R650, BR HTB6.5,R-800, BR HTB8.0, Klegecell Type 6</td><td>BMS8-150</td></tr><tr><td>民机内部用聚氯乙烯板</td><td></td><td>BMS8-25</td></tr><tr><td>氯化聚氯乙烯料</td><td></td><td>MIL-HDBK-700</td></tr></table>

# 7.2.2 热固性塑料

热固性塑料的类别、牌号及其标准见表7-2。

表 7-2 热固性塑料的类别、牌号及其名称  

<table><tr><td>类别</td><td>名称</td><td>牌号</td><td>标准</td></tr><tr><td rowspan="4">氨基树脂</td><td>减震用柔性聚酯氨基甲酸乙酯泡沫材料</td><td>CP-408-5,Last-A-Foam,FP-8004FP-8006FP-8007FP-8011</td><td>BMS8-51D</td></tr><tr><td>刚性氨基甲酸乙酯泡沫空气管道</td><td>Foam Duct FR-5802、-5804、-58、-58D</td><td>BMS8-56D</td></tr><tr><td>柔性氨基甲酸乙酯泡沫材料</td><td>MF102</td><td>BMS8-61C</td></tr><tr><td>聚氨基甲酸乙酯</td><td></td><td>HDBK-700</td></tr><tr><td rowspan="6">酚醛塑料类</td><td>玻璃纤维增强耐热塑料板</td><td>Gillfab-1002Phenoglas 56-1</td><td>DMS1556</td></tr><tr><td>玻璃纤维增强塑料板</td><td>Gillfab 1042,Generco Phenoglas L-S,Gillfab 1126, Gillfab 1342</td><td>BMS1358</td></tr><tr><td>膨胀酚醛球</td><td>BJO-0930, Microballoons</td><td>BMS1630</td></tr><tr><td>玻璃纤维增强酚醛模压化合物</td><td>MXB 6001</td><td>DMS2071</td></tr><tr><td>棉布增强酚醛塑料板</td><td>C702-10, NP318</td><td>DMS2120</td></tr><tr><td>酚醛塑料</td><td></td><td>HDBK-700</td></tr><tr><td rowspan="2">聚酯</td><td>线性芳香族聚酯芳香族共聚聚酯压缩模塑料浇铸聚酯玻璃纤维增强聚酯</td><td></td><td>HDBK-700</td></tr><tr><td>压敏聚酯板</td><td>223-5D Protex,E&amp;H 5-773-4,965E&amp;H 5M-773-4,E&amp;H 10-773-4,PM-100-C</td><td>DMS2128</td></tr><tr><td rowspan="10">聚氨酯</td><td>挠性聚氨酯泡沫塑料</td><td>M145-24,M145-30,WFP3506,M280-55</td><td>DMS1929</td></tr><tr><td>刚性聚氨酯泡沫塑料板和模压零件</td><td>CPR9010,Last-A-Foam FR×××,Goldbond NB200, Goldbond NB400</td><td>DMS1937</td></tr><tr><td>开孔聚氨酯泡沫垫圈</td><td>Aerofonic 2(3,4,5,6,7)-700-ZE</td><td>DMS1955</td></tr><tr><td>柔性聚氨酯泡沫塑料</td><td>Scotfoam Grade 4.0,Cust UL3002,Pyrell Scottfoam,Charcoal,PT10-18.S.E,F 506 T/C (odorless)Polyrubber 5035(白),Polyrubber 5033,Polyrubber 5031(黑)</td><td>DMS1956DMS2009</td></tr><tr><td>刚性聚氨酯泡沫塑料</td><td>AA602</td><td>DMS2061</td></tr><tr><td>闭孔柔性聚氨酯泡沫塑料</td><td>LP-1 Scott ClosedCell Foam, Class Se-A</td><td>DMS2067</td></tr><tr><td>可铸的聚氨酯</td><td>Uralite 3123</td><td>BMS2140</td></tr><tr><td>现场发泡的刚性聚氨酯泡沫塑料</td><td>PDL 4034-2M A/B</td><td>DNS2175</td></tr><tr><td>模压涂胶柔性聚氨酯泡沫塑料</td><td>Elastograft 001FR</td><td>DMS2238</td></tr><tr><td>模压柔性聚醚水发聚氨酯泡沫塑料</td><td></td><td>DMS2239</td></tr></table>

# 7.3 材料性能

# 7.3.1 热塑性塑料

（1）ABS（丙烯酸一丁 $=$ 烯一苯乙烯）树脂

a. ABS 树脂的性能指标见表 7-3。

表 7-3 ABS 树脂的性能指标  

<table><tr><td rowspan="3" colspan="2">性能</td><td colspan="8">指 标</td></tr><tr><td rowspan="2">挤出级</td><td colspan="5">模 塑 级</td><td rowspan="2">透明体</td><td rowspan="2">ASA(丙烯腈-苯乙烯-丙烯酸弹性体)</td></tr><tr><td>高抗冲</td><td>高耐热</td><td>中抗冲</td><td>阻燃</td><td>20%~40%玻璃纤维填充</td></tr><tr><td rowspan="11">机械性能</td><td>拉伸强度, psi</td><td>4000~7000</td><td>4400~7500</td><td>6500~8000</td><td>6500~7500</td><td>5000~8000</td><td>8500~19000</td><td>5600~5800</td><td>6000~8000</td></tr><tr><td>延伸率,%</td><td>20.0~110.0</td><td>5.0~70.0</td><td>3.0~20.0</td><td>5.0~25.0</td><td>5.0~25.0</td><td>2.5~3.0</td><td>-</td><td>20~60</td></tr><tr><td>拉伸弹性模量,10^6 psi</td><td>2.3~2.8</td><td>2.3~3.3</td><td>2.9~4.2</td><td>3.0~4.5</td><td>2.2~4.0</td><td>5.9~10.3</td><td>2.9~3.1</td><td>3.3~3.7</td></tr><tr><td>压缩强度, psi</td><td>5200~10200</td><td>4500~8000</td><td>7200~10000</td><td>1800~12500</td><td>6500~7500</td><td>12000~22000</td><td>7000</td><td>9500~21500</td></tr><tr><td>弯曲屈服强度, psi</td><td>4000~14000</td><td>6000~11000</td><td>10000~14500</td><td>11000~13000</td><td>8000~14000</td><td>16000~27000</td><td>9900~9950</td><td>10000~12000</td></tr><tr><td>冲击强度, ft·lbf/in(1/2×1/2in缺口棒,悬臂梁试验)</td><td>73°F, 2.5~12.0; -40°F0.6~4.0(1/8×1/2 in棒)</td><td>73°F, 5.0~12.0; -40°F1.5~6.0(1/8×1/2 in棒)</td><td>73°F, 2.0~6.5; -40°F0.7~1.6(1/8×1/2 in棒)</td><td>73°F, 2.0~6.0; -40°F1.0~2.4(1/8×1/2 in棒)</td><td>73°F, 1.6~12.0(1/8×1/2 in棒)</td><td>1.0~2.4</td><td>5.0(1/8×1/2 in棒)</td><td>6.0~8.0(1/8×1/2 in棒)</td></tr><tr><td>硬度,洛氏</td><td>R75~115</td><td>R85~105</td><td>R100~115</td><td>R107~115</td><td>R90~120</td><td>M65~100</td><td>R100</td><td>R102~108</td></tr><tr><td>弯曲弹性模量,10^6 psi</td><td>1.3~4.8</td><td>2.0~3.9</td><td>3.4~4.2</td><td>3.0~4.6</td><td>2.5~4.0</td><td>9.0~13.0</td><td>3.0</td><td>3.3~3.7</td></tr><tr><td>压缩模量,10^5 psi</td><td>1.5~3.0</td><td>1.4~3.0</td><td>1.9~4.4</td><td>2.0~4.5</td><td>1.3~3.1</td><td>-</td><td>1.9~2.9</td><td>1.5~2.5</td></tr><tr><td>导热率,10-4×cal·cm/(s·m²·°C)</td><td colspan="5">4.5~8.0</td><td></td><td>-</td><td>4.5~8.0</td></tr><tr><td>比热, cal/(°C·g)</td><td colspan="4">0.3~0.4</td><td></td><td>-</td><td>-</td><td>0.3~0.4</td></tr><tr><td rowspan="4">热性能</td><td>热膨胀率,10-5in/(in·°C)</td><td>6.0~13.0</td><td>9.5~13.0</td><td>6.0~9.3</td><td>8.0~10.0</td><td>6.5~9.5</td><td>2.9~3.6</td><td>8.3~9.0</td><td>6.0~10.0</td></tr><tr><td>耐热性,F(连续)</td><td>140~300</td><td>140~210</td><td>190~230</td><td>160~200</td><td>130~180</td><td>200~230</td><td>-</td><td>160~200</td></tr><tr><td rowspan="2">热变形温度,F在纤维应力264 psi时在纤维应力66 lbf/in时</td><td>(退火)170~225</td><td>(退火)200~218</td><td>(退火)215~245</td><td>(退火)199~221</td><td>(退火)186~225</td><td>210~240</td><td>170~185</td><td>215~275(退火)</td></tr><tr><td>170~245</td><td>210~225</td><td>225~252</td><td>210~227</td><td>149~245</td><td>270~250</td><td>180~200</td><td>225~230(退火)</td></tr></table>

续表7-3   

<table><tr><td rowspan="3" colspan="2">性 能</td><td colspan="8">指 标</td></tr><tr><td rowspan="2">挤出级</td><td colspan="5">模 塑 级</td><td rowspan="2">透明体</td><td rowspan="2">ASA(丙烯腈-苯乙烯-丙烯酸弹性体)</td></tr><tr><td>高抗冲</td><td>高耐热</td><td>中抗冲</td><td>阻燃</td><td>20%~40%玻璃纤维填充</td></tr><tr><td rowspan="10">电性能</td><td>体积电阻率,Ω·cm(相对温度50%和23℃)</td><td>1.0×1016~4.8×1016</td><td>1.0×1016~4.8×1016</td><td>1.0×1016~5.0×1016</td><td>2.7×1016</td><td>1.69×1015</td><td>7.2×1016~160×104</td><td>-</td><td>1.0×106~5.0×1016</td></tr><tr><td>介电强度,短期1/8in厚,V/mil</td><td colspan="5">350~500</td><td>-</td><td>-</td><td>350~500</td></tr><tr><td>介电强度,逐级1/8in厚,V/mil</td><td>350~460</td><td>350~450</td><td>360~400</td><td>370~400</td><td>345</td><td>-</td><td>-</td><td>360~400</td></tr><tr><td>介电常数,60周</td><td colspan="5">2.4~5.0</td><td>-</td><td>-</td><td>3.0~4.0</td></tr><tr><td>介电常数,103周</td><td colspan="5">2.4~4.5</td><td>-</td><td>-</td><td>3.0~3.8</td></tr><tr><td>介电常数,106周</td><td colspan="5">2.4~3.8</td><td>-</td><td>-</td><td>3.0~3.5</td></tr><tr><td>损耗(功率)因数,60周</td><td colspan="5">0.003~0.008</td><td>-</td><td>-</td><td>0.02~0.05</td></tr><tr><td>损耗(功率)因数,103周</td><td colspan="5">0.004~0.007</td><td>-</td><td>-</td><td>0.02~0.04</td></tr><tr><td>损耗(功率)因数,106周</td><td colspan="5">0.007~0.015</td><td>-</td><td>-</td><td>0.02~0.03</td></tr><tr><td>耐电弧性,s</td><td colspan="4">50~85</td><td>25~95</td><td>-</td><td>-</td><td>-</td></tr><tr><td rowspan="4">光学性能</td><td>折射指数,nD</td><td>-</td><td>-</td><td>-</td><td>-</td><td>-</td><td>-</td><td>1.538</td><td>-</td></tr><tr><td>透明度</td><td colspan="6">薄截面半透明至不透明</td><td>透明、半透明、不透明</td><td>薄截面半透明至不透明</td></tr><tr><td>透光度,%</td><td>33.3</td><td>28.0</td><td>33.3</td><td>33.3</td><td>-</td><td>-</td><td>80~85</td><td>-</td></tr><tr><td>雾度,%</td><td>100</td><td>100</td><td>100</td><td>100</td><td>-</td><td>-</td><td>6.0~12.0</td><td>-</td></tr><tr><td rowspan="9">耐环境特性</td><td>吸水率,(24h,1/8in厚)%</td><td colspan="4">0.20~0.45</td><td>0.2~0.6</td><td>0.18~0.40</td><td>-</td><td>0.5</td></tr><tr><td rowspan="2">易燃性(燃烧速率),in/min</td><td colspan="4">0.6~1.0</td><td>-</td><td>-</td><td>-</td><td>-</td></tr><tr><td colspan="4">-</td><td>-</td><td>-</td><td>-</td><td>-</td></tr><tr><td>日光影响</td><td colspan="7">无至稍发黄带些脆性</td><td>耐长期暴晒好</td></tr><tr><td>弱酸影响</td><td colspan="6">无</td><td>无</td><td>无</td></tr><tr><td>强酸影响</td><td colspan="8">被浓氧化性酸腐蚀</td></tr><tr><td>弱碱影响</td><td colspan="8">无</td></tr><tr><td>强碱影响</td><td colspan="6">无</td><td>-</td><td>无</td></tr><tr><td>有机溶剂影响</td><td colspan="6">可溶于酮、酯和部分氯化烃</td><td>可溶于酮、醚、芳香族和氯化烃</td><td>可溶于酮、酯和部分氯化烃</td></tr></table>

b. 耐燃ABS塑料板的性能见表7-4、表7-5。

表 7-4 物理性能  

<table><tr><td>性 能</td><td>I、III和IV型
A类</td><td>II型
A类</td></tr><tr><td>耐磨性 重量减少，g (max)</td><td>0.3</td><td>0.3</td></tr><tr><td>脆化点，℉</td><td>&lt;-30</td><td>&lt;-30</td></tr><tr><td>热膨胀率，in/(in·F)(max)</td><td>5×10^5</td><td>5×10^5</td></tr><tr><td>尺寸稳定性</td><td></td><td></td></tr><tr><td>170°F时最大变化,%</td><td>±10</td><td>±10</td></tr><tr><td>350°F时最大变化,%</td><td>±22</td><td>±22</td></tr><tr><td>弯曲屈服强度，psi (min)</td><td>5000</td><td>2500</td></tr><tr><td>弯曲弹性模量，psi</td><td>2.0×10^5</td><td>NA</td></tr><tr><td>硬度</td><td></td><td></td></tr><tr><td>洛氏</td><td>75</td><td>NA</td></tr><tr><td>肖氏</td><td>NA</td><td>85</td></tr><tr><td>吸湿率 重量增加,% (max)</td><td>0.7</td><td>1.5</td></tr><tr><td>剪切强度，psi (min)</td><td>3000</td><td>2500</td></tr><tr><td>比重 (max)</td><td>1.4</td><td>1.4</td></tr><tr><td>延伸率</td><td>NA</td><td>200</td></tr><tr><td>热变形温度(应力264psi时), ℉ (min)</td><td>165</td><td>NA</td></tr><tr><td>悬臂梁冲击(缺口)，ft·1bf/in 70°F</td><td>5</td><td>NA</td></tr><tr><td>-20°F</td><td>1.2</td><td>NA</td></tr><tr><td>拉伸强度，psi (min)</td><td></td><td></td></tr><tr><td>≥0.062 in</td><td>2800</td><td>1500</td></tr><tr><td>&lt;0.062 in</td><td>2500</td><td>NA</td></tr><tr><td>光稳定性</td><td>-</td><td>-</td></tr><tr><td>热老化</td><td colspan="2">老化后拉伸强度降低≤10%</td></tr></table>

注：NA = 无适用数据。

表7-5 燃烧性能  

<table><tr><td>性能</td><td>要求</td></tr><tr><td>I型 15s水平试验</td><td></td></tr><tr><td>燃烧速率，in/s（max）</td><td>4</td></tr><tr><td>II、III型 12s垂直试验</td><td></td></tr><tr><td>自熄时间，s（max）</td><td>15</td></tr><tr><td>燃烧长度，in（max）</td><td>8</td></tr><tr><td>滴下熄灭时间，s（max）</td><td>3</td></tr><tr><td>IV型 60s垂直时间</td><td></td></tr><tr><td>自熄时间，s（max）</td><td>15</td></tr><tr><td>燃烧长度，in（max）</td><td>6</td></tr><tr><td>滴下熄灭时间，s（max）</td><td>3</td></tr></table>

c. 挠性ABS塑料板的性能见表7-6。

表 7-6 挠性 ABS 塑料板的性能  

<table><tr><td>性能</td><td>指 标</td></tr><tr><td>颜色</td><td>按设计要求</td></tr><tr><td>硬度(肖氏)</td><td>\( {90}_{-{10}}^{+5} \)</td></tr><tr><td>比重, (max)</td><td>1.50</td></tr><tr><td>吸湿性,% (max)</td><td>1.5</td></tr><tr><td>颜色牢度</td><td>试验后暴露 50h 不退色</td></tr><tr><td>拉伸强度,psi (min)</td><td>1100</td></tr><tr><td>冲击强度,psi (min)</td><td>150</td></tr><tr><td>耐磨性,失重,g(max) 载荷 \( {1100}\mathrm{\;g} \) 转数 2000</td><td>0.1</td></tr><tr><td>耐低温性, \( - {20}^{ \circ  }\mathrm{F}\left( {-{29}^{ \circ  }\mathrm{C}}\right) \) ,弯曲 \( {180}^{ \circ  } \)</td><td>不破裂</td></tr><tr><td>热缩性,% (max)</td><td>2.0</td></tr><tr><td>阻燃性</td><td>按 DMS1511 通过</td></tr></table>

d. 刚性低温ABS塑料板的性能见表7-7。

刚性低温ABS塑料板的规格及低温冲击性能见表7-8。

表 7-7 刚性低温 ABS 塑料板的性能  

<table><tr><td>性能</td><td>指标</td></tr><tr><td>硬度,(洛氏)R(min)</td><td>75</td></tr><tr><td>拉伸强度,psi (min)</td><td>3800</td></tr><tr><td>热变形温度(在264psi下),F (min)</td><td>180</td></tr><tr><td>燃烧性(燃烧速率),in/min (max)</td><td>2.5</td></tr><tr><td>颜色牢度</td><td>试验后暴露50h不退色</td></tr></table>

表 7-8 刚性低温 ABS 塑料板的规格及低温冲击性能  

<table><tr><td rowspan="2">规格</td><td>标称厚度,in</td><td>0.060</td><td>0.093</td><td>0.125</td><td>0.167</td><td>0.187</td><td>0.250</td></tr><tr><td>公差,in</td><td>±0.006</td><td>±0.009</td><td>±0.009</td><td>±0.010</td><td>±0.014</td><td>±0.014</td></tr><tr><td rowspan="6">低温冲击性</td><td>试验温度,°F±10(min)</td><td>-50</td><td colspan="5">-80</td></tr><tr><td>时间,(min)</td><td colspan="6">45</td></tr><tr><td>钢球质量,lb</td><td colspan="6">2</td></tr><tr><td>钢球直径,in</td><td colspan="6">2.375±0.05</td></tr><tr><td>悬挂高度,ft</td><td colspan="6">7.5</td></tr><tr><td>要求</td><td colspan="6">冲击后试样无龟裂或破裂痕迹</td></tr></table>

e.ABS模压材料的性能见表7-9。

表 7-9 ABS 模压材料的性能  

<table><tr><td>性能</td><td>指 标</td></tr><tr><td>热变形温度(在264psi下),℃(℉)</td><td>83(181)</td></tr><tr><td>拉伸强度,psi (min)</td><td>5400</td></tr><tr><td>拉伸模量,psi (min)</td><td>0.27×106</td></tr><tr><td>抗弯强度,psi (min)</td><td>9000</td></tr><tr><td>抗弯模量,psi (min)</td><td>0.27×106</td></tr><tr><td>冲击强度,(缺口)ft·lbf/in</td><td>3.6</td></tr><tr><td>燃烧要求</td><td>按DMS1511通过</td></tr></table>

(2）氟碳树脂及其制品

a. 氟碳树脂的性能见表7-10。

表 7-10 氟碳树脂的性能  

<table><tr><td>性能</td><td>聚四氟乙烯模塑料</td><td>PFA氟塑料</td><td>PEP氟塑料</td><td>聚偏氟乙烯</td><td>ETF</td><td>玻璃纤维增强的ETF</td><td>E-CTFE</td><td>聚三氟氯乙烯</td></tr><tr><td>拉伸强度,psi</td><td>2000~5000</td><td>4300</td><td>2700~3100</td><td>5500~7400</td><td>6500</td><td>12000</td><td>7000</td><td>4500~6000</td></tr><tr><td>延伸率,%</td><td>200.0~400.0</td><td>300</td><td>250~300</td><td>100~300</td><td>100~400</td><td>8</td><td>200</td><td>80.0~250.0</td></tr><tr><td>拉伸弹性模量,\( 10^5 \) psi</td><td>0.58</td><td>-</td><td>0.5</td><td>1.2</td><td>1.2</td><td>12.0</td><td>24000</td><td>1.5~3.0</td></tr><tr><td>压缩强度,psi</td><td>1700</td><td>-</td><td>2200</td><td>8680</td><td>7100</td><td>10000</td><td>-</td><td>4600~7400</td></tr><tr><td>弯曲屈服强度,psi</td><td>-</td><td>-</td><td>-</td><td>-</td><td>-</td><td>-</td><td>7000</td><td>7400~9300</td></tr><tr><td>冲击强度,ft·lbf/in(1/2×1/2in缺口棒,悬臂梁试验)</td><td>3.0</td><td>不断</td><td>不断</td><td>3.6~4.0</td><td>不断</td><td>9.0</td><td>不断</td><td>2.5~2.7</td></tr><tr><td>硬度,洛氏</td><td>D50~D55(肖氏)</td><td>D64</td><td>D60-D65</td><td>D80(肖氏)</td><td>R50,D75</td><td>R74</td><td>R95</td><td>R75~R95</td></tr><tr><td>弯曲弹性模量,\( 10^5 \) psi</td><td>-</td><td>1.2</td><td>-</td><td>2.0</td><td>2.0</td><td>9.5</td><td>24000</td><td>-</td></tr><tr><td>压缩模量, \( 10^5 \) psi</td><td>-</td><td>-</td><td>-</td><td>1.2</td><td>-</td><td>-</td><td>-</td><td>-</td></tr><tr><td>导热率, \( 10^{-4} \times cal·cm/(s·cm^2·°C) \)</td><td>6.0</td><td>-</td><td>6.0</td><td>3.0</td><td>-</td><td>-</td><td>3.8</td><td>4.7~5.3</td></tr><tr><td>比热,cal/(°C·g)</td><td>0.25</td><td>-</td><td>0.28</td><td>0.33</td><td>0.46~0.47</td><td>-</td><td>-</td><td>0.22</td></tr><tr><td>热膨胀率, \( 10^{-5} \times in/(in·°C) \)</td><td>10.0</td><td>12</td><td>8.3~10.5</td><td>8.5</td><td>5~9</td><td>1.0~3.2</td><td>8</td><td>4.5~7.0</td></tr><tr><td>耐热性,F(连续)</td><td>500</td><td>500</td><td>400</td><td>300</td><td>300~360</td><td>392</td><td>330~355</td><td>350~390</td></tr><tr><td>热变形温度,℉在纤维应力264 psi时</td><td>-</td><td>-</td><td>-</td><td>195</td><td>160</td><td>410</td><td>170</td><td>-</td></tr><tr><td>在纤维应力66 lbf/in时</td><td>250</td><td>-</td><td>158</td><td>270~300</td><td>220</td><td>510</td><td>240</td><td>258</td></tr><tr><td>体积电阻率,Ω·cm(相对温度50%和23℃)</td><td>\( &gt;10^{18} \)</td><td>\( &gt;10^{15} \)</td><td>\( &gt;2.0 \times 10^{18} \)</td><td>\( 2.0 \times 10^{14} \)</td><td>\( &gt;10^{16} \)</td><td>\( 10^{16} \)</td><td>\( 10^{15} \)</td><td>\( 1.2 \times 10^{18} \)</td></tr></table>

续表7-10   

<table><tr><td>性能</td><td>聚四氟乙烯模塑料</td><td>PFA氟塑料</td><td>PEPF氟塑料</td><td>聚偏氟乙烯</td><td>ETFE</td><td>玻璃纤维增强的ETFE</td><td>E-CTFE</td><td>聚三氟氯乙烯</td></tr><tr><td>介电强度,短期1/8in厚,V/mil</td><td>480</td><td>500</td><td>500~600</td><td>260</td><td>400</td><td>425</td><td>490</td><td>500~600</td></tr><tr><td>介电强度,逐级1/8in厚,V/mil</td><td>430</td><td>-</td><td>-</td><td>-</td><td>-</td><td>-</td><td>-</td><td>450~550</td></tr><tr><td>介电常数,60周</td><td>&lt;2.1</td><td>2.1</td><td>2.1</td><td>8.4</td><td>2.6</td><td>3.4</td><td>2.3</td><td>2.24~2.8</td></tr><tr><td>介电常数,10³周</td><td>&lt;2.1</td><td>2.1</td><td>2.1</td><td>7.72</td><td>2.6</td><td>3.4</td><td>2.3</td><td>2.3~2.7</td></tr><tr><td>介电常数,10⁶周</td><td>&lt;2.1</td><td>2.1</td><td>2.1</td><td>6.43</td><td>2.6</td><td>3.4</td><td>2.3</td><td>2.3~2.5</td></tr><tr><td>损耗(功率)因数,60周</td><td>&lt;0.0002</td><td>0.002</td><td>&lt;0.0002</td><td>0.049</td><td>-</td><td>0.004</td><td>&lt;0.0005</td><td>0.0012</td></tr><tr><td>损耗(功率)因数,10³周</td><td>&lt;0.0002</td><td>0.002</td><td>&lt;0.0002</td><td>0.018</td><td>0.0008</td><td>0.002</td><td>0.0015</td><td>0.023~0.027</td></tr><tr><td>损耗(功率)因数,10⁶周</td><td>&lt;0.0002</td><td>0.002</td><td>&lt;0.0007</td><td>0.17</td><td>0.005</td><td>0.005</td><td>0.015</td><td>0.009~0.017</td></tr><tr><td>耐电弧性,s</td><td>&gt;300</td><td>-</td><td>&gt;300</td><td>50~70</td><td>72</td><td>110</td><td>-</td><td>&gt;360</td></tr><tr><td>折射指数,nD</td><td>1.35</td><td>-</td><td>1.338</td><td>1.42</td><td>1.40</td><td>-</td><td>-</td><td>1.425</td></tr><tr><td>透明度</td><td>不透明</td><td>透明~半透明</td><td>透明~半透明</td><td>透明~半透明</td><td>薄截面时透明·</td><td>不透明</td><td>透明~半透明</td><td>半透明~不透明</td></tr><tr><td>透光度,%</td><td>-</td><td>-</td><td>-</td><td>-</td><td>-</td><td>-</td><td>-</td><td>-</td></tr><tr><td>雾度,%</td><td>-</td><td>-</td><td>-</td><td>-</td><td>-</td><td>-</td><td>3~5</td><td>-</td></tr><tr><td>吸水率,(24h,1/8in厚)%</td><td>0.00</td><td>0.03</td><td>&lt;0.1</td><td>0.04</td><td>0.029</td><td>0.022</td><td>0.01</td><td>0.00</td></tr><tr><td rowspan="2">易燃性(燃烧速率),in/min</td><td>-</td><td>-</td><td>-</td><td>-</td><td>-</td><td>-</td><td>-</td><td>-</td></tr><tr><td>&lt;0.16</td><td>-</td><td>&lt;0.16</td><td>-</td><td>-</td><td>-</td><td>-</td><td>&lt;0.16</td></tr><tr><td>日光影响</td><td>无</td><td>无</td><td>无</td><td>无</td><td>无</td><td>轻微</td><td>无</td><td>无</td></tr><tr><td>弱酸影响</td><td>无</td><td>无</td><td>无</td><td>无</td><td>无</td><td>无</td><td>无</td><td>无</td></tr><tr><td>强酸影响</td><td>无</td><td>无</td><td>无</td><td>被发烟硫酸腐蚀</td><td>无</td><td>轻微</td><td>无</td><td>无</td></tr><tr><td>弱碱影响</td><td>无</td><td>无</td><td>无</td><td>无</td><td>无</td><td>无</td><td>无</td><td>无</td></tr><tr><td>强碱影响</td><td>无</td><td>无</td><td>无</td><td>无</td><td>无</td><td>无</td><td>无</td><td>无</td></tr><tr><td>有机溶剂影响</td><td>无</td><td>无</td><td>无</td><td>耐大多数溶剂</td><td>无</td><td>无</td><td>基本上耐所有溶剂</td><td>卤素化合物引起轻微溶胀</td></tr></table>

b.增强聚四氟乙烯材料性能见表7-11。

表 7-11 增强聚四氟乙烯材料性能  

<table><tr><td>性能</td><td>指 标</td></tr><tr><td>比重</td><td>2.2~2.3</td></tr><tr><td>极限拉伸强度,psi (min)</td><td>2500</td></tr><tr><td>断裂延伸率,% (min)</td><td>200</td></tr><tr><td>拉伸割线系数(20%应变下),%</td><td>\( {6700} \pm  {10} \)</td></tr><tr><td>拉伸屈服强度(0.00%偏移下),psi(max)</td><td>1100</td></tr><tr><td>垂直压缩强度(1%偏移下),psi(max)</td><td>1500</td></tr><tr><td>平行压缩强度(1%偏移下),psi(max)</td><td>1100</td></tr><tr><td>线性热膨胀系数 \( \left( {-{300}^{ \circ  }\mathrm{F} \sim   + {400}^{ \circ  }\mathrm{F}}\right) ,\mathrm{{in}}/\left( {\mathrm{{in}} \cdot  {}^{ \circ  }\mathrm{F}}\right) \left( \max \right) \)</td><td>\( {5.0} \times  {10}^{-5} \)</td></tr><tr><td>摩擦系数：静态 (max)</td><td>0.18</td></tr><tr><td>动态(max)</td><td>0.18</td></tr><tr><td>硬度(肖氏 D)</td><td>\( {65} \pm  5 \)</td></tr></table>

# c. 聚四氟乙烯薄膜性能

透明聚四氟乙烯薄膜物理性能见表7-12。

不透明聚四氟乙烯薄膜物理性能见表7-13。

表 7-12 透明聚四氟乙烯薄膜物理性能  

<table><tr><td>特性</td><td>I型
1类
A级</td><td>I型
1.5类
B级</td><td>II AT、II B型
1类
A级</td><td>II A型
1.5类
B级</td></tr><tr><td>拉伸强度，psi (min)</td><td></td><td></td><td></td><td></td></tr><tr><td>光泽度，C</td><td>1200</td><td>9000</td><td>12000</td><td>5000</td></tr><tr><td>光泽度，M和S</td><td>NA</td><td>NA</td><td>10000</td><td>NA</td></tr><tr><td>延伸率,% (min)</td><td>95</td><td>130</td><td>95</td><td>130</td></tr></table>

表 7-13 不透明聚氟乙烯薄膜物理性能  

<table><tr><td>特性</td><td>III型
1.2类
A级</td><td>III型
2.4类
B级</td><td>IV A、IV B型
1.2类
A级</td><td>IV A型
2类
B级</td><td>IV A型
4类
B级</td></tr><tr><td>拉伸强度，psi (min)</td><td></td><td></td><td></td><td></td><td></td></tr><tr><td>光泽度，C</td><td>9000</td><td>NA</td><td>9000</td><td>NA</td><td>NA</td></tr><tr><td>光泽度，M和S</td><td>9000</td><td>NA</td><td>9000</td><td>NA</td><td>NA</td></tr><tr><td>光泽度，L</td><td>8000</td><td>5000</td><td>8000</td><td>5000</td><td>5000</td></tr><tr><td>延伸率,% (min)</td><td>85</td><td>30</td><td>85</td><td>130</td><td>NA</td></tr></table>

d. 热稳定性聚四氟乙烯（棒、薄板、零件及管）的性能、规格

热稳定性聚四氟乙烯（棒、薄板、零件及管）的规格见表7-14。

热稳定性聚四氟乙烯（棒、薄板、零件及管）的性能见表7-15。

表 7-14 热稳定性聚四氟乙烯(棒、薄板、零件及管)的规格  

<table><tr><td colspan="2">1型棒材</td><td colspan="2">2型板材</td><td rowspan="2">3型零件</td><td colspan="2">4型管材</td></tr><tr><td>直径,in</td><td>公差,in(仅正公差)</td><td>厚度,in</td><td>公差,in</td><td>内径,in</td><td>公差,in(仅负公差)</td></tr><tr><td>≤0.750</td><td>+0.016</td><td>≤0.010</td><td>±0.0005</td><td rowspan="5">按设计或购买要求</td><td>≤2</td><td>-0.062</td></tr><tr><td>0.750~2.000</td><td>+0.062</td><td>0.010~0.031</td><td>±0.001</td><td>2~3</td><td>-0.125</td></tr><tr><td>2.000~3.000</td><td>+0.125</td><td>0.031~0.062</td><td>±0.002</td><td>3~5</td><td>-0.187</td></tr><tr><td>3.000~5.000</td><td>+0.187</td><td>0.062~0.157</td><td>±0.003</td><td>5~12</td><td>-0.250</td></tr><tr><td>5.000~12.000</td><td>+0.250</td><td>0.157~0.350&gt;0.350</td><td>±0.0005+0.010-0.005</td><td></td><td></td></tr></table>

表 7-15 热稳定性聚四氟乙烯(棒、薄板、零件及管)的性能  

<table><tr><td colspan="2">性 能</td><td>指 标</td></tr><tr><td colspan="2">拉伸强度, psi</td><td>2500</td></tr><tr><td colspan="2">延伸率,%</td><td>200</td></tr><tr><td colspan="2">刚度,psi</td><td>45000</td></tr><tr><td colspan="2">冲击强度,ft·lbf/in(缺口)</td><td>2</td></tr><tr><td colspan="2">载荷变形(2000lb,85h,50℃),% (max)</td><td>30</td></tr><tr><td colspan="2">介电强度(厚度0.080in),V/mil(min)</td><td>500</td></tr><tr><td colspan="2">体积电阻率,Ω·cm(min)</td><td>10^15</td></tr><tr><td colspan="2">表面电阻率,MΩ(min)</td><td>3.6×10^6</td></tr><tr><td colspan="2">介电常数,60周10^8周</td><td>2.0~2.12.0~2.1</td></tr><tr><td colspan="2">比重</td><td>2.15~2.22</td></tr><tr><td rowspan="2">热稳定性,in/in(min)(在177°±1℃下,1h厚1/4 in,按1.4℃/min降温至24℃~29℃)</td><td>2型</td><td>0.0015</td></tr><tr><td>1、3、4型</td><td>0.0015</td></tr></table>

e. 聚四氟乙烯填充棒、板、及型材的性能、规格

聚四氟乙烯填充棒、板、及型材的性能见表7-16。

表 7-16 聚四氟乙烯填充棒、板及型材的性能  

<table><tr><td rowspan="2" colspan="2">类型
性能 填充物</td><td>1型</td><td colspan="2">2型</td><td>3型</td><td colspan="2">4型</td><td>5型</td></tr><tr><td>青铜</td><td>玻璃纤维</td><td>金属氧化物</td><td>石墨</td><td>非晶碳</td><td>石墨</td><td>氮化硼</td></tr><tr><td>填充物百分比% (max)</td><td>按重量（按体积）</td><td>61 (27.5)</td><td>21±3 (18.5±3)</td><td>2.5 (1.0)</td><td>15.0</td><td>25+5 -0</td><td>5</td><td>25±2</td></tr><tr><td colspan="2">比重</td><td>3.75~3.97</td><td colspan="2">2.17~2.40</td><td>2.08~2.17</td><td colspan="2">1.90~2.17</td><td>2.04~2.15</td></tr><tr><td colspan="2">拉伸强度，psi (min)</td><td>1700</td><td colspan="2">1900</td><td>1400</td><td colspan="2">1400</td><td>1900</td></tr><tr><td colspan="2">延伸率,%</td><td>7.5</td><td colspan="2">150</td><td>120</td><td colspan="2">95</td><td>100</td></tr><tr><td colspan="2">硬度，肖氏 (min)</td><td>64</td><td colspan="2">58</td><td>55</td><td colspan="2">65</td><td>55</td></tr><tr><td colspan="2">最小压缩强度，psi (min)</td><td>1000</td><td colspan="2">1000</td><td>920</td><td colspan="2">1100</td><td>1500</td></tr><tr><td colspan="2">导热率，10% Btu·in/(h·ft²·°F)</td><td>4.4</td><td colspan="2">2.7</td><td>4.8</td><td colspan="2">4.4</td><td>8.4</td></tr></table>

聚四氟乙烯填充棒、板及型材的尺寸和公差见表7-17。

表 7-17 聚四氟乙烯填充棒、板及型材的规格尺寸  

<table><tr><td>形状</td><td>尺寸</td><td>尺寸公差</td><td>厚度</td></tr><tr><td rowspan="2">模压板</td><td>24×24</td><td>+0.015+0.050</td><td>1/32~1/83/10~2 1/2</td></tr><tr><td>36×36或48×48</td><td>+0.015±10%</td><td>1/32~1/8&gt;1/8</td></tr><tr><td>挤出棒</td><td>外径1/8~3</td><td>外径+1.0%~4.0%-0.0%</td><td>NA</td></tr><tr><td rowspan="4">挤出管</td><td rowspan="2">外径~1</td><td>内径+0.000-0.062</td><td rowspan="4">NA</td></tr><tr><td>外径+0.062-0.000</td></tr><tr><td rowspan="2">外径&gt;1</td><td>内径+0.000-0.125</td></tr><tr><td>外径+0.125-0.000</td></tr><tr><td>模压棒</td><td>外径2 1/2~12</td><td>+0.250-0.000</td><td>NA</td></tr><tr><td rowspan="4">模压管</td><td rowspan="2">外径2 1/4~3</td><td>内径+0.000-0.125</td><td rowspan="4">NA</td></tr><tr><td>外径+0.125-0.000</td></tr><tr><td rowspan="2">外径3 1/4~11 1/2</td><td>内径+0.000-0.187</td></tr><tr><td>外径+0.187-0.000</td></tr><tr><td>挤出铣制带</td><td>宽度~12~24~36</td><td>宽度±0.030厚度±0.0005(≤0.050)±0.005 (&gt;0.050)</td><td>0.0020.0050.010~0.125</td></tr></table>

f. 自熄性聚三氟乙烯薄膜的规格、性能

自熄性聚三氟乙烯薄膜的规格、重量及拉伸强度见表7-18。

表 7-18 自熄性聚三氟乙烯薄膜的规格、重量及拉伸强度  

<table><tr><td>厚度,in</td><td>公差,%</td><td>重量,oz/yd2(max)</td><td>拉伸强度,lbf/in(宽)</td></tr><tr><td>0.0005</td><td>±20</td><td>1</td><td>3.5</td></tr><tr><td>0.00075</td><td>±20</td><td>1.3</td><td>4.5</td></tr><tr><td>0.001</td><td>±20</td><td>1.8</td><td>6.5</td></tr><tr><td>0.002</td><td>±15</td><td>3.4</td><td>10.0</td></tr><tr><td>0.005</td><td>±15</td><td>8.2</td><td>25.0</td></tr><tr><td>0.0075</td><td>±10</td><td>12.5</td><td>35.0</td></tr><tr><td>0.009</td><td>±10</td><td>14.7</td><td>42.0</td></tr></table>

g. 螺旋切削聚四氟乙烯管的规格、特性见表7-19。

表 7-19 螺旋切削聚四氟乙烯管的规格、特性  

<table><tr><td>尺寸, in</td><td>外径, in</td><td>壁厚, in</td><td>螺距, in</td></tr><tr><td>1/8</td><td>0.125 ± 0.015</td><td>0.030 ± 0.005</td><td>1/4 ± 0.015</td></tr><tr><td>3/16</td><td>0.187 ± 0.015</td><td>0.030 ± 0.005</td><td>1/4 ± 0.015</td></tr><tr><td>1/4</td><td>0.250 ± 0.015</td><td>0.030 ± 0.005</td><td>3/8 ± 0.015</td></tr><tr><td>3/8</td><td>0.375 ± 0.020</td><td>0.030 ± .005</td><td>7/16 ± 0.015</td></tr><tr><td>1/2</td><td>0.500 ± 0.020</td><td>0.030 ± 0.005</td><td>9/16 ± 0.015</td></tr><tr><td>3/4</td><td>0.750 ± 0.025</td><td>0.040 ± 0.005</td><td>7/8 ± 0.015</td></tr><tr><td>1</td><td>1.000 ± 0.025</td><td>0.040 ± 0.005</td><td>1 ± 0.015</td></tr></table>

h. 聚氟乙烯内饰层压板的材料结构及性能

聚氟乙烯内饰层压板的材料结构见表7-20。

聚氟乙烯内饰层压板的性能见表7-21。

表 7-20 聚氟乙烯内饰层压板的材料结构  

<table><tr><td>类 型</td><td>结构(从顶层到底层)</td></tr><tr><td>1型</td><td>1mil 整的聚氟乙烯板(杜邦 100BH30TR 或 100BG30TR)装饰色4mil 聚氟乙烯板(2 层杜邦 200BS30WH)</td></tr><tr><td>3型</td><td>1mil 整的聚氟乙烯板(杜邦 100BM30TR 或 100BG30TR)5mil 整的刚性 PVC 板装饰色2mil 聚氟乙烯板(杜邦 200BS30WH)</td></tr></table>

表 7-21 聚氟乙烯内饰层压板的性能  

<table><tr><td>性能</td><td>指 标</td></tr><tr><td>粗糙度</td><td>目视检查无影响</td></tr><tr><td>颜色牢度</td><td>1.在弧光褪色计中暴露50h,不退色2.220±10°F (104±6℃) 10min,不退色</td></tr><tr><td>燃烧要求</td><td>按DMS1511通过</td></tr><tr><td>重量(试验≥18in²) oz/yd² (max)</td><td>1类、3类 15.02类 12.5</td></tr><tr><td>脱层</td><td>不脱层</td></tr><tr><td>耐磨性</td><td>试验后外观无损失</td></tr><tr><td>破坏强度, psi (min)</td><td>30</td></tr><tr><td>冲击强度, ft·lbf/in (min)</td><td>0.3</td></tr><tr><td>对玻璃布增强酚醛树脂附着力, psi (min)</td><td>7</td></tr><tr><td>对酚醛浸渍玻璃纤维声屏的附着力, psi (min)</td><td>7</td></tr><tr><td>对铝的附着力, psi (min)</td><td>7</td></tr><tr><td>在160°F时黏附力, psi (min)</td><td>3</td></tr><tr><td>尺寸稳定性(试验后长和宽变化),% (max)</td><td>0.6</td></tr><tr><td>热成形性(试验后深度), in (min)</td><td>1.5</td></tr><tr><td>尺寸公差, in</td><td>+1-1/2</td></tr></table>
