Repository: C-zj02/CFD-claw

<div align="center">

**English** | [中文](#中文版) | [Français](README_FR.md) | [Русский](README_RU.md) | [हिन्दी](README_HI.md) | [العربية](README_AR.md) | [Português](README_PT.md)

# 🚀 Claude Code Python

**A Complete Python Reimplementation Based on Real Claude Code Source**

*From TypeScript Source → Rebuilt in Python with ❤️*

***
**🔥 Active Development • New Features Weekly 🔥**

</div>

***

## 🎯 What is This?

**Clawd Code** is a **complete Python rewrite** of Claude Code, based on the **real TypeScript source code**.

File: RAG-data/飞机设计手册_第3册_材料(下).pdf-ff21cc7a-47b5-44ab-9472-ce349f7f5ed0.md (part 9 of 12)
续表7-42   
<table><tr><td rowspan="2">密度\(lb/ft^3\)</td><td rowspan="2">芯格尺寸in</td><td rowspan="2">箔厚in</td><td colspan="2">稳定化的平面压缩强度, psi</td><td colspan="4">板剪切强度②, psi</td></tr><tr><td>5052</td><td>5056</td><td colspan="2">纵向</td><td colspan="2">横向</td></tr><tr><td>1.0</td><td>3/8</td><td>0.0007</td><td>20</td><td>35</td><td>32</td><td>45</td><td>20</td><td>25</td></tr><tr><td>1.6</td><td>1/4</td><td>0.0007</td><td>70</td><td>80</td><td>60</td><td>78</td><td>32</td><td>38</td></tr><tr><td>1.6</td><td>3/8</td><td>0.0010</td><td>70</td><td>80</td><td>60</td><td>78</td><td>32</td><td>38</td></tr><tr><td>2.0</td><td>3/16</td><td>0.0007</td><td>100</td><td>120</td><td>80</td><td>105</td><td>46</td><td>50</td></tr><tr><td>2.3</td><td>1/4</td><td>0.0010</td><td>130</td><td>155</td><td>100</td><td>130</td><td>57</td><td>62</td></tr><tr><td>2.3</td><td>3/8</td><td>0.0015</td><td>130</td><td>155</td><td>100</td><td>130</td><td>57</td><td>62</td></tr><tr><td>2.6</td><td>5/32</td><td>0.0007</td><td>100</td><td>185</td><td>120</td><td>152</td><td>70</td><td>80</td></tr><tr><td>3.0</td><td>3/8</td><td>0.0020</td><td>200</td><td>250</td><td>145</td><td>190</td><td>85</td><td>100</td></tr><tr><td>3.1</td><td>1/8</td><td>0.0007</td><td>215</td><td>260</td><td>155</td><td>200</td><td>90</td><td>110</td></tr><tr><td>3.1</td><td>3/16</td><td>0.0010</td><td>215</td><td>260</td><td>155</td><td>200</td><td>90</td><td>110</td></tr><tr><td>3.4</td><td>1/4</td><td>0.0015</td><td>250</td><td>315</td><td>180</td><td>230</td><td>105</td><td>130</td></tr><tr><td>3.7</td><td>3/8</td><td>0.0025</td><td>290</td><td>362</td><td>205</td><td>260</td><td>120</td><td>150</td></tr><tr><td>3.8</td><td>5/32</td><td>0.0010</td><td>300</td><td>375</td><td>215</td><td>272</td><td>125</td><td>155</td></tr><tr><td>4.2</td><td>3/8</td><td>0.0030</td><td>360</td><td>443</td><td>255</td><td>315</td><td>150</td><td>180</td></tr><tr><td>4.3</td><td>1/4</td><td>0.0020</td><td>370</td><td>465</td><td>265</td><td>325</td><td>155</td><td>190</td></tr><tr><td>4.4</td><td>3/16</td><td>0.0015</td><td>385</td><td>490</td><td>280</td><td>340</td><td>160</td><td>198</td></tr><tr><td>4.5</td><td>1/8</td><td>0.0010</td><td>405</td><td>500</td><td>285</td><td>350</td><td>168</td><td>205</td></tr><tr><td>5.2</td><td>1/4</td><td>0.0025</td><td>510</td><td>645</td><td>360</td><td>425</td><td>200</td><td>245</td></tr><tr><td>5.3</td><td>5/32</td><td>0.0015</td><td>535</td><td>650</td><td>370</td><td>435</td><td>215</td><td>250</td></tr><tr><td>5.4</td><td>3/8</td><td>0.0010</td><td>540</td><td>680</td><td>380</td><td>450</td><td>228</td><td>260</td></tr><tr><td>5.7</td><td>3/16</td><td>0.0020</td><td>600</td><td>735</td><td>410</td><td>480</td><td>244</td><td>280</td></tr><tr><td>6.0</td><td>1/4</td><td>0.0030</td><td>660</td><td>805</td><td>445</td><td>512</td><td>265</td><td>300</td></tr><tr><td>6.1</td><td>1/8</td><td>0.0015</td><td>680</td><td>825</td><td>455</td><td>525</td><td>272</td><td>305</td></tr><tr><td>6.5</td><td>3/8</td><td>0.0050</td><td>760</td><td>908</td><td>500</td><td>568</td><td>300</td><td>335</td></tr><tr><td>6.9</td><td>5/32</td><td>0.0020</td><td>800</td><td>1000</td><td>540</td><td>610</td><td>328</td><td>360</td></tr><tr><td>6.9</td><td>3/16</td><td>0.0025</td><td>800</td><td>1000</td><td>540</td><td>610</td><td>328</td><td>360</td></tr><tr><td>7.6</td><td>3/8</td><td>0.0060</td><td>1000</td><td>1155</td><td>615</td><td>687</td><td>370</td><td>410</td></tr><tr><td>7.9</td><td>1/4</td><td>0.0040</td><td>1050</td><td>1265</td><td>650</td><td>720</td><td>390</td><td>430</td></tr><tr><td>8.1</td><td>1/8</td><td>0.0020</td><td>1100</td><td>1300</td><td>670</td><td>740</td><td>400</td><td>440</td></tr><tr><td>8.1</td><td>3/16</td><td>0.0030</td><td>1100</td><td>1300</td><td>670</td><td>740</td><td>400</td><td>440</td></tr><tr><td>8.4</td><td>5/32</td><td>0.0025</td><td>1180</td><td>1375</td><td>690</td><td>775</td><td>420</td><td>455</td></tr><tr><td>9.2</td><td>1/4</td><td>0.0050</td><td>1330</td><td>1570</td><td>780</td><td>860</td><td>455</td><td>500</td></tr><tr><td>10.0</td><td>1/8</td><td>0.0025</td><td>1500</td><td>1760</td><td>860</td><td>950</td><td>490</td><td>538</td></tr><tr><td>10.0</td><td>5/32</td><td>0.0030</td><td>1500</td><td>1760</td><td>860</td><td>950</td><td>490</td><td>538</td></tr><tr><td>10.5</td><td>1/4</td><td>0.0060</td><td>1600</td><td>1900</td><td>1120②</td><td>1175②</td><td>640②</td><td>700②</td></tr><tr><td>10.6</td><td>3/16</td><td>0.0040</td><td>1620</td><td>1920</td><td>1130②</td><td>1180②</td><td>650②</td><td>710②</td></tr><tr><td>12.0</td><td>1/8</td><td>0.0030</td><td>1910</td><td>2270</td><td>1250②</td><td>1375②</td><td>750②</td><td>820②</td></tr></table>

① 数值仅用于试验目的，数据不适用于设计允许值。  
$②$ 剪切强度用横梁弯曲剪切法测定。

表 10-14 5052 和 5056 铝蜂窝芯材在 ${350} \pm  {5}^{ \circ  }\mathrm{F}$ 下的最低性能 ${}^{\text{①}}$   

<table><tr><td rowspan="3">密度\(lb/ft^3\)</td><td rowspan="3">芯格尺寸in</td><td rowspan="3">箔厚in</td><td rowspan="2" colspan="2">稳定化的平面压缩强度, psi</td><td colspan="4">板剪切强度\(^{(2)}\), psi</td></tr><tr><td colspan="2">纵向</td><td colspan="2">横向</td></tr><tr><td>5052</td><td>5056</td><td>5052</td><td>5056</td><td>5052</td><td>5056</td></tr><tr><td>1.0</td><td>3/8</td><td>0.0007</td><td>13</td><td>23</td><td>22</td><td>29</td><td>13</td><td>16</td></tr><tr><td>1.6</td><td>1/4</td><td>0.0007</td><td>43</td><td>49</td><td>42</td><td>51</td><td>21</td><td>25</td></tr><tr><td>1.6</td><td>3/8</td><td>0.0010</td><td>43</td><td>53</td><td>42</td><td>51</td><td>21</td><td>25</td></tr><tr><td>2.0</td><td>3/16</td><td>0.0007</td><td>62</td><td>72</td><td>56</td><td>68</td><td>30</td><td>33</td></tr><tr><td>2.3</td><td>1/4</td><td>0.0010</td><td>82</td><td>102</td><td>70</td><td>85</td><td>37</td><td>40</td></tr><tr><td>2.3</td><td>3/8</td><td>0.0015</td><td>82</td><td>102</td><td>70</td><td>89</td><td>37</td><td>40</td></tr><tr><td>2.6</td><td>5/32</td><td>0.0007</td><td>105</td><td>117</td><td>84</td><td>99</td><td>46</td><td>52</td></tr><tr><td>3.0</td><td>3/8</td><td>0.0020</td><td>131</td><td>168</td><td>102</td><td>124</td><td>55</td><td>65</td></tr><tr><td>3.1</td><td>1/8</td><td>0.0007</td><td>141</td><td>162</td><td>109</td><td>130</td><td>59</td><td>72</td></tr><tr><td>3.1</td><td>3/16</td><td>0.0010</td><td>141</td><td>175</td><td>109</td><td>130</td><td>59</td><td>72</td></tr><tr><td>3.4</td><td>1/4</td><td>0.0015</td><td>164</td><td>210</td><td>126</td><td>150</td><td>68</td><td>85</td></tr><tr><td>3.7</td><td>3/8</td><td>0.0025</td><td>190</td><td>235</td><td>144</td><td>169</td><td>78</td><td>98</td></tr><tr><td>3.8</td><td>5/32</td><td>0.0010</td><td>197</td><td>252</td><td>151</td><td>177</td><td>81</td><td>101</td></tr><tr><td>4.2</td><td>3/8</td><td>0.0030</td><td>236</td><td>287</td><td>179</td><td>205</td><td>98</td><td>117</td></tr><tr><td>4.3</td><td>1/4</td><td>0.0020</td><td>243</td><td>308</td><td>186</td><td>211</td><td>101</td><td>124</td></tr><tr><td>4.4</td><td>3/16</td><td>0.0015</td><td>253</td><td>322</td><td>196</td><td>211</td><td>104</td><td>129</td></tr><tr><td>4.5</td><td>1/8</td><td>0.0010</td><td>262</td><td>333</td><td>200</td><td>228</td><td>109</td><td>133</td></tr><tr><td>5.2</td><td>1/4</td><td>0.0025</td><td>335</td><td>420</td><td>252</td><td>276</td><td>130</td><td>159</td></tr><tr><td>5.3</td><td>5/32</td><td>0.0015</td><td>341</td><td>431</td><td>259</td><td>283</td><td>140</td><td>163</td></tr><tr><td>5.4</td><td>3/8</td><td>0.0010</td><td>367</td><td>441</td><td>266</td><td>293</td><td>148</td><td>169</td></tr><tr><td>5.7</td><td>3/16</td><td>0.0020</td><td>394</td><td>480</td><td>287</td><td>312</td><td>159</td><td>182</td></tr><tr><td>6.0</td><td>1/4</td><td>0.0030</td><td>433</td><td>518</td><td>312</td><td>333</td><td>172</td><td>195</td></tr><tr><td>6.1</td><td>1/8</td><td>0.0015</td><td>446</td><td>532</td><td>319</td><td>341</td><td>177</td><td>198</td></tr><tr><td>6.5</td><td>3/8</td><td>0.0050</td><td>499</td><td>636</td><td>350</td><td>369</td><td>195</td><td>218</td></tr><tr><td>6.9</td><td>5/32</td><td>0.0020</td><td>525</td><td>700</td><td>378</td><td>397</td><td>213</td><td>234</td></tr><tr><td>6.9</td><td>3/16</td><td>0.0025</td><td>525</td><td>700</td><td>378</td><td>397</td><td>213</td><td>234</td></tr><tr><td>7.6</td><td>3/8</td><td>0.0060</td><td>656</td><td>809</td><td>431</td><td>447</td><td>241</td><td>267</td></tr><tr><td>7.9</td><td>1/4</td><td>0.0040</td><td>689</td><td>886</td><td>455</td><td>468</td><td>254</td><td>280</td></tr><tr><td>8.1</td><td>1/8</td><td>0.0020</td><td>722</td><td>910</td><td>469</td><td>481</td><td>260</td><td>286</td></tr><tr><td>8.1</td><td>3/16</td><td>0.0030</td><td>722</td><td>102</td><td>469</td><td>481</td><td>260</td><td>286</td></tr><tr><td>8.4</td><td>5/32</td><td>0.0025</td><td>774</td><td>963</td><td>483</td><td>504</td><td>273</td><td>296</td></tr><tr><td>9.2</td><td>1/4</td><td>0.0050</td><td>872</td><td>1099</td><td>546</td><td>562</td><td>296</td><td>325</td></tr><tr><td>10.0</td><td>1/8</td><td>0.0025</td><td>981</td><td>1232</td><td>602</td><td>618</td><td>319</td><td>350</td></tr><tr><td>10.0</td><td>5/32</td><td>0.0030</td><td>981</td><td>1232</td><td>602</td><td>618</td><td>319</td><td>350</td></tr><tr><td>10.5</td><td>1/4</td><td>0.0060</td><td>1060</td><td>1330</td><td>\(785^{(2)}\)</td><td>\(820^{(2)}\)</td><td>\(325^{(2)}\)</td><td>\(350^{(2)}\)</td></tr><tr><td>10.6</td><td>3/16</td><td>0.0040</td><td>1063</td><td>1344</td><td>\(790^{(2)}\)</td><td>\(825^{(2)}\) .</td><td>\(325^{(2)}\)</td><td>\(350^{(2)}\)</td></tr><tr><td>12.0</td><td>1/8</td><td>0.0030</td><td>1263</td><td>1589</td><td>\(875^{(2)}\)</td><td>\(965^{(2)}\)</td><td>\(325^{(2)}\)</td><td>\(350^{(2)}\)</td></tr></table>

① 数值仅用于试验目的，数据不适用于设计允许值。  
$②$ 剪切强度用横梁弯曲剪切法测定。

表 10-15 2024 - T81 铝蜂窝芯材在室温下的最低性能 ${}^{\text{①}}$   

<table><tr><td rowspan="2">密度
lb/ft³</td><td rowspan="2">芯格尺寸
in</td><td rowspan="2">箔厚
in</td><td rowspan="2">稳定化的平面
压缩强度, psi</td><td colspan="2">板剪切强度, psi</td></tr><tr><td>纵向</td><td>横向</td></tr><tr><td>2.8</td><td>1/4</td><td>0.0015</td><td>175</td><td>140</td><td>88</td></tr><tr><td>3.5</td><td>3/16</td><td>0.0015</td><td>290</td><td>230</td><td>143</td></tr><tr><td>5.0</td><td>1/8</td><td>0.0015</td><td>620</td><td>400</td><td>250</td></tr><tr><td>6.7</td><td>1/8</td><td>0.0020</td><td>980</td><td>600</td><td>375</td></tr><tr><td>8.0</td><td>1/8</td><td>0.0025</td><td>1320</td><td>770</td><td>470</td></tr><tr><td>9.5</td><td>1/8</td><td>0.0030</td><td>1725</td><td>950</td><td>585</td></tr></table>

① 数值仅用于试验目的，数据不适用于设计允许值。

表 10-16 2024-T81 铝蜂窝芯材在 ${350} \pm  {10}^{ \circ  }\mathrm{F}$ 下的最低性能 ${}^{\text{①}}$   

<table><tr><td rowspan="2">密度
lb/ft3</td><td rowspan="2">芯格尺寸
in</td><td rowspan="2">箔厚
in</td><td rowspan="2">稳定化的平面
压缩强度, psi</td><td colspan="2">板剪切强度, psi</td></tr><tr><td>纵向</td><td>横向</td></tr><tr><td>2.8</td><td>1/4</td><td>0.0015</td><td>140</td><td>105</td><td>60</td></tr><tr><td>3.5</td><td>3/16</td><td>0.0015</td><td>230</td><td>170</td><td>100</td></tr><tr><td>5.0</td><td>1/8</td><td>0.0015</td><td>495</td><td>300</td><td>175</td></tr><tr><td>6.7</td><td>1/8</td><td>0.0020</td><td>785</td><td>450</td><td>260</td></tr><tr><td>8.0</td><td>1/8</td><td>0.0025</td><td>1055</td><td>580</td><td>330</td></tr><tr><td>9.5</td><td>1/8</td><td>0.0030</td><td>1380</td><td>715</td><td>410</td></tr></table>

① 数值仅用于试验目的，数据不适用于设计允许值。

表 10-17 2024-T81 铝蜂窝芯材在 ${430} \pm  {10}^{ \circ  }\mathrm{F}$ 下的最低性能 ${}^{\text{①}}$   

<table><tr><td rowspan="2">密度
lb/ft3</td><td rowspan="2">芯格尺寸
in</td><td rowspan="2">箱厚
in</td><td rowspan="2">稳定化的平面
压缩强度, psi</td><td colspan="2">板剪切强度, psi</td></tr><tr><td>纵向</td><td>横向</td></tr><tr><td>2.8</td><td>1/4</td><td>0.0015</td><td>120</td><td>90</td><td>52</td></tr><tr><td>3.5</td><td>3/16</td><td>0.0015</td><td>200</td><td>150</td><td>85</td></tr><tr><td>5.0</td><td>1/8</td><td>0.0015</td><td>435</td><td>260</td><td>150</td></tr><tr><td>6.7</td><td>1/8</td><td>0.0020</td><td>685</td><td>390</td><td>225</td></tr><tr><td>8.0</td><td>1/8</td><td>0.0025</td><td>925</td><td>500</td><td>280</td></tr><tr><td>9.5</td><td>1/8</td><td>0.0030</td><td>1210</td><td>620</td><td>350</td></tr></table>

①数值仅用于试验目的。数据不适用于设计允许值。

表 10-18 5052 和 5054 铝芯材 (B 类) 的脱层强度  

<table><tr><td rowspan="3">密 度\( \mathrm{{lb}}/{\mathrm{{ft}}}^{3} \)</td><td colspan="3">试 验 条 件</td></tr><tr><td>室温 \( \left( {{70} \sim  {85}^{ \circ  }\mathrm{F}}\right) \)</td><td>沸水浸泡后</td><td>\( {350} \pm  {10}^{ \circ  }\mathrm{F} \)</td></tr><tr><td>强度(最小值), lbf</td><td>强度(最小值), lbf</td><td>强度(最小值), lbf</td></tr><tr><td>1.0~3.1</td><td>30</td><td>10</td><td>10</td></tr><tr><td>3.4~7.9</td><td>40</td><td>10</td><td>20</td></tr><tr><td>8~12.0</td><td>50</td><td>10</td><td>25</td></tr></table>

表 10-19 2024 芯材 (C 类) 的脱层强度  

<table><tr><td rowspan="3">密度
lb/ft3</td><td rowspan="3">芯格尺寸
in</td><td rowspan="3">箱厚
in</td><td colspan="3">试 验 条 件</td></tr><tr><td>室温 (70~85°F)</td><td>沸水浸泡后</td><td>350±10°F</td></tr><tr><td>强度(最小值), lbf</td><td>强度(最小值), lbf</td><td>强度(最小值), lbf</td></tr><tr><td>2.8</td><td>1/4</td><td>0.0015</td><td>30</td><td>25</td><td>10</td></tr><tr><td>3.5</td><td>3/16</td><td>0.0015</td><td>40</td><td>25</td><td>10</td></tr><tr><td>5.0</td><td>1/8</td><td>0.0015</td><td>55</td><td>30</td><td>15</td></tr><tr><td>6.7</td><td>1/8</td><td>0.0020</td><td>70</td><td>30</td><td>15</td></tr><tr><td>8.0</td><td>1/8</td><td>0.0025</td><td>75</td><td>30</td><td>15</td></tr><tr><td>9.5</td><td>1/8</td><td>0.0030</td><td>90</td><td>30</td><td>15</td></tr></table>

表 10-20 六边形 5056 铝蜂窝芯材压缩性能典型值  

<table><tr><td>密度
lb/ft³</td><td>芯格尺寸
in</td><td>铝箔厚度
in</td><td>纯芯材
压缩强度
psi</td><td>稳定化平面
压缩强度
psi</td><td>稳定化平面
压缩模量
ksi</td><td>压皱强度
psi</td></tr><tr><td>3.1</td><td>1/8</td><td>0.0007</td><td>340</td><td>360</td><td>97</td><td>170</td></tr><tr><td>4.5</td><td>1/8</td><td>0.001</td><td>630</td><td>670</td><td>185</td><td>320</td></tr><tr><td>6.1</td><td>1/8</td><td>0.0015</td><td>1000</td><td>1100</td><td>295</td><td>535</td></tr><tr><td>8.1</td><td>1/8</td><td>0.002</td><td>1520</td><td>1700</td><td>435</td><td>810</td></tr><tr><td>12.0</td><td>1/8</td><td>0.003</td><td>2600</td><td>2700</td><td>900</td><td></td></tr><tr><td>2.6</td><td>5/32</td><td>0.0007</td><td>255</td><td>260</td><td>70</td><td>120</td></tr><tr><td>3.8</td><td>5/32</td><td>0.001</td><td>475</td><td>500</td><td>140</td><td>235</td></tr><tr><td>5.3</td><td>5/32</td><td>0.0015</td><td>820</td><td>865</td><td>240</td><td>420</td></tr><tr><td>6.9</td><td>5/32</td><td>0.002</td><td>1200</td><td>1340</td><td>350</td><td>650</td></tr><tr><td>2.0</td><td>3/16</td><td>0.0007</td><td>155</td><td>160</td><td>45</td><td>75</td></tr><tr><td>3.1</td><td>3/16</td><td>0.001</td><td>340</td><td>360</td><td>97</td><td>170</td></tr><tr><td>4.4</td><td>3/16</td><td>0.0015</td><td>600</td><td>650</td><td>180</td><td>310</td></tr><tr><td>5.7</td><td>3/16</td><td>0.002</td><td>910</td><td>980</td><td>270</td><td>480</td></tr><tr><td>1.6</td><td>1/4</td><td>0.0007</td><td>100</td><td>110</td><td>30</td><td>50</td></tr><tr><td>2.3</td><td>1/4</td><td>0.001</td><td>205</td><td>210</td><td>58</td><td>100</td></tr><tr><td>3.4</td><td>1/4</td><td>0.0015</td><td>375</td><td>420</td><td>115</td><td>200</td></tr><tr><td>4.3</td><td>1/4</td><td>0.002</td><td>580</td><td>620</td><td>172</td><td>300</td></tr><tr><td>5.2</td><td>1/4</td><td>0.0025</td><td>790</td><td>820</td><td>230</td><td>410</td></tr><tr><td>1.0</td><td>3/8</td><td>0.0007</td><td>35</td><td>50</td><td>15</td><td>35</td></tr><tr><td>1.6</td><td>3/8</td><td>0.001</td><td>100</td><td>110</td><td>30</td><td>50</td></tr><tr><td>2.3</td><td>3/8</td><td>0.0015</td><td>205</td><td>210</td><td>58</td><td>100</td></tr><tr><td>30</td><td>3/8</td><td>0.002</td><td>320</td><td>340</td><td>92</td><td>160</td></tr></table>

表 10-21 六边形 5056 铝蜂窝芯材剪切性能典型值  

<table><tr><td>密度\( lb/ft^3 \)</td><td>芯格尺寸in</td><td>铝箔厚度in</td><td>纵向剪切强度psi</td><td>纵向剪切模量psi</td><td>横向剪切强度ksi</td><td>横向剪切模量psi</td></tr><tr><td>3.1</td><td>1/8</td><td>0.0007</td><td>250</td><td>45.0</td><td>155</td><td>20</td></tr><tr><td>4.5</td><td>1/8</td><td>0.001</td><td>425</td><td>70</td><td>255</td><td>38</td></tr><tr><td>6.1</td><td>1/8</td><td>0.0015</td><td>640</td><td>102</td><td>370</td><td>38</td></tr><tr><td>8.1</td><td>1/8</td><td>0.002</td><td>900</td><td>143</td><td>520</td><td>51</td></tr><tr><td>12.0</td><td>1/8</td><td>0.003</td><td>1400</td><td></td><td>750</td><td></td></tr><tr><td>2.6</td><td>5/32</td><td>0.0007</td><td>200</td><td>36.0</td><td>120</td><td>17</td></tr><tr><td>3.8</td><td>5/32</td><td>0.001</td><td>335</td><td>57</td><td>205</td><td>24</td></tr><tr><td>5.3</td><td>5/32</td><td>0.0015</td><td>530</td><td>85</td><td>310</td><td>33</td></tr><tr><td>6.9</td><td>5/32</td><td>0.002</td><td>760</td><td>118</td><td>430</td><td>43</td></tr><tr><td>2.0</td><td>3/16</td><td>0.0007</td><td>140</td><td>27</td><td>85</td><td>13</td></tr><tr><td>3.1</td><td>3/16</td><td>0.001</td><td>255</td><td>45</td><td>155</td><td>20</td></tr><tr><td>4.4</td><td>3/16</td><td>0.0015</td><td>410</td><td>68</td><td>245</td><td>27.5</td></tr><tr><td>5.7</td><td>3/16</td><td>0.002</td><td>585</td><td>94</td><td>340</td><td>36</td></tr><tr><td>1.6</td><td>1/4</td><td>0.0007</td><td>90</td><td>20</td><td>60</td><td>12</td></tr><tr><td>2.3</td><td>1/4</td><td>0.001</td><td>170</td><td>32</td><td>105</td><td>15</td></tr><tr><td>3.4</td><td>1/4</td><td>0.0015</td><td>290</td><td>50</td><td>175</td><td>22</td></tr><tr><td>4.3</td><td>1/4</td><td>0.002</td><td>400</td><td>67</td><td>240</td><td>27</td></tr><tr><td>5.2</td><td>1/4</td><td>0.0025</td><td>500</td><td>84</td><td>300</td><td>32</td></tr><tr><td>1.0</td><td>3/8</td><td>0.0007</td><td>60</td><td>15</td><td>35</td><td>9</td></tr><tr><td>1.6</td><td>3/8</td><td>0.001</td><td>90</td><td>20</td><td>60</td><td>12</td></tr><tr><td>2.3</td><td>3/8</td><td>0.0015</td><td>170</td><td>32</td><td>105</td><td>15</td></tr><tr><td>3.0</td><td>3/8</td><td>0.002</td><td>245</td><td>43</td><td>145</td><td>19</td></tr></table>

表 10-22 六边形 2024 铝蜂窝芯材压缩性能典型值  

<table><tr><td>密度
lb/ft³</td><td>芯格尺寸
in</td><td>铝箔厚度
in</td><td>纯芯材压缩
强度
psi</td><td>稳定化平面
压缩强度
psi</td><td>稳定化平面
压缩模量
ksi</td></tr><tr><td>5.0</td><td>1/8</td><td>0.0015</td><td>700</td><td>780</td><td>200</td></tr><tr><td>6.7</td><td>1/8</td><td>0.002</td><td>1100</td><td>1225</td><td>300</td></tr><tr><td>8.0</td><td>1/8</td><td>0.0025</td><td>1480</td><td>1650</td><td>380</td></tr><tr><td>9.5</td><td>1/8</td><td>0.003</td><td>1970</td><td>2300</td><td>480</td></tr><tr><td>3.5</td><td>3/16</td><td>0.0015</td><td>330</td><td>370</td><td>86</td></tr><tr><td>2.8</td><td>1/4</td><td>0.0015</td><td>220</td><td>250</td><td>40</td></tr></table>

表 10-23 六边形 2024 铝蜂窝芯材剪切性能典型值  

<table><tr><td>密度
lb/ft3</td><td>芯格尺寸
in</td><td>铝箔厚度
in</td><td>纵向剪切
强度
psi</td><td>纵向剪切
模量
psi</td><td>横向剪切
强度
ksi</td><td>横向剪切
模量
psi</td></tr><tr><td>5.0</td><td>1/8</td><td>0.0015</td><td>500</td><td>82</td><td>315</td><td>33</td></tr><tr><td>6.7</td><td>1/8</td><td>0.002</td><td>760</td><td>118</td><td>470</td><td>45</td></tr><tr><td>8.0</td><td>1/8</td><td>0.0025</td><td>960</td><td>148</td><td>590</td><td>54</td></tr><tr><td>9.5</td><td>1/8</td><td>0.0030</td><td>1150</td><td>170</td><td>650</td><td>64</td></tr><tr><td>3.5</td><td>3/16</td><td>0.0015</td><td>290</td><td>55</td><td>180</td><td>23</td></tr><tr><td>2.8</td><td>1/4</td><td>0.0015</td><td>200</td><td>42</td><td>120</td><td>19</td></tr></table>

# 10.4 材料工艺性及应用范围

# 10.4.1 工艺性

结构胶粘剂的工艺性见表10-24。

非结构胶粘剂的工艺性见表10-25。

# 10.4.2 应用范围

胶粘剂的配套性及应用范围见表10-26。

表 10-24 结构胶粘剂的工艺性能  

<table><tr><td>序号</td><td>材料标准</td><td>工艺标准</td><td>供应状态</td><td>活性期</td><td>施工方法</td><td>固化条件</td></tr><tr><td rowspan="2">1</td><td rowspan="2">BMS5-42</td><td>BAC5514</td><td>底胶</td><td></td><td>喷涂</td><td>350°F</td></tr><tr><td>BAC5514-542</td><td>胶膜</td><td></td><td>贴膜</td><td></td></tr><tr><td rowspan="3">2</td><td rowspan="3">BMS5-51</td><td>BAC5514</td><td>底胶</td><td></td><td>喷涂</td><td>250°F</td></tr><tr><td>BAC5514-551</td><td>胶膜</td><td></td><td>刷涂</td><td></td></tr><tr><td></td><td>胶液</td><td></td><td>贴膜</td><td></td></tr><tr><td rowspan="3">3</td><td rowspan="3">BMS5-70</td><td>BAC5514</td><td>底胶</td><td></td><td>喷涂</td><td>325~350°F,60min</td></tr><tr><td>BAC5514-570</td><td>胶液</td><td></td><td>刷涂</td><td></td></tr><tr><td></td><td>胶膜</td><td></td><td>贴膜</td><td></td></tr><tr><td rowspan="3">4</td><td rowspan="3">BMS5-80</td><td>BAC5514</td><td>底胶</td><td></td><td>喷涂</td><td></td></tr><tr><td>BAC5514-580</td><td>胶液</td><td></td><td>刷涂</td><td></td></tr><tr><td></td><td>胶膜</td><td></td><td>贴膜</td><td></td></tr><tr><td rowspan="2">5</td><td rowspan="2">BMS5-89</td><td>BAC5514</td><td>底胶</td><td></td><td>喷涂</td><td></td></tr><tr><td>BAC5514-589</td><td></td><td></td><td></td><td></td></tr><tr><td rowspan="3">6</td><td rowspan="3">BMS5-90</td><td>BAC5514</td><td>胶膜</td><td></td><td>贴膜</td><td>250类 250°F</td></tr><tr><td>BAC5514-590</td><td></td><td></td><td></td><td>350类 350°F</td></tr><tr><td></td><td></td><td></td><td></td><td>250/350类 250°F 或 350°F</td></tr><tr><td rowspan="2">7</td><td rowspan="2">BMS5-101</td><td>BAC5514</td><td>胶膜</td><td></td><td>贴膜</td><td>225~250°F,90min</td></tr><tr><td>BAC5514-5101</td><td></td><td></td><td></td><td></td></tr><tr><td rowspan="2">8</td><td rowspan="2">BMS5-104</td><td>BAC5514</td><td>底胶</td><td></td><td>喷涂</td><td>340~360°F,90min</td></tr><tr><td>BAC5514-5104</td><td>胶膜</td><td></td><td>贴膜</td><td></td></tr></table>

续表 10-24  

<table><tr><td>序号</td><td>材料标准</td><td>工艺标准</td><td>供应状态</td><td>活性期</td><td>施工方法</td><td>固化条件</td></tr><tr><td>9</td><td>BMS5-129</td><td></td><td>胶膜</td><td></td><td>贴膜</td><td>225~250°F×90min</td></tr><tr><td>10</td><td>BMS8-245</td><td></td><td>胶膜</td><td></td><td>贴膜</td><td>350°F×120min</td></tr><tr><td rowspan="4">11</td><td rowspan="4">MIL-A-25463</td><td rowspan="4"></td><td rowspan="4">底胶、胶液、胶膜</td><td rowspan="4"></td><td>喷涂</td><td>1级:100°F或100°F以下</td></tr><tr><td>刷涂</td><td>2级:100~200°F</td></tr><tr><td>贴膜</td><td>3级:200~300°F</td></tr><tr><td></td><td>4级:300°F以上</td></tr><tr><td rowspan="2">12</td><td rowspan="2">MM-A-132</td><td rowspan="2"></td><td rowspan="2">底胶、胶液、胶膜</td><td rowspan="2"></td><td>喷涂</td><td>I、II型:350°F或350°F以下</td></tr><tr><td>刷涂、贴膜</td><td>III、IV型:700°F以下</td></tr></table>

表 10-25 非结构胶粘剂的工艺性能  

<table><tr><td>序号</td><td>材料标准</td><td>工艺标准</td><td>供应状态</td><td>活性期</td><td>施工方法</td><td>固化条件</td></tr><tr><td>1</td><td>BMS5-7</td><td>BAC5010</td><td>单组分胶液</td><td></td><td>刷涂喷涂</td><td>65~100°F</td></tr><tr><td>2</td><td>BMS5-14</td><td>BAC5010</td><td>单组分胶液</td><td></td><td>刷涂喷涂</td><td>65~100°F</td></tr><tr><td>3</td><td>BMS5-25</td><td>BAC5010</td><td>双组分胶液</td><td>I型1级65~80°F×1hII型3级65~80°F×1hIII型1级65~80°F×1h</td><td>刷涂</td><td>65~100°F×12h或125±10°F×2h或200±10°F×60±5min</td></tr><tr><td>4</td><td>BMS5-31</td><td>BAC5010</td><td>双组分胶液</td><td>65°F×0.5~1h77°F×20min</td><td>刷涂</td><td>55~64°F×10.5h或65~72°F×8h或73~84°F×6.5h</td></tr><tr><td>5</td><td>BMS5-34</td><td>BAC5010</td><td>双组分胶液</td><td>65~80°F×20min</td><td>刷涂</td><td>65~100°F×48h或160±10°F×3h</td></tr><tr><td>6</td><td>BMS5-36</td><td>BAC5010</td><td>单组分胶液</td><td></td><td>刷涂</td><td>65~100°F×1h</td></tr><tr><td>7</td><td>BMS5-60</td><td>BAC5010</td><td>双组分胶液</td><td>65~80°F×45min</td><td>刷涂</td><td>65~100°F×4h或140~160°F×2h</td></tr><tr><td>8</td><td>BMS5-72</td><td>BAC5010</td><td>双组分胶液</td><td>65~80°F×60min</td><td>刷涂</td><td>150±10°F×0.5h或65~100°F×5h</td></tr><tr><td>9</td><td>BMS5-92</td><td>BAC5010</td><td>双组分胶液</td><td>65~80°F×2h</td><td>刷涂</td><td>65~100°F×24h或250±10°F×60±10min或200±10°F×130±10min</td></tr><tr><td>10</td><td>BMS5-102</td><td></td><td>双组分胶液</td><td></td><td>刷涂</td><td>65~100°F</td></tr><tr><td>11</td><td>BMS5-105</td><td>BSC5010</td><td>双组分胶液</td><td>II型70~80°F×50~15minIII型70~80°F×4min</td><td>刷涂喷涂</td><td>II型 65~100°F×12hIII型 75±5°F×150min</td></tr><tr><td>12</td><td>BMS5-107</td><td></td><td>双组分胶液</td><td></td><td>刷涂</td><td>65~100°F</td></tr><tr><td>13</td><td>BMS5-109</td><td>BAC5010</td><td>双组分胶液</td><td>I型75°F×30minII型75°F×40min</td><td>刷涂</td><td>65~100°F</td></tr></table>

表 10-26 胶粘剂的配套性及应用范围  

<table><tr><td>序号</td><td>材料标准</td><td>基本组成</td><td>配套性</td><td>使用温度</td><td>应用范围</td></tr><tr><td>1</td><td>BMS5-42</td><td>热固性树脂</td><td>II型胶膜与I型底胶配套</td><td></td><td>金属板-板胶结</td></tr><tr><td>2</td><td>BMS5-51</td><td>热固性树脂</td><td>II型胶膜与I型底胶及BMS5-89I型底胶配套III型胶液与I型底胶配套III型胶液与II型胶膜相容</td><td></td><td>金属板-板及金属蜂窝夹层结构胶结</td></tr><tr><td>3</td><td>BMS5-70</td><td>热固性树脂</td><td>II型胶膜与I、IA型底胶配套III型胶液与I、IA型底胶配套,与II型胶膜相容</td><td>-67~350°F</td><td>结构胶结,用于金属板-板及蜂窝夹层结构胶结</td></tr><tr><td>4</td><td>BMS5-80</td><td>热固性树脂</td><td>II型胶膜、III型胶液与I型底胶配套II型胶膜与BMS5-89I型底胶配套II型胶膜与III型胶液相容</td><td></td><td>结构胶结,用于金属板-板及蜂窝夹层结构胶结</td></tr><tr><td>5</td><td>BMS5-89</td><td>热固性树脂</td><td>I型底胶与BMS5-51、BMS5-80、BMS5-101胶膜、胶液配套,还与BMS10-11I型底漆、BMS10-60I型瓷漆、BMS10-79底漆、BMS10-60II型瓷漆配套</td><td></td><td>结构胶结,与中温固化胶粘剂配套使用,用于金属板-板及蜂窝夹层结构胶结;还可用于胶结组件外露表面防护处理及油漆的底漆</td></tr><tr><td>6</td><td>BMS5-101</td><td>热固性树脂</td><td>II型胶膜与BMS5-89I型底胶配套</td><td>-67~180°F</td><td>结构胶结,用于金属板-板及蜂窝夹层结构胶结</td></tr><tr><td>7</td><td>BMS5-104</td><td>热固性树脂</td><td>II型胶膜与I型底胶配套</td><td>-67~350°F</td><td>结构胶结,用于金属板-板及蜂窝夹层结构胶结</td></tr><tr><td>8</td><td>BMS5-129</td><td>热固性树脂</td><td>I型A类胶膜与BMS5-51I型底胶或BMS5-89I型底胶配套I型B类胶膜与BMS5-80I型底胶或BMS5-89I型底胶配套I型C类胶膜与BMS5-89I型底胶配套</td><td></td><td>用于芳纶纤维/环氧、碳纤维/环氧等复合材料结构零部件的胶结和固定</td></tr><tr><td>9</td><td>BMS5-90</td><td>热固性树脂</td><td></td><td></td><td>结构胶结,用于蜂窝夹层结构的蜂窝芯边缘填充或蜂窝芯的增强</td></tr><tr><td>10</td><td>BMS8-245</td><td>热固性树脂</td><td></td><td></td><td>用于复合材料结构零部件的胶结</td></tr><tr><td>11</td><td>BMS5-7</td><td>氯丁橡胶</td><td></td><td></td><td>非结构胶结,用于黏结飞机结构除冰保护罩</td></tr><tr><td>12</td><td>BMS5-14</td><td>丁腈橡胶</td><td></td><td></td><td>非结构胶,耐燃油</td></tr><tr><td>13</td><td>BMS5-25</td><td>环氧树脂</td><td></td><td></td><td>非结构胶结,用于金属、塑料和其他各种材料的胶结</td></tr><tr><td>14</td><td>BMS5-31</td><td>热固性树脂</td><td></td><td></td><td>非结构胶,用于尼龙、聚酯等与金属胶结</td></tr><tr><td>15</td><td>BMS5-34</td><td>环氧树脂</td><td></td><td></td><td>非结构胶结,用于一般用途胶结</td></tr><tr><td>16</td><td>BMS5-36</td><td>氟基丙烯酸</td><td></td><td></td><td>非结构胶结,用于金属、塑料、陶瓷和橡胶之间的胶结</td></tr></table>

续表 10-26  

<table><tr><td>序号</td><td>材料标准</td><td>基本组成</td><td>配套性</td><td>使用温度</td><td>应用范围</td></tr><tr><td>17</td><td>BMS5-60</td><td>环氧树脂</td><td></td><td>≤250°F</td><td>非结构胶结,用于金属、玻璃纤维环氧层压板之间的胶结</td></tr><tr><td>18</td><td>BMS5-72</td><td>环氧树脂</td><td></td><td></td><td>非结构胶结,用于电子线路内的塑料及金属胶结</td></tr><tr><td>19</td><td>BMS5-92</td><td>环氧树脂</td><td></td><td></td><td>非结构胶结,用于一般用途胶结及刚性PVC泡沫夹层结构胶结</td></tr><tr><td>20</td><td>BMS5-102</td><td>环氧树脂</td><td></td><td></td><td>非结构胶结,用于一般用途胶结</td></tr><tr><td>21</td><td>BMS5-105</td><td>脲脘</td><td></td><td></td><td>非结构胶结,用于聚碳酸酯板材胶结及一般用途胶结</td></tr><tr><td>22</td><td>BMS5-107</td><td>环氧树脂</td><td></td><td></td><td>非结构胶结,用于地板镶嵌胶结</td></tr><tr><td>23</td><td>BMS5-109</td><td>环氧树脂</td><td></td><td></td><td>非结构胶结,用于一般用途胶结</td></tr></table>

# 10.5 材料运输、贮存及保管要求

# 10.5.1 包装

胶粘剂的包装应该满足材料标准的要求，一般包装要求如下：

（1）液态胶粘剂应用金属容器进行密封包装，多组分液态胶粘剂应按组分分别包装，金属容器的性能应满足相应技术文件的要求。  
(2）膜状胶粘剂应用聚乙烯包装袋密封包装，以卷包装的胶膜不应产生变形、破坏或冷流。  
（3）外部包装应具有防止物理损伤或外来杂质污染，通常采用满足相应标准的不同级别的包装箱进行外包装。  
（4）每个单元包装一般应有标签，标注内容包括

a. 材料标准、材料的型别、类别和级别；  
b. 制造商名称和材料牌号；  
c. 订货单号；  
d. 单元数量；  
e.制造商的批号；  
f. 制造日期。

（5）外部包装的包装箱上应该持久、清晰地作出下述标记

a. 材料标准、材料的型别、类别和级别；  
b. 制造商名称和材料牌号；  
c. 订货单号；  
d. 运输数量；

e.包装件数；  
f. 制造商的批号；  
g. 制造日期；  
h. 冷藏要求。

# 10.5.2 运输

运输过程中，胶粘剂的温度不高于材料标准或材料供应厂商规定的最高运输温度。

# 10.5.3 贮存

胶粘剂不应靠近热源贮存，也不应直接受阳光照射，要远离明火。液态胶粘剂的贮存容器至少应高出地面2in，容器应保持密封；胶膜应在密封的聚乙烯包袋内存放，免受本身自重以外的负载，水平放置。胶粘剂应建立相应的贮存履历。

胶粘剂的贮存温度应按照材料标准或材料供应厂商的规定执行。一般贮存温度包括：

（1）冷藏贮存：贮存温度为 $0^{\circ}\mathrm{F}$ 或 $0^{\circ}\mathrm{F}$ 以下  
(2）低温贮存：贮存温度为 $0\sim 40^{\circ}\mathrm{F}$   
(3) 室温贮存：贮存温度为 $40 \sim 80^{\circ} \mathrm{F}$

结构胶粘剂标准规定的运输温度、贮存温度及贮存期见表10-27。

非结构胶粘剂标准规定的运输温度、贮存温度及贮存期见表10-28。

表 10-27 结构胶粘剂的运输、贮存温度及储存期  

<table><tr><td>序号</td><td>标准号</td><td>胶粘剂类型及状态</td><td>运输温度,℉</td><td>贮存温度,℉</td><td>贮存期</td></tr><tr><td rowspan="2">1</td><td rowspan="2">BMS5-42</td><td>I型1类底胶</td><td>低于40</td><td>低于40</td><td>90d</td></tr><tr><td>I型2类底胶II型胶膜</td><td>低于40</td><td>低于40</td><td>180d</td></tr><tr><td rowspan="2">2</td><td rowspan="2">BMS5-51</td><td>I型底胶III型胶液</td><td>低于90</td><td>低于40</td><td>90d</td></tr><tr><td>II型胶膜</td><td>低于0</td><td>低于0</td><td>90d</td></tr><tr><td>3</td><td>BMS5-70</td><td>底胶、胶液、胶膜</td><td>低于120</td><td>低于40</td><td>180d</td></tr><tr><td rowspan="2">4</td><td rowspan="2">BMS5-80</td><td>I型底胶III型胶液</td><td>低于90</td><td>低于40</td><td>180d</td></tr><tr><td>II型胶膜</td><td>低于40</td><td>低于0</td><td>180d</td></tr><tr><td>5</td><td>BMS5-89</td><td>I型底胶</td><td>低于0</td><td>低于0</td><td>180d</td></tr><tr><td>6</td><td>BMS5-101</td><td>II型底胶</td><td>低于40</td><td>低于40</td><td>180d</td></tr><tr><td rowspan="2">7</td><td rowspan="2">BMS5-104</td><td>I型底胶</td><td>低于40</td><td>低于40</td><td>180d</td></tr><tr><td>II型胶膜</td><td>低于0</td><td>低于0</td><td>180d</td></tr><tr><td rowspan="2">8</td><td rowspan="2">BMS5-129</td><td>II型IA类胶膜II型IIA类胶膜</td><td>低于0</td><td>低于0</td><td>90d</td></tr><tr><td>II型IIB类胶膜II型IIC类胶膜</td><td>低于40</td><td>低于0</td><td>180d</td></tr><tr><td>9</td><td>BMS5-90</td><td>II(IIN)型胶膜</td><td>低于0</td><td>低于0</td><td>120d</td></tr><tr><td>10</td><td>BMS8-245</td><td>II型胶膜</td><td>低于10</td><td>低于10</td><td>180d</td></tr><tr><td>11</td><td>MMM-A-132</td><td>I、II、III、IV型胶膜、胶液</td><td colspan="3">见供应厂商说明书</td></tr><tr><td>12</td><td>MIL-A-25463</td><td>I、II、III、IV型胶膜、胶液</td><td colspan="3">见供应厂商说明书</td></tr></table>

表 10-28 非结构胶粘剂的运输、贮存温度及储存期  

<table><tr><td>序号</td><td>标准号</td><td>胶粘剂类型及状态</td><td>运输温度,℉</td><td>贮存温度,℉</td><td>贮存期</td></tr><tr><td>1</td><td>BMS5-7</td><td>单组分胶液</td><td>60~80</td><td>60~80</td><td>180d</td></tr><tr><td>2</td><td>BMS5-14</td><td>单组分胶液</td><td>40~80</td><td>40~80</td><td>180d</td></tr><tr><td>3</td><td>BMS5-25</td><td>双组分胶液</td><td>低于80</td><td>低于80</td><td>1a</td></tr><tr><td>4</td><td>BMS5-31</td><td>双组分胶液</td><td>低于80</td><td>低于80</td><td>180d</td></tr><tr><td>5</td><td>BMS5-34</td><td>双组分胶液</td><td>40~80</td><td>40~80</td><td>180d</td></tr><tr><td>6</td><td>BMS5-36</td><td>单组分胶液</td><td>低于80</td><td>低于80</td><td>1a</td></tr><tr><td>7</td><td>BMS5-60</td><td>双组分胶液</td><td>50~80</td><td>50~80</td><td>180d</td></tr><tr><td>8</td><td>BMS5-72</td><td>双组分胶液</td><td>33~100</td><td>33~100</td><td>I型 180dII、III型 1a</td></tr><tr><td>9</td><td>BMS5-92</td><td>双组分胶液</td><td>低于80</td><td>低于80</td><td>180d</td></tr><tr><td>10</td><td>BMS5-94</td><td>单组分胶液</td><td>低于40</td><td>低于40</td><td>180d</td></tr><tr><td>11</td><td>BMS5-102</td><td>双组分胶液</td><td>见供应厂商说明书</td><td>见供应厂商说明书</td><td>2a</td></tr><tr><td>12</td><td>BMS5-105</td><td>双组分胶液</td><td>见供应厂商说明书</td><td>见供应厂商说明书</td><td>180d</td></tr><tr><td>13</td><td>BMS5-107</td><td>双组分胶液</td><td>低于90</td><td>低于90</td><td>180d</td></tr><tr><td>14</td><td>BMS5-109</td><td>双组分胶液</td><td>低于80</td><td>低于80</td><td>I型 1aII型 90d</td></tr></table>

# 10.6 可推荐的供应商

可推荐的供应商见表10-29。

表 10-29 可推荐的供应商  

<table><tr><td>序号</td><td>标准号</td><td>型</td><td>类</td><td>级</td><td>牌号</td><td>供应厂商</td></tr><tr><td rowspan="3">1</td><td rowspan="3">BMS5-42</td><td>I</td><td>1</td><td rowspan="3">A、B</td><td>EC1593</td><td>3M Company</td></tr><tr><td>II</td><td>2</td><td>EC1660</td><td>3M Center</td></tr><tr><td></td><td></td><td>AF30</td><td></td></tr><tr><td rowspan="5">2</td><td rowspan="5">BMS5-51</td><td>I</td><td>1</td><td></td><td>EC2320A</td><td>3M Company</td></tr><tr><td>II</td><td>2</td><td></td><td>AF126</td><td>3M Center</td></tr><tr><td>III</td><td></td><td></td><td>AF126-2</td><td>ACDS Division</td></tr><tr><td></td><td></td><td></td><td>EC-3903</td><td>3M Tilloy</td></tr><tr><td>III</td><td></td><td></td><td>EC-3903</td><td></td></tr><tr><td rowspan="5">3</td><td rowspan="5">BMS5-70</td><td>I</td><td></td><td></td><td>BR227A</td><td>American Cyanamid Company</td></tr><tr><td>II A</td><td></td><td></td><td>BR227A</td><td></td></tr><tr><td>I</td><td></td><td></td><td>BR227A-2</td><td></td></tr><tr><td>II</td><td></td><td></td><td>FM-61</td><td></td></tr><tr><td>III</td><td></td><td></td><td>BR227</td><td></td></tr><tr><td rowspan="4">4</td><td rowspan="4">BMS5-80</td><td>I</td><td>1</td><td>A</td><td>BR-123</td><td>American Cyanamid Company</td></tr><tr><td>II</td><td>2</td><td>A</td><td>FM-123-2</td><td></td></tr><tr><td>III</td><td></td><td></td><td>FM-123-5</td><td></td></tr><tr><td></td><td></td><td></td><td>BR-38</td><td></td></tr><tr><td rowspan="2">5</td><td rowspan="2">BMS5-101</td><td>II</td><td></td><td></td><td>FM-73、FM-73M</td><td>American Cyanamid Company</td></tr><tr><td></td><td></td><td></td><td>FM-73M-OST</td><td></td></tr></table>

续表 10-29  

<table><tr><td>序号</td><td>标准号</td><td>型</td><td>类</td><td>级</td><td>牌号</td><td>供应厂商</td></tr><tr><td rowspan="3">5</td><td rowspan="3">BMS5-101</td><td rowspan="3">II</td><td rowspan="3"></td><td rowspan="3"></td><td>EA9628EA9628 NWEA9628 OST</td><td>The Dexter CorporationHysol Division</td></tr><tr><td>Meltbond 1133</td><td>Narmco Materials. Inc. A Subsidiary of Celanese Corp.</td></tr><tr><td>AF163-2KAF163-3MAF163-2MAF163-2OST</td><td>Minnesota Mining and Mfg. Co. Adhesives.Coatings and Seders Div.</td></tr><tr><td rowspan="5">6</td><td rowspan="5">BMS5-104</td><td>I</td><td>1</td><td></td><td>EC-3917</td><td>3M、3M Center</td></tr><tr><td rowspan="2">II</td><td rowspan="2">1</td><td rowspan="2">10</td><td>PL-729-3</td><td>BFGoodvich Generd Products Co.A Division of the BF Goodrich Co.</td></tr><tr><td>AF143</td><td>3M</td></tr><tr><td rowspan="2">III</td><td rowspan="2">2</td><td rowspan="2">5</td><td>PL-729</td><td>BFGoodrich General Products Co.</td></tr><tr><td>AF453</td><td>3M</td></tr><tr><td rowspan="5">7</td><td rowspan="5">BMS5-89</td><td rowspan="5">I</td><td rowspan="5"></td><td rowspan="4">A</td><td>BR-127</td><td>American Cyanamid CompanyBloomingdale Plant Eng. Material Dept.</td></tr><tr><td>EC3960</td><td>3M3M Center</td></tr><tr><td></td><td>Sumitomo 3M Limited</td></tr><tr><td>3M France</td><td></td></tr><tr><td>B</td><td>BR-127EE</td><td>American Cyanamid CompanyBloomingdale Plant Eng. Material Dept</td></tr><tr><td rowspan="3">8</td><td rowspan="3">BMS5-129</td><td rowspan="3">2</td><td rowspan="2">IAIIIB</td><td rowspan="2"></td><td rowspan="2">AF126AF126-2FM-123-2</td><td rowspan="2">3M Company3M Center3M CompanyAmerican Cyanamid CompanyBloomingdale Department</td></tr><tr></tr><tr><td>II C</td><td></td><td>FM-123-5</td><td>American Cyanamid Company</td></tr><tr><td rowspan="5">9</td><td rowspan="5">BMS8-245</td><td rowspan="5">II</td><td rowspan="5">1</td><td>03</td><td>FM300M.03 PS</td><td>American cyanamid company</td></tr><tr><td>05</td><td>FM300K.05 PSF</td><td>Bloomingdale department</td></tr><tr><td>08</td><td>FM300K.08 PSF</td><td></td></tr><tr><td>030508</td><td>METLBOND 1515-3M 03PSF METLBOND 1515-3M 05PSF METLBOND 1515-3M 08PSF</td><td>BASF Structural Materials Inc.Narmco MaterialsA Subsidiary of BASF corporation</td></tr><tr><td>05</td><td>METLBOND 1515-1M 05PSF</td><td></td></tr><tr><td rowspan="2">10</td><td rowspan="2">BMS5-90</td><td rowspan="2">II N</td><td rowspan="2"></td><td rowspan="2"></td><td>AF3024</td><td>3M3M Center3M SumitomoTamagawadai3M France</td></tr><tr><td>FM410-1</td><td>American cyanamid CompanyBloomingdale Plant Eng. Material Dept</td></tr><tr><td>11</td><td>BMS5-7</td><td>I</td><td></td><td></td><td>EC-1300-L</td><td>3M Company3M Center</td></tr></table>

续表 10-29  

<table><tr><td>序号</td><td>标准号</td><td>型</td><td>类</td><td>级</td><td>牌号</td><td>供应厂商</td></tr><tr><td>11</td><td></td><td>II</td><td></td><td></td><td>EC-2155EC-4419</td><td>3M Company</td></tr><tr><td>12</td><td>BMS5-14</td><td>I</td><td></td><td></td><td>M6249</td><td>Umiroyal Inc.Adhesive and Coatings</td></tr><tr><td rowspan="3">13</td><td rowspan="3">BMS5-25</td><td rowspan="2">I</td><td rowspan="2"></td><td>1</td><td>EA901/B-1Aerobond 2238A/B</td><td>Hysol Division, Dexter Corporation</td></tr><tr><td>3</td><td>EA901/L-3</td><td></td></tr><tr><td>II</td><td></td><td>1</td><td>Epibond 1539A/B</td><td>Frate Products Div.M &amp; T Chemicals Inc.</td></tr><tr><td>14</td><td>BMS5-31</td><td></td><td></td><td></td><td>Pro-Seal 501</td><td>Products Research and Chemical Corp.Pro-Seal division</td></tr><tr><td>15</td><td>BMS5-34</td><td></td><td></td><td></td><td>GC-90</td><td>Goal Chemical sealants Corp.</td></tr><tr><td rowspan="9">16</td><td rowspan="9">BMS5-36</td><td rowspan="2">I</td><td rowspan="2"></td><td rowspan="2"></td><td>Permabond 910</td><td>Permabond International CorporationPermabond Adhesive Ltd.</td></tr><tr><td>Loctite 430IS 430M-1000Three Bond 1702NThree Bond 1703</td><td>Loctite CorporationLoctite (UK) LimitedPacer Technology &amp; ResourcesThree Bond of AmericaThree Bond of America</td></tr><tr><td rowspan="7">II</td><td rowspan="7"></td><td rowspan="6">1</td><td>Loctite 414</td><td>Loctite Corporation</td></tr><tr><td>Loctite 416</td><td>Loctite Corporation</td></tr><tr><td>E-40</td><td>Pacer Technology &amp; Resources</td></tr><tr><td>E-100</td><td>Pacer Technology &amp; Resources</td></tr><tr><td>Permabond 102</td><td>Permabond International Corporation</td></tr><tr><td>Scotchweld CA-8</td><td>3M3M Center</td></tr><tr><td>2</td><td>Loctite 916</td><td>Loctite Corporation</td></tr><tr><td>17</td><td>BMS5-60</td><td></td><td></td><td></td><td>RE-2038/Hardener 3475</td><td>The Dexter Corporation Hysol Division</td></tr><tr><td rowspan="3">18</td><td rowspan="3">BMS5-72</td><td>I</td><td></td><td></td><td>Eccobond 45 (Part A)Catalyst 15 (Part B)</td><td>W.R.Grace Co.Emerson and Cuming Div.</td></tr><tr><td>II</td><td></td><td></td><td>Metre Grip 303</td><td>Metachem resins Corp.Mereco Products Div.</td></tr><tr><td>III</td><td></td><td></td><td>Metre Grip 303 VLV</td><td>Metachem Resins Corp.Mereco Products Div.</td></tr><tr><td rowspan="3">19</td><td rowspan="3">BMS5-92</td><td>I、IV</td><td></td><td></td><td>EC2216A、EC2216B</td><td></td></tr><tr><td>V</td><td></td><td></td><td>EC2215A、EC2215BEC3333A、EC3333B</td><td>Minnesota Mining and Manufacturing Co.</td></tr><tr><td>III</td><td></td><td></td><td>EA9330</td><td>Hysol DivisionThe Dexter Corporation</td></tr><tr><td>20</td><td>BMS5-102</td><td>I</td><td></td><td></td><td>18CA-75 ResinT-389 Hardemer</td><td>Guardsman Chemical. Inc.Seattle Division</td></tr><tr><td rowspan="4">21</td><td rowspan="4">BMS5-105</td><td>I</td><td></td><td></td><td>5738 A/B</td><td>Frame Products Company</td></tr><tr><td>II</td><td>1</td><td></td><td>EC3532 A/B</td><td>3M Company、3M Center</td></tr><tr><td>II</td><td>2</td><td></td><td>EC3549 A/B</td><td>3M Company</td></tr><tr><td>III</td><td></td><td></td><td>5759 A/B</td><td>Frame Products Company</td></tr></table>

续表 10-29  

<table><tr><td>序号</td><td>标准号</td><td>型</td><td>类</td><td>级</td><td>牌号</td><td>供应厂商</td></tr><tr><td>21</td><td>BMS-105</td><td>IV</td><td></td><td></td><td>UR-2175 A/B</td><td>H.B.F  uller Company</td></tr><tr><td>22</td><td>BMS5-107</td><td></td><td>1</td><td></td><td>Redux 410</td><td>Ciba Geigy Limited Composite Materids Rept.</td></tr><tr><td rowspan="4">23</td><td rowspan="4">BMS5-109</td><td rowspan="2">I</td><td rowspan="2">1</td><td>A</td><td>EA9309.2 NA</td><td>Dexter Corp.</td></tr><tr><td>B</td><td>EA9009.3 NA</td><td>Hysol Div.</td></tr><tr><td rowspan="2">II</td><td rowspan="2">2</td><td rowspan="2">A</td><td>EA934 NA</td><td>Dexter Corp. Hysol Div.</td></tr><tr><td>FR7010</td><td>Fiber Resin Corp</td></tr></table>

# 第11章 橡胶及其制品

# 11.1 概述

橡胶是一类弹性高分子材料。橡胶在飞机上的使用具有多种多样的功能，广泛用于制造飞机的轮胎、软油箱、胶管、胶布、薄膜、型材、减振和密封零件。随着飞机的大型化，橡胶材料在飞机上的使用越来越多，据初步统计，MD-82飞机上使用的橡胶重量超过0.5t，除发动机涡轮叶片、燃烧室和尾喷口未见橡胶件外，几乎遍布于飞机的所有结构和系统。不同的橡胶制品对胶料提出不同的性能要求：制造轮胎的胶料要有优异的弹性和耐磨性；软油箱的胶料要有好的耐油性能；生产密封零件的胶料应在压缩下有好的弹性恢复能力。

橡胶分为天然、合成两大类，制品的耐热和耐介质性能取决于生胶的类型。
