Repository: C-zj02/CFD-claw

<div align="center">

**English** | [中文](#中文版) | [Français](README_FR.md) | [Русский](README_RU.md) | [हिन्दी](README_HI.md) | [العربية](README_AR.md) | [Português](README_PT.md)

# 🚀 Claude Code Python

**A Complete Python Reimplementation Based on Real Claude Code Source**

*From TypeScript Source → Rebuilt in Python with ❤️*

***
**🔥 Active Development • New Features Weekly 🔥**

</div>

***

## 🎯 What is This?

**Clawd Code** is a **complete Python rewrite** of Claude Code, based on the **real TypeScript source code**.

File: RAG-data/中国航空材料手册(第2版) 第2卷 变形高温合金 铸造高温合金(1)401-600.pdf-68a5f607-94a5-4368-bfb8-49bfbc13c35f.md (part 10 of 11)
表3-5[4]  
3.4.1.1 板材和棒材经 $1230^{\circ}\mathrm{C}, 1\mathrm{h}$ , 水冷处理后的轴向加载室温疲劳曲线见图3-29。

3.4.1.2 合金高温疲劳强度见表3-11。

# 3.4.2 低周疲劳

3.4.2.1 外径 $11.4\mathrm{mm}$ 、壁厚 $1.5\mathrm{mm}$ 的管材于 $540^{\circ}\mathrm{C}$ 和 $650^{\circ}\mathrm{C}$ 作完全反向循环应变疲劳时的 $\varepsilon-N$ 曲线见图3-30。

<table><tr><td>θ/C</td><td>650</td><td>760</td><td>870</td><td>980</td></tr><tr><td>σ-1(108)/MPa</td><td>438</td><td>417</td><td>324</td><td>138</td></tr></table>

3.4.2.2 热轧中板单向缺口的悬臂梁式试样、裂纹为长横向取样，在频率为10周/min，单向拉伸加载的锯齿形波型在高温下作低周疲劳试验时，疲劳裂纹的增长曲线见图3-31。

# 3.5 弹性性能

3.5.1 弹性模量 见表3-12。

3.5.2 切变模量 见表3-13。

3.5.3 泊松比 见表3-14。

表3-12[3.5]  

<table><tr><td>θ/C</td><td>25</td><td>200</td><td>425</td><td>540</td><td>650</td><td>870</td><td>980</td></tr><tr><td>E/GPa</td><td>231</td><td>217</td><td>199</td><td>196</td><td>181</td><td>162</td><td>148</td></tr></table>

表3-13[5]  

<table><tr><td>θ/C</td><td>25</td><td>200</td><td>425</td><td>650</td><td>870</td></tr><tr><td>G/GPa</td><td>89</td><td>83</td><td>76</td><td>68</td><td>61</td></tr></table>

表3-14[5]  
表3-11[3.7]  

<table><tr><td>θ/°C</td><td>25</td><td>200</td><td>425</td><td>650</td><td>870</td></tr><tr><td>μ</td><td>0.286</td><td>0.296</td><td>0.305</td><td>0.315</td><td>0.325</td></tr></table>

图片摘要：该图主要展示 3 11[3.7]。
![](images/81892bd237fb9641fae3660f9ed25246dc80b8243068c775aa630996a542afb4.jpg)  
图3-29 板材和棒材的室温疲劳 $S - N$ 曲线[1]

图片摘要：该图主要展示 3 29 板材和棒材的室温疲劳 曲线[1]。
![](images/8125e2e1c49ec44ae449c235b79ce7f5bf33fea87a29b0d69b82b6c499cedd97.jpg)  
图3-30 管材在540C和 $650^{\circ}\mathrm{C}$ 下的反向循环应变疲劳曲线[1]

图片摘要：该图主要展示 3 30 管材在540C和 下的反向循环应变疲劳曲线[1]。
![](images/fe9f91c5aae6a64c05e9b681fd8602e79f9b49e1afa22a76732cf39d90cb6c2d.jpg)  
图3-31 中板在高温下的低周疲劳裂纹增长曲线[1]

# 4 组织结构

# 4.1 相变温度

4.2 时间-温度-组织转变曲线 见图4-1（合金经 $1225^{\circ}C,30\mathrm{min}$ ，水冷处理）。

图片摘要：该图主要展示 3 31 中板在高温下的低周疲劳裂纹增长曲线[1]。
![](images/8df7251cf66c90689e964bf57d98ea665a2bf656432d8b36c844d8d39524c937.jpg)  
图4-1 时间-温度-组织转变曲线[1]

4.3 合金组织结构 合金经时效后可析出一些碳化物和金属间化合物，包括 $\mathbf{M}_7\mathbf{C}_3$ 、 $\mathbf{M}_{23}\mathbf{C}_6$ 、 $\mathbf{M}_6\mathbf{C}$ 、 $\alpha-\mathrm{Co}_3\mathrm{W}$ 、 $\beta-\mathrm{Co}_3\mathrm{W}$ 、 $\mathbf{L}-\mathrm{Co}_2\mathbf{W}$ 和 $\mu-\mathrm{CO}_7\mathbf{W}_6$ 。合金在 $800^{\circ} \mathrm{C}$ 时效时析出顺序为 $(\mathbf{M}_7\mathbf{C}_3)$ 、 $\mathbf{M}_{23}\mathbf{C}_6$ 、 $\mathbf{M}_6\mathbf{C}$ 、 $\mathbf{L}-\mathrm{Co}_2\mathbf{W}$ 和 $\mu-\mathrm{Co}_7\mathbf{W}_6$ 。 $700^{\circ} \mathrm{C}$ 时效时析出顺序为 $(\mathbf{M}_7\mathbf{C}_3)$ 、 $\mathbf{M}_{23}\mathbf{C}_6$ 、 $\mathbf{M}_6\mathbf{C}$ 、 $(\alpha-\mathrm{Co}_3\mathrm{W})$ 、 $\beta-\mathrm{Co}_3\mathrm{W}$ 和 $\mathbf{L}-\mathrm{Co}_2\mathbf{W}$ 。在 $800^{\circ} \mathrm{C}$ 和更高温度时效时，时效硬化主要是由于析出 $\mathbf{M}_{23}\mathbf{C}_6$ 、 $\mathbf{M}_6\mathbf{C}$ 和 $\mathbf{L}-\mathrm{Co}_2\mathbf{W}$ 相。在 $700^{\circ} \mathrm{C}$ 或更低温度时效，主要析出碳化物和 $\beta-\mathrm{Co}_3\mathrm{W}$ 。 $\alpha-\mathrm{CO}_3\mathrm{W}$ 为有序面心立方体结构，与基体共格，在长期时效后转变为有序密排六方的 $\beta-\mathrm{Co}_3\mathrm{W}$ ，使合金强化。

# 5 工艺性能与要求

5.1 成形性能 合金具有满意的冷热成形性能。热加工温度范围为 $1200 \sim 980^{\circ} \mathrm{C}$ , 锻造温度应足够高以减少晶界碳化物, 也应足够低以控制晶粒度, 适宜的锻造温度约为 $1170^{\circ} \mathrm{C}$ 。锻造时应注意防止角

裂。加热炉气氛应为中性或弱氧化性。加热保温时间约每 $25\mathrm{mm}$ 厚度1h，锻造后可以任意速度冷却。合金固溶状态可进行各种冷成形工序，但要求采用功率较大的成形设备。由于合金冷作硬化速率较大，冷成形时需进行多次中间退火，在板材和其他产品成形时，在 $230\mathrm{C}$ 进行加热是有益的。

5.2 焊接性能 合金可用熔焊、电阻焊和钎焊等方法进行连接。熔焊时可采用手工或自动的惰性气体保护电弧焊，采用较小的能量输入，以钨极或HGH605焊丝作电极。不推荐采用埋弧焊，以免引起大晶粒和脆化。应在固溶状态而不在冷加工状态进行熔焊。焊后需进行快速冷却，最好进行焊后退火，以消除在 $760\sim 980^{\circ}\mathrm{C}$ 可能产生的任何脆化。

5.3 零件热处理工艺 推荐下列固溶处理工艺。

锻棒和锻件： $1230^{\circ}C$ ，水冷；

中板：1200C，水冷；

薄板和带材： $1175\sim 1200^{\circ}\mathrm{C}$ ，水冷或快速空冷。

保温时间约为每 $25\mathrm{mm}$ 厚1h，但至少为 $15\mathrm{mm}$ 。

铆钉应在 $1160\sim 1190\mathrm{C}$ 固溶处理 $10\sim 20\mathrm{min}$ ，随后水冷或快速冷却。

固溶处理的材料冷加工后可在 $480 \sim 650^{\circ} \mathrm{C}$ 时效 $4 \sim 16 \mathrm{~h}$ （最好在 $600^{\circ} \mathrm{C}$ 时效 $4 \mathrm{~h}$ ），可提高 $980^{\circ} \mathrm{C}$ 以下的持久蠕变强度。适宜的冷加工量为 $15 \% \sim 45 \%$ 。

5.4 表面处理工艺 固溶处理时生成的表面氧化皮可用吹砂或碱酸洗方法清除。碱酸洗工艺如下：①浸入 $370^{\circ}\mathrm{C}$ 的氢氧化物溶液中 $15\mathrm{min}$ ；②浸入 $60\sim 70^{\circ}\mathrm{C}$ 的 $8\% \sim 12\%$ 的硫酸中 $10\sim 15\mathrm{min}$ ；③浸入温度为 $50\sim 70^{\circ}\mathrm{C}$ 的 $12\% \sim 15\%$ 的硝酸 $+1\% \sim 3\%$ 氢氟酸的混合溶液中 $15\mathrm{min}$ 。每次工序后应在水中冲洗干净。

5.5 切削加工与磨削性能 合金可满意地进行切削和磨削加工。

# 6 功能考核试验

# 7 使用建议

该合金系钴基合金，不符合我国资源条件，只宜在引进机种上限制使用，不宜在新机研制生产中选用。

# 参考文献

1 Klopp. W. D: Aerospace Structural Metals Handbook, V. 5, CODE4302, 1986   
2 Alloy digest, Co-53. 1967. No. 10   
3 Alloy digest, Co-60. 1970. No. 1   
4 ADS2660   
5 Alloy digest, Co-69. 1990. No. 7   
6 北京航空材料研究所, GH605 合金应用研究, 1987  
7Alloy digest,Co-81.1987.No.8   
8 ADS2661

编写 黄福祥

审校 赵宇新

图片摘要：该图片与铸造高温合金篇编辑委员会；主任委员 陈荣章这部分内容相关。
![](images/57d001c905442215a7a6c6d1a60601ab0dfcde89d59385c0f01fccd733d21d91.jpg)

# 铸造高温合金篇编辑委员会

主任委员 陈荣章

副主任委员 李嘉荣 崔正山

委员（按姓氏笔画为序）

李晓欣 孙家华 张宏炜 赵希宏 陈桂梅

海潮 郭建亭 韩希鹏 殷克勤 温川

# 第1版编写、审稿人员

孙理 全有莹 陈荣章 李孙华 刘泽尧

穆寿昌 刘志中 郭建亭 孟昭钰 佟英杰

朱耀霄 胡壮麒 张炳大 徐建庭 潘腊珍

张匀钟振钢 王玉兰 许静君 黄乾尧

师燕渝 张天相 张文林 孙传棋 李其娟

王罗宝 王玉屏 唐亚俊 吴仲棠

铸造高温合金是由合金锭重熔后直接浇注成零件的高温合金，是在高温及氧化腐蚀环境中长期稳定工作的金属结构材料，广泛应用于航空、航天、舰船、能源、交通运输和化工等工业部门制造各种复杂零件。在航空工业上最重要的用途是制造航空燃气涡轮发动机涡轮叶片、导向叶片、整铸涡轮和导向器、增压器、涡轮机匣、尾喷管调节片等。

按合金的基体元素分类，主要有铁基(或铁-镍基)、镍基、钴基和金属间化合物为基的铸造高温合金。铁基(或铁-镍基)合金价格较便宜，但由于其高温性能较低，在高性能发动机上的用量日趋减少。钴基合金由于钴资源缺乏，发展受到限制，仅用于少数发动机的导向叶片。镍基合金是目前航空发动机用牌号最多、用量最大、使用最广的铸造高温合金，发展很快。金属间化合物(Ni,Al)基铸造高温合金是近年发展起来的，由于高温强度高、密度低、成分简单、价格较低而备受重视。铸造高温合金按凝固工艺方法分类，有普通铸造（等轴晶）合金、定向凝固柱晶合金和定向凝固单晶合金。单晶合金是目前性能水平最高的铸造高温合金，国外的第三代单晶高温合金（如：CMSX-10、Rene N6、RR3000）的耐温能力可达 $1100^{\circ}\mathrm{C}$ 以上。

铸造高温合金的发展始于20世纪40年代。1943年美国首次在涡轮喷气发动机J-33上选用了铸造钴基合金HS-21制作涡轮工作叶片，并与原先用的变形合金Hastelloy-B的叶片进行比较试车，获得成功，开创了航空发动机使用铸造高温合金的先河。随着航空发动机的发展，对高温合金性能提出越来越高的要求，为了提高热强性能，在变形高温合金中相继加入了多种合金元素，这又引出了变形加工困难的问题。于是，航空和冶金工作者越来越重视铸造高温合金的研究与发展。由于铸件成形工艺的特点，允许在铸造高温合金中添加多种合金化元素（最多可达12种），从而大大提高了合金性能。从20世纪50年代末开始，陆续出现了许多高性能的铸造高温合金，如：IN100、XK6K、B1900、MAR-M200等。在铸造高温合金发展过程中，熔炼及凝固工艺技术的发展起到极其重要的作用。其中，在20世纪50年代末出现的真空熔炼技术和60年代初出现的定向凝固技术是铸造高温合金发展历程中的重要里程碑，使铸造高温合金的研究开发取得突破性进展。定向凝固高温合金由于消除了垂直于应力轴的横向晶界而使其承温能力比普通铸造等轴晶合金提高约 $50^{\circ}\mathrm{C}$ 。定向凝固合金的进一步发展是出现完全消除了晶界的单晶高温合金（如：PWA1480、CMSX-2等第一代单晶合金），其承温能力又比定向柱晶合金提高约 $28\sim 50^{\circ}\mathrm{C}$ 。与定向柱晶合金相比，单晶合金具有更大的优势，因此得到了迅速发展。20世纪80年代以来相继出现第二代（如：PWA1484、CMSX-4等）、第三代（如：PWA1496、CMSX-10等）和第四代（如：RR3010等）单晶合金，每一代单晶合金承温能力的提高幅度约为 $30^{\circ}\mathrm{C}$ （见图1）。因此，20世纪70年代以来铸造高温合金一直占据着航空发动机中温度最高、应力最复杂或者说工作条件最恶劣的位置。从50年代到90年代，标志合金性能水平的 $140\mathrm{MPa} / 100\mathrm{h}$ 的承温能力从 $750^{\circ}\mathrm{C}$ 左右提高到 $1150^{\circ}\mathrm{C}$ 左右。当前，

高性能的单晶合金与先进的冷却技术和优异的防护及隔热涂层相结合，使推重比为10的航空发动机的涡轮前温度高达2000K。

我国从1958年开始研制第一个铸造高温合金K401，作为WP6发动机导向叶片材料。迄今已研制了铁-镍基、镍基、钴基和 $\mathrm{Ni}_3\mathrm{Al}$ 基合金50多个牌号，用于航空发动机和其他工业部门，形成了我国的铸造高温合金系列。图1示出了我国历年发展的典型合金的性能水平及其与国外同类合金的比较。可以看出，我国合金虽然出现较晚，但性能水平与国外同类合金相当。

本手册第2版列入各类铸造高温合金共42个。与第1版相比，删去了11个牌号，增加了22个牌号，新入编的牌号占总数的 $55\%$ 。这些合金是我国高温合金工作者40多年来精心研究的成果，反映了我国铸造高温合金20世纪90年代的发展水平。例如，K417合金是我国第一个用于涡轮工作叶片的铸造合金，是目前应用最多、产量最大的铸造高温合金之一。DZ4合金是我国第一个用于现役航空发动机的定向凝固高温合金，已投入大批量生产。DD3和DD402合金是我国第一批用于航空发动机的单晶合金，其性能水平相当于国外第一代单晶合金PWA1480、CMSX-2等。IC6合金是 $\mathrm{Ni}_{3}\mathrm{Al}$ 基定向凝固铸造合金，是国内外首例用在航空发动机的金属间化合物基铸造合金，具有高温比强度高、初熔温度高、密度较低和成本较低的特点，已制成涡轮导向叶片，通过试车、试飞试验，投入批量生产。另外，近年来研制的DD6单晶合金，其性能水平与国外第二代单晶合金相当，但其所含昂贵的Re量比国外同类合金低，成本显著低于国外同类合金，是我国目前性能水平最高的铸造高温合金(见图1)。

图片摘要：该图主要展示 1我国历年发展的各类铸造高温合金及。
![](images/75f68a944627a528dcb11236c66803b36c930f5c721108416e8a6a5822b938cf.jpg)  
图1我国历年发展的各类铸造高温合金及  
其与国外同类合金比较

与第1版相比，本版入编合金的数据更加丰富，更加可靠。例如，许多合金列出了功能考核数据；有些合金（如：DD3、DZ125、DZ17G）列入了疲劳-蠕变交互作用条件下的试验数据；有些合金（如：DD8、DZ17G、DZ40M）列出了疲劳裂纹扩展速率数据；有些合金（如：DZ22、DZ125、DD3等）列出了不同应变条件下的蠕变应力-寿命曲线。有些合金对于列出的数据给出了A基值、B基值、 $-3\sigma$ 值、分散系数。全

部合金的抗拉强度和非比例伸长应力的数据进行了数据修约处理。

本篇还列入K213、K4537、K491三个非航空用的铸造高温合金，它们主要用于地面燃气涡轮叶片、涡轮增压器叶轮、叶片以及烟气轮机叶片，这些合金铸造性能好、价格较便宜、年产量较大，可供非航空用户选材时参考。

本篇还首次列入我国自行研制的铬基铸造合金K825，该合金用于制作承受交变温度的航空发动机加力点火器的分流器，已经成批生产。

# 等轴晶铸造高温合金

中

# K213(K13)

# 1 概述

K213合金是铁镍铬基铸造高温合金，主要以加入铝钛形成 $\gamma^{\prime}$ 相起沉淀强化作用，同时以一定量的钨进行固溶强化，另加入微量的硼以强化晶界。该合金有良好的铸造工艺性能，在 $750^{\circ}C$ 以下具有良好的综合性能和组织稳定性。适用于制作 $750^{\circ}C$ 以下工作的增压器、燃气轮机和烟气轮机动静叶片。

1.1 材料牌号 K213(K13)。  
1.2 相近牌号 3H787JI,BX36-J3(俄罗斯)。  
1.3 材料的技术标准 Q/GYB 502—1999《K213合金锭》（钢铁研究总院）。  
1.4 化学成分 见表1-1。

%

表1-1[1]  

<table><tr><td>C</td><td>Cr</td><td>Ni</td><td>W</td><td>Al</td><td>Ti</td></tr><tr><td>&lt;0.10</td><td>14.0~16.0</td><td>34.0~38.0</td><td>4.0~7.0</td><td>1.5~2.0</td><td>3.0~4.0</td></tr><tr><td>Fe</td><td>B</td><td>Mn</td><td>Si</td><td>S</td><td>P</td></tr><tr><td>余</td><td>0.05~0.10</td><td>≤0.5</td><td>≤0.5</td><td>≤0.015</td><td>≤0.015</td></tr></table>

1.5 热处理制度 1100℃,4h,空冷。  
1.6 品种规格与供应状态 直径 $70\sim 90\mathrm{mm}$ 的母合金锭，铸态供应。  
1.7 熔炼与铸造工艺 采用真空感应炉熔炼母合金，经真空或非真空感应炉重熔，用熔模精密铸造法铸造零件和试样。  
1.8 应用概况与特殊要求 用于 $750^{\circ} \mathrm{C}$ 以下长期使用的径流式增压涡轮、轴流式增压涡轮叶片、燃气轮机和烟气轮机动、静叶片。 $1965 \sim 1998$ 年，共生产了坦克、汽车柴油发动机的各种径流式增压涡轮近10万件，内燃机车轴流式增压涡轮叶片20多万片。用该合金制造各种型号的烟气轮机动、静叶片也已生产数万片。

# 2 物理及化学性能

# 2.1 热性能

2.1.1 熔化温度范围 $1324\sim 1361\mathrm{C}^{[1]}$   
2.1.2 热导率 见表2-1。

表2-1[1]   

<table><tr><td>θ/C</td><td>100</td><td>200</td><td>300</td><td>400</td><td>500</td><td>600</td><td>700</td><td>800</td></tr><tr><td>λ/(W/(m·°C))</td><td>10.89</td><td>12.14</td><td>13.40</td><td>14.65</td><td>15.91</td><td>17.58</td><td>18.84</td><td>20.52</td></tr></table>

# 2.1.3 线膨胀系数 见表2-2。

表2-2[1]  

<table><tr><td>θ/C</td><td>20~100</td><td>20~200</td><td>20~300</td><td>20~400</td><td>20~500</td><td>20~600</td><td>20~700</td><td>20~800</td></tr><tr><td>α/10-6C-1</td><td>12.36</td><td>13.98</td><td>15.22</td><td>15.32</td><td>15.97</td><td>16.35</td><td>17.16</td><td>18.61</td></tr></table>

# 2.2 密度 $\rho = 8.14\mathrm{g / cm}^{3[1]}$ 。

# 2.3 电性能

# 2.4 磁性能

# 2.5 化学性能

2.5.1 抗氧化性能 按GB/T13303-1991《钢的抗氧化性实验方法》进行测定，结果见表2-3。

表2-3[1]  

<table><tr><td>试样状态</td><td>850℃,100h增重值/(mg/cm²)</td><td>试样状态</td><td>850℃,100h增重值/(mg/cm²)</td></tr><tr><td>未涂层</td><td>10.19~11.04</td><td>镀Ni+渗Cr-Al</td><td>0.12~0.40</td></tr><tr><td>渗Cr-Al</td><td>0.51~0.59</td><td>镀Ni+渗Cr</td><td>0.19~0.26</td></tr><tr><td>渗Cr</td><td>0.29~0.40</td><td>-</td><td>-</td></tr></table>

# 2.5.2 耐腐蚀性能 见表2-4。

表2-4[1]  

<table><tr><td>试样状态</td><td>在75%Na2SO4+25%NaCl熔盐中,900℃保温4h的失重值/(mg/cm2)</td><td>试样状态</td><td>在75%Na2SO4+25%NaCl熔盐中,900℃保温4h的失重值/(mg/cm2)</td></tr><tr><td>未涂层</td><td>163.12~331.49</td><td>镀Ni+渗Cr-Al</td><td>6.12</td></tr><tr><td>渗Cr-Al</td><td>8.14~9.24</td><td>镀Ni+渗Cr</td><td>3.39~5.25</td></tr><tr><td>渗Cr</td><td>9.01~9.92</td><td>-</td><td>-</td></tr></table>

# 3 力学性能

测试力学性能的试样，采用熔模精铸法制成，并经过机加工。试样均为热处理状态。

# 3.1 技术标准规定的性能 见表3-1

# 3.2 室温及各种温度下的力学性能

# 3.2.1 硬度 室温平均硬度HBS325[1]。

# 3.2.2 拉伸性能

3.2.2.1 典型的拉伸性能见表3-2和图3-1。  
3.2.2.2 合金经长期时效后的 $700^{\circ}\mathrm{C}$ 拉伸性能见表3-3。

表3-1  

<table><tr><td colspan="4">拉伸性能 不小于</td><td colspan="3">持久性能</td></tr><tr><td>θ/℃</td><td>σb/MPa</td><td>δ5/%</td><td>ψ/%</td><td>θ/℃</td><td>σ/MPa</td><td>t/h</td></tr><tr><td>700</td><td>628</td><td>6.0</td><td>10.0</td><td>700</td><td>495</td><td>≥40</td></tr><tr><td>750</td><td>590</td><td>4.0</td><td>8.0</td><td>750</td><td>373</td><td>≥80</td></tr></table>

注：700C和 $750\mathrm{C}$ 的拉伸和持久性能可分别任选一种作为验收指标。

图片摘要：该图主要展示 3 1。
![](images/8f6e3f0c915308941407870fa6b031a637f421bd9bae3fb9a889ea1406946a29.jpg)  
图3-1 K213合金的拉伸性能[1]

# 3.2.3 冲击性能

3.2.3.1 典型的冲击韧性见表3-4。

3.2.3.2 合金经长期时效后的冲击韧性见表3-5。

表3-2  

<table><tr><td>θ/℃</td><td>σP0.2/MPa</td><td>σb/MPa</td><td>δ5/%</td><td>ψ/%</td><td>θ/C</td><td>σP0.2/MPa</td><td>σb/MPa</td><td>δ5/%</td><td>ψ/%</td></tr><tr><td>20</td><td>745</td><td>990</td><td>4.0</td><td>5.0</td><td>750</td><td>635</td><td>725</td><td>8.5</td><td>15.5</td></tr><tr><td>500</td><td>-</td><td>820</td><td>19.0</td><td>26.0</td><td>800</td><td>-</td><td>635</td><td>6.0</td><td>9.5</td></tr><tr><td>600</td><td>575</td><td>765</td><td>18.0</td><td>24.5</td><td>850</td><td>-</td><td>590</td><td>10.0</td><td>26.0</td></tr><tr><td>650</td><td>-</td><td>795</td><td>19.0</td><td>26.0</td><td>900</td><td>-</td><td>390</td><td>16.0</td><td>22.0</td></tr><tr><td>700</td><td>645</td><td>755</td><td>12.0</td><td>23.0</td><td>-</td><td>-</td><td>-</td><td>-</td><td>-</td></tr></table>

表3-3  
表3-4[1]  

<table><tr><td colspan="2">时效制度</td><td colspan="3">拉伸性能</td><td colspan="2">时效制度</td><td colspan="3">拉伸性能</td></tr><tr><td>θ/℃</td><td>t/h</td><td>σb/MPa</td><td>δs/%</td><td>ψ/%</td><td>θ/℃</td><td>t/h</td><td>σb/MPa</td><td>δs/%</td><td>ψ/%</td></tr><tr><td rowspan="3">700</td><td>0</td><td>805</td><td>11.0</td><td>19.5</td><td rowspan="3">700</td><td>500</td><td>1010</td><td>-</td><td>-</td></tr><tr><td>100</td><td>1010</td><td>4.4</td><td>8.0</td><td>1000</td><td>1010</td><td>7.0</td><td>15.5</td></tr><tr><td>250</td><td>910</td><td>4.8</td><td>13.5</td><td>2000</td><td>1030</td><td>6.0</td><td>-</td></tr></table>

<table><tr><td>θ/C</td><td>20</td><td>500</td><td>600</td><td>650</td><td>700</td><td>750</td><td>800</td><td>850</td><td>900</td></tr><tr><td>aKU/(kJ/m2)</td><td>392</td><td>363</td><td>392</td><td>353</td><td>294</td><td>245</td><td>225</td><td>196</td><td>157</td></tr></table>

表3-5[1]  

<table><tr><td colspan="2">时效制度</td><td colspan="2">aKU/(kJ/m2)</td><td colspan="2">时效制度</td><td colspan="2">aKU/(kJ/m2)</td></tr><tr><td>θ/℃</td><td>t/h</td><td>20℃</td><td>700℃</td><td>θ/℃</td><td>t/h</td><td>20℃</td><td>700℃</td></tr><tr><td rowspan="2">700℃</td><td>0</td><td>392</td><td>294</td><td rowspan="2">700℃</td><td>1000</td><td>98</td><td>88</td></tr><tr><td>100</td><td>137</td><td>118</td><td>2000</td><td>98</td><td>-</td></tr></table>

# 3.3 持久和蠕变性能

# 3.3.1 高温持久性能

# 3.3.1.1 典型持久性能见表3-6。

3.3.1.2 持久强度见表3-7，持久应力-寿命曲线见图3-2。

表3-6[1]  

<table><tr><td rowspan="2">θ/℃</td><td rowspan="2">σ/MPa</td><td colspan="2">光滑试样</td><td>缺口试样</td><td rowspan="2">θ/℃</td><td rowspan="2">σ/MPa</td><td colspan="2">光滑试样</td><td>缺口试样</td></tr><tr><td>t/h</td><td>δ/%</td><td>t/h</td><td>t/h</td><td>δ/%</td><td>t/h</td></tr><tr><td rowspan="3">600</td><td>637</td><td>11434~14242</td><td>-</td><td>&gt;3050</td><td rowspan="2">700</td><td>490</td><td>194~360</td><td>2</td><td>-</td></tr><tr><td>686</td><td>2255</td><td>-</td><td>-</td><td>510</td><td>129~162</td><td>-</td><td>156</td></tr><tr><td>736</td><td>123~304</td><td>-</td><td>&gt;205</td><td rowspan="4">750</td><td>333</td><td>1754~2252</td><td>3~6</td><td>&gt;4330</td></tr><tr><td rowspan="5">650</td><td>539</td><td>1392~1788</td><td>-</td><td>-</td><td>373</td><td>459~767</td><td>3~5</td><td>-</td></tr><tr><td>588</td><td>&gt;1000</td><td>-</td><td>&gt;1079</td><td>412</td><td>334~355</td><td>-</td><td>-</td></tr><tr><td>637</td><td>640~765</td><td>-</td><td>-</td><td>441</td><td>144~236</td><td>-</td><td>204</td></tr><tr><td>686</td><td>278~400</td><td>-</td><td>&gt;300</td><td rowspan="2">800</td><td>245</td><td>719~1219</td><td>-</td><td>-</td></tr><tr><td>736</td><td>100~144</td><td>-</td><td>&gt;150</td><td>294</td><td>268~360</td><td>-</td><td>&gt;530</td></tr><tr><td rowspan="3">700</td><td>412</td><td>2343</td><td>-</td><td>&gt;2116</td><td rowspan="3">850</td><td rowspan="2">206</td><td rowspan="2">384~693</td><td rowspan="2">-</td><td rowspan="2">-</td></tr><tr><td>441</td><td>760~1144</td><td>2~3</td><td>-</td></tr><tr><td>471</td><td>582~744</td><td>-</td><td>-</td><td>245</td><td>37~57</td><td>8</td><td>-</td></tr></table>

表3-7  

<table><tr><td>θ/℃</td><td>σ100/MPa</td><td>σ1000/MPa</td><td>σ10000/MPa</td><td>θ/C</td><td>σ100/MPa</td><td>σ1000/MPa</td><td>σ10000/MPa</td></tr><tr><td>600</td><td>745</td><td>696</td><td>637</td><td>750</td><td>451</td><td>343</td><td>255①</td></tr><tr><td>650</td><td>735</td><td>588</td><td>382①</td><td>800</td><td>333</td><td>235</td><td>-</td></tr><tr><td>700</td><td>510</td><td>432</td><td>353①</td><td>850</td><td>216</td><td>-</td><td>-</td></tr></table>

① 为外推数据。

图片摘要：该图主要展示 3 7。
![](images/8e551318164880fc43b0ccd2c86c931909f67fa3b5b4355f2c39f4968b3af22c.jpg)  
图3-2 K213合金的持久应力-寿命曲线[1]

# 3.3.1.3 合金经长期时效后的持久性能见表3-8。

表3-8[1]  

<table><tr><td colspan="2">时 效 制 度</td><td rowspan="2">\( 700^{\circ}\mathrm{C},510\mathrm{MPa} \) 持久寿命/h</td><td colspan="2">时 效 制 度</td><td rowspan="2">\( 700^{\circ}\mathrm{C},510\mathrm{MPa} \) 持久寿命/h</td></tr><tr><td>\( \theta/^\circ\mathrm{C} \)</td><td>\( t/h \)</td><td>\( \theta/^\circ\mathrm{C} \)</td><td>\( t/h \)</td></tr><tr><td rowspan="4">700</td><td>0</td><td>138~170</td><td rowspan="4">700</td><td rowspan="2">500</td><td rowspan="2">418~655</td></tr><tr><td rowspan="2">100</td><td rowspan="2">138~338</td></tr><tr><td rowspan="2">2000</td><td rowspan="2">514~646</td></tr><tr><td>250</td><td>598~718</td></tr></table>

# 3.4 疲劳性能

# 3.4.1 高周疲劳

3.4.1.1 旋转弯曲疲劳极限见表3-9。

表3-9[1]  

<table><tr><td rowspan="2">θ/C</td><td colspan="2">σD/MPa</td><td>σDH①/MPa</td></tr><tr><td>普通铸造</td><td>表面晶粒细化</td><td>普通铸造</td></tr><tr><td>500</td><td>245</td><td>255</td><td>-</td></tr><tr><td>600</td><td>245</td><td>255</td><td>196</td></tr><tr><td>700</td><td>265</td><td>275</td><td>196</td></tr></table>

① $K_{1} = 1.86$ 。

# 3.4.1.2 合金经长期时效后的 $700^{\circ}\mathrm{C}$ 旋转弯曲疲劳极限见表3-10。

# 3.4.2 特种疲劳

3.4.2.1 冷热疲劳性能采用板状缺口试样，板厚 $1.2\mathrm{mm}$ ，宽 $20\mathrm{mm}$ ，缺口半径为 $0.1\mathrm{mm}$ ，硅碳棒炉内加热到试验温度，保持55s，然后放入 $20^{\circ}\mathrm{C}$ 流水中冷却15s为一周期，反复60次循环后观察缺口处出现的裂纹长度，结果见表3-11。

表3-10  

<table><tr><td colspan="2">时 效 制 度</td><td rowspan="2">σn/MPa</td></tr><tr><td>θ/C</td><td>t/h</td></tr><tr><td rowspan="3">700</td><td>0</td><td>275</td></tr><tr><td>1000</td><td>265</td></tr><tr><td>2000</td><td>265</td></tr></table>

表3-11  

<table><tr><td>试验温度/℃</td><td>循环次数/周</td><td>裂纹长度/mm</td></tr><tr><td>20=700</td><td rowspan="3">60</td><td>0.40</td></tr><tr><td>20=800</td><td>0.67</td></tr><tr><td>20=900</td><td>0.84</td></tr></table>

# 3.5 弹性性能

# 3.5.1 弹性模量 见表3-12。

表3-12[1]  

<table><tr><td>θ/°C</td><td>20</td><td>500</td><td>600</td><td>650</td><td>700</td><td>750</td><td>800</td></tr><tr><td>E/GPa</td><td>178</td><td>147</td><td>140</td><td>139</td><td>135</td><td>131</td><td>125</td></tr></table>

注：按拉伸方法测定。

# 4 组织结构

# 4.1 相变温度

# 4.2 时间-温度-组织转变曲线

4.3 合金组织结构 合金在热处理状态下由 $\gamma$ 固溶体及 $\gamma^{\prime}$ 、MC、 $\mathbf{M}_3\mathbf{B}_2(\mathbf{I})$ 、 $\mathbf{M}_3\mathbf{B}_2(\mathbf{I})$ 、 $\eta$ 、MN、Y相组成， $\gamma^{\prime}$ 相化学组成为 $(\mathrm{Ni}_{0.84}, \mathrm{Fe}_{0.12}, \mathrm{Cr}_{0.04})_{3.09} (\mathrm{Ti}_{0.65}, \mathrm{Al}_{0.30}, \mathrm{W}_{0.05})$ 。MC相是一次相，化学组成为 $(\mathrm{Ti}_{0.82}\mathrm{W}_{0.16}\mathrm{Cr}_{0.02})\mathrm{C}$ ，数量约 $0.5\%$ 。 $\mathbf{M}_3\mathbf{B}_2(\mathbf{I})$ 也是一次相，化学组成为 $(\mathrm{Cr}_{0.4}\mathrm{Fe}_{0.17}\mathrm{Ni}_{0.04}\mathrm{Ti}_{0.22}\mathrm{W}_{0.17})_{3}\mathrm{B}_{1.7}$ 。 $\mathbf{M}_3\mathbf{B}_2(\mathbf{I})$ 相是热处理过程中析出的相，化学组成为 $(\mathrm{Ti}_{0.35}\mathrm{Cr}_{0.3}\mathrm{W}_{0.2}\mathrm{Fe}_{0.13}\mathrm{Ni}_{0.02})_{3}\mathrm{B}_{1.3}$ 。 $\eta$ 相是合金凝固时液析产物，时常以共晶形式存在，在热处理时有较大量溶解。MN和Y相属于夹杂，不受热处理影响，数量很少。

# 5 工艺性能与要求

5.1 成形性能 铸造性能良好，采用熔模精密铸造法可铸成复杂形状的薄壁铸件和整体涡轮。合金的铸造收缩率：平均线收缩率 $1.44\%$ ，平均体收缩率 $3.81\%$ 。  
5.2 焊接性能 合金可与 $40\mathrm{Cr}, 18\mathrm{CrNiWA}$ 等材料进行摩擦焊接。静态使用的精密铸件的表面缺陷允许用GH130合金焊丝进行补焊。  
5.3 零件热处理工艺1100C，4h，空冷。

# 6 功能考核试验

# 7 使用建议

选用。

# .参考文献

1冶金部钢铁研究总院.K13铁镍铬基铸造高温合金研制总结.1980

编写 谢云鹏

审校 孙家华 张宏炜

# K403

# 1 概述

K403是广泛应用的镍基铸造高温合金。它用多种金属元素综合强化，具有较高的高温强度。在 $1000^{\circ}\mathrm{C}, 100\mathrm{h}$ 的持久强度可达 $150\mathrm{MPa}, 1000\mathrm{h}$ 的持久强度可达 $94\mathrm{MPa}$ 。与性能水平相同的其他合金相比，含钴量少 $(5\%)$ ，因此价格较便宜，但中温塑性较低。当合金中的铬、铝、钛和钼的含量偏上限时，在 $850^{\circ}\mathrm{C}$ 长期时效中有析出 $\sigma$ 相的倾向。它的耐热腐蚀性能较差，若在高温下长期使用，需要保护涂层。该合金的铸造性能良好，可铸出形状复杂的精铸件，适合于制作 $1000^{\circ}\mathrm{C}$ 以下工作的燃气涡轮导向叶片和 $900^{\circ}\mathrm{C}$ 以下工作的涡轮转子叶片及其他零件。

1.1 材料牌号 K403(K3)。  
1.2 相近牌号 Kc6K（俄罗斯）。  
1.3 材料的技术标准 HB5155-1996《K403合金锭》。  
1.4 化学成分 见表1-1。

0

表1-1  

<table><tr><td>C</td><td>Cr</td><td>Ni</td><td>Co</td><td>W</td><td>Mo</td><td>Al</td><td>Ti</td><td>Fe</td><td>B</td><td></td></tr><tr><td>0.11~0.18</td><td>10.0~12.0</td><td>余</td><td>4.5~6.0</td><td>4.8~5.5</td><td>3.8~4.5</td><td>5.3~5.9</td><td>2.3~2.9</td><td>≤2.0</td><td>0.012~0.022</td><td></td></tr><tr><td>Zr</td><td>Ce</td><td>Mn</td><td>Si</td><td>P</td><td>S</td><td>Pb</td><td>Sb</td><td>Bi</td><td>Sn</td><td>As</td></tr><tr><td>0.03~0.08</td><td>0.01</td><td>≤0.5</td><td>≤0.5</td><td>≤0.02</td><td>≤0.01</td><td>≤0.001</td><td>≤0.001</td><td>≤0.0001</td><td>≤0.002</td><td>≤0.005</td></tr></table>

1.5 热处理制度 1210℃,4h,空冷;合金也可铸态使用。  
1.6 品种规格与供应状态 直径 $70\sim 90\mathrm{mm}$ 的母合金锭。铸态供应。  
1.7 熔炼与铸造工艺 真空感应炉熔炼母合金，真空感应炉重熔，用熔模精密铸造法铸造零件和试样。  
1.8 应用概况与特殊要求 该合金已用在10多种发动机上作导向叶片，在几种发动机上作涡轮转子叶片，并投入航线使用。另外还用于其他高温下工作的零部件。

# 2 物理及化学性能

# 2.1 热性能

2.1.1 熔化温度范围 $1260\sim 1338\mathrm{C}^{[2]}$   
2.1.2 热导率 见表2-1。  
2.1.3 线膨胀系数 见表2-2。  
2.2 密度 $\rho = 8.10\mathrm{g / cm}^{3[2]}$ 。  
2.3 电性能  
2.4 磁性能

表2-1[1]   

<table><tr><td>θ/℃</td><td>100</td><td>200</td><td>300</td><td>400</td><td>500</td></tr><tr><td>λ/(W/(m·C))</td><td>14.27</td><td>14.52</td><td>17.12</td><td>18.25</td><td>19.72</td></tr><tr><td>θ/℃</td><td>600</td><td>700</td><td>800</td><td>900</td><td></td></tr><tr><td>λ/(W/(m·C))</td><td>20.43</td><td>22.27</td><td>23.53</td><td>24.82</td><td></td></tr></table>

表2-2[1]  

<table><tr><td>θ/℃</td><td>20~100</td><td>20~200</td><td>20~300</td><td>20~400</td><td>20~500</td><td>20~600</td><td>20~700</td><td>20~800</td><td>20~900</td><td>20~1000</td></tr><tr><td>αl/(10-6C-1)</td><td>11.3</td><td>12.3</td><td>12.3</td><td>12.6</td><td>12.9</td><td>13.0</td><td>13.4</td><td>13.8</td><td>14.3</td><td>15.1</td></tr></table>

# 2.5 化学性能

2.5.1 抗氧化性能 按HB5258-1983《钢及高温合金抗氧化性的测定试验方法》测定静态抗氧化性能，见表2-3。

2.5.2 耐腐蚀性能 按照参考资料[4]的方法进行耐热腐蚀试验，结果见表2-4。

表2-3  

<table><tr><td rowspan="2">试样状态</td><td rowspan="2">t/h</td><td colspan="4">氧化速率/(g/(m2·h))</td><td rowspan="2">试样状态</td><td rowspan="2">t/h</td><td colspan="4">氧化速率/(g/(m2·h))</td></tr><tr><td>800C</td><td>900C</td><td>1000C</td><td>1050C</td><td>800℃</td><td>900C</td><td>1000C</td><td>1050℃</td></tr><tr><td rowspan="11">铸态</td><td>25</td><td>0.0032</td><td>0.0730</td><td>0.078</td><td>0.180</td><td></td><td>25</td><td>-</td><td>0.0640</td><td>0.150</td><td>0.1460</td></tr><tr><td>50</td><td>0.0076</td><td>0.0570</td><td>0.059</td><td>0.140</td><td></td><td>50</td><td>-</td><td>0.0560</td><td>0.130</td><td>0.1140</td></tr><tr><td>75</td><td>0.0054</td><td>0.0450</td><td>0.045</td><td>0.110</td><td></td><td>75</td><td>0.00700</td><td>0.0470</td><td>0.110</td><td>0.0830</td></tr><tr><td>100</td><td>0.0038</td><td>0.0370</td><td>0.037</td><td>0.079</td><td>标准</td><td>100</td><td>0.00300</td><td>0.0380</td><td>0.089</td><td>0.0640</td></tr><tr><td>200</td><td>0.0033</td><td>0.0280</td><td>-</td><td>0.044</td><td rowspan="7">热处理</td><td>200</td><td>0.00400</td><td>0.0289</td><td>-</td><td>0.0360</td></tr><tr><td>500</td><td>0.0041</td><td>0.0150</td><td>-</td><td>0.021</td><td>500</td><td>0.00391</td><td>0.0167</td><td>-</td><td>0.0184</td></tr><tr><td>1000</td><td>0.0033</td><td>0.0089</td><td>-</td><td>0.014</td><td>1000</td><td>0.00344</td><td>0.0099</td><td>-</td><td>0.0149</td></tr><tr><td>2000</td><td>0.0023</td><td>0.0060</td><td>-</td><td>0.012</td><td>2000</td><td>0.00252</td><td>0.0065</td><td>-</td><td>0.0127</td></tr><tr><td>3000</td><td>0.0016</td><td>0.0044</td><td>-</td><td>0.011</td><td>3000</td><td>0.00178</td><td>0.0042</td><td>-</td><td>0.0110</td></tr><tr><td>4000</td><td>0.0013</td><td>0.0034</td><td>-</td><td>0.010</td><td>4000</td><td>0.00144</td><td>0.0038</td><td>-</td><td>0.0097</td></tr><tr><td>5000</td><td>0.0012</td><td>0.0028</td><td>-</td><td>0.009</td><td>5000</td><td>0.00127</td><td>0.0032</td><td>-</td><td>0.0089</td></tr><tr><td colspan="2">等级评定</td><td colspan="10">按HB 5258-1983评定:1050℃以下为完全抗氧化级</td></tr></table>

表2-4[3]  

<table><tr><td>试样状态</td><td>θ/℃</td><td>t/h</td><td>腐蚀失重值/(mg/cm²)</td></tr><tr><td rowspan="2">铸态</td><td rowspan="2">900</td><td>50</td><td>27.7</td></tr><tr><td>100</td><td>209.2</td></tr></table>

# 3 力学性能

测试力学性能的试样由熔模精铸坏件加工而成。

# 3.1 技术标准规定的性能

3.1.1 技术标准规定的性能 见表3-1。

表3-1  

<table><tr><td rowspan="3">试样状态</td><td colspan="4">拉伸性能</td><td colspan="3">持久性能</td></tr><tr><td rowspan="2">θ/℃</td><td>σb/MPa</td><td>δs/%</td><td>ψ/%</td><td rowspan="2">θ/℃</td><td rowspan="2">σ/MPa</td><td>t/h</td></tr><tr><td colspan="3">不小于</td><td>不小于</td></tr><tr><td>标准热处理或铸态</td><td>800</td><td>785</td><td>2.0</td><td>3.0</td><td>975</td><td>195</td><td>50①</td></tr></table>

① 用于导向叶片的 $975\mathrm{C},195\mathrm{MPa}$ 持久断裂时间允许不小于 $40\mathrm{h}$ 。

# 3.1.2 生产检验数据统计处理结果 见表3-2。

表3-2  

<table><tr><td rowspan="2">项目</td><td colspan="3">800℃拉伸性能</td><td rowspan="2">项目</td><td colspan="3">800℃拉伸性能</td></tr><tr><td>σb/MPa</td><td>δ5/%</td><td>ψ/%</td><td>σb/MPa</td><td>δ5/%</td><td>ψ/%</td></tr><tr><td>A</td><td>800</td><td>-</td><td>-</td><td>X</td><td>995</td><td>2.4</td><td>4.0</td></tr><tr><td>B</td><td>885</td><td>-</td><td>-</td><td>s</td><td>40</td><td>0.6</td><td>1.0</td></tr><tr><td>S</td><td>785</td><td>2.0</td><td>3.0</td><td>n</td><td colspan="3">123</td></tr></table>

# 3.2 室温及各种温度下的力学性能

# 3.2.1 硬度 见表3-3。

# 3.2.2 拉伸性能

3.2.2.1 不同温度的拉伸性能见表3-4和图3-1。

表3-3[1]  

<table><tr><td>试样状态</td><td>θ/C</td><td>HRC</td></tr><tr><td>铸态</td><td rowspan="2">20</td><td>36~39</td></tr><tr><td>标准热处理</td><td>38~42</td></tr></table>

表3-4  

<table><tr><td>试样状态</td><td>θ/C</td><td>σb/MPa</td><td>δ5/%</td><td>ψ/%</td><td>试样状态</td><td>θ/C</td><td>σb/MPa</td><td>δ5/%</td><td>ψ/%</td></tr><tr><td rowspan="9">铸态</td><td>20</td><td>840</td><td>7.0</td><td>12.0</td><td rowspan="9">标准热处理</td><td>20</td><td>900</td><td>6.0</td><td>13.0</td></tr><tr><td>600</td><td>920</td><td>7.0</td><td>17.5</td><td>600</td><td>975</td><td>5.0</td><td>12.5</td></tr><tr><td>700</td><td>940</td><td>8.0</td><td>10.0</td><td>700</td><td>1000</td><td>4.0</td><td>11.0</td></tr><tr><td>750</td><td>950</td><td>9.5</td><td>14.0</td><td>750</td><td>935</td><td>3.5</td><td>8.5</td></tr><tr><td>800</td><td>880</td><td>10.0</td><td>19.0</td><td>800</td><td>990</td><td>3.5</td><td>4.5</td></tr><tr><td>850</td><td>850</td><td>12.0</td><td>20.5</td><td>850</td><td>980</td><td>3.0</td><td>5.0</td></tr><tr><td>900</td><td>675</td><td>10.0</td><td>22.0</td><td>900</td><td>835</td><td>4.0</td><td>5.5</td></tr><tr><td>950</td><td>620</td><td>12.0</td><td>22.0</td><td>950</td><td>700</td><td>5.0</td><td>8.5</td></tr><tr><td>1000</td><td>480</td><td>16.0</td><td>31.0</td><td>1000</td><td>540</td><td>3.0</td><td>3.0</td></tr></table>

图片摘要：该图主要展示 3 4。
![](images/4ea08e03617d3ffbf32f8d0aca128d5a87ba2e9a1b24e5017006ce6330f02e08.jpg)  
图3-1 K403合金不同温度的拉伸性能[1]

# 3.2.2.2 长期时效后的拉伸性能见表3-5。

表3-5[2]  

<table><tr><td rowspan="2">试样状态</td><td colspan="2">时效制度</td><td colspan="4">拉伸性能</td><td rowspan="2">试样状态</td><td colspan="2">时效制度</td><td colspan="4">拉伸性能</td></tr><tr><td>θ/C</td><td>t/h</td><td>θ/C</td><td>σb/MPa</td><td>δs/%</td><td>ψ/%</td><td>θ/C</td><td>t/h</td><td>θ/C</td><td>σb/MPa</td><td>δs/%</td><td>ψ/%</td></tr><tr><td rowspan="5">铸态</td><td rowspan="5">850</td><td>1000</td><td rowspan="5">800</td><td>880</td><td>12.0</td><td>19.0</td><td rowspan="5">标准热处理</td><td rowspan="5">850</td><td>1000</td><td rowspan="5">800</td><td>1040</td><td>2.4</td><td>5.0</td></tr><tr><td>2000</td><td>910</td><td>11.0</td><td>11.5</td><td>2000</td><td>1055</td><td>8.0</td><td>5.5</td></tr><tr><td>3000</td><td>840</td><td>18.0</td><td>26.0</td><td>3000</td><td>940</td><td>2.5</td><td>3.5</td></tr><tr><td>4000</td><td>895</td><td>10.0</td><td>14.0</td><td>4000</td><td>960</td><td>7.5</td><td>8.5</td></tr><tr><td>5000</td><td>895</td><td>10.0</td><td>13.5</td><td>5000</td><td>1000</td><td>4.0</td><td>7.0</td></tr></table>

# 3.2.3 冲击性能 见表3-6。

# 3.2.4 扭转和剪切性能 见表3-7。

# 3.3 持久和蠕变性能

# 3.3.1 高温持久性能

# 3.3.1.1 持久强度见表3-8，持久应力-寿命曲线见图3-2。

表3-6[2]  

<table><tr><td>试样状态</td><td>θ/C</td><td>akU/(kJ/m2)</td></tr><tr><td rowspan="3">标准热处理</td><td>700</td><td>191</td></tr><tr><td>850</td><td>125</td></tr><tr><td>900</td><td>130</td></tr></table>

表3-7  

<table><tr><td>试样状态</td><td>θ/C</td><td>τb/MPa</td><td>τb/MPa</td><td>试样状态</td><td>θ/C</td><td>τb/MPa</td><td>τb/MPa</td></tr><tr><td>标准热处理</td><td>室温</td><td>825</td><td>581</td><td>标准热处理</td><td>700</td><td>771</td><td>569</td></tr></table>

表3-8  

<table><tr><td>试样状态</td><td>θ/C</td><td>σ100/MPa</td><td>σ300/MPa</td><td>σ500/MPa</td><td>σ1000/MPa</td><td>σ2000/MPa</td><td>σ3000/MPa</td></tr><tr><td rowspan="4">标准热处理</td><td>700</td><td>718</td><td>652</td><td>-</td><td>-</td><td>-</td><td>-</td></tr><tr><td>800</td><td>508</td><td>443</td><td>--</td><td>-</td><td>--</td><td>-</td></tr><tr><td>900</td><td>314</td><td>261</td><td>-</td><td>-</td><td>-</td><td>-</td></tr><tr><td>1000</td><td>165</td><td>129</td><td>-</td><td>-</td><td>-</td><td>-</td></tr><tr><td rowspan="4">铸态</td><td>700</td><td>749</td><td>696</td><td>671</td><td>638</td><td>606</td><td>587</td></tr><tr><td>800</td><td>524</td><td>452</td><td>429</td><td>398</td><td>368</td><td>351</td></tr><tr><td>900</td><td>298</td><td>285</td><td>236</td><td>212</td><td>190</td><td>178</td></tr><tr><td>1000</td><td>151</td><td>122</td><td>110</td><td>95</td><td>81</td><td>74</td></tr></table>

图片摘要：该图主要展示 3 8。
![](images/0c68136e4c400c7b6e18a5b55c0cf9bab4f13be17128597e3865ce7690256010.jpg)  
图3-2 K403合金铸态的持久应力-寿命曲线[5]

# 3.3.1.2 长期时效后的持久性能见表3-9。

表3-9[2]  

<table><tr><td rowspan="2">试样状态</td><td colspan="2">时效制度</td><td colspan="5">持久性能</td><td rowspan="2">试样状态</td><td colspan="2">时效制度</td><td colspan="5">持久性能</td></tr><tr><td>θ/C</td><td>t/h</td><td>θ/C</td><td>σ/MPa</td><td>t/h</td><td>δ5/%</td><td>ψ/%</td><td>θ/C</td><td>t/h</td><td>θ/C</td><td>σ/MPa</td><td>t/h</td><td>δ5/%</td><td>ψ/%</td></tr><tr><td rowspan="4">铸态</td><td rowspan="4">850</td><td>1000</td><td rowspan="4">975</td><td rowspan="4">196</td><td>51</td><td>8.6</td><td>9.8</td><td rowspan="4">标准热处理</td><td rowspan="4">850</td><td>1000</td><td rowspan="4">975</td><td rowspan="4">196</td><td>79</td><td>3.8</td><td>4.4</td></tr><tr><td>2000</td><td>60</td><td>6.8</td><td>11.7</td><td>2000</td><td>85</td><td>3.8</td><td>4.3</td></tr><tr><td>3000</td><td>46</td><td>7.4</td><td>10.5</td><td>3000</td><td>47</td><td>3.2</td><td>3.9</td></tr><tr><td>4000</td><td>49</td><td>3.2</td><td>4.1</td><td>4000</td><td>40</td><td>6.0</td><td>9.7</td></tr></table>

# 3.3.1.3 热强参数综合曲线见图3-3和图3-4。

3.3.2 高温蠕变性能见表3-10、表3-11和图 $3 - 5\sim$ 图3-7。

表3-10[2]  

<table><tr><td rowspan="2">试样状态</td><td rowspan="2">θ/C</td><td rowspan="2">σ/MPa</td><td colspan="2">100h的蠕变量/%</td><td rowspan="2">σ0.2/100/MPa</td><td rowspan="2">试样状态</td><td rowspan="2">θ/C</td><td rowspan="2">σ/MPa</td><td colspan="2">100h的蠕变量/%</td><td rowspan="2">σ0.2/100/MPa</td></tr><tr><td>εi</td><td>εP</td><td>εi</td><td>εP</td></tr><tr><td rowspan="4">铸态</td><td>750</td><td>382</td><td>0.288</td><td>0.048</td><td>-</td><td rowspan="4">铸态</td><td>800</td><td>392</td><td>0.467</td><td>0.205</td><td>-</td></tr><tr><td rowspan="3">800</td><td>353</td><td>0.355</td><td>0.141</td><td rowspan="3">392</td><td rowspan="3">900</td><td>186</td><td>0.325</td><td>0.195</td><td rowspan="3">190</td></tr><tr><td>373</td><td>0.373</td><td>0.140</td><td rowspan="2">196</td><td rowspan="2">0.367</td><td rowspan="2">0.221</td></tr><tr><td>382</td><td>0.446</td><td>0.174</td></tr></table>

图片摘要：该图主要展示 3 10[2]。
![](images/3ae40f0ecc09437499d1f6809da98afbe295acc083c1d294288af56156c1aa36.jpg)

热强参数综合方程 $[\mathbf{L} - \mathbf{M}]$

$$
\lg \sigma = a _ {0} + a _ {1} P + a _ {2} P ^ {2} + a _ {3} P ^ {3}
$$

式中： $P = T(\lg t + 20.10) / 10^{5}$

$$
T = (9 \times \theta / 5 + 3 2) + 4 6 0;
$$

$$
a _ {0} = 3. 7 0 4;
$$

$$
a _ {1} = - 4. 6 7 7;
$$

$$
a _ {2} = 1 7. 1 0 3;
$$

$$
a _ {3} = - 2 7. 2 5 5;
$$

标准偏差：0.020；

相关系数：0.995

图片摘要：该图主要展示 3 3 K403合金铸态的热强参数综合曲线[5]。
![](images/cd1e554a769ec48b9344d1a18ca29e321f54c3b208123f73e58fbc39e495d08f.jpg)  
图3-3 K403合金铸态的热强参数综合曲线[5]

热强参数综合方程[M-S]：

$$
\left| g \sigma = a _ {0} + a _ {1} P + a _ {2} P ^ {2} + a _ {3} P ^ {3} \right.
$$

式中： $P = \lg t + 0.00829T$

$$
T = (9 \times \theta / 5 + 3 2) + 4 6 0;
$$

$$
a _ {0} = 4. 3 9 0;
$$

$$
a _ {1} = - 0. 2 8 0;
$$

$$
a _ {2} = 0. 0 2 2,
$$

$$
a _ {3} = - 0. 6 5 4 \times 1 0 ^ {- 3};
$$

标准偏差：0.021；

相关系数：0.994

图3-4 K403合金热处理状态热强参数综合曲线[5]

表3-11[5]  

<table><tr><td rowspan="2">试样状态</td><td rowspan="2">试验时间/h</td><td rowspan="2">εp/%</td><td colspan="4">σ/MPa</td><td rowspan="2">试样状态</td><td rowspan="2">试验时间/h</td><td rowspan="2">εp/%</td><td colspan="4">σ/MPa</td></tr><tr><td>700℃</td><td>800℃</td><td>900℃</td><td>1000℃</td><td>700℃</td><td>800℃</td><td>900℃</td><td>1000℃</td></tr><tr><td rowspan="5">标准热处理</td><td rowspan="3">10</td><td>0.1</td><td>-</td><td>506</td><td>216</td><td>-</td><td rowspan="5">标准热处理</td><td>30</td><td>破断</td><td>790</td><td>582</td><td>378</td><td>211</td></tr><tr><td>0.2</td><td>-</td><td>520</td><td>251</td><td>-</td><td rowspan="3">100</td><td>0.1</td><td>-</td><td>437</td><td>130</td><td>-</td></tr><tr><td>破断</td><td>852</td><td>649</td><td>441</td><td>259</td><td>0.2</td><td>-</td><td>466</td><td>157</td><td>-</td></tr><tr><td rowspan="2">30</td><td>0.1</td><td>-</td><td>478</td><td>172</td><td>-</td><td>破断</td><td>718</td><td>508</td><td>314</td><td>165</td></tr><tr><td>0.2</td><td>-</td><td>500</td><td>204</td><td>-</td><td>300</td><td>破断</td><td>652</td><td>443</td><td>261</td><td>129</td></tr></table>

图片摘要：该图主要展示 3 11[5]。
![](images/6a33ff553233ea5636e947905cdb270ab4ef953c8c6f06eee0571afa57811179.jpg)  
图3-5K403合金（铸态） $760^{\circ}\mathrm{C}$ ，623MPa的蠕变曲线[1]

图片摘要：该图主要展示 3 5K403合金（铸态） ，623MPa的蠕变曲线[1]。
![](images/8f8148040832420564e18ff19972c2235baa9a6f8b3a3fb0c494a26c16cb2e9e.jpg)  
0.1%塑性应变的蠕变方程[L-M]：  
$\lg t = b_{0} + b_{1} / T + b_{2}x / T + b_{3}x^{2} / T + b_{4}x^{3} / T$   
式中： $T = (9\times \theta /5 + 32) + 460;$

$$
x = \lg \sigma_ {1}
$$

$$
b _ {0} = - 3 1. 9 2 1;
$$

$$
b _ {1} = 0. 4 5 8 \times 1 0 ^ {6};
$$

$$
b _ {2} = - 0. 5 1 1 \times 1 0 ^ {6};
$$

$$
b _ {3} = 0. 2 2 8 \times 1 0 ^ {6};
$$

$$
b _ {4} = - 0. 3 4 2 \times 1 0 ^ {5};
$$

标准偏差：0.036；

相关系数：0.98

图3-6 K403合金（热处理状态） $0.1\%$ 塑性应变的蠕变应力-寿命曲线[5]

图3-7 K403合金（热处理状态） $0.2\%$ 塑性应变的蠕变应力-寿命曲线[3]  
图片摘要：该图主要展示 3 7 K403合金（热处理状态） 塑性应变的蠕变应力 寿命曲线[3]。
![](images/dcbeeb3eea98a1f548baf3bf2c9c3fff99d0b0111104b388ac8b3c3dc5c7e753.jpg)  
0.2%塑性应变的蠕变方程[L-M]：  
$\lg t = b_{0} + b_{1} / T + b_{2}x / T + b_{3}x^{2} / T + b_{4}x^{3} / T$   
式中： $T = (9\times \theta /5 + 32) + 460;$

$$
x = \lg \sigma ;
$$

$$
b _ {0} = - 3 1. 5 7 6;
$$

$$
b _ {1} = 0. 4 5 8 \times 1 0 ^ {8},
$$

$$
b _ {2} = - 0. 5 1 1 \times 1 0 ^ {6};
$$

$$
b _ {3} = 0. 2 2 8 \times 1 0 ^ {6};
$$

$$
b _ {4} = - 0. 3 4 2 \times 1 0 ^ {5};
$$

标准偏差：0.036；

相关系数：0.98

# 3.4 疲劳性能

3.4.1 高周疲劳 旋转弯曲疲劳性能见表3-12、表3-13、图3-8。

3.4.2 低周疲劳 在不同温度下测定合金（热处理状态）的低周疲劳性能，试样尺寸为 $d6.35\mathrm{mm}$ ，控制方式为轴向应变，加载波形为三角形，试验频率为 $0.083 \sim 0.830\mathrm{Hz}$ 。试验结果见表3-14～表3～16、图3-9和图3-10。

# 3.4.3 特种疲劳

3.4.3.1 热疲劳 应力热疲劳试验结果见表3-17。

表3-12[2]  

<table><tr><td>试样状态</td><td>试样直径/mm</td><td>θ/C</td><td>σD/MPa</td><td>σD/MPa</td><td>试样状态</td><td>试样直径/mm</td><td>θ/C</td><td>σD/MPa</td><td>σD/MPa</td></tr><tr><td rowspan="3">铸态</td><td rowspan="2">4.0</td><td>700</td><td>373</td><td>-</td><td rowspan="3">标准热处理</td><td>4.0</td><td>700</td><td>373</td><td>-</td></tr><tr><td>900</td><td>353</td><td>-</td><td rowspan="2">9.5</td><td>700</td><td>304</td><td>255</td></tr><tr><td>9.5</td><td>700</td><td>294</td><td>245</td><td>900</td><td>304</td><td>265</td></tr></table>

① 缺口半径 $r = 0.75\mathrm{mm}$ 。

表3-13[5]  

<table><tr><td rowspan="2">试样状态</td><td rowspan="2">试样直径/mm</td><td rowspan="2">θ/C</td><td rowspan="2">Kc</td><td colspan="5">σmax/MPa</td></tr><tr><td>5×10^4周</td><td>10^5周</td><td>5×10^5周</td><td>10^6周</td><td>10^7周</td></tr><tr><td rowspan="4">标准热处理</td><td rowspan="4">7.5</td><td rowspan="2">700</td><td>1</td><td>560</td><td>520</td><td>415</td><td>385</td><td>334</td></tr><tr><td>3</td><td>335</td><td>320</td><td>290</td><td>280</td><td>270</td></tr><tr><td>800</td><td>1</td><td>525</td><td>490</td><td>410</td><td>380</td><td>324</td></tr><tr><td>900</td><td>1</td><td>-</td><td>440</td><td>375</td><td>358</td><td>333</td></tr></table>

图片摘要：该图主要展示 3 13[5]。
![](images/21be89b7a6398563ef651cd9605e0faddf198d0bb769337ff07b30495e6fd4f9.jpg)  
图3-8 K403合金（热处理状态）不同温度的 $S - N$ 曲线[5]

表3-14[2]  

<table><tr><td>试样状态</td><td>θ/℃</td><td>σ/MPa</td><td>Nf/周</td></tr><tr><td rowspan="2">标准热处理</td><td rowspan="2">600</td><td>666</td><td>5.81×10³</td></tr><tr><td>647</td><td>2.59×10⁴</td></tr><tr><td>铸态(细化晶粒)</td><td>600</td><td>735</td><td>&gt;1.12×10⁴</td></tr></table>

表3-15  

<table><tr><td colspan="6">稳态迟滞回线特征值</td><td rowspan="2">\(2N_{\mathrm {f}}/\)周</td><td rowspan="2">试样数量/根</td></tr><tr><td>θ/C</td><td>\(Δε_{\mathrm {t}}/2/\)%</td><td>\(Δε_{\mathrm {r}}/2/\%\)</td><td>\(Δε_{\mathrm {p}}/2/\%\)</td><td>\(Δσ/2/MPa\)</td><td></td></tr><tr><td rowspan="11">750</td><td>0.794</td><td>0.525</td><td>0.269</td><td>892</td><td>10</td><td>2</td><td></td></tr><tr><td>0.697</td><td>0.511</td><td>0.186</td><td>864</td><td>18</td><td>3</td><td></td></tr><tr><td>0.598</td><td>0.496</td><td>0.102</td><td>838</td><td>34</td><td>3</td><td></td></tr><tr><td>0.510</td><td>0.484</td><td>0.026</td><td>848</td><td>182</td><td>3</td><td></td></tr><tr><td>0.404</td><td>0.402</td><td>0.002</td><td>650</td><td>1514</td><td>3</td><td></td></tr><tr><td>0.293</td><td>0.300</td><td>-</td><td>481</td><td>8410</td><td>3</td><td></td></tr><tr><td>0.246</td><td>0.256</td><td>-</td><td>418</td><td>43894</td><td>3</td><td></td></tr><tr><td rowspan="2">应变疲劳参数</td><td>\(σ_{\mathrm {t}}^{\prime }/\text{MPa}\)</td><td>b</td><td>\(ε_{\mathrm {t}}^{\prime }/\text{MPa}\)</td><td>c</td><td>\(K^{\prime }/\text{MPa}\)</td><td>n&#x27;</td></tr><tr><td>1180</td><td>-0.09</td><td>3.00</td><td>-0.97</td><td>1286</td><td>0.06</td></tr><tr><td rowspan="2">曲线的数学表达式</td><td colspan="6">\(Δε_{\mathrm {t}}/2=0.007(2N_{\mathrm {t}})^{-0.09}+0.03(2N_{\mathrm {t}})^{-0.97}\)</td></tr><tr><td colspan="6">\(Δσ/2=1286(\Delta ε_{\mathrm {p}}/2)^{0.06}\)</td></tr></table>

表3-16[5]  

<table><tr><td colspan="6">稳态迟滞回线特征值</td><td rowspan="2" colspan="2">\(2N_{\mathrm {I}}/\)周</td><td rowspan="2">试样数量/根</td></tr><tr><td>θ/C</td><td>\(Δε_{\mathrm {t}}/2/\)%</td><td>\(Δε_{\mathrm {c}}/2/\%\)</td><td colspan="2">\(Δε_{\mathrm {P}}/2/\%\)</td><td>\(Δσ/2/MPa\)</td></tr><tr><td rowspan="10">850</td><td>0.695</td><td>0.549</td><td colspan="2">0.146</td><td>884</td><td colspan="2">16</td><td>3</td></tr><tr><td>0.594</td><td>0.518</td><td colspan="2">0.076</td><td>834</td><td colspan="2">86</td><td>3</td></tr><tr><td>0.505</td><td>0.479</td><td colspan="2">0.026</td><td>731</td><td colspan="2">278</td><td>2</td></tr><tr><td>0.397</td><td>0.385</td><td colspan="2">0.012</td><td>655</td><td colspan="2">508</td><td>3</td></tr><tr><td>0.297</td><td>0.296</td><td colspan="2">0.001</td><td>476</td><td colspan="2">6745</td><td>3</td></tr><tr><td>0.250</td><td>0.269</td><td colspan="2">-</td><td>435</td><td colspan="2">24460</td><td>3</td></tr><tr><td rowspan="2">应变疲劳参数</td><td>\(σ_{\mathrm {f}}^{\prime }/\mathrm {MPa}\)</td><td>b</td><td colspan="2">\(ε_{\mathrm {f}}^{\prime }/\mathrm {MPa}\)</td><td>c</td><td>\(K^{\prime }/\mathrm {MPa}\)</td><td>n&#x27;</td></tr><tr><td>1253</td><td>-0.11</td><td colspan="2">2.20</td><td>-0.84</td><td>2047</td><td>0.13</td></tr><tr><td rowspan="2">曲线的数学表达式</td><td colspan="7">\(Δε_{\mathrm {r}}/2=0.008(2N_{\mathrm {f}})^{-0.11}+0.022(2N_{\mathrm {f}})^{-0.84}\)</td></tr><tr><td colspan="7">\(Δσ/2=2047(\Delta ε_{\mathrm {p}}/2)^{0.13}\)</td></tr></table>

图片摘要：该图主要展示 3 16[5]。
![](images/501a5190bfe8b2e92ca17f87eb6f207037f2f3e56f527c3a8eec54dadeac4724.jpg)  
图3-9K403合金（热处理状态）750C低循环疲劳 $\pmb{\epsilon} - \pmb{N}$ 曲线[5]

图片摘要：该图主要展示 3 9K403合金（热处理状态）750C低循环疲劳 曲线[5]。
![](images/ec5b6230a59bb20024a36302fc9363cecd23a7ee3c511d966e5523fb938aa17a.jpg)  
图3-10K403合金（热处理状态）850C低循环疲劳 $\varepsilon -N$ 曲线[5]

表3-17
