Repository: C-zj02/CFD-claw

<div align="center">

**English** | [中文](#中文版) | [Français](README_FR.md) | [Русский](README_RU.md) | [हिन्दी](README_HI.md) | [العربية](README_AR.md) | [Português](README_PT.md)

# 🚀 Claude Code Python

**A Complete Python Reimplementation Based on Real Claude Code Source**

*From TypeScript Source → Rebuilt in Python with ❤️*

***
**🔥 Active Development • New Features Weekly 🔥**

</div>

***

## 🎯 What is This?

**Clawd Code** is a **complete Python rewrite** of Claude Code, based on the **real TypeScript source code**.

File: RAG-data/中国航空材料手册(第2版) 第2卷 变形高温合金 铸造高温合金001-200.pdf-1e2db89e-6c82-47e1-860d-ae871019e4df.md (part 10 of 11)
# 中国航空材料手册
<table><tr><td colspan="2">时效规范</td><td colspan="5">持久性能</td><td colspan="2">时效规范</td><td colspan="5">持久性能</td></tr><tr><td>θ/C</td><td>t/h</td><td>θ/C</td><td>σ/MPa</td><td>t/h</td><td>δ5/%</td><td>ψ/%</td><td>θ/C</td><td>t/h</td><td>θ/C</td><td>σ/MPa</td><td>t/h</td><td>δ5/%</td><td>ψ/%</td></tr><tr><td rowspan="2" colspan="2">标准热处理</td><td rowspan="2">600</td><td rowspan="2">569</td><td rowspan="2">44.33</td><td rowspan="2">26.8</td><td rowspan="2">40.5</td><td rowspan="3">700</td><td rowspan="2">300</td><td rowspan="3">600</td><td rowspan="3">569</td><td rowspan="2">42.53</td><td rowspan="2">30.4</td><td rowspan="2">35.5</td></tr><tr></tr><tr><td rowspan="3">600</td><td>100</td><td rowspan="3">600</td><td rowspan="3">569</td><td>67.08</td><td>29.6</td><td>29.4</td><td>500</td><td>63.28</td><td>18.6</td><td>31.0</td></tr><tr><td>300</td><td>114.42</td><td>20.6</td><td>30.6</td><td rowspan="3">800</td><td>100</td><td rowspan="3">600</td><td rowspan="3">569</td><td>63.18</td><td>25.0</td><td>27.3</td></tr><tr><td>500</td><td>41.53</td><td>25.4</td><td>37.4</td><td>300</td><td>53.25</td><td>23.6</td><td>32.5</td></tr><tr><td>700</td><td>100</td><td>600</td><td>569</td><td>88.58</td><td>19.8</td><td>16.9</td><td>500</td><td>36.03</td><td>39.4</td><td>39.4</td></tr></table>

# 3.3.2 高温蠕变性能

3.3.2.1 合金于 $1170 \sim 1180^{\circ} \mathrm{C}$ , 空冷 $+775^{\circ} \mathrm{C}$ 时效 $20 \mathrm{~h}$ 后的蠕变强度见表3-17。不同温度的蠕变曲线见图3-18。

表3-17[1]  

<table><tr><td rowspan="2">品种</td><td rowspan="2">状态</td><td colspan="3">σ0.2/100(按残余变形)/MPa</td></tr><tr><td>500℃</td><td>700℃</td><td>750℃</td></tr><tr><td>棒材,90mm方坯</td><td>1170~1180℃,2h,空冷+775℃,20h,空冷</td><td>≥588</td><td>333</td><td>230</td></tr></table>

图片摘要：该图主要展示 3 17[1]。
![](images/8581742979b1454bdabd06bd552674255ddec86843b53df97c5f730ffc894832.jpg)

图片摘要：该图主要展示 3 17[1]。
![](images/f1f15164e7a6606591ddcba098d11394ef4ee3f56a1ea09ab447bad0d0510480.jpg)

图片摘要：该图主要展示 3 17[1]图3 18 合金的蠕变曲线[1] 3.3.2.2 合金棒材于 , 油冷 , 炉冷至 , 空冷处理状态的蠕变。
![](images/c675863e53b226647a4c4974f974228ac1f407b55de84e7eb9d0e91a5ad936f8.jpg)  
图3-18 合金的蠕变曲线[1]

3.3.2.2 合金棒材于 $1000\mathrm{C}, 2.5\mathrm{h}$ , 油冷 $+750\mathrm{C}, 16\mathrm{h}$ , 炉冷至 $625\mathrm{C}, 13\mathrm{h}$ , 空冷处理状态的蠕变试验结果见表3-18。

表3-18[2]  

<table><tr><td>品种</td><td>θ/℃</td><td>σ/MPa</td><td>t/h</td><td>εt/%</td><td>εtp/%</td><td>εe/%</td><td>品种</td><td>θ/C</td><td>σ/MPa</td><td>t/h</td><td>εt/%</td><td>εtp/%</td><td>εe/%</td></tr><tr><td rowspan="3">热轧棒材</td><td rowspan="3">650</td><td>98</td><td rowspan="3">100</td><td>0.1940</td><td>0.1960</td><td>-0.0020</td><td rowspan="3">热轧棒材</td><td rowspan="3">650</td><td rowspan="2">294</td><td rowspan="3">100</td><td rowspan="2">0.1660</td><td rowspan="2">0.1800</td><td rowspan="2">-0.0140</td></tr><tr><td>147</td><td>0.0700</td><td>0.0860</td><td>-0.0160</td></tr><tr><td>196</td><td>0.1000</td><td>0.1160</td><td>-0.0160</td><td>490</td><td>0.3640</td><td>0.3080</td><td>-0.0560</td></tr></table>

# 3.4 疲劳性能

3.4.1 高周疲劳 高温疲劳强度见表3-19。

表3-19[1]  

<table><tr><td rowspan="2">品种</td><td rowspan="2">状态</td><td rowspan="2">θ/℃</td><td colspan="2">疲劳极限(10-7)/MPa</td></tr><tr><td>σ-1</td><td>σ-1H</td></tr><tr><td>棒材,90mm方坯</td><td>1170~1180℃,2h,空冷+775℃,20h,空冷</td><td>750</td><td>255</td><td>245</td></tr></table>

# 3.5 弹性性能

# 3.5.1 弹性模量

3.5.1.1 不同温度的弹性模量见表3-20。

3.5.1.2 合金在 $600 \sim 800\mathrm{C}$ 下长期时效 $100 \sim 500\mathrm{h}$ 后的弹性模量见表3-21。

表3-20[1.6]  

<table><tr><td>θ/℃</td><td>20</td><td>100</td><td>200</td><td>300</td><td>400</td><td>500</td><td>600</td><td>700</td><td>800</td><td>900</td></tr><tr><td>E/GPa</td><td>186</td><td>-</td><td>-</td><td>-</td><td>-</td><td>133</td><td>128</td><td>122</td><td>109</td><td>-</td></tr><tr><td>ED/GPa</td><td>198</td><td>192</td><td>185</td><td>178</td><td>171</td><td>162</td><td>155</td><td>148</td><td>139</td><td>125</td></tr></table>

表3-21  

<table><tr><td colspan="2">时效规范</td><td colspan="10">不同温度下的ED/GPa</td></tr><tr><td>θ/℃</td><td>t/h</td><td>20℃</td><td>100℃</td><td>200℃</td><td>300℃</td><td>400℃</td><td>500℃</td><td>600℃</td><td>700℃</td><td>800℃</td><td>900℃</td></tr><tr><td colspan="2">标准热处理</td><td>198</td><td>192</td><td>185</td><td>178</td><td>171</td><td>162</td><td>155</td><td>148</td><td>139</td><td>125</td></tr><tr><td rowspan="3">600</td><td>100</td><td>200</td><td>194</td><td>188</td><td>181</td><td>174</td><td>167</td><td>159</td><td>151</td><td>140</td><td>134</td></tr><tr><td>300</td><td>200</td><td>194</td><td>188</td><td>180</td><td>174</td><td>166</td><td>158</td><td>151</td><td>143</td><td>134</td></tr><tr><td>500</td><td>202</td><td>197</td><td>190</td><td>183</td><td>175</td><td>169</td><td>161</td><td>153</td><td>140</td><td>127</td></tr><tr><td rowspan="3">700</td><td>100</td><td>199</td><td>192</td><td>185</td><td>179</td><td>172</td><td>163</td><td>156</td><td>149</td><td>139</td><td>125</td></tr><tr><td>300</td><td>218</td><td>213</td><td>207</td><td>200</td><td>191</td><td>183</td><td>176</td><td>166</td><td>155</td><td>140</td></tr><tr><td>500</td><td>199</td><td>193</td><td>186</td><td>179</td><td>171</td><td>165</td><td>157</td><td>150</td><td>139</td><td>126</td></tr><tr><td rowspan="3">800</td><td>100</td><td>192</td><td>186</td><td>180</td><td>174</td><td>167</td><td>159</td><td>151</td><td>144</td><td>136</td><td>123</td></tr><tr><td>300</td><td>192</td><td>187</td><td>180</td><td>175</td><td>168</td><td>160</td><td>153</td><td>145</td><td>137</td><td>127</td></tr><tr><td>500</td><td>195</td><td>189</td><td>183</td><td>177</td><td>171</td><td>160</td><td>157</td><td>148</td><td>140</td><td>128</td></tr></table>

# 4 组织结构

# 4.1 相变温度

# 4.2 时间-温度-组织转变曲线

4.3 合金组织结构 合金在标准热处理状态的组织由 $\gamma$ 固溶体、 $\gamma'$ 强化相、Ti(CN)、 $\mathrm{M}_{3}\mathrm{B}_{2}$ 、 $\eta$ 相、L相和 $\gamma$ 相等微量相组成。 $\gamma'$ 相是合金的主要强化相，数量占合金的 $10.1\%$ ，而微量相仅占 $0.72\%$ 左右。 $\gamma'$ 相的析出峰在 $750^{\circ} \mathrm{C}$ 左右， $600 \sim 650^{\circ} \mathrm{C}$ 有二次析出， $950^{\circ} \mathrm{C}$ 时已完全固溶。 $\gamma'$ 相是亚稳相，在 $700^{\circ} \mathrm{C}$ 以上长期时效会向 $\eta$ 相转变，但由于 $\eta$ 相数量不多，故对力学性能的影响不明显。 $800^{\circ} \mathrm{C}$ 长期时效时 $\gamma'$ 相数量大幅度减少，晶界和晶内析出大量棒状的 $\mathrm{L}$ 相，使强度和韧性明显下降。合金在 $1020^{\circ} \mathrm{C}$ 以上固溶时， $\mathrm{MC}, \mathrm{M}_{3}\mathrm{B}_{2}$ 和 $\eta$ 相在晶界明显减少，使晶粒长大，在 $1100^{\circ} \mathrm{C}$ 以上固溶 $\mathrm{M}_{3}\mathrm{B}_{2}$ 相大量溶解。 $\gamma$ 相是 Ti(CS)化合物，不参与合金的热处理和强化[4.5.9]。

# 5 工艺性能与要求

# 5.1 成形性能

5.1.1 合金具有良好的冷热成形工艺性能，锻造、轧制和模锻的开始变形温度为 $1090^{\circ}\mathrm{C}$ ，变形终了温度 $880^{\circ}\mathrm{C}$ ，一次加热的变形程度为 $35\%$ 。  
5.1.2 合金在落锤上试验时的塑性曲线见图5-1。  
5.1.3 热轧棒材在不同温度下固溶处理 $1\sim 5\mathrm{h}$ 后的晶粒平均直径变化见图5-2。

图片摘要：该图主要展示 5 1 落锤试验的塑性曲线。
![](images/4f73e7bca8dc312b35b2ebc0c5fb6a08de2b07d426a6b65f24d8ef84086ac988.jpg)  
图5-1 落锤试验的塑性曲线

图片摘要：该图主要展示 5 1 落锤试验的塑性曲线。
![](images/8a5120fb619fa0485d53608be3922bbccc260c2d7a12540db7d1f66ded148fca.jpg)  
图5-2 棒材在不同温度下固溶 $1\sim 5\mathrm{h}$ 后晶粒平均直径的变化

5.2 焊接性能 合金具有满意的焊接性能，可用氩弧焊、点焊、缝焊进行焊接。  
5.3 零件热处理工艺 见1.5条材料热处理制度。  
5.4 表面处理工艺  
5.5 切削加工与磨削性能 合金具有良好的切削加工性能。

# 6 功能考核试验

# 7 使用建议

推荐。

# 参考文献

1 北京航空材料研究院. 航空材料应用手册. 第四卷: 变形热强钢和高温合金. 1996.86~99

2 上钢五厂研究所. GH696M 合金全面性能, 1988  
3 抚顺钢厂.GH696合金试制总结.1989   
4 上钢五厂研究所. GH696 合金热处理制度研究. 1988  
5 钢铁研究总院. GH696 合金时效温度和时间对组织、性能的影响. 1990  
6 上海钢铁研究所. GH696 铁基时效硬化型高温合金的研究. 1989  
7黎明发动机制造公司，高强度GH696螺钉制造工艺的探讨.1990   
8 上钢五厂研究所. GH696M 合金试制总结. 1988  
9 上钢五厂研究所，长期时效热处理对GH696合金组织和性能的影响.1989

编写 黄福祥

审校 张绍华

# GH761

# 1 概述

GH761是铁-镍-铬基时效强化高温合金，通过加入高铝、高钛及控制合适的铝、钛比，提高合金强度。该合金具有高的屈服强度、良好的抗热疲劳及低周疲劳性能， $700\mathrm{C}$ 以下组织稳定；并有较好的热加工性能及切削加工性能，可用于 $750^{\circ}\mathrm{C}$ 以下工作的涡轮盘和其他高温承力零部件。合金的主要品种有饼坯、盘形锻件、锻材、棒材和环形件等[1,2]。

1.1 材料牌号 GH761(761)。  
1.2 相近牌号  
1.3 材料的技术标准

协上五新05—1978《GH761合金饼材暂行技术条件》

3B80-301—1987 《航空用GH761合金热轧棒材技术条件(暂行)》

3B80-302—1987 《航空用GH761合金环形件技术条件(暂行)》

3B80-304-1987 《航空用GH761合金锻件技术条件(暂行)》

1.4 化学成分 见表1-1。

%

表1-1  

<table><tr><td>C</td><td colspan="2">Cr</td><td colspan="2">Ni</td><td colspan="2">W</td><td colspan="2">Mo</td><td colspan="2">Al</td><td colspan="2">Ti</td><td>Fe</td></tr><tr><td>0.02~0.07</td><td colspan="2">12.0~14.0</td><td colspan="2">42.0~45.0</td><td colspan="2">2.80~3.30</td><td colspan="2">1.40~1.90</td><td colspan="2">1.40~1.85</td><td colspan="2">3.20~3.65</td><td>余</td></tr><tr><td>B</td><td>Ce</td><td colspan="2">Mn</td><td>Si</td><td>P</td><td colspan="2">S</td><td>Cu</td><td colspan="2">Bi</td><td>Pb</td><td colspan="2">Ag</td></tr><tr><td colspan="14">不大于</td></tr><tr><td>0.015</td><td>0.03</td><td colspan="2">0.50</td><td>0.40</td><td>0.020</td><td colspan="2">0.008</td><td>0.20</td><td colspan="2">0.0001</td><td>0.001</td><td colspan="2">0.0005</td></tr></table>

注：1 Ce 按计算量加入。  
2 $w(\mathrm{Al}), w(\mathrm{Ti})$ 允许偏差为 $-0.10\%$ 。

1.5 热处理制度 热处理制度I（适用于棒材和环形件）： $1090^{\circ}\mathrm{C},2\mathrm{h}$ ，水冷 $+850^{\circ}\mathrm{C},4\mathrm{h}$ ，空冷 $+$ $750^{\circ}\mathrm{C},24\mathrm{h}$ ，空冷。

热处理制度Ⅱ（适用于涡轮盘及大型锻件）：1120℃，2h，水冷+850℃，4h，空冷+750℃，24h，空冷。

1.6 品种规格与供应状态 可供应不同规格的饼坯、锻件、环形件及棒材。棒材不经热处理，表面车光或磨光后交货；饼坯、锻件及环形件均不经热处理交货。

1.7 熔炼与铸造工艺 真空感应熔炼加电渣重熔。

1.8 应用概况与特殊要求 该合金已进行过各种模拟发动机使用条件的试验，并制成叶片、压气机盘、鼓筒在发动机上使用。

# 2 物理及化学性能

# 2.1 热性能

2.1.1 熔化温度范围 熔点为 $1325\sim 1345\mathrm{C}$ 。  
2.1.2 热导率 见图2-1。  
2.1.3 比热容 见表2-1。  
2.1.4 线膨胀系数 见表2-2。  
2.1.5 热扩散率 见表2-3。  
2.2 密度 $\rho = 8.10\mathrm{g / cm}^{3[1]}$ 。  
2.3 电性能

图片摘要：该图主要展示 2 1 合金热导率。
![](images/86c71f707b4ff7b2e3e3d44176e6d926eedb2476755240cd425e25fe4046f851.jpg)  
图2-1 合金热导率

表2-1[4]   
表2-2[4]  

<table><tr><td>θ/C</td><td>300</td><td>400</td><td>500</td><td>600</td><td>700</td><td>800</td><td>900</td><td>1000</td></tr><tr><td>c/(J/(kg·K))</td><td>419</td><td>440</td><td>469</td><td>507</td><td>553</td><td>603</td><td>670</td><td>745</td></tr></table>

<table><tr><td>θ/C</td><td>20~50</td><td>20~100</td><td>20~200</td><td>20~300</td><td>20~400</td><td>20~500</td><td>20~600</td><td>20~700</td><td>20~800</td><td>20~900</td><td>20~930</td></tr><tr><td>α/10-6C-1</td><td>9.0</td><td>10.3</td><td>13.0</td><td>14.0</td><td>14.5</td><td>14.8</td><td>15.0</td><td>15.3</td><td>15.7</td><td>15.8</td><td>16.0</td></tr></table>

# 2.4 磁性能 合金无磁性

# 2.5 化学性能

表2-3  

<table><tr><td>θ/℃</td><td>300</td><td>400</td><td>500</td><td>600</td><td>700</td><td>800</td><td>900</td><td>1000</td></tr><tr><td>Q/(10-6m2/s)</td><td>3.95</td><td>4.30</td><td>4.56</td><td>4.80</td><td>5.02</td><td>5.20</td><td>5.32</td><td>5.28</td></tr></table>

2.5.1 抗氧化性能 合金在空气介质中试验 $100\mathrm{h}$ 后的氧化速率见表2-4。  
2.5.2 耐腐蚀性能 合金在 $900^{\circ} \mathrm{C}$ 以下抗燃气腐蚀及在燃气气氛中抗腐蚀性能良好[5]。

表2-4[2,4]  

<table><tr><td>θ/C</td><td>700</td><td>800</td><td>850</td></tr><tr><td>氧化速率/(g/(m2·h))</td><td>0.0295</td><td>0.0921</td><td>0.1359</td></tr></table>

# 3 力学性能

# 3.1 技术标准规定的性能

3.1.1 锻件、棒材、环形件和饼坯技术标准规定的性能见表3-1。

表3-1  

<table><tr><td rowspan="4">品种</td><td rowspan="4">试验温度/℃</td><td colspan="4">拉伸性能</td><td>冲击韧性</td><td>硬度</td><td colspan="3">持久性能</td></tr><tr><td>σb</td><td>σP0.2</td><td>δs</td><td>ψ</td><td rowspan="2">aKU/(kJ/m2)</td><td rowspan="3">HBS</td><td rowspan="3">σ/MPa</td><td colspan="2">t/h</td></tr><tr><td colspan="2">MPa</td><td colspan="2">%</td><td>光滑</td><td>缺口</td></tr><tr><td colspan="5">不小于</td><td colspan="2">不小于</td></tr><tr><td rowspan="2">锻件</td><td>室温</td><td>1175</td><td>880</td><td>9</td><td>12</td><td>300</td><td>321~415</td><td>-</td><td>-</td><td>-</td></tr><tr><td>650</td><td>930</td><td>835</td><td>8</td><td>10</td><td>-</td><td>-</td><td>637</td><td>23</td><td>光滑</td></tr><tr><td rowspan="2">棒材</td><td>室温</td><td>1125</td><td>835</td><td>9</td><td>12</td><td>300</td><td>321~415</td><td>-</td><td>-</td><td>-</td></tr><tr><td>650</td><td>930</td><td>-</td><td>8</td><td>10</td><td>-</td><td>-</td><td>637</td><td>23</td><td>光滑</td></tr></table>

续表3-1   

<table><tr><td rowspan="4">品种</td><td rowspan="4">试验温度/C</td><td colspan="4">拉伸性能</td><td>冲击韧性</td><td>硬度</td><td colspan="3">持久性能</td></tr><tr><td>σb</td><td>σPn2</td><td>δs</td><td>ψ</td><td rowspan="2">aKU/(kJ/m2)</td><td rowspan="3">HBS</td><td rowspan="3">σ/MPa</td><td colspan="2">t/h</td></tr><tr><td colspan="2">MPa</td><td colspan="2">%</td><td>光滑</td><td>缺口</td></tr><tr><td colspan="5">不小于T</td><td colspan="2">不小于</td></tr><tr><td rowspan="2">环形件</td><td>室温</td><td>1125</td><td>835</td><td>9</td><td>12</td><td>300</td><td>321~415</td><td>-</td><td>-</td><td>-</td></tr><tr><td>650</td><td>930</td><td>-</td><td>8</td><td>10</td><td>-</td><td></td><td>637</td><td>23</td><td>-</td></tr><tr><td rowspan="3">饼材</td><td>室温</td><td>1080</td><td>880</td><td>10</td><td>13</td><td>295</td><td>271~388</td><td></td><td>-</td><td>-</td></tr><tr><td>650</td><td>930</td><td>835</td><td>8</td><td>10</td><td></td><td></td><td>-</td><td>-</td><td>-</td></tr><tr><td>700</td><td>-</td><td>-</td><td></td><td></td><td>-</td><td></td><td>441</td><td>50</td><td>光滑</td></tr></table>

注：缺口持久试样的缺口半径 $r = 0.2\mathrm{mm}$ ，光滑持久要测伸长率，并报实测结果。

# 3.2 室温及各种温度下的力学性能

# 3.2.1 硬度

3.2.1.1 材料标准规定的硬度见表3-1。  
3.2.1.2 固溶温度对饼材硬度的影响见图3-1。  
3.2.1.3 一次时效温度和时间对饼材硬度的影响见图3-2。  
3.2.1.4 二次时效温度和时间对饼材硬度的影响见图3-3。

图片摘要：该图主要展示 3 1 固溶温度对硬度的影响[2,9]。
![](images/f4170bf5421975f832867fae1bd75479f442c9c138baa352a01c4b68c43debb7.jpg)  
固溶保温时间： $\times -8\mathrm{h};\Delta -4\mathrm{h};0 - 2\mathrm{h}$

图3-1 固溶温度对硬度的影响[2,9]  
图片摘要：该图主要展示 3 1 固溶温度对硬度的影响[2,9]。
![](images/f7b74143f5e18bdab660b6a0aa0c9cec273c70f22578b368a89275b65b185e6c.jpg)  
原始状态 $1120^{\circ}C, 2h$ ，水冷 $+850^{\circ}C, 4h$ ，空冷； $0 - 700^{\circ}C; X - 750^{\circ}C$

图3-3二次时效温度和时间对硬度的影响[2,9]

图3-2 一次时效温度和时间对硬度的影响[2.9]  
图片摘要：该图主要展示 3 2 一次时效温度和时间对硬度的影响[2.9]。
![](images/423342320dc10493adc48fcd89c0af72dd53da41a1b9be8ad1d923cf9c8b0bad.jpg)  
原始状态 $1120\mathrm{C}, 2\mathrm{h}$ , 水冷; $-600\mathrm{C}; 0 - 700\mathrm{C}; \Delta - 750\mathrm{C}$ ;  
x-800C;□-850C;+950C

# 3.2.2 拉伸性能

3.2.2.1 棒材的拉伸性能见表3-2。

表3-2  

<table><tr><td>热处理制度</td><td>θ/C</td><td>σb/MPa</td><td>σP0.2/MPa</td><td>δ/%</td><td>ψ/%</td><td>热处理
制度</td><td>θ/C</td><td>σb/MPa</td><td>σP0.2/MPa</td><td>δ/%</td><td>ψ/%</td></tr><tr><td rowspan="2">I</td><td>20</td><td>1358</td><td>953</td><td>19</td><td>30</td><td rowspan="2">Ⅱ</td><td>20</td><td>1343</td><td>984</td><td>18</td><td>32</td></tr><tr><td>650</td><td>1033</td><td>898</td><td>17</td><td>23</td><td>650</td><td>1184</td><td>956</td><td>16</td><td>34</td></tr></table>

3.2.2.2 90mm方锻材的拉伸性能见表3-3。

表3-3[4]  

<table><tr><td>热处理 制度</td><td>θ/C</td><td>σb/MPa</td><td>σP0.2/MPa</td><td>δ/%</td><td>ψ/%</td><td>热处理 制度</td><td>θ/C</td><td>σb/MPa</td><td>σP0.2/MPa</td><td>δ/%</td><td>ψ/%</td></tr><tr><td rowspan="6">I</td><td>20</td><td>1324</td><td>960</td><td>16</td><td>22</td><td rowspan="4">I</td><td>700</td><td>942</td><td>851</td><td>18</td><td>24</td></tr><tr><td>400</td><td>1275</td><td>937</td><td>11</td><td>21</td><td>750</td><td>760</td><td>745</td><td>13</td><td>19</td></tr><tr><td>500</td><td>1245</td><td>896</td><td>12</td><td>20</td><td>800</td><td>618</td><td>614</td><td>12</td><td>20</td></tr><tr><td>550</td><td>1234</td><td>914</td><td>12</td><td>21</td><td>850</td><td>437</td><td>428</td><td>14</td><td>19</td></tr><tr><td>600</td><td>1185</td><td>904</td><td>15</td><td>24</td><td rowspan="2">I</td><td>20</td><td>1330</td><td>979</td><td>13</td><td>18</td></tr><tr><td>650</td><td>1064</td><td>935</td><td>18</td><td>26</td><td>650</td><td>1176</td><td>965</td><td>12</td><td>19</td></tr></table>

3.2.2.3 圆饼锻件的拉伸性能见表3-4。

表3-4[4]  

<table><tr><td>热处理制度</td><td>取样方向</td><td>θ/℃</td><td>σb/MPa</td><td>σP0.2/MPa</td><td>δ/%</td><td>ψ/%</td><td>热处理制度</td><td>取样方向</td><td>θ/℃</td><td>σb/MPa</td><td>σP0.2/MPa</td><td>δ/%</td><td>ψ/%</td></tr><tr><td rowspan="15">1</td><td rowspan="10">弦向</td><td>20</td><td>1332</td><td>1038</td><td>16</td><td>19</td><td rowspan="15">H</td><td rowspan="9">弦向</td><td>20</td><td>1330</td><td>1024</td><td>15</td><td>21</td></tr><tr><td>400</td><td>1278</td><td>1038</td><td>11</td><td>18</td><td>500</td><td>1237</td><td>1003</td><td>10</td><td>18</td></tr><tr><td>500</td><td>1263</td><td>1035</td><td>9</td><td>17</td><td>550</td><td>1233</td><td>1003</td><td>10</td><td>18</td></tr><tr><td>550</td><td>1253</td><td>1018</td><td>11</td><td>20</td><td>600</td><td>1224</td><td>986</td><td>9</td><td>18</td></tr><tr><td>600</td><td>1231</td><td>1010</td><td>11</td><td>21</td><td>650</td><td>1189</td><td>980</td><td>11</td><td>17</td></tr><tr><td>650</td><td>1199</td><td>1000</td><td>13</td><td>19</td><td>700</td><td>1083</td><td>927</td><td>13</td><td>21</td></tr><tr><td>700</td><td>1131</td><td>963</td><td>14</td><td>24</td><td>750</td><td>1033</td><td>840</td><td>11</td><td>18</td></tr><tr><td>750</td><td>972</td><td>858</td><td>10</td><td>16</td><td>800</td><td>849</td><td>744</td><td>11</td><td>14</td></tr><tr><td>800</td><td>788</td><td>666</td><td>17</td><td>26</td><td>850</td><td>656</td><td>552</td><td>11</td><td>14</td></tr><tr><td>850</td><td>604</td><td>546</td><td>14</td><td>16</td><td rowspan="6">径向</td><td>20</td><td>1311</td><td>1014</td><td>15</td><td>22</td></tr><tr><td rowspan="5">径向</td><td>20</td><td>1319</td><td>1018</td><td>17</td><td>21</td><td>550</td><td>1238</td><td>1015</td><td>12</td><td>19</td></tr><tr><td>500</td><td>1234</td><td>976</td><td>10</td><td>17</td><td>650</td><td>1187</td><td>986</td><td>11</td><td>17</td></tr><tr><td>650</td><td>1196</td><td>1004</td><td>14</td><td>22</td><td>700</td><td>1116</td><td>991</td><td>12</td><td>18</td></tr><tr><td>700</td><td>1127</td><td>951</td><td>14</td><td>27</td><td>750</td><td>1048</td><td>898</td><td>11</td><td>17</td></tr><tr><td>750</td><td>930</td><td>803</td><td>14</td><td>21</td><td></td><td></td><td></td><td></td><td></td></tr></table>

3.2.2.4 模锻盘件的拉伸性能见表3-5。

表3-5  

<table><tr><td>热处理制度</td><td>取样方向</td><td>θ/C</td><td>σb/MPa</td><td>σP0.2/MPa</td><td>δ/%</td><td>ψ/%</td><td>热处理制度</td><td>取样方向</td><td>θ/C</td><td>σb/MPa</td><td>σP0.2/MPa</td><td>δ/%</td><td>ψ/%</td></tr><tr><td rowspan="7">1</td><td rowspan="7">弦向</td><td>20</td><td>1324</td><td>971</td><td>15</td><td>17</td><td rowspan="7">I</td><td>弦向</td><td>800</td><td>656</td><td>632</td><td>18</td><td>23</td></tr><tr><td>500</td><td>1245</td><td>926</td><td>12</td><td>16</td><td rowspan="6">径向</td><td>20</td><td>1316</td><td>949</td><td>16</td><td>20</td></tr><tr><td>550</td><td>1229</td><td>929</td><td>11</td><td>19</td><td>550</td><td>1229</td><td>933</td><td>11</td><td>16</td></tr><tr><td>600</td><td>1192</td><td>930</td><td>12</td><td>18</td><td>650</td><td>1100</td><td>912</td><td>15</td><td>21</td></tr><tr><td>650</td><td>1140</td><td>938</td><td>15</td><td>21</td><td>700</td><td>968</td><td>866</td><td>18</td><td>23</td></tr><tr><td>700</td><td>990</td><td>885</td><td>16</td><td>22</td><td>750</td><td>796</td><td>740</td><td>20</td><td>23</td></tr><tr><td>750</td><td>804</td><td>765</td><td>15</td><td>20</td><td></td><td></td><td></td><td></td><td></td></tr></table>

3.2.2.5 棒材长期时效后的拉伸性能见表3-6。

表3-6  

<table><tr><td colspan="2">时效规范</td><td colspan="4">室温拉伸性能</td><td colspan="4">650C拉伸性能</td></tr><tr><td>θ/C</td><td>t/h</td><td>σb/MPa</td><td>σP0.2/MPa</td><td>δr/%</td><td>ψ/%</td><td>σb/MPa</td><td>σP0.2/MPa</td><td>δs/%</td><td>ψ/%</td></tr><tr><td rowspan="6">650</td><td>0</td><td>1358</td><td>946</td><td>20</td><td>31</td><td>1044</td><td>935</td><td>22</td><td>33</td></tr><tr><td>100</td><td>1382</td><td>1023</td><td>17</td><td>28</td><td>1122</td><td>947</td><td>19</td><td>29</td></tr><tr><td>300</td><td>1398</td><td>1046</td><td>18</td><td>28</td><td>1110</td><td>947</td><td>18</td><td>28</td></tr><tr><td>500</td><td>1402</td><td>1053</td><td>18</td><td>29</td><td>1094</td><td>940</td><td>19</td><td>29</td></tr><tr><td>1000</td><td>1390</td><td>1021</td><td>19</td><td>31</td><td>1112</td><td>976</td><td>20</td><td>29</td></tr><tr><td>2000</td><td>1410</td><td>1037</td><td>18</td><td>30</td><td>1088</td><td>926</td><td>21</td><td>32</td></tr><tr><td rowspan="5">700</td><td>100</td><td>1388</td><td>1045</td><td>19</td><td>28</td><td>1091</td><td>934</td><td>22</td><td>30</td></tr><tr><td>300</td><td>1383</td><td>1018</td><td>18</td><td>31</td><td>1108</td><td>959</td><td>23</td><td>34</td></tr><tr><td>500</td><td>1383</td><td>1028</td><td>18</td><td>29</td><td>1136</td><td>973</td><td>20</td><td>35</td></tr><tr><td>1000</td><td>1380</td><td>1004</td><td>16</td><td>27</td><td>1089</td><td>905</td><td>23</td><td>30</td></tr><tr><td>2000</td><td>1374</td><td>985</td><td>15</td><td>23</td><td>1039</td><td>863</td><td>25</td><td>38</td></tr><tr><td rowspan="5">750</td><td>100</td><td>1342</td><td>965</td><td>19</td><td>32</td><td>1046</td><td>865</td><td>28</td><td>43</td></tr><tr><td>300</td><td>1329</td><td>959</td><td>18</td><td>30</td><td>1031</td><td>817</td><td>28</td><td>46</td></tr><tr><td>500</td><td>1316</td><td>927</td><td>18</td><td>27</td><td>1007</td><td>770</td><td>24</td><td>41</td></tr><tr><td>1000</td><td>1288</td><td>847</td><td>17</td><td>26</td><td>966</td><td>689</td><td>29</td><td>47</td></tr><tr><td>2000</td><td>1271</td><td>839</td><td>16</td><td>27</td><td>926</td><td>701</td><td>34</td><td>50</td></tr></table>

注：棒材经热处理制度 I 处理后长期时效。

# 3.2.2.6 圆饼锻件长期时效后的拉伸性能见表3-7。

表3-7[4.6]  

<table><tr><td colspan="2">时效规范</td><td colspan="4">室温拉伸性能</td><td colspan="4">650℃拉伸性能</td></tr><tr><td>θ/℃</td><td>t/h</td><td>σb/MPa</td><td>σP0.2/MPa</td><td>δ5/%</td><td>ψ/%</td><td>σb/MPa</td><td>σP0.2/MPa</td><td>δ5/%</td><td>ψ/%</td></tr><tr><td rowspan="3">650</td><td>0</td><td>1282</td><td>940</td><td>15</td><td>19</td><td>1177</td><td>957</td><td>11</td><td>18</td></tr><tr><td>1000</td><td>1356</td><td>1055</td><td>14</td><td>17</td><td>1222</td><td>1040</td><td>12</td><td>19</td></tr><tr><td>2000</td><td>1309</td><td>1000</td><td>17</td><td>23</td><td>1196</td><td>1004</td><td>13</td><td>21</td></tr><tr><td rowspan="4">700</td><td>200</td><td>1316</td><td>1003</td><td>13</td><td>19</td><td>1196</td><td>999</td><td>11</td><td>17</td></tr><tr><td>500</td><td>1317</td><td>1003</td><td>12</td><td>17</td><td>1206</td><td>995</td><td>12</td><td>16</td></tr><tr><td>1000</td><td>1311</td><td>991</td><td>13</td><td>17</td><td>1206</td><td>1002</td><td>10</td><td>14</td></tr><tr><td>2000</td><td>1324</td><td>1001</td><td>11</td><td>14</td><td>1187</td><td>952</td><td>11</td><td>15</td></tr><tr><td rowspan="2">750</td><td>500</td><td>1289</td><td>962</td><td>12</td><td>16</td><td>1132</td><td>881</td><td>14</td><td>21</td></tr><tr><td>1000</td><td>1287</td><td>947</td><td>13</td><td>15</td><td>1161</td><td>914</td><td>12</td><td>18</td></tr></table>

注：圆饼经热处理制度1处理后长期时效。

# 3.2.2.7 饼坯力学性能的生产检验数据统计处理结果见表3-8。

表3-8  

<table><tr><td rowspan="2">θ/C</td><td rowspan="2">统计试样数</td><td colspan="3">σb/MPa</td><td colspan="3">σP0.2/MPa</td><td colspan="2">δ5/%</td><td colspan="2">ψ/%</td></tr><tr><td>X</td><td>s</td><td>S</td><td>X</td><td>s</td><td>S</td><td>X</td><td>S</td><td>X</td><td>S</td></tr><tr><td>20</td><td>40</td><td>1334</td><td>17.4</td><td>1078</td><td>957</td><td>23.6</td><td>882</td><td>17.3</td><td>10</td><td>24.7</td><td>13</td></tr><tr><td>650</td><td>40</td><td>1073</td><td>47.6</td><td>932</td><td>916</td><td>34.2</td><td>834</td><td>18.3</td><td>8</td><td>28.3</td><td>10</td></tr></table>

3.2.2.8 直径为 $500\mathrm{mm}$ 的圆饼力学性能的生产检验数据统计处理结果见表3-9。  
3.2.2.9 90mm方坯力学性能的生产检验数据统计处理结果见表3-10。

3.2.2.10 环形件力学性能的生产检验数据统计处理结果见表3-11。

表3-9  

<table><tr><td rowspan="2">热处理制度</td><td rowspan="2">取样方向</td><td rowspan="2">θ/C</td><td rowspan="2">统计试样数</td><td rowspan="2">统计炉数</td><td colspan="3">σb/MPa</td><td colspan="3">σP0.2/MPa</td><td colspan="3">δ5/%</td><td colspan="3">φ/%</td></tr><tr><td>X</td><td>s</td><td>S</td><td>X</td><td>s</td><td>S</td><td>X</td><td>s</td><td>S</td><td>X</td><td>s</td><td>S</td></tr><tr><td rowspan="2">I</td><td rowspan="2">弦向</td><td>室温</td><td>46</td><td>23</td><td>1287</td><td>46.4</td><td>1175</td><td>950</td><td>65.0</td><td>880</td><td>14</td><td>2.7</td><td>9</td><td>16</td><td>3.0</td><td>12</td></tr><tr><td>650</td><td>43</td><td>22</td><td>1102</td><td>56</td><td>930</td><td>923</td><td>65</td><td>835</td><td>12</td><td>2.6</td><td>8</td><td>16</td><td>4.5</td><td>10</td></tr></table>

表3-10 12  
表3-11[12]  

<table><tr><td rowspan="2">热处理制度</td><td rowspan="2">取样方向</td><td rowspan="2">θ/℃</td><td rowspan="2">统计试样数</td><td rowspan="2">统计炉数</td><td colspan="3">σb/MPa</td><td colspan="3">σP0.2/MPa</td><td colspan="3">δs/%</td><td colspan="3">ψ/%</td></tr><tr><td>X</td><td>s</td><td>S</td><td>X</td><td>s</td><td>S</td><td>X</td><td>s</td><td>S</td><td>X</td><td>s</td><td>S</td></tr><tr><td rowspan="2">I</td><td rowspan="2">纵向</td><td>室温</td><td>42</td><td>21</td><td>1322</td><td>55</td><td>1175</td><td>954</td><td>55</td><td>880</td><td>16</td><td>2.9</td><td>9</td><td>22</td><td>5.6</td><td>12</td></tr><tr><td>650</td><td>39</td><td>20</td><td>1093</td><td>63</td><td>930</td><td>927</td><td>46</td><td>835</td><td>18</td><td>2.8</td><td>8</td><td>28</td><td>5.0</td><td>10</td></tr></table>

<table><tr><td rowspan="2">热处理制度</td><td rowspan="2">取样方向</td><td rowspan="2">θ/C</td><td rowspan="2">统计试样数</td><td rowspan="2">统计炉数</td><td colspan="3">σb/MPa</td><td colspan="3">σF0.2/MPa</td><td colspan="3">δ5/%</td><td colspan="3">ψ/%</td></tr><tr><td>X̄</td><td>s</td><td>S</td><td>X̄</td><td>s</td><td>S</td><td>X̄</td><td>s</td><td>S</td><td>X̄</td><td>s</td><td>S</td></tr><tr><td rowspan="2">I</td><td rowspan="2">弦向</td><td>室温</td><td>30</td><td>15</td><td>1275</td><td>23</td><td>1125</td><td>907</td><td>24.4</td><td>835</td><td>13</td><td>2.5</td><td>9</td><td>16</td><td>3.0</td><td>12</td></tr><tr><td>650</td><td>30</td><td>15</td><td>1104</td><td>27.1</td><td>930</td><td>912</td><td>24.0</td><td>-</td><td>13</td><td>3.3</td><td>8</td><td>21</td><td>5.6</td><td>10</td></tr></table>

# 3.2.3 冲击性能

3.2.3.1 标准热处理状态的冲击性能见表3-12。

表3-12  

<table><tr><td rowspan="2">品 种</td><td rowspan="2">θ/℃</td><td colspan="2">aKU/(kJ/m2)</td><td rowspan="2">品 种</td><td rowspan="2">θ/℃</td><td colspan="2">aKU/(kJ/m2)</td></tr><tr><td>热处理制度1</td><td>热处理制度1</td><td>热处理制度1</td><td>热处理制度1</td></tr><tr><td>棒材</td><td>20</td><td>696</td><td>715*</td><td rowspan="6">模锻盘件</td><td>500</td><td rowspan="6">-</td><td>483</td></tr><tr><td>90mm方锻材</td><td>20</td><td>627</td><td>500</td><td>600</td><td>471</td></tr><tr><td rowspan="3">圆饼锻件</td><td>20</td><td>588</td><td>480</td><td>650</td><td>422</td></tr><tr><td>550</td><td>412</td><td>363</td><td>700</td><td>390</td></tr><tr><td>650</td><td>441</td><td>323</td><td>750</td><td>368</td></tr><tr><td rowspan="2">模锻盘件</td><td>20</td><td rowspan="2">-</td><td>543</td><td>800</td><td>307</td></tr><tr><td>400</td><td>477</td><td></td><td></td><td></td><td></td></tr></table>

3.2.3.2 圆饼锻件长期时效后的室温冲击性能见表3-13。

<table><tr><td>时效温度/℃</td><td colspan="2">650</td><td colspan="4">700</td><td colspan="2">750</td></tr><tr><td>时效时间/h</td><td>1000</td><td>2000</td><td>200</td><td>500</td><td>1000</td><td>2000</td><td>500</td><td>1000</td></tr><tr><td>akU/(kJ/m2)</td><td>470</td><td>382</td><td>490</td><td>343</td><td>441</td><td>382</td><td>294</td><td>304</td></tr></table>

注：圆饼经热处理制度I处理后长期时效。

# 3.3 持久和蠕变性能

# 3.3.1 高温持久性能

3.3.1.1 合金的持久强度见表3-14。

表3·14  

<table><tr><td>取样规格</td><td>状态</td><td>θ/C</td><td>σsc/MPa</td><td>σ100/MPa</td><td>σ200/MPa</td><td>σ1000/MPa</td><td>σ10000/MPa</td><td>取样规格</td><td>状态</td><td>θ/C</td><td>σ50/MPa</td><td>σ100/MPa</td><td>σ200/MPa</td><td>σ500/MPa</td><td>σ1000/MPa</td></tr><tr><td rowspan="5">90mm方锻材</td><td rowspan="5">热处理制度I</td><td>600</td><td>799</td><td>775</td><td>745</td><td>706</td><td>677</td><td rowspan="8">圆饼</td><td rowspan="2">热处理制度I</td><td>750</td><td>422</td><td>392</td><td>363</td><td>333</td><td>304</td></tr><tr><td>650</td><td>662</td><td>633</td><td>603</td><td>569</td><td>539</td><td>800</td><td>314</td><td>284</td><td>265</td><td>226</td><td>196</td></tr><tr><td>700</td><td>539</td><td>515</td><td>490</td><td>456</td><td>432</td><td rowspan="6">热处理制度I</td><td>600</td><td>785</td><td>755</td><td>716</td><td>677</td><td>647</td></tr><tr><td>750</td><td>422</td><td>397</td><td>373</td><td>343</td><td>319</td><td>650</td><td>686</td><td>657</td><td>628</td><td>598</td><td>569</td></tr><tr><td>800</td><td>333</td><td>304</td><td>275</td><td>245</td><td>221</td><td>700</td><td>549</td><td>520</td><td>490</td><td>461</td><td>432</td></tr><tr><td rowspan="3">圆饼</td><td rowspan="3">热处理制度I</td><td>600</td><td>794</td><td>765</td><td>726</td><td>667</td><td>628</td><td>750</td><td>432</td><td>402</td><td>373</td><td>333</td><td>304</td></tr><tr><td>650</td><td>667</td><td>647</td><td>618</td><td>579</td><td>559</td><td>800</td><td>324</td><td>294</td><td>265</td><td>226</td><td>196</td></tr><tr><td>700</td><td>539</td><td>510</td><td>481</td><td>451</td><td>422</td><td></td><td></td><td></td><td></td><td></td><td></td></tr></table>

3.3.1.2 90mm方锻材经热处理制度I处理后的持久应力-寿命曲线见图3-4；圆饼锻件经热处理制度Ⅱ处理后的持久应力-寿命曲线见图3-5。

图片摘要：该图主要展示 3·14。
![](images/da59fa8a272b01fca259cda406f801291d421e41168210cc2d52524d80bb4cee.jpg)

持久方程： $\lg t = a + b\lg \sigma$ 或 $\lg \sigma = a^{\prime} + b^{\prime}\lg t$   

<table><tr><td>θ/C</td><td>a</td><td>b</td><td>a&#x27;</td><td>b&#x27;</td><td>r</td><td>n</td></tr><tr><td>600</td><td>61.6444</td><td>-20.6964</td><td>2.9785</td><td>-0.0483</td><td>-0.8865</td><td>10</td></tr><tr><td>650</td><td>45.4442</td><td>-15.5149</td><td>2.9291</td><td>-0.0645</td><td>-0.995</td><td>8</td></tr><tr><td>700</td><td>40.4371</td><td>-14.1910</td><td>2.8495</td><td>-0.0705</td><td>-0.9878</td><td>8</td></tr><tr><td>750</td><td>25.1734</td><td>-8.8754</td><td>2.8363</td><td>-0.1127</td><td>-0.9005</td><td>8</td></tr><tr><td>800</td><td>21.2282</td><td>-7.7594</td><td>2.7358</td><td>-0.1289</td><td>-0.9912</td><td>6</td></tr></table>

热处理制度： $1090\mathrm{C},2\mathrm{h}$ ，水冷 $+850\mathrm{C},4\mathrm{h}$ ，空冷 $+750\mathrm{C},24\mathrm{h}$ ，空冷

图3-4 90mm方坯不同温度持久应力-寿命曲线[4]

图片摘要：该图主要展示 3 4 90mm方坯不同温度持久应力 寿命曲线[4]。
![](images/d8dbde9ffba25b922ebdeb50a7b1ec5d75f352c60d570857f08eb3d282e8da4b.jpg)  
图3-5 $d500\mathrm{mm}$ 圆饼不同温度的持久应力-寿命曲线[4]

持久方程： $\lg t = a + b\lg \sigma$ 或 $\lg \sigma = a' + b'\lg t$   

<table><tr><td>θ/C</td><td>a</td><td>b</td><td>a&#x27;</td><td>b&#x27;</td><td>r</td><td>n</td></tr><tr><td>600</td><td>45.0806</td><td>-14.9836</td><td>3.0087</td><td>-0.0667</td><td>-0.9914</td><td>5</td></tr><tr><td>650</td><td>46.7651</td><td>-15.9004</td><td>2.9411</td><td>-0.0629</td><td>-0.9949</td><td>8</td></tr><tr><td>700</td><td>34.2412</td><td>-11.8673</td><td>2.8853</td><td>-0.0843</td><td>-0.9775</td><td>10</td></tr><tr><td>750</td><td>25.3689</td><td>9.0100</td><td>2.8156</td><td>-0.1110</td><td>-0.9664</td><td>8</td></tr><tr><td>800</td><td>19.4687</td><td>-7.1475</td><td>2.7238</td><td>-0.1399</td><td>-0.9119</td><td>8</td></tr></table>

热处理制度：1120C，2h，水冷 $+850^{\circ}C$ ，4h，空冷 $+750^{\circ}C$ ，24h，空冷

3.3.1.3 90mm方锻材经热处理制度I处理后的热强参数综合曲线见图3-6；圆饼锻件经热处理制度Ⅱ处理后的热强参数综合曲线见图3-7。

图片摘要：该图主要展示 3 6 方坯热强。
![](images/fbc6d9062b3eef4a28ee7ef0291b3cd07bec8d7a7a54f1edb2d4cf7132181f91.jpg)  
热处理制度： $1090^{\circ}C$ ，2h，水冷 $+850\mathrm{C}$   
4h, 空冷 +750C, 24h, 空冷  
热强参数：[L-M]： $P = T(20 + \lg t)\times 10^{-3}$   
式中： $T = \theta +273$

图3-6 $90\mathrm{mm}$ 方坯热强

参数综合曲线[4]

图3-7 $d500\mathrm{mm}$ 圆饼热强  
图片摘要：该图主要展示 3 7 圆饼热强。
![](images/7b20e54248630acb4ec91de764c6d11b9636d5dc69ff1e3fb40049e2411393f6.jpg)  
热处理制度： $1120\mathrm{C},2\mathrm{h}$ ，水冷 $+850^{\circ}C$   
4h, 空冷 +750°C, 24h, 空冷  
热强参数：[L-M]： $P = T(20 + \lg t)\times 10^{-3}$   
式中： $T = \theta +273$

参数综合曲线[4]

3.3.1.4 合金缺口持久性能见表3-15。

表3-15[4.7]  

<table><tr><td rowspan="2">取样规格</td><td rowspan="2">热处理 制度</td><td rowspan="2">θ/C</td><td rowspan="2">σ/MPa</td><td colspan="2">光滑</td><td>缺口</td><td rowspan="2">取样规格</td><td rowspan="2">热处理 制度</td><td rowspan="2">θ/C</td><td rowspan="2">σ/MPa</td><td colspan="2">光滑</td><td>缺口</td></tr><tr><td>t/h</td><td>δ5/%</td><td>t/h</td><td>t/h</td><td>δ5/%</td><td>t/h</td></tr><tr><td rowspan="2">棒材</td><td>I</td><td>700</td><td>441</td><td>388</td><td>8</td><td>&gt;480</td><td rowspan="6">圆饼</td><td rowspan="2">1</td><td>700</td><td>392</td><td>1961</td><td>8</td><td>&gt;1800</td></tr><tr><td>II</td><td>700</td><td>441</td><td>358</td><td>10</td><td>&gt;507</td><td>800</td><td>284</td><td>108</td><td>9</td><td>271</td></tr><tr><td rowspan="4">90mm 方锻材</td><td rowspan="2">I</td><td>650</td><td>588</td><td>307</td><td>15</td><td>&gt;3812</td><td rowspan="4">1</td><td>650</td><td>588</td><td>448</td><td>4</td><td>656</td></tr><tr><td>700</td><td>441</td><td>928</td><td>8</td><td>&gt;3812</td><td>700</td><td>441</td><td>783</td><td>3</td><td>&gt;907</td></tr><tr><td rowspan="2">II</td><td>700</td><td>441</td><td>893</td><td>4</td><td>&gt;1274</td><td>750</td><td>392</td><td>174</td><td>4</td><td>293</td></tr><tr><td>750</td><td>392</td><td>245</td><td>8</td><td>&gt;393</td><td>800</td><td>294</td><td>116</td><td>4</td><td>101</td></tr></table>

3.3.1.5 圆饼锻件长期时效后的持久性能见表3-16。

表3-16[4]  

<table><tr><td colspan="2">时效规范</td><td rowspan="2">θ/C</td><td rowspan="2">σ/MPa</td><td colspan="2">光 滑</td><td>缺 口</td><td colspan="2">时效规范</td><td rowspan="2">θ/C</td><td rowspan="2">σ/MPa</td><td colspan="2">光 滑</td><td>缺 口</td></tr><tr><td>θ/C</td><td>t/h</td><td>t/h</td><td>δ5/%</td><td>t/h</td><td>θ/C</td><td>t/h</td><td>t/h</td><td>δ5/%</td><td>t/h</td></tr><tr><td rowspan="2">650</td><td>1000</td><td rowspan="4">750</td><td rowspan="4">392</td><td>204</td><td>7</td><td>&gt;268</td><td rowspan="2">700</td><td>1000</td><td rowspan="4">750</td><td rowspan="4">392</td><td>166</td><td>5</td><td>&gt;218</td></tr><tr><td>2000</td><td>149</td><td>9</td><td>&gt;165</td><td>2000</td><td>167</td><td>8</td><td>&gt;185</td></tr><tr><td rowspan="2">700</td><td>200</td><td>222</td><td>5</td><td>&gt;237</td><td rowspan="2">750</td><td>500</td><td>135</td><td>9</td><td>&gt;166</td></tr><tr><td>500</td><td>207</td><td>5</td><td>&gt;237</td><td>1000</td><td>77</td><td>9</td><td>&gt;141</td></tr></table>

注：圆饼经热处理制度I处理后长期时效。

3.3.2 高温蠕变性能 合金100h蠕变性能见表3-17；圆饼锻件的蠕变曲线见图3-8。

表3-17  

<table><tr><td>取样规格</td><td>热处理制度</td><td>θ/°C</td><td>t/h</td><td>σ/MPa</td><td>ε1/%</td><td>εp/%</td><td>εc/%</td></tr><tr><td rowspan="2">90mm方锻材</td><td rowspan="2">I</td><td rowspan="5">700</td><td rowspan="5">100</td><td>392</td><td>0.3685</td><td>0.1340</td><td>0.2345</td></tr><tr><td>412</td><td>0.4393</td><td>0.1969</td><td>0.2424</td></tr><tr><td rowspan="3">圆饼</td><td rowspan="2">I</td><td>392</td><td>0.358</td><td>0.124</td><td>0.234</td></tr><tr><td>451</td><td>0.600</td><td>0.319</td><td>0.281</td></tr><tr><td>II</td><td>392</td><td>0.259</td><td>0.028</td><td>0.231</td></tr></table>

图片摘要：该图主要展示 3 17。
![](images/dce876b6e4a6bc75ee850c5dd8865a31a5d1c3e2ff9628da52e1b57396384960.jpg)  
图3-8 圆饼锻件的蠕变曲线[4]

# 3.4 疲劳性能

3.4.1 高周疲劳 合金的高周疲劳强度见表3-18；圆饼锻件700C疲劳曲线见图3-9。

表3-18[4]  

<table><tr><td>取样规格</td><td>热处理 制度</td><td>θ/℃</td><td>N/周</td><td>σ-1/MPa</td><td>σ-1H/MPa</td><td>取样规格</td><td>热处理 制度</td><td>θ/C</td><td>N/周</td><td>σ-1/MPa</td><td>σ-1H/MPa</td></tr><tr><td rowspan="2">棒材</td><td rowspan="2">I</td><td>20</td><td rowspan="3">10^7</td><td>304</td><td>-</td><td rowspan="3">圆饼</td><td rowspan="3">I</td><td>20</td><td rowspan="3">10^7</td><td>265</td><td>-</td></tr><tr><td>700</td><td>382</td><td>255</td><td></td><td></td><td></td></tr><tr><td>90mm方锻材</td><td>I</td><td>700</td><td>370</td><td>287</td><td>700</td><td>324</td><td>-</td></tr></table>

注：光滑试样直径 $d7.25\mathrm{mm}$ ，缺口试样缺口半径 $r = 0.75\mathrm{mm},K_{\mathrm{t}} = 2$

图片摘要：该图主要展示 3 18[4]。
![](images/1a559cd78b2b9ec22f5a270f1ef616edce91e46ab0a1420f865679e651450094.jpg)  
图3-9 $d500\mathrm{mm}$ 圆饼 $700^{\circ}C$ 的 $S - N$ 曲线[4]

3.4.2 低周疲劳 室温和 $450^{\circ} \mathrm{C}$ 的低周疲劳性能见图3-10和图3-11；低周疲劳性能与室温的关系见图3-12。

图片摘要：该图主要展示 3 9 圆饼 的 曲线[4]。
![](images/65cb9dc0f11d682b143cd3bbf79c20c9d1b67e0406a8bc0ba9fb9a8a577ae47a.jpg)  
图3-10 合金室温 $S - N$ 曲线[4]

加载方式：轴向；

试验频率：0.5Hz；

试验环境：空气

热处理制度：1120℃，2h，

水冷 $+850^{\circ}C,4h,$

空冷 $+750\mathrm{C},24\mathrm{h}$ ，空冷

# 3.4.3 特种疲劳

3.4.3.1 周期持久性能见图3-13和图3-14。

图片摘要：该图主要展示 3 11 合金 的 曲线。
![](images/fda0e3daaad06d1fc7809c9dbbf3e4405fe3f63c3daf1cb9cc1ac8a9f1919814.jpg)  
材料品种：棒材、圆饼；材料规格： $d22\mathrm{mm}, d500\mathrm{mm}$   
加载方式：轴向；试验频率：0.5Hz热处理制度： $1120^{\circ}C$ ，2h，水冷 $+850^{\circ}C$ ，4h，空冷 $+750^{\circ}C$ ，24h，空冷

图片摘要：该图主要展示 3 11 合金 的 曲线。
![](images/890ed91875dd388c023aae171ef1ef90d6e4ef3be910ce276609ddf68388d59d.jpg)  
图3-11 合金 $450^{\circ}C$ 的 $S - N$ 曲线  
图3-12 温度对合金低周疲劳性能的影响[4]

图片摘要：该图主要展示 3 12 温度对合金低周疲劳性能的影响[4]。
![](images/1d2fe229c166201d16c3f1069bdb4f8bdb04885197c53efb1283f5de91033e17.jpg)  
$\mathrm{O}-550^{\circ} \mathrm{C}, 932 \mathrm{MPa}$ （缺口）；  
$\mathbf{0} - 650^{\circ}\mathrm{C},588\mathrm{MPa}$ （缺口）；  
$\oplus -750C,392MPa$ （缺口）； $\odot -750C$ 392MPa（光滑）；热处理制度Ⅱ

图3-13 合金的周期持久性能[4]

图3-14 合金的周期持久性能[4]   
图片摘要：该图主要展示 3 14 合金的周期持久性能[4]。
![](images/d165b8b3aef5909810aee73c16503979b2a1d23ace78968158dc16b2f469c91f.jpg)  
热处理制度I；O-550℃，932MPa（光滑）；  
$\odot -550^{\circ}C,932MPa$ （缺口）；  
$\bullet -650^{\circ}C,647MPa$ （光滑）；  
650℃,647MPa(缺口)；  
-750C,392MPa(光滑)；  
$\oplus -750^{\circ}C,392MPa$ （缺口）

# 3.5 弹性性能

3.5.1 弹性模量 见表3-19。

表3-19[4]  

<table><tr><td>θ/℃</td><td>13</td><td>100</td><td>150</td><td>200</td><td>250</td><td>300</td><td>350</td><td>400</td><td>450</td><td>500</td><td>550</td><td>600</td><td>650</td><td>700</td><td>750</td><td>800</td><td>850</td><td>900</td></tr><tr><td>ED/GPa</td><td>205</td><td>204</td><td>202</td><td>200</td><td>198</td><td>195</td><td>191</td><td>188</td><td>183</td><td>179</td><td>176</td><td>172</td><td>168</td><td>163</td><td>159</td><td>154</td><td>148</td><td>133</td></tr></table>

3.5.2 切变模量 见表3-20。

表3-20  

<table><tr><td>θ/C</td><td>13</td><td>100</td><td>150</td><td>200</td><td>250</td><td>300</td><td>350</td><td>400</td><td>450</td><td>500</td><td>550</td><td>600</td><td>650</td><td>700</td><td>750</td><td>800</td><td>830</td></tr><tr><td>G/GPa</td><td>78.3</td><td>77.5</td><td>76.8</td><td>76.1</td><td>75.1</td><td>73.9</td><td>72.6</td><td>71.2</td><td>69.6</td><td>68.1</td><td>66.5</td><td>64.8</td><td>63.2</td><td>61.0</td><td>59.5</td><td>57.8</td><td>56.5</td></tr></table>

3.5.3 泊松比 见表3-21。

表3-21[4]  

<table><tr><td>θ/C</td><td>13</td><td>100</td><td>200</td><td>300</td><td>400</td><td>500</td><td>600</td><td>700</td><td>800</td><td>830</td></tr><tr><td>μ</td><td>0.31</td><td>0.315</td><td>0.315</td><td>0.32</td><td>0.32</td><td>0.32</td><td>0.32</td><td>0.33</td><td>0.33</td><td>0.33</td></tr></table>

# 4 组织结构

4.1 相变温度 $\gamma'$ 相析出量最多的温度为 $750 \sim 850^{\circ}\mathrm{C}$ , 完全溶解温度为 $1000^{\circ}\mathrm{C}^{[1,9]}$ 。 $\eta_{-}\mathrm{Ni}_{3}\mathrm{Ti}$ 相析出最快的温度约为 $980^{\circ}\mathrm{C}$ , 完全溶解温度约为 $1050^{\circ}\mathrm{C}^{[10]}$ 。

4.2 时间-温度-组织转变曲线 $\eta$ 相转变的C曲线见图4-1。

图片摘要：该图主要展示 4 1 相析出曲线[10]。
![](images/06d98b31922dbc3865d20b35e7823ecca948cbf7bb4a051262f6c009c87ea1ca.jpg)  
图4-1 $\eta$ 相析出曲线[10]

4.3 合金组织结构 合金经标准热处理后，除奥氏体基体外还含有约 $20\%$ 的 $\gamma'$ 相，尺寸为 $40 \sim 60\mathrm{nm}$ ，组成式为 $(\mathrm{Ni}_{2.87}\mathrm{Cr}_{0.02}\mathrm{Fe}_{0.11})(\mathrm{Al}_{0.37}\mathrm{Ti}_{0.59}\mathrm{W}_{0.03}\mathrm{Mo}_{0.01}), \gamma'$ 相呈球形，以极其弥散的方式分布于基体，是合金的主要强化相；同时含有少量的 TiC、M₃B₂ 和微量的 Ti₂(C,S) 相，微量相的总量约 $0.4\%$ 。其中 $\mathbf{M}_3\mathbf{B}_2$ 相具有四方点阵， $a$ 为 $0.580\mathrm{nm}, c$ 为 $0.310\mathrm{nm}$ ，以颗粒状、块状均匀分布于晶界，是晶界的主要强化相。合金组织稳定， $650 \sim 700^{\circ}\mathrm{C}$ 长期时效 $2000\mathrm{h}$ 无新相析出； $750^{\circ}\mathrm{C}, 2000\mathrm{h}$ 后有少量 L 相析出。

# 5 工艺性能与要求

5.1 成形性能 合金热加工性能良好。其塑性图见图5-1。再结晶图见图5-2，加工再结晶图见图5-3。铸锭锻造开坯装炉温度不高于 $700\mathrm{C}$ ，加热温度为 $1090^{\circ}\mathrm{C}$ ，轧制、镦饼及模锻装炉温度均低于 $700^{\circ}\mathrm{C}$ ，加热温度为 $1120^{\circ}\mathrm{C}$ ，终锻温度应不低于 $950^{\circ}\mathrm{C}$ 。

图片摘要：该图主要展示 4 1 相析出曲线[10]。
![](images/38f61dde78a553512b6abd35b83630ee3ef3950e5732cacb5c84e02af9c1e89a.jpg)  
图5-1 塑性图[11]

图片摘要：该图主要展示 5 1 塑性图[11]。
![](images/7a4f8bffb8772d4113e86b578c2279cf92837292af8e85215edf983908f469b3.jpg)  
图5-2 再结晶图

图片摘要：该图主要展示 5 2 再结晶图。
![](images/270de3ca8d0d0577cbf05b9893502488179c7a9e678148570cc871518db1702b.jpg)  
图5-3 加工再结晶图[11]

5.2 焊接性能 合金铝钛含量较高，所以焊接性能较差。
