Repository: C-zj02/CFD-claw

<div align="center">

**English** | [中文](#中文版) | [Français](README_FR.md) | [Русский](README_RU.md) | [हिन्दी](README_HI.md) | [العربية](README_AR.md) | [Português](README_PT.md)

# 🚀 Claude Code Python

**A Complete Python Reimplementation Based on Real Claude Code Source**

*From TypeScript Source → Rebuilt in Python with ❤️*

***
**🔥 Active Development • New Features Weekly 🔥**

</div>

***

## 🎯 What is This?

**Clawd Code** is a **complete Python rewrite** of Claude Code, based on the **real TypeScript source code**.

File: RAG-data/中国航空材料手册(第2版) 第2卷 变形高温合金 铸造高温合金201-400.pdf-4c99678a-0fa5-4cc0-a874-050fd6a05e26.md (part 10 of 12)
不同规范变形的试样于 $950\mathrm{C},1\mathrm{h}$ ，空冷固溶处理后的再结晶图见图5-3。在 $900\sim 1000\mathrm{C}$ 温度变形，如变形量 ${>}20\%$ ，则经 $950\mathrm{C}$ 固溶后均能获得均匀细小的再结晶晶粒。
<table><tr><td rowspan="2">熔炼工艺</td><td rowspan="2">品种规格/mm</td><td rowspan="2">取样方向</td><td rowspan="2">θ/°C</td><td>σF0.1</td><td>σP0.2</td><td>σb</td><td>δs</td><td>ψ</td><td rowspan="2">熔炼工艺</td><td rowspan="2">品种规格/mm</td><td rowspan="2">取样方向</td><td rowspan="2">θ/°C</td><td>σF0.1</td><td>σP0.2</td><td>σb</td><td>δs</td><td>ψ</td></tr><tr><td colspan="3">MPa</td><td colspan="2">%</td><td colspan="3">MPa</td><td colspan="2">%</td></tr><tr><td rowspan="9">真空感应加真空电弧</td><td rowspan="9">d18~28优质小棒材</td><td rowspan="9">纵向</td><td>20</td><td>1080</td><td>1200</td><td>1440</td><td>22</td><td>44</td><td rowspan="30">真空感应加真空电弧</td><td rowspan="4">d470圆饼</td><td rowspan="4">弦向</td><td>650</td><td>-</td><td>1025</td><td>1155</td><td>22</td><td>38</td></tr><tr><td>300</td><td>1020</td><td>1070</td><td>1300</td><td>18</td><td>41</td><td>700</td><td></td><td>930</td><td>1005</td><td>27</td><td>41</td></tr><tr><td>400</td><td>1000</td><td>1080</td><td>1300</td><td>20</td><td>45</td><td>750</td><td>-</td><td>800</td><td>835</td><td>23</td><td>47</td></tr><tr><td>450</td><td>-</td><td>1060</td><td>1310</td><td>17</td><td>37</td><td>800</td><td>-</td><td>610</td><td>615</td><td>26</td><td>53</td></tr><tr><td>500</td><td>995</td><td>1080</td><td>1310</td><td>19</td><td>40</td><td rowspan="5">高强涡轮盘锻件</td><td rowspan="5">弦向</td><td>20</td><td>-</td><td>1220</td><td>1440</td><td>20</td><td>34</td></tr><tr><td>600</td><td>980</td><td>1040</td><td>1280</td><td>22</td><td>49</td><td>300</td><td>-</td><td>1070</td><td>1310</td><td>18</td><td>36</td></tr><tr><td>650</td><td>950</td><td>1020</td><td>1160</td><td>26</td><td>47</td><td>450</td><td>-</td><td>1050</td><td>1260</td><td>17</td><td>36</td></tr><tr><td>700</td><td>885</td><td>910</td><td>1000</td><td>26</td><td>60</td><td>500</td><td>-</td><td>1050</td><td>1260</td><td>20</td><td>37</td></tr><tr><td>750</td><td>-</td><td>705</td><td>730</td><td>48</td><td>85</td><td>550</td><td>-</td><td>1030</td><td>1280</td><td>16</td><td>36</td></tr><tr><td rowspan="16">真空感应加电渣重熔</td><td rowspan="10">90方锻材</td><td rowspan="10">纵向</td><td>20</td><td>-</td><td>-</td><td>1390</td><td>15</td><td>41</td><td rowspan="13">直接时效涡轮盘锻件</td><td rowspan="13">弦向</td><td>600</td><td>-</td><td>1030</td><td>1240</td><td>21</td><td>45</td></tr><tr><td>300</td><td>-</td><td>-</td><td>1255</td><td>18</td><td>46</td><td>650</td><td>-</td><td>1000</td><td>1160</td><td>21</td><td>39</td></tr><tr><td>400</td><td>-</td><td>-</td><td>1325</td><td>20</td><td>47</td><td>700</td><td>-</td><td>885</td><td>970</td><td>30</td><td>55</td></tr><tr><td>500</td><td>-</td><td>-</td><td>1365</td><td>17</td><td>46</td><td>750</td><td>-</td><td>740</td><td>785</td><td>31</td><td>67</td></tr><tr><td>550</td><td>-</td><td>-</td><td>1345</td><td>18</td><td>44</td><td>20</td><td>-</td><td>1310</td><td>1500</td><td>20</td><td>35</td></tr><tr><td>600</td><td>-</td><td>-</td><td>1295</td><td>15</td><td>45</td><td>300</td><td>-</td><td>1170</td><td>1320</td><td>20</td><td>39</td></tr><tr><td>650</td><td>-</td><td>-</td><td>1140</td><td>20</td><td>38</td><td>400</td><td>-</td><td>1170</td><td>1290</td><td>18</td><td>41</td></tr><tr><td>700</td><td>-</td><td>-</td><td>1030</td><td>24</td><td>44</td><td>500</td><td>1110</td><td>1140</td><td>1300</td><td>15</td><td>33</td></tr><tr><td>750</td><td>-</td><td>-</td><td>845</td><td>25</td><td>53</td><td>550</td><td>-</td><td>1180</td><td>1300</td><td>15</td><td>35</td></tr><tr><td>800</td><td>-</td><td>-</td><td>620</td><td>33</td><td>58</td><td>600</td><td>-</td><td>1100</td><td>1260</td><td>15</td><td>32</td></tr><tr><td rowspan="6">d480x70圆饼</td><td rowspan="6">弦向</td><td>20</td><td>1095</td><td>1180</td><td>1375</td><td>18</td><td>33</td><td>650</td><td>1060</td><td>1070</td><td>1200</td><td>22</td><td>40</td></tr><tr><td>300</td><td>1020</td><td>1065</td><td>1260</td><td>17</td><td>30</td><td>680</td><td>-</td><td>1020</td><td>1140</td><td>19</td><td>27</td></tr><tr><td>450</td><td>960</td><td>1000</td><td>1165</td><td>16</td><td>31</td><td>700</td><td>-</td><td>950</td><td>1040</td><td>22</td><td>27</td></tr><tr><td>550</td><td>980</td><td>1025</td><td>1180</td><td>15</td><td>30</td><td rowspan="8">直接时效涡轮盘对击锤锻件</td><td rowspan="8">弦向</td><td>20</td><td>-</td><td>1410</td><td>1540</td><td>15</td><td>37</td></tr><tr><td>600</td><td>960</td><td>1000</td><td>1140</td><td>16</td><td>36</td><td>300</td><td>-</td><td>1165</td><td>1320</td><td>19</td><td>38</td></tr><tr><td>650</td><td>940</td><td>980</td><td>1130</td><td>18</td><td>30</td><td>400</td><td>-</td><td>1170</td><td>1285</td><td>18</td><td>41</td></tr><tr><td rowspan="5">真空感应加真空电弧</td><td rowspan="5">d470圆饼</td><td rowspan="5">弦向</td><td>20</td><td>-</td><td>1195</td><td>1390</td><td>17</td><td>34</td><td>500</td><td>-</td><td>1175</td><td>1280</td><td>15</td><td>36</td></tr><tr><td>300</td><td>-</td><td>1135</td><td>1280</td><td>17</td><td>38</td><td>550</td><td>-</td><td>1180</td><td>1300</td><td>15</td><td>35</td></tr><tr><td>450</td><td>-</td><td>1075</td><td>1205</td><td>16</td><td>35</td><td>600</td><td>-</td><td>1150</td><td>1280</td><td>15</td><td>36</td></tr><tr><td>500</td><td>-</td><td>1095</td><td>1235</td><td>14</td><td>35</td><td>650</td><td>-</td><td>1160</td><td>1270</td><td>14</td><td>24</td></tr><tr><td>600</td><td>-</td><td>1040</td><td>1190</td><td>17</td><td>41</td><td>700</td><td>-</td><td>990</td><td>1065</td><td>20</td><td>18</td></tr></table>

注：表中除标明热处理制度为直接时效外，其余均为热处理制度I。

3.2.2.5 热轧环形件的轧制变形温度、变形程度和热轧后的固溶处理温度对环形件室温和 $650^{\circ}\mathrm{C}$ 拉伸性能的影响见表3-12。  
3.2.2.6 环形件最后一火在 $1020^{\circ}\mathrm{C}$ 加热，并以 $50\%$ 的变形量热轧后，不同热处理工艺对拉伸性能的影响见表3-13。

表3-12  

<table><tr><td colspan="3">工艺参数</td><td colspan="4">室温拉伸</td><td colspan="4">650C拉伸</td></tr><tr><td>变形温度/C</td><td>变形量/%</td><td>固溶温度/C</td><td>σb/MPa</td><td>σP0.2/MPa</td><td>δs/%</td><td>ψ/%</td><td>σb/MPa</td><td>σP0.2/MPa</td><td>δs/%</td><td>ψ/%</td></tr><tr><td>1000</td><td rowspan="3">25</td><td rowspan="3">960</td><td>1373</td><td>1156</td><td>21.8</td><td>52.2</td><td>1080</td><td>917</td><td>28.6</td><td>61.5</td></tr><tr><td>1030</td><td>1350</td><td>1153</td><td>19.8</td><td>50.8</td><td>1086</td><td>905</td><td>29.4</td><td>56.5</td></tr><tr><td>1060</td><td>1345</td><td>1108</td><td>23.4</td><td>45.2</td><td>1046</td><td>895</td><td>28.2</td><td>59.0</td></tr><tr><td rowspan="2">1030</td><td>25</td><td rowspan="2">960</td><td>1367</td><td>1180</td><td>19.0</td><td>52.5</td><td>1046</td><td>895</td><td>28.2</td><td>57.6</td></tr><tr><td>50</td><td>1345</td><td>1108</td><td>19.4</td><td>45.2</td><td>1086</td><td>879</td><td>30.4</td><td>54.1</td></tr><tr><td rowspan="5">1030</td><td rowspan="5">25</td><td>975</td><td>1436</td><td>1160</td><td>21.0</td><td>44.1</td><td>1136</td><td>942</td><td>20.0</td><td>24.5</td></tr><tr><td>960</td><td>1446</td><td>1256</td><td>18.0</td><td>36.3</td><td>1174</td><td>921</td><td>17.1</td><td>30.4</td></tr><tr><td>955</td><td>1420</td><td>1165</td><td>19.8</td><td>37.9</td><td>1187</td><td>1018</td><td>14.2</td><td>31.6</td></tr><tr><td>950</td><td>1457</td><td>1202</td><td>22.2</td><td>42.3</td><td>1194</td><td>1099</td><td>16.0</td><td>27.7</td></tr><tr><td>直接时效</td><td>1527</td><td>1415</td><td>16.5</td><td>49.8</td><td>1273</td><td>1179</td><td>12.8</td><td>34.5</td></tr></table>

注：在固溶温度下保温1h，空冷 $+720\mathrm{C},8\mathrm{h}$ ，炉冷 $50^{\circ}\mathrm{C / h}$ 至 $620^{\circ}\mathrm{C},8\mathrm{h}$ ，空冷。

表3-13[10]  

<table><tr><td>热处理制度</td><td>θ/C</td><td>σb/MPa</td><td>σP0.2/MPa</td><td>δ5/%</td><td>ψ/%</td></tr><tr><td>960℃,2h,空冷+720℃,8h,以50℃/h炉冷至620℃,8h,空冷</td><td>20</td><td>1368</td><td>1180</td><td>22.4</td><td>50.7</td></tr><tr><td rowspan="4">860℃,3~4h,空冷+950℃,1~2h,+720℃,8h,以50℃/h炉冷至620℃,8h,空冷</td><td>20</td><td>1380</td><td>1201</td><td>22.3</td><td>39.6</td></tr><tr><td>500</td><td>1194</td><td>1015</td><td>15.0</td><td>40.6</td></tr><tr><td>650</td><td>1058</td><td>1044</td><td>23.5</td><td>44.6</td></tr><tr><td>700</td><td>1008</td><td>907</td><td>18.4</td><td>44.8</td></tr><tr><td rowspan="4">720℃,8h,以50℃/h炉冷至620℃,8h,空冷</td><td>20</td><td>1456</td><td>1393</td><td>12.5</td><td>46.0</td></tr><tr><td>500</td><td>1279</td><td>1144</td><td>11.5</td><td>34.4</td></tr><tr><td>650</td><td>1231</td><td>1144</td><td>17.8</td><td>41.1</td></tr><tr><td>700</td><td>1078</td><td>1035</td><td>16.0</td><td>41.4</td></tr></table>

3.2.2.7 板材经 $970^{\circ}\mathrm{C}, 1\mathrm{h}$ , 空冷固溶处理后, 以不同冷轧变形量冷变形, 再经不同制度固溶和时效处理后的室温拉伸性能和硬度见表3-14。

表3-14[5]  

<table><tr><td>热处理制度</td><td>冷变形量/%</td><td>σb/MPa</td><td>σP0.2/MPa</td><td>δs/%</td><td>ψ/%</td><td>HRC</td><td>晶粒度/级</td></tr><tr><td rowspan="3">1040℃,30min,空冷+720℃,8h,以55℃/h炉冷至620℃,8h,空冷</td><td>0</td><td>1426</td><td>1251</td><td>25.1</td><td>44.7</td><td>45.3</td><td>6</td></tr><tr><td>25</td><td>1419</td><td>1244</td><td>24.3</td><td>46.7</td><td>45.0</td><td>9</td></tr><tr><td>50</td><td>1441</td><td>1270</td><td>21.3</td><td>47.4</td><td>44.2</td><td>6</td></tr><tr><td rowspan="3">1040℃,30min,空冷+760℃,10h,以55℃/h炉冷至650℃,8h,空冷</td><td>0</td><td>1423</td><td>1191</td><td>20.7</td><td>47.5</td><td>44.0</td><td>8</td></tr><tr><td>25</td><td>1415</td><td>1170</td><td>19.2</td><td>49.7</td><td>44.0</td><td>6</td></tr><tr><td>50</td><td>1431</td><td>1218</td><td>19.9</td><td>44.8</td><td>43.7</td><td>6</td></tr><tr><td rowspan="3">1040℃,30min,炉冷+720℃,8h,以55℃/h炉冷至620℃,8h,空冷</td><td>0</td><td>1393</td><td>1225</td><td>25.3</td><td>44.8</td><td>45.0</td><td>6</td></tr><tr><td>25</td><td>1378</td><td>1186</td><td>26.1</td><td>45.7</td><td>44.3</td><td>5</td></tr><tr><td>50</td><td>1404</td><td>1225</td><td>19.2</td><td>47.7</td><td>44.0</td><td>5</td></tr></table>

续表3-14   

<table><tr><td>热处理制度</td><td>冷变形量/%</td><td>σb/MPa</td><td>σP0.2/MPa</td><td>δ/5/%</td><td>ψ/%</td><td>HRC</td><td>晶粒度/级</td></tr><tr><td>970C,30min,空冷+720C,</td><td>0</td><td>1419</td><td>1177</td><td>19.9</td><td>41.2</td><td>44.0</td><td>7</td></tr><tr><td>8h,以55C/h炉冷至620C,</td><td>25</td><td>1425</td><td>1205</td><td>18.2</td><td>43.8</td><td>44.3</td><td>10</td></tr><tr><td>8h,空冷</td><td>50</td><td>1478</td><td>1256</td><td>20.9</td><td>33.6</td><td>45.3</td><td>11</td></tr><tr><td>970C,30min,炉冷+720C,</td><td>0</td><td>1439</td><td>1210</td><td>18.7</td><td>44.8</td><td>45.0</td><td>9</td></tr><tr><td>8h,以55C/h炉冷至620C,</td><td>25</td><td>1450</td><td>1199</td><td>17.3</td><td>40.6</td><td>45.0</td><td>8</td></tr><tr><td>8h,空冷</td><td>50</td><td>1475</td><td>1228</td><td>19.6</td><td>39.6</td><td>45.3</td><td>10</td></tr></table>

3.2.2.8 不同品种在标准热处理状态，再在不同温度下经不同时间长期时效后室温和 $650\mathrm{C}$ 拉伸性能的变化见表3-15。

表3-15[2]  

<table><tr><td rowspan="2">熔炼工艺</td><td rowspan="2">品种规格/mm</td><td colspan="2">时效规范</td><td colspan="3">室温拉伸性能</td><td colspan="3">650C拉伸性能</td></tr><tr><td>θ/C</td><td>t/h</td><td>σP0.2/MPa</td><td>σb/MPa</td><td>δs/%</td><td>σP0.2/MPa</td><td>σb/MPa</td><td>δs/%</td></tr><tr><td rowspan="25">真空感应加热真空电弧</td><td rowspan="9">冷轧板δ1.5</td><td rowspan="3">600</td><td>100</td><td>1345</td><td>1500</td><td>19</td><td>1090</td><td>1165</td><td>17</td></tr><tr><td>500</td><td>1255</td><td>1500</td><td>19</td><td>1130</td><td>1235</td><td>23</td></tr><tr><td>1000</td><td>1450</td><td>1560</td><td>20</td><td>1090</td><td>1195</td><td>26</td></tr><tr><td rowspan="3">650</td><td>100</td><td>1305</td><td>1470</td><td>21</td><td>1050</td><td>1175</td><td>21</td></tr><tr><td>500</td><td>1275</td><td>1500</td><td>21</td><td>1080</td><td>1215</td><td>26</td></tr><tr><td>1000</td><td>-</td><td>1520</td><td>19</td><td>-</td><td>1235</td><td>28</td></tr><tr><td rowspan="3">700</td><td>100</td><td>-</td><td>1510</td><td>20</td><td>-</td><td>1175</td><td>29</td></tr><tr><td>500</td><td>-</td><td>1420</td><td>17</td><td>-</td><td>1060</td><td>32</td></tr><tr><td>1000</td><td>-</td><td>1380</td><td>17</td><td>-</td><td>1000</td><td>30</td></tr><tr><td rowspan="8">圆饼d470弦向</td><td rowspan="4">550</td><td>100</td><td>1235</td><td>1380</td><td>15</td><td>1005</td><td>1125</td><td>10</td></tr><tr><td>200</td><td>1250</td><td>1400</td><td>15</td><td>1015</td><td>1100</td><td>17</td></tr><tr><td>500</td><td>1255</td><td>1390</td><td>10</td><td>915</td><td>1080</td><td>28</td></tr><tr><td>1000</td><td>1180</td><td>1360</td><td>10</td><td>1065</td><td>1145</td><td>23</td></tr><tr><td rowspan="4">650</td><td>100</td><td>1195</td><td>1360</td><td>11</td><td>1015</td><td>1140</td><td>26</td></tr><tr><td>200</td><td>1190</td><td>1345</td><td>14</td><td>1040</td><td>1115</td><td>11</td></tr><tr><td>500</td><td>1200</td><td>1365</td><td>9</td><td>1035</td><td>1155</td><td>26</td></tr><tr><td>1000</td><td>1120</td><td>1385</td><td>18</td><td>955</td><td>1090</td><td>24</td></tr><tr><td rowspan="8">高强涡轮盘锻件弦向</td><td rowspan="3">600</td><td>300</td><td>1200</td><td>1470</td><td>17</td><td>1020</td><td>1140</td><td>37</td></tr><tr><td>500</td><td>1230</td><td>1490</td><td>16</td><td>1040</td><td>1180</td><td>28</td></tr><tr><td>1000</td><td>1230</td><td>1480</td><td>16</td><td>1040</td><td>1180</td><td>32</td></tr><tr><td rowspan="5">650</td><td>300</td><td>1250</td><td>1450</td><td>21</td><td>1060</td><td>1180</td><td>25</td></tr><tr><td>500</td><td>1210</td><td>1430</td><td>20</td><td>1050</td><td>1160</td><td>33</td></tr><tr><td>1000</td><td>1280</td><td>1470</td><td>18</td><td>1030</td><td>1180</td><td>27</td></tr><tr><td>3000</td><td>1240</td><td>1470</td><td>22</td><td>940</td><td>1100</td><td>34</td></tr><tr><td>6000</td><td>1080</td><td>1410</td><td>17</td><td>895</td><td>1030</td><td>38</td></tr></table>

注：在长期时效前，试样先经热处理制度1热处理。

3.2.2.9 对击锤锻的涡轮盘锻件在直接时效后（制度Ⅲ），再在 $600\sim 700^{\circ}C$ 长期时效500h，其室温和 $650^{\circ}C$ 拉伸性能的变化见图3-6，在 $680^{\circ}C$ 长期时效后的拉伸性能见表3-16。

图片摘要：该图主要展示 3 15[2]。
![](images/5c486cbd18c3f0cb0ab55a3922a841aa1a1aae8249979580a53e9df49f966410.jpg)

图片摘要：该图主要展示 3 6 长期时效对ZSGH4169合金涡轮盘拉伸性能的影响[1]。
![](images/ff48335a584035ba16dc95da17ee7d5a7599058ad1bf7712bc5cb935d3c4c1b9.jpg)  
图3-6 长期时效对ZSGH4169合金涡轮盘拉伸性能的影响[1]

表3-16[1]  

<table><tr><td colspan="2">时效规范</td><td colspan="4">室温拉伸性能</td><td colspan="4">650℃拉伸性能</td></tr><tr><td>θ/℃</td><td>t/h</td><td>σb/MPa</td><td>σP0.2/MPa</td><td>δs/%</td><td>ψ/%</td><td>σb/MPa</td><td>σP0.2/MPa</td><td>δs/%</td><td>ψ/%</td></tr><tr><td colspan="2">直接时效状态</td><td>1485</td><td>1283</td><td>16.9</td><td>31.6</td><td>1220</td><td>1078</td><td>20.6</td><td>61.3</td></tr><tr><td rowspan="2">680</td><td>500</td><td>1478</td><td>1243</td><td>16.6</td><td>29.7</td><td>1180</td><td>1005</td><td>25.0</td><td>51.8</td></tr><tr><td>1000</td><td>-</td><td>-</td><td>-</td><td>-</td><td>1156</td><td>963</td><td>27.4</td><td>51.3</td></tr></table>

3.2.2.10 圆饼标准热处理状态不同温度的典型拉伸应力-应变曲线见图3-7，不同温度的典型拉伸全应力-应变曲线见图 $3 - 8\sim$ 图3-13。

图片摘要：该图主要展示 3 16[1]。
![](images/df399a5d8625d84723df53613be8838216e46fd25e54fc5c25c7903f1cd39176.jpg)  
图3-7 圆饼锻件不同温度典型拉伸应力-应变曲线[7]

图片摘要：该图主要展示 3 7 圆饼锻件不同温度典型拉伸应力 应变曲线[7]。
![](images/0592fc09b3ecbe4d9043688aa992d9342e645f6ae9e20771b6869a1ec4a88da7.jpg)  
图3-8 圆饼室温典型拉伸全应力-应变曲线[7]

图片摘要：该图主要展示 3 8 圆饼室温典型拉伸全应力 应变曲线[7]。
![](images/bb917ec7b2d745076aa7c8d79f97821d4dcff3db904b95abb62b02f406842ade.jpg)  
图3-9 圆饼 $300\mathrm{C}$ 典型拉伸全应力-应变曲线[7]

图片摘要：该图主要展示 3 9 圆饼 典型拉伸全应力 应变曲线[7]。
![](images/4d3cc535a30abf4e76159ad148902f4b9c1adf5f6f50fd3cda71c0baa58b4c55.jpg)  
图3-10 圆饼 $450^{\circ}\mathrm{C}$ 拉伸全应力-应变曲线

图片摘要：该图主要展示 3 10 圆饼 拉伸全应力 应变曲线。
![](images/1d68dac28a5a66625559d975fa6a728693976a08e87bbae1fb86f108aeff4f57.jpg)  
图3-11 圆饼 $550^{\circ}C$ 典型拉伸全应力-应变曲线[7]

图片摘要：该图主要展示 3 11 圆饼 典型拉伸全应力 应变曲线[7]。
![](images/d8d2f9da03d6376bb2bb3bda07a56ea5747e7ccee91294a6761737b39f6f76d9.jpg)  
图3-12 圆饼600C典型拉伸全应力-应变曲线[7]

图片摘要：该图主要展示 3 12 圆饼600C典型拉伸全应力 应变曲线[7]。
![](images/79935f1cc10c990dabbfabd8584263b3b14cda6d38f3200e1199eff0d914eb87.jpg)  
图3-13 圆饼 $650^{\circ}C$ 典型拉伸全应力-应变曲线[7]

# 3.2.2.11 圆饼锻件标准热处理状态不同温度的缺口抗拉强度见表3-17。

表3-17[7]  

<table><tr><td>θ/C</td><td>室温</td><td>300</td><td>550</td><td>600</td><td>650</td></tr><tr><td>σbH/MPa</td><td>1915</td><td>1730</td><td>1690</td><td>1630</td><td>1610</td></tr></table>

# 3.2.3 压缩性能

3.2.3.1 圆饼锻件标准热处理状态不同温度的压缩屈服强度见表3-18，不同温度下的平均压缩应力-应变曲线见图3-14。

表3-18[7]  

<table><tr><td>θ/°C</td><td>室温</td><td>300</td><td>550</td><td>600</td></tr><tr><td>σPc0.2/MPa</td><td>1197</td><td>1065</td><td>1045</td><td>1005</td></tr></table>

# 3.2.4 冲击性能

3.2.4.1 真空感应加真空电弧熔炼的优质小轧棒 $(d18\sim 26\mathrm{mm})$ 经标准热处理后的冲击性能见表3-19。

图片摘要：该图主要展示 3 18[7]。
![](images/a1ff8a378db0e1337a86c1ccd296d858354db238b0acaeee1838fb3883c82549.jpg)  
图3-14 圆饼不同温度的平均压缩应力-应变曲线[7]

表3-19  

<table><tr><td>θ/°C</td><td>20</td><td>300</td><td>400</td><td>500</td><td>600</td><td>650</td></tr><tr><td>akU/(kJ/m2)</td><td>555</td><td>540</td><td>755</td><td>660</td><td>700</td><td>830</td></tr></table>

3.2.4.2 真空感应加真空电弧熔炼的直接时效涡轮盘锻件经直接时效热处理后的冲击性能见表3-20。

表3-20  

<table><tr><td>θ/°C</td><td>-196</td><td>20</td><td>300</td><td>400</td><td>500</td><td>600</td><td>650</td><td>800</td></tr><tr><td>aKU/(kJ/m2)</td><td>275</td><td>260</td><td>350</td><td>530</td><td>660</td><td>420</td><td>465</td><td>685</td></tr></table>

3.2.4.3 真空感应 $+$ 电渣重熔 $90\mathrm{mm}$ 方熔检试样经标准热处理后的冲击韧性见表3-21。

表3-21  

<table><tr><td>θ/C</td><td>20</td><td>300</td><td>400</td><td>500</td><td>550</td><td>600</td><td>650</td><td>700</td><td>750</td><td>800</td></tr><tr><td>aKV/(kJ/m2)</td><td>560</td><td>690</td><td>600</td><td>630</td><td>660</td><td>750</td><td>610</td><td>570</td><td>830</td><td>850</td></tr></table>

3.2.5 扭转与剪切性能 圆饼锻件标准热处理状态不同温度的扭转性能见表3-22。

3.3 持久和蠕变性能

3.3.1 高温持久性能

3.3.1.1 双真空熔炼的圆饼锻件标准热处理状态的持久强度见表3-23。

表3-22[7]  

<table><tr><td>θ/°C</td><td>20</td><td>300</td><td>600</td></tr><tr><td>τb/MPa</td><td>1189</td><td>1096</td><td>986</td></tr><tr><td>τP0.3/MPa</td><td>786</td><td>750</td><td>670</td></tr></table>

表3-23  

<table><tr><td rowspan="2">θ/C</td><td>σ10</td><td>σ30</td><td>σ100</td><td>σ300</td><td>σ500</td><td>σ1000</td><td rowspan="2">θ/C</td><td>σ10</td><td>σ30</td><td>σ100</td><td>σ300</td><td>σ500</td><td>σ1000</td></tr><tr><td colspan="6">MPa</td><td colspan="6">MPa</td></tr><tr><td>550</td><td>1109</td><td>1078</td><td>1038</td><td>998</td><td>978</td><td>949</td><td>650</td><td>827</td><td>767</td><td>700</td><td>639</td><td>611</td><td>573</td></tr><tr><td>600</td><td>988</td><td>940</td><td>884</td><td>829</td><td>803</td><td>767</td><td>700</td><td>647</td><td>583</td><td>515</td><td>455</td><td>428</td><td>393</td></tr></table>

3.3.1.2 不同品种经标准热处理后，不同温度和应力下的持久性能见表3-24。

表3-24[2.8.13]  

<table><tr><td rowspan="2">熔炼工艺</td><td rowspan="2">品种规格/mm</td><td rowspan="2">θ/C</td><td colspan="4">光滑持久性能</td><td colspan="2">缺口持久性能</td></tr><tr><td>σ/MPa</td><td>t/h</td><td>δs/%</td><td>ψ/%</td><td>σH/MPa</td><td>t/h</td></tr><tr><td rowspan="6">真空感应加电渣</td><td rowspan="4">冷轧板δ3.0</td><td>600</td><td>833</td><td>301</td><td>-</td><td>-</td><td>--</td><td>-</td></tr><tr><td>650</td><td>686</td><td>165</td><td>-</td><td>-</td><td>-</td><td>-</td></tr><tr><td>700</td><td>470</td><td>198</td><td>-</td><td>-</td><td>-</td><td>-</td></tr><tr><td>750</td><td>294</td><td>107</td><td>-</td><td>-</td><td>-</td><td>-</td></tr><tr><td rowspan="2">90方锻材</td><td>650</td><td>686</td><td>116</td><td>-</td><td>-</td><td>686</td><td>7186</td></tr><tr><td>700</td><td>490</td><td>122</td><td>-</td><td>-</td><td>-</td><td>-</td></tr><tr><td rowspan="8"></td><td rowspan="4">冷轧板δ3.0</td><td>600</td><td>833</td><td>290</td><td>-</td><td>-</td><td>-</td><td>-</td></tr><tr><td>650</td><td>686</td><td>200</td><td>-</td><td>-</td><td>-</td><td>-</td></tr><tr><td>700</td><td>470</td><td>190</td><td>-</td><td>-</td><td>-</td><td>-</td></tr><tr><td>750</td><td>294</td><td>136</td><td>-</td><td>-</td><td>-</td><td>-</td></tr><tr><td rowspan="4">90方锻材</td><td rowspan="4">650</td><td>519</td><td>389</td><td>6.4</td><td>25.3</td><td>-</td><td>-</td></tr><tr><td>588</td><td>284</td><td>11.7</td><td>29.7</td><td>-</td><td>-</td></tr><tr><td>686</td><td>92</td><td>6.8</td><td>25.6</td><td>686</td><td>705</td></tr><tr><td>755</td><td>32</td><td>10.4</td><td>19.7</td><td>-</td><td>-</td></tr></table>

续表 3-24  

<table><tr><td rowspan="2">熔炼工艺</td><td rowspan="2">品种规格/mm</td><td rowspan="2">θ/C</td><td colspan="4">光滑持久性能</td><td colspan="2">缺口持久性能</td></tr><tr><td>σ/MPa</td><td>t/h</td><td>δ5/%</td><td>ψ/%</td><td>σH/MPa</td><td>t/h</td></tr><tr><td rowspan="32">真空感应加真空电弧</td><td rowspan="13">d20小轧棒细晶(≥10级)</td><td rowspan="4">550</td><td>1109</td><td>73</td><td>14.0</td><td>33.0</td><td>-</td><td>-</td></tr><tr><td>1078</td><td>92</td><td>15.0</td><td>44.0</td><td>-</td><td>-</td></tr><tr><td>1029</td><td>304</td><td>11.0</td><td>30.0</td><td>-</td><td>-</td></tr><tr><td>1000</td><td>578</td><td>15.0</td><td>44.0</td><td>-</td><td>-</td></tr><tr><td rowspan="4">600</td><td>940</td><td>53</td><td>18.0</td><td>54.0</td><td>-</td><td>-</td></tr><tr><td>883</td><td>127</td><td>18.0</td><td>55.0</td><td>-</td><td>-</td></tr><tr><td>820</td><td>348</td><td>27.0</td><td>58.0</td><td>-</td><td>-</td></tr><tr><td>725</td><td>833</td><td>40.0</td><td>63.0</td><td>-</td><td>-</td></tr><tr><td rowspan="5">650</td><td>690</td><td>45</td><td>15.0</td><td>-</td><td>-</td><td>-</td></tr><tr><td>630</td><td>81</td><td>18.0</td><td>61.0</td><td>-</td><td>-</td></tr><tr><td>600</td><td>200</td><td>28.0</td><td>67.0</td><td>-</td><td>-</td></tr><tr><td>560</td><td>345</td><td>36.0</td><td>66.0</td><td>-</td><td>-</td></tr><tr><td>530</td><td>388</td><td>19.0</td><td>63.0</td><td>-</td><td>-</td></tr><tr><td rowspan="3">d200大棒(横向)</td><td rowspan="3">650</td><td>760</td><td>76</td><td>18.0</td><td>47.9</td><td>-</td><td>-</td></tr><tr><td>725</td><td>107</td><td>15.4</td><td>52.4</td><td>-</td><td>-</td></tr><tr><td>690</td><td>221</td><td>23.6</td><td>57.6</td><td>-</td><td>-</td></tr><tr><td rowspan="3">高强涡轮盘锻件</td><td>550</td><td>1029</td><td>60</td><td>30.0</td><td>46.0</td><td>-</td><td>-</td></tr><tr><td rowspan="2">650</td><td>690</td><td>55</td><td>24.0</td><td>66.0</td><td>-</td><td>-</td></tr><tr><td>725</td><td>47</td><td>19.0</td><td>-</td><td>-</td><td>-</td></tr><tr><td rowspan="6">直接时效涡轮盘锻件</td><td>550</td><td>1050</td><td>597</td><td>-</td><td>-</td><td>-</td><td>-</td></tr><tr><td>600</td><td>850</td><td>483</td><td>-</td><td>-</td><td>-</td><td>-</td></tr><tr><td rowspan="2">650</td><td>700</td><td>51</td><td>-</td><td>-</td><td>-</td><td>-</td></tr><tr><td>690</td><td>137</td><td>-</td><td>-</td><td>-</td><td>-</td></tr><tr><td>680</td><td>540</td><td>53</td><td>-</td><td>-</td><td>-</td><td>-</td></tr><tr><td>700</td><td>490</td><td>187</td><td>-</td><td>-</td><td>-</td><td>-</td></tr><tr><td rowspan="7">直接时效涡轮盘对击锤锻件</td><td>550</td><td>1050</td><td>596</td><td>5.6</td><td>9.1</td><td>-</td><td>-</td></tr><tr><td>600</td><td>850</td><td>501</td><td>9.4</td><td>16.1</td><td>-</td><td>-</td></tr><tr><td rowspan="3">650</td><td>725</td><td>115</td><td>8.4</td><td>21.2</td><td>-</td><td>-</td></tr><tr><td>700</td><td>122</td><td>11.9</td><td>21.9</td><td>-</td><td>-</td></tr><tr><td>690</td><td>132</td><td>7.2</td><td>12.2</td><td>-</td><td>-</td></tr><tr><td>680</td><td>540</td><td>104</td><td>30.6</td><td>44.3</td><td>-</td><td>-</td></tr><tr><td>700</td><td>490</td><td>186</td><td>17.3</td><td>28.0</td><td>-</td><td>-</td></tr></table>

注：表中除标出热处理制度为直接时效的，其他均为热处理制度I。

3.3.1.3 圆饼锻件标准热处理状态的持久应力-寿命曲线见图3-15，热强参数综合曲线见图3-16。

图片摘要：该图片与持久方程；\begin{array}{l} \lg t = b {0} + b {1} / T + b {2} x / T \\ + b {3} x ^ {2}这部分内容相关。
![](images/3e686713140cc18b9ed7be72c5fa438acb4bf3957e3ce5cebe5e5045914f0e03.jpg)

持久方程 $(\mathbf{L} - \mathbf{M})$

$$
\begin{array}{l} \lg t = b _ {0} + b _ {1} / T + b _ {2} x / T \\ + b _ {3} x ^ {2} / T + b _ {4} x ^ {3} / T; \\ \end{array}
$$

式中： $T = (9\times 0 / 5 + 32) + 460$

$$
\begin{array}{l} x = \lg \sigma ; \\ b _ {v} = - 0. 2 5 1 2 4 9 7 \times 1 0 ^ {2}, \\ b _ {1} = - 0. 5 7 2 3 9 0 3 \times 1 0 ^ {5}; \\ b _ {2} = 0. 4 2 3 0 4 1 6 \times 1 0 ^ {5}; \\ b _ {3} = 0. 1 5 4 6 1 7 4 \times 1 0 ^ {5}; \\ b _ {4} = - 0. 6 2 1 7 5 5 5 \times 1 0 ^ {4}, \\ \end{array}
$$

标准差：0.014；

相关系数：0.97

图片摘要：该图主要展示 3 15 圆饼持久应力 寿命曲线[7]。
![](images/49cddaa5719daaedfc6ea262331ad369842443e03e0a26e5e06aacddd1cd6f7c.jpg)  
图3-15 圆饼持久应力-寿命曲线[7]

热强参数综合方程(L-M)：

$$
\begin{array}{l} \lg \sigma = a _ {0} + a _ {1} P + a _ {2} P ^ {2} \\ + a _ {3} P ^ {3}; \\ \end{array}
$$

式中： $P = T(\lg t + 25.125) / 10^{5}$

$$
\begin{array}{l} T = (9 \times \theta / 5 + 3 2) + 4 6 0; \\ a _ {0} = 1. 5 6 6 0 0 2; \\ a _ {1} = 5. 6 7 1 8 4 0; \\ a _ {2} = 4. 3 5 3 9 1 9; \\ a _ {3} = - 2 3. 6 0 2 5 2; \\ \end{array}
$$

标准差：0.014；

相关系数：0.97

图3-16 圆饼热强参数综合曲线[7]

3.3.1.4 圆饼锻件直接时效状态的热强参数综合曲线见图3-17。  
3.3.1.5 合金不同品种经标准热处理后，不同时效制度的持久性能见表3-25。  
3.3.1.6 合金锻件在直接时效状态，经 $600 \sim 700^{\circ} \mathrm{C}$ 时效 $500 \mathrm{~h}$ 后，在 $650^{\circ} \mathrm{C}, \sigma = 700 \mathrm{MPa}$ 条件下的持久性能见图3-18。直接时效的涡轮盘锻件经 $680^{\circ} \mathrm{C}$ 长期时效 $500 \sim 1000 \mathrm{~h}$ 后持久性能的变化见表3-26。

图片摘要：该图主要展示 3 16 圆饼热强参数综合曲线[7]。
![](images/cded084555b0a073562facc66ec90778549f99ee09484617005f564628c2a170.jpg)  
图3-17 直接时效圆饼锻件热强参数综合曲线[14]

图片摘要：该图主要展示 3 17 直接时效圆饼锻件热强参数综合曲线[14]。
![](images/e333e0ca50c6831f5df3b5248e3ef89e84be645bea88d81fd51e33828d0640d0.jpg)  
试验条件： $\theta = 650^{\circ}\mathrm{C},\sigma = 700\mathrm{MPa}$   
图3-18 直接时效锻件经长期时效(500h)后持久性能的变化[11]

表3-25[2]  

<table><tr><td rowspan="2">熔炼工艺</td><td rowspan="2">品种规格/mm</td><td colspan="2">时效制度</td><td colspan="3">650℃,σ=686MPa的持久性能</td><td rowspan="2">熔炼工艺</td><td rowspan="2">品种规格/mm</td><td colspan="2">时效制度</td><td colspan="3">650℃,σ=686MPa的持久性能</td></tr><tr><td>θ/C</td><td>t/h</td><td>t/h</td><td>δ5/%</td><td>ψ/%</td><td>θ/C</td><td>t/h</td><td>t/h</td><td>δ5/%</td><td>ψ/%</td></tr><tr><td rowspan="9">真空感应加电渣</td><td rowspan="9">冷轧板δ1.5</td><td rowspan="3">600</td><td>100</td><td>--</td><td>-</td><td>-</td><td rowspan="19">真空感应加真空电弧</td><td rowspan="2">90方锻材</td><td rowspan="2">650</td><td>1500</td><td>18</td><td>27.4</td><td>48.9</td></tr><tr><td>500</td><td>279</td><td>--</td><td>-</td><td>3000</td><td>8</td><td>34.0</td><td>52.5</td></tr><tr><td>1000</td><td>238</td><td>-</td><td>-</td><td rowspan="8">圆饼d470</td><td rowspan="4">550</td><td>100</td><td>316</td><td>16.7</td><td>45.8</td></tr><tr><td rowspan="3">650</td><td>100</td><td>190</td><td>--</td><td>-</td><td>200</td><td>316</td><td>23.2</td><td>36.2</td></tr><tr><td>500</td><td>149</td><td>-</td><td>-</td><td>500</td><td>208</td><td>24.0</td><td>44.0</td></tr><tr><td>1000</td><td>161</td><td>-</td><td>-</td><td>1000</td><td>384</td><td>11.2</td><td>47.5</td></tr><tr><td rowspan="3">700</td><td>100</td><td>110</td><td>-</td><td>-</td><td rowspan="4">650</td><td>100</td><td>190</td><td>14.4</td><td>32.9</td></tr><tr><td>500</td><td>40</td><td>-</td><td>-</td><td>200</td><td>217</td><td>16.0</td><td>42.5</td></tr><tr><td>1000</td><td>16</td><td>-</td><td>-</td><td>500</td><td>224</td><td>30.4</td><td>45.8</td></tr><tr><td rowspan="10">真空感应加真空电弧</td><td rowspan="10">90方锻材</td><td rowspan="6">550</td><td>100</td><td>56</td><td>27.4</td><td>26.3</td><td>1000</td><td>63</td><td>14.4</td><td>32.8</td></tr><tr><td>200</td><td>77</td><td>10.4</td><td>25.7</td><td rowspan="9">高强涡轮盘锻件</td><td colspan="5">650C,σ=690MPa的持久性能</td></tr><tr><td>500</td><td>71</td><td>20.1</td><td>26.7</td><td rowspan="3">600</td><td>300</td><td>59</td><td>23.4</td><td>59.1</td></tr><tr><td>1000</td><td>96</td><td>21.0</td><td>30.1</td><td>500</td><td>75</td><td>30.3</td><td>55.0</td></tr><tr><td>1500</td><td>49</td><td>22.6</td><td>25.0</td><td>1000</td><td>46</td><td>-</td><td>61.7</td></tr><tr><td>3000</td><td>63</td><td>10.6</td><td>22.2</td><td rowspan="5">650</td><td>300</td><td>40</td><td>23.0</td><td>39.6</td></tr><tr><td rowspan="4">650</td><td>100</td><td>65</td><td>16.4</td><td>18.2</td><td>500</td><td>46</td><td>38.0</td><td>44.0</td></tr><tr><td>200</td><td>82</td><td>10.2</td><td>14.6</td><td>1000</td><td>42</td><td>31.0</td><td>42.0</td></tr><tr><td>500</td><td>27</td><td>16.7</td><td>29.8</td><td>3000</td><td>17</td><td>35.0</td><td>53.0</td></tr><tr><td>1000</td><td>16</td><td>21.9</td><td>41.6</td><td>6000</td><td>3</td><td>28.0</td><td>56.0</td></tr></table>

表3-26[12]  

<table><tr><td colspan="2">时效规范</td><td colspan="5">持久性能</td></tr><tr><td>θ/C</td><td>t/h</td><td>θ/C</td><td>σ/MPa</td><td>t/h</td><td>δ5/%</td><td>ψ/%</td></tr><tr><td colspan="2">直接时效状态</td><td rowspan="3">680</td><td rowspan="3">540</td><td>104</td><td>30.6</td><td>44.3</td></tr><tr><td rowspan="2">680</td><td>500</td><td>84</td><td>27.3</td><td>56.3</td></tr><tr><td>1000</td><td>40</td><td>32.4</td><td>54.8</td></tr></table>

# 3.3.2 高温蠕变性能

3.3.2.1 合金不同品种经标准热处理后的高温蠕变强度见表3-27。

表3-27[2.7]  

<table><tr><td rowspan="2">熔炼工艺</td><td rowspan="2">品种规格/mm</td><td rowspan="2">t/h</td><td rowspan="2">εp/%</td><td colspan="4">σ/MPa</td></tr><tr><td>550℃</td><td>600℃</td><td>650℃</td><td>700℃</td></tr><tr><td rowspan="8">真空感应加真空电弧</td><td>90方锻材</td><td>100</td><td>0.17</td><td>-</td><td>-</td><td>530</td><td>-</td></tr><tr><td rowspan="7">圆饼d460×70</td><td rowspan="2">10</td><td>0.1</td><td>1052</td><td>903</td><td>738</td><td>574</td></tr><tr><td>0.2</td><td>1096</td><td>959</td><td>801</td><td>638</td></tr><tr><td>30</td><td>0.1</td><td>976</td><td>811</td><td>639</td><td>478</td></tr><tr><td rowspan="4">100</td><td>0.2</td><td>1025</td><td>870</td><td>702</td><td>538</td></tr><tr><td>0.1</td><td>886</td><td>708</td><td>535</td><td>382</td></tr><tr><td>0.2</td><td>939</td><td>767</td><td>595</td><td>436</td></tr><tr><td>0.5</td><td>1009</td><td>851</td><td>681</td><td>-</td></tr></table>

续表3-27   

<table><tr><td rowspan="2">熔炼工艺</td><td rowspan="2">品种规格/mm</td><td rowspan="2">t/h</td><td rowspan="2">εp/%</td><td colspan="4">σ/MPa</td></tr><tr><td>550℃</td><td>600℃</td><td>650℃</td><td>700℃</td></tr><tr><td rowspan="6">真空感应加真空电弧</td><td rowspan="3">圆饼d460×70</td><td rowspan="3">300</td><td>0.1</td><td>798</td><td>616</td><td>447</td><td>305</td></tr><tr><td>0.2</td><td>854</td><td>674</td><td>502</td><td>352</td></tr><tr><td>0.5</td><td>929</td><td>757</td><td>584</td><td>426</td></tr><tr><td rowspan="3">高强涡轮盘锻件</td><td rowspan="3">100</td><td>0.1</td><td>-</td><td>-</td><td>447</td><td>-</td></tr><tr><td>0.2</td><td>-</td><td>-</td><td>457</td><td>-</td></tr><tr><td>0.3</td><td>-</td><td>-</td><td>487</td><td>-</td></tr></table>

3.3.2.2 圆饼锻件标准热处理状态不同温度的蠕变曲线见图3-19～图3-21。  
3.2.2.3 锻件直接时效状态 $600^{\circ}\mathrm{C}$ 的蠕变曲线见图3-22。

图片摘要：该图主要展示 3 19 圆饼 增变曲线[14]。
![](images/5c6ad2cce5ea984fa55c06294d667881ba9cd9a1fc11d7f905463276eb633348.jpg)  
图3-19 圆饼 $550^{\circ}C$ 增变曲线[14]

图片摘要：该图主要展示 3 19 圆饼 增变曲线[14]。
![](images/fb3119de87691fec46247cb3fc66bbe4169f973da4b468756e3324458198f9d1.jpg)  
图3-21 圆饼 $650^{\circ}C$ 蠕变曲线[7]

图片摘要：该图主要展示 3 21 圆饼 蠕变曲线[7]。
![](images/5539f21d05287a52e56a13d10f766ab9ef2b87c97808a0a186dec7b969806ab4.jpg)  
图3-20 圆饼 $600^{\circ}\mathrm{C}$ 蠕变曲线[7]

图片摘要：该图主要展示 3 20 圆饼 蠕变曲线[7]。
![](images/2e4160d64469b6131187daff9d711fce593f833e8e1fc89f98c6d1def9b95a34.jpg)  
图3-22 直接时效锻件 $600^{\circ}\mathrm{C}$ 的蠕变曲线[14]

3.2.2.4 圆饼锻件标准热处理状态产生不同塑性应变的蠕变应力-寿命曲线见图3-23～图3-25。

图片摘要：该图主要展示 3 22 直接时效锻件 的蠕变曲线[14]。
![](images/b47f69b456d93e0a859377105b90d1b156113d714693e62a5260b0721cfb5856.jpg)  
图3-23 圆饼锻件 $0.1\%$ 塑性应变蠕变应力-寿命曲线[7]

0.1%塑性应变蠕变方程[L-M]：

式中： $T = (9\times \theta /5 + 32) + 460;$

$$
\begin{array}{l} \lg t = b _ {0} + b _ {1} / T + b _ {2} x / T + b _ {3} x ^ {3} / T + b _ {4} x ^ {3} / T; \\ x = \lg \sigma_ {1} \\ b _ {0} = - 0. 1 3 8 5 3 6 0 \times 1 0 ^ {2}; \\ b _ {1} = 0. 2 0 8 6 4 4 8 \times 1 0 ^ {5}; \\ b _ {2} = 0. 2 2 2 8 3 6 9 \times 1 0 ^ {4} \\ b _ {3} = 0. 4 2 0 7 1 8 8 \times 1 0 ^ {4}; \\ b _ {4} = - 0. 1 5 7 4 1 2 5 \times 1 0 ^ {4} \\ \end{array}
$$

图片摘要：该图片与0.2%塑性应变蠕变方程[L M]：；\begin{array}{l} \lg t = b {0} + b {1} / T + b {2} x / T \\ +这部分内容相关。
![](images/ca0f7aeb33dc88a19faccf483152944227164575073d71f43c0ee4f6c87a8278.jpg)

0.2%塑性应变蠕变方程[L-M]：

$$
\begin{array}{l} \lg t = b _ {0} + b _ {1} / T + b _ {2} x / T \\ + b _ {4} x ^ {2} / T + b _ {4} x ^ {3} / T; \\ \end{array}
$$

式中： $T = (9\times \theta /5 + 32) + 460;$

$$
\begin{array}{l} r = \lg \sigma ; \\ b _ {0} = - 0. 1 3 5 5 1 2 2 \times 1 0 ^ {2}; \\ b _ {1} = 0. 2 0 8 6 4 4 8 \times 1 0 ^ {5}; \\ b _ {2} = 0. 2 2 2 8 3 6 9 \times 1 0 ^ {4}; \\ b _ {3} = 0. 4 2 0 7 1 8 8 \times 1 0 ^ {4}; \\ b _ {4} = - 0. 1 5 7 4 1 2 5 \times 1 0 ^ {4} \\ \end{array}
$$

图3-24 圆饼锻件 $0.2\%$ 塑性应变蠕变应力-寿命曲线[7]

图片摘要：该图主要展示 3 24 圆饼锻件 塑性应变蠕变应力 寿命曲线[7]。
![](images/7b01846583499786b2c717d788e900566cf8de6357831661267a3379eacb40e9.jpg)  
图3-25 圆饼锻件 $0.5\%$ 塑性应变蠕变应力-寿命曲线

0.5%塑性应变蠕变方程[L-M]：

$$
\begin{array}{l} \lg t = b _ {0} + b _ {1} / T + b _ {2} x / T \\ + b _ {3} x ^ {2} / T + b _ {4} x ^ {3} / T; \\ \end{array}
$$

式中： $T = (9\times \theta /5 + 32) + 460;$

$$
\begin{array}{l} x = \lg \sigma ; \\ b _ {0} = - 0. 1 3 1 2 8 4 9 \times 1 0 ^ {2}; \\ b _ {1} = 0. 2 0 8 6 4 4 8 \times 1 0 ^ {5}; \\ b _ {2} = 0. 2 2 2 8 3 6 9 \times 1 0 ^ {4}; \\ b _ {3} = 0. 4 2 0 7 1 8 8 \times 1 0 ^ {4}; \\ b _ {4} = - 0. 1 5 7 4 1 2 5 \times 1 0 ^ {4} \\ \end{array}
$$

# 3.4 疲劳性能

# 3.4.1 高周疲劳

3.4.1.1 合金经标准热处理后弦向取样的旋转弯曲光滑疲劳强度见表3-28。

表3-28[1]  

<table><tr><td>熔炼工艺</td><td>品种规格/mm</td><td>θ/C</td><td>σ-1(N≥10^7周)/MPa</td></tr><tr><td rowspan="2">真空感应加真空电弧</td><td>高强涡轮盘锻件</td><td>650</td><td>580</td></tr><tr><td>圆饼(d220×90)</td><td>550</td><td>510</td></tr></table>

3.4.1.2 双真空熔炼的圆饼锻件标准热处理状态轴向加载的疲劳强度见表3-29。

表3-29[7]  

<table><tr><td rowspan="2">θ/C</td><td rowspan="2">K1</td><td rowspan="2">R</td><td colspan="7">以下循环周数时的σmax/MPa</td></tr><tr><td>5×103周</td><td>1×104周</td><td>5×104周</td><td>1×105周</td><td>5×105周</td><td>1×106周</td><td>1×107周</td></tr><tr><td rowspan="6">300</td><td rowspan="3">1</td><td>0.5</td><td>-</td><td>-</td><td>-</td><td>-</td><td>-</td><td>-</td><td>-</td></tr><tr><td>0.1</td><td>-</td><td>-</td><td>1025</td><td>935</td><td>770</td><td>715</td><td>585</td></tr><tr><td>-1</td><td>935</td><td>835</td><td>650</td><td>590</td><td>485</td><td>450</td><td>365</td></tr><tr><td rowspan="3">3</td><td>0.5</td><td>-</td><td>-</td><td>745</td><td>620</td><td>460</td><td>425</td><td>370</td></tr><tr><td>0.1</td><td>1160</td><td>875</td><td>495</td><td>410</td><td>300</td><td>275</td><td>235</td></tr><tr><td>-1</td><td>560</td><td>450</td><td>285</td><td>240</td><td>174</td><td>156</td><td>122</td></tr></table>

续表 3-29  

<table><tr><td rowspan="2">θ/C</td><td rowspan="2">K1</td><td rowspan="2">R</td><td colspan="7">以下循环周数时的σmax/MPa</td></tr><tr><td>5×103周</td><td>1×104周</td><td>5×104周</td><td>1×105周</td><td>5×105周</td><td>1×106周</td><td>1×107周</td></tr><tr><td rowspan="3">400</td><td rowspan="3">1</td><td>0.5</td><td>-</td><td>-</td><td>-</td><td>-</td><td>-</td><td>-</td><td>-</td></tr><tr><td>0.1</td><td>-</td><td>-</td><td>1040</td><td>950</td><td>815</td><td>775</td><td>-</td></tr><tr><td>-1</td><td>895</td><td>825</td><td>690</td><td>640</td><td>540</td><td>500</td><td>-</td></tr><tr><td rowspan="6">650</td><td rowspan="3">1</td><td>0.5</td><td>-</td><td>-</td><td>-</td><td>1090</td><td>1065</td><td>1055</td><td>1025</td></tr><tr><td>0.1</td><td>-</td><td>1125</td><td>1000</td><td>950</td><td>845</td><td>805</td><td>690</td></tr><tr><td>-1</td><td>685</td><td>640</td><td>565</td><td>535</td><td>495</td><td>480</td><td>445</td></tr><tr><td rowspan="3">3</td><td>0.5</td><td>1140</td><td>990</td><td>785</td><td>735</td><td>670</td><td>655</td><td>625</td></tr><tr><td>0.1</td><td>710</td><td>620</td><td>490</td><td>455</td><td>400</td><td>385</td><td>355</td></tr><tr><td>-1</td><td>395</td><td>335</td><td>250</td><td>225</td><td>195</td><td>187</td><td>173</td></tr></table>

3.4.1.3 圆饼锻件标准热处理状态轴向加载时，不同温度的光滑和缺口疲劳 $S - N$ 曲线见图3-26～图3-30，疲劳等寿命图见图3-31～图3-33。

图片摘要：该图主要展示 3 26 圆饼 的光滑疲劳 曲线[7]。
![](images/c01442ab284a3fe10014465751d4dc1d860fca44df35a1187c47be878bc84929.jpg)  
图3-26 圆饼 $300^{\circ}C$ 的光滑疲劳 $S - N$ 曲线[7]

<table><tr><td>θ/C</td><td>P/%</td><td>R</td><td>曲线方程</td><td>相关系数</td></tr><tr><td rowspan="2">300</td><td rowspan="2">50</td><td>0.1</td><td>lgN=17.2873-4.4883lg(σ-389.2)</td><td>-0.996</td></tr><tr><td>-1</td><td>lgN=15.7065-4.2380lg(σ-254.1)</td><td>-0.980</td></tr></table>

图片摘要：该图主要展示 3 26 圆饼 的光滑疲劳 曲线[7]。
![](images/aa923d920d654f4f5706d1361064b2a200195be08dc17252ac8153697bcc5c90.jpg)

<table><tr><td>θ/℃</td><td>P/%</td><td>R</td><td>曲线方程</td><td>相关系数</td></tr><tr><td rowspan="3">300</td><td rowspan="3">50</td><td>0.5</td><td>lgN=9.4900-1.8440lg(σ-347.5)</td><td>-0.997</td></tr><tr><td>0.1</td><td>lgN=9.2963-1.8817lg(σ-220.1)</td><td>-0.994</td></tr><tr><td>-1</td><td>lgN=10.5102-2.5566lg(σ-98.2)</td><td>-0.997</td></tr></table>

图3-27 圆饼 $300^{\circ}C$ 的缺口 $(K_{\mathrm{t}} = 3)$ 疲劳 $S - N$ 曲线[7]

图片摘要：该图主要展示 3 27 圆饼 的缺口 疲劳 曲线[7]图3 28 圆饼 的光滑疲劳 曲线[7]。
![](images/bc8d8050c59b33724e695550cacd6d85030ad3bcc599b310100b3c7e6fdf27aa.jpg)  
图3-28 圆饼 $400^{\circ}\mathrm{C}$ 的光滑疲劳 $S - N$ 曲线[7]

<table><tr><td>θ/C</td><td>P/%</td><td>R</td><td>曲线方程</td><td>相关系数</td></tr><tr><td rowspan="2">400</td><td rowspan="2">50</td><td>0.1</td><td>lgN=11.4994-2.6214lg(σ-650.3)</td><td>-0.966</td></tr><tr><td>-1</td><td>lgN=25.5716-7.5626lg(σ-114.6)</td><td>-0.994</td></tr></table>

图片摘要：该图主要展示 3 28 圆饼 的光滑疲劳 曲线[7]。
![](images/20f2948231d3b58aba205d9c6548f762c69f2d2f5758ed9af30cac4864342708.jpg)

<table><tr><td>θ/C</td><td>P/%</td><td>R</td><td>曲线方程</td><td>相关系数</td></tr><tr><td rowspan="3">650</td><td rowspan="3">50</td><td>0.5</td><td>lgN=38.2359-0.0305σ</td><td>-0.6515</td></tr><tr><td>0.1</td><td>lgN=35.9697-10.7844lg(σ-206.0)</td><td>-0.998</td></tr><tr><td>-1</td><td>lgN=13.8730-4.1349lg(σ-397.6)</td><td>-0.985</td></tr></table>

图3-29 圆饼650C的光滑疲劳 $S - N$ 曲线[7]

图片摘要：该图主要展示 3 29 圆饼650C的光滑疲劳 曲线[7]图3 30 圆饼650C的缺口 疲劳 曲线 图3 31 圆饼300C缺口疲劳。
![](images/f45e9dda087d12eca3a596510e813d77b558e70f7c43c5ec53442b27c44ac357.jpg)  
图3-30 圆饼650C的缺口 $(K_{\mathrm{t}} = 3)$ 疲劳 $S - N$ 曲线

<table><tr><td>θ/C</td><td>P/%</td><td>R</td><td>曲线方程</td><td>相关系数</td></tr><tr><td rowspan="3">650</td><td rowspan="3">50</td><td>0.5</td><td>lgN=9.3348-2.0707lg(σ-613.4)</td><td>-0.992</td></tr><tr><td>0.1</td><td>lgN=10.2713-2.5549lg(σ-337.1)</td><td>-0.999</td></tr><tr><td>-1</td><td>lgN=9.0190-2.2535lg(σ-165.5)</td><td>-0.993</td></tr></table>

图片摘要：该图主要展示 3 30 圆饼650C的缺口 疲劳 曲线。
![](images/45fa19b1276ced1cc6d26442067822b1e1704a4ab4cfb17fd34cbd58d01b65c1.jpg)  
图3-31 圆饼300C缺口疲劳等寿命图[7]

图片摘要：该图主要展示 3 31 圆饼300C缺口疲劳等寿命图[7]。
![](images/3b427edc0470532333521e65eef67cd1aae33c0a279039be4c9a64393a2a3106.jpg)  
图3-32 圆饼650C光滑疲劳等寿命图[7]

图片摘要：该图主要展示 3 32 圆饼650C光滑疲劳等寿命图[7]。
![](images/bc5cf61ababd2d8b01830e0dde4091f0a716e5114a86b76df457009a40d73cae.jpg)  
图3-33 圆饼650C缺口疲劳等寿命图[7]

3.4.1.4 合金经标准热处理后表面经喷丸强化，喷丸与未喷丸试样 $650^{\circ}\mathrm{C}$ 的疲劳强度对比见表3-30, 缺口试样 $650^{\circ}\mathrm{C}$ 的疲劳 $S-N$ 曲线见图3-34。

表3-30  

<table><tr><td>θ/C</td><td>Kt</td><td>表面状态</td><td>σ-1(10^7)/MPa</td><td>Δσ-1/σ-1/%</td></tr><tr><td rowspan="2">650</td><td rowspan="2">1</td><td>未喷丸</td><td>602</td><td>-</td></tr><tr><td>喷丸</td><td>634</td><td>5.3</td></tr><tr><td rowspan="2">650</td><td rowspan="2">3</td><td>未喷丸</td><td>280</td><td>-</td></tr><tr><td>喷丸</td><td>330</td><td>17.9</td></tr></table>

注： $20^{\circ} \mathrm{C} \sigma_{\mathrm{b}} = 1489 \mathrm{MPa}, \sigma_{\mathrm{P0.2}} = 1319 \mathrm{MPa}; 650^{\circ} \mathrm{C} \sigma_{\mathrm{b}} = 1218 \mathrm{MPa}, \sigma_{\mathrm{P0.2}} = 1099 \mathrm{MPa}$ 。

图片摘要：该图主要展示 3 30。
![](images/cbda0c9f7d8830289d7cce9a47805587be882d7367302ee0cb8f6c4c293bb48c.jpg)  
图3-34 650℃旋转弯曲疲劳曲线 $(K_{\mathrm{t}} = 3)^{[6]}$

# 3.4.2 低周疲劳

3.4.2.1 合金 $90\mathrm{mm}$ 方锻材标准热处理状态不同温度的低周疲劳性能见表3-31～表3-33，低周疲劳 $\varepsilon-N$ 曲线见图3-35～图3-37，循环应力-应变曲线见图3-38～图3-40。

表3-31[7]
