Repository: C-zj02/CFD-claw

<div align="center">

**English** | [中文](#中文版) | [Français](README_FR.md) | [Русский](README_RU.md) | [हिन्दी](README_HI.md) | [العربية](README_AR.md) | [Português](README_PT.md)

# 🚀 Claude Code Python

**A Complete Python Reimplementation Based on Real Claude Code Source**

*From TypeScript Source → Rebuilt in Python with ❤️*

***
**🔥 Active Development • New Features Weekly 🔥**

</div>

***

## 🎯 What is This?

**Clawd Code** is a **complete Python rewrite** of Claude Code, based on the **real TypeScript source code**.

File: RAG-data/中国航空材料手册(第2版) 第2卷 变形高温合金 铸造高温合金601-800.pdf-44014ad4-292f-46fa-ab1d-207dac5dc11c.md (part 10 of 12)
# 3力学性能
<table><tr><td rowspan="2">t/h</td><td colspan="5">氧化速率/(g/(m2·h))</td></tr><tr><td>850C</td><td>950C</td><td>1000C</td><td>1050C</td><td>1150C</td></tr><tr><td>72</td><td>-</td><td>-</td><td>-</td><td>1.120</td><td>1.220</td></tr><tr><td>100</td><td>0.050</td><td>0.230</td><td>0.450</td><td>-</td><td>-</td></tr><tr><td>等级评定</td><td colspan="5">按HB 5258-1983评定,合金在850℃以下属完全抗氧化级,在1000℃以下属抗氧化级</td></tr></table>

表2-6[1]  

<table><tr><td rowspan="2">θ/C</td><td rowspan="2">样品状态</td><td colspan="5">经过下列时间的氧化增重值/(mg/cm2)</td></tr><tr><td>20h</td><td>40h</td><td>60h</td><td>100h</td><td>200h</td></tr><tr><td rowspan="3">900</td><td>DZ17G</td><td>0.87</td><td>0.294</td><td>0.432</td><td>0.580</td><td>0.848</td></tr><tr><td>渗Al</td><td>0.241</td><td>0.282</td><td>0.315</td><td>0.369</td><td>0.373</td></tr><tr><td>渗Al-Si</td><td>0.188</td><td>0.245</td><td>0.273</td><td>0.290</td><td>0.319</td></tr><tr><td rowspan="3">1000</td><td>DZ17G</td><td>0.241</td><td>0.643</td><td>0.818</td><td>1.037</td><td>1.153</td></tr><tr><td>渗Al</td><td>0.312</td><td>0.327</td><td>0.340</td><td>0.379</td><td>0.407</td></tr><tr><td>渗Al-Si</td><td>0.238</td><td>0.257</td><td>0.261</td><td>0.286</td><td>0.299</td></tr></table>

2.5.2 耐腐蚀性能 试样表面均匀涂 $3\mathrm{mg/cm}^2\mathrm{Na}_2\mathrm{SO}_4$ 盐层，经 $900^{\circ}\mathrm{C}$ 和 $950^{\circ}\mathrm{C}$ 分别热腐蚀 $40 \sim 60\mathrm{h}$ 和 $15 \sim 20\mathrm{h}$ 后，测定初始腐蚀阶段（I）、平衡腐蚀阶段（II）和加速腐蚀阶段（III）的腐蚀速率。试验中与DZ4、K417G和DZ17G+Zr3种合金同时进行热腐蚀试验以资比较，结果见表2-7。

表2-7]  

<table><tr><td rowspan="2">腐蚀阶段</td><td colspan="8">腐蚀速率/(mg/(cm2·h))</td></tr><tr><td colspan="4">900C</td><td colspan="4">950C</td></tr><tr><td></td><td>DZ4</td><td>K417G</td><td>DZ17G+Zr</td><td>DZ17G</td><td>DZ4</td><td>K417G</td><td>DZ17G+Zr</td><td>DZ17G</td></tr><tr><td>1</td><td>1.86</td><td>-</td><td>--</td><td>-</td><td>2.75</td><td>0.90</td><td>0.90</td><td>0.90</td></tr><tr><td>II</td><td>0.22</td><td>0.13</td><td>-0.55</td><td>0.071</td><td>1.71</td><td>0.54</td><td>-</td><td>0.59</td></tr><tr><td>III</td><td>0.62</td><td>0.59</td><td>0.48</td><td>-</td><td>9.06</td><td>-</td><td>2.96</td><td>3.80</td></tr></table>

# 3 力学性能

测试力学性能的试样从定向凝固圆柱形棒状试样或板坯上切取，在机加工之前，都经标准制度的热处理，试样的取样方向除特别注明者外，皆为纵向。

3.1 技术标准规定的性能 见表3-1。

表3-1  

<table><tr><td rowspan="2">试样状态</td><td rowspan="2">取样方向</td><td colspan="3">900C拉伸性能 不小于</td><td colspan="3">持久性能</td></tr><tr><td>σb/MPa</td><td>δ5/%</td><td>φ/%</td><td>θ/C</td><td>σ/MPa</td><td>t/h不小于</td></tr><tr><td rowspan="2">定向凝固+标准热处理</td><td rowspan="2">纵向</td><td rowspan="2">700</td><td rowspan="2">6</td><td rowspan="2">8</td><td>760</td><td>725</td><td>48</td></tr><tr><td>980</td><td>216</td><td>24</td></tr></table>

注：每炉合金锭每个项目各取一根试样进行检查，如性能不合格，再从同组试样中取双倍试样重复试验，若仍出现不合格时，允许从该炉合金锭浇注另一组定向试样中取样，检验结果应全部合格，否则应予报废。

3.2 室温及各种温度下的力学性能

3.2.1 硬度 室温硬度HBS306～327[1]。

3.2.2 拉伸性能

3.2.2.1 光滑和缺口试样的平均拉伸性能见表3-2。

表3-2[1]  

<table><tr><td rowspan="2">θ/C</td><td colspan="5">光滑试样</td><td>缺口试样</td></tr><tr><td>σP0.1/MPa</td><td>σP0.2/MPa</td><td>σb/MPa</td><td>δs/%</td><td>ψ/%</td><td>σb/MPa</td></tr><tr><td>20</td><td>730</td><td>760</td><td>1050</td><td>14.0</td><td>16.0</td><td>1160</td></tr><tr><td>650</td><td>785</td><td>805</td><td>1010</td><td>14.0</td><td>18.0</td><td>1390</td></tr><tr><td>700</td><td>825</td><td>850</td><td>1050</td><td>12.0</td><td>17.0</td><td>1320</td></tr><tr><td>800</td><td>865</td><td>895</td><td>1000</td><td>13.0</td><td>26.0</td><td>1450</td></tr><tr><td>900</td><td>655</td><td>665</td><td>785</td><td>26.0</td><td>43.0</td><td>1140</td></tr><tr><td>950°</td><td>515</td><td>540</td><td>640</td><td>34.0</td><td>50.0</td><td>1000</td></tr></table>

① 缺口半径 $r = 0.25\mathrm{mm}, K_{t} = 3$ 。所列缺口试样数据为2个试样测试结果的平均值。  
② 2个试样测试结果的平均值，其他为 $6\sim 9$ 个试样测试结果的平均值。

3.2.2.2 横向试样的平均拉伸性能见表3-3。

3.2.2.3 长期时效后的室温拉伸性能见表3-4。

表3-3  

<table><tr><td>θ/°C</td><td>σP0.2/MPa</td><td>σb/MPa</td><td>δs/%</td><td>ψ/%</td><td>θ/°C</td><td>σP0.2/MPa</td><td>σb/MPa</td><td>δc/%</td><td>ψ/%</td></tr><tr><td>20</td><td>705</td><td>815</td><td>11.0</td><td>13.0</td><td>800</td><td>820</td><td>890</td><td>7.0</td><td>11.5</td></tr><tr><td>650</td><td>730</td><td>815</td><td>8.5</td><td>20.5</td><td>9001</td><td>625</td><td>745</td><td>7.0</td><td>11.5</td></tr><tr><td>7001</td><td>740</td><td>800</td><td>5.0</td><td>11.5</td><td>950</td><td>515</td><td>625</td><td>9.0</td><td>17.5</td></tr></table>

① 6个试样测试结果的平均值，其他均为3个试样测试结果的平均值。

表3-4  

<table><tr><td colspan="2">时效制度</td><td colspan="4">室温拉伸性能</td><td colspan="2">时效制度</td><td colspan="4">室温拉伸性能</td></tr><tr><td>θ/C</td><td>t/h</td><td>σ10.2/MPa</td><td>σb/MPa</td><td>δs/%</td><td>ψ/%</td><td>θ/C</td><td>t/h</td><td>σP0.2/MPa</td><td>σb/MPa</td><td>δ5/%</td><td>ψ/%</td></tr><tr><td rowspan="3">900</td><td>0</td><td>755</td><td>1030</td><td>21</td><td>16</td><td></td><td>1000</td><td>630</td><td>1110</td><td>21</td><td>18</td></tr><tr><td>300</td><td>655</td><td>1110</td><td>19</td><td>22</td><td></td><td>3000</td><td>590</td><td>1100</td><td>20</td><td>20</td></tr><tr><td>500</td><td>650</td><td>1080</td><td>20</td><td>23</td><td></td><td>5000</td><td>530</td><td>1100</td><td>20</td><td>20</td></tr></table>

3.2.2.4 渗Al-Si涂层试样的拉伸性能见表3-5。

表3-5  

<table><tr><td>θ/C</td><td>状态</td><td>σP0.2/MPa</td><td>σb/MPa</td><td>δ5/%</td><td>ψ/%</td><td>θ/C</td><td>状态</td><td>σP0.2/MPa</td><td>σb/MPa</td><td>δ5/%</td><td>ψ/%</td></tr><tr><td rowspan="2">20</td><td>无涂层</td><td>760</td><td>1050</td><td>14.0</td><td>16.0</td><td>700</td><td>渗Al-Si</td><td>795</td><td>1035</td><td>15.0</td><td>18.5</td></tr><tr><td>渗Al-Si</td><td>725</td><td>1105</td><td>19.0</td><td>19.5</td><td rowspan="2">900</td><td>无涂层</td><td>665</td><td>785</td><td>26.0</td><td>43.0</td></tr><tr><td>700</td><td>无涂层</td><td>850</td><td>1050</td><td>12.0</td><td>17.0</td><td>渗Al-Si</td><td>630</td><td>765</td><td>33.2</td><td>50.0</td></tr></table>

注：渗涂层试样均为2个试样测试结果的平均值。  
3.2.3 冲击性能 室温冲击韧性的平均值 $a_{\mathrm{KU}} = 200\mathrm{kJ / m}^{2[1]}$   
3.3 持久和蠕变性能  
3.3.1 高温持久性能  
3.3.1.1 典型的光滑和缺口试样持久性能见表3-6。

表3-6[1]  

<table><tr><td rowspan="2">θ/C</td><td colspan="4">光滑试样</td><td>缺口试样1</td><td rowspan="2">θ/C</td><td colspan="4">光滑试样</td><td>缺口试样1</td></tr><tr><td>σ/MPa</td><td>t/h</td><td>δ/%</td><td>ψ/%</td><td>t/h</td><td>σ/MPa</td><td>t/h</td><td>δ/%</td><td>ψ/%</td><td>t/h</td></tr><tr><td rowspan="4">650</td><td>950</td><td>102</td><td>16.0</td><td>26.5</td><td rowspan="5"></td><td rowspan="3">900</td><td>300</td><td>275</td><td>16.1</td><td>42.2</td><td rowspan="5"></td></tr><tr><td>900</td><td>192</td><td>10.1</td><td>20.1</td><td>275</td><td>351</td><td>15.8</td><td>39.4</td></tr><tr><td>875</td><td>974</td><td>16.5</td><td>25.4</td><td>250</td><td>812</td><td>30.0</td><td>50.9</td></tr><tr><td>850</td><td>1183</td><td>18.3</td><td>29.4</td><td rowspan="2">950</td><td>235</td><td>85</td><td>22.3</td><td>43.7</td></tr><tr><td rowspan="5">760</td><td>750</td><td>52</td><td>17.5</td><td>28.0</td><td>216</td><td>148</td><td>22.4</td><td>43.0</td></tr><tr><td>725</td><td>117</td><td>20.3</td><td>36.4</td><td>&gt;200</td><td rowspan="8">980</td><td>2162</td><td>53</td><td>26.4</td><td>49.7</td><td>&gt;137</td></tr><tr><td>675</td><td>239</td><td>20.1</td><td>40.7</td><td rowspan="7"></td><td>190</td><td>83</td><td>16.0</td><td>45.7</td><td rowspan="7"></td></tr><tr><td>625</td><td>514</td><td>27.5</td><td>42.5</td><td>175</td><td>178</td><td>37.7</td><td>54.5</td></tr><tr><td>590</td><td>917</td><td>19.9</td><td>35.1</td><td>165</td><td>145</td><td>19.2</td><td>37.0</td></tr><tr><td rowspan="4">900</td><td>400</td><td>51</td><td>16.0</td><td>39.4</td><td>150</td><td>298</td><td>24.3</td><td>48.6</td></tr><tr><td>380</td><td>43</td><td>12.2</td><td>-</td><td>130</td><td>532</td><td>33.1</td><td>45.4</td></tr><tr><td>350</td><td>92</td><td>27.5</td><td>46.7</td><td>125</td><td>719</td><td>20.9</td><td>61.7</td></tr><tr><td>325</td><td>108</td><td>17.4</td><td>42.2</td><td>105</td><td>1219</td><td>-</td><td>-</td></tr></table>

① 缺口半径 $r = 0.25\mathrm{mm}, K_{1} = 3$ 。缺口持久数据为3个试样测试结果。

② 4个试样测试结果的平均值。

3.3.1.2 持久强度见表3-7。  
3.3.1.3 持久应力-寿命曲线见图3-1。  
3.3.1.4 热强参数综合曲线见图3-2。

表3-7  

<table><tr><td>θ/°C</td><td>σ50/MPa</td><td>σ100/MPa</td><td>σ500/MPa</td><td>σ1000/MPa</td><td>θ/°C</td><td>σ50/MPa</td><td>σ100/MPa</td><td>σ500/MPa</td><td>σ1000/MPa</td></tr><tr><td>650</td><td>960</td><td>950</td><td>895</td><td>860</td><td>900</td><td>370</td><td>340</td><td>265</td><td>235</td></tr><tr><td>760</td><td>750</td><td>725</td><td>640</td><td>605</td><td>980</td><td>210</td><td>185</td><td>135</td><td>110</td></tr></table>

图片摘要：该图主要展示 3 7。
![](images/e4854fb491fa71e486f02ba39e389574d8b4292871b09c48a454484b2665b7c6.jpg)  
持久方程(M-S)：

$$
\lg t = b _ {0} + b _ {1} T + b _ {2} x + b _ {3} x ^ {2} + b _ {4} x ^ {3}
$$

式中： $T = (9\times \theta /5 + 32) + 460(\theta /C)$

$$
x = 1 \mathrm {g} \sigma ,
$$

$$
b _ {0} = 0. 7 6 7 3 2 0 4 \times 1 0 ^ {2},
$$

$$
b _ {1} = 0. 9 1 4 3 2 8 9 \times 1 0 ^ {- 2},
$$

$$
b _ {2} = - 0. 6 5 9 9 6 8 2 \times 1 0 ^ {2},
$$

$$
b _ {3} = 0. 2 8 4 6 9 2 6 \times 1 0 ^ {2},
$$

$$
h _ {4} = - 0. 4 3 5 7 6 6 9 \times 1 0 ^ {1},
$$

标准差：0.019

相关系数：0.996

图3-2DZ17G合金的热强参数综合曲线[1]  
图3-1DZ17G合金的持久应力-寿命曲线[1]   
图片摘要：该图主要展示 3 1DZ17G合金的持久应力 寿命曲线[1]。
![](images/05b69a1648aae2c36853e8e39dea890368d3dafa94edecd2e40901a953d5e723.jpg)  
热强参数综合方程(M-S)：

$$
\lg \sigma = a _ {0} + a _ {1} P + a _ {2} P ^ {2} + a _ {3} P ^ {3}
$$

式中： $P = \lg t + 0.00973\times T(t / h)$

$$
T = (9 \times \theta / 5 + 3 2) + 4 6 0 (\theta / C);
$$

$$
a _ {0} = - 0. 1 0 8 6 8 8 9 \times 1 0 ^ {2},
$$

$$
a _ {1} = 0. 1 9 4 9 4 4 1 \times 1 0 ^ {\prime},
$$

$$
a _ {2} = - 0. 8 5 8 6 9 3 5 \times 1 0 ^ {1},
$$

$$
a _ {3} = 0. 1 1 2 1 8 4 6 \times 1 0 ^ {- 2},
$$

标准差, 0.019

相关系数：0.996

# 3.3.2 高温蠕变性能

3.3.2.1 不同温度和应力的蠕变曲线见图3-3和图3-4。其塑性应变与应力的关系曲线见图3-5。从图可求得 $760\mathrm{C}$ 和 $860\mathrm{C}$ 的蠕变强度分别为 $\sigma_{0.2/300} = 490\mathrm{MPa}$ 和 $\sigma_{0.2/300} = 225\mathrm{MPa}$ 。  
3.3.2.2 恒定应力和温度的蠕变曲线见图3-6和图3-7，在 $980\mathrm{C}$ 不同应力条件下的蠕变性能见表3-8。

图片摘要：该图主要展示 3 3DZ17G合金760C不同应力下 的蠕变曲线[1]。
![](images/0f617ecd25605fe0eeaa27dc21472f71e7d1bf4c52010428d9e39f46691c4ddd.jpg)  
图3-3DZ17G合金760C不同应力下 $300\mathrm{h}$ 的蠕变曲线[1]

图片摘要：该图主要展示 3 3DZ17G合金760C不同应力下 的蠕变曲线[1]。
![](images/cdd2c261cbcba202931beff21295ff3c1d4f967e57276a44bad01af0772a8855.jpg)  
图3-4DZ17G合金860C不同应力下300h的蠕变曲线[1]

图片摘要：该图主要展示 3 4DZ17G合金860C不同应力下300h的蠕变曲线[1]。
![](images/458602264164cb9b0e10ef6c3e3b1b4a2dbe56da998d2dc7249950a5a0ad2529.jpg)

图片摘要：该图主要展示 3 4DZ17G合金860C不同应力下300h的蠕变曲线[1]。
![](images/7bc553c7f3800ddb21ece8ba73d8a0a45aca2642ae57d453b15309b46859e28d.jpg)  
图3-5DZ17G合金 $760\mathrm{C}$ 和860C塑性应变与应力的关系[1]

图片摘要：该图主要展示 3 5DZ17G合金 和860C塑性应变与应力的关系[1]。
![](images/f75811cc87adaa2eb6e2632b34a169a93d556aebf0fc24a9e5887ac0ee5aa969.jpg)  
图3-6DZ17G合金在恒定应力 $380\mathrm{MPa}$ 不同温度条件下的蠕变曲线[2]

图片摘要：该图主要展示 3 6DZ17G合金在恒定应力 不同温度条件下的蠕变曲线[2]。
![](images/2dc942f7f6542c9fbfd8cd978fe360e5989e0dd43b650d379d38fb24f7407eac.jpg)  
图3-7DZ17G合金在恒定温度870C和应力为 $330\sim 420\mathrm{MPa}$ 条件下的蠕变曲线[2]

表3-8  

<table><tr><td>θ/C</td><td colspan="4">980</td></tr><tr><td>σ/MPa</td><td>130</td><td>150</td><td>165</td><td>190</td></tr><tr><td>弹性应变/%</td><td>-</td><td>-</td><td>-</td><td>-</td></tr><tr><td>初期及稳态蠕变阶段的时间/h</td><td>213.0</td><td>105.5</td><td>56.0</td><td>37.0</td></tr><tr><td>初期及稳态蠕变阶段的应变/%</td><td>1.688</td><td>1.684</td><td>1.748</td><td>2.160</td></tr><tr><td>稳态蠕变速率/10-4h-1</td><td>0.384</td><td>1.220</td><td>2.360</td><td>5.140</td></tr><tr><td>加速蠕变阶段的时间/h</td><td>318.5</td><td>157.5</td><td>88.5</td><td>46.0</td></tr><tr><td>加速蠕变阶段的应变/%</td><td>31.422</td><td>27.316</td><td>17.404</td><td>13.840</td></tr><tr><td>断裂时间/h</td><td>531.5</td><td>263.0</td><td>144.5</td><td>83.0</td></tr><tr><td>断裂应变/%</td><td>33.110</td><td>29.000</td><td>19.152</td><td>16.000</td></tr></table>

图片摘要：该图主要展示 3 8。
![](images/072ad44e2b89b26599a0780a6d10f3031881455b112a7eab8d3bc97bec2da5bd.jpg)  
3.3.2.3 合金在 $1050\mathrm{C}$ 不同应力下的蠕变曲线见图3-8～图3-10，蠕变性能见表3-9。  
图3-8DZ17G合金1050C，100MPa的蠕变曲线[2]

图片摘要：该图主要展示 3 8DZ17G合金1050C，100MPa的蠕变曲线[2]。
![](images/9a5f9ebc6683bf10bc4bda20098f279684631d72e14d863572dbf063f32b6888.jpg)  
图3-9DZ17G合金 $1050\mathrm{C}$ ，80MPa的蠕变曲线[2]

表3-9[2]  

<table><tr><td>θ/C</td><td>σ/MPa</td><td>t/h</td><td>δ/%</td><td>ψ/%</td><td>ε/10-5h-1</td></tr><tr><td rowspan="3">1050</td><td>100</td><td>134</td><td>14.8</td><td>40.5</td><td>7.4</td></tr><tr><td>80</td><td>414</td><td>11.6</td><td>36.9</td><td>1.0</td></tr><tr><td>60</td><td>2578</td><td>16.6</td><td>26.3</td><td>0.0083</td></tr></table>

图片摘要：该图主要展示 3 9[2]。
![](images/749e5fe4b5f65d7d3bf6d395991662378e42b8bf3f40e194cb21d86239511075.jpg)  
图3-10DZ17G合金在 $1050\mathrm{C},60\mathrm{MPa}$ 条件的蠕变曲线[2]

3.3.2.4 不同取向（纵向L，横向T， $45^{\circ}$ 方向D）试样的蠕变曲线见图3-11。

图片摘要：该图主要展示 3 10DZ17G合金在 条件的蠕变曲线[2]。
![](images/4f1309ffd1f4c86565df9b6e8e3a561106ae89d56d6a6675ac008a530df36ad7.jpg)

图片摘要：该图主要展示 3 10DZ17G合金在 条件的蠕变曲线[2]。
![](images/e219bd74b3c96676f3560d9353800374d6ff55f23f0ce1baaac6a25d4550f379.jpg)

图片摘要：该图主要展示 3 10DZ17G合金在 条件的蠕变曲线[2]。
![](images/64d788e69a8a1df53abeb709ce093e3a4c5f2d52c5e64444a8df9b8ef30f6443.jpg)

图片摘要：该图片与图3 11 3种取向(L,T,D)的DZ17G合金在980C不同应力下的蠕变曲线[3]；3.3.2.5 循环蠕变 合金在 矩形波循环载荷作用下（有载时间和无载时这部分内容相关。
![](images/33ca18a0bf09976f80363509b457603321ae648c94e37f27f045b31a98059f62.jpg)  
图3-11 3种取向(L,T,D)的DZ17G合金在980C不同应力下的蠕变曲线[3]

3.3.2.5 循环蠕变 合金在 $870\mathrm{C}420\mathrm{MPa}$ 矩形波循环载荷作用下（有载时间和无载时间都是 $60\mathrm{min}$ ）蠕变应变与时间的变化关系曲线见图3-12。合金在 $870\mathrm{C}420\mathrm{MPa}$ 条件下，5种有载时间矩形波载荷循环蠕变的有关数据见表3-10。合金在 $870\mathrm{C}420\mathrm{MPa}$ 锯齿波载荷循环作用下（有载时间 $60\mathrm{min}$ 和无载时间为0）的典型蠕变曲线见图3-13。5种有载时间锯齿波载荷循环蠕变的有关数据见表3-11。

图片摘要：该图主要展示 3 11 3种取向(L,T,D)的DZ17G合金在980C不同应力下的蠕变曲线[3]。
![](images/a99a773db2b4c29c6c0b12d12ac9a083bfc0ad92d90e352e0982bd27f67a4b8f.jpg)  
矩形波一次加载时间为 $60\mathrm{min}$ ，无载时间亦为 $60\mathrm{min}$   
图3-12DZ17G合金在870C，420MPa矩形波加载循环蠕变试验条件下的典型蠕变曲线

图片摘要：该图主要展示 3 12DZ17G合金在870C，420MPa矩形波加载循环蠕变试验条件下的典型蠕变曲线。
![](images/13a5f1fde37bd94dabc137a008c383f08980becca222979c366730ff0066e7ee.jpg)  
锯齿波一次加载时间为 $60\mathrm{min}$ ，无载（42MPa）时间为0  
图3-13DZ17G合金在870C锯齿波加载循环蠕变条件下的典型蠕变曲线[1]

表3-10[]  
表3-11  

<table><tr><td>加载方式</td><td>应力波形/min</td><td>最小蠕变速率/(10^7/s)</td><td>循环数/周</td><td>断裂应变/%</td><td>断裂时间/min</td><td>断裂寿命/min</td></tr><tr><td>静态</td><td>恒载荷</td><td>2.52</td><td>0</td><td>20.42</td><td>3850</td><td>3850</td></tr><tr><td>C1</td><td>30-0-30</td><td>8.99</td><td>30</td><td>23.50</td><td>1530</td><td>780</td></tr><tr><td>C2</td><td>60-0-60</td><td>7.37</td><td>26</td><td>22.43</td><td>3826</td><td>2010</td></tr><tr><td>C3</td><td>120-0-120</td><td>4.85</td><td>17</td><td>24.12</td><td>3589</td><td>2010</td></tr><tr><td>C4</td><td>180-0-180</td><td>3.76</td><td>13</td><td>22.93</td><td>4693</td><td>2363</td></tr><tr><td>C5</td><td>360-0-360</td><td>2.99</td><td>7</td><td>24.77</td><td>7241</td><td>3668</td></tr></table>

<table><tr><td>加载方式</td><td>应力波形/min</td><td>最小蠕变速率/(10^7/s)</td><td>循环数/周</td><td>断裂应变/%</td><td>断裂时间/min</td><td>断裂寿命/min</td></tr><tr><td>静态</td><td>恒载荷</td><td>2.52</td><td>0</td><td>20.42</td><td>3850</td><td>3850</td></tr><tr><td>C6</td><td>30-0-30</td><td>7.57</td><td>26</td><td>20.61</td><td>812</td><td>798</td></tr><tr><td>C7</td><td>60-0-60</td><td>4.15</td><td>36</td><td>21.52</td><td>2201</td><td>2186</td></tr><tr><td>C8</td><td>120-0-120</td><td>4.52</td><td>21</td><td>21.39</td><td>2720</td><td>2704</td></tr><tr><td>C9</td><td>180-0-180</td><td>3.41</td><td>20</td><td>24.55</td><td>3765</td><td>3753</td></tr><tr><td>C10</td><td>360-0-360</td><td>2.78</td><td>10</td><td>21.28</td><td>3791</td><td>3786</td></tr></table>

# 3.4 疲劳性能

# 3.4.1 高周疲劳

3.4.1.1 疲劳强度见表3-12，轴向光滑和缺口疲劳的 $S - N$ 曲线见图3-14和图3-15。

表3-12[1]  

<table><tr><td>θ/C</td><td>Nt/周</td><td>σD/MPa</td><td>σDH/MPa</td></tr><tr><td>室温</td><td rowspan="3">107</td><td>353</td><td>120</td></tr><tr><td>650</td><td>333</td><td>-</td></tr><tr><td>800</td><td>421</td><td>300</td></tr></table>

图片摘要：该图主要展示 3 12[1]。
![](images/964bb8b4796628b82cba9bc9ffe8b854380cbb27524af6f1bc6c34ed8b555564.jpg)

图片摘要：该图主要展示 3 12[1]。
![](images/7222545b2866530fff60cd62d19a49a8f636bb473d50847791e868cce700715d.jpg)

图3-14DZ17G合金纵向试样不同温度下轴向光滑疲劳的 $S - N$ 曲线[1]  
图片摘要：该图主要展示 3 14DZ17G合金纵向试样不同温度下轴向光滑疲劳的 曲线[1]试验条件： 图3 15DZ17G合金纵向试样轴向缺口疲。
![](images/4a90d09e3710b5d081c2fb3e3cf945095750356f0cc6b9855b51001967e4418d.jpg)  
试验条件： $f = 70\mathrm{Hz},K_{\mathrm{t}} = 1,R = 0.1$

图片摘要：该图主要展示 3 14DZ17G合金纵向试样不同温度下轴向光滑疲劳的 曲线[1]。
![](images/3aad135a43ac460ce7c86fff8cb7f992e3af7405d970c2bcfba800dadb294e25.jpg)

图片摘要：该图主要展示 3 14DZ17G合金纵向试样不同温度下轴向光滑疲劳的 曲线[1]。
![](images/9edb93e08ce2d83fa52a48407effa23ed47edc6dc43e72a3441f42a2983c64b0.jpg)  
图3-15DZ17G合金纵向试样轴向缺口疲劳的 $S - N$ 曲线[1]

3.4.1.2 不同温度下的旋转弯曲疲劳 $S - N$ 曲线见图3-16。疲劳强度极限见表3-13。

表3-13[1]  

<table><tr><td>θ/C</td><td>N/周</td><td>σD/MPa</td></tr><tr><td>室温</td><td rowspan="3">107</td><td>260</td></tr><tr><td>800</td><td>400</td></tr><tr><td>900</td><td>390</td></tr></table>

# 3.4.2 低周疲劳

3.4.2.1 室温、 $650^{\circ}C$ 和 $800^{\circ}C$ 的低周疲劳 $\varepsilon -N$ 曲线见图3-17～图3-20，低周疲劳性能见表3-14和表3-15。测定频率为 $0.1\mathrm{Hz}$ ，应力比 $R = 1$ ，加载波型为三角波，控制方式为轴向应变，失效判据为断裂。

图片摘要：该图主要展示 3 13[1]。
![](images/87058652df50ab4700d7f3b6a9be188a9e6da0c148177de7ad50a702d620cdcc.jpg)  
图3-17DZ17合金室温下塑性应变幅 $(\Delta \varepsilon_{\mathrm{p}})$ 和弹性应变幅 $(\Delta \varepsilon_{e})$ 与疲劳寿命 $(N_{f})$ 的关系[1]

图片摘要：该图主要展示 3 17DZ17合金室温下塑性应变幅 和弹性应变幅 与疲劳寿命 的关系[1]。
![](images/528cc888b3d22b29e95194c45bacc27068b01687503d310c452f7ccc761fd2d6.jpg)  
$K_{t} = 1, \quad R = -1, \quad 5000r / \min$

图片摘要：该图主要展示 3 17DZ17合金室温下塑性应变幅 和弹性应变幅 与疲劳寿命 的关系[1]。
![](images/5debe01fa38c02e20805b33e530c1948e27954e1e014ce2f55e1e3268b17152d.jpg)  
图3-16DZ17G合金旋转弯曲疲劳 $S - N$ 曲线[1]   
图3-18DZ17G合金650℃塑性应变幅 $(\Delta \varepsilon_{\mathrm{p}})$ 和弹性应变幅 $(\Delta \varepsilon_{\mathrm{e}})$ 与疲劳寿命 $(N_{\mathrm{f}})$ 的关系[4]

图片摘要：该图主要展示 3 18DZ17G合金650℃塑性应变幅 和弹性应变幅 与疲劳寿命 的关系[4]。
![](images/3572f7bd9f79a187a57fc3d83464b6c0fcd3a41629b836d8d66b1f816f790a31.jpg)  
图3-19DZ17G合金800C塑性应变幅 $(\Delta \varepsilon_{\mathrm{p}})$ 和弹性应变幅 $(\Delta \varepsilon_{\mathrm{e}})$ 与疲劳寿命 $(N_{t})$ 的关系[1]

图片摘要：该图主要展示 3 19DZ17G合金800C塑性应变幅 和弹性应变幅 与疲劳寿命 的关系[1]。
![](images/0ec2534bcd88d502fc826272e0cea3f3db4db0454eef595981d52a5bd30fa156.jpg)  
图3-20DZ17G合金室温、650C和800℃总应变幅 $(\Delta \varepsilon_{t})$ 与疲劳寿命 $(N_{t})$ 的关系[3]

表3-14[1]  

<table><tr><td rowspan="2">θ/℃</td><td colspan="5">稳态迟滞回线特征值</td><td rowspan="2">2N1/周</td><td rowspan="2">试样数量</td><td></td></tr><tr><td>Δεi/2/%</td><td colspan="2">Δεr/2/%</td><td>ΔεP/2/%</td><td>Δσ/2/MPa</td><td></td></tr><tr><td rowspan="16">650</td><td>1.02</td><td colspan="2">0.846</td><td>0.174</td><td>902</td><td>40</td><td rowspan="13">14根</td><td></td></tr><tr><td>0.92</td><td colspan="2">0.810</td><td>0.110</td><td>863</td><td>150</td><td></td></tr><tr><td>0.90</td><td colspan="2">0.810</td><td>0.090</td><td>863</td><td>188</td><td></td></tr><tr><td>0.78</td><td colspan="2">0.743</td><td>0.037</td><td>792</td><td>890</td><td></td></tr><tr><td>0.77</td><td colspan="2">0.717</td><td>0.053</td><td>764</td><td>788</td><td></td></tr><tr><td>0.70</td><td colspan="2">0.676</td><td>0.024</td><td>721</td><td>4466</td><td></td></tr><tr><td>0.69</td><td colspan="2">0.685</td><td>0.005</td><td>730</td><td>2850</td><td></td></tr><tr><td>0.68</td><td colspan="2">0.683</td><td>-</td><td>728</td><td>2492</td><td></td></tr><tr><td>0.62</td><td colspan="2">0.313</td><td>-</td><td>673</td><td>7416</td><td></td></tr><tr><td>0.60</td><td colspan="2">0.650</td><td>-</td><td>693</td><td>3220</td><td></td></tr><tr><td>0.58</td><td colspan="2">0.607</td><td>-</td><td>647</td><td>12572</td><td></td></tr><tr><td>0.52</td><td colspan="2">0.508</td><td>0.012</td><td>541</td><td>41312</td><td></td></tr><tr><td>0.52</td><td colspan="2">0.516</td><td>0.004</td><td>550</td><td>48920</td><td></td></tr><tr><td rowspan="2">应变疲劳参数</td><td>σi/MPa</td><td>b</td><td colspan="2">εi/%</td><td>c</td><td>K&#x27;/MPa</td><td>n</td></tr><tr><td>1241</td><td>-0.071</td><td colspan="2">1.150</td><td>-0.497</td><td>1877</td><td>0.115</td></tr><tr><td>表达式</td><td colspan="7">Δεi/2=0.022(2Nt)-0.12+0.0045(2Nt)-0.42;Δσ/2=5333(Δεp/2)0.20</td></tr></table>

表3-15  

<table><tr><td rowspan="2">θ/C</td><td colspan="4">稳态迟滞回线特征值</td><td rowspan="2">2N1/周</td><td rowspan="2">试样数量</td></tr><tr><td>Δεt/2/%</td><td>Δεc/2/%</td><td>Δεp/2/%</td><td>Δσ/2/MPa</td></tr><tr><td rowspan="11">800</td><td>1.08</td><td>0.005</td><td>0.174</td><td>889</td><td>60</td><td rowspan="11">14根</td></tr><tr><td>0.98</td><td>0.886</td><td>0.094</td><td>870</td><td>136</td></tr><tr><td>0.92</td><td>0.843</td><td>0.077</td><td>828</td><td>304</td></tr><tr><td>0.87</td><td>0.801</td><td>0.069</td><td>787</td><td>1066</td></tr><tr><td>0.86</td><td>0.802</td><td>0.058</td><td>788</td><td>1068</td></tr><tr><td>0.84</td><td>0.808</td><td>0.032</td><td>792</td><td>1236</td></tr><tr><td>0.83</td><td>0.778</td><td>0.052</td><td>764</td><td>1962</td></tr><tr><td>0.83</td><td>0.816</td><td>0.014</td><td>801</td><td>1660</td></tr><tr><td>0.78</td><td>0.741</td><td>0.039</td><td>728</td><td>2180</td></tr><tr><td>0.70</td><td>0.672</td><td>0.028</td><td>661</td><td>3494</td></tr><tr><td>0.68</td><td>0.464</td><td>0.034</td><td>634</td><td>6634</td></tr></table>

续表3-15   

<table><tr><td rowspan="2">θ/C</td><td colspan="5">稳态迟滞回线特征值</td><td rowspan="2">2Nf/周</td><td rowspan="2">试样数量</td></tr><tr><td>Δεr/2/%</td><td>Δεr/2/%</td><td>Δεp/2/%</td><td colspan="2">Δσ/2/MPa</td></tr><tr><td rowspan="6">800</td><td>0.61</td><td>0.597</td><td>0.013</td><td colspan="2">586</td><td>12404</td><td rowspan="3">14根</td></tr><tr><td>0.58</td><td>0.594</td><td>-</td><td colspan="2">583</td><td>15602</td></tr><tr><td>0.56</td><td>0.555</td><td>0.005</td><td colspan="2">545</td><td>20164</td></tr><tr><td rowspan="2">应变疲劳参数</td><td>σr/MPa</td><td>b</td><td>εr/%</td><td>c</td><td>K&#x27;/MPa</td><td>n</td></tr><tr><td>1375</td><td>-0.086</td><td>1.345</td><td>-0.491</td><td>2110</td><td>0.133</td></tr><tr><td>表达式</td><td colspan="6">Δεr/2=0.016(2Nf)-0.10+0.0028(2Nf)-0.30, Δσ/2=4365(Δεp/2)0.22</td></tr></table>

3.4.2.2 不同温度下的低周疲劳循环应力-应变曲线见图3-21。

# 3.4.3 特种疲劳

3.4.3.1 热疲劳：用平板试样进行试验，板厚为 $3\mathrm{mm}$ ，缺口半径为 $0.1\mathrm{mm}$ 。试验条件： $1000\mathrm{C} \rightleftharpoons 25\mathrm{C}$ 水冷，保温 $100\mathrm{s}$ ，冷却 $35\mathrm{s}$ 。试验结果及其与DZ4合金比较见表3-16。

表3-16[1]  

<table><tr><td rowspan="2">合金</td><td colspan="2">纵向</td><td colspan="2">横向</td></tr><tr><td>循环周次</td><td>裂纹长度/mm</td><td>循环周次</td><td>裂纹长度/mm</td></tr><tr><td>DZ4</td><td>279</td><td>2.3</td><td>338</td><td>1.2</td></tr><tr><td>DZ17G</td><td>279</td><td>0.5</td><td>338</td><td>1.0</td></tr></table>

# 3.5 弹性性能

# 3.5.1 弹性模量

3.5.1.1 静弹性模量见表3-17。不同取向的弹性模量见表3-18。

图片摘要：该图主要展示 3 21DZ17G合金低周疲劳循环应力 应变曲线[1]。
![](images/a7d8b700e57e1ce0565029b64a459ed0ead444b3d619392ed5c424f328f9f896.jpg)  
图3-21DZ17G合金低周疲劳循环应力-应变曲线[1]

<table><tr><td>θ/C</td><td>室温</td><td>100</td><td>200</td><td>300</td><td>400</td><td>500</td><td>600</td><td>700</td><td>800</td><td>900</td><td>950</td><td>1000</td></tr><tr><td>E/GPa</td><td>128</td><td>127</td><td>124</td><td>121</td><td>117</td><td>113</td><td>109</td><td>104</td><td>98</td><td>92</td><td>88</td><td>83</td></tr></table>

注：用静态拉伸试验法测定。纵向取样。

表3-18[1]  

<table><tr><td colspan="2">θ/C</td><td>室温</td><td>250</td><td>500</td><td>600</td><td>700</td><td>800</td><td>900</td></tr><tr><td rowspan="3">E/GPa</td><td>纵向</td><td>134</td><td>133</td><td>126</td><td>113</td><td>112</td><td>107</td><td>101</td></tr><tr><td>横向</td><td>155</td><td>147</td><td>145</td><td>125</td><td>129</td><td>125</td><td>120</td></tr><tr><td>45°</td><td>253</td><td>237</td><td>204</td><td>192</td><td>217</td><td>208</td><td>159</td></tr></table>

注：用激光云纹干涉法测定。

# 3.5.1.2 动弹性模量见表3-19。

表3-19  

<table><tr><td>θ/℃</td><td>室温</td><td>100</td><td>200</td><td>300</td><td>400</td><td>500</td><td>600</td><td>700</td><td>800</td><td>900</td><td>1000</td></tr><tr><td>Ed/GPa</td><td>132</td><td>131</td><td>128</td><td>125</td><td>122</td><td>118</td><td>113</td><td>108</td><td>103</td><td>98</td><td>93</td></tr></table>

注：用声频共振法测定。纵向取样。

3.5.2 切变模量见表3-20。不同取向的切变模量见表3-21。

表3-20  

<table><tr><td>θk/℃</td><td>室温</td><td>100</td><td>200</td><td>300</td><td>400</td><td>500</td><td>600</td><td>700</td><td>800</td><td>900</td></tr><tr><td>GD/GPa</td><td>60.0</td><td>60.0</td><td>59.0</td><td>58.0</td><td>56.0</td><td>54.0</td><td>52.0</td><td>50.0</td><td>47.0</td><td>44.0</td></tr></table>

注：用声频共振法测定。纵向取样。

表3-21[1]  

<table><tr><td colspan="2">θ/C</td><td>室温</td><td>250</td><td>500</td><td>600</td><td>700</td><td>800</td><td>900</td></tr><tr><td rowspan="2">G/GPa</td><td>横向</td><td>57</td><td>54</td><td>53</td><td>45</td><td>47</td><td>45</td><td>43</td></tr><tr><td>纵向</td><td>130</td><td>119</td><td>91</td><td>90</td><td>108</td><td>105</td><td>65</td></tr></table>

注：用激光云纹干涉法测定。

3.5.3 泊松比 不同温度不同取向的泊松比见表3-22。

表3-22[1]  

<table><tr><td colspan="2">θ/C</td><td>室温</td><td>250</td><td>500</td><td>600</td><td>700</td><td>800</td><td>900</td></tr><tr><td rowspan="3">μ</td><td>纵向</td><td>0.39</td><td>0.39</td><td>0.39</td><td>0.40</td><td>0.42</td><td>0.41</td><td>0.45</td></tr><tr><td>横向</td><td>0.36</td><td>0.36</td><td>0.37</td><td>0.38</td><td>0.38</td><td>0.40</td><td>0.41</td></tr><tr><td>45°</td><td>0.45</td><td>0.43</td><td>0.45</td><td>0.44</td><td>0.48</td><td>0.48</td><td>0.49</td></tr></table>

注：用激光云纹干涉法测定。

# 3.6 断裂性能

3.6.1 疲劳裂纹扩展速率 应力比为0.1时，不同温度的疲劳裂纹扩展速率曲线见图3-22和图3-23。不同应力比的影响见图3-24。

图片摘要：该图主要展示 3 22 DG17G合金不同加载方向和频率的室温 曲线[1,5]。
![](images/3bff7120dd2122ae11acc59dfdc01624251a9fa53d2e1c720d38d601b6978aa3.jpg)

图片摘要：该图主要展示 3 22 DG17G合金不同加载方向和频率的室温 曲线[1,5]。
![](images/efb2cc6110b253785908df1d6af0f158b8e313252d407959a3850b9d041b1300.jpg)  
图3-22 DG17G合金不同加载方向和频率的室温 $\mathrm{da} / \mathrm{d}N\sim \Delta K$ 曲线[1,5]

图片摘要：该图主要展示 3 22 DG17G合金不同加载方向和频率的室温 曲线[1,5]。
![](images/833c7e0198cd35a88eeaa0284df7c38d1042c76b6a4e16acb9ba6ba15b558a1f.jpg)

图片摘要：该图主要展示 3 22 DG17G合金不同加载方向和频率的室温 曲线[1,5]图3 23DZ17G合金800C不同加载方向和频率的 曲。
![](images/e75dc276bdd271b5bafd7dbdf6014303dcb48bd673abdcc7a7ad070bc569c523.jpg)

图片摘要：该图主要展示 3 22 DG17G合金不同加载方向和频率的室温 曲线[1,5]图3 23DZ17G合金800C不同加载方向和频率的 曲。
![](images/114bf26dd03ebfce26b87272999aa98b37a5be419b2de956787da151312663f3.jpg)  
图3-23DZ17G合金800C不同加载方向和频率的 $\mathrm{d}a / \mathrm{d}N\sim \Delta K$ 曲线[1,5]  
图3-24DZ17G合金高应力比和高温高频条件下的 $\mathrm{d}\alpha /\mathrm{d}N\sim \Delta K$ 曲线[1.5]

# 4 组织结构

# 4.1 相变温度

# 4.2 时间-温度-组织转变曲线

4.3 合金组织结构 合金在标准热处理状态下的组织由 $\gamma$ 固溶体、 $\gamma'$ 相、MC 和 $\mathbf{M}_{23}\mathbf{C}_6$ 碳化物构成。 $\gamma'$ 相是合金的主要强化相，约占合金重量的 $65\%$ ，碳化物约占 $0.68\%$ 。经 $900^{\circ} \mathrm{C}$ 长期时效 $5000 \mathrm{~h}$ ，有极微量的 $\mathbf{M}_3 \mathbf{B}_2$ 相析出， $\gamma'$ 相稍有聚集长大， $\mathbf{M}_{23} \mathbf{C}_6$ 稍增多，但不析出 $\sigma$ 相。

# 5 工艺性能与要求

5.1 成形工艺 铸造性能良好，可铸成定向凝固涡轮叶片。

# 5.2 焊接性能

5.3 零件热处理工艺 无余量叶片应在真空或保护气氛下进行热处理，规范为 $1220\mathrm{C},2\mathrm{h}$ ，氩冷

+980C,16h，氩冷。

5.4 表面处理工艺 可采用低压气相渗 Al 或 Al-Si 涂层。

# 6 功能考核试验

# 7 使用建议

选用

# 参考文献

1 郭建亭, 王淑荷等. 航空发动机低压一、二级涡轮叶片用DZ17G镍基合金和工艺的研究. 1998  
2 郭建亭, 袁超. 一种定向凝固镍基高温合金蠕变和断裂行为的研究. 金属学报增刊. 1999  
3 Guo Jianting, Yuan Chao, Yang Hongcai: Effect of Grain Boundary Orientation on Creep and Fracture Behavior of a Directionally Solidified Nickel-Base Superalloy, Materials for Advanced Power Engineering 1998, Eds: J. Lecomte-Beckers, F. Schubert and P. J. Ennils, Part I. P. 1165   
4 Guo Jianting, Liao Ebin: LCF Behaviour of a New Type of DS Superalloy at Intermediate Temperature, The 3-rd Pacific Rim International Conference on Advanced Materials and Processing (PRICM 3), Vol. I, Eds. M. A. Imam, R. Denale et al. 1998. P. 2893   
5 Guo Jianting, Liao Ebin, Guan Hengrong, Li Gusong, Wang Yulan: Dependence of Fatigue Crack Growth Rate on Loading Orientation and Temperature for DS Superalloy DZ17G, Proceedings of 8th International Conference on Mechanical Behaviour of Materials, Canada. 1999

编写 郭建亭

审校 陈荣章 孙家华

# DZ22

# 1 概述

DZ22是我国性能水平最高的定向凝固镍基高温合金之一，具有良好的中、高温综合性能及优异的热疲劳性能。成分中含 $1.5\%$ 铅，使其铸造性能改善，可铸成壁厚小至 $0.5\mathrm{mm}$ 的带有复杂内腔的无余量定向凝固叶片。但因铅的价格较贵，致使合金成本较高。适合于制作在 $1000^{\circ}C$ 以下工作的燃气涡轮转子叶片和 $1050^{\circ}C$ 以下工作的导向叶片以及其他高温零件。

1.1 材料牌号 DZ22。  
1.2 相近牌号 PWA 1422(美国)。  
1.3 材料的技术标准 HB7570—1997 《DZ22合金锭》。  
1.4 化学成分 见表1-1。

%

表1-1  

<table><tr><td>C</td><td colspan="2">Cr</td><td>Ni</td><td colspan="2">Co</td><td colspan="2">W</td><td colspan="2">Al</td><td colspan="2">Ti</td><td>Fe</td><td>Nb</td></tr><tr><td>0.12~0.16</td><td colspan="2">8.0~10.0</td><td>余</td><td colspan="2">9.0~11.0</td><td colspan="2">11.5~12.5</td><td colspan="2">4.75~5.25</td><td colspan="2">1.75~2.25</td><td>≤0.35</td><td>0.75~1.25</td></tr><tr><td>Hf</td><td>B</td><td colspan="2">Zr</td><td>Mn</td><td colspan="2">Si</td><td colspan="2">P</td><td colspan="2">S</td><td>Cu</td><td>Pb</td><td>Bi</td></tr><tr><td>1.0~2.0</td><td>0.01~0.02</td><td colspan="2">≤0.10</td><td>≤0.20</td><td colspan="2">≤0.20</td><td colspan="2">≤0.015</td><td colspan="2">≤0.015</td><td>≤0.10</td><td>≤0.0005</td><td>≤0.0005</td></tr></table>

1.5 热处理制度 1210C,2h,空冷+870C,32h,空冷。  
1.6 品种规格与供应状态 直径 $70\sim 90\mathrm{mm}$ 的母合金锭。铸态供应。  
1.7 熔炼与铸造工艺 真空感应炉熔炼母合金，真空定向凝固炉重熔浇注制成定向凝固铸件和试样。  
1.8 应用概况与特殊要求 已用该合金制成多种发动机的涡轮叶片，并成功地进行台架试车和试飞。已成批生产某航空发动机涡轮转子叶片。与该合金相当的PWA1422合金在国外广泛用于各种航空发动机。

# 2 物理及化学性能

# 2.1 热性能

2.1.1 熔化温度范围 按金相法测定合金的初熔温度为 $1230 \sim 1240^{\circ} \mathrm{C}$ ; 按示差热分析法测定合金的熔化温度范围是 $1307 \sim 1366^{\circ} \mathrm{C}^{[1]}$ 。

2.1.2 热导率 见表2-1。

表2-1[1]   

<table><tr><td>θ/℃</td><td>20</td><td>100</td><td>200</td><td>300</td><td>400</td><td>500</td><td>600</td><td>700</td><td>800</td><td>900</td><td>1000</td><td>1100</td></tr><tr><td>λ/(W/(m·C))</td><td>7.09</td><td>8.09</td><td>9.53</td><td>11.59</td><td>14.06</td><td>16.92</td><td>19.88</td><td>22.09</td><td>24.09</td><td>25.63</td><td>26.77</td><td>27.35</td></tr></table>

注：纵向和横向的 $\lambda$ 值相同。

2.1.3 比热容 见表2-2。

表2-2[1]  

<table><tr><td>θ/°C</td><td>20</td><td>100</td><td>200</td><td>300</td><td>400</td><td>500</td><td>600</td><td>700</td><td>800</td><td>900</td><td>1000</td><td>1100</td></tr><tr><td>c/(J/(kg·C))</td><td>385</td><td>393</td><td>398</td><td>423</td><td>456</td><td>494</td><td>540</td><td>573</td><td>599</td><td>624</td><td>645</td><td>666</td></tr></table>

注：纵向和横向的 $C$ 值相同。

2.1.4 线膨胀系数 见表2-3。

表2-3[1]  

<table><tr><td colspan="2">θ/C</td><td>28~300</td><td>28~400</td><td>28~500</td><td>28~600</td><td>28~700</td><td>28~800</td><td>28~900</td><td>28~1000</td><td>28~1100</td></tr><tr><td rowspan="2">α/10-6C-1</td><td>纵向①</td><td>11.37</td><td>12.57</td><td>12.85</td><td>13.01</td><td>13.63</td><td>14.08</td><td>14.60</td><td>15.44</td><td>16.58</td></tr><tr><td>横向②</td><td>11.46</td><td>12.69</td><td>12.90</td><td>13.10</td><td>13.60</td><td>13.96</td><td>14.75</td><td>15.48</td><td>16.71</td></tr></table>

$①$ 纵向即试样轴线与柱晶生长方向平行。  
② 横向即试样轴线与柱晶生长方向垂直。

2.1.5 热扩散系数 见表2-4。

表2-4[1]  

<table><tr><td>θ/℃</td><td>20</td><td>100</td><td>200</td><td>300</td><td>400</td><td>500</td><td>600</td><td>700</td><td>800</td><td>900</td><td>1000</td><td>1100</td></tr><tr><td>Q/(10-6m2/s)</td><td>2.15</td><td>2.40</td><td>2.80</td><td>3.20</td><td>3.60</td><td>4.00</td><td>4.30</td><td>4.50</td><td>4.70</td><td>4.80</td><td>4.85</td><td>4.80</td></tr></table>

注：纵向与横向的 $Q$ 值相同。

2.2 密度 $\rho = 8.56\mathrm{g / cm}^3$ [1]

2.3 电性能

2.4 磁性能

2.5 化学性能

2.5.1 抗氧化性能 按HB5258-1983《钢及合金抗氧化性测定试验方法》规定的静态氧化增重

法测定合金的氧化速率见表2-5。

表2-5  

<table><tr><td rowspan="2">试样状态</td><td rowspan="2">t/h</td><td colspan="4">氧化速率/(g/(m2·h))</td><td rowspan="2">试样状态</td><td rowspan="2">t/h</td><td colspan="4">氧化速率/(g/(m2·h))</td></tr><tr><td>900C</td><td>1000C</td><td>1050C</td><td>1100C</td><td>900C</td><td>1000C</td><td>1050C</td><td>1100C</td></tr><tr><td rowspan="3">纵向</td><td>100</td><td>0.068</td><td>0.091</td><td>0.130</td><td>0.230</td><td rowspan="3">横向</td><td>100</td><td>0.064</td><td>0.093</td><td>0.120</td><td>0.250</td></tr><tr><td>300</td><td>0.048</td><td>0.050</td><td>0.065</td><td>0.100</td><td>300</td><td>0.043</td><td>0.052</td><td>0.062</td><td>0.110</td></tr><tr><td>500</td><td>0.034</td><td>0.035</td><td>0.048</td><td>0.078</td><td>500</td><td>0.031</td><td>0.036</td><td>0.045</td><td>0.079</td></tr><tr><td>等级评定</td><td colspan="11">按HB 5258-1983评定:1000C以下为完全抗氧化级,1050~1100C为抗氧化级</td></tr></table>

2.5.2 耐腐蚀性能 按Q/6S365-1983《高温燃气腐蚀试验方法》规定的减重法测定合金的耐腐蚀性能见表2-6。

表2-6  

<table><tr><td rowspan="2">θ/C</td><td colspan="2">循环腐蚀100h后的试样失重值/(mg/cm2)</td><td rowspan="2">θ/C</td><td colspan="2">循环腐蚀100h后的试样失重值/(mg/cm2)</td></tr><tr><td>纵向取样</td><td>横向取样</td><td>纵向取样</td><td>横向取样</td></tr><tr><td>800</td><td>0.55</td><td>0.58</td><td>1000</td><td>4.01</td><td>4.42</td></tr><tr><td>900</td><td>30.99</td><td>34.67</td><td>-</td><td>-</td><td>-</td></tr></table>

# 3力学性能

测试力学性能的试样从定向凝固板坯或棒料上切取，在机加工前都经过标准规范的热处理。试样的取样方向除特别注明者外，皆为纵向，即试样轴线与柱晶生长方向平行。各种力学性能的测试按有关标准规定的方法进行。

3.1 技术标准规定的性能 见表3-1。

表3-1  

<table><tr><td colspan="4">拉伸性能 不小于</td><td colspan="4">持久性能</td></tr><tr><td>θ/C</td><td>σb/MPa</td><td>δ5/%</td><td>ψ/%</td><td>θ/C</td><td>σ/MPa</td><td>t/h</td><td>δ/%</td></tr><tr><td rowspan="3">室温</td><td rowspan="3">980</td><td rowspan="3">5</td><td rowspan="3">5</td><td>760</td><td>690</td><td>48</td><td>≤4①</td></tr><tr><td rowspan="2">980</td><td rowspan="2">220</td><td>20</td><td>≤2②</td></tr><tr><td>≥32</td><td>≥10</td></tr></table>

① 试验持续到 $48\mathrm{h} \pm 0.5\mathrm{h}$ ，中断试验，待试样冷却至室温，测伸长率。  
② 试验持续到 $20\mathrm{h} \pm 0.5\mathrm{h}$ , 中断试验, 待试样冷却至室温, 测伸长率, 然后继续试验至断裂。亦可用根试样直接试验至断裂。

3.2 室温及各种温度下的力学性能

3.2.1 硬度 室温硬度HBS $385\sim 395^{[1]}$   
3.2.2 拉伸性能  
3.2.2.1 不同温度的平均拉伸性能见表3-2和图3-1。

表3-2[1]  

<table><tr><td>θ/C</td><td>σP0.1/MPa</td><td>σP0.2/MPa</td><td>σb/MPa</td><td>δ5/%</td><td>ψ/%</td></tr><tr><td>20</td><td>900</td><td>975</td><td>1220</td><td>7.0</td><td>10.0</td></tr><tr><td>760</td><td>1020</td><td>1070</td><td>1270</td><td>10.0</td><td>12.5</td></tr><tr><td>850</td><td>790</td><td>825</td><td>1030</td><td>16.5</td><td>16.0</td></tr><tr><td>950</td><td>520</td><td>555</td><td>740</td><td>24.0</td><td>33.0</td></tr><tr><td>980</td><td>445</td><td>480</td><td>655</td><td>26.0</td><td>36.0</td></tr><tr><td>1000</td><td>400</td><td>430</td><td>585</td><td>25.0</td><td>38.0</td></tr></table>

# 3.2.2.2 不同温度的横向拉伸性能见表3-3。

图片摘要：该图主要展示 3 2[1]。
![](images/0cc5da68f613b8f2d9dcda72c5f056a8c90e3d1d07945d101f68d4df2cc92ce7.jpg)  
图3-1DZ22合金的拉伸性能（均值）[1]

表3-3[1,2]  

<table><tr><td>θ/C</td><td>σP0.1/MPa</td><td>σP0.2/MPa</td><td>σb/MPa</td><td>δ5/%</td><td>ψ/%</td><td>θ/C</td><td>σP0.1/MPa</td><td>σP0.2/MPa</td><td>σb/MPa</td><td>δ5/%</td><td>ψ/%</td></tr><tr><td>室温</td><td>-</td><td>900</td><td>1040</td><td>12.0</td><td>14.5</td><td>950</td><td>565</td><td>595</td><td>705</td><td>-</td><td>11.5</td></tr><tr><td>750</td><td>870</td><td>885</td><td>995</td><td>6.5</td><td>14.0</td><td>980</td><td>490</td><td>525</td><td>650</td><td>6.0</td><td>10.5</td></tr><tr><td>850</td><td>810</td><td>840</td><td>915</td><td>6.5</td><td>9.5</td><td>1000</td><td>-</td><td>480</td><td>605</td><td>7.5</td><td>15.0</td></tr></table>

注：试样应力轴与柱晶生长方向垂直。

# 3.2.2.3 薄片试样的拉伸性能见表3-4。

表3-4[1]  

<table><tr><td>θ/C</td><td>试样厚度①/mm</td><td>σb/MPa</td><td>δ/%</td><td>θ/C</td><td>试样厚度①/mm</td><td>σb/MPa</td><td>δ/%</td></tr><tr><td>室温</td><td>1</td><td>1100</td><td>5.5</td><td>室温</td><td>1.5</td><td>1110</td><td>9.0</td></tr></table>

① 非标准的片状试样。

# 3.2.2.4 室温拉伸性能设计许用值见表3-5。

表3-5  

<table><tr><td rowspan="2">取样方向</td><td rowspan="2" colspan="2">室温拉伸性能</td><td colspan="5">基 值</td><td rowspan="2">S</td><td rowspan="2">炉批数</td><td rowspan="2">子样大小n</td></tr><tr><td>S</td><td>-3σ</td><td>A</td><td>B</td><td>X</td></tr><tr><td rowspan="5">纵向</td><td>σb</td><td rowspan="3">MPa</td><td>980</td><td>935</td><td>995</td><td>1080</td><td>1180①</td><td>69</td><td>104</td><td>106</td></tr><tr><td>σP0.2</td><td>-</td><td>-</td><td>-</td><td>-</td><td>995②</td><td>32</td><td>27</td><td>27</td></tr><tr><td>σP0.1</td><td>-</td><td>-</td><td>-</td><td>-</td><td>940③</td><td>-</td><td>-</td><td>-</td></tr><tr><td>δ</td><td rowspan="2">%</td><td>5</td><td>-</td><td>-</td><td>-</td><td>8</td><td>2.0</td><td>96</td><td>96</td></tr><tr><td>ψ</td><td>-</td><td>-</td><td>-</td><td>-</td><td>10</td><td>2.9</td><td>96</td><td>96</td></tr></table>

① 最大值为 $1250\mathrm{MPa}$ ，最小值为 $1010\mathrm{MPa}$ 。  
② 最大值为 $1037\mathrm{MPa}$ ，最小值为 $888\mathrm{MPa}$ 。  
③ 最大值为 $1031\mathrm{MPa}$ , 最小值为 $868\mathrm{MPa}$ 。

# 3.2.2.5 750C、850C、950℃和1000C拉伸性能设计许用值见表3-6。

表3-6  

<table><tr><td rowspan="2">θ/C</td><td rowspan="2" colspan="2">拉伸性能</td><td rowspan="2">取样方向</td><td colspan="5">基 值</td><td rowspan="2">S</td><td rowspan="2">炉批数</td><td rowspan="2">子样大小n</td></tr><tr><td>S</td><td>-3σ</td><td>A</td><td>B</td><td>X</td></tr><tr><td rowspan="5">750</td><td>σb</td><td rowspan="3">MPa</td><td rowspan="5">L</td><td>-</td><td>930</td><td>990</td><td>1070</td><td>12204</td><td>--</td><td>-</td><td>-</td></tr><tr><td>σP0.2</td><td>-</td><td>--</td><td>-</td><td>-</td><td>10306</td><td>-</td><td>-</td><td>--</td></tr><tr><td>σP0.1</td><td>-</td><td>--</td><td>-</td><td>-</td><td>9954</td><td>-</td><td>-</td><td>-</td></tr><tr><td>δ</td><td rowspan="2">%</td><td>-</td><td>-</td><td>--</td><td>-</td><td>6</td><td>-</td><td>-</td><td>-</td></tr><tr><td>ψ</td><td>-</td><td>-</td><td>-</td><td>-</td><td>11</td><td>-</td><td>-</td><td>--</td></tr><tr><td rowspan="5">850</td><td>σb</td><td rowspan="3">MPa</td><td rowspan="5">L</td><td>-</td><td>815</td><td>865</td><td>935</td><td>10504</td><td>--</td><td>-</td><td>-</td></tr><tr><td>σP0.2</td><td>-</td><td>-</td><td>-</td><td>-</td><td>8006</td><td>-</td><td>-</td><td>-</td></tr><tr><td>σP0.1</td><td>-</td><td>-</td><td>-</td><td>-</td><td>7904</td><td>-</td><td>-</td><td>--</td></tr><tr><td>δ</td><td rowspan="2">%</td><td>-</td><td>-</td><td>--</td><td>-</td><td>11</td><td>-</td><td>-</td><td>-</td></tr><tr><td>ψ</td><td>-</td><td>-</td><td>-</td><td>-</td><td>13</td><td>-</td><td>-</td><td>-</td></tr><tr><td rowspan="5">950</td><td>σb</td><td rowspan="3">MPa</td><td rowspan="5">L</td><td>-</td><td>570</td><td>610</td><td>660</td><td>7406</td><td>-</td><td>-</td><td>-</td></tr><tr><td>σP0.2</td><td>-</td><td>-</td><td>-</td><td>-</td><td>5356</td><td>-</td><td>-</td><td>-</td></tr><tr><td>σP0.1</td><td>-</td><td>-</td><td>-</td><td>-</td><td>5156</td><td>-</td><td>-</td><td>-</td></tr><tr><td>δ</td><td rowspan="2">%</td><td>-</td><td>-</td><td>-</td><td>-</td><td>17</td><td>-</td><td>-</td><td>-</td></tr><tr><td>ψ</td><td>-</td><td>-</td><td>-</td><td>-</td><td>26</td><td>-</td><td>-</td><td>-</td></tr><tr><td rowspan="3">1000</td><td>σb</td><td>MPa</td><td rowspan="3">L</td><td>-</td><td>435</td><td>465</td><td>500</td><td>5656</td><td>-</td><td>-</td><td>-</td></tr><tr><td>δ</td><td rowspan="2">%</td><td>-</td><td>-</td><td>-</td><td>-</td><td>26</td><td>-</td><td></td><td>-</td></tr><tr><td>ψ</td><td>-</td><td>-</td><td>-</td><td>-</td><td>37</td><td>-</td><td>-</td><td>-</td></tr></table>

① 最大值为 $1339\mathrm{MPa}$ ，最小值为 $1047\mathrm{MPa}$ 。  
⑥ 最大值为 $819\mathrm{MPa}$ , 最小值为 $736\mathrm{MPa}$ 。  
② 最大值为 $1139\mathrm{MPa}$ , 最小值为 $930\mathrm{MPa}$ 。  
⑦ 最大值为 $761\mathrm{MPa}$ , 最小值为 $715\mathrm{MPa}$ 。  
③ 最大值为 $1096\mathrm{MPa}$ , 最小值为 $902\mathrm{MPa}$ 。  
⑧ 最大值为 $563\mathrm{MPa}$ , 最小值为 $503\mathrm{MPa}$ 。  
④ 最大值为 $1076\mathrm{MPa}$ ，最小值为 $1013\mathrm{MPa}$ 。  
⑨ 最大值为 $555\mathrm{MPa}$ , 最小值为 $474\mathrm{MPa}$ 。  
⑤ 最大值为 $822\mathrm{MPa}$ , 最小值为 $781\mathrm{MPa}$ 。  
⑩ 最大值为 $576\mathrm{MPa}$ , 最小值为 $555\mathrm{MPa}$ 。

# 3.2.2.6 不同温度缺口拉伸设计许用值见表3-7。

表3-7[2]  

<table><tr><td rowspan="2">θ/C</td><td colspan="5">σbH/MPa</td></tr><tr><td>S</td><td>-3σ</td><td>A</td><td>B</td><td>X</td></tr><tr><td>室温</td><td>-</td><td>1040</td><td>1110</td><td>1200</td><td>1360</td></tr><tr><td>750</td><td>-</td><td>985</td><td>1050</td><td>1140</td><td>1300</td></tr><tr><td>950</td><td>-</td><td>780</td><td>830</td><td>900</td><td>1040</td></tr></table>
