Repository: C-zj02/CFD-claw

<div align="center">

**English** | [中文](#中文版) | [Français](README_FR.md) | [Русский](README_RU.md) | [हिन्दी](README_HI.md) | [العربية](README_AR.md) | [Português](README_PT.md)

# 🚀 Claude Code Python

**A Complete Python Reimplementation Based on Real Claude Code Source**

*From TypeScript Source → Rebuilt in Python with ❤️*

***
**🔥 Active Development • New Features Weekly 🔥**

</div>

***

## 🎯 What is This?

**Clawd Code** is a **complete Python rewrite** of Claude Code, based on the **real TypeScript source code**.

File: RAG-data/中国航空材料手册(第2版) 第3卷 铝合金 镁合金001-200.pdf-1f07f8f8-ec6d-4293-bd10-b0e628ef4bdf.md (part 10 of 11)
# 中国航空材料手册
<table><tr><td>试验温度/℃</td><td>100</td><td>200</td><td>300</td><td>400</td></tr><tr><td>\( t^{\prime } \left( J/(kg·(°)) \right) \)</td><td>927</td><td>961</td><td>1000</td><td>1051</td></tr></table>

表2-3  

<table><tr><td>试验温度/℃</td><td>-50~20</td><td>20~100</td><td>20~200</td><td>20~300</td><td>100~200</td><td>20~300</td></tr><tr><td>a&#x27;10-6℃</td><td>21.8</td><td>22.9</td><td>24</td><td>25</td><td>25.1</td><td>25</td></tr></table>

技术标准规定的电导率 挤压管材(T3)、挤压棒材(T4)的平均电导率为 $19\sim 21\mathrm{MS / m}$ 。离散差每批 $2\mathrm{MS / m}$ , 每件 $1.5\mathrm{MS / m}$ 。

# 2.4 磁性能 无磁性

# 2.5 化学性能

2.5.1 耐腐蚀性能 合金不包铝半成品(棒材、管材)的耐腐蚀性较低。应力腐蚀开裂、晶间腐蚀和剥落腐蚀抗力取决于淬火冷却速度，冷却速度慢使合金耐腐蚀性急剧下降。厚度大于 $8\mathrm{mm}$ 的零件，表面层比中心具有更高的耐腐蚀性能。加热温度高于 $100^{\circ}\mathrm{C}$ 时，能引起合金腐蚀、腐蚀开裂和剥落腐蚀倾向。合金管材的 $\mathbf{C}$ 环应力腐蚀性能，见表2-4。

表24  

<table><tr><td>品种</td><td>规格/mm</td><td>状态</td><td>试样方向</td><td>试验应力/MPa</td><td colspan="4">腐蚀寿命/d</td></tr><tr><td rowspan="4">管材</td><td rowspan="4">25×2</td><td rowspan="4">T3</td><td rowspan="4">周向</td><td>155</td><td>&gt;30</td><td>≥30</td><td>≥30</td><td>≥30</td></tr><tr><td>186</td><td>&gt;30</td><td>≥30</td><td>≥30</td><td>≥30</td></tr><tr><td>230</td><td>&gt;30</td><td>≥30</td><td>15</td><td>30</td></tr><tr><td>265</td><td>&gt;30</td><td>≥30</td><td>≥30</td><td>≥30</td></tr></table>

注：3. $5\%$ 氯化钠溶液，交替浸蚀。

# 3 力学性能

3.1 技术标准规定的性能 见表31。

表31  

<table><tr><td colspan="2">技术标准</td><td>品种</td><td>试样状态</td><td>d或δ/mm</td><td>σ1/MPa</td><td>σpl2/MPa</td><td>δ</td></tr><tr><td>Z0 0402</td><td>1992</td><td rowspan="2">棒材</td><td rowspan="2">T4</td><td>18~100</td><td>410</td><td>260</td><td>11</td></tr><tr><td rowspan="2">Z0-0403</td><td rowspan="2">1992</td><td>100~135</td><td>400</td><td>250</td><td>11</td></tr><tr><td>挤压管</td><td>T3</td><td>85×15</td><td>400</td><td>250</td><td>1</td></tr><tr><td>Z0-0404</td><td>1992</td><td>冷拉管</td><td>T3</td><td>外径25~40壁厚1.0~2.0</td><td>400</td><td>250</td><td>1</td></tr></table>

# 3.2 宰温及各种温度下的力学性能

3.2.1 硬度 见表3-2。  
3.2.2 拉伸性能  
3.2.2.1 宰温拉伸性能 见表3-3，  
3.2.2.2 低温拉伸性能 见表3-4。  
3.2.2.3 高温瞬时拉伸性能 见表3-5。

表3-2  

<table><tr><td>品种</td><td>d/mm</td><td>状态</td><td>HBS10/100 30</td></tr><tr><td>挤压棒</td><td>18~120</td><td>T4</td><td>117</td></tr></table>

表3-3.11  

<table><tr><td>品种</td><td>状态</td><td>d或δ/mm</td><td>σb/MPa</td><td>σ102/MPa</td><td>δ. %</td></tr><tr><td>棒材</td><td>T4</td><td>18~135</td><td>486</td><td>341</td><td>16.2</td></tr><tr><td>冷拉管</td><td>T42</td><td>25×1~38×1</td><td>459</td><td>318</td><td>18.1</td></tr><tr><td>挤压管</td><td>T3</td><td>85×15</td><td>506</td><td>356</td><td>17.6</td></tr></table>

表34  

<table><tr><td>品种</td><td>状态</td><td>d/mm</td><td>试样方向</td><td>试验温度/℃</td><td>σb/MPa</td><td>δ1%</td></tr><tr><td>冷拉管</td><td>T3</td><td>38×1</td><td>纵向</td><td>-55</td><td>491</td><td>22.5</td></tr></table>

表3-5  

<table><tr><td>品种</td><td>状态</td><td>d/mm</td><td>试验温度/℃</td><td>σb MPa</td><td>δ</td></tr><tr><td rowspan="3">挤压棒</td><td rowspan="3">T4</td><td rowspan="3">65</td><td>70</td><td>181</td><td>18.1</td></tr><tr><td>140</td><td>170</td><td>16.9</td></tr><tr><td>150</td><td>131</td><td>14.7</td></tr></table>

# 3.3 持久和蠕变性能

# 3.4 疲劳性能

3.4.1 高周疲劳 棒材的旋转弯曲疲劳曲线见图3-1。

图片摘要：该图主要展示 3 1 2017A铝合金 棒的旋转弯曲疲劳曲线。。
![](images/f5310b46dd7eaad3f8b086d50d8bbfb1954a90189150af11ee9377f4b70be76f.jpg)  
图3-1 2017A铝合金 $d65\mathrm{mm}$ 棒的旋转弯曲疲劳曲线。

# 4 组织结构

# 4.1 相变温度

4.2 时间-温度-组织转变曲线

4.3 合金组织结构 在铸造生产条件下，结晶处于不平衡状态，除 $\alpha$ 固溶体外，合金可出现 $n$ 及 $2$ 共晶体。随后冷却时，从固溶体中析出 $\mathrm{CuAl_2}$ 和少量 $\mathrm{MgSi},\mathrm{S}(\mathrm{Al}_2\mathrm{CuMg})$ 等强化相。此外，还存在 $\mathrm{AlMnSiFe},\mathrm{Al}_{2}\mathrm{Cu}_{2}\mathrm{Fe}$ 等不溶相。在固溶处理中，强化相的基本部分转入固溶体，剩余强化相和其他不溶相，在金相观察中可呈现为小质点。

# 5 工艺性能与要求

5.1 成形性能 在退火、新淬火和热态下的工艺塑性较好。在时效状态下塑性较低  
5.2 焊接性能 合金点焊焊接性能较好。  
5.3 零件热处理工艺 固溶热处理，加热温度 $495\mathrm{C} \pm 5\mathrm{C}$ ，自然时效，96h。  
5.4 表面处理工艺 同一般铝合金。  
5.5 切削加工与磨削性能 T3 或 T4 状态时，切削性能较好，退火状态时变差。

# 6 功能考核试验

# 7 使用建议

选用

# 参考文献

1 东北轻合金加工厂.2017A铝合金棒材、管材研究总结.1990  
2 BILAM. 航空材料手册 第二册: 有色合金, 1965  
3 北京航空材料研究所. 2017A 管材部分性能试验研究. 1991

# 2024

# 1 概述

2024 铝合金是一种可热处理强化的铝-铜-镁系合金。该合金具有优良的压力加工和机械加工性能，可获得各种类型的制品，是航空工业中应用最广泛的铝合金。其性能随热处理状态不同而有显著差异。合金经固溶热处理后，自然时效状态抗拉强度和韧度较高；人工时效状态屈服强度和耐腐蚀性能较高。该合金具有优良的综合性能和高温抗蠕变能力，高温软化倾向小，可在较高温度（150℃）下长期使用。

对于自然时效状态下使用的薄板、耐腐蚀性能要求严格的零件应采用包铝。该合金点焊性能良好，熔焊性能较差。

1.1 材料牌号 2024。  
1.2 相近牌号 2A12（中国），416（俄罗斯），DTD5090（英国），A-U4G1（法国）

# 1.3 材料的技术标准

GB/T3190-1996《变形铝及铝合金化学成分》

GJB 2920-1997 《2214、2014、2024及2017A铝合金棒材规范》

GJB1741-1993《铝合金预拉伸板》

GJB1694-1993《变形铝合金热处理规范》

[IB 3471 1991《2024铝合金预拉伸板·

Q5S717 1989（2021铝合金预拉伸板）

Q 5S 838 1990 《2024 T81 铝合金薄板

QSS840 1990《2021-T3510铝合金挤压矩形棒材》

1.4 化学成分 按GB/T3190-1996，合金化学成分见表1-1。

表11  

<table><tr><td rowspan="2">Sr</td><td rowspan="2">Fe</td><td rowspan="2">Cu</td><td rowspan="2">Mn</td><td rowspan="2">Mg</td><td rowspan="2">Cr</td><td rowspan="2">Zn</td><td rowspan="2">Ti1</td><td colspan="2">其他</td><td rowspan="2">VI</td></tr><tr><td>单个</td><td>合计</td></tr><tr><td>0.50</td><td>0.50</td><td>3.8~4.9</td><td>0.30~0.9</td><td>1.2~1.8</td><td>0.10</td><td>0.25</td><td>0.15</td><td>0.05</td><td>0.15</td><td>余和</td></tr></table>

1. 订货方有要求时，挤压和锻造产品 Ti-2r 的质量分数可限定不大于 $0.20\%$ 。

# 1.5 热处理制度

1.5.1 退火 按GJB1694-1993，不完全退火制度： $350\sim 380^{\circ}C,1\sim 3h$ ，空冷.完全退火制度： $\mathfrak{z}^{(n)}$ $\sim 450^{\circ}C,0.5\sim 1.5h$ ，以不大于 $30^{\circ}C / h$ 的冷却速度冷至260℃以下出炉空冷。

1.5.2固溶热处理和时效制度按GJB1694—1993.固溶热处理温度： $490\sim 503\mathrm{C}$ ，水冷时效制度见表1-2。

表12  

<table><tr><td>状态</td><td>时效制度</td><td>状态</td><td>时效制度</td></tr><tr><td>T851,T8510</td><td>室温,96h以上</td><td>T62</td><td>190℃,9h</td></tr><tr><td>T851,T8510</td><td>190℃,12h</td><td>T81</td><td>190℃,12h</td></tr></table>

1.6 品种规格与供应状态 见表1-3。

表1-3  

<table><tr><td>技术标准</td><td>品种</td><td>供应状态</td><td colspan="2">δ/mm</td></tr><tr><td rowspan="2">GJB 2920-1997</td><td rowspan="2">棒材</td><td rowspan="2">T3.14</td><td>圆棒直径</td><td>方棒或六角棒内切圆直径</td></tr><tr><td colspan="2">10~120</td></tr><tr><td>HR 5471-1997Q·6S 717·1989</td><td>厚板</td><td>T351.1851</td><td colspan="2">6.5~45</td></tr><tr><td>Q·6S 838-1990</td><td>薄板</td><td>O,T81,T62,T72,T3,T36,T86</td><td colspan="2">1.0~6.5</td></tr><tr><td>Q·6S 840-1990</td><td>挤压矩形棒材</td><td>T351#</td><td colspan="2">50~75</td></tr></table>

1.7 熔炼与铸造工艺 该合金熔炼通常用坩埚炉、反射炉熔炼，用半连续铸造法铸成适合于加工的各种形状和尺寸的铸锭。熔炼温度： $700\sim 715^{\circ}\mathrm{C}$ 。铸造温度：扁锭 $690\sim 710^{\circ}\mathrm{C}$ ，圆铸锭 $720\sim 740^{\circ}\mathrm{C}$   
1.8 应用概况与特殊要求 该合金薄板、厚板和型材已成功地用于制造飞机的蒙皮、主要承力件，如整体油箱壁板、翼梁等，并经过长期飞行考验。

该合金自然时效状态的短横向力学性能偏低，耐应力腐蚀性能较差。人工时效状态的屈服强度较高，高温稳定性和耐腐蚀性能较好，同时有助于消除残余应力。对于高温下须长期保持精密配合的零件，使用经稳定化的热处理状态为宜。

# 2 物理及化学性能

# 2.1 热性能

2.1.1 熔化温度范围 为 $502\sim 638\mathrm{C}^{[1]}$   
2.1.2 热导率 25C下的热导率见表2-1。

表2-1  

<table><tr><td>状态</td><td>T3,T4,T351,T3510</td><td>T62,T81,T851,T8510</td><td>()</td></tr><tr><td>λ/(W·(m·()))</td><td>121</td><td>153</td><td>193</td></tr></table>

# 2.1.3 比热容 见表2-2。

2.1.4 线膨胀系数 见表2-3。

2.2 密度 $\rho = 2.8\mathrm{g / cm}^{[2]}$

2.3 电性能

2.3.1 电阻率 见表2-4。

2.3.2 电导率 合金自然时效状态电导率，实验典型平均值为 $16.82\mathrm{MS / m}$ ，人工时效状态实验典型平均值为 $22.62\mathrm{MS / m}$ 。

表2-2  

<table><tr><td rowspan="2">θ/(J/(kg·(°))</td><td>10</td><td>200</td><td>300</td><td>370</td></tr><tr><td>921</td><td>1047</td><td>1130</td><td>1262</td></tr></table>

表2-3[3]  

<table><tr><td>θ/°C</td><td>-50~20</td><td>20~100</td><td>20~2.9</td><td>2.9~3.4</td></tr><tr><td>a/10-1·C-1</td><td>21.4</td><td>22.7</td><td>23.8</td><td>24.</td></tr></table>

表2-4  

<table><tr><td>状态</td><td>O</td><td>T3,T4,T351,T3510</td><td>T62,T72,T81,T851,T8510</td></tr><tr><td>ρ′(nΩ·m)</td><td>44</td><td>73</td><td>56</td></tr></table>

# 2.4 磁性能 无磁性。

# 2.5 化学性能

2.5.1 抗氧化性能 在室温和较高温度下，合金表面形成致密的氧化膜，阻止内部金属进一步氧化。  
2.5.2 耐腐蚀性能 合金耐腐蚀性能是较差的。对应力腐蚀、晶间腐蚀和剥蚀都比较敏感。因此，在腐蚀性环境中，使用有包铝的板材和适当的表面保护，如阳极化和涂漆以提高制品的耐腐蚀性能。合金的耐腐蚀性能与热处理关系密切，低的淬火速度导致出现晶间腐蚀和降低抗应力腐蚀性能。自然时效状态经人工时效处理，一般可提高抗应力腐蚀性能。此外，合金的抗应力腐蚀性能，受加载方向的影响很大。短横向应力引起最大的敏感性。

合金厚板、挤压矩形棒材C环应力腐蚀试验结果见表2-5。

表2-5  

<table><tr><td rowspan="2">品种</td><td rowspan="2">状态</td><td rowspan="2">δ/mm</td><td rowspan="2">取样方向</td><td colspan="2">试验应力</td><td rowspan="2">断裂时间d</td></tr><tr><td>σH2/%</td><td>应力值/MPa</td></tr><tr><td rowspan="8">厚板</td><td rowspan="3">T351</td><td rowspan="8">23</td><td rowspan="8">SL</td><td>50</td><td>155</td><td rowspan="2">7.75,3.75,≥45,≥45,均大于45</td></tr><tr><td>40</td><td>124</td></tr><tr><td>30</td><td>93</td><td>均大于45</td></tr><tr><td rowspan="5">T851</td><td>80</td><td>288</td><td>43,43,43,42,42,42,42,42,42,42,42,42,42,42,42,42,42,42,42,42,42,42,42,42,42,42,42,42,42,42,42,42,42,42,42,42,42</td></tr><tr><td>70</td><td>252</td><td>42,1,45,≥45,≥45,≥45,≥45,≥45,≥45,≥45,≥45,≥45,≥45,≥45,≥45,≥45,≥45,≥45,≥45,≥45,≥45,≥45,≥45,≥45,≥45,≥45,≥45,≥45,</td></tr><tr><td>60</td><td>216</td><td>均大于45</td></tr><tr><td>50</td><td>180</td><td>均大于45</td></tr><tr><td>40</td><td>144</td><td>均大于45</td></tr></table>

续表25   

<table><tr><td>品种</td><td>状态</td><td>δ/mm</td><td>取样方向</td><td>试验应力/MPa</td><td>断裂时间/d</td></tr><tr><td></td><td></td><td></td><td></td><td>215</td><td>1.92,1.92,1.92,2.92,1.02</td></tr><tr><td></td><td></td><td></td><td></td><td>137</td><td>&gt;53,4.88,4.88, . . .</td></tr><tr><td rowspan="5">挤压矩形棒材</td><td>T3510</td><td rowspan="5">50×300</td><td></td><td>117</td><td>&gt;32,29,1&gt;32,1&gt;32, . . .</td></tr><tr><td></td><td></td><td>98</td><td>均大于53</td></tr><tr><td></td><td></td><td>333</td><td>均大于53</td></tr><tr><td>T8510</td><td></td><td>356</td><td rowspan="2">均大于66</td></tr><tr><td></td><td></td><td>100</td></tr></table>

# 3 力学性能

# 3.1 技术标准规定的性能 见表3-1。

表3-1  

<table><tr><td rowspan="2">技术标准</td><td rowspan="2">品种</td><td rowspan="2">状态</td><td rowspan="2">d或δ′mm</td><td rowspan="2">取样方向</td><td>σb/MPa</td><td>σp/MPa</td><td></td></tr><tr><td colspan="3">不小干</td></tr><tr><td rowspan="3">GJB 2920-1997</td><td rowspan="3">棒材</td><td>T3</td><td>d10~25</td><td rowspan="3">L</td><td>415</td><td>305</td><td>1</td></tr><tr><td rowspan="2">T4</td><td>&gt;25~75</td><td>450</td><td>315</td><td></td></tr><tr><td>&gt;75~120</td><td>185</td><td>560</td><td>1</td></tr><tr><td rowspan="2">Q 6S 717-1989</td><td rowspan="2">厚板</td><td>T351</td><td rowspan="2">6.1~15</td><td rowspan="2">LT</td><td>431</td><td>290</td><td></td></tr><tr><td>T851</td><td>148</td><td>386</td><td></td></tr><tr><td>Q/6S 838-1990</td><td>薄板</td><td>T62</td><td>1.0~6.3</td><td>LT</td><td>427</td><td>336</td><td></td></tr><tr><td>Q&#x27;6S 840-1990</td><td>挤压矩形棒材</td><td>T3510</td><td>(50~75)×(250~300)</td><td>L</td><td>483</td><td>359</td><td></td></tr></table>

① 薄板为 $\delta_{10}$ ，其他为 $\delta_{2}$ 。

# 3.2 室温及各种温度下的力学性能

# 3.2.1 硬度 合金厚板的硬度值见表3-2，

# 3.2.2 拉伸性能

# 3.2.2.1 室温拉伸性能

3.2.2.1.1 合金厚板、薄板、挤压矩形棒材的典型室温拉伸性能见表3-3。

表3-2  

<table><tr><td>品种</td><td>状态</td><td>δ/mm</td><td>[1]</td></tr><tr><td rowspan="2">厚板</td><td>T351</td><td rowspan="2">23</td><td>[ ]</td></tr><tr><td>T851</td><td>[ ]</td></tr></table>

表3-345-6  

<table><tr><td>品种</td><td>状态</td><td>δ/mm</td><td>取样方向</td><td>σb/MPa</td><td>σp1/MPa</td><td>σp2/MPa</td><td>σs-/MPa</td><td>σs2-/MPa</td><td>δ</td></tr><tr><td rowspan="8">厚板</td><td rowspan="4">T351</td><td rowspan="2">23</td><td>L</td><td>472</td><td>349</td><td>367</td><td>368</td><td>361</td><td>1</td></tr><tr><td>LT</td><td>471</td><td>215</td><td>310</td><td>310</td><td>276</td><td>1</td></tr><tr><td rowspan="2">25</td><td>L</td><td>507</td><td>382</td><td>407</td><td>401</td><td>401</td><td>1</td></tr><tr><td>LT</td><td>487</td><td>250</td><td>349</td><td>330</td><td>321</td><td>1</td></tr><tr><td rowspan="4">T851</td><td rowspan="2">23</td><td>L</td><td>499</td><td>366</td><td>472</td><td></td><td></td><td>-</td></tr><tr><td>LT</td><td>490</td><td>355</td><td>456</td><td>--</td><td>-</td><td>-</td></tr><tr><td rowspan="2">25</td><td>L</td><td>520</td><td>385</td><td>488</td><td>490</td><td>482</td><td>1</td></tr><tr><td>LT</td><td>510</td><td>390</td><td>482</td><td>485</td><td>17</td><td>1</td></tr></table>

续表3-3   

<table><tr><td>品种</td><td>状态</td><td>δ/mm</td><td>取样方向</td><td>σb/MPa</td><td>σc、/MPa</td><td>σm、/MPa</td><td>σs、/MPa</td><td>σs、/MPa</td></tr><tr><td rowspan="13">薄板</td><td rowspan="4">T3</td><td rowspan="2">1.4</td><td>L</td><td>442</td><td>-</td><td>329</td><td>-</td><td>18</td></tr><tr><td>LT</td><td>440</td><td>-</td><td>310</td><td>-</td><td>17</td></tr><tr><td rowspan="2">1.8</td><td>L</td><td>467</td><td>-</td><td>333</td><td>-</td><td>20</td></tr><tr><td>LT</td><td>458</td><td>-</td><td>320</td><td>-</td><td>20</td></tr><tr><td>T36</td><td>2.0</td><td>LT</td><td>466</td><td>-</td><td>349</td><td>-</td><td>12</td></tr><tr><td rowspan="2">T62</td><td rowspan="2">1.6</td><td>L</td><td>176</td><td>298</td><td>376</td><td>379</td><td>15</td></tr><tr><td>LT</td><td>163</td><td>294</td><td>363</td><td>365</td><td>17</td></tr><tr><td rowspan="2">T72</td><td>2.0</td><td>LT</td><td>420</td><td>-</td><td>362</td><td>-</td><td>9</td></tr><tr><td>2.0</td><td>LT</td><td>408</td><td>-</td><td>353</td><td>-</td><td>7</td></tr><tr><td rowspan="3">T81</td><td rowspan="2">1.6</td><td>L</td><td>171</td><td>-</td><td>432</td><td>-</td><td>5</td></tr><tr><td>LT</td><td>169</td><td>-</td><td>440</td><td>-</td><td>6</td></tr><tr><td>1.5</td><td>LT</td><td>147</td><td>-</td><td>416</td><td>-</td><td>6</td></tr><tr><td>T86</td><td>2.0</td><td>LT</td><td>487</td><td>-</td><td>458</td><td>-</td><td>6</td></tr><tr><td rowspan="2">挤压矩形棒材</td><td>T3510</td><td rowspan="2">50×300</td><td>L</td><td>532</td><td>-</td><td>410</td><td>-</td><td>17</td></tr><tr><td>T8510</td><td>L</td><td>500</td><td>-</td><td>452</td><td>-</td><td>9</td></tr></table>

1. 薄板为 $\delta_{1,1}$ ，其他为 $\delta_{\circ}$ 。  
3.2.2.1.2 合金棒材室温拉伸性能见表34。

表3-4  

<table><tr><td rowspan="3">品种</td><td rowspan="3">状态</td><td rowspan="3">d/mm</td><td colspan="4">σp0.2</td><td rowspan="3">t1</td><td colspan="4">σb</td><td rowspan="3">t2</td><td rowspan="3">δ/°C</td><td rowspan="3">n</td><td rowspan="3">来源</td></tr><tr><td>X</td><td>min</td><td>max</td><td>s</td><td>X</td><td>min</td><td>max</td><td>s</td></tr><tr><td colspan="4">MPa</td><td colspan="4">MPa</td></tr><tr><td rowspan="3">棒材</td><td rowspan="3">14</td><td>25~55</td><td>424</td><td>384</td><td>453</td><td>16.5</td><td>0.039</td><td>541</td><td>491</td><td>567</td><td>15.32</td><td>0.028</td><td>15.6</td><td>m</td><td>i</td></tr><tr><td>55~70</td><td>420</td><td>405</td><td>435</td><td>-</td><td></td><td>525</td><td>51i</td><td>545</td><td>-</td><td>-</td><td>13.4</td><td>11</td><td rowspan="2">j</td></tr><tr><td>80~120</td><td>390</td><td>350</td><td>432</td><td>17.49</td><td>0.045</td><td>506</td><td>475</td><td>530</td><td>13.64</td><td>0.027</td><td>14.2</td><td>58</td></tr></table>

3.2.2.1.3 合金薄板室温拉伸性能见表3-5，

表35  

<table><tr><td rowspan="3">品种</td><td rowspan="3">状态</td><td rowspan="3">d/mm</td><td colspan="4">σb</td><td colspan="4">σb</td><td rowspan="2">δi/%</td><td rowspan="2">y</td><td rowspan="3">来源</td></tr><tr><td>X</td><td>min</td><td>max</td><td>s</td><td>X</td><td>min</td><td>max</td><td>√</td></tr><tr><td colspan="4">MPa</td><td colspan="4">MPa</td><td>C</td><td>%</td></tr><tr><td rowspan="2">薄板</td><td>T42</td><td rowspan="2">1.2~5.9</td><td>284</td><td>253</td><td>302</td><td>16.22</td><td>0.057</td><td>456</td><td>443</td><td>10.25</td><td>0.022</td><td>22.8</td><td>13.7</td></tr><tr><td>T62</td><td>353</td><td>312</td><td>376</td><td>12.65</td><td>0.03</td><td>456</td><td>132.9</td><td>487</td><td>12.01</td><td>0.026</td><td>14.15</td></tr></table>

3.2.2.1.4 合金不同状态的制品经不同温度稳定化处理后的室温拉伸性能见表3-6。

表3.6.4.5  

<table><tr><td rowspan="2">品种</td><td rowspan="2">状态</td><td rowspan="2">δ/mm</td><td rowspan="2">取样方向</td><td colspan="2">稳定化处理制度</td><td rowspan="2">σp/MPa</td><td rowspan="2">σp/MPa</td><td rowspan="2">r&#x27;</td></tr><tr><td>θ(°)</td><td>t/h</td></tr><tr><td rowspan="3">厚板</td><td rowspan="3">T351</td><td rowspan="3">23</td><td rowspan="3">LT</td><td>125</td><td>100</td><td>476</td><td>352</td><td>17.8</td></tr><tr><td>175</td><td>100</td><td>476</td><td>124</td><td>8.2</td></tr><tr><td>250</td><td>100</td><td>277</td><td>158</td><td>10.1</td></tr></table>

续表3-6   

<table><tr><td rowspan="2">品种</td><td rowspan="2">状态</td><td rowspan="2">δ/mm</td><td rowspan="2">取样方向</td><td colspan="2">稳定化处理制度</td><td rowspan="2">σb/MPa</td><td rowspan="2">σPh/MPa</td></tr><tr><td>θ(°)</td><td>t/h</td></tr><tr><td rowspan="3">厚板</td><td rowspan="3">T852</td><td rowspan="3">23</td><td></td><td>125</td><td>100</td><td>406</td><td>444</td></tr><tr><td></td><td>175</td><td>100</td><td>480</td><td>323</td></tr><tr><td></td><td>250</td><td>100</td><td>202</td><td>164</td></tr><tr><td rowspan="6">薄板</td><td rowspan="3">T62</td><td rowspan="3">1.5</td><td>L、T</td><td>125</td><td>100</td><td>440</td><td>72</td></tr><tr><td></td><td>175</td><td>100</td><td>375</td><td>113</td></tr><tr><td></td><td>250</td><td>100</td><td>271</td><td>58</td></tr><tr><td rowspan="3">T81</td><td rowspan="3">1.5</td><td></td><td>12</td><td>100</td><td>442</td><td>404</td></tr><tr><td></td><td>175</td><td>100</td><td>129</td><td>381</td></tr><tr><td></td><td>250</td><td>100</td><td>270</td><td>166</td></tr><tr><td rowspan="3">挤压矩形棒材</td><td rowspan="3">T3510</td><td rowspan="3">50×300</td><td>L</td><td>125</td><td>100</td><td>546</td><td>123</td></tr><tr><td></td><td>175</td><td>100</td><td>492</td><td>440</td></tr><tr><td></td><td>250</td><td>100</td><td>203</td><td>171</td></tr></table>

1 滑板为 $\hat{\sigma}_{1}$ ，其他均为 $\hat{\sigma}_{2}$

# 3.2.2.2 各种温度下的拉伸性能

# 3.2.2.2.1 合金不同制品在不同温度下的典型拉伸性能见表3？

表37-5.8  

<table><tr><td>品种</td><td>状态</td><td>取样方向</td><td>试验温度θ/°C</td><td>σbMPa</td><td>σFMPa</td><td>σPMPa</td><td>δMPa</td><td>σMPa</td><td>δ1MPa</td></tr><tr><td rowspan="8">厚板δ25mm</td><td rowspan="4">T351</td><td rowspan="14">LT</td><td>125</td><td>420</td><td>295</td><td>295</td><td>295</td><td>265</td><td>14.2</td></tr><tr><td>175</td><td>380</td><td>192</td><td>278</td><td>278</td><td>270</td><td>17.3</td></tr><tr><td>250</td><td>274</td><td>168</td><td>260</td><td>260</td><td>238</td><td>11.1</td></tr><tr><td>300</td><td>168</td><td>104</td><td>153</td><td>153</td><td>11.2</td><td>16.3</td></tr><tr><td rowspan="4">T851</td><td>125</td><td>478</td><td>322</td><td>416</td><td>430</td><td>10</td><td>7[1]</td></tr><tr><td>175</td><td>382</td><td>280</td><td>371</td><td>372</td><td>310</td><td>5.4</td></tr><tr><td>250</td><td>276</td><td>180</td><td>260</td><td>262</td><td>240</td><td>11.4</td></tr><tr><td>300</td><td>174</td><td>114</td><td>162</td><td>153</td><td>113</td><td>1.5</td></tr><tr><td rowspan="4">薄板δ1.5mm</td><td rowspan="4">T62</td><td>125</td><td>381</td><td>264</td><td>321</td><td>322</td><td>311</td><td>1.</td></tr><tr><td>175</td><td>313</td><td>218</td><td>282</td><td>280</td><td>270</td><td>13.</td></tr><tr><td>250</td><td>206</td><td>107</td><td>176</td><td>160</td><td>113</td><td>18.</td></tr><tr><td>300</td><td>130</td><td>71</td><td>100</td><td>100</td><td>87</td><td>20.</td></tr><tr><td>薄板δ2mm</td><td>T62</td><td>200</td><td>303</td><td></td><td>268</td><td></td><td></td><td>1.</td></tr><tr><td>薄板δ2.5mm</td><td>T72</td><td>200</td><td>278</td><td></td><td>230</td><td></td><td></td><td>12.</td></tr><tr><td rowspan="4">薄板δ1.5mm</td><td rowspan="4">T81</td><td rowspan="4"></td><td>125</td><td>381</td><td>247</td><td>360</td><td>363</td><td>345</td><td>1.</td></tr><tr><td>175</td><td>329</td><td>200</td><td>300</td><td>301</td><td>329</td><td>1.</td></tr><tr><td>250</td><td>234</td><td>92</td><td>193</td><td>183</td><td>231</td><td>1.</td></tr><tr><td>300</td><td>143</td><td>61</td><td>115</td><td>115</td><td>123</td><td>24.</td></tr></table>

续表 $s - 1$   

<table><tr><td>品种</td><td>状态</td><td>取样方向</td><td>试验温度θ/°C</td><td>σ1&#x27; MPa</td><td>σp&#x27; MPa</td><td>σp&#x27; MPa</td><td>δ&#x27; MPa</td><td>σ - σ&#x27; MPa</td><td>δ&#x27; %</td><td></td></tr><tr><td rowspan="4">挤压矩形棒材(5mm)×30mm)</td><td rowspan="4">T3510</td><td rowspan="4">L</td><td>125</td><td>187</td><td>363</td><td>388</td><td>391</td><td>382</td><td>16.1</td><td></td></tr><tr><td>175</td><td>148</td><td>334</td><td>365</td><td>368</td><td>360</td><td>15.7</td><td></td></tr><tr><td>250</td><td>283</td><td>195</td><td>255</td><td>255</td><td>239</td><td>13.8</td><td></td></tr><tr><td>300</td><td>175</td><td>112</td><td>171</td><td>149</td><td>136</td><td>18.3</td><td></td></tr></table>

薄板为 $\delta_{10}$ ，其他均为 $\delta_{1}$

3.2.2.2.2 合金不同制品在不同温度下的拉伸应力-应变曲线见图3-1～图3-7。

图片摘要：该图主要展示 3 1 2024T351状态厚板室温拉伸 曲线。
![](images/e66176a64a85384b4c99ef54fe955767a7dde08e03dc2dd08cdd4ee54d7ca21e.jpg)  
图3-1 2024T351状态厚板室温拉伸 $\pmb{\sigma}$ 曲线

图片摘要：该图主要展示 3 1 2024T351状态厚板室温拉伸 曲线。
![](images/9c7e07eadab0741c4ef5dd1ca2cd9ea18b464e82158e9a0d1779215ec7918c4a.jpg)  
图3-2 2024T851状态厚板室温拉伸 $\sigma -\varepsilon$ 曲线

图片摘要：该图主要展示 3 2 2024T851状态厚板室温拉伸 曲线。
![](images/6e3b5c8efb90563a8c38fb1be6cb415c7c00229397b438b8806e38eebe0029d9.jpg)  
图3.3 2024T3510状态挤压矩形棒材室温、高温拉伸 $\sigma-\varepsilon$ 曲线

图片摘要：该图主要展示 3.3 2024T3510状态挤压矩形棒材室温、高温拉伸 曲线。
![](images/c1fcde033ada1603caca9ece98952a6228eabc71894d9cbbec02676756b8d547.jpg)  
图3-4 2024T62状态包铝薄板室温拉伸 $\sigma-\varepsilon$ 曲线[1]

图片摘要：该图主要展示 3 4 2024T62状态包铝薄板室温拉伸 曲线[1]。
![](images/14f4c114fa0270b1503a6bcdec7dff3340446f963df8bfebdb93a78b29b6efab.jpg)  
图35 2024T81状态包铝薄板室温拉伸 $\sigma \cdot \varepsilon$ 曲线

图片摘要：该图主要展示 35 2024T81状态包铝薄板室温拉伸 曲线。
![](images/ffed47240d9a53020eb448872f5d39b83d8770d3cfe7e66f34eb522424c34e1e.jpg)  
图3-6 2024Γ62状态包铝薄板高点相伸cε曲线

图片摘要：该图主要展示 3 6 2024Γ62状态包铝薄板高点相伸cε曲线。
![](images/df2760c9ede6d1d05dcf612303891fcb663b559f5cf9c553a983e2b73e5f1056.jpg)  
图3-7 2024T81状态包铝薄板高温拉伸 $\sigma \varepsilon$ 曲线

3.2.2.2.3 合金不同制品经不同温度稳定化处理后的高温拉伸性能见表3-8。  
3.2.3 压缩性能 合金不同制品的室温压缩性能见表3-9.  
3.2.4 冲击性能 合金不同制品的冲击韧性见表3-10。  
3.2.5 扭转与剪切性能 合金不同制品的室温扭转性能见表3-11。

表3-8  

<table><tr><td rowspan="2">品种</td><td rowspan="2">状态</td><td rowspan="2">δ/mm</td><td colspan="2">稳定化处理制度</td><td rowspan="2">试验温度θ·C</td><td rowspan="2">取样方向</td><td rowspan="2">σb·MPa</td><td rowspan="2">σm2/MPa</td><td rowspan="2"></td></tr><tr><td>θ°C</td><td>t/h</td></tr><tr><td rowspan="18">厚板</td><td rowspan="12">T351</td><td rowspan="18">23</td><td rowspan="3">125</td><td rowspan="3">100</td><td>125</td><td></td><td>130</td><td>310</td><td>17</td></tr><tr><td>175</td><td></td><td>193</td><td>291</td><td>11</td></tr><tr><td>250</td><td></td><td>376</td><td>2.0</td><td>10</td></tr><tr><td rowspan="3">175</td><td rowspan="3">100</td><td>125</td><td></td><td>16</td><td>380</td><td>1</td></tr><tr><td>175</td><td></td><td>368</td><td>341</td><td>6</td></tr><tr><td>250</td><td></td><td>271</td><td>214</td><td>11</td></tr><tr><td rowspan="3">250</td><td rowspan="3">100</td><td>125</td><td></td><td>252</td><td>146</td><td>1</td></tr><tr><td>175</td><td></td><td>303</td><td>127</td><td>6</td></tr><tr><td>250</td><td></td><td>133</td><td>104</td><td>25</td></tr><tr><td rowspan="3">125</td><td rowspan="3">100</td><td>125</td><td></td><td>142</td><td>128</td><td>8</td></tr><tr><td>175</td><td></td><td>404</td><td>390</td><td>1</td></tr><tr><td>250</td><td></td><td>316</td><td>347</td><td>1</td></tr><tr><td rowspan="6">T851</td><td rowspan="3">175</td><td rowspan="3">100</td><td>125</td><td></td><td>122</td><td>102</td><td>6</td></tr><tr><td>175</td><td></td><td>394</td><td>37</td><td>1</td></tr><tr><td>250</td><td></td><td>297</td><td>27</td><td>1</td></tr><tr><td rowspan="3">250</td><td rowspan="3">100</td><td>125</td><td></td><td>261</td><td>161</td><td>1</td></tr><tr><td>175</td><td></td><td>223</td><td>153</td><td>1</td></tr><tr><td>250</td><td></td><td>168</td><td>134</td><td>1</td></tr><tr><td rowspan="9">挤压矩形棒材</td><td rowspan="9">T3510</td><td rowspan="9">50×300</td><td rowspan="3">125</td><td rowspan="3">100</td><td>125</td><td></td><td>180</td><td>393</td><td>1</td></tr><tr><td>175</td><td></td><td>160</td><td>381</td><td>1</td></tr><tr><td>250</td><td></td><td>278</td><td>249</td><td>1</td></tr><tr><td rowspan="3">175</td><td rowspan="3">100</td><td>125</td><td></td><td>123</td><td>373</td><td>1</td></tr><tr><td>175</td><td>1</td><td>360</td><td>3.2</td><td>1</td></tr><tr><td>250</td><td></td><td>271</td><td>240</td><td>1</td></tr><tr><td rowspan="3">250</td><td rowspan="3">100</td><td>125</td><td></td><td>264</td><td>168</td><td>1</td></tr><tr><td>175</td><td></td><td>214</td><td>151</td><td>1</td></tr><tr><td>250</td><td></td><td>156</td><td>103</td><td>1</td></tr></table>

1 海板为 $\delta$ ，其他为 $\delta$ 。

表3-9  

<table><tr><td>品种</td><td>状态</td><td>δ n.m</td><td>取样方向</td><td>σ1</td><td>JTPc</td></tr><tr><td rowspan="2">厚板</td><td rowspan="2">T851</td><td rowspan="2">2°</td><td>L</td><td colspan="2">15</td></tr><tr><td>LT</td><td colspan="2">7</td></tr><tr><td rowspan="2">挤压矩形棒材</td><td>T3510</td><td rowspan="2">50×300</td><td>L</td><td colspan="2">1</td></tr><tr><td>T8510</td><td>L</td><td colspan="2">3</td></tr></table>

表3-10  

<table><tr><td>品种</td><td>状态</td><td>δ mm</td><td>试验温度θ/°C</td><td>取样方向</td><td>aRt(kl m)</td></tr><tr><td rowspan="4">厚板</td><td rowspan="2">T351</td><td>23</td><td></td><td rowspan="2">T-1L</td><td>114</td></tr><tr><td>25</td><td></td><td>163</td></tr><tr><td rowspan="2">T851</td><td>23</td><td rowspan="2">窄温</td><td rowspan="2">T L</td><td>15</td></tr><tr><td>25</td><td>54</td></tr><tr><td rowspan="2">挤压矩形棒材</td><td>T3510</td><td rowspan="2">50×300</td><td></td><td rowspan="2">L 1</td><td>219</td></tr><tr><td>T8510</td><td></td><td>89</td></tr></table>

表3114-5  

<table><tr><td>品种</td><td>状态</td><td>δ/mm</td><td>取样方向</td><td>τh/MPa</td><td>τp1/MPa</td><td>τm. MPa</td></tr><tr><td rowspan="3">厚板</td><td rowspan="2">T351</td><td rowspan="3">26</td><td>L</td><td>403</td><td>222</td><td>1 g</td></tr><tr><td>LT</td><td>396</td><td>210</td><td rowspan="2">27</td></tr><tr><td>T851</td><td>L</td><td>387</td><td>306</td></tr><tr><td rowspan="3">挤压矩形棒材</td><td rowspan="3">T3510/T8510</td><td rowspan="3">50×300</td><td rowspan="3">L</td><td>371</td><td>298</td><td>1</td></tr><tr><td>383</td><td>204</td><td>1</td></tr><tr><td>361</td><td>288</td><td>2</td></tr></table>

# 3.3 持久和蠕变性能

# 3.4 疲劳性能

# 3.4.1 高周疲劳

3.4.1.1 合金T351状态厚板横向光滑及缺口试样的疲劳曲线见图3-8。  
3.4.1.2 合金T851状态厚板横向光滑及缺口试样疲劳曲线见图3-9。

图片摘要：该图主要展示 3 8 2024T351状态厚板的 曲线。
![](images/a6c12426b721a3726dd27e58f373602d1d44a8573b75e521d718357c77c9f1a6.jpg)  
图3-8 2024T351状态厚板的 $S - N$ 曲线

图片摘要：该图主要展示 3 8 2024T351状态厚板的 曲线。
![](images/53f2f75fd4fcc97b142a3bac3e74965957f628d5dc75781684573f193342f51c.jpg)  
图3-9 2024T851状态厚板SN曲线

3.4.1.3 合金T3510状态挤压矩形棒材纵向光滑及缺口试样的疲劳曲线见图3-10。  
3.4.1.4 合金T3510状态挤压矩形棒材横向光滑及缺口试样疲劳曲线见图3-11。

图片摘要：该图主要展示 3 9 2024T851状态厚板SN曲线。
![](images/001d31e3ad8466353fcaab161d47e9537a7d6760d74679fef9579f3c4cb05c40.jpg)  
图3-10 2024T3510状态挤压矩形棒材 $S - N$ 曲线

图片摘要：该图主要展示 3 10 2024T3510状态挤压矩形棒材 曲线。
![](images/85543254ab387c5cfb4a0ee2486c9159cf10bd01cff6160f76e9960d32d572d5.jpg)  
图3-11 2024T3510状态挤压矩形棒材 $SN$ 曲线

3.4.1.5 合金T8510状态挤压矩形棒材纵向光滑及缺口试样疲劳曲线见图3-12。  
3.4.1.6 合金T62状态薄板横向光滑及缺口试样的疲劳曲线见图3-13。

图片摘要：该图主要展示 3 11 2024T3510状态挤压矩形棒材 曲线。
![](images/1e4f53bb57bf3d0156a631b677c0c40857d847ef995202653087010af70ca53b.jpg)  
图3-12 2024T8510状态挤压矩形棒材 $S - N$ 曲线

图片摘要：该图主要展示 3 12 2024T8510状态挤压矩形棒材 曲线。
![](images/19d0475a248748d18f369d76a921605c0f3530ea844a61b6ae897d2581994523.jpg)  
图3-13 2024T62状态包铝薄板SN曲线

3.4.4.7 合金T81状态薄板横向光滑试样及缺口试样的疲劳曲线见图3-14、图3-15。

3.5 弹性性能

3.5.1 弹性模量

3.5.1.1 宰温拉伸弹性模量 $E = 72\mathrm{GPa}^{1 - 5,8}$   
3.5.1.2 高温拉伸弹性模量 合金厚板、薄板及挤压矩形棒材的高温拉伸弹性模量见表。

图片摘要：该图主要展示 3 14 2024T81状态包铝薄板 曲线。
![](images/1defe0ad1dac3c6ee15519c7f0e3dc22246bf163f3ff6c978782fcccefe1abb6.jpg)  
图3-14 2024T81状态包铝薄板 $S - N$ 曲线

图片摘要：该图主要展示 3 14 2024T81状态包铝薄板 曲线。
![](images/13f2905750fd8a27083dfb64d190a4cc688af9d29895b60ccba5f3998720c3e6.jpg)  
图3-15 2024T81状态包银薄板 $S - N$ 曲线

表3-12  

<table><tr><td>品种</td><td>状态</td><td>δ/mm</td><td>θ/C</td><td>E/GPa</td><td>品种</td><td>状态</td><td>δ/mm</td><td>θ/C</td><td>F.GPa</td></tr><tr><td rowspan="8">厚板</td><td rowspan="4">T351</td><td rowspan="4">23</td><td>125</td><td>63</td><td rowspan="8">薄板</td><td rowspan="3">T62</td><td rowspan="3">4.0</td><td rowspan="3">200</td><td>-</td></tr><tr><td>175</td><td>60</td><td>+1</td></tr><tr><td>250</td><td>57</td><td></td></tr><tr><td>300</td><td>48</td><td rowspan="2">T72</td><td rowspan="2">2.0</td><td>200</td><td>-</td></tr><tr><td rowspan="4">T851</td><td rowspan="4">23</td><td>125</td><td>63</td><td>125</td><td>-</td></tr><tr><td>175</td><td>60</td><td rowspan="3">T81</td><td rowspan="3">1.5</td><td>175</td><td>6</td></tr><tr><td>250</td><td>55</td><td>250</td><td>+</td></tr><tr><td>300</td><td>49</td><td>300</td><td>+1</td></tr><tr><td rowspan="4">薄板</td><td rowspan="4">T62</td><td rowspan="4">1.5</td><td>125</td><td>62</td><td rowspan="4">挤压矩形棒材</td><td rowspan="4">T3510</td><td rowspan="4">50×300</td><td>125</td><td>+</td></tr><tr><td>175</td><td>59</td><td>175</td><td>+</td></tr><tr><td>250</td><td>55</td><td>250</td><td>+</td></tr><tr><td>300</td><td>43</td><td>300</td><td>+</td></tr></table>

3.5.1.3 稳定化处理后高温拉伸弹性模量合金T351状态厚板、T3510状态挤压矩形棒材经不同温度稳定化处理后的高温瞬时拉伸弹性模量见表3-13。

表313  

<table><tr><td rowspan="2">品种</td><td rowspan="2">状态</td><td rowspan="2">δ/mm</td><td rowspan="2">取样方向</td><td colspan="2">稳定化处理制度</td><td rowspan="2">θ(°)</td><td rowspan="2">E(GPa)</td></tr><tr><td>θ(°)</td><td>t/h</td></tr><tr><td rowspan="9">厚板</td><td rowspan="9">T351</td><td rowspan="9">23</td><td rowspan="9">LT</td><td rowspan="2">125</td><td rowspan="2">100</td><td>125</td><td>36</td></tr><tr><td>175</td><td>32</td></tr><tr><td>-</td><td>-</td><td>230</td><td>31</td></tr><tr><td>-</td><td>-</td><td>125</td><td>37</td></tr><tr><td>175</td><td>100</td><td>175</td><td>33</td></tr><tr><td>-</td><td>-</td><td>250</td><td>34</td></tr><tr><td>250</td><td>100</td><td>125</td><td>3</td></tr><tr><td>-</td><td>-</td><td>175</td><td>31</td></tr><tr><td>-</td><td>-</td><td>250</td><td>3</td></tr></table>

续表 3-13  

<table><tr><td rowspan="2">品种</td><td rowspan="2">状态</td><td rowspan="2">δ/mm</td><td rowspan="2">取样方向</td><td colspan="2">稳定化处理制度</td><td rowspan="2">θc°</td><td rowspan="2">E GPa</td></tr><tr><td>θc</td><td>t/h</td></tr><tr><td rowspan="9">挤压矩形棒材</td><td rowspan="9">13510</td><td rowspan="9">50×300</td><td rowspan="9">L</td><td rowspan="3">125</td><td rowspan="3">100</td><td>125</td><td>66</td></tr><tr><td>175</td><td>82</td></tr><tr><td>250</td><td>86</td></tr><tr><td rowspan="2">175</td><td rowspan="2">100</td><td>125</td><td>96</td></tr><tr><td>175</td><td>83</td></tr><tr><td rowspan="4">250</td><td rowspan="4">100</td><td>250</td><td>97</td></tr><tr><td>125</td><td>67</td></tr><tr><td>175</td><td>99</td></tr><tr><td>250</td><td>93</td></tr></table>

3.5.2 切变模量 合金T351状态厚板、T3510状态挤压矩形棒材的切变模量见表3-14，

3.5.3 泊松比 $\mu = 0.31^{[7]}$

# 3.6 断裂性能

# 3.6.1 断裂韧度

3.6.1.1 平面应力断裂韧度 合金T81状态、T3状态薄板的平面应力断裂韧度见表315。

3.6.1.2 平面应变断裂韧度 见表3-16。

3.6.2 应力腐蚀断裂韧度合金厚板和挤压矩形棒材的应力腐蚀断裂韧度见表3-17。

表 $3 - 14^{+5}$   

<table><tr><td>品种</td><td>状态</td><td>δ/mm</td><td>取样方向</td><td>G, GP,</td></tr><tr><td rowspan="3">厚板</td><td rowspan="2">T351</td><td rowspan="3">25</td><td>L</td><td>26</td></tr><tr><td>LT</td><td>2.</td></tr><tr><td>T851</td><td>L</td><td>27</td></tr><tr><td rowspan="2">挤压矩形棒材</td><td>T3510</td><td rowspan="2">50×300</td><td>LT</td><td>27</td></tr><tr><td>T8510</td><td>L</td><td>28</td></tr></table>

表3-15  

<table><tr><td rowspan="2">品种</td><td rowspan="2">状态</td><td colspan="2">试样尺寸/mm</td><td rowspan="2">取样方向</td><td rowspan="2">K1(MP,0)</td></tr><tr><td>B</td><td>W</td></tr><tr><td rowspan="2">薄板</td><td>T81</td><td>1.6</td><td>406</td><td rowspan="2">L-T</td><td>78.1</td></tr><tr><td>T3</td><td>1.8</td><td>1004</td><td>18.1</td></tr></table>

表3-16  

<table><tr><td rowspan="2">品种</td><td rowspan="2">状态</td><td colspan="2">试样尺寸/mm</td><td rowspan="2">取样方向</td><td rowspan="2">Kb /MPa · cm</td></tr><tr><td>B</td><td>W</td></tr><tr><td rowspan="4">挤压矩形棒材</td><td rowspan="2">T3510</td><td rowspan="2">40</td><td rowspan="2">80</td><td>L-T</td><td>30.8</td></tr><tr><td>T-L</td><td>25.5</td></tr><tr><td rowspan="2">T8510</td><td rowspan="2">40</td><td rowspan="2">80</td><td>L-T</td><td>2 2</td></tr><tr><td>T-L</td><td>20 1</td></tr></table>

表317  

<table><tr><td>品种</td><td>状态</td><td colspan="2">δ/mm</td><td>取样方向</td><td>裂纹扩展速率/(m/s)</td><td>Kp0.7MPa</td><td>m</td></tr><tr><td>厚板</td><td>T851</td><td colspan="2">23</td><td>T L</td><td>不明显</td><td>2.6</td><td></td></tr><tr><td rowspan="2">挤压矩形棒材</td><td>T3510</td><td rowspan="2" colspan="2">50×300</td><td rowspan="2">T L</td><td rowspan="2">不明显</td><td>2.6</td><td></td></tr><tr><td>T8510</td><td>1.1</td><td></td></tr></table>

# 3.6.3 疲劳裂纹扩展速率

# 3.6.3.1 合金T3510状态挤压矩形棒材的疲劳裂纹扩展速率 见图3-16～图3-21

图片摘要：该图主要展示 317。
![](images/f5cf60ae4a92fb59472b3639881d0afd456e2836803c76b6c65afeab05f53098.jpg)

试样类型：CT；

取样方向：LJ；

试样尺寸：B 20，W=80

试验频率： $10\mathrm{Hz}$

应力比： $R = 0.1$

试验环境：空气；

试样个数：5；

试验点数：176.

du'dN=1.75266×103K

图片摘要：该图主要展示 316 2024T3510状态挤压矩形棒材 曲线。
![](images/500c6e6b5f0b5f6e3ef6a1aea3bc34a8200e9d38c69eca1373b8c013a879c933.jpg)  
图316 2024T3510状态挤压矩形棒材 $(50\mathrm{mm}\times 300\mathrm{mm})\mathrm{da},\mathrm{d}N - \Delta K$ 曲线

试样类型：CT；

取样方向：1.T：

试样尺寸： $R = 20, W = 80$

试验频率： $10\mathrm{Hz}$ ：

应力比： $R = 0.3$

试验环境：空气；

试样个数：5；

试验点数：182：

da'dA=2.681918×10-1K

图3-17 2024T3510状态挤压矩形棒材 $(50\mathrm{mm}\times 300\mathrm{mm})\mathrm{da}_{\cdot}\mathrm{d}N\cdot \Delta K$ 曲线

图片摘要：该图主要展示 3 17 2024T3510状态挤压矩形棒材 曲线。
![](images/9462c418dadb0142a1967356f44a15c8417e2a61aa16a7918f7e542b5b9f8bd1.jpg)  
图3-18 2024T3510状态挤压矩形棒材 $(50\mathrm{mm}\times 300\mathrm{mm})\mathrm{d}a\cdot \mathrm{d}N\cdot \Delta K$ 曲线：

试样类型： $C^{\prime}T$ ：

取样方向：1.1：

试样 $\text{日} : B = 20, W - 80$

试验频率：10Hz；

应力比： $R = 0.6$

试验环境：空气：

试样个数：5；

试验点数：124

du'dx=-9.003715×10△K

图片摘要：该图片与试样类型：CT；；取样方向：TI；这部分内容相关。
![](images/3aabea766f19225a2a403f887bdc2501bbe95943fc111a4afea693814e311a05.jpg)

试样类型：CT；

取样方向：TI；

试样尺寸： $B - 20, W = 80$

试验频率： $10\mathrm{Hz}$

应力比： $R = 0.1$

试验环境：空气；

试样个数：5；

试验点数：164；

da/dN=3.616165×10"（△K

图片摘要：该图主要展示 3 19 2024T3510状态挤压矩形棒材 曲线。
![](images/cbfc587c2a06611489b206f40fff927e983f7d045db9d6cbc9ba09f40be0ae78.jpg)  
图3-19 2024T3510状态挤压矩形棒材 $(50\mathrm{mm}\times 300\mathrm{mm})\mathrm{da} / \mathrm{d}N - \Delta K$ 曲线

试样类型：CT：

取样方向：TL：

试样尺寸： $B = 20, W = 80$

试验频率：10Hz：

应力比： $R = 0.3$

试验环境：空气；

试样个数：5；

试验点数：189；

$\mathrm{d}a / \mathrm{d}N = 1.103605\times 10^{-4}$ （20 $(\Delta K)^{-1}$

图320 2024T3510状态挤压矩形棒材 $(50\mathrm{mm}\times 300\mathrm{mm})\mathrm{da} / \mathrm{d}N - \Delta K$ 曲线

图片摘要：该图主要展示 320 2024T3510状态挤压矩形棒材 曲线。
![](images/c8998a34cf2278fc7fd6d74207d5f045d14d852fb2f2c5feef5b5529bd3393ef.jpg)  
图3-21 2024T3510状态挤压矩形棒材（50mm×300mm）da/dN-△K曲线

试样类型：CT；

取样方向：TL：

试样尺寸： $B = 20, W = 80$

试验频率： $10\mathrm{Hz}$ ：

应力比： $R = 0.3$

试验环境：空气：

试样个数：5；

试验点数：160；

$\mathrm{d}a^{\prime}\mathrm{d}N = 6.628359\times 10^{-4}(\Delta k)^{-1}$

3.6.3.2 合金T8510状态挤压矩形棒材的疲劳裂纹扩展速率见图3-22～图3-27。

图片摘要：该图片与试样类型：C1；；取样方向：L.T；这部分内容相关。
![](images/f827241d9c4ae9dafcf78b2987ba19cb2cf84adae62da5a69091cbb01869e7de.jpg)

试样类型：C1；

取样方向：L.T；

试样尺寸： $B = 20, W = 80$

试验频率： $10\mathrm{Hz}$ ：

应力比： $R = 0.1$

试验环境：空气：

试样个数：5；

试验点数：205；

$\mathrm{da} / \mathrm{dN} = 1.802833\times 10^{-8}(\Delta K)$

图片摘要：该图主要展示 3 22 2024T3510状态挤压矩形棒材 曲线。
![](images/37c86c0a7f051a7ee0e81fcd7595a72d2b29953f3ffef42b4b695ffb03866176.jpg)  
图3-22 2024T3510状态挤压矩形棒材 $(50\mathrm{mm}\times 300\mathrm{mm})\mathrm{da} / \mathrm{d}N - \Delta K$ 曲线

试样类型：CT：

取样方向：L1；

试样尺寸： $B = 20, W = 80$

试验频率：10Hz；

应力比： $R = 0.3$

试验环境：空气：

试样个数：5；

试验点数：170；

$\mathrm{da}^{\prime}\mathrm{dA} = 2.724883\times 10^{-6}(\Delta K)$

图3-23 2024T8510状态挤压矩形棒材 $(50\mathrm{mm}\times 300\mathrm{mm})\mathrm{d}a\cdot \mathrm{d}N\Delta K$ 曲线

图片摘要：该图主要展示 3 23 2024T8510状态挤压矩形棒材 曲线。
![](images/3153ae5bfeea484b245f24e8790cda4318be7fb69c5d6639e8a6d7f6e86d31da.jpg)  
图3-24 2024T8510状态挤压矩形棒材 $(50\mathrm{mm}\times 300\mathrm{mm})\mathrm{da} / \mathrm{d}N - \Delta K$ 曲线[5]

试样类型：CT；

取样方向：1.T；

试样尺寸： $B - 2^{(1)},W = 8^{(1)}$

试验频率： $10\mathrm{Hz}$

应力比： $R = 0.5$

试验环境：空气：

试样个数：5：

试验点数：113；

da/dN=6.58(719×10（△K）

图片摘要：该图片与试样类型：CT：；取样方向：TL；这部分内容相关。
![](images/7773c18d1c836b207894e67caa371600f91b9e25a70a3b06e80aa39a0ec9446d.jpg)

试样类型：CT：

取样方向：TL；

试样尺寸： $B = 20, W = 80$

试验频率：10Hz；

应力比： $R = 0.1$

试验环境：空气；

试样个数：3：

试验点数：105：

$\mathrm{da}^{\prime}\mathrm{dN} = 1.09887\times 10^{-3}(\Delta k$

图片摘要：该图主要展示 3 25 2024T8510状态挤压矩形棒材 曲线。
![](images/5b963362e3970849d2e33fd14da5a86ed74f9179a045a4d15670081ea67ff416.jpg)  
图3-25 2024T8510状态挤压矩形棒材 $(50\mathrm{mm}\times 300\mathrm{mm})\mathrm{d}a / \mathrm{d}N - \Delta K$ 曲线

试样类型：CT：

取样方向：T1；

试样尺寸： $B = 2^{10},W_{\bullet}8^{10}$

试验频率：10Hz；

应力比： $R = 0.3$

试验环境：空气：

试样个数：4；

试验点数：141：

da,dN·2.418821×10（△A）

图3-26 2024T8510状态挤压矩形棒材 $(50\mathrm{mm} > 300\mathrm{mm})\mathrm{du} / \mathrm{d}N - \Delta K$ 曲线

图片摘要：该图主要展示 3 26 2024T8510状态挤压矩形棒材 曲线。
![](images/17bbe329ac141a0dca26436cc896a050b729e06feb36f07d8c7f0223711b002f.jpg)  
图3-27 2024T8510状态挤压矩形棒材 $(50\mathrm{mm}\times 300\mathrm{mm})\mathrm{d}a / \mathrm{d}N - \Delta K$ 曲线

试样类型：CT；

取样方向：TL：

试样尺寸： $B = 20, W = 80$

试验频率：10Hz；

应力比： $R = 0.6$

试验环境：空气：

试样个数：3；

试验点数：164；

da'dN-2.776625×10（△K）

# 3.6.3.3 合金T81状态包铝薄板的疲劳裂纹扩展速率见图3-28～图330。

图片摘要：该图片与试样类型：CCT；取样方向：LT；；试样尺寸：这部分内容相关。
![](images/d5a9967ec9b4c1addb78a8765da8dca435c4752cfcf322fd0c7e7d0ffde89aee.jpg)  
试样类型：CCT；取样方向：LT；  
试样尺寸： $B = 1.6, W = 106$   
试验频率：10Hz；应力比： $R = 0.1$   
试验环境：空气；  
试样个数：4；试验点数：181

(1.6mm)du/dN-△K 曲线

图3-28 2024T81状态包铝薄板  
图片摘要：该图主要展示 3 28 2024T81状态包铝薄板。
![](images/40e72ea56a926eb7786a0b83270ee96fc0dfc423c48edb01ab79b3c5e1ef95f0.jpg)  
试样类型：CCΓ；取样方向：LT：  
试样尺寸： $B = 1.6, W = 106$   
试验频率：10Hz；应力比： $R = 1.5$   
试验环境：空气；  
试样个数：；试验点数：16.

329 2024T81状态包铝薄板

(1.6mm) $\mathrm{d}\omega \cdot \mathrm{d}\lambda^{\prime} - \Delta K$ 曲线

图3-30 2024T81状态包铝薄板(1.6mm)da'dN- $\Delta K$ 曲线  
图片摘要：该图主要展示 3 30 2024T81状态包铝薄板(1.6mm)da'dN 曲线。
![](images/a0ee1b8094973eaafac8176e31beaca3aa1c8a21fc4f7b5d3f972266bd8200b1.jpg)  
试样类型：CC1；  
取样方向：1.1；  
试样尺寸：B=1.6W 1.5:  
试验频率：10Hz；  
应力比： $R = 0.6$   
试验环境：空气；  
试样个数：4；  
试验点数：211

# 3.6.3.4 合金T3状态包铝薄板的疲劳裂纹扩展速率见图3-31、图3-32。

图片摘要：该图主要展示 3 31 2024T3状态包铝薄板。
![](images/25238dd5594cb16e76a650dcbf5ba7e9aa3197b808a85c1c7b5ee15966ea45ba.jpg)  
试样类型：CCT；取样方向：LΓ；  
试样尺寸： $B = 1.4\mathrm{mm},W = 160\mathrm{mm}$   
试验频率： $10\mathrm{Hz}$ ；试验环境：空气；  
应力比： $R = 0.1; \Delta R = 0.5; \nabla R = -0.2$

图3-31 2024T3状态包铝薄板

(1.4mm)da/dN-△K 曲线

图332 2024T3状态包铝薄板  
图片摘要：该图主要展示 332 2024T3状态包铝薄板。
![](images/ec18d110d4c395a3e025cc0826b6085b041cb613605597cb2110e0199c3384cd.jpg)  
试样类型：CCT；取样方向：Lf：  
试样尺寸： $F = 1.8, W = 160$   
试验频率：10Hz；试验环境：空气；  
应力比：R（0.；△R-0.5；17R=0.2

(1.8mm)da'dN $\Delta K$ 曲线

# 4 组织结构

# 4.1 相变温度

# 4.2 时间-温度-组织转变曲线

4.3 合金组织结构 合金组织中，除 $\alpha$ -Al 外可存在以下 3 种质点相。

（1）粗大质点相，是由凝固过程中形成的，大小约 $1 - 10\mu \mathrm{m}$ 。粗大质点相分为两种类型：一种是含杂质Fe、Si的不可溶相，其组成可能有 $(\mathrm{CuFeMn})\mathrm{Al}$ 、 $(\mathrm{CuFeMn})_3\mathrm{Si}_2\mathrm{Al}$ 、 $\mathrm{CuFeAl}$ 等；另一种是热处理中未溶解的可溶相， $\theta (\mathrm{CuAl}_2)$ 、 $\mathrm{S}(\mathrm{Al},\mathrm{CuMg})$ 等。  
（2）中等尺寸质点相，是含有抑制再结晶元素Mn的质点相，尺寸小于 $0.5\mu \mathrm{m}$ ，其组成可能为Al. $\mathrm{Mn}_{3}\mathrm{Cu}_{2}$ 或 $\mathrm{Al}_{12}(\mathrm{MnFe})_{3}\mathrm{Si}$ ，该种质点相是在铸锭均匀化过程中析出的，能抑制再结晶，强化合金  
（3）弥散质点相，主要有人工时效时析出的 $\mathbf{S}^{\prime}$ 相，尺寸小于 $0.05\mu \mathrm{m}$ ，是合金的主要强化相，其大小及分布情况对合金性能有很大的影响。

# 5 工艺性能与要求

5.1 成形性能 合金能够冷成形, 其最易成形的状态是退火状态, 新淬火状态也有与退火状态相近的成形能力。该合金淬火后, 具有较快的强化速度。孕育期约为 $30 \sim 60 \mathrm{~min}$ , 淬火后在 $1.5 \mathrm{~h}$ 以内能保持较好的塑性。低温下, 能在较长时间内保持新淬火状态塑性。固溶热处理后自然时效的材料一般仅适用轻微的成形, 如弯曲、适当的拉伸等。固溶热处理后人工时效的材料一般使用较小的变形量。合金的热变形性良好, 在 $350 \sim 450^{\circ} \mathrm{C}$ 范围内的热态下具有最高的塑性。  
5.2 焊接性能 合金的熔焊性能较差，进行气焊和氩弧焊时，有形成结晶裂缝的倾向。该合金在各热处理状态下具有好的接触焊焊接性能。不推荐退火状态的材料使用接触焊。  
5.3 零件的热处理工艺 合金零件热处理按GJB1649 1993规定进行。合金较易过烧，一般变形程度小的大型零件，比变形程度大的零件有较低的过烧温度。对厚度大于 $30\mathrm{mm}$ 制品的固溶热处理，建议采用规定加热温度的下限；对于厚度小于 $4\mathrm{mm}$ 板材，建议采用规定加热温度的中上限。为避免力学

性能和耐腐蚀性能的降低，淬火转移时间应尽量短，一般不超过 $15\mathrm{s}$ 。零件淬火时要保持工件间的气间隔，以确保均匀的冷却。

5.4 表面处理 按变形铝合金通用表面处理工艺说明书进行  
5.5 切削加工与磨削性能 2024合金在固溶热处理加时效状态下，具有良好的机械加工性能。用车、铣、镗等手段进行加工，易于磨削。退火状态时机械加工性能差，有粘附刀具的倾向，加工的表面亮度差。
