Repository: C-zj02/CFD-claw

<div align="center">

**English** | [中文](#中文版) | [Français](README_FR.md) | [Русский](README_RU.md) | [हिन्दी](README_HI.md) | [العربية](README_AR.md) | [Português](README_PT.md)

# 🚀 Claude Code Python

**A Complete Python Reimplementation Based on Real Claude Code Source**

*From TypeScript Source → Rebuilt in Python with ❤️*

***
**🔥 Active Development • New Features Weekly 🔥**

</div>

***

## 🎯 What is This?

**Clawd Code** is a **complete Python rewrite** of Claude Code, based on the **real TypeScript source code**.

File: RAG-data/中国航空材料手册(第2版) 第3卷 铝合金 镁合金201-400.pdf-530110ab-1a71-4e5a-8245-a5c98279fdf7.md (part 10 of 12)
图片摘要：该图主要展示 3 13 2124T851状态厚板室温压缩 曲线。
7475合金薄板以O、T6和T76状态供应；厚板以T651、T7651和T7351状态供应。T76和I-状态相比，提高了抗腐蚀性能特别是抗剥落腐蚀性能，并提高了断裂韧度 $(16\% \sim 33\%)$ ，但强度降低了 $4\% \sim 6\%$ 。T7651和T651状态相比，提高了耐剥落腐蚀和耐应力腐蚀性能，并提高了断裂韧度（ $10\%$ )，但强度降低了 $10\%$ 左右。T7351和T651状态相比，显著地提高了耐应力腐蚀性能，并提高了断裂韧度 $(13\% \sim 27\%)$ ，但强度降低了 $12\%$ 左右。

7475合金的技术标准不仅规定了室温拉伸性能，还规定了断裂韧度指标。

7475合金主要用于制造高强度、中等疲劳强度和高断裂韧度的结构件，如机翼蒙皮、机身蒙皮、隔框等，使用7475合金可以提高飞机的安全可靠性和使用寿命。由于7475合金是室温高强度铝合金，随着使用温度的升高，合金的强度性能降低，其长时间的使用温度一般不超过 $125^{\circ}C$ 。

该合金具有良好的工艺塑性和超塑性，薄板在退火和固溶热处理(W)状态下具有良好成形性能

1.1 材料牌号 7475。  
1.2 相近牌号 B950q（俄罗斯）。

1.3 材料的技术标准

Q/6S 790--1990(Q/S 117-1990) 《7475-（）铝合金薄板》  
Q/6S 829-1990(Q/S 124-1990) 《7475 T6 铝合金薄板》  
Q/6S 792--1990(Q/S 119--1990) 《7475-T76铝合金薄板》  
Q/6S830-1990(Q/S125-1990) 《7475-T651状态铝合金厚板》  
Q/6S831-1990(Q/S123-1990) 《7475-T7651状态铝合金厚板》  
Q/6S 791-1990(Q/S 118-1990) 《7475-T7351状态铝合金厚板》

（括号内的Q/S标准为东北轻合金加工厂的企业标准）

1.4 化学成分 合金化学成分按Q/6S790-1990 见表1-1。

表1-1  

<table><tr><td rowspan="2">Si</td><td rowspan="2">Fe</td><td rowspan="2">Cu</td><td rowspan="2">Mn</td><td rowspan="2">Mg</td><td rowspan="2">Cr</td><td rowspan="2">Ni</td><td rowspan="2">Zn</td><td rowspan="2">Ti</td><td colspan="4">其他</td></tr><tr><td>-单个</td><td>-个</td><td>-个</td><td>个</td></tr><tr><td>0.10</td><td>0.12</td><td>1.2~1.9</td><td>0.06</td><td>1.9~2.6</td><td>0.18~0.25</td><td>-</td><td>5.2~6.2</td><td>0.06</td><td>0.05</td><td>-</td><td>-</td><td>-</td></tr></table>

1.5 热处理制度 热处理工艺按Q/6SZ944-1991《7475铝合金板材热处理工艺说明书的规定。  
1.6 品种规格与供应状态 品种规格和供应状态见表1-2。

表1-2  

<table><tr><td>技术标准</td><td>品种</td><td>供应状态</td><td>δ/mm</td></tr><tr><td>Q/6S 790-1990</td><td>包铝薄板</td><td>O</td><td>1.0~6.5</td></tr><tr><td>Q/6S 829-1990</td><td>包铝薄板</td><td>T6</td><td>1.0~6.5</td></tr><tr><td>Q/6S 792-1990</td><td>包铝薄板</td><td>T76</td><td>1.0~6.5</td></tr><tr><td>Q/6S 830-1990</td><td>厚板</td><td>T651</td><td>6.5~15</td></tr><tr><td>Q/6S 831-1990</td><td>厚板</td><td>T7651</td><td>6.5~45</td></tr><tr><td>Q/6S 791-1990</td><td>厚板</td><td>T7351</td><td>6.5~45</td></tr></table>

1.7熔炼与铸造工艺该合金可在电炉中熔炼、采用陶瓷过滤器等过滤，用半连续法铸造

1.8 应用概况与特殊要求 7475合金的不同热处理状态分别适用于不同使用条件的受力构件：T6和T651状态一般用于对耐应力腐蚀性能没有特殊要求的高强度高断裂韧度的结构件，T76和T7651状态适用于耐剥蚀的高强度高断裂韧度的结构件，T7351状态适用于耐应力腐蚀的高强度高断裂韧度的结构件。

制造复杂形状的薄板零件可采用具有超细晶组织的薄板，经超塑成形来制造。

7475 T76 状态包铝薄板已在飞机上试用, 做机翼蒙皮, O 状态包铝薄板成形后再淬火过时效成 T76 状态试用于飞机机身加强板, T7351 状态厚板已试用于飞机接头和飞机机身梁等。

# 2 物理及化学性能

# 2.1 热性能

2.1.1 熔化温度范围 477～638℃

2.1.2 热导率 合金不同状态 $25\mathrm{C}$ 的热导率见表21.  
2.1.3 比热容 合金不同状态 $100\mathrm{C}$ 的比热容见表2-2、  
2.1.4 线膨胀系数 合金在 $20\sim 100^{\circ}\mathrm{C}$ 的线膨胀系数 $\alpha = 23.210^{6} / \mathrm{C}^{[1]}$ 。  
2.2 密度密度 $\rho = 2.8\mathrm{g/cm}^3$   
2.3 电性能 合金不同过时效状态的技术标准规定的电导率见表2-3。  
2.4 磁性能 无磁性。

表2-1  

<table><tr><td>状态</td><td>T6.T651</td><td>T76.T7651</td><td>T7651</td></tr><tr><td>λ/(W/m·°C)</td><td>138</td><td>156</td><td>163</td></tr></table>

表2-2  

<table><tr><td>状态</td><td>T6,T651</td><td>T76,T7651</td><td>T7:51</td></tr><tr><td>r/(J/kg·°C)</td><td>963</td><td>963</td><td>8.8</td></tr></table>

表2-3  

<table><tr><td>状态</td><td>T76.T7651</td><td>T735</td></tr><tr><td>γ′(MS m)</td><td>≥2.6</td><td>-27.5</td></tr></table>

# 2.5 化学性能

2.5.1 抗氧化性能 和其他铝合金一样具有良好的抗氧化性能。  
2.5.2 耐腐蚀性能

2.5.2.1 耐一般腐蚀性能和7075合金相似。

2.5.2.2 耐剥落腐蚀性能 T76 和 T7651 状态板材具有很好的耐剥落腐蚀性能。

2.5.2.3 耐应力腐蚀性能 T7351 状态具有很好的耐应力腐蚀性能, Q/6S 791-1990 技术标准中规定合金的腐蚀性能按 HB 5259-1983《铝合金 C 环试样应力腐蚀试验方法》方法进行. $H_{\mathrm{f}}$ 为 $276 \mathrm{MPa}$ , 试验 20d 不产生应力腐蚀开裂为合格。采用不同试验应力的试验结果见表 24。

表24  

<table><tr><td rowspan="2">品种</td><td rowspan="2">状态</td><td rowspan="2">规格/mm</td><td rowspan="2">取样方向</td><td colspan="2">试验应力</td><td rowspan="2">断裂时间/d</td><td rowspan="2">品种</td><td rowspan="2">状态</td><td rowspan="2">规格/mm</td><td rowspan="2">取样方向</td><td colspan="2">试验应力</td><td rowspan="2">断裂时间/d</td></tr><tr><td>σp0.2%</td><td>应力值/MPa</td><td>σp0.2%</td><td>应力值/MPa</td></tr><tr><td rowspan="3">厚板</td><td rowspan="3">T7351</td><td rowspan="3">38.0</td><td rowspan="3">S-L</td><td>70</td><td>276</td><td>&gt;84</td><td rowspan="3">厚板</td><td rowspan="3">Γ7351</td><td rowspan="3">38.0</td><td rowspan="3">SL</td><td>85</td><td>334</td><td>37</td></tr><tr><td>75</td><td>295</td><td>&gt;84</td><td>90</td><td>354</td><td>37</td></tr><tr><td>80</td><td>314</td><td>&gt;84</td><td>95</td><td>375</td><td>37</td></tr></table>

T7651状态具有较好的耐应力腐蚀性能，Q/6S831-1990技术标准中规定按HB5259方法进行，应力为 $170\mathrm{MPa}$ ，试验20d不产生应力腐蚀开裂为合格。采用不同试验应力试验结果见表2-5

表2-5  

<table><tr><td rowspan="2">品种</td><td rowspan="2">状态</td><td rowspan="2">规格/mm</td><td rowspan="2">取样方向</td><td colspan="2">试验应力</td><td rowspan="2">断裂时间/d</td><td rowspan="2">品种</td><td rowspan="2">状态</td><td rowspan="2">规格/mm</td><td rowspan="2">取样方向</td><td colspan="2">试验应力</td><td rowspan="2">断裂时间/d</td></tr><tr><td>σP0.2%</td><td>应力值/MPa</td><td>σP0.2%</td><td>应力值/MPa</td></tr><tr><td rowspan="3">厚板</td><td rowspan="3">T7651</td><td rowspan="3">38.0</td><td rowspan="3">S-L</td><td>42</td><td>170</td><td>≥84</td><td rowspan="3">厚板</td><td rowspan="3">T7651</td><td rowspan="3">38.0</td><td rowspan="3">SL</td><td>90</td><td>366</td><td rowspan="3">38</td></tr><tr><td>80</td><td>326</td><td>≥84</td><td>95</td><td>38°</td></tr><tr><td>85</td><td>346</td><td>≥84</td><td></td><td></td></tr></table>

T651状态厚板有较低的耐应力腐蚀性能，其短横向有应力腐蚀敏感性。

T76和T6状态薄板的耐应力腐蚀性能，按HB5254-1983《变形铝合金拉伸应力腐蚀试验方法》试验，采用不同试验应力的试验结果见表2-6。

表2-6.5  

<table><tr><td rowspan="2">品种</td><td rowspan="2">状态</td><td rowspan="2">规格/mm</td><td rowspan="2">取样方向</td><td colspan="2">试验应力</td><td rowspan="2">断裂时间/d</td></tr><tr><td>σPn,%</td><td>应力值/MPa</td></tr><tr><td rowspan="4">薄板</td><td rowspan="4">T76</td><td rowspan="4">2.0</td><td rowspan="4">LT</td><td>99</td><td>380</td><td>&gt;30, &gt;30, &gt;30, &gt;29.7,2,9</td></tr><tr><td>94</td><td>360</td><td>&gt;30, &gt;30, &gt;30, &gt;30,215</td></tr><tr><td>86</td><td>332</td><td>&gt;30, &gt;30, &gt;30</td></tr><tr><td>85</td><td>330</td><td>&gt;30, &gt;30, &gt;30, &gt;30</td></tr><tr><td rowspan="6">薄板</td><td rowspan="6">T6</td><td rowspan="6">2.0</td><td rowspan="6">LT</td><td>90</td><td>375</td><td>&gt;30, &gt;30,16.8</td></tr><tr><td>85</td><td>352</td><td>&gt;30, &gt;30, &gt;30</td></tr><tr><td>84</td><td>350</td><td>&gt;30,30,23.9</td></tr><tr><td>78</td><td>325</td><td>&gt;30, &gt;30,6.1</td></tr><tr><td>75</td><td>311</td><td>&gt;30, &gt;30, &gt;30</td></tr><tr><td>72</td><td>300</td><td>&gt;30, &gt;30, &gt;30</td></tr></table>

# 3力学性能

# 3.1 技术标准规定的性能

3.1.1 技术标准规定的薄板的拉伸性能见表3-1。

表3-1  

<table><tr><td>技术标准</td><td>品种</td><td>状态</td><td>δ/mm</td><td>σb/MPa</td><td>σb,2/MPa</td><td>δ</td></tr><tr><td rowspan="9">Q/6S 790 1990</td><td rowspan="9">薄板</td><td rowspan="4">(0)</td><td>1.0~1.6</td><td>&lt;250</td><td>&lt;140</td><td>10</td></tr><tr><td>1.6~4.8</td><td>&lt;250</td><td>&lt;140</td><td>10</td></tr><tr><td>4.8~6.5</td><td>&lt;270</td><td>&lt;145</td><td>10</td></tr><tr><td>1.0~1.6</td><td>175</td><td>105</td><td>3</td></tr><tr><td rowspan="2">T61</td><td>1.6~4.8</td><td>485</td><td>415</td><td>9</td></tr><tr><td>1.8~6.5</td><td>495</td><td>420</td><td>9</td></tr><tr><td rowspan="3">T762</td><td>1.0~1.6</td><td>455</td><td>380</td><td>9</td></tr><tr><td>1.6~4.8</td><td>460</td><td>385</td><td>9</td></tr><tr><td>1.8~6.5</td><td>475</td><td>395</td><td>9</td></tr><tr><td rowspan="3">Q/6S 829 1990</td><td rowspan="3">薄板</td><td rowspan="3">T6</td><td>1.0~1.6</td><td>475</td><td>405</td><td>9</td></tr><tr><td>1.6~4.8</td><td>485</td><td>415</td><td>9</td></tr><tr><td>4.8~6.5</td><td>495</td><td>420</td><td>9</td></tr><tr><td rowspan="3">Q/6S 792-1990</td><td rowspan="3">薄板</td><td rowspan="3">T76</td><td>1.0~1.6</td><td>455</td><td>380</td><td>9</td></tr><tr><td>1.6~4.8</td><td>460</td><td>385</td><td>9</td></tr><tr><td>1.8~6.5</td><td>475</td><td>395</td><td>9</td></tr></table>

1退火状态薄板，在冶金厂固溶热处理后经矫直，再人工时效成T5状态。  
2退火状态薄板，在冶金厂固溶热处理后经矫直，再人工时效成I76状态

# 3.1.2 技术标准规定的厚板的拉伸性能见表3-2。

表3-2  

<table><tr><td>技术标准</td><td>品种</td><td>状态</td><td>δ′mm</td><td>取样方向</td><td>σL/MPa</td><td>σP1/MPa</td><td>δ</td></tr><tr><td rowspan="5">Q/6S 830-1990</td><td rowspan="5">厚板</td><td rowspan="5">T651</td><td rowspan="2">6.5~12.5</td><td>L</td><td>531</td><td>462</td><td>0</td></tr><tr><td>LT</td><td>538</td><td>462</td><td>...</td></tr><tr><td rowspan="2">&gt;12.5~25.4</td><td>L</td><td>531</td><td>469</td><td>0</td></tr><tr><td>LT</td><td>538</td><td>469</td><td>...</td></tr><tr><td>&gt;25.4~38.1</td><td>I</td><td>521</td><td>462</td><td>...</td></tr><tr><td rowspan="7">Q/6S 831-1990</td><td rowspan="7">厚板</td><td rowspan="7">T7651</td><td rowspan="3">6.5~12.5</td><td>L</td><td>531</td><td>462</td><td>...</td></tr><tr><td>I</td><td>483</td><td>414</td><td>...</td></tr><tr><td>LT</td><td>490</td><td>414</td><td>...</td></tr><tr><td rowspan="2">&gt;12.7~25.4</td><td>I</td><td>476</td><td>407</td><td>...</td></tr><tr><td>LT</td><td>483</td><td>407</td><td>...</td></tr><tr><td rowspan="2">&gt;25.1~38.1</td><td>I</td><td>476</td><td>407</td><td>...</td></tr><tr><td>LT</td><td>483</td><td>407</td><td>...</td></tr><tr><td rowspan="8">Q/6S 791-1990</td><td rowspan="8">厚板</td><td rowspan="8">T7351</td><td rowspan="2">6.5~38.0</td><td>I</td><td>469</td><td>393</td><td>...</td></tr><tr><td>LT</td><td>469</td><td>393</td><td>...</td></tr><tr><td rowspan="2">38.7</td><td>L</td><td>469</td><td>393</td><td>...</td></tr><tr><td>LT</td><td>469</td><td>393</td><td>...</td></tr><tr><td rowspan="4">&gt;38.0~45.0</td><td>I</td><td>441</td><td>365</td><td>...</td></tr><tr><td>LT</td><td>462</td><td>379</td><td>...</td></tr><tr><td>I</td><td>462</td><td>379</td><td>...</td></tr><tr><td>ST</td><td>441</td><td>359</td><td>...</td></tr></table>

# 3.1.3 技术标准规定的薄板的断裂韧度见表3-3

表33  

<table><tr><td>技术标准</td><td>品种</td><td>状态</td><td>δ/mm</td><td>取样方向</td><td>K1 MP</td><td>n</td></tr><tr><td rowspan="2">Q 6S 829 1990</td><td rowspan="2">薄板</td><td>T6</td><td>1.0~3.1</td><td>T-L</td><td>82.4</td><td></td></tr><tr><td>(T6)</td><td>&gt;3.1~6.5</td><td>T-L</td><td>66.4</td><td></td></tr><tr><td rowspan="3">Q/6S 792 1990</td><td rowspan="3">薄板</td><td>T76</td><td>1.0~3.0</td><td>T-L</td><td>95.4</td><td></td></tr><tr><td>(176&#x27;)</td><td>1.0~3.0</td><td>L-T</td><td>110.4</td><td></td></tr><tr><td></td><td>&gt;3.1~6.5</td><td>L-T</td><td>88.0</td><td></td></tr></table>

1退火状态薄板，在冶金厂固溶热处理后经矫直，再人工时效成T6状态。  
2退火状态薄板，在冶金厂固溶热处理后经矫直，再入T时效或T7c状态。

# 3.1.4 技术标准规定的厚板的断裂韧度见表3.4。

表3-4  

<table><tr><td>技术标准</td><td>品种</td><td>状态</td><td>取样方向</td><td>Km, MPa·m</td></tr><tr><td rowspan="2">Q/6S 850-1990</td><td rowspan="2">厚板</td><td rowspan="2">T951</td><td>L-T</td><td>33</td></tr><tr><td>T-L</td><td>41</td></tr><tr><td rowspan="2">Q/6S 831-1990</td><td rowspan="2">厚板</td><td rowspan="2">T7651</td><td>L-T</td><td>36.3</td></tr><tr><td>T-L</td><td>33</td></tr><tr><td rowspan="2">Q/6S 791 1990</td><td rowspan="2">厚板</td><td rowspan="2">T7351</td><td>L-T</td><td>12</td></tr><tr><td>T-L</td><td>35</td></tr></table>

# 3.2 室温及各种温度下的力学性能

# 3.2.1 硬度 各种状态厚板的硬度值见表35。

# 3.2.2 拉伸性能

# 3.2.2.1 室温拉伸性能见表3-6和表 $3 - 7_{\circ}$

表3-5  

<table><tr><td>品种</td><td>状态</td><td>规格mm</td><td>HBS</td></tr><tr><td rowspan="3">厚板</td><td>T651</td><td>38.0</td><td>163</td></tr><tr><td>T7651</td><td>38.0</td><td>148</td></tr><tr><td>T7351</td><td>38.0</td><td>146</td></tr></table>

表36²-6  

<table><tr><td rowspan="2">品种</td><td rowspan="2">状态</td><td rowspan="2">δ/mm</td><td rowspan="2">取样方向</td><td>σb</td><td>σpy1</td><td>σp2</td><td>σn-</td><td>σn</td><td>δ</td></tr><tr><td colspan="6">MPa</td></tr><tr><td rowspan="6">薄板</td><td rowspan="2">O</td><td rowspan="6">2.0</td><td>L</td><td>203</td><td></td><td>102</td><td></td><td></td><td></td></tr><tr><td>LT</td><td>204</td><td>-</td><td>87</td><td></td><td>-</td><td>1.0</td></tr><tr><td rowspan="2">T6</td><td>L</td><td>518</td><td>337</td><td>487</td><td>492</td><td>178</td><td>1.0</td></tr><tr><td>LT</td><td>516</td><td>345</td><td>476</td><td>484</td><td>165</td><td>1.3</td></tr><tr><td rowspan="2">T6&#x27;</td><td>L</td><td>512</td><td>253</td><td>489</td><td>494</td><td>182</td><td>1.0</td></tr><tr><td>LT</td><td>543</td><td>548</td><td>471</td><td>480</td><td>160</td><td>1.7</td></tr></table>

续表3-6   

<table><tr><td rowspan="2">品种</td><td rowspan="2">状态</td><td rowspan="2">δ/mm</td><td rowspan="2">取样方向</td><td>σb</td><td>σP1</td><td>σP2</td><td>σ3</td><td>σ0.85</td></tr><tr><td colspan="5">MPa</td></tr><tr><td rowspan="4">薄板</td><td rowspan="2">T76</td><td rowspan="4">2.0</td><td>L</td><td>491</td><td>293</td><td>428</td><td>430</td><td>419</td></tr><tr><td>LT</td><td>485</td><td>319</td><td>418</td><td>421</td><td>410</td></tr><tr><td rowspan="2">T76*</td><td>L</td><td>480</td><td></td><td>441</td><td>-</td><td></td></tr><tr><td>LT</td><td>498</td><td>-</td><td>437</td><td></td><td>-</td></tr><tr><td rowspan="6">厚板</td><td rowspan="2">T761</td><td rowspan="6">38</td><td>L</td><td>560</td><td>423</td><td>499</td><td>503</td><td>497</td></tr><tr><td>LT</td><td>570</td><td>386</td><td>492</td><td>500</td><td>478</td></tr><tr><td rowspan="2">T7651</td><td>L</td><td>522</td><td>370</td><td>453</td><td>55</td><td>448</td></tr><tr><td>LT</td><td>525</td><td>363</td><td>452</td><td>57</td><td>442</td></tr><tr><td rowspan="2">T7351</td><td>L</td><td>517</td><td>349</td><td>443</td><td>48</td><td>432</td></tr><tr><td>LT</td><td>519</td><td>353</td><td>139</td><td>442</td><td>435</td></tr></table>

注：1 薄板为 $\delta_{16}$ 厚板为 $\delta_{\circ}$   
216为退火状态薄板，在冶金固溶热处理后经矫直，再入I时效成T6状态  
3 T76退火状态薄板，在冶金厂固溶热处理后经矫直，再人工时效成T76状态。

表3-7  

<table><tr><td>状态</td><td>δ/mm</td><td>取样方向</td><td>σb/MPa</td><td>σch, MPa</td><td>δ</td></tr><tr><td>T761</td><td>2.5</td><td>LT</td><td>507</td><td>442</td><td>14.2</td></tr><tr><td rowspan="2">T651</td><td rowspan="2">38</td><td>L</td><td>586</td><td>524</td><td>11.7</td></tr><tr><td>LT</td><td>564</td><td>494</td><td>12.5</td></tr><tr><td rowspan="2">T7651</td><td rowspan="2">38</td><td>L</td><td>514</td><td>440</td><td>13.3</td></tr><tr><td>LT</td><td>503</td><td>431</td><td>13.2</td></tr><tr><td rowspan="9">T7351</td><td rowspan="3">70</td><td>L</td><td>462</td><td>376</td><td>13.1</td></tr><tr><td>LT</td><td>473</td><td>383</td><td>12.9</td></tr><tr><td>ST</td><td>463</td><td>469</td><td>8.</td></tr><tr><td rowspan="2">13</td><td>L</td><td>520</td><td>153</td><td>11.4</td></tr><tr><td>LT</td><td>505</td><td>138</td><td>11.9</td></tr><tr><td rowspan="2">14</td><td>L</td><td>517</td><td>155</td><td>14.6</td></tr><tr><td>LT</td><td>521</td><td>153</td><td>13.9</td></tr><tr><td rowspan="2">17</td><td>L</td><td>525</td><td>466</td><td>15.4</td></tr><tr><td>LT</td><td>524</td><td>469</td><td>15.3</td></tr></table>

3.2.2.2 T6状态包铝薄板纵向、横向的室温拉伸应力-应变曲线见图 $\S 1$ 。  
3.2.2.3 T76状态包铝薄板纵向、横向的室温拉伸应力-应变曲线见图3-2。

图片摘要：该图主要展示 3 7。
![](images/cd45dad55b2bb48dc785de67ac79822c2ab918e0050db8a9623bc4f0c91cd0b8.jpg)  
图3-1 7475T6状态包铝薄板室温拉伸 $\sigma -\varepsilon$ 曲线

图片摘要：该图主要展示 3 1 7475T6状态包铝薄板室温拉伸 曲线。
![](images/110ad7a6d3be0c6e41695e1cfd6fb70c5a36850ab29e05a26fded391d3e02e01.jpg)  
图3-2 7475T76状态包铝薄板室油拉伸 $\sigma \varepsilon$ 曲线

3.2.2.4 T651状态厚板纵向、横向室温拉伸应力-应变曲线和横向全应力应变曲线见图3）图34.

图片摘要：该图主要展示 3 2 7475T76状态包铝薄板室油拉伸 曲线。
![](images/f2a3bf87b77bdcab2dcefb61e8c6bb415b83001f7f89663d3ad2fc0008e7788e.jpg)  
图33 7475T651状态厚板室温拉伸 $\sigma -\varepsilon$ 曲线

图片摘要：该图主要展示 33 7475T651状态厚板室温拉伸 曲线。
![](images/41c27316ff05fe38999389fc7141b925604f47671b144e7f34a5e29dd8c05b96.jpg)  
图3-4 7475T651状态厚板室温应伸全 $\sigma \varepsilon$ 曲线

3.2.2.5 T7651状态厚板纵向、横向的室温拉伸应力-应变曲线和横向全应力-应变曲线见图3-1和图3-6。  
3.2.2.6 T7351状态厚板纵向、横向的室温拉伸应力-应变曲线和全应力-应变曲线见图3-7和图3-8。  
3.2.2.7 T6及T76状态 $2\mathrm{mm}$ 薄板经不同温度稳定化处理后的室温拉伸性能见表3-8。

图片摘要：该图主要展示 3 4 7475T651状态厚板室温应伸全 曲线。
![](images/7f771212b16eaff8d0a1555cc73e96b94241f4ee56121fbc10b35beb654d580f.jpg)  
图3-5 7475T7651状态厚板室温拉伸 $\sigma -\varepsilon$ 曲线

图片摘要：该图主要展示 3 5 7475T7651状态厚板室温拉伸 曲线。
![](images/84f48f069adaf96a39eb2e2e72cf52abba2c75baf731d218c1e825786c0283c0.jpg)  
图3-6 7475T7551状态厚板室温热伸全 $\sigma -\varepsilon$ 曲线

图片摘要：该图主要展示 3 6 7475T7551状态厚板室温热伸全 曲线。
![](images/77f992022cf99af92a77128de486775a89579f4654b67542d877f904c9eb5eae.jpg)  
图3-7 7475T7351状态厚板室温拉伸 $\sigma -\varepsilon$ 曲线

图片摘要：该图主要展示 3 7 7475T7351状态厚板室温拉伸 曲线。
![](images/cf785476fa2cfe3decc645463a1cfa82e03e28d9aed294a298bbc6b219d1c81e.jpg)  
图38 7475T7351状态厚板室温拉伸全 $\sigma -\varepsilon$ 曲线

表3-825]  

<table><tr><td rowspan="2">品种</td><td rowspan="2">状态</td><td rowspan="2">δ/mm</td><td rowspan="2">取样方向</td><td colspan="2">稳定化处理制度</td><td rowspan="2">σb/MPa</td><td rowspan="2">σP1.2/MPa</td><td rowspan="2">δ%</td></tr><tr><td>θ/(°C)</td><td>t/h</td></tr><tr><td rowspan="8">薄板</td><td rowspan="8">T6</td><td rowspan="8">2.0</td><td rowspan="8">LT</td><td rowspan="2">100</td><td>50</td><td>545</td><td>480</td><td>11.3</td></tr><tr><td>100</td><td>544</td><td>482</td><td>14.2</td></tr><tr><td rowspan="2">125</td><td>50</td><td>531</td><td>475</td><td>11.7</td></tr><tr><td>100</td><td>531</td><td>470</td><td>12.9</td></tr><tr><td rowspan="2">150</td><td>50</td><td>490</td><td>425</td><td>11.7</td></tr><tr><td>100</td><td>454</td><td>379</td><td>11.7</td></tr><tr><td rowspan="2">175</td><td>50</td><td>390</td><td>298</td><td>11.7</td></tr><tr><td>100</td><td>346</td><td>249</td><td>11.9</td></tr></table>

续表 38  

<table><tr><td rowspan="2">品种</td><td rowspan="2">状态</td><td rowspan="2">δ/mm</td><td rowspan="2">取样方向</td><td colspan="2">稳定化处理制度</td><td rowspan="2">σb/MPa</td><td rowspan="2">σP1 /MPa</td><td rowspan="2"></td></tr><tr><td>θ/C</td><td>t/h</td></tr><tr><td rowspan="8">薄板</td><td rowspan="8">T76</td><td rowspan="8">2.0</td><td rowspan="8">LT</td><td rowspan="2">100</td><td>50</td><td>491</td><td>130</td><td>12.1</td></tr><tr><td>100</td><td>485</td><td>422</td><td>11.5</td></tr><tr><td rowspan="2">125</td><td>50</td><td>488</td><td>424</td><td>11.5</td></tr><tr><td>100</td><td>478</td><td>412</td><td>11.4</td></tr><tr><td rowspan="2">150</td><td>50</td><td>453</td><td>379</td><td>11.</td></tr><tr><td>100</td><td>436</td><td>356</td><td>2.2</td></tr><tr><td rowspan="2">175</td><td>50</td><td>385</td><td>292</td><td>11.8</td></tr><tr><td>100</td><td>348</td><td>252</td><td>11.</td></tr></table>

3.2.2.8 T61及T761状态 $1.0\sim 6.0\mathrm{mm}$ 薄板经不同温度稳定化处理后的室温拉伸性能见表39。

表3-9  

<table><tr><td rowspan="2">品种</td><td rowspan="2">状态</td><td rowspan="2">δ/mm</td><td colspan="2">稳定化处理制度</td><td rowspan="2">σb/MPa</td><td rowspan="2">σP0.2/MPa</td><td rowspan="2">o&#x27; %</td></tr><tr><td>θ/C</td><td>t/h</td></tr><tr><td rowspan="22">薄板</td><td rowspan="22">T61</td><td rowspan="22">1.0~6.0</td><td rowspan="5">100</td><td>0.1~0.5</td><td>552</td><td>496</td><td>1.7</td></tr><tr><td>10</td><td>558</td><td>496</td><td>1.7</td></tr><tr><td>100</td><td>558</td><td>503</td><td>1</td></tr><tr><td>1000</td><td>565</td><td>510</td><td>1</td></tr><tr><td>10000</td><td>552</td><td>490</td><td>1.4</td></tr><tr><td rowspan="5">149</td><td>0.1~0.5</td><td>552</td><td>496</td><td>1.7</td></tr><tr><td>10</td><td>545</td><td>490</td><td>1</td></tr><tr><td>100</td><td>510</td><td>434</td><td>1.7</td></tr><tr><td>1000</td><td>400</td><td>310</td><td>1.7</td></tr><tr><td>10000</td><td>310</td><td>207</td><td>1.7</td></tr><tr><td rowspan="6">177</td><td>0.1</td><td>545</td><td>490</td><td>1.2</td></tr><tr><td>0.5</td><td>538</td><td>483</td><td>1.2</td></tr><tr><td>10</td><td>490</td><td>414</td><td>1.2</td></tr><tr><td>100</td><td>386</td><td>290</td><td>1.2</td></tr><tr><td>1000</td><td>303</td><td>193</td><td>1.4</td></tr><tr><td>10000</td><td>234</td><td>124</td><td>1.5</td></tr><tr><td rowspan="6">204</td><td>0.1</td><td>531</td><td>469</td><td>1.2</td></tr><tr><td>0.5</td><td>496</td><td>427</td><td>1.2</td></tr><tr><td>10</td><td>372</td><td>276</td><td>1.2</td></tr><tr><td>100</td><td>296</td><td>186</td><td>1.5</td></tr><tr><td>1000</td><td>234</td><td>117</td><td>1.5</td></tr><tr><td>10000</td><td>207</td><td>97</td><td>1.8</td></tr><tr><td rowspan="8">薄板</td><td rowspan="8">T761</td><td rowspan="8">1.0~6.0</td><td rowspan="3">100</td><td>0.1~10</td><td>524</td><td>462</td><td>1.2</td></tr><tr><td>100~1000</td><td>531</td><td>469</td><td>1.2</td></tr><tr><td>10000</td><td>521</td><td>462</td><td>1.3</td></tr><tr><td rowspan="5">149</td><td>0.1~0.5</td><td>524</td><td>462</td><td>1.2</td></tr><tr><td>10</td><td>524</td><td>455</td><td>1.2</td></tr><tr><td>100</td><td>490</td><td>421</td><td>1.2</td></tr><tr><td>1000</td><td>400</td><td>303</td><td>1.7</td></tr><tr><td>10000</td><td>310</td><td>207</td><td>1.5</td></tr></table>

续表3-9   

<table><tr><td rowspan="2">品种</td><td rowspan="2">状态</td><td rowspan="2">δ/mm</td><td colspan="2">稳定化处理制度</td><td rowspan="2">σb/MPa</td><td rowspan="2">σP0.2/MPa</td><td rowspan="2">δ</td></tr><tr><td>θ/C</td><td>t/h</td></tr><tr><td rowspan="12">薄板</td><td rowspan="12">T761</td><td rowspan="12">1.0~6.0</td><td rowspan="6">177</td><td>0.1</td><td>517</td><td>455</td><td>12</td></tr><tr><td>0.5</td><td>517</td><td>455</td><td>12</td></tr><tr><td>10</td><td>469</td><td>393</td><td>12</td></tr><tr><td>100</td><td>379</td><td>283</td><td>12</td></tr><tr><td>1000</td><td>303</td><td>193</td><td>11</td></tr><tr><td>10000</td><td>234</td><td>124</td><td>11</td></tr><tr><td rowspan="6">204</td><td>0.1</td><td>503</td><td>431</td><td>12</td></tr><tr><td>0.5</td><td>483</td><td>414</td><td>12</td></tr><tr><td>10</td><td>372</td><td>276</td><td>12</td></tr><tr><td>100</td><td>296</td><td>186</td><td>13</td></tr><tr><td>1000</td><td>234</td><td>117</td><td>5</td></tr><tr><td>10000</td><td>207</td><td>97</td><td>8</td></tr></table>

试样标距长 $50\mathrm{mm}$ 。

3.2.2.9 T651,7651和T7351状态 $38\mathrm{mm}$ 厚板经不同温度稳定化处理后的室温拉伸性能见表3-10.

表3-103.4.6  

<table><tr><td rowspan="2">状态</td><td colspan="2">稳定化处理制度</td><td rowspan="2">σb/MPa</td><td rowspan="2">σp0.1/MPa</td><td rowspan="2">σp/MPa</td><td rowspan="2">σs-/MPa</td><td rowspan="2">σs/N/MPa</td><td rowspan="2">δt/%</td><td rowspan="2">φ</td></tr><tr><td>θ/℃</td><td>t/h</td></tr><tr><td rowspan="8">T651</td><td rowspan="2">100</td><td>50</td><td>578</td><td>374</td><td>503</td><td>513</td><td>491</td><td>14.9</td><td>29.7</td></tr><tr><td>100</td><td>566</td><td>374</td><td>494</td><td>503</td><td>483</td><td>13.5</td><td>30.1</td></tr><tr><td rowspan="2">125</td><td>50</td><td>568</td><td>377</td><td>494</td><td>503</td><td>482</td><td>19.5</td><td>30.1</td></tr><tr><td>100</td><td>556</td><td>382</td><td>484</td><td>491</td><td>473</td><td>13.3</td><td>29.1</td></tr><tr><td rowspan="2">150</td><td>50</td><td>496</td><td>329</td><td>418</td><td>420</td><td>406</td><td>14.2</td><td>29.1</td></tr><tr><td>100</td><td>468</td><td>306</td><td>386</td><td>388</td><td>373</td><td>14.4</td><td>31.1</td></tr><tr><td rowspan="2">175</td><td>50</td><td>399</td><td>246</td><td>298</td><td>298</td><td>286</td><td>15.2</td><td>35.8</td></tr><tr><td>100</td><td>358</td><td>216</td><td>254</td><td>251</td><td>243</td><td>16.6</td><td>39.7</td></tr><tr><td rowspan="8">T7651</td><td rowspan="2">100</td><td>50</td><td>525</td><td>357</td><td>455</td><td>460</td><td>444</td><td>13.4</td><td>33.7</td></tr><tr><td>100</td><td>525</td><td>350</td><td>455</td><td>460</td><td>444</td><td>14.1</td><td>33.9</td></tr><tr><td rowspan="2">125</td><td>50</td><td>526</td><td>361</td><td>455</td><td>460</td><td>415</td><td>14.2</td><td>31.9</td></tr><tr><td>100</td><td>521</td><td>368</td><td>449</td><td>453</td><td>410</td><td>13.1</td><td>39.7</td></tr><tr><td rowspan="2">150</td><td>50</td><td>480</td><td>318</td><td>397</td><td>399</td><td>335</td><td>14.4</td><td>37.5</td></tr><tr><td>100</td><td>459</td><td>292</td><td>371</td><td>372</td><td>339</td><td>14.7</td><td>37.9</td></tr><tr><td rowspan="2">175</td><td>50</td><td>102</td><td>251</td><td>301</td><td>300</td><td>288</td><td>15.0</td><td>12.2</td></tr><tr><td>100</td><td>362</td><td>217</td><td>257</td><td>255</td><td>245</td><td>15.2</td><td>42.7</td></tr><tr><td rowspan="2">T7351</td><td rowspan="2">125</td><td>50</td><td>503</td><td>-</td><td>423</td><td>-</td><td>-</td><td>13.4</td><td>32.5</td></tr><tr><td>100</td><td>507</td><td>-</td><td>127</td><td>-</td><td>-</td><td>13.7</td><td>34.1</td></tr></table>

3.2.2.10 7475合金薄板和厚板在一 $55\mathrm{C}$ 时的低温性能见表3-11。

表3-11[2-6]  

<table><tr><td>品种</td><td>状态</td><td>δ/mm</td><td>试验温度θ/(°C)</td><td>保温时间t/min</td><td>σb/MPa</td><td>δ/%</td><td>ψ1</td></tr><tr><td rowspan="2">薄板</td><td>T6</td><td rowspan="2">2.0</td><td>-55</td><td>20</td><td>569</td><td>16.1</td><td></td></tr><tr><td>T76</td><td>-55</td><td>20</td><td>522</td><td>12.2</td><td></td></tr><tr><td rowspan="3">厚板</td><td>T651</td><td rowspan="3">38.0</td><td>-55</td><td>20</td><td>560</td><td>13.4</td><td>24.1</td></tr><tr><td>T7651</td><td>-55</td><td>20</td><td>544</td><td>12.2</td><td>24.2</td></tr><tr><td>T7351</td><td>-55</td><td>20</td><td>540</td><td>12.9</td><td>25.1</td></tr></table>

注：薄板为 $\delta_{10}$ ，厚板为 $\delta_{5}$ 。

# 3.2.2.11 T6和T76状态 $2.0\mathrm{mm}$ 薄板的高温瞬时拉伸性能见表3-12。

表3-12[2.5]  

<table><tr><td rowspan="2">品种</td><td rowspan="2">状态</td><td rowspan="2">δ/mm</td><td rowspan="2">试验温度θ/C</td><td>σb</td><td>σP0.2</td><td rowspan="2">δ1/%</td><td rowspan="2">品种</td><td rowspan="2">状态</td><td rowspan="2">δ/mm</td><td rowspan="2">试验温度9/C</td><td>σb</td><td>σP</td><td rowspan="2">δ</td></tr><tr><td colspan="2">MPa</td><td colspan="2">MPa</td></tr><tr><td rowspan="4">薄板</td><td rowspan="4">76</td><td rowspan="4">2.0</td><td>100</td><td>481</td><td>428</td><td>24.3</td><td rowspan="4">薄板</td><td rowspan="4">T76</td><td rowspan="4">2.0</td><td>100</td><td>411</td><td>386</td><td>21.2</td></tr><tr><td>125</td><td>442</td><td>397</td><td>26.1</td><td>125</td><td>380</td><td>356</td><td>23.2</td></tr><tr><td>150</td><td>391</td><td>357</td><td>28.9</td><td>150</td><td>345</td><td>322</td><td>24.3</td></tr><tr><td>175</td><td>351</td><td>316</td><td>23.3</td><td>175</td><td>303</td><td>277</td><td>21.6</td></tr></table>

# 3.2.2.12 T651、T7651和T7351状态厚板的高温瞬时拉伸性能见表3-13。

表3-13[4.6]  

<table><tr><td>品种</td><td>状态</td><td>δ/mm</td><td>取样方向</td><td>试验温度θ/°C</td><td>σb/MPa</td><td>σP0.2/MPa</td><td>δs/%</td><td>ψ</td></tr><tr><td rowspan="12">厚板</td><td rowspan="4">T651</td><td rowspan="4">38.0</td><td rowspan="4">LT</td><td>100</td><td>506</td><td>477</td><td>18.2</td><td>44.9</td></tr><tr><td>125</td><td>172</td><td>428</td><td>19.8</td><td>50.4</td></tr><tr><td>150</td><td>421</td><td>383</td><td>20.9</td><td>57.9</td></tr><tr><td>175</td><td>382</td><td>350</td><td>19.7</td><td>60.4</td></tr><tr><td rowspan="4">T7651</td><td rowspan="4">38.0</td><td rowspan="4">LT</td><td>100</td><td>450</td><td>414</td><td>16.4</td><td>44.9</td></tr><tr><td>125</td><td>416</td><td>392</td><td>20.8</td><td>50.4</td></tr><tr><td>150</td><td>384</td><td>361</td><td>22.2</td><td>54.7</td></tr><tr><td>175</td><td>342</td><td>321</td><td>21.9</td><td>59.8</td></tr><tr><td rowspan="4">T7351</td><td rowspan="4">38.0</td><td rowspan="4">LT</td><td>100</td><td>441</td><td>399</td><td>18.6</td><td>47.1</td></tr><tr><td>125</td><td>407</td><td>375</td><td>20.2</td><td>53.9</td></tr><tr><td>150</td><td>373</td><td>349</td><td>21.9</td><td>78.1</td></tr><tr><td>175</td><td>333</td><td>308</td><td>22.2</td><td>64.9</td></tr></table>

# 3.2.2.13 T6和T76状态 $2\mathrm{mm}$ 薄板经不同温度稳定化处理后的高温拉伸性能见表3-14。

表3-14  

<table><tr><td rowspan="2">品种</td><td rowspan="2">状态</td><td rowspan="2">δ/mm</td><td colspan="2">稳定化处理制度</td><td rowspan="2">试验温度θ/C</td><td rowspan="2">取样方向</td><td rowspan="2">σ/MPa</td><td rowspan="2">σp0.2/MPa</td><td rowspan="2">d</td></tr><tr><td>θ/C</td><td>t/h</td></tr><tr><td rowspan="8">薄板</td><td rowspan="8">18</td><td rowspan="8">2.0</td><td rowspan="2">100</td><td>50</td><td rowspan="2">100</td><td rowspan="8">LT</td><td>484</td><td>434</td><td>24.6</td></tr><tr><td>100</td><td>482</td><td>435</td><td>21.4</td></tr><tr><td rowspan="2">125</td><td>50</td><td rowspan="2">125</td><td>435</td><td>397</td><td>26.5</td></tr><tr><td>100</td><td>429</td><td>395</td><td>28.</td></tr><tr><td rowspan="2">150</td><td>50</td><td rowspan="2">150</td><td>343</td><td>318</td><td>27.2</td></tr><tr><td>100</td><td>320</td><td>301</td><td>29.7</td></tr><tr><td rowspan="2">175</td><td>50</td><td rowspan="2">175</td><td>232</td><td>213</td><td>21.2</td></tr><tr><td>100</td><td>198</td><td>183</td><td>19.7</td></tr><tr><td rowspan="8">薄板</td><td rowspan="8">T76</td><td rowspan="8">2.0</td><td rowspan="2">100</td><td>50</td><td rowspan="2">100</td><td rowspan="8">LT</td><td>415</td><td>387</td><td>21.4</td></tr><tr><td>100</td><td>415</td><td>385</td><td>21.4</td></tr><tr><td rowspan="2">125</td><td>50</td><td rowspan="2">125</td><td>373</td><td>350</td><td>21.8</td></tr><tr><td>100</td><td>375</td><td>354</td><td>22.8</td></tr><tr><td rowspan="2">150</td><td>50</td><td rowspan="2">150</td><td>317</td><td>297</td><td>27.6</td></tr><tr><td>100</td><td>301</td><td>282</td><td>27.</td></tr><tr><td rowspan="2">175</td><td>50</td><td rowspan="2">175</td><td>227</td><td>208</td><td>23.7</td></tr><tr><td>100</td><td>201</td><td>185</td><td>21.7</td></tr></table>

3.2.2.14 T61和T761状态 $1.0\sim 6.0\mathrm{mm}$ 薄板经不同温度稳定化处理后的高温拉伸性能见表3-15。

表3-15  

<table><tr><td rowspan="2">品种</td><td rowspan="2">状态</td><td rowspan="2">δ/mm</td><td colspan="2">稳定化处理制度</td><td rowspan="2">试验温度θC</td><td rowspan="2">σb/MPa</td><td rowspan="2">σp. /MPa</td><td rowspan="2"></td></tr><tr><td>θ/C</td><td>t/h</td></tr><tr><td rowspan="16">薄板</td><td rowspan="16">T61</td><td rowspan="16">1.0~6.0</td><td rowspan="5">100</td><td rowspan="3">0.1~0.5</td><td rowspan="3">100</td><td>496</td><td>462</td><td>11</td></tr><tr><td>496</td><td>462</td><td>11</td></tr><tr><td>503</td><td>469</td><td>11</td></tr><tr><td>1000</td><td>1000</td><td>503</td><td>476</td><td>11</td></tr><tr><td>10000</td><td>10000</td><td>483</td><td>448</td><td>11</td></tr><tr><td rowspan="4">149</td><td>0.1~0.5</td><td>149</td><td>134</td><td>114</td><td>18</td></tr><tr><td>10</td><td>149</td><td>434</td><td>414</td><td>11</td></tr><tr><td>100</td><td>149</td><td>379</td><td>372</td><td>11</td></tr><tr><td>1000</td><td>10000</td><td>262</td><td>255</td><td>21</td></tr><tr><td rowspan="7">177</td><td>0.1</td><td rowspan="4">177</td><td>207</td><td>179</td><td>SS</td></tr><tr><td>0.5</td><td>386</td><td>365</td><td>1</td></tr><tr><td>10</td><td>379</td><td>365</td><td>1</td></tr><tr><td>100</td><td>324</td><td>310</td><td>21</td></tr><tr><td>100</td><td rowspan="3">177</td><td>228</td><td>221</td><td>11</td></tr><tr><td>1000</td><td>172</td><td>159</td><td>11</td></tr><tr><td>10000</td><td>131</td><td>110</td><td>10</td></tr></table>

续表 3-15  

<table><tr><td rowspan="2">品种</td><td rowspan="2">状态</td><td rowspan="2">δ/mm</td><td colspan="2">稳定化处理制度</td><td rowspan="2">试验温度θ/℃</td><td rowspan="2">σb /MPa</td><td rowspan="2">σp0.2 /MPa</td><td rowspan="2">δ</td></tr><tr><td>θ/C</td><td>t/h</td></tr><tr><td rowspan="6">薄板</td><td rowspan="6">T61</td><td rowspan="6">1.0~6.0</td><td rowspan="6">204</td><td>0.1</td><td rowspan="6">204</td><td>331</td><td>317</td><td>1°</td></tr><tr><td>0.5</td><td>296</td><td>283</td><td>1°</td></tr><tr><td>10</td><td>200</td><td>193</td><td>2°</td></tr><tr><td>100</td><td>145</td><td>138</td><td>1°</td></tr><tr><td>1000</td><td>110</td><td>97</td><td>1°</td></tr><tr><td>10000</td><td>97</td><td>76</td><td>1°</td></tr><tr><td rowspan="20">薄板</td><td rowspan="20">T761</td><td rowspan="20">1.0~6.0</td><td rowspan="5">100</td><td>0.1~10</td><td rowspan="3">100</td><td>455</td><td>434</td><td>1°</td></tr><tr><td>100~1000</td><td>455</td><td>434</td><td>1°</td></tr><tr><td>10000</td><td>111</td><td>121</td><td>1°</td></tr><tr><td>0.1~0.5</td><td rowspan="2">10</td><td>400</td><td>386</td><td>1°</td></tr><tr><td>10</td><td>393</td><td>379</td><td>1°</td></tr><tr><td rowspan="4">149</td><td>100</td><td rowspan="3">149</td><td>359</td><td>345</td><td>1°</td></tr><tr><td>1000</td><td>362</td><td>255</td><td>1°</td></tr><tr><td>10000</td><td>207</td><td>179</td><td>2°</td></tr><tr><td>0.1</td><td rowspan="6">175</td><td>352</td><td>338</td><td>1°</td></tr><tr><td rowspan="5">177</td><td>0.5</td><td>352</td><td>331</td><td>1°</td></tr><tr><td>10</td><td>303</td><td>290</td><td>2°</td></tr><tr><td>100</td><td>228</td><td>221</td><td>2°</td></tr><tr><td>1000</td><td>172</td><td>159</td><td>2°</td></tr><tr><td>10000</td><td>131</td><td>110</td><td>1°</td></tr><tr><td rowspan="6">204</td><td>0.1</td><td rowspan="6">204</td><td>290</td><td>269</td><td>1°</td></tr><tr><td>0.5</td><td>276</td><td>262</td><td>1°</td></tr><tr><td>10</td><td>200</td><td>193</td><td>2°</td></tr><tr><td>100</td><td>145</td><td>138</td><td>3°</td></tr><tr><td>1000</td><td>110</td><td>97</td><td>4°</td></tr><tr><td>10000</td><td>97</td><td>76</td><td>5°</td></tr></table>

① 试样标距长 $50\mathrm{mm}$ 。

3.2.2.15 T651、T7651 和 T7351 状态 $38\mathrm{mm}$ 厚板经不同温度稳定化处理后的高温拉伸性能见表 3-16。

表316 4-6  

<table><tr><td rowspan="2">品种</td><td rowspan="2">状态</td><td colspan="2">稳定化处理制度</td><td rowspan="2">试验温度θ/℃</td><td rowspan="2">取样方向</td><td rowspan="2">σL/MPa</td><td rowspan="2">σF,′′MPa</td><td rowspan="2">...</td></tr><tr><td>θ/C</td><td>t/h</td></tr><tr><td rowspan="8">厚板</td><td rowspan="8">1651</td><td rowspan="2">100</td><td>50</td><td rowspan="4">100</td><td rowspan="8">I.T</td><td>504</td><td>148</td><td>...</td></tr><tr><td>100</td><td>505</td><td>151</td><td>18.1</td></tr><tr><td rowspan="2">125</td><td>50</td><td>462</td><td>120</td><td>1.8</td></tr><tr><td>100</td><td>450</td><td>411</td><td>19.3</td></tr><tr><td rowspan="2">150</td><td>50</td><td rowspan="2">150</td><td>365</td><td>312</td><td>23.8</td></tr><tr><td>100</td><td>330</td><td>510</td><td>...</td></tr><tr><td rowspan="2">175</td><td>50</td><td rowspan="2">175</td><td>243</td><td>230</td><td>26.6</td></tr><tr><td>100</td><td>213</td><td>199</td><td>9.2</td></tr></table>

续表 316  

<table><tr><td rowspan="2">品种</td><td rowspan="2">状态</td><td colspan="2">稳定化处理制度</td><td rowspan="2">试验温度θ&#x27;℃</td><td rowspan="2">取样方向</td><td rowspan="2">σb/MPa</td><td rowspan="2">σp~/MPa</td><td rowspan="2">δ</td></tr><tr><td>θ&#x27;℃</td><td>t/h</td></tr><tr><td rowspan="8">厚板</td><td rowspan="8">T7651</td><td rowspan="2">100</td><td>50</td><td rowspan="2">100</td><td rowspan="8">LT</td><td>452</td><td>417</td><td>15.</td></tr><tr><td>100</td><td>451</td><td>419</td><td>16.8</td></tr><tr><td rowspan="2">125</td><td>50</td><td rowspan="2">125</td><td>414</td><td>393</td><td>18.</td></tr><tr><td>100</td><td>414</td><td>392</td><td>20.1</td></tr><tr><td rowspan="2">150</td><td>50</td><td rowspan="2">150</td><td>317</td><td>331</td><td>24</td></tr><tr><td>100</td><td>326</td><td>308</td><td>20.</td></tr><tr><td rowspan="2">175</td><td>50</td><td rowspan="2">175</td><td>243</td><td>228</td><td>27</td></tr><tr><td>100</td><td>219</td><td>206</td><td>25.</td></tr><tr><td rowspan="8">厚板</td><td rowspan="8">T7351</td><td rowspan="2">100</td><td>50</td><td rowspan="2">100</td><td rowspan="8">LT</td><td>439</td><td>395</td><td>16.3</td></tr><tr><td>100</td><td>441</td><td>403</td><td>15.</td></tr><tr><td rowspan="2">125</td><td>50</td><td rowspan="2">125</td><td>416</td><td>395</td><td>20.</td></tr><tr><td>100</td><td>412</td><td>392</td><td>21.8</td></tr><tr><td rowspan="2">150</td><td>50</td><td rowspan="2">150</td><td>334</td><td>318</td><td>28.</td></tr><tr><td>100</td><td>317</td><td>302</td><td>28.8</td></tr><tr><td rowspan="2">175</td><td>50</td><td rowspan="2">175</td><td>219</td><td>205</td><td>30.8</td></tr><tr><td>100</td><td>201</td><td>186</td><td>15.2</td></tr></table>

# 3.2.3 压缩性能

3.2.3.1 T651、T7651和T7351状态 $38\mathrm{mm}$ 厚板的压缩性能见表3-17。

表317  

<table><tr><td>品种</td><td>状态</td><td>δ/mm</td><td>取样方向</td><td>σp, MPa</td><td>σp, MPa</td><td>σp, MPa</td><td>σf, MPa</td></tr><tr><td rowspan="6">厚板</td><td rowspan="2">T651</td><td rowspan="6">38</td><td>L</td><td>374</td><td>458</td><td>469</td><td>148</td></tr><tr><td>LT</td><td>109</td><td>183</td><td>494</td><td>72</td></tr><tr><td rowspan="2">T7651</td><td>L</td><td>367</td><td>443</td><td>448</td><td>20</td></tr><tr><td>LT</td><td>397</td><td>459</td><td>464</td><td>74</td></tr><tr><td rowspan="2">T7351</td><td>L</td><td>373</td><td>448</td><td>453</td><td>37</td></tr><tr><td>LT</td><td>399</td><td>457</td><td>461</td><td>18</td></tr></table>

3.2.3.2 T651、T7651和T7351状态厚板的压缩应力-应变曲线见图3-9～图3-11。

# 3.2.4 冲击性能

3.2.4.1 T651、T7651和T7351状态 $38\mathrm{mm}$ 厚板的室温冲击韧性见表318。

# 3.2.5 弯曲性能

3.2.5.1 T6和O状态薄板弯曲性能见表3-19。

图片摘要：该图主要展示 3 9 7475T651状态厚板室温压缩 曲线。
![](images/17b6d591ffa64b4ee28546b30aaf28ad98cea9631561e07e3531a211767a3f46.jpg)  
图3-9 7475T651状态厚板室温压缩 $\sigma -\varepsilon$ 曲线

图片摘要：该图主要展示 3 9 7475T651状态厚板室温压缩 曲线。
![](images/9816ff9c87ecd2000fb3298102a0207ea63e271adca395d867a90dfb4116eaf3.jpg)  
图310 7475T7651状态厚板室压 压缩 $\pmb{\alpha} = \pmb{\varepsilon}$ 曲线

表3-18-3.5.7  

<table><tr><td>品种</td><td>状态</td><td>规格</td><td>试验温度θ/°C</td><td>取样方向</td><td>akj/(kJ·m-1)</td></tr><tr><td rowspan="5">厚板</td><td rowspan="2">T651</td><td rowspan="5">38</td><td rowspan="5">室温</td><td>L</td><td>22</td></tr><tr><td>LT</td><td>140</td></tr><tr><td rowspan="2">T7651</td><td>L</td><td>210</td></tr><tr><td>LT</td><td>140</td></tr><tr><td>T7351</td><td>L</td><td>22</td></tr><tr><td rowspan="3">厚板</td><td>T651</td><td rowspan="2">38</td><td rowspan="3">室温</td><td>LT</td><td>140</td></tr><tr><td>T7651</td><td>LT</td><td>130</td></tr><tr><td>T7351</td><td>70</td><td></td><td>150</td></tr></table>

表319  
3.2.5.2 T6和O状态 $2\mathrm{mm}$ 薄板的弯曲性能见表3-20。  

<table><tr><td>状态</td><td>厚度/mm</td><td>取样方向</td><td>压头半径 mm</td><td>弯曲角度/(°)</td><td>要求</td></tr><tr><td>T6</td><td>1.60~2.30</td><td>LT</td><td>8</td><td>180</td><td>无裂纹</td></tr><tr><td>()</td><td>1.60~2.30</td><td>LT</td><td>3</td><td>180</td><td>无裂纹</td></tr></table>

表3-20  

<table><tr><td>状态</td><td>取样方向</td><td>压头半径 mm</td><td>弯曲角度 (°)</td><td>试验结果</td></tr><tr><td>T6</td><td>LT</td><td>7</td><td>180</td><td>无裂纹</td></tr><tr><td>O</td><td>LT</td><td>3</td><td>180</td><td>无裂纹</td></tr><tr><td>T6&#x27;</td><td>LT</td><td>/</td><td>180</td><td>无裂纹</td></tr></table>

# 3.2.6 扭转与剪切性能

3.2.6.1 T651、T7651和T7351状态 $38\mathrm{mm}$ 厚板的室温扭转性能见表3-21。

表3-21 3.4.6  

<table><tr><td>品种</td><td>状态</td><td>δ/mm</td><td>取样方向</td><td>τb/MPa</td><td>τ0.3/MPa</td><td>τm/MPa</td></tr><tr><td rowspan="9">厚板</td><td rowspan="2">T651</td><td rowspan="6">38</td><td>L</td><td>440</td><td>301</td><td>231</td></tr><tr><td>LT</td><td>457</td><td>318</td><td>238</td></tr><tr><td rowspan="2">T7651</td><td>L</td><td>422</td><td>299</td><td>239</td></tr><tr><td>LT</td><td>409</td><td>285</td><td>218</td></tr><tr><td rowspan="2">T7351</td><td>L</td><td>429</td><td>296</td><td>231</td></tr><tr><td>LT</td><td>413</td><td>285</td><td>217</td></tr><tr><td>T651</td><td rowspan="2">38</td><td rowspan="3">LT</td><td>457</td><td>321</td><td>241</td></tr><tr><td>T7651</td><td>414</td><td>284</td><td>228</td></tr><tr><td>T7351</td><td>70</td><td>388</td><td>253</td><td>189</td></tr></table>

# 3.2.7 应力集中

3.2.7.1 T651、T7651和T7351状态 $38\mathrm{mm}$ 厚板的缺口 $(r\leqslant 0.018\mathrm{mm})$ 敏感系数 $(\sigma_{\mathrm{bl}},\sigma_{\mathrm{h}})$ 见表322。

表3-22 3.4.6  

<table><tr><td>品种</td><td>状态</td><td>δ/mm</td><td>取样方向</td><td>σb/MPa</td><td>σh11/MPa</td><td>σh11&#x27; σ1</td></tr><tr><td rowspan="6">厚板</td><td rowspan="2">T651</td><td rowspan="6">38</td><td>L</td><td>560</td><td>701</td><td>1.25</td></tr><tr><td>LT</td><td>570</td><td>682</td><td>1.20</td></tr><tr><td rowspan="2">T7651</td><td>L</td><td>522</td><td>699</td><td>1.34</td></tr><tr><td>LT</td><td>526</td><td>644</td><td>1.23</td></tr><tr><td rowspan="2">T7351</td><td>L</td><td>517</td><td>683</td><td>1.32</td></tr><tr><td>LT</td><td>510</td><td>643</td><td>1.26</td></tr></table>

# 3.3 持久和蠕变性能

# 3.4 疲劳性能

# 3.4.1 高周疲劳

3.4.1.1 T6状态 $2.0\mathrm{mm}$ 包铝薄板的光滑及缺口试样的 $S - N$ 曲线见例3-12。

图片摘要：该图主要展示 3 11 7475T7351状态厚板室温压缩 曲线。
![](images/406b1bda8c1bd80a049690dba5ea6f1daead6a9710593f24c0d634a05d27de98.jpg)  
图3-11 7475T7351状态厚板室温压缩 $\sigma -\varepsilon$ 曲线

图片摘要：该图主要展示 3 11 7475T7351状态厚板室温压缩 曲线。
