Repository: C-zj02/CFD-claw

<div align="center">

**English** | [中文](#中文版) | [Français](README_FR.md) | [Русский](README_RU.md) | [हिन्दी](README_HI.md) | [العربية](README_AR.md) | [Português](README_PT.md)

# 🚀 Claude Code Python

**A Complete Python Reimplementation Based on Real Claude Code Source**

*From TypeScript Source → Rebuilt in Python with ❤️*

***
**🔥 Active Development • New Features Weekly 🔥**

</div>

***

## 🎯 What is This?

**Clawd Code** is a **complete Python rewrite** of Claude Code, based on the **real TypeScript source code**.

File: RAG-data/中国航空材料手册(第2版) 第4卷 钛合金 铜合金001-200.pdf-b4903744-8c00-4256-a6b1-ad96b4ae46a6.md (part 10 of 12)
# 中国航空机械手册
\sigma_ {\mathrm {P} _ {0, 2}} = 9 0 5 \mathrm {M P a}
$$

试样类型：CT $B = 20\mathrm{mm}$

$$
W = 8 0 \mathrm {m m}
$$

加载方式：轴向

应力比：0.1

试验频率：13.3Hz

试验环境： $20^{\circ}\mathrm{C}$ ，空气

试样个数：3

试验点数：67

拟合公式： $\mathrm{da} / \mathrm{d}N = C(\Delta K)^n$

$$
C = 5. 0 1 \times 1 0 ^ {- 8}
$$

$$
n = 2. 8 4
$$

图3-21 TC4合金锻坯的L-T试样室温空气环境 $\mathrm{d}a / \mathrm{d}N - \Delta K$ 曲线[16]

# 3.6.3.2 模锻件L-T试样室温空气环境 $\mathrm{da} / \mathrm{d}N - \Delta K$ 曲线见图3-22。

图3-22 TC4合金模锻件的L-T试样室温空气环境 $\mathrm{da} / \mathrm{d}N - \Delta K$ 曲线[17]  
图片摘要：该图主要展示 3 22 TC4合金模锻件的L T试样室温空气环境 曲线[17]。
![](images/6dc0b9001307d79e13cc06115250b2e1c1400ce03deca3f30fa0fd4cf508be15.jpg)  
材料品种：模锻件  
热处理状态： $800^{\circ}\mathrm{C},1\mathrm{h}$ ，空冷  
材料强度： $\sigma_{\mathrm{b}} = 966\mathrm{MPa}$

$$
\sigma_ {\mathrm {P 0 . 2}} = 9 0 2 \mathrm {M P a}
$$

试样类型：CT $B = 20\mathrm{mm}$

$$
W = 8 0 \mathrm {m m}
$$

加载方式：轴向

应力比：0.1

试验频率：13.3Hz

试验环境： $20^{\circ}\mathrm{C}$ ，空气

试样个数：2

试验点数：41

拟合公式： $\mathrm{da} / \mathrm{d}N = C(\Delta K)^n$

$$
C = 5. 2 5 \times 1 0 ^ {- 8}
$$

$$
n = 2. 8 5
$$

# 3.6.3.3 锻坯L-T试样腐蚀环境 $\mathrm{da} / \mathrm{d}N - \Delta K$ 曲线见图3-23。

图片摘要：该图片与材料品种：锻坯；材料规格：这部分内容相关。
![](images/8c3b44a44623baeefefd9d511529b59053cccfe7ecfdd9202b42512a3c9d61d9.jpg)

- 试验点

材料品种：锻坯

材料规格： $\delta 30\mathrm{mm}$

热处理状态： $800^{\circ}\mathrm{C},1\mathrm{h}$ ，空冷

材料强度： $\sigma_{\mathrm{b}} = 943\mathrm{MPa}$ ， $\sigma_{\mathrm{P0.2}} = 903\mathrm{MPa}$

试样类型：CT $B = 25\mathrm{mm},W = 100\mathrm{mm}$

加载方式：轴向

应力比：0.1

试验频率：1Hz

试验环境： $35^{\circ}C$ ， $5\% \mathrm{NaCl}$

试样个数：2

试验点数：62

拟合公式： $\mathrm{d}a / \mathrm{d}N = C(\Delta K)^n$

$$
C = 2. 1 6 \times 1 0 ^ {- 9}
$$

$$
n = 3. 9 8
$$

试验点

材料品种：锻坯

材料规格： $\delta 25\mathrm{mm}$

热处理状态： $800^{\circ}\mathrm{C},1\mathrm{h}$ ，空冷

材料强度： $\sigma_{\mathrm{b}} = 943\mathrm{MPa}$ ， $\sigma_{\mathrm{P0.2}} = 903\mathrm{MPa}$

试样类型：CT $B = 20\mathrm{mm},W = 80\mathrm{mm}$

加载方向：轴向

应力比：0.1

试验频率：10Hz

试验环境： $24^{\circ}C$ ，空气

试样个数：2

试验点数：30

拟合公式： $\mathrm{da} / \mathrm{d}N = C(\Delta K)^n$

$$
C = 6. 9 9 \times 1 0 ^ {- 9}
$$

$$
n = 3, 3 8
$$

图3-23 TC4合金锻坯的L-T试样 $5\% \mathrm{NaCl}$ 环境 $\mathrm{da} / \mathrm{d}N - \Delta K$ 曲线[16]

# 4 组织结构

4.1 相变温度 $\alpha +\beta \rightarrow \beta$ 转变温度为 $980\sim 1010^{\circ}C$ 。  
4.2 时间-温度-组织转变曲线 见图4-1。

4.3 合金组织结构 合金在室温平衡状态下由 $\alpha$ 和 $\beta$ 相组成， $\beta$ 相的含量一般为 $8\% \sim 10\%$ 。当合金从 $\beta$ 相区快速冷却时，得到过饱和的马氏体型 $\alpha'$ 相；从 $\alpha + \beta$ 相区上部快速冷却时得到 $\alpha + \alpha'$ 相，并伴有少量的保留 $\beta$ 相。在时效过程中， $\alpha'$ 和 $\beta$ 相都分解成 $\alpha + \beta$ 相。从 $\alpha + \beta$ 区上部缓慢冷却时得到初生 $\alpha$ 相、片状次生 $\alpha$ 相和少量保留 $\beta$ 相。次生 $\alpha$ 相和保留 $\beta$ 相的混合体通常称为转变 $\beta$ 组织。

图片摘要：该图主要展示 4 1 TC4合金的时间 温度 组织转变曲线[25]。
![](images/9b195f01dfa0706092964d57c2d1c8f735205c32a96abca134c5156bd2ee0292.jpg)  
图4-1 TC4合金的时间-温度-组织转变曲线[25]

# 5 工艺性能与要求

# 5.1 成形性能

5.1.1 热变形温度下的拉伸性能见图5-1。  
5.1.2 不同变形速度下的拉伸性能见图5-2。

图片摘要：该图主要展示 5 1 TC4合金在热变形温度下的拉伸性能[2]。
![](images/7b77acf2bab31946d06c22d0d49492de1a5769b0cda71a4b60643bee1261461d.jpg)  
图5-1 TC4合金在热变形温度下的拉伸性能[2]

图片摘要：该图主要展示 5 1 TC4合金在热变形温度下的拉伸性能[2]。
![](images/b81228a14bbbc4ed6833cf29fe27b345b9138e0862c5c1c14a3e90b2f6e7caa4.jpg)  
图5-2 拉伸速度对TC4合金在 $925^{\circ}C$ 下拉伸性能的影响[26]

5.1.3 不同温度下的变形抗力见表5-1。

表5-1[27]  

<table><tr><td rowspan="2">变形温度/℃</td><td colspan="4">以下变形速率(s-1)的最大变形抗力/MPa</td><td rowspan="2">变形温度/℃</td><td colspan="4">以下变形速率(s-1)的最大变形抗力/MPa</td></tr><tr><td>10-2</td><td>1</td><td>10</td><td>102</td><td>10-2</td><td>1</td><td>10</td><td>102</td></tr><tr><td>700</td><td>354</td><td>476</td><td>514</td><td>556</td><td rowspan="2">1000</td><td rowspan="2">28</td><td rowspan="2">61</td><td rowspan="2">85</td><td rowspan="2">108</td></tr><tr><td>800</td><td>171</td><td>323</td><td>357</td><td>384</td></tr><tr><td>900</td><td>75</td><td>184</td><td>204</td><td>243</td><td>1100</td><td>14</td><td>35</td><td>60</td><td>68</td></tr></table>

5.1.4 热变形工艺规范见表5-2。

表5-2  

<table><tr><td>锻造类型</td><td>加热温度/℃</td><td>终锻温度/℃</td><td>一火变形量/%</td><td>锻造类型</td><td>加热温度/℃</td><td>终锻温度/℃</td><td>一火变形量/%</td></tr><tr><td>铸锭开坯</td><td>1050~1200</td><td>≥850</td><td>30~60</td><td rowspan="2">压力机模锻</td><td rowspan="2">920~950</td><td rowspan="2">≥800</td><td rowspan="2">40~70</td></tr><tr><td>坯料锻造≤100mm</td><td>950~1000</td><td>≥800</td><td>40~70</td></tr><tr><td>&gt;100mm</td><td>950~1050</td><td>≥800</td><td>40~70</td><td>锻锤模锻</td><td>950~980</td><td>≥800</td><td>40~70</td></tr></table>

5.1.5 板材成形工艺性能见表5-3。

表5-3  

<table><tr><td>θ/℃</td><td>极限拉深系数</td><td>极限翻边系数</td><td>极限压窝系数</td><td>最小弯曲半径</td></tr><tr><td>20</td><td>1.2~1.5</td><td>1.3~1.5</td><td>5~7</td><td>(3.5~5.0)δ</td></tr><tr><td>650~800</td><td>1.4~1.7</td><td>1.45~1.75</td><td>10~14</td><td>(2.3~4.0)δ</td></tr></table>

5.1.6 板材超塑性能见表5-4。

表5-4[28]  

<table><tr><td>平均晶粒尺寸/μm</td><td>ASTM级别</td><td>流变应力/MPa</td><td>应变速率敏感指数m值</td><td>平均晶粒尺寸/μm</td><td>ASTM级别</td><td>流变应力/MPa</td><td>应变速率敏感指数m值</td></tr><tr><td>4</td><td>13</td><td>69</td><td>0.8</td><td>11</td><td>10</td><td>138</td><td>0.5</td></tr><tr><td>9</td><td>11</td><td>103</td><td>0.6</td><td>20</td><td>8</td><td>172</td><td>0.4</td></tr></table>

# 5.2 焊接性能

5.2.1 TC4合金可用氩弧焊、点焊、钎焊、电子束焊和等离子焊等多种方式进行焊接。焊接接头的强度与基体金属基本相当。  
5.2.2 TC4合金焊接后在 $550\sim 650^{\circ}C$ 进行去应力退火，可以消除 $70\% \sim 80\%$ 的焊接应力。板材零件焊接后的去应力退火，最好在真空炉或保护气氛炉中进行。  
5.2.3 TC4合金具有良好的扩散连接特性。连接过程全部在真空中完成。典型的扩散连接工艺参数：加热温度为 $820\sim 1040^{\circ}\mathrm{C}$ ，加压压力为 $35\sim 70\mathrm{MPa}$ ，保持时间为 $0.5\sim 6\mathrm{h}$ 。

# 5.3 零件热处理工艺

5.3.1 半成品或零件退火时，保温时间取决于截面厚度。截面厚度小于或等于 $10\mathrm{mm}$ 时，保温时间不超过 $30\mathrm{min}$ ； $11\sim 50\mathrm{mm}$ 时为 $30\sim 60\mathrm{min}$ ；大于 $50\mathrm{mm}$ 时为 $1\sim 2\mathrm{h}$ 。  
5.3.2 零件热处理选用各种型式的电炉，处理前必须彻底清扫炉膛。采用煤气或油炉加热时，必须对炉内气氛进行严格控制，使其保持微氧化气氛，还要注意勿使燃烧喷嘴直接喷向零件。  
5.3.3 真空退火前应清除零件表面的氧化皮和富氧层，入炉前还要认真除油。复杂形状的零件真空退火时必须采用夹具固定，以减少零件变形。入炉零件最好用预先除气的无氧化钛屑填满，以防止零件氧化。

# 5.4 表面处理工艺

5.4.1 为提高钛合金零件的疲劳强度可进行表面喷丸处理。一般采用直径为 $2 \sim 5\mathrm{mm}$ 的钢丸，能产生大约 $785\mathrm{MPa}$ 的表面压应力，表面强化深度约为 $200\mu \mathrm{m}$ 。喷丸强化可显著提高TC4合金的疲劳强度。  
5.4.2 为改善 TC4 钛合金的耐磨性能, 在零件的易磨损部位, 例如风扇叶片的阻尼台侧面, 采用等离子或爆炸喷涂方法喷涂碳化钨、碳化铬等难熔质点涂层。这种方法还可用于钛合金零件已磨损部位的修补。  
5.4.3 为避免钛合金零件在工作中发生擦伤和粘结，在有磨擦接触和螺纹组合的零件上，应进行阳极化、镀铬、化学镀镍或渗氮处理。

# 5.5 切削加工与磨削性能

5.5.1 TC4合金由于导热性差、化学活性高，切削加工时刀尖处温度升高较快，容易造成刀具磨损，应注意合理选择刀具材料和加工工艺参数。采用氯化冷却液可延长刀具寿命，改善加工表面质量。  
5.5.2 铣削加工推荐采用高速钢和硬质合金螺旋立铣刀。硬质合金刀具材料应选用碳化钨类，不要选用碳化钛类。TC4合金钻深孔时难度较大，应针对被加工零件设计专用钻头，选择较大的顶角。当钻头直径大于 $6\mathrm{mm}$ 时，为便于排屑，应在切削刃部开分屑槽。  
5.5.3 TC4合金磨削时容易产生烧伤、波纹及变形。建议选用绿色碳化硅磨轮，这种磨料与刚玉及其混合磨料比较，磨削性能好、金属去除量大、功率消耗小。采用中等疏松磨轮，有利于降低磨削区温度。磨削液最好选用水剂切削液。

# 6 功能考核试验

6.1 飞机结构件 用TC4合金制成的歼击机的两种梁和垂尾接头等零件，成功地通过了静力试验和根据实际飞行载荷谱设计的全尺寸零件疲劳试验。共完成了相当于7000飞行小时的试验，满足了安全使用寿命的要求。

6.2 发动机零件 TC4 合金压气机盘件和叶片, 分别在 3 种型号的航空发动机上, 通过了 $100\mathrm{h}$ 以上的地面长期台架试车考验和一个寿命期 $50\mathrm{h}$ 的飞行试验。试验后的分解检查未发现异常情况, 达到了预期的设计目的。已在多个机种上应用。

# 7 使用建议

建议选用TC4钛合金制造飞机机身、机翼结构中的各种梁、接头、隔框和航空发动机风扇及压气机中的盘件、叶片。用TC4钛合金代替30CrMnSiA等结构钢，可以实现减轻零件重量约 $30\%$ 。

# 参考文献

1 TIMET. Properties and Processing Ti-6Al-4V, 1986   
2 上海钢铁研究所. TC4 钛合金轧棒全面性能. 1984  
3 北京航空材料研究所. TC4 钛合金板、棒材全面性能. 1977  
4 北京航空材料研究所．钛合金与结构钢和铝合金接触偶的腐蚀防护研究．1984  
5 格拉祖诺夫, 莫依谢耶夫. 结构钛合金. 国营洪都机械厂译. 1977  
6宝鸡有色金属加工厂.TC4钛合金板材检验数据汇编.1999  
7 成都飞机工业(集团)公司. TC4 钛合金检验数据汇编. 1999  
8宝鸡有色金属加工厂.TC4钛合金棒材检验数据汇编.1999  
9 西安发动机制造厂. TC4 钛合金棒材检验数据汇编. 1999  
10 北京航空材料研究所. TC4 钛合金性能数据统计计算报告. 1986  
11 北京航空材料研究所主编．航空发动机设计用材料数据手册．1990  
12 上海钢铁研究所. TC4 钛合金等温锻件检验数据汇编. 1999  
13宝鸡有色金属加工厂.TC4钛合金挤棒全面性能.1979   
14 上钢五厂研究所．发动机用TC4钛合金圆饼、环和轧棒试制总结.1984  
15 上海钢铁研究所. TC4 钛合金研制总结汇编 (一). 1984  
16 北京航空材料研究所．飞机用TC4钛合金性能数据汇编.1984  
17 北京航空材料研究所．飞机用TC4钛合金锻件全面性能总结.1985  
18沈阳飞机制造公司，飞机用TC4钛合金自由锻件攻关技术总结.1985  
19 安大锻造厂．飞机用TC4钛合金大型模锻件研制报告.1985  
20宝鸡有色金属加工厂.TC4钛合金检验数据汇编.1986  
21抚顺钢厂，北京有色金属研究总院.TC4钛合金轧棒全面性能.1984   
22 MIL-HDBK-5H. 1998. 2:5-18   
23 北京航空材料研究所. TC4 钛合金应变疲劳性能试验报告. 1985  
24 北京航空材料研究所．飞机用TC4钛合金元件疲劳特性的研究.1985  
25 Iman M A, Gilmore C M. New Observations of the Transformation in Ti-6Al-4V. In: H. Kimura, O. Izumi, eds. Titanium' 80 Science and Technology (Proceedings of the Fourth International Conference on Titanium), 1980. 1533~1542

26 北京航空材料研究所. TC4 钛合金超塑性条件的初步研究. 1978  
27 AHOIIKHH HΦ,EpMaHOK M 3. IIOJIyΦa6pHKaTb H3 THTaHOBBIX CIIaBOB. MockBa: OHTI BNIJC,1996.161   
28 RMI Titanium Company. RMI 6Al-4V

编写 王金友 傅作义

审校 李晓欣

# TC6

# 1 概述

TC6合金是一种综合性能良好的马氏体型 $\alpha-\beta$ 两相钛合金，其名义成分为Ti-6Al-2.5Mo-1.5Cr-0.5Fe-0.3Si，含有 $\alpha$ 稳定元素Al、同晶型 $\beta$ 稳定元素Mo和共析型 $\beta$ 稳定元素Cr、Fe和Si， $\beta$ 稳定系数 $K_{\beta}=0.6$ 。该合金的使用状态一般为退火状态，也可进行适当的强化热处理。TC6合金具有较高的室温强度，比TC4合金高 $85\mathrm{MPa}$ ，而且在 $450^{\circ}\mathrm{C}$ 以下有良好的热强性能。该合金还具有优良的热加工工艺性能，变形抗力小，塑性高；可以进行焊接和各种方式的机械加工。

TC6合金主要用来制造航空发动机的压气机盘和叶片等零件，能在 $400^{\circ}\mathrm{C}$ 以下长时间工作6000h以上和在 $450^{\circ}\mathrm{C}$ 工作2000h以下。该合金还可作为中强合金用来制造飞机的隔框、接头等承力结构件及不同用途的紧固件。生产的半成品主要有棒材、锻件及模锻件等。

1.1 材料牌号 TC6。  
1.2 相近牌号 BT3-1（俄罗斯）。

# 1.3 材料的技术标准

GB/T3620.1—1994 《钛及钛合金牌号和化学成分》

GB/T3620.2—1994《钛及钛合金加工产品化学成分及成分允许偏差》

GB/T2965—1996 《钛及钛合金棒材》

GJB 2218-1994 《航空用钛及钛合金棒材和锻坯规范》

GJB 2744-1996 《航空用钛及钛合金自由锻件和模锻件规范》

OCT1 90266—1986 《钛合金大规模轧制棒材技术条件》

OCT1 90000—1970 《钛合金模锻件和锻件》

1.4 化学成分 GB/T3620.1—1994规定的化学成分见表1-1。

0

表1-1  

<table><tr><td colspan="6">合 金 元 素</td><td colspan="6">杂质 不大于</td></tr><tr><td>Al</td><td>Mo</td><td>Cr</td><td>Fe</td><td>Si</td><td>Ti</td><td>C</td><td>N</td><td>H</td><td>O</td><td colspan="2">其他元素①</td></tr><tr><td rowspan="2">5.5~7.0</td><td rowspan="2">2.0~3.0</td><td rowspan="2">0.8~2.3</td><td rowspan="2">0.2~0.7</td><td rowspan="2">0.15~0.40</td><td rowspan="2">余量</td><td rowspan="2">0.10</td><td rowspan="2">0.05</td><td rowspan="2">0.015</td><td rowspan="2">0.18</td><td>单个</td><td>总和</td></tr><tr><td>0.10</td><td>0.40</td></tr></table>

① 产品出厂时供方可不检验其他元素，用户要求并在合同中注明时应予以检验。

1.5 热处理制度 按GJB3763—1999《钛及钛合金热处理规范》的规定。

1.5.1 普通退火 $800\sim 850^{\circ}C,1\sim 2h$ ，空冷。  
1.5.2 等温退火 在 $870\sim 950^{\circ}\mathrm{C}$ 范围内选定退火温度，典型的等温退火制度是 $870^{\circ}\mathrm{C},1\sim 2\mathrm{h}$ ，炉

冷到 $550\sim 650^{\circ}C$ 或转移到炉温为 $550\sim 650^{\circ}C$ 的另一炉中，保温2h，空冷。一般用于截面 $\leqslant 50\mathrm{mm}$ 。

1.5.3 双重退火 在 $870 \sim 950^{\circ} \mathrm{C}$ 范围内选定退火温度，典型的双重退火制度是 $880^{\circ} \mathrm{C}, 1 \sim 2 \mathrm{~h}$ ，空冷 $+550 \sim 600^{\circ} \mathrm{C}, 2 \sim 5 \mathrm{~h}$ ，空冷。一般用于截面大于 $50 \mathrm{~mm}$ 。  
1.5.4 去应力退火 $530\sim 620\mathrm{C},0.5\sim 6\mathrm{h}$ ，空冷或炉冷。  
1.5.5 固溶处理 在 $840\sim 900^{\circ}\mathrm{C}$ 范围内选定固溶处理温度，典型的固溶处理制度是 $850^{\circ}\mathrm{C},1\mathrm{h}$ ，水淬。  
1.5.6 时效 在 $500\sim 620^{\circ}\mathrm{C}$ 范围内选定时效温度，典型的时效制度是 $550^{\circ}\mathrm{C},1\sim 4\mathrm{h}$ ，空冷。

1.6 品种规格与供应状态 见表1-2。

表1-2  

<table><tr><td>技术标准</td><td>品种</td><td>d/mm</td><td>供应状态</td><td>技术标准</td><td>品种</td><td>d/mm</td><td>供应状态</td></tr><tr><td rowspan="2">GB/T 2965-1996</td><td rowspan="2">棒材</td><td>8~200</td><td>R,M</td><td>GJB 2218-1994</td><td>棒材</td><td>21~150</td><td>R</td></tr><tr><td>8~20</td><td>Y,M</td><td>GJB 2744-1996</td><td>锻件、模锻件</td><td>m≤60kg</td><td>R,M</td></tr></table>

1.7 熔炼与铸造工艺 制造棒材和锻件用的铸锭应经过两次以上真空自耗电极电弧炉熔炼。选用氧含量不大于 $0.08\%$ 的 $0 \sim 1$ 级小颗粒海绵钛，含钼量为 $50\%$ 的Al-Mo中间合金和含硅量为 $10\%$ 的Al-Si中间合金以及工业级铁丝或铁粒。  
应特别注意电极块的布料方式，保证各种合金元素在电极块中的分布均匀性。自耗电极的焊接采用氩气保护等离子焊接方法，严禁使用钨极氩弧焊。一次真空熔炼时的绝对压强应不大于 $1.3\mathrm{Pa}$ 。最后一次重熔可以在真空中或氩气气氛中进行。熔炼结束前必须进行热封顶操作。  
1.8 应用概况与特殊要求 该合金是俄罗斯较成熟和应用广泛的钛合金。我国早已在航空发动机上批量使用该合金制造承力卡箍、作动筒筒体、尾杆等航空零件，并在歼击机上开始用于制造承力结构件。

# 2 物理及化学性能

# 2.1 热性能

2.1.1 热导率 见表2-1。

表2-1[1]   

<table><tr><td>θ/℃</td><td>20</td><td>100</td><td>200</td><td>300</td><td>400</td><td>500</td><td>600</td><td>700</td></tr><tr><td>λ/(W/(m·°C))</td><td>8.0</td><td>8.8</td><td>10.1</td><td>11.3</td><td>12.6</td><td>14.2</td><td>15.5</td><td>16.8</td></tr></table>

2.1.2 比热容 见表2-2。

表 2-2[1]  

<table><tr><td colspan="2">θ/℃</td><td>100</td><td>200</td><td>300</td><td>400</td><td>500</td><td>600</td></tr><tr><td rowspan="2">c/(J/(kg·℃))</td><td>退火</td><td>461</td><td>503</td><td>545</td><td>608</td><td>670</td><td>712</td></tr><tr><td>固溶时效</td><td>545</td><td>-</td><td>608</td><td>670</td><td>712</td><td>-</td></tr></table>

2.1.3 线膨胀系数 见表2-3和表2-4。

表2-3[1]  

<table><tr><td colspan="2">θ/℃</td><td>20~100</td><td>20~200</td><td>20~300</td><td>20~400</td><td>20~500</td><td>20~600</td><td>20~700</td><td>20~800</td></tr><tr><td rowspan="2">α1/10-6C-1</td><td>退火</td><td>9.2</td><td>9.3</td><td>9.5</td><td>9.7</td><td>9.9</td><td>10.1</td><td>10.2</td><td>10.3</td></tr><tr><td>固溶时效</td><td>9.2</td><td>9.5</td><td>9.8</td><td>10.0</td><td>10.3</td><td>10.5</td><td>-</td><td>-</td></tr></table>

表 2-4[1,2]  

<table><tr><td colspan="2">θ/℃</td><td>100~200</td><td>200~300</td><td>300~400</td><td>400~500</td><td>500~600</td><td>600~700</td><td>700~800</td></tr><tr><td rowspan="2">α1/10-6℃-1</td><td>退火</td><td>9.5</td><td>9.9</td><td>10.2</td><td>10.7</td><td>11.2</td><td>11.1</td><td>10.5</td></tr><tr><td>固溶时效</td><td>9.8</td><td>10.3</td><td>10.9</td><td>11.4</td><td>11.4</td><td>12.1</td><td>13.0</td></tr></table>

2.2 密度 $\rho = 4.50\mathrm{g / cm}^{3[1]}$   
2.3 电性能 室温电阻率 $\rho = 1.36\mu \Omega \cdot \mathbf{m}^{[1]}$   
2.4 磁性能 无磁性。

# 2.5 化学性能

2.5.1 抗氧化性能 TC6 合金在 $400^{\circ}\mathrm{C}$ 下长时间热暴露后，表面生成很薄的金黄色氧化膜，能对金属起保护作用。当温度升高时，此氧化膜变厚。温度高于 $550^{\circ}\mathrm{C}$ 后氧化严重，氧向金属内部扩散使表面形成硬化层（ $\alpha$ 层）。  
2.5.2 耐腐蚀性能 TC6合金具有较高的耐腐蚀能力，优于不锈钢。只有在浓度较高的硫酸、盐酸和正磷酸中才能发生反应；在硝酸中反应很微弱；在海水中不受腐蚀；在氢氟酸中即使浓度很低也易于反应受腐蚀。

# 3 力学性能

3.1 技术标准规定的性能 见表3-1。

表3-1  

<table><tr><td rowspan="2">技术标准</td><td rowspan="2">品种</td><td rowspan="2">状态</td><td rowspan="2">d/mm</td><td rowspan="2">取样方向</td><td colspan="6">室温</td></tr><tr><td>σb/MPa</td><td>σP0.2/MPa</td><td>δ5/%</td><td>ψ/%</td><td>akU/(kJ/m2)</td><td>HBSd/mm</td></tr><tr><td>GB/T 2965-1996</td><td>棒材</td><td rowspan="4">退火</td><td>8~90</td><td>L</td><td>≥980</td><td>≥840①</td><td>≥10</td><td>≥25</td><td>-</td><td>-</td></tr><tr><td rowspan="2">GJB 2218-1994</td><td rowspan="2">棒材</td><td>21~100</td><td>L</td><td>≥980</td><td>-</td><td>≥10</td><td>≥25</td><td>-</td><td>-</td></tr><tr><td>&gt;100~150</td><td>T</td><td>≥920</td><td>-</td><td>≥9</td><td>≥20</td><td>-</td><td>-</td></tr><tr><td>GJB 2744-1996</td><td>锻件</td><td>m≤60kg</td><td>L②</td><td>≥950</td><td>≥910</td><td>≥8</td><td>≥20</td><td>≥295</td><td>3.2~3.7</td></tr><tr><td rowspan="2">技术标准</td><td rowspan="2">品种</td><td colspan="9">400℃</td></tr><tr><td colspan="2">σb/MPa</td><td colspan="2">δ5/%</td><td colspan="3">ψ/%</td><td colspan="2">σ100/MPa</td></tr><tr><td>GB/T 2965-1996</td><td>棒材</td><td colspan="2">≥735①</td><td colspan="2">-</td><td colspan="3">-</td><td colspan="2">≥665①</td></tr><tr><td rowspan="2">GJB 2218-1994</td><td rowspan="2">棒材</td><td colspan="2">-</td><td colspan="2">-</td><td colspan="3">-</td><td colspan="2">-</td></tr><tr><td colspan="2">-</td><td colspan="2">-</td><td colspan="3">-</td><td colspan="2">-</td></tr><tr><td>GJB 2744-1996</td><td>锻件</td><td colspan="2">≥720</td><td colspan="2">≥14①</td><td colspan="3">≥40①</td><td colspan="2">≥550①</td></tr></table>

① 当需方要求并在合同中注明时方予测试。  
② 采用横向或短横向试样测得的 $\delta_{5}$ 和 $\psi$ 值允许比规定的纵向值低 $20\%$ 。

# 3.2 室温及各种温度下的力学性能

3.2.1 硬度 室温硬度见表3-2。

表3-2[1]  

<table><tr><td>品种</td><td>d/mm</td><td>状态</td><td>HBS</td></tr><tr><td rowspan="2">锻棒</td><td rowspan="2">60</td><td>等温退火</td><td>285~340</td></tr><tr><td>双重退火</td><td>340~385</td></tr></table>

# 3.2.2 拉伸性能

# 3.2.2.1 棒材的拉伸性能统计值见表3-3和表3-4。

表3-3[3,4]  

<table><tr><td colspan="3">技术标准</td><td colspan="10">GB/T 2965-1996和GJB 2218-1994</td></tr><tr><td colspan="3">品种</td><td colspan="10">棒材</td></tr><tr><td colspan="3">规格</td><td colspan="10">d21~90mm</td></tr><tr><td colspan="3">状态</td><td colspan="10">870℃,1~2h,炉冷至650℃,2h,空冷</td></tr><tr><td>θ/℃</td><td>取样方向</td><td>拉伸性能</td><td>S</td><td>A</td><td>B</td><td>X̄</td><td>min</td><td>max</td><td>s</td><td>Cv</td><td>n</td><td>炉批数</td></tr><tr><td rowspan="4">20</td><td rowspan="4">L</td><td>σb/MPa</td><td>980</td><td>1024</td><td>1058</td><td>1102</td><td>-</td><td>-</td><td>30.7</td><td>0.028</td><td>255</td><td>66</td></tr><tr><td>σP0.2/MPa</td><td>840</td><td>-</td><td>-</td><td>1028</td><td>965</td><td>1080</td><td>-</td><td>-</td><td>18</td><td>-</td></tr><tr><td>δ5/%</td><td>10</td><td>-</td><td>-</td><td>17.1</td><td>-</td><td>-</td><td>1.7</td><td>0.099</td><td>255</td><td>66</td></tr><tr><td>ψ/%</td><td>25</td><td>-</td><td>-</td><td>46.2</td><td>-</td><td>-</td><td>4.1</td><td>0.089</td><td>255</td><td>66</td></tr><tr><td rowspan="3">400</td><td rowspan="3">L</td><td>σb/MPa</td><td>735</td><td>746</td><td>777</td><td>816</td><td>-</td><td>-</td><td>27.4</td><td>0.033</td><td>249</td><td>66</td></tr><tr><td>δ5/%</td><td>-</td><td>-</td><td>-</td><td>19.8</td><td>18.0</td><td>23.0</td><td>-</td><td>-</td><td>18</td><td>-</td></tr><tr><td>ψ/%</td><td>-</td><td>-</td><td>-</td><td>56.0</td><td>51.0</td><td>64.0</td><td>-</td><td>-</td><td>18</td><td>-</td></tr></table>

表3-4[3,4]  

<table><tr><td colspan="3">技术标准</td><td colspan="5">GJB 2218-1994</td></tr><tr><td colspan="3">品种</td><td colspan="5">棒材</td></tr><tr><td colspan="3">规格</td><td colspan="5">d&gt;100~150mm</td></tr><tr><td colspan="3">状态</td><td colspan="5">870℃,1~2h,炉冷至650℃,2h,空冷</td></tr><tr><td>θ/℃</td><td>取样方向</td><td>拉伸性能</td><td>S</td><td>X</td><td>min</td><td>max</td><td>n</td></tr><tr><td rowspan="4">20</td><td rowspan="4">T</td><td>σb/MPa</td><td>920</td><td>1043</td><td>1005</td><td>1080</td><td>10</td></tr><tr><td>σP0.2/MPa</td><td>-</td><td>982</td><td>-</td><td>-</td><td>6</td></tr><tr><td>δ5/%</td><td>9</td><td>15.6</td><td>13.0</td><td>18.0</td><td>10</td></tr><tr><td>ψ/%</td><td>20</td><td>35.5</td><td>30.0</td><td>42.0</td><td>10</td></tr><tr><td>400</td><td>T</td><td>σb/MPa</td><td>-</td><td>747</td><td>-</td><td>-</td><td>4</td></tr></table>

# 3.2.2.2 锻件的室温拉伸性能统计值见表3-5和表3-6。

表3-5[5]  

<table><tr><td colspan="2">技术标准</td><td colspan="9">GJB 2744-1996</td></tr><tr><td colspan="2">品种</td><td colspan="9">锻件</td></tr><tr><td colspan="2">规格</td><td colspan="9">m≤60kg</td></tr><tr><td colspan="2">状态</td><td colspan="9">870℃,1h,炉冷至650℃,2h,空冷</td></tr><tr><td>取样方向</td><td>拉伸性能</td><td>S</td><td>-3σ</td><td>A</td><td>B</td><td>X̄</td><td>s</td><td>Cv</td><td>n</td><td>炉批数</td></tr><tr><td rowspan="3">L</td><td>σb/MPa</td><td>950</td><td>975</td><td>995</td><td>1020</td><td>1055</td><td>23</td><td>0.022</td><td>100</td><td>50</td></tr><tr><td>δ5/%</td><td>8</td><td>-</td><td>-</td><td>-</td><td>16.9</td><td>2.2</td><td>0.130</td><td>100</td><td>50</td></tr><tr><td>ψ/%</td><td>20</td><td>-</td><td>-</td><td>-</td><td>45.2</td><td>4.0</td><td>0.088</td><td>98</td><td>49</td></tr></table>

表3-6  

<table><tr><td colspan="2">技术标准</td><td colspan="5">GJB 2744-1996</td></tr><tr><td colspan="2">品种</td><td colspan="5">等温锻造锻件</td></tr><tr><td colspan="2">规格</td><td colspan="5">m≤60kg</td></tr><tr><td colspan="2">状态</td><td colspan="5">870℃,1h,炉冷至650℃,2h,空冷</td></tr><tr><td>取样方向</td><td>拉伸性能</td><td>S</td><td>X̄</td><td>s</td><td>Cv</td><td>n</td></tr><tr><td rowspan="3">L</td><td>σb/MPa</td><td>950</td><td>1064</td><td>36</td><td>0.034</td><td>76</td></tr><tr><td>δ5/%</td><td>8</td><td>17.5</td><td>2.4</td><td>0.137</td><td>76</td></tr><tr><td>ψ/%</td><td>20</td><td>50.6</td><td>4.3</td><td>0.085</td><td>76</td></tr></table>

# 3.2.2.3 各种半成品的拉伸性能见表3-7。

表3-7[6-12]   

<table><tr><td>品 种</td><td>d 或 δ/mm</td><td>状态</td><td>取样方向</td><td>θ/℃</td><td>σb/MPa</td><td>σP0.2/MPa</td><td>δ5/%</td><td>ψ/%</td></tr><tr><td rowspan="2">棒材</td><td rowspan="2">28</td><td rowspan="9">双重退火</td><td rowspan="2">L</td><td>20</td><td>1231</td><td>1223</td><td>15.5</td><td>41.3</td></tr><tr><td>400</td><td>977</td><td>-</td><td>17.0</td><td>53.9</td></tr><tr><td rowspan="2">棒材(网篮组织)</td><td rowspan="2">22</td><td rowspan="2">L</td><td>20</td><td>1197</td><td>1069</td><td>14.8</td><td>22.4</td></tr><tr><td>400</td><td>886</td><td>-</td><td>16.1</td><td>54.2</td></tr><tr><td rowspan="2">锻棒</td><td rowspan="2">70</td><td rowspan="2">L</td><td>20</td><td>1144</td><td>-</td><td>13.0</td><td>35.6</td></tr><tr><td>400</td><td>886</td><td>715</td><td>14.8</td><td>48.0</td></tr><tr><td rowspan="3">锻棒</td><td rowspan="3">120</td><td rowspan="2">L</td><td>20</td><td>1106</td><td>1058</td><td>14.8</td><td>44.5</td></tr><tr><td>400</td><td>858</td><td>684</td><td>15.8</td><td>53.5</td></tr><tr><td>T</td><td>20</td><td>1160</td><td>1095</td><td>11.4</td><td>32.5</td></tr><tr><td rowspan="2">叶片</td><td rowspan="2">-</td><td rowspan="12">等温退火</td><td rowspan="2">T</td><td>20</td><td>1092</td><td>1036</td><td>18.7</td><td>55.8</td></tr><tr><td>400</td><td>760</td><td>-</td><td>18.3</td><td>64.7</td></tr><tr><td rowspan="2">饼坯</td><td rowspan="2">400×102</td><td rowspan="2">C</td><td>20</td><td>1005</td><td>982</td><td>19.5</td><td>47.6</td></tr><tr><td>400</td><td>746</td><td>-</td><td>21.1</td><td>55.2</td></tr><tr><td rowspan="2">盘模锻件(网篮组织)</td><td rowspan="2">496×62</td><td rowspan="2">C</td><td>20</td><td>1026</td><td>966</td><td>16.2</td><td>30.2</td></tr><tr><td>400</td><td>774</td><td>-</td><td>17.6</td><td>42.4</td></tr><tr><td rowspan="4">等温锻造盘件</td><td rowspan="4">234~274</td><td rowspan="2">C</td><td>20</td><td>1021</td><td>992</td><td>16.9</td><td>42.1</td></tr><tr><td>400</td><td>764</td><td>-</td><td>17.8</td><td>51.9</td></tr><tr><td rowspan="2">L</td><td>20</td><td>1024</td><td>1007</td><td>18.9</td><td>44.4</td></tr><tr><td>400</td><td>767</td><td>-</td><td>19.2</td><td>53.2</td></tr><tr><td rowspan="2">作动筒筒体①</td><td rowspan="2">66</td><td rowspan="2">L</td><td>20</td><td>1110</td><td>1095</td><td>19.3</td><td>45.2</td></tr><tr><td>400</td><td>838</td><td>729</td><td>18.7</td><td>54.4</td></tr><tr><td rowspan="2">肩轴模锻件(网篮组织)</td><td rowspan="2">δ95×100×420</td><td rowspan="2">普通退火</td><td rowspan="2">L</td><td>20</td><td>1088</td><td>1038</td><td>20.0</td><td>43.0</td></tr><tr><td>400</td><td>825</td><td>685</td><td>16.0</td><td>43.0</td></tr></table>

① 作动筒筒体采用等温挤压工艺制造。

# 3.2.2.4 各种温度下的拉伸性能见表3-8。

表3-8[1,12]  

<table><tr><td>品种</td><td>d/mm</td><td>状态</td><td>取样方向</td><td>θ/℃</td><td>σb/MPa</td><td>σP0.2/MPa</td><td>σP0.01/MPa</td><td>δ10/%</td><td>ψ/%</td><td>δ5/%</td><td>ψ/%</td></tr><tr><td rowspan="20">锻棒(网篮组织)</td><td rowspan="20">60</td><td rowspan="10">等温退火</td><td rowspan="10">L</td><td>-196</td><td>1373</td><td>-</td><td>-</td><td>6</td><td>25</td><td>-</td><td>-</td></tr><tr><td>-70</td><td>1177</td><td>-</td><td>-</td><td>10</td><td>30</td><td>-</td><td>-</td></tr><tr><td>-40</td><td>1098</td><td>-</td><td>-</td><td>12</td><td>40</td><td>-</td><td>-</td></tr><tr><td>20</td><td>981~1177</td><td>912~1128</td><td>834~1079</td><td>9~13</td><td>25~40</td><td>10~18</td><td>30~50</td></tr><tr><td>100</td><td>932</td><td>804</td><td>736</td><td>10</td><td>48</td><td>15</td><td>45</td></tr><tr><td>200</td><td>883</td><td>716</td><td>637</td><td>9</td><td>50</td><td>14</td><td>52</td></tr><tr><td>300</td><td>814</td><td>637</td><td>539</td><td>10</td><td>51</td><td>14</td><td>52</td></tr><tr><td>400</td><td>785</td><td>618</td><td>510</td><td>8</td><td>47</td><td>15</td><td>55</td></tr><tr><td>450</td><td>736</td><td>588</td><td>432</td><td>11</td><td>56</td><td>17</td><td>63</td></tr><tr><td>500</td><td>657</td><td>539</td><td>363</td><td>13</td><td>60</td><td>16</td><td>69</td></tr><tr><td rowspan="10">850℃,1h,水淬+550℃,5h,空冷</td><td rowspan="10">L</td><td>-196</td><td>1961</td><td>-</td><td>-</td><td>4</td><td>20</td><td>-</td><td>-</td></tr><tr><td>-70</td><td>1530</td><td>-</td><td>-</td><td>5</td><td>26</td><td>-</td><td>-</td></tr><tr><td>-40</td><td>1353</td><td>-</td><td>-</td><td>8</td><td>30</td><td>-</td><td>-</td></tr><tr><td>20</td><td>1275</td><td>1128</td><td>1030</td><td>4~10</td><td>15~30</td><td>7~12</td><td>20~35</td></tr><tr><td>100</td><td>1177</td><td>1030</td><td>883</td><td>6</td><td>35</td><td>-</td><td>-</td></tr><tr><td>200</td><td>1079</td><td>932</td><td>785</td><td>6</td><td>35</td><td>-</td><td>-</td></tr><tr><td>300</td><td>1030</td><td>834</td><td>637</td><td>6</td><td>35</td><td>-</td><td>-</td></tr><tr><td>400</td><td>932</td><td>785</td><td>618</td><td>6</td><td>50</td><td>-</td><td>-</td></tr><tr><td>450</td><td>883</td><td>716</td><td>569</td><td>6.5</td><td>55</td><td>-</td><td>-</td></tr><tr><td>500</td><td>874</td><td>637</td><td>490</td><td>8</td><td>60</td><td>-</td><td>-</td></tr></table>

续表3-8   

<table><tr><td>品种</td><td>d/mm</td><td>状态</td><td>取样方向</td><td>θ/C</td><td>σb/MPa</td><td>σP0.2/MPa</td><td>σP0.01/MPa</td><td>δ10/%</td><td>ψ/%</td><td>δ5/%</td><td>ψ/%</td></tr><tr><td rowspan="7">锻棒</td><td rowspan="7">120</td><td rowspan="7">880℃,1.5h,空冷+550℃,2h,空冷</td><td rowspan="7">L</td><td>20</td><td>1106</td><td>1058</td><td>-</td><td>-</td><td>-</td><td>14.8</td><td>44.5</td></tr><tr><td>100</td><td>1052</td><td>956</td><td>-</td><td>-</td><td>-</td><td>15.5</td><td>43.2</td></tr><tr><td>200</td><td>970</td><td>840</td><td>-</td><td>-</td><td>-</td><td>17.0</td><td>49.2</td></tr><tr><td>300</td><td>896</td><td>731</td><td>-</td><td>-</td><td>-</td><td>15.7</td><td>50.8</td></tr><tr><td>400</td><td>858</td><td>684</td><td>-</td><td>-</td><td>-</td><td>15.8</td><td>53.2</td></tr><tr><td>500</td><td>760</td><td>618</td><td>-</td><td>-</td><td>-</td><td>21.4</td><td>67.2</td></tr><tr><td>600</td><td>511</td><td>402</td><td>-</td><td>-</td><td>-</td><td>46.3</td><td>89.5</td></tr></table>

3.2.2.5 拉伸应力-应变曲线见图3-1。  
3.2.3 压缩性能 见表3-9。

表3-9[13]  

<table><tr><td>品 种</td><td>d/mm</td><td>状态</td><td>θ/℃</td><td>取样方向</td><td>σbc/MPa</td><td>σPc0.2/MPa</td></tr><tr><td rowspan="3">棒材</td><td rowspan="3">20</td><td>等温退火</td><td rowspan="3">20</td><td rowspan="3">L</td><td>1687</td><td>1253</td></tr><tr><td>双重退火</td><td>1799</td><td>1451</td></tr><tr><td>固溶时效</td><td>1865</td><td>-</td></tr></table>

3.2.4 冲击性能 见表3-10。

表3-10[3~12]  

<table><tr><td>品种</td><td>d或δ/mm</td><td>状态</td><td>θ/℃</td><td>取样方向</td><td>aKU/(kJ/m²)</td></tr><tr><td rowspan="2">棒材</td><td rowspan="2">20</td><td>等温退火</td><td rowspan="6">20</td><td>L</td><td>545</td></tr><tr><td>双重退火</td><td>L</td><td>432</td></tr><tr><td>锻棒</td><td>70</td><td>双重退火</td><td>L</td><td>437</td></tr><tr><td rowspan="2">锻棒</td><td rowspan="2">120</td><td rowspan="2">双重退火</td><td>L</td><td>530</td></tr><tr><td>T</td><td>295</td></tr><tr><td>棒材</td><td>30</td><td>固溶时效</td><td>L</td><td>311</td></tr><tr><td>棒材</td><td>21~90</td><td rowspan="8">等温退火</td><td rowspan="8">20</td><td>L</td><td>460</td></tr><tr><td>棒材</td><td>&gt;100~150</td><td>T</td><td>442</td></tr><tr><td>锻件</td><td>m≤60kg</td><td>L</td><td>475</td></tr><tr><td>叶片</td><td>-</td><td>T</td><td>495</td></tr><tr><td>饼坯</td><td>400×102</td><td>C</td><td>524</td></tr><tr><td>盘模锻件(网篮组织)</td><td>496×102</td><td>C</td><td>644</td></tr><tr><td>等温锻造锻件</td><td>m≤60kg</td><td>L</td><td>537</td></tr><tr><td>作动筒筒体①</td><td>66</td><td>L</td><td>365</td></tr><tr><td>肩轴模锻件(网篮组织)</td><td>δ95×100×420</td><td>普通退火</td><td>20</td><td>L</td><td>553</td></tr></table>

① 作动筒筒体采用等温挤压工艺制造。

3.2.5 扭转与剪切性能  
3.2.5.1 扭转性能见表3-11。

图片摘要：该图主要展示 3 1 TC6合金锻棒双重退火的拉伸应力 应变曲线[12]。
![](images/5e2883452ec1443720d65307f63aaa9043481d57f3cbb7e3fc0a3a5995528470.jpg)  
图3-1 TC6合金锻棒双重退火的拉伸应力-应变曲线[12]

表3-11[13]  

<table><tr><td rowspan="2">品种</td><td rowspan="2">d/mm</td><td rowspan="2">状态</td><td rowspan="2">θ/℃</td><td rowspan="2">取样方向</td><td>τb</td><td>τPo.3</td><td>τPo.01</td><td rowspan="2">扭转角/(°)</td></tr><tr><td colspan="3">MPa</td></tr><tr><td rowspan="3">棒材</td><td rowspan="3">20</td><td>等温退火</td><td rowspan="3">20</td><td rowspan="3">L</td><td>980</td><td>712</td><td>655</td><td>745</td></tr><tr><td>双重退火</td><td>1086</td><td>-</td><td>-</td><td>745</td></tr><tr><td>固溶时效</td><td>1087</td><td>877</td><td>812</td><td>190</td></tr></table>

# 3.2.5.2 剪切性能见表3-12。

表3-12[13]  

<table><tr><td>品种</td><td>d/mm</td><td>状态</td><td>θ/℃</td><td>取样方向</td><td>τ/MPa</td></tr><tr><td rowspan="3">棒材</td><td rowspan="3">20</td><td>等温退火</td><td rowspan="3">20</td><td rowspan="3">L</td><td>720</td></tr><tr><td>双重退火</td><td>734</td></tr><tr><td>固溶时效</td><td>804</td></tr></table>

# 3.2.6 应力集中 见表3-13。

表3-13[9,10,12]  

<table><tr><td>品种</td><td>d或δ/mm</td><td>状态</td><td>取样方向</td><td>Kt</td><td>θ/℃</td><td>σbH/MPa</td><td>σbH/σb</td></tr><tr><td rowspan="3">棒材</td><td rowspan="3">20</td><td rowspan="3">双重退火</td><td rowspan="3">L</td><td rowspan="3">3</td><td>20</td><td>1869</td><td>1.52</td></tr><tr><td>300</td><td>1492</td><td>1.39</td></tr><tr><td>400</td><td>1424</td><td>1.41</td></tr><tr><td rowspan="3">饼坯</td><td rowspan="3">525×90</td><td rowspan="3">等温退火</td><td rowspan="3">C</td><td rowspan="3">3</td><td>20</td><td>1539</td><td>1.51</td></tr><tr><td>300</td><td>1157</td><td>1.48</td></tr><tr><td>400</td><td>1096</td><td>1.41</td></tr><tr><td>盘模锻件(网篮组织)</td><td>496×62</td><td>等温退火</td><td>C</td><td>3</td><td>20</td><td>1609</td><td>1.57</td></tr></table>

# 3.2.7 热稳定性 试样热暴露后的室温力学性能见表3-14和表3-15。

表3-14[1]  

<table><tr><td rowspan="2">品种</td><td rowspan="2">d/mm</td><td rowspan="2">状态</td><td rowspan="2">取样方向</td><td colspan="2">热暴露条件</td><td rowspan="2">σb/MPa</td><td rowspan="2">δs/%</td><td rowspan="2">ψ/%</td><td rowspan="2">akU/(kJ/m2)</td></tr><tr><td>θ/C</td><td>t/h</td></tr><tr><td rowspan="10">棒材</td><td rowspan="10">12</td><td rowspan="10">等温退火</td><td rowspan="10">L</td><td colspan="2">未暴露</td><td>1079</td><td>16</td><td>45</td><td>392</td></tr><tr><td rowspan="7">400</td><td>100</td><td>1079</td><td>16</td><td>40</td><td>392</td></tr><tr><td>500</td><td>1118</td><td>16</td><td>40</td><td>392</td></tr><tr><td>2000</td><td>1147</td><td>16</td><td>40</td><td>392</td></tr><tr><td>3000</td><td>1147</td><td>16</td><td>40</td><td>392</td></tr><tr><td>6000</td><td>1147</td><td>16</td><td>40</td><td>392</td></tr><tr><td>10000</td><td>1128</td><td>15</td><td>35</td><td>294</td></tr><tr><td>15000</td><td>1177</td><td>12</td><td>20</td><td>196</td></tr><tr><td rowspan="2">450</td><td>500</td><td>1147</td><td>15</td><td>40</td><td>294</td></tr><tr><td>2000</td><td>1157</td><td>8</td><td>15</td><td>294</td></tr><tr><td rowspan="4">棒材</td><td rowspan="4">12</td><td rowspan="4">固溶时效</td><td rowspan="4">L</td><td colspan="2">未暴露</td><td>1206</td><td>12</td><td>43</td><td>392</td></tr><tr><td rowspan="3">400</td><td>6000</td><td>1275</td><td>11</td><td>30</td><td>196</td></tr><tr><td>10000</td><td>1275</td><td>10</td><td>25</td><td>196</td></tr><tr><td>15000</td><td>1324</td><td>4</td><td>8</td><td>118</td></tr></table>

表3-15[10,12,14]  

<table><tr><td rowspan="2">品种</td><td rowspan="2">d或δ/mm</td><td rowspan="2">状态</td><td rowspan="2">取样方向</td><td colspan="2">热暴露条件</td><td rowspan="2">σb/MPa</td><td rowspan="2">δs/%</td><td rowspan="2">ψ/%</td><td rowspan="2">akU/(kJ/m2)</td></tr><tr><td>θ/C</td><td>t/h</td></tr><tr><td rowspan="5">棒材</td><td rowspan="5">65</td><td rowspan="5">等温退火</td><td rowspan="5">L</td><td colspan="2">未暴露</td><td>1062</td><td>14.4</td><td>41.1</td><td>-</td></tr><tr><td rowspan="4">400</td><td>100</td><td>1050</td><td>16.4</td><td>42.2</td><td>-</td></tr><tr><td>500</td><td>1061</td><td>15.2</td><td>40.7</td><td>-</td></tr><tr><td>1000</td><td>1076</td><td>16.4</td><td>35.6</td><td>-</td></tr><tr><td>2000</td><td>1111</td><td>17.8</td><td>35.6</td><td>-</td></tr><tr><td rowspan="5">盘模锻件(网篮组织)</td><td rowspan="5">496×62</td><td rowspan="5">等温退火</td><td rowspan="5">C</td><td colspan="2">未暴露</td><td>1026</td><td>16.2</td><td>30.2</td><td>644</td></tr><tr><td rowspan="3">400</td><td>100</td><td>1051</td><td>14.0</td><td>27.5</td><td>618</td></tr><tr><td>200</td><td>1029</td><td>15.4</td><td>24.6</td><td>-</td></tr><tr><td>500</td><td>1055</td><td>14.1</td><td>25.3</td><td>520</td></tr><tr><td>450</td><td>100</td><td>1078</td><td>14.8</td><td>24.4</td><td>-</td></tr><tr><td rowspan="3">棒材</td><td rowspan="3">20</td><td rowspan="3">双重退火</td><td rowspan="3">L</td><td colspan="2">未暴露</td><td>1232</td><td>12.5</td><td>42.7</td><td>-</td></tr><tr><td rowspan="2">400</td><td>100</td><td>1258</td><td>14.5</td><td>44.0</td><td>-</td></tr><tr><td>500</td><td>1270</td><td>13.1</td><td>43.4</td><td>-</td></tr><tr><td rowspan="2">锻棒</td><td rowspan="2">120</td><td rowspan="2">双重退火</td><td rowspan="2">L</td><td colspan="2">未暴露</td><td>1106</td><td>14.8</td><td>44.5</td><td>-</td></tr><tr><td>400</td><td>100</td><td>1134</td><td>14.8</td><td>41.6</td><td>-</td></tr></table>

# 3.3 持久和蠕变性能

# 3.3.1 高温持久性能 见表3-16。

表3-16[1]  

<table><tr><td rowspan="2">品 种</td><td rowspan="2">d/mm</td><td rowspan="2">状态</td><td rowspan="2">取样方向</td><td rowspan="2">θ/°C</td><td>σ100</td><td>σ500</td><td>σ2000</td><td rowspan="2">-品种</td><td rowspan="2">d/mm</td><td rowspan="2">状态</td><td rowspan="2">取样方向</td><td rowspan="2">θ/°C</td><td>σ100</td><td>σ500</td><td>σ2000</td></tr><tr><td colspan="3">MPa</td><td colspan="3">MPa</td></tr><tr><td rowspan="4">锻 棒(网篮组织)</td><td rowspan="4">≤60</td><td rowspan="4">等温退火</td><td rowspan="4">L</td><td>300</td><td>804</td><td>794</td><td>765</td><td rowspan="4">锻 棒(网篮组织)</td><td rowspan="4">≤60</td><td rowspan="4">固溶时效</td><td rowspan="4">L</td><td>300</td><td>1020</td><td>1010</td><td>1000</td></tr><tr><td>400</td><td>765</td><td>745</td><td>706</td><td>400</td><td>932</td><td>902</td><td>863</td></tr><tr><td>450</td><td>598</td><td>578</td><td>520</td><td>450</td><td>657</td><td>618</td><td>510</td></tr><tr><td>500</td><td>392</td><td>-</td><td>-</td><td>500</td><td>353</td><td>-</td><td>-</td></tr></table>

# 3.3-2 高温蠕变性能 见表3-17。

表3-17[1]  

<table><tr><td rowspan="2">品 种</td><td rowspan="2">d/mm</td><td rowspan="2">状态</td><td rowspan="2">取样方向</td><td rowspan="2">θ/C</td><td>σ0.2/25</td><td>σ0.2/50</td><td>σ0.2/100</td><td>σ0.2/500</td><td>σ0.2/1000</td></tr><tr><td colspan="5">MPa</td></tr><tr><td rowspan="8">锻 棒 (网篮组织)</td><td rowspan="8">≤60</td><td rowspan="4">等温退火</td><td rowspan="4">L</td><td>300</td><td>-</td><td>-</td><td>637</td><td>608</td><td>588</td></tr><tr><td>400</td><td>510</td><td>500</td><td>490</td><td>441</td><td>363</td></tr><tr><td>450</td><td>289</td><td>284</td><td>275</td><td>226</td><td>196</td></tr><tr><td>500</td><td>98</td><td>88</td><td>78</td><td>-</td><td>-</td></tr><tr><td rowspan="4">固溶时效</td><td rowspan="4">L</td><td>300</td><td>-</td><td>-</td><td>784</td><td>765</td><td>735</td></tr><tr><td>400</td><td>-</td><td>-</td><td>588</td><td>510</td><td>431</td></tr><tr><td>450</td><td>392</td><td>-</td><td>245</td><td>196</td><td>-</td></tr><tr><td>500</td><td>-</td><td>-</td><td>-</td><td>-</td><td>-</td></tr></table>

# 3.4 疲劳性能

# 3.4.1 高周疲劳

3.4.1.1 锻棒旋转弯曲疲劳极限见表3-18。

表3-18[1]  

<table><tr><td>品 种</td><td>d/mm</td><td>状态</td><td>取样方向</td><td>θ/℃</td><td>K1①</td><td>R</td><td>N/周</td><td>σD/MPa</td></tr><tr><td rowspan="7">锻 棒 (网篮组织)</td><td rowspan="7">≤60</td><td rowspan="4">等温退火</td><td rowspan="4">L</td><td rowspan="2">20</td><td>1</td><td rowspan="2">-1</td><td rowspan="2">2×10^7</td><td>520</td></tr><tr><td>2.2</td><td>412</td></tr><tr><td rowspan="2">400</td><td>1</td><td rowspan="2">-1</td><td>2×10^7</td><td>471</td></tr><tr><td>2.2</td><td>10^7</td><td>373</td></tr><tr><td rowspan="3">固溶时效</td><td rowspan="3">L</td><td rowspan="2">20</td><td>1</td><td rowspan="2">-1</td><td rowspan="2">2×10^7</td><td>608</td></tr><tr><td>2.2</td><td>422</td></tr><tr><td>400</td><td>1</td><td>-1</td><td>2×10^7</td><td>481</td></tr></table>

① 试样工作直径 $d = 5\mathrm{mm}$ 。

3.4.1.2 盘模锻件旋转弯曲疲劳极限见表3-19。

表3-19[10]  

<table><tr><td>品 种</td><td>d 或 δ/mm</td><td>状态</td><td>取样方向</td><td>θ/℃</td><td>Kt①</td><td>R</td><td>N/周</td><td>σD/MPa</td></tr><tr><td rowspan="3">盘模锻件(网篮组织)</td><td rowspan="3">496×62</td><td rowspan="3">等温退火</td><td rowspan="3">C</td><td rowspan="2">20</td><td>1</td><td rowspan="2">-1</td><td rowspan="2">2×10^7</td><td>500</td></tr><tr><td>1.7</td><td>340</td></tr><tr><td>400</td><td>1</td><td>-1</td><td>2×10^7</td><td>414</td></tr></table>

① 试样工作直径 $d = 4\mathrm{mm}$ 。

3.4.1.3 棒材室温轴向加载疲劳极限见表3-20。

表 3-20[12]  

<table><tr><td>品种</td><td>d/mm</td><td>状态</td><td>取样方向</td><td>θ/℃</td><td>Kt</td><td>R</td><td>N/周</td><td>σD/MPa</td></tr><tr><td rowspan="2">棒材</td><td rowspan="2">20</td><td rowspan="2">双重退火</td><td rowspan="2">L</td><td rowspan="2">20</td><td>1</td><td rowspan="2">0.1</td><td rowspan="2">10^7</td><td>763</td></tr><tr><td>3</td><td>297</td></tr></table>

表 $3 - 21^{[9,10,13]}$   

<table><tr><td>品 种</td><td>d或δ/mm</td><td>状态</td><td>取样方向</td><td>θ/℃</td><td>Kt</td><td>R</td><td>f/Hz</td><td>K</td><td>σmax/MPa</td><td>N/周</td></tr><tr><td rowspan="2">棒材</td><td rowspan="2">22</td><td>等温退火</td><td rowspan="2">L</td><td rowspan="2">20</td><td rowspan="2">2.4</td><td rowspan="2">0.1</td><td rowspan="2">0.17</td><td rowspan="2">0.5</td><td>692</td><td>7881</td></tr><tr><td>双重退火</td><td>760</td><td>5057</td></tr><tr><td rowspan="2">棒材(网篮组织)</td><td rowspan="2">22</td><td>等温退火</td><td rowspan="2">L</td><td rowspan="2">20</td><td rowspan="2">2.4</td><td rowspan="2">0.1</td><td rowspan="2">0.17</td><td rowspan="2">0.5</td><td>716</td><td>9732</td></tr><tr><td>双重退火</td><td>749</td><td>6234</td></tr><tr><td rowspan="2">饼坯</td><td rowspan="2">525×90</td><td rowspan="2">等温退火</td><td rowspan="2">C</td><td rowspan="2">20</td><td rowspan="2">2.4</td><td rowspan="2">0.1</td><td rowspan="2">0.5</td><td>0.5</td><td>687</td><td>10460</td></tr><tr><td>0.7</td><td>961</td><td>2495</td></tr><tr><td rowspan="4">盘模锻件(网篮组织)</td><td rowspan="4">496×62</td><td rowspan="4">等温退火</td><td rowspan="4">C</td><td rowspan="2">20</td><td rowspan="2">2.4</td><td rowspan="2">0.1</td><td rowspan="2">0.2</td><td>0.5</td><td>679</td><td>6305</td></tr><tr><td>0.7</td><td>950</td><td>1786</td></tr><tr><td rowspan="2">400</td><td rowspan="2">2.4</td><td rowspan="2">0.1</td><td rowspan="2">0.2</td><td>0.5</td><td>487</td><td>8309</td></tr><tr><td>0.7</td><td>682</td><td>2245</td></tr></table>

3.4.1.4 棒材光滑和缺口试样室温轴向加载疲劳 $S - N$ 曲线见图3-2。

图3-2TC6合金棒材光滑和缺口试样室温轴向加载疲劳 $S - N$ 曲线[12]   
图片摘要：该图主要展示 3 2TC6合金棒材光滑和缺口试样室温轴向加载疲劳 曲线[12]。
![](images/87740750d133afe839523aa714ad4b7f4c9d555d30968f9fee55188bb549408f.jpg)  
材料品种：棒材  
材料规格： $d20\mathrm{mm}$   
热处理状态： $880^{\circ}\mathrm{C},1.5\mathrm{h}$   
空冷 $+550\mathrm{C}$   
2h, 空冷  
材料强度： $\sigma_{\mathrm{b}} = 1232\mathrm{MPa}$   
$\sigma_{\mathrm{P0.2}} = 1174\mathrm{MPa}$   
取样方向：L  
试样尺寸： $d = 5\mathrm{mm}$   
加载方式：轴向  
应力比：0.1  
试验频率： $120\mathrm{Hz}$   
试验环境： $20^{\circ}\mathrm{C}$ ，空气  
试样数：76

# 3.4.2 低周疲劳 应力控制低周疲劳性能见表3-21。

# 3.5 弹性性能

# 3.5.1 弹性模量 见表3-22。

表3-22[1,12]  

<table><tr><td>品种</td><td>d或δ/mm</td><td>状态</td><td>取样方向</td><td>θ/℃</td><td>E/GPa</td><td>Ed/GPa</td><td>品种</td><td>d或δ/mm</td><td>状态</td><td>取样方向</td><td>θ/℃</td><td>E/GPa</td><td>Ed/GPa</td></tr><tr><td rowspan="13">锻棒</td><td rowspan="13">60</td><td rowspan="8">等温退火</td><td rowspan="8">L</td><td>20</td><td>113</td><td>125</td><td rowspan="10">锻棒</td><td rowspan="3">60</td><td rowspan="3">固溶时效</td><td rowspan="3">L</td><td>450</td><td>93</td><td>103</td></tr><tr><td>100</td><td>111</td><td>121</td><td>500</td><td>85</td><td>100</td></tr><tr><td>200</td><td>109</td><td>117</td><td>600</td><td>72</td><td>95</td></tr><tr><td>300</td><td>106</td><td>112</td><td rowspan="7">120</td><td rowspan="7">双重退火</td><td rowspan="7">L</td><td>20</td><td>113</td><td>-</td></tr><tr><td>400</td><td>98</td><td>101</td><td>100</td><td>111</td><td>-</td></tr><tr><td>450</td><td>96</td><td>100</td><td>200</td><td>109</td><td>-</td></tr><tr><td>500</td><td>87</td><td>98</td><td>300</td><td>106</td><td>-</td></tr><tr><td>600</td><td>78</td><td>96</td><td>400</td><td>99</td><td>-</td></tr><tr><td rowspan="5">固溶时效</td><td rowspan="5">L</td><td>20</td><td>113</td><td>125</td><td>500</td><td>90</td><td>-</td></tr><tr><td>100</td><td>107</td><td>122</td><td>600</td><td>57</td><td>-</td></tr><tr><td>200</td><td>102</td><td>117</td><td rowspan="3">肩轴模锻件(网篮组织)</td><td rowspan="3">δ95×100×420</td><td rowspan="3">普通退火</td><td rowspan="3">L</td><td rowspan="3">20</td><td rowspan="3">113</td><td rowspan="3">-</td></tr><tr><td>300</td><td>101</td><td>111</td></tr><tr><td>400</td><td>101</td><td>107</td></tr></table>

# 3.5.2 切变模量 见表3-23。

表3-23[13]
