Repository: C-zj02/CFD-claw

<div align="center">

**English** | [中文](#中文版) | [Français](README_FR.md) | [Русский](README_RU.md) | [हिन्दी](README_HI.md) | [العربية](README_AR.md) | [Português](README_PT.md)

# 🚀 Claude Code Python

**A Complete Python Reimplementation Based on Real Claude Code Source**

*From TypeScript Source → Rebuilt in Python with ❤️*

***
**🔥 Active Development • New Features Weekly 🔥**

</div>

***

## 🎯 What is This?

**Clawd Code** is a **complete Python rewrite** of Claude Code, based on the **real TypeScript source code**.

File: RAG-data/中国航空材料手册(第2版) 第4卷 钛合金 铜合金201-400.pdf-cffcc59e-36cd-4482-9e63-a4b6fe4eef5e.md (part 10 of 11)
表3-3[1]  
<table><tr><td>品 种</td><td>δ,d或D×S/mm</td><td>供应状态</td><td>技术标准</td></tr><tr><td>线材</td><td>0.5~6.0</td><td>M、Y2、Y、T</td><td>GB/T 14954-1994</td></tr><tr><td>挤制棒材</td><td>10~160(圆棒)10~120(方、六角棒)</td><td>R</td><td>GB/T 13808-1992</td></tr><tr><td>拉制棒材</td><td>5~80</td><td>Y2</td><td>GB/T 4423-1992</td></tr><tr><td>矩形棒材</td><td>(5~40)×(8~50)(3~75)×(4~80)</td><td>R(挤)Y2(拉)</td><td>GB/T 13809-1992</td></tr><tr><td>带材</td><td>0.05~2.0</td><td>M、Y2、Y</td><td>GB/T 2060-1989</td></tr><tr><td>板材</td><td>4.0~60.00.2~10</td><td>R(热轧)M、Y2、Y</td><td>GB/T 2041-1989</td></tr><tr><td>管材</td><td>(21~280)×(1.5~42.5)</td><td>R</td><td>GB/T 1528-1987</td></tr></table>

1.7 熔炼与铸造工艺 合金有好的熔铸工艺性能。通常采用硅砂炉衬的工频有芯感应电炉熔炼。高温下，锌的挥发自然地进行除气和脱氧。采用低温加锌高温捞渣及使用木炭覆盖，以减少烧损和氧化。浇铸前，添加少量磷铜，以改善熔体的流动性。对于半连续铸锭，添加少量的铝（约 $0.04\%$ ）有助于提高铸锭的表面质量。用煤气保护下的半连续铸造工艺浇注铸锭。铸造温度为 $1000 \sim 1050^{\circ} \mathrm{C}$ 。  
1.8 应用概况与特殊要求 该合金是国内生产量最多的铜合金之一，工艺和质量都比较稳定。在航空仪表、电器和辅机制造中应用广泛，主要用做接线柱、管接嘴、指针套、摇臂、扇形齿轮、偏心衬套、连杆、螺纹卡圈等。

# 2 物理及化学性能

# 2.1 热性能[1]

2.1.1 熔化温度范围 $886\sim 901^{\circ}C$

2.1.2 热导率 $\lambda = 104.7\mathrm{W / (m\cdot^{\circ}C)}$

2.1.3 比热容 $c = 377\mathrm{J / (kg}\cdot \mathrm{C)}$ 。

2.1.4 线膨胀系数 $\alpha_{1} = 21.0 \times 10^{-6} \mathrm{C}^{-1}(20 \sim 300^{\circ} \mathrm{C})$ 。

2.2 密度 $\rho = 8.50\mathrm{g / cm^3}$ 。

2.3 电性能[1]

2.3.1 电导率 $g = 27\% \mathrm{IACS}$

2.3.2 电阻率 $\rho = 0.065\mu \Omega \cdot \mathrm{m}$ 。

2.4 磁性能[2] 在磁场强度 $H = 700\mathrm{kA / m}$ 时，室温质量磁化率 $X = -0.09\times 10^{-7}\mathrm{m}^3 /\mathrm{kg}$

2.5 化学性能

2.5.1 抗氧化性能 合金抗高温氧化性能较差, 氧化时表面上生成不致密的氧化膜, 内层为 $\mathrm{ZnO}$ , 外层为 $\mathrm{Cu}_{2} \mathrm{O}$ , 且伴随产生脱锌现象。  
2.5.2 耐腐蚀性能 合金在大气、淡水、以及有机溶液中有良好的耐蚀性，但在冷作硬化状态下有较大的应力腐蚀破坏倾向。

# 3 力学性能

# 3.1 技术标准规定的性能 见表3-1。

表3-1  

<table><tr><td rowspan="3">品种</td><td rowspan="3">状态</td><td rowspan="3">δ,d或D×S/mm</td><td rowspan="2">σb/MPa</td><td colspan="2">伸长率/%</td><td rowspan="3">技术标准</td></tr><tr><td>δ10</td><td>δ5</td></tr><tr><td colspan="3">≥</td></tr><tr><td rowspan="3">带材</td><td>M</td><td rowspan="3">0.5~20</td><td>343</td><td>25</td><td>-</td><td rowspan="3">GB/T 2060-1989</td></tr><tr><td>Y2</td><td>392~490</td><td>12</td><td>-</td></tr><tr><td>Y</td><td>441</td><td>5</td><td>-</td></tr><tr><td rowspan="4">板材</td><td>R</td><td>4.0~15</td><td>372</td><td>18</td><td>-</td><td rowspan="4">GB/T 2041-1989</td></tr><tr><td>M</td><td rowspan="3">0.5~10</td><td>343</td><td>25</td><td>-</td></tr><tr><td>Y2</td><td>392~490</td><td>12</td><td>-</td></tr><tr><td>Y</td><td>441</td><td>5</td><td>-</td></tr><tr><td rowspan="4">棒材</td><td>R</td><td>10~160</td><td>365</td><td>18</td><td>21</td><td>GB/T 13808-1992</td></tr><tr><td rowspan="3">Y2</td><td>5~20</td><td>420</td><td>10</td><td>12</td><td rowspan="3">GB/T 4423-1992</td></tr><tr><td>20~40</td><td>390</td><td>12</td><td>14</td></tr><tr><td>40~60</td><td>370</td><td>16</td><td>19</td></tr><tr><td rowspan="3">矩形棒材</td><td>R</td><td>5~40×8~50</td><td>340</td><td>15</td><td>17</td><td rowspan="3">GB/T 13809-1992</td></tr><tr><td rowspan="2">Y2</td><td rowspan="2">3~75×4~280</td><td>390</td><td>10</td><td>12</td></tr><tr><td>375</td><td>15</td><td>18</td></tr><tr><td>管材</td><td>R</td><td>(21~28)×(1.5~42.5)</td><td>390</td><td>20</td><td>24</td><td>GB/T 1528-1997</td></tr><tr><td rowspan="9">线材①</td><td rowspan="3">M</td><td>0.50~2.0</td><td>345</td><td>25</td><td>-</td><td rowspan="9">GB/T 14954-1994</td></tr><tr><td>&gt;2.0~4.0</td><td>335</td><td>28</td><td>-</td></tr><tr><td>&gt;4.0~6.0</td><td>325</td><td>30</td><td>-</td></tr><tr><td rowspan="3">Y2</td><td>0.5~2.0</td><td>390~590</td><td>-</td><td>-</td></tr><tr><td>&gt;2.0~4.0</td><td>390~590</td><td></td><td></td></tr><tr><td>&gt;4.0~6.0</td><td>375~570</td><td>-</td><td>-</td></tr><tr><td rowspan="3">Y</td><td>0.5~2.0</td><td>490~735</td><td>-</td><td>-</td></tr><tr><td>&gt;2.0~4.0</td><td>490~685</td><td>-</td><td>-</td></tr><tr><td>&gt;4.0~6.0</td><td>440~635</td><td></td><td></td></tr></table>

$①$ 线材伸长率 $L_{0} = 100\mathrm{mm}$

# 3.2 室温及各种温度下的力学性能

# 3.2.1 硬度

3.2.1.1 供应状态材料的硬度见表3-2。  
3.2.1.2 不同变形率材料的硬度见图3-1。  
3.2.1.3 不同温度退火后材料的硬度见图3-2。

# 3.2.2 拉伸性能

表3-2[3]  

<table><tr><td>状态</td><td>HBS</td><td>HRB</td></tr><tr><td>M</td><td>75</td><td>44</td></tr><tr><td>Y2</td><td>116</td><td>-</td></tr><tr><td>Y</td><td>149</td><td>80</td></tr></table>

图片摘要：该图主要展示 3 2[3]。
![](images/e3e5f7a5bce48dd02251a49e7111c018b1e348821a83d97a18883488f110620f.jpg)  
原材料： $\delta 2\mathrm{mm}$ 板材， $600^{\circ}C$ 退火1h，晶粒大小为 $0.02\mathrm{mm}$

图3-1 HPb59-1硬度与变形率的关系[3]

图3-2 HPb59-1硬度和晶粒度与退火温度的关系[3]  
图片摘要：该图主要展示 3 2 HPb59 1硬度和晶粒度与退火温度的关系[3]。
![](images/0339eaf518c09618e2380c35a631f942cca0d5f931dfdc81f5395321b9116e1f.jpg)  
原材料： $\delta 2\mathrm{mm}$ 的硬板（ $\varepsilon = 60\%$ ）

# 3.2.2.1 供应状态材料的拉伸性能见表3-3。

表 $3 - 3^{[4\sim 7]}$   

<table><tr><td rowspan="3">品种</td><td rowspan="3">状态</td><td rowspan="3">δ或d/mm</td><td colspan="8">σb</td><td colspan="3">δ</td></tr><tr><td>A</td><td>B</td><td>X</td><td>min</td><td>max</td><td>s</td><td rowspan="2">Cv</td><td rowspan="2">n</td><td>X</td><td>min</td><td>max</td></tr><tr><td colspan="6">MPa</td><td colspan="3">%</td></tr><tr><td rowspan="2">带材</td><td>M</td><td>0.35</td><td>-</td><td>-</td><td>420</td><td>410</td><td>430</td><td>-</td><td>-</td><td>-</td><td>48</td><td>44</td><td>51</td></tr><tr><td>Y</td><td>0.2~4</td><td>-</td><td>-</td><td>570</td><td>490</td><td>655</td><td>32</td><td>0.06</td><td>64</td><td>12</td><td>6</td><td>20</td></tr><tr><td rowspan="4">板材</td><td>R</td><td>5~20</td><td>-</td><td>-</td><td>410</td><td>380</td><td>440</td><td>-</td><td>-</td><td>-</td><td>31</td><td>22</td><td>39</td></tr><tr><td>M</td><td>0.3~5</td><td>-</td><td>-</td><td>415</td><td>380</td><td>480</td><td>20</td><td>0.05</td><td>57</td><td>44</td><td>35</td><td>64</td></tr><tr><td>Y2</td><td>0.2~5.5</td><td>-</td><td>-</td><td>480</td><td>470</td><td>540</td><td>-</td><td>-</td><td>-</td><td>21</td><td>15</td><td>32</td></tr><tr><td>Y</td><td>0.3~5.5</td><td>430</td><td>470</td><td>526</td><td>451</td><td>637</td><td>38</td><td>0.07</td><td>253</td><td>16</td><td>6</td><td>28</td></tr><tr><td rowspan="4">棒材</td><td>R</td><td>42~72</td><td>375</td><td>400</td><td>428</td><td>392</td><td>480</td><td>19</td><td>0.045</td><td>101</td><td>35</td><td>25</td><td>45</td></tr><tr><td rowspan="3">Y2</td><td>d&lt;20</td><td>380</td><td>430</td><td>490</td><td>382</td><td>588</td><td>42</td><td>0.085</td><td>288</td><td>27</td><td>13</td><td>42</td></tr><tr><td>d20~40</td><td>400</td><td>435</td><td>473</td><td>402</td><td>549</td><td>26</td><td>0.054</td><td>231</td><td>29</td><td>18</td><td>40</td></tr><tr><td>d&gt;40</td><td>430</td><td>450</td><td>480</td><td>431</td><td>519</td><td>19</td><td>0.038</td><td>110</td><td>29</td><td>22</td><td>38</td></tr><tr><td>管材</td><td>R</td><td>42×8</td><td>-</td><td>-</td><td>410</td><td>380</td><td>450</td><td>-</td><td>-</td><td>-</td><td>34</td><td>25</td><td>45</td></tr><tr><td rowspan="2">线材</td><td>Y2</td><td>1.0~5.2</td><td>-</td><td>-</td><td>500</td><td>420</td><td>570</td><td>-</td><td>-</td><td>-</td><td>25</td><td>17</td><td>31</td></tr><tr><td>Y</td><td>1~6</td><td>-</td><td>-</td><td>550</td><td>470</td><td>635</td><td>44</td><td>0.08</td><td>85</td><td>16</td><td>8</td><td>24</td></tr></table>

3.2.2.2 不同变形率材料的拉伸性能见图3-3。  
3.2.2.3 不同温度退火后材料的拉伸性能见图3-4。

图片摘要：该图主要展示 3 3 HPb59 1拉伸性能与变形率的关系[3]。
![](images/4c3bef5ea158a67d639a40c7029c5abfa0d9952c39b6ce9f8c68c2c459c11da6.jpg)  
图3-3 HPb59-1拉伸性能与变形率的关系[3]

图片摘要：该图主要展示 3 3 HPb59 1拉伸性能与变形率的关系[3]。
![](images/2e4bc45603d2f01bc434010ce8d8f474c583923622dc137c954a3b86da611dfa.jpg)  
图3-4 HPb59-1拉伸性能与退火温度（保温1h)的关系[3]

3.2.2.4 高温拉伸性能见图3-5。  
3.2.2.5 低温拉伸性能见表3-4和图3-6。

表3-4[3]  

<table><tr><td>状态</td><td>θ/℃</td><td>σb/MPa</td><td>σP0.2/MPa</td><td>δ/%</td><td>ψ/%</td><td>状态</td><td>θ/℃</td><td>σb/MPa</td><td>σP0.2/MPa</td><td>δ/%</td><td>ψ/%</td></tr><tr><td rowspan="3">退火棒(500℃,2h)</td><td>20</td><td>360</td><td>135</td><td>50</td><td>62</td><td rowspan="3">冷轧棒(ε=12%)</td><td>20</td><td>430</td><td>315</td><td>28</td><td>57</td></tr><tr><td>-78</td><td>370</td><td>165</td><td>50</td><td>64</td><td>-78</td><td>480</td><td>370</td><td>27</td><td>59</td></tr><tr><td>-183</td><td>475</td><td>200</td><td>50</td><td>62</td><td>-183</td><td>590</td><td>480</td><td>30</td><td>57</td></tr></table>

图片摘要：该图主要展示 3 4[3]。
![](images/068e0cf82bbbe99c007310f227c2b1506465233cd87cd68bd3fb52afd48fa7fa.jpg)  
图3-5 HPb59-1高温拉伸性能[3]

图片摘要：该图主要展示 3 5 HPb59 1高温拉伸性能[3]。
![](images/6e321375bd7508b11dd89d1e72582e9fef527343d043c9ff7d30a63a08981a67.jpg)  
图3-6 HPb59-1低温和高温拉伸性能[8]

# 3.2.3 冲击性能

3.2.3.1冲击韧性[1] $a_{\mathrm{KU}} = 490\mathrm{kJ / m^2(M}$ 态）， $a_{\mathrm{KU}} = 580\mathrm{kJ / m^2(Y_2}$ 态）。

3.2.4 扭转和剪切性能  
3.2.4.1 剪切强度[1] $\tau = 255\mathrm{MPa}$ (M态棒)。  
3.3 持久和蠕变性能  
3.4 疲劳性能  
3.4.1 高周疲劳[1] 挤制棒在循环次数 $N$ 为 $5 \times 10^{7}$ 周时的疲劳强度极限 $\sigma_{\mathrm{D}} = 160 \mathrm{MPa}$ 。  
3.5 弹性性能[1]   
3.5.1 弹性模量 $E = 91.2\mathrm{GPa}(\mathbf{M}$ 态棒), $E = 103.0\mathrm{GPa}(\mathbf{Y}$ 态棒）。  
3.5.2 切变模量 $G = 26.0\mathrm{GPa}$

# 4 组织结构

4.1 相变温度  
4.2 时间-温度-组织转变曲线  
4.3 合金组织结构 合金在高温下为单相 $\beta$ 组织。铸态及加工退火状态为 $(\alpha + \beta)$ 两相组织, 铅呈质点状分布其间。  
$\alpha$ 相的形态和尺寸随热加工温度变化有所不同：在 $\beta$ 相区温度热加工时， $\alpha$ 相呈魏氏组织；在两相温度区热加工时，则呈带状组织。

# 5 工艺性能与要求

5.1 成形性能 $\beta$ 相在高温条件下富于塑性，因此合金有很好的热加工性能。在 $550\sim 650^{\circ}\mathrm{C}$ 温度区间，合金具有超塑性。当应变速率为 $5.3\times 10^{-4} / \mathrm{s}$ 时，最大伸长率可达 $515\%^{[9]}$ 。  
虽然 $\alpha$ 相在常温下塑性很好，但由于有序的 $\beta^{\prime}$ 相脆性大，降低合金的冷加工性，冷变形率一般不超过 $45\%$ 。  
5.2 焊接性能 合金易于铜焊、锡焊和闪光焊，也能进行气体保护下的金属极或钨极电弧焊，但不宜埋弧焊、电渣焊、点焊和对缝焊。  
5.3 零件热处理工艺  
5.4 表面处理工艺  
5.5 切削加工与磨削性能 合金的切削加工性为易切削黄铜HPb63-3的 $80\%$ 。

# 6 功能考核试验

# 7 使用建议

选用。

# 参考文献

1 北京航空情报所编译. 航空材料手册. 第二册. 有色合金. 1965  
2 KpaBueHko H II, n np. IIBeT. MeTaJIbI. 1977, No.6, 79   
3 手册编写组．重有色金属材料加工手册．第一分册．北京：冶金工业出版社，1979  
4沈阳有色金属加工厂.铜合金生产检验报告汇编：铜合金01-86.1986   
5 洛阳铜加工厂. 铜合金生产检验报告汇编: 铜合金 02-86.1986

6上海有色金属压延厂．铜合金生产检验报告汇编：铜合金03-86.1986   
7 太行仪表厂．铜合金进厂检验报告汇编：铜合金04-86.1986  
8IaHxA H.IBcTe.MetJIbI.1970,No.1,69   
9 中谷义三等．日本金属学会志.48(1984),No.113

编写 李咸云

审校 李家岚

# 62-1锡黄铜 HSn62-1

# 1 概述

HSn62-1是铜-锌-锡三元系 $(\alpha +\beta)$ 两相黄铜，通用商品名称为海军黄铜。

合金在大气、淡水和海水中有优良的耐蚀性，并有较高的力学性能和良好的加工性。在冷作硬化状态下，合金有较强的应力腐蚀破坏倾向，因此冷作硬化的材料和制件应进行消除应力退火。

该合金主要用于在海水和汽油等介质中工作的各种管线和零件。

1.1 材料牌号 62-1 锡黄铜 HSn62-1。  
1.2 相近牌号 见表1-1。

表1-1  

<table><tr><td>国别</td><td>俄罗斯</td><td>美国</td><td>英国</td><td>日本</td><td>ISO</td></tr><tr><td>牌号</td><td>ЛIO 62-1</td><td>C46200</td><td>CZ112</td><td>C4621</td><td>CuZn38Sn</td></tr></table>

1.3 材料的技术标准 见表1-2。

表1-2  

<table><tr><td>品种</td><td>线材</td><td>棒材</td><td>带材</td><td>板材</td><td>管材</td></tr><tr><td>技术标准</td><td>GB/T 14954-1994《黄铜线》</td><td>GB/T 4423-1992《铜及铜合金拉制棒》GB/T 13808-1992《铜及铜合金挤制棒》</td><td>GB/T 2060-1989《黄铜带》</td><td>GB/T 2041-1989《黄铜板》</td><td>GB/T 1527-1997《铜及铜合金挤制管》</td></tr></table>

1.4 化学成分 应符合GB/T5232—1985《加工黄铜 化学成分和产品形状》的规定，见表1-3。

表1-3  
%   

<table><tr><td colspan="3">主元素</td><td colspan="6">杂质 不大于</td></tr><tr><td>Zn</td><td>Sn</td><td>Cu</td><td>Pb</td><td>Sb</td><td>Bi</td><td>P</td><td>Fe①</td><td>杂质总和</td></tr><tr><td>余量</td><td>0.7~1.1</td><td>61.0~63.0</td><td>0.10</td><td>0.005</td><td>0.002</td><td>0.01</td><td>0.10</td><td>0.3</td></tr></table>

① 抗磁用的HSn62-1，铁的质量分数不超过 $0.030\%$ 。

1.5 热处理制度 合金不能热处理强化。退火： $550\sim 650^{\circ}\mathrm{C}$ 。消除应力退火： $300\sim 350^{\circ}\mathrm{C}$ 。  
1.6 品种规格与供应状态 见表1-4。

表1-4  

<table><tr><td>品 种</td><td>\( \delta ,d \) 或 \( D \times  S/\mathrm{{mm}} \)</td><td>供应状态</td><td>技术标准</td></tr><tr><td>带 材</td><td>0.05~2.0</td><td>Y</td><td>GB/T 2060-1989</td></tr><tr><td rowspan="2">板 材</td><td>4.0~60.0</td><td>R</td><td rowspan="2">GB/T 2041-1989</td></tr><tr><td>0.2~10.0</td><td>M、Y</td></tr><tr><td>挤制棒材</td><td>10~160(圆棒)、 10~120(方、六角棒)</td><td>R</td><td>GB/T 13808-1992</td></tr><tr><td>拉制棒材</td><td>5~60</td><td>Y</td><td>GB/T 4423-1992</td></tr><tr><td>管 材</td><td>\( \left( {3 \sim  {60}}\right)  \times  \left( {{0.5} \sim  {10}}\right) \)</td><td>\( {\mathrm{M}}_{\text{、}{\mathrm{Y}}_{2}} \)</td><td>GB/T 1527-1997</td></tr><tr><td>线 材</td><td>0.5~6.0</td><td>M、Y</td><td>GB/T 14954-1994</td></tr></table>

1.7 熔炼与铸造工艺 合金有良好的熔铸工艺性能。通常采用工频有芯感应电炉熔炼。高温下锌的挥发有助于除气和脱氧，用木炭保护，以减少金属烧损和氧化。浇铸前，添加少量磷铜，以增加熔体的流动性。在煤气保护下，用半连续铸造工艺浇注铸锭。铸造温度为 $1060 \sim 1100^{\circ} \mathrm{C}$ 。  
1.8 应用概况与特殊要求 该合金大批量生产, 质量稳定。航空工业主要用做汽油泵的管路、螺纹套管、螺纹以及滚珠等构件。

# 2 物理及化学性能

# 2.1 热性能[1]

2.1.1 熔化温度范围 $886\sim 907^{\circ}C$

2.1.2 热导率 $\lambda = 108.9\mathrm{W / (m\cdot^{\circ}C)}$

2.1.3 线膨胀系数 $\alpha_{1} = 19.3\times 10^{-6}\mathrm{C}^{-1}(20^{\circ}\mathrm{C})$ 。

2.2 密度 $\rho = 8.45\mathrm{g / cm^3}$

2.3 电性能[1]

2.3.1 电导率 $g = 24\% \mathrm{IACS}$

2.3.2 电阻率 $\rho = 0.072\mu \Omega \cdot \mathrm{m}$ 。

# 2.4 磁性能

# 2.5 化学性能

2.5.1 耐腐蚀性能[1] 合金在大气、淡水和海水中有较高的耐蚀性。在海水中每昼夜的重量损失为 $0.55\mathrm{g} / \mathrm{m}^2 \cdot \mathrm{d}$ ，在 $10\%$ 的硫酸溶液中为 $1.51\mathrm{g} / \mathrm{m}^2 \cdot \mathrm{d}$ 。冷作硬化状态的材料，有“季裂”倾向，应注意消除应力退火。

# 3 力学性能

3.1 技术标准规定的性能 见表3-1。  
3.2 室温及各种温度下的力学性能

# 3.2.1 硬度

表3-1  

<table><tr><td rowspan="3">品种</td><td rowspan="3">状态</td><td rowspan="3">δ,d或D×S/mm</td><td rowspan="2">σb/MPa</td><td colspan="2">伸长率/%</td><td rowspan="3">技术标准</td></tr><tr><td>δ10</td><td>δ5</td></tr><tr><td colspan="3">≥</td></tr><tr><td>带材</td><td>Y</td><td>0.5~2.0</td><td>392</td><td>5</td><td>-</td><td>GB/T 2060-1989</td></tr><tr><td rowspan="3">板材</td><td>R</td><td>4.0~15.0</td><td>343</td><td>20</td><td>-</td><td rowspan="3">GB/T 2041-1989</td></tr><tr><td>M</td><td rowspan="2">0.5~10.0</td><td>294</td><td>35</td><td>-</td></tr><tr><td>Y</td><td>392</td><td>5</td><td>-</td></tr></table>

续表 3-1  

<table><tr><td rowspan="3">品种</td><td rowspan="3">状态</td><td rowspan="3">δ,d或D×S/mm</td><td rowspan="2">σb/MPa</td><td colspan="2">伸长率/%</td><td rowspan="3">技术标准</td></tr><tr><td>δ10</td><td>δ5</td></tr><tr><td colspan="3">≥</td></tr><tr><td rowspan="3">棒材</td><td>R</td><td>10~120&gt;120~160</td><td>365-</td><td>20-</td><td>22-</td><td>GB/T 13808-1992</td></tr><tr><td rowspan="2">Y</td><td>5~40</td><td>390</td><td>15</td><td>17</td><td rowspan="2">GB/T 4423-1992</td></tr><tr><td>&gt;40~60</td><td>360</td><td>20</td><td>23</td></tr><tr><td rowspan="2">管材</td><td>M</td><td rowspan="2">(3~60)×(0.5~10)</td><td>295</td><td>35</td><td>-</td><td rowspan="2">GB/T 1527-1997</td></tr><tr><td>Y2</td><td>335</td><td>30</td><td>-</td></tr><tr><td rowspan="6">线材①</td><td rowspan="3">M</td><td>0.5~2.0</td><td>315</td><td>15</td><td>-</td><td rowspan="6">GB/T 14954-1994</td></tr><tr><td>&gt;2.0~4.0</td><td>305</td><td>20</td><td>-</td></tr><tr><td>&gt;4.0~6.0</td><td>295</td><td>25</td><td>-</td></tr><tr><td rowspan="3">Y</td><td>0.5~2.0</td><td>590~835</td><td>-</td><td>-</td></tr><tr><td>&gt;2.0~4.0</td><td>540~785</td><td>-</td><td>-</td></tr><tr><td>&gt;4.0~6.0</td><td>490~735</td><td>-</td><td>-</td></tr></table>

$①$ 线材伸长率 $L_{0} = 100\mathrm{mm}$   
3.2.1.1 供应状态材料的硬度见表3-2。  
3.2.1.2 不同变形率材料的硬度见图3-1。  
3.2.1.3 不同温度退火(保温1h)后材料的硬度见图3-2。  
3.2.1.4 高温硬度见表3-3。  
3.2.2 拉伸性能  
3.2.2.1 供应状态材料的拉伸性能见表3-4。

表3-2[1]  

<table><tr><td>品种</td><td>状态</td><td>HBS</td><td>HRB</td></tr><tr><td>M</td><td>85</td><td>50</td><td></td></tr><tr><td>Y</td><td>145</td><td>95</td><td></td></tr></table>

表3-3[1]  

<table><tr><td>θ/℃</td><td>100</td><td>200</td><td>300</td><td>500</td></tr><tr><td>HBS</td><td>63</td><td>63</td><td>61</td><td>51</td></tr></table>

表3-4[2]  

<table><tr><td rowspan="3">品种</td><td rowspan="3">状态</td><td colspan="6">σb</td><td colspan="3">δ</td></tr><tr><td>X̄</td><td>min</td><td>max</td><td>s</td><td rowspan="2">Cv</td><td rowspan="2">n</td><td>X̄</td><td>min</td><td>max</td></tr><tr><td colspan="4">MPa</td><td colspan="3">%</td></tr><tr><td rowspan="2">板材</td><td>M</td><td>370</td><td>-</td><td>-</td><td>-</td><td>-</td><td>-</td><td>42</td><td>-</td><td>-</td></tr><tr><td>Y</td><td>455</td><td>390</td><td>590</td><td>50</td><td>0.11</td><td>22</td><td>20</td><td>7</td><td>28</td></tr><tr><td rowspan="2">棒材</td><td>Y</td><td>430</td><td>390</td><td>480</td><td>23</td><td>0.05</td><td>31</td><td>23</td><td>18</td><td>34</td></tr><tr><td>R</td><td>400</td><td>365</td><td>410</td><td>19</td><td>0.05</td><td>42</td><td>35</td><td>29</td><td>42</td></tr><tr><td>管材</td><td>Y2</td><td>400</td><td>-</td><td>-</td><td>-</td><td>-</td><td>-</td><td>39</td><td>-</td><td>-</td></tr><tr><td>线材</td><td>Y</td><td>620</td><td>-</td><td>-</td><td>-</td><td>-</td><td>-</td><td>4</td><td>-</td><td>-</td></tr></table>

3.2.2.2 不同变形率材料的拉伸性能见图3-1。  
3.2.2.3 不同温度退火(保持1h)后材料的拉伸性能见图3-2。  
3.2.2.4 高温拉伸性能 退火状态的软板在各种温度下保持 $30\mathrm{min}$ 后的拉伸性能见表3-5。  
3.2.3 冲击性能  
3.2.3.1 冲击韧性 见表3-6。

图片摘要：该图主要展示 3 1 HSn62 1力学性能与变形率的关系[3]。
![](images/54c4a798d43c1e9a829d90d321df7d22ba87976a57ce03008f57160866767722.jpg)  
原材料： $\delta 1\mathrm{mm}$ 软带材：  
晶粒大小：0.015mm；0.080mm

图3-1 HSn62-1力学性能与变形率的关系[3]

图3-2 HSn62-1力学性能和晶粒度与退火温度的关系[3]   
图片摘要：该图主要展示 3 2 HSn62 1力学性能和晶粒度与退火温度的关系[3]。
![](images/9330a3d5d2c36aad8a5e5898383a07bbe2f2fb0bf8ba006631846b10982ae105.jpg)  
原材料： $\delta 1\mathrm{mm}$ 硬带 $(\varepsilon = 50\%)$   
晶粒大小：—0.015mm；…0.08mm

表3-5[1]  

<table><tr><td>θ/℃</td><td>σb/MPa</td><td>σP0.1/MPa</td><td>σP/MPa</td><td>δ/%</td><td>θ/℃</td><td>σb/MPa</td><td>σP0.1/MPa</td><td>σP/MPa</td><td>δ/%</td></tr><tr><td>20</td><td>396</td><td>215</td><td>82</td><td>41</td><td rowspan="2">400</td><td rowspan="2">156</td><td rowspan="2">70</td><td rowspan="2">27</td><td rowspan="2">54</td></tr><tr><td>200</td><td>365</td><td>201</td><td>74</td><td>54</td></tr><tr><td>300</td><td>260</td><td>122</td><td>43</td><td>51</td><td>500</td><td>105</td><td>26</td><td>8</td><td>52</td></tr></table>

# 3.2.4 扭转和剪切性能

3.2.4.1 剪切强度[1] $\tau = 275\mathrm{MPa}(\mathrm{Y}_2$ 态棒）。

# 3.3 持久和蠕变性能

3.3.1 高温持久性能见表3-7。

表3-6[1]  

<table><tr><td>θ/℃</td><td>20</td><td>100</td><td>300</td><td>500</td></tr><tr><td>akU/(kJ/m2)</td><td>750</td><td>250</td><td>275</td><td>100</td></tr></table>

表3-7[4]  

<table><tr><td>材料状态</td><td>θ/℃</td><td>σ/MPa</td><td>至破坏时间/h</td><td>材料状态</td><td>θ/℃</td><td>σ/MPa</td><td>至破坏时间/h</td></tr><tr><td rowspan="5">M态板材(δ12mm)</td><td>20</td><td>240</td><td>5000①</td><td rowspan="2">M态板材(δ12mm)</td><td rowspan="2">250</td><td rowspan="2">105</td><td rowspan="2">231</td></tr><tr><td>150</td><td>195</td><td>5000①</td></tr><tr><td rowspan="2">200</td><td rowspan="2">165</td><td rowspan="2">1736</td><td rowspan="3">M态棒材(d22mm)</td><td>200</td><td>215</td><td>230</td></tr><tr><td rowspan="2">250</td><td>215</td><td>21</td></tr><tr><td>250</td><td>140</td><td>81</td><td>135</td><td>168</td></tr></table>

① 试样未破坏。

# 3.4 疲劳性能

3.4.1 特种疲劳见表3-8。

表3-8[1]  

<table><tr><td rowspan="2">材料状态</td><td rowspan="2">腐蚀介质</td><td rowspan="2">σb/MPa</td><td rowspan="2">δ/%</td><td rowspan="2">ψ/%</td><td colspan="3">σD/MPa</td></tr><tr><td>5×10^7周</td><td>10^8周</td><td>3×10^8周</td></tr><tr><td>230℃,1h退火</td><td>盐水</td><td>580</td><td>13</td><td>40</td><td>-</td><td>155</td><td>-</td></tr><tr><td>450℃,1h退火</td><td>盐水</td><td>365</td><td>56</td><td>61</td><td>-</td><td>135</td><td>-</td></tr><tr><td>M</td><td>空气</td><td>410</td><td>48</td><td>56</td><td>130</td><td>-</td><td>-</td></tr><tr><td>Y2(ε=11%)</td><td>空气</td><td>480</td><td>25</td><td>51</td><td>-</td><td>-</td><td>165</td></tr></table>

# 3.5 弹性性能

3.5.1 弹性模量[1] $E = 103\mathrm{GPa}$ (M态棒)。

# 4 组织结构

# 4.1 相变温度

4.2 时间-温度-组织转变曲线  
4.3 合金组织结构 合金在各种状态下均为 $(\alpha + \beta)$ 两相组织。

# 5 工艺性能与要求

5.1 成形性能 合金有良好的热加工性和较好的冷加工性，能进行拉伸、弯曲、顶锻、镦粗、热压、热挤和热锻。热加工温度为 $700 \sim 750^{\circ} \mathrm{C}$ 。  
5.2 焊接性能 合金有好的焊接性能，易于铜焊、锡焊和闪光电阻焊、也能较好地进行气体保护下的金属极和钨极电弧焊，但不宜点焊、埋弧焊和电渣焊。

# 5.3 零件热处理工艺

# 5.4 表面处理工艺

5.5 切削加工与磨削性能 合金有良好的切削性，切削加工性为易切削黄铜HPb63-3的 $40\%$ 。

# 6 功能考核试验

# 7 使用建议

使用。

# 参考文献

1 北京航空情报所编译．航空材料手册．第二册．有色合金.1965  
2 沈阳有色金属加工厂. 铜合金生产检验报告汇编: 铜合金 01-86.1986  
3 手册编写组．重有色金属材料加工手册．第一分册．北京：冶金工业出版社，1979  
4 Eoeta B. IiBeT. MeTaJIbI. 1980, No. 10, 119~120

编写 李咸云

审校 陈家岚

# 59-1-1 铁黄铜 HFe59-1-1

# 1 概述

HFe59-1-1是含有合金元素铁、锰、锡和铝的复杂黄铜。铁细化组织，有助于提高合金的力学性能和工艺性能。元素锰、锡和铝溶入固体起固溶强化作用，同时能显著提高合金对海水、过热蒸汽和氯化物的耐蚀性。

合金有较高的强度、硬度。该合金适用于制造耐蚀的摩擦零件。

1.1 材料牌号 59-1-1 铁黄铜 HFe59-1-1。  
1.2 相近牌号 见表1-1。

表1-1  

<table><tr><td>国 别</td><td>俄罗斯</td><td>德 国</td><td>美 国</td></tr><tr><td>牌 号</td><td>ДжMu 59-1-1</td><td>CuZn39Sn</td><td>C67500</td></tr></table>

1.3 材料的技术标准 见表1-2。

表1-2  

<table><tr><td>材料品种</td><td>挤制棒材</td><td>拉制棒材</td><td>管材</td></tr><tr><td rowspan="2">技术标准</td><td>GB/T 13808-1992</td><td>GB/T 4423-1992</td><td>GB/T 1528-1997</td></tr><tr><td>《铜合金挤制棒》</td><td>《铜合金拉制棒》</td><td>《铜及铜合金挤制管》</td></tr></table>

1.4 化学成分 应符合GB/T5232—1985《加工黄铜 化学成分和产品形状》的规定，见表1-3。

%

表1-3  

<table><tr><td colspan="6">主 元 素</td><td colspan="5">杂质 不大于</td></tr><tr><td>Fe</td><td>Mn</td><td>Sn</td><td>Al</td><td>Zn</td><td>Cu</td><td>Pb</td><td>Sb</td><td>Bi</td><td>P</td><td>杂质总和</td></tr><tr><td>0.6~1.2</td><td>0.5~0.8</td><td>0.3~0.7</td><td>0.1~0.5</td><td>余量</td><td>57.0~60.0</td><td>0.20</td><td>0.01</td><td>0.003</td><td>0.01</td><td>0.3</td></tr></table>

1.5 热处理制度 合金不能热处理强化。退火： $600\sim 650^{\circ}\mathrm{C}$ 。  
1.6 品种规格和供应状态 见表1-4。

表1-4  

<table><tr><td>品 种</td><td>挤制棒材</td><td>拉制棒材</td><td>管 材</td></tr><tr><td>d 或 D×S/mm</td><td>10~160(圆)10~120(方,六角)</td><td>5~60</td><td>(21~280)×(1.5~42.5)</td></tr><tr><td>供应状态</td><td>R</td><td>Y</td><td>R</td></tr><tr><td>技术标准</td><td>GB/T 13808-1992</td><td>GB/T 4423-1992</td><td>GB/T 1528-1997</td></tr></table>

1.7 熔炼与铸造工艺 合金用工频有芯感应电炉熔炼。由于合金中含有大量的锌和锰，自然脱氧性好，但造渣性强。因此，熔炼时应使用木炭和冰晶石熔剂覆盖，以防合金氧化和溶解渣。冰晶石在熔炼开始和搅拌捞渣后分两次加入。浇注前，加入少量磷铜，以改善熔体的流动性。用煤气保护或烟灰覆盖下的半连续铸造工艺浇注铸锭。铸造温度为 $1040 \sim 1080^{\circ} \mathrm{C}$ 。  
1.8 应用概况与特殊要求 合金用于在摩擦条件下工作的零件, 如衬套、滑杆、环、盘以及其他附件的零件。

# 2 物理及化学性能

2.1 热性能[1]

2.1.1 熔化温度范围 $886\sim 901^{\circ}\mathrm{C}$   
2.1.2 热导率 $\lambda = 100\mathrm{W / (m\cdot^{\circ}C)}$   
2.1.3 线膨胀系数 $\alpha_{1} = 22.0 \times 10^{-6} \mathrm{C}^{-1}(20^{\circ} \mathrm{C}), \alpha_{1} = 22.7 \times 10^{-6} \mathrm{C}^{-1}(20 \sim 300^{\circ} \mathrm{C})$ 。  
2.2 密度 $\rho = 8.5\mathrm{g / cm}^3$   
2.3 电性能[1]  
2.3.1 电导率 $g = 18.5\% \mathrm{IACS}$   
2.3.2 电阻率 $\rho = 0.093\mu \Omega \cdot \mathrm{m}$ 。  
2.4 磁性能

# 2.5 化学性能

2.5.1 耐腐蚀性能 合金在大气和淡水中有良好的耐蚀性。在海水中每昼夜的质量损失为 $0.22\mathrm{g} / \mathrm{m}^2$ ；在 $2\%$ 强碱溶液中质量损失为 $0.58\mathrm{g} / \mathrm{m}^2$ ；在 $10\%$ 的硫酸溶液中质量损失为 $1.77\mathrm{g} / \mathrm{m}^{2[1]}$ 。

# 3 力学性能

3.1 技术标准规定的性能 见表3-1。

表3-1  

<table><tr><td rowspan="3">品种</td><td rowspan="3">状态</td><td rowspan="3">d或D×S/mm</td><td rowspan="2">σb/MPa</td><td colspan="2">伸长率/%</td><td rowspan="3">技术标准</td></tr><tr><td>δ10</td><td>δ5</td></tr><tr><td colspan="3">≥</td></tr><tr><td rowspan="4">棒材</td><td>R</td><td>10~120&gt;120~160</td><td>430-</td><td>28-</td><td>31-</td><td>GB/T 13808-1992</td></tr><tr><td rowspan="3">Y</td><td>5~12</td><td>490</td><td>15</td><td>17</td><td rowspan="3">GB/T 4423-1992</td></tr><tr><td>&gt;12~40</td><td>440</td><td>17</td><td>19</td></tr><tr><td>&gt;40~60</td><td>410</td><td>20</td><td>22</td></tr><tr><td>管材</td><td>R</td><td>(21~280)×(1.5~42.5)</td><td>430</td><td>28</td><td>31</td><td>GB/T 1528-1997</td></tr></table>

# 3.2 室温及各种温度下的力学性能

# 3.2.1 硬度

3.2.1.1 供应状态材料的硬度[1] HBS80(M态), HBS160(Y态)。  
3.2.1.2 不同变形率材料的硬度见图3-1。  
3.2.1.3 不同温度退火后材料的硬度见图3-2。

图片摘要：该图主要展示 3 1 HFe59 1 1力学性能与变形率的关系[2]。
![](images/7e479ecff9414887ed67dc8f247567c2c4924b38f2ee3a3e24cb03e272d03961.jpg)  
图3-1 HFe59-1-1力学性能与变形率的关系[2]

图3-2 HFe59-1-1力学性能与退火温度（保温1h)的关系[2]   
图片摘要：该图主要展示 3 2 HFe59 1 1力学性能与退火温度（保温1h)的关系[2]。
![](images/28fc6c1bdf3d6895508b233cdfef90930c58248c60efcc89441873862a7adc64.jpg)  
原材料： $\delta 3\mathrm{mm}$ 硬板材（ $\varepsilon = 50\%$ ）

# 3.2.2 拉伸性能

3.2.2.1 供应状态材料的拉伸性能见表3-2。

表3-2[3]  

<table><tr><td rowspan="3">品种</td><td rowspan="3">状态</td><td colspan="6">σb</td><td colspan="3">δ</td></tr><tr><td>X</td><td>min</td><td>max</td><td>s</td><td rowspan="2">Cv</td><td rowspan="2">n</td><td>X</td><td>min</td><td>max</td></tr><tr><td colspan="4">MPa</td><td colspan="3">%</td></tr><tr><td rowspan="2">棒材</td><td>Y</td><td>520</td><td>490</td><td>560</td><td>-</td><td>-</td><td>-</td><td>24</td><td>20</td><td>30</td></tr><tr><td>R</td><td>490</td><td>460</td><td>510</td><td>13</td><td>0.025</td><td>23</td><td>33</td><td>28</td><td>37</td></tr><tr><td>管材</td><td>R</td><td>490</td><td>450</td><td>615</td><td>28</td><td>0.057</td><td>28</td><td>32</td><td>28</td><td>36</td></tr></table>

3.2.2.2 不同变形率材料的拉伸性能见图3-1。  
3.2.2.3 不同温度退火后材料的拉伸性能见图3-2。  
3.2.2.4 高温拉伸性能 厚度 $\delta = 3\mathrm{mm}$ 的板材， $600^{\circ}\mathrm{C}$ 退火 $1\mathrm{h}$ 后，在高温下的拉伸性能见图3-3。

# 3.2.3 压缩性能

3.2.3.1 抗压强度[1] $\sigma_{\mathrm{bc}} = 980\mathrm{MPa}$ (M态棒)。

# 3.2.4 冲击性能

3.2.4.1 冲击韧度[1] $a_{\mathrm{KU}} = 1170\mathrm{kJ / m^2(M}$ 态棒）。

# 3.2.5 扭转和剪切性能

3.2.5.1 剪切强度 $\tau = 295\mathrm{MPa}$ (M态棒)。

# 3.2.6 其他性能

3.2.6.1 耐磨性能 摩擦系数 $\mu = 0.012$ （有润滑剂）， $\mu = 0.3$ （无润滑剂）。

# 3.3 持久和蠕变性能

# 3.4 疲劳性能

3.4.1 高周疲劳[1] 硬态棒材光滑试样在循环次数 $N$ 为 $10^{8}$ 周时的疲劳强度极限 $\sigma_{\mathrm{D}} = 125\mathrm{MPa}$ 。

# 3.5 弹性性能

3.5.1 弹性模量 $E = 103.9\mathrm{GPa}$ (R态棒)。

图片摘要：该图主要展示 3 3 HFe59 1 1高温拉伸性能[2]。
![](images/0296c40406674cf61cce28e03d518575cceb970014bc32fb3d4000db207a8fda.jpg)  
图3-3 HFe59-1-1高温拉伸性能[2]

# 4 组织结构

# 4.1 相变温度

# 4.2 时间-温度-组织转变曲线

4.3 合金组织结构 合金为 $(\alpha + \beta)$ 两相组织。铸造状态 $\alpha$ 呈针状, 冷速愈大, $\alpha$ 愈细长。冷加工时 $\alpha$ 被拉长, 退火后则呈等轴的 $\alpha$ 晶粒。

# 5 工艺性能与要求

5.1 成形性能 合金有好的热加工性, 能进行多种形式的热加工, 如热挤、热压、热轧和锻造。热加工温度为 $680 \sim 730^{\circ} \mathrm{C}$ 。

合金还具有一定的冷加工性。

5.2 焊接性能 合金易于铜焊、锡焊、也能良好地进行气焊、电阻点焊、闪光焊和气体保护焊，但不宜电渣焊。

# 5.3 零件热处理工艺

# 5.4 表面处理工艺

5.5 切削加工与磨削性能 合金的切削加工性为易切削黄铜HPb63-3的 $30\%$

# 6 功能考核试验

# 7 使用建议

选用。

# 参考文献

1 北京航空情报所编译、航空材料手册：第二册．有色合金.1965  
2 手册编写组．重有色金属材料加工手册．第一册．北京：冶金工业出版社，1979  
3 沈阳有色金属加工厂、铜合金生产检验报告汇编：铜合金01-86.1986

编写 陈家岚

审校 付宇林

# 16-4铸造硅黄铜 ZCuZn16Si4

# 1 概述

ZCuZn16Si4是铜-锌-硅三元系铸造复杂黄铜。元素硅一部分溶入固溶体，一部分形成 $\gamma$ 相 $(\mathrm{Cu}_{5}\mathrm{Si})$ ，提高合金的强度和硬度。

合金在大气、淡水和海水中，表面形成致密的 $\mathrm{SiO_2}$ 保护膜，显著地提高合金的耐蚀能力。抗应力腐蚀破裂能力较高。

该合金有优良的铸造工艺性能和较高的力学性能。适于浇铸仪器仪表和附件使用的不规则形状的薄壁零件。

1.1 材料牌号 16-4铸造硅黄铜 ZCuZn16Si4。  
1.2 相近牌号 见表1-1。

表1-1  

<table><tr><td>国别</td><td>俄罗斯</td><td>美国</td><td>德国</td><td>日本</td></tr><tr><td>牌号</td><td>JIH 80-3JI</td><td>C87400</td><td>G-CuZn15Si4</td><td>SZBC2</td></tr></table>

1.3 材料的技术标准 GB/T 1176—1987《铸造铜合金技术条件》。  
1.4 化学成分 见表1-2。

%

表1-2  

<table><tr><td colspan="3">主 元 素</td><td colspan="7">杂质 不大于</td></tr><tr><td>Si</td><td>Zn</td><td>Cu</td><td>Fe</td><td>Al</td><td>Sb</td><td>Sn</td><td>Pb</td><td>Mn</td><td>杂质总和</td></tr><tr><td>2.5~4.5</td><td>余量</td><td>79.0~81.0</td><td>0.6</td><td>0.1</td><td>0.1</td><td>0.3</td><td>0.5</td><td>0.5</td><td>2.0</td></tr></table>

1.5 热处理制度 合金不能热处理强化。但铸件在 $420\sim 650^{\circ}\mathrm{C}$ 预先退火，有利于提高机械加工精度。消除应力退火： $260\sim 370^{\circ}\mathrm{C}$ ，每 $25\mathrm{mm}$ 厚保温 $1\mathrm{h}$ ，随炉缓冷。

1.6 品种规格与供应状态 铸件。  
1.7 熔炼与铸造工艺

1.7.1 熔炼工艺 合金有良好的熔炼性能。熔点低, 锌的挥发能自然地进行除气和脱氧。通常用感应电炉或坩锅炉熔炼。硅以中间合金形式加入, 也可直接加入, 用木炭保护。当大量使用回炉料时, 宜用脱水的碳酸钠精炼, 以降低夹杂物含量。

# 1.7.2 铸造工艺

1.7.2.1 铸造性能 该合金凝固时具有壳型结晶特征，不易形成分散的显微缩孔；流动性好， $1100^{\circ}\mathrm{C}$ 时螺旋长度为 $90\mathrm{cm}$ ，易于充型；线收缩率为 $1.7\%$ ，低于锡青铜而高于铝青铜，浇铸系统中须设置冒口或暗冒口；合金有中等的造渣性，浇铸系统中应设置过滤网和集渣包。

1.7.2.2 铸造方法 该合金适于砂型、半金属型、金属型、石膏模、熔模铸造及压铸。

1.7.2.3 铸型设计 该合金具有壳型结晶特征, 浇铸系统的设计应符合顺序凝固的原则, 在热节处使用冷铁。为了撇渣, 应设置过滤网和集渣包。通常采用中注式的先封闭后开放的浇铸系统。对于小型件的湿型铸造, 浇铸系统各组元的断面比为:

$$
F _ {\text {直}}: F _ {\text {滤}}: F _ {\text {横}}: F _ {\text {内}} = (1. 5 \sim 2): 1: (2 \sim 3): > 5 。
$$

当采用压铸时，工艺参数为：模温 $300\sim 350^{\circ}\mathrm{C}$ ，压射比压 $65\sim 69\mathrm{MPa}$ ，浇铸温度 $950\sim 980^{\circ}\mathrm{C}$ 。

1.8 应用概况与特殊要求 该合金是常用的铸造铜合金，也可在变形状态下使用，广泛用于仪表和机械制造部门。航空工业主要用于浇注仪表和附件的不规则形态的壳形零件。

# 2 物理及化学性能

# 2.1 热性能[1][2]

2.1.1 熔化温度范围 $821\sim 916^{\circ}C$

2.1.2 热导率 $\lambda = 41.8\mathrm{W / (m\cdot^{\circ}C)}$

2.1.3 比热容 $c = 376\mathrm{J / (kg}\cdot \mathrm{^{\circ}C)}$

2.1.4 线膨胀系数 $\alpha_{1} = 17.0 \times 10^{-6} \mathrm{C}^{-1}(20 \sim 300^{\circ} \mathrm{C})$ 。

2.2 密度 $\rho = 8.32\mathrm{g / cm^3}$

2.3 电性能[1,2]

2.3.1 电导率 $g = 6.8\% \mathrm{IACS}$

2.3.2 电阻率 $\rho = 0.243\mu \Omega \cdot \mathrm{m}$ 。

2.4磁性能在磁场强度 $H = 15.9\mathrm{kA / m}$ 时，室温质量磁化率 $X = 12\times 10^{-7}\mathrm{m}^3 /\mathrm{kg}^{[3]}$

# 2.5 化学性能

2.5.1 耐腐蚀性能 合金对大气、淡水、低浓度的盐水、稀硫酸、稀盐酸、稀乙酸、干燥的二氧化硫以及一些干燥气体有良好的耐蚀性，但不耐硝酸及其他高氧化性酸类的浸蚀。在海水中的腐蚀速度为 $0.011\mathrm{mm / a}$ 。

# 3 力学性能

3.1 技术标准规定的性能 见表3-1。

3.2 室温及各种温度下的力学性能

3.2.1 硬度见表3-2。

3.2.2 拉伸性能

3.2.2.1 室温拉伸性能见表3-3。

3.2.2.2 高温拉伸性能见表3-4。

表3-1  

<table><tr><td rowspan="2">铸造方法</td><td>σb/MPa</td><td>δ5/%</td><td rowspan="2">HBS</td><td rowspan="2">技术标准</td></tr><tr><td colspan="2">≥</td></tr><tr><td>砂型</td><td>345</td><td>15</td><td>885</td><td rowspan="2">GB/T 1176-1987</td></tr><tr><td>金属型</td><td>390</td><td>20</td><td>980</td></tr></table>

表 $3 - 2^{[4\sim 6]}$   

<table><tr><td>铸造方法</td><td>砂 型</td><td>金属型</td><td>压 铸</td></tr><tr><td>HBS</td><td>90~129</td><td>115</td><td>121</td></tr></table>

表 $3 - 3^{[4\sim 6]}$   

<table><tr><td>铸造方法</td><td>状态</td><td>σb/MPa</td><td>σP0.2/MPa</td><td>δ5/%</td><td>ψ/%</td></tr><tr><td>砂型</td><td>铸态</td><td>390~480</td><td>220</td><td>20~30</td><td>-</td></tr><tr><td>金属型</td><td>铸态</td><td>470~520</td><td>345</td><td>15~30</td><td>34</td></tr><tr><td>压铸</td><td>铸态</td><td>460~510</td><td>-</td><td>22~35</td><td>-</td></tr></table>

表3-4[7]  

<table><tr><td>状态</td><td>θ/℃</td><td>σb/MPa</td><td>σP0.1/MPa</td><td>δ/%</td><td>状态</td><td>θ/℃</td><td>σb/MPa</td><td>σP0.1/MPa</td><td>δ/%</td></tr><tr><td rowspan="2">铸态</td><td>27</td><td>445</td><td>195</td><td>9.0</td><td rowspan="2">铸态</td><td>316</td><td>285</td><td>180</td><td>6.6</td></tr><tr><td>260</td><td>385</td><td>200</td><td>9.0</td><td>371</td><td>255</td><td>-</td><td>10.8</td></tr></table>

# 3.2.3 冲击性能

3.2.3.1 冲击韧性 $a_{\mathrm{KU}} = 117\mathrm{kJ} / \mathrm{m}^2$ （砂型）[1]。

# 3.3 持久和蠕变性能

3.3.1 高温蠕变性能见表3-5。

表3-5[7]  

<table><tr><td>状态</td><td>θ/℃</td><td>σ/MPa</td><td>蠕变速度/10-8h-1</td><td>状态</td><td>θ/℃</td><td>σ/MPa</td><td>蠕变速度/10-8h-1</td></tr><tr><td rowspan="3">铸态</td><td>260</td><td>70</td><td>0.75</td><td rowspan="3">铸态</td><td rowspan="3">371</td><td>20</td><td>7.3</td></tr><tr><td rowspan="2">316</td><td>20</td><td>2.36</td><td>70</td><td>350</td></tr><tr><td>205</td><td>2600</td><td>137</td><td>14000</td></tr></table>

# 3.4 疲劳性能

3.4.1 高周疲劳 在循环次数 $N$ 为 $10^{8}$ 周时，砂型铸棒的疲劳强度极限 $\sigma_{\mathrm{D}} = 151\mathrm{MPa}^{[2]}$ 。

# 3.5 弹性性能[2]

3.5.1 弹性模量 $E = 137\mathrm{GPa}$ 。  
3.5.2 切变模量 $G = 51.7\mathrm{GPa}$   
3.5.3 泊松比 $\mu = 0.325$ 。

# 4 组织结构

# 4.1 相变温度

4.2 时间-温度-组织转变曲线  
4.3 合金组织结构 硅的锌当量系数为10，能急剧地缩小 $\alpha$ 相区，因此高硅含量的ZCuZn16Si4合金在室温下为 $\alpha + (\alpha + \gamma)$ 两相组织。

# 5 工艺性能与要求

5.1 成形性能 该合金除作铸造合金使用外，还可作为变形合金使用。在热态和冷态下很容易进行压力加工。热加工温度为 $750 \sim 850^{\circ} \mathrm{C}$ 。  
5.2 焊接性能 可以钎焊，但不宜氧炔焊和炭弧焊。  
5.3 零件热处理工艺 对机械加工件和焊接件进行低温消除应力退火, $200 \sim 260^{\circ} \mathrm{C}, 1 \sim 2 \mathrm{~h}$ , 缓冷, 有助于提高耐蚀性能。

# 5.4 表面处理工艺

5.5 切削加工与磨削性能 合金的切削加工性良好，优于普通黄铜。切削加工性为易切削黄铜HPb63-3的 $50\%$ 。切削时，采用矿物油或添加 $5\% \sim 15\%$ 铅油的矿物油作润滑冷却剂。

# 6 功能考核试验

# 7 使用建议

选用。

# 参考文献

1 北京航空情报所编译. 航空材料手册: 第二册. 有色合金. 1965  
2 Alloy Digest, Atlantic. 13B alloy. 1979(10)   
3 HbHn Hc np. UBeT. MeTaJIbI. 1977, No. 6, 79   
4龚建森等．微量硼对铸造铜合金组织与性能的影响．机械工程材料．1984，No.8  
5 郎久烈等．压铸用铜合金组织与性能．机械工程材料．1984，No.2  
6 陆启耀. 有色金属石墨型铸造: 现代铸造. 1981, No. 1   
7 手册编写组．重有色金属材料加工手册．第一册．北京：冶金工业出版社，1979

编写 李咸云

审校 陈家岚

# 1.9 铍青铜 QBe1.9

# 1 概述

QBe1.9合金是含 $\mathrm{Be},\mathrm{Ni}$ ，并加入少量Ti的铍青铜。与不含钛的QBe2合金相比，钛除能细化铸态、热加工和固溶处理后的晶粒，阻碍不连续析出外，还能在不降低合金力学性能的条件下，改善合金的组织均匀性，提高疲劳强度，使时效处理后合金有良好的弹性稳定性和小的弹性滞后。

该合金是重要的高弹性和高强度的结构材料、功能材料，广泛用于航空仪表和电工电器制造。

1.1 材料牌号 1.9 铍青铜 QBel.9。

1.2 相近牌号 见表1-1。

表1-1  

<table><tr><td>国别</td><td>美国</td><td>俄罗斯</td><td>法国</td></tr><tr><td>牌号</td><td>C17200</td><td>BpBHT1.9</td><td>CuBe1.9</td></tr></table>

1.3 材料的技术标准 见表1-2。

表1-2  

<table><tr><td>材料品种</td><td>板、带材</td><td>棒 材</td></tr><tr><td>技术标准</td><td>YS/T 323-2000《铍青铜条材和带材》</td><td>YS/T 334-1995《铍青铜棒》</td></tr></table>

1.4 化学成分 应符合GB/T5233—1985《加工青铜化学成分和产品形状》的规定，见表1-3。

表1-3  
%   

<table><tr><td rowspan="2">Ni</td><td rowspan="2">Ti</td><td rowspan="2">Be</td><td rowspan="2">Cu</td><td colspan="5">杂质 不大于</td></tr><tr><td>Al</td><td>Fe</td><td>Pb</td><td>Si</td><td>杂质总和</td></tr><tr><td>0.2~0.4</td><td>0.1~0.25</td><td>1.85~2.1</td><td>余量</td><td>0.15</td><td>0.15</td><td>0.005</td><td>0.15</td><td>0.5</td></tr></table>

1.5 热处理制度 合金可热处理强化。

1.5.1 中间软化退火： $550\sim 570^{\circ}\mathrm{C},2\sim 7\mathrm{h}_{\circ}$   
1.5.2 消除应力退火： $200\sim 260^{\circ}\mathrm{C},1\sim 2\mathrm{h}_{\circ}$   
1.5.3 固溶处理： $770\sim 790^{\circ}\mathrm{C},8\sim 20\mathrm{min}$ ，水淬。  
1.5.4 时效处理： $310\sim 320^{\circ}\mathrm{C},2\mathrm{h}$ ，空冷。

根据不同的使用要求，可采用其他不同的热处理制度。时效硬化工艺有两种：软时效和硬时效（也称形变时效）。后者比前者强化作用更大一些。

1.5.5 低温固溶处理： $740\sim 760^{\circ}\mathrm{C}$ ，以得到细晶粒组织。  
1.5.6 欠时效: $280 \sim 300^{\circ} \mathrm{C}, 2 \sim 4 \mathrm{~h}$ , 以得到低的迟滞和低的弹性后效性能。  
1.5.7 过时效： $330\sim 370^{\circ}\mathrm{C},1\sim 2\mathrm{h}$ ，以得到较高的尺寸精度和弹性稳定性。  
1.6 品种规格与供应状态 见表1-4。

表1-4  

<table><tr><td>品种</td><td>带材</td><td>板材</td><td colspan="3">棒材</td></tr><tr><td>δ或d/mm</td><td>0.05~6.0</td><td>0.10~6.0</td><td>5~40</td><td>20~120</td><td>35~100</td></tr><tr><td>状态</td><td>M、Y</td><td>M、Y</td><td>M、Y、Y2</td><td>R</td><td>D</td></tr></table>

1.7 熔炼与铸造工艺 合金熔炼时吸气性强，易形成氧化夹渣物及气孔。为降低气孔率和氧化铍

对人体的危害，合金宜在真空感应炉中熔炼，铍以中间合金的形式加入。电渣重熔有助于降低气孔率和夹杂物的含量。采用半连续铸造工艺浇注铸锭。也可采用铁模无流浇铸。铸造温度 $1120\sim 1160^{\circ}\mathrm{C}$ 。

1.8 应用概况与特殊要求 性能能达到技术标准要求，质量基本稳定。主要应用于电子、电器、仪器的弹簧片、弹性和敏感元件、弹性结构件等的制造。

# 2 物理及化学性能

# 2.1 热性能[1]

2.1.1 熔化温度范围 固相点 $865^{\circ}\mathrm{C}$ 。

2.1.2 热导率 $\lambda = 83.7\mathrm{W / (m\cdot^{\circ}C)}$ （固溶处理）； $\lambda = 104.7\mathrm{W / (m\cdot^{\circ}C)}$ （时效）。

2.1.3 比容热 $c = 418.7\mathrm{J / (kg}\cdot \mathrm{^{\circ}C)}$

2.1.4 线膨胀系数 见表2-1。

2.2 密度 $\rho = 8.25\mathrm{g / cm}^3$

2.3 电性能

2.3.1 电阻率 见表2-2。

表2-1[2]   

<table><tr><td>θ/℃</td><td>20~100</td><td>20~200</td><td>20~300</td></tr><tr><td>α1/10-6℃-1</td><td>16.6</td><td>-</td><td>17.6</td></tr></table>

表2-2[3]  

<table><tr><td rowspan="2">状态</td><td colspan="3">ρ/(μΩ·m)</td><td rowspan="2">状态</td><td colspan="3">ρ/(μΩ·m)</td></tr><tr><td>原始状态</td><td>300℃,3h时效</td><td>370℃,20min时效</td><td>原始状态</td><td>300℃,3h时效</td><td>370℃,20min时效</td></tr><tr><td>C(780℃淬火)</td><td>0.106</td><td>0.087</td><td>0.070</td><td>C(780℃退火)</td><td>0.06</td><td>0.055</td><td>-</td></tr><tr><td>Y2(ε=20%)</td><td>0.114</td><td>0.083</td><td>0.068</td><td>退火后ε=20%</td><td>0.064</td><td>0.057</td><td>-</td></tr><tr><td>Y(ε=50%)</td><td>0.114</td><td>0.080</td><td>0.064</td><td>退火后ε=50%</td><td>0.068</td><td>0.058</td><td>-</td></tr></table>

# 2.4 磁性能 非磁性。

# 2.5 化学性能

2.5.1 抗氧化性能 优于紫铜及黄铜。  
2.5.2 耐腐蚀性能 合金在大气、淡水和海水中有很高的化学稳定性，晶间腐蚀倾向小并能耐冲击腐蚀。在稀盐酸、乙酸和磷酸等介质中也有良好的耐蚀性，但在潮湿氨、硝酸、硝酸盐溶液中腐蚀速度较快。

# 3 力学性能

3.1 技术标准规定的性能 见表3-1。

表3-1  

<table><tr><td>品种</td><td>状态</td><td>δ或d/mm</td><td>σb/MPa</td><td>δ/% 不小于</td><td>HBS或HV、HRB</td><td>技术标准</td></tr><tr><td rowspan="4">带材板材</td><td>M</td><td rowspan="4">0.25~6.0</td><td>390~590</td><td>30</td><td>HV≤120</td><td rowspan="4">YS/T 323-2000</td></tr><tr><td>Y</td><td>≥640</td><td>2.5</td><td>HV≥160</td></tr><tr><td>软时效</td><td>≥1130</td><td>2</td><td>HV≥350</td></tr><tr><td>硬时效</td><td>≥1175</td><td>1.5</td><td>HV≥370</td></tr><tr><td rowspan="7">棒材</td><td>R</td><td>20~120</td><td>≥400</td><td>20</td><td>-</td><td rowspan="7">TS/T 334-1995</td></tr><tr><td>M</td><td>5~40</td><td>≥400</td><td>30</td><td>100</td></tr><tr><td>D</td><td>35~100</td><td>500~660</td><td>8</td><td>HRB78</td></tr><tr><td>Y2</td><td>5~40</td><td>500~660</td><td>8</td><td>HRB78</td></tr><tr><td rowspan="3">Y</td><td>5~10</td><td>660~900</td><td>2</td><td>HBS150</td></tr><tr><td>&gt;10~25</td><td>620~860</td><td>2</td><td>HBS150</td></tr><tr><td>&gt;25</td><td>590~830</td><td>2</td><td>HBS150</td></tr></table>

# 3.2 室温及各种温度下的力学性能

# 3.2.1 硬度

# 3.2.1.1 供应状态材料硬度见表3-2。

表3-2[4]  

<table><tr><td rowspan="2">原始状态(ε/%)</td><td colspan="2">时效条件</td><td rowspan="2">HV</td><td rowspan="2">原始状态(ε/%)</td><td colspan="2">时效条件</td><td rowspan="2">HV</td></tr><tr><td>温度/℃</td><td>时间/min</td><td>温度/℃</td><td>时间/min</td></tr><tr><td rowspan="5">C</td><td rowspan="10">300</td><td>10</td><td>310</td><td rowspan="5">Y2(22)</td><td rowspan="10">300</td><td>10</td><td>360</td></tr><tr><td>30</td><td>355</td><td>30</td><td>396</td></tr><tr><td>60</td><td>370</td><td>60</td><td>422</td></tr><tr><td>120</td><td>387</td><td>120</td><td>424</td></tr><tr><td>300</td><td>407</td><td>300</td><td>399</td></tr><tr><td rowspan="5">Y4(11)</td><td>10</td><td>-</td><td rowspan="5">Y(38)</td><td>10</td><td>355</td></tr><tr><td>30</td><td>370</td><td>30</td><td>404</td></tr><tr><td>60</td><td>376</td><td>60</td><td>405</td></tr><tr><td>120</td><td>392</td><td>120</td><td>426</td></tr><tr><td>300</td><td>407</td><td>300</td><td>430</td></tr><tr><td rowspan="6">C</td><td>280</td><td rowspan="12">120</td><td>352</td><td rowspan="6">Y2(22)</td><td>280</td><td rowspan="12">120</td><td>358</td></tr><tr><td>300</td><td>372</td><td>300</td><td>393</td></tr><tr><td>320</td><td>386</td><td>320</td><td>414</td></tr><tr><td>340</td><td>397</td><td>340</td><td>422</td></tr><tr><td>360</td><td>391</td><td>360</td><td>389</td></tr><tr><td>380</td><td>376</td><td>380</td><td>366</td></tr><tr><td rowspan="6">Y4(11)</td><td>280</td><td>342</td><td rowspan="6">Y(38)</td><td>280</td><td>392</td></tr><tr><td>300</td><td>376</td><td>300</td><td>414</td></tr><tr><td>320</td><td>400</td><td>320</td><td>424</td></tr><tr><td>340</td><td>407</td><td>340</td><td>429</td></tr><tr><td>360</td><td>386</td><td>360</td><td>408</td></tr><tr><td>380</td><td>370</td><td>380</td><td>385</td></tr></table>

# 3.2.2 拉伸性能

# 3.2.2.1 供应状态材料拉伸性能见表3-3。

表3-3[5,6]  

<table><tr><td rowspan="3">状态</td><td colspan="8">σb</td><td rowspan="3">δ/%</td></tr><tr><td>A</td><td>B</td><td>X</td><td>min</td><td>max</td><td>s</td><td rowspan="2">Cv</td><td rowspan="2">n</td></tr><tr><td colspan="6">MPa</td></tr><tr><td>M</td><td>390</td><td>420</td><td>475</td><td>390</td><td>540</td><td>28</td><td>0.058</td><td>131</td><td>48</td></tr><tr><td>Y</td><td>-</td><td>-</td><td>755</td><td>645</td><td>845</td><td>36</td><td>0.049</td><td>69</td><td>6.2</td></tr></table>

# 3.2.2.2 冷变形加工使合金获得强化。不同加工率，不同热处理温度对合金室温拉伸性能的影响如表3-4所示。

表3-4[4]  

<table><tr><td>原始状态(ε/%)</td><td>时效温度/C(保温2h)</td><td>σb/MPa</td><td>σP0.2/MPa</td><td>δ/%</td><td>原始状态(ε/%)</td><td>时效温度/℃(保温2h)</td><td>σb/MPa</td><td>σP0.2/MPa</td><td>δ/%</td></tr><tr><td rowspan="6">C(固溶处理)</td><td>280</td><td>1030</td><td>901</td><td>9.0</td><td rowspan="6">Y2(22)</td><td>280</td><td>1295</td><td>1100</td><td>8.4</td></tr><tr><td>300</td><td>1310</td><td>1065</td><td>7.8</td><td>300</td><td>1400</td><td>1195</td><td>6.0</td></tr><tr><td>320</td><td>1395</td><td>1140</td><td>8.8</td><td>320</td><td>1455</td><td>1255</td><td>3.4</td></tr><tr><td>340</td><td>1410</td><td>1200</td><td>8.6</td><td>340</td><td>1480</td><td>1305</td><td>4.0</td></tr><tr><td>360</td><td>1375</td><td>1275</td><td>7.6</td><td>360</td><td>1310</td><td>1145</td><td>6.6</td></tr><tr><td>380</td><td>1205</td><td>1075</td><td>9.0</td><td>380</td><td>1190</td><td>1085</td><td>7.6</td></tr><tr><td rowspan="6">Yt(11)</td><td>280</td><td>1235</td><td>965</td><td>11.4</td><td rowspan="6">Y(38)</td><td>280</td><td>-</td><td>-</td><td>-</td></tr><tr><td>300</td><td>1355</td><td>1115</td><td>7.6</td><td>300</td><td>1340</td><td>1205</td><td>2.0</td></tr><tr><td>320</td><td>1435</td><td>1225</td><td>7.6</td><td>320</td><td>1400</td><td>1280</td><td>3.4</td></tr><tr><td>340</td><td>1425</td><td>1230</td><td>6.0</td><td>340</td><td>1405</td><td>1305</td><td>2.0</td></tr><tr><td>360</td><td>1295</td><td>1215</td><td>6.4</td><td>360</td><td>1340</td><td>1250</td><td>2.2</td></tr><tr><td>380</td><td>1185</td><td>1090</td><td>7.4</td><td>380</td><td>1225</td><td>1075</td><td>6.2</td></tr></table>

# 3.3 持久和蠕变性能

3.3.1 应力松弛 不同温度时效后合金的常温应力松弛见图3-1、图3-2和图3-3。

图3-1 时效后的QBe1.9  
图片摘要：该图主要展示 3 1 时效后的QBe1.9。
![](images/5aa512d54d336e266ecda6980df514ef6320f58ad4342bdc6953569e01e48483.jpg)  
在 $20^{\circ}\mathrm{C}$ 时的应力松弛[2]
