Repository: C-zj02/CFD-claw

<div align="center">

**English** | [中文](#中文版) | [Français](README_FR.md) | [Русский](README_RU.md) | [हिन्दी](README_HI.md) | [العربية](README_AR.md) | [Português](README_PT.md)

# 🚀 Claude Code Python

**A Complete Python Reimplementation Based on Real Claude Code Source**

*From TypeScript Source → Rebuilt in Python with ❤️*

***
**🔥 Active Development • New Features Weekly 🔥**

</div>

***

## 🎯 What is This?

**Clawd Code** is a **complete Python rewrite** of Claude Code, based on the **real TypeScript source code**.

File: RAG-data/中国航空材料手册(第2版) 第5卷 粉末冶金材料 精密合金与功能材料201-400.pdf-33468948-bf65-4d6e-a721-5b201e50cb67.md (part 10 of 10)
图片摘要：该图主要展示 2 30 1J50合金的峰值磁导率与频率的关系曲线。
<table><tr><td rowspan="2" colspan="2">线径d/mm</td><td rowspan="3">截面积/mm2</td><td colspan="3">锰铜(6J12)</td><td colspan="3">F1锰铜(6J8)</td><td colspan="3">F2锰铜(6J13)</td></tr><tr><td rowspan="2">每米电阻标称值/(Ω/m)</td><td rowspan="2">每米电阻允差</td><td rowspan="2">每米标称质量/(g/m)</td><td rowspan="2">每米电阻标称值/(Ω/m)</td><td rowspan="2">每米电阻允差</td><td rowspan="2">每米标称质量/(g/m).</td><td rowspan="2">每米电阻标称值/(Ω/m)</td><td rowspan="2">每米电阻阻允差</td><td rowspan="2">每米标称质量/(g/m)</td></tr><tr><td>标称值</td><td>允差</td></tr><tr><td>0.020</td><td rowspan="4">±0.002</td><td>0.000314</td><td>1496</td><td rowspan="4">±10%</td><td>0.0027</td><td rowspan="4">-</td><td rowspan="4">-</td><td>0.0027</td><td rowspan="4">-</td><td rowspan="4">-</td><td>0.0026</td></tr><tr><td>0.022</td><td>0.000380</td><td>1236</td><td>0.0032</td><td>0.0033</td><td>0.0032</td></tr><tr><td>0.025</td><td>0.000491</td><td>957</td><td>0.0041</td><td>0.0043</td><td>0.0041</td></tr><tr><td>0.028</td><td>0.000616</td><td>763</td><td>0.0052</td><td>0.0054</td><td>0.0052</td></tr><tr><td>0.032</td><td rowspan="11">±0.003</td><td>0.000804</td><td>584.0</td><td rowspan="11">±8%</td><td>0.0068</td><td rowspan="8">±8%</td><td rowspan="11">±8%</td><td>0.0070</td><td rowspan="8">±8%</td><td rowspan="11">0.0068</td><td></td></tr><tr><td>0.036</td><td>0.001018</td><td>462.0</td><td>0.0086</td><td>0.0089</td><td>0.0086</td></tr><tr><td>0.040</td><td>0.001257</td><td>374.0</td><td>0.0106</td><td>0.0109</td><td>0.0106</td></tr><tr><td>0.045</td><td>0.001590</td><td>296.0</td><td>0.0134</td><td>0.0138</td><td>0.0134</td></tr><tr><td>0.050</td><td>0.001963</td><td>239.0</td><td>0.0166</td><td>0.0171</td><td>0.0165</td></tr><tr><td>0.056</td><td>0.002463</td><td>191.0</td><td>0.0208</td><td>0.0214</td><td>0.0207</td></tr><tr><td>0.063</td><td>0.003117</td><td>151.0</td><td>0.0263</td><td>0.0271</td><td>0.0262</td></tr><tr><td>0.071</td><td>0.003959</td><td>119.0</td><td>0.0334</td><td>0.0344</td><td>0.0333</td></tr><tr><td>0.080</td><td>0.005027</td><td>93.5</td><td>0.0424</td><td>69.6</td><td>0.0437</td><td>87.5</td><td>0.0422</td></tr><tr><td>0.090</td><td>0.006362</td><td>73.9</td><td>0.0537</td><td>55.0</td><td>0.0553</td><td>69.2</td><td>0.0534</td></tr><tr><td>0.100</td><td>0.007854</td><td>59.8</td><td>0.0663</td><td>44.6</td><td>0.0683</td><td>56.0</td><td>0.0660</td></tr><tr><td>0.112</td><td rowspan="5">±0.005</td><td>0.009852</td><td>47.7</td><td rowspan="5">±7%</td><td>0.0832</td><td rowspan="5">35.5</td><td rowspan="5">±7%</td><td>0.0857</td><td>44.7</td><td rowspan="5">±7%</td><td>0.0828</td></tr><tr><td>0.125</td><td>0.012270</td><td>38.3</td><td>0.1040</td><td>0.1070</td><td>35.9</td><td>0.1030</td></tr><tr><td>0.140</td><td>0.015390</td><td>30.5</td><td>0.1300</td><td>0.1340</td><td>28.6</td><td>0.1290</td></tr><tr><td>0.160</td><td>0.020110</td><td>23.4</td><td>0.1700</td><td>0.1750</td><td>21.9</td><td>0.1690</td></tr><tr><td>0.180</td><td>0.025450</td><td>18.5</td><td>0.2150</td><td>0.2210</td><td>17.3</td><td>0.2140</td></tr></table>

续表 1-4  

<table><tr><td rowspan="2" colspan="2">线径d/mm</td><td rowspan="3">截面积/mm2</td><td colspan="3">锰铜(6J12)</td><td colspan="3">F1锰铜(6J8)</td><td colspan="3">F2锰铜(6J13)</td></tr><tr><td rowspan="2">每米电阻标称值/(Ω/m)</td><td rowspan="2">每米电阻允差</td><td rowspan="2">每米标称质量/(g/m)</td><td rowspan="2">每米电阻标称值/(Ω/m)</td><td rowspan="2">每米电阻允差</td><td rowspan="2">每米标称质量/(g/m)</td><td rowspan="2">每米电阻标称值/(Ω/m)</td><td rowspan="2">每米电阻允差</td><td rowspan="2">每米标称质量/(g/m)</td></tr><tr><td>标称值</td><td>允差</td></tr><tr><td>0.200</td><td rowspan="4">±0.005</td><td>0.03142</td><td>15.0</td><td rowspan="4">±6%</td><td>0.2650</td><td>11.10</td><td rowspan="4">±6%</td><td>0.2730</td><td>14.0</td><td rowspan="4">±6%</td><td>0.264</td></tr><tr><td>0.224</td><td>0.03941</td><td>13.3</td><td>0.3330</td><td>8.88</td><td>0.3340</td><td>11.2</td><td>0.331</td></tr><tr><td>0.250</td><td>0.04909</td><td>11.9</td><td>0.4140</td><td>7.13</td><td>0.4270</td><td>8.96</td><td>0.421</td></tr><tr><td>0.280</td><td>0.06158</td><td>9.57</td><td>0.5200</td><td>5.68</td><td>0.5360</td><td>7.15</td><td>0.517</td></tr><tr><td>0.315</td><td rowspan="5">±0.010</td><td>0.07793</td><td>6.03</td><td rowspan="5">±5%</td><td>4.658</td><td>4.49</td><td rowspan="5">±5%</td><td>0.6780</td><td>5.65</td><td rowspan="5">±5%</td><td>0.665</td></tr><tr><td>0.355</td><td>0.09898</td><td>4.75</td><td>835</td><td>3.54</td><td>0.8610</td><td>4.45</td><td>0.831</td></tr><tr><td>0.400</td><td>0.12570</td><td>3.74</td><td>1060</td><td>2.79</td><td>1.0900</td><td>3.50</td><td>1.060</td></tr><tr><td>0.450</td><td>0.15900</td><td>2.96</td><td>1340</td><td>2.20</td><td>1.3800</td><td>2.77</td><td>1.340</td></tr><tr><td>0.500</td><td>0.19630</td><td>2.39</td><td>1660</td><td>1.78</td><td>1.7100</td><td>2.24</td><td>1.650</td></tr><tr><td>0.560</td><td rowspan="9">±0.015</td><td>0.2463</td><td>1.910</td><td rowspan="9">±4%</td><td>2.08</td><td>1.420</td><td rowspan="9">±4%</td><td>2.14</td><td>1.790</td><td rowspan="9">±4%</td><td>2.07</td></tr><tr><td>0.630</td><td>0.3117</td><td>1.510</td><td>2.63</td><td>1.120</td><td>2.71</td><td>1.410</td><td>2.62</td></tr><tr><td>0.710</td><td>0.3959</td><td>1.190</td><td>3.34</td><td>0.884</td><td>3.34</td><td>1.110</td><td>3.33</td></tr><tr><td>0.750</td><td>0.4418</td><td>1.060</td><td>4.73</td><td>0.792</td><td>3.84</td><td>0.996</td><td>3.71</td></tr><tr><td>0.800</td><td>0.5027</td><td>0.935</td><td>1.24</td><td>0.696</td><td>4.37</td><td>0.875</td><td>4.22</td></tr><tr><td>0.850</td><td>0.5674</td><td>0.828</td><td>1.79</td><td>0.617</td><td>4.94</td><td>0.775</td><td>4.77</td></tr><tr><td>0.900</td><td>0.6352</td><td>0.739</td><td>5.37</td><td>0.550</td><td>5.53</td><td>0.692</td><td>5.34</td></tr><tr><td>0.950</td><td>0.7088</td><td>0.663</td><td>5.98</td><td>0.494</td><td>6.17</td><td>0.621</td><td>5.95</td></tr><tr><td>1.000</td><td>0.7854</td><td>0.598</td><td>6.63</td><td>0.446</td><td>6.83</td><td>0.560</td><td>6.60</td></tr><tr><td>1.060</td><td rowspan="8">±0.020</td><td>0.8825</td><td>0.533</td><td rowspan="8">±4%</td><td>7.45</td><td>0.397</td><td rowspan="8">±4%</td><td>7.68</td><td>0.499</td><td rowspan="8">±4%</td><td>7.41</td></tr><tr><td>1.120</td><td>0.9852</td><td>0.477</td><td>8.32</td><td>0.355</td><td>8.57</td><td>0.447</td><td>8.28</td></tr><tr><td>1.180</td><td>1.0940</td><td>0.430</td><td>9.23</td><td>0.320</td><td>9.51</td><td>0.402</td><td>9.19</td></tr><tr><td>1.250</td><td>1.2270</td><td>0.383</td><td>10.40</td><td>0.285</td><td>10.70</td><td>0.359</td><td>10.30</td></tr><tr><td>1.320</td><td>1.3680</td><td>0.343</td><td>11.50</td><td>0.256</td><td>11.90</td><td>0.322</td><td>11.50</td></tr><tr><td>1.400</td><td>1.5390</td><td>0.305</td><td>13.00</td><td>0.227</td><td>13.40</td><td>0.286</td><td>12.90</td></tr><tr><td>1.500</td><td>1.7670</td><td>0.266</td><td>14.90</td><td>0.198</td><td>15.40</td><td>0.249</td><td>14.80</td></tr><tr><td>1.600</td><td>2.0110</td><td>0.234</td><td>17.00</td><td>0.174</td><td>17.50</td><td>0.219</td><td>16.90</td></tr><tr><td>1.700</td><td rowspan="5">±0.025</td><td>2.270</td><td>0.207</td><td rowspan="5">±4%</td><td>19.2</td><td>0.154</td><td rowspan="5">±4%</td><td>19.7</td><td>0.194</td><td rowspan="5">±4%</td><td>19.1</td></tr><tr><td>1.800</td><td>2.545</td><td>0.185</td><td>21.5</td><td>0.138</td><td>22.1</td><td>0.173</td><td>21.4</td></tr><tr><td>1.900</td><td>2.835</td><td>0.166</td><td>23.9</td><td>0.123</td><td>24.7</td><td>0.155</td><td>23.8</td></tr><tr><td>2.000</td><td>3.142</td><td>0.150</td><td>26.5</td><td>0.111</td><td>27.3</td><td>0.140</td><td>26.4</td></tr><tr><td>2.120</td><td>3.530</td><td>0.133</td><td>29.8</td><td>0.0992</td><td>30.7</td><td>0.125</td><td>29.7</td></tr><tr><td>2.240</td><td rowspan="6">±0.030</td><td>3.941</td><td>0.1190</td><td rowspan="6">±4%</td><td>33.3</td><td>0.0888</td><td rowspan="6">±4%</td><td>34.3</td><td>0.112</td><td rowspan="6">±4%</td><td>33.1</td></tr><tr><td>2.360</td><td>4.374</td><td>0.1070</td><td>36.9</td><td>0.0800</td><td>38.1</td><td>0.101</td><td>36.7</td></tr><tr><td>2.500</td><td>4.909</td><td>0.0957</td><td>41.4</td><td>0.0713</td><td>42.7</td><td>0.0896</td><td>41.2</td></tr><tr><td>2.650</td><td>5.515</td><td>0.0852</td><td>46.6</td><td>0.0635</td><td>48.0</td><td>0.0798</td><td>46.3</td></tr><tr><td>2.800</td><td>6.158</td><td>0.0763</td><td>52.0</td><td>0.0568</td><td>53.6</td><td>0.0715</td><td>51.6</td></tr><tr><td>3.000</td><td>7.069</td><td>0.0665</td><td>59.7</td><td>0.0495</td><td>61.5</td><td>0.0622</td><td>59.4</td></tr></table>

表1  

<table><tr><td rowspan="2" colspan="2">线径d&#x27;mm</td><td rowspan="3">截面积/mm2</td><td colspan="4">锰铜(0112)</td><td colspan="3">F1锰铜(6J8)</td><td colspan="3">F2锰铜(6J13)</td></tr><tr><td rowspan="2">每米电阻标称值(Ω/m)</td><td rowspan="2">每米电阻允差</td><td rowspan="2">每米标称质量(g/m)</td><td rowspan="2">每米电阻标称值(Ω/m)</td><td rowspan="2">每米电阻允差</td><td rowspan="2">每米标称质量(g/m)</td><td rowspan="2">每米电阻标称值(Ω/m)</td><td rowspan="2">每米电阻允差</td><td rowspan="2">每米标称质量(g/m)</td><td></td></tr><tr><td>标称值</td><td>允差</td><td></td></tr><tr><td>3.150</td><td></td><td>7.793</td><td>0.0603</td><td></td><td>85.4</td><td>0.0149</td><td></td><td>67.8</td><td>0.0565</td><td></td><td>65.5</td><td></td></tr><tr><td>3.350</td><td></td><td>8.814</td><td>0.0533</td><td></td><td>74.4</td><td>0.0397</td><td></td><td>76.7</td><td>0.0499</td><td></td><td>74.0</td><td></td></tr><tr><td>3.550</td><td></td><td>9.898</td><td>0.0175</td><td></td><td>83.4</td><td>0.0354</td><td></td><td>86.1</td><td>0.0445</td><td></td><td>83.1</td><td></td></tr><tr><td>3.750</td><td>+0.035</td><td>11.040</td><td>0.0426</td><td>-4%</td><td>93.4</td><td>0.0317</td><td>±4%</td><td>96.1</td><td>0.0398</td><td>±4%</td><td>92.8</td><td></td></tr><tr><td>4.000</td><td></td><td>12.570</td><td>0.0374</td><td></td><td>106.4</td><td>0.0279</td><td></td><td>109.0</td><td>0.0350</td><td></td><td>106.0</td><td></td></tr><tr><td>4.250</td><td></td><td>14.190</td><td>0.0331</td><td></td><td>120.4</td><td>0.0247</td><td></td><td>123.0</td><td>0.0310</td><td></td><td>119.0</td><td></td></tr><tr><td>4.300</td><td></td><td>15.900</td><td>0.0296</td><td></td><td>134.4</td><td>0.0220</td><td></td><td>138.0</td><td>0.0277</td><td></td><td>134.0</td><td></td></tr><tr><td>4.750</td><td>+0.040%</td><td>17.72</td><td>0.0265</td><td>14%</td><td>150.4</td><td>0.0198</td><td>·4%</td><td>154</td><td>0.0248</td><td>+4%</td><td>149</td><td></td></tr><tr><td>5.000</td><td></td><td>19.63</td><td>0.0239</td><td></td><td>160.4</td><td>0.0178</td><td></td><td>171</td><td>0.0224</td><td></td><td>165</td><td></td></tr><tr><td>5.300</td><td>+0.050%</td><td>22.06</td><td>0.0213</td><td>±4%</td><td>180.4</td><td>0.0159</td><td>-4%</td><td>192</td><td>0.0199</td><td>±4%</td><td>185</td><td></td></tr><tr><td>5.600</td><td></td><td>24.63</td><td>0.0191</td><td></td><td>200.4</td><td>0.0112</td><td></td><td>214</td><td>0.0179</td><td></td><td>207</td><td></td></tr><tr><td>6.000</td><td>+0.060%</td><td>28.27</td><td>0.0166</td><td>±4%</td><td>230.4</td><td>0.0124</td><td>±4%</td><td>246</td><td>0.0156</td><td>±4%</td><td>238</td><td></td></tr><tr><td>6.300</td><td></td><td>31.17</td><td>0.0151</td><td></td><td>260.4</td><td>0.0112</td><td></td><td>271</td><td>0.0111</td><td></td><td>262</td><td></td></tr></table>

注：1 本表合金的标称电阻率为：锰铜 $0.17\mu \Omega \cdot \mathrm{m};$ F1锰铜 $0.35\mu \Omega \cdot \mathrm{m};$ F1锰铜 $0.44\mu \Omega \cdot \mathrm{m}$   
2 本表合金的标称密度为：锰铜 $8.44\mathrm{g/cm}^3$ ；F1锰铜 $8.70\mathrm{g/cm}^3$ ；F1锰铜 $8.40\mathrm{g/cm}^3$ 。

表1-5  
mm   

<table><tr><td>δ</td><td>厚度允差</td><td>b</td><td>宽度允差</td><td>δ</td><td>厚度允差</td><td>b</td><td>宽度允差</td></tr><tr><td>0.100</td><td></td><td></td><td></td><td>0.400</td><td></td><td></td><td></td></tr><tr><td>0.112</td><td></td><td></td><td></td><td>0.450</td><td>±0.020</td><td></td><td></td></tr><tr><td>0.125</td><td>±0.010</td><td></td><td></td><td>0.500</td><td></td><td></td><td></td></tr><tr><td>0.140</td><td></td><td></td><td></td><td>0.560</td><td>+0.020</td><td></td><td></td></tr><tr><td>0.160</td><td></td><td>50</td><td></td><td>0.630</td><td>-0.030</td><td>50</td><td>宽度50.75为±1</td></tr><tr><td></td><td></td><td>75</td><td>宽度50、75为一</td><td></td><td></td><td>75</td><td rowspan="2">宽度100、125、150、175为±1.5</td></tr><tr><td></td><td></td><td>100</td><td>宽度100、125、150、175为±1.5</td><td></td><td></td><td>100</td></tr><tr><td>0.180</td><td></td><td></td><td></td><td>0.800</td><td>+0.030</td><td></td><td rowspan="2"></td></tr><tr><td>0.200</td><td></td><td>125</td><td></td><td>0.900</td><td></td><td>125</td></tr><tr><td>0.224</td><td>±0.010</td><td></td><td></td><td>1.000</td><td></td><td></td><td></td></tr><tr><td>0.250</td><td>-0.020</td><td>175</td><td></td><td>1.120</td><td>±0.040</td><td></td><td></td></tr><tr><td>0.280</td><td></td><td></td><td></td><td>1.250</td><td></td><td></td><td></td></tr><tr><td>0.315</td><td></td><td></td><td></td><td>1.400</td><td>±0.050</td><td></td><td></td></tr><tr><td>0.355</td><td></td><td></td><td></td><td>1.600</td><td></td><td></td><td></td></tr><tr><td></td><td></td><td></td><td></td><td>1.800</td><td>±0.060</td><td></td><td></td></tr><tr><td></td><td></td><td></td><td></td><td>2.000</td><td></td><td></td><td></td></tr></table>

表1-6  

<table><tr><td rowspan="4">δ/mm</td><td rowspan="4">允差/mm</td><td colspan="9">带材的有效截面积/mm2</td></tr><tr><td colspan="9">(δ及允差)/mm</td></tr><tr><td>6.3</td><td>8.0</td><td>10.0</td><td>12.5</td><td>16.0</td><td>20.0</td><td>25.0</td><td>31.5</td><td>40.0</td></tr><tr><td>±0.3</td><td>+0.3</td><td>-0.3</td><td>+0.4</td><td>±0.4</td><td>±0.5</td><td>±0.5</td><td>±0.6</td><td>±0.7</td></tr><tr><td>0.180</td><td rowspan="3">±0.010</td><td>1.066</td><td></td><td></td><td></td><td></td><td></td><td></td><td></td><td></td></tr><tr><td>0.200</td><td>1.184</td><td>1.684</td><td></td><td></td><td>-</td><td>-</td><td>-</td><td></td><td>-</td></tr><tr><td>0.224</td><td>1.327</td><td></td><td></td><td></td><td></td><td></td><td></td><td></td><td></td></tr></table>

表16  

<table><tr><td rowspan="4">δ/mm</td><td rowspan="4">允差/mm</td><td colspan="9">带材的有效截面积/mm</td></tr><tr><td colspan="9">(δ及允差)/mm</td></tr><tr><td>6.3</td><td>8.0</td><td>10.0</td><td>12.5</td><td>16.0</td><td>20.0</td><td>25.0</td><td>31.5</td><td>40.0</td></tr><tr><td>±0.3</td><td>±0.3</td><td>+0.3</td><td>±0.4</td><td>±0.4</td><td>±0.5</td><td>±0.5</td><td>-0.6</td><td>±0.5</td></tr><tr><td>0.250</td><td></td><td>1.481</td><td>1.880</td><td>2.450</td><td></td><td></td><td></td><td></td><td></td><td></td></tr><tr><td>0.280</td><td>+0.010</td><td>1.658</td><td>2.106</td><td>2.744</td><td>3.859</td><td></td><td></td><td></td><td></td><td></td></tr><tr><td>0.315</td><td>-0.020</td><td>1.865</td><td>2.369</td><td>3.087</td><td>1.349</td><td></td><td></td><td></td><td></td><td></td></tr><tr><td>0.355</td><td></td><td>2.102</td><td>2.670</td><td>3.479</td><td></td><td></td><td></td><td></td><td></td><td></td></tr><tr><td>0.400</td><td rowspan="3">±0.020</td><td>2.369</td><td>3.008</td><td>3.920</td><td>4.900</td><td>6.272</td><td></td><td></td><td></td><td></td></tr><tr><td>0.450</td><td>2.665</td><td>3.381</td><td>4.410</td><td>5.513</td><td>7.056</td><td>8.820</td><td>11.03</td><td></td><td></td></tr><tr><td>0.500</td><td>2.961</td><td>3.760</td><td>4.900</td><td>6.125</td><td>7.840</td><td>9.800</td><td>12.25</td><td></td><td></td></tr><tr><td>0.560</td><td>+0.020</td><td>3.316</td><td>4.211</td><td>5.188</td><td>6.860</td><td>8.781</td><td>10.98</td><td>13.72</td><td></td><td></td></tr><tr><td>0.630</td><td rowspan="2">-0.030</td><td>3.731</td><td>4.738</td><td>6.174</td><td>7.717</td><td>9.878</td><td>12.35</td><td>15.43</td><td></td><td></td></tr><tr><td>0.710</td><td>4.205</td><td>5.339</td><td>6.958</td><td>8.698</td><td>11.13</td><td>13.92</td><td>17.40</td><td></td><td></td></tr><tr><td>0.800</td><td rowspan="2">±0.030</td><td>4.738</td><td>6.016</td><td>7.840</td><td>9.800</td><td>12.54</td><td>15.68</td><td>19.60</td><td>21.70</td><td></td></tr><tr><td>0.900</td><td>5.330</td><td>6.768</td><td>8.820</td><td>11.03</td><td>14.11</td><td>17.64</td><td>22.05</td><td>27.78</td><td></td></tr><tr><td>1.000</td><td rowspan="3">±0.040</td><td>5.922</td><td>7.520</td><td>9.800</td><td>12.25</td><td>15.68</td><td>19.60</td><td>24.50</td><td>30.87</td><td>39.20</td></tr><tr><td>1.120</td><td>6.633</td><td>8.422</td><td>10.98</td><td>13.72</td><td>17.56</td><td>21.95</td><td>27.44</td><td>34.57</td><td>45.90</td></tr><tr><td>1.250</td><td>7.403</td><td>9.400</td><td>12.25</td><td>15.31</td><td>19.60</td><td>24.50</td><td>30.63</td><td>38.59</td><td>49.00</td></tr><tr><td>1.400</td><td rowspan="2">±0.050</td><td>8.291</td><td>10.53</td><td>13.72</td><td>17.15</td><td>21.95</td><td>27.44</td><td>34.30</td><td>43.22</td><td>54.88</td></tr><tr><td>1.600</td><td>9.475</td><td>12.03</td><td>15.68</td><td>19.60</td><td>25.09</td><td>31.36</td><td>39.20</td><td>49.39</td><td>62.72</td></tr><tr><td>1.800</td><td rowspan="2">±0.060</td><td>10.66</td><td>13.54</td><td>17.64</td><td>22.05</td><td>28.22</td><td>35.28</td><td>44.10</td><td>55.57</td><td>70.56</td></tr><tr><td>2.000</td><td>11.84</td><td>15.04</td><td>19.6</td><td>24.50</td><td>31.36</td><td>39.20</td><td>49.00</td><td>61.74</td><td>78.40</td></tr></table>

注：1 带材有效截面积按不切边计算。  
2 带材的有效截面积是把宽度与厚度之积乘以如下的系数求得：  
宽度大于或等于 $10\mathrm{mm}$ ，乘0.98：  
宽度小于 $10\mathrm{mm}$ ，乘0.94。

# 2 物理及化学性能

# 2.1 热性能

2.1.1 熔化温度范围 约 $960^{\circ} \mathrm{C}$ [1]。  
2.2 密度 见表2-1。

表2-1[3,5]   

<table><tr><td>合金名称</td><td>6J12</td><td>硅锰铜</td><td>6J8</td><td>6J13</td></tr><tr><td>ρ/(g/cm3)</td><td>8.44</td><td>8.4</td><td>8.70</td><td>8.40</td></tr></table>

# 2.3 电性能

2.3.1 电阻率 见表2-2。  
2.3.2 电阻温度系数  
2.3.2.1 一次电阻温度系数见表2-2。  
2.3.2.2 二次电阻温度系数见表2-2。
