Repository: C-zj02/CFD-claw

<div align="center">

**English** | [中文](#中文版) | [Français](README_FR.md) | [Русский](README_RU.md) | [हिन्दी](README_HI.md) | [العربية](README_AR.md) | [Português](README_PT.md)

# 🚀 Claude Code Python

**A Complete Python Reimplementation Based on Real Claude Code Source**

*From TypeScript Source → Rebuilt in Python with ❤️*

***
**🔥 Active Development • New Features Weekly 🔥**

</div>

***

## 🎯 What is This?

**Clawd Code** is a **complete Python rewrite** of Claude Code, based on the **real TypeScript source code**.

File: RAG-data/中国航空材料手册(第2版) 第5卷 粉末冶金材料 精密合金与功能材料401-600.pdf-eb2a6cef-96b4-4080-a7ac-771db02039c7.md (part 10 of 11)
表2-2[1.2.5.6]  
3 有机试验：为有机玻璃、聚四氟乙烯等在 $20^{\circ} \mathrm{C}, 80 \sim 85^{\circ} \mathrm{C}, 120 \sim 125^{\circ} \mathrm{C}$ 下蒸发的混合气体， $250 \mathrm{~h}$ 。

# 3 力学性能

# 3.1 技术标准规定的性能 见表3-1。

表3-1  

<table><tr><td rowspan="2">牌 号</td><td colspan="3">硬 度</td></tr><tr><td>退火态(\t)</td><td>半硬态(\(Y_2\))</td><td>硬态(Y)</td></tr><tr><td>PtIr25</td><td>&lt;250</td><td>&gt;270</td><td>&gt;300</td></tr><tr><td>PtRu10</td><td>&lt;250</td><td>&gt;240</td><td>&gt;280</td></tr></table>

# 3.2 室温及各种温度下的力学性能

3.2.1 硬度 各种电接点材料在不同状态下的硬度见表3-2。各种材料的硬度-退火温度曲线见图3-1、图3-2、图3-3，硬度-冷应变率曲线见图3-4、图3-5、图3-6。  
3.2.2 拉伸性能 各种电接点材料在不同状态下的拉伸性能见表3-2。

表3-2[3-23]  

<table><tr><td rowspan="2">牌 号</td><td colspan="2">σb/MPa</td><td colspan="2">HV</td><td colspan="2">δ/%</td><td rowspan="2">E/GPa</td></tr><tr><td>退火态</td><td>硬态</td><td>退火态</td><td>硬态</td><td>退火态</td><td>硬态</td></tr><tr><td>Ag[10]</td><td>147</td><td>372</td><td>37</td><td>80</td><td>43~50</td><td>3~5</td><td>78.89</td></tr><tr><td>AgCu7.56.8</td><td>255</td><td>461</td><td>56</td><td>118(HBS)</td><td>41</td><td>4</td><td></td></tr><tr><td>AgCu10[10.5]</td><td>265</td><td>441</td><td>55</td><td>115</td><td>35</td><td>4</td><td></td></tr><tr><td>AgCu12.56.8</td><td>255</td><td>490</td><td>(1)(HBS)</td><td>127(HBS)</td><td>38</td><td>4</td><td></td></tr><tr><td>AgCuNi20-2[11]</td><td>-</td><td>539</td><td>-</td><td>140</td><td></td><td>-</td><td></td></tr><tr><td>AgPd10-1</td><td>216</td><td>-</td><td>(1)(HBS)</td><td></td><td>-</td><td>-</td><td>-</td></tr><tr><td>AgPd206.16</td><td>245</td><td>490~539</td><td>15~55</td><td>120~130</td><td>35~40</td><td>1~3</td><td>-</td></tr><tr><td>AgCe0.5</td><td>-</td><td>-</td><td>42</td><td>95</td><td></td><td></td><td></td></tr><tr><td>AuNi5[13]</td><td>686</td><td>980</td><td>16(HBS)</td><td>197(HBS)</td><td>-</td><td>-</td><td></td></tr></table>

续表3-2   

<table><tr><td rowspan="2">牌 号</td><td colspan="2">σb/MPa</td><td colspan="2">HV</td><td colspan="2">δ/%</td><td rowspan="2">E/GPa</td></tr><tr><td>退火态</td><td>硬态</td><td>退火态</td><td>硬态</td><td>退火态</td><td>硬态</td></tr><tr><td>AuNi9[6,9]</td><td>588~647</td><td>980</td><td>185</td><td>250</td><td>26</td><td>-</td><td>86.2</td></tr><tr><td>AuNiCu7.5-1.5[6,17]</td><td>539</td><td>931</td><td>135</td><td>240</td><td></td><td>-</td><td>91.9</td></tr><tr><td>AuAgCu35-5[10,17]</td><td>468</td><td>764</td><td>10</td><td>165</td><td>-</td><td>-</td><td>82.81</td></tr><tr><td>AuAgPt25-6[6,11]</td><td>284</td><td>500</td><td>30</td><td>125</td><td>39</td><td>2</td><td>89.60</td></tr><tr><td>AuPdPt30-5[12]</td><td>314</td><td>568</td><td>33</td><td>168</td><td>25</td><td>5</td><td>- -</td></tr><tr><td>PtIr10[18~19]</td><td>379</td><td>617~637</td><td>120</td><td>470</td><td>25~27</td><td>2.5</td><td>168</td></tr><tr><td>PtIr17.5[12~20]</td><td>519</td><td>853</td><td>-</td><td>250</td><td>12~23</td><td>0.5~1.0</td><td>- -</td></tr><tr><td>PtIr25[6,14]</td><td>715~862</td><td>1107~1173</td><td>23.~250</td><td>324(Y)402(CY)</td><td>15</td><td>1.0</td><td>186.20</td></tr><tr><td>PtRu10[16,17]</td><td>578</td><td>1035~1098</td><td>187~200</td><td>280~310</td><td>19~31</td><td>1~2</td><td>181.30</td></tr><tr><td>PtNi4.5[6,14]</td><td>441~529</td><td>715~950</td><td>130~140</td><td>-</td><td>-</td><td>-</td><td>-</td></tr><tr><td>PdIr10[16,19]</td><td>343~368</td><td>686</td><td>105</td><td>180</td><td>30</td><td>-</td><td>-</td></tr><tr><td>PdIr18</td><td>-</td><td>-</td><td>40</td><td>210</td><td>-</td><td>-</td><td>166</td></tr><tr><td>PdAgCo35-5[6,19]</td><td>637</td><td>-</td><td>19.~210</td><td>-</td><td>19</td><td>-</td><td>-</td></tr><tr><td>AuAgCuNi30-7-3[3]</td><td>539~637</td><td>882~980</td><td>135~155</td><td>210~230</td><td>-</td><td>1~2</td><td>78.4~88.2</td></tr></table>

各种材料的抗拉强度及断后伸长率-退火温度曲线见图3-7、图3-8，抗拉强度-冷应变率曲线见图3-9、图3-10。

# 3.3 持久和蠕变性能

# 3.4 疲劳性能

3.5 弹性性能 各种电接点材料在不同状态下的弹性模量见表3-2。

图片摘要：该图主要展示 3 1 合金硬度与退火温度的关系。
![](images/37caf5ac41efa19ad1002537af14e6a0fa17c6407cb2574884d356328262fa19.jpg)  
图3-1 $\mathrm{AgCu7.5}$ 合金硬度与退火温度的关系

图片摘要：该图主要展示 3 1 合金硬度与退火温度的关系。
![](images/4a8b3d246c80bba68ab1cf5a7ee72f12aab84e43847bc30363c8daa682a0f9cd.jpg)  
图3-2 AuPdPt30-5合金硬度与退火温度的关系

图片摘要：该图主要展示 3 2 AuPdPt30 5合金硬度与退火温度的关系。
![](images/af923f191d2a0387d74a5152de711e5bd0a19c13234f1d0eb5966697c5e7ec0e.jpg)  
图3-3 AuAgCuNi30-73合金硬度与退火温度的关系

图片摘要：该图主要展示 3 3 AuAgCuNi30 73合金硬度与退火温度的关系。
![](images/6fff1985a7ef3d3427070ab83648f3daee48c8d8006e9388f98d696a70f9893e.jpg)  
图3-4 AuPdPt30-5合金硬度与冷应变率的关系[12]

图片摘要：该图主要展示 3 4 AuPdPt30 5合金硬度与冷应变率的关系[12]。
![](images/87e1d7747f6c435a2035cd8f80e987db98019e81a9be7cdcfbb5705c46730add.jpg)  
图3-5 合金硬度与冷应变率的关系

图片摘要：该图主要展示 3 5 合金硬度与冷应变率的关系。
![](images/e428d422a291d6d9d9a902d5739262e42cb7672e2c963b0e3ea1240fe1ef8f45.jpg)  
图3-6 AuAgCuNi30-7-3合金硬度与冷应变率的关系[4]

图片摘要：该图主要展示 3 6 AuAgCuNi30 7 3合金硬度与冷应变率的关系[4]。
![](images/e7a819ce20c0f094de8b515e2478e561a7090107e98530e4421f660663021d23.jpg)  
图3-7 AgCu7.5合金抗拉强度、断后伸长率与退火温度的关系

图片摘要：该图主要展示 3 7 AgCu7.5合金抗拉强度、断后伸长率与退火温度的关系。
![](images/f8342f1d09fabf67cb4d9b0cbb286690adfc08005b56d89003a8c0d7c515d0b7.jpg)  
图3-8 AuAgCuNi30-7-3合金抗拉强度、断后伸长率与退火温度的关系[3]

图片摘要：该图主要展示 3 8 AuAgCuNi30 7 3合金抗拉强度、断后伸长率与退火温度的关系[3]。
![](images/9deb4541b1af1d55f2d6ed68ff901e22fcafc8556789c8fced9bdcb8fd9ee8fc.jpg)  
图3-9AgCu7.5合金抗拉强度、断后伸长率与冷应变率的关系"

图片摘要：该图主要展示 3 9AgCu7.5合金抗拉强度、断后伸长率与冷应变率的关系"。
![](images/8da562b1549b69d0e13f673cd74bdf9d7ce6f6e3b1b1e0605e9e45b075678cdd.jpg)  
图3-10 AuAgCuNi30-7-3合金抗拉强度、断后伸长率与冷应变率的关系[3]

# 4 组织结构

# 4.1 相变温度

# 4.2 时间-温度-组织转变曲线

4.3 合金组织结构 银铜合金是共晶合金。AgCu7.5、AgCu10合金，经 $705\sim 732^{\circ}C$ 固溶处理，水淬，再经 $280^{\circ}C$ 时效 $2h$ 或 $300^{\circ}C$ 时效 $1h$ ，可使合金明显强化。

AgPd10和AgPd20合金是连续固溶体。

AuNi5和AuNi9合金在高温时为连续固溶体，低于850℃时分解为富金和富镍固溶体[6]。

AuNiCu7.5-1.5合金在 $500\mathrm{C}$ 以上为单相固溶体， $500\mathrm{C}$ 以下分解为两相固溶体。

AuAgCu35-5合金在 $400^{\circ}\mathrm{C}$ 以上为单相固溶体， $400^{\circ}\mathrm{C}$ 以下为两相区，在 $300^{\circ}\mathrm{C}$ 有时效作用[6]。

AuPdPt30-5合金为固溶体[1]

PtIr10、PtIr17.5和PtIr25合金在高温时为连续固溶体，在 $700\sim 95^{\circ}\mathrm{C}$ 时会发生固相分解[6]，分解后的两相平衡过程进行得很慢。铸造合金，特别是含铱量较高的铸造合金，有明显的晶内偏析和树枝状结构。PtIr25合金经时效后硬度显著提高。

PtNi4.5合金为单相固溶体。

PdIr10合金在高温时是单相固溶体，约 $1200\mathrm{C}$ 时，分解为 $\alpha$ 固溶体和 $\beta$ 固溶体。

PdAgCo35-5合金为连续固溶体。

# 5 工艺性能与要求

5.1 成形性能 该类材料成形性能较好，能加工成各种类型的接点。通过冲压、冷锻等方法加工圆片型或铆钉型接点时，要求接点表面无裂纹。制造铆钉型接点的丝材要以半硬态 $(\mathbf{Y}_2)$ 供货，丝材的应变性能和质量应符合HB5170--1981《电接点用贵金属丝材锻平试验方法》的检验规定。

WRe10合金由于是用粉末冶金方法，并经旋锻成棒材，在切割、点焊、铆接和磨削等工序加工成接点组件的过程中，易产生裂纹、掉粒现象，解决途径是细化晶粒，要求棒材的显微组织均匀，横向晶粒度 $\geqslant 10000$ 个 $/ \mathrm{mm}^2$ ，纵向晶粒长度 $\leqslant 0.08 \mathrm{~mm}$ 。

# 5.2 焊接性能

5.3 零件热处理工艺 该类材料在加工过程中热处理工艺主要参数见表51。

表51  

<table><tr><td>牌 号</td><td>均匀化温度</td><td>锻造温度/℃</td><td>中间退火温度/℃</td></tr><tr><td>Ag[3-2]</td><td></td><td>600~800</td><td>300~400</td></tr><tr><td>AgCu7.5[8-2]</td><td>700~750</td><td>700</td><td>550~650</td></tr><tr><td>AgCu10[9-23]</td><td>700~750</td><td>700</td><td>550~650</td></tr><tr><td>AgCu12.5[8,23]</td><td>700~750</td><td>700</td><td>550~650</td></tr><tr><td>AgPd10[8-18]</td><td>950</td><td>-</td><td>800~850</td></tr><tr><td>AgPd20[8-18]</td><td>950</td><td>-</td><td>800~850</td></tr><tr><td>AuNi5[24]</td><td>800</td><td>500</td><td>700</td></tr><tr><td>AuNi9[23]</td><td>800</td><td>500</td><td>700</td></tr><tr><td>AuNiCu7.5-1.5[23]</td><td>750</td><td>-</td><td>700</td></tr><tr><td>AuAgCu35-5[23]</td><td>830</td><td>750</td><td>650</td></tr><tr><td>AuAgPt25-6[8-23]</td><td>-</td><td>850~900</td><td>700~750</td></tr><tr><td>AuPdPt30-5[14]</td><td>-</td><td>-</td><td>800</td></tr><tr><td>PtIr10[23]</td><td>1200</td><td>1200</td><td>1150</td></tr><tr><td>PtIr17.5[8,24]</td><td>1200</td><td>1100~1300</td><td>1200</td></tr><tr><td>PtIr25[25]</td><td>1550</td><td>1550(热轧)</td><td>1200</td></tr><tr><td>PtRu10[8]</td><td>-</td><td>-</td><td>1100~1200</td></tr><tr><td>PtNi4.5[8]</td><td></td><td>1200~1250</td><td>800~1000</td></tr><tr><td>PdIr10[8]</td><td></td><td>1100~1250</td><td>850~870</td></tr><tr><td>PdAgCo35-5[8]</td><td>-</td><td>900~1000</td><td>700~800</td></tr><tr><td>AuAgCuNi30-7-3[5]</td><td>-</td><td></td><td>680</td></tr></table>

# 6 功能考核实验

# 7 使用建议

建议使用。

# 参考文献

1 GJB 945-2000 航空发动机点 $\mathcal{X}$ 装置接点用PtIr25合金板材  
2 北京航空材料研究院.WRe10今金接点应用研究技术总结.1984  
3 北京有色金属研究总院. 研究、生产记录数据: 精贵 04-85.1986  
4 Q/6S 355—1983 航空发动机点火装置接点用 PtIr25 合金板材  
5 HB 5190-1996 航空用贵金属及其合金板、带材  
6 昆明贵金属研究所等．贵金属材料加工手册．北京：冶金工业出版社，1978.15  
7 航空材料手册编写组·航空材料手册、上册、北京：国防工业出版社，1978.244～245

8 YS/T 201 1994 贵金属及其 $\mathcal{F}$ 金板、带材  
9 北京航空材料研究院. 金基导电环、电刷材料研究技术总结. 1966  
10 北京航空材料研究院. 金基: 金电位器绕组材料研究总结, 1968  
11 ASTM B 522:1980 Au Ag I' 电接触合金标准说明书   
12 北京航空材料研究院. 用于弱小功率接点的 AuAgPt30-5 合金技术总结, 1977  
13 昆明贵金属研究所. 研究、生产记录数据: 精贵 11-85.1986  
14 北京航空材料研究院，IG-16白镍合金研究报告，1964  
15 北京航空材料研究院. 电接矩材料静态接触电阻试验方法研究总结. 1980  
16 北京航空材料研究院. $\mathrm{AgPd20}$ 合金20管试制总结. 1965  
17 北京航空材料研究院. 生产记录数据: 精费 07-85.1986  
18上海有色金属研究所，研究、生产记录数据：精贵03-85.1986  
19 北京航空材料研究院，研究、生产记录数据：精贵08-85.1986  
20 北京航空材料研究院. TII17.5 合金试制研究总结. 1961  
21 北京航空材料研究院·贵金属及其合金加工工艺. 1983  
22 北京航空材料研究院，铂钛合金IG-6(III17.5)丝材加工工艺说明书，1964  
23 北京航空材料研究院.PtIr25合金质量改进的技术总结.1982

编写 汤道坤

审校 孙凤礼

# 条材、带材和线材复合材料

# 1 概述

贵金属条材、带材和线材复合材料属于层状复合材料类型，在加热与压力的作用下，以固相轧制法制成。条、带复合材料有单、双面复合，单条、多条复合。线材复合材料为包复线材。该类材料可用于制造开关接点、电刷、导电片、换向片等电接触元件。

由于复合材料的复层为贵金属，基层为非贵金属材料，因此该类材料既保留贵金属电接触材料的特点，又可节省大量的贵金属。

该类材料共编入15个牌号材料。

1.1 材料牌号 见表1-1。  
1.2 相近牌号  
1.3 材料的技术标准 见表1-1。

表1-1  

<table><tr><td>牌 号</td><td>技 术 标 准</td></tr><tr><td>PdAg/BZn15-20</td><td>昆明贵金属研究所, Q/85C-1984《PdAg/BZn复合带材暂行技术条件》</td></tr><tr><td>KAgCe/H62</td><td>昆明贵金属研究所, Q/85C-1984《AgCe/H62复合板材暂行技术条件》</td></tr><tr><td>KAgCe/H68</td><td>昆明贵金属研究所, Q/85C-1984《AgCe/H68复合带材暂行技术条件》</td></tr><tr><td>AgZrCe/CuNiSn</td><td>昆明贵金属研究所, Q/85C-1980《小功率密封继电器用复合接点簧片企标》</td></tr></table>

实表1-1   

<table><tr><td>牌 号</td><td></td><td>技 术 标 准</td></tr><tr><td>AgZrCe/NiCuAlFeTi</td><td></td><td>-</td></tr><tr><td>AgZrCe/CuNiSnGd</td><td></td><td>-</td></tr><tr><td>AgCuCe/CuNiSnGd</td><td></td><td>-</td></tr><tr><td>AgCuCe/CuNiSn</td><td></td><td>-</td></tr><tr><td>AgZrCe/Cu</td><td colspan="2">昆明贵金属研究所, Q/85C--1981《AgZrCe/Cu单面复合带材企标》</td></tr><tr><td>AgCe/Cu</td><td></td><td>-</td></tr><tr><td>KAg/Cu</td><td colspan="2">昆明贵金属研究所, Q/85C-1981《Ag/Cu/Ag复合材料企标》</td></tr><tr><td>Ag2/QSn6.5-0.1</td><td></td><td>-</td></tr><tr><td>AgCu5/QSn6.5-0.1</td><td></td><td>-</td></tr><tr><td>Ag2/Cu</td><td></td><td>-</td></tr><tr><td>Ag2/H62</td><td></td><td>-</td></tr></table>

1.4 化学成分 见表1-2。

1.5 热处理制度 $\mathrm{AgZrCe / CuNiSn}$ 等6个牌号的热处理制度见表1-3。其余的以半硬态供应。

1.6 品种规格与供应状态带、线材复合材料品种规格见表1-4。

复合材料一般以半硬态 $(\mathbf{Y}_2)$ 供应。 $\mathrm{AgCu5 - QSn6.5 - 0.1, Ag2 / Cu, Ag2 / H62}$ 以硬态（Y）或半硬态 $(\mathbf{Y}_2)$ 供应。

%

表1-2[1-4]  

<table><tr><td rowspan="2">牌 号</td><td colspan="5">复层材料成分</td><td>基层材料成分</td></tr><tr><td>Pd</td><td>Cu</td><td>Zr</td><td>Ce</td><td>Ag</td><td>Ni</td></tr><tr><td>PdAg/BZn15-20</td><td>(30~50)±0.5</td><td></td><td>--</td><td>-</td><td>余量</td><td>13.5~16.5</td></tr><tr><td>KAgCe/H62</td><td>-</td><td></td><td>-</td><td>0.5-0.2</td><td>余量</td><td>H62</td></tr><tr><td>KAgCe/H68</td><td></td><td>-</td><td>-</td><td>0.5-0.2</td><td>余量</td><td>H68</td></tr><tr><td>AgZrCc/CuNiSn</td><td>-</td><td>-</td><td>1.0±0.5</td><td>0.5-0.2</td><td>余量</td><td>15</td></tr><tr><td>AgZrCe/NiCuAlFeTi</td><td>-</td><td>-</td><td>1.0±0.5</td><td>0.5-0.2</td><td>余量</td><td>余量</td></tr><tr><td>AgZrCe/CuNiSnGd</td><td>-</td><td>-</td><td>1.0±0.5</td><td>0.5-0.2</td><td>余量</td><td>15</td></tr><tr><td>AgCuCe/CuNiSnGd</td><td>-</td><td>3.0±0.5</td><td></td><td>0.5-0.2</td><td>余量</td><td>15</td></tr><tr><td>AgCuCe/CuNiSn</td><td></td><td>3.0±0.5</td><td>-</td><td>0.5-0.2</td><td>余量</td><td>15</td></tr><tr><td>AgZrCe/Cu</td><td>-</td><td>-</td><td>1.0±0.5</td><td>0.5-0.2</td><td>余量</td><td>-</td></tr><tr><td>AgCe/Cu</td><td>-</td><td>-</td><td></td><td>0.5-0.2</td><td>余量</td><td>-</td></tr><tr><td>KAg/Cu</td><td>-</td><td></td><td>-</td><td>-</td><td>99.95</td><td>-</td></tr><tr><td>Ag2/QSn6.5-0.1</td><td>-</td><td>-</td><td>-</td><td>-</td><td>≥99.9</td><td>-</td></tr><tr><td>AgCu5/QSn6.5-0.1</td><td>-</td><td>5.0±0.5</td><td>-</td><td>-</td><td>余量</td><td>-</td></tr><tr><td>Ag2/Cu</td><td>-</td><td>-</td><td></td><td>-</td><td>≥99.9</td><td>-</td></tr><tr><td>Ag2/H62</td><td>-</td><td>-</td><td></td><td>-</td><td>≥99.9</td><td>-</td></tr></table>

%

续表 1-2  

<table><tr><td rowspan="2">牌 号</td><td colspan="6">基层材料成分</td></tr><tr><td>Cu</td><td>Sn</td><td>Al</td><td>Fe</td><td>Gd</td><td>技术标准</td></tr><tr><td>PdAg/BZn15-20</td><td>余量</td><td>Zn:18~22</td><td>-</td><td>-</td><td>-</td><td>GB/T 5234-1985《加工白铜 化学成分和产品形状》</td></tr><tr><td>KAgCe/H62</td><td>H62</td><td></td><td></td><td></td><td></td><td>GB/T 5232-1985《加工黄铜-化学成分和产品形状》</td></tr><tr><td>KAgCe/H68</td><td>H68</td><td></td><td></td><td></td><td></td><td></td></tr><tr><td>AgZrCe/CuNiSn</td><td>余量</td><td>8</td><td rowspan="2">3</td><td rowspan="2">2</td><td rowspan="2">Ti:0.5</td><td rowspan="2">-</td></tr><tr><td>AgZrCe/NiCuAlFeTi</td><td>29.5</td><td></td></tr><tr><td>AgZrCe/CuNiSnGd</td><td>余量</td><td>8</td><td></td><td>-</td><td>0.3</td><td>-</td></tr><tr><td>AgCuCe/CuNiSnGd</td><td>余量</td><td>8</td><td>-</td><td>-</td><td>0.5</td><td>-</td></tr><tr><td>AgCuCe/CuNiSn</td><td>余量</td><td>8</td><td>-</td><td>-</td><td>-</td><td>-</td></tr><tr><td>AgZrCe/Cu</td><td>纯Cu(T2)</td><td>-</td><td>-</td><td>-</td><td>-</td><td>GB/T 5231-1985《加工铜-化学成分和产品形状》</td></tr><tr><td>AgCe/Cu</td><td>纯Cu(T2)</td><td>-</td><td></td><td></td><td>-</td><td>-</td></tr><tr><td>KAg/Cu</td><td>纯Cu(T2)</td><td>-</td><td>-</td><td>-</td><td></td><td>-</td></tr><tr><td>Ag2/QSn6.5-0.1</td><td>QSn6.5-0.1</td><td>-</td><td>-</td><td>-</td><td>-</td><td>GB/T 5233-1985《加工青铜 化学成分和产品形状》</td></tr><tr><td>AgCu5/QSn6.5-0.1</td><td>QSn6.5-1.5</td><td>-</td><td>-</td><td></td><td>-</td><td>-</td></tr><tr><td>Ag2/Cu</td><td>纯Cu(T2)</td><td></td><td>-</td><td>-</td><td>-</td><td>GB/T 5231-1985《加工铜-化学成分和产品形状》</td></tr><tr><td>Ag2/H62</td><td>H62</td><td>-</td><td>-</td><td>-</td><td>-</td><td>GB/T 5232-1985《加工黄铜-化学成分和产品形状》</td></tr></table>

注：PdAg、AgCe、Ag2的杂质含量应符合GJB953—1990《航空航天用贵金属及其合金板带材》的规定。

表1-3[2.4]  

<table><tr><td>牌 号</td><td>时效温度 C</td><td>t/h</td><td>备注</td></tr><tr><td>AgZrCe/CuNiSn</td><td rowspan="4">350</td><td rowspan="4">1.0</td><td rowspan="4">亦可不经热处理</td></tr><tr><td>AgZrCe/CuNiSnGd</td></tr><tr><td>AgCuCe/CuNiSnGd</td></tr><tr><td>AgCuCe/CuNiSn</td></tr><tr><td>AgZrCe/NiCuAlFeTi</td><td>600</td><td>1.5</td><td>-</td></tr><tr><td>AgCu5/QSn§.5-0.1</td><td>300~400</td><td>0.5~1.0</td><td>回复处理</td></tr></table>

表1-41~4  

<table><tr><td>牌 号</td><td>材料形状</td><td>\( \delta /\mathrm{{mm}} \)</td><td>\( b/\mathrm{{mm}} \)</td><td>\( l/\mathrm{{mm}} \)</td><td>嵌条数目</td><td>复合形式</td><td></td></tr><tr><td>PdAg/BZn15-20</td><td>带材</td><td>0.1</td><td>0.01</td><td>16.5~44</td><td>&gt;20000</td><td>1</td><td>单面复合</td></tr><tr><td>KAgCe/H62</td><td>带材</td><td>1. \( 1 \sim \)</td><td>&quot; &quot;</td><td>\( {25} \sim  {35} \)</td><td>&gt;200</td><td>1</td><td>单面复合</td></tr></table>

：表1-1  

<table><tr><td>牌 号</td><td>材料形状</td><td>\( \delta /\mathrm{{mm}} \)</td><td></td><td>\( b\mathrm{\;{mm}} \)</td><td>\( l/\mathrm{{mm}} \)</td><td>嵌条数目</td><td>复合形式</td></tr><tr><td>KAgCe/H68</td><td>带材</td><td>1.0</td><td></td><td>25~35</td><td>&gt;200</td><td>1</td><td>单面复合</td></tr><tr><td>\( \mathrm{{AgZrCe}}/\mathrm{{CuNiSn}} \)</td><td rowspan="5">带材</td><td>(0.10~0.2)\( ^{49} \)</td><td></td><td rowspan="5">\( (40~60)^{-1.5} \)</td><td rowspan="5">&gt;200</td><td rowspan="5">-</td><td rowspan="5">双面层 状复合</td></tr><tr><td>\( \mathrm{{AgZrCe}}/\mathrm{{NiCuAlFeTi}} \)</td><td rowspan="4">\( &gt;\left( {{0.20} \sim {0.11}}\right) - {}^{0.02} \)</td><td></td></tr><tr><td>\( \mathrm{{AgZrCe}}/\mathrm{{CuNiSnGd}} \)</td><td></td></tr><tr><td>\( \mathrm{{AgCuCe}}/\mathrm{{CuNiSnGd}} \)</td><td></td></tr><tr><td>\( \mathrm{{AgCuCe}}/\mathrm{{CuNiSn}} \)</td><td></td></tr><tr><td>\( \mathrm{{AgZrCe}}/\mathrm{{Cu}} \)</td><td rowspan="2">带材</td><td rowspan="2">0.2~0.3</td><td></td><td rowspan="2">50±1.5</td><td rowspan="2">&gt;200</td><td rowspan="2">-</td><td rowspan="2">单面复合</td></tr><tr><td>\( \mathrm{{AgCe}}/\mathrm{{Cu}} \)</td><td></td></tr><tr><td>\( \mathrm{K}1\mathrm{{Ag}}/\mathrm{{Cu}} \)</td><td rowspan="3">带材</td><td rowspan="3">0.8</td><td></td><td>32 ± 0.5</td><td rowspan="3">&gt;200</td><td>1</td><td>单面复合</td></tr><tr><td>\( \mathrm{K}3\mathrm{{Ag}}/\mathrm{{Cu}} \)</td><td></td><td>34 ± 0.5</td><td>3</td><td>单面复合</td></tr><tr><td>\( \mathrm{K}4\mathrm{{Ag}}/\mathrm{{Cu}} \)</td><td></td><td>34 + 0.5</td><td>4</td><td>双面复合</td></tr><tr><td>\( \mathrm{{AgZrCe}}/\mathrm{{Cu}} \)</td><td>线材</td><td>D0.8</td><td></td><td></td><td></td><td>-</td><td>包复</td></tr><tr><td>\( \mathrm{{Ag2}}/\mathrm{{QSn}}{6.5} - {0.1} \)</td><td>带材</td><td>0.5</td><td></td><td>-</td><td>-</td><td>-</td><td>单面复合</td></tr><tr><td>\( \mathrm{{AgC}}/\mathrm{{u}}5/\mathrm{{QSn}}{6.5} - {0.1} \)</td><td>带材</td><td>0.05~0</td><td>0</td><td>-</td><td>-</td><td>-</td><td>单面复合</td></tr><tr><td>\( \mathrm{{Ag2}}/\mathrm{{Cu}} \)</td><td>带材</td><td>0.05~0</td><td>0</td><td>-</td><td>-</td><td>1~4</td><td>-</td></tr><tr><td>\( \mathrm{{Ag2}}/\mathrm{H}{62} \)</td><td>带材</td><td>0.05~0.0</td><td></td><td>-</td><td>-</td><td>1~4</td><td></td></tr></table>

注：经双方协商可供其他规格的复合材料。

# 1.7 熔炼与铸造工艺

1.8 应用概况与特殊要求 $\mathrm{PdAg / BZn15 - 20}$ 用于永磁直流电机作电接触元件，电机转速稳定，装机后整机抖晃率小于 $0.5\%$ ，电机启停2万次，连续运行1500h，各项指标均符合SJ1740：1981标准达到日本MABUCHI公司EG-510ED-6F电机水平。该材料还可用于医疗器械、磁声记录仪、电器仪表等的驱动元件[1]。

$\mathrm{KAgCe / H62, KAgCe / H68}$ 已用于 $\mathbf{L} \times 31$ 系列微动开关及行程开关接点，也可用于中、弱电负荷电器开关及继时器的接点。 $\mathrm{AgZrCe / Cu, AgCe / Cu}$ 抗电磨损和抗熔焊性能良好，可用于通信继电器接点及接线器接触元件。 $\mathrm{KAg / Cu}$ 可用于中、弱电负荷电器开关接点。 $\mathrm{Ag2 / QSn6.5 - 0.1}$ 可用于制作中、弱电负荷弹性接点、继电器汇流片。

以上材料，均可批量生产。

$\mathrm{AgZrCe / CuNiSn}$ 、 $\mathrm{AgZrCe / NiCuAlFeTi}$ 、 $\mathrm{AgZrCe / CuNiSnGd}$ 、 $\mathrm{AgCuCe / CuNiSnGd}$ 、 $\mathrm{AgCuCe / CuNiSn}$ 可用于中、弱电负荷密封继电器作导电弹性电接触材料，具有高弹性、高抗弯曲性能等优点，弯曲次数比银镁镍合金提高 $1\sim 3$ 倍，脆断敏感性小。

# 2 物理及化学性能

# 2.1 热性能

2.2 密度 见表2-1。

2.3 电性能 材料的电阻率、电阻温度系数见表2-1。

# 2.4 磁性能

2.5 化学性能 该类复合材料的复层成分都是纯银或银基合金，化学性能稳定，抗氧化、抗电磨损、抗熔焊性能良好，在盐雾、有机气氛中的抗蚀能力较好。但是抗硫化气氛腐蚀性能较差。

表21  

<table><tr><td>牌 号</td><td>\( \rho^{\prime }\left( {\mathrm{g} \cdot  \mathrm{{cm}}}\right) \)</td><td>\( \rho /\left( {{\mu \Omega } \cdot  \mathrm{m}}\right) \)</td><td>\( {\alpha }_{\mathrm{R}}\left( {0 \sim  {100}\left( \right) ,{10}^{-4}\left( \right. \)</td></tr><tr><td>PdAg/BZn15-20 \( {}^{11} \)</td><td>9.34</td><td>0.2460</td><td>1.00</td></tr><tr><td>\( \mathrm{{KAgCe}}/{\mathrm{{H62}}}^{21} \)</td><td>-</td><td>0.0460</td><td>-</td></tr><tr><td>\( \mathrm{{KAgCe}}/{\mathrm{{H68}}}^{21} \)</td><td>9.47</td><td>0.0760</td><td>-</td></tr><tr><td>\( \mathrm{{AgZrCe}}/{\mathrm{{CuNiSn}}}^{22} \)</td><td>9.47</td><td>0.0760</td><td>-</td></tr><tr><td>\( \mathrm{{AgZrCe}}/\mathrm{{NiCuAlFe}}{\mathrm{{Ti}}}^{-21} \)</td><td>-</td><td></td><td>-</td></tr><tr><td>\( \mathrm{{AgZrCe}}/\mathrm{{CuNiSnG}{d}^{-21}} \)</td><td>9.49</td><td>0.0750</td><td>-</td></tr><tr><td>\( \mathrm{{AgCuCe}}/\mathrm{{CuNiSnG}{d}^{-21}} \)</td><td>9.53</td><td>0.0780</td><td>-</td></tr><tr><td>\( \mathrm{{AgCuCe}}/\mathrm{{CuNiSn}}{}^{-1} \)</td><td>9.48</td><td>-</td><td>-</td></tr><tr><td>\( \mathrm{{AgZrCe}}/\mathrm{{Cu}} \) (线材) \( {}^{12} \)</td><td></td><td>0.0193</td><td>3.60</td></tr><tr><td>\( \mathrm{{AgZrCe}}/\mathrm{{Cu}} \) (片材) \( {}^{22} \)</td><td></td><td>0.0188</td><td>-</td></tr><tr><td>\( \mathrm{{AgCe}}/{\mathrm{{Cu}}}^{21} \)</td><td></td><td>0.0177</td><td>2.75</td></tr><tr><td>\( \mathrm{{KAg}}/{\mathrm{{Cu}}}^{22} \)</td><td>-</td><td>0.0184 ~ 0.0200</td><td>3.60</td></tr><tr><td>\( \mathrm{{Ag}}2/\mathrm{{QSn}}{6.5} - {0.1}^{4} \)</td><td>-</td><td>0.0360</td><td>-</td></tr><tr><td>\( \mathrm{{AgCu}}5/\mathrm{{QSn}}{6.5} - {0.1}^{4} \)</td><td>-</td><td>0.1200~0.1500</td><td>-</td></tr><tr><td>\( \mathrm{{Ag}}2/{\mathrm{{Cu}}}^{4 + } \)</td><td>-</td><td>0.0170~0.0180</td><td>...</td></tr></table>

# 3 力学性能

# 3.1 技术标准规定的性能

# 3.2 室温及各种温度下的力学性能

3.2.1 硬度 见表3-1。材料的硬度-冷应变率曲线见图3-1。

3.2.2 拉伸性能 抗拉强度及断后伸长率见表3-1。材料的抗拉强度、断后伸长率-冷应变率曲线见图3-2及图3-3。

3.2.3 弯曲性能 见表3-1。

# 3.3 持久和蠕变性能

# 3.4 疲劳性能

# 3.5 弹性性能

3.5.1 弹性模量 见表3-1。

表31  

<table><tr><td rowspan="2">牌 号</td><td rowspan="2">σb/MPa</td><td colspan="2">HV</td><td rowspan="2">E/GPa</td><td rowspan="2">弯曲次数n</td><td rowspan="2">δ/%</td></tr><tr><td>复层</td><td>基层</td></tr><tr><td>PdAg/BZn15 20°</td><td>700</td><td>140~380</td><td>200~240</td><td>101.92</td><td>纵向35,横向18</td><td>-</td></tr><tr><td>KAgCe/H62</td><td>513</td><td>69</td><td>178</td><td>100.94</td><td>-</td><td>-</td></tr><tr><td>KAgCe/H6821</td><td></td><td></td><td></td><td></td><td></td><td></td></tr><tr><td>AgZrCe/CuNiSn12</td><td>715</td><td>89</td><td>364</td><td>纵向81.34</td><td>85</td><td>-</td></tr><tr><td>AgZrCe/NiCuAlFeTi2</td><td>637</td><td>90</td><td>342</td><td>纵向91.63</td><td>49</td><td>-</td></tr><tr><td>AgZrCe/CuNiSnGd12</td><td>715</td><td>79</td><td>336</td><td>纵向78.11,横向107.11</td><td>70</td><td>-</td></tr></table>

续表 31  

<table><tr><td>牌 号</td><td>σb MPa</td><td>复层</td></tr><tr><td>AgCuCe/CuNiSnGd2-</td><td>725</td><td>65</td></tr><tr><td>AgCuCe/CuNiSn2+</td><td>696</td><td>79</td></tr><tr><td>AgZrCe/Cu3-</td><td>343~421</td><td>115~1</td></tr><tr><td>AgCe/Cu</td><td>402</td><td>98~11</td></tr><tr><td>KAg/Cu1-</td><td>343~392</td><td>95~1</td></tr><tr><td>Ag2/QSn6.50.11-</td><td>588~637</td><td>80~9</td></tr><tr><td>AgCu5/QSn6.5-0.11-</td><td>600~700</td><td>110~1</td></tr><tr><td>Ag2/Cu1-</td><td>394~392</td><td>75~8</td></tr><tr><td>Ag2/H62+</td><td>硬 490~588,软 294~343</td><td>70~8</td></tr></table>

<table><tr><td colspan="2">HV</td><td rowspan="2">E/GPa</td><td rowspan="2">弯曲次数n</td><td rowspan="2">δ/%</td></tr><tr><td></td><td>基层</td></tr><tr><td></td><td>374</td><td>纵向80.85,横向104.57</td><td>92</td><td>--</td></tr><tr><td></td><td>321</td><td>纵向85.85</td><td>45</td><td>-</td></tr><tr><td>5</td><td>-</td><td></td><td>-</td><td>-</td></tr><tr><td></td><td>-</td><td></td><td>-</td><td>-</td></tr><tr><td>6</td><td>110~120</td><td></td><td>-</td><td>-</td></tr><tr><td></td><td>200~210</td><td>81.34~87.22</td><td>--</td><td></td></tr><tr><td>7</td><td>190~230</td><td>100</td><td>--</td><td>硬3,软18~25</td></tr><tr><td></td><td>-</td><td>-</td><td></td><td>半硬4~5</td></tr><tr><td></td><td>-</td><td></td><td>-</td><td>半硬&gt;3</td></tr></table>

① $\mathrm{AgCu5 / QSn6.3 - 0.1}$ 的规定非比例伸长应力 $\sigma_{\mathrm{t}} = 610\sim 650\mathrm{MPa}$ ，界面层剪切强度 $\tau >200\mathrm{MPa}$ ，界面层抗拉强度 $\sigma_{\mathrm{b}} > 420\mathrm{MPa}$ 。

图片摘要：该图主要展示 3 1 硬度与冷应变率的关系。
![](images/36041bc6e91f193fe5a268309194688f42d78deb3fd94676d00774ae48696a11.jpg)  
图3-1 $\mathrm{AgCu5 / QSn6.5 - 0.1}$ 硬度与冷应变率的关系

图片摘要：该图主要展示 3 1 硬度与冷应变率的关系。
![](images/6bac5b28607a3c4e053e24e7b66a50e626e3bb80b297e1674831c6b782b4f92b.jpg)  
图3-2 $\mathrm{AgCu5 / QSn6.5 - 0.1}$ 抗拉强度、断后伸 长率与冷应变率的关系

图片摘要：该图主要展示 3 2 抗拉强度、断后伸 长率与冷应变率的关系。
![](images/1a14e0a49940bc8d9b3462cacca5f5c36756ad6cdc3960d32cef3ea615db988d.jpg)  
图3-3 $\mathrm{Ag2 / Cu}$ 抗拉强度、断后伸长率与冷应变率的关系[4]

# 4 组织结构

# 4.1 相变温度

4.2 时间-温度-组织转变曲线

4.3 合金组织结构 层状复合材料是采用固相轧制-热扩散工艺制成，复层和基层两种材料由于原子间引力和热扩散作用而牢固结合。在复合界面上，两层材料的金属元素互相扩散，扩散深度随温度的升高和时间的延长而增加。

温度和时间对 $\mathrm{AgCu5 / QSn6.5 - 0.1}$ 复合材料两层金属元素互相扩散深度的影响见图4-1、图4-2。

图片摘要：该图主要展示 4 1 复合材料元素扩散深度与热处理温度的关系[4]。
![](images/14d5f5e215456e8bee9d65b84b8eb7be8f41516c6d7235debcf2c79439867a0b.jpg)  
1-Ag向QSn6.5-0.1层扩散；2-Cu向 $\mathrm{AgCu5}$ 层扩散； $3 - \mathrm{Sn}$ 向 $\mathrm{AgCu5}$ 层扩散（保温时间1h）

图4-1 $\mathrm{AgCu5 / QSn6.5 - 0.1}$ 复合材料元素扩散深度与热处理温度的关系[4]

图4-2 $\mathrm{AgCu5 / QSn6.5 - 0.1}$ 复合材料元素扩散深度与热处理时间的关系[4]  
图片摘要：该图主要展示 4 2 复合材料元素扩散深度与热处理时间的关系[4]。
![](images/d2d11bf62919d433272fbdcf44e8e5ee1493eafb3fcbff38f24c04d0d27be5d0.jpg)  
1-Cu 向 $\mathrm{AgCu5}$ 层扩散；2-Ag 向 QSn6.5-0.1 层扩散；3-Sn 向 $\mathrm{AgCu5}$ 层扩散（热处理温度 $630^{\circ}C$ ）

# 5 工艺性能与要求

5.1 成形性能 该类复合材料的成形性能良好，通过冷热应变，能加工成各种电接触元件，如电接点、电刷、导电片、换向片等。  
5.2 焊接性能 该类复合材料的基层成分分别为纯铜、青铜、黄铜或铜镍合金，因此焊接性能良好。  
5.3 零件热处理工艺  
5.4 表面处理工艺  
5.5 切削加工与磨削性能 该类复合材料的切削加工性能良好。

# 6 功能考核实验

# 7 使用建议

建议使用。

# 参考文献

1昆明贵金属研究所，研制、生产记录数据：精贵12-86.1986  
2 昆明贵金属研究所，研制、生产记录数据：精贵11-85.1986  
3 昆明贵金属研究所，研制、生产记录数据：精贵13-86.1986  
4 北京有色金属研究总院，研制生产记录数据：精贵04-85.1986

审校 汤道坤 孙凤礼

# AuAgNi22-3/H96管材复合材料

# 1 概述

AuAgNi22-3/H96管材复合材料属于层状复合材料类型，以AuAgNi22-3合金为复层(外层)材料，H96为基层(内层)材料。该管材复合材料既保留贵金属电接触材料的特点，又可节省大量的贵金属，与金银镍合金管比较，可节省 $60\%$ 以上的金、银、可用于制作导电环、换向环元件。

1.1 材料牌号 AuAgNi22-3/H96。  
1.2 相近牌号  
1.3 材料的技术标准 北京航空材料研究院，Q/6S485—1986《AuAgNi22-3/H96合金复合管》。  
1.4 化学成分 基层材料 H96 的成分应符合 GB/T 1527—1997《铜及铜合金拉制管》的要求。复层材料 AuAgNi22-3 的成分见表 1-1。

%

表1-1  

<table><tr><td rowspan="2">Ag</td><td rowspan="2">Ni</td><td rowspan="2">Au</td><td>Cu+Zn</td><td>Fe</td><td>杂质总量</td></tr><tr><td colspan="3">≤</td></tr><tr><td>22.0±0.5</td><td>3.0±0.5</td><td>余量</td><td>0.2</td><td>0.1</td><td>0.3</td></tr></table>

1.5 热处理制度  
1.6 品种规格与供应状态 品种规格见表1-2。供应状态为半硬态 $(Y_{2})$ 。

mm

表1-2  

<table><tr><td>外径</td><td>内径</td><td>壁厚</td><td>复层厚度</td><td>不圆度 ≤</td></tr><tr><td>5.7±0.02</td><td>4.5+0.2</td><td>0.5~0.6</td><td>0.16~0.22</td><td>0.01</td></tr></table>

注：经双方协商，可提供其他规格的管材复合材料。

1.7 熔炼与铸造工艺 AuAgNi22-3 合金可用高频感应炉或中频感应炉熔炼，石墨坩埚中的炉料用木炭或硼砂覆盖保护。熔化后浇注于钢锭模中。  
1.8 应用概况与特殊要求 该材料已用于制作导弹和轰炸机的导电环元件, 经机械加工、模拟试验和工厂使用, 均满足要求[1]。还适用于制作其他机种的导电环和换向环。

# 2 物理及化学性能

以下均为复层材料 $\mathrm{AuAgNi22 - 3}$ 合金的物理及化学性能[2]。

2.1 热性能

2.1.1 熔化温度范围 927C。

2.1.2 线膨胀系数 $\alpha_{\mathrm{c}}(23\sim 100^{\circ}) = 11.8\times 10^{-6}{}^{\circ}$

2.2 密度 $\rho = 15.8\mathrm{g}.\mathrm{cm}^3$

2.3 电性能 电阻率 $\rho = 0.121\mu \Omega \cdot \mathrm{m}$ 对铂热电势 $E(0\sim 100^{\circ}C) = -3\mu V\cdot C^{-1}$

2.4 磁性能

2.5 化学性能

2.5.1 抗氧化性能 合金抗氧化性能较好，经 $100\mathrm{C}$ 氧化处理 $240\mathrm{h}$ 后，接触电阻增长率不大，见表2-1。  
2.5.2 耐腐蚀性能 经盐雾、硫化、有机气氛腐蚀后，接触电阻增长率见表2-1。由于合金含银量较高，耐硫化气氛腐蚀性能较差。

表2-1  

<table><tr><td>试验条件</td><td>氧化处理</td><td>盐雾腐蚀</td><td>硫化腐蚀</td><td>有机腐蚀</td></tr><tr><td>接触电阻增长率/%</td><td>38</td><td>78</td><td>2731</td><td>919</td></tr></table>

注：1 氧化处理：温度 $100\mathrm{C}$ ，时间 $240\mathrm{h}$ 。  
2盐雾腐蚀：水溶液为：NaCl $27\mathrm{g / L}$ KCl $\mathrm{lgL,MgCl_26g / L,CaCl_21g / L}$ 。湿度 $98\%$ ，温度 $30C$ 。每隔1h连续喷射 $15\mathrm{min}$   
3 硫化腐蚀：空气中含有 $\mathrm{SO}_20.7\times 10^{-3}\mathrm{g / L}$ $\mathrm{H}_2\mathrm{S}0.1\times 10^{-3}\mathrm{g / L}$ 。温度 $20^{\circ}C$ 。  
4 有机腐蚀：有机气氛为有机玻璃、聚四氟乙烯、夹布胶木等有机物在 $125\mathrm{C}$ 下蒸发的混合气体。时间 $250\mathrm{h}$ 。  
5 测试条件：接触压力0.049N，测试电流U。

# 3 力学性能

3.1 技术标准规定的性能 管材的外表面硬度 $\mathrm{HV} > 120$ 。  
3.2 室温及各种温度下的力学性能  
3.2.1 硬度 $\mathrm{HV} = 130\sim 160^{\text{门}}$   
3.2.2 抗拉强度 管材复合材料的抗拉强度是指复合界面结合强度。

退火态界面结合强度 $\sigma_{\mathrm{b}} = 20\sim 27\mathrm{MPa}^{[1]}$ 变形态界面结合强度 $\sigma_{\mathrm{b}} = 11\sim 16\mathrm{MPa}^{[1]}$

# 4 组织结构

4.1 相变温度  
4.2 时间-温度-组织转变曲线  
4.3 合金组织结构 管材复合材料是采用冷拉-热扩散工艺制成，两种材料由于热扩散作用而牢固结合。在复合界面上，两层材料的金属元素互相扩散的扩散深度，随温度的升高和时间的延长而增加。

复层材料 $\mathrm{AuAgNi22 - 3}$ 合金为单相固溶体组织。

# 5 工艺性能与要求

5.1 成形性能 该复合材料的成形性能良好，可加工成各种规格的管材。  
5.2 焊接性能 该复合材料的焊接性能良好。  
5.3 零件热处理工艺  
5.4 表面处理工艺  
5.5 切削加工与磨削性能 管材可车削成导电环和换向环元件。

# 6 功能考核实验

# 7 使用建议

建议使用。

# 参考文献

1 北京航空材料研究院.贵金属复合管工艺研究技术总结.1986  
2ASTMB177:1982金-银-镍电触合金标准说明书  
3 北京航空材料研究院. 试验记录数据: 精贵 14-85. 1986

审校 汤道坤 孙凤礼

# $\mathbf{Ag - Mg - Ni}$ 内氧化弹性电接点材料

# 1 概述

银镁镍合金属于内氧化型弹性电接点复合材料，合金在空气、富氧或氧气中加热时，最初在固溶体中存在的镁，优先被氧化，形成弥散强化粒子，使合金强度、硬度和弹性性能显著提高。镁含量是决定合金性能的主要因素。含镁量低的合金塑性好，硬度低；含镁量高的合金硬度高，抗电侵蚀性能好，但塑性较差。

该合金把弹性性能和电接触性能完好地结合为一体。具有良好的弹性、导电性、导热性，高温蠕变速率低（约为银的1/10），抗松弛性能好等优点。主要用于制造电接触弹簧片等元件。

1.1 材料牌号 见表1-1。  
1.2 相近牌号 见表1-1。  
1.3 材料的技术标准 见表1-1。

表1-1  

<table><tr><td>牌 号</td><td>相近牌号</td><td>材料的技术标准</td></tr><tr><td>AgMgNi17-15</td><td>JMM1715N(英国)</td><td rowspan="3">GJB 1740 -1993《航空航天用银镁镍合金带(片)材规范》</td></tr><tr><td>AgMgNi24-29</td><td>-</td></tr><tr><td>AgMgNi27-18</td><td>Engelhard15065(美国)</td></tr></table>

1.4 化学成分 见表1-2。

%

表1-2  

<table><tr><td>牌 号</td><td>Mg</td><td>Ni</td><td>Ag</td><td>杂质Bi</td></tr><tr><td>AgMgNi17-15</td><td>0.17±0.02</td><td>0.15±0.02</td><td>余量</td><td>--</td></tr><tr><td>AgMgNi24-29</td><td>0.24±0.02</td><td>0.29±0.02</td><td>余量</td><td>--</td></tr><tr><td>AgMgNi27-18</td><td>0.27±0.02</td><td>0.18±0.02</td><td>余量</td><td>≤0.0015</td></tr></table>

注：原材料 $\mathrm{Ag}$ 纯度 $\geq 99.99\%$   
1.5 热处理制度 见表1-3。

表1-3-3  

<table><tr><td>牌 号</td><td>内氧化热处理制度</td><td>牌 号</td><td>内氧化热处理制度</td></tr><tr><td>AgMgNi17-15</td><td>730°C,2h,空冷</td><td>AgMgNi27-18</td><td>800°C,2h,空冷</td></tr><tr><td>AgMgNi24-29</td><td>750°C,2h,空冷</td><td></td><td>-</td></tr></table>

1.6 品种规格与供应状态 品种规格见表1-4。通常以冷轧或冷拉状态供应。带材供应状态的硬

度 $\mathrm{HV}\leqslant 115$

表1-4  
mm   

<table><tr><td>牌 号</td><td>品 种</td><td></td></tr><tr><td>AgMgNi17-15</td><td colspan="2">带材</td></tr><tr><td>AgMgNi24-29</td><td colspan="2">丝材</td></tr><tr><td>AgMgNi27-18</td><td colspan="2">带材丝材</td></tr></table>

<table><tr><td>d或δ</td><td>b</td><td>l</td></tr><tr><td>0.10~0.40</td><td>≤100</td><td>300~500</td></tr><tr><td>0.10~1.0</td><td>--</td><td></td></tr><tr><td>0.18~0.40</td><td>≤140</td><td>≤500</td></tr><tr><td>0.10~1.0</td><td>--</td><td>--</td></tr></table>

注：经供、需双方协商可供应其他规格的材料。

# 1.7 熔炼与铸造工艺 采用真空感应炉熔炼

1.8 应用概况与特殊要求 该合金已生产、使用多年，性能稳定。主要用于制造继电器、接触器的电接触弹簧片、开关接点、小型真空管弹簧接线柱、电缆连接器和其他电器元件。

# 2 物理及化学性能

# 2.1 热性能

2.2 密度 经内氧化的 $\mathrm{AgMgNi17 - 15}$ 合金的密度 $\rho = 10.4\mathrm{g / cm}^3$   
2.3 电性能 见表2-1。

表2-1  

<table><tr><td>牌 号</td><td>状态</td><td>\( \rho /\left( {{\mu \Omega } \cdot  \mathrm{m}}\right) \)</td><td>\( {\alpha }_{\mathrm{R}}/{10}^{ \circ  }\mathrm{C} \)</td></tr><tr><td>AgMgNi17-15</td><td>内氧化</td><td>\( \leq  {0.03} \)</td><td>-</td></tr><tr><td>AgMgNi24-29</td><td>内氧化</td><td>\( \leq  {0.03} \)</td><td>2.51</td></tr><tr><td>AgMgNi27-18</td><td>内氧化</td><td>\( \leq  {0.03} \)</td><td>2.45</td></tr></table>

# 2.4 磁性能

2.5 化学性能 该材料的耐腐蚀性和失去光泽性类似于纯银。长期暴露于大气中，表面发黄、变黑，使用时表面需镀金或金合金等保护处理。

# 3 力学性能

3.1 技术标准规定的性能 $\mathrm{AgMgNi27 - 18}$ 合金经 $800\mathrm{C},2\mathrm{h}$ 内氧化处理后，标准规定的性能见表3-1。  
3.2 室温及各种温度下的力学性能 该合金经内氧化处理后的室温力学性能见表3-2。

表3-1  

<table><tr><td>牌 号</td><td colspan="2">σb/MPa</td><td>δ/%</td><td>HV</td><td>冷弯曲次数nb</td></tr><tr><td>AgMgNi27-18</td><td>≥441</td><td>≥6</td><td>≥145</td><td>≥12</td><td></td></tr></table>

$\mathbb{O}$ 弯曲半径 $R = 2.5\mathrm{mm}$ ，拉力 $P = 39\mathrm{N}$ ，试样厚度 $\mathrm{1.3mm,180C}$ 反复弯曲。

表3-21-4.6-7  

<table><tr><td>牌 号</td><td>状态</td><td>σ/MPa</td><td>σp0.2/MPa</td><td>断后伸长率δ/%</td><td>HV</td></tr><tr><td>AgMgNi17-15</td><td>730℃,2h内氧化</td><td>420</td><td>360</td><td>15</td><td>140~150</td></tr><tr><td>AgMgNi24-29</td><td>730~760℃,2h内氧化</td><td>4.6~487</td><td>431</td><td>≥6~15</td><td>150~160</td></tr><tr><td>AgMgNi27-18</td><td>800℃,2h内氧化</td><td>10.9~498</td><td>441</td><td>≥6~15</td><td>155~165</td></tr></table>

续表 3.2  

<table><tr><td rowspan="3">牌 号</td><td rowspan="3">\( \sigma_{\mathrm {r}}(N=10^{7})\mathrm {MPa} \)</td><td colspan="5">冷弯曲次数 \( n^{\prime } \)</td></tr><tr><td colspan="5">\( \delta/\mathrm {mm} \)</td></tr><tr><td>0.10</td><td>0.15</td><td>0.22</td><td>0.30</td><td>0.40</td></tr><tr><td>AgMgNi17 15</td><td>+110</td><td>-100</td><td>≥55</td><td>≥28</td><td>-</td><td>≥10</td></tr><tr><td>AgMgNi24-29</td><td></td><td>≥70</td><td>≥28</td><td>≥14</td><td>-</td><td>≥7</td></tr><tr><td>AgMgNi27-18</td><td>-</td><td>-</td><td>-</td><td>-</td><td>≥12</td><td>-</td></tr></table>

① 弯曲试验条件：弯曲半径 $R = 2.5\mathrm{mm}$ ，拉力 $P = 39\mathrm{N}$ ，反复弯曲 $180^{\circ}$ 。

# 3.3 持久和蠕变性能

# 3.4 疲劳性能 见表3-2.

3.5 弹性性能 内氧化状态下合金的室温弹性模量见表3-3。

表3-32.4.1  

<table><tr><td>牌 号</td><td>AgMgNi17-15</td><td>AgMgNi24-29</td><td>AgMgNi27-18</td></tr><tr><td>E/GPa</td><td>75~82</td><td>74~83</td><td>74~83</td></tr></table>

# 4 组织结构

# 4.1 相变温度

# 4.2 时间-温度-组织转变曲线

4.3 合金组织结构 $\mathrm{Ag - Mg - Ni}$ 合金中镁与银形成有限固溶体，镍几乎不溶于银，以游离分散的粒子存在。在内氧化处理时，镁优先被氧化，形成亚微观的 $\mathrm{MgO}$ 粒子。 $\mathrm{MgO}$ 粒子为面心立方晶格，呈球形，直径只有几百个纳米，与基体保持准共格关系[3-5]。由于 $\mathrm{MgO}$ 粒子的沉积，使合金获得强化。

分散游离态的镍抑制合金氧化时晶粒长大。由于镍在晶界的存在，相对降低了 $\mathrm{MgO}$ 等脆性物质在晶界聚集的倾向，增大了晶界的结合力，有利于提高合金的塑性[1-9]。

合金的再结晶温度为 $320\mathrm{C}^{[10]}$ ，开始发生内氧化的温度约为 $400\mathrm{C}$ 。随内氧化温度的升高，氧在合金中的溶解度增大，扩散速度加快，强化效果增强。在 $500\sim 600\mathrm{C}$ 硬度达极大值，此时塑性最差。温度继续升高，强化相粒子尺寸和形态发生变化，准共格关系被破坏，使合金的硬度逐渐降低，而塑性提高。温度高于 $830\mathrm{C}$ 时晶粒长大很快[1]，晶界加宽，粒子粗化，合金性能变坏。

# 5 工艺性能与要求

5.1 成形性能 该合金在退火状态下很软，稍硬于纯银，可承受大应变率冷加工。在冷应变状态下合金成形性能良好，可直接冲制零件。对激烈成形的零件需中间退火。零件加工成形后，经内氧化处理使用。硬化后的合金不宜进行成形加工。  
5.2 焊接性能 合金焊接性能良好。可用银焊料进行点焊或钎焊，在 $600\sim 800^{\circ}\mathrm{C}$ 瞬时焊接性能不受影响。

在高应力状态下钎焊，易形成焊接裂纹或产生焊接缺陷。

# 5.3 零件热处理工艺

退火：合金在冷加工或激烈成形零件过程中的中间退火，宜在保护气氛或真空中于 $400\mathrm{C}$ 以下，保温 $15\sim 30\mathrm{min}$ ；或在空气中，加热温度稍高于 $329\mathrm{C}$ ，保温 $15\sim 30\mathrm{min}$ 。

内氧化处理：零件成形后进行内氧化处理。处理时应使炉中气氛产生紊流，保证元件表面完好暴露于炉内氧化气氛中。

内氧化温度一般为 $650\sim 800^{\circ}C$ ，为了获得良好的综合性能，可根据合金的含镁量选择合适的内氧

化温度。含镁量高的合金，处理温度应偏高；含镁量低的合金，处理温度应偏低。通常 $\mathrm{AgMgNi17 - 15}$ 合金可采用 $730\mathrm{C}\pm 10\mathrm{C},\mathrm{AgMgNi24 - 29}$ 合金可采用 $750\mathrm{C}\pm$ $10\mathrm{C},\mathrm{AgMgNi27 - 18}$ 合金可采用 $800\mathrm{C} = 10\mathrm{C}$ 处理。内氧化处理时间按材料厚度的平方而变化。内氧化深度符合抛物线方程 $X^{2} = kt$ （式中 $X$ 为内氧化深度， $t$ 为时间， $k$ 为常数）[7,11]。 $0.10\sim 0.40\mathrm{mm}$ 厚带材在空气中处理时间一般选用2h，在氧气气氛下处理，时间可缩短。

经内氧化硬化后的合金，应避免在任何有氢气的气氛中加热，否则会变脆。内氧化后镀金时，也应防止在镀层中滞留氢气。

含 $0.26\% \mathrm{Mg}$ 的合金，其硬度和冷弯曲次数同内氧化温度的关系见图5-1。AgMgNi17-15合金在空气和氧气中加热时，内氧化深度与时间的关系分别见图5-2和图5-3。

图片摘要：该图主要展示 5 2 AgMgNi1715合金在空气中内氧化深度与时间的关系。
![](images/cd8c0328658bb10159123e7a46ef8750986f0f4e0c0d06b446b6c8b8110cef93.jpg)  
1-650C内氧化处理；2-730C内氧化处理  
图5-2 AgMgNi1715合金在空气中内氧化深度与时间的关系

图片摘要：该图主要展示 5 2 AgMgNi1715合金在空气中内氧化深度与时间的关系。
![](images/2b1d4cb218edd5830f1af16e43ae405779cda5a19384776db21f58c12a6ea919.jpg)  
1-硬度；2—弯曲次数  
图5-1 AgMgNi24-29合金硬度、弯曲次数与内氧化温度的关系[10]

图片摘要：该图主要展示 5 1 AgMgNi24 29合金硬度、弯曲次数与内氧化温度的关系[10]。
![](images/9b6cc6031caf9dd44e45e706c27061c8981676a63c32bd09a5e1f594f2273c2f.jpg)  
图5-3 AgMgNi17-15合金在氧气中内氧化深度与时间的关系[4]

# 6 功能考核实验

# 7 使用建议

建议使用。

# 参考文献

1 北京航空材料研究院. 银-镁-镍合金带材研制总结. 1983  
2宝鸡有色金属研究院.银-镁-镍合金的性能与应用.1981  
3宝鸡有色金属研究院.银-镁-镍合金研究.1981  
4 孙书敏, 曹阿金. 英国 JMM1715N 和 JMM1715P 银-镁-镍合金材料介绍 (译文). 银镁镍合金专集. 航空部电气技术情报网. 1980

5宝鸡有色金属研究所.BS8104银镁镍合金技术标准（暂行）.1981  
6 阎景贤等.高可靠继电器弹性接点材料研究.稀有金属合金加工，1981(3)  
7 天义电工厂. 内氧化处理对 $\mathrm{AgMgNi24-29}$ 合金带金相组织、机械性能和工艺性能的影响.  
8 AD614080.1965,12   
9 林永新. 微量镍在 $\mathrm{Ag - Mg}$ 内氧化合金中的行为. 稀有金属合金加工, 1975 (4)  
10 邱义浪. 镁含量对银-镁-镍弹心合金热处理和力学性质的影响. 银镁镍合金专集, 航空部电气技术情报网. 1980  
11 Chales D. Coxc. Metals Handbook, 8th Edition, 1961. 1184

审校 汤道坤 孙凤礼

# $\mathrm{Ag - SnO_2 - In_2O_3}$ 内氧化电接点材料

# 1 概述

$\mathrm{Ag - SnO_2 - In_2O_3}$ 属于内氧化型复合电接点材料，由 $\mathrm{AgSnInNi8 - 3 - 0.2}$ 合金经内氧化处理而得，具有良好的抗熔焊性和抗电侵蚀性，适用于强、中电负荷的电接点。

该材料代替 $\mathrm{Ag - CdO}$ 电接点材料，不仅避免了生产 $\mathrm{Ag - CdO}$ 时挥发出来的“镉害”，又可使接点小型化（厚度减小），节约 $20\%$ 以上的银。

1.1 材料牌号 $\mathrm{Ag - SnO_2 - In_2O_3}$   
1.2 相近牌号  
1.3 材料的技术标准 北京航空材料研究院，Q/6S 468—1986《电器用 $\mathrm{Ag - SnO_2 - In_2O_3}$ 电接点》。  
1.4 化学成分 见表1-1。

0

表1-1  

<table><tr><td>Ag</td><td>Sn</td><td>In</td><td>Ni</td></tr><tr><td>余量</td><td>8.0±6.3</td><td>3.0±0.5</td><td>0.2±0.1</td></tr></table>

# 1.5 热处理制度

1.6 品种规格与供应状态 品种规格见表1-2。供应状态为内氧化状态。

mm

表1-2  

<table><tr><td>接点名称</td><td>b</td><td>l</td><td>δ</td></tr><tr><td>固定接点</td><td>7.0±0.2</td><td>7.0=0.1/0.2</td><td>1.2±0.2</td></tr><tr><td>活动接点</td><td>5.0±0.2</td><td>8.0[0.1/2]</td><td>1.2±0.2</td></tr></table>

注：1 表中两种规格匹配使用。  
2 经双方协商，可提供其他规格的接点。

1.7 熔炼与铸造工艺 AgSnInNi8-3-0.2 合金可用高频感应炉或中频感应炉熔炼，石墨坩埚中的炉料用木炭覆盖保护，熔化后浇注于钢锭模中。  
1.8 应用概况与特殊要求 经自动开关和接触器的接点使用试验，满足产品的技术要求，材料性能稳定，现已小批量生产供应。

# 2 物理及化学性能

# 2.1 热性能

2.1.1 熔化温度范围 约 $900^{\circ}\mathrm{C}$ 。  
2.2 密度 $\rho \geqslant 9.6\mathrm{g / cm^3}$

# 2.3 电性能

2.3.1 电阻率 $\rho \leqslant 0.03\mu \Omega \cdot \mathrm{m}$   
2.3.2 电导率 $\gamma \geqslant 33\mathrm{MS}\cdot \mathrm{m}^{-1}$

2.3.3 电接触性能 该材料抗熔焊性和抗电侵蚀性能良好。表2-1为 $\mathrm{Ag - SnO_2 - In_2O_3}$ 和 $\mathrm{Ag - CdO}$ 的电接触性能比较。

表21  

<table><tr><td rowspan="2">接点材料</td><td colspan="2">接点损耗 mg</td><td colspan="2">抗熔焊性</td><td colspan="2">接点转移高度/mm</td></tr><tr><td>正极</td><td>负极</td><td>熔焊次数</td><td>平均熔焊力/N</td><td>正极</td><td>负极</td></tr><tr><td>Ag-SnO2-In2O3</td><td>-5</td><td>+1</td><td>0</td><td>--</td><td>-0.10</td><td>-0.15</td></tr><tr><td>Ag-CdO10</td><td>-53</td><td>+25</td><td>1</td><td>2.32</td><td>-0.58</td><td>+0.56</td></tr><tr><td>Ag-CdO12</td><td>-31</td><td>+10</td><td>0</td><td>--</td><td>-0.35</td><td>+0.29</td></tr></table>

注：试验条件：接点断开力0.736N，闭合力0.49N，接通断开频率100次/min，接点闭合时间0.3s，工作电压27V，电流28A。接通断开3万次。

# 2.4 磁性能

# 2.5 化学性能

# 3 力学性能

3.1 技术标准规定的性能 硬度 $\mathrm{HV} \geqslant 95$ 。  
3.2 室温及各种温度下的力学性能  
3.2.1 拉伸性能 复银层的抗拉强度 $\sigma_{\mathrm{f}} \sim 98 \mathrm{MPa}^{[1]}$ （内氧化状态）。  
3.2.2扭转和剪切性能复银层的剪切强度 $\tau >127\mathrm{MPa}^{[1]}$ （内氧化状态）。

# 4 组织结构

# 4.1 相变温度

# 4.2 时间-温度-组织转变曲线

4.3 合金组织结构 AgSnInNi8-3-0.2 合金为固溶体组织。经内氧化处理后,合金元素锡和铟优先被氧化,形成氧化锡和三氧化二铟强化粒子弥散分布于合金内部,镍促使氧化锡和三氧化二铟颗粒细化,分布更加均匀。

# 5 工艺性能与要求

5.1 成形性能 该材料的加工性能良好，能冷、热应变，可冷冲成接点元件。  
5.2 焊接性能 该材料单面需复合一层纯银层，以改善焊接性能。

# 6 功能考核实验

# 7 使用建议

建议使用。

# 参考文献

1 北京航空材料研究院. AgSnInN: 和 AgZnSnInTe 合金内氧化电接点材料研究总结. 1985  
2 北京航空材料研究院. 无锡新型银-金属氧化物电接点材料研究及应用. 北京航空材料研究院. 1986

审校 汤道坤 孙凤礼

# $\mathrm{Ag - CdO}$ 内氧化电接点材料

# 1 概述

$\mathrm{Ag - CdO}$ 属于银-金属氧化物型的复合材料。主要优点是：良好的抗电侵蚀性能和抗熔焊性能、高的导电性和导热性、低而稳定的接触电阻。在航空产品中，主要用于强电负荷和中电负荷的电接点。

氧化镉的晶粒大小和分布对电接点的使用寿命和性能的影响很大。氧化镉晶粒愈小、分布愈均匀，材料的耐磨性、抗弧能力愈强，使用寿命愈长。在 $\mathrm{Ag - CdO}$ 合金中添加微量元素（如锡、铁、镍、铍、镁、铝、锑、铈、钇等），能细化氧化镉的晶粒，使分布更均匀。采用内氧化法或共沉淀法，也可以改善氧化镉的分布状态。

由于在生产时挥发出来的镉蒸气危害人的健康，故国内外都在大力研究新型的、不含镉的内氧化电接点材料。

1.1 材料牌号 $\mathrm{Ag - CdO12}$ ，Ag-CdO15。  
1.2 相近牌号 见表1-1。

表1-1  

<table><tr><td rowspan="2">牌 号</td><td colspan="3">相 近 牌 号</td></tr><tr><td>俄罗斯</td><td>英国</td><td>德国</td></tr><tr><td>Ag-CdO12</td><td>Ag-CdO12</td><td>D54LAg-CdO10</td><td>DODuRITCdO10</td></tr><tr><td>Ag-CdO15</td><td>Ag-CdO15</td><td>D54LAg-CdO15</td><td>DODuRITCdO15</td></tr></table>

1.3 材料的技术标准  
1.4 化学成分 见表1-2。  
1.5 热处理制度 材料需经内氧化处理。  
1.6 品种规格与供应状态 品种规格见表1-3。以硬态(Y)供应。

0%

表1-2[1]  

<table><tr><td rowspan="2">牌 号</td><td rowspan="2">CdO</td><td rowspan="2">Ag</td><td colspan="4">杂质 ≤</td></tr><tr><td>Fe</td><td>Cu</td><td>Bi</td><td>总量</td></tr><tr><td>Ag-CdO12</td><td>12.0±0.75</td><td>余量</td><td>0.02</td><td>0.02</td><td>0.01</td><td>0.10</td></tr><tr><td>Ag-CdO15</td><td>15.0±1.0</td><td>余量</td><td>0.02</td><td>0.02</td><td>0.01</td><td>0.10</td></tr></table>

表13  

<table><tr><td colspan="2">δ</td></tr><tr><td>尺寸</td><td>允许偏差</td></tr><tr><td>0.5~1.0</td><td>-0.06</td></tr><tr><td>&gt;1.0~1.5</td><td>-0.08</td></tr></table>

mm   

<table><tr><td colspan="2">b</td><td>l</td></tr><tr><td>尺寸</td><td>允许偏差</td><td>&gt;</td></tr><tr><td>20~60</td><td>±1.5</td><td>200</td></tr><tr><td>20~60</td><td>+1.5</td><td>200</td></tr></table>

注：经双方协商，可供应其他规格的板材。

1.7 熔炼与铸造工艺 可用真空中频感应炉熔炼。将银装入石墨坩埚中，待银熔化并接近浇注温度时加入镉，炉料全部熔化后浇注于钢锭模中，亦可在大气下熔炼，用木炭覆盖或氩气保护。

镉在高温时容易氧化和挥发出有毒的镉蒸气，在熔炼过程中应特别注意。

1.8 应用概况与特殊要求 $\mathrm{Ag - CdO}$ 是一种性能良好，使用较早，比较成熟的电接点材料。使用电流从几安培到几千安培，在航空电器产品中应用最广。

# 2 物理及化学性能

# 2.1 热性能

2.2 密度 见表21。

2.3 电性能

2.3.1 电阻率、电阻温度系数 见表2-1

表2-1-2  

<table><tr><td>牌 号</td><td>\( {\rho }^{\prime }\left( {\mathrm{g}/{\mathrm{{cm}}}^{3}}\right) \)</td><td>\( \rho /\left( {{\mu \Omega } \cdot  \mathrm{m}}\right) \)</td><td>\( {\alpha }_{\mathrm{R}}/{10}^{-6}{\mathrm{C}}^{-1} \)</td></tr><tr><td>\( \mathrm{{Ag}} - \mathrm{{CdO}}{12} \)</td><td>10.0</td><td>0.021</td><td>-</td></tr><tr><td>\( \mathrm{{Ag}} - \mathrm{{CdO}}{15} \)</td><td>9.9</td><td>0.023</td><td>3.5</td></tr></table>

2.3.2 电接触性能 $\mathrm{Ag - CdO}$ 的分解温度低，在使用时，电弧产生的高温使氧化镉分解成镉和氧的蒸气（镉在 $770\mathrm{C}$ 气化），从而起到熄弧和消除电离的作用，因此材料具有优越的抗电侵蚀和抗熔焊性能。

# 3 力学性能

# 3.1 技术标准规定的性能

3.2 室温及各种温度下的力学性能

3.2.1 硬度 见表3-1。

表31:  

<table><tr><td rowspan="2">牌 号</td><td colspan="2">HV</td></tr><tr><td>退火状态</td><td>硬 态</td></tr><tr><td>Ag-CdO12</td><td>85</td><td>-</td></tr><tr><td>Ag-CdO15</td><td>80</td><td>125</td></tr></table>

# 4 组织结构

# 4.1 相变温度

# 4.2 时间-温度-组织转变曲线

4.3 合金组织结构 内氧化型的 $\mathrm{Ag - Cd(0)}$ 电接点材料是由银镉合金经内氧化处理后得到的。在常温下，含镉量少于 $40\%$ 的银镉合金是单相固溶体。经内氧化处理后，合金元素镉被氧化，形成微小的氧化镉粒子，并弥散分布于合金内部。

# 5 工艺性能与要求

5.1 成形性能 该材料的加工性能良好 能加工成各种规格的板材，可冲压成各种规格的接点。  
5.2 焊接性能 该材料的焊接性能较差，需单面复合一层纯银层，以改善其焊接性能。  
5.3 零件热处理工艺 材料在加工过程中的中间退火，宜在保护气氛中或在真空中进行。材料的内氧化处理可在一定压力下，于空气或氧气气氛中进行，处理温度约为 $800^{\circ} \mathrm{C}$ 。

# 6 功能考核实验

# 7 使用建议

建议使用。
