Repository: C-zj02/CFD-claw

<div align="center">

**English** | [中文](#中文版) | [Français](README_FR.md) | [Русский](README_RU.md) | [हिन्दी](README_HI.md) | [العربية](README_AR.md) | [Português](README_PT.md)

# 🚀 Claude Code Python

**A Complete Python Reimplementation Based on Real Claude Code Source**

*From TypeScript Source → Rebuilt in Python with ❤️*

***
**🔥 Active Development • New Features Weekly 🔥**

</div>

***

## 🎯 What is This?

**Clawd Code** is a **complete Python rewrite** of Claude Code, based on the **real TypeScript source code**.

File: RAG-data/中国航空材料手册(第2版) 第8卷 橡胶 密封剂001-200.pdf-cf6b3951-4800-4718-9ee3-967f2794133a.md (part 10 of 10)
# 中国航空材料手册
注：内胶层厚；内径 $10\sim 32\mathrm{mm}$ 时， $\geqslant 1.5\mathrm{mm}$ ，内径 $35\sim 54\mathrm{min}$ 时， $\geqslant 1.2\mathrm{mm}$ ；内胶层厚度差 $\leqslant 0.3\mathrm{mm}$ ；壁厚公差 $\leqslant 1.0\mathrm{mm}$ 。

表1-5  

<table><tr><td>胶管编号</td><td>内径/mm</td><td>外径/mm</td><td>最小弯曲半径/mm</td><td>单位长度质量/(kg/m)</td></tr><tr><td>15Y3-1.5,15H3-1.5</td><td>3±0.25</td><td>9°</td><td>20</td><td>0.10</td></tr><tr><td>15Y4-1.5,15H4 1.5</td><td>4±0.3</td><td>10°</td><td>20</td><td>0.13</td></tr><tr><td>15Y6-1.5,15H6-1.5</td><td>6±0.3</td><td>13.5°</td><td>40</td><td>0.16</td></tr><tr><td>15Y7 2.9</td><td>7±0.3</td><td>16±1.0</td><td>40</td><td>0.25</td></tr><tr><td>15Y8-1.5,15H8-1.5</td><td>8-0.3</td><td>15.5°</td><td>50</td><td>0.23</td></tr><tr><td>15Y10-1.5,15H10-1.5</td><td>10±0.5</td><td>17.5°</td><td>65</td><td>0.28</td></tr><tr><td>15Y12-1.5,15H12-1.5</td><td>12±0.5</td><td>19.5°</td><td>80</td><td>0.30</td></tr><tr><td>15Y14-1.5,15H14-1.5</td><td>14±0.5</td><td>21.5±1.0</td><td>90</td><td>0.32</td></tr><tr><td>15Y16-1.5,15H16-1.5</td><td>16±0.5</td><td>25±1.0</td><td>100</td><td>0.38</td></tr><tr><td>15Y18-1.5,15H18-1.5</td><td>18±0.5</td><td>27±1.0</td><td>140</td><td>0.42</td></tr><tr><td>15Y20-1.5,15H20-1.5</td><td>20±0.5</td><td>29±1.0</td><td>170</td><td>0.45</td></tr><tr><td>15Y22-1.5,15H22-1.5</td><td>22±0.5</td><td>31±1.2</td><td>180</td><td>0.47</td></tr><tr><td>15Y25-1.5,15H25-1.5</td><td>25±0.5</td><td>34±1.2</td><td>200</td><td>0.50</td></tr><tr><td>15Y28 1.5,15H28-1.5</td><td>28±0.5</td><td>38±1.2</td><td>230</td><td>0.55</td></tr><tr><td>15Y30-1.5,15H30-1.5</td><td>30±0.5</td><td>40±1.2</td><td>250</td><td>0.65</td></tr><tr><td>15Y32-1.5,15H32-1.5</td><td>32±0.5</td><td>42±1.2</td><td>270</td><td>0.80</td></tr></table>

注：内胶层厚 $\geqslant 1.2\mathrm{mm}$ ，内胶层厚度差 $\leqslant 0.3\mathrm{mm}$ ，壁厚公差：内径 $3\sim 10\mathrm{mm},\leqslant 0.5\mathrm{mm}$ ，内径 $12\sim 32\mathrm{mm},\leqslant 1.0\mathrm{mm}$ ；工作压力除15Y7-2.9胶管为 $2.9\mathrm{MPa}$ 外，其他均为 $1.5\mathrm{MPa}$ 。

1.6 应用概况 已在飞机上使用多年。

1.7研制及生产单位 西北橡胶总厂、沈阳第四橡胶厂研制并生产。  
1.8 鉴定级别及日期 经化学工业部、航空工业部及空军工程部联合批准生产。

# 2 性能

2.1 外观质量 棉线编织胶管的外观应符合GJB2462的规定。  
2.2 胶料性能  
2.2.1 胶管用胶料的硫化胶主要性能指标见表2-1。

表2-1  

<table><tr><td rowspan="3">性能</td><td colspan="3">指 标</td></tr><tr><td colspan="2">内胶层</td><td rowspan="2">外胶层Y、H型5860</td></tr><tr><td>Y型5070</td><td>H型5172</td></tr><tr><td>TS/MPa</td><td>10.8</td><td>7.4</td><td>8.8</td></tr><tr><td>Eh/%</td><td>200</td><td>220</td><td>300</td></tr><tr><td>Sb/%</td><td>10</td><td>8</td><td>10</td></tr><tr><td>H/度</td><td></td><td>73±5</td><td>62±5</td></tr><tr><td>Pr(70℃,144h)/% max</td><td></td><td>-40</td><td>-35</td></tr><tr><td>Tb/C</td><td></td><td>-55</td><td>-55</td></tr><tr><td>Cw(r,30%)</td><td>0.2</td><td>--</td><td>--</td></tr><tr><td>YH-10(100℃,70h)</td><td>0.2</td><td>--</td><td>--</td></tr><tr><td>RP-2(70℃,22h)</td><td>0.4</td><td>--</td><td>--</td></tr><tr><td>HH-20(130℃,70h)</td><td>--</td><td>待定</td><td>--</td></tr></table>

# 2.2.2 胶管内层胶的耐介质性能指标见表2-2。

表2-2  

<table><tr><td rowspan="2">介 质</td><td colspan="2">试验条件</td><td colspan="2">\( \Delta m/\% \)</td></tr><tr><td>温度/℃</td><td>时间/h</td><td>Y 型</td><td>H 型</td></tr><tr><td>NY-120+苯(质量比 75 : 25)</td><td>\( {18} \sim  {28} \)</td><td>24</td><td>0~18</td><td>-</td></tr><tr><td>RP-2</td><td>70</td><td>24</td><td>\( - 2 \sim   + 6 \)</td><td>-</td></tr><tr><td>YH-10</td><td>100</td><td>24</td><td>\( - 4 \sim   + 4 \)</td><td>-</td></tr><tr><td>HH-20</td><td>130</td><td>24</td><td>-</td><td>\( - 5 \sim   + 3 \)</td></tr></table>

# 2.2.3 胶管内胶层与编织层的 $\sigma_{\mathrm{b}} \geqslant 1.67 \mathrm{kN} / \mathrm{m}$ 。

# 2.3 成品性能

2.3.1 各型号胶管在最低工作温度下保持 $4\mathrm{h}$ 后，胶管内外表面不应产生裂纹。  
2.3.2 胶管在1.25倍工作压力下进行密封性检查时，不应出现渗油、凸起和其他不密封现象。在3倍工作压力下进行爆破试验时，胶管不应破裂。  
2.3.3 胶管弯曲到最小允许半径时，其外径不应大于实际外径的 $10\%$ ，内径为 $25\mathrm{mm}$ 或 $25\mathrm{mm}$ 以上规格的胶管外径不应大于实际外径的 $13\%$ 。

# 3 使用工艺

应根据输送介质和使用温度的不同，选择合适的胶管型号和组别。胶管的型号和组别标志见表3-1。

表3-1  

<table><tr><td>胶管型号和组别</td><td>胶管外表面颜色</td><td>标志颜色</td></tr><tr><td>Y型</td><td>黑色</td><td>黄色</td></tr><tr><td>H型1、3组</td><td>黑色</td><td>白色</td></tr><tr><td>H型2、4、5组</td><td>棕色</td><td>白色</td></tr></table>

# 4 其他

4.1包装胶管应平直地放在包装箱中，包装箱的内表面应光滑，并衬垫防潮纸，以避免运输中损坏胶管。  
4.2运输 按非危险品运输，注意防晒、防潮，勿挤压。  
4.3 贮存 贮存在温度 $0 \sim 28^{\circ} \mathrm{C}$ 、相对湿度不大于 $80\%$ 的库房内，避免阳光直接照射，距热源不少于 $1 \mathrm{~m}$ 。距离地面不少于 $0.3 \mathrm{~m}$ 。贮存中应防止与油类、酸、碱及其他对产品有害的物质接触。胶管自制造日期起，自由贮存期为1年，装配贮存期为1年，保证使用期为3年，空气系统用胶管使用期为2年。

# 5 使用建议

选用。

# 参考文献

1 西北橡胶总厂.航空胶料、胶粘剂和橡胶制品性能统计表No橡-3.1998  
2沈阳第四橡胶厂.橡胶胶料、胶布、胶管、油箱、制品性能统计资料No 橡-6. 1998

# 耐4109合成滑油编织胶管

# 1 概述

耐4109合成滑油编织胶管由内胶层、外胶层和增强层组成。用作直升机输送4109合成滑油的导管。工作温度为 $-40\sim 100^{\circ}C$ 。

1.1 牌号和名称 耐4109合成滑油编织胶管。  
1.2 基本组成 主体材料为内胶层：丁腈-40与共聚型氯醇橡胶并用胶料，外胶层：氯丁胶与共聚型氯醇橡胶并用胶料，增强层：锦纶线编织层。基本结构见图1-1。  
1.3 技术标准 Q/SX 6-71--1978《4109 滑油管企业标准（暂行）》。  
1.4 使用工艺说明书   
1.5 供应状态 以管材供应。两种规格：内径 $14\mathrm{mm}$ 、外径 $24\mathrm{mm}$ ；内径 $10\mathrm{mm}$ 、外径 $19\mathrm{mm}$ 。长度按协议规定。  
1.6 应用概况 已在直升机上使用。  
1.7 研制及生产单位 沈阳橡胶研究设计院研制并生产。

图片摘要：该图主要展示 1 1 耐4109合成滑油编织胶管结构示意图。
![](images/90c5710d5c7821bc9d97c96434f642a866e9afc3486c12c77bede94b698ea505.jpg)  
1—内胶层；2—锦纶编织层；3—外胶层   
图1-1 耐4109合成滑油编织胶管结构示意图

# 2 性能

2.1 外观质量 胶管的外观质量应符合Q/SX6-71规定。  
2.2 胶料性能 胶管用胶料的硫化胶主要性能指标见表2-1。胶管的内胶层在4109合成滑油中经 $100,24\mathrm{h}$ 浸泡后， $\Delta m$ 为 $0\sim 6\%$ 。

表2-1  

<table><tr><td rowspan="2">性能</td><td colspan="2">指 标</td><td rowspan="2">性 能</td><td colspan="2">指 标</td></tr><tr><td>内胶层</td><td>外胶层</td><td>内胶层</td><td>外胶层</td></tr><tr><td>TS/MPa ≥</td><td>12.7</td><td>7.48</td><td rowspan="3">HA/度TB/C≤</td><td rowspan="3">67±5-35</td><td rowspan="3">66±5-35</td></tr><tr><td>EB/% ≥</td><td>250</td><td>250</td></tr><tr><td>SB/% ≤</td><td>8</td><td>15</td></tr></table>

# 3 使用工艺

# 4 其他

4.1包装将胶管平直地放在包装箱中，包装箱内表面应光滑，并衬垫防潮纸，以避免在运输中损坏胶管。  
4.2 运输 按非危险品运输，注意防晒、防潮，勿挤压。  
4.3 贮存 贮存在温度 $0 \sim 28^{\circ} \mathrm{C}$ 、相对湿度不大于 $80\%$ 的库房内，避免阳光直接照射，距热源不小于 $1 \mathrm{~m}$ ，距地面不少于 $0.3 \mathrm{~m}$ 。贮存中应防止与油类、酸、碱及其他对胶料有害的物质接触。

# 5 使用建议

选用。

# 参考文献

1 沈阳橡胶研究设计院.橡胶胶布、制品性能统计资料No橡-5.1998

# 燃油(A52)系统软管

# 1 概述

直升机燃油系统软管是经胶料压出、棉线编织、硫化而成的绵线编织管。用于直升机输送RP-2、RP-3燃油，还用于浸在RP-2、RP-3燃油中同时输送RP-2、RP-3燃油。工作温度 $-54\sim 70^{\circ}\mathrm{C}$ ，压力 $0.15\mathrm{MPa}$ 。

1.1 牌号及名称 直升机燃油系统软管。  
1.2 基本组成 内胶层、棉线编织层、外胶层。  
1.3 材料标准 Q/SX 6-214-1992《直九机燃油(A52)系统软管》。  
1.4 使用工艺说明书   
1.5 供应状态 以管材供应、胶管内径及公差为 $6.0\mathrm{mm} \pm 0.2\mathrm{mm}, 12.0\mathrm{mm} \pm 0.2\mathrm{mm}$ ，外径及公差为 $13.0\mathrm{mm} \pm 0.6\mathrm{mm}, 19.0\mathrm{mm} \pm 0.6\mathrm{mm}$ ，其内胶层厚不小于 $1.3\mathrm{mm}$ ，胶管壁厚差不大于 $0.5\mathrm{mm}$ 。  
1.6 应用概况 已用于直升机输送RP-2、RP-3燃油。  
1.7研制及生产单位 沈阳橡胶研究设计院研制并生产。

# 2 性能

# 2.1 外观质量

2.1.1 胶管内表面应光滑, 无裂纹、明疤、气泡、气孔、重皮、药粒子和大于 $0.3\mathrm{mm}$ 的芯棒印痕, 允许有不大于 $0.15\mathrm{mm}$ 的杂质。  
2.1.2 胶管外表面应无裂纹、气泡、离层和露棉线层；不允许有深度大于 $0.5\mathrm{mm}$ 的包布印痕和高度大于 $0.5\mathrm{mm}$ 的外胶层搭接印痕及大于 $0.3\mathrm{mm}$ 的杂质。  
2.1.3 胶管不允许有超过外径公差范围的波纹度和椭圆度。  
2.2 胶料性能 制造胶管内、外胶层的胶料性能见表2-1。

表2-1  

<table><tr><td rowspan="3" colspan="2">性能</td><td colspan="3">指 标</td></tr><tr><td rowspan="2">内胶层</td><td colspan="2">外胶层</td></tr><tr><td>输油管</td><td>浸油管</td></tr><tr><td>TS·MPa</td><td>≥</td><td>12</td><td>8</td><td>8</td></tr><tr><td>Eh/%</td><td>≥</td><td>200</td><td>400</td><td>400</td></tr><tr><td colspan="2">耐热老化性能(空气,70C,72h)</td><td></td><td></td><td></td></tr><tr><td>P15/%</td><td>max</td><td>-</td><td>-20</td><td>-20</td></tr></table>

续表 2-1  

<table><tr><td rowspan="3" colspan="2">性能</td><td colspan="3">指 标</td></tr><tr><td rowspan="2">内胶层</td><td colspan="2">外胶层</td></tr><tr><td>输油管</td><td>浸油管</td></tr><tr><td>PE/%</td><td>max</td><td>-30</td><td>-25</td><td></td></tr><tr><td colspan="5">耐油性能(浸 RP-2、RP-3 油,70 C,72h)</td></tr><tr><td>P1.7%</td><td>max</td><td>-25</td><td></td><td>-20</td></tr><tr><td>PE/%</td><td>max</td><td>-30</td><td>-</td><td>-30</td></tr><tr><td>Δm/%</td><td>≤</td><td>10</td><td>20</td><td>-3~+6</td></tr><tr><td>ΔV/%</td><td>≤</td><td>15</td><td>40</td><td>10</td></tr></table>

# 2.3 成品性能

2.3.1 胶管在 $2\mathrm{MPa}$ 压力下进行气密检查时，不应出现渗油、扭曲等现象，胶管在 $6\mathrm{MPa}$ 压力下，不应破裂。  
2.3.2 输油管中A52-1283-0001胶管应满足AIR0978标准中 $1019\mathrm{C}_{-3\mathrm{i}}^{+10}\mathrm{C}, 5\mathrm{min}$ 抗火等级的要求。  
2.3.3输油管和浸油管应满足AIR8509中4.4.1的老化试验要求。

# 3 使用工艺

# 4 其他

4.1 包装 胶管应平直地放在包装箱内，包装箱内表面应平整，并衬垫防潮纸，以避免在运输中损坏胶管。  
4.2 运输 按非危险品运输，注意防潮、防晒。  
4.3 贮存胶管应放在温度为 $0 \sim 28^{\circ} \mathrm{C}$ 、相对湿度不大于 $80\%$ 的库房内，避免阳光直接照射，距离热源不少于 $1 \mathrm{~m}$ 。应避免与油类、酸、碱及其他对胶管有害的物质接触。

# 5 使用建议

直升机燃油系统软管已装在国产直升机上进行了200飞行小时考核，工作正常。推荐使用。

# 参考文献

1沈阳橡胶研究设计院.橡胶胶布、制品性能统计资料No橡-5.1998

# 滑油(A53)系统软管

# 1 概述

直升机滑油系统软管是经胶料压出、棉线编织、硫化而成的棉线编织管。用于直升机输送“飞马Ⅱ号”合成润滑油，工作温度为 $-54\sim 135^{\circ}C$

1.1 牌号及名称 直升机滑油系统软管。

1.2 基本组成 内胶层、棉线编织层、外胶层。

1.3 材料标准 Q/SX 6-215--1992《直九机滑油(A53)系统软管》。

1.4 使用工艺说明书

1.5 供应状况 以管材供应。胶管的内径有 $\phi 8.0, \phi 12.0, \phi 16.0\mathrm{mm}$ ，其中 $\phi 12.0\mathrm{mm}, \phi 16.0\mathrm{mm}$ 软管为一层棉线编织层， $\phi 8.0\mathrm{mm}$ 软管为两层棉线编织层，每一棉线编织层上涂刷胶浆，壁厚及公差见表1-1。

表1-1  

<table><tr><td>内径/mm</td><td>外径/mm</td><td>内胶层厚度/mm ≥</td><td>胶管壁厚差/mm ≤</td><td>工作压力/MPa</td></tr><tr><td>8.0±0.2</td><td>18.5±0.6</td><td>2.0</td><td>0.5</td><td>常压</td></tr><tr><td>12.0±0.2</td><td>19.0±0.6</td><td>1.3</td><td>0.5</td><td>0.6</td></tr><tr><td>16.0±0.2</td><td>22.0</td><td>1.3</td><td>0.5</td><td>0.7</td></tr></table>

1.6 应用概况 已用于直升机输送“飞马Ⅱ号”合成润滑油。

1.7 研制及生产单位 沈阳橡胶研究设计院研制并生产。

# 2 性能

# 2.1 外观质量

2.1.1 胶管内表面应光滑, 无裂纹、明疤、气泡、气孔、重皮、药粒子和大于 $0.3\mathrm{mm}$ 的芯棒印痕, 允许有不大于 $0.15\mathrm{mm}$ 的杂质。  
2.1.2 胶管外表面应无裂纹、气泡、离层和露棉线层，不允许有深度大于 $0.5\mathrm{mm}$ 的包布印痕和高度大于 $0.5\mathrm{mm}$ 的外胶层搭接印痕及大于 $0.5\mathrm{mm}$ 的杂质，  
2.1.3 胶管不允许有超过外径公差范围的波纹度和椭圆度。  
2.2 胶料性能 直升机滑油系统软管用胶料的硫化胶主要性能指标如表2-1。

表2-1[1]   

<table><tr><td rowspan="2" colspan="2">性能</td><td colspan="2">指 标</td></tr><tr><td>内胶层</td><td>外胶层</td></tr><tr><td>TS/MPa</td><td>≥</td><td>12.0</td><td>12.0</td></tr><tr><td>Eh/%</td><td>≥</td><td>200</td><td>200</td></tr><tr><td colspan="4">耐热老化性能(空气120C,72h)</td></tr><tr><td>PTS/%</td><td>max</td><td>-30</td><td>-30</td></tr><tr><td>PF/%</td><td>max</td><td>-50</td><td>-50</td></tr><tr><td colspan="4">耐油性能(浸飞马Ⅰ号润滑油,135C,72h)</td></tr><tr><td>PTS/%</td><td>max</td><td>-30</td><td></td></tr><tr><td>PE/%</td><td>max</td><td>-50</td><td></td></tr><tr><td>Δm/%</td><td>≤</td><td>+30</td><td>+30</td></tr><tr><td>ΔV/%</td><td>≤</td><td>+40</td><td>+40</td></tr></table>

# 2.3 成品性能

2.3.1 胶管在两倍工作压力下进行气密检查时，不应出现渗油、扭曲等现象，胶管在5倍工作压力下，不应破裂。  
2.3.2 胶管应满足AIR8509中4.4.2的老化试验要求。

# 3 使用工艺

# 4 其他

4.1 包装 胶管应平直放在包装箱内，包装箱内表面应平整，并衬垫有防潮纸，以避免在运输中损坏胶管。  
4.2 运输 按非危险品运输，注意防潮、防晒。  
4.3 贮存胶管应放在温度为 $0\mathrm{C}\sim 28\mathrm{C}$ 、相对湿度不大于 $80\%$ 的库房内，避免阳光直射，距离热源不小于 $\mathbf{l}\mathbf{m}$ ；应避免与油类、酸、碱及其他对胶管有损害的物质接触。

# 5 使用建议

直升机滑油系统软管已装在国产直升机上进行了200飞行小时考核，工作正常。推荐使用。

# 参考文献

1沈阳橡胶研究设计院.橡胶胶布、制品性能统计资料No橡-5.1998

# 动静压(A76)系统软管

# 1 概述

直升机动静压系统软管是经压出、编织、硫化而成的绵线编织管。工作压力不大于 $0.1\mathrm{MPa}$ ，工作温度 $-55\sim 70^{\circ}C$ ，介质为大气。

1.1 牌号及名称 直升机动静压系统软管。  
1.2 基本组成 内胶层、外胶层、棉线编织层。  
1.3 材料标准 Q/SX 6-223-1992《直九机动静压(A76)系统软管》。  
1.4 使用工艺说明书   
1.5 供应状态 以管材供应。胶管的内径为 $4.0\mathrm{mm}$ ，有红、黑两色胶管代号均为SXSK4-12，内径和公差为 $4.0\mathrm{mm} \pm 0.1\mathrm{m}$ ，外径 $8.5\mathrm{mm} \pm 0.5\mathrm{mm}$ ，内胶层厚度不小于 $1.3\mathrm{mm}$ ，胶管壁厚差不大于 $0.5\mathrm{mm}$ 。按每架飞机黑色管 $4\mathrm{m}$ ，红色管 $2\mathrm{m}$ 供货。  
1.6 应用概况 已用于直升机动静压系统。  
1.7 研制及生产单位 沈阳橡胶研究设计院研制并生产。

# 2 性能

# 2.1 外观质量

2.1.1 胶管内表面应光滑, 无裂纹、明疤、气泡、气孔、重皮、药粒子和大于 $0.3\mathrm{mm}$ 的芯棒印痕, 允许有不大于 $0.15\mathrm{mm}$ 的杂质。  
2.1.2 胶管外编织层上的涂层均匀，编织层应排列紧密，编织层中每根线受力应均匀。  
2.1.3 胶管不允许有超过外径公差范围的波纹度和椭圆度。  
2.2 胶料性能 直升机动静压系统软管内胶层用胶料的硫化胶主要性能指标如表2-1。

表2-1  

<table><tr><td>性能</td><td>指标</td></tr><tr><td>TS/MPa</td><td>10</td></tr><tr><td>Eh/%</td><td>250</td></tr><tr><td>耐热老化性能(70℃,72h)</td><td></td></tr><tr><td>Prs/%</td><td>-10</td></tr><tr><td>PF/%</td><td>-20</td></tr></table>

2.3 成品性能 胶管在两倍工作压力下进行气密检查时，不应出现漏气等不气密现象。

# 3 使用工艺

# 4 其他

4.1包装胶管应平直地放在包装箱内，包装箱内表面应平整，并衬垫有防潮纸，以避免在运输中损坏胶管。  
4.2 运输 按非危险品运输，注意防晒、防潮。  
4.3 贮存胶管应放在 $0\mathrm{C}\sim 28\mathrm{C}$ ，相对湿度不大于 $80\%$ 的库房内，避免阳光直射，距离热源不少于 $1\mathrm{m}$ ，应避免与油类、酸、碱及其他对胶管有害的物质接触。

# 5 使用建议

直升机动静压系统软管已装在国产直升机上进行了200飞行小时考核，工作正常。推荐使用。

# 参考文献

1沈阳橡胶研究设计院.橡胶胶布、制品性能统计资料No橡-5.1998
