Repository: C-zj02/CFD-claw

<div align="center">

**English** | [中文](#中文版) | [Français](README_FR.md) | [Русский](README_RU.md) | [हिन्दी](README_HI.md) | [العربية](README_AR.md) | [Português](README_PT.md)

# 🚀 Claude Code Python

**A Complete Python Reimplementation Based on Real Claude Code Source**

*From TypeScript Source → Rebuilt in Python with ❤️*

***
**🔥 Active Development • New Features Weekly 🔥**

</div>

***

## 🎯 What is This?

**Clawd Code** is a **complete Python rewrite** of Claude Code, based on the **real TypeScript source code**.

File: RAG-data/中国航空材料手册(第2版) 第8卷 橡胶 密封剂201-400.pdf-2a82481b-6787-4aec-bc75-d0edd0067e9d.md (part 10 of 10)
# 钢丝编织胶管
<table><tr><td colspan="3">性 能</td><td>指 标</td><td>实 测 值</td></tr><tr><td rowspan="2" colspan="2">粘度</td><td>A型基膏(动力粘度)/(Pa·s)</td><td>-</td><td>383</td></tr><tr><td>D型组分-(条件粘度)s</td><td>20~120</td><td>54~98</td></tr><tr><td rowspan="2" colspan="2">活性期/h</td><td>A型密封剂</td><td>A-1/2:0.5;A 2:2.0</td><td>符合指标要求</td></tr><tr><td>D型密封剂</td><td>D-2:2.0;D-4:4.0</td><td>符合指标要求</td></tr><tr><td rowspan="2" colspan="2">不粘期/h</td><td>A型密封剂</td><td>A 1/2:4.0;A-2:8</td><td>符合指标要求</td></tr><tr><td>D型密封剂</td><td>D-2:24;D-4:36</td><td>符合指标要求</td></tr><tr><td rowspan="4">硫化期/h</td><td>25℃</td><td>仅A型密封剂</td><td>A-1/2:8;A-2:24</td><td>符合指标要求</td></tr><tr><td>0℃</td><td>仅A型密封剂</td><td>-</td><td>24</td></tr><tr><td>8.5℃±1.5℃</td><td>仅A型密封剂</td><td>--</td><td>96</td></tr><tr><td>浸入喷气燃料中</td><td>仅A型密封剂</td><td>新混密封剂,浸入喷气燃料中4h后HA&gt;25度,浸泡24h后HA≥30度</td><td>新混密封剂,浸入喷气燃料中6h后,HA达25度以上,浸泡24h后,HA达30度以上</td></tr><tr><td colspan="2">施工性</td><td>仅D型密封剂</td><td>刷涂或灌涂后应形成光滑、不起泡、无裂缝、不皱缩的膜层</td><td>符合指标要求</td></tr><tr><td rowspan="2" colspan="2">可修补性(修理XM15后)σHR/(kN/m)</td><td>A型密封剂</td><td>≥1.8</td><td>4.2~4.54.4</td></tr><tr><td>D型密封剂</td><td>≥1.8</td><td>2.8~4.43.5</td></tr><tr><td colspan="2">刷涂一次形成的膜层厚度/mm</td><td>D型密封剂</td><td>-</td><td>0.06~0.08</td></tr></table>

图片摘要：该图主要展示 2 9。
![](images/2d1b6ac981cd1f85da5064eacd95a36c1cac8966fc9ce8cb56ee3e7fed15db41.jpg)  
A人为形成的破损洞口  
图22 2号机翼整体油箱模拟件

图片摘要：该图主要展示 22 2号机翼整体油箱模拟件。
![](images/9488258d56dcfec422bfff706601a61bea4ef93e93cb6325646a31b9126086ad.jpg)

图片摘要：该图主要展示 22 2号机翼整体油箱模拟件。
![](images/37498612a23cc9216913f0e1365dbf27dc7a86d6d653a8231030a5bf4c49b80d.jpg)  
a)

图片摘要：该图主要展示 22 2号机翼整体油箱模拟件。
![](images/140f415b7fdaedf92b4a4bbf001101af67135b74af5e88fe584d17bcbaa609c7.jpg)  
c)

图片摘要：该图主要展示 2 3 铝合金整体油箱典型件密封失效修补结构[2]。
![](images/157d93b78635490578e3645c42a4873c7d1941bb297b4b7e70cd9404f1bd389c.jpg)  
d)

图2-3 铝合金整体油箱典型件密封失效修补结构[2]  
图片摘要：该图主要展示 2 3 铝合金整体油箱典型件密封失效修补结构[2]。
![](images/c30f7a254a0b584ac288f5f294a3cef59b913513637c9b8bc432c393f1e8945a.jpg)  
a)、b)中1-填角密封剂XM15:2-油箱下壁；3-贴合面密封剂XM15;4油箱端梁；5-螺栓；6-穿刺改锥；c)中1-油箱翼肋；2-连接翼肋与蒙皮的干涉铆钉；3油箱下壁;d)模拟油箱轮廓

b)

# 3 使用工艺[1]

3.1 环境条件 密封剂配制、质量检验试样制备和性能测试应在标准环境条件下进行。施工应在温度 $18\sim 28\mathrm{C}$ 、相对湿度不大于 $85\%$ 的条件下进行，环境中应无尘、无油雾和酸碱性气体。  
3.2 配制方法 密封剂配制方法见表3-1。  
3.3 施工方法 密封剂采用手动或气动压注枪压注施工，适于表面、填角、连接件头部涂敷密封，也适于用刮涂涂敷密封施工。D类密封剂可采用刷涂或灌涂施工。

# 3.4 硫化条件

3.4.1 质量检验试样条件 密封剂两个组分调匀制样后放置 $24\mathrm{h}$ ，在 $50^{\circ}\mathrm{C} \pm 2^{\circ}\mathrm{C}$ 经 $48\mathrm{h}$ 硫化或 $70^{\circ}\mathrm{C} \pm 2^{\circ}\mathrm{C}$ 经 $24\mathrm{h}$ 硫化或 $100^{\circ}\mathrm{C}$ 经 $8\mathrm{h}$ 硫化。也可在温度 $23^{\circ}\mathrm{C} \pm 2^{\circ}\mathrm{C}$ 、相对湿度 $45\% \sim 55\%$ 条件硫化 $14\mathrm{d}$ 。  
3.4.2 密封施工后的飞机零、部件硫化条件 用DB-XM-1密封剂密封的飞机零、部件在施工周转过程中自然硫化。

表3-1  

<table><tr><td>配制方法</td><td>操作要点</td></tr><tr><td>单包装混合法</td><td>带静态混合器的单包装不用专门配制,只要安上静态混合器装入手动或气动枪上即可施行注射施工不带静态混合器的单包装,可用专用棒将混合贮料杆中的硫化剂挤入基料筒中,然后利用搅拌杆来回抽拉使筒内两个组分混合到无黑白可分清的颜色时,即混合均匀,抽出贮料搅拌杆,装上注射咀然后装入手动注射枪中即可注射施工.</td></tr><tr><td>散装包装A类密封剂机械配制法</td><td>按比例称取两个组分并置人搪瓷盘中,用刮刀初步调合,在三辊研磨机上混炼均匀,一般通过3次即可</td></tr><tr><td>A类密封剂手工配制法</td><td>按比例称取两个组分并置入搪瓷盘中,用刮刀来回压调,调至无条纹状的均匀颜色为止,每次配制不得超过100g</td></tr><tr><td>D类密封剂机械配制法</td><td>以母料形式供应的D类密封剂配制方法:同于散装A类密封剂机械配制方法,然后逐步加入规定量的混合溶剂,搅拌均匀即可,溶剂型D类密封剂的两相组分按比例混在一起,用手持电动搅拌机搅拌均匀即可使用</td></tr></table>

# 4 其他

4.1 包装 DB-XM-I-A 密封剂可为单包装形式包装, 也可将其组分-(基膏)装入镀锌铁桶中, 每

桶净重 $4.55\mathrm{kg}$ ，并用带有密封性的桶盖盖紧；组分二装入小镀锌铁桶中，每桶 $500\mathrm{g}$ 。组分一及组分二两件装入一个硬壳纸箱中为一个单元包装。DB-XM-I-D类密封剂母料可按A类组分一方式装入镀锌铁桶中，D类密封剂的两个组分可分别装入带密封盖的镀锌铁桶中配套供应，数量可根据用户需要确定。

每个包装箱中应附有合格证、质量一致性检验数据单（应注明试验温度、相对湿度、组分配比及活性期）、装箱单（应注明包装箱中装入物品名称、批号和件数）。

4.2运输本密封剂按安全化工产品运输，运输始末禁止水浸、雨淋和日光曝晒。  
4.3 贮存 贮存环境温度不高于 $26\mathrm{C}$ ，相对湿度不大于 $70\%$ 。本密封剂贮存期为6个月。  
4.4 技术安全组分工有较强氧化性，应防止溅入眼中和涂在皮肤上，一旦溅入眼中应先用清水冲洗眼睛，然后找医生进一步处理。接触皮肤后应用棉纱擦掉，用肥皂水洗净。密封剂废弃时，不准用火烧，防止聚硫橡胶分解，严重污染环境，废弃聚硫密封剂可回收使用。

# 5 使用建议

推荐使用。

# 参考文献

1 北京航空材料研究院．飞机整体油箱快速修补密封剂及配套材料和修补工艺研究总结．1995

编写 周军辉

审校 曹寿德 杨希仁

# JL-852室温硫化聚硫密封剂

# 1 概述

JL-852室温硫化聚硫密封剂是以液体聚硫橡胶为主成分的低密度密封剂，室温或加温可硫化成弹性体，具有轻质、耐喷气燃料、热空气老化、水的性能，当与粘接底涂配合使用时，对阳极化铝合金、铝合金、不锈钢、钛合金、环氧类底漆、镀锌钢板等有良好的粘接性能。主要用于飞机机身、机翼的铆接结构贴合面防雨密封和燃油箱舱密封。长期使用温度范围为 $-55\sim 110^{\circ}C$ 。

1.1 牌号及名称 JL-852 室温硫化聚硫密封剂。  
1.2 基本组成 组分一（基膏）：液体聚硫橡胶、低密度补强剂、增粘剂、稳定剂。组分二（硫化膏）：金属化合物、硫化速度调节剂、稀释剂、阻燃剂、硫化促进剂。  
1.3 材料标准 Q/YL 003-2002《JL-852室温硫化聚硫密封剂》。  
1.4 使用工艺说明书 Q/YLZ 0003-2002《JL-852室温硫化聚硫密封剂使用工艺》。  
1.5 供应状态 两个组分单独包装，配套供应。  
1.6 应用概况 已在民航飞机修理中应用。  
1.7 研制及生产单位 河南黄河化学应用技术研究所研究并生产。

# 2 性能[1]

# 2.1 物理及化学性能

2.1.1 物理性能 见表2-1。

表2-1  

<table><tr><td>性能</td><td>指标</td><td>实测结果</td></tr><tr><td>基膏外观颜色</td><td>浅灰色至浅棕色均匀膏状物</td><td>浅灰色均匀膏状物</td></tr><tr><td>硫化膏外观颜色</td><td>黑色均匀膏状物</td><td>黑色均匀膏状物</td></tr><tr><td>未硫化密封剂外观颜色</td><td>黑色均匀膏状物</td><td>黑色均匀膏状物</td></tr><tr><td>硫化后密封剂外观颜色</td><td>黑色弹性体</td><td>黑色弹性体</td></tr><tr><td>密封剂弹性体密度d/(g/cm3)</td><td>≤1.29</td><td>1.23</td></tr><tr><td>密封剂不挥发分质量分数/%</td><td>≥95</td><td>98</td></tr></table>

2.1.2 化学性能 对LY12CZ铝合金、LY12CZ阳极化铝合金、30CrMnSiNi2A高强度结构钢以及碳钢表面不腐蚀，低毒，不易燃烧。

2.1.3 红外光谱 密封剂红外光谱见图2-1。

图片摘要：该图主要展示 2 1。
![](images/e626e30ad1bfadf075f431caddeb5dfc54b596d9fb9864cf87aa6d93c592c345.jpg)  
图2-1 JL-852室温硫化聚硫密封剂红外光谱

2.2力学性能密封剂在标准环境条件下硫化14d或在密封剂不粘期到达后，置于 $70\mathrm{C}\pm 2\mathrm{C}$ 下硫化 $24\mathrm{h}$ ，再在标准环境条件下停放至少 $2\mathrm{h}$ ，拉伸力学性能及对阳极化铝合金的粘接性能（使用粘接底涂）见表2-2，与各种材质的粘合性能（均使用粘接底涂）实测值见表2-3。

表2-2  

<table><tr><td>性能</td><td>TS/MPa</td><td>Eb/%</td><td>HA/度</td><td>σ18/(kN/m)</td></tr><tr><td>指标</td><td>≥0.50</td><td>≥250</td><td>≥15</td><td>≥1.5</td></tr><tr><td>实测值</td><td>0.52</td><td>436</td><td>20</td><td>3.5</td></tr></table>

# 2.3 耐环境性能

2.3.1 耐热空气老化性能 在 $110\mathrm{C} \pm 2\mathrm{C}$ 经热空气中老化7d后，拉伸力学性能及对阳极化铝合金粘接性能（使用粘接底涂）见表2-4，与其他材质的粘接性能实测值见表2-5。

表2-3  

<table><tr><td>被粘体材质</td><td>σFB/(kN/m)</td><td>被粘体材质</td><td>σ1B/(kN/m)</td></tr><tr><td>TA2钛合金</td><td>3.5</td><td>30CrMnSiNi2A钢板</td><td>4.0</td></tr><tr><td>LY12CZ阳极化铝合金喷SF-9环氧底漆</td><td>3.5</td><td>30CrMnSiNi2A钢喷H06-1012H底漆</td><td>3.0</td></tr></table>

表2-4  

<table><tr><td>性能</td><td>TS MPa</td><td>E1/%</td><td>σTR/(kN/m)</td></tr><tr><td>指标</td><td>≥0.5</td><td>≥100</td><td>≥1.5</td></tr><tr><td>实测值</td><td>1.0</td><td>170</td><td>1.8</td></tr></table>

表2-5  

<table><tr><td>被粘体材质</td><td>σTB/(kN/m)</td></tr><tr><td>TA2钛合金</td><td>1.7</td></tr><tr><td>LY12CZ阳极化铝合金喷SF-9环氧底漆</td><td>1.5</td></tr><tr><td>30CrMnSiNi2A裸钢面</td><td>1.6</td></tr><tr><td>30CrMnSiNi2A钢喷H06-1012H底漆</td><td>1.5</td></tr></table>

2.3.2 耐水性能 密封剂对在粘接底涂配合使用下的各种材质界面粘接试样经60℃自来水浸泡7d后，粘接性能实测值见表2-6。

表2-6  

<table><tr><td>材 质</td><td>σ1B/(kN/m)</td></tr><tr><td>LY12CZ阳极化铝合金</td><td>1.4</td></tr><tr><td>LY12CZ阳极化铝合金喷SF-9底漆</td><td>2.6</td></tr><tr><td>30CrMnSiNi2A裸钢面</td><td>0.7</td></tr><tr><td>30CrMnSiNi2A钢喷H06-1012H底漆</td><td>2.0</td></tr></table>

2.3.3 耐喷气燃料性能 在3号喷气燃料中浸泡后，密封剂性能实测值见表2-7。

表2-7  

<table><tr><td colspan="2">在喷气燃料中浸泡条件</td><td rowspan="2">TS/MPa</td><td rowspan="2">Eb/%</td></tr><tr><td>燃料温度/C</td><td>浸泡时间/h</td></tr><tr><td>100</td><td>300</td><td>0.61</td><td>85</td></tr></table>

2.3.4 加速贮存稳定性能 经50C14d加速贮存后，密封剂基膏和硫化膏外观、基膏粘度、流淌性、活性期见表2-8。

表2-8  

<table><tr><td colspan="2">项 目</td><td>指 标</td><td>实测结果</td></tr><tr><td rowspan="2">外 观</td><td>基 膏</td><td>不起皮、变硬、分层</td><td>符合要求</td></tr><tr><td>硫化剂</td><td>不变化或经搅拌后能恢复均匀膏状物</td><td>均匀膏状物</td></tr><tr><td colspan="2">活性期/h</td><td>≥2</td><td>3</td></tr><tr><td colspan="2">基膏粘度(25(·,Dr=1s-1)/(Pa·s)</td><td>400~1200</td><td>578</td></tr><tr><td colspan="2">流淌性/mm</td><td>≤3</td><td>2</td></tr></table>

2.4 工艺性能 密封剂的工艺性能见表2-9。

表2-9  

<table><tr><td>项 目</td><td>指 标</td><td>实测结果</td></tr><tr><td>基膏粘度(25℃,Dr=1s-1)/(Pa·s)</td><td>400~1200</td><td>470.6</td></tr><tr><td>流淌性/mm</td><td>≤3</td><td>0</td></tr></table>

续表2-9   

<table><tr><td>项 目</td><td>指 标</td><td>实测结果</td></tr><tr><td>活性期/h</td><td>≥2</td><td>2.5</td></tr><tr><td>不粘期/h</td><td>≤40</td><td>6.5</td></tr><tr><td>涂敷性</td><td></td><td>室温下适用于压注枪压注、手工刮涂</td></tr></table>

# 3 使用工艺

3.1 环境条件 密封剂配制、质量检验试样制备与性能测试的环境条件为标准环境条件。密封剂施工环境条件为温度 $15\sim 30^{\circ}C$ 、相对湿度不大于 $80\%$ ，环境中应无尘、无油雾、无酸碱性气体。

3.2 配制方法 密封剂的配制方法见表3-1。

表3-1  

<table><tr><td>配制方法</td><td>操作要点</td></tr><tr><td>机械配制</td><td>按基膏:硫化膏为100:12的比例称取两个组分,用刮刀手工初步混合后,在三辊研磨机上混炼3遍</td></tr><tr><td>手工配制</td><td>按与机械配制相同的比例称取两个组分后,采用刮刀手工均匀压混至两个组分均匀混合,目视无花纹状为一个颜色</td></tr></table>

3.3 施工方法 密封剂采用手动、气动压注枪压注施工及手工刮板、刮刀刮涂施工。多在燃油箱舱内缝外填角、机身、机翼板金对接贴合面密封时使用，使用较软材料制成的整形工具，可修补、整理缝外、填角的缺陷及外形，刮板可用于大面积的贴合面密封。  
3.4 硫化条件 标准环境条件下硫化14d，或密封剂达不粘期后，置于 $70^{\circ}\mathrm{C} \pm 2^{\circ}\mathrm{C}$ 下硫化 $24\mathrm{h}$ ，再在标准环境条件下停放至少 $2\mathrm{h}$ 。

# 4 其他

4.1 包装包装桶为铁桶或塑料桶，JL-852密封剂基膏，每桶净重为： $5\mathrm{kg}$ 、 $25\mathrm{kg}$ 。硫化膏每桶净重与基膏配套包装。每个包装箱中应附有合格证、质量一致性检验数据单、装箱单（装箱单应注明箱中装入的产品名称、批号、数量）。

4.2运输本密封剂按安全化工产品运输。运输始末禁止水浸、雨淋和阳光曝晒。  
4.3 贮存 贮存温度应不高于 $26\mathrm{C}$ 、相对湿度不大于 $70\%$ 。密封剂贮存期为9个月。  
4.4 技术安全 密封剂废弃时禁止用火烧，以免污染环境，只允许埋入土中或回收使用。

# 5 使用建议

选用。

# 参考文献

1 河南化学应用技术研究所.JL-852室温硫化聚硫密封剂研究报告.2001

编写 程雪英

审校 刘海超

# HM109 系列改性聚硫密封剂

# 1 概述

HM109系列改性聚硫密封剂是以液体聚硫橡胶经改性后为主要成分的二组分材料，室温可硫化成弹性体，具有耐喷气燃料、耐热空气和水浸泡特性，当与粘接底涂配合使用时，涂敷后经 $50\mathrm{C}$ 以上温度加热处理后，对阳极化铝合金有良好的粘接性能。主要适用于飞机燃油及空气系统中工作的金属铆接、螺接结构的密封，长期使用温度为 $-60\sim 120^{\circ}\mathrm{C}$ ，可在 $150\mathrm{C}$ 短期使用。

1.1 牌号及名称 HM109-1、HM109-2 系列改性聚硫密封剂。国外相近牌号及名称为 Y30M9C-5HT、T-32HT、BHTΦ-1HT 聚硫密封剂（俄罗斯）。  
1.2 基本组成 组分一（基膏）：液体聚硫橡胶（经改性）、补强剂、增粘剂。组分二（硫化膏）：金属化合物、硫化速度调节剂、增塑成膏剂、硫化促进剂D。  
1.3 材料标准 Q/6S 1789--2002《HM109系列改性聚硫密封剂》；国外相近材料技术标准为TY38 605462-1991《Y30M3C-5HT 聚硫密封剂》；TY38 605462-1991《ST-32HT 聚硫密封剂》；TY38 1051291-84《BIT3Φ-1HT 聚硫密封剂》。  
1.4 使用工艺说明书 Q/6SZ 2345-2002《HM109系列改性聚硫密封剂使用工艺》。国外相近材料使用工艺说明书为：[II11, 2157-1980《聚硫密封剂的制备和应用》。  
1.5 供应状态 二个组分单独包装，配套供应。  
1.6 应用概况 将在高空、高速歼击机机翼整体油箱上使用。  
1.7 研制及生产单位 北京航空材料研究院研制并生产。  
1.8 鉴定级别及日期 于2002年6月由总装备部、航空工业第一集团公司联合鉴定通过。

# 2 性能

# 2.1 物理及化学性能

2.1.1 物理性能 见表2-1a、表2-1b。  
2.1.2 化学性能 HM109-1对钢、氧化镁合金、阳极化铝合金、钛合金不腐蚀，低毒，不易燃烧。  
2.1.3 红外光谱 硫化后弹性体的红外光谱见图2-1a、图2-1b。

表2-1a  

<table><tr><td>性能</td><td>指标</td><td>实测值</td></tr><tr><td>HM109-1基膏的外观颜色</td><td>黑色均匀粘稠膏状物</td><td>黑色均匀粘稠膏状物</td></tr><tr><td>HM109-2基膏的外观颜色</td><td>白色均匀粘稠膏状物</td><td>白色均匀粘稠膏状物</td></tr><tr><td>HM109硫化膏的外观颜色</td><td>-</td><td>深黑均匀粘稠膏状物</td></tr><tr><td>未硫化HM109-1密封剂的外观颜色</td><td>-</td><td>黑色发亮均匀膏状物</td></tr><tr><td>未硫化HM109-2密封剂的外观颜色</td><td>-</td><td>褐色发亮均匀膏状物</td></tr><tr><td>硫化后HM109-1密封剂的外观颜色</td><td>---</td><td>黑色弹性体</td></tr><tr><td>硫化后HM109-2密封剂的外观颜色</td><td>---</td><td>褐色弹性体</td></tr><tr><td>\( T_{b}/C \)</td><td>≤-36</td><td>-36</td></tr></table>

表 2-1b  

<table><tr><td>项 目</td><td>牌 号</td><td>指 标</td><td>实测值</td></tr><tr><td rowspan="2">密度/(g/cm3)</td><td>HM109-1</td><td>≤1.65</td><td>1.45</td></tr><tr><td>HM109-2</td><td>≤1.80</td><td>1.70</td></tr><tr><td rowspan="2">基膏粘度/(Pa·s)</td><td>HM109-1</td><td>900~2200</td><td>1570</td></tr><tr><td>HM109-2</td><td>900~2200</td><td>960</td></tr><tr><td>流淌性/mm</td><td>HM109-1</td><td>≤19</td><td>5.0</td></tr><tr><td rowspan="2">活性期/h</td><td>HM109-1</td><td>≥2</td><td>3.5</td></tr><tr><td>HM109-2</td><td>≥2</td><td>3.5</td></tr></table>

图片摘要：该图主要展示 2 1b。
![](images/630e283f9824d85856552fa281e800a34190b39b2fe0c1b39f4191b8d6452cc4.jpg)  
图2-1a HM109-1密封剂裂解红外光谱

图片摘要：该图主要展示 2 1a HM109 1密封剂裂解红外光谱。
![](images/30fa37b9e68cfcbccc3a39283ad0c377ee1033cc07ad609968e85d63a3ec8d94.jpg)  
图2-1b HM109-2密封剂裂解红外光谱

2.2力学性能密封剂在 $23\mathrm{C}\pm 2\mathrm{C}$ 、相对湿度为 $45\% \sim 55\%$ 环境中硫化14d或 $70^{\circ}\mathrm{C}\pm 2\mathrm{C}$ 硫化 $24\mathrm{h}$ 后的力学性能见表 $2 - 2^{[1]}$ 。除非另有说明剥离强度 $\sigma_{\mathrm{180°C}}$ 试样基底材料为LY12CZ阳极化铝合金。

表2-2  

<table><tr><td rowspan="2">项目</td><td colspan="2">HM109-1</td><td colspan="2">HM109-2</td></tr><tr><td>指标</td><td>实测值</td><td>指标</td><td>实测值</td></tr><tr><td>拉伸强度/MPa</td><td>≥1.8</td><td>8.0</td><td>≥1.8</td><td>7.1</td></tr><tr><td>扯断伸长率/%</td><td>≥200</td><td>380</td><td>≥200</td><td>420</td></tr><tr><td>硬度/度(邵尔A)</td><td>≥30</td><td>52</td><td>≥30</td><td>49</td></tr><tr><td>σ1800/(kN/m)</td><td>≥2.0,内聚破坏率100%</td><td>9.9,内聚破坏率100%</td><td>≥2.0,内聚破坏率100%</td><td>7.3,内聚破坏率100%</td></tr></table>

# 2.3 耐环境性能

2.3.1 耐热空气老化性能 在不同温度下经热空气老化后的力学性能见表 $2-3^{[2]}$ 。

表2-3  

<table><tr><td colspan="3">试 验 条 件</td><td colspan="2">TS/MPa</td><td colspan="2">Eb/%</td><td>σ180°/(kN/m)</td></tr><tr><td>牌 号</td><td>温度/C</td><td>时间/h</td><td>指 标</td><td>实测值</td><td>指 标</td><td>实测值</td><td>实测值</td></tr><tr><td rowspan="2">HM109-1</td><td>130</td><td>100</td><td></td><td>3.5</td><td>-</td><td>180</td><td>10.7</td></tr><tr><td>150</td><td>24</td><td>≥1.4</td><td>3.2</td><td>≥50</td><td>200</td><td>6.4</td></tr><tr><td rowspan="3">HM109-2</td><td>130</td><td>100</td><td>-</td><td>3.4</td><td>-</td><td>130</td><td>5.6</td></tr><tr><td>150</td><td>24</td><td>≥1.4</td><td>3.5</td><td>≥50</td><td>105</td><td>-</td></tr><tr><td>150</td><td>50</td><td>-</td><td>3.2</td><td>-</td><td>81</td><td>4.2</td></tr></table>

2.3.2 耐油性能 在不同温度下经浸泡 3 号喷气燃料后的力学性能见表 $2-4^{[2]}$ 。

2.3.3 耐水性能 耐蒸馏水后性能见表 $2-5^{[2]}$

表2-4  

<table><tr><td colspan="3">试 验 条 件</td><td colspan="2">TS/MPa</td><td colspan="2">Eb/%</td><td>σ180°B/(kN/m)</td></tr><tr><td>牌 号</td><td>温度/C</td><td>时间/h</td><td>指 标</td><td>实测值</td><td>指 标</td><td>实测值</td><td>实测值</td></tr><tr><td rowspan="3">HM109-1</td><td>60</td><td>336</td><td>≥1.7</td><td>9.9</td><td>≥200</td><td>362</td><td>-</td></tr><tr><td>130</td><td>50</td><td>-</td><td>5.7</td><td>-</td><td>310</td><td>9.6</td></tr><tr><td>150</td><td>24</td><td>≥1.4</td><td>4.0</td><td>≥150</td><td>340</td><td>8.0</td></tr><tr><td rowspan="4">HM109-2</td><td>60</td><td>336</td><td>≥1.7</td><td>7.8</td><td>≥200</td><td>390</td><td>-</td></tr><tr><td>130</td><td>100</td><td>-</td><td>3.7</td><td>-</td><td>420</td><td>5.3</td></tr><tr><td>150</td><td>24</td><td>≥1.4</td><td>2.6</td><td>≥150</td><td>290</td><td>-</td></tr><tr><td>150</td><td>50</td><td>-</td><td>2.6</td><td>-</td><td>246</td><td>7.0</td></tr></table>

表2-5[2]  

<table><tr><td colspan="2">浸泡条件</td><td colspan="3">σ180°B/(kN/m)</td></tr><tr><td>温度/℃</td><td>时间/h</td><td>指标</td><td>HM109-1实测值</td><td>HM109-2实测值</td></tr><tr><td>60</td><td>48</td><td>≥2.0,内聚破坏率不小于90%</td><td>16.5,内聚破坏率为100%</td><td>11.3,内聚破坏率为100%</td></tr></table>

2.3.4 耐综合环境性能 经60C3号喷气燃料、 $3\%$ 氯化钠水溶液浸泡及其混合蒸气综合作用后的力学性能见表2-6[2]。

表2-6[2]  

<table><tr><td colspan="2">浸泡条件</td><td colspan="3">σ180°B/(kN/m)</td></tr><tr><td>温度/℃</td><td>时间/d</td><td>指标</td><td>HM109-1实测值</td><td>HM109-2实测值</td></tr><tr><td>60</td><td>7</td><td>≥1.0,内聚破坏率不小于90%</td><td>8.3,内聚破坏率为100%</td><td>10.4,内聚破坏率为100%</td></tr></table>

2.4 工艺性能 密封剂工艺性能见表 $2-7^{[2]}$ 。

表2-7  

<table><tr><td>性能</td><td>指 标</td><td>实 测 值</td></tr><tr><td>HM109-1基膏粘度/(Pa·s)</td><td>900~2200</td><td>1590</td></tr><tr><td>HM1092基膏粘度/(Pa·s)</td><td>900~2200</td><td>960</td></tr><tr><td>(25℃±0.5℃,Dr=1s-1)</td><td></td><td></td></tr><tr><td>密封剂流淌性(HM109-1)/mm</td><td>≤19</td><td>5.0</td></tr><tr><td>密封剂活性期(HM109-1,-2)/h</td><td>≥2.0</td><td>3.5</td></tr><tr><td rowspan="2">密封剂不粘期(HM109-1,-2)/h</td><td>(活性期为2~4h)</td><td>15</td></tr><tr><td>(活性期为4~8h)</td><td>35</td></tr><tr><td>密封剂硫化期(HM109-1,-2)/h</td><td>·</td><td>74</td></tr><tr><td>可修补性</td><td>-</td><td>对大多数聚硫型密封剂的旧硫化胶层有良好的粘接力,涂补后能成为整体</td></tr></table>

# 3 使用工艺

3.1 环境条件 密封剂配制和质量检验、试样制备与性能测试的环境条件为标准环境条件，密封剂施工环境温度为 $20\sim 30^{\circ}C$ 、相对湿度为 $40\% \sim 70\%$ 。环境中应无尘、无油雾、无酸碱性气体。

3.2 配制方法 密封剂的配制方法见表3-1。

表3-1  

<table><tr><td>配制方法</td><td>操作要点</td></tr><tr><td>机械配制</td><td>按比例称取两个组分,将组分一与组分二手工粗混,然后立即在三辊研磨机上混炼均匀即为 HM109密封剂</td></tr><tr><td>手工配制</td><td>修补密封时,可采用刮刀手工配制,每次配量不得超过100g,手工混均匀后即为 HM109密封剂</td></tr></table>

3.3 施工方法 应先用120号汽油和洁净丙酮仔细地擦拭待密封的制件内表面上的油脂、灰尘等污物，晾干；再采用粘接底涂进行被粘体表面的涂敷，晾干待用；最后将配制好的HM109密封剂涂于被密封的表面上，用刮刀刮平。

# 3.4 硫化条件

3.4.1 质量检验试样硫化条件 标准环境条件硫化7d，或 $70^{\circ}\mathrm{C} \pm 2^{\circ}\mathrm{C}$ 硫化 $24\mathrm{h}$ 。  
3.4.2 密封施工后的飞机零、部件硫化条件 室温（不低于 $15\mathrm{C}$ ）硫化 $7\sim 10\mathrm{d}$ ，或 $70\mathrm{C} \pm 2\mathrm{C}$ 硫化 $24\mathrm{h}$ 。

# 4 其他

4.1 包装 HM109-1 密封剂, 组分一 (HM109-1 基膏) 装入铁桶中, 每桶净重 $5\mathrm{kg}$ , 组分二 (HM109 硫化膏) 装入铁桶中, 每桶净重 $500\mathrm{g}$ 。HM109-2 密封剂两个组分包装方法与 HM109-1 密封剂包装方法相同。每个单元包装由 2 个组分组成, 装入一个包装箱中。每个包装箱中应附有合格证、质量一致性检验数据单（应含试验温度、相对湿度、组分配比及活性期）、装箱单（装箱单应注明箱中装入的物品名称、批号和件数）。

4.2运输按安全化工产品运输。运输始末禁止水浸、雨淋和阳光曝晒。  
4.3 贮存 贮存温度应不高于 $28\mathrm{C}$ 、相对湿度不大于 $70\%$ 。贮存期为6个月。  
4.4 技术安全 组分二有较强氧化性，应防止溅入眼中和进入口中，尽量少直接接触皮肤，一旦接触，应用棉纱擦掉，溅入眼中应立即用清水冲洗干净，然后请医生进一步处理。密封剂废弃时，不准用火烧，防止聚硫橡胶分解严重污染环境，废弃聚硫密封剂可回收使用或深埋。

# 5 使用建议

选用。

# 参考文献

1 北京航空材料研究院. 耐高温改性聚硫密封剂研究报告. 2001  
2 北京航空材料研究院. 耐高温改性聚硫密封剂列图评审报告. 2001

编写 吴松华

审校朱华

# HM199室温硫化密封剂

# 1 概述

HM199室温硫化密封剂是以液态改性聚硫橡胶为主成分的密封剂，按施工方式分为M型（机混机灌）和H型（手持工具混合和灌注)两个型别，均为双组分，两个组分混合后在室温下可硫化成弹性体，具有耐热、耐喷气燃料、喷气射流作用的性能，对钢、水泥混凝土有良好粘接力，主要用于在接触喷气燃料、航空滑油、雨水(含酸雨、盐水)的飞机机场主跑道、滑行道、停机坪、加油站等水泥混凝土道面伸缩缝的填充密封，长期使用温度为 $-55\sim 110^{\circ}C$ 。

1.1 牌号及名称 HM199室温硫化密封剂。  
1.2 基本组成 组分A（基膏）：液体改性聚硫橡胶、增粘剂、增塑剂。组分B（硫化膏）：金属化合物、催化剂、增粘剂和增塑稀释剂。  
1.3 材料标准 Q/6S 1611-2001《HM199室温硫化密封剂》。  
1.4 使用工艺说明书 Q/6SZ 1753-2001《HM199室温硫化密封剂使用工艺》。  
1.5 供应状态 两个组分单独包装，配套供应。  
1.6 应用概况 已用于齐齐哈尔机场主跑道、滑行道、停机坪、加油站及上海浦东国际机场道面及重庆长江悬索大桥桥面水泥混凝土路面伸缩缝及分割缝的密封。  
1.7 研制及生产单位 北京航空材料研究院研究并生产。

# 2 性能

2.1 物理及化学性能  
2.1.1 物理性能 见表2-1。

表2-1  

<table><tr><td>性能</td><td>指标</td><td>实测值</td></tr><tr><td>基膏外观颜色</td><td>白色均匀胶液状流体或膏状体</td><td>白色均匀胶液状流体</td></tr><tr><td>硫化膏外观颜色</td><td>黑色均匀软膏状</td><td>黑色均匀软膏状</td></tr><tr><td>密封剂弹性体密度d/(g/cm3)</td><td>≤1.40</td><td>1.21</td></tr><tr><td>密封剂不挥发分质量分数/%</td><td>-</td><td>98</td></tr></table>

2.1.2 化学性能 HM199 密封剂对阳极化铝合金、08F 冷轧钢、水泥混凝土均不腐蚀, 无毒, 不易燃烧。

# 2.1.3 红外光谱 HM199 密封剂弹性体红外光谱见图 2-1。

图片摘要：该图主要展示 2 1。
![](images/6ea0b46a09714d44ac40ef9b32ab890937ea78e3f8ebf0bdd21ffa805a7b378b.jpg)  
图2-1 HM199密封剂弹性体红外光谱

# 2.2 力学性能

2.2.1 拉伸性能与硬度 HM199 密封剂在 $23\mathrm{C} \pm 5\mathrm{C}$ 、相对湿度 $45\% \sim 55\%$ 环境中硫化 $48\mathrm{h}$ 后的力学性能见表2-2。

表2-2  

<table><tr><td>性能</td><td>TS/MPa</td><td>Eb/%</td><td>Ts/(kN/m)</td><td>100%定伸模量/MPa</td><td>σth/MPa(与水泥)</td><td>HA/度</td><td>拉伸粘接扯断伸长率/%</td></tr><tr><td>指标</td><td>≥0.5</td><td>≥350</td><td>≥2.0</td><td>≤0.5</td><td>≥0.1</td><td>≥12</td><td>≥200</td></tr><tr><td>实测值</td><td>1.05</td><td>664</td><td>14.7</td><td>0.2</td><td>0.18</td><td>15</td><td>364</td></tr></table>

① 为 $100\%$ 定伸粘接强度。

2.2.2 HM199密封剂的回弹性HM199密封剂硫化后实测回弹性 $r_{\mathrm{c}}$ 为 $98.0\%$ （指标规定为不小于 $90\%$ ）。实测证明一 $50^{\circ}\mathrm{C}$ 下定伸长 $50\%$ 冷冻4h，当试样由 $-50^{\circ}\mathrm{C}$ 环境中转移至 $23^{\circ}\mathrm{C}$ 左右的室温下 $6\mathrm{mm}$ 的拉伸变形瞬间得到恢复。

# 2.3 耐环境性能

2.3.1 耐热空气老化性能 HM199 密封剂耐热老化后弹性恢复 $r_{\mathrm{c}}$ 应不小于 $90\%$ ，实值为 $97\%$ ，其他性能见表2-3。

2.3.2 耐喷气燃料性能 HM199 密封剂在 3 号喷气燃料浸泡后性能见表 2-4。

表2-3  

<table><tr><td colspan="3">老化条件</td><td colspan="2">TS/MPa</td><td colspan="2">Eb/%</td><td colspan="2">HA/度</td><td colspan="2">ΔV/%</td><td colspan="2">Ts/(kN/m)</td></tr><tr><td>介质</td><td>温度/°C</td><td>时间/h</td><td>指标</td><td>实测值</td><td>指标</td><td>实测值</td><td>指标</td><td>实测值</td><td>指标</td><td>实测值</td><td>指标</td><td>实测值</td></tr><tr><td rowspan="2">空气</td><td>70</td><td>168</td><td>≥0.5</td><td>1.53</td><td>≥300</td><td>619</td><td>≥10</td><td>11</td><td>≤5.0</td><td>1.0</td><td>≥2</td><td>4.9</td></tr><tr><td>70</td><td>270</td><td>-</td><td>1.14</td><td>-</td><td>462</td><td>-</td><td>23</td><td>-</td><td>0.21</td><td>-</td><td>-</td></tr><tr><td>空气</td><td>100</td><td>100</td><td>-</td><td>1.0</td><td>-</td><td>529</td><td>-</td><td>18</td><td>-</td><td>0.92</td><td>-</td><td>6.2</td></tr></table>

表2-4.1  

<table><tr><td colspan="2">浸喷气燃料条件</td><td colspan="2">TS/MPa</td><td colspan="2">Eb/%</td><td colspan="2">H、/度</td><td colspan="2">Δm/%</td><td colspan="2">Ts/(kN/m)</td></tr><tr><td>温度/C</td><td>时间/h</td><td>指标</td><td>实测值</td><td>指标</td><td>实测值</td><td>指标</td><td>实测值</td><td>指标</td><td>实测值</td><td>指标</td><td>实测值</td></tr><tr><td>50±1</td><td>24</td><td>≥0.5</td><td>2.8</td><td>≥300</td><td>1139</td><td>≥10</td><td>20</td><td>≤2.0</td><td>1.6</td><td>≥2</td><td>9.6</td></tr><tr><td rowspan="2">150±1</td><td>2</td><td>-</td><td>0.4</td><td>-</td><td>720</td><td>-</td><td>4</td><td>-</td><td>-</td><td></td><td>-</td></tr><tr><td>4</td><td>...</td><td>0.1</td><td>-</td><td>510</td><td>-</td><td>2</td><td>-</td><td>-</td><td>-</td><td>-</td></tr></table>

2.3.3 在综合环境条件下拉伸粘接强度 $(\sigma_{\mathrm{ch}})$ 稳定性 HM199 密封剂与水泥混凝土制成的工字形拉伸粘接试样经各种介质浸泡后以 $3\mathrm{mm / h}$ 的拉伸速度使工字形试样拉伸 $6\mathrm{mm}$ （试样弹性体部分总长达 $18\mathrm{mm}$ ），立即卸载，在室温下使试样恢复原状，如此进行三个循环后，在同一低温下将拉伸粘接试样拉伸至扯断，扯断伸长率应不小于 $200\%$ ，实测结果为：不浸液体 $219\%$ ；浸喷气燃料后 $513\%$ ；常温浸水后 $307\%$ ，试样在低温下循环三次试验后粘接性能见表 2-5。

表25  

<table><tr><td rowspan="3">混合介质及条件</td><td rowspan="3">拉伸时介质及拉伸温度/℃</td><td colspan="5">50%定伸粘接强度 σch/MPa</td><td rowspan="2" colspan="2">拉伸粘接强度及拉伸粘接扯断伸长率(σch/伸长率)/(MPa/%)</td><td rowspan="2">指 标</td><td rowspan="3">实测结果</td></tr><tr><td colspan="2">第一循环</td><td colspan="2">第二循环</td><td>第三循环</td></tr><tr><td>指标</td><td>实测值</td><td>指标</td><td>实测值</td><td>指标</td><td>实测值</td><td>指标</td><td>实测值</td></tr><tr><td>不浸液体</td><td rowspan="3">-50℃空气</td><td>≥0.15</td><td>0.30.29</td><td>≥0.15</td><td>0.320.26</td><td>≥0.15</td><td>0.790.29</td><td>-/≥200</td><td>1.21/375</td><td>密封剂与混凝土块之间粘接处应无明显分层,密封剂不应有裂纹、断裂</td></tr><tr><td>40℃3号喷气燃料中24h</td><td>≥0.15</td><td>0.040.10</td><td>≥0.15</td><td>0.160.13</td><td>≥0.15</td><td>0.190.17</td><td>-/≥200</td><td>0.46/513</td><td>密封剂与混凝土块之间粘接处应无明显分层,密封剂不应有裂纹、断裂</td></tr><tr><td>常温浸水96h</td><td>≥0.15</td><td>0.300.32</td><td>≥0.15</td><td>0.330.32</td><td>≥0.15</td><td>0.330.32</td><td>-/≥200</td><td>1.53/508全部100%内聚破坏</td><td>密封剂与混凝土块之间粘接处应无明显分层,密封剂不应有裂纹、断裂</td></tr></table>

2.3.4 耐喷气阻燃型 HM199H 密封剂硫化后在 $260\mathrm{C}$ 温度下经 120s 加热后, 不显示任何着火和维持燃烧迹象, 不出现硬化、不流淌, 与混凝土块之间粘接强度不应有明显下降。实测后符合上述要求。  
2.3.5 抗热变形性 硫化后的HM199H密封剂在 $93\mathrm{C}$ 下烘烤5h后，应不显示破裂、不下垂，尺寸不应有明显变化，实测结果符合要求。  
2.3.6 耐稀酸性 HM199H 密封剂在 $50\mathrm{C}$ 下 $5\%$ 硫酸中浸泡 $24\mathrm{h}$ 后性能见表2-6。

表2-6  

<table><tr><td>性能</td><td>指 标</td><td>实 测 值</td></tr><tr><td>Δm/%</td><td>≤2.0</td><td>2.0</td></tr><tr><td>σth①/MPa</td><td>≥0.1</td><td>0.41</td></tr><tr><td>拉伸粘接扯断伸长率/%</td><td>≥200</td><td>457</td></tr></table>

① 指 $100\%$ 定伸粘接强度。

2.3.7 加速老化性能[1] HM199组分一、组分二以及配套的粘接底涂在各自密封的容器中于 $49\mathrm{C} \pm 1\mathrm{C}$ 烘箱中 $21\mathrm{d} \pm 4\mathrm{h}$ 老化后，开盖目视检查各组分，应无明显物理变化，实测结果良好。  
2.3.8 人工老化性能 宽 $38\mathrm{mm}$ 长 $100\mathrm{mm}$ 厚 $6\mathrm{mm}$ 的 HM199 密封剂长方形试样硫化后，置入 SH60B 氙灯耐气候试验机箱中，在 $55^{\circ}C \pm 5^{\circ}C$ 、相对湿度 $50\% \sim 90\%$ 、XSG600 型功率 6000W 的氙灯光源连续 $20\mathrm{h}$ 照射下，其间每 1 个小时的最后 $9\mathrm{min}$ 在光照下进行淋雨，上述为一个大循环共进行 8 个大

循环，每个大循环之间休息 $4\mathrm{h}$ ，总计光照 $160\mathrm{h}$ ，淋雨 $24\mathrm{h}$ ，每个大循环检查一次试样表面情况，按此规定条件试验后，结果见表2-7。

表2-7  

<table><tr><td>性能</td><td>表面状况</td><td>体积变化率 Δm/%</td><td>σch/MPa (与水泥)</td><td>拉伸粘接扯断 伸长率/%</td></tr><tr><td>指标</td><td>试样表面不应变软,不出现油膜,不出现发粘的树脂状物质</td><td>≤5</td><td>-</td><td>-</td></tr><tr><td>实测值</td><td>符合要求</td><td>1.0</td><td>0.3</td><td>300~500</td></tr></table>

# 2.4 工艺性能 密封剂工艺性能见表2-8。

表2-8[17]  

<table><tr><td rowspan="2">性能</td><td colspan="2">M 型</td><td colspan="2">H 型</td></tr><tr><td>指 标</td><td>实测值</td><td>指 标</td><td>实测值</td></tr><tr><td>硫化膏粘度/Pa·s</td><td>≤200</td><td>165.4</td><td>≤150</td><td>83.4</td></tr><tr><td>基膏粘度/Pa·s</td><td>≤200</td><td>24.7</td><td>≤150</td><td>70</td></tr><tr><td>活性期/min</td><td>15~30</td><td>20</td><td>≥60</td><td>180</td></tr><tr><td>不粘期/h</td><td>≤3.0</td><td>6.0</td><td>≤12.0</td><td>7.0</td></tr><tr><td>自动流平性</td><td></td><td></td><td></td><td></td></tr><tr><td>高度误差/mm</td><td>≤3.0</td><td>1.0</td><td>≤3.0</td><td>0.16</td></tr><tr><td>深度变化/mm</td><td>≤1.6</td><td>0.39</td><td>≤1.6</td><td>0.52</td></tr></table>

2.5 使用性能 在吉林机场将HM199密封剂灌入宽 $7\mathrm{mm}$ 、深 $10\mathrm{mm}$ 的水泥道面伸缩缝中，经自然硫化48h后，将扫雪车转速开到4500转，使喷气出口温度达 $450^{\circ}C$ 时，对准伸缩缝中的HM199H密封剂连续吹60s，结果密封剂条完好无损。将HM199H密封剂灌入水泥道面伸缩缝中（伸缩缝尺寸为 $7\mathrm{mm}$ 宽、 $10\mathrm{mm}$ 深，水泥道面方块为 $5\mathrm{m}\times 5\mathrm{m}$ ，灌涂缝横向长 $50\mathrm{m}$ ，纵向长 $200\mathrm{m}$ ，横向缝三条，每条相隔 $5\mathrm{m}$ ，纵向缝每条相隔 $5\mathrm{m}$ 。）硫化40h，在 $200\mathrm{m}$ 密封区内由歼击机在4h内密集起降，检查HM199H密封剂硫化体，结果完好无损，无任何被机轮压坏、粘出、带走现象。在哈尔滨机场横穿滑行道上的电缆水泥槽缝中灌入HM199后，经过两个冬季的寒冷作用(最低达一 $45^{\circ}C$ )密封剂弹性良好，未发生脱粘和裂纹。上海浦东国际机场停机坪嵌缝后经过了高温、高湿雨季环境作用后，接缝两侧密封剂粘接良好。

# 3 使用工艺

3.1 环境条件 HM199 密封剂配制和施工环境温度应为 $15 \sim 35^{\circ} \mathrm{C}$ ，相对湿度为不大于 $85\%$ 机场野外环境。  
3.2 配制方法 HM199 密封剂的配制方法为按组分 A：组分 B=2:1 的比例称取两个组分置入搪瓷桶(20L)中，由电动搅拌器搅拌 5min，立即使用。  
3.3 施工方法 HM199密封剂配制好后在活性期内采用大型手动压注枪压注施工。

# 3.4 硫化条件

3.4.1 质量检验试样硫化条件 标准环境条件下硫化2d。  
3.4.2 密封施工后的结构硫化条件 室温不低于 $15\mathrm{C}$ 经 $2\sim 3\mathrm{d}$

# 4 其他

4.1包装HM199密封剂组分A装入一个镀锌铁桶中，净重可为 $2\mathrm{kg},6\mathrm{kg},10\mathrm{kg}$ 及 $200\mathrm{kg}$ ；组分B装入镀锌铁桶中，净重为 $1\mathrm{kg},3\mathrm{kg},5\mathrm{kg}$ 及 $100\mathrm{kg}$ ，均构成一个单元包装，除 $200\mathrm{kg},100\mathrm{kg}$ 外其余均再装入硬纸箱中。每个包装纸箱中应附有合格证、质量一致性检验数据单（应含试验温度、相对湿度、组分配比及活性期）、装箱单(注明纸箱中装入物品名称、批号和数量）。

4.2运输本密封剂按安全化工产品运输，运输始末禁止水浸、雨淋和阳光曝晒。  
4.3 贮存 贮存环境温度不高于 $28\mathrm{C}$ ，相对湿度不大于 $70\%$ 。本密封剂贮存期为12个月。  
4.4 技术安全组分B为低毒物质，防止入口和溅入眼中并防止进入人体伤口中。

# 5 使用建议

推荐使用。

# 参考文献

1 北京航空材料研究院.HM199双组分散性聚硫密封剂研究报告.2001

编写 曹寿德

审权 杨希仁 徐千山

# HM1101 聚硫代醚密封剂

# 1 概述

HM1101 聚硫代醚密封剂是以液体聚硫代醚为主成分的双组分室温硫化型密封剂, 具有优良的耐热、大气老化、水、喷气燃料、石油基滑油等性能。对铝合金、钛合金、不锈钢等金属有良好的粘接力并具有良好工艺性能, 主要用于飞机整体油箱和空气系统高温部位的结构密封与防腐蚀, 长期使用温度范围为 $-55 \sim 150^{\circ} \mathrm{C}$ , 可在 $180^{\circ} \mathrm{C}$ 下短期使用。

1.1 牌号及名称 HM1101 聚硫代醚密封剂，国外相近牌号及名称为 PR-1750B（美国）。  
1.2 基本组成 组分一（1101基膏）：液体聚硫代醚低聚物、补强剂。组分二（1101硫化膏）：金属化合物、增粘剂、催化剂、增塑成膏剂。  
1.3 材料标准 Q/6S 1722-2001《HM1101聚硫代醚密封剂》。国外相近材料技术标准为MIL-S-83430A《整体油箱和燃油舱用间断使用温度达182C的密封剂》（美国）。  
1.4 使用工艺 Q/6SZ 1860-2001《HM1101聚硫代醚密封剂使用工艺》。  
1.5 供应状态 两个组分单独包装，配套供应。  
1.6 应用概况 飞行员座舱及整体油箱密封拟定采用。  
1.7 研制及生产单位 北京航空材料研究院研制并生产。

# 2 性能[1]

# 2.1 物理及化学性能

2.1.1 物理性能 密封剂物理性能见表2-1。

表2-1  

<table><tr><td>性能</td><td>指 标</td><td>实 测 值</td></tr><tr><td>1101基膏外观颜色</td><td>黑色均匀膏状</td><td>符合指标</td></tr><tr><td>1101硫化膏外观颜色</td><td>灰色均匀膏状物</td><td>符合指标</td></tr><tr><td>密封剂硫化后\( T_{b}/C \)</td><td>≤-36</td><td>-40</td></tr><tr><td>密封剂弹性体密度d(25℃)/(g/cm³)</td><td>≤1.65</td><td>1.4~1.6</td></tr></table>

2.1.2 化学性能 密封剂对所接触的碳钢、氧化镁合金、阳极化、未阳极化铝合金、钛合金等不腐蚀，低毒，不易燃烧，热分解温度为 $290^{\circ} \mathrm{C}$ （升温速度 $10^{\circ} \mathrm{C} / \mathrm{min}$ ）。  
2.1.3 红外光谱 HM1101 密封剂弹性体的红外光谱见图 2-1。  
2.2 力学性能 密封剂硫化后常温力学性能见表2-2。

表2-2  

<table><tr><td>性能</td><td>TS/MPa</td><td>Eb/%</td><td>HA/度</td><td>σ180B/(kN/m)(对阳极化铝合金)</td><td>σ180B/(kN/m)(用NJI-1对S06-1010H底漆)</td></tr><tr><td>指标</td><td>≥1.8</td><td>≥200</td><td>25~50</td><td>≥2.0,100%内聚破坏</td><td>≥2.2,100%内聚破坏</td></tr></table>

图片摘要：该图主要展示 2 2。
![](images/599116e4aca5255e2cebdeb478b8972ebbaee6a031d73b64d4ac0175b4d3b76f.jpg)  
图2-1 HM1101密封剂弹性体红外光谱

# 2.3 耐环境性能

2.3.1 耐热空气老化性能 密封剂在热空气中老化后性能见表2-3。  
2.3.2 耐喷气燃料性能 密封剂在3号喷气燃料中浸泡老化后性能见表2-4。  
2.3.3 耐盐水、喷气燃料双层液体性能 密封剂对阳极化铝合金粘接试样在 $3\%$ 氯化钠水溶液与喷气燃料等体积双层液体中于 $60^{\circ}\mathrm{C} \pm 2^{\circ}\mathrm{C}$ 下浸泡2d后剥离强度 $(\sigma_{180^{\circ}\mathrm{B}})$ 应不小于 $1.0\mathrm{kN / m}$ ，内聚破坏面积率应不小于 $90\%$ ，实测值为 $3.2\mathrm{kN / m}$ ，内聚破坏面积率为 $100\%$ 。  
2.3.4 耐水性 密封剂对阳极化铝合金、钛合金、碳钢的粘接试样在 $60\mathrm{C}:\pm 2\mathrm{C}$ 蒸馏水中浸泡48h后剥离强度见表2-5。

表2-3  

<table><tr><td colspan="2">老化条件</td><td colspan="2">TS/MPa</td><td colspan="2">Eb/%</td><td>σ180°/ (kN/m)</td></tr><tr><td>温度/℃</td><td>时间/h</td><td>指标</td><td>实测值</td><td>指标</td><td>实测值</td><td>实测值</td></tr><tr><td>180</td><td>8</td><td>≥1.4</td><td>1.8</td><td>≥50</td><td>200</td><td>-</td></tr><tr><td>150</td><td>24</td><td>-</td><td>2.2</td><td>-</td><td>260</td><td>3.1</td></tr><tr><td>150</td><td>48</td><td>-</td><td>1.6</td><td>-</td><td>230</td><td>-</td></tr><tr><td>150</td><td>72</td><td>-</td><td>1.1</td><td>-</td><td>200</td><td>-</td></tr><tr><td>130</td><td>100</td><td></td><td>2.6</td><td>-</td><td>220</td><td>3.4</td></tr><tr><td>100</td><td>1600</td><td>-</td><td>2.0</td><td>-</td><td>337.3</td><td>-</td></tr></table>

表24  

<table><tr><td colspan="2">老化条件</td><td colspan="2">TS/MPa</td><td colspan="2">Eb/%</td><td>HA/度</td><td colspan="3">σ160°/ (kN/m)</td></tr><tr><td>温度/℃</td><td>时间/h</td><td>指标</td><td>实测值</td><td>指标</td><td>实测值</td><td>实测值</td><td colspan="2">LY12CZ 铝合金</td><td>NJD-1,S06-1010H</td></tr><tr><td>60</td><td>336</td><td>≥1.7</td><td>2.5</td><td>≥200</td><td>240</td><td>-</td><td>≥2.0</td><td>3.0</td><td>-</td></tr><tr><td>100</td><td>600</td><td>-</td><td>1.9</td><td>-</td><td>220</td><td>42</td><td>-</td><td>-</td><td>-</td></tr><tr><td>130</td><td>50</td><td>-</td><td>2.3</td><td>-</td><td>280</td><td>-</td><td>-</td><td>2.8</td><td>-</td></tr><tr><td rowspan="3">150</td><td>24</td><td>-</td><td>2.2</td><td>-</td><td>260</td><td>-</td><td>-</td><td>2.6</td><td>1.5</td></tr><tr><td>48</td><td>-</td><td>1.6</td><td>-</td><td>230</td><td>-</td><td>-</td><td>-</td><td>-</td></tr><tr><td>72</td><td></td><td>1.1</td><td>-</td><td>200</td><td>-</td><td>-</td><td>-</td><td>-</td></tr></table>

表2-5  

<table><tr><td rowspan="2">性能</td><td colspan="2">阳极化铝合金LY12CZ</td><td colspan="2">钛合金TA2</td><td colspan="2">S06-1010H底漆面</td></tr><tr><td>σ180°B/(kN/m)</td><td>内聚破坏面积率/%</td><td>σ180°B/(kN/m)</td><td>内聚破坏面积率/%</td><td>σ180°B/(kN/m)</td><td>内聚破坏面积率/%</td></tr><tr><td>指标</td><td>≥2.0</td><td>≥90</td><td>≥2.0</td><td>≥90</td><td>--</td><td>-</td></tr><tr><td>实测值</td><td>2.0</td><td>95</td><td>2.0</td><td>95</td><td>1.9</td><td>100</td></tr></table>

① 在S06-1010H面上涂用NJD-1粘接底涂。

# 2.4 工艺性能 密封剂工艺性能见表2-6。

表2-6  

<table><tr><td>性能</td><td>指 标</td><td>实 测 值</td></tr><tr><td>1101基膏粘度(25℃,Dr=1s-)/(Pa·s)</td><td>900~1500</td><td>1100</td></tr><tr><td>流淌性/mm</td><td>≤10</td><td>5</td></tr><tr><td>活性期/h</td><td>≥2.4,6.10</td><td>2.4,6.11.5</td></tr><tr><td>不粘期/h</td><td>≤24.36.18.60</td><td>20.36.46.51.5</td></tr><tr><td>硫化期/h</td><td>≤48.90.120.150</td><td>46.88.112.137</td></tr></table>

# 3 使用工艺

3.1 环境条件 密封剂配制、制样、质量检验性能测试应在标准环境条件下进行。施工时环境温度为 $18\sim 28^{\circ}C$ ，相对湿度不大于 $85\%$ ，环境应无尘、无油雾和酸碱性气体。

3.2 配制方法 密封剂配制方法见表3-1。

表3-1  

<table><tr><td>配制方法</td><td>操作要点</td></tr><tr><td>机械配制</td><td>按组分---:组分二为100:12~16,称取两个组分,置于搪瓷盘中,用刮刀粗调后通过三辊研磨机三次下料备用</td></tr><tr><td>手工配制法</td><td>按机械配制法的比例,称取两个组分,置于搪瓷盘中,用刮刀仔细来回压混,直到看不出有黑白不均现象后备用</td></tr></table>

3.3 施工方法 采用洁净棉纱或棉花蘸120号汽油擦净被密封的工件表面，晾干后，再用同样方法用洁净工业丙酮擦洗一次清洁过的表面，用刮刀或压注枪涂敷密封剂，根据需要可进行填角密封、连接件头部覆盖罩封，也可进行贴合面密封。

# 3.4 硫化条件

3.4.1 质量检验试样硫化条件 在标准环境条件下硫化14d或 $70\mathrm{C}\pm 2\mathrm{C}$ 硫化 $24\mathrm{h}$ 。

3.4.2 密封施工后硫化条件 在施工环境中自然硫化。

# 4 其他

4.1 包装 密封剂组分一和组分二分别装入镀锌铁桶中加盖密封；装入量分别为 $5\mathrm{kg}$ 及 $0.65\mathrm{kg}$ ，两个组分包装构成一个单元包装，一个或几个单元包装装入一个硬纸箱中。每个包装箱中应装入产品合格证，质量一致性数据检验单及装箱单（单上应注明箱中物品名称、批次及数量）。  
4.2 运输 密封剂(各组分)按安全化工产品运输，运输始末不允许重摔、重压、不允许接触有机溶剂和酸碱物质，不允许包装箱倒置。  
4.3 贮存 密封剂两个组分的包装产品应贮存于温度不高于 $28\mathrm{C}$ 、相对湿度不大于 $75\%$ 并远离热源 $2\mathrm{m}$ 以外的库房中。密封剂两个组分贮存期为6个月。
