Repository: C-zj02/CFD-claw

<div align="center">

**English** | [中文](#中文版) | [Français](README_FR.md) | [Русский](README_RU.md) | [हिन्दी](README_HI.md) | [العربية](README_AR.md) | [Português](README_PT.md)

# 🚀 Claude Code Python

**A Complete Python Reimplementation Based on Real Claude Code Source**

*From TypeScript Source → Rebuilt in Python with ❤️*

***
**🔥 Active Development • New Features Weekly 🔥**

</div>

***

## 🎯 What is This?

**Clawd Code** is a **complete Python rewrite** of Claude Code, based on the **real TypeScript source code**.

File: RAG-data/中国航空材料手册（第2版）第1卷 结构钢 不锈钢201-400.pdf-e7919636-f8a8-4d18-b6d7-bc6f6dd9c03b.md (part 10 of 10)
表3-21[2]  
![](images/1cd685c4f13c162e7943bae324953c1a089c10601e3d6ff960a74f25039ec90f.jpg)

图片摘要：该图主要展示 3 1 回火温度对硬度的影响[2]。
![](images/f36ff25ebcf704333cb808417b303f3c81bb68718d2df03b1a04a6420afa28c9.jpg)  
图3-2 中心部位的硬度[2]

# 3.2.2 拉伸性能

3.2.2.1 不同温度回火后的拉伸性能变化见图3-3。  
3.2.2.2 不同直径钢坯热处理后的拉伸性能见表3-2。

表3-2[3]  

<table><tr><td rowspan="2">毛坯直径/mm</td><td>σP0.01</td><td>σP0.2</td><td>σb</td><td>δ5</td><td>ψ</td><td rowspan="2">毛坯直径/mm</td><td>σP0.01</td><td>σP0.2</td><td>σb</td><td>δ5</td><td>ψ</td></tr><tr><td colspan="3">MPa</td><td colspan="2">%</td><td colspan="3">MPa</td><td colspan="2">%</td></tr><tr><td>15</td><td>1335</td><td>1440</td><td>1570</td><td>10.4</td><td>42.7</td><td>21</td><td>1320</td><td>1475</td><td>1585</td><td>10.6</td><td>49.7</td></tr></table>

# 3.2.2.3 高温拉伸性能见表3-3。

表3-3[3]  

<table><tr><td rowspan="2">热处理制度</td><td rowspan="2">θ/℃</td><td>σb</td><td>σP0.2</td><td>δ5</td><td>ψ</td><td rowspan="2">热处理制度</td><td rowspan="2">θ/℃</td><td>σb</td><td>σP0.2</td><td>δ5</td><td>ψ</td></tr><tr><td colspan="2">MPa</td><td colspan="2">%</td><td colspan="2">MPa</td><td colspan="2">%</td></tr><tr><td rowspan="2">860℃,油淬+550℃,回火</td><td>20</td><td>1275</td><td>1095</td><td>11.1</td><td>32.5</td><td rowspan="2">860℃,油淬+550℃,回火</td><td>400</td><td>950</td><td>825</td><td>18.5</td><td>71.0</td></tr><tr><td>300</td><td>1175</td><td>910</td><td>15.0</td><td>44.0</td><td>500</td><td>585</td><td>575</td><td>22.5</td><td>87.0</td></tr></table>

# 3.2.3 冲击性能

3.2.3.1 不同热处理状态的冲击韧性见表3-4。

表3-4[3]  

<table><tr><td>热处理制度</td><td>akU/(kJ/m2)</td></tr><tr><td>750℃,退火</td><td>1912</td></tr><tr><td>870℃,油淬+420℃,回火</td><td>343</td></tr><tr><td>850℃加热,290℃,等温淬火+290℃,回火</td><td>490</td></tr></table>

# 3.2.3.2 高温冲击韧性见表3-5。

表3-5[2]  

<table><tr><td>热处理制度</td><td>θ/℃</td><td>akU/(kJ/m2)</td></tr><tr><td rowspan="4">860℃,油淬 +550℃,回火</td><td>20</td><td>245</td></tr><tr><td>300</td><td>434</td></tr><tr><td>400</td><td>442</td></tr><tr><td>500</td><td>434</td></tr></table>

# 3.2.3.3 低温冲击韧性 见图3-4。

# 3.2.4 扭转与剪切性能

3.2.4.1 回火温度对扭转性能的影响见表3-6。

图片摘要：该图主要展示 3 3 回火温度对拉伸性能的影响[2]。
![](images/380e68f32e341ab8fcc257471c798134c5e8fc16bdc16fdb2d513455c17a7cf0.jpg)  
图3-3 回火温度对拉伸性能的影响[2]

表3-6[4]  

<table><tr><td rowspan="2">回火温度/℃</td><td>σb</td><td>σP0.01</td><td>τb</td><td>τ0.01</td><td rowspan="2">τ0.01/σb</td><td rowspan="2">τ0.01/σP0.01</td><td rowspan="2">τb/σb</td></tr><tr><td colspan="4">MPa</td></tr><tr><td>350</td><td>-</td><td>-</td><td>1835</td><td>1010</td><td>-</td><td>-</td><td>-</td></tr><tr><td>400</td><td>1960</td><td>1630</td><td>1675</td><td>940</td><td>0.48</td><td>0.58</td><td>0.85</td></tr><tr><td>450</td><td>1745</td><td>1470</td><td>1420</td><td>825</td><td>0.47</td><td>0.56</td><td>0.81</td></tr><tr><td>500</td><td>1480</td><td>1140</td><td>-</td><td>610</td><td>0.41</td><td>0.53</td><td>-</td></tr></table>

注：试样热处理状态 $850^{\circ}\mathrm{C}$ ，油淬十回火。

图片摘要：该图主要展示 3 6[4]。
![](images/312a869780659cbf5a04fed876cad9915e718cde08ccc52eea1a35a3ce65980a.jpg)  
图3-4 低温对冲击韧性的影响[2]

# 3.3 持久和蠕变性能

# 3.4 疲劳性能

# 3.4.1 高周疲劳

3.4.1.1 旋转弯曲光滑试样疲劳试验原始数据和 $P - S - N$ 曲线见表3-7和图3-5。  
3.4.1.2 旋转弯曲缺口试样 $(K_{\mathrm{t}} = 2)$ 疲劳试验原始数据和 $P - S - N$ 曲线见表3-8和图3-6。

表3-7[5]  

<table><tr><td>试验方法</td><td>σmax/MPa</td><td>疲劳寿命N/10³周</td><td>平均对数疲劳寿命X</td><td>s</td></tr></table>

$K_{t} = 1$ $R = -1$   

<table><tr><td rowspan="7">成组试验</td><td>685</td><td>59.1</td><td>61.7</td><td>61.7</td><td>62.8</td><td>70.5</td><td>86.9</td><td>4.8229</td><td>0.0625</td></tr><tr><td>650</td><td>75.7</td><td>88.6</td><td>118.5</td><td>123.5</td><td>129.9</td><td>131.0</td><td></td><td></td></tr><tr><td></td><td>169.2</td><td>171.4</td><td>215.8</td><td>-</td><td>-</td><td>-</td><td>5.1134</td><td>0.1418</td></tr><tr><td>625</td><td>106.6</td><td>115.8</td><td>118.2</td><td>136.0</td><td>151.4</td><td>157.1</td><td></td><td></td></tr><tr><td></td><td>193.6</td><td>218.0</td><td>367.4</td><td>-</td><td>-</td><td>-</td><td>5.2072</td><td>0.1691</td></tr><tr><td>595</td><td>163.3</td><td>183.5</td><td>202.2</td><td>211.5</td><td>212.2</td><td>269.8</td><td></td><td></td></tr><tr><td></td><td>270.3</td><td>264.5</td><td>412.1</td><td>531.7</td><td>1081.4</td><td>-</td><td>5.4758</td><td>0.2434</td></tr><tr><td rowspan="5">升降法</td><td>595</td><td>1081.4</td><td>531.7</td><td>183.5</td><td>212.2</td><td>22.5</td><td>-</td><td rowspan="5" colspan="2">指定寿命N=10^7σ=565MPa</td></tr><tr><td>570</td><td>1843.0</td><td>567.0</td><td>&gt;10^4</td><td>&gt;10^4</td><td>&gt;10^4</td><td>&gt;10^4</td></tr><tr><td></td><td>&gt;10^4</td><td>-</td><td>-</td><td>-</td><td>-</td><td>-</td></tr><tr><td>545</td><td>540</td><td>240</td><td>&gt;10^4</td><td>&gt;10^4</td><td>-</td><td>-</td></tr><tr><td>520</td><td>&gt;10^4</td><td>&gt;10^4</td><td>-</td><td>-</td><td>-</td><td>-</td></tr></table>

表3-8[5]  

<table><tr><td>试验方法</td><td>σmax/MPa</td><td>疲劳寿命N/10^3周</td><td>最小寿命
N₀/10^3周</td><td>特征寿命
Na/10^3周</td><td>形状参数
b</td></tr></table>

$K_{t} = 2, R = -1$   

<table><tr><td rowspan="7">成组试验</td><td>480</td><td>30.0</td><td>36.1</td><td>40.1</td><td>54.0</td><td>54.3</td><td>59.4</td><td>22.3</td><td>49.7</td><td>1.6962</td></tr><tr><td>450</td><td>92.8</td><td>94.8</td><td>99.1</td><td>104.0</td><td>163.8</td><td>167.4</td><td>89.8</td><td>119.4</td><td>0.7338</td></tr><tr><td>430</td><td>66.6</td><td>91.8</td><td>95.0</td><td>130.2</td><td>131.5</td><td>132.6</td><td></td><td></td><td></td></tr><tr><td></td><td>133.1</td><td>133.4</td><td>137.8</td><td>162.0</td><td>162.8</td><td>200.0</td><td></td><td></td><td></td></tr><tr><td></td><td>205.9</td><td>231.3</td><td>237.9</td><td>255.5</td><td>314.7</td><td>315.0</td><td></td><td></td><td></td></tr><tr><td></td><td>350.9</td><td>405.0</td><td>573.5</td><td>&gt;10^4</td><td>-</td><td>-</td><td>52.2</td><td>231.8</td><td>1.3883</td></tr><tr><td>400</td><td>114.8</td><td>115.5</td><td>120.2</td><td>166.7</td><td>199.1</td><td>224.5</td><td></td><td></td><td></td></tr></table>

续表 $3 - 8^{[5]}$   

<table><tr><td>试验方法</td><td>σmax/MPa</td><td>疲劳寿命N/10^3周</td><td>最小寿命
N₀/10^3周</td><td>特征寿命
Nₙ/10^3周</td><td>形状参数
b</td></tr></table>

$K_{2} = 2, R = -1$   

<table><tr><td rowspan="3">成组试验</td><td>400</td><td>226.0</td><td>269.7</td><td>303.1</td><td>308.5</td><td>312.6</td><td>347.0</td><td></td><td></td><td></td></tr><tr><td></td><td>456.7</td><td>525.9</td><td>&gt;10^4</td><td>&gt;10^4</td><td>&gt;10^4</td><td>&gt;10^4</td><td rowspan="2">56.3</td><td rowspan="2">295.6</td><td rowspan="2">1.6347</td></tr><tr><td></td><td>&gt;10^4</td><td>&gt;10^4</td><td>&gt;10^4</td><td>-</td><td>-</td><td>-</td></tr><tr><td rowspan="4">升降法</td><td>400</td><td>203.7</td><td>82.4</td><td>-</td><td>-</td><td>-</td><td>-</td><td colspan="3">指定寿命N=10^7</td></tr><tr><td>390</td><td>329.5</td><td>82.9</td><td>175.3</td><td>10.5</td><td>&gt;10^4</td><td>&gt;10^4</td><td rowspan="3" colspan="3">σ=390MPa</td></tr><tr><td>380</td><td>&gt;10^4</td><td>&gt;10^4</td><td>897.0</td><td>&gt;10^4</td><td>&gt;10^4</td><td>-</td></tr><tr><td>375</td><td>&gt;10^4</td><td>-</td><td>-</td><td>-</td><td>-</td><td>-</td></tr></table>

图片摘要：该图主要展示 3 5 旋转弯曲光滑试样 曲线[5]。
![](images/45606192aa3e356fe31b2b6b29a0b1b3ae3e6a754a8f790c568251f0f1d9f26a.jpg)  
热处理状态： $870^{\circ}C$ ，油淬 $+460^{\circ}C$ ，回火  
图3-5 旋转弯曲光滑试样 $(K_{\mathrm{t}} = 1)P - S - N$ 曲线[5]

# 3.5 弹性性能

3.5.1 弹性模量 见表3-9。

3.5.2 切变模量 见表3-10。

3.5.3 泊松比 见表3-11。

# 3.6 断裂性能

3.6.1 疲劳裂纹扩展速率 $870\mathrm{C}$ ，油淬 $+460\mathrm{C}$ ，回火后， $\mathrm{da} / \mathrm{dN}$ （均值） $= 2.17\times 10^{-12}(\Delta K)^{4.27},\mathrm{da} / \mathrm{dN}$ （上限值） $= 2.88\times 10^{-12}(\Delta K)^{4.27},$ $\mathrm{da} / \mathrm{dN}$ （下限值） $= 1.66\times 10^{-12}(\Delta K)^{4.27},s = 0.06^{[1]}$ 。  
3.6.2 应力强度因子门槛值 $870^{\circ}\mathrm{C}$ ，油淬 $+460^{\circ}\mathrm{C}$ ，回火后， $\Delta K_{\mathrm{th}} = 6.1\mathrm{MPa}\sqrt{\mathrm{m}}^{[1]}$ 。

图片摘要：该图主要展示 3 6 旋转弯曲缺口试样 曲线[5]。
![](images/f2be7bc6448d7556914deeda976e87735956459fd7577ed745536ac1f17001f1.jpg)  
热处理状态： $870^{\circ}\mathrm{C}$ ，油淬 $+460^{\circ}\mathrm{C}$ ，回火  
图3-6 旋转弯曲缺口试样 $(K_{\mathrm{t}} = 2)P - S - N$ 曲线[5]

表3-9[1]  

<table><tr><td>θ/°C</td><td>20</td><td>100</td><td>200</td><td>300</td><td>400</td><td>500</td></tr><tr><td>E/GPa</td><td>206</td><td>204</td><td>199</td><td>191</td><td>183</td><td>176</td></tr></table>

表3-10[1]  

<table><tr><td>θ/℃</td><td>20</td><td>100</td><td>200</td><td>300</td><td>400</td><td>500</td></tr><tr><td>G/GPa</td><td>79.9</td><td>79.2</td><td>76.9</td><td>73.3</td><td>70.1</td><td>67.2</td></tr></table>

表3-11[1]  

<table><tr><td>θ/℃</td><td>20</td><td>100</td><td>200</td><td>300</td><td>400</td><td>500</td></tr><tr><td>μ</td><td>0.290</td><td>0.288</td><td>0.295</td><td>0.305</td><td>0.309</td><td>0.307</td></tr></table>

# 4 组织结构

# 4.1 相变温度 见表4-1。

表4-1[2]  

<table><tr><td>相变点</td><td>Ac1</td><td>Ac3</td><td>Ar1</td><td>Ar3</td><td>Ms</td></tr><tr><td>θ/℃</td><td>755</td><td>810</td><td>700</td><td>770</td><td>305</td></tr></table>

# 4.2 时间-温度-组织转变曲线 见图4-1和图4-2。

图片摘要：该图主要展示 4 1[2]。
![](images/2eea3042adbd3f5d04f9a1ac2b788e2335c9d8b8cda6a9a5cd9aaf987f8f27ad.jpg)  
用钢成分为 $w(\mathrm{C}) = 0.62\% ,w(\mathrm{Mn}) = 0.75\%$ $\pmb {w}(\mathrm{Si}) = 1.76\% ,\pmb {w}(\mathrm{S}) = 0.013\% ,\pmb {w}(\mathrm{P}) = 0.010\% .$ 奥氏体化温度为 $870^{\circ}\mathrm{C}$

图4-1 等温转变曲线[6]

图4-2 连续冷却转变曲线[6]   
图片摘要：该图主要展示 4 2 连续冷却转变曲线[6]。
![](images/3d8aea3ee83d3c1424383573f348efe02086dc487849debfc8e6c7a1ac89f289.jpg)  
用钢成分为 $\pmb{w}(\mathbf{C}) = 0.62\%$ ， $\pmb {w}(\mathrm{Mn}) = 0.75\%$ $w(\mathrm{Si}) = 1.76\% ,w(\mathrm{S}) = 0.013\% ,w(\mathrm{P}) = 0.010\%$ 奥氏体化温度为 $870^{\circ}\mathrm{C}$

# 4.3 合金组织结构 中温回火淬火后组织为回火马氏体组织。

# 5 工艺性能与要求

5.1 成形性能 冷变形塑性较低，板、带材只可冲剪和简单弯曲；热压力加工成形性能良好。其加热温度为 $1080\sim 1120^{\circ}\mathrm{C}$ ，始锻(轧)温度为 $1020\sim 1080^{\circ}\mathrm{C}$ ，终锻(轧)温度为 $850\sim 950^{\circ}\mathrm{C}$ ；弹簧热成形温度为 $900\sim 1000^{\circ}\mathrm{C}$ 。锻后宜缓冷。

# 5.2 焊接性能

# 5.3 零件热处理工艺

5.3.1 热处理工艺参数 按HB/Z136—1988《航空结构钢热处理说明书》规定，见表5-1。

表5-1  

<table><tr><td>名 称</td><td>退 火</td><td>正 火</td><td>高温回火</td><td>淬 火</td><td>回 火</td><td>等温淬火</td><td>回 火</td></tr><tr><td>加热温度/℃</td><td>850~870</td><td>850~870</td><td>680~700</td><td>850~870</td><td>400~500</td><td>270~320</td><td>270~300</td></tr><tr><td>冷却方法</td><td>炉冷</td><td>空冷</td><td>空冷</td><td>油或水冷</td><td>空冷</td><td>空冷</td><td>空冷</td></tr></table>

# 5.3.2 脱碳倾向 见表5-2。

表5-2[2]  

<table><tr><td>θ/℃</td><td>850</td><td>900</td><td>950</td></tr><tr><td>脱碳层深度/mm</td><td>0.20</td><td>0.23</td><td>0.45</td></tr></table>

注：试样在马弗炉中用气体燃料加热 $1\mathrm{h}$ ，空冷。

# 5.3.3 末端淬透性曲线 见图5-1。

图片摘要：该图主要展示 5 2[2]。
![](images/2ad8f5efe9ce2b848efb4f98f7a055a3c4ac526143461fecb5174e70b7e5dda5.jpg)  
图5-1 末端淬透性曲线[2]

# 5.4 表面处理工艺

5.5 切削加工与磨削性能 该钢的切削加工性能尚可，当HBS为 $185\sim 225$ 时，相对切削加工性为 $45\%$ 。

# 6 功能考核试验

# 7 使用建议

选用。

# 参考文献

1 上海材料研究所.60Si2Mn钢.1984  
2 手册编写组．合金钢钢种手册：第二册．北京：冶金工业出版社，1983.11～15  
3 钢铁研究院, 机械科学研究院. 合金钢手册: 下册. 北京: 中国工业出版社, 1965.200~201  
4 手册编委员会．机械工程手册：第三卷．北京：机械工业出版社，1982  
5 上海材料研究所. 12 种常用国产钢的疲劳性能数据. 1984  
6 图谱编写组．常用结构钢金相图谱．北京：国防工业出版社，1982.228～236

编写 宋宇文 刘晓华

校对 金建军

审定 古宝珠

# 50CrVA

# 1 概述

50CrVA是一种高级优质弹簧钢。该钢具有高的比例极限和强度极限、高的疲劳强度及良好的塑性和韧性、良好的回火稳定性，当加热到 $300^{\circ}\mathrm{C}$ 时，弹性仍可保持。该钢切削性能尚好，但冷变形塑性低，焊接性能较差，适用于制造重要的承受大应力的各种弹簧，其使用温度不超过 $400^{\circ}\mathrm{C}$ 。

1.1 材料牌号 50CrVA。  
1.2 相近牌号 $50\mathrm{X}\Phi \mathrm{A}$ （俄罗斯），6150（美国），SUP10（日本），735A50、En47（英国），50CV（法国）。  
1.3 材料的技术标准 见表1-1。

表1-1  

<table><tr><td>品种</td><td>技术标准</td></tr><tr><td>棒材</td><td>GB/T 1222-1984《弹簧钢》GJB 1951-1994《航空用优质结构钢棒规范》</td></tr><tr><td>管材</td><td>GB/T 8162-1999《结构用无缝钢管》YB(T)63-1987《结构用无缝钢管》</td></tr><tr><td>丝材</td><td>GB/T 3079-1993《合金结构钢丝》YB/T 5136-1993《阀门用铬钒弹簧钢丝》</td></tr><tr><td>带材</td><td>YB/T 5058-1993《弹簧钢、工具钢冷轧钢带》</td></tr><tr><td>锻件</td><td>HB 5024-1989《航空用钢锻件》</td></tr></table>

1.4 化学成分 见表1-2。

0%

表1-2  

<table><tr><td>C</td><td>Mn</td><td>Si</td><td>S</td><td>P</td><td>Cr</td><td>Ni</td><td>V</td></tr><tr><td>0.46~0.54</td><td>0.50~0.80</td><td>0.17~0.37</td><td>≤0.030</td><td>≤0.030</td><td>0.80~1.10</td><td>≤0.35</td><td>0.10~0.20</td></tr></table>

1.5 热处理制度 $860^{\circ}\mathrm{C}$ ，油淬 $+400\sim 500^{\circ}\mathrm{C}$ ，回火，油冷。  
1.6 品种规格与供应状态   
1.6.1 品种规格 见表1-3中各标准的规定。

表1-3  

<table><tr><td rowspan="2">状态</td><td colspan="4">技术标准</td></tr><tr><td>圆钢</td><td>六角钢</td><td>方钢</td><td>扁钢</td></tr><tr><td>热轧</td><td>GB/T 702-1986</td><td>GB/T 705-1989</td><td>GB/T 702-1986</td><td>GB/T 704-1988</td></tr><tr><td>冷轧(拉)</td><td>GB/T 905-1994</td><td>GB/T 905-1994</td><td>GB/T 905-1994</td><td>-</td></tr><tr><td>锻造</td><td>GB/T 908-1987</td><td>-</td><td>GB/T 908-1987</td><td>GB/T 16761-1997</td></tr><tr><td rowspan="2">状态</td><td colspan="4">技术标准</td></tr><tr><td>钢管</td><td colspan="2">钢丝</td><td>钢带</td></tr><tr><td>热轧</td><td>GB/T 8162-1999YB(T)63-1987</td><td colspan="2">-</td><td>-</td></tr><tr><td>冷轧(拉)</td><td>GB/T 8162-1999YB(T)63-1987</td><td colspan="2">GB/T 3079-1993GB/T 5220-1985YB/T 5136-1993</td><td>YB/T 5058-1993</td></tr><tr><td>锻造</td><td>-</td><td colspan="2">-</td><td>-</td></tr></table>

1.6.2 供应状态 除钢丝、钢带可在冷拉(轧)状态供应外，其他品种为退火或高温回火状态。  
1.7 熔炼与铸造工艺 电弧炉或电弧炉 $+$ 电渣重熔。  
1.8 应用概况与特殊要求 在航空发动机和飞机上用于制造气门弹簧、喷油嘴弹簧、安全阀弹簧、缓冲器弹簧等。该钢也用于其他重要零件，如弹射座椅拉杆等。

# 2 物理及化学性能

# 2.1 热性能

2.1.1 线膨胀系数 见表2-1。

表2-1[1]   

<table><tr><td>θ/℃</td><td>20~100</td><td>20~200</td><td>20~400</td><td>20~500</td><td>20~600</td></tr><tr><td>α/10-6℃-1</td><td>11.3</td><td>12.4</td><td>12.9</td><td>13.75</td><td>17.55</td></tr></table>

2.2 密度 $\rho = 7.80\mathrm{g / cm}^{3[1]}$   
2.3 电性能 电阻率 $\rho = 23.0 \times 10^{-8} \Omega \cdot \mathrm{m}^{[2]}$ 。

# 3 力学性能

3.1 技术标准规定的性能 见表3-1。

表3-1  

<table><tr><td rowspan="2">品种</td><td rowspan="2">技术标准</td><td rowspan="2" colspan="2">热处理制度</td><td rowspan="2">取样方向</td><td>σb/MPa</td><td>σP0.2/MPa</td><td>δ5/%</td><td>ψ/%</td><td>akU/(kJ/m2)</td><td rowspan="2">HBS</td></tr><tr><td colspan="5">不小于</td></tr><tr><td rowspan="3">棒材</td><td>GJB 1951-1994</td><td colspan="2">860℃,油淬+400~500℃,油冷</td><td>纵向</td><td>1270</td><td>1080</td><td>10</td><td>45</td><td>-</td><td>≥363</td></tr><tr><td rowspan="2">GB/T 1222-1984</td><td colspan="2">热轧或退火</td><td>-</td><td>-</td><td>-</td><td>-</td><td>-</td><td>-</td><td>≤321</td></tr><tr><td colspan="2">850℃,油淬+500℃,油冷</td><td>-</td><td>1275</td><td>1130</td><td>10</td><td>40</td><td>-</td><td>-</td></tr><tr><td rowspan="2">管材</td><td>GB/T 8162-1999</td><td colspan="2">860℃,油淬+500℃,油或水冷</td><td>-</td><td>1275</td><td>1130</td><td>10</td><td>-</td><td>-</td><td>-</td></tr><tr><td>YB(T)63-1987</td><td colspan="2">860℃,油淬+500℃,油或水冷</td><td>-</td><td>1270</td><td>1130</td><td>10</td><td>-</td><td>-</td><td>-</td></tr><tr><td>丝材</td><td>GB/T 3079-1993</td><td colspan="2">860℃,油淬+460℃~520℃,油冷</td><td>-</td><td>1275</td><td>1080</td><td>10</td><td>45</td><td>-</td><td>-</td></tr><tr><td rowspan="3">丝材</td><td rowspan="3">YB/T 5136-1993</td><td colspan="2">退火</td><td>-</td><td>≤785</td><td>-</td><td>-</td><td>-</td><td>-</td><td>≤240</td></tr><tr><td colspan="2">冷拉</td><td>-</td><td>≤1030</td><td>-</td><td>-</td><td>-</td><td>-</td><td>≤306</td></tr><tr><td colspan="2">840~860℃,油淬+370~420℃,油或水冷</td><td>-</td><td>1470~1765</td><td>-</td><td>-</td><td>40</td><td>-</td><td>-</td></tr><tr><td rowspan="2">带材</td><td rowspan="2">YB/T 5058-1993</td><td colspan="2">退火</td><td>-</td><td>≤880</td><td>-</td><td>≥10</td><td>-</td><td>-</td><td>-</td></tr><tr><td colspan="2">冷硬</td><td>-</td><td>785~1175</td><td>-</td><td>-</td><td>-</td><td>-</td><td>-</td></tr><tr><td rowspan="2">锻件</td><td rowspan="2">HB 5024--1989</td><td rowspan="2">850~870℃,油淬</td><td>+460~520℃,油冷</td><td>-</td><td>1275</td><td>1080</td><td>10</td><td>45</td><td>-</td><td>-</td></tr><tr><td>+400~500℃,油冷</td><td>-</td><td>1275</td><td>1080</td><td>10</td><td>45</td><td>-</td><td>-</td></tr></table>

3.2 室温及各种温度下的力学性能

# 3.2.1 硬度

3.2.1.1 不同温度回火后的硬度变化见图3-1。  
3.2.1.2 不同直径钢坯热处理后的硬度变化见图3-2。

# 3.2.2 拉伸性能

3.2.2.1 棒材室温拉伸性能见表3-2。

表3-2[3]  

<table><tr><td>项 目</td><td>σb/MPa</td><td>ψ/%</td><td>项 目</td><td>σb/MPa</td><td>ψ/%</td></tr><tr><td>S</td><td>1275</td><td>45</td><td>X̄</td><td>1535</td><td>48.9</td></tr><tr><td>A</td><td>1335</td><td>-</td><td>s</td><td>76.57</td><td>3.94</td></tr><tr><td>B</td><td>1425</td><td>-</td><td>n</td><td colspan="2">197</td></tr></table>

注：热处理状态 $850\sim 870^{\circ}C$ ，油淬 $+460\sim 520^{\circ}C$ ，回火。  
3.2.2.2 不同温度淬火后的拉伸性能见表3-3。

表3-3[4]  

<table><tr><td>淬火温度/℃</td><td>σb/MPa</td><td>δs/%</td><td>ψ/%</td><td>淬火温度/℃</td><td>σb/MPa</td><td>δs/%</td><td>ψ/%</td></tr><tr><td>750</td><td>620</td><td>26.7</td><td>68.0</td><td>950</td><td>2035</td><td>5.3</td><td>19.5</td></tr><tr><td>800</td><td>785</td><td>7.1</td><td>52.2</td><td>1000</td><td>2075</td><td>6.5</td><td>27.3</td></tr><tr><td>850</td><td>1910</td><td>1.6</td><td>10.2</td><td>1050</td><td>2015</td><td>5.2</td><td>18.8</td></tr><tr><td>900</td><td>2020</td><td>4.7</td><td>20.0</td><td>-</td><td>-</td><td>-</td><td>-</td></tr></table>

# 3.2.2.3 不同温度回火后的拉伸性能变化见图3-3。

图片摘要：该图主要展示 3 3[4]。
![](images/1e00cb333a946e211d96149279a180cf0a9b8a8ea837f52f924ba593cb8b0ebd.jpg)  
图3-1 回火温度对硬度的影响[1]

图片摘要：该图主要展示 3 1 回火温度对硬度的影响[1]。
![](images/268efee8d702aabe1769f1922eae02a6d7d02aa222455258c8106daf2187492e.jpg)  
图3-2 不同尺寸钢坯热处理后的硬度变化[2]

图片摘要：该图主要展示 3 2 不同尺寸钢坯热处理后的硬度变化[2]。
![](images/c29a5c60e57bffe1532818d8bacdc2b6db0be619f1018f8e8810debfd9dd8b0d.jpg)  
热处理状态： $830^{\circ}\mathrm{C}$ ，油淬十回火  
图3-3 回火温度对拉伸性能的影响[1]

# 3.2.2.4 不同直径钢坯热处理后的拉伸性能见表3-4。

表3-4[4]  

<table><tr><td rowspan="2">热处理毛坯直径/mm</td><td rowspan="2">取样部位</td><td>σb</td><td>σP0.2</td><td>δ5</td><td>ψ</td><td rowspan="2">热处理毛坯直径/mm</td><td rowspan="2">取样部位</td><td>σb</td><td>σP0.2</td><td>δ5</td><td>ψ</td></tr><tr><td colspan="2">MPa</td><td colspan="2">%</td><td colspan="2">MPa</td><td colspan="2">%</td></tr><tr><td>10</td><td>中心</td><td>1050</td><td>1020</td><td>14.6</td><td>54</td><td rowspan="3">60</td><td>边缘</td><td>1030</td><td>845</td><td>16.3</td><td>51</td></tr><tr><td rowspan="2">30</td><td>边缘</td><td>1055</td><td>970</td><td>16.9</td><td>58</td><td>中心</td><td>1000</td><td>825</td><td>17.8</td><td>51</td></tr><tr><td>中心</td><td>1060</td><td>975</td><td>16.3</td><td>53</td><td>横向</td><td>1000</td><td>800</td><td>9.2</td><td>19</td></tr></table>

注：热处理状态 $850^{\circ}\mathrm{C}$ ，油淬 $+590^{\circ}\mathrm{C}$ ，回火。

# 3.2.2.5 高温拉伸性能见表3-5。

表3-5[4]  

<table><tr><td rowspan="2">热处理制度</td><td rowspan="2">θ/℃</td><td>σb</td><td>σP0.2</td><td>δ5</td><td>ψ</td><td rowspan="2">热处理制度</td><td rowspan="2">θ/℃</td><td>σb</td><td>σP0.2</td><td>δ5</td><td>ψ</td></tr><tr><td colspan="2">MPa</td><td colspan="2">%</td><td colspan="2">MPa</td><td colspan="2">%</td></tr><tr><td rowspan="3">860℃,油淬+600℃,回火</td><td>20</td><td>1130</td><td>1030</td><td>13.6</td><td>50.0</td><td rowspan="3">860℃,油淬+600℃,回火</td><td>300</td><td>1080</td><td>900</td><td>16.0</td><td>57.0</td></tr><tr><td>100</td><td>1080</td><td>-</td><td>-</td><td>-</td><td>400</td><td>815</td><td>735</td><td>15.0</td><td>65.0</td></tr><tr><td>200</td><td>1055</td><td>900</td><td>10.0</td><td>47.0</td><td>500</td><td>835</td><td>570</td><td>18.5</td><td>72.0</td></tr></table>

# 3.2.2.6 低温拉伸性能见图3-4。

图片摘要：该图主要展示 3 5[4]。
![](images/1adc4da1c10df0708d2bfbbad197b6c6b24fbb0ad9d1dc69612a28e95f31b4f8.jpg)

图3-4 低温拉伸性能[5]  
图片摘要：该图主要展示 3 4 低温拉伸性能[5]。
![](images/47c67e186c5cffb7d74ac731c54de01898ff09ff5132bbaf5871d4d5504a9ad8.jpg)  
热处理状态：淬火 $+400^{\circ}\mathrm{C}$ ，回火

# 3.2.3 冲击性能

3.2.3.1 不同温度回火后冲击韧性的变化见图3-5。  
3.2.3.2 不同直径钢坯热处理后的冲击韧性见表3-6。

表3-6[4]  

<table><tr><td>热处理制度</td><td>热处理毛坯直径/mm</td><td>取样部位</td><td>akU/(kJ/m2)</td><td>热处理制度</td><td>热处理毛坯直径/mm</td><td>取样部位</td><td>akU/(kJ/m2)</td></tr><tr><td rowspan="3">850℃,油淬+590℃,回火</td><td>10</td><td>中心</td><td>863</td><td rowspan="3">850℃,油淬+590℃,回火</td><td rowspan="3">60</td><td>边缘</td><td>402</td></tr><tr><td rowspan="2">30</td><td>边缘</td><td>921</td><td>中心</td><td>314</td></tr><tr><td>中心</td><td>912</td><td>横向</td><td>200</td></tr></table>

3.2.3.3 高温冲击韧性见表3-7。

3.2.3.4 低温冲击韧性见表3-8。

3.2.4 扭转与剪切性能

3.2.4.1 不同温度回火后的扭转性能见表3-9。

3.2.4.2 100h松弛稳定性与试验温度的关系见图3-6。

表3-7[4]  

<table><tr><td>θ/℃</td><td>20</td><td>100</td><td>200</td><td>300</td><td>400</td><td>500</td></tr><tr><td>akU/(kJ/m2)</td><td>441</td><td>539</td><td>637</td><td>588</td><td>833</td><td>637</td></tr></table>

注：热处理状态为 $d = 50\mathrm{mm}$ 毛坯， $860^{\circ}C$ ，油淬 $+600^{\circ}C$ ，回火。

表3-8[4]  

<table><tr><td colspan="2">热处理制度</td><td rowspan="2">σb/MPa</td><td colspan="3">akU/(kJ/m2)</td></tr><tr><td>淬火</td><td>回火温度/℃</td><td>25℃</td><td>-25℃</td><td>-70℃</td></tr><tr><td rowspan="5">850℃,油淬</td><td>600</td><td>930~980</td><td>1078</td><td>716</td><td>559</td></tr><tr><td>580</td><td>1175~1375</td><td>922</td><td>667</td><td>422</td></tr><tr><td>550</td><td>1175~1375</td><td>490</td><td>431</td><td>402</td></tr><tr><td>540</td><td>1175~1375</td><td>382</td><td>304</td><td>255</td></tr><tr><td>450</td><td>930~980</td><td>343</td><td>314</td><td>451</td></tr></table>

表3-9[6]  

<table><tr><td>回火温度/℃</td><td>σb/MPa</td><td>σP0.01/MPa</td><td>τb/MPa</td><td>τ0.01/MPa</td><td>τ0.01/σb</td><td>τ0.01/σP0.01</td><td>τb/σb</td></tr><tr><td>300</td><td>1815</td><td>1560</td><td>1655</td><td>1030</td><td>0.57</td><td>0.66</td><td>0.91</td></tr><tr><td>400</td><td>1530</td><td>1375</td><td>1385</td><td>910</td><td>0.59</td><td>0.66</td><td>0.91</td></tr><tr><td>500</td><td>1255</td><td>1155</td><td>1205</td><td>785</td><td>0.62</td><td>0.68</td><td>0.96</td></tr></table>

图片摘要：该图主要展示 3 9[6]。
![](images/4c704c76f7c0397f770f12456ea2e9856a507f1f664344a1fa9555ab37a4789f.jpg)  
图3-5 回火温度对冲击韧性的影响[1]

图片摘要：该图主要展示 3 5 回火温度对冲击韧性的影响[1]。
![](images/48b5d7c0b509f3a2638f40993a13eb0a39ceb88183a31ee0ed0f7d599e344377.jpg)  
图3-6 试验温度与100h松弛稳定性之间的关系[6]

# 3.3 持久和蠕变性能

3.3.1 高温蠕变性能 见表3-10。

表3-10[2,4]  

<table><tr><td rowspan="2">热处理制度</td><td rowspan="2">θ/℃</td><td>σ1/10000</td><td>σ1/100000</td><td rowspan="2">热处理制度</td><td rowspan="2">θ/℃</td><td>σ1/10000</td><td>σ1/100000</td></tr><tr><td colspan="2">MPa</td><td colspan="2">MPa</td></tr><tr><td rowspan="2">840℃,油淬+590℃,回火</td><td>425</td><td>196</td><td>69</td><td rowspan="2">840℃,油淬+590℃,回火</td><td>550</td><td>26~32</td><td>10~14</td></tr><tr><td>500</td><td>78~82</td><td>29~39</td><td>600</td><td>12</td><td>-</td></tr></table>

# 3.4 疲劳性能

# 3.4.1 高周疲劳

3.4.1.1 不同温度回火后的疲劳极限见表3-11。

# 3.5 弹性性能

表3-11[1]  

<table><tr><td>回火温度/℃</td><td>σb/MPa</td><td>σP0.2/MPa</td><td>σ-1/MPa</td><td>回火温度/℃</td><td>σb/MPa</td><td>σP0.2/MPa</td><td>σ-1/MPa</td></tr><tr><td>475</td><td>1620</td><td>1585</td><td>680</td><td>600</td><td>1135</td><td>1070</td><td>635</td></tr><tr><td>550</td><td>1330</td><td>1280</td><td>660</td><td></td><td></td><td></td><td></td></tr></table>

注：试样回火前经 $850^{\circ}\mathrm{C}$ 油淬。

# 3.5.1 弹性模量

3.5.1.1 室温弹性模量见表3-12。

表3-12[1]  

<table><tr><td>回火温度/℃</td><td>淬火,未回火</td><td>100</td><td>200</td><td>450</td></tr><tr><td>E/GPa</td><td>194</td><td>196</td><td>201</td><td>207</td></tr></table>

3.5.1.2 高温弹性模量见表3-13。

表3-13[1]  

<table><tr><td>θ/℃</td><td>20</td><td>100</td><td>200</td><td>450</td></tr><tr><td>E/GPa</td><td>206</td><td>202</td><td>161</td><td>189</td></tr></table>

3.5.2 切变模量 见表3-14。

表3-14[1]  

<table><tr><td>回火温度/℃</td><td>淬火,未回火</td><td>300</td><td>400</td><td>500</td><td>600</td></tr><tr><td>G/GPa</td><td>80.6</td><td>81.9</td><td>82.6</td><td>83.7</td><td>84.9</td></tr></table>

# 4 组织结构

4.1 相变温度 见表4-1。

表4-1[1,2]  

<table><tr><td>相变点</td><td>Ac1</td><td>Ac3</td><td>Ar1</td><td>Ar3</td><td>Ms</td></tr><tr><td>θ/℃</td><td>752</td><td>788</td><td>688</td><td>746</td><td>320</td></tr></table>

4.2 时间-温度-组织转变曲线 见图4-1和图4-2。  
4.3 合金组织结构 在淬火中温回火或调质处理后钢的组织为回火索氏体。

图片摘要：该图主要展示 4 1[1,2]。
![](images/16e4cfad930dd92036de42acd1d2b487021fbd22053bb70c0311237996200d16.jpg)  
用钢成分： $w(\mathrm{C}) = 0.53\% ;w(\mathrm{Mn}) = 0.67\%$ · $w(\mathrm{Si}) = 0.33\% ;w(\mathrm{Cr}) = 0.93\% ;w(\mathrm{V}) = 0.18\%$ 奥氏体化温度： $860^{\circ}C$

图4-1 等温转变曲线[1]

图4-2 连续冷却转变曲线[1]   
图片摘要：该图主要展示 4 2 连续冷却转变曲线[1]。
![](images/6b4a596aabc9361d18633d51c665970bd47867ee290cf8720964b67c00723b16.jpg)  
用钢成分： $w(\mathrm{C}) = 0.47\% ;w(\mathrm{Mn}) = 1.04\%$ $w(\mathrm{Si}) = 0.38\% ;w(\mathrm{Cr}) = 1.20\% ;w(\mathrm{V}) = 0.18\%$ 奥氏体化温度： $880^{\circ}C$

# 5 工艺性能与要求

5.1 成形性能 冷变形塑性较低，但热压力加工成形性能良好，其加热温度为 $1080\sim 1200^{\circ}\mathrm{C}$ ，终锻(轧)温度为 $850\sim 900^{\circ}\mathrm{C}$ ，锻(轧)后宜缓冷。  
5.2 焊接性能  
5.3 零件热处理工艺  
5.3.1 热处理工艺参数 按HB/Z136—1988《航空结构钢热处理说明书》规定，见表5-1。

表5-1[1]  

<table><tr><td>名称</td><td>退火</td><td>正火</td><td>高温回火</td><td>淬火</td><td>回火(热轧弹簧)</td><td>回火(冷拔钢丝弹簧)</td><td>回火(调质)</td></tr><tr><td>加热温度/℃</td><td>860</td><td>860</td><td>680~700</td><td>850</td><td>370~420</td><td>320~420</td><td>500~650</td></tr><tr><td>冷却方式</td><td>空冷</td><td>炉冷</td><td>空冷</td><td>油冷</td><td>油或水冷</td><td>空冷</td><td>油或水冷</td></tr></table>

5.3.2 末端淬透性曲线 见图5-1。  
5.3.3 截面淬透性曲线 见图5-2。

图片摘要：该图主要展示 5 1[1]。
![](images/64fcb5b5c7b820f97e59f13329595e37ace1acb5d324274f3f715aa82a3680e9.jpg)  
图5-1 末端淬透性曲线[1]

图片摘要：该图主要展示 5 1 末端淬透性曲线[1]。
![](images/3921f82f1442f31f45be8ceea2adda6564a68cd9f61aaf2e4fcbed3ef61df666.jpg)  
图5-2 截面淬透性曲线[1]

# 6 功能考核试验

# 7 使用建议

选用。

# 参考文献

1 手册编写组．合金钢钢种手册：第二册．北京：冶金工业出版社，1983  
2 古里亚耶夫 A II 等. 汽车构造钢手册. 北京: 机械工业出版社, 1963.217~223  
3南方公司.50CrVA钢进厂检验报告汇编.1986  
4 钢铁研究院, 机械科学研究院. 合金钢手册. 北京: 中国工业出版社, 1965. $203 \sim 207$   
5 BHAM.航空材料手册：第一册 结构钢与铸铁.1965.230～234  
6 手册编写委员会. 机械工程手册: 第三卷. 北京: 机械工业出版社, 1982.147 ~148

编写 宋宇文 蒋敏

校对 尹继萍

审定 邵洋

# 32Mn2Si2MoA

# 1 概述

32Mn2Si2MoA是一种均质航空防弹钢。该钢经淬火加低温回火具有良好的防弹性能，压力加工和切削加工性能良好，可用作歼击机、强击机、轰炸机和武装直升飞机的装甲防护结构。

1.1 材料牌号 32Mn2Si2MoA（代号F-3）。  
1.2 相近牌号 KBK-2（俄罗斯）。  
1.3 材料的技术标准 GJB 3019—1997 《航空防弹钢板规范》。  
1.4 化学成分 见表1-1。

表1-1  
%   

<table><tr><td>C</td><td>Mn</td><td>Si</td><td>S</td><td>P</td><td>Mo</td></tr><tr><td>0.28~0.34</td><td>1.60~1.90</td><td>1.60~1.90</td><td>≤0.025</td><td>≤0.025</td><td>0.25~0.35</td></tr></table>

# 1.5 热处理制度

1.5.1 淬火 $910 \sim 930^{\circ} \mathrm{C}$ , 保温时间按 $1 \mathrm{~mm}$ 不少于 $2 \mathrm{~min}$ 计算, 在压力机上淬火, 淬火油温度为 $40 \sim 120^{\circ} \mathrm{C}$ 。  
1.5.2回火在油炉、硝盐槽或空气炉中进行。 $210\sim 250^{\circ}C$ ， $3\sim 5\mathrm{h}$ ，空冷或水冷。  
1.6 品种规格与供应状态 钢板厚度有 6、8、10、12 和 $15\mathrm{mm}$ 五种规格。高温回火后供应, 硬度 $\mathrm{HBS} \leqslant 285$ 。  
1.7 熔炼与铸造工艺 电弧炉冶炼。  
1.8 应用概况与特殊要求 已用作歼击机、强击机、轰炸机的防弹零件。

# 2 物理及化学性能

# 3 力学性能

3.1 技术标准规定的性能 见表3-1。

表3-1  

<table><tr><td rowspan="2">靶板厚度/mm</td><td rowspan="2">枪弹型号及口径</td><td rowspan="2">枪弹射击速度/(25m/s)</td><td rowspan="2">射距/m</td><td colspan="2">射角/(°)</td><td colspan="2">靶板块数</td><td colspan="2">每块靶板击中有效发数</td></tr><tr><td>800mm×800mm靶板</td><td>300mm×500mm靶板</td><td>800mm×800mm靶板</td><td>300mm×500mm靶板</td><td>800mm×800mm靶板</td><td>300mm×500mm靶板</td></tr><tr><td>6</td><td rowspan="5">54式12.7mm机枪,12.7mm穿甲燃烧弹</td><td rowspan="5">818</td><td rowspan="5">100</td><td>70</td><td>65</td><td>2</td><td>2</td><td>10</td><td>5</td></tr><tr><td>8</td><td>60</td><td>55</td><td>2</td><td>2</td><td>10</td><td>5</td></tr><tr><td>10</td><td>50</td><td>45</td><td>2</td><td>2</td><td>10</td><td>5</td></tr><tr><td>12</td><td>40</td><td>35</td><td>2</td><td>2</td><td>10</td><td>5</td></tr><tr><td>15</td><td>30</td><td>25</td><td>2</td><td>2</td><td>10</td><td>5</td></tr></table>

注：1 $300\mathrm{mm}\times 500\mathrm{mm}$ 靶板靶试后应符合一、二级弹伤要求； $800\mathrm{mm}\times 800\mathrm{mm}$ 靶板靶试后应符合一级弹伤要求。

2 一级弹伤：正面有凹痕、背面无凸起或有凸起。凸起部可有不渗透煤油的裂口。二级弹伤：正面有凹痕、背面凸起部有透煤油的裂口，塞柱位移，无明显的分层，有直径小于或等于孔径的穿孔，有不超出明显的弹伤塑性变形区的裂纹，裂纹允许透光。

# 3.2 室温及各种温度下的力学性能

3.2.1 硬度 热处理后硬度值应为HBW445～555。

# 3.2.2 拉伸性能

3.2.2.1 拉伸性能见表3-2。

表3-2[1,2]  

<table><tr><td>热处理制度</td><td>取样方向</td><td>σb/MPa</td><td>δ5/%</td><td>ψ/%</td></tr><tr><td rowspan="3">920℃,油淬+230℃4~5h,空冷</td><td rowspan="2">纵向</td><td>1610~1815①</td><td>10.0~11.0</td><td>-</td></tr><tr><td>1865~1885②</td><td>9.5~10.5</td><td>49.5</td></tr><tr><td>横向</td><td>1835~1875</td><td>11.5~12.0</td><td>46.5~47.5</td></tr></table>

① 试样厚度 $10\mathrm{mm}$ 。  
② 试样直径 $5\mathrm{mm}$ 。

# 3.2.3 冲击性能

3.2.3.1 室温与低温冲击韧性见表3-3。

表3-3[2]  

<table><tr><td>θ/℃</td><td>20</td><td>0</td><td>-20</td><td>-40</td><td>-60</td></tr><tr><td>akU/(kJ/m2)</td><td>990~1000</td><td>900~920</td><td>820~880</td><td>820~830</td><td>590~800</td></tr></table>

# 3.2.3.2 不同温度回火后的冲击韧性见图3-1。

图片摘要：该图主要展示 3 3[2]。
![](images/9bee83efaa4bd6fb0e4990362a6994cb411255da6311c171031e4aeb912c87f5.jpg)  
热处理状态： $920^{\circ}\mathrm{C}$ ，淬火十回火  
图3-1 回火温度对冲击韧性的影响[1,2]

# 4 组织结构

# 4.1 相变温度 见表4-1。

表4-1[3]  

<table><tr><td>相变点</td><td>Ac1</td><td>Ac3</td><td>Ar1</td><td>Ar3</td><td>Ms</td></tr><tr><td>θ/℃</td><td>727</td><td>891</td><td>620</td><td>774</td><td>315</td></tr></table>

4.2 时间-温度-组织转变曲线 见图4-1。  
4.3 合金组织结构 淬火加低温回火钢的组织为回火马氏体和残余奥氏体。

图4-1 等温转变曲线[3]   
图片摘要：该图主要展示 4 1 等温转变曲线[3]。
![](images/4aff15eb3be902914cbf2d7e356881ee0867bfdb44f2e09d53b4ad00f7175fee.jpg)  
用钢成分： $w(\mathrm{C}) = 0.32\% ;w(\mathrm{Si}) = 1.87\% ;w(\mathrm{Mn}) = 1.86\% ;w(\mathrm{Mo}) = 0.32\%$ 奥氏体化温度： $950^{\circ}C$

# 5 工艺性能与要求

5.1 成形性能 热压力加工性能良好。开轧温度为 $1070\sim 1120^{\circ}\mathrm{C}$ ，终轧温度为 $850\sim 880^{\circ}\mathrm{C}$ 。  
5.2 焊接性能  
5.3 零件热处理工艺 零件热处理工艺与靶板热处理工艺相同。  
5.4 表面处理工艺  
5.5 切削加工与磨削性能 铣切及钻孔工艺性能良好。

# 6 功能考核试验

# 7 使用建议

推荐。

# 参考文献

1 上海第三钢铁厂等. F-3 防弹钢定型申请报告. 1969  
2 重庆特殊厂. 均质航空防弹钢板 F-3 研制生产总结. 1980  
3 重庆特殊钢厂特钢研究所．测定F-3钢奥氏体等温转变曲线说明书．1980

编写 刘忠秋 蒋敏

校对 尹继萍 王俊丽

审定 邵洋

# 32CrNi2MoTiA

# 1 概述

32CrNi2MoTiA是一种表面硬化航空防弹钢。该钢经渗碳并淬火冷处理加低温回火后，具有良好的抗弹性能，压力加工、切削加工性能良好。该钢用作歼击机、强击机、轰炸机和武装直升飞机的装甲防护结构，如头盔、背靠、仪表板等。

1.1 材料牌号 32CrNi2MoTiA。  
1.2 相近牌号 AE-548(俄罗斯)。  
1.3 材料的技术标准 GJB 3019—1997 《航空防弹钢板规范》。  
1.4 化学成分 见表1-1。

%

表1-1  

<table><tr><td>C</td><td>Mn</td><td>Si</td><td>S</td><td>P</td><td>Cr</td><td>Ni</td><td>Mo</td><td>Ti</td></tr><tr><td>0.28~0.35</td><td>0.30~0.60</td><td>0.20~0.40</td><td>≤0.025</td><td>≤0.020</td><td>1.20~1.70</td><td>1.50~2.20</td><td>0.15~0.25</td><td>0.01~0.05</td></tr></table>

# 1.5 热处理制度

1.5.1 靶板热处理制度 A-8靶板热处理制度见表1-2。

表1-2  

<table><tr><td rowspan="2">代号</td><td rowspan="2">渗碳温度/℃</td><td rowspan="2">淬火温度/℃</td><td colspan="2">冷处理</td><td colspan="2">回火</td><td rowspan="2">渗碳层深度/mm</td></tr><tr><td>温度/℃</td><td>时间/h</td><td>温度/℃</td><td>时间/h</td></tr><tr><td>A-8</td><td>920±10</td><td>850~910</td><td>-50~60</td><td>2~3</td><td>250±10</td><td>4~6</td><td>1.5~2.5</td></tr></table>

1.5.2 固体渗碳时间及渗碳深度 见表1-3。

表1-3  

<table><tr><td>靶板厚度/mm</td><td>渗碳深度/mm</td><td>渗碳时间/h</td><td>靶板厚度/mm</td><td>渗碳深度/mm</td><td>渗碳时间/h</td></tr><tr><td>14</td><td>1.0~2.0</td><td>10~14</td><td>20</td><td>1.5~3.0</td><td>14~20</td></tr><tr><td>16</td><td>1.0~2.0</td><td>12~16</td><td>25</td><td>1.5~3.5</td><td>16~22</td></tr></table>

1.5.3 淬火保温时间及淬火剂 淬火保温时间为 $2 \sim 4 \mathrm{~min} / \mathrm{mm}$ ，在油压淬火机上淬火，油温 $20 \sim 100^{\circ} \mathrm{C}$ 。喷油时间为 $3 \sim 5 \mathrm{~min}$ 。  
1.6 供应状态 钢板在高温回火状态下供应，硬度 $\mathrm{HBS} \leqslant 285$ 。  
1.7 熔炼与铸造工艺 电弧炉或电弧炉 $+$ 电渣重熔熔炼。  
1.8 应用概况与特殊要求 已广泛用于歼击机、强击机、轰炸机、武装直升飞机的各种防弹零件。

# 2 物理及化学性能

# 3 力学性能

3.1 技术标准规定的性能 见表3-1。  
3.2 室温及各种温度下的力学性能  
3.2.1 硬度 热处理后的硬度见表3-2。  
3.2.2 拉伸性能  
3.2.2.1 不同温度淬火后的拉伸性能见图3-1。
