Repository: C-zj02/CFD-claw

<div align="center">

**English** | [中文](#中文版) | [Français](README_FR.md) | [Русский](README_RU.md) | [हिन्दी](README_HI.md) | [العربية](README_AR.md) | [Português](README_PT.md)

# 🚀 Claude Code Python

**A Complete Python Reimplementation Based on Real Claude Code Source**

*From TypeScript Source → Rebuilt in Python with ❤️*

***
**🔥 Active Development • New Features Weekly 🔥**

</div>

***

## 🎯 What is This?

**Clawd Code** is a **complete Python rewrite** of Claude Code, based on the **real TypeScript source code**.

File: RAG-data/中国航空材料手册（第2版）第1卷 结构钢 不锈钢401-600.pdf-6e2d7ff1-ef90-4734-9199-41b1e26d8b5e.md (part 10 of 10)
表3-1  
<table><tr><td rowspan="3">热处理制度</td><td rowspan="3">θ/℃</td><td rowspan="3">t/h</td><td>σP0.01/250</td><td>σ1.0/1000</td><td rowspan="3">热处理制度</td><td rowspan="3">θ/℃</td><td rowspan="3">t/h</td><td>σP0.01/250</td><td>σ1.0/1000</td></tr><tr><td colspan="2">总变形</td><td colspan="2">总变形</td></tr><tr><td colspan="2">MPa</td><td colspan="2">MPa</td></tr><tr><td rowspan="3">1050℃,水冷</td><td>540</td><td>1000</td><td>-</td><td>118</td><td rowspan="2">1050℃,水冷</td><td>730</td><td>1000</td><td>-</td><td>21</td></tr><tr><td rowspan="2">650</td><td>250</td><td>69</td><td>-</td><td>815</td><td>1000</td><td>-</td><td>6</td></tr><tr><td>1000</td><td>-</td><td>48</td><td></td><td></td><td></td><td></td><td></td></tr></table>

# 3.4 疲劳性能

# 3.4.1 高周疲劳

# 3.4.1.1 室温旋转弯曲疲劳极限见表3-14。

# 3.5 弹性性能

# 3.5.1 弹性模量

3.5.1.1 不同状态板材室温弹性模量见表3-15。  
3.5.1.2 不同温度下弹簧钢丝的弹性模量见表3-16。

表3-14[1]  

<table><tr><td>品种</td><td>热处理制度</td><td>σ-1/MPa</td></tr><tr><td rowspan="2">板材</td><td>1080~1130℃,水冷</td><td>265</td></tr><tr><td>退火</td><td>225</td></tr></table>

表3-15[1]  

<table><tr><td>品种</td><td>材料状态</td><td>E/GPa</td></tr><tr><td rowspan="2">板材</td><td>冷轧</td><td>176~191</td></tr><tr><td>1080~1130℃,水冷</td><td>176~202</td></tr></table>

表 3-16[2]  

<table><tr><td>θ/℃</td><td>20</td><td>150</td><td>200</td><td>250</td><td>300</td></tr><tr><td>E/GPa</td><td>.184</td><td>172</td><td>170</td><td>167</td><td>164</td></tr></table>

# 3.5.2 切变模量 不同温度下弹簧钢丝的切变模量见表3-17。

3.5.3 泊松比 室温和高温泊松比见表3-18。

表3-17[2]  

<table><tr><td>θ/℃</td><td>20</td><td>150</td><td>200</td><td>250</td><td>300</td></tr><tr><td>G/GPa</td><td>74</td><td>71</td><td>68</td><td>67</td><td>65</td></tr></table>

表3-18[4]  

<table><tr><td>θ/℃</td><td>20</td><td>150</td><td>200</td><td>250</td><td>300</td></tr><tr><td>μ</td><td>0.24</td><td>0.21</td><td>0.25</td><td>0.26</td><td>0.27</td></tr></table>

# 4 组织结构

# 4.1 相变温度

# 4.2 时间-温度-组织转变曲线

4.3 合金组织结构 固溶状态为奥氏体；固溶 $+$ 冷变形后为奥氏体 $+$ 形变马氏体；固溶 $+$ 冷变形 $+$ 回火后为奥氏体 $+$ 形变马氏体 $+$ 碳化物。

# 5 工艺性能与要求

# 5.1 成形性能

5.1.1 热加工性能 热加工性能良好。加热温度 $1160\sim 1200^{\circ}\mathrm{C}$ ，终锻、轧温度不低于 $850^{\circ}\mathrm{C}$ 。

5.1.2 冷加工性能 固溶状态塑性很高，可进行冷轧、冷拔加工，也可以用冷冲压或冷弯曲等成形。极限拉深系数约为2.06，工作拉深系数为 $1.80 \sim 1.90$ 。  
5.2 焊接性能 焊接性能良好，可采用各种焊接方法焊接。除滚焊和点焊外，焊接后建议在 $1100 \sim 1150^{\circ}\mathrm{C}$ 固溶并快冷，以防止出现晶间腐蚀倾向。手工电弧焊时，可采用奥102、奥107或奥132、奥137焊条。  
5.3 零件热处理工艺 零件适宜的热处理规范为 $1000\sim 1120^{\circ}\mathrm{C}$ ，水冷。  
5.4 表面处理工艺 为改善在某些介质中的耐腐蚀性能，可进行钝化处理。也可进行各种着色处理，以增加美观。  
5.5 切削加工与磨削性能 该钢加工硬化率较高，机加工时，应采用锐刀，使用低速度大进刀量的加工工艺。车削效率约为中碳钢的 $50\%$ 。车削时采用冷却液，使加工件充分冷却。

# 6 功能考核试验

# 7 使用建议

选用。

# 参考文献

1 BNIAM.航空材料手册：耐热钢及合金.1965  
2 北京航空材料研究所.1Cr18Ni9弹簧钢丝全面性能试验报告.1984  
3 手册编写组.合金钢钢种手册：第五册 不锈耐酸钢.北京：冶金工业出版社，1983

编写 罗培令 刘晓华

校对 古宝珠

审定 古宝珠

# 1Cr18Ni9Ti

# 1 概述

1Cr18Ni9Ti是铬-镍奥氏体不锈钢。钢中加入钛是为了防止 $500\sim 800^{\circ}\mathrm{C}$ 范围内保温后出现的晶间腐蚀倾向。该钢具有优良的抗氧化酸均匀腐蚀性能，但是耐应力腐蚀性能和耐点蚀性能较差。该钢具有良好的塑性和韧性以及冲压性能，直到 $-196^{\circ}\mathrm{C}$ 仍具有优良的冲击韧性。这种钢不能用热处理强化，冷加工是强化的唯一手段。该钢的可焊性良好，可用各种方法进行焊接，在不要求耐晶间腐蚀的情况下，焊后一般不需要热处理。该钢已广泛用于航空、航天、化工、食品、医疗等各部门。

1.1 材料牌号 1Cr18Ni9Ti。  
1.2 相近牌号 12X18H9T、3R1T（俄罗斯），AISI321、SAE30321（美国），SUS321（日本），321S20（英国），Z10CNT18-11（法国）。  
1.3 材料的技术标准 见表1-1。

表1-1  

<table><tr><td>品种</td><td>技术标准</td></tr><tr><td rowspan="2">钢棒</td><td>GB/T 1220-1992《不锈钢棒》</td></tr><tr><td>GJB 2294-1995《航空用不锈钢及耐热钢棒规范》</td></tr><tr><td rowspan="3">钢板</td><td>GB/T 3280-1992《不锈钢冷轧钢板》</td></tr><tr><td>GB/T 4238-1992《耐热钢板》</td></tr><tr><td>GJB 2295-1995《航空用不锈钢冷轧薄板规范》</td></tr><tr><td>钢带</td><td>GB/T 4239-1991《不锈钢和耐热钢冷轧钢带》</td></tr><tr><td>钢丝</td><td>GB/T 4240-1993《不锈钢丝》</td></tr><tr><td rowspan="4">钢管</td><td>GB/T 3090-1982《不锈钢小直径钢管》</td></tr><tr><td>GB/T 14975-1994《结构用不锈钢无缝钢管》</td></tr><tr><td>GB/T 14976-1994《流体输送用不锈钢无缝钢管》</td></tr><tr><td>GJB 2296-1995《航空用不锈钢无缝钢管规范》</td></tr><tr><td>锻件</td><td>HB 5024-1989《航空用钢锻件》</td></tr></table>

# 1.4 化学成分 见表1-2。

%

表1-2  

<table><tr><td>C</td><td>Mn</td><td>Si</td><td>Cr</td><td>Ni</td><td>S</td><td>P</td><td>Ti</td></tr><tr><td>≤0.12</td><td>≤2.00</td><td>≤0.80</td><td>17.00~19.00</td><td>8.00~11.00</td><td>≤0.025</td><td>≤0.035</td><td>5(C-0.02)~0.8</td></tr></table>

# 1.5 热处理制度 固溶处理：棒材 $1050\sim 1150^{\circ}\mathrm{C}$ ，水冷。板材 $1030\sim 1070^{\circ}\mathrm{C}$ ，水冷或空冷。

# 1.6 品种规格与供应状态

1.6.1 品种规格 热轧材 $d8\sim 120\mathrm{mm}$ ，方 $8\sim 120\mathrm{mm}$ ；锻材 $d55\sim 250\mathrm{mm}$ ，方 $55\sim 220\mathrm{mm}$ ；冷拉材 $d8\sim 65\mathrm{mm},s8\sim 65\mathrm{mm}$ ；热轧板 $\delta (4.5\sim 20)\mathrm{mm}\times (600\sim 900)\mathrm{mm}\times (600\sim 6500)\mathrm{mm},\delta (22\sim 24)\mathrm{mm}$ $\times (1000\sim 2000)\mathrm{mm}\times (4000\sim 7000)\mathrm{mm},\delta (1.0\sim 4.0)\mathrm{mm}\times (600\sim 1000)\mathrm{mm}\times (800\sim 2000)\mathrm{mm};$ 冷轧薄板 $\delta (0.5\sim 4.0)\mathrm{mm}\times (750\sim 1000)\mathrm{mm}\times (1500\sim 2000)\mathrm{mm};$ 热轧钢带 $\delta (2.5\sim 6)\mathrm{mm}\times (60\sim 130)\mathrm{mm};$ 冷轧钢带 $\delta (0.1\sim 2.5)\mathrm{mm}\times (20\sim 400)\mathrm{mm};$ 热轧无缝管 $d(57\sim 108)\mathrm{mm}\times (4.0\sim 10)\mathrm{mm},d(70\sim 95)\mathrm{mm}$ $\times (4.5\sim 5.0)\mathrm{mm},d(68\sim 133)\mathrm{mm}\times (5\sim 18)\mathrm{mm},d(102\sim 127)\mathrm{mm}\times (19\sim 22)\mathrm{mm},d(114\sim 127)\mathrm{mm}$ $\times 24\mathrm{mm},d127\mathrm{mm}\times (25\sim 30)\mathrm{mm};$ 冷拔(轧)无缝管 $d(6\sim 65)\mathrm{mm}\times (0.1\sim 8)\mathrm{mm};$ 钢丝 $d(0.1\sim 8)\mathrm{mm}_{c}$

1.6.2 供应状态 固溶处理状态供应，也可在锻、轧状态或一定的冷变形状态下供应。

1.7 熔炼与铸造工艺 电弧炉、电弧炉 + 电渣重熔或 AOD 或 VOD 等方法熔炼。

# 1.8 应用概况与特殊要求

1.8.1 应用概况 主要用作发动机燃油管道、液压导管、排气总管和支管、喷管以及潮湿介质中工作的零件和焊接件。  
1.8.2 特殊要求 因钢中含有钛, 故在组织中经常存在大量坚硬而又棱角分明的碳氮化钛夹杂, 致使该钢的抛光性能恶化, 无法获得小的粗糙度, 也不利于提高薄壁钢管、薄钢带以及冷拉钢丝的表面质量。因此, 一般不推荐用该钢生产上述产品。

# 2 物理及化学性能

# 2.1 热性能

2.1.1 熔化温度范围 $1400\sim 1425^{\circ}C$

# 2.1.2 热导率 见表2-1。

表2-1[1]   

<table><tr><td>θ/℃</td><td>100</td><td>200</td><td>300</td><td>400</td><td>500</td><td>600</td><td>700</td><td>800</td><td>900</td></tr><tr><td>λ/(W/(m·℃))</td><td>16.3</td><td>17.6</td><td>18.8</td><td>20.5</td><td>21.8</td><td>23.5</td><td>24.7</td><td>26.4</td><td>28.5</td></tr></table>

2.1.3 比热容 $c = 502\mathrm{J} / (\mathrm{kg}\cdot \mathrm{C})$

2.1.4 线膨胀系数 见表2-2。

2.2 密度 $\rho = 7.9\mathrm{g / cm}^{3[2]}$

2.3 电性能

2.3.1 电阻率 见表2-3。

2.4 磁性能 固溶状态下基本无磁性。在外磁场强度为 $15920\mathrm{A / m}$ 时，磁导率达最大值， $\mu_{\max} = 1.28\times 10^{-6}\mathrm{H / m}$ 。冷加工可导致磁性增加。

表2-2[2]  

<table><tr><td>θ/℃</td><td>20~100</td><td>20~200</td><td>20~300</td><td>20~400</td><td>20~500</td><td>20~600</td><td>20~700</td></tr><tr><td>α/10-6℃-1</td><td>16.6</td><td>17.0</td><td>17.2</td><td>17.5</td><td>17.9</td><td>18.2</td><td>18.6</td></tr></table>

表2-3[1]  

<table><tr><td>θ/℃</td><td>20</td><td>100</td><td>200</td><td>300</td><td>400</td><td>500</td><td>600</td><td>700</td></tr><tr><td>ρ/(10-8Ω·m)</td><td>75</td><td>80</td><td>87</td><td>94</td><td>99</td><td>105</td><td>109</td><td>114</td></tr></table>

# 2.5 化学性能

# 2.5.1 抗氧化性能

2.5.1.1 在空气中于指定温度下经 $100\mathrm{h}$ 试验后的氧化增重见表2-4。

表2-4[3]  

<table><tr><td>介 质</td><td>θ/℃</td><td>t/h</td><td>氧化增重速率/(g/(m2·h))</td><td>介 质</td><td>θ/℃</td><td>t/h</td><td>氧化增重速率/(g/(m2·h))</td></tr><tr><td rowspan="3">湿空气</td><td>870</td><td rowspan="3">100</td><td>0.225</td><td rowspan="3">干空气</td><td>870</td><td rowspan="3">100</td><td>0.067</td></tr><tr><td>980</td><td>1.46</td><td>980</td><td>0.289</td></tr><tr><td>1100</td><td>8.33</td><td>1100</td><td>0.392</td></tr></table>

在 $800\sim 900\mathrm{C}$ 以下的空气及航空燃料燃烧产物的气氛中具有稳定的抗氧化性能。

# 2.5.2 耐腐蚀性能

2.5.2.1 耐均匀腐蚀性能见表2-5。

表2-5[2]  

<table><tr><td colspan="3">介质条件</td><td rowspan="2">t/h</td><td rowspan="2">腐蚀速度/(mm/a)</td></tr><tr><td>介质</td><td>体积分数(质量分数)/%</td><td>θ/C</td></tr><tr><td rowspan="7">硝酸</td><td>30</td><td rowspan="2">20</td><td rowspan="7">720</td><td>0.007</td></tr><tr><td>50~66</td><td>0</td></tr><tr><td>93</td><td>43</td><td>0.05</td></tr><tr><td>95</td><td>37~55</td><td>0.03</td></tr><tr><td>97</td><td rowspan="3">55</td><td>0.76</td></tr><tr><td>99</td><td>1.25</td></tr><tr><td>99.67</td><td>&lt;10.0</td></tr><tr><td rowspan="5">硫酸</td><td rowspan="2">2</td><td>50</td><td>68</td><td>0.016</td></tr><tr><td>100</td><td>42</td><td>30~65</td></tr><tr><td rowspan="2">5</td><td>50</td><td>≤20</td><td>3.0~4.5</td></tr><tr><td>100~105</td><td>16~43</td><td>3.3~15</td></tr><tr><td>80</td><td>20</td><td>120</td><td>0.46</td></tr></table>

续表 2-5  

<table><tr><td colspan="3">介 质 条 件</td><td rowspan="2">t/h</td><td rowspan="2">腐蚀速度/(mm/a)</td></tr><tr><td>介质</td><td>体积分数(质量分数)/%</td><td>θ/℃</td></tr><tr><td rowspan="4">混合酸</td><td rowspan="2">硫酸,78;硝酸,0.5</td><td>20</td><td rowspan="4">360</td><td>0.003</td></tr><tr><td>90</td><td>0.05</td></tr><tr><td rowspan="2">硫酸,78;硝酸,1.0</td><td>20</td><td>0.0018</td></tr><tr><td>90</td><td>0.0251</td></tr><tr><td rowspan="2">氢氧化钠</td><td>~12</td><td rowspan="2">100</td><td>48</td><td>0.0044</td></tr><tr><td>~35</td><td>143</td><td>0.008</td></tr><tr><td rowspan="2">硫</td><td rowspan="2">熔化的</td><td>130</td><td rowspan="6">-</td><td>&lt;0.1</td></tr><tr><td>445</td><td>&lt;3.0</td></tr><tr><td rowspan="2">氯气</td><td rowspan="4">干燥的</td><td>20</td><td>&lt;0.1</td></tr><tr><td>100</td><td>&gt;10.0</td></tr><tr><td rowspan="2">氯化氢</td><td>20~100</td><td>&lt;1.0</td></tr><tr><td>100~500</td><td>&lt;10.0</td></tr></table>

2.5.2.2 耐晶间腐蚀性能。按《不锈耐酸钢晶间腐蚀倾向试验方法》进行检验时，可以通过硫酸+硫酸铜+铜屑法(T)法、硫酸+硫酸铜法(L)法或 $65\%$ 硝酸法(X)法的要求。

# 3 力学性能

# 3.1 技术标准规定的性能 见表3-1。

表3-1  

<table><tr><td rowspan="2">品种</td><td rowspan="2">技术标准</td><td rowspan="2">材料状态</td><td>σb/MPa</td><td>σP0.2/MPa</td><td>δ5/%</td><td>ψ/%</td><td>akU/(kJ/m2)</td><td rowspan="2">HBS</td></tr><tr><td colspan="5">不小于</td></tr><tr><td>钢棒</td><td>GJB 2294-1995</td><td>1010~1150℃,水冷</td><td>540</td><td>196</td><td>45</td><td>55</td><td>98</td><td>-</td></tr><tr><td>钢板</td><td>GJB 2295-1995</td><td>1010~1150℃,快冷</td><td>540</td><td>196</td><td>42</td><td>-</td><td>-</td><td>-</td></tr><tr><td rowspan="3">钢带</td><td rowspan="3">GB/T 4239-1991</td><td>固溶处理</td><td>540</td><td>205</td><td>40</td><td>-</td><td>-</td><td>≤90</td></tr><tr><td>半冷作硬化</td><td>735</td><td>-</td><td>20</td><td>-</td><td>-</td><td>-</td></tr><tr><td>冷作硬化</td><td>885</td><td>-</td><td>7</td><td>-</td><td>-</td><td>-</td></tr><tr><td rowspan="3">钢丝</td><td rowspan="3">GB/T 4240-1993</td><td>软态</td><td>490~83(1)</td><td>-</td><td>25</td><td>-</td><td>-</td><td>-</td></tr><tr><td>轻拉</td><td>730~1030</td><td>-</td><td>-</td><td>-</td><td>-</td><td>-</td></tr><tr><td>冷拉</td><td>1080~1420</td><td>-</td><td>-</td><td>-</td><td>-</td><td>-</td></tr><tr><td>钢管</td><td>GJB 2296-1995</td><td>固溶处理</td><td>550</td><td>-</td><td>40</td><td>-</td><td>-</td><td>-</td></tr><tr><td>锻件</td><td>HB 5024-1989</td><td>1050~1150℃,水冷或空冷</td><td>540</td><td>195</td><td>40</td><td>55</td><td>1225</td><td>-</td></tr></table>

# 3.2 室温及各种温度下的力学性能

# 3.2.1 硬度

3.2.1.1 冷轧变形率对室温硬度的影响见图3-1。

# 3.2.2 拉伸性能

3.2.2.1 室温拉伸性能生产检验数据统计见表3-2。

表3-2[5]  

<table><tr><td rowspan="2">项目</td><td colspan="4">钢厂数据</td><td colspan="4">复验数据</td></tr><tr><td>σb/MPa</td><td>σP0.2/MPa</td><td>δ5/%</td><td>ψ/%</td><td>σb/MPa</td><td>σP0.2/MPa</td><td>δ5/%</td><td>ψ/%</td></tr><tr><td>S</td><td>540</td><td>196</td><td>45</td><td>60</td><td>540</td><td>196</td><td>45</td><td>60</td></tr><tr><td>A</td><td>500</td><td>225</td><td>42</td><td>66</td><td>540</td><td>-</td><td>45</td><td>65</td></tr><tr><td>B</td><td>535</td><td>255</td><td>49</td><td>69</td><td>560</td><td>-</td><td>50</td><td>68</td></tr></table>

注：表中数据为100个炉号、226个生产检验数据统计结果。

# 3.2.2.2 拉伸应力-应变曲线见图3-2。

图片摘要：该图主要展示 3 2[5]。
![](images/fb08bc180f6744df2456b8799f220037f170f026498d2ee5fe09018bb32ded2e.jpg)  
图3-1 冷轧变形率对室温硬度的影响[4]

图片摘要：该图主要展示 3 1 冷轧变形率对室温硬度的影响[4]。
![](images/c1cbd92164807e132c1c685c827b7c630a1f2f980981bc418741eafaca9c7098.jpg)  
图3-2 拉伸 $\sigma -\varepsilon$ 曲线[6]

# 3.2.2.3 室温和高温下的拉伸性能见表3-3。

表3-3[1]  

<table><tr><td rowspan="2">品种</td><td rowspan="2">热处理制度</td><td rowspan="2">θ/℃</td><td>σb</td><td>σP0.2</td><td>σP0.01</td><td>Sk</td><td>δ5</td><td>ψ</td><td rowspan="2">品种</td><td rowspan="2">热处理制度</td><td rowspan="2">θ/℃</td><td>σb</td><td>σP0.2</td><td>σP0.01</td><td>Sk</td><td>δ5</td><td>ψ</td></tr><tr><td colspan="4">MPa</td><td colspan="2">%</td><td colspan="4">MPa</td><td colspan="2">%</td></tr><tr><td rowspan="6">棒材</td><td rowspan="6">1050℃,水冷或空冷</td><td>20</td><td>610</td><td>275</td><td>108</td><td>1245</td><td>41</td><td>63</td><td>棒材</td><td>1050℃,水冷或空冷</td><td>800</td><td>176</td><td>98</td><td>35</td><td>255</td><td>35</td><td>69</td></tr><tr><td>300</td><td>450</td><td>196</td><td>-</td><td>980</td><td>31</td><td>65</td><td rowspan="5">板材</td><td rowspan="5">1050℃,空冷</td><td>20</td><td>645</td><td>-</td><td>-</td><td>1305</td><td>59</td><td>50</td></tr><tr><td>400</td><td>440</td><td>176</td><td>-</td><td>970</td><td>31</td><td>65</td><td>500</td><td>440</td><td>-</td><td>-</td><td>675</td><td>34</td><td>32</td></tr><tr><td>500</td><td>440</td><td>176</td><td>108</td><td>960</td><td>29</td><td>65</td><td>600</td><td>430</td><td>-</td><td>-</td><td>600</td><td>35</td><td>30</td></tr><tr><td>600</td><td>390</td><td>176</td><td>108</td><td>725</td><td>25</td><td>61</td><td>700</td><td>285</td><td>-</td><td>-</td><td>595</td><td>44</td><td>47</td></tr><tr><td>700</td><td>275</td><td>157</td><td>75</td><td>470</td><td>26</td><td>59</td><td>800</td><td>186</td><td>-</td><td>-</td><td>440</td><td>53</td><td>50</td></tr></table>

# 3.2.2.4 固溶时效处理棒材室温及高温拉伸性能见表3-4。

表3-4[3]  

<table><tr><td rowspan="2">热处理制度</td><td rowspan="2">θ/℃</td><td>σb</td><td>σP0.2</td><td>δ5</td><td>ψ</td><td rowspan="2">热处理制度</td><td rowspan="2">θ/℃</td><td>σb</td><td>σP0.2</td><td>δ5</td><td>ψ</td></tr><tr><td colspan="2">MPa</td><td colspan="2">%</td><td colspan="2">MPa</td><td colspan="2">%</td></tr><tr><td rowspan="5">1130~1160℃,水冷,再经800℃,10h或700℃,20h时效</td><td>20</td><td>640</td><td>305</td><td>55.0</td><td>75.5</td><td rowspan="5">1130~1160℃,水冷,再经800℃,10h或700℃,20h时效</td><td>500</td><td>420</td><td>205</td><td>30.0</td><td>64.5</td></tr><tr><td>100</td><td>500</td><td>240</td><td>44.0</td><td>76.5</td><td>550</td><td>445</td><td>177</td><td>40.5</td><td>61.0</td></tr><tr><td>200</td><td>455</td><td>200</td><td>38.0</td><td>70.0</td><td>600</td><td>355</td><td>205</td><td>28.5</td><td>64.5</td></tr><tr><td>300</td><td>440</td><td>215</td><td>29.0</td><td>66.0</td><td>650</td><td>350</td><td>191</td><td>30.0</td><td>68.3</td></tr><tr><td>400</td><td>445</td><td>215</td><td>26.5</td><td>64.0</td><td>700</td><td>270</td><td>205</td><td>29.5</td><td>57.5</td></tr></table>

# 3.2.2.5 $1150^{\circ}\mathrm{C}$ 固溶 $+800^{\circ}\mathrm{C}$ 时效再经不同温度长期时效后的拉伸性能见表3-5。

表3-5[3]  

<table><tr><td>热处理制度</td><td>时效温度/℃</td><td>时效时间/h</td><td>σb/MPa</td><td>σP0.2/MPa</td><td>δ5/%</td><td>ψ/%</td></tr><tr><td rowspan="7">1150℃,水冷+800℃,10h</td><td colspan="2">未经长期时效</td><td>640</td><td>305</td><td>55.0</td><td>75.5</td></tr><tr><td>500</td><td>10000</td><td>680</td><td>295</td><td>56.5</td><td>70.0</td></tr><tr><td rowspan="2">550</td><td>10000</td><td>625</td><td>310</td><td>54.0</td><td>68.0</td></tr><tr><td>20000</td><td>625</td><td>295</td><td>54.0</td><td>71.0</td></tr><tr><td rowspan="2">600</td><td>5000</td><td>600</td><td>330</td><td>50.0</td><td>73.0</td></tr><tr><td>10000</td><td>630</td><td>305</td><td>59.6</td><td>67.5</td></tr><tr><td>650</td><td>10000</td><td>610</td><td>265</td><td>46.0</td><td>72.0</td></tr><tr><td rowspan="4">1050℃,空冷</td><td colspan="2">未经长期时效</td><td>660</td><td>240</td><td>69.5</td><td>79.5</td></tr><tr><td>550</td><td>3000</td><td>600</td><td>270</td><td>60.5</td><td>71.5</td></tr><tr><td>600</td><td>3000</td><td>610</td><td>290</td><td>61.5</td><td>70.5</td></tr><tr><td>650</td><td>3000</td><td>605</td><td>270</td><td>57.5</td><td>70.0</td></tr></table>

# 3.2.3 冲击性能

# 3.2.3.1 榛材室温和高温冲击韧性见表3-6。

表3-6[3]  

<table><tr><td>热处理制度</td><td>θ/C</td><td>akU/(kJ/m2)</td><td>热处理制度</td><td>θ/C</td><td>akU/(kJ/m2)</td></tr><tr><td>1100~1150℃,水冷</td><td>20</td><td>&gt;1960</td><td rowspan="4">1130~1160℃,水冷,再经800℃,10h或700℃,20h时效</td><td>500</td><td>3580</td></tr><tr><td rowspan="3">1130~1160℃,水冷,再经800℃,10h或700℃,20h时效</td><td>20</td><td>2450</td><td>550</td><td>3580</td></tr><tr><td>200</td><td>3630</td><td>600</td><td>3530</td></tr><tr><td>400</td><td>3110</td><td>700</td><td>3330</td></tr></table>

# 3.2.3.2 不同温度长期时效后的冲击韧性见表3-7。

表3-7[3]  

<table><tr><td>热处理制度</td><td>时效温度/℃</td><td>时效时间/h</td><td>akU/(kJ/m2)</td><td>热处理制度</td><td>时效温度/℃</td><td>时效时间/h</td><td>akU/(kJ/m2)</td></tr><tr><td rowspan="7">1150℃,水冷+800℃,时效10h</td><td colspan="2">未经长期时效</td><td>2450</td><td rowspan="7">1050℃,空冷</td><td colspan="2">未经长期时效</td><td>2790</td></tr><tr><td>500</td><td>10000</td><td>1860</td><td rowspan="2">550</td><td>3000</td><td>1720</td></tr><tr><td rowspan="2">550</td><td>10000</td><td>2400</td><td>5000</td><td>1960</td></tr><tr><td>20000</td><td>2890</td><td rowspan="2">600</td><td>3000</td><td>1860</td></tr><tr><td rowspan="2">600</td><td>5000</td><td>2350</td><td>5000</td><td>2010</td></tr><tr><td>10000</td><td>2890</td><td rowspan="2">650</td><td>3000</td><td>1810</td></tr><tr><td>650</td><td>10000</td><td>1670</td><td>5000</td><td>1960</td></tr></table>

# 3.3 持久和蠕变性能

# 3.3.1 高温持久性能 见表3-8。

表3-8[1,3]  

<table><tr><td>θ/℃</td><td>σ50/MPa</td><td>σ100/MPa</td><td>σ200/MPa</td><td>σ500/MPa</td><td>σ1000/MPa</td><td>σ5000/MPa</td><td>σ10000/MPa</td><td>σ100000/MPa</td></tr><tr><td>550</td><td>-</td><td>-</td><td>305</td><td>275</td><td>245</td><td>196</td><td>177</td><td>137~196</td></tr><tr><td>600</td><td>255</td><td>145</td><td>235</td><td>205</td><td>177</td><td>137</td><td>127</td><td>88~127</td></tr><tr><td>650</td><td>-</td><td>196</td><td>177</td><td>147</td><td>137</td><td>98</td><td>78</td><td>39~69</td></tr><tr><td>700</td><td>137</td><td>127</td><td>118</td><td>-</td><td>69~118</td><td>-</td><td>49~69</td><td>29~49</td></tr><tr><td>760</td><td>-</td><td>-</td><td>-</td><td>-</td><td>37</td><td>-</td><td>-</td><td>-</td></tr><tr><td>800</td><td>59</td><td>49</td><td>29</td><td>-</td><td>-</td><td>-</td><td>-</td><td>-</td></tr><tr><td>815</td><td>-</td><td>-</td><td>-</td><td>-</td><td>25</td><td>-</td><td>-</td><td>-</td></tr><tr><td>870</td><td>-</td><td>-</td><td>-</td><td>-</td><td>19</td><td>-</td><td>-</td><td>-</td></tr></table>

注：热处理状态 $1050\sim 1100^{\circ}\mathrm{C}$ 固溶处理。

# 3.4 疲劳性能

# 3.5 弹性性能

# 3.5.1 弹性模量

3.5.1.1 室温和高温弹性模量见表3-9。

表3-9[1,3]  

<table><tr><td>θ/℃</td><td>20</td><td>100</td><td>200</td><td>300</td><td>400</td><td>500</td><td>550</td><td>600</td><td>650</td><td>700</td><td>800</td></tr><tr><td>E(静态)/GPa</td><td>184</td><td>-</td><td>-</td><td>159</td><td>-</td><td>-</td><td>-</td><td>137</td><td>-</td><td>120</td><td>88</td></tr><tr><td>E(动态)/GPa</td><td>198</td><td>194</td><td>189</td><td>181</td><td>174</td><td>166</td><td>161</td><td>157</td><td>152</td><td>147</td><td>-</td></tr></table>

# 4 组织结构

# 4.1 相变温度

# 4.2 时间-温度-组织转变曲线

4.3 合金组织结构 固溶状态下组织为稳定的奥氏体，有时含少量 $(< 5\%)$ 的 $\delta$ -铁素体。冷变形时，部分奥氏体转变为形变马氏体。

# 5 工艺性能与要求

# 5.1 成形性能

5.1.1 热成形性能 热加工性能良好。热加工加热温度 $1160\sim 1200^{\circ}\mathrm{C}$ ，终锻温度应不低于 $820^{\circ}\mathrm{C}$ 。  
5.1.2 冷成形性能 冷加工性能良好，可在室温进行冷轧、冷拔，也能承受弯曲、卷边、折叠、深拉等冷加工。  
5.2 焊接性能 焊接性能良好，用各种方法均易焊接，焊后不需要热处理。为避免焊接时重复加热引起碳化物析出而导致性能降低，不宜采用过大的焊接电流，推荐采用1Cr18Ni11Nb不锈钢作为焊接电极或焊条芯材，以弥补焊接过程中钛的烧损。采用奥102、107、132、137等焊条焊接，接头处能通过《不锈耐酸钢晶间腐蚀倾向试验方法》之“T”法晶界腐蚀检验。  
5.3 零件热处理工艺 棒材零件为 $1050\sim 1150^{\circ}\mathrm{C}$ ，水冷；板材零件为 $1030\sim 1070^{\circ}\mathrm{C}$ ，空冷或水冷；冷作硬化的弹性零件为 $350\sim 450^{\circ}\mathrm{C}, 30\sim 90\mathrm{min}$ 空冷。

为改善耐晶间腐蚀能力，宜采用 $930\sim 970^{\circ}\mathrm{C}$ 固溶处理。

5.4 表面处理工艺 可采用钝化等表面处理工艺。

5.5 切削加工与磨削性能 磨削加工不易获得较小的表面粗糙度。

# 6 功能考核试验

# 7 使用建议

限用。

# 参考文献

1 BNUAM.航空材料手册：耐热钢及合金.1965  
2 手册编写组.合金钢钢种手册：第五分册 不锈耐酸钢.北京：冶金工业出版社，1983  
3 手册编写组.合金钢钢种手册：第四分册 耐热钢.北京：冶金工业出版社，1983  
4 Hucek H J et al. Aerospace Structural Metals Handbook, Vol. 2, Code3027, Battelle's Columbus Lab. Columbus, Ohio. 1983   
5 3007厂，成都飞机工业公司，长城特钢公司.1Cr18Ni9Ti钢检验数据统计  
6 北京航空材料研究所.1Cr18Ni9Ti钢室温拉伸应力-应变曲线试验报告. 1986

编写 罗培令 赵敏

校对 吴英辅

审定 樊国福 何冰

# H00Cr18Ni9

# 1 概述

H00Cr18Ni9是一种超低碳奥氏体不锈焊丝钢。该钢具有良好的熔化性能和抗裂性能，焊接后可获得满意强度和塑性，适用于波纹板装配及进气道装置等部件的焊接。

1.1 材料牌号 H00Cr18Ni9。  
1.2 相近牌号 Z2CN18-10(法国)。  
1.3 材料的技术标准

GJB 3785-1999 《航空用不锈钢焊丝规范》

Q/DG.J.02—1992 《直升机用焊接钢丝》

1.4 化学成分 见表1-1。

%

表1-1  

<table><tr><td>C</td><td>Mn</td><td>Si</td><td>Cr</td><td>Ni</td><td>S</td><td>P</td></tr><tr><td>≤0.03</td><td>0.20~2.00</td><td>≤0.70</td><td>17.00~20.00</td><td>9.00~12.00</td><td>≤0.020</td><td>≤0.030</td></tr></table>

1.5 热处理制度 冷拔焊丝用盘条的热处理工艺： $1000\sim 1050\mathrm{C}$ 固溶处理[1]。

1.6 品种规格与供应状况   
1.6.1 品种规格 焊丝直径 $d0.4\sim 3.0\mathrm{mm}$   
1.6.2 供应状态 焊丝以冷拉状态交货。  
1.7 熔炼与铸造工艺 采用电弧炉或感应炉熔炼后，再经电渣重熔。  
1.8 应用概况与特殊要求 已用于直升飞机波纹板装配及进气道装置等部位的焊接。

# 2 物理及化学性能

# 2.1 热性能

2.1.1 熔化温度范围 1398～1454℃[2]。  
2.1.2 热导率 见表2-1。  
2.1.3 比热容 $c = 502\mathrm{J} / (\mathrm{kg}\cdot \mathrm{C})^{[2]}$   
2.1.4 线膨胀系数 见表2-2。  
2.2 密度 $\rho = 7.85\mathrm{g / cm}^{3[2]}$   
2.3 电性能  
2.3.1 电阻率 $\rho = 80\times 10^{-8}\Omega \cdot \mathrm{m}_{\circ}$   
2.4 磁性能 固溶状态下无磁性。  
2.5 化学性能  
2.5.1 抗氧化性能 在 $900^{\circ}\mathrm{C}$ 以下的热空气中具有稳定的抗氧化性。

# 3 力学性能

# 4 组织结构

4.1 相变温度  
4.2 时间-温度-组织转变曲线  
4.3 合金组织结构 固溶状态下为奥氏体组织，高度冷变形会有少量马氏体形成。

# 5 工艺性能与要求

5.1 成形性能  
5.2 焊接性能  
5.2.1 可熔性良好，可熔性试验结果见表5-1。

表5-1  

<table><tr><td rowspan="2">试验号</td><td colspan="5">项 目</td><td rowspan="2">试验号</td><td colspan="5">项 目</td></tr><tr><td>流动性</td><td>气泡现象</td><td>熔渣现象</td><td>飞溅现象</td><td>致密性</td><td>流动性</td><td>气泡现象</td><td>熔渣现象</td><td>飞溅现象</td><td>致密性</td></tr><tr><td>1</td><td>平静的</td><td>无</td><td>无</td><td>无</td><td>致密</td><td>4</td><td>平静的</td><td>无</td><td>无</td><td>无</td><td>致密</td></tr><tr><td>2</td><td>平静的</td><td>无</td><td>无</td><td>无</td><td>致密</td><td>5</td><td>平静的</td><td>无</td><td>无</td><td>无</td><td>致密</td></tr><tr><td>3</td><td>平静的</td><td>无</td><td>无</td><td>无</td><td>致密</td><td></td><td></td><td></td><td></td><td></td><td></td></tr></table>

5.2.2 裂纹倾向性 焊丝按Q/6SZ57—1976《结构钢熔焊裂纹倾向性试验方法》进行评定，裂纹倾向性为1级。

# 6 功能考核试验

# 7 使用建议

推荐。

表2-1[2]   

<table><tr><td>θ/℃</td><td>20</td><td>500</td><td>600</td><td>700</td></tr><tr><td>λ/(W/(m·℃))</td><td>16.7</td><td>22.2</td><td>23.9</td><td>25.1</td></tr></table>

表2-2[2]  

<table><tr><td>θ/℃</td><td>20~100</td><td>100~200</td><td>200~300</td><td>300~400</td><td>400~500</td></tr><tr><td>α/10-6℃-1</td><td>16.5</td><td>17.2</td><td>17.7</td><td>18.1</td><td>18.3</td></tr><tr><td>θ/℃</td><td>500~600</td><td>600~700</td><td>700~800</td><td>800~900</td><td>900~1000</td></tr><tr><td>α/10-6℃-1</td><td>18.6</td><td>19.0</td><td>19.5</td><td>19.7</td><td>20.0</td></tr></table>

# 参考文献

1 大连钢厂.Z2CN18-10(H00Cr18Ni9)不锈钢丝的生产试制总结.1990  
2 BnAM.航空材料手册：耐蚀钢及合金.1965

编写 李凤霄

校对 古宝珠

审定 赵振业

# 00Cr18Ni10N

# 1 概述

00Cr18Ni10N是一种超低碳奥氏体不锈钢。该钢耐晶间腐蚀性能好，在不同温度和浓度的各种强腐蚀介质中(如硝酸、磷酸、碱等)均有良好的耐蚀性。冷变形、深冲压、切削性、可焊性都很好，焊件在热影响区出现刀口腐蚀倾向小。广泛用以代替0Cr18Ni9,1Cr18Ni9及1Cr18Ni9Ti等钢使用。

1.1 材料牌号 00Cr18Ni10N。  
1.2 相近牌号 03X18H10(俄罗斯), 304L(美), 304S12(英), SUS304L(日本), X2CrNi189(德)。  
1.3 材料的技术标准 见表1-1。

表1-1  

<table><tr><td>品种</td><td>技术标准</td></tr><tr><td>棒材</td><td>GB/T 1220-1992《不锈钢棒》</td></tr><tr><td>管材</td><td>GB/T 3089-1982《不锈耐酸钢极薄壁无缝钢管》
GB/T 14976-1994《液体输送用不锈钢无缝钢管》</td></tr></table>

1.4 化学成分 见表1-2。

%

表1-2  

<table><tr><td>C</td><td>Mn</td><td>Si</td><td>S</td><td>P</td><td>Cr</td><td>Ni</td><td>N</td></tr><tr><td>≤0.03</td><td>≤2.00</td><td>≤1.00</td><td>≤0.030</td><td>≤0.035</td><td>17.00~19.00</td><td>8.00~12.00</td><td>0.12~0.22</td></tr></table>

1.5 热处理制度 固溶处理 $1050\sim 1100^{\circ}\mathrm{C}$ ，水冷或空冷。  
1.6 品种规格与供应状态。  
1.6.1 品种规格 见表1-3中各标准的规定。

表1-3  

<table><tr><td rowspan="2">状态</td><td colspan="5">技术标准</td></tr><tr><td>圆钢</td><td>六角钢</td><td>方钢</td><td>扁钢</td><td>钢管</td></tr><tr><td>热轧</td><td>GB/T 702-1986</td><td>GB/T 705-1989</td><td>GB/T 702-1986</td><td>GB/T 704-1988</td><td>GB/T 14976-1994</td></tr><tr><td>冷轧</td><td>-</td><td>-</td><td>-</td><td>-</td><td>GB/T 3089-1982GB/T 14976-1994</td></tr><tr><td>锻造</td><td>GB/T 908-1987</td><td>-</td><td>GB/T 908-1987</td><td>GB/T 16761-1997</td><td>-</td></tr></table>

1.6.2 供应状态 固溶处理或冷加工状态。  
1.7 熔炼与铸造工艺 电弧炉加炉外精炼。

# 2 物理及化学性能

# 2.1 热性能

2.1.1 熔化温度范围 $1398\sim 1454^{\circ}\mathrm{C}^{[1]}$   
2.1.2 热导率 见表2-1。  
2.1.3 比热容 $c = 502.4\mathrm{J} / (\mathrm{kg}\cdot \mathrm{C})^{[1]}$   
2.1.4 线膨胀系数 见表2-2。  
2.2 密度 $\rho = 7.9\mathrm{g / cm}^{3[1]}$   
2.3 电性能  
2.4 磁性能  
2.5 化学性能  
2.5.1 耐腐蚀性能  
2.5.1.1 一般腐蚀性能见表2-3。

表2-3[1]  

<table><tr><td colspan="3">试 验 条 件</td><td rowspan="2">试验时间/d</td><td rowspan="2">腐蚀速度/(mm/a)</td></tr><tr><td>介质</td><td>质量分数/%</td><td>θ/℃</td></tr><tr><td>硝酸铵</td><td>任何</td><td>任何</td><td>-</td><td>无腐蚀</td></tr><tr><td>硫酸铵</td><td>10</td><td>室温</td><td>-</td><td>无腐蚀</td></tr><tr><td rowspan="2">硫氰酸铵</td><td>460g/L</td><td>室温</td><td>27</td><td>&lt;0.0007</td></tr><tr><td>30</td><td>68</td><td>17</td><td>0.0007</td></tr><tr><td>硫酸镁</td><td>任何</td><td>任何</td><td>-</td><td>无腐蚀</td></tr><tr><td>过硫酸钾</td><td>5</td><td>34</td><td>476</td><td>无腐蚀</td></tr><tr><td>硝酸钠</td><td>53</td><td>29.5</td><td>28</td><td>&lt;0.0007</td></tr><tr><td>碳酸钠</td><td>10</td><td>15.6</td><td>-</td><td>&lt;0.0007</td></tr><tr><td>磷酸钠</td><td>5</td><td>15.6</td><td>-</td><td>无腐蚀</td></tr><tr><td rowspan="2">硫化钠</td><td>0.4</td><td>42</td><td>43</td><td>0.0014</td></tr><tr><td>50</td><td>160</td><td>324h</td><td>0.044</td></tr></table>

表2-1[1]   

<table><tr><td>θ/℃</td><td>100</td><td>300</td><td>500</td></tr><tr><td>λ/(W/(m·℃))</td><td>16.3</td><td>18.4</td><td>20.9</td></tr></table>

表2-2[1]  

<table><tr><td>θ/℃</td><td colspan="2">20~100.</td><td colspan="2">20~200</td><td colspan="2">20~300</td></tr><tr><td>α/10-6℃-1</td><td colspan="2">16.8</td><td colspan="2">17.1</td><td colspan="2">17.5</td></tr><tr><td>θ/℃</td><td>20~400</td><td colspan="2">20~500</td><td colspan="2">20~600</td><td>20~700</td></tr><tr><td>α/10-6℃-1</td><td>17.9</td><td colspan="2">18.3</td><td colspan="2">18.7</td><td>19.0</td></tr></table>

图片摘要：该图主要展示 2 2[1]。
![](images/fcfaca6a2ff5bbabe5cb9cf532c45ba6568e67d95bed0ad56c5bfe678cdc42c4.jpg)  
图2-1 在硝酸中的等腐蚀曲线[1]

2.5.1.2 在硝酸中的腐蚀见图2-1。

2.5.1.3 焊后抗腐蚀性能 堆焊金属经 $650^{\circ}\mathrm{C}, 1\mathrm{h}$ 敏化后, 用 $\mathbf{X}$ 法进行晶间腐蚀试验, 其腐蚀率为 $0.216\mathrm{g} / (\mathrm{m}^2 \cdot \mathrm{h})$ 。焊接接头经敏化处理或不经敏化处理, 其抗晶间腐蚀性能都通过了“X法”或“T法”检验。  
2.5.1.4 晶间腐蚀： $65\%$ 硝酸沸腾法(X法)，最大腐蚀速率为 $0.2 \sim 0.6 \mathrm{~mm} / \mathrm{a}^{[1]}$ 。

# 3 力学性能

3.1 技术标准规定的性能 见表3-1。  
3.2 室温及各种温度下的力学性能  
3.2.1 拉伸性能  
3.2.1.1 室温拉伸性能见表3-2。
