Repository: C-zj02/CFD-claw

<div align="center">

**English** | [中文](#中文版) | [Français](README_FR.md) | [Русский](README_RU.md) | [हिन्दी](README_HI.md) | [العربية](README_AR.md) | [Português](README_PT.md)

# 🚀 Claude Code Python

**A Complete Python Reimplementation Based on Real Claude Code Source**

*From TypeScript Source → Rebuilt in Python with ❤️*

***
**🔥 Active Development • New Features Weekly 🔥**

</div>

***

## 🎯 What is This?

**Clawd Code** is a **complete Python rewrite** of Claude Code, based on the **real TypeScript source code**.

File: RAG-data/中国航空材料手册（第2版）第3卷 铝合金 镁合金001-200.pdf-252c2fa7-3f8f-4d7a-a23b-2d3605ea6996.md (part 10 of 11)
# 中国航空材料手册
3.4.1.1 棒材高周疲劳性能 $d65\mathrm{mm}$ 棒材T6状态， $K_{t} = 1$ 的光滑纵向试样，应力比 $R = 0.05$ ，试验频率 $f = 120\sim 135\mathrm{Hz}$ ，轴向高周疲劳性能见表3-5和图3-1。

表3-5  

<table><tr><td>试验方法</td><td>σmax/MPa</td><td>N/10^3周</td><td>s</td><td>变异系数s/X</td></tr><tr><td rowspan="4">成组法</td><td>440</td><td>52,47,64</td><td>0.0684</td><td>0.0158</td></tr><tr><td>402</td><td>74,81,61</td><td>0.0629</td><td>0.0130</td></tr><tr><td>353</td><td>78,160,131,86</td><td>0.1482</td><td>0.0294</td></tr><tr><td>324</td><td>273,405,390,235</td><td>0.1162</td><td>0.0211</td></tr><tr><td rowspan="4">升降法</td><td>314</td><td>963,311</td><td rowspan="4" colspan="2">指定寿命
N=10^7
σ=307.33MPa
γ=95%</td></tr><tr><td>309</td><td>&gt;10^4,2141,9872,6496,&gt;10^4,&gt;10^4</td></tr><tr><td>304</td><td>8374,&gt;10^4,&gt;10^4,&gt;10^4,&gt;10^4</td></tr><tr><td>299</td><td>&gt;10^4</td></tr></table>

3.4.1.2 锻件高周疲劳性能 自由锻件 $(60\mathrm{mm} \times 120\mathrm{mm} \times 180\mathrm{mm})$ T6 状态 $K_{t} = 1$ 光滑横向试样，应力比 $R = 0.1$ ，试验频率 $f = 120 \sim 135\mathrm{Hz}$ ，轴向高周疲劳性能见表3-6。

表3-6  

<table><tr><td>试验方法</td><td>σmax/MPa</td><td>N/10^3周</td><td rowspan="5">指定寿命
N=10^7周
σ=303.15MPa
γ=95%</td></tr><tr><td rowspan="4">升降法</td><td>324.3</td><td>524,857</td></tr><tr><td>310.1</td><td>&gt;10^4,252,&gt;10^4,358,&gt;10^4</td></tr><tr><td>296.1</td><td>645,&gt;10^4,126,&gt;10^4</td></tr><tr><td>282.0</td><td>&gt;10^4,&gt;10^4</td></tr></table>

# 3.5 弹性性能

3.5.1 弹性模量 T6状态铝合金拉伸弹性模量见表3-7。

表3-7[2]  

<table><tr><td>品种</td><td>规格d/mm</td><td>试样方向</td><td>E/GPa</td><td>试样数量</td></tr><tr><td>棒材</td><td rowspan="3">65</td><td>L</td><td>73</td><td>4</td></tr><tr><td rowspan="2">自由锻件</td><td>L</td><td>72</td><td>2</td></tr><tr><td>TL</td><td>72</td><td>4</td></tr></table>

3.5.2 切变模量 T6 状态铝合金锻件、板材的切变模量 $G = 27\mathrm{GPa}^{[1]}$ 。  
3.5.3 泊松比 $\mu = 0.33^{[1]}$

图片摘要：该图主要展示 3 7[2]。
![](images/2761b4d874dbb7163202c4b91df97b87fdd1f802265e0f5d0363c6257f21219a.jpg)  
图3-1 2014T6状态， $d65\mathrm{mm}$ 棒材 $S - N$ 中值疲劳曲线[2]

# 4 组织结构

# 4.1 相变温度

# 4.2 时间-温度-组织转变曲线

4.3 合金组织结构 在退火状态时相组成为： $\alpha$ 固溶体、S相 $(\mathrm{Al}_{2}\mathrm{CuMg})$ 、 $\mathrm{CuAl}_{1}$ 、 $\mathrm{MgSi}$ 、 $\mathrm{AlMnFeSi}$ 或 $\mathrm{AlMnSi}$ ，有时可发现W相 $(\mathrm{AlCu}_{4}\mathrm{Mg}_{5}\mathrm{Si}_{4})$ 。合金的基本强化相为： $\mathrm{CuAl}_{2}$ 相、 $\mathrm{Mg}_{2}\mathrm{Si}$ 和W

相

# 5 工艺性能与要求

5.1 成形性能 铝合金冷变形性能较差，具有良好的热成形性能，在热加工温度范围内，工艺塑性较好。其热塑性曲线见图5-1。锻造温度范围为： $320\sim 440\mathrm{C}^{[8]}$ 。  
5.2 焊接性能 该合金不宜气焊，氩弧焊性能一般，电阻焊性能较好。  
5.3 零件热处理工艺  
5.4 表面处理工艺 同一般铝合金。  
5.5 切削加工与磨削性能 该合金切削加工性能良好。

图片摘要：该图主要展示 5 1 2014铝合金热塑性图[7]。
![](images/05c0e919bb8c395b2ed527c6bd421c29abff3d25a1211ba9ad414e02e505668c.jpg)  
图5-1 2014铝合金热塑性图[7]

# 6 功能考核试验

# 7 使用建议

选用。

# 参考文献

1 轻金属材料加工手册(下册).冶金工业出版社，1980  
2 北京航空材料研究所. 2014-T6 棒材及锻件性能试验研究. 1991  
3哈尔滨飞机制造公司.西南铝加工厂试制2014铝合金棒材复验总结.1991  
4哈尔滨东安发动机制造公司.国产2014和意大利铝合金锻坯对比试验总结. 1991  
5哈尔滨东安发动机制造公司.直升机国产化试制2014铝合金棒材入厂复验总结及中、意对比分析.1991  
6 哈尔滨东安发动机制造公司. 主减底盖锻件复验总结. 1992  
7哈尔滨东安发动机制造公司.7075、2618A、2014铝合金锻造工艺试验总结. 1992  
8 Z9/Z2006—1992 7075、2618A、2014、2214铝合金锻造工艺说明书

# 2017A

# 1 概述

2017A合金是可热处理强化的铝-铜-镁系合金。经固溶处理加自然时效后，具有较高的强度和中等塑性。用于制造中等强度的受力构件。

1.1 材料牌号 2017A。  
1.2 相近牌号 J1（俄罗斯），2017（美国），DTD150A（英国）。

# 1.3 材料技术标准

GB/T3190—1996 《变形铝及铝合金化学成分》

Z9-0402--1992(Q/S 314--1992) 《2017A-T4铝合金挤压棒材》

Z9-0403—1992(Q/S 211—1992) 《2017A-T3铝合金挤压管材》

Z9-0404--1992(Q/S 210--1992) 《2017A-T3铝合金冷拉管材》

1.4 化学成分 化学成分按GB/T3190—1996，见表1-1。

表1-1  

<table><tr><td rowspan="2">Si</td><td rowspan="2">Fe</td><td rowspan="2">Cu</td><td rowspan="2">Mn</td><td rowspan="2">Mg</td><td rowspan="2">Cr</td><td rowspan="2">Zn</td><td rowspan="2">Ti+Zr</td><td colspan="2">其他杂质</td><td rowspan="2">Al</td></tr><tr><td>单个</td><td>合计</td></tr><tr><td>0.20~0.8</td><td>0.7</td><td>3.5~4.5</td><td>0.40~1.0</td><td>0.40~1.0</td><td>0.10</td><td>0.25</td><td>0.25</td><td>0.05</td><td>0.15</td><td>余量</td></tr></table>

# 1.5 热处理制度

1.5.1 固溶处理加自然时效 见表1-2。

表1-2  

<table><tr><td>品种</td><td>技术标准</td><td>状态</td><td>固溶热处理</td><td>淬火介质</td><td>自然时效</td></tr><tr><td>挤压棒材</td><td>Z9-0402-1992</td><td>T4</td><td rowspan="3">495℃±5℃</td><td rowspan="3">≤40℃水</td><td rowspan="3">室温下96h</td></tr><tr><td>挤压管材</td><td>Z9-0403-1992</td><td>T3</td></tr><tr><td>冷拉管材</td><td>Z9-0404-1992</td><td>T3</td></tr></table>

1.6 品种规格与供应状态 见表1-3。

表1-3  

<table><tr><td>技术标准</td><td>品种</td><td>供应状态</td><td>规格/mm</td></tr><tr><td>Z9-0402-1992</td><td>挤压棒材</td><td>T4</td><td>d18~135</td></tr><tr><td>Z9-0403-1992</td><td>.挤压管材</td><td>T3</td><td>d85,δ15</td></tr><tr><td>Z9-0404-1992</td><td>冷拉管材</td><td>T3</td><td>d25~40,δ1.0~2.0</td></tr></table>

1.7 熔炼与铸造工艺 一般采用坩埚炉、反射炉熔炼，用半连续法进行铸造。合金的熔炼温度 $700 \sim 750^{\circ} \mathrm{C}$ ，铸造温度 $720 \sim 750^{\circ} \mathrm{C}$ 。  
1.8 应用概况与特殊要求 合金的棒材和管材可用于常温下工作的结构件和操纵系统的拉杆等

# 2 物理及化学性能

# 2.1 热性能

2.1.1 熔化温度范围 $641\sim 513\mathrm{C}^{[2]}$

2.1.2 热导率 见表2-1。

2.1.3 比热容 见表2-2。

2.1.4 线膨胀系数 见表2-3。

2.2 密度 $\rho = 2.8\mathrm{g / cm}^{3[2]}$

# 2.3 电性能

2.3.1 电阻率 合金T3状态下的电阻率 $\rho = 54\mathrm{n}\Omega \cdot \mathrm{m}^{[2]}$ 。

表 $2 - 1^{\left\lbrack  2\right\rbrack  }$   

<table><tr><td colspan="3">试验温度/℃</td><td>25</td><td>100</td><td>200</td><td>300</td><td>400</td></tr><tr><td>状态</td><td>T4</td><td>λ/(W/(m·°C))</td><td>117</td><td>130</td><td>151</td><td>172</td><td>176</td></tr></table>

表2-2[3]  

<table><tr><td>试验温度/℃</td><td>100</td><td>200</td><td>300</td><td>400</td></tr><tr><td>c/(J/(kg·℃))</td><td>922</td><td>964</td><td>1000</td><td>1050</td></tr></table>

表2-3[3]  

<table><tr><td>试验温度/℃</td><td>-50~20</td><td>20~100</td><td>20~200</td><td>20~300</td><td>100~200</td><td>200~300</td></tr><tr><td>α/10-6C-1</td><td>21.8</td><td>22.9</td><td>24</td><td>25</td><td>25.1</td><td>27</td></tr></table>

技术标准规定的电导率 挤压管材(T3)、挤压棒材(T4)的平均电导率为 $19\sim 21\mathrm{MS / m}$ 。离散差每批 $2\mathrm{MS / m}$ ，每件 $1.5\mathrm{MS / m}$ 。

# 2.4 磁性能 无磁性

# 2.5 化学性能

2.5.1 耐腐蚀性能 合金不包铝半成品(棒材、管材)的耐腐蚀性较低。应力腐蚀开裂、晶间腐蚀和剥落腐蚀抗力取决于淬火冷却速度，冷却速度慢使合金耐腐蚀性急剧下降。厚度大于 $8\mathrm{mm}$ 的零件，表面层比中心具有更高的耐腐蚀性能。加热温度高于 $100\mathrm{C}$ 时，能引起合金腐蚀、腐蚀开裂和剥落腐蚀倾向[3]。合金管材的C环应力腐蚀性能，见表2-4。

表 2-4 ${}^{\left\lbrack  3\right\rbrack  }$   

<table><tr><td>品种</td><td>规格/mm</td><td>状态</td><td>试样方向</td><td>试验应力/MPa</td><td colspan="4">腐蚀寿命/d</td></tr><tr><td rowspan="4">管材</td><td rowspan="4">25×2</td><td rowspan="4">T3</td><td rowspan="4">周向</td><td>155</td><td>&gt;30</td><td>&gt;30</td><td>&gt;30</td><td>&gt;30</td></tr><tr><td>186</td><td>&gt;30</td><td>&gt;30</td><td>&gt;30</td><td>&gt;30</td></tr><tr><td>230</td><td>&gt;30</td><td>&gt;30</td><td>15</td><td>&gt;30</td></tr><tr><td>265</td><td>&gt;30</td><td>&gt;30</td><td>&gt;30</td><td>&gt;30</td></tr></table>

注：3.5%氯化钠溶液，交替浸蚀。

# 3 力学性能

3.1 技术标准规定的性能 见表3-1。

表3-1  

<table><tr><td rowspan="2">技术标准</td><td rowspan="2">品种</td><td rowspan="2">试样状态</td><td rowspan="2">d或δ/mm</td><td>σ1/MPa</td><td>σP0.2/MPa</td><td>δ5/%</td></tr><tr><td colspan="3">不小于</td></tr><tr><td rowspan="2">Z9-0402-1992</td><td rowspan="2">棒材</td><td rowspan="2">T4</td><td>18~100</td><td>410</td><td>260</td><td>11</td></tr><tr><td>100~135</td><td>400</td><td>250</td><td>10</td></tr><tr><td>Z9-0403-1992</td><td>挤压管</td><td>T3</td><td>85×15</td><td>400</td><td>250</td><td>10</td></tr><tr><td>Z9-0404-1992</td><td>冷拉管</td><td>T3</td><td>外径25~40壁厚1.0~2.0</td><td>400</td><td>250</td><td>10</td></tr></table>

# 3.2 室温及各种温度下的力学性能

3.2.1 硬度 见表3-2。  
3.2.2 拉伸性能  
3.2.2.1 室温拉伸性能 见表3-3。  
3.2.2.2 低温拉伸性能 见表3-4。  
3.2.2.3 高温瞬时拉伸性能 见表3-5。

表3-2  

<table><tr><td>品种</td><td>d/mm</td><td>状态</td><td>HBS
10/100/30</td></tr><tr><td>挤压棒</td><td>18~120</td><td>T4</td><td>117</td></tr></table>

表3-3[1]  

<table><tr><td>品种</td><td>状态</td><td>d或δ/mm</td><td>σb/MPa</td><td>σ20.2/MPa</td><td>δ5%</td></tr><tr><td>棒材</td><td>T4</td><td>18~135</td><td>486</td><td>341</td><td>16.2</td></tr><tr><td>冷拉管</td><td>T42</td><td>25×1~38×1</td><td>459</td><td>318</td><td>18.1</td></tr><tr><td>挤压管</td><td>T3</td><td>85×15</td><td>506</td><td>356</td><td>15.6</td></tr></table>

表3-4[3]  

<table><tr><td>品种</td><td>状态</td><td>d/mm</td><td>试样方向</td><td>试验温度/℃</td><td>σb/MPa</td><td>δs/%</td></tr><tr><td>冷拉管</td><td>T3</td><td>38×1</td><td>纵向</td><td>-55</td><td>491</td><td>22.0</td></tr></table>

表3-5[1]  

<table><tr><td>品种</td><td>状态</td><td>d/mm</td><td>试验温度/℃</td><td>σb/MPa</td><td>δ1/%</td></tr><tr><td rowspan="3">挤压棒</td><td rowspan="3">T4</td><td rowspan="3">65</td><td>70</td><td>481</td><td>18.0</td></tr><tr><td>100</td><td>470</td><td>16.9</td></tr><tr><td>150</td><td>431</td><td>14.7</td></tr></table>

# 3.3 持久和蠕变性能

# 3.4 疲劳性能

3.4.1 高周疲劳 棒材的旋转弯曲疲劳曲线见图3-1。

图片摘要：该图主要展示 3 1 2017A铝合金 棒的旋转弯曲疲劳曲线[1]。
![](images/a7108164b322599a816e8cdc7c4705f55c06c0b9bf3221d81fafd0013ca5b5bd.jpg)  
图3-1 2017A铝合金 $d65\mathrm{mm}$ 棒的旋转弯曲疲劳曲线[1]

# 4 组织结构

# 4.1 相变温度

4.2 时间-温度-组织转变曲线

4.3 合金组织结构 在铸造生产条件下，结晶处于不平衡状态，除 $\alpha$ 固溶体外，合金可出现二元及三元共晶体。随后冷却时，从固溶体中析出 $\mathrm{CuAl_2}$ 和少量 $\mathrm{Mg_2Si}$ ， $\mathrm{S(Al_2CuMg)}$ 等强化相。此外，还存在 $\mathrm{AlMnSiFe}, \mathrm{Al_7Cu_2Fe}$ 等不溶相。在固溶处理中，强化相的基本部分转入固溶体，剩余强化相和其他不溶相，在金相观察中可呈现为小质点[2]。

# 5 工艺性能与要求

5.1 成形性能 在退火、新淬火和热态下的工艺塑性较好。在时效状态下塑性较低[3]。  
5.2 焊接性能 合金点焊焊接性能较好。  
5.3 零件热处理工艺 固溶热处理，加热温度 $495\mathrm{C} \pm 5\mathrm{C}$ ，自然时效，96h。  
5.4 表面处理工艺 同一般铝合金。  
5.5 切削加工与磨削性能 T3或T4状态时，切削性能较好，退火状态时变差。

# 6 功能考核试验

# 7 使用建议

选用

# 参考文献

1 东北轻合金加工厂.2017A铝合金棒材、管材研究总结.1990  
2 BIAM.航空材料手册 第二册：有色合金，1965  
3 北京航空材料研究所. 2017A 管材部分性能试验研究. 1991

# 2024

# 1 概述

2024铝合金是一种可热处理强化的铝-铜-镁系合金。该合金具有优良的压力加工和机械加工性能，可获得各种类型的制品，是航空工业中应用最广泛的铝合金。其性能随热处理状态不同而有显著差异。合金经固溶热处理后，自然时效状态抗拉强度和韧度较高；人工时效状态屈服强度和耐腐蚀性能较高。该合金具有优良的综合性能和高温抗蠕变能力，高温软化倾向小，可在较高温度（150℃）下长期使用。

对于自然时效状态下使用的薄板、耐腐蚀性能要求严格的零件应采用包铝。该合金点焊性能良好，熔焊性能较差。

1.1 材料牌号 2024。  
1.2 相近牌号 2A12(中国), 116(俄罗斯), DTD5090(英国), A-U4G1(法国)。

# 1.3 材料的技术标准

GB/T3190—1996 《变形铝及铝合金化学成分》

GJB 2920-1997 《2214、2014、2024及2017A铝合金棒材规范》

GJB1741-1993 《铝合金预拉伸板》

GJB1694-1993 《变形铝合金热处理规范》

HB 5471-1991 《2024铝合金预拉伸板》

Q6S717-1989 《2024铝合金预拉伸板》

Q/6S838-1990 《2024-T81铝合金薄板》

Q/6S 840 - 1990 《2024-T3510铝合金挤压矩形棒材》

1.4 化学成分 按GB/T3190—1996，合金化学成分见表1-1。

表1-1  

<table><tr><td rowspan="2">Si</td><td rowspan="2">Fe</td><td rowspan="2">Cu</td><td rowspan="2">Mn</td><td rowspan="2">Mg</td><td rowspan="2">Cr</td><td rowspan="2">Zn</td><td rowspan="2">Ti1</td><td colspan="2">其他</td><td rowspan="2">Al</td></tr><tr><td>单个</td><td>合计</td></tr><tr><td>0.50</td><td>0.50</td><td>3.8~4.9</td><td>0.30~0.9</td><td>1.2~1.8</td><td>0.10</td><td>0.25</td><td>0.15</td><td>0.05</td><td>0.15</td><td>余量</td></tr></table>

① 订货方有要求时，挤压和锻造产品 $\mathrm{Ti} + \mathrm{Zr}$ 的质量分数可限定不大于 $0.20\%$ 。

# 1.5 热处理制度

1.5.1 退火 按GJB1694-1993，不完全退火制度： $350\sim 380\mathrm{C},1\sim 3\mathrm{h}$ ，空冷。完全退火制度： $390$ $\sim 450\mathrm{C},0.5\sim 1.5\mathrm{h}$ ，以不大于 $30\mathrm{C / h}$ 的冷却速度冷至 $260\mathrm{C}$ 以下出炉空冷。  
1.5.2 固溶热处理和时效制度 按GJB1694—1993，固溶热处理温度： $490\sim 503\mathrm{C}$ ，水冷。时效制度见表1-2。

表1-2  

<table><tr><td>状态</td><td>时效制度</td><td>状态</td><td>时效制度</td></tr><tr><td>T351,T3510</td><td>室温,96h以上</td><td>T62</td><td>190C,9h</td></tr><tr><td>T851,T8510</td><td>190C,12h</td><td>T81</td><td>190C,12h</td></tr></table>

1.6 品种规格与供应状态 见表1-3。

表1-3  

<table><tr><td>技术标准</td><td>品种</td><td>供应状态</td><td colspan="2">δ/mm</td></tr><tr><td rowspan="2">GJB 2920-1997</td><td rowspan="2">棒材</td><td rowspan="2">T3,T4</td><td>圆棒直径</td><td>方棒或六角棒内切圆直径</td></tr><tr><td colspan="2">10~120</td></tr><tr><td>HB 5471-1991Q/6S 717-1989</td><td>厚板</td><td>T351,T851</td><td colspan="2">6.5~45</td></tr><tr><td>Q/6S 838-1990</td><td>薄板</td><td>O,T81,T62,T72,T3,T36,T86</td><td colspan="2">1.0~6.3</td></tr><tr><td>Q/6S 840-1990</td><td>挤压矩形棒材</td><td>T3510</td><td colspan="2">50~75</td></tr></table>

1.7 熔炼与铸造工艺 该合金熔炼通常用坩埚炉、反射炉熔炼，用半连续铸造法铸成适合于加工的各种形状和尺寸的铸锭。熔炼温度： $700\sim 745^{\circ}C$ 。铸造温度：扁锭 $690\sim 710^{\circ}C$ ，圆铸锭 $720\sim 740^{\circ}C$   
1.8 应用概况与特殊要求 该合金薄板、厚板和型材已成功地用于制造飞机的蒙皮、主要承力件，如整体油箱壁板、翼梁等，并经过长期飞行考验。

该合金自然时效状态的短横向力学性能偏低，耐应力腐蚀性能较差。人工时效状态的屈服强度较高，高温稳定性和耐腐蚀性能较好，同时有助于消除残余应力。对于高温下须长期保持精密配合的零件，使用经稳定化的热处理状态为宜。

# 2 物理及化学性能

# 2.1 热性能

2.1.1 熔化温度范围 为 $502\sim 638\mathrm{C}^{[1]}$   
2.1.2 热导率 $25\mathrm{C}$ 下的热导率见表2-1。

表 2-1[2]  

<table><tr><td>状态</td><td>T3,T4,T351,T3510</td><td>T62,T81,T851,T8510</td><td>()</td></tr><tr><td>λ/(W/(m·°))</td><td>121</td><td>153</td><td>193</td></tr></table>

# 2.1.3 比热容 见表2-2。

# 2.1.4 线膨胀系数 见表2-3。

2.2 密度 $\rho = 2.8\mathrm{g / cm}^{3[2]}$

# 2.3 电性能

2.3.1 电阻率 见表2-4。

2.3.2 电导率 合金自然时效状态电导率，实验典型平均值为 $16.82\mathrm{MS / m}$ ，人工时效状态实验典型平均值为 $22.62\mathrm{MS / m}$ 。

表2-2[2]  

<table><tr><td>\( \theta /\left( {{}^{ \circ  }\mathrm{C}}\right) \)</td><td>100</td><td>200</td><td>300</td><td>350</td></tr><tr><td>\( c/\left( {\mathrm{J}/\left( {\mathrm{{kg}} \cdot  \mathrm{C}}\right) }\right) \)</td><td>921</td><td>1047</td><td>1130</td><td>1172</td></tr></table>

表2-3[3]  

<table><tr><td>\( \theta /C \)</td><td>\( - {50} \sim  {20} \)</td><td>20~100</td><td>20~200</td><td>20~300</td></tr><tr><td>\( \alpha /{10}^{-6} \cdot  {\mathrm{C}}^{-1} \)</td><td>21.4</td><td>22.7</td><td>23.8</td><td>24.7</td></tr></table>

表2-4  

<table><tr><td>状态</td><td>O</td><td>T3,T4,T351,T3510</td><td>T62,T72,T81,T851,T8510</td></tr><tr><td>ρ/(nΩ·m)</td><td>44</td><td>73</td><td>56</td></tr></table>

# 2.4 磁性能 无磁性。

# 2.5 化学性能

2.5.1 抗氧化性能 在室温和较高温度下，合金表面形成致密的氧化膜，阻止内部金属进一步氧化。  
2.5.2 耐腐蚀性能 合金耐腐蚀性能是较差的，对应力腐蚀、晶间腐蚀和剥蚀都比较敏感。因此，在腐蚀性环境中，使用有包铝的板材和适当的表面保护，如阳极化和涂漆以提高制品的耐腐蚀性能。合金的耐腐蚀性能与热处理关系密切，低的淬火速度导致出现晶间腐蚀和降低抗应力腐蚀性能，自然时效状态经人工时效处理，一般可提高抗应力腐蚀性能。此外，合金的抗应力腐蚀性能，受加载方向的影响很大。短横向应力引起最大的敏感性。

合金厚板、挤压矩形棒材C环应力腐蚀试验结果见表2-5。

表2-53.4  

<table><tr><td rowspan="2">品种</td><td rowspan="2">状态</td><td rowspan="2">δ/mm</td><td rowspan="2">取样方向</td><td colspan="2">试验应力</td><td rowspan="2">断裂时间/d</td></tr><tr><td>σp0.2%</td><td>应力值/MPa</td></tr><tr><td rowspan="8">厚板</td><td rowspan="3">T351</td><td rowspan="8">23</td><td rowspan="8">SL</td><td>50</td><td>155</td><td>7.75,3.75,&gt;45,&gt;45,&gt;45</td></tr><tr><td>40</td><td>124</td><td>均大于45</td></tr><tr><td>30</td><td>93</td><td>均大于45</td></tr><tr><td rowspan="5">T851</td><td>80</td><td>288</td><td>43,43,43,42,39.8</td></tr><tr><td>70</td><td>252</td><td>42,&gt;45,&gt;45,&gt;45,&gt;45</td></tr><tr><td>60</td><td>216</td><td>均大于45</td></tr><tr><td>50</td><td>180</td><td>均大于45</td></tr><tr><td>40</td><td>144</td><td>均大于45</td></tr></table>

续表 2-5  

<table><tr><td>品种</td><td>状态</td><td>δ/mm</td><td>取样方向</td><td>试验应力/MPa</td><td>断裂时间/d</td></tr><tr><td rowspan="7">挤压矩形棒材</td><td rowspan="4">T3510</td><td rowspan="7">50×300</td><td rowspan="7"></td><td>215</td><td>1.92,1.92,1.92,2.92,1.92</td></tr><tr><td>137</td><td>&gt;53,4.88,4.88,&gt;53</td></tr><tr><td>117</td><td>&gt;32,29,&gt;32,&gt;32,&gt;42</td></tr><tr><td>98</td><td>均大于53</td></tr><tr><td rowspan="3">T8510</td><td>333</td><td>均大于53</td></tr><tr><td>356</td><td>均大于40</td></tr><tr><td>400</td><td>均大于36</td></tr></table>

# 3 力学性能

# 3.1 技术标准规定的性能 见表3-1。

表3-1  

<table><tr><td rowspan="2">技术标准</td><td rowspan="2">品种</td><td rowspan="2">状态</td><td rowspan="2">d或δ/mm</td><td rowspan="2">取样方向</td><td>σb/MPa</td><td>σp0.2/MPa</td><td>t</td></tr><tr><td colspan="3">不小于</td></tr><tr><td rowspan="3">GJB 2920-1997</td><td rowspan="3">棒材</td><td>T3</td><td>d10~25</td><td rowspan="3">L</td><td>415</td><td>305</td><td>12</td></tr><tr><td rowspan="2">T4</td><td>&gt;25~75</td><td>450</td><td>315</td><td>10</td></tr><tr><td>&gt;75~120</td><td>485</td><td>360</td><td>10</td></tr><tr><td rowspan="2">Q/6S 717-1989</td><td rowspan="2">厚板</td><td>T351</td><td rowspan="2">6.5~45</td><td rowspan="2">LT</td><td>434</td><td>290</td><td>8</td></tr><tr><td>T851</td><td>448</td><td>386</td><td>5</td></tr><tr><td>Q/6S 838-1990</td><td>薄板</td><td>T62</td><td>1.0~6.3</td><td>LT</td><td>427</td><td>336</td><td>5</td></tr><tr><td>Q/6S 840-1990</td><td>挤压矩形棒材</td><td>T3510</td><td>(50~75)×(255~300)</td><td>L</td><td>483</td><td>359</td><td>10</td></tr></table>

① 薄板为 $\delta_{10}$ ，其他为 $\delta_{5}$ 。

# 3.2 室温及各种温度下的力学性能

3.2.1 硬度 合金厚板的硬度值见表3-2。

3.2.2 拉伸性能

3.2.2.1 室温拉伸性能

3.2.2.1.1 合金厚板、薄板、挤压矩形棒材的典型室温拉伸性能见表3-3。

表3-2[4]  

<table><tr><td>品种</td><td>状态</td><td>δ/mm</td><td>HBS</td></tr><tr><td rowspan="2">厚板</td><td>T351</td><td rowspan="2">23</td><td>135</td></tr><tr><td>T851</td><td>447</td></tr></table>

表3-345-6  

<table><tr><td>品种</td><td>状态</td><td>δ/mm</td><td>取样方向</td><td>σb/MPa</td><td>σP0.01/MPa</td><td>σP0.2/MPa</td><td>σ6.7/MPa</td><td>σ0.85/MPa</td><td>δ</td></tr><tr><td rowspan="8">厚板</td><td rowspan="4">T351</td><td rowspan="2">23</td><td>L</td><td>472</td><td>349</td><td>367</td><td>368</td><td>364</td><td>18.1</td></tr><tr><td>LT</td><td>471</td><td>215</td><td>310</td><td>310</td><td>276</td><td>17.9</td></tr><tr><td rowspan="2">25</td><td>L</td><td>507</td><td>382</td><td>405</td><td>404</td><td>401</td><td>16.6</td></tr><tr><td>LT</td><td>487</td><td>250</td><td>349</td><td>330</td><td>321</td><td>18.1</td></tr><tr><td rowspan="4">T851</td><td rowspan="2">23</td><td>L</td><td>499</td><td>366</td><td>472</td><td>--</td><td>--</td><td>7.7</td></tr><tr><td>LT</td><td>490</td><td>355</td><td>456</td><td>--</td><td>--</td><td>5.4</td></tr><tr><td rowspan="2">25</td><td>L</td><td>520</td><td>385</td><td>488</td><td>490</td><td>482</td><td>9.1</td></tr><tr><td>LT</td><td>510</td><td>390</td><td>482</td><td>485</td><td>47</td><td>7.2</td></tr></table>

续表 3-3  

<table><tr><td>品种</td><td>状态</td><td>δ/mm</td><td>取样方向</td><td>σb/MPa</td><td>σP0.2/MPa</td><td>σP0.2/MPa</td><td>σ0.1/MPa</td><td>σ0.85/MPa</td><td>δ1/δ2</td></tr><tr><td rowspan="13">薄板</td><td rowspan="4">T3</td><td rowspan="2">1.4</td><td>L</td><td>442</td><td>-</td><td>329</td><td>-</td><td>-</td><td>18.1</td></tr><tr><td>LT</td><td>440</td><td>-</td><td>310</td><td>-</td><td>-</td><td>17.7</td></tr><tr><td rowspan="2">1.8</td><td>L</td><td>467</td><td>-</td><td>333</td><td>-</td><td>-</td><td>20.4</td></tr><tr><td>LT</td><td>458</td><td>-</td><td>320</td><td>-</td><td>-</td><td>20.6</td></tr><tr><td>T36</td><td>2.0</td><td>LT</td><td>466</td><td>-</td><td>349</td><td>-</td><td>-</td><td>12.6</td></tr><tr><td rowspan="3">T62</td><td rowspan="2">1.6</td><td>L</td><td>476</td><td>298</td><td>376</td><td>379</td><td>363</td><td>11.4</td></tr><tr><td>LT</td><td>463</td><td>294</td><td>363</td><td>365</td><td>349</td><td>12.4</td></tr><tr><td>2.0</td><td>LT</td><td>420</td><td>-</td><td>362</td><td>-</td><td>-</td><td>9.4</td></tr><tr><td>T72</td><td>2.0</td><td>LT</td><td>408</td><td>-</td><td>353</td><td>-</td><td>-</td><td>7.0</td></tr><tr><td rowspan="3">T81</td><td rowspan="2">1.6</td><td>L</td><td>471</td><td>-</td><td>432</td><td>-</td><td>-</td><td>6.5</td></tr><tr><td>LT</td><td>469</td><td>-</td><td>440</td><td>-</td><td>-</td><td>6.7</td></tr><tr><td>1.5</td><td>LT</td><td>447</td><td>-</td><td>416</td><td>-</td><td>-</td><td>6.8</td></tr><tr><td>T86</td><td>2.0</td><td>LT</td><td>487</td><td>-</td><td>458</td><td>-</td><td>-</td><td>6.4</td></tr><tr><td rowspan="2">挤压矩形棒材</td><td>T3510</td><td rowspan="2">50×300</td><td>L</td><td>532</td><td>-</td><td>410</td><td>-</td><td>-</td><td>15.3</td></tr><tr><td>T8510</td><td>L</td><td>500</td><td>-</td><td>452</td><td>-</td><td>-</td><td>9.3</td></tr></table>

① 薄板为 $\delta_{10}$ ，其他为 $\delta_{5}$ 。  
3.2.2.1.2 合金棒材室温拉伸性能见表3-4。

表3-4  

<table><tr><td rowspan="3">品种</td><td rowspan="3">状态</td><td rowspan="3">d/mm</td><td colspan="4">σP0.2</td><td rowspan="3">Cv</td><td colspan="4">σb</td><td rowspan="3">Cv</td><td rowspan="3">δ/%</td><td rowspan="3">n</td><td rowspan="3">来源</td></tr><tr><td>X</td><td>min</td><td>max</td><td>s</td><td>X</td><td>min</td><td>max</td><td>s</td></tr><tr><td colspan="4">MPa</td><td colspan="4">MPa</td></tr><tr><td rowspan="3">棒材</td><td rowspan="3">T4</td><td>25~55</td><td>424</td><td>384</td><td>453</td><td>16.5</td><td>0.039</td><td>541</td><td>491</td><td>567</td><td>15.32</td><td>0.028</td><td>15.6</td><td>50</td><td rowspan="3">7</td></tr><tr><td>55~70</td><td>420</td><td>405</td><td>435</td><td>-</td><td>-</td><td>525</td><td>515</td><td>545</td><td>-</td><td>-</td><td>13.4</td><td>11</td></tr><tr><td>80~120</td><td>390</td><td>350</td><td>432</td><td>17.49</td><td>0.045</td><td>506</td><td>475</td><td>530</td><td>13.64</td><td>0.027</td><td>14.2</td><td>58</td></tr></table>

3.2.2.1.3 合金薄板室温拉伸性能见表3-5。

表3-5  

<table><tr><td rowspan="3">品种</td><td rowspan="3">状态</td><td rowspan="3">d/mm</td><td colspan="5">σp0.2</td><td colspan="5">σb</td><td rowspan="3">δ/%</td><td rowspan="3">n</td><td rowspan="3">来源</td></tr><tr><td>X</td><td>min</td><td>max</td><td>s</td><td rowspan="2">Cv</td><td>X</td><td>min</td><td>max</td><td>s</td><td rowspan="2">Cv</td></tr><tr><td colspan="4">MPa</td><td colspan="4">MPa</td></tr><tr><td rowspan="2">薄板</td><td>T42</td><td rowspan="2">1.2~5.9</td><td>284</td><td>253</td><td>302</td><td>16.22</td><td>0.057</td><td>456</td><td>443</td><td>472</td><td>10.25</td><td>0.022</td><td>22.8</td><td>15</td><td rowspan="2">7</td></tr><tr><td>T62</td><td>353</td><td>312</td><td>376</td><td>12.65</td><td>0.03</td><td>456</td><td>432.9</td><td>487</td><td>12.04</td><td>0.026</td><td>14</td><td>15</td></tr></table>

3.2.2.1.4 合金不同状态的制品经不同温度稳定化处理后的室温拉伸性能见表3-6。

表 $3 - 6^{4.5.6}$   

<table><tr><td rowspan="2">品种</td><td rowspan="2">状态</td><td rowspan="2">δ/mm</td><td rowspan="2">取样方向</td><td colspan="2">稳定化处理制度</td><td rowspan="2">σb/MPa</td><td rowspan="2">σP1.2/MPa</td><td rowspan="2">σ1/σb</td></tr><tr><td>θ/(°C)</td><td>t/h</td></tr><tr><td rowspan="3">厚板</td><td rowspan="3">T351</td><td rowspan="3">23</td><td rowspan="3">LT</td><td>125</td><td>100</td><td>476</td><td>352</td><td>15.8</td></tr><tr><td>175</td><td>100</td><td>476</td><td>421</td><td>6.2</td></tr><tr><td>250</td><td>100</td><td>277</td><td>158</td><td>10.4</td></tr></table>

续表 3-6  

<table><tr><td rowspan="2">品种</td><td rowspan="2">状态</td><td rowspan="2">δ/mm</td><td rowspan="2">取样方向</td><td colspan="2">稳定化处理制度</td><td rowspan="2">σb/MPa</td><td rowspan="2">σP0.2/MPa</td><td rowspan="2">δ-5</td></tr><tr><td>θ1/°C</td><td>t/h</td></tr><tr><td rowspan="3">厚板</td><td rowspan="3">T852</td><td rowspan="3">23</td><td rowspan="9">LT</td><td>125</td><td>100</td><td>496</td><td>444</td><td>7.5</td></tr><tr><td>175</td><td>100</td><td>480</td><td>423</td><td>6.7</td></tr><tr><td>250</td><td>100</td><td>292</td><td>164</td><td>1.5</td></tr><tr><td rowspan="6">薄板</td><td rowspan="3">T62</td><td rowspan="3">1.5</td><td>125</td><td>100</td><td>440</td><td>372</td><td>1.4</td></tr><tr><td>175</td><td>100</td><td>375</td><td>313</td><td>1.5</td></tr><tr><td>250</td><td>100</td><td>271</td><td>158</td><td>1.8</td></tr><tr><td rowspan="3">T81</td><td rowspan="3">1.5</td><td>125</td><td>100</td><td>442</td><td>404</td><td>1.4</td></tr><tr><td>175</td><td>100</td><td>429</td><td>384</td><td>1.9</td></tr><tr><td>250</td><td>100</td><td>270</td><td>166</td><td>1.4</td></tr><tr><td rowspan="3">挤压矩形棒材</td><td rowspan="3">T3510</td><td rowspan="3">50×300</td><td rowspan="3">L</td><td>125</td><td>100</td><td>546</td><td>423</td><td>43.7</td></tr><tr><td>175</td><td>100</td><td>492</td><td>440</td><td>4.2</td></tr><tr><td>250</td><td>100</td><td>293</td><td>171</td><td>13.1</td></tr></table>

(1) 薄板为 $\delta_{\mathrm{p}}$ ，其他均为 $\delta_{5}$ 。

# 3.2.2.2 各种温度下的拉伸性能

# 3.2.2.2.1 合金不同制品在不同温度下的典型拉伸性能见表3-7。

表3-74.5.8  

<table><tr><td>品种</td><td>状态</td><td>取样方向</td><td>试验温度θ/℃</td><td>σb/MPa</td><td>σP0.01/MPa</td><td>σP0.2/MPa</td><td>δc1/MPa</td><td>σm/MPa</td><td>δ1/φ</td><td>φ</td></tr><tr><td rowspan="8">厚板δ25mm</td><td rowspan="4">T351</td><td rowspan="14">LT</td><td>125</td><td>420</td><td>205</td><td>295</td><td>295</td><td>265</td><td>14.2</td><td>19.0</td></tr><tr><td>175</td><td>380</td><td>192</td><td>278</td><td>278</td><td>250</td><td>15.3</td><td>25.0</td></tr><tr><td>250</td><td>274</td><td>168</td><td>260</td><td>260</td><td>238</td><td>11.1</td><td>29.5</td></tr><tr><td>300</td><td>168</td><td>104</td><td>155</td><td>150</td><td>134</td><td>16.3</td><td>16.0</td></tr><tr><td rowspan="4">T851</td><td>125</td><td>438</td><td>322</td><td>416</td><td>420</td><td>405</td><td>7.1</td><td>1.8</td></tr><tr><td>175</td><td>382</td><td>289</td><td>371</td><td>374</td><td>359</td><td>8.3</td><td>16.1</td></tr><tr><td>250</td><td>276</td><td>180</td><td>260</td><td>262</td><td>242</td><td>11.4</td><td>27.1</td></tr><tr><td>300</td><td>174</td><td>114</td><td>162</td><td>158</td><td>143</td><td>18.8</td><td>26.0</td></tr><tr><td rowspan="4">薄板δ1.5mm</td><td rowspan="4">T62</td><td>125</td><td>361</td><td>266</td><td>321</td><td>322</td><td>314</td><td>15.0</td><td></td></tr><tr><td>175</td><td>313</td><td>218</td><td>282</td><td>282</td><td>270</td><td>19.0</td><td></td></tr><tr><td>250</td><td>206</td><td>105</td><td>176</td><td>169</td><td>143</td><td>18.0</td><td></td></tr><tr><td>300</td><td>130</td><td>71</td><td>100</td><td>100</td><td>87</td><td>26.0</td><td></td></tr><tr><td>薄板δ2mm</td><td>T62</td><td>200</td><td>303</td><td>-</td><td>268</td><td>-</td><td>-</td><td>12.4</td><td></td></tr><tr><td>薄板δ2.5mm</td><td>T72</td><td>200</td><td>278</td><td>-</td><td>249</td><td>-</td><td>-</td><td>12.7</td><td></td></tr><tr><td rowspan="4">薄板δ1.5mm</td><td rowspan="4">T81</td><td rowspan="4"></td><td>125</td><td>381</td><td>247</td><td>360</td><td>363</td><td>345</td><td>13.6</td><td></td></tr><tr><td>175</td><td>329</td><td>200</td><td>300</td><td>301</td><td>329</td><td>16.9</td><td></td></tr><tr><td>250</td><td>234</td><td>90</td><td>193</td><td>183</td><td>254</td><td>19.2</td><td></td></tr><tr><td>300</td><td>143</td><td>64</td><td>115</td><td>105</td><td>143</td><td>24.0</td><td></td></tr></table>

续表3-7   

<table><tr><td>品种</td><td>状态</td><td>取样方向</td><td>试验温度θ/C</td><td>σb/MPa</td><td>σP0.91/MPa</td><td>σP0.2/MPa</td><td>δ0.7/MPa</td><td>σ0.85/MPa</td><td>δ1/%</td><td>ψ</td></tr><tr><td rowspan="4">挤压矩形棒材(50mm×300mm)</td><td rowspan="4">T3510</td><td rowspan="4">L</td><td>125</td><td>487</td><td>363</td><td>388</td><td>391</td><td>382</td><td>16.1</td><td>20.6</td></tr><tr><td>175</td><td>448</td><td>334</td><td>365</td><td>368</td><td>360</td><td>16.7</td><td>27.1</td></tr><tr><td>250</td><td>283</td><td>195</td><td>255</td><td>255</td><td>239</td><td>13.8</td><td>46.5</td></tr><tr><td>300</td><td>175</td><td>112</td><td>154</td><td>149</td><td>136</td><td>18.3</td><td>61.4</td></tr></table>

1 薄板为 $\delta_{10}$ ，其他均为 $\delta_{5}$ 。

3.2.2.2 2 合金不同制品在不同温度下的拉伸应力-应变曲线见图3-1～图3-7。

图片摘要：该图主要展示 3 1 2024T351状态厚板室温拉伸 曲线[4]。
![](images/e8eaa82e294396c1aa6ccb305bda96cf561936e902c5d99f79b8c0e48eee0534.jpg)  
图3-1 2024T351状态厚板室温拉伸 $\sigma -\varepsilon$ 曲线[4]

图片摘要：该图主要展示 3 1 2024T351状态厚板室温拉伸 曲线[4]。
![](images/a2fe28514d6f074ddf1c825f60b49d8452255367d855dd7f32d0d31c86870daa.jpg)  
图3-2 2024T851状态厚板室温拉伸 $\sigma -\varepsilon$ 曲线

图片摘要：该图主要展示 3 2 2024T851状态厚板室温拉伸 曲线。
![](images/54e47cd432dca52805abcebad707aa1f44ca89b1f9bd2e51adceca74f1a4bc60.jpg)  
图3-3 2024T3510状态挤压矩形棒材室温、高温拉伸 $\sigma -\varepsilon$ 曲线[5]

图片摘要：该图主要展示 3 3 2024T3510状态挤压矩形棒材室温、高温拉伸 曲线[5]。
![](images/51ba8a5f2f43c7b05a31b814c450332e5ab8f3f07d2a6a199973298ffd2a086f.jpg)  
图3-4 2024T62状态包铝薄板室温拉伸 $\sigma -\varepsilon$ 曲线[6]

图片摘要：该图主要展示 3 4 2024T62状态包铝薄板室温拉伸 曲线[6]。
![](images/97f6611952499f3c4c5d66a0d5c39c3cd8fed40342f4217d1451fbf028a62932.jpg)  
图3-5 2024T81状态包铝薄板室温拉伸 $\sigma -\varepsilon$ 曲线

图片摘要：该图主要展示 3 5 2024T81状态包铝薄板室温拉伸 曲线。
![](images/fdb2fa671d721b7a312eee974e3be73b76821dd3460bee87ff64d032fe0b5b2b.jpg)  
图3-6 2024T62状态包铝薄板高温拉伸 $\pmb{c} - \pmb{\varepsilon}$ 曲线

图片摘要：该图主要展示 3 6 2024T62状态包铝薄板高温拉伸 曲线。
![](images/331e0fa20a603c472902fae017b9fe7e6b15972d64fb99f0201e886e49cb7c0f.jpg)  
图3-7 2024T81状态包铝薄板高温拉伸 $\sigma = \varepsilon$ 曲线

3.2.2.2.3 合金不同制品经不同温度稳定化处理后的高温拉伸性能见表3-8。  
3.2.3 压缩性能 合金不同制品的室温压缩性能见表3-9。  
3.2.4 冲击性能 合金不同制品的冲击韧性见表3-10。  
3.2.5 扭转与剪切性能 合金不同制品的室温扭转性能见表3-11。

表3-8.4.5.6  

<table><tr><td rowspan="2">品种</td><td rowspan="2">状态</td><td rowspan="2">δ/mm</td><td colspan="2">稳定化处理制度</td><td rowspan="2">试验温度θ/C</td><td rowspan="2">取样方向</td><td rowspan="2">σb/MPa</td><td rowspan="2">σp0.2/MPa</td><td rowspan="2">c1/β</td></tr><tr><td>θ/C</td><td>t/h</td></tr><tr><td rowspan="18">厚板</td><td rowspan="9">T351</td><td rowspan="18">23</td><td rowspan="3">125</td><td rowspan="3">100</td><td>125</td><td rowspan="18">LT</td><td>430</td><td>310</td><td>15.4</td></tr><tr><td>175</td><td>393</td><td>291</td><td>15.7</td></tr><tr><td>250</td><td>276</td><td>250</td><td>10.5</td></tr><tr><td rowspan="3">175</td><td rowspan="3">100</td><td>125</td><td>416</td><td>380</td><td>7.2</td></tr><tr><td>175</td><td>368</td><td>344</td><td>9.9</td></tr><tr><td>250</td><td>271</td><td>244</td><td>11.5</td></tr><tr><td rowspan="3">250</td><td rowspan="3">100</td><td>125</td><td>252</td><td>146</td><td>11.7</td></tr><tr><td>175</td><td>203</td><td>127</td><td>21.7</td></tr><tr><td>250</td><td>133</td><td>100</td><td>27.4</td></tr><tr><td rowspan="9">T851</td><td rowspan="3">125</td><td rowspan="3">100</td><td>125</td><td>442</td><td>428</td><td>8.5</td></tr><tr><td>175</td><td>404</td><td>390</td><td>6.8</td></tr><tr><td>250</td><td>316</td><td>307</td><td>7.5</td></tr><tr><td rowspan="3">175</td><td rowspan="3">100</td><td>125</td><td>422</td><td>402</td><td>6.7</td></tr><tr><td>175</td><td>394</td><td>375</td><td>6.8</td></tr><tr><td>250</td><td>297</td><td>279</td><td>6.9</td></tr><tr><td rowspan="3">250</td><td rowspan="3">100</td><td>125</td><td>261</td><td>164</td><td>11.6</td></tr><tr><td>175</td><td>223</td><td>157</td><td>12.8</td></tr><tr><td>250</td><td>168</td><td>139</td><td>11.9</td></tr><tr><td rowspan="9">挤压矩形棒材</td><td rowspan="9">T3510</td><td rowspan="9">50×300</td><td rowspan="3">125</td><td rowspan="3">100</td><td>125</td><td rowspan="9">L</td><td>484</td><td>393</td><td>16.1</td></tr><tr><td>175</td><td>460</td><td>385</td><td>17.4</td></tr><tr><td>250</td><td>278</td><td>249</td><td>16.8</td></tr><tr><td rowspan="3">175</td><td rowspan="3">100</td><td>125</td><td>423</td><td>379</td><td>16.7</td></tr><tr><td>175</td><td>369</td><td>332</td><td>11.4</td></tr><tr><td>250</td><td>271</td><td>240</td><td>10.8</td></tr><tr><td rowspan="3">250</td><td rowspan="3">100</td><td>125</td><td>264</td><td>168</td><td>15.1</td></tr><tr><td>175</td><td>214</td><td>151</td><td>25.0</td></tr><tr><td>250</td><td>156</td><td>123</td><td>22.3</td></tr></table>

薄板为 $\delta_{10}$ ，其他为 $\delta$ 。

表3-9  

<table><tr><td>品种</td><td>状态</td><td>δmm</td><td>取样方向</td><td>σp1.5MPa</td></tr><tr><td rowspan="2">厚板</td><td rowspan="2">T851</td><td rowspan="2">23</td><td>L</td><td>45°</td></tr><tr><td>LT</td><td>47°</td></tr><tr><td rowspan="2">挤压矩形棒材</td><td>T3510</td><td rowspan="2">50×300</td><td>L</td><td>3°</td></tr><tr><td>T8510</td><td>L</td><td>43°</td></tr></table>

表3-104.5  

<table><tr><td>品种</td><td>状态</td><td>δ/mm</td><td>试验温度θ/℃</td><td>取样方向</td><td>akv/(kJ·m-1)</td></tr><tr><td rowspan="4">厚板</td><td rowspan="2">T351</td><td>23</td><td rowspan="6">室温</td><td rowspan="2">T-L</td><td>114</td></tr><tr><td>25</td><td>163</td></tr><tr><td rowspan="2">T851</td><td>23</td><td rowspan="2">T-L</td><td>45</td></tr><tr><td>25</td><td>54</td></tr><tr><td rowspan="2">挤压矩形棒材</td><td>T3510</td><td rowspan="2">50×300</td><td rowspan="2">L-T</td><td>219</td></tr><tr><td>T8510</td><td>89</td></tr></table>

表3-114-5  

<table><tr><td>品种</td><td>状态</td><td>δ/mm</td><td>取样方向</td><td>τb/MPa</td><td>τP0.3/MPa</td><td>τP0.4-1 MPa</td></tr><tr><td rowspan="4">厚板</td><td rowspan="2">T351</td><td rowspan="4">23</td><td>L</td><td>405</td><td>222</td><td>1.9</td></tr><tr><td>LT</td><td>396</td><td>215</td><td></td></tr><tr><td rowspan="2">T851</td><td>L</td><td>387</td><td>306</td><td>2.17</td></tr><tr><td>LT</td><td>374</td><td>298</td><td></td></tr><tr><td rowspan="2">挤压矩形棒材</td><td>T3510</td><td rowspan="2">50×300</td><td rowspan="2">L</td><td>383</td><td>204</td><td>1.11</td></tr><tr><td>T8510</td><td>361</td><td>288</td><td>2.32</td></tr></table>

# 3.3 持久和蠕变性能

# 3.4 疲劳性能

# 3.4.1 高周疲劳

3.4.1.1 合金T351状态厚板横向光滑及缺口试样的疲劳曲线见图3-8。  
3.4.1.2 合金T851状态厚板横向光滑及缺口试样疲劳曲线见图3-9。

图片摘要：该图主要展示 3 8 2024T351状态厚板的 曲线[4]。
![](images/79b736f127a20f3edcbf253c50398552968003cda7ce4d30d302b52356188604.jpg)  
图3-8 2024T351状态厚板的 $S - N$ 曲线[4]

图片摘要：该图主要展示 3 8 2024T351状态厚板的 曲线[4]。
![](images/c19c8ad4bb651b0fcad578726772d8630e4b6999777c0f76d61776a5a6aeca8f.jpg)  
图3-9 2024T851状态厚板 $S - N$ 由线

3.4.1.3 合金T3510状态挤压矩形棒材纵向光滑及缺口试样的疲劳曲线见图3-10。  
3.4.1.4 合金T3510状态挤压矩形棒材横向光滑及缺口试样疲劳曲线见图3-11。

图片摘要：该图主要展示 3 9 2024T851状态厚板 由线。
![](images/943d4cb279d241a8f5fb57148041de698144a7d8b3d22273cdc3151f72acdc18.jpg)  
图3-10 2024T3510状态挤压矩形棒材 $S - N$ 曲线[5]

图片摘要：该图主要展示 3 10 2024T3510状态挤压矩形棒材 曲线[5]。
![](images/a14dc8a719ec490829095f2fd30fdf51228ddbed1956b2e5fb24929a32c0c0e3.jpg)  
图3-11 2024T3510状态挤压矩形棒材 $S - N$ 曲线

3.4.1.5 合金T8510状态挤压矩形棒材纵向光滑及缺口试样疲劳曲线见图3-12。  
3.4.1.6 合金T62状态薄板横向光滑及缺口试样的疲劳曲线见图3-13。

图片摘要：该图主要展示 3 11 2024T3510状态挤压矩形棒材 曲线。
![](images/bc18dfdcf9a2f7a2846e356fca0ebaabe0412febf3796f0e1be37faace4c13ba.jpg)  
图3-12 2024T8510状态挤压矩形棒材 $S - N$ 曲线[5]

图片摘要：该图主要展示 3 12 2024T8510状态挤压矩形棒材 曲线[5]。
![](images/c0a9893c2882908507da2fd3114c2c62054c151913af350bab0fa580bcbce747.jpg)  
图3-13 2024T62状态包铝薄板 $S - N$ 曲线[6]

3.4.4.7 合金T81状态薄板横向光滑试样及缺口试样的疲劳曲线见图3-14、图3-15。

3.5 弹性性能

3.5.1 弹性模量

3.5.1.1 室温拉伸弹性模量 $E = 72\mathrm{GPa}^{[4,5,6]}$   
3.5.1.2 高温拉伸弹性模量 合金厚板、薄板及挤压矩形棒材的高温拉伸弹性模量见表3-12

图片摘要：该图主要展示 3 14 2024T81状态包铝薄板 曲线[6]。
![](images/2ccd61ab41847cdc23e235bcec393763be3a9f9bfd463648510e7e973460cf34.jpg)  
图3-14 2024T81状态包铝薄板 $S - N$ 曲线[6]

图片摘要：该图主要展示 3 14 2024T81状态包铝薄板 曲线[6]。
![](images/28b054aa841949382e91aa970fa317902596a203e802a4355c168edecabc7cf1.jpg)  
图3-15 2024T81状态包铝薄板 $S - N$ 曲线

表3-124.5.6  

<table><tr><td>品种</td><td>状态</td><td>δ/mm</td><td>θ/°C</td><td>E/GPa</td><td>品种</td><td>状态</td><td>δ/mm</td><td>θ/°C</td><td>E/GPa</td></tr><tr><td rowspan="8">厚板</td><td rowspan="4">T351</td><td rowspan="4">23</td><td>125</td><td>63</td><td rowspan="8">薄板</td><td rowspan="2">T62</td><td rowspan="2">2.0</td><td rowspan="2">200</td><td rowspan="2">54</td></tr><tr><td>175</td><td>60</td></tr><tr><td>250</td><td>57</td><td rowspan="2">T72</td><td rowspan="2">2.0</td><td rowspan="2">200</td><td rowspan="2">54</td></tr><tr><td>300</td><td>48</td></tr><tr><td rowspan="4">T851</td><td rowspan="4">23</td><td>125</td><td>63</td><td rowspan="4">T81</td><td rowspan="4">1.5</td><td>125</td><td>64</td></tr><tr><td>175</td><td>60</td><td>175</td><td>61</td></tr><tr><td>250</td><td>55</td><td>250</td><td>55</td></tr><tr><td>300</td><td>49</td><td>300</td><td>42</td></tr><tr><td rowspan="4">薄板</td><td rowspan="4">T62</td><td rowspan="4">1.5</td><td>125</td><td>62</td><td rowspan="4">挤压矩形棒材</td><td rowspan="4">T3510</td><td rowspan="4">50×300</td><td>125</td><td>64</td></tr><tr><td>175</td><td>59</td><td>175</td><td>62</td></tr><tr><td>250</td><td>55</td><td>250</td><td>57</td></tr><tr><td>300</td><td>43</td><td>300</td><td>48</td></tr></table>

3.5.1.3 稳定化处理后高温拉伸弹性模量 合金T351状态厚板、T3510状态挤压矩形棒材经不同温度稳定化处理后的高温瞬时拉伸弹性模量见表3-13。

表3135-6  

<table><tr><td rowspan="2">品种</td><td rowspan="2">状态</td><td rowspan="2">δ/mm</td><td rowspan="2">取样方向</td><td colspan="2">稳定化处理制度</td><td rowspan="2">θ/°C</td><td rowspan="2">E GPa</td></tr><tr><td>θ/°C</td><td>t/h</td></tr><tr><td rowspan="9">厚板</td><td rowspan="9">T351</td><td rowspan="9">23</td><td rowspan="9">LT</td><td rowspan="3">125</td><td rowspan="3">100</td><td>125</td><td>66</td></tr><tr><td>175</td><td>63</td></tr><tr><td>250</td><td>61</td></tr><tr><td rowspan="3">175</td><td rowspan="3">100</td><td>125</td><td>67</td></tr><tr><td>175</td><td>63</td></tr><tr><td>250</td><td>59</td></tr><tr><td rowspan="3">250</td><td rowspan="3">100</td><td>125</td><td>65</td></tr><tr><td>175</td><td>66</td></tr><tr><td>250</td><td>59</td></tr></table>

续表 3-13  

<table><tr><td rowspan="2">品种</td><td rowspan="2">状态</td><td rowspan="2">δ/mm</td><td rowspan="2">取样方向</td><td colspan="2">稳定化处理制度</td><td rowspan="2">θ/°C</td><td rowspan="2">E GPa</td></tr><tr><td>θ/°C</td><td>t/h</td></tr><tr><td rowspan="9">挤压矩形棒材</td><td rowspan="9">T3510</td><td rowspan="9">50×300</td><td rowspan="9">L</td><td rowspan="3">125</td><td rowspan="3">100</td><td>125</td><td>66</td></tr><tr><td>175</td><td>62</td></tr><tr><td>250</td><td>56</td></tr><tr><td rowspan="3">175</td><td rowspan="3">100</td><td>125</td><td>66</td></tr><tr><td>175</td><td>63</td></tr><tr><td>250</td><td>57</td></tr><tr><td rowspan="3">250</td><td rowspan="3">100</td><td>125</td><td>67</td></tr><tr><td>175</td><td>59</td></tr><tr><td>250</td><td>53</td></tr></table>

3.5.2 切变模量 合金T351状态厚板、T3510状态挤压矩形棒材的切变模量见表3-14。

3.5.3 泊松比 $\mu = 0.31^{[l]}$ 。

3.6 断裂性能

3.6.1 断裂韧度

3.6.1.1 平面应力断裂韧度 合金T81状态、T3状态薄板的平面应力断裂韧度见表3-15。

3.6.1.2 平面应变断裂韧度 见表3-16。

3.6.2 应力腐蚀断裂韧度合金厚板和挤压矩形棒材的应力腐蚀断裂韧度见表3-17。

表3-14[4.5]  

<table><tr><td>品种</td><td>状态</td><td>δ/mm</td><td>取样方向</td><td>G/GPa</td></tr><tr><td rowspan="4">厚板</td><td rowspan="2">T351</td><td rowspan="4">25</td><td>L</td><td>26</td></tr><tr><td>LT</td><td>27</td></tr><tr><td rowspan="2">T851</td><td>L</td><td>27</td></tr><tr><td>LT</td><td>27</td></tr><tr><td rowspan="2">挤压矩形棒材</td><td>T3510</td><td rowspan="2">50×300</td><td rowspan="2">L</td><td>26</td></tr><tr><td>T8510</td><td>26</td></tr></table>

表3-15  

<table><tr><td rowspan="2">品种</td><td rowspan="2">状态</td><td colspan="2">试样尺寸/mm</td><td rowspan="2">取样方向</td><td rowspan="2">Kc/MPa √m</td></tr><tr><td>B</td><td>W</td></tr><tr><td rowspan="2">薄板</td><td>T81</td><td>1.6</td><td>406</td><td rowspan="2">L~T</td><td>78.1</td></tr><tr><td>T3</td><td>1.8</td><td>1000</td><td>181.1</td></tr></table>

表3-16  

<table><tr><td rowspan="2">品种</td><td rowspan="2">状态</td><td colspan="2">试样尺寸/mm</td><td rowspan="2">取样方向</td><td rowspan="2">Km/MPa v m</td></tr><tr><td>B</td><td>W</td></tr><tr><td rowspan="4">挤压矩形棒材</td><td rowspan="2">T3510</td><td rowspan="2">40</td><td rowspan="2">80</td><td>L-T</td><td>36.8</td></tr><tr><td>T-L</td><td>29.5</td></tr><tr><td rowspan="2">T8510</td><td rowspan="2">40</td><td rowspan="2">80</td><td>L-T</td><td>27.2</td></tr><tr><td>T-L</td><td>20.1</td></tr></table>

表3-174.5  

<table><tr><td>品种</td><td>状态</td><td>δ/mm</td><td>取样方向</td><td>裂纹扩展速率/(m/s)</td><td>KISCC/MPa·m</td></tr><tr><td>厚板</td><td>T851</td><td>23</td><td>T-L</td><td>不明显</td><td>2.6</td></tr><tr><td rowspan="2">挤压矩形棒材</td><td>T3510</td><td rowspan="2">50×300</td><td rowspan="2">T-L</td><td rowspan="2">不明显</td><td>2.6</td></tr><tr><td>T8510</td><td>17.4</td></tr></table>

# 3.6.3 疲劳裂纹扩展速率

3.6.3.1 合金T3510状态挤压矩形棒材的疲劳裂纹扩展速率 见图 $3 - 16\sim$ 图3-21。

图片摘要：该图主要展示 3 174.5。
![](images/04120a754b2f51e2a81d5b912948543647adce389367109c329ce38da918952f.jpg)

试样类型：CT；

取样方向：LT：

试样尺寸： $B = 20, W = 80$

试验频率： $10\mathrm{Hz}$

应力比： $R = 0.1$

试验环境：空气；

试样个数：5；

试验点数：176：

$\mathrm{da} / \mathrm{dN} = 1.703266\times 10^{-8}(\Delta K)^{-1}$

图片摘要：该图主要展示 3 162024T3510状态挤压矩形棒材 曲线。
![](images/85b677ee0cd5182e6399271bad20e4254cb5390fc1cffc74313d9efb226bd583.jpg)  
图3-162024T3510状态挤压矩形棒材 $(50\mathrm{mm}\times 300\mathrm{mm})\mathrm{d}a_{\mathrm{r}} / \mathrm{d}N - \Delta K$ 曲线

试样类型：CT；

取样方向：LT：

试样尺寸： $B = 20,W = 80$

试验频率： $10\mathrm{Hz}$

应力比： $R = 0.3$

试验环境：空气；

试样个数：5；

试验点数：182：

$\mathrm{da} / \mathrm{dN} = 2.684918\times 10^{-8}(\Delta K)^{-1}$

图3-17 2024T3510状态挤压矩形棒材 $(50\mathrm{mm}\times 300\mathrm{mm})\mathrm{d}a_{\mathrm{r}} / \mathrm{d}N - \Delta K$ 曲线

图片摘要：该图主要展示 3 17 2024T3510状态挤压矩形棒材 曲线。
![](images/6ec1f481aba58111cf9662ff237536aec052b1da3bfb1d3095494730c403eb0d.jpg)  
图3-18 2024T3510状态挤压矩形棒材 $(50\mathrm{mm}\times 300\mathrm{mm})\mathrm{d}a_{\mathrm{f}}\mathrm{d}N - \Delta K$ 曲线

试样类型：CT：

取样方向：LT：

试样尺寸： $B = 20, W = 80$

试验频率： $10\mathrm{Hz}$

应力比： $R = 0.6$

试验环境：空气：

试样个数：5；

试验点数：121：

$\mathrm{da} / \mathrm{dN} = 9.003745\times 10^{-6}(\Delta K)$

图片摘要：该图片与试样类型：CT；；取样方向：TL；这部分内容相关。
![](images/b0487a09ef6090515cf48570a858ab85e7625081618187a82eb618cdc274aa93.jpg)

试样类型：CT；

取样方向：TL；

试样尺寸： $B = 20, W = 80$

试验频率： $10\mathrm{Hz}$

应力比： $R = 0,1$

试验环境：空气；

试样个数：5；

试验点数：164；

$\mathrm{da} / \mathrm{d}N\approx 3.616165\times 10^{-9}(\Delta K_{\mathrm{J}} + 410)$

图片摘要：该图主要展示 3 19 2024T3510状态挤压矩形棒材 曲线[5]。
