Repository: C-zj02/CFD-claw

<div align="center">

**English** | [中文](#中文版) | [Français](README_FR.md) | [Русский](README_RU.md) | [हिन्दी](README_HI.md) | [العربية](README_AR.md) | [Português](README_PT.md)

# 🚀 Claude Code Python

**A Complete Python Reimplementation Based on Real Claude Code Source**

*From TypeScript Source → Rebuilt in Python with ❤️*

***
**🔥 Active Development • New Features Weekly 🔥**

</div>

***

## 🎯 What is This?

**Clawd Code** is a **complete Python rewrite** of Claude Code, based on the **real TypeScript source code**.

File: RAG-data/中国航空材料手册（第2版）第3卷 铝合金 镁合金201-400.pdf-3ed7167a-d291-496d-8323-b8e053139e56.md (part 10 of 12)
表3-12  
<table><tr><td>技术标准</td><td>品种</td><td>状态</td><td>δ/mm</td><td>取样方向</td><td>σb/MPa</td><td>σP0.2/MPa</td><td>δ1/ψ</td></tr><tr><td rowspan="6">Q/6S 830-1990</td><td rowspan="6">厚板</td><td rowspan="6">T651</td><td rowspan="2">6.5~12.5</td><td>L</td><td>531</td><td>462</td><td>9</td></tr><tr><td>LT</td><td>538</td><td>462</td><td>9</td></tr><tr><td rowspan="2">&gt;12.5~25.4</td><td>L</td><td>531</td><td>469</td><td>8</td></tr><tr><td>LT</td><td>538</td><td>469</td><td>8</td></tr><tr><td rowspan="2">&gt;25.4~38.1</td><td>L</td><td>524</td><td>462</td><td>6</td></tr><tr><td>LT</td><td>531</td><td>462</td><td>6</td></tr><tr><td rowspan="6">Q/6S 831-1990</td><td rowspan="6">厚板</td><td rowspan="6">T7651</td><td rowspan="2">6.5~12.7</td><td>L</td><td>483</td><td>414</td><td>9</td></tr><tr><td>LT</td><td>490</td><td>414</td><td>9</td></tr><tr><td rowspan="2">&gt;12.7~25.4</td><td>L</td><td>476</td><td>407</td><td>8</td></tr><tr><td>LT</td><td>483</td><td>407</td><td>8</td></tr><tr><td rowspan="2">&gt;25.4~38.1</td><td>L</td><td>476</td><td>407</td><td>6</td></tr><tr><td>LT</td><td>483</td><td>407</td><td>6</td></tr><tr><td rowspan="8">Q/6S 791-1990</td><td rowspan="8">厚板</td><td rowspan="8">T7351</td><td rowspan="2">6.5~38.0</td><td>L</td><td>469</td><td>393</td><td>10</td></tr><tr><td>LT</td><td>469</td><td>393</td><td>9</td></tr><tr><td rowspan="3">38.0</td><td>L</td><td>469</td><td>393</td><td>10</td></tr><tr><td>LT</td><td>469</td><td>393</td><td>9</td></tr><tr><td>ST</td><td>441</td><td>365</td><td>1</td></tr><tr><td rowspan="3">&gt;38.0~45.0</td><td>L</td><td>462</td><td>379</td><td>10</td></tr><tr><td>LT</td><td>462</td><td>379</td><td>8</td></tr><tr><td>ST</td><td>441</td><td>359</td><td>4</td></tr></table>

# 3.1.3 技术标准规定的薄板的断裂韧度见表3-3。

表3-3  

<table><tr><td>技术标准</td><td>品种</td><td>状态</td><td>δ/mm</td><td>取样方向</td><td>Kt/MPa·√m</td></tr><tr><td rowspan="2">Q/6S 829-1990</td><td rowspan="2">薄板</td><td rowspan="2">T6(T61)</td><td>1.0~3.1</td><td>T-L</td><td>82.4</td></tr><tr><td>&gt;3.1~6.5</td><td>T-L</td><td>66.0</td></tr><tr><td rowspan="3">Q/6S 792-1990</td><td rowspan="3">薄板</td><td rowspan="3">T76(T762)</td><td>1.0~3.0</td><td>T-L</td><td>95.5</td></tr><tr><td>1.0~3.0</td><td>L-T</td><td>110.0</td></tr><tr><td>&gt;3.1~6.5</td><td>L-T</td><td>88.0</td></tr></table>

① 退火状态薄板，在冶金厂固溶热处理后经矫直，再人工时效成T6状态。  
② 退火状态薄板，在冶金厂固溶热处理后经矫直，再人工时效成T76状态。

# 3.1.4 技术标准规定的厚板的断裂韧度见表3-4。

表3-4  

<table><tr><td>技术标准</td><td>品种</td><td>状态</td><td>取样方向</td><td>\(K_{IC}/MPa\)\(\cdot m\)</td></tr><tr><td rowspan="2">Q/6S 830-1990</td><td rowspan="2">厚板</td><td rowspan="2">T651</td><td>L-T</td><td>33</td></tr><tr><td>T-L</td><td>31</td></tr><tr><td rowspan="2">Q/6S 831-1990</td><td rowspan="2">厚板</td><td rowspan="2">T7651</td><td>L-T</td><td>36.3</td></tr><tr><td>T-L</td><td>33</td></tr><tr><td rowspan="2">Q/6S 791-1990</td><td rowspan="2">厚板</td><td rowspan="2">T7351</td><td>L-T</td><td>42</td></tr><tr><td>T-L</td><td>35</td></tr></table>

# 3.2 室温及各种温度下的力学性能

# 3.2.1 硬度 各种状态厚板的硬度值见表3-5。

# 3.2.2 拉伸性能

# 3.2.2.1 室温拉伸性能见表3-6和表3-7。

表3-5-6  

<table><tr><td>品种</td><td>状态</td><td>规格/mm</td><td>HBS</td></tr><tr><td rowspan="3">厚板</td><td>T651</td><td>38.0</td><td>163</td></tr><tr><td>T7651</td><td>38.0</td><td>148</td></tr><tr><td>T7351</td><td>38.0</td><td>146</td></tr></table>

表3-62-6  

<table><tr><td rowspan="2">品种</td><td rowspan="2">状态</td><td rowspan="2">δ/mm</td><td rowspan="2">取样方向</td><td>σb</td><td>σP0.01</td><td>σP0.2</td><td>σ0.7</td><td>σ0.85</td><td rowspan="2">δ%</td></tr><tr><td colspan="5">MPa</td></tr><tr><td rowspan="6">薄板</td><td rowspan="2">O</td><td rowspan="6">2.0</td><td>L</td><td>203</td><td>-</td><td>102</td><td>-</td><td>-</td><td>18.0</td></tr><tr><td>LT</td><td>204</td><td>-</td><td>87</td><td>-</td><td>-</td><td>17.0</td></tr><tr><td rowspan="2">T6</td><td>L</td><td>548</td><td>337</td><td>487</td><td>492</td><td>478</td><td>14.0</td></tr><tr><td>LT</td><td>546</td><td>345</td><td>476</td><td>484</td><td>465</td><td>13.3</td></tr><tr><td rowspan="2">T6°</td><td>L</td><td>542</td><td>353</td><td>489</td><td>494</td><td>482</td><td>13.0</td></tr><tr><td>LT</td><td>543</td><td>348</td><td>471</td><td>480</td><td>460</td><td>14.7</td></tr></table>

续表 3-6  

<table><tr><td rowspan="2">品种</td><td rowspan="2">状态</td><td rowspan="2">δ/mm</td><td rowspan="2">取样方向</td><td>σb</td><td>σP0.01</td><td>σP0.2</td><td>σc.7</td><td>σ0.85</td><td rowspan="2">δ/%</td></tr><tr><td colspan="5">MPa</td></tr><tr><td rowspan="4">薄板</td><td rowspan="2">T76</td><td rowspan="4">2.0</td><td>L</td><td>491</td><td>293</td><td>428</td><td>430</td><td>419</td><td>11.4</td></tr><tr><td>LT</td><td>485</td><td>319</td><td>418</td><td>421</td><td>410</td><td>10.6</td></tr><tr><td rowspan="2">T76*</td><td>L</td><td>487</td><td>-</td><td>441</td><td>-</td><td>-</td><td>11.9</td></tr><tr><td>LT</td><td>498</td><td>-</td><td>437</td><td>-</td><td>-</td><td>10.9</td></tr><tr><td rowspan="6">厚板</td><td rowspan="2">T651</td><td rowspan="6">38</td><td>L</td><td>560</td><td>423</td><td>499</td><td>503</td><td>497</td><td>13.4</td></tr><tr><td>LT</td><td>570</td><td>386</td><td>492</td><td>500</td><td>478</td><td>14.2</td></tr><tr><td rowspan="2">T7651</td><td>L</td><td>522</td><td>370</td><td>453</td><td>455</td><td>448</td><td>14.1</td></tr><tr><td>LT</td><td>526</td><td>363</td><td>452</td><td>457</td><td>442</td><td>12.9</td></tr><tr><td rowspan="2">T7351</td><td>L</td><td>517</td><td>349</td><td>443</td><td>448</td><td>432</td><td>14.0</td></tr><tr><td>LT</td><td>510</td><td>353</td><td>439</td><td>442</td><td>435</td><td>14.6</td></tr></table>

注：1 薄板为 $\delta_{10}$ ，厚板为 $\delta_{5}$ 。  
2 T6为退火状态薄板，在冶金厂固溶热处理后经矫直，再人工时效成T6状态。  
3 T76* 退火状态薄板，在冶金厂固溶热处理后经矫直，再人工时效成T76状态。

表 $3 - 7^{[2 - 7]}$   

<table><tr><td>状态</td><td>δ/mm</td><td>取样方向</td><td>σb/MPa</td><td>σP0.2/MPa</td><td>δs/°C</td></tr><tr><td>T761</td><td>2.5</td><td>LT</td><td>507</td><td>442</td><td>14.9</td></tr><tr><td rowspan="2">T651</td><td rowspan="2">38</td><td>L</td><td>586</td><td>524</td><td>11.7</td></tr><tr><td>LT</td><td>564</td><td>494</td><td>12.5</td></tr><tr><td rowspan="2">T7651</td><td rowspan="2">38</td><td>L</td><td>514</td><td>440</td><td>13.3</td></tr><tr><td>LT</td><td>503</td><td>431</td><td>13.2</td></tr><tr><td rowspan="9">T7351</td><td rowspan="3">70</td><td>L</td><td>462</td><td>376</td><td>15.4</td></tr><tr><td>LT</td><td>473</td><td>383</td><td>12.9</td></tr><tr><td>ST</td><td>463</td><td>369</td><td>8.7</td></tr><tr><td rowspan="2">13</td><td>L</td><td>520</td><td>453</td><td>11.4</td></tr><tr><td>LT</td><td>505</td><td>438</td><td>11.9</td></tr><tr><td rowspan="2">14</td><td>L</td><td>517</td><td>455</td><td>14.6</td></tr><tr><td>LT</td><td>521</td><td>453</td><td>13.0</td></tr><tr><td rowspan="2">17</td><td>L</td><td>525</td><td>466</td><td>15.4</td></tr><tr><td>LT</td><td>524</td><td>469</td><td>15.3</td></tr></table>

3.2.2.2 T6状态包铝薄板纵向、横向的室温拉伸应力-应变曲线见图3-1。   
3.2.2.3 T76状态包铝薄板纵向、横向的室温拉伸应力-应变曲线见图3-2。

图片摘要：该图主要展示 3 1 7475T6状态包铝薄板室温拉伸 曲线[5]。
![](images/af7e67c7bcd644ca5d934fef331a3e495031d220f331cc8245cb6cf799758619.jpg)  
图3-1 7475T6状态包铝薄板室温拉伸 $\sigma -\varepsilon$ 曲线[5]

图片摘要：该图主要展示 3 1 7475T6状态包铝薄板室温拉伸 曲线[5]。
![](images/72a1e2e37d82bc1e0385669fcfaa1f5f337a5e75135cc575acf87932b9f48862.jpg)  
图3-2 7475T76状态包铝薄板室温拉伸 $\sigma -\varepsilon$ 曲线

3.2.2.4 T651状态厚板纵向、横向室温拉伸应力-应变曲线和横向全应力-应变曲线见图3-3、图3-4。

图片摘要：该图主要展示 3 2 7475T76状态包铝薄板室温拉伸 曲线。
![](images/7d4475603c57cd07e672c86503a91e1a6cd39360dcfd3ad7d8f1713ae47ea727.jpg)  
图3-3 7475T651状态厚板室温拉伸 $\sigma -\varepsilon$ 曲线[6]

图片摘要：该图主要展示 3 3 7475T651状态厚板室温拉伸 曲线[6]。
![](images/45d251633ce9b40f52015067f97b64f024d4adb86b7f1471ec69f1227ad5fd96.jpg)  
图3-4 7475T651状态厚板室温拉伸全 $\sigma -\varepsilon$ 曲线[6]

3.2.2.5 T7651状态厚板纵向、横向的室温拉伸应力-应变曲线和横向全应力-应变曲线见图3-5和图3-6。  
3.2.2.6 T7351状态厚板纵向、横向的室温拉伸应力-应变曲线和全应力-应变曲线见图3-7和图3-8。  
3.2.2.7 T6及T76状态 $2\mathrm{mm}$ 薄板经不同温度稳定化处理后的室温拉伸性能见表3-8。

图片摘要：该图主要展示 3 4 7475T651状态厚板室温拉伸全 曲线[6]。
![](images/33dc189dea61092863e04365cec26d3503bfcef72df77279f70dff240593cf5c.jpg)  
图3-5 7475T7651状态厚板室温拉伸 $\sigma -\varepsilon$ 曲线[3]

图片摘要：该图主要展示 3 5 7475T7651状态厚板室温拉伸 曲线[3]。
![](images/3297c589a882bcdc9b03ff354678289bed4528f9b6a20bc65c5309dce5c0ad70.jpg)  
图3-6 7475T7651状态厚板室温拉伸全 $\sigma -\varepsilon$ 曲线[3]

图片摘要：该图主要展示 3 6 7475T7651状态厚板室温拉伸全 曲线[3]。
![](images/0fc0c0a72fd4bfa044196a11ae0e5b33253712bb749a534bb863e2ed563aac5d.jpg)  
图3-7 7475T7351状态厚板室温拉伸 $\sigma -\varepsilon$ 曲线[4]

图片摘要：该图主要展示 3 7 7475T7351状态厚板室温拉伸 曲线[4]。
![](images/c411be2420fd8b557eeac52b3ad46c569551ab2c6fa3a788e82a4a5f98d43ffd.jpg)  
图3-8 7475T7351状态厚板室温拉伸全 $\sigma -\varepsilon$ 曲线[4]

表3-8.2.5  

<table><tr><td rowspan="2">品种</td><td rowspan="2">状态</td><td rowspan="2">δ/mm</td><td rowspan="2">取样方向</td><td colspan="2">稳定化处理制度</td><td rowspan="2">σb/MPa</td><td rowspan="2">σP0.2/MPa</td><td rowspan="2">δ1.5%</td></tr><tr><td>θ/C</td><td>t/h</td></tr><tr><td rowspan="8">薄板</td><td rowspan="8">T6</td><td rowspan="8">2.0</td><td rowspan="8">LT</td><td rowspan="2">100</td><td>50</td><td>545</td><td>480</td><td>14.9</td></tr><tr><td>100</td><td>544</td><td>482</td><td>14.2</td></tr><tr><td rowspan="2">125</td><td>50</td><td>531</td><td>475</td><td>14.2</td></tr><tr><td>100</td><td>531</td><td>470</td><td>12.4</td></tr><tr><td rowspan="2">150</td><td>50</td><td>490</td><td>425</td><td>11.8</td></tr><tr><td>100</td><td>454</td><td>379</td><td>11.7</td></tr><tr><td rowspan="2">175</td><td>50</td><td>390</td><td>298</td><td>11.5</td></tr><tr><td>100</td><td>346</td><td>249</td><td>11.9</td></tr></table>

续表3-8   

<table><tr><td rowspan="2">品种</td><td rowspan="2">状态</td><td rowspan="2">δ/mm</td><td rowspan="2">取样方向</td><td colspan="2">稳定化处理制度</td><td rowspan="2">σb/MPa</td><td rowspan="2">σP0.2/MPa</td><td rowspan="2">σ100/°</td></tr><tr><td>θ/C</td><td>t/h</td></tr><tr><td rowspan="8">薄板</td><td rowspan="8">T76</td><td rowspan="8">2.0</td><td rowspan="8">LT</td><td rowspan="2">100</td><td>50</td><td>491</td><td>430</td><td>12.4</td></tr><tr><td>100</td><td>485</td><td>422</td><td>11.6</td></tr><tr><td rowspan="2">125</td><td>50</td><td>488</td><td>424</td><td>11.9</td></tr><tr><td>100</td><td>478</td><td>412</td><td>11.4</td></tr><tr><td rowspan="2">150</td><td>50</td><td>453</td><td>379</td><td>11.2</td></tr><tr><td>100</td><td>436</td><td>356</td><td>12.2</td></tr><tr><td rowspan="2">175</td><td>50</td><td>385</td><td>292</td><td>11.8</td></tr><tr><td>100</td><td>348</td><td>252</td><td>11.4</td></tr></table>

3.2.2.8 T61及T761状态 $1.0\sim 6.0\mathrm{mm}$ 薄板经不同温度稳定化处理后的室温拉伸性能见表3-9。

表3-9  

<table><tr><td rowspan="2">品种</td><td rowspan="2">状态</td><td rowspan="2">δ/mm</td><td colspan="2">稳定化处理制度</td><td rowspan="2">σb/MPa</td><td rowspan="2">σP0.2/MPa</td><td rowspan="2">δ1/%</td></tr><tr><td>θ/C</td><td>t/h</td></tr><tr><td rowspan="22">薄板</td><td rowspan="22">T61</td><td rowspan="22">1.0~6.0</td><td rowspan="5">100</td><td>0.1~0.5</td><td>552</td><td>496</td><td>12</td></tr><tr><td>10</td><td>558</td><td>496</td><td>12</td></tr><tr><td>100</td><td>558</td><td>503</td><td>12</td></tr><tr><td>1000</td><td>565</td><td>510</td><td>12</td></tr><tr><td>10000</td><td>552</td><td>490</td><td>13</td></tr><tr><td rowspan="5">149</td><td>0.1~0.5</td><td>552</td><td>496</td><td>12</td></tr><tr><td>10</td><td>545</td><td>490</td><td>12</td></tr><tr><td>100</td><td>510</td><td>434</td><td>12</td></tr><tr><td>1000</td><td>400</td><td>310</td><td>13</td></tr><tr><td>10000</td><td>310</td><td>207</td><td>14</td></tr><tr><td rowspan="6">177</td><td>0.1</td><td>545</td><td>490</td><td>12</td></tr><tr><td>0.5</td><td>538</td><td>483</td><td>12</td></tr><tr><td>10</td><td>490</td><td>414</td><td>12</td></tr><tr><td>100</td><td>386</td><td>290</td><td>12</td></tr><tr><td>1000</td><td>303</td><td>193</td><td>14</td></tr><tr><td>10000</td><td>234</td><td>124</td><td>15</td></tr><tr><td rowspan="6">204</td><td>0.1</td><td>531</td><td>469</td><td>12</td></tr><tr><td>0.5</td><td>496</td><td>427</td><td>12</td></tr><tr><td>10</td><td>372</td><td>276</td><td>12</td></tr><tr><td>100</td><td>296</td><td>186</td><td>13</td></tr><tr><td>1000</td><td>234</td><td>117</td><td>15</td></tr><tr><td>10000</td><td>207</td><td>97</td><td>18</td></tr><tr><td rowspan="8">薄板</td><td rowspan="8">T761</td><td rowspan="8">1.0~6.0</td><td rowspan="3">100</td><td>0.1~10</td><td>524</td><td>462</td><td>12</td></tr><tr><td>100~1000</td><td>531</td><td>469</td><td>12</td></tr><tr><td>10000</td><td>524</td><td>462</td><td>13</td></tr><tr><td rowspan="5">149</td><td>0.1~0.5</td><td>524</td><td>462</td><td>12</td></tr><tr><td>10</td><td>524</td><td>455</td><td>12</td></tr><tr><td>100</td><td>490</td><td>421</td><td>12</td></tr><tr><td>1000</td><td>400</td><td>303</td><td>13</td></tr><tr><td>10000</td><td>310</td><td>207</td><td>14</td></tr></table>

续表 3-9  

<table><tr><td rowspan="2">品种</td><td rowspan="2">状态</td><td rowspan="2">δ/mm</td><td colspan="2">稳定化处理制度</td><td rowspan="2">σb/MPa</td><td rowspan="2">σP0.2/MPa</td><td rowspan="2">δ/%</td></tr><tr><td>θ/C</td><td>t/h</td></tr><tr><td rowspan="12">薄板</td><td rowspan="12">T761</td><td rowspan="12">1.0~6.0</td><td rowspan="6">177</td><td>0.1</td><td>517</td><td>455</td><td>12</td></tr><tr><td>0.5</td><td>517</td><td>455</td><td>12</td></tr><tr><td>10</td><td>469</td><td>393</td><td>12</td></tr><tr><td>100</td><td>379</td><td>283</td><td>12</td></tr><tr><td>1000</td><td>303</td><td>193</td><td>14</td></tr><tr><td>10000</td><td>234</td><td>124</td><td>15</td></tr><tr><td rowspan="6">204</td><td>0.1</td><td>503</td><td>434</td><td>12</td></tr><tr><td>0.5</td><td>483</td><td>414</td><td>12</td></tr><tr><td>10</td><td>372</td><td>276</td><td>12</td></tr><tr><td>100</td><td>296</td><td>186</td><td>13</td></tr><tr><td>1000</td><td>234</td><td>117</td><td>15</td></tr><tr><td>10000</td><td>207</td><td>97</td><td>18</td></tr></table>

① 试样标距长 $50\mathrm{mm}$ 。

3.2.2.9 T651、7651和T7351状态 $38\mathrm{mm}$ 厚板经不同温度稳定化处理后的室温拉伸性能见表3-10。

表3-10.4.6  

<table><tr><td rowspan="2">状态</td><td colspan="2">稳定化处理制度</td><td rowspan="2">σb/MPa</td><td rowspan="2">σP0.01/MPa</td><td rowspan="2">σP0.2/MPa</td><td rowspan="2">σ0.7/MPa</td><td rowspan="2">σ0.8/.MPa</td><td rowspan="2">δ5/%</td><td rowspan="2">ψ/°C</td></tr><tr><td>θ/C</td><td>t/h</td></tr><tr><td rowspan="8">T651</td><td rowspan="2">100</td><td>50</td><td>578</td><td>374</td><td>503</td><td>513</td><td>491</td><td>14.9</td><td>29.7</td></tr><tr><td>100</td><td>566</td><td>374</td><td>494</td><td>503</td><td>483</td><td>13.5</td><td>30.1</td></tr><tr><td rowspan="2">125</td><td>50</td><td>568</td><td>377</td><td>494</td><td>503</td><td>482</td><td>19.5</td><td>30.0</td></tr><tr><td>100</td><td>556</td><td>382</td><td>484</td><td>491</td><td>473</td><td>13.3</td><td>29.4</td></tr><tr><td rowspan="2">150</td><td>50</td><td>496</td><td>329</td><td>418</td><td>420</td><td>406</td><td>14.2</td><td>39.0</td></tr><tr><td>100</td><td>468</td><td>306</td><td>386</td><td>388</td><td>373</td><td>14.4</td><td>41.0</td></tr><tr><td rowspan="2">175</td><td>50</td><td>399</td><td>246</td><td>298</td><td>298</td><td>286</td><td>15.2</td><td>45.8</td></tr><tr><td>100</td><td>358</td><td>216</td><td>254</td><td>251</td><td>243</td><td>16.6</td><td>49.7</td></tr><tr><td rowspan="8">T7651</td><td rowspan="2">100</td><td>50</td><td>525</td><td>357</td><td>455</td><td>460</td><td>444</td><td>13.4</td><td>53.1</td></tr><tr><td>100</td><td>525</td><td>350</td><td>455</td><td>460</td><td>444</td><td>14.1</td><td>53.9</td></tr><tr><td rowspan="2">125</td><td>50</td><td>526</td><td>361</td><td>455</td><td>460</td><td>445</td><td>14.2</td><td>54.9</td></tr><tr><td>100</td><td>521</td><td>368</td><td>449</td><td>453</td><td>440</td><td>13.1</td><td>29.3</td></tr><tr><td rowspan="2">150</td><td>50</td><td>480</td><td>318</td><td>397</td><td>399</td><td>385</td><td>14.4</td><td>37.9</td></tr><tr><td>100</td><td>459</td><td>292</td><td>371</td><td>372</td><td>359</td><td>14.7</td><td>37.9</td></tr><tr><td rowspan="2">175</td><td>50</td><td>402</td><td>251</td><td>301</td><td>300</td><td>288</td><td>15.0</td><td>42.2</td></tr><tr><td>100</td><td>362</td><td>217</td><td>257</td><td>255</td><td>245</td><td>15.2</td><td>45.7</td></tr><tr><td rowspan="2">T7351</td><td rowspan="2">125</td><td>50</td><td>503</td><td>-</td><td>423</td><td>-</td><td>-</td><td>13.4</td><td>32.3</td></tr><tr><td>100</td><td>507</td><td>-</td><td>427</td><td>-</td><td>-</td><td>13.7</td><td>33.4</td></tr></table>

3.2.2.10 7475合金薄板和厚板在 $-55^{\circ}C$ 时的低温性能见表3-11。

表3-11[2~6]   

<table><tr><td>品种</td><td>状态</td><td>δ/mm</td><td>试验温度θ/℃</td><td>保温时间t/min</td><td>σb/MPa</td><td>δ/%</td><td>ψ/%</td></tr><tr><td rowspan="2">薄板</td><td>T6</td><td rowspan="2">2.0</td><td>-55</td><td>20</td><td>569</td><td>16.1</td><td></td></tr><tr><td>T76</td><td>-55</td><td>20</td><td>522</td><td>12.2</td><td></td></tr><tr><td rowspan="3">厚板</td><td>T651</td><td rowspan="3">38.0</td><td>-55</td><td>20</td><td>560</td><td>13.4</td><td>24.0</td></tr><tr><td>T7651</td><td>-55</td><td>20</td><td>544</td><td>12.2</td><td>24.2</td></tr><tr><td>T7351</td><td>-55</td><td>20</td><td>540</td><td>12.9</td><td>27.0</td></tr></table>

注：薄板为 $\delta_{10}$ ，厚板为 $\delta_{5}$ 。

# 3.2.2.11 T6和T76状态 $2.0\mathrm{mm}$ 薄板的高温瞬时拉伸性能见表3-12。

表 $3 - 12^{[2,5]}$   

<table><tr><td rowspan="2">品种</td><td rowspan="2">状态</td><td rowspan="2">δ/mm</td><td rowspan="2">试验温度θ/C</td><td>σb</td><td>σP0.2</td><td rowspan="2">δ10/%</td><td rowspan="2">品种</td><td rowspan="2">状态</td><td rowspan="2">δ/mm</td><td rowspan="2">试验温度θ/C</td><td>σb</td><td>σP0.2</td><td rowspan="2">δ10/%</td></tr><tr><td colspan="2">MPa</td><td colspan="2">MPa</td></tr><tr><td rowspan="4">薄板</td><td rowspan="4">T6</td><td rowspan="4">2.0</td><td>100</td><td>481</td><td>428</td><td>24.3</td><td rowspan="4">薄板</td><td rowspan="4">T76</td><td rowspan="4">2.0</td><td>100</td><td>411</td><td>386</td><td>21.2</td></tr><tr><td>125</td><td>442</td><td>397</td><td>26.1</td><td>125</td><td>380</td><td>358</td><td>23.2</td></tr><tr><td>150</td><td>391</td><td>357</td><td>28.9</td><td>150</td><td>345</td><td>322</td><td>24.6</td></tr><tr><td>175</td><td>351</td><td>316</td><td>23.3</td><td>175</td><td>303</td><td>277</td><td>21.6</td></tr></table>

# 3.2.2.12 T651、T7651和T7351状态厚板的高温瞬时拉伸性能见表3-13。

表3-13[3.4.6]  

<table><tr><td>品种</td><td>状态</td><td>δ/mm</td><td>取样方向</td><td>试验温度θ/C</td><td>σb/MPa</td><td>σP0.2/MPa</td><td>δ5/%</td><td>ψ/°C</td></tr><tr><td rowspan="12">厚板</td><td rowspan="4">T651</td><td rowspan="4">38.0</td><td rowspan="4">LT</td><td>100</td><td>506</td><td>477</td><td>18.2</td><td>44.6</td></tr><tr><td>125</td><td>472</td><td>428</td><td>19.8</td><td>50.4</td></tr><tr><td>150</td><td>421</td><td>383</td><td>20.9</td><td>55.6</td></tr><tr><td>175</td><td>382</td><td>350</td><td>19.7</td><td>60.1</td></tr><tr><td rowspan="4">T7651</td><td rowspan="4">38.0</td><td rowspan="4">LT</td><td>100</td><td>450</td><td>414</td><td>16.4</td><td>44.2</td></tr><tr><td>125</td><td>416</td><td>392</td><td>20.8</td><td>50.5</td></tr><tr><td>150</td><td>384</td><td>361</td><td>22.2</td><td>54.7</td></tr><tr><td>175</td><td>342</td><td>321</td><td>21.9</td><td>59.8</td></tr><tr><td rowspan="4">T7351</td><td rowspan="4">38.0</td><td rowspan="4">LT</td><td>100</td><td>444</td><td>399</td><td>18.6</td><td>47.1</td></tr><tr><td>125</td><td>407</td><td>375</td><td>20.2</td><td>53.9</td></tr><tr><td>150</td><td>373</td><td>349</td><td>21.9</td><td>58.1</td></tr><tr><td>175</td><td>333</td><td>308</td><td>22.2</td><td>64.3</td></tr></table>

# 3.2.2.13 T6和T76状态 $2\mathrm{mm}$ 薄板经不同温度稳定化处理后的高温拉伸性能见表3-14。

表3-142.5   

<table><tr><td rowspan="2">品种</td><td rowspan="2">状态</td><td rowspan="2">δ/mm</td><td colspan="2">稳定化处理制度</td><td rowspan="2">试验温度θ/C</td><td rowspan="2">取样方向</td><td rowspan="2">σF/MPa</td><td rowspan="2">σP0.2/MPa</td><td rowspan="2">δ3/%</td></tr><tr><td>θ/C</td><td>t/h</td></tr><tr><td rowspan="8">薄板</td><td rowspan="8">T6</td><td rowspan="8">2.0</td><td rowspan="2">100</td><td>50</td><td rowspan="2">100</td><td rowspan="8">LT</td><td>484</td><td>434</td><td>21.6</td></tr><tr><td>100</td><td>482</td><td>435</td><td>21.4</td></tr><tr><td rowspan="2">125</td><td>50</td><td rowspan="2">125</td><td>435</td><td>397</td><td>26.9</td></tr><tr><td>100</td><td>429</td><td>395</td><td>28.1</td></tr><tr><td rowspan="2">150</td><td>50</td><td rowspan="2">150</td><td>343</td><td>318</td><td>25.2</td></tr><tr><td>100</td><td>320</td><td>301</td><td>26.5</td></tr><tr><td rowspan="2">175</td><td>50</td><td rowspan="2">175</td><td>232</td><td>213</td><td>27.2</td></tr><tr><td>100</td><td>198</td><td>183</td><td>33.7</td></tr><tr><td rowspan="8">薄板</td><td rowspan="8">T76</td><td rowspan="8">2.0</td><td rowspan="2">100</td><td>50</td><td rowspan="2">100</td><td rowspan="8">LT</td><td>415</td><td>387</td><td>21.1</td></tr><tr><td>100</td><td>415</td><td>385</td><td>20.1</td></tr><tr><td rowspan="2">125</td><td>50</td><td rowspan="2">125</td><td>373</td><td>350</td><td>24.8</td></tr><tr><td>100</td><td>375</td><td>354</td><td>22.8</td></tr><tr><td rowspan="2">150</td><td>50</td><td rowspan="2">150</td><td>317</td><td>297</td><td>27.6</td></tr><tr><td>100</td><td>301</td><td>282</td><td>27.1</td></tr><tr><td rowspan="2">175</td><td>50</td><td rowspan="2">175</td><td>227</td><td>208</td><td>33.7</td></tr><tr><td>100</td><td>201</td><td>185</td><td>34.2</td></tr></table>

3.2.2.14 T61和T761状态 $1.0\sim 6.0\mathrm{mm}$ 薄板经不同温度稳定化处理后的高温拉伸性能见表3-15。

表3-15  

<table><tr><td rowspan="2">品种</td><td rowspan="2">状态</td><td rowspan="2">δ/mm</td><td colspan="2">稳定化处理制度</td><td rowspan="2">试验温度θ/(°C)</td><td rowspan="2">σb/MPa</td><td rowspan="2">σP0.2/MPa</td><td rowspan="2">c1/°C</td></tr><tr><td>θ/C</td><td>t/h</td></tr><tr><td rowspan="16">薄板</td><td rowspan="16">T61</td><td rowspan="16">1.0~6.0</td><td rowspan="5">100</td><td>0.1~0.5</td><td rowspan="5">100</td><td>496</td><td>462</td><td>14</td></tr><tr><td>10</td><td>496</td><td>462</td><td>14</td></tr><tr><td>100</td><td>503</td><td>469</td><td>13</td></tr><tr><td>1000</td><td>503</td><td>476</td><td>13</td></tr><tr><td>10000</td><td>483</td><td>448</td><td>14</td></tr><tr><td rowspan="5">149</td><td>0.1~0.5</td><td rowspan="5">149</td><td>434</td><td>414</td><td>18</td></tr><tr><td>10</td><td>434</td><td>414</td><td>17</td></tr><tr><td>100</td><td>379</td><td>372</td><td>19</td></tr><tr><td>1000</td><td>262</td><td>255</td><td>23</td></tr><tr><td>10000</td><td>207</td><td>179</td><td>28</td></tr><tr><td rowspan="6">177</td><td>0.1</td><td rowspan="6">177</td><td>386</td><td>365</td><td>19</td></tr><tr><td>0.5</td><td>379</td><td>365</td><td>19</td></tr><tr><td>10</td><td>324</td><td>310</td><td>24</td></tr><tr><td>100</td><td>228</td><td>221</td><td>23</td></tr><tr><td>1000</td><td>172</td><td>159</td><td>30</td></tr><tr><td>10000</td><td>131</td><td>110</td><td>40</td></tr></table>

续表 3-15  

<table><tr><td rowspan="2">品种</td><td rowspan="2">状态</td><td rowspan="2">δ/mm</td><td colspan="2">稳定化处理制度</td><td rowspan="2">试验温度θ/℃</td><td rowspan="2">σb/MPa</td><td rowspan="2">σP0.2/MPa</td><td rowspan="2">δ1/°C</td></tr><tr><td>θ/C</td><td>t/h</td></tr><tr><td rowspan="6">薄板</td><td rowspan="6">T61</td><td rowspan="6">1.0~6.0</td><td rowspan="6">204</td><td>0.1</td><td rowspan="6">204</td><td>331</td><td>317</td><td>17</td></tr><tr><td>0.5</td><td>296</td><td>283</td><td>19</td></tr><tr><td>10</td><td>200</td><td>193</td><td>26</td></tr><tr><td>100</td><td>145</td><td>138</td><td>35</td></tr><tr><td>1000</td><td>110</td><td>97</td><td>45</td></tr><tr><td>10000</td><td>97</td><td>76</td><td>55</td></tr><tr><td rowspan="20">薄板</td><td rowspan="20">T761</td><td rowspan="20">1.0~6.0</td><td rowspan="3">100</td><td>0.1~10</td><td rowspan="3">100</td><td>455</td><td>434</td><td>14</td></tr><tr><td>100~1000</td><td>455</td><td>434</td><td>13</td></tr><tr><td>10000</td><td>441</td><td>421</td><td>14</td></tr><tr><td rowspan="5">149</td><td>0.1~0.5</td><td rowspan="5">149</td><td>400</td><td>386</td><td>18</td></tr><tr><td>10</td><td>393</td><td>379</td><td>17</td></tr><tr><td>100</td><td>359</td><td>345</td><td>19</td></tr><tr><td>1000</td><td>362</td><td>255</td><td>23</td></tr><tr><td>10000</td><td>207</td><td>179</td><td>28</td></tr><tr><td rowspan="6">177</td><td>0.1</td><td rowspan="6">177</td><td>352</td><td>338</td><td>19</td></tr><tr><td>0.5</td><td>352</td><td>331</td><td>19</td></tr><tr><td>10</td><td>303</td><td>290</td><td>21</td></tr><tr><td>100</td><td>228</td><td>221</td><td>23</td></tr><tr><td>1000</td><td>172</td><td>159</td><td>30</td></tr><tr><td>10000</td><td>131</td><td>110</td><td>40</td></tr><tr><td rowspan="6">204</td><td>0.1</td><td rowspan="6">204</td><td>290</td><td>269</td><td>17</td></tr><tr><td>0.5</td><td>276</td><td>262</td><td>19</td></tr><tr><td>10</td><td>200</td><td>193</td><td>26</td></tr><tr><td>100</td><td>145</td><td>138</td><td>35</td></tr><tr><td>1000</td><td>110</td><td>97</td><td>45</td></tr><tr><td>10000</td><td>97</td><td>76</td><td>55</td></tr></table>

① 试样标距长 $50\mathrm{mm}$ 。

3.2.2.15 T651、T7651 和 T7351 状态 $38\mathrm{mm}$ 厚板经不同温度稳定化处理后的高温拉伸性能见表 3-16。

表3-16246  

<table><tr><td rowspan="2">品种</td><td rowspan="2">状态</td><td colspan="2">稳定化处理制度</td><td rowspan="2">试验温度θ/C</td><td rowspan="2">取样方向</td><td rowspan="2">σb/MPa</td><td rowspan="2">σp12/MPa</td><td rowspan="2">δ1/°</td></tr><tr><td>θ/C</td><td>t/h</td></tr><tr><td rowspan="8">厚板</td><td rowspan="8">T651</td><td rowspan="2">100</td><td>50</td><td rowspan="2">100</td><td rowspan="8">LT</td><td>504</td><td>448</td><td>16.8</td></tr><tr><td>100</td><td>505</td><td>454</td><td>18.1</td></tr><tr><td rowspan="2">125</td><td>50</td><td rowspan="2">125</td><td>462</td><td>420</td><td>11.8</td></tr><tr><td>100</td><td>450</td><td>411</td><td>19.1</td></tr><tr><td rowspan="2">150</td><td>50</td><td rowspan="2">150</td><td>365</td><td>342</td><td>23.6</td></tr><tr><td>100</td><td>330</td><td>310</td><td>20.8</td></tr><tr><td rowspan="2">175</td><td>50</td><td rowspan="2">175</td><td>245</td><td>230</td><td>26.6</td></tr><tr><td>100</td><td>213</td><td>199</td><td>29.3</td></tr></table>

续表 3-16  

<table><tr><td rowspan="2">品种</td><td rowspan="2">状态</td><td colspan="2">稳定化处理制度</td><td rowspan="2">试验温度θ/C</td><td rowspan="2">取样方向</td><td rowspan="2">σb/MPa</td><td rowspan="2">σP0.2/MPa</td><td rowspan="2">δs/°C</td></tr><tr><td>θ/C</td><td>t/h</td></tr><tr><td rowspan="8">厚板</td><td rowspan="8">T7651</td><td rowspan="2">100</td><td>50</td><td rowspan="2">100</td><td rowspan="8">LT</td><td>452</td><td>417</td><td>16.8</td></tr><tr><td>100</td><td>451</td><td>419</td><td>16.8</td></tr><tr><td rowspan="2">125</td><td>50</td><td rowspan="2">125</td><td>414</td><td>393</td><td>19.9</td></tr><tr><td>100</td><td>414</td><td>392</td><td>20.1</td></tr><tr><td rowspan="2">150</td><td>50</td><td rowspan="2">150</td><td>347</td><td>331</td><td>24.5</td></tr><tr><td>100</td><td>326</td><td>308</td><td>20.6</td></tr><tr><td rowspan="2">175</td><td>50</td><td rowspan="2">175</td><td>243</td><td>228</td><td>27.8</td></tr><tr><td>100</td><td>219</td><td>206</td><td>25.1</td></tr><tr><td rowspan="8">厚板</td><td rowspan="8">T7351</td><td rowspan="2">100</td><td>50</td><td rowspan="2">100</td><td rowspan="8">LT</td><td>439</td><td>395</td><td>16.6</td></tr><tr><td>100</td><td>441</td><td>403</td><td>19.7</td></tr><tr><td rowspan="2">125</td><td>50</td><td rowspan="2">125</td><td>416</td><td>395</td><td>20.2</td></tr><tr><td>100</td><td>412</td><td>392</td><td>21.8</td></tr><tr><td rowspan="2">150</td><td>50</td><td rowspan="2">150</td><td>334</td><td>318</td><td>28.9</td></tr><tr><td>100</td><td>317</td><td>302</td><td>28.8</td></tr><tr><td rowspan="2">175</td><td>50</td><td rowspan="2">175</td><td>219</td><td>205</td><td>30.8</td></tr><tr><td>100</td><td>201</td><td>186</td><td>33.2</td></tr></table>

# 3.2.3 压缩性能

3.2.3.1 T651、T7651和T7351状态 $38\mathrm{mm}$ 厚板的压缩性能见表3-17。

表3-17[3.4.6]  

<table><tr><td>品种</td><td>状态</td><td>δ/mm</td><td>取样方向</td><td>σPre,15/MPa</td><td>σPre,25/MPa</td><td>σPre,7/MPa</td><td>σPre,10/MPa</td></tr><tr><td rowspan="6">厚板</td><td rowspan="2">T651</td><td rowspan="6">38</td><td>L</td><td>374</td><td>458</td><td>469</td><td>448</td></tr><tr><td>LT</td><td>409</td><td>483</td><td>490</td><td>472</td></tr><tr><td rowspan="2">T7651</td><td>L</td><td>367</td><td>443</td><td>448</td><td>429</td></tr><tr><td>LT</td><td>397</td><td>459</td><td>464</td><td>450</td></tr><tr><td rowspan="2">T7351</td><td>L</td><td>373</td><td>448</td><td>453</td><td>435</td></tr><tr><td>LT</td><td>399</td><td>457</td><td>461</td><td>448</td></tr></table>

3.2.3.2 T651、T7651和T7351状态厚板的压缩应力-应变曲线见图39～图3-11。  
3.2.4 冲击性能  
3.2.4.1 T651、T7651和T7351状态 $38\mathrm{mm}$ 厚板的室温冲击韧性见表3-18。  
3.2.5 弯曲性能  
3.2.5.1 T6和O状态薄板弯曲性能见表3-19。

图片摘要：该图主要展示 3 9 7475T651状态厚板室温压缩 曲线[6]。
![](images/75411dcfe32e02a91728d15e1b8662ba38820fc69fd94990374b479c2d52ab65.jpg)  
图3-9 7475T651状态厚板室温压缩 $\sigma -\varepsilon$ 曲线[6]

图片摘要：该图主要展示 3 9 7475T651状态厚板室温压缩 曲线[6]。
![](images/6976e7797cf0e9fd4cca49257f22d1fb04b1dc84d4e2f62a1c457b441d9b1a83.jpg)  
图3-10 7475T7651状态厚板室温压缩 $\sigma -\varepsilon$ 曲线

表3-184.5.7  

<table><tr><td>品种</td><td>状态</td><td>规格</td><td>试验温度θ/℃</td><td>取样方向</td><td>akv/(kJ/m2)</td></tr><tr><td rowspan="6">厚板</td><td rowspan="2">T651</td><td rowspan="6">38</td><td rowspan="6">室温</td><td>L</td><td>225</td></tr><tr><td>LT</td><td>140</td></tr><tr><td rowspan="2">T7651</td><td>L</td><td>219</td></tr><tr><td>LT</td><td>140</td></tr><tr><td rowspan="2">T7351</td><td>L</td><td>227</td></tr><tr><td>LT</td><td>148</td></tr><tr><td rowspan="3">厚板</td><td>T651</td><td rowspan="2">38</td><td rowspan="3">室温</td><td rowspan="3">LT</td><td>110</td></tr><tr><td>T7651</td><td>134</td></tr><tr><td>T7351</td><td>70</td><td>155</td></tr></table>

表3-19  

<table><tr><td>状态</td><td>厚度/mm</td><td>取样方向</td><td>压头半径/mm</td><td>弯曲角度/(°)</td><td>要求</td></tr><tr><td>T6</td><td>1.60~2.30</td><td>LT</td><td>8</td><td>180</td><td>无裂纹</td></tr><tr><td>O</td><td>1.60~2.30</td><td>LT</td><td>3</td><td>180</td><td>无裂纹</td></tr></table>

3.2.5.2 T6和O状态 $2\mathrm{mm}$ 薄板的弯曲性能见表3-20。

表3-20  

<table><tr><td>状态</td><td>取样方向</td><td>压头半径/mm</td><td>弯曲角度/(°)</td><td>试验结果</td></tr><tr><td>T6</td><td>LT</td><td>7</td><td>180</td><td>无裂纹</td></tr><tr><td>O</td><td>LT</td><td>3</td><td>180</td><td>无裂纹</td></tr><tr><td>T6*</td><td>LT</td><td>7</td><td>180</td><td>无裂纹</td></tr></table>

3.2.6 扭转与剪切性能

3.2.6.1 T651、T7651和T7351状态 $38\mathrm{mm}$ 厚板的室温扭转性能见表3-21。

表3-21[3.4.6]  

<table><tr><td>品种</td><td>状态</td><td>δ/mm</td><td>取样方向</td><td>τb/MPa</td><td>τ0.3/MPa</td><td>τ0.45/MPa</td></tr><tr><td rowspan="9">厚板</td><td rowspan="2">T651</td><td rowspan="6">38</td><td>L</td><td>440</td><td>301</td><td>231</td></tr><tr><td>LT</td><td>457</td><td>318</td><td>238</td></tr><tr><td rowspan="2">T7651</td><td>L</td><td>422</td><td>299</td><td>230</td></tr><tr><td>LT</td><td>409</td><td>285</td><td>219</td></tr><tr><td rowspan="2">T7351</td><td>L</td><td>429</td><td>296</td><td>231</td></tr><tr><td>LT</td><td>413</td><td>285</td><td>217</td></tr><tr><td>T651</td><td rowspan="2">38</td><td rowspan="3">LT</td><td>457</td><td>321</td><td>241</td></tr><tr><td>T7651</td><td>414</td><td>284</td><td>228</td></tr><tr><td>T7351</td><td>70</td><td>388</td><td>253</td><td>189</td></tr></table>

# 3.2.7 应力集中

3.2.7.1 T651、T7651和T7351状态 $38\mathrm{mm}$ 厚板的缺口 $(r\leqslant 0.018\mathrm{mm})$ 敏感系数 $(\sigma_{\mathrm{bH}} / \sigma_{\mathrm{b}})$ 见表3-22。

表322[3.4-6]  

<table><tr><td>品种</td><td>状态</td><td>δ/mm</td><td>取样方向</td><td>σb/MPa</td><td>σbH/MPa</td><td>σH/σt</td></tr><tr><td rowspan="6">厚板</td><td rowspan="2">T651</td><td rowspan="6">38</td><td>L</td><td>560</td><td>701</td><td>1.25</td></tr><tr><td>LT</td><td>570</td><td>682</td><td>1.20</td></tr><tr><td rowspan="2">T7651</td><td>L</td><td>522</td><td>699</td><td>1.34</td></tr><tr><td>LT</td><td>526</td><td>644</td><td>1.23</td></tr><tr><td rowspan="2">T7351</td><td>L</td><td>517</td><td>683</td><td>1.32</td></tr><tr><td>LT</td><td>510</td><td>643</td><td>1.26</td></tr></table>

# 3.3 持久和蠕变性能

# 3.4 疲劳性能

# 3.4.1 高周疲劳

3.4.1.1 T6状态 $2.0\mathrm{mm}$ 包铝薄板的光滑及缺口试样的 $S - N$ 曲线见图3-12。

图片摘要：该图主要展示 3 11 7475T7351状态厚板室温压缩 曲线[+]。
![](images/de897fd12f09e9ecdb29490838f41ffabe2d57b892b9d6202fd23b296c7401e7.jpg)  
图3-11 7475T7351状态厚板室温压缩 $\sigma -\varepsilon$ 曲线[+]

图片摘要：该图主要展示 3 11 7475T7351状态厚板室温压缩 曲线[+]。
![](images/58edec383ba793b47bd9a1d853425df7e1909c87456985c26e63b22e1fd772e3.jpg)  
图3-12 7475T6状态包铝薄板 $S - N$ 曲线

3.4.1.2 T76状态 $2.0\mathrm{mm}$ 包铝薄板的光滑及缺口试样的 $S - N$ 曲线见图3-13。  
3.4.1.3 T651状态 $38\mathrm{mm}$ 厚板的光滑及缺口试样的 $S - N$ 曲线见图3-14。

图片摘要：该图主要展示 3 12 7475T6状态包铝薄板 曲线。
![](images/4b688ba5ce3e868f638805ce717aa97683aefa471535762ef2f937a2c03fca63.jpg)  
图3-13 7475T76状态包铝薄板 $S - N$ 曲线[2,9]

图片摘要：该图主要展示 3 13 7475T76状态包铝薄板 曲线[2,9]。
![](images/8ed29d38436993e3a79afc10820dfd43f2176455a01b7e93821f36a05102aa44.jpg)  
图3-14 7475T651状态厚板 $S - N$ 曲线

3.4.1.4 7475 T7651 状态 $38\mathrm{mm}$ 厚板的光滑及缺口试样的 $S - N$ 曲线见图3-15。  
3.4.1.5 7475 T7351 状态 $38\mathrm{mm}$ 厚板的光滑及缺口试样的 $S - N$ 曲线见图3-16。

图片摘要：该图主要展示 3 14 7475T651状态厚板 曲线。
![](images/e90131dce79966731588313bf49a20b44f5dae2122ecabffa3c0124c32a41a32.jpg)  
图3-15 7475T7651状态厚板 $S - N$ 曲线[3,9]

图片摘要：该图主要展示 3 15 7475T7651状态厚板 曲线[3,9]。
![](images/c6500933841cb3dc071842966d7e826c256f75b2b72bfe6e6b03c8f8e88f5337.jpg)  
图3-16 7475T7351状态厚板 $S - N$ 曲线

# 3.5 弹性性能

# 3.5.1 弹性模量

3.5.1.1 合金室温拉伸弹性模量 $E = 71\mathrm{GPa}^{[6]}$ 。合金室温压缩弹性模量 $E_{c} = 74\mathrm{GPa}^{[6]}$ 。  
3.5.1.2 合金不同温度的高温弹性模量，见表3-23。

表3-23  

<table><tr><td>试验温度/℃</td><td>E/GPa</td><td>试验温度/℃</td><td>E/GPa</td></tr><tr><td>100</td><td>64</td><td>150</td><td>59</td></tr><tr><td>125</td><td>61</td><td>175</td><td>55</td></tr></table>

3.5.2 切变模量 $G = 26\mathrm{GPa}^{[6]}$   
3.5.3 泊松比 $\mu = 0.33^{[1]}$ 。  
3.6 断裂性能  
3.6.1 断裂韧度  
3.6.1.1 T6、T76状态 $2.0\mathrm{mm}$ 包铝薄板的平面应力断裂韧度见表3-24。

表3-24[2,5]  

<table><tr><td rowspan="2">品种</td><td rowspan="2">状态</td><td colspan="2">试样尺寸/mm</td><td rowspan="2">取样方向</td><td rowspan="2">\( {K}_{\mathrm{c}}/\mathrm{{MPa}}\sqrt{\mathrm{m}} \)</td></tr><tr><td>B</td><td>W</td></tr><tr><td rowspan="6">薄板</td><td rowspan="2">T6</td><td>2.0</td><td>406</td><td>L-T</td><td>135.6</td></tr><tr><td>2.0</td><td>406</td><td>T-L</td><td>109.9</td></tr><tr><td>T6*</td><td>2.0</td><td>406</td><td>T-L</td><td>129.3</td></tr><tr><td rowspan="2">T76</td><td>2.0</td><td>500</td><td>L-T</td><td>165.4</td></tr><tr><td>2.0</td><td>406</td><td>T-L</td><td>130.7</td></tr><tr><td>T76*</td><td>2.0</td><td>500</td><td>T-L</td><td>130.8</td></tr></table>

3.6.1.2 7475 T651、T7651 和 T7351 状态 $38\mathrm{mm}$ 厚板的平面应变断裂韧度见表 3-25。

表3-25[2.4.6]  

<table><tr><td rowspan="2">品种</td><td rowspan="2">状态</td><td colspan="2">试样尺寸/mm</td><td rowspan="2">取样方向</td><td rowspan="2">Km/MPa √m</td></tr><tr><td>B</td><td>W</td></tr><tr><td rowspan="13">厚板</td><td rowspan="2">T651</td><td>30</td><td>60</td><td>L-T</td><td>42.5</td></tr><tr><td>30</td><td>60</td><td>T-L</td><td>35.2</td></tr><tr><td rowspan="2">T7651</td><td>30</td><td>60</td><td>L-T</td><td>44.1</td></tr><tr><td>30</td><td>60</td><td>T-L</td><td>33.7</td></tr><tr><td rowspan="2">T7351</td><td>35</td><td>70</td><td>L-T</td><td>54.3(54.3)°</td></tr><tr><td>35</td><td>70</td><td>T-L</td><td>43.8(43.7)°</td></tr><tr><td rowspan="2">T651</td><td>20</td><td>40</td><td>L-T</td><td>40.6</td></tr><tr><td>20</td><td>40</td><td>T-L</td><td>33.8</td></tr><tr><td rowspan="2">T7651</td><td>30</td><td>60</td><td>L-T</td><td>47.5</td></tr><tr><td>30</td><td>60</td><td>T-L</td><td>40.4</td></tr><tr><td rowspan="3">T7351</td><td>40</td><td>80</td><td>L-T</td><td>52.2</td></tr><tr><td>40</td><td>80</td><td>T-L</td><td>44.3</td></tr><tr><td>25</td><td>50</td><td>S-T</td><td>38.8</td></tr></table>

3.6.1.3 合金厚板断裂韧度 $(K_{\mathrm{IC}})$ 、电导率 $(\gamma)$ 和屈服强度 $(\sigma_{\mathrm{P0.2}})$ 之间的关系见图3-17。

3.6.1.4 合金不同状态厚板的缺强比(NYR)(即缺口试样 $(r\leqslant 0.018\mathrm{mm})$ )拉伸强度与光滑试样拉伸屈服强度之比)见表3-26。

表3-26[2~4.6]  

<table><tr><td>品种</td><td>状态</td><td>δ/mm</td><td>取样方向</td><td>σbH/MPa</td><td>σP0.2/MPa</td><td>σbH/σP0.2</td></tr><tr><td rowspan="6">厚板</td><td rowspan="2">T651</td><td rowspan="6">38</td><td>L</td><td>701</td><td>499</td><td>1.40</td></tr><tr><td>LT</td><td>682</td><td>492</td><td>1.39</td></tr><tr><td rowspan="2">T7651</td><td>L</td><td>699</td><td>453</td><td>1.54</td></tr><tr><td>LT</td><td>644</td><td>452</td><td>1.42</td></tr><tr><td rowspan="2">T7351</td><td>L</td><td>683</td><td>437</td><td>1.56</td></tr><tr><td>LT</td><td>643</td><td>437</td><td>1.47</td></tr></table>

3.6.1.5 合金厚板平面应变断裂韧度 $(K_{\mathrm{IC}})$ 和缺强比(NYR)之间的对应关系见表3-18。

图片摘要：该图主要展示 3 26[2~4.6]。
![](images/f204b5fd09ed3015ea73386b53c75c7912c71f3ec60683a43cfac1e3a491e6a3.jpg)  
图3-17 7475合金板材过时效过程中 $K_{\mathrm{IC}},\gamma$ 和 $\sigma_{\mathrm{P0.2}}$ 之间的关系[10]

图片摘要：该图主要展示 3 17 7475合金板材过时效过程中 和 之间的关系[10]。
![](images/c68ae78865a8577c4bfab0701c59c61c3d9e105096a019b2bc671b533a742240.jpg)  
图3-18 7475铝合金厚板 $K_{\mathrm{IC}}$ 与NYR之间的关系[1]

3.6.2 应力腐蚀断裂韧度 T651、T7651 和 T7351 状态 $38\mathrm{mm}$ 厚板的应力腐蚀断裂韧度 见表 3-27。

表3-27[3.4.6]  

<table><tr><td>品种</td><td>状态</td><td>δ/mm</td><td>取样方向</td><td>裂纹扩展速率/(m/s)</td><td>KISCC/MPa √m</td><td>da/dt/(m/s)</td></tr><tr><td rowspan="3">厚板</td><td>T651</td><td rowspan="3">38</td><td>S-L</td><td>&lt;10-9</td><td>9.9</td><td>2.15×10-7</td></tr><tr><td>T7651</td><td>S-L</td><td>极慢无法测出</td><td>25.5</td><td>极慢无法测出</td></tr><tr><td>T7351</td><td>S-L</td><td>-</td><td>25.7</td><td>1.15×10-7</td></tr></table>

# 3.6.3 疲劳裂纹扩展速率

3.6.3.1 T6状态 $2.0\mathrm{mm}$ 包铝薄板的疲劳裂纹扩展速率见图3-19和图3-20。  
3.6.3.2 T76状态 $2.0\mathrm{mm}$ 包铝薄板的疲劳裂纹扩展速率见图 $3 - 21\sim$ 图3-23。  
3.6.3.3 T761状态 $2.5\mathrm{mm}$ 包铝薄板的疲劳裂纹扩展速率见图3-24和图3-25。  
3.6.3.4 T651状态 $38\mathrm{mm}$ 厚板的疲劳裂纹扩展速率见图 $3 - 26\sim$ 图3-28。  
3.6.3.5 T651状态 $38\mathrm{mm}$ 厚板的疲劳裂纹扩展速率见图3-29。  
3.6.3.6 T7651状态 $38\mathrm{mm}$ 厚板的疲劳裂纹扩展速率见图 $3 - 30\sim$ 图3-32。  
3.6.3.7 T7651状态 $38\mathrm{mm}$ 厚板的疲劳裂纹扩展速率见图3-33。  
3.6.3.8 T7351状态 $38\mathrm{mm}$ 厚板的疲劳裂纹扩展速率见图 $3-34\sim$ 图3-36。  
3.6.3.9 T7351状态 $45\mathrm{mm}$ 厚板的疲劳裂纹扩展速率见图 $3 - 37\sim$ 图3-39。  
3.6.3.10 T7351状态 $70\mathrm{mm}$ 厚板的疲劳裂纹扩展速率见图3-40。  
3.6.3.11 T7351状态 $38\mathrm{mm}$ 厚板于 $3.5\%$ 氯化钠溶液介质条件下的疲劳裂纹扩展速率见图3-41和图3-42。

图片摘要：该图片与试样类型：CCT；；取样方向：T L；这部分内容相关。
![](images/041e32ae8cdfea2e1a44856a69a9d523fe68a500da8d08d2f3538281a5298726.jpg)

试样类型：CCT；

取样方向：T-L；

试样尺寸： $B = 2.0,W = 406$

试验频率： $4.2\mathrm{Hz}$

应力比： $R = 0.1$

试验环境：空气；

试样个数：4；

试验点数：112；

$$
\mathrm {d} a / \mathrm {d} N = 1. 4 4 3 1 9 6 \times 1 0 ^ {- 6} (\Delta K) ^ {\text {一}}
$$

图片摘要：该图主要展示 3 19 7475T6状态包铝薄板 曲线[5]。
![](images/889409d605318c9118e94797dbe7c4775999f12bd6b2cb4be6335436a4847ae2.jpg)  
图3-19 7475T6状态包铝薄板 $(2.0\mathrm{mm})\mathrm{da} / \mathrm{d}N - \Delta K$ 曲线[5]

试样类型：CCT；

取样方向：T-L；

试样尺寸： $B = 2.0, W = 406$

试验频率： $4.2\mathrm{Hz}$

应力比： $R = 0.6$

试验环境：空气；

试样个数：4；

试验点数：141；

$$
\mathrm {d} a / \mathrm {d} N = 2. 5 3 7 2 5 7 \times 1 0 ^ {- 7} (\Delta K) ^ {- 1}
$$

图3-20 7475T6状态包铝薄板 $(2.0\mathrm{mm})\mathrm{da} / \mathrm{d}N - \Delta K$ 曲线[5]

图片摘要：该图主要展示 3 20 7475T6状态包铝薄板 曲线[5]。
![](images/2308d57d7151ea00bb53515cc2b244fbe7f0713b8bdaf54adf326854236ed35c.jpg)  
图3-21 7475T76状态包铝薄板 $(2.0\mathrm{mm})\mathrm{da} / \mathrm{d}N - \Delta K$ 曲线[2]

试样类型：CCT；

取样方向：T-L；

试样尺寸： $B = 2.0, W = 406$

试验频率： $4.2\mathrm{Hz}$

应力比： $R = 0.1$

试验环境：空气；

试样个数：4；

试验点数：185；

$$
\mathrm {d} a / \mathrm {d} N ^ {\prime} = 4. 1 7 1 4 9 \times 1 0 ^ {- 7} (\Delta K) ^ {2 - 5}:
$$

图片摘要：该图片与试样类型：CCT；；取样方向：T L；这部分内容相关。
![](images/2fd6d8f303b552ea983feaa358ceaccb4473023f30403e61f691bf4be9539fa6.jpg)

试样类型：CCT；

取样方向：T-L；

试样尺寸： $B = 2.0,W = 406$

试验频率： $4.2\mathrm{Hz}$

应力比： $R = 0.3$

试验环境：空气；

试样个数：4；

试验点数：151；

$\mathrm{da} / \mathrm{d}N = 5.912284\times 10^{-3}$ （20 $(\Delta K)^{-3}$

图片摘要：该图主要展示 3 22 7475T76状态包铝薄板 曲线[2]。
![](images/d4f99eacdefa2a3a6f3e1e98baae577b93a83a68fef01c2a2f8ffd1bbcc2bee5.jpg)
