Repository: C-zj02/CFD-claw

<div align="center">

**English** | [中文](#中文版) | [Français](README_FR.md) | [Русский](README_RU.md) | [हिन्दी](README_HI.md) | [العربية](README_AR.md) | [Português](README_PT.md)

# 🚀 Claude Code Python

**A Complete Python Reimplementation Based on Real Claude Code Source**

*From TypeScript Source → Rebuilt in Python with ❤️*

***
**🔥 Active Development • New Features Weekly 🔥**

</div>

***

## 🎯 What is This?

**Clawd Code** is a **complete Python rewrite** of Claude Code, based on the **real TypeScript source code**.

File: RAG-data/航空航天科技出版工程  4  材料技术201-400.pdf-2ea5adfe-3bb0-4bfb-acef-54d9ecee196b.md (part 10 of 10)
成。三明治结构的中间层由边界共用的 $\mathrm{Al}^{3+}$ 八面体或者 $\mathrm{Mg}^{2+}$ 八面体构成，两侧层由顶角共享的 $\mathrm{Si}^{4+}$ 四面体形成。该独立层的厚度约为 $0.96\mathrm{nm}$ ，其横向尺寸可以为 $10\sim 100\mathrm{nm}$ 。
（3）电致伸缩接枝弹性体。接枝弹性体EAP是一种在大电场中具有电致伸缩效应的聚合物，其应变水平在 $4\%$ 左右（ $\mathrm{S u}$ 等，1999）。接枝弹性体EAP由 $\mathrm{Su}$ 和他的同伴在NASA-Langley研究中心开发（ $\mathrm{S u}$ 等，1999）。这种类型的EAP材料可产生一个相对高的电-机械功率密度，并且它们和铁电EAP材料相比更容易被生产。它由高分子柔性主链和晶体结构接枝聚合物构成。嫁接晶体的极性相可提供对于所施加电场的一部分响应以及弹性体系统的交联位点。铁电-电致伸缩分子复合系统的几种成分由电致伸缩接枝弹性体和压电聚偏二氟乙烯-三氟乙烯共聚物制成。精心选择的聚合物成分可以优化它的电性能、机械性能和机电性能。所生产的组合可制成压电传感器和电致伸缩制动器。

# 3.2 离子式EAP

（1）离子聚合物金属复合材料（IPMC）。IPMC是一种聚合物网中阳离子移动导致弯曲的EAP（Park等，2008；Oguro、Kawami和Takenaka，1992）。用 $1\mathrm{V}$ 左右相对较低的电压即可激活IPMC弯曲，其中，基聚合物提供阳离子移动的通道。表面的电极提供所需的电场，其极性决定弯曲的方向。两种类型的基聚合物被广泛用于制造IPMC：全氟磺酸，也被称为Nafion（DuPont，美国）和perfluorocarboxylate，也称为Flemion（Asahi Glass，日本）。为了使聚合物膜具有极性，金属离子（铂、金或其他）被分散在整个聚合物表面的亲水性区域并且随后被还原为零价金属原子。通常，IPMC反应相对缓慢（小于 $10\mathrm{Hz}$ ），这主要是由于离子需要完全穿过材料。IPMC离子含量决定着机电响应速度（Bar-Cohen，2004），含 $\mathrm{Li^{+}}$ 较少时能表现出高流动性和快的响应弯曲。镀金的IPMC具有更大的位移，但是却有较高的电导率。

（2）导电聚合物（CP）。导电聚合物作为EAP的操作是在氧化还原循环中利用可逆的补偿离子插入和驱逐实现的（Smela，2008），主要是由于与电解质中离子的交换，在电极上的氧化还原反应将导致体积的变化。制动器主要是通过创建两个导电聚合物电极夹层（如聚吡咯），并且在其中注入电解质而形成的。施加在电极间的电压将导致阳极的氧

化和阴极的还原，电荷在电极和电解质间通过离子迁移保持平衡。增加的离子引起电极的膨胀，它们的脱离将导致收缩和夹层的弯曲。层的厚度决定响应速度，层越薄，响应越快，最快可达 $40\mathrm{Hz}$ ，但只会产生很小的力。导电聚合物制动器需要的电压范围在 $1\sim 5\mathrm{V}$ ，并且速度会随着电压的增加而增大。导电聚合物制动器提供相对高的、超过 $20\mathrm{J} / \mathrm{cm}^3$ 的机械能密度，但如果没有电能回收的话，其效率很低（约 $1\%$ 。电解质层上的剪切作用将导致短至几十个周期的过早失效。

（3）碳纳米管（CNT）。第一次将碳纳米管作为EAP是在1999年（Qu等，2008）。驱动机制是碳纳米管（CNT）中C—C键的长度变化，当施加电场后，碳纳米管将悬浮在电解质中。一种共轭键网连接所有碳原子并且为沿键的电子流提供路径。电解质和碳纳米管形成双电层，并且可以注入大量电荷来影响CNT和电解质之间的离子电荷平衡，注入的电荷越多，尺寸的变化就越大。去除电极将使碳纳米管携带正电荷，它将扩散到所有的碳原子核上从而造成相邻的碳原子核之间的排斥力并且增加C—C键的长度。在键间注射电子将导致键的长度增加，从而导致碳纳米管的直径和长度变大。这些尺寸的变化将导致碳纳米管网单元的宏观运动，最终的结果是导致CNT高达 $1\%$ 的延伸。这种制动器具有比其他制动器每周期产生更高工作能力的潜力。然而，这种能量的密度和大小目前在宏观尺度的设备中还未被实现。

（4）离子聚合物凝胶（IPG）。IPG，如聚丙烯腈，一般通过化学反应激活，从酸性转变为碱性环境使凝胶分别变得稠密或肿胀。据美国亚利桑那大学的研究人员报道，这种反应是电刺激（Calvert，2008）。被激活时，阴极变得更具酸性，阳极更显碱性，从而凝胶将发生弯曲。然而，由于迁移离子必须通过凝胶，故这种多层凝胶结构的响应比较慢。日本北海道大学对此做了大量的研究和开发工作，并且对使用离子凝胶聚合物的应用注意事项进行了研讨（Osada和Kishi，1989）。

# 4 EAP制动器的掰手腕挑战

EAP领域仍处于新兴阶段，但最近几年在所述的各种操作机制的理解、生产和检测以及潜在的应用等方面取得了巨大进展。为了促进全球对EAP材料的潜在应用的关注，作者在1999年提出

了掰手腕比赛（http://ndeaa.jpl.nasa.gov/nasande/rommas/eap/EAP-arm wrestling.htm）。该挑战是指在掰手腕比赛上用EAP激活的机械臂赢得人类，挑战图标的图形渲染如图4所示。强调与人类掰手腕，就是要与我们的肌肉作直观比较，从而作为衡量性能进步的基准。此次实验若能成功，则将使EAP材料用以改善我们的生活的许多方面，其中包括有效地植入和修复、活性服装、现实的生物般的机器人以及使用无法匹敌的能力和技巧制造产品。

图片摘要：该图主要展示 4为促进EAP驱动机器人发展而举行的盛大挑战的图标。
![](images/d9d5cf7dc38b8bf6fb917d40a254a4eddb894be98f09778389e5b5c5a7b4e754.jpg)  
图4为促进EAP驱动机器人发展而举行的盛大挑战的图标

第一个掰手腕比赛是在2005年3月7日美国圣地亚哥的加利福尼亚举行的EAP在行动SPIE的EAPAD会议上作为会议的一部分进行的。三个机械手与一个17岁高中女生进行比赛，最终该学生赢了所有的机械手（图5）。

图片摘要：该图主要展示 4为促进EAP驱动机器人发展而举行的盛大挑战的图标。
![](images/3ecf01008dbdeaa65c2f8b8effcc08bc179ac75ceed0c740b9ada6ed5768395f.jpg)  
图5 由Virginia Tech的学生制造的EAP驱动臂和它的人类对手（一个17岁的学生）

第二次人造机器人掰手腕大赛在2006年2月27日举行，这次不只是和人类进行比赛，还包括测量机械臂的性能并且对结果进行比对。测量夹具（由加州大学洛杉矶分校的喷气推进实验室和作者的组成员共同开发）被绑在比赛表上，并且测量了EAP驱动臂的速度和拉力。每一个比赛的臂都拉住夹具电缆，另一边绑上测力计。为了模拟摔跤动作，通过电缆举起 $0.5\mathrm{kg}$ 的重量。要确定掰手腕的速度，就要测量从夹具底部将重物举到顶部所用的时间。建立一个性能比较的基准线，在2005年，先对人类的掰手腕能力进行测试，然后对参加比赛的三个机器人臂进行测试。测试结果显示，机器臂的性能比人类低了两个数量级。由于当前的机器臂显著较弱，因此在当时短时间内没有打算再进行与人类的掰手腕比赛。但当性能提高到了可能赢得比赛的水平时，则将会举办下一场人类/机器人的职业掰手腕比赛。

# 5 EAP的应用

如今，科学家们正在努力开发实用的EAP驱动器，并且商业产品已经开始出现。目前，适用于多个领域的机械和设备正在被考虑或开发。日本的Eamax被誉为首个开放与EAP相关的商业产品的企业，在2002年年底，他们宣布鱼机器人仿生装置开始发售（Bar-Cohen，2004）。如今，潜在的商业产品的各种原型正在被开发，如手机的变焦距镜头、阀门、能量收集、泵以及其他种类的产品。EAP制动器提供了许多具有仿生特性装置的重要功能（Bar-Cohen，2004；Bar-Cohen，2005）。因此，可制造类似人造昆虫的设备，根据需要它们可以配置走、游泳、跳、爬以及挖等能力。模仿大自然将无限扩大机器人的储备和能力，从而完成现如今人类不可能完成的任务（Bar-Cohen和Breazeal，2003；Bar-Cohen，2005；Bar-Cohen和Hanson，2009）。例如，作者和他的同伴将4个手指形IPMC作为弯曲执行器制作了一个微型手爪（Bar-Cohen，2004），这个手爪用其底部仿指甲的钩子抓住石块的动作和人手很相似（图6）。最近报道的其他机器人应用包括由EMPA制造的带转向鳍的飞艇（图7）。

图片摘要：该图主要展示 5 由Virginia Tech的学生制造的EAP驱动臂和它的人类对手（一个17岁的学生）。
![](images/d3e32b5d889e4afeb3ca90ea0e073b6fb71beb3aa23c078c497e6443547200e4.jpg)  
图64个手指形EAP抓起石头

太空应用是所有操作环境中最苛刻的（极端温度、高压或真空），需要很高的可靠性和耐久性。现今可用的材料并不适合作为其制动材料，如木卫二和土卫六低至 $-200^{\circ}\mathrm{C}$ 和金星上高达 $460^{\circ}\mathrm{C}$ 的操作环境。另一个挑战是对膜状、纤维状以及其他形状的大型EAP材料的需求。所需的尺寸可大至几米或几千米，从而制造出较大的游丝结构，如天线、太阳帆及各种大型光学元件。使用EAP材料制作的设备的仿生能力将可能使NASA和其他航天机构在其他行星进行任务时，在发射人类之前使用类人机器人模拟人类行动。

# 6 结论

多年来，由于在百分之几水平上的有限驱动能力和少数可用的材料，EAP材料受到相对较少的

图片摘要：该图主要展示 64个手指形EAP抓起石头。
![](images/1156f45d72b8208528169822bdec487732ff7d2a2e8b73a86fc392a8211f64be.jpg)  
图7在加利福尼亚州圣迭戈举行的SPIE的EAPAD会议上EAP在行动分会展示的带转向鳍（由EMPA制造）飞艇

关注。20世纪90年代初以来，可以产生从百分之几到几百的大应变的新材料被陆续发现，这为该材料带来了极大的关注。EAP材料可提供类似于生物肌肉操作的特性，包括弹性、损伤容限和产生大的制动应变的能力。尽管EAP制动器的能力还很有限，但已经有一系列成功驱动新机械的报道。大多数设想的应用距离实际的日常应用都很远。如果EAP材料可以开发到应用于人类的内部器官，那么这种技术将会对人类的生活带来巨大的影响。

将EAP材料变成可供选择的制动器还需要健全的科学和工程基础，即基础架构。这包括提高对驱动各种EAP材料基本原理的理解。同时，有必要制定一个全面的材料科学，以及有效的机电分析工具和材料加工技术。研究人员也不断地在相关领域取得进展，包括更好地理解不同的EAP材料的操作机制。合成、制造、成型、电极和处理技术都

正在完善，来最大限度地提高驱动能力和鲁棒性。研究这些材料响应特征的可靠方法已经被开发，并且科学家们正在努力建立记录材料性能的数据库，从而可以为正在考虑使用这些材料的工程师提供支持。

这些材料在制动器方面的应用涉及科学和工程的许多领域，包括材料科学、化学、机电、计算机应用和电子。使用EAP来取代现有的制动器也许是一项艰巨的挑战。因此，寻找一个不需要与现有的技术相竞争的EAP材料的独特应用非常可取。

# 致谢

本章所报道的一些研究是与国家航空和航天局（NASA）合作并在加州理工大学喷气推进实验室（JPL）进行的。

# 参考文献

Bar-Cohen, Y. and Breazeal, C. (eds.) (2003) Biologically-Inspired Intelligent Robots, SPIE Press, Bellingham, Washington, vol. PM122, ISBN: 0-8194-4872-9, pp. 1-393.   
Bar-Cohen，Y.（ed.）（2004）Electroactive Polymer (EAP) Actuators as Artificial Muscles-Reality, Potential and Challenges，2nd edn，ISBN：0-8194-5297-1，SPIE Press，Bellingham，Washington，vol.PM136，pp.1-765.   
Bar-Cohen，Y.（ed.）（2005）Biomimetics-Biologically Inspired Technologies，CRC Press，Boca Raton，FL，ISBN：0849331633，pp.1-527.  
Bar-Cohen, Y. and Hanson, D. (2009) The Coming Robot Revolution-Expectations and Fears About Emerging Intelligent, Humanlike Machines, Springer, New York, ISBN: 978-0-387-85348-2   
Calvert, P. (2008) Gel Sensors and Actuators, Special Issue dedicated to EAP, Materials Research Society (MRS) Bulletin, vol. 33, no. 3, pp. 207-212.   
Carpi, F. and De Rossi, D. (2007) Contractile folded dielectric elastomer actuators. Proceedings of the Electroactive Polymer Actuators and Devices (EAPAD) Conference IX, vol. 6524 (ed. Y. Bar-Cohen), SPIE Electronic Library. doi: 10.1117/12.715594   
Cheng, Z. and Zhang, Q. (2008) Field-Activated Electroactive Polymers, Special Issue dedicated to EAP, Materials Research Society (MRS) Bulletin, vol. 33, no. 3, pp. 190-195.   
Eguchi, M. (1925) On the permanent electret. Philos. Mag., 49, 178.   
Fukada, E. (1955) Piezoelectricity of wood. J. Phys. Soc. Japan, 10, 149-154.   
Ha, S. M., Yuan, W., Pei, Q., Pelrine, R. and Stanford, S. (2006) Interpenetrating polymer networks for high-performance electro elastomer artificial muscles. Adv. Mater., 18, pp. 887-891.   
Kawai, H. (1969) Piezoelectricity of poly (vinylidene fluoride). Jpn. J. Appl. Phys., 8, 975-977.   
Kiil, H. E. and Benslimane, M. (2009) Scalable Industrial Manufacturing of DEAP. Proceedings of SPIE EAPAD Conference XI, Smart Structures Symposium, vol. 7287, SPIE Electronic Library Paper 7287-26.   
Kovacs, G. M. and During, L. (2009) Contractive Tension Force Stack Actuator Based on Soft Dielectric EAP. Pro

ceedings of SPIE EAPAD Conference XI, Smart Structures Symposium, vol. 7287, SPIE Electronic Library Paper 7287-8.   
Oguro, K., Kawami, Y. and Takenaka, H. (1992) Bending of an Ion-Conducting Polymer Film-Electrode Composite by an Electric Stimulus at Low Voltage. Trans. J. Micromachine Soc., 5, 27-30.   
Osada,Y.and Kishi,R.（1989）Reversible volume change of microparticles in an electric field.J.Chem.Soc.,85, 665-662.   
Park, I. S., Jung, K., Kim, D., S. M. and Kim, K. J. (2008) Physical Principles of Ionic Polymer-Metal Composites as Electroactive Actuators and Sensors, Special Issue dedicated to EAP, Materials Research Society (MRS) Bulletin, vol. 33, no. 3, pp. 190-195.   
Pei, Q., Pelrine, R., Rosenthal, M., Stanford, S., Prahlad, H. and Kornbluh, R. (2004) Recent Progress on Electroelastomer Artificial Muscles and their Application for Biomimetic Robots. Proceedings of SPIE EA-PAD Conference, vol. 5385 (ed. Y. Bar-Cohen), pp. 41-50.   
Pelrine, R., Kornbluh, R., Pei, Q. and Joseph, J. (2000) High-speed electrically actuated elastomers with strain greater than $100\%$ . Sci., 287 (5454), 836-839.   
Qu, L., Peng, Q., Dai, L., Spinks, G. M., Wallace, G. G. and Baughman, R. H. (2008) Carbon Nanotube Electroactive Polymers: Opportunities and Challenges, Special Issue dedicated to EAP, Materials Research Society (MRS) Bulletin, vol. 33, no. 3, pp. 215-234.   
Roentgen, W.C. (1880) About the Changes in Shape and volume of Dielectrics Caused by Electricity, Section III, in Annual Physics and Chemistry Series, vol. 11 (ed. G. Wiedemann), John Ambrosius Barth Publisher, Leipzig, Germany pp. 771-786 (in German).   
Smela, E. (2008) Conjugated Polymer Actuators, Special Issue dedicated to EAP, Materials Research Society (MRS) Bulletin, vol. 33, no. 3, pp. 197-204.   
Su，J.，Harrison，J.S.，St.Clair，T.，Bar-Cohen，Y.andLeary，S.（1999）Electrostrictive graft elastomersandapplications,MRSSymposiumProceedings，vol.600，Warrendale，PA，pp.131-136.   
Zhenyi, M., Scheinbeim, J. L., Lee, J. W. and Newman, B. A. (1994) High field electrostrictive response of polymers. J. Polymer Sci., Part B: Polymer Phys., 32 (16), 2721-2731.

图片摘要：该图片与第21部分；空间应用材料这部分内容相关。
![](images/eb6dd2898c35adee472ce40a02dddec9cac9a535c20c71de10ae2c485435adc9.jpg)

# 第21部分

# 空间应用材料

# 空间材料：介绍和概述

Alan R. Chambers

南安普敦大学，工程科学学院，南安普敦，英国

# 1 引言

人们或许还没有意识到人类在太空环境中进行探索已经超过了50年。自1957年苏联发射的人类第一颗人造卫星“伴侣号”顺利升空起，人类在太空探索和相关技术方面已然取得了十分卓越的进步。登月工程和对遥远行星的探索吸引着公众的注意力，激发了人们的想象，但更为关键的是，通过卫星的发射和运行，我们所有人的生活已经被人类的空间活动彻底改变。表1列举了一些空间中重要的卫星装备以及它们的任务和类型轨道。

表 1 卫星装备任务类型  
Fortescue、Stark和 Swinerd（2007）©John Wiley&Sons，Ltd  

<table><tr><td>任务</td><td>轨道类型</td></tr><tr><td>通信</td><td>低纬度地区、莫尼亚和苔原高纬度地区（主要是 俄罗斯）的地球静止轨道，覆盖全球的极地LEO 系 列卫星</td></tr><tr><td>地球资源</td><td>覆盖全球的极地LEO</td></tr><tr><td>天气</td><td>极地LEO或地球静止轨道</td></tr><tr><td>导航</td><td>覆盖全球的倾斜MEO</td></tr><tr><td>天文</td><td>LEO、HEO、GEO以及拉格朗日点附近的轨道</td></tr><tr><td>空间环境</td><td>多样化，包括探空火箭和HEO</td></tr><tr><td>军事</td><td>覆盖全球的极地LEO，但是多样化</td></tr><tr><td>空间站</td><td>LEO</td></tr><tr><td>技术示范</td><td>多样化</td></tr><tr><td colspan="2">注：GEO，地球静止轨道；HEO，高度椭圆的轨道；LEO， 低地球轨道；MEO，中高地球轨道。</td></tr></table>

本节论述了太空飞行器的材料，讨论时兼顾考虑工程设计。太空飞行器的任何组件或结构都仿佛

是一个生命体，它与环境的相互作用是其能否成活的关键。在设计过程中通常缺失环境因素评价环节，而这对于结构部件模型的成活分析是十分必要的。例如，在空间中辐射会降低材料和部件性能，这就需要从材料选择和设计两方面寻找解决方案，为实现这一目标，需充分了解航天器轨道上的辐射环境并将其量化和预测。

空间的极端环境催生了一个规模虽小但十分关键的空间材料产业，该产业与航天器运行材料的发展息息相关。本节旨在强调存在的问题和解决方案的发展状况。

# 2 运行注意事项

# 2.1 发射和折返

飞行器存活的第一个要求是结构在发射过程中能“存活”。飞行器发射处在高过载、高振动负荷以及高温的环境下，由于发射环境十分严酷，所以必须采用高水平的系统/组件测试，用以确保有效载荷下结构或组件不会出现失效，这也是设计/材料互相影响的重要性的表现。如果一个结构能在发射阶段“存活”，那它不太可能在运行阶段发生任何机械故障问题。

一旦顺利进入到运行轨道，对航天器结构的要求就变为要达到其任务设计的寿命。针对本节讨论的内容，暂不考虑诸如电子部件以及飞船系统故障等实际可能发生的问题，而是假定飞船不会过早地发生功能故障，其寿命由飞船在空间环境的生存能力所决定。

在某些情况下，如往返穿梭，航天器会返回地球，这就带来了另一类材料和设计问题，尤其是在重返地球大气层的时候，面临在极端高温的条件下存活下来的挑战。航天绝缘材料的发展是一项重大的材料进步，没有它我们就不会有国际空间站。航天器能够在极限条件下运行，允许容错极小甚至不能有任何差错，“挑战者”号的坠毁证实了这一点。航天器回收是一个非常专业的领域，不在本章的论述范围内。

对于航天器设计、运行和进入地球（或其他行星）大气层问题的一般性介绍，读者可以参考Fortescue、Stark和Swinerd（2007）。

# 2.2 运行阶段

发射航天器到太空中有多种目的。许多卫星环绕地球运行是为了通信，并且它们的功能决定了其运行轨道。例如，对移动通信卫星来说，近地轨道有很强的吸引力，因为功率和信号的时滞是重要的考虑因素。另外，高轨道如地球静止轨道（同步轨道），则具有覆盖面积更广的优势。因而，卫星所要实现的任务和功能决定了其轨道的选择以及所对应的环境条件。常见的太空任务和功能以及其对应轨道类型的例子已经在表1中给出。

# 3 空间环境

航天器的运行环境取决于它的运行轨道。有些运行轨道是扁平的椭圆，比如发射于1994年的DERASTRV卫星便是处于这样一个椭圆轨道，它的近地点为 $200\mathrm{km}$ ，远地点则达到了 $38000\mathrm{km}$ （图1）。这意味着在每个运行周期中，这颗卫星都会经历从大气到真空、从真空紫外辐射到电离辐射的过程，并且穿过不同空间碎片环境。

图片摘要：该图主要展示 1STRV1的高椭圆轨道。
![](images/b264d6266af5b79898667a9b6acf2e3446672031129544826f077b3b49002ab2.jpg)  
图1STRV1的高椭圆轨道

而另一些轨道是圆形的，如地球静止轨道，乍

一看可能会认为该轨道的环境是相对恒定的，其实，这个猜想并不正确。因为受到太阳活动的变化，轨道环境也会受到空间温度的影响。越来越多的太阳活动会释放更多的辐射，这些活动与太阳黑子和太阳耀斑的增加息息相关。太阳活动从最活跃到最平静的变化周期是11年（见图2）。从航天器的角度来看，在太阳的活跃时期，由于增强的辐射水平和更多的辐射能量，航天器将受到更大的伤害。

图2在过去100年苏黎世的太阳黑子活动  
图片摘要：该图主要展示 2在过去100年苏黎世的太阳黑子活动。
![](images/ea8ac75cd040355f035ac66c5b96b356a1a887881cee4efddc23fce93fd41052.jpg)  
来源：Fortescue、Stark和Swinerd（2007）© JohnWiley&Sons，Ltd

为了选择航天器材料和预测其寿命，测试空间环境的构成、对环境建模以及量化候选材料的劣化速率是非常关键的。它们也是许多科学航天研究任务的驱动力，然而由于诸如空间气候、航天器运行/测试等多种条件，在轨的研究非常昂贵，并且实验条件也并不能达到科学理想化。

采用在地面基础设施中模拟空间环境组成部分的研究方法具有很大的吸引力，因为这样可以实现更低的成本和对实验更多的控制。但我们不可能把空间环境在一个地面基础设施中完全复制出来。因此，为了校准地面实验设施，进行空间实验仍是必要的。

# 3.1 空间环境构成和它们对材料的影响

虽然高能辐射也可能会对航天器内部的组件造成影响，但是空间环境中的主要问题还是航天器表面受空间影响所造成的腐蚀。因此，空间环境对结构材料的选择没有重大限制，铝合金、钛合金以及复合材料均可被广泛应用于航天器的内部结构；与应用于地面结构的材料一样，这些材料的最终选择取决于它们的特定性能和成本。由于其市场规模太小，难以吸引材料制造商投入研发，所以空间结构材料的发展一直没有很大突破。

因为空间的真空度可能会导致聚合物树脂挥

发，我们在选择复合材料时必须要注意到这一点，因此热塑性基体复合材料具有潜在的吸引力。

空间环境的构成以及它们对航天器材料潜在的影响描述如下。

# 3.1.1 真空

在真空中，由于没有氧气对疲劳裂纹生长的加剧作用，金属合金的疲劳性能会改善（美国航空航天局，1963）。因此，可以认为真空对金属的疲劳性能是有益的。

然而，真空环境是否对于任何疲劳性能均有所改善尚存争议。在发射阶段，因为受到严酷的振动载荷，疲劳是主要关心的问题，而一旦进入轨道，承受的机械载荷会变得很低，研究真空对延缓疲劳裂纹扩展的作用没有很大意义。但是，航天器有可能经受相当剧烈的温度变化并发生热疲劳现象，在这种情况下可以证明真空的影响是有益的。

真空的负面影响也非常显著。航天器运行时的压强范围是 $10^{-11} \sim 10^{-15} \mathrm{~Pa}$ ，这个压强范围与许多材料的气化压相近，可能会导致这些材料的升华和气化。该过程的速率取决于材料的种类以及温度变化幅度。对于金属材料，这种质量损失以 $\mu \mathrm{m} / \mathrm{y}$ 的单位衡量，影响很小，因此其表面衰退而导致的结构退化不太可能影响到航天器结构的完整性设计寿命。

另外，聚合物被越来越广泛地应用于隔热和控温，它们的蒸发/损失率可能明显高于金属。但与金属类似，这通常也不会构成主要的结构问题。需要关注的主要问题在于，无论是金属还是聚合物，它们挥发的气体会随后在相邻部件的表面凝结并改变那个表面的性能，这些性能可能是反射率、发射率或者吸收率，它们都是关键的材料表面性能，其改变会直接影响到航天器的温度控制和稳定性。例如，若设备的表面有特定的功能要求，如光学要求，那么污染就会损害这个设备的功能。因此，材料的挥发性能对其能否在空间中使用起到关键的作用。常见航天器材料的挥发数据可以查阅美国宇航局网站（NASA，2009）。

挥发也会影响润滑油选择。许多在地面上使用的润滑油气化压较高，随时会挥发，在太空中我们不能选用这些润滑油，而需要使用一些低挥发性的润滑油或者固体润滑油（Jones和Jansen，2008）。

# 3.2 空间腐蚀和原子氧

在地面上，任何工程结构要达到其使用寿命，

在材料的选择/设计上，腐蚀是一个关键因素。在太空中，这个因素的重要性丝毫没有减少。地面结构中的重要腐蚀机制在空间中也有潜在的重要性。但是值得注意的是，带有加压容器的空间环境通常是有益的，应力腐蚀和氧脆化才是我们真正需要关心的问题。如需详细考虑空间中的腐蚀，读者可以参考Dunn（1997）。

在太空中，人们看到的外表面环境与地面上看到的会有很大不同，其中一个主要区别就是原子氧（AO），它是低地球轨道上的气态产物之一。AO的数密度和影响效果随着海拔的提升而减少，当到达 $1000\mathrm{km}$ 海拔时，它的影响水平将变得微不足道（图3）。AO还会腐蚀空间结构的表面，如在 $500~\mathrm{km}$ 轨道运行的国际空间站。

图3LEO气态大气   
图片摘要：该图主要展示 3LEO气态大气。
![](images/96c8a1ae7c791d8d13069e20d124a67b46fcd4f2585ecd7d8ed96b885c89a919.jpg)  
来源：Banks、Routledge和Brady（1988）@NASA

AO是氧气残留分子在真空紫外线环境中离解的产物。在第一次穿梭飞行中，航天器外表面的变色表明这其中发生了重大的材料属性变化以及其可能造成的损伤，AO的作用也因此被第一次注意到。因而催生了一个重要的研究机构，该机构不仅要计算材料降解率，同时也要了解其降解机制，以便发展更加耐磨的材料或者设计手段以保护现有的材料

典型航天器材料的原子氧侵蚀率由Banks、Routledge和Brady（1988）列出。在金属中，银的侵蚀率是最重要的，因为它广泛应用于太阳能电池阵列但侵蚀率却最高，因此有必要在AO环境中保护银。利用银的侵蚀率开发了一种传感器（Osborne等，2001），该传感器能够提供轨道AO环境的原位测量，用以帮助校准空间AO环境和地面模拟设施。

聚合物则导致了一个更大的问题。在热控制中

它们是作为热绝缘物存在的，由于AO侵蚀造成的材料损失可能会导致聚合物的撕裂，其冲击也会导致聚合物薄层失效或是表面粗糙化，引起涂层热性能的改变。典型的聚酰亚胺薄膜AO侵蚀破坏如图4所示，其表面一开始有一层碎片状颗粒保护，但这些颗粒本身也会被侵蚀。聚合物的AO侵蚀率会随着其成分和结构的变化而改变（Chambers、Harris和Roberts，1996）。

图片摘要：该图主要展示 4 典型的聚酰亚胺薄膜AO侵蚀破坏。
![](images/639eb596d86bbdf964f38c4078f78882bb63533260e6eeb2d1454fcc1be1421d.jpg)  
图4 典型的聚酰亚胺薄膜AO侵蚀破坏

AO侵蚀的基本原理和化学本质以及轨道对性能退化率的影响等问题已经由de Rooij阐述（见本卷第209章）。这关系到工业部门如何解决这些问题。

显然，选择耐侵蚀材料是一个重要思路。从Banks、Routledge和Brady在1988年的研究中可以看出，一些聚合物有着更好的耐侵蚀性。问题是若纯粹着眼于耐AO来选择材料，将不可避免地降低其他更重要的功能特性。

另一种思路是采用保护涂层。这个想法或许会很成功，但它的成功在很大限度上依赖于涂层在制作和服役过程中的完整性。涂层中剥落或微流星损伤等缺陷会导致更严重的问题，因为高能量氧原子会在损伤部位聚集，从而大大增加侵蚀的可能性（Banks、Snyder和Miller，2006）。因此，具有自我修复能力的表面涂层具有很强的吸引力。

众所周知，有些材料氧化后会形成稳定的化合物，如氧化硅会变成稳定的二氧化硅。通过将硅注入材料表面，可以大大增加生产自愈性涂料的可能性。Kleiman的文章（见第4卷第207章）囊括了各种表面涂层和表面改性工艺。

为评价材料抗AO的性能，要求地面试验设

施能够重现空间环境，试验环境中有多种AO源，它们具有不同的O种类和O能级别（Banks、Routledge和Brady，1988）。从实用角度来看，它们都有各自的优点和缺点，但还没有设施可以准确地再现空间环境。空间中O元素生成并不是一个单纯的事件，而可能是各种环境因素（如辐射）共同参与的结果。真空紫外线和原子氧之间的协同效应已经有长久的讨论（Grossman和Gouzman，2003），这可以参考Skurat的作品（见第4卷第206章）。

Tighe 阐述了有关空间构成、标准的测试和认证等这类重要问题（见第 4 卷第 211 章）。

重要的是，地面设施所得到的数据是否可信，需要通过与空间实验数据比较，对其进行校准。早期航天飞机的飞行已经进行了一些关键的实验，因此我们可以获得很多关于材料在空间中表现的信息，可参见deGroh（见第4卷第210章）。

# 3.3 辐射

在所有长时间的空间任务中，辐射效应也是一个需要考虑的重要因素。在低地球轨道只需考虑紫外线和软X射线，而在地球同步轨道，粒子辐射会带来额外的危险，这些影响取决于其辐射效应的波长和能量。低能量的紫外线辐射损伤主要局限于低海拔，但随着诸如X射线、微粒和 $\gamma$ 射线能量的增加，它们将渗透更深，航天器内部的电子元件也可能会受到影响。

许多聚合物对真空紫外线是很敏感的，真空紫外线的能量可高到足以导致其断链或交联。前者可能会导致材料损耗或表面衰退，而后者则可能导致材料脆化以及机械完整性的损失，尤其是对于很薄的薄膜（图5）。有人认为可能是因为真空紫外线

图片摘要：该图主要展示 5 VUV辐射分解。
![](images/a025d295c6c015e8e4e8fdbdb33eff881634593d6f8f942d5033e49539df5447.jpg)  
图5 VUV辐射分解

和氧原子的协同效果，提高了含氟聚合物的性能退化率（Tagawa和Yokata，2008）。

除机械损伤外，VUV也可能会导致太阳能吸收率的变化，影响 $\alpha/\varepsilon$ 比，而对发射率产生的影响较小。聚酰亚胺在紫外线到可见光波长范围之内，会显著地增加光谱反射率，这表明了聚合物化学性质的变化（Devers等，2001）。Skurat深入分析了真空紫外线对聚合物性能的影响（见第4卷第206章）。

太阳能电池元件对紫外线辐射也很敏感。将玻璃罩的颜色加深，会降低照明效果，提高工作温度并且降低性能。选择太阳能电池时，全寿命中效率的退化也是一个重要考虑因素（图6）。

图片摘要：该图主要展示 5 VUV辐射分解。
![](images/69182c6d9fb70b50d88f44b5b1cfecd50a3f0c5181ea3a1f853ed3e3efe1b871.jpg)  
图6光照对硅太阳能电池单胞效率的影响

软X射线也被认为会导致材料的退化，它可能是哈勃太空望远镜温控覆盖层恶化的原因之一。据报道，PTFE膜暴露在软X射线中，强度会降低到原有水平的 $10\%$ ，而FEP膜却很耐软X射线，这表明了正确选择材料的重要性（Pepper、Wheeler和deGroh，2001）。

在近地环境中，包含几种类型的电离辐射，在范艾伦辐射带，电子和质子被困在地球的磁场中。质子和电子的强度随海拔增高的变化如图7所示，这些强度也随着纬度的变化而变化，在计划太空任务时，它们也必须被考虑在内。诸如NASAAE8和AP8的模型，对于这方面的研究将有所帮助，而这些模型都考虑了太阳变化的周期（Vette，1991；Sawyer和Vette，1976）。

微粒辐射对材料的退化与VUV辐射类似，它会影响太阳能电池；另外，其渗透能力可能会损坏位于内部的电子组件。

图7质子和电子的强度随海拔增高的变化  
图片摘要：该图主要展示 7质子和电子的强度随海拔增高的变化。
![](images/9f0e769e8666eb22421ec2c2ab4a437c9a44aae7e0ee0f242b3e6bf2e7d61359.jpg)  
来源：Fortescue、Stark和Swinerd（2007）  
John Wiley & Sons, Ltd.

上述影响的严重性在很大程度上取决于辐射量。然而，这并不是唯一的问题，损伤也可能由高能粒子如重金属粒子、质子和中子引发，这些粒子也可能存在于太阳耀斑和宇宙射线中。粒子如果入射到敏感区域，可能会以电子-空穴的形式产生电荷，进而改变设备的逻辑状态。这现象被称为单粒子翻转（SEU），并且是可逆的，但是如果发生在控制系统中，就有可能使其发出错误的命令并导致飞船功能的受损。

解决辐射的影响并不容易，对于许多操作，必须有考虑剂量效应的辐射硬化部件的规范。这种辐射硬化部件非常昂贵并且很难获得。现在有一个很强的争论认为，某些组件的规范要求过严，实际可以采用商用现成品（COTS）。问题实际归结为一点：我们是否相信在寿命设计中不会发生辐射失效，或即使发生也不会影响飞船的整体功能。

屏蔽层也是一个可能的解决方案。该方案包括很多不同的方法，比如在吸收基础上的被动保护，包含自然静电场的主动保护（介电保护）、人工保护（电——静电保护）和磁场保护（Townsend，2005）。

# 3.4 冲击破坏

冲击破坏是可操纵空间飞行器的一个主要关注点。自然界的流星与微流星体其固态物体的大小和质量上可相差很多数量级。尺寸由 $0.001\mathrm{mm}$ （火箭排气氧化物）到直径 $10\mathrm{m}$ （火箭上面级）不等的人造空间碎片进一步增加了冲击破坏的可能性。

最近统计，估计有超过8500个尺寸大于 $10\mathrm{cm}$ 以及35000000个尺寸在 $0.1\sim 1\mathrm{cm}$ 的物体环绕着地球飞行，小于 $0.1\mathrm{mm}$ 的颗粒更是数不胜数。

在轨道上，物体的相对移动速度可达 $20\mathrm{km / s}$ 在此速度下，即便是 $10^{-9}\mathrm{g}$ 微小颗粒，它的冲击能量也相当大，足以破坏航天器的表面以及太阳能电池。目前，还没有任何屏蔽层能够抵挡直径大于 $2cm$ 的颗粒，较大的物体能够严重破坏甚至直接摧毁卫星和空间飞行器。迄今为止，超过60架航天飞机的机窗由于小物体撞击而被替换，法国的塞里斯卫星就被阿丽亚娜火箭的碎片摧毁

涂层被广泛应用于提供表面性能，如果被打穿，将失去保护并增强损害，产生的多重反射会在涂层下方导致AO侵蚀（Banks、Snyder和Miller，2006）。因此可以理解为什么具有自我修复能力的涂层是如此诱人。

对于冲击，目前还没有简单的材料方案可以解决，因此在规划任务时，模型中会添加一定概率的冲击。冲击破坏和保护可以参考Tennyson（见第4卷第208章）。

# 4 太阳能电池

太阳能电池实质上是半导体，在半导体交界处的两侧使用不同的微量元素，以改变它的电性能并且创建一个电势。随后入射的太阳光会产生一股电流流过交界处。

早期的太阳能电池主要由硅制成，在地面应用中，硅因有效率和成本之间的平衡，仍然被广泛使用。硅制太阳能电池的效率范围可以从 $7\%$ 的无定形硅至 $19\%$ 的单晶硅。而在空间应用中，则要求更高的效率，从而砷化镓成了行业标准。图8展示了太阳能电池在过去25年间的发展以及在实验室条件下可以实现的效率。

图片摘要：该图主要展示 8自1985年以来太阳能电池的发展历程。
![](images/95707aac77d5a2804f6e5787a89e1764d46081e02063dd0566c3374736cdfae2.jpg)  
图8自1985年以来太阳能电池的发展历程

砷化镓基板的优点在于可以在基板上存放多达

30个不同的层来构成多层太阳能电池。各层对应于太阳光谱的不同波段。顶层对应蓝色的一端，允许绿色和红色通过，中间层对应绿色而底层对应红色。这些电池可以以接近 $30\%$ 的效率工作。

由于制造上的原因，标准的三结电池通常在一个 $140\mu \mathrm{m}$ 厚的锗基板上生成。这对于发电来说是没有必要的，因此研究的目标就将基板的厚度减少到 $20~\mu \mathrm{m}$ ，这样既节省了锗的用量，也降低了重量。一些主要卫星太阳能电池阵列的阵列面积可以达到 $100\mathrm{m}^2$ ，因而节约效果显著。

当前，空间环境下运行的结构和太阳能电池组已经被认为接近其理论极限，如果要进一步改善，就必须采用新的做法，主要有以下几点：

（1）纳米技术——控制吸收性能有更大的灵活性；

（2）基于氮化物材料——潜在的更多的结点、更高的效率；

（3）倒置变质单元——一个新的架构，可提供更大的可靠性和功率比。

# 4.1 太阳能电池退化

在航天器上，太阳能电池会受到困在地球磁场中的电子和质子形成的粒子通量以及与太阳高峰有关的粒子轰击。

当这些粒子受到物质结构的阻碍时，作为核碰撞的结果，就可能发生晶格缺陷。粒子辐射则更具破坏性，因为它可以造成原发性缺陷（在多种形态下的间隙和空缺）（Markvart，1990）。这些缺陷可能再次组合或形成不纯的混合物。它们可能会降低能带隙处的能量水平、引发电子空穴位点重组或降低缺陷迁移所需的活化能，从而导致在较低的温度下发生缺陷迁移，这对辐射破坏具有深远的影响。

在太阳能电池的选择方面，考虑到退化，在其寿命结束时的表现比它寿命开始时的表现更加重要。基于此，GaAs 显然比 Si 更好，并且通过精良的设计和制造，其电池的效率损失可以最小化。例如，电池在地球静止轨道运行了 15 年，仍然可以保留其原来最高效率的 $90\%$ 。应当指出，要实现这一目标，需采用大约 $100 \mu \mathrm{m}$ 厚的玻璃罩来保护电池。所有空间太阳能电池都要使用玻璃罩，否则其潜在的 15 年寿命将会减少到只有几天。

微流星体和小碎片微粒的冲击也会造成破坏，如图9所示显示了哈勃太空望远镜阵列受到微流星体的损坏。损坏的严重性和对性能的影响可以用飞

船所在轨道的碎片数据建模分析。

图片摘要：该图主要展示 9 哈勃太空望远镜阵列受到微流星体的损坏。
![](images/1574027a41cbda4dbe7c370384ca7a66f6bd167afd9ee33cacc9a4e081e13475.jpg)  
图9 哈勃太空望远镜阵列受到微流星体的损坏

# 5 结论

确定了空间环境的组分，并描述了它们对材料性能的影响。对于本章各个问题更深入的阐述，读者可参考其他文献。

# 参考文献

Banks，B.A.，Routledge，S.K.and Brady，J.（1988）NASA Atomic Oxygen Effects Programme（SEE N89-1252 04-18).  
Banks, B. A., Snyder, A. and Miller, S. K. (2006) Issues and consequences of atomic oxygen undercutting of protected polymers in LEO. Proc. ICPMSE, 6, 235-243.   
Chambers, A. R., Harris, I. L. and Roberts, G. T. (1996) Reactions of spacecraft materials with fast atomic oxygen. Mater. Lett., 26, 121-131.   
Devers, J., Messer, R., Powers, C., Townsend, J. and Wooldridge, E. (2001) Effects of VUV on thin polyimide films. High Perform. Polym., 13 (3), 391-399.   
Dunn, B.D. (1997) Metallurgical Assessment of Spacecraft Parts, Materials and Processes, 2nd edn, Wiley. Fortescue, P., Stark, J. and Swinerd, G. (2007) Space

craft Systems Engineering, 3rd edn, Wiley.   
Grossman, E. and Gouzman, I. (2003) Space environment effects on polymers in LEO. *Nuclear Instruments and Methods in Physics Research Section B: Beam Interactions with Materials Atoms*, 208 (8), 48-57.   
Hudson, C. M. and Seward, S. K. (1976) A literature review and inventory of the effects of the environment on the fatigue behaviour of metals. Eng. Fract. Mech., 8 (2), 315-329.   
Jones，W.J.andJansen，M.R.（2008）Tribology for spacecraft applications.Proc.Inst.Mech.Eng.Part J.J.Eng.Tribol.,222(8)，997-1004.   
Markvart，T.（1990）Radiation damage in solar cells.J. Mater.Sci.Mater.Electronics，1(1)，1-12.  
NASA（2009）Outgassing Data for Selected Spacecraft Materials，http://outgassing.nasa.gov.   
Osborne，J.J.，Harris，I.L.，Roberts，G.T.andChambers，A.R.（2001）Satellite and rocket-borne atomic oxygen sensor techniques.Rev.Sci.Instrum.，72(11)，4025-4041.   
Pepper, S.V., Wheeler, D.R. and de Groh, K.K. (2001) Quantitative study of degradation of PTFE and FEP films by soft X-rays. High Perform. Polym., 13 (3), 421-431.   
Sawyer, D. M. and Vette, J. I. (1976) AP8 Trapped Proton Environment for Solar Maximum and Solar Minimum, NSSDC-76-06, NASA-GSFC.   
Tagawa, M. and Yokata, K. (2008) Atomic oxygen induced polymer degradation in simulated LEO space environment. How do polymers react in complicated environments? Acta Astronautica, 62 (2-3), 203-211.   
Townsend, L. W. (2005) Critical analysis of active shielding methods for space radiation. *Aerosp. Conf.* IEEE, 724-730.   
Vette, J. I. (1991) The AE trapped electron model environment. NSSDC-91-24 NASA-GSFC.

本章译者：袁渊，周储伟（南京航空航天大学航空宇航学院）

# 太空中的聚合物

Vladimir E. Skurat

俄罗斯科学院能源问题化学物理研究所，莫斯科，俄罗斯联邦

# 1 引言

太空时代伊始，聚合物材料就因为兼顾了力学、热稳定、电气等性能要求以及相对低的比重，被广泛应用于航天器设计中。特别需要指出，航天器通常会使用聚合物薄膜作为多层绝热层（MLI）的一部分，该绝热层用于航天器表面的绝热控制。第一层薄膜材料的热光学性质决定了表面的均衡温度。常用于第一层的薄膜材料有聚酰亚胺、聚氟化乙烯-丙烯（FEP），以及玻璃纤维Betacloth®。Betacloth由浸渍了聚四氟乙烯的玻璃纤维织物所构成。因此，Betacloth表面的热光学性能由覆盖在玻璃纤维表面的连续的薄膜状的聚四氟乙烯确定。除了MLI外，许多搪瓷材料也用于航天器外表面覆盖，这些搪瓷由无机颜料的颗粒（通常是氧化铝、二氧化钛或氧化锌、氧化铁等，利用这些来标记搪瓷的颜色）嵌入到聚合物基体-环氧树脂、丙烯酸类树脂或有机硅树脂中构成。

本章不考虑聚合物材料在所有航天工程中的应用，而只研究在空间环境中受到各种因素破坏作用的航天器表面的聚合物材料。这些破坏因素可能会导致材料属性的变化，并在很多情况下诱发严重恶化，比如质量损失。质量损失非常重要，因为在MLI中使用的聚合物薄膜的厚度相对很小（通常为 $125\mu \mathrm{m}$ ）。与此同时，聚酰亚胺薄膜（KaptonH）一般在低地轨道（LEO）（海拔约为 $400~\mathrm{km}$ ）的质量损失约为 $100\mu \mathrm{m / y}$ ，而FEP薄膜则为 $12\mu \mathrm{m / y}$

在所有空间环境的破坏因素中，根据它们对聚合物材料性能的影响程度，现列举出以下最重要的几种。高真空环境引发的聚合物中低分子组分的蒸发和升华，这些组分通常是作为抗氧化剂或者增塑剂被添加进聚合物中的。高真空环境将导致材料相应属性向不利的方向发展，材料会释放出低分子化合物进入航天器外部的大气中，随后这些化合物会在航天器表面形成污染沉积。如果复合材料的组分具有不同的热膨胀系数，热循环（通常是从 $+100^{\circ}\mathrm{C} \sim -100^{\circ}\mathrm{C}$ ）就会引发复合材料的剥离。太阳辐射，包括电磁（可见光、紫外线、X射线）和微粒（电子、质子、重离子）会激发聚合物的各种转变。残留在地球大气中的原子氧会诱发许多聚合物的侵蚀（主要是氧化）。没有一种聚合物能够耐受所有破坏因素，材料的选择取决于航天器运行的条件。这里我们关注的焦点是太阳辐射与原子氧对聚酰亚胺和氟碳聚合物的影响。

航天器运行的条件主要可大致分为三大类：LEO（海拔 $300\sim 1000\mathrm{km}$ ）、地球同步轨道（GEO）（约 $36000\mathrm{km}$ ）以及行星/深空。它们各自的主要特点在于，LEO环境具有高原子氧通量；GEO环境中粒子辐射通量增强；在行星或者深空任务的情况下（尤其接近太阳的轨道），增强的辐射强度和温度变得同样非常重要。

研究材料在空间环境中行为的主要目的在于预测在长期使用中它们的有效寿命。其中的主要问题在于，在几种破坏因素的共同作用下，可能会增强或者减弱彼此的影响（协同作用效果）。实验室条件下对于协同作用的模拟并不能确保成功，因此，飞行测试的结果被认为是空间中材料

行为的最可靠的数据。然而，它们的结果却被很多干扰因素所影响，比如，由于航天器外部固有的气流环境而在材料表面形成的污染沉积，或是在样品从太空设定位置转移到地球上的实验室测量设备的过程中，表面组合物和/或形态上可能发生变化。如果不充分考虑到这些因素，便有可能产生错误的结论。

近期，人们普遍认为，快速氧原子与太阳辐射光谱中真空紫外线部分的协同作用对全氟聚合物（PTFE和FEP）侵蚀起到决定性影响，不妨以此为例。它是一个基于长时间暴露实验（LDEF）所获得的结果的简化诠释（此前看上去很明确）。这一结论与实验室条件下得到的结果恰恰相反。据调查（例如，Baidarovtsev等，1986），在侵蚀中占主导作用的必然是太阳辐射真空紫外线，而协同作用没有产生任何重要影响。进一步对工作超过10年的LDEF样品做更详细的调查，发现LDEF的结果明显被硅污染的干扰效应影响了。这一节的主题在于进一步讨论真空紫外线辐射下FEP膜的光解效应。这个例子很有启发性，它表明单一的飞行试验结果不足以反映空间环境中材料破坏的机制和过程。在该实验中，确认实验室测试非常必要。

# 2 空间环境条件下聚合物的热光学性质变化

聚合物材料在空间工程中的主要应用之一，是航天器表面无源温度控制的多层绝热层（MLI）。传热机制有三种：热传导、热辐射、对流。航天器在太空真空中，只有热辐射对之有效。太阳辐射会加热航天器表面，而航天器的运行机制和设备使用则会导致热演化和温度的升高。其中，只由热辐射产生的过多热量可通过航天器表面去除。正因为如此，表面必须满足两个主要要求：它必须具备对太阳辐射的低吸收系数 $A_{s}$ 和相对高的发射率 $\varepsilon$ （相对绝对黑体，在平衡条件下的最大发射率）。在各种材料中针对这些参数值的分析表明，单面金属化和涂有白色涂料的聚合物膜具有最高的除热能力。对于这些材料，典型值是 $\varepsilon = 0.8\sim 0.9$ ， $A_{s} = 0.2\sim$ 0.3。这些聚合物薄膜被放置在航天器表面，使金属层（铝、银）面向航天器和聚合物层面向空间。根据这样的结构，没有覆盖金属的自由聚合物表面按照黑体系数在敞开的空间中释放热量，而金属层

（在透明聚合物层下）反射太阳辐射，降低表面热。

在LEO上，长时间地使用聚酰亚胺与FEP薄膜会导致其 $A_{s}$ 和 $\varepsilon$ 值的变化，这些变化是由聚合物破坏和污染所引发的。另一个问题更加严重，飞行测试发现，聚合物薄膜有显著的质量损失，这可能会导致聚合物薄膜在长时间的使用中完全损耗。

类似的情况也发生在搪瓷上，由于原子氧对有机基质的侵蚀，可能会导致它们的损耗以及阵列中颜料粒子的释放。

分别考虑聚合物（主要是聚酰亚胺和FEP）与快原子氧（FAO）以及真空紫外线（VUV）的相互作用。其主要特点和这些相互作用的机制会分别在长时间的轰击和照射中随着能量密度的增加而改变。因此，一般采用动力学的方法分析这两种情况。

# 3 聚合物与残留在地球大气层中原子氧的相互作用

聚合物和原子氧反应的主要的、几乎是唯一的最终产物都是简单的氧化物——CO、 $\mathrm{CO}_{2}$ 、 $\mathrm{H}_{2} \mathrm{O}$ 、 $\mathrm{NO}_{2}$ 、 $\mathrm{SiO}_{2}$ ——无论是挥发还是不挥发的。挥发性氧化物导致了原子氧对聚合物表面轰击造成的质量损失。形成的不挥发氧化物（比如二氧化硅）会伴随着外层的轰击而积累，并保护下层聚合物，防止其进一步的侵蚀并最终终止其质量损失。

# 3.1 聚酰亚胺的快原子氧侵蚀特性

热氧原子（是活性氧产生的主要成分之一，例如存在于氧气及其混合物中放电的气态等离子云中）是化学中已知的最有活力的氧化剂。在高的平动能（约 $4.5\mathrm{eV}$ ）下，它的高氧化能会变得更高，借由它，大气中的FAO轰击到航天器的受击表面。这些能量被有效利用来克服动力学和热力学临界值，以及突破聚合物表面捕获氧原子和进行化学氧化反应的阻碍。据统计，在一个快速氧与聚合物表面的碰撞过程中，形成原子（包括碳、氢、氧和氮）氧化挥发的概率为 $0.1\sim 0.5$ （Skurat，2006年）。

聚合物被FAO腐蚀的特点之一就是由FAO气流单向运动所导致的高度各向异性，导致形成非常粗糙的腐蚀表面，表面粗糙度由表面各点非均质性所导致的侵蚀率的差异决定，差异可能是表面初

始所固有的，抑或是在腐蚀过程中诱发形成的。不同的放大倍率下聚酰亚胺薄膜表面粗糙腐蚀的典型拓扑图如图1所示。这些图像是在实验室中模拟LEO条件下FAO流轰击聚合物之后用扫描电镜观察得到的。观察者可以看到“草地”（或类似毛毯）结构的形成，包含契合FAO流的圆柱和圆锥的凸起。它们的数密度约等于 $10^{9} / \mathrm{cm}^{2}$ ，其高度为 $2\sim$

$3\mu \mathrm{m}$ ，直径 $<  0.1\mu \mathrm{m}$ 。局部放大的凸起图像如图2所示。可以看到，蘑菇状的凸起包含直径为 $20\sim 40~\mathrm{nm}$ 、高为 $2\mu \mathrm{m}$ 的圆柱形“茎”，以及在“茎”顶端直径为 $30\sim 50  \mathrm{nm}$ 、厚为 $20\sim 30  \mathrm{nm}$ 的“帽”。还可以看到，相边界平行于“茎”轴线且距其表面约 $10\mathrm{nm}$ ，这正好与热氧原子渗透聚酰亚胺的估计深度吻合。

图片摘要：该图主要展示 1KaptonH表面在VAT103设备上经受FAO流侵蚀后的毯状结构。
![](images/20350aedb414680c060feca9309e7bcc81e9c63574e9f1bc86ff4ebeec975276.jpg)  
图1KaptonH表面在VAT103设备上经受FAO流侵蚀后的毯状结构

图片摘要：该图主要展示 1KaptonH表面在VAT103设备上经受FAO流侵蚀后的毯状结构。
![](images/d4fea76dd0a493eaa7b2977936b0d2f6a13f86139075245cf70e2c627add47f7.jpg)  
图2KaptonH经受FAO流侵蚀过程中凸起形成的蘑菇状结构

通过“帽”和“茎”的平面电子图像的光学测定，以及随后它们在黑暗中分布的重建（Matveev等，1998），发现“帽”中的材料密度是“茎”的 $1.6\sim 1.7$ 倍。有人提出，凸出的“帽”包含非晶状的金刚石，增强了其对FAO冲击的抵抗力。

为解释毯状表面形态的形成和发展以及FAO导致的聚酰亚胺薄膜的各向异性腐蚀期间蘑菇状凸

出的形态，人们提出了下述机制。它基于一个假设，即在聚合物腐蚀时，除了挥发性氧化物，还会产生不挥发的碳原子以及/或含碳化合物（类金刚石）。假定它们能够耐受FAO的轰击，在轰击过程中，表面上的碳原子开始积累，它们逐渐扩散，并在遭遇时合并到一起（聚结），形成在FAO流中稳定的“点”，它们保护下面的聚合物抵御FAO的轰击。然后，这些“点”变成了“帽”。当它们附近未受保护的聚合物表面变少，导致碳原子的扩散供给停止时，“点”就停止增长。该机制包括以下三个阶段。

（1）碳化过程中会形成碳原子、石墨和类金刚石晶核，类似于黑炭或富勒烯制作过程。  
（2）由于FAO轰击石墨和轰击类金刚石两者的反应效率差异明显，故选用类金刚石晶核。  
（3）散射并且热化的快氧原子以各向同性方式腐蚀凸起的侧面，“茎”逐渐剥蚀导致类金刚石颗粒成为“帽”。

Kapton H面经受FAO流侵蚀过程中蘑菇状凸起的形成过程如图3所示，该机制被毯状结构形成的温度效果所证实。在FAO轰击中降低样品温度会停止这个过程，在该机制的框架下，这种停止被解释成表面扩散减缓的结果，并且会导致类金刚石晶核形成的终止。

图片摘要：该图主要展示 3KaptonH面经受FAO流侵蚀过程蘑菇状凸起的形成过程。
![](images/5229ec467ccfd93ebb3aa20d6776f8de30e1fb0e1a3d4f1f3fbfa30e2d0fcc4a.jpg)  
图3KaptonH面经受FAO流侵蚀过程蘑菇状凸起的形成过程

# 3.2 由FAO流诱发的质量损失的动力学研究

在实验室设备VAT-103（N.E.茹科夫斯基中央航空流体动力研究所，茹科夫斯基，莫斯科地区，俄罗斯；Nikiforov和Skurat，1993年）中研究了KaptonH膜质量损失的动力学曲线（在持续的轰击过程中聚合物样品质量的减少）。轰击后，样品质量的变化会立刻被扭力天平检测到。该动力学曲线具有非线性特征：在刚开始，质量损失的速率小于之后的速率。在轰击过程中质量损失随时间的推移而加快，促使毯状表面结构的形成，它导致了气流与聚合物目标相互作用的相对阻力系数的提高，并且增加了表面所容纳的快速氧原子和分子。质量损失的动力学曲线与相关阻力系数的关联性证实了这个结论。其他关于非线性行为的解释基于生成挥发性简单氧化物这一事实，不仅仅是聚合物表面FAO的单次碰撞，而且是包含形成中间产物的几个步骤的连续反应。中间氧化产物在FAO轰击后可以通过聚合物表面的X射线光电子能谱（XPS）检测。这些氧化产物在最初的轰击后在表面积累，直到达到一个有限的固定浓度，在此之后，挥发性氧化物的释放速率固定并且有

恒定的最大值。可以假设这两种机制都能导致该非线性动力学曲线，然后，这个非线性区域（诱导期）有一个相当短的耐受期，其通常只会在实验室条件下被观察到。

出于这些原因，飞行条件下聚合物薄膜质量损失的动力学性质被认为是线性的，并且在实际估算中，会使用介于质量损失和FAO影响系数之间的线性比例系数 $R_{\mathrm{e}}$ ，被称为反应效率，它定义为样品在受到一个快速氧原子撞击后所损失的材料体积（ $\mathrm{cm}^3$ ）。目前，通过与KaptonH值比较的方法测定 $R_{\mathrm{e}}$ 值，对于这种聚合物，无论是实验室还是飞行条件下，多次测量的结果得出：对于每个氧原子， $R_{\mathrm{e}} = 3.0\times 10^{-24}\mathrm{cm}^3$ ，此值作为一个标准。对于其他聚合物，这些值的大致范围为每个氧原子 $(1.5\sim 6.0)\times 10^{-24}\mathrm{cm}^3$

人们已测出了数以百计种材料的 $R_{\mathrm{e}}$ 值，包括聚合物。然而，从实际和理论的角度来看，通过聚合物的化学式来计算 $R_{\mathrm{e}}$ 值的可能性是非常有趣的工作。在下一章节中，将给出带有质量损失的化学反应概率的经验确定法，并在化学式的基础上通过这些概率估算 $R_{\mathrm{e}}$ 的值。

# 3.3 由FAO轰击聚合物过程中带有质量损失的化学反应的概率

由FAO轰击聚合物过程中的产生带有质量损失的化学反应的概率被记为实验数据 $R_{\mathrm{e}}$ （在飞行测试中测量）与理论反应效率 $R_{1}$ （假设在氧化反应中FAO按照化学计量式形成简单的挥发性氧化物并完全损失算得）的比值。对于聚合物，化学式为 $\mathrm{C_aH_bO_cN_d}$ ，公式为

$$
\mathrm {C _ {a} H _ {b} O _ {c} N _ {d}} + A O \longrightarrow x C O + y C O _ {2} + w H _ {2} O + z N O
$$

计算系数 $A$ 的方程为

$$
A = \frac {a (2 + \beta)}{1 + \beta} + \frac {b}{2} + d - c \tag {2}
$$

式中， $\beta = x / y$ （CO与 $\mathrm{CO}_{2}$ 的产率之比），唯一的已知 $\beta$ 值的聚合物为聚酰亚胺（ $\beta = 1$ ，这个数值由Roussel和Bourdon（2000）在飞行试验中测得。该聚合物的其他参数为： $a = 22$ ， $b = 10$ ， $c = 5$ ， $d = 2$ 由此可得 $A = 35$

$R_{1}$ 值的计算公式为

$$
R _ {1} = \frac {M}{A N \rho} \tag {3}
$$

式中， $M$ 为重复的聚合物单元的分子质量， $\mathrm{g / mol}$

$N$ 为阿伏伽德罗常数， $6.02\times 10^{23}\mathrm{mol}^{-1}$ ； $\rho$ 为特定的密度， $\mathrm{g / cm^3}$ 。 $M$ 的计算式为

$$
M = 1 2 a + b + 1 6 c + 1 4 d \tag {4}
$$

对KaptonH而言， $M = 382\mathrm{g / mol}$ ， $A = 35$ $\rho = 1.42\mathrm{g} / \mathrm{cm}^3$ 。因此，对于KaptonH， $R_{1} =$ $13.10^{-24}\mathrm{cm}^3 /$ 氧原子， $R_{\mathrm{e}} / R_{1} = (3.0 - 3.3)$ 。FAO与KaptonH反应形成挥发性氧化物的概率为 $10^{-24} / 13.10^{-24} = 0.23\sim 0.25.$

遗憾的是，其他聚合物的 $\beta$ 值是未知的，但是 $R_{1}$ 可以在两种极限情况下被求出： $x = a$ ， $y = 0$ $\beta = \infty$ （情况1）（该情况下只生成CO，没有 $\mathrm{CO}_{2}$ ），与 $x = 0$ 时， $y = a$ ， $\beta = 0$ （情况2）（该情况下只生成 $\mathrm{CO}_{2}$ ，没有CO）。 $R_{\mathrm{e}} / R_{1}$ （CO）的值为0.1（聚苯乙烯）～0.35（聚丙烯)，而 $R_{\mathrm{e}} / R_{1}$ （ $\mathrm{CO}_{2}$ ）的值介于 $0.16\sim 0.54$ 。这些值是真实 $R_{\mathrm{e}} / R_{1}$ 值的边界。正因为如此，如果知道聚合物的元素式，就可以计算出 $R_{1}$ （CO）和 $R_{1}$ （ $\mathrm{CO}_{2}$ ）的值，并且分别将它们乘以 $0.1\sim 0.35$ 、 $0.16\sim 0.54$ ，以确定这个聚合物 $R_{1}$ 值的边界值。要得到 $\beta$ 值，则需要对 $R_{1}$ 的值进行更加精确的计算。

一种估算 $R$ 值的更简单的方法由Iskanderova等（1995年）在分析 $R_{\mathrm{e}}$ 值的飞行结果的基础上提出，主要的公式是

$$
R = \frac {\gamma M}{\rho} \tag {5}
$$

式中，

$$
\gamma = \frac {N _ {\mathrm {f}}}{N _ {\mathrm {c}} - N _ {\mathrm {c o}}} \tag {6}
$$

式中， $N_{\mathrm{f}}$ 是一个重复的聚合物单元的完全的原子数目； $N_{\mathrm{c}}$ 是该单元的碳原子数；而 $N_{\mathrm{co}}$ 则是单元中可以以CO或者 $\mathrm{CO}_{2}$ 分子释放出来的碳原子数目。这个公式被广泛应用并成功地估算和预测已知化学式的聚合物的 $R_{\mathrm{e}}$ 值。它实际上是式（3）在 $b = 0$ ， $d = 0$ ， $\beta = \infty$ 时的简化形式（因为它假定 $y$ $= 0)$ 。这个公式对相同化学组成而拥有不同化学结构的聚合物能预测到相同的 $R_{\mathrm{e}}$ 值。实际上，这些聚合物可能具有不同的 $\beta$ 值，从而给出不同的 $R_{\mathrm{e}}$ 值。

数据分析表明，FAO与聚合物表面发生反应的概率不高于0.54。这意味着FAO中更大一部分不会随聚合物的氧化而消失，如通过不会产生任何进一步反应的表面散射或与分子氧形成相互重组的形式。

# 4 在太空环境中全氟聚合物 PTFE 与 FEP 的损毁

Teflon（特氟龙）是除了Kapton H外被广泛应用于MLI中的另一种重要的聚合物。由于它们在LEO上运行不会超过14个日历天数，故而在MLI中，FEP薄膜以金属化的形式被应用于航天飞机表面是非常成功的。然而，如果要使用较长的时间——在哈勃空间望远镜（STH）或ELDF上工作几年——在航天飞机飞行的基础上可以预测到难以预料的剧烈破坏。尽管如此，Teflon（特氟龙）目前还是被用作玻璃纱Betacloth的浸渍剂。图4显示了Betacloth表面被安置在和平号轨道站的外板上并暴露到LEO环境下，从1993年9月21日到1996年6月13日，从在此之前以及在此之后的情况可以看到，由于Teflon保护层被侵蚀，故玻璃纤维交错了。

图片摘要：该图主要展示 4 Betacloth在和平号空间站工作期间的降解。
![](images/11131f2f43f416d4d2bbe96906d4803cd651d875c7f196549820503982c53144.jpg)  
（a）

图片摘要：该图主要展示 4 Betacloth在和平号空间站工作期间的降解。
![](images/9410dbb4b3058d651a293a8a33fca5e0d277107399a035dfc9d50bc66bbee132.jpg)  
（b）  
图4 Betacloth在和平号空间站工作期间的降解

PTFE和FEP在LEO条件下的破坏机制目前是一个被深入调查和讨论的课题。空间环境的破坏性因素会同时作用，因此主要破坏性因素的测定十分困难。以下是经讨论后得出的碳氟聚合物在LEO轨道空间环境下破坏的可能原因：

（1）快速原子氧轰击（Koontz等，1990）；  
（2）快速氧离子轰击（Grossman和Gouzman，2003）；  
（3）太阳真空紫外辐射产生的光解（Barbashev、Dorofeev和Skurat，1992；Dever和McCracken，2004）；  
（4）太阳能真空紫外辐射和快原子氧的协同作用（Koontz等，1990；Tennison，1991）；  
（5）太阳软X-射线的辐射分解（Milintchouk等，1997）；  
（6）残余地球大气层中过热原子和分子成分的

溅射效果（Gindulyte等，2002）。

（7）由于真空紫外线辐射聚合物表面形成的自由基以及与原子和分子氧反应形成的挥发性含氧物质CFO、 $\mathrm{CF_2O}$ 和 $\mathrm{CF_3O}$ （Zhang等，2009）。

原因（1）～（4）特别难以区分，无论是在空间环境中还是在实验室条件下，FAO的轰击总是伴随着真空紫外线的照射。这是空间环境中太阳辐射的真空紫外线成分。氧原子在实验室设施的来源同步于相当激烈的真空紫外辐射的来源。这是因为原子氧是由分子氧在与氦气或氩气的混合气流中放电，或者通过激光诱导击穿高超声速喷嘴中的分子氧所产生的，放电区域和激光诱导击穿都会放射出高浓度的VUV辐射（Weihs和VanEesbeek，1994；Skurat、Samsonov和Nikiforov，2004）。

许多论文均致力于研究PTFE和FEP的FAO轰击与VUV光解的协同效应。这个课题已经在很多关于空间材料行为的研讨会和学术会议中进行讨论。存在协同效应的最有效、最明确的证据率先由Cazaubon、Paillous和Siffre（1998）提出。在一个使用激光击穿的设施中，FEP氧化破坏的含氧挥发性产物在FAO轰击聚合物薄膜的时候被观察

到。从原子氧源中也能观察到FEP被VUV光解后产生的氟碳碎片。遗憾的是，并没有办法来估算这些过程中产物的比值以及估算它们对形成挥发性产物的相对贡献。

为了比较原因（1）～（4）的影响效果，有必要以定量的形式将它们提交。遗憾的是，可用的数据并不充足。PTFE、FEP与FAO的相互作用在同时考虑VUV光解的条件下被研究，在与这两种聚合物相互作用时，FAO反应效率的数据表现出很大的离散性。

# 4.1 Teflon在真空紫外辐射中破坏的主要特点

因为很难获得足够薄的聚合物的膜，故真正的FEP吸收光谱是未知的（它不溶于普通溶剂并且不可能铸塑薄膜）。图5显示了在 $200^{\circ}C$ 下氘灯产生的真空紫外辐射环境中FEP产品破坏的吸收光谱。该产品在照射表面上蒸发（升华）并在室温下冷凝于 $\mathrm{MgF_2}$ 窗口上，这些碎片主要是具有高平均碳原子数（约100）的长聚合物链。因此，可以考虑用频谱代表FEP。其并不太粗糙，因为人们经常长时间地照射处理FEP，以引发聚合物变成碎片的深度转化。

图片摘要：该图主要展示 5特氟龙FEP在 时光破坏的高分子产物的真空紫外吸收光谱（吸收系数 赋予基数10）。
![](images/26e8a7df34637ba14372a281750ea888af972e0ec34bd2550892d366b9815d81.jpg)  
图5特氟龙FEP在 $200^{\circ}\mathrm{C}$ 时光破坏的高分子产物的真空紫外吸收光谱（吸收系数 $k$ 赋予基数10）

FEP吸收光谱主要位于真空紫外辐射的区域，并包含两个高吸收率的部分：波长 $< 120~\mathrm{nm}$ 处以及 $162~\mathrm{nm}$ 的最大频带，也有 $180~\mathrm{nm}$ 处一个小一些的最大吸收带。这意味着，波长 $< 170~\mathrm{nm}$ 的辐射在一个相对薄的表面附近层被吸收，并产生了形成短碎片链所要求的高吸收量。穿透更深的波长较长的光造成了机械性能的损失。这些结论由PTFE（Barbashev和Dorofeev Skurat，1992）和FEP（Dever和McCracken，2004）实验室测试的实验

结果所证实。

与许多含有氢的聚合物相反，全氟碳聚合物并不会因为在室温下的电离或者紫外线辐射而不交联，它们属于在室温下受到这些影响时会完全破坏的聚合物类型。

在长时间的真空紫外辐射下，破碎事件的数量变得足够多，从而会引发机械性能损失。破裂处的强度和相对伸长量大大降低，这便是脆化效应。聚合物长链的碎片在统计上伴随着不同链长碎片的形

成而产生，短的碎片同理。它们能够蒸发（升华）进入真空，并造成样品的质量损失，在照射过程中，它们的数量增加，则质量损失加速。在达到极限后的某个时刻，在表面附近的聚合物层的吸收量——因为真空紫外线通量的降低的程度，它的厚度可以达到十几倍小于 $e$ （大约 $10^{-4}\mathrm{cm}$ ）的量——几乎所有这一层的聚合物大分子都被转化为挥发性的碎片并且质量损失速率急剧增加，超过一个以上的十进制数量级。聚合物表面的衰退由此开始，它会以一个恒定的速率持续，直到聚合物膜完全消失。

这些观点已被实验数据所证实。图6显示了在普遍的真空紫外线照射（例如， $147\mathrm{nm}$ 的光共振氙灯）下FEP膜质量损失的动力学曲线。可以看到动力学曲线的两个部分：一个质量损失非常小的诱导期（能量密度约为 $10^{18}$ 光子 $\mathrm{/cm^2}$ ）以及一个速率恒定但快得多的质量损失阶段（超过一个十进制数量级，约为 $1.2\times 10^{-23}\mathrm{g / }$ 光子或一组 $\mathrm{C_2F_4}$ 每 $100\mathrm{eV}$ 的吸收能）。

图片摘要：该图主要展示 6特氟龙FEP薄膜在 的光照下质量损失的动力学研究。
![](images/ffc91a6e13389cb5e7b23e73936b972110f3cfa51c61a49820588d2b4632039b.jpg)  
图6特氟龙FEP薄膜在 $147\mathrm{nm}$ 的光照下质量损失的动力学研究

在FEP薄膜光解过程中形成的挥发性产物的质谱图显示了大量高于510Daltons（Daltons为质量单位）的大型挥发性碎片的形成。

以往的研究，包括实验和计算，表明氟碳聚合物被VUV辐射的光解的主要动力学特性可以在蒸发（升华）模型（EM）的基础上被解释，该模型由Skurat、Samsonov和Nikiforov（2004）提出并开发。

# 4.2 蒸发模型的一般特点

蒸发（升华）模型（EM）包括以下几个重要的课题。

（1）估算真空紫外线辐射在各种真空紫外线辐射源（包括太阳）下各种波长范围区域内的被吸收量。  
（2）对在PTFE和FEP薄膜的VUV光解过程中，质量损失动力学曲线的实验数据表现出的两个不同区域的具体分析：在样品温度为 $293\mathrm{K}$ 时，损失很小的一个诱导期（IP），直到极限吸收量约为 $10^{7}\mathrm{Gy}$ （ $1\mathrm{Gy} = 1\mathrm{J / kg} = 10^{4}\mathrm{erg}^{1} / \mathrm{g} = 10^{2}$ rad)，以及具有高得多的质量损失速率的区域，这两个区域的存在是EM发展起来的重要原因。  
（3）这两个区域的存在被解释为在聚合物光解破坏过程中低分子量碎片连续蒸发到真空中的结果。需要考虑到的最重要的是这些碎片的有限蒸发率，它们的挥发性极其依赖于样品的温度和碎片的分子质量。极限量的存在与破坏程度有关，当一个碎片有着最可能的分子质量Mn（数均分子量）时，它的挥发性对应于足以观察到的蒸发速率。  
（4）碎片的挥发性是EM的关键参数。用于计算其值的一种常用方法就是基于物理化学框架下的经典考虑方法。

氟碳聚合物根据EM得到的VUV光解的概貌如图7所示，它表明聚合物转换连续阶段的初始薄膜厚度为 $10^{-3}\mathrm{cm}$

图片摘要：该图主要展示 7 碳氟聚合物薄膜VUV光解的一般图片。
![](images/3ef837a847489e1364e4d462ab37e23251cc0acbabf413ce321ba523357b9927.jpg)  
图7 碳氟聚合物薄膜VUV光解的一般图片

图7 碳氟聚合物薄膜VUV光解的一般图片（续）  
图片摘要：该图主要展示 7 碳氟聚合物薄膜VUV光解的一般图片（续）。
![](images/143ff43837e751f7894b543d162f1d776b92de9c59c0121c972c5e637cf308f3.jpg)  
hv—VUV辐射；VP—原聚合物；SD—轻微损坏的聚合物；ES—脆化表面层

（1）初期照射辐射量 $I = 0.1\mathrm{J} / \mathrm{cm}^2$ （照射 $8\mathrm{min}$ ，表面吸收量 $r = 1.6\times 10^{6}\mathrm{Gy}$ 。聚合物分子开始光解（表面程度最高，随着深度增加单调递减），脆化表面层（ES）开始形成。它的形成导致了样品薄膜机械强度的部分损失以及断裂伸长率的减少。在FEP薄膜的情况下，数均相对分子质量Mn在样品表面从约 $10^{5}$ Daltons降低到约12500Daltons（碎片 $\mathrm{C_{240}F_{482}}$ )。在真空紫外光的照射下，也会形成较小分子量的碎片，但它们的数量太少，质量损失往往无法被检测到。被辐射聚合物薄膜剩余的机械强度和断裂伸长率，由残留的破坏较小的聚合物（SD）提供。

（2）持续照射辐射量 $I = 0.1\mathrm{J} / \mathrm{cm}^2$ （照射 $80\mathrm{min}$ ，表面吸收量 $r = 1.6\times 10^{6}\mathrm{Gy}$ 。表面的数均分子质量Mn降低到一个极限定值1238Daltons $\left(\mathrm{C}_{24}\mathrm{F}_{50}\right)$ ，并且开始密集的蒸发质量损失。此时ES转移到轻微破坏的聚合物上，ES的厚度不再变化，薄膜厚度开始以一个很高的恒定速率减少，强度和断裂伸长率进一步下降。  
（3）增加辐射量至 $I = 10^{2}\mathrm{J} / \mathrm{cm}^{2}$ （ $r = 1.6\times$ $10^{6}\mathrm{Gy}$ ，与情况2相同)，被除去层的厚度达到 $7\times$ $10^{-4}\mathrm{cm}$ ，残余的聚合物几乎全是ES，其强度和断裂伸长率接近于0。  
（4） $I = 1.5\times 10^{2}\mathrm{J / cm}^{2}$ ， $r = 1.6\times 10^{6}\mathrm{Gy}$ （固定），聚合物薄膜完全消失。

EM在空间环境条件下的应用（Skurat，2006）解释了FEP破坏和侵蚀的主要特性（Dever等，1999）。

# 4.3 FEP薄膜在实验室和飞行测试下的差异

无论是实验还是理论，大量证据都表明了太阳紫外辐射对FEP膜破坏的决定性作用，而飞行测试的结果似乎提供了明确的证据，表明是FAO或FAO与VUV辐射的协同构成了主要的破坏因素。从1984年4月至1990年1月，LDEF中的FEP薄膜在不同的条件下被暴露在开放空间，第4行和第

10行的样品受到类似太阳VUV辐射能量密度的辐射（分别相当于太阳照射下 $10400\mathrm{h}$ 和 $10700\mathrm{h}$ ），但是FAO的能量密度却相差很大（分别为 $9.32\times$ $10^{4}$ 以及 $8.17\times 10^{21}$ 氧原子每 $\mathrm{cm}^2$ )。只在第10行的样品中检测到质量损失：它们对应膜的厚度减少了 $27\mu \mathrm{m}$ （Milintchouk等，1997）。然而，后来的研究（Fink等，2006）表明，第4行的样品与第10行的样品相比，受到了硅污染，这个硅层可能防止FEP光解挥发性产物的蒸发（升华）并防止质量损失。

# 5 结论

航天器表面的聚合物材料受到众多破坏性因素的作用并且会恶化它们的工作性能。一般来说，这些因素会同时作用。它们相关的影响取决于太空飞行的条件（首先主要是轨道参数，海拔）以及聚合物的类型。材料行为的预测主要基于飞行试验。实验室试验的有效性被空间环境条件下存在的各种协同效应所局限，这些协同效应很难确定并且很少在实验室中模拟。

协同效应的发现和对它们机制的阐述是现今空间环境中材料表现研究的主要课题之一。

# 相关章节

第4卷第206章  
第4卷第208章  
第4卷第209章  
第4卷第211章  
第4卷第212章  
第5卷第256章  
第6卷第273章  
第6卷第277章  
第6卷第278章  
第6卷第298章  
第6卷第299章

# 参考文献

Baidarovtsev, Y.P., Vasilets, V.N., Dorofeev, Y.I., Ponomarev, A.N. and Skurat, V.E. (1986) A study of radical accumulation kinetics in photolysis of polytetrafluoroethylene at 147 and 123. 6 nm. Sov. J. Chem. Phys., 3, 2223-2228.

Barbashev, E. A., Dorofeev, Y. I. and Skurat, V. E. (1992) Action of solar vacuum ultraviolet radiation as a fundamental cause of deterioration of the deformation resistance of polytetrafluoroethylene in near-Earth space. Sov. Phys. Dokl., 37, 431-433.   
Cazaubon，B.，Paillous，A.and Siffre，J.（1998）Mass spectrometric analysis of reaction products of fast oxygen atoms-material interactions.J.SpacecraftRockets，35，797-804.   
Dever, J. A., de Groh, K. K., Banks, B. A. and Townsend, J. A. (1999) Effects of radiation and thermal cycling on Teflon® FEP. High Perform. Polym., 11, 123-140.   
Dever, J.A. and McCracken, C.A. (2004) Effects of vacuum ultraviolet radiation of various wavelength ranges on Teflon® FEP film. High Perform. Polym., 16, 289-301.   
Fink，M.，Semerad，E.，Mozdzen，G.，Wendrinsky，J.，Hulla，G.，Kolm，R.，Gebeshuber，I.，Stori，H.，Dunn，B.，Van Eesbeek，M.，Rohr，T.and Moser，M.（2006）Characterisation of Teflon FEP（HST，LDEF）following long term exposure to LEO.Proc 10th ISMSE and the 8th ICPMSE，Collioure,France，19-23 June 2006 (SP-616，September 2006).   
Gindulyte，A.，Massa，L.，Banks，B.A.and Miller,S.K.R.（2002）DirectCCbondbreakingintherreactionofO（3P）withfluoropolymers in lowEarth orbit.J.Phys.Chem.A.,106,5463-5467.   
Grossman, E. and Gouzman, I. (2003) Space environment effects on polymers in low earth orbit. Nucl. Instrum. Meth. Phys. Res. B., 208, 48-57.   
Iskanderova, Z., Kleiman, J., Gudimenko, Y. and Tennison, R.C. (1995) Influence of content and structure of hydrocarbon polymers on erosion by atomic oxygen. J. Spacecraft Rockets, 32, 878-884.   
Koontz, S. L., Leger, L., Albyn, K. and Cross, J. B. (1990) Ultraviolet radiation/atomic oxygen synergism in materials reactivity. J. Spacecraft Rockets, 27, 346-347.   
Matveev, V. V., Nikiforov, A. P., Skurat, V. E. and

Chalych, A. E. (1998) On the mechanism of polyimide surface roughening due to anisotropic etching with a beam of fast oxygen atoms. Chem. Phys. Rep., 17, 791-799.   
Milintchouk, A. V., Van Eesbeek, M., Levadou, F. and Harper, T. (1997) Influence of X-ray solar flare radiation on degradation of Teflon in space. J. Spacecraft Rockets, 34, 542-548.   
Nikiforov, A. P. and Skurat, V. E. (1993) Kinetics of polyimide etching by supersonic beams consisting of atomic and molecular oxygen mixtures. Chem. Phys. Lett., 212, 43-49.   
Roussel, J. F. and Bourdon, A. (2000) Oxygen interaction with materials. III. Data interpretation via computer simulation. J. Spacecraft Rockets, 37, 324-330.   
Skurat, V. E. (2006) Computational estimates of effects of sample temperature and radiation intensity on the destruction of polytetrafluoroethylene (PTFE) and Teflon FEP films by vacuum ultraviolet radiation and ionizing radiation. Proceedings of the 10th ISMSE and the 8th ICPMSE, Collioure, France, 19-23 June 2006 (SP-616, September 2006).   
Skurat, V.E., Samsonov, P.V. and Nikiforov, A.P. (2004) Vacuum ultraviolet radiation in sources of hyperthermal atomic oxygen. Photodestruction of polytetrafluoroethylene (PTFE) and Teflon FEP for indication of this radiation. High Perform. Polym., 16, 339-355.   
Tennison, R. C. (1991) Atomic oxygen effects on polymer-based materials. Can. J. Phys., 69, 1190-1208.   
Weihs, B. and Van Eesbeek, M. (1994) Secondary VUV erosion effects on polymers in the ATOX atmic oxygen exposure facility. Proceedings of the 6th Symposium on Materials in the Space Environment, Collioure, France, ESTEC:277-284.   
Zhang，J.，Lindholm，N.F.，Brunsvold，A.L.，Upadhyaya，H.P.，Minton，T.K.and Tagawa，M.（2009）Erosion of FEP Teflon and PMMA by VUV radiation and hyperthermal O or Ar atoms.ACS Appl.Mater.Interf.1，653-660.

本章译者：袁渊，周储伟（南京航空航天大学航空宇航学院）
