Repository: C-zj02/CFD-claw

<div align="center">

**English** | [中文](#中文版) | [Français](README_FR.md) | [Русский](README_RU.md) | [हिन्दी](README_HI.md) | [العربية](README_AR.md) | [Português](README_PT.md)

# 🚀 Claude Code Python

**A Complete Python Reimplementation Based on Real Claude Code Source**

*From TypeScript Source → Rebuilt in Python with ❤️*

***
**🔥 Active Development • New Features Weekly 🔥**

</div>

***

## 🎯 What is This?

**Clawd Code** is a **complete Python rewrite** of Claude Code, based on the **real TypeScript source code**.

File: RAG-data/飞机设计手册_第3册_材料(上).pdf-54954277-eebe-4c95-a16a-63bea705142d.md (part 10 of 12)
续表 6-2  
<table><tr><td rowspan="2">性能</td><td colspan="2">典型值</td><td rowspan="2">试验方法</td></tr><tr><td>A型</td><td>B型</td></tr><tr><td>树脂含量,%</td><td>42.2~42.8</td><td>40.5~43.5</td><td>GB2577-81</td></tr><tr><td>密度,g/cm³</td><td>1.67</td><td>1.75</td><td>GB1463-78</td></tr><tr><td>高频介电性能(1.5×10^10Hz)</td><td></td><td></td><td rowspan="3">HB5296-84附录</td></tr><tr><td>介电常数</td><td>4.56</td><td>4.04</td></tr><tr><td>介质损耗角正切</td><td>0.022</td><td>0.016</td></tr><tr><td>线膨胀系数,×10^-5K^-1</td><td></td><td></td><td rowspan="4">GB2751-81</td></tr><tr><td>经向</td><td></td><td>1.24</td></tr><tr><td>纬向</td><td></td><td>1.63</td></tr><tr><td>经纬交叉铺层</td><td></td><td>1.60</td></tr></table>

# b. 力学性能

61201G玻璃纤维复合材料的室温力学性能见表11-11，B型61201G玻璃纤维复合材料的高温力学性能见表11-12。

表 11-11 61201G 玻璃纤维织物复合材料的室温力学性能值  

<table><tr><td rowspan="2">性能</td><td colspan="2">典型值</td><td rowspan="2">试验方法</td></tr><tr><td>A型</td><td>B型</td></tr><tr><td>σxt,MPa</td><td>270</td><td>367</td><td></td></tr><tr><td>σyt,MPa</td><td></td><td>273</td><td></td></tr><tr><td>Ext,GPa</td><td>19.9</td><td>22.5</td><td>GB1447-78</td></tr><tr><td>Eyt,GPa</td><td></td><td>18.6</td><td></td></tr><tr><td>νx</td><td>0.16</td><td>0.15</td><td></td></tr><tr><td>σxc,MPa</td><td>422</td><td>345</td><td>HCS213-61</td></tr><tr><td>σyc,MPa</td><td></td><td>299</td><td></td></tr><tr><td>σf_x,MPa</td><td>524</td><td>516</td><td>GB1449-78</td></tr><tr><td>σf_y,MPa</td><td>401</td><td></td><td></td></tr><tr><td>Sx,MPa</td><td></td><td>129</td><td>GB3355-82</td></tr><tr><td>剪切强度Y(顺层,经向)</td><td>9.31</td><td>10.7</td><td>HCS214-64</td></tr></table>

表 11-12 B 型 61201G 玻璃纤维织物复合材料的高温力学性能  

<table><tr><td colspan="2">性能</td><td>典型值</td><td>试验方法</td></tr><tr><td rowspan="5">σxt,MPa</td><td>室温</td><td>367</td><td rowspan="11">GB1447-78</td></tr><tr><td>80℃</td><td>362</td></tr><tr><td>110℃</td><td>342</td></tr><tr><td>120℃</td><td>335</td></tr><tr><td>130℃</td><td>330</td></tr><tr><td rowspan="4">Ex, GPa</td><td>室温</td><td>22.5</td></tr><tr><td>80℃</td><td>23.5</td></tr><tr><td>110℃</td><td>21.6</td></tr><tr><td>130℃</td><td>17.0</td></tr><tr><td rowspan="2">νx</td><td>室温</td><td>0.15</td></tr><tr><td>130℃</td><td>0.08</td></tr></table>

# （4）YE玻璃纤维复合材料性能

# a. 物理性能

YE玻璃纤维复合材料的物理性能见表11-13。

表 11-13 YE 玻璃纤维复合材料的物理性能  

<table><tr><td>性能</td><td>数值</td></tr><tr><td>密度,g/cm³</td><td>1.9~2.0</td></tr><tr><td>纤维重量含量,%</td><td>67~73</td></tr><tr><td>空隙率,%</td><td>&lt;2&gt;</td></tr></table>

# b. 力学性能

YE玻璃纤维复合材料的力学性能见表11-14。

表 11-14 YE 玻璃纤维复合材料的力学性能  

<table><tr><td rowspan="2">性能</td><td colspan="2">YEW-7808/S玻璃纤维复合材料</td><td colspan="2">YEB-7912/S玻璃纤维复合材料</td></tr><tr><td>单向</td><td>±45°</td><td>单向</td><td>±45°</td></tr><tr><td>树脂含量,%</td><td>27~28</td><td>30~32</td><td>27~29</td><td>30~30</td></tr><tr><td>Xt,MPa</td><td>1180~1320</td><td>302~333</td><td>1180~1270</td><td>308~328</td></tr><tr><td>El, GPa</td><td>41.6~43.6</td><td>16.4~17.1</td><td>41.1~43.1</td><td>16.1~17.2</td></tr><tr><td>S, MPa</td><td>71~73</td><td>56~59</td><td>73~75</td><td>58~61</td></tr><tr><td>G12, GPa</td><td>9.5</td><td>12</td><td>10</td><td>12</td></tr><tr><td>E&#x27;, GPa</td><td>45.6~43.1</td><td>16.5~17.2</td><td>41.6~42.6</td><td>16.7~17.1</td></tr></table>

# c. 耐环境性能

在温度 $10 \pm 1\mathrm{C}, 95\% \sim 100\% \mathrm{RH}$ 条件下经1920h老化后，YEW-7808玻璃纤维复合材料的吸水率为 $1.6\%$ ，弯曲强度保留率为 $86\%$ ；YEB-7912玻璃纤维复合材料的吸水率为 $1.6\%$ ，弯曲强度保留率为 $83\%$ 。

# 11.2.3 碳纤维复合材料

# （1）T300/4211碳纤维复合材料的性能

# a.物理性能

T300/4211 碳纤维复合材料的物理性能见表 11-15 至表 11-19。

表 11-15 T300/4211 膨压板的密度  
表 11-16 T300/4211 层压板的热膨胀系数 $\alpha$   

<table><tr><td>材 料 铺 层</td><td>密度, \( \mathrm{{kg}}/{\mathrm{m}}^{3} \)</td></tr><tr><td>\( {\left\lbrack  0\right\rbrack  }_{16} \)</td><td>1560</td></tr><tr><td>\( {\left\lbrack  \pm {45}\right\rbrack  }_{4.} \)</td><td>1550</td></tr></table>

$(\times 10^{-6}\mathrm{K}^{-1})$

<table><tr><td rowspan="2">壓板</td><td rowspan="2">θ</td><td rowspan="2">测试方向</td><td colspan="5">20~T,℃</td></tr><tr><td>70</td><td>90</td><td>110</td><td>130</td><td>150</td></tr><tr><td rowspan="7">[0]16</td><td rowspan="7">0°</td><td>0°</td><td>0.02</td><td>0.09</td><td>0.07</td><td>0.11</td><td>0.12</td></tr><tr><td>15°</td><td>1.94</td><td>2.0</td><td>2.1</td><td>2.2</td><td>2.2</td></tr><tr><td>30°</td><td>7.3</td><td>7.6</td><td>7.7</td><td>7.8</td><td>8.0</td></tr><tr><td>45°</td><td>14.8</td><td>15.5</td><td>15.7</td><td>15.9</td><td>16.0</td></tr><tr><td>60°</td><td>21</td><td>22</td><td>22</td><td>22</td><td>23</td></tr><tr><td>75°</td><td>26</td><td>28</td><td>28</td><td>28</td><td>28</td></tr><tr><td>90°</td><td>28</td><td>30</td><td>30</td><td>30</td><td>31</td></tr><tr><td rowspan="4">[±θ]4.</td><td>0°</td><td></td><td>-0.12</td><td>-0.03</td><td>0.01</td><td>0.07</td><td>0.13</td></tr><tr><td>15°</td><td></td><td>-1.69</td><td>-1.71</td><td>-1.71</td><td>-1.79</td><td>-1.79</td></tr><tr><td>30°</td><td></td><td>-4.5</td><td>-4.8</td><td>-4.9</td><td>-5.3</td><td>-5.8</td></tr><tr><td>45°</td><td>0°</td><td>4.0</td><td>4.0</td><td>4.1</td><td>4.1</td><td>4.1</td></tr></table>

续表 11-16  

<table><tr><td rowspan="2">层压板</td><td rowspan="2">θ</td><td rowspan="2">测试方向</td><td colspan="5">20~T,℃</td></tr><tr><td>70</td><td>90</td><td>110</td><td>130</td><td>150</td></tr><tr><td rowspan="3">[±θ]4s</td><td>60°</td><td rowspan="3">0°</td><td>21</td><td>22</td><td>23</td><td>24</td><td>26</td></tr><tr><td>75°</td><td>32</td><td>33</td><td>35</td><td>36</td><td>37</td></tr><tr><td>90°</td><td>34</td><td>36</td><td>37</td><td>38</td><td>40</td></tr><tr><td rowspan="7">[02/±θ]2s</td><td>0°</td><td rowspan="7">0°</td><td>-0.12</td><td>-0.03</td><td>0.01</td><td>0.07</td><td>0.13</td></tr><tr><td>15°</td><td>-0.94</td><td>-1.02</td><td>-0.95</td><td>-0.92</td><td>-0.97</td></tr><tr><td>30°</td><td>-1.45</td><td>-1.51</td><td>-1.46</td><td>-1.44</td><td>-1.46</td></tr><tr><td>45°</td><td>-0.15</td><td>-0.15</td><td>-0.12</td><td>-0.07</td><td>-0.09</td></tr><tr><td>60°</td><td>1.34</td><td>1.30</td><td>1.35</td><td>1.40</td><td>1.43</td></tr><tr><td>75°</td><td>2.4</td><td>2.4</td><td>2.5</td><td>2.5</td><td>2.6</td></tr><tr><td>90°</td><td>2.7</td><td>2.7</td><td>2.8</td><td>2.8</td><td>2.9</td></tr><tr><td rowspan="7">[902/±θ]2s</td><td>0°</td><td rowspan="7">0°</td><td>2.7</td><td>2.7</td><td>2.8</td><td>2.8</td><td>2.8</td></tr><tr><td>15°</td><td>2.9</td><td>2.9</td><td>3.0</td><td>3.1</td><td>3.2</td></tr><tr><td>30°</td><td>5.5</td><td>5.6</td><td>5.7</td><td>5.9</td><td>6.0</td></tr><tr><td>45°</td><td>13.6</td><td>14.1</td><td>14.3</td><td>14.8</td><td>15.2</td></tr><tr><td>60°</td><td>26</td><td>26</td><td>27</td><td>28</td><td>29</td></tr><tr><td>75°</td><td>30</td><td>31</td><td>32</td><td>33</td><td>35</td></tr><tr><td>90°</td><td>34</td><td>36</td><td>37</td><td>38</td><td>40</td></tr><tr><td rowspan="2">[45/0/-45/90/-45/0/45/90/0/90],s</td><td></td><td>0°</td><td>2.1</td><td>2.1</td><td>2.2</td><td>2.3</td><td>2.4</td></tr><tr><td></td><td>90°</td><td>2.6</td><td>2.7</td><td>2.6</td><td>2.6</td><td>2.6</td></tr><tr><td rowspan="2">[45/-45/90/0/90]s</td><td></td><td>0°</td><td>2.8</td><td>2.8</td><td>2.8</td><td>2.9</td><td>2.9</td></tr><tr><td></td><td>90°</td><td>1.19</td><td>1.15</td><td>1.15</td><td>1.17</td><td>1.17</td></tr><tr><td rowspan="2">[02/±45/04]s</td><td></td><td>0°</td><td>-0.06</td><td>-0.10</td><td>-0.06</td><td>-0.06</td><td>-0.08</td></tr><tr><td></td><td>90°</td><td>16.6</td><td>17</td><td>18</td><td>18.6</td><td>18.7</td></tr><tr><td rowspan="2">[02/±45/02±45]s</td><td></td><td>0°</td><td>-0.08</td><td>-0.20</td><td>-0.19</td><td>-0.23</td><td>-0.28</td></tr><tr><td></td><td>90°</td><td>11.1</td><td>11.8</td><td>12.1</td><td>12.2</td><td>12.4</td></tr></table>

表 11-17 T300/4211 层压板的导热系数 $\lambda$ (W/(m·K))  

<table><tr><td rowspan="2">层压板</td><td rowspan="2">测试方向</td><td colspan="4">平均温度,℃</td></tr><tr><td>60</td><td>75</td><td>96</td><td>115</td></tr><tr><td>[0]16</td><td>厚度方向</td><td>0.72</td><td>0.76</td><td>0.78</td><td>0.82</td></tr><tr><td>[±45]48</td><td>厚度方向</td><td>0.76</td><td>0.78</td><td>0.80</td><td>0.86</td></tr></table>

表 11-18 T300/4211 层压板的比热容 $c$ (J/(kg·K))  

<table><tr><td>层压板</td><td>平均温度,℃</td><td>平均比热容</td></tr><tr><td>[0]16</td><td>60</td><td>972</td></tr><tr><td>[±45]46</td><td>60</td><td>990</td></tr></table>

表 11-19 T300/4211 层压板的热扩散系数 ${\mathbf{D}}_{\mathrm{t}}$ $\left( {\times {10}^{-6}{\mathrm{\;m}}^{2}/\mathrm{s}}\right)$   

<table><tr><td>层压板</td><td>试验方法</td><td>平均温度，℃</td><td>热扩散系数</td></tr><tr><td>[0]16</td><td>厚度方向</td><td>60</td><td>0.47</td></tr><tr><td>[±45]48</td><td>厚度方向</td><td>60</td><td>0.45</td></tr></table>

# b. 力学性能

T300/4211单向层压板的力学性能见表11-20至表11-22。T300/4211层压板的力学性能见表11-23至表11-26。

表 11-20 T300/4211 单向压板的力学性能  

<table><tr><td>性能</td><td>平均值</td><td>均方差</td><td>Cv,%</td><td>B基准值</td></tr><tr><td>Xt,MPa</td><td>1415</td><td>161</td><td>11</td><td>1186</td></tr><tr><td>E1t, GPa</td><td>126</td><td>4.6</td><td>4</td><td></td></tr><tr><td>ν1</td><td>0.33</td><td>0.02</td><td>5</td><td></td></tr><tr><td>Yt, MPa</td><td>35.0</td><td>9.27</td><td>26</td><td>21.0</td></tr><tr><td>E2t, GPa</td><td>8.0</td><td>0.5</td><td>6.0</td><td></td></tr><tr><td>Xc, MPa</td><td>1232</td><td>140</td><td>12</td><td>928</td></tr><tr><td>E1c, GPa</td><td>116</td><td>4.9</td><td>4.0</td><td></td></tr><tr><td>Yc, MPa</td><td>157</td><td>31.5</td><td>20</td><td>109.2</td></tr><tr><td>E2c, GPa</td><td>8.34</td><td>0.85</td><td>10</td><td></td></tr><tr><td>S, MPa</td><td>63.9</td><td>11.3</td><td>18</td><td>46.5</td></tr><tr><td>G12, GPa</td><td>3.7</td><td>0.21</td><td>5.6</td><td></td></tr><tr><td>σb, MPa</td><td>1590</td><td>78</td><td>4.7</td><td></td></tr><tr><td>Ef, GPa</td><td>120</td><td>3.7</td><td>3.1</td><td></td></tr><tr><td>τb, MPa</td><td>82.6</td><td>6.2</td><td>7.5</td><td></td></tr></table>

表 11-21 T300/4211 单向层压板的高低温力学性能  

<table><tr><td rowspan="2">性能</td><td colspan="4">试 验 温 度, C</td></tr><tr><td>-60①</td><td>0①</td><td>室温②</td><td>125③</td></tr><tr><td>Xt,MPa</td><td>1310</td><td>1570</td><td>1396</td><td></td></tr><tr><td>E1t, GPa</td><td>131</td><td>144</td><td>126</td><td>135</td></tr><tr><td>ν1</td><td>0.27</td><td>0.32</td><td>0.33</td><td>0.32</td></tr><tr><td>Yt, MPa</td><td>34.1</td><td>34.1</td><td>33.9</td><td>19</td></tr><tr><td>E2t, GPa</td><td>10.2</td><td>9.7</td><td>8.0</td><td>5.9</td></tr><tr><td>Xc, MPa</td><td></td><td></td><td>1029</td><td></td></tr><tr><td>E1c, GPa</td><td></td><td></td><td>116</td><td></td></tr><tr><td>Yc, MPa</td><td>238</td><td>205</td><td>166.6</td><td></td></tr><tr><td>E2c, GPa</td><td>10.5</td><td>9.9</td><td>7.8</td><td></td></tr><tr><td>S, MPa</td><td>78.3</td><td>72.0</td><td>65.5</td><td>44.3</td></tr><tr><td>G12, GPa</td><td>4.7</td><td>4.5</td><td>3.7</td><td>2.1</td></tr><tr><td>σb, MPa</td><td></td><td></td><td>15</td><td></td></tr><tr><td>Ef, GPa</td><td></td><td></td><td></td><td></td></tr><tr><td>τb, MPa</td><td></td><td></td><td></td><td></td></tr></table>

① 为典型值；② 为平均值。

表 11-22 T300/4211 单向 屈压板的力学性能 ${}^{\text{①}}$   

<table><tr><td rowspan="3">性能</td><td colspan="4">试验温度,C</td></tr><tr><td colspan="2">25</td><td colspan="2">100</td></tr><tr><td>典型值</td><td>Cv,%</td><td>典型值</td><td>Cv,%</td></tr><tr><td>Xt,MPa</td><td>1300</td><td>7.7</td><td>1179</td><td></td></tr><tr><td>E1t,GPa</td><td>146</td><td>2</td><td>140⑧</td><td></td></tr><tr><td>Yt,MPa</td><td>49.3</td><td>12</td><td>30.6</td><td></td></tr><tr><td>E2t,GPa</td><td>92</td><td>3</td><td>6.1</td><td></td></tr><tr><td>Xc,MPa</td><td>1204</td><td>7</td><td>789</td><td>9.4</td></tr><tr><td>E1c,GPa</td><td>150</td><td>4</td><td>123⑨</td><td></td></tr><tr><td>Yc,MPa</td><td>159.2</td><td>5.0</td><td>113.7</td><td>17.4</td></tr><tr><td>E2c,GPa</td><td>9.0</td><td></td><td>5.8⑩</td><td></td></tr><tr><td>S,MPa</td><td>71.5</td><td>4.3</td><td>55.9</td><td>3.7</td></tr></table>

续表 11-22  

<table><tr><td rowspan="3">性能</td><td colspan="4">试 验 温 度, \( \mathrm{C} \)</td></tr><tr><td colspan="2">25</td><td colspan="2">100</td></tr><tr><td>典型值</td><td>\( {C}_{\mathrm{v}},\% \)</td><td>典型值</td><td>\( {C}_{\mathrm{v}},\% \)</td></tr><tr><td>\( {G}_{12},\mathrm{{GPa}} \)</td><td>4.7</td><td></td><td></td><td></td></tr><tr><td>\( {\sigma }_{b}^{f},\mathrm{{MPa}} \)</td><td>1650</td><td>6.5</td><td>1166</td><td>5.6</td></tr><tr><td>\( {E}^{f},\mathrm{{GPa}} \)</td><td>122</td><td>8. 9</td><td>113</td><td>3.6</td></tr><tr><td>\( {\tau }_{b},\mathrm{{MPa}} \)</td><td>87.6</td><td>5.9</td><td>56</td><td>4.4</td></tr></table>

① $V_{\mathrm{r}} = (60 \pm 3)\%$ ，空隙含量 $< 2\%$ ；②为 $110^{\circ}\mathrm{C}$ 的性能。

表 11-23 T300/4211[45/0₂/—45/45/0/—45/45/0/—45₂/0/45]s  
层压板的力学性能①   

<table><tr><td>性能</td><td>试验状态</td><td>试验温度,℃</td><td>典型值</td><td>均方差</td><td>Cv,%</td></tr><tr><td>σxt,MPa</td><td rowspan="4">干态</td><td rowspan="4">室温</td><td>657</td><td>64.3</td><td>10.6</td></tr><tr><td>Ex, GPa</td><td>58</td><td>2.8</td><td>4.8</td></tr><tr><td>σxc, MPa</td><td>519</td><td>51.8</td><td>10</td></tr><tr><td>Exc, GPa</td><td>61</td><td>3.5</td><td>5.8</td></tr><tr><td>σxc, MPa</td><td rowspan="4">态</td><td>70 C×5min</td><td>613</td><td>60.9</td><td>9.9</td></tr><tr><td>σxc, MPa</td><td>70 C×15min</td><td>581</td><td>79</td><td>13.6</td></tr><tr><td>σxc, MPa</td><td>125 C×5min</td><td>561</td><td>49.9</td><td>8.9</td></tr><tr><td>σxc, MPa</td><td>125 C×15min</td><td>565</td><td>61.3</td><td>10.8</td></tr><tr><td>σxc, MPa</td><td rowspan="3">湿态</td><td>高温</td><td>609</td><td>77</td><td>12.7</td></tr><tr><td>σxc, MPa</td><td>70 C×15min</td><td>602</td><td>74.6</td><td>12.4</td></tr><tr><td>σxc, MPa</td><td>125 C×15min</td><td>578</td><td>58.4</td><td>10.1</td></tr></table>

① $V_{\mathrm{r}} = 62\% \sim 66\%$ ，湿态指水分含量为 $1\%$ 。

表 11-24 T300/4211 层压板的力学性能  

<table><tr><td>铺层代号</td><td>σxtMPa</td><td>σytMPa</td><td>εx%</td><td>ExGPa</td><td>EytGPa</td><td>νx</td><td>σxcMPa</td><td>σycMPa</td><td>ExcGPa</td><td>EycGPa</td></tr><tr><td>1</td><td>134.9</td><td>134.9</td><td>1.80</td><td>15.55</td><td>15.55</td><td>0.760</td><td>160.3</td><td>160.3</td><td>14.30</td><td>14.30</td></tr><tr><td>2</td><td>531.1</td><td>150.5</td><td>1.01</td><td>49.91</td><td>22.58</td><td>0.749</td><td>448.9</td><td>192.4</td><td>45.76</td><td>25.07</td></tr><tr><td>3</td><td>896.4</td><td>141.0</td><td>0.97</td><td>84.87</td><td>19.96</td><td>0.710</td><td>641.8</td><td>227.8</td><td>74.54</td><td>21.61</td></tr><tr><td>4</td><td>1080.2</td><td>76.0</td><td>0.94</td><td>109.03</td><td>16.12</td><td>0.590</td><td>807.1</td><td>131.2</td><td>107.12</td><td>17.97</td></tr><tr><td>5</td><td>1427.0</td><td>45.6</td><td>0.93</td><td>135.36</td><td>8.76</td><td>0.318</td><td>1124.0</td><td>185.7</td><td>132.35</td><td>10.44</td></tr><tr><td>6</td><td>150.5</td><td>531.1</td><td>0.76</td><td>22.58</td><td>49.91</td><td>0.345</td><td>192.4</td><td>448.9</td><td>25.07</td><td>45.76</td></tr><tr><td>7</td><td>511.0</td><td>511.0</td><td>0.98</td><td>52.42</td><td>52.42</td><td>0.330</td><td>516.1</td><td>516.1</td><td>54.68</td><td>54.68</td></tr><tr><td>8</td><td>696.0</td><td>436.6</td><td>0.94</td><td>72.36</td><td>48.31</td><td>0.220</td><td>689.8</td><td>411.5</td><td>74.39</td><td>45.98</td></tr><tr><td>9</td><td>1024.4</td><td>356.2</td><td>0.85</td><td>109.77</td><td>42.78</td><td>0.075</td><td>918.9</td><td>462.6</td><td>89.56</td><td>45.76</td></tr><tr><td>10</td><td>141.0</td><td>896.4</td><td>0.77</td><td>19.95</td><td>84.87</td><td>0.197</td><td>227.8</td><td>641.8</td><td>21.61</td><td>74.54</td></tr><tr><td>11</td><td>436.6</td><td>696.0</td><td>0.84</td><td>48.31</td><td>72.36</td><td>0.126</td><td>411.5</td><td>689.8</td><td>45.98</td><td>74.39</td></tr><tr><td>12</td><td>801.2</td><td>801.2</td><td>0.97</td><td>76.26</td><td>76.26</td><td>0.038</td><td>738.0</td><td>738.0</td><td>66.28</td><td>66.28</td></tr><tr><td>13</td><td>76.0</td><td>1080.2</td><td>0.54</td><td>16.12</td><td>109.03</td><td>0.101</td><td>131.2</td><td>807.1</td><td>17.97</td><td>107.12</td></tr><tr><td>14</td><td>356.2</td><td>1024.4</td><td>0.79</td><td>42.78</td><td>109.77</td><td>0.022</td><td>462.2</td><td>918.9</td><td>45.78</td><td>89.56</td></tr><tr><td>15</td><td>45.6</td><td>1427.0</td><td>0.51</td><td>8.78</td><td>135.40</td><td>0.018</td><td>185.7</td><td>1124.0</td><td>10.44</td><td>132.35</td></tr></table>

表 11-25 T300/4211[0/45/90/-45/0] 屈压板的湿热老化性能  

<table><tr><td rowspan="2">试验天数</td><td colspan="2">σxt</td><td colspan="2">Ext</td><td colspan="2">Sx</td><td colspan="2">σf</td></tr><tr><td>典型值,MPa</td><td>保持率,%</td><td>典型值,MPa</td><td>保持率,%</td><td>典型值,MPa</td><td>保持率,%</td><td>典型值,MPa</td><td>保持率,%</td></tr><tr><td>0</td><td>556</td><td>100</td><td>71</td><td>100</td><td>47.9</td><td>100</td><td>990</td><td>100</td></tr><tr><td>20</td><td>568</td><td>102</td><td>69</td><td>98</td><td>44.3</td><td>93</td><td>998</td><td>100.4</td></tr><tr><td>240</td><td>499</td><td>90</td><td>63</td><td>90</td><td>34.0</td><td>71</td><td>1057</td><td>106.4</td></tr></table>

注：湿热条件为温度 $70\mathrm{C}$ ，相对湿度 $95\%$ ，每天保持9.5h后自行降温降湿。

表 11-26 T300/4211 屈压板的热循环性能  

<table><tr><td rowspan="2">性能</td><td rowspan="2">热循环次数</td><td colspan="2">\( [o]_{16} \)</td><td colspan="2">\( [(45/0/-45)_{2}/-45/0/45]_{\circ} \)</td><td>\( (\pm 45)_{\circ} \)</td></tr><tr><td>纵向</td><td>横向</td><td>纵向</td><td>横向</td><td>纵向</td></tr><tr><td rowspan="2">\( σ_{t},MPa \)</td><td>0</td><td>1472</td><td></td><td>635</td><td>148</td><td></td></tr><tr><td>200</td><td>1420</td><td></td><td>625</td><td>146</td><td></td></tr><tr><td rowspan="2">\( E_{t},GPa \)</td><td>0</td><td>143</td><td></td><td>47</td><td>20</td><td></td></tr><tr><td>200</td><td>118</td><td></td><td>50</td><td>21</td><td></td></tr><tr><td rowspan="2">\( σ_{t}(130C),MPa \)</td><td>0</td><td></td><td></td><td>604</td><td>140</td><td></td></tr><tr><td>200</td><td></td><td>39</td><td>15</td><td></td><td></td></tr><tr><td rowspan="2">\( E_{t}(130C),GPa \)</td><td>0</td><td></td><td></td><td>39</td><td>15</td><td></td></tr><tr><td>200</td><td></td><td></td><td>40</td><td>15</td><td></td></tr><tr><td rowspan="2">\( τb,MPa \)</td><td>0</td><td></td><td></td><td>67</td><td>38</td><td></td></tr><tr><td>200</td><td></td><td></td><td>66</td><td>36</td><td></td></tr><tr><td rowspan="2">\( α_{k},kJ/m^{2} \)</td><td>0</td><td>102</td><td>1.3</td><td></td><td></td><td></td></tr><tr><td>10</td><td>87</td><td>1.7</td><td></td><td></td><td></td></tr><tr><td rowspan="2">\( σ_{x}^{f},MPa \)</td><td>0</td><td>1484</td><td></td><td>1007</td><td></td><td>657</td></tr><tr><td>10</td><td>1430</td><td></td><td>1050</td><td></td><td>588</td></tr><tr><td rowspan="2">\( σ_{x}^{f},MPa \)</td><td>0</td><td></td><td></td><td>916</td><td>322</td><td></td></tr><tr><td>200</td><td></td><td></td><td>889</td><td>312</td><td></td></tr><tr><td rowspan="2">\( E^{f},GPa \)</td><td>0</td><td></td><td></td><td>51</td><td>23</td><td></td></tr><tr><td>200</td><td></td><td></td><td>55</td><td>22</td><td></td></tr><tr><td rowspan="2">\( σ_{c},MPa \)</td><td>0</td><td></td><td></td><td>591</td><td>220</td><td></td></tr><tr><td>200</td><td></td><td></td><td>611</td><td>222</td><td></td></tr><tr><td rowspan="2">\( E_{c},GPa \)</td><td>0</td><td></td><td></td><td>51</td><td>20</td><td></td></tr><tr><td>200</td><td></td><td></td><td>54</td><td>20</td><td></td></tr><tr><td rowspan="2">\( a,\times 10^{-6}K^{-1} \)</td><td>0</td><td></td><td></td><td>0.68</td><td>9.9</td><td></td></tr><tr><td>200</td><td></td><td></td><td>0.64</td><td>9.0</td><td></td></tr></table>

注：热循环条件为热循环温度 $-50\sim 150^{\circ}C$ ，保温时间 $15\mathrm{min}$ ，冷热交变时间7s.

c. T300/4211层压板的拉伸弹性模量、剪切弹性模量和泊松比

T300/4211层压板的拉伸弹性模量毯式曲线、剪切弹性模量和泊松比随铺层数的变化曲线分别见图11-4至图11-6。

图片摘要：该图主要展示 11 4 T300/4211层压板拉伸模量随铺层比的变化。
![](images/add7464dfaa74ea6517599300f0cd1ace8cd844326306cc889102e250f78355c.jpg)  
图11-4 T300/4211层压板拉伸模量随铺层比的变化

图片摘要：该图主要展示 11 4 T300/4211层压板拉伸模量随铺层比的变化。
![](images/c472ddda1e01ca45c725e98b3b1f39ecf13da4760c826bae77cc2adb387e3a27.jpg)  
图11-5 T300/4211层压板剪切模量随铺层比的变化

图片摘要：该图主要展示 11 5 T300/4211层压板剪切模量随铺层比的变化。
![](images/a1ef0611290f33a552af69a85f1c8063c5c409c19b499b40305634d5c546e992.jpg)  
图11-6 T300/4211层压板泊松比随铺层比的变化

# （2）T300/5222碳纤维复合材料的性能

# a. 物理性能

T300/5222碳纤维复合材料层压板的物理性能见表11-27至表11-33及图11-7。

表 11-27 T300/5222 层压板的热膨胀系数 $\mu$ (×10⁻⁶K⁻¹)  

<table><tr><td rowspan="2">层压板</td><td rowspan="2">测试方向</td><td colspan="5">20~T,C</td></tr><tr><td>70</td><td>90</td><td>110</td><td>130</td><td>150</td></tr><tr><td rowspan="2">[0]16</td><td>0°</td><td>0.07</td><td>0.08</td><td>0.10</td><td>0.10</td><td>0.16</td></tr><tr><td>90°</td><td>25</td><td>25</td><td>25</td><td>26</td><td>26</td></tr></table>

表 11-28 T300/5222 层压板的热导率 $\lambda$ (W/(m·K))  

<table><tr><td rowspan="2">层压板</td><td rowspan="2">测试方向</td><td colspan="4">平均温度，C</td></tr><tr><td>60</td><td>75</td><td>95</td><td>115</td></tr><tr><td>[0]16</td><td>厚度方向</td><td>0.81</td><td>0.86</td><td>0.86</td><td>0.95</td></tr><tr><td>[±45]48</td><td>厚度方向</td><td>0.83</td><td>0.87</td><td>0.89</td><td>0.99</td></tr><tr><td>多向层压板①</td><td>厚度方向</td><td>0.73</td><td>0.76</td><td>0.78</td><td>0.82</td></tr></table>

① 多向层压板 $[-45 / + 45 / 0 / + 45 / - 45 / 0 / + 45 / - 45 / + 45 / 0 / 90 / - 45 / + 45 / 0 / + 45 / - 45 / 0 / 90 / + 45 /$ $-45 / 90 / - 45 / + 45 / - 45 / + 45 / + 45 / - 45]$

表 11-29 T300/5222 层压板的比热容 $e$ (J/(kg·K))  

<table><tr><td>层压板</td><td>平均温度，C</td><td>平均比热容</td></tr><tr><td>[0]16</td><td>60</td><td>1000</td></tr><tr><td>[±45]48</td><td>60</td><td>980</td></tr><tr><td>多向层压板①</td><td>60</td><td>1060</td></tr></table>

$①$ 详见表11-28.

表 11-30 T300/5222 层压板的热扩散系数 ${D}_{\mathrm{t}}$ . $\left( {\times {10}^{-6}{\mathrm{\;m}}^{2}/\mathrm{s}}\right)$   

<table><tr><td>层压板</td><td>测试方向</td><td>平均温度，C</td><td>热扩散系数</td></tr><tr><td>[0]16</td><td>厚度方向</td><td>60</td><td>0.51</td></tr><tr><td>[±45]48</td><td>厚度方向</td><td>60</td><td>0.53</td></tr><tr><td>多向层压板①</td><td>厚度方向</td><td>60</td><td>0.44</td></tr></table>

① 详见表11-28.

表 11-31 T300/5222 层压板的玻璃化转变温度 $T_{\mathrm{g}}$ （C）  

<table><tr><td rowspan="2">层压板</td><td colspan="6">水分含量,%</td></tr><tr><td>0</td><td>0.20</td><td>0.35</td><td>0.5</td><td>0.68</td><td>1.01</td></tr><tr><td>[0]16</td><td>194</td><td>182</td><td>170</td><td>141</td><td>134</td><td>116</td></tr></table>

表 11-32 T300/5222 圈压板的密度 $\rho$ (kg/m³)  

<table><tr><td>层压板</td><td>密度</td></tr><tr><td>[0]16</td><td>1600</td></tr><tr><td>[±45]46</td><td>1600</td></tr><tr><td>多向层压板①</td><td>1580</td></tr></table>

$①$ 详见表11-28.

表 11-33 T300/5222 层压板的湿膨胀系数 $\beta$ (×10-2)  

<table><tr><td rowspan="2">层压板</td><td rowspan="2">试验时间,d</td><td rowspan="2">水分含量,%</td><td colspan="7">试验方向</td></tr><tr><td>0°</td><td>15°</td><td>30°</td><td>45°</td><td>60°</td><td>75°</td><td>90°</td></tr><tr><td rowspan="8">[0]16</td><td>1</td><td>0.15</td><td>0.1</td><td>0.3</td><td>0.9</td><td>1.6</td><td>2.1</td><td>2.6</td><td>3.0</td></tr><tr><td>4</td><td>0.28</td><td>0.1</td><td>0.4</td><td>0.8</td><td>1.4</td><td>2.2</td><td>2.5</td><td>3.0</td></tr><tr><td>9</td><td>0.41</td><td>0.0</td><td>0.3</td><td>0.8</td><td>1.5</td><td>2.2</td><td>2.5</td><td>3.0</td></tr><tr><td>16</td><td>0.53</td><td>0.1</td><td>0.4</td><td>0.9</td><td>1.4</td><td>2.1</td><td>2.5</td><td>3.0</td></tr><tr><td>25</td><td>0.66</td><td>0.0</td><td>0.3</td><td>0.7</td><td>1.5</td><td>2.1</td><td>2.6</td><td>2.9</td></tr><tr><td>36</td><td>0.78</td><td>0.0</td><td>0.3</td><td>1.0</td><td>1.5</td><td>2.1</td><td>2.5</td><td>3.0</td></tr><tr><td>49</td><td>0.88</td><td>0.0</td><td>0.3</td><td>0.9</td><td>1.6</td><td>2.3</td><td>2.7</td><td>3.2</td></tr><tr><td>64</td><td>0.96</td><td>0.0</td><td>0.2</td><td>0.9</td><td>1.6</td><td>2.3</td><td>2.9</td><td>3.2</td></tr><tr><td rowspan="7">[45/-45/90/0/90]。</td><td>1</td><td>0.2</td><td>0.4</td><td></td><td></td><td></td><td></td><td></td><td>0.2</td></tr><tr><td>4</td><td>0.38</td><td>0.5</td><td></td><td></td><td></td><td></td><td></td><td>0.3</td></tr><tr><td>9</td><td>0.55</td><td>0.5</td><td></td><td></td><td></td><td></td><td></td><td>0.2</td></tr><tr><td>16</td><td>0.68</td><td>0.4</td><td></td><td></td><td></td><td></td><td></td><td>0.2</td></tr><tr><td>25</td><td>0.78</td><td>0.4</td><td></td><td></td><td></td><td></td><td></td><td>0.3</td></tr><tr><td>36</td><td>1.00</td><td>0.5</td><td></td><td></td><td></td><td></td><td></td><td>0.3</td></tr><tr><td>49</td><td>1.06</td><td>0.4</td><td></td><td></td><td></td><td></td><td></td><td>0.3</td></tr></table>

图片摘要：该图主要展示 11 33 T300/5222 层压板的湿膨胀系数 (×10 2)。
![](images/b778f76b8ff6b3612141967a83ac62363219ded0f0a315b88ed057c4e224ed93.jpg)  
图11-7 T300/5222单向层压板动态模量和内耗与温度变化的关系

# b. 力学性能

T300/5222单向层压板的力学性能见表11-34，不同温度下的干、湿态性能见表11-35。T300/5222层压板的力学性能见表11-36。

表 11-34 T300/5222 单向层压板的力学性能  

<table><tr><td rowspan="3">性能</td><td colspan="6">温度,C</td></tr><tr><td colspan="3">室温</td><td colspan="3">120C</td></tr><tr><td>平均值</td><td>B基准值</td><td>试样数</td><td>平均值</td><td>B基准值</td><td>试样数</td></tr><tr><td>Xt,MPa</td><td>1490</td><td>1230</td><td>71</td><td>1557</td><td>1359</td><td>50</td></tr><tr><td>E1t, GPa</td><td>135</td><td>126</td><td>50</td><td>112</td><td>102</td><td>28</td></tr><tr><td>ν1</td><td>0.28</td><td>0.25</td><td>50</td><td>0.30</td><td></td><td>23</td></tr><tr><td>Yt, MPa</td><td>40.7</td><td>26.4</td><td>63</td><td>15.7</td><td>10.12</td><td>51</td></tr><tr><td>E2t, GPa</td><td>9.4</td><td>7.3</td><td>59</td><td>5.9</td><td>5.2</td><td>35</td></tr><tr><td>Xc, MPa</td><td>1210</td><td>1051</td><td>71</td><td>1016</td><td>845.0</td><td>50</td></tr><tr><td>E1c, GPa</td><td>134</td><td>121</td><td>50</td><td>125</td><td>108</td><td>30</td></tr><tr><td>Yc, MPa</td><td>197.0</td><td>168.0</td><td>50</td><td>136.0</td><td>108.0</td><td>50</td></tr><tr><td>E2c, GPa</td><td>10.8</td><td>9.4</td><td>50</td><td>8.1</td><td>6.8</td><td>27</td></tr><tr><td>S, MPa</td><td>92.3</td><td>87.0</td><td>50</td><td>70.6</td><td>58.7</td><td>50</td></tr><tr><td>G12, GPa</td><td>5.0</td><td>4.5</td><td>50</td><td>2.7</td><td>2.1</td><td>28</td></tr><tr><td>σb, MPa</td><td>1860</td><td></td><td>36</td><td></td><td></td><td></td></tr><tr><td>Ef, GPa</td><td>121</td><td></td><td>36</td><td></td><td></td><td></td></tr><tr><td>τb, MPa</td><td>100</td><td></td><td>205</td><td></td><td></td><td></td></tr></table>

表 11-35 T300/5222 单向层压板在干、湿态不同温度下的典型力学性能  

<table><tr><td>温度C</td><td colspan="2">状态</td><td>XtMPa</td><td>E1tGPa</td><td>ν1</td><td>YtMPa</td><td>E2tGPa</td><td>XcMPa</td><td>E1cGPa</td><td>YcMPa</td><td>E2cGPa</td><td>SMPa</td><td>G12GPa</td></tr><tr><td rowspan="4">-55</td><td rowspan="2">干态</td><td>X̄</td><td>1220</td><td>134</td><td></td><td>29.0</td><td>10.4</td><td>1408</td><td>126</td><td></td><td></td><td>112.6</td><td>5.6</td></tr><tr><td>Cv,%</td><td>12.8</td><td>4.8</td><td></td><td>21</td><td>2.9</td><td>4.9</td><td>1.7</td><td></td><td></td><td>4.6</td><td>16.9</td></tr><tr><td rowspan="2">湿态</td><td>X̄</td><td>1420</td><td>133</td><td></td><td></td><td></td><td>1335</td><td>124</td><td>283</td><td>10.0</td><td></td><td></td></tr><tr><td>Cv,%</td><td>6.8</td><td>7.9</td><td></td><td></td><td></td><td>2.6</td><td>1.7</td><td>10.9</td><td>5.3</td><td></td><td></td></tr><tr><td rowspan="4">室温</td><td rowspan="2">干态</td><td>X̄</td><td>1580</td><td>136</td><td>0.28</td><td>47.1</td><td>9.8</td><td>1410</td><td>134</td><td>193.9</td><td>10.7</td><td>93.1</td><td>5.1</td></tr><tr><td>Cv,%</td><td>7.9</td><td>3.8</td><td>4.6</td><td>21</td><td>4.8</td><td>3.3</td><td>8.1</td><td>10.5</td><td>9.8</td><td>2.5</td><td>3.7</td></tr><tr><td rowspan="2">湿态</td><td>X̄</td><td>1414</td><td>135</td><td>0.31</td><td>37.3</td><td>8.4</td><td>1238</td><td>132</td><td>199.4</td><td>9.7</td><td>92.6</td><td>5.3</td></tr><tr><td>Cv,%</td><td>9.3</td><td>2.7</td><td>5.8</td><td>9.8</td><td>2.7</td><td>5.5</td><td>3.6</td><td>3.6</td><td>2.6</td><td>5.0</td><td>1.3</td></tr></table>

续表 11-35  

<table><tr><td>温度C</td><td colspan="2">状态</td><td>XtMPa</td><td>E11GPa</td><td>ν1</td><td>YtMPa</td><td>E2tGPa</td><td>XcMPa</td><td>E1cGPa</td><td>YcMPa</td><td>E2cGPa</td><td>SMPa</td><td>G12GPa</td></tr><tr><td rowspan="4">30</td><td rowspan="2">干态</td><td>X</td><td>1625</td><td>135</td><td>0.31</td><td>37.4</td><td>8.6</td><td>1175</td><td>142</td><td>207</td><td>9.6</td><td>72.2</td><td>4.6</td></tr><tr><td>Cv,%</td><td>12.1</td><td>3.7</td><td>3.6</td><td>12.0</td><td>4.5</td><td>8.7</td><td>5.3</td><td>7.1</td><td>2.1</td><td>2.3</td><td>3.6</td></tr><tr><td rowspan="2">湿态</td><td>X</td><td>1668</td><td>133</td><td>0.32</td><td>30.3</td><td>7.3</td><td>1106</td><td>139</td><td>179.0</td><td>8.4</td><td>77.6</td><td>3.6</td></tr><tr><td>Cv,%</td><td>7.9</td><td>3.5</td><td>6.0</td><td>14</td><td>2.7</td><td>8.9</td><td>5.6</td><td>12.9</td><td>2.5</td><td>6.1</td><td>4.2</td></tr><tr><td rowspan="4">120</td><td rowspan="2">干态</td><td>X</td><td>1438</td><td>136</td><td>0.30</td><td>37.2</td><td>8.0</td><td>1144</td><td>126</td><td>182.4</td><td>8.9</td><td>71.0</td><td>4.1</td></tr><tr><td>Cv,%</td><td>5.7</td><td>4.2</td><td>9.2</td><td>10.6</td><td>2.0</td><td>5.21</td><td>5.0</td><td>3.8</td><td>4.8</td><td>7.1</td><td>6.9</td></tr><tr><td rowspan="2">湿态</td><td>X</td><td>1463</td><td>111</td><td>0.30</td><td>15.39</td><td>5.5</td><td>1022</td><td>126</td><td>141.9</td><td>8.2</td><td>68.4</td><td>2.8</td></tr><tr><td>Cv,%</td><td>7.6</td><td>3.0</td><td>5.0</td><td>10.8</td><td>5.9</td><td>4.6</td><td>4.4</td><td>8.3</td><td>4.7</td><td>4.0</td><td>4.0</td></tr><tr><td rowspan="4">130</td><td rowspan="2">干态</td><td>X</td><td>1424</td><td>136</td><td>0.30</td><td>14.5</td><td>7.8</td><td>1146</td><td>131</td><td>176.0</td><td>9.2</td><td>70.5</td><td>3.9</td></tr><tr><td>Cv,%</td><td>4.3</td><td>3.5</td><td>4.0</td><td>23</td><td>2.8</td><td>4.4</td><td>4.6</td><td>10.2</td><td>5.8</td><td>3.5</td><td>3.2</td></tr><tr><td rowspan="2">湿态</td><td>X</td><td>1574</td><td>138</td><td>0.37</td><td>11.4</td><td>4.9</td><td>919</td><td>121</td><td>128.6</td><td>6.3</td><td>66.6</td><td>2.7</td></tr><tr><td>Cv,%</td><td>8.6</td><td>4.2</td><td>8.2</td><td>15</td><td>3.4</td><td>19</td><td>6.2</td><td>8.7</td><td>7.8</td><td>3.6</td><td>3.7</td></tr></table>

注： $\overline{X}$ 表示典型值。

表 11-36-1 T300/5222 各种铺层展压板的室温拉伸和压缩性能  

<table><tr><td>铺层代号</td><td>σxtMPa</td><td>ExtGPa</td><td>εxt%</td><td>σxcMPa</td><td>ExoGPa</td><td>σxc%</td></tr><tr><td>F1</td><td>820</td><td>68.3</td><td>1.23</td><td>557</td><td>64</td><td>1.81</td></tr><tr><td>F2</td><td>264</td><td>27</td><td>1.24</td><td>289</td><td>26</td><td>2.0</td></tr><tr><td>F3</td><td>533</td><td>51</td><td>1.18</td><td>447</td><td>51</td><td>2.1</td></tr><tr><td>F4</td><td>854</td><td>75</td><td>1.18</td><td>674</td><td>75</td><td>1.8</td></tr><tr><td>F5</td><td>1409</td><td>109</td><td>1.26</td><td>833</td><td>99</td><td>1.0</td></tr><tr><td>F6</td><td>302</td><td>29</td><td>1.24</td><td>413</td><td>29</td><td>1.9</td></tr><tr><td>F7</td><td>450</td><td>38</td><td>1.26</td><td>404</td><td>39</td><td>1.66</td></tr><tr><td>F8</td><td>643</td><td>55</td><td>1.29</td><td>566</td><td>53</td><td>1.55</td></tr><tr><td>F9</td><td>899</td><td>71</td><td>1.28</td><td>702</td><td>67</td><td>1.63</td></tr><tr><td>F10</td><td>303</td><td>29</td><td>1.25</td><td>398</td><td>30</td><td>1.74</td></tr><tr><td>F11</td><td>668</td><td>54</td><td>1.24</td><td>554</td><td>51</td><td>1.62</td></tr><tr><td>F12</td><td>985</td><td>74</td><td>1.35</td><td>684</td><td>69</td><td>1.51</td></tr><tr><td>F13</td><td>320</td><td>31</td><td>1.19</td><td>410</td><td>30</td><td>1.65</td></tr><tr><td>F14</td><td>513</td><td>41</td><td>1.30</td><td>453</td><td>38</td><td>1.81</td></tr><tr><td>F15</td><td>687</td><td>52</td><td>1.30</td><td>546</td><td>53</td><td>1.39</td></tr><tr><td>F16</td><td>472</td><td>40</td><td>1.27</td><td>381</td><td>40</td><td>1.29</td></tr><tr><td>F17</td><td>185</td><td>16</td><td>5.69</td><td>198</td><td>15</td><td>3.6</td></tr></table>

注：试样尺寸 拉伸试样 $230\mathrm{mm}\times 25\mathrm{mm}$ ，压缩试样 $80\mathrm{mm}\times 25\mathrm{mm}$ ，试样尺寸取自NASARP1142.  
试样数量 每个性能值均为10个试样。

表 11-36-2 T300/5222 层压板的各种铺层形式  

<table><tr><td>铺层代号</td><td>铺层形式</td><td>总层数</td></tr><tr><td>F1</td><td>[0/90]4</td><td>16</td></tr><tr><td>F2</td><td>[45/903/-45/903/0/90]s</td><td>20</td></tr><tr><td>F3</td><td>[45/902/0/-45/0/902/0/90]s</td><td>20</td></tr><tr><td>F4</td><td>[-45/02/90/45/90/02/90/0]s</td><td>20</td></tr><tr><td>F5</td><td>[04/45/04/-45]s</td><td>20</td></tr><tr><td>F6</td><td>[45/0/-45/902/-45/902/45/90]s</td><td>20</td></tr><tr><td>F7</td><td>[45/90/-45/0/-45/902/0/45/90]s</td><td>20</td></tr><tr><td>F8</td><td>[45/02/-45/902/-45/0/45/90]s</td><td>20</td></tr><tr><td>F9</td><td>[45/02/-45/90/-45/-03/45]s</td><td>20</td></tr><tr><td>F10</td><td>[45/0/-45/90/-45/902/45/90/45]s</td><td>20</td></tr><tr><td>F11</td><td>[45/0/-45/90/-45/0/45/90/45/0]s</td><td>20</td></tr><tr><td>F12</td><td>[45/0/-45/0/-45/0/45/0/45/0]s</td><td>20</td></tr><tr><td>F13</td><td>[45/0/-45/90/-45/902/452/-45]s</td><td>20</td></tr><tr><td>F14</td><td>[45/0/-45/90/45/0/-45/90/45/-45]s</td><td>20</td></tr><tr><td>F15</td><td>[45/0/-45/90/45/0/-45/0/45/-45]s</td><td>20</td></tr><tr><td>F16</td><td>[452/0/-452/0/-452/452]s</td><td>20</td></tr><tr><td>F17</td><td>[45/-45/45/-45]2s</td><td>16</td></tr></table>

c. T300/5222层压板的拉伸弹性模量、剪切弹性模量和泊松比

T300/5222层压板的拉伸弹性模量毯式曲线、剪切弹性模量和泊松比随铺层比的变化曲线分别见图11-8至图11-10。

图片摘要：该图主要展示 11 36 2 T300/5222 层压板的各种铺层形式。
![](images/7a6acf97deb3512a4fe3c159b9c6b754b350b38d3b1d5eb0029232f31670afd5.jpg)  
图11-8 T300/5222层压板拉伸弹性模量随铺层比的变化

图片摘要：该图主要展示 11 8 T300/5222层压板拉伸弹性模量随铺层比的变化。
![](images/3ff610bb31f1807d174f4ac52a3865a7be08397eca630175aa60f06dd9130b48.jpg)  
图11-9 T300/5222层压板剪切模量随铺层比的变化

d. T300/5222 单向层压板的应力-应变曲线和断裂应变

T300/5222单向层压板的应力-应变曲线见图11-11，断裂应变数据见表11-37。

表 11-37 T300/5222 单向层压板的强度、模量和断裂应变  

<table><tr><td>性能</td><td>典型值</td><td>性能</td><td>典型值</td></tr><tr><td>Xt,MPa</td><td>1653</td><td>E1c,GPa</td><td>140</td></tr><tr><td>E1t, GPa</td><td>143</td><td>ε1c, %</td><td>1.05</td></tr><tr><td>ν1</td><td>0.31</td><td>Yc, MPa</td><td>237</td></tr><tr><td>ε1t, %</td><td>1.37</td><td>E2c, GPa</td><td>14.4</td></tr><tr><td>Yt, MPa</td><td>55.9</td><td>ε2c, %</td><td>1.5</td></tr><tr><td>E2t, GPa</td><td>11</td><td>S, MPa</td><td>88.4</td></tr><tr><td>ε2t, %</td><td>0.49</td><td>G12, GPa</td><td>6.1</td></tr><tr><td>Xc, MPa</td><td>1460</td><td>γ12, %</td><td>1.59</td></tr></table>

图片摘要：该图主要展示 11 37 T300/5222 单向层压板的强度、模量和断裂应变。
![](images/40ce42b7b3735b384562437c5aeb4d4110cb4820ee09a95826ca718a197693ae.jpg)  
图11-10 T300/5222层压板泊松比随铺层比的变化

图片摘要：该图主要展示 11 10 T300/5222层压板泊松比随铺层比的变化。
![](images/431932a758eac7d2dc7d5b3b758f0ef86c8346aba4ae87bfa31b180e120e3964.jpg)  
图11-11 T300/5222单向压板的应力-应变曲线

（3）T300/QY8911碳纤维复合材料的性能

a.物理性能

T300/QY8911层压板的物理性能见表11-38及图11-12、图11-13。

图片摘要：该图主要展示 11 11 T300/5222单向压板的应力 应变曲线。
![](images/ad740e189bfedfffdce4f904fe2f800b1c5a11bb534afc8f008fe6d211107f2c.jpg)  
图11-12 T300/QT8911复合材料的吸湿曲线 $1 - [0]_{16}$ ； $2 - [\pm 45]_{4s}$ ； $3 - [0 / \pm 45 / 90]_{2s}$ ： $4 - [0 / 90]_{4s}$

图片摘要：该图主要展示 11 12 T300/QT8911复合材料的吸湿曲线 ； ； ：。
![](images/05e22dd50373d095a246140d3ee9d8e5c23ad44d58c833ebe68a5c46151c7394.jpg)  
图11-13 T300/QY8911单向层压板动态模量和内耗与温度变化的关系

表 11-38 T300/QY8911 层压板的物理性能  

<table><tr><td>层压板</td><td>性能</td><td colspan="5">性能值</td></tr><tr><td></td><td></td><td colspan="5">20~T,℃</td></tr><tr><td></td><td></td><td>70</td><td>90</td><td>110</td><td>130</td><td>150</td></tr><tr><td>[0]16</td><td>α1</td><td>0.28</td><td>0.27</td><td>0.25</td><td>0.25</td><td>0.19</td></tr><tr><td>[90]16</td><td>α2,×10-6K-1</td><td>29.9</td><td>31.3</td><td>32.6</td><td>36.4</td><td>40.3</td></tr><tr><td>[±45]a</td><td>a</td><td>9.54</td><td>9.81</td><td>10.04</td><td>10.56</td><td>11.0</td></tr><tr><td></td><td></td><td colspan="5">平均温度,T℃</td></tr><tr><td></td><td></td><td>60</td><td>75</td><td colspan="2">95</td><td>115</td></tr><tr><td>[0]16</td><td rowspan="2">λ,W/(m·K)</td><td>0.740</td><td>0.768</td><td colspan="2">0.785</td><td>0.851</td></tr><tr><td>[±45]a</td><td>0.541</td><td>0.558</td><td colspan="2">0.569</td><td>0.599</td></tr></table>

续表 11-38  

<table><tr><td>层压板</td><td>性能</td><td>性能值</td></tr><tr><td rowspan="3">[0]16[±45],</td><td rowspan="3">c,J/(kg·K)</td><td>平均温度60℃</td></tr><tr><td>1050</td></tr><tr><td>1080</td></tr><tr><td rowspan="3">[0]16[±45],</td><td rowspan="3">Dt,×10-6m2/s</td><td>平均温度60℃</td></tr><tr><td>0.44</td></tr><tr><td>0.31</td></tr></table>

# b. 力学性能

T300/QY8911单向层压板的力学性能见表11-39至表11-43，T300/QY8911层压板力学性能见表11-44至表11-45。

表 11-39 T300/QY8911 单向层压板的性能  

<table><tr><td>性能</td><td>平均值</td><td>B基准值</td><td>试样数</td></tr><tr><td>Xt,MPa</td><td>1548</td><td>1239</td><td>91</td></tr><tr><td>E1t, GPa</td><td>135</td><td>125</td><td>41</td></tr><tr><td>ν1</td><td>0.33</td><td></td><td></td></tr><tr><td>Yt, MPa</td><td>55.5</td><td>38.7</td><td>84</td></tr><tr><td>E2t, MPa</td><td>8.8</td><td>7.2</td><td>90</td></tr><tr><td>Xc, MPa</td><td>1226</td><td>1081</td><td>50</td></tr><tr><td>E1c, GPa</td><td>126</td><td>116</td><td>50</td></tr><tr><td>Yc, MPa</td><td>218</td><td>189.4</td><td>50</td></tr><tr><td>E2c, GPa</td><td>10.7</td><td>9.87</td><td>50</td></tr><tr><td>S, MPa</td><td>89.9</td><td>81.2</td><td>68</td></tr><tr><td>G12, GPa</td><td>4.47</td><td>4.1</td><td>60</td></tr><tr><td>τb, MPa</td><td>110.5</td><td></td><td>49</td></tr></table>

表 11-40 T300/QY8911 单向层压板的强度、模量与断裂应变  

<table><tr><td>性能</td><td>平均值</td><td>性能</td><td>平均值</td></tr><tr><td>Xt,MPa</td><td>1548</td><td>ε1c,%</td><td>1.04</td></tr><tr><td>E1t, GPa</td><td>135</td><td>Yc,MPa</td><td>218</td></tr><tr><td>ε1t,%</td><td>1.15</td><td>E2c, GPa</td><td>10.7</td></tr><tr><td>Yt, MPa</td><td>55.5</td><td>ε2c,%</td><td>2.04</td></tr><tr><td>E2t, GPa</td><td>8.8</td><td>S, MPa</td><td>89.9</td></tr><tr><td>ε2t,%</td><td>0.63</td><td>G12, GPa</td><td>4.47</td></tr><tr><td>Xc, MPa</td><td>1226</td><td>γ,%</td><td>2.01</td></tr><tr><td>E1c, GPa</td><td>125.6</td><td></td><td></td></tr></table>

表 11-41 T300/QY8911 单向层压板的高温性能  

<table><tr><td rowspan="3">性能</td><td colspan="9">温 度, \( ^\circ \mathrm{C} \)</td></tr><tr><td colspan="3">130</td><td colspan="3">150</td><td colspan="3">200</td></tr><tr><td>典型值</td><td>均方差</td><td>\( C_v,\% \)</td><td>典型值</td><td>均方差</td><td>\( C_v,\% \)</td><td>典型值</td><td>均方差</td><td>\( C_v,\% \)</td></tr><tr><td>\( X_t,MPa \)</td><td>1579</td><td>68.4</td><td>4</td><td>1448</td><td>124.3</td><td>8.5</td><td></td><td></td><td></td></tr><tr><td>\( E_{1t},GPa \)</td><td>128</td><td>2.3</td><td>1.8</td><td>128</td><td>4.4</td><td>3.4</td><td></td><td></td><td></td></tr><tr><td>\( \nu_1 \)</td><td></td><td></td><td></td><td></td><td></td><td></td><td></td><td></td><td></td></tr><tr><td>\( Y_t,MPa \)</td><td>51.1</td><td>9.29</td><td>18.2</td><td>44.6</td><td>5.05</td><td>11.3</td><td></td><td></td><td></td></tr><tr><td>\( E_{2t},GPa \)</td><td>9.2</td><td>0.64</td><td>0.9</td><td>8.2</td><td>0.75</td><td>9.2</td><td></td><td></td><td></td></tr><tr><td>\( X_c,MPa \)</td><td>1344</td><td>107.6</td><td>8</td><td>1221</td><td>118.5</td><td>9.7</td><td></td><td></td><td></td></tr><tr><td>\( E_{1c},GPa \)</td><td>119</td><td>5.6</td><td>4.7</td><td>114</td><td>3.7</td><td>3.8</td><td></td><td></td><td></td></tr><tr><td>\( Y_c,MPa \)</td><td>172</td><td>36.5</td><td>21.2</td><td>154</td><td>37.6</td><td>25</td><td></td><td></td><td></td></tr><tr><td>\( E_{2c},GPa \)</td><td>8.2</td><td>0.69</td><td>8.4</td><td>7.9</td><td>0.83</td><td>10.6</td><td></td><td></td><td></td></tr></table>

续表 11-41
