Repository: C-zj02/CFD-claw

<div align="center">

**English** | [中文](#中文版) | [Français](README_FR.md) | [Русский](README_RU.md) | [हिन्दी](README_HI.md) | [العربية](README_AR.md) | [Português](README_PT.md)

# 🚀 Claude Code Python

**A Complete Python Reimplementation Based on Real Claude Code Source**

*From TypeScript Source → Rebuilt in Python with ❤️*

***
**🔥 Active Development • New Features Weekly 🔥**

</div>

***

## 🎯 What is This?

**Clawd Code** is a **complete Python rewrite** of Claude Code, based on the **real TypeScript source code**.

File: RAG-data/飞机设计手册_第3册_材料(上).pdf-8f0fcc05-71f6-4a18-812c-fa0e64a9cb29.md (part 10 of 15)
表 12-10 胶粘剂的化学类型及主要特性  
<table><tr><td rowspan="2">牌号</td><td colspan="3">环境条件</td><td rowspan="2">试样放置位置</td><td colspan="2">拉伸强度MPa</td><td colspan="2">扯断伸长率%</td><td colspan="2">扯断永久变形%</td><td colspan="2">剪切强度MPa</td><td rowspan="2">硬度(邵尔A型)度</td><td colspan="2">重量变化%</td><td colspan="2">体积变化%</td><td colspan="2">T 型剥离强度①kN/m</td></tr><tr><td>介质</td><td>温度C</td><td>时间h</td><td>指标</td><td>典型值</td><td>指标</td><td>典型值</td><td>指标</td><td>典型值</td><td>指标</td><td>典型值</td><td>指标</td><td>典型值</td><td>指标</td><td>典型值</td><td>阳极氧化铝合金表面</td><td>SF-9漆表面</td></tr><tr><td rowspan="6">XM-28</td><td rowspan="6">2 号喷气燃料和自来水</td><td rowspan="6">60</td><td rowspan="3">30d</td><td>蒸气层</td><td></td><td>5.20</td><td></td><td>590</td><td></td><td></td><td></td><td></td><td>56</td><td></td><td></td><td></td><td></td><td>14.2</td><td>13.8</td></tr><tr><td>燃料层</td><td></td><td></td><td></td><td></td><td></td><td></td><td></td><td></td><td></td><td></td><td></td><td></td><td></td><td>17.1</td><td>14.7</td></tr><tr><td>水层</td><td></td><td></td><td></td><td></td><td></td><td></td><td></td><td></td><td></td><td></td><td></td><td></td><td></td><td>&lt;2.0°</td><td>13.7</td></tr><tr><td rowspan="3">60d</td><td>蒸气层</td><td></td><td>4.84</td><td></td><td>556</td><td></td><td></td><td></td><td></td><td>60</td><td></td><td></td><td></td><td></td><td>14.0</td><td>14.1</td></tr><tr><td>燃料层</td><td></td><td></td><td></td><td></td><td></td><td></td><td></td><td></td><td></td><td></td><td></td><td></td><td></td><td>16.3</td><td>17.5</td></tr><tr><td>水层</td><td></td><td></td><td></td><td></td><td></td><td></td><td></td><td></td><td></td><td></td><td></td><td></td><td></td><td>&lt;2.0°</td><td>15.0</td></tr><tr><td rowspan="15">XM-33</td><td>热空气</td><td>120</td><td>7d</td><td></td><td>≥2.0</td><td>3.13</td><td>≥350</td><td>490</td><td></td><td></td><td></td><td></td><td></td><td></td><td></td><td></td><td></td><td>9.99</td><td></td></tr><tr><td colspan="3">1.120℃热空气中1d2.60C2号喷气燃料中7d</td><td></td><td>≥1.5</td><td>2.65</td><td>≥400</td><td>700</td><td></td><td></td><td></td><td></td><td></td><td></td><td></td><td></td><td></td><td>10.8</td><td></td></tr><tr><td colspan="3">1.60C2号喷气燃料中4d2.50C热空气中4d3.120C热空气7d</td><td></td><td>≥1.5</td><td>2.60</td><td>≥300</td><td>560</td><td></td><td></td><td></td><td></td><td></td><td></td><td></td><td></td><td></td><td>10.5</td><td></td></tr><tr><td>2号喷气燃料</td><td>60</td><td>14d</td><td></td><td>≥1.47</td><td>2.37</td><td>≥400</td><td>765</td><td></td><td></td><td></td><td></td><td></td><td></td><td></td><td></td><td></td><td>10.5</td><td></td></tr><tr><td rowspan="6">自来水</td><td rowspan="11">40</td><td>90d</td><td></td><td></td><td></td><td></td><td></td><td></td><td></td><td></td><td></td><td></td><td></td><td></td><td></td><td></td><td>10.7</td><td></td></tr><tr><td>150d</td><td></td><td></td><td></td><td></td><td></td><td></td><td></td><td></td><td></td><td></td><td></td><td></td><td></td><td></td><td>10.4</td><td></td></tr><tr><td>210d</td><td></td><td></td><td></td><td></td><td></td><td></td><td></td><td></td><td></td><td></td><td></td><td></td><td></td><td></td><td>9.3</td><td></td></tr><tr><td>278d</td><td></td><td></td><td></td><td></td><td></td><td></td><td></td><td></td><td></td><td></td><td></td><td></td><td></td><td></td><td>2.6~11.0°</td><td></td></tr><tr><td>507d</td><td></td><td></td><td></td><td></td><td></td><td></td><td></td><td></td><td></td><td></td><td></td><td></td><td></td><td></td><td>5.3°</td><td></td></tr><tr><td>737d</td><td></td><td></td><td></td><td></td><td></td><td></td><td></td><td></td><td></td><td></td><td></td><td></td><td></td><td></td><td>4.7°</td><td></td></tr><tr><td rowspan="5">人造海水</td><td>150d</td><td></td><td></td><td></td><td></td><td></td><td></td><td></td><td></td><td></td><td></td><td></td><td></td><td></td><td></td><td>11.2</td><td></td></tr><tr><td>210d</td><td></td><td></td><td></td><td></td><td></td><td></td><td></td><td></td><td></td><td></td><td></td><td></td><td></td><td></td><td>10.7</td><td></td></tr><tr><td>278d</td><td></td><td></td><td></td><td></td><td></td><td></td><td></td><td></td><td></td><td></td><td></td><td></td><td></td><td></td><td>11.7</td><td></td></tr><tr><td>547d</td><td></td><td></td><td></td><td></td><td></td><td></td><td></td><td></td><td></td><td></td><td></td><td></td><td></td><td></td><td>9.9</td><td></td></tr><tr><td>737d</td><td></td><td></td><td></td><td></td><td></td><td></td><td></td><td></td><td></td><td></td><td></td><td></td><td></td><td></td><td>10.7</td><td></td></tr><tr><td rowspan="2">XM-40</td><td>热空气</td><td>120</td><td>7d</td><td></td><td>≥2.45</td><td>4.72</td><td>≥150</td><td>238</td><td></td><td></td><td></td><td></td><td></td><td></td><td></td><td></td><td></td><td>9.35</td><td></td></tr><tr><td>2 号喷气燃料</td><td>60</td><td>14d</td><td></td><td>≥2.45</td><td>4.31</td><td>≥300</td><td>594</td><td></td><td></td><td></td><td></td><td></td><td>±4.0</td><td>0.6</td><td></td><td></td><td>8.93</td><td></td></tr></table>

续表 14-12-1  

<table><tr><td rowspan="2">牌 号</td><td colspan="3">环境条件</td><td rowspan="2">试样放置位置</td><td colspan="2">拉伸强度MPa</td><td colspan="2">扯断伸长率%</td><td colspan="2">扯断永久变形%</td><td colspan="2">剪切强度MPa</td><td rowspan="2">硬度(邵尔A型)度</td><td colspan="2">重量变化%</td><td colspan="2">体积变化%</td><td colspan="2">T 型剥离强度①kN/m</td></tr><tr><td>介质</td><td>温度C</td><td>时间h</td><td>指标</td><td>典型值</td><td>指标</td><td>典型值</td><td>指标</td><td>典型值</td><td>指标</td><td>典型值</td><td>指标</td><td>典型值</td><td>指标</td><td>典型值</td><td>阳极氧化铝合金表面</td><td>SF-9漆表面</td></tr><tr><td rowspan="3">XM-41棕色</td><td>热空气</td><td>120</td><td>7d</td><td></td><td>≥2.45</td><td>4.70</td><td>≥150</td><td>241</td><td></td><td></td><td></td><td></td><td></td><td></td><td></td><td></td><td></td><td>9.21</td><td></td></tr><tr><td rowspan="2" colspan="2">1.喷60±2C水4min2.氙灯(300W)光照20min</td><td colspan="2">1440 次</td><td></td><td>4.02</td><td></td><td>550</td><td></td><td></td><td></td><td></td><td></td><td>±4.0</td><td>-0.64</td><td></td><td></td><td>9.40</td><td></td></tr><tr><td colspan="2">2160 次</td><td></td><td>3.82</td><td></td><td>530</td><td></td><td></td><td></td><td></td><td></td><td>±8.0</td><td>0</td><td></td><td></td><td>10.0</td><td></td></tr><tr><td rowspan="3">XM-41黑色</td><td>热空气</td><td>120</td><td>7d</td><td></td><td>≥2.45</td><td>5.17</td><td>≥150</td><td>250</td><td></td><td></td><td></td><td></td><td></td><td></td><td></td><td></td><td></td><td>9.54</td><td></td></tr><tr><td rowspan="2" colspan="2">1.喷60±2C水4min2.氙灯(300W)光照20min</td><td colspan="2">1440 次</td><td></td><td>4.41</td><td></td><td>580</td><td></td><td></td><td></td><td></td><td></td><td></td><td></td><td></td><td></td><td>9.50</td><td></td></tr><tr><td colspan="2">2160 次</td><td></td><td>4.56</td><td></td><td>530</td><td></td><td></td><td></td><td></td><td></td><td></td><td></td><td></td><td></td><td>10.0</td><td></td></tr><tr><td rowspan="2">XM-44</td><td>热空气</td><td>100</td><td>100</td><td></td><td>≥1.96</td><td>3.87</td><td>≥200</td><td>260</td><td></td><td></td><td></td><td></td><td></td><td></td><td></td><td></td><td></td><td></td><td>6.0</td></tr><tr><td>2号喷气燃料</td><td>130</td><td>50</td><td></td><td>≥1.47</td><td>1.67</td><td>≥200</td><td>487</td><td></td><td></td><td></td><td></td><td></td><td>±10</td><td>-4.01</td><td>±10</td><td>-1.68</td><td></td><td>5.20</td></tr><tr><td rowspan="3">DB-XM 1</td><td>热空气</td><td>120</td><td>7d</td><td></td><td>≥2.10</td><td>2.45</td><td>≥50</td><td>164</td><td>≤10</td><td>1.6</td><td></td><td></td><td></td><td></td><td></td><td></td><td></td><td>5.3</td><td></td></tr><tr><td>2号喷气燃料</td><td>60</td><td>14d</td><td></td><td>≥1.10</td><td>1.84</td><td>≥100</td><td>384</td><td>≤10</td><td>2.8</td><td></td><td></td><td></td><td></td><td></td><td></td><td></td><td></td><td></td></tr><tr><td colspan="4">1.在60±2C2号喷气燃料中浸泡7d2.50℃热空气中干燥72h</td><td></td><td></td><td></td><td></td><td></td><td></td><td></td><td></td><td></td><td>±10</td><td>-8.8</td><td></td><td></td><td></td><td></td></tr><tr><td rowspan="2">XS1</td><td>热空气</td><td>100</td><td>200</td><td></td><td>≥2.94</td><td>7.64</td><td>≥250</td><td>285</td><td>≤15</td><td>4.8</td><td></td><td></td><td></td><td></td><td></td><td></td><td></td><td></td><td></td></tr><tr><td>2号喷气燃料</td><td>130</td><td>50</td><td></td><td>≥1.47</td><td>5.36</td><td>≥300</td><td>335</td><td>≤15</td><td>6.7</td><td></td><td></td><td></td><td></td><td></td><td></td><td></td><td></td><td></td></tr><tr><td rowspan="2">XS1A</td><td>热空气</td><td>100</td><td>200</td><td></td><td>≥2.94</td><td>6.08</td><td>≥200</td><td>236</td><td>≤15</td><td>2.07</td><td></td><td></td><td></td><td></td><td></td><td></td><td></td><td></td><td></td></tr><tr><td>2号喷气燃料</td><td>130</td><td>50</td><td></td><td>≥1.47</td><td>5.12</td><td>≥250</td><td>268</td><td>≤15</td><td>4.6</td><td></td><td></td><td></td><td></td><td></td><td></td><td></td><td></td><td></td></tr><tr><td rowspan="6">Y30M</td><td rowspan="3">热空气</td><td>70</td><td>2000</td><td></td><td></td><td>2.5</td><td></td><td>140</td><td></td><td></td><td></td><td></td><td></td><td></td><td></td><td></td><td></td><td></td><td></td></tr><tr><td>100</td><td>1600</td><td></td><td></td><td>1.58</td><td></td><td>150</td><td></td><td></td><td></td><td></td><td></td><td></td><td></td><td></td><td></td><td></td><td></td></tr><tr><td>130</td><td>100</td><td></td><td></td><td>3~3.3</td><td></td><td>60~80</td><td></td><td></td><td></td><td></td><td></td><td></td><td></td><td></td><td></td><td></td><td></td></tr><tr><td rowspan="3">T-1燃料</td><td>70</td><td>2000</td><td></td><td></td><td>1.65</td><td></td><td>220</td><td></td><td></td><td></td><td></td><td></td><td></td><td>4.5</td><td></td><td></td><td></td><td></td></tr><tr><td>100</td><td>1600</td><td></td><td></td><td>1.99</td><td></td><td>185</td><td></td><td></td><td></td><td></td><td></td><td></td><td>3.8</td><td></td><td></td><td></td><td></td></tr><tr><td>130</td><td>50</td><td></td><td></td><td>2.3~2.7</td><td></td><td>150~225</td><td></td><td></td><td></td><td></td><td></td><td></td><td></td><td></td><td></td><td></td><td></td></tr></table>

续表 14-12-1  

<table><tr><td rowspan="2">牌 号</td><td colspan="3">环境条件</td><td rowspan="2">试样放置位置</td><td colspan="2">拉伸强度MPa</td><td colspan="2">扯断伸长率%</td><td colspan="2">扯断永久变形%</td><td colspan="2">剪切强度MPa</td><td rowspan="2">硬度(邵尔A型)度</td><td colspan="2">重量变化%</td><td colspan="2">体积变化%</td><td colspan="2">T 型剥离强度①kN/m</td></tr><tr><td>介质</td><td>温度C</td><td>时间h</td><td>指标</td><td>典型值</td><td>指标</td><td>典型值</td><td>指标</td><td>典型值</td><td>指标</td><td>典型值</td><td>指标</td><td>典型值</td><td>指标</td><td>典型值</td><td>阳极氧化铝合金表面</td><td>SF-9漆表面</td></tr><tr><td rowspan="6">Y30M9C-5</td><td rowspan="3">热空气</td><td>100</td><td>1600</td><td></td><td></td><td>1.6</td><td></td><td>120</td><td></td><td></td><td></td><td></td><td></td><td></td><td></td><td></td><td></td><td></td><td></td></tr><tr><td>130</td><td>100</td><td></td><td></td><td>2.3</td><td></td><td>150</td><td></td><td></td><td></td><td></td><td></td><td></td><td></td><td>3.5</td><td></td><td></td><td></td></tr><tr><td>150</td><td>24</td><td></td><td></td><td>2.6</td><td></td><td>185</td><td></td><td></td><td></td><td></td><td></td><td></td><td></td><td>4.0</td><td></td><td></td><td></td></tr><tr><td rowspan="3">T-1燃料</td><td>100</td><td>600</td><td></td><td></td><td>1.99</td><td></td><td>350</td><td></td><td></td><td></td><td></td><td>62.</td><td></td><td></td><td></td><td></td><td></td><td></td></tr><tr><td>130</td><td>50</td><td></td><td></td><td>1.8</td><td></td><td>300</td><td></td><td></td><td></td><td></td><td></td><td></td><td></td><td></td><td></td><td></td><td></td></tr><tr><td>150</td><td>24</td><td></td><td></td><td></td><td></td><td></td><td></td><td></td><td></td><td></td><td></td><td></td><td></td><td></td><td></td><td></td><td></td></tr><tr><td rowspan="4">PR1422A</td><td>TT-S-735II</td><td>60</td><td>7d</td><td></td><td></td><td></td><td></td><td></td><td></td><td></td><td></td><td></td><td></td><td></td><td></td><td>4.5</td><td></td><td></td><td></td></tr><tr><td>MIL-J-5624Grade JP-4</td><td>60</td><td>7d</td><td></td><td></td><td></td><td></td><td></td><td></td><td></td><td></td><td></td><td></td><td></td><td></td><td>3.8</td><td></td><td></td><td></td></tr><tr><td>Skydrol 500</td><td>49</td><td>7d</td><td></td><td></td><td></td><td></td><td></td><td></td><td>7.0</td><td></td><td></td><td>62</td><td>15</td><td></td><td></td><td></td><td></td><td></td></tr><tr><td>Skydrol7000</td><td>49</td><td>7d</td><td></td><td></td><td></td><td></td><td></td><td></td><td></td><td></td><td></td><td></td><td>40</td><td></td><td></td><td></td><td></td><td></td></tr><tr><td rowspan="4">PR1422B</td><td>TT-S-735II</td><td>60</td><td>7d</td><td></td><td></td><td></td><td></td><td></td><td></td><td></td><td></td><td></td><td></td><td></td><td></td><td>3.5</td><td></td><td></td><td></td></tr><tr><td>MIL-J-5624Grade JP-4</td><td>60</td><td>7d</td><td></td><td></td><td></td><td></td><td></td><td></td><td></td><td></td><td></td><td></td><td></td><td></td><td>4.0</td><td></td><td></td><td></td></tr><tr><td>Skydrol 500</td><td>49</td><td>7d</td><td></td><td></td><td></td><td></td><td></td><td></td><td></td><td></td><td></td><td></td><td>25</td><td></td><td></td><td></td><td></td><td></td></tr><tr><td>Skydrol7000</td><td>49</td><td>7d</td><td></td><td></td><td></td><td></td><td></td><td></td><td>7.0</td><td></td><td></td><td></td><td>50</td><td></td><td></td><td></td><td></td><td></td></tr><tr><td rowspan="3">PR1436</td><td>TT-S-735II</td><td>60</td><td>7d</td><td></td><td></td><td></td><td></td><td></td><td></td><td></td><td></td><td></td><td>1.72</td><td></td><td></td><td></td><td></td><td></td><td></td></tr><tr><td>Skydrol 500</td><td>49</td><td>7d</td><td></td><td></td><td></td><td></td><td></td><td></td><td></td><td></td><td></td><td>1.38</td><td></td><td></td><td></td><td></td><td></td><td></td></tr><tr><td>TT-S-735II</td><td>49</td><td>7d</td><td></td><td></td><td></td><td></td><td></td><td></td><td></td><td></td><td></td><td></td><td></td><td>&lt;6</td><td></td><td></td><td></td><td></td></tr></table>

① $100\%$ 内聚破坏；② 海口蔽热强内温度；③ 剥离试样浸泡时间为425d；④ 利用试样浸泡时间为635d；⑤ $100\%$ 脱模破坏；⑥ 利用试样浸泡时间为48h。  
3 内聚破坏；⑨ $50\%$ 粘接破坏； $16\% \sim 70\%$ 粘接破坏；①2/3面积金属腐蚀；② $70\%$ 粘接破坏；③均为典型值。

表 14-12-2 聚硫密封剂的耐环境性能  

<table><tr><td rowspan="2">牌号</td><td colspan="3">环境条件</td><td rowspan="2" colspan="2">试验项目</td><td rowspan="2">指 标</td><td rowspan="2">实测值</td></tr><tr><td>介 质</td><td>温度℃</td><td>时间h</td></tr><tr><td rowspan="5">HM-101</td><td rowspan="2">喷气燃料</td><td>50±2</td><td>100d</td><td colspan="2">柔软性(3mm轴,弯曲180°)</td><td>无裂纹、龟裂和剥落</td><td>合格</td></tr><tr><td>50±2</td><td>48</td><td colspan="2">耐热性(80℃×3d),邵尔A型硬度</td><td>浸入喷气燃料部分硬度≤10</td><td>1.5</td></tr><tr><td>3%NaCl水溶液-喷气燃料</td><td></td><td></td><td colspan="2">按HB5237</td><td>不软化及起泡,不腐蚀金属</td><td>合格</td></tr><tr><td rowspan="2">空气</td><td>-55</td><td>2</td><td colspan="2">低温柔软性</td><td>无裂纹、龟裂和剥落</td><td></td></tr><tr><td>50±1</td><td>14d</td><td colspan="2">加速贮存稳定性</td><td>基料和硫化剂不起皮及变硬,经搅拌可恢复到适用状态,密封剂活性期、不粘期符合贮存前的规定</td><td>合格</td></tr><tr><td rowspan="7">HM-102</td><td>淡水</td><td>66±1</td><td>24</td><td colspan="2">重量变化,%</td><td>≤2</td><td>1.4</td></tr><tr><td>97%无水乙醇</td><td>66±1</td><td>24</td><td colspan="2">重量变化,%</td><td>≤6</td><td>3.6</td></tr><tr><td>喷气燃料</td><td>66±1</td><td>2</td><td colspan="2">重量变化,%</td><td>≤10</td><td>3.8</td></tr><tr><td>海水</td><td>室温</td><td>7d</td><td colspan="2">硬度变化率,%</td><td>≤20</td><td></td></tr><tr><td>人造海水</td><td>66±1</td><td>7d</td><td colspan="2">腐蚀性(阳极氧化铝合金由HM102封闭一个表面,另一面裸露)</td><td>剥去密封剂层后,金属表面应无腐蚀凹坑、表面粗糙及氧化沉积物</td><td>合格</td></tr><tr><td rowspan="2">空气</td><td>-55</td><td>2</td><td colspan="2">低温柔软性,按HB5274</td><td>不产生裂纹及不失去粘接性</td><td>合格</td></tr><tr><td>50±1</td><td>14d</td><td colspan="2">加速贮存稳定性</td><td>不结皮、不结块、不凝胶,粘度仍在标准规定范围内,活性期符合原始要求,流淌性不大于25mm</td><td>合格</td></tr><tr><td rowspan="5">HM-103</td><td rowspan="2">喷气燃料</td><td>50±2</td><td>100d</td><td colspan="2">柔软性(3mm轴,弯曲180°)</td><td>无裂纹、龟裂和剥落</td><td>合格</td></tr><tr><td>50±2</td><td>48</td><td colspan="2">耐热性(80℃×3d),邵尔A型硬度</td><td>浸入喷气燃料部分硬度≤10</td><td>合格</td></tr><tr><td>3%NaCl水溶液-喷气燃料</td><td></td><td></td><td colspan="2">按HB5237</td><td>不软化及起泡,不腐蚀金属</td><td>合格</td></tr><tr><td rowspan="2">空气</td><td>-55</td><td>2</td><td colspan="2">低温柔软性</td><td>无裂纹、龟裂和剥落</td><td></td></tr><tr><td>50±1</td><td>14d</td><td colspan="2">加速贮存稳定性</td><td>不结皮、不结块、不分层、无凝胶,粘度变化不超过原定范围</td><td>合格</td></tr><tr><td rowspan="8">HM-104</td><td rowspan="3">喷气燃料</td><td>60</td><td>7d</td><td colspan="2">重量损失,%</td><td>≤8.0</td><td>合格</td></tr><tr><td>60</td><td>7d</td><td colspan="2">柔软性(3mm轴,弯曲180°)</td><td>无裂纹</td><td>合格</td></tr><tr><td>60</td><td>9d</td><td colspan="2">粉化</td><td>粉化</td><td>合格</td></tr><tr><td>3%NaCl水溶液-喷气燃料</td><td>60±1</td><td>20d</td><td colspan="2">按HB5237</td><td>不腐蚀金属</td><td>合格</td></tr><tr><td rowspan="4">加速贮存稳定性</td><td rowspan="4">50±1</td><td rowspan="4">14d</td><td rowspan="2">活性期,h</td><td>A-1</td><td>1±0.25</td><td>1.05</td></tr><tr><td>A-2</td><td>1±0.5</td><td>2.3</td></tr><tr><td rowspan="2">不粘期,h</td><td>A-1</td><td>≤20</td><td>5.58</td></tr><tr><td>A-2</td><td>≤40</td><td>5</td></tr><tr><td rowspan="6">HM-105</td><td rowspan="3">喷气燃料</td><td rowspan="6">60±1</td><td rowspan="6">48</td><td rowspan="6">180°剥离强度kN/m</td><td>阳极氧化铝合金</td><td rowspan="6">≥2.7</td><td>4.6</td></tr><tr><td>镀锌钝化钢</td><td>3.5</td></tr><tr><td rowspan="2">钛合金</td><td>3.5</td></tr><tr><td>3%盐水</td><td>6.1</td></tr><tr><td>液压油</td><td rowspan="2">阳极氧化铝合金</td><td>4.3</td></tr><tr><td>飞马2号航空滑油</td><td>4.1</td></tr></table>

续表 14-12-2  

<table><tr><td rowspan="2">牌 号</td><td colspan="3">环境条件</td><td rowspan="2">试验项目</td><td rowspan="2">指 标</td><td rowspan="2">实测值</td></tr><tr><td>介 质</td><td>温度℃</td><td>时间h</td></tr><tr><td rowspan="8">JLN100</td><td rowspan="5">热空气</td><td rowspan="5">70±2</td><td rowspan="5">144</td><td>流散性(60℃×2h)</td><td>≤20</td><td>合格</td></tr><tr><td>耐汽油苯(20±2℃×24h)</td><td>≤3</td><td>合格</td></tr><tr><td rowspan="3">耐寒性(-35℃×2h,弯曲180°)耐航空滑油(20±2℃×24h)耐水性(20±2℃×24h)</td><td>无裂纹</td><td>合格</td></tr><tr><td>≤2</td><td>合格</td></tr><tr><td>≤2</td><td>合格</td></tr><tr><td>汽油苯</td><td rowspan="3">20±2</td><td rowspan="3">24</td><td rowspan="3">体积变化,%</td><td>≤3(包括CH102)</td><td>1.1</td></tr><tr><td>航空滑油</td><td>≤3(包括CH102)</td><td>0.28</td></tr><tr><td>自来水</td><td>≤2(包括CH102)</td><td>0.77</td></tr></table>

表 14-13 丁腈密封剂的物理性能  

<table><tr><td>牌 号</td><td>外观颜色</td><td>密度, \( \mathrm{g}/{\mathrm{{cm}}}^{3} \)</td><td>脆性温度,℃</td><td>不挥发份,%</td></tr><tr><td>XM-21</td><td>黑色略带粘性膜</td><td>1.36</td><td>-38</td><td>98</td></tr><tr><td>HM-501</td><td>鲜红中透明胶液</td><td></td><td></td><td>17~22</td></tr><tr><td>PR1005L</td><td>红色胶液</td><td></td><td></td><td>17~22</td></tr></table>

化学性能见表14-14。

表 14-14 丁腈密封剂的化学性能  

<table><tr><td>牌 号</td><td>化 学 性 能</td></tr><tr><td>XM-21</td><td>对氧化处理的镁合金、阳极氧化铝合金、镀锌钝化的钢不腐蚀,不易燃烧</td></tr><tr><td>HM-501</td><td>对聚硫密封剂不产生不良影响,对阳极氧化及未阳极氧化铝合金、碳钢等不腐蚀,含对人体有刺激但无毒害的有机溶剂,且遇明火易燃烧</td></tr><tr><td>PR1005L</td><td>对聚硫密封剂不产生不良影响,对铝合金等不腐蚀,不含苯、含氯溶剂及其他有害物质,其蒸气不会对人体引起不适或伤害</td></tr></table>

# (2)力学性能

力学性能见表14-15。

表 14-15 丁腈密封剂的力学性能  

<table><tr><td rowspan="2">牌号</td><td colspan="2">拉伸强度MPa</td><td colspan="2">扯断伸长率%</td><td colspan="2">扯断永久变形%</td><td colspan="4">F型剥离强度kN/m(100%内聚破坏)</td><td colspan="2">剪切强度MPa</td><td colspan="2">粘接性kN/m</td></tr><tr><td>指标</td><td>典型值</td><td>指标</td><td>典型值</td><td>指标</td><td>典型值</td><td>指标</td><td>典型值</td><td colspan="2">备注</td><td>指标</td><td>典型值</td><td>铝板</td><td>密封剂</td></tr><tr><td>XM-21</td><td>≥1.90</td><td>2.92</td><td>≥300</td><td>562</td><td>≤10.0</td><td>3.8</td><td></td><td>4.5</td><td colspan="2">阳极氧化LY12铝合金</td><td>≥1.0</td><td>2.28</td><td></td><td></td></tr><tr><td rowspan="2">HM-501</td><td rowspan="2"></td><td rowspan="2"></td><td rowspan="2"></td><td rowspan="2"></td><td rowspan="2"></td><td rowspan="2"></td><td>≥1.8</td><td>3.6</td><td>对聚硫密封剂</td><td rowspan="2">180度剥离</td><td rowspan="2"></td><td rowspan="2"></td><td rowspan="2"></td><td rowspan="2"></td></tr><tr><td>≥0.9</td><td>2.4</td><td>对铝合金</td></tr><tr><td>PR1005L</td><td></td><td></td><td></td><td></td><td></td><td></td><td></td><td></td><td colspan="2"></td><td></td><td></td><td>&gt;0.9</td><td>&gt;1.8</td></tr></table>

# （3）耐环境性能

耐环境性能见表14-16。

表 14-16 丁腈密封剂的耐环境性能  

<table><tr><td rowspan="2">牌 号</td><td colspan="3">环 境 条 件</td><td rowspan="2">试样放 置位置</td><td colspan="2">拉伸强度 MPa</td><td colspan="2">扯断伸长率 %</td><td colspan="2">剪切强度 MPa</td><td rowspan="2">硬度 (邵尔 A 型) 度</td><td colspan="2">重量变化 %</td><td colspan="2">体积变化 %</td><td colspan="2">T 型剥离强度 kN/m(100%内聚破坏)</td></tr><tr><td>介 质</td><td>温度C</td><td>时间h</td><td>指标</td><td>典型值</td><td>指标</td><td>典型值</td><td>指标</td><td>典型值</td><td>指标</td><td>典型值</td><td>指标</td><td>典型值</td><td>阳极氧化铝合金表面</td><td>SF-9 漆表面</td></tr><tr><td rowspan="22">XM-21</td><td>空气</td><td>100</td><td>100</td><td></td><td>≥1.90</td><td>6.21</td><td>≥150</td><td>298</td><td>≥1.0</td><td>2.28</td><td></td><td></td><td></td><td></td><td></td><td></td><td></td></tr><tr><td rowspan="4">2 号喷气燃油</td><td>110</td><td>100</td><td></td><td>≥1.90</td><td>3.89</td><td>≥200</td><td>309</td><td>≥1.0</td><td>1.89</td><td></td><td>-4~4</td><td>-2~ 1.49</td><td></td><td></td><td></td><td></td></tr><tr><td>110</td><td>640</td><td></td><td></td><td>3.57</td><td></td><td>177</td><td></td><td></td><td></td><td></td><td></td><td></td><td></td><td></td><td></td></tr><tr><td>130</td><td>50</td><td></td><td>≥1.90</td><td>4.00</td><td>≥150</td><td>152</td><td>≥1.0</td><td></td><td></td><td>-6~6</td><td>-4.8</td><td></td><td></td><td></td><td></td></tr><tr><td>130</td><td>360</td><td></td><td></td><td>2.18</td><td></td><td>103</td><td></td><td></td><td></td><td></td><td></td><td></td><td></td><td></td><td></td></tr><tr><td rowspan="2">4109 号滑油</td><td>110</td><td>400</td><td></td><td></td><td>4.44</td><td></td><td>160</td><td></td><td></td><td>60</td><td></td><td></td><td></td><td></td><td>1.4</td><td></td></tr><tr><td>130</td><td>100</td><td></td><td></td><td>5.03</td><td></td><td>200</td><td></td><td></td><td>58</td><td></td><td></td><td></td><td></td><td>1.7</td><td></td></tr><tr><td rowspan="2">10 号液压油</td><td>110</td><td>400</td><td></td><td></td><td>4.90</td><td></td><td>210</td><td></td><td></td><td>62</td><td></td><td></td><td></td><td></td><td>2.0</td><td></td></tr><tr><td>130</td><td>200</td><td></td><td></td><td>3.83</td><td></td><td>150</td><td></td><td></td><td>60</td><td></td><td></td><td></td><td></td><td>1.1</td><td></td></tr><tr><td>磷酸酯油</td><td>70</td><td>50</td><td></td><td></td><td>破坏</td><td></td><td>破坏</td><td></td><td></td><td>破坏</td><td></td><td></td><td></td><td></td><td>3.7</td><td></td></tr><tr><td rowspan="6">2 号喷气燃料 和3%盐水</td><td rowspan="6">60</td><td rowspan="3">30d</td><td>蒸气层</td><td></td><td>2.77</td><td></td><td>308</td><td></td><td></td><td></td><td></td><td>55</td><td></td><td></td><td rowspan="3">3.6 100%粘附破坏</td><td rowspan="3">3.5 胶膜与漆面 100%粘附破坏</td></tr><tr><td>燃料层</td><td></td><td></td><td></td><td></td><td></td><td></td><td></td><td></td><td></td><td></td><td></td></tr><tr><td>盐水层</td><td></td><td></td><td></td><td></td><td></td><td></td><td></td><td></td><td></td><td></td><td></td></tr><tr><td rowspan="3">60d</td><td>蒸气层</td><td></td><td>3.16</td><td></td><td>326</td><td></td><td></td><td></td><td></td><td>50</td><td></td><td></td><td rowspan="3">2.5 100%粘附破坏</td><td rowspan="3">3.4 胶膜与漆面 100%粘附破坏</td></tr><tr><td>燃料层</td><td></td><td></td><td></td><td></td><td></td><td></td><td></td><td></td><td></td><td></td><td></td></tr><tr><td>盐水层</td><td></td><td></td><td></td><td></td><td></td><td></td><td></td><td></td><td></td><td></td><td></td></tr><tr><td rowspan="6">2 号喷气燃料 和自来水</td><td rowspan="6">60</td><td rowspan="3">30d</td><td>蒸气层</td><td></td><td>3.18</td><td></td><td>350</td><td></td><td></td><td></td><td></td><td>60</td><td></td><td></td><td rowspan="3">3.0 100%粘附破坏</td><td rowspan="3">3.5 胶膜与漆面 100%粘附破坏</td></tr><tr><td>燃料层</td><td></td><td></td><td></td><td></td><td></td><td></td><td></td><td></td><td></td><td></td><td></td></tr><tr><td>水层</td><td></td><td></td><td></td><td></td><td></td><td></td><td></td><td></td><td></td><td></td><td></td></tr><tr><td rowspan="3">60d</td><td>蒸气层</td><td></td><td>3.09</td><td></td><td>298</td><td></td><td></td><td></td><td></td><td>55</td><td></td><td></td><td rowspan="3">2.5 100%粘附破坏</td><td rowspan="3">3.4 胶膜与漆面 100%粘附破坏</td></tr><tr><td>燃料层</td><td></td><td></td><td></td><td></td><td></td><td></td><td></td><td></td><td></td><td></td><td></td></tr><tr><td>水层</td><td></td><td></td><td></td><td></td><td></td><td></td><td></td><td></td><td></td><td></td><td></td></tr></table>

续表 14-16  

<table><tr><td rowspan="4">牌号</td><td colspan="2">耐热性</td><td colspan="2">耐盐水-喷气燃料性</td><td colspan="4">耐热油性</td><td colspan="2">加速贮存稳定性</td></tr><tr><td rowspan="2" colspan="2">半浸在49±1℃喷气燃料中48h+室温24h+(82±2)℃×(72±2)h</td><td rowspan="2" colspan="2">浸在49±1℃3%NaCl水溶液+喷气燃料中20d</td><td colspan="4">(121±2)℃×14d后在ø3.2mm圆轴上弯曲180°</td><td rowspan="2" colspan="2">(49±1)℃×14d后粘度变化率%</td></tr><tr><td colspan="2">20号航空滑油</td><td colspan="2">4106号合成航空滑油</td></tr><tr><td>指标</td><td>实测值</td><td>指标</td><td>实测值</td><td>指标</td><td>实测值</td><td>指标</td><td>实测值</td><td>指标</td><td>实测值</td></tr><tr><td>HM501</td><td>无软化、起泡、发硬、裂纹、收缩及不失粘接性</td><td>合格</td><td>无软化、起泡及不失粘接性,对阳极氧化铝合金不腐蚀</td><td>合格</td><td>无裂纹、剥落及不失粘接性</td><td>合格</td><td>无裂纹、剥落及不失粘接性</td><td>合格</td><td>-10~10</td><td>-8.4</td></tr><tr><td>PR1005L</td><td>无软化、起泡、发硬、裂纹、收缩及不失粘接性</td><td></td><td>无软化、起泡及不失粘接性,对阳极氧化铝合金不腐蚀</td><td></td><td>无裂纹、剥落及不失粘接性</td><td></td><td>无裂纹、剥落及不失粘接性</td><td></td><td>-10~10</td><td></td></tr></table>

# 14.2.3 有机硅类密封剂

硅密封剂通常是指能在室温下硫化的液体硅橡胶，又称RTV。它主要是由带有硅氧链节（一Si一O一）的聚硅氧烷组成。硅氧链的键能远比碳或碳硫键的键能高，所以它的工作温度通常可达 $230^{\circ}\mathrm{C}$ ，有些可达 $250\sim 270^{\circ}\mathrm{C}$ ，另外由于醚键（一O一）的大量存在，它在低温时分子较柔软，通常最低工作温度可达 $-70^{\circ}\mathrm{C}$ ，这是其他密封剂所无法相比的。它还具有优异的耐热空气、臭氧、光和大气老化的性能。它属于疏水性材料，具有防潮和电绝缘性，能耐磷酸酯液压油和乙酸，但耐燃油和滑油性能较差。硅橡胶密封剂对金属具有极优的防护性能，多用于飞机门窗、卫生间，发动机高温区、导管接头及防火墙等的密封及电磁铁、电气接插件的灌封。

# （1）物理及化学性能

物理性能见表14-17。

化学性能见表14-18。

表 14-18 有机硅类密封剂的化学性能  

<table><tr><td>牌 号</td><td>化 学 性 能</td></tr><tr><td>XM-31-1</td><td>对铝合金不腐蚀,低毒,不易燃,差热分析法测定的热分解温度为515℃</td></tr><tr><td>XM-31-5</td><td rowspan="2">对铝合金、钛合金及钢不腐蚀,低毒,不易燃,差热分析法测定的热分析温度为515℃</td></tr><tr><td>XM-31-6</td></tr><tr><td>XM-35</td><td>对铝合金、钢、钛合金及有机玻璃不腐蚀,低毒,不易燃,差热分析法测定的热分解温度为475℃</td></tr><tr><td>SF3</td><td>对阳极氧化铝合金、镀锌钝化钢及不锈钢不腐蚀,低毒,燃烧后能自熄</td></tr><tr><td>SF6</td><td>对阳极氧化铝合金、银、铜及锡不腐蚀,低毒,有自熄性</td></tr><tr><td>YGM-1</td><td>对钢、铜、铝、金及银等金属不腐蚀</td></tr><tr><td>YGM-4</td><td>对钢、铜、铝、金及银等金属不腐蚀</td></tr><tr><td>YGM-5</td><td>对钢、铜、铝、金及银等金属不腐蚀</td></tr><tr><td>YGM-6</td><td>对钢、铜、铝、金及银等金属不腐蚀</td></tr><tr><td>SDL1-41</td><td>对铜及铜合金有腐蚀,低毒</td></tr><tr><td>G1</td><td>对铝合金、钛合金及不锈钢不腐蚀,低毒,不易燃</td></tr><tr><td>XM-30</td><td>对去包铝的LY12铝合金、氧化镁合金、镀锌脆化钢不腐蚀</td></tr><tr><td>XM-34</td><td>对铝、镁合金和钢不腐蚀</td></tr><tr><td>HM-1001</td><td>对阳极氧化铝合金、钛合金及不锈钢等不引起腐蚀,无毒,不易燃烧</td></tr></table>

# （2）力学性能

力学性能见表14-19。

表 14-17 有机硅类密封剂的物理性能  

<table><tr><td rowspan="2">牌 号</td><td rowspan="2">外观颜色</td><td colspan="2">密度\( \mathrm{g}/{\mathrm{{cm}}}^{3} \)</td><td colspan="2">脆性温度C</td><td colspan="2">热导率\( \mathrm{W}/(\mathrm{m} \cdot \mathrm{K}) \)</td><td colspan="2">线膨胀系数\( 10^{-4}{\mathrm{\;K}}^{-1} \)</td><td colspan="2">体积电阻率\( 10^{12}\Omega \cdot cm \)</td><td colspan="2">介电强度(50Hz)kV/mm</td><td colspan="2">热失重(300℃×24h),%</td><td colspan="2">介电常数(1MHz)</td><td colspan="2">介电损耗角正切(1MHz)</td><td colspan="2">不挥发份%</td><td colspan="2">表面电阻Ω</td><td></td></tr><tr><td>指标</td><td>典型值</td><td>指标</td><td>典型值</td><td>指标</td><td>典型值</td><td>指标</td><td>典型值</td><td>指标</td><td>典型值</td><td>指标</td><td>典型值</td><td>指标</td><td>典型值</td><td>指标</td><td>典型值</td><td>指标</td><td>典型值</td><td>指标</td><td>典型值</td><td>指标</td><td>典型值</td><td></td></tr><tr><td>XM-31-1</td><td>红色</td><td rowspan="3"></td><td rowspan="3">1.15</td><td rowspan="3">≤-55</td><td rowspan="3">-72</td><td rowspan="3"></td><td rowspan="3">0.217</td><td rowspan="3"></td><td rowspan="3">2.36</td><td rowspan="3"></td><td rowspan="3">250~500</td><td rowspan="3"></td><td rowspan="3">10.0~11.7</td><td rowspan="3"></td><td rowspan="3"></td><td rowspan="3"></td><td rowspan="3"></td><td rowspan="3"></td><td rowspan="3"></td><td rowspan="3"></td><td rowspan="3"></td><td rowspan="3"></td><td rowspan="3"></td><td></td></tr><tr><td>XM-31-5</td><td>橙 色</td><td></td></tr><tr><td>XM-31-6</td><td>棕色</td><td></td></tr><tr><td>XM-35</td><td>绿色</td><td></td><td>1.13</td><td></td><td>-70</td><td></td><td>0.219</td><td></td><td>2.32</td><td></td><td>3.0</td><td></td><td>9~10</td><td></td><td>&#x27;</td><td></td><td></td><td></td><td></td><td></td><td></td><td></td><td></td><td></td></tr><tr><td>XS1</td><td>白色</td><td></td><td>1.46</td><td></td><td></td><td></td><td>0.478</td><td></td><td>1.8</td><td></td><td>2.4~2.8</td><td></td><td>16~17</td><td></td><td></td><td></td><td></td><td></td><td></td><td></td><td></td><td></td><td></td><td></td></tr><tr><td>SF3</td><td>砖红色</td><td></td><td></td><td>≤-70</td><td>-70</td><td></td><td></td><td></td><td></td><td></td><td></td><td></td><td></td><td>≤10</td><td>8.4</td><td></td><td></td><td></td><td></td><td></td><td></td><td></td><td></td><td></td></tr><tr><td>SF6</td><td>白色</td><td></td><td></td><td>≤-70</td><td>-73</td><td></td><td></td><td></td><td></td><td></td><td></td><td></td><td></td><td></td><td></td><td>2.9~3.1</td><td>2.75</td><td>≤0.01</td><td>0.0019</td><td></td><td></td><td></td><td></td><td></td></tr><tr><td>YGM-1</td><td>浅蓝色</td><td>≤1.3</td><td>1.15</td><td></td><td></td><td>0.137±0.003</td><td>0.137</td><td></td><td></td><td>≥10</td><td>36</td><td>≥16</td><td>16.1</td><td></td><td></td><td>≥3</td><td>3.5</td><td>0.028±0.007</td><td>0.014</td><td>≥95</td><td>99.5</td><td></td><td></td><td></td></tr><tr><td>YGM-4</td><td>淡黄色</td><td>≤1.3</td><td>1.17</td><td></td><td></td><td>0.22±0.003</td><td></td><td></td><td></td><td>≥10</td><td>500</td><td>≥17</td><td>22.0</td><td></td><td></td><td>≥3</td><td></td><td>0.016±0.004</td><td></td><td>≥94</td><td>94.3</td><td></td><td></td><td></td></tr><tr><td>YGM-5</td><td>淡黄色</td><td>≤1.3</td><td>1.20</td><td></td><td></td><td>0.22±0.003</td><td></td><td></td><td></td><td>≥10</td><td>93</td><td>≥14</td><td>18.9</td><td></td><td></td><td>≥3</td><td></td><td>0.014±0.003</td><td></td><td>≥94</td><td>95.2</td><td></td><td></td><td></td></tr><tr><td>YGM-6</td><td>桔红色</td><td>≤1.3</td><td>1.20</td><td></td><td></td><td>0.25±0.003</td><td></td><td></td><td></td><td>≥10</td><td>96.9</td><td>≥14</td><td>20.7</td><td></td><td></td><td>≥3</td><td></td><td>0.026±0.006</td><td></td><td>≥95</td><td>95.0</td><td></td><td></td><td></td></tr><tr><td>南大704</td><td>白、红</td><td></td><td></td><td>≤-70</td><td>-70</td><td></td><td></td><td></td><td></td><td>≥0.3</td><td>6.0</td><td>≥25</td><td></td><td></td><td></td><td></td><td>3.9</td><td></td><td>0.0058</td><td></td><td></td><td>≥5×10^12</td><td>2.1×10^15</td><td></td></tr><tr><td>SDL1-41</td><td>乳白色</td><td></td><td></td><td>≤-70</td><td>&lt; -70</td><td></td><td></td><td></td><td></td><td>≥1</td><td>3.5</td><td>≥17</td><td>17.6</td><td></td><td></td><td>≤3.3</td><td></td><td>≤0.001</td><td></td><td></td><td></td><td></td><td></td><td></td></tr><tr><td>GD414</td><td>白、黑、红</td><td></td><td></td><td></td><td>&lt; -70</td><td></td><td></td><td></td><td></td><td></td><td></td><td>≥15</td><td>15</td><td></td><td></td><td></td><td></td><td></td><td></td><td></td><td></td><td></td><td>5×10^12</td><td></td></tr><tr><td>G1</td><td>白色高塑性物质</td><td></td><td></td><td>≤-65</td><td>&lt; -70</td><td></td><td></td><td></td><td></td><td></td><td></td><td></td><td></td><td></td><td></td><td></td><td></td><td></td><td></td><td></td><td></td><td></td><td></td><td></td></tr><tr><td>XM-30</td><td>白色</td><td></td><td>1.3</td><td></td><td></td><td></td><td></td><td></td><td></td><td></td><td></td><td></td><td></td><td></td><td></td><td></td><td></td><td></td><td></td><td></td><td></td><td></td><td></td><td></td></tr><tr><td>XM-34</td><td>蓝灰色粘稠体</td><td>≤1.55</td><td>1.48</td><td></td><td></td><td></td><td></td><td></td><td></td><td></td><td></td><td></td><td></td><td></td><td></td><td></td><td></td><td></td><td></td><td>≥98</td><td></td><td></td><td></td><td></td></tr><tr><td>HM-1001</td><td>砖红色</td><td>≤1.85</td><td></td><td>≥90</td><td></td><td></td><td></td><td></td><td></td><td></td><td></td><td></td><td></td><td></td><td></td><td></td><td></td><td></td><td></td><td></td><td></td><td></td><td></td><td></td></tr></table>

表 14-19 有机硅类密封剂的力学性能  

<table><tr><td rowspan="2">牌 号</td><td colspan="2">拉伸强度MPa</td><td colspan="2">扯断伸长率%</td><td colspan="3">T型剥离强度kN/m(100%内聚破坏)</td><td colspan="3">剪切强度MPa</td><td colspan="2">硬度(邵尔A型),度</td><td colspan="2">撕裂强度kN/m</td></tr><tr><td>指标</td><td>典型值</td><td>指标</td><td>典型值</td><td>指标</td><td>典型值</td><td>备注</td><td>指标</td><td>典型值</td><td>备注</td><td>指标</td><td>典型值</td><td>指标</td><td>典型值</td></tr><tr><td>XM-31</td><td>≥2.5</td><td>3.64</td><td>≥250</td><td>425</td><td>≥2.0</td><td>7.7</td><td rowspan="2">阳极氧化LY12铝合金涂702表面处理剂</td><td></td><td>2.2</td><td rowspan="2">阳极氧化LY12铝合金涂702表面处理剂</td><td></td><td>34</td><td></td><td></td></tr><tr><td>XM-35</td><td>≥1.00</td><td>2.4</td><td>≥200</td><td>382</td><td>≥1.5</td><td>3.5</td><td></td><td></td><td></td><td>35~45</td><td></td><td></td></tr><tr><td>XZ1</td><td></td><td></td><td></td><td></td><td></td><td></td><td></td><td></td><td></td><td></td><td></td><td>68</td><td></td><td></td></tr><tr><td rowspan="4">SF3</td><td rowspan="4">≥3.92</td><td rowspan="4">4.29</td><td rowspan="4">≥110</td><td rowspan="4">199</td><td rowspan="4"></td><td rowspan="4"></td><td rowspan="4"></td><td rowspan="4">≥1.47</td><td>2.28</td><td>阳极氧化LY12铝合金</td><td rowspan="4">≥50</td><td rowspan="4">62</td><td rowspan="4"></td><td rowspan="4"></td></tr><tr><td>1.93</td><td>聚氨酯漆</td></tr><tr><td>1.97</td><td>14号硅漆</td></tr><tr><td>2.3</td><td>不锈钢</td></tr><tr><td>SF6</td><td>≥1.96</td><td>2.71</td><td>≥150</td><td>203</td><td></td><td></td><td></td><td>≥0.39</td><td>1.74</td><td rowspan="5">阳极氧化铝合金</td><td>35~45</td><td>43</td><td></td><td></td></tr><tr><td>YGM-1</td><td>≥5.0</td><td>6.3</td><td>≥70</td><td>78</td><td>≥0.2</td><td>0.42</td><td>铬酸阳极氧化铝合金</td><td></td><td></td><td>≥60</td><td>70</td><td>≥4</td><td></td></tr><tr><td>YGM-4</td><td>≥1.5</td><td>2.18</td><td>≥90</td><td>140</td><td>≥0.25</td><td></td><td rowspan="6"></td><td></td><td></td><td>40~60</td><td>45</td><td>≥2.5</td><td></td></tr><tr><td>YGM-5</td><td>≥1.5</td><td>2.18</td><td>≥105</td><td>130</td><td>≥0.3</td><td></td><td></td><td></td><td>35~55</td><td>47</td><td>≥2</td><td></td></tr><tr><td>YGM-6</td><td>≥1.7</td><td>2.13</td><td>≥150</td><td>170</td><td>≥0.3</td><td>0.58</td><td></td><td></td><td>40~60</td><td>44</td><td>≥3</td><td></td></tr><tr><td>南大704</td><td></td><td>2.65</td><td>≥300</td><td>400</td><td></td><td>0.09</td><td>≥1.18</td><td>1.23</td><td>LY12CZ</td><td>33</td><td></td><td></td><td></td></tr><tr><td>SDL1-41</td><td>≥1.00</td><td>1.35</td><td>≥150</td><td>192</td><td></td><td></td><td></td><td></td><td></td><td>≥30</td><td>35</td><td></td><td></td></tr><tr><td>GD414</td><td>≥3.92</td><td></td><td>≥300</td><td></td><td></td><td></td><td>≥1.47</td><td>2.26</td><td>LY12CZ</td><td></td><td>40~50</td><td></td><td></td></tr><tr><td rowspan="2">G1</td><td rowspan="2">≥1.47</td><td rowspan="2">2.54</td><td rowspan="2">≥150</td><td rowspan="2">340</td><td rowspan="2">≥1.08</td><td rowspan="2"></td><td rowspan="2"></td><td rowspan="2">≥1.08</td><td>1.61</td><td>LY12铝合金</td><td rowspan="2"></td><td rowspan="2"></td><td rowspan="2"></td><td rowspan="2"></td></tr><tr><td>1.50</td><td>不锈钢</td></tr><tr><td>XM-30</td><td></td><td></td><td></td><td></td><td></td><td></td><td></td><td>≥0.05</td><td>0.073</td><td>阳极氧化LY12铝合金</td><td>≥40</td><td>56</td><td>≥40</td><td>56</td></tr><tr><td>XM-34</td><td></td><td></td><td></td><td></td><td>≥95%</td><td>100%</td><td>内聚破坏面积</td><td></td><td></td><td></td><td>≥35</td><td>36</td><td>≥35</td><td>36</td></tr><tr><td>HM-1001</td><td>≥2.5</td><td></td><td>≥250</td><td></td><td>≥2.0</td><td></td><td></td><td></td><td></td><td></td><td>≥25</td><td></td><td></td><td></td></tr></table>

# （3）耐环境性能

耐环境性能见表14-20。

表 14-20 有机硅类密封剂的耐环境性能
