Repository: C-zj02/CFD-claw

<div align="center">

**English** | [中文](#中文版) | [Français](README_FR.md) | [Русский](README_RU.md) | [हिन्दी](README_HI.md) | [العربية](README_AR.md) | [Português](README_PT.md)

# 🚀 Claude Code Python

**A Complete Python Reimplementation Based on Real Claude Code Source**

*From TypeScript Source → Rebuilt in Python with ❤️*

***
**🔥 Active Development • New Features Weekly 🔥**

</div>

***

## 🎯 What is This?

**Clawd Code** is a **complete Python rewrite** of Claude Code, based on the **real TypeScript source code**.

File: RAG-data/飞机设计手册_第3册_材料(上).pdf-f8d5ccf1-8280-4e6b-8d53-db7ba1b3e911.md (part 10 of 11)
# 飞机设计手册
<table><tr><td rowspan="2">合金牌号</td><td rowspan="2">品种</td><td rowspan="2">状态</td><td rowspan="2">θ,℃</td><td>σb</td><td>σ0.2</td><td>σ0.01</td><td>Sk</td><td>δ5</td><td>ψ</td><td>akU</td><td>E</td></tr><tr><td colspan="4">MPa</td><td colspan="2">- %</td><td>kJ/㎡</td><td>GPa</td></tr><tr><td rowspan="10">1Cr18Ni9Ti</td><td rowspan="10">棒材</td><td rowspan="10">1130~1160℃水冷再经800℃10h或700℃20h时效</td><td>20</td><td>642</td><td>304</td><td></td><td></td><td>55.0</td><td>75.5</td><td>2450</td><td>184</td></tr><tr><td>100</td><td>500</td><td>240</td><td></td><td></td><td>44.0</td><td>76.5</td><td></td><td></td></tr><tr><td>200</td><td>456</td><td>201</td><td></td><td></td><td>38.0</td><td>70.5</td><td>3630</td><td></td></tr><tr><td>300</td><td>441</td><td>216</td><td></td><td></td><td>29.0</td><td>66.0</td><td></td><td>159</td></tr><tr><td>400</td><td>446</td><td>216</td><td></td><td></td><td>26.5</td><td>64.0</td><td>3110</td><td></td></tr><tr><td>500</td><td>422</td><td>206</td><td></td><td></td><td>30.0</td><td>64.5</td><td>3580</td><td></td></tr><tr><td>550</td><td>446</td><td>177</td><td></td><td></td><td>40.5</td><td>61.0</td><td>3580</td><td></td></tr><tr><td>600</td><td>353</td><td>206</td><td></td><td></td><td>28.5</td><td>64.5</td><td>3530</td><td>137</td></tr><tr><td>650</td><td>348</td><td>191</td><td></td><td></td><td>30.0</td><td>68.3</td><td></td><td></td></tr><tr><td>700</td><td>270</td><td>206</td><td></td><td></td><td>29.5</td><td>57.5</td><td>3330</td><td>120</td></tr><tr><td rowspan="5">2Cr13Ni4Mn9</td><td rowspan="5"></td><td rowspan="5">1150℃水冷</td><td>20</td><td></td><td></td><td></td><td></td><td></td><td></td><td></td><td>202</td></tr><tr><td>600</td><td>422</td><td></td><td></td><td></td><td>41</td><td></td><td></td><td></td></tr><tr><td>700</td><td>284</td><td></td><td></td><td></td><td>47</td><td></td><td></td><td></td></tr><tr><td>800</td><td>196</td><td></td><td></td><td></td><td>50</td><td></td><td></td><td></td></tr><tr><td>900</td><td>108</td><td></td><td></td><td></td><td></td><td></td><td></td><td></td></tr><tr><td rowspan="13">1Cr19Ni11-Si4AlTi①</td><td rowspan="6">d26mm棒材</td><td rowspan="6">950℃水冷</td><td>-70</td><td></td><td></td><td></td><td></td><td></td><td></td><td>1370</td><td></td></tr><tr><td>20</td><td>802</td><td>364</td><td>204</td><td></td><td>42</td><td>60.1</td><td>1120</td><td>180</td></tr><tr><td>300</td><td>656</td><td>324</td><td>181</td><td></td><td>30.4</td><td>53.3</td><td>1550</td><td>136</td></tr><tr><td>400</td><td>664</td><td>328</td><td>161</td><td></td><td>29.8</td><td>50.9</td><td>1450</td><td>134</td></tr><tr><td>500</td><td>561</td><td>307</td><td></td><td></td><td>31.7</td><td>62.0</td><td>1390</td><td>121</td></tr><tr><td>600</td><td>421</td><td>246</td><td>160</td><td></td><td>35.9</td><td>68.9</td><td>1440</td><td>123</td></tr><tr><td rowspan="3">板材</td><td rowspan="3">1050℃水冷</td><td>300</td><td>672</td><td>357</td><td>189</td><td></td><td>32.7</td><td></td><td></td><td></td></tr><tr><td>400</td><td>713</td><td>471</td><td>227</td><td></td><td>23.4</td><td></td><td></td><td></td></tr><tr><td>500</td><td>625</td><td>413</td><td>189</td><td></td><td>26.6</td><td></td><td></td><td></td></tr><tr><td rowspan="4">冷轧带材</td><td rowspan="4">冷变形率17%</td><td>20</td><td>1141</td><td></td><td></td><td></td><td>12</td><td></td><td></td><td></td></tr><tr><td>300</td><td>981</td><td></td><td></td><td></td><td>10.3</td><td></td><td></td><td></td></tr><tr><td>400</td><td>892</td><td></td><td></td><td></td><td>9.1</td><td></td><td></td><td></td></tr><tr><td>500</td><td>812</td><td></td><td></td><td></td><td>13.7</td><td></td><td></td><td></td></tr><tr><td rowspan="7">1Cr13</td><td rowspan="7"></td><td rowspan="7">1030~1050℃油淬+750℃回火</td><td>20</td><td>598</td><td>402</td><td></td><td></td><td>22</td><td>60</td><td>1080</td><td>217</td></tr><tr><td>200</td><td>530</td><td>363</td><td></td><td></td><td>16</td><td>60</td><td></td><td>206</td></tr><tr><td>300</td><td></td><td></td><td></td><td></td><td></td><td></td><td></td><td>198</td></tr><tr><td>400</td><td>490</td><td>363</td><td></td><td></td><td>16</td><td>58</td><td>1960</td><td>189</td></tr><tr><td>500</td><td>363</td><td>275</td><td></td><td></td><td>18</td><td>64</td><td>2350</td><td>179</td></tr><tr><td>550</td><td></td><td></td><td></td><td></td><td></td><td></td><td></td><td>165</td></tr><tr><td>600</td><td>226</td><td>177</td><td></td><td></td><td>18</td><td>70</td><td>1560</td><td></td></tr><tr><td rowspan="10">2Cr13</td><td rowspan="10"></td><td rowspan="10">1020℃空冷+720~750℃回火</td><td>20</td><td>706</td><td>510</td><td></td><td></td><td>21</td><td>68</td><td>640~1720</td><td>228</td></tr><tr><td>100</td><td></td><td></td><td></td><td></td><td></td><td></td><td></td><td>214</td></tr><tr><td>200</td><td></td><td></td><td></td><td></td><td></td><td></td><td></td><td>208</td></tr><tr><td>300</td><td>539</td><td>392</td><td></td><td></td><td>18</td><td>66</td><td>1180</td><td>200</td></tr><tr><td>400</td><td>520</td><td>392</td><td></td><td></td><td>16</td><td>58</td><td>2010</td><td>189</td></tr><tr><td>450</td><td>481</td><td>373</td><td></td><td></td><td>17</td><td>57</td><td>2350</td><td></td></tr><tr><td>475</td><td>481</td><td>412</td><td></td><td></td><td>22</td><td>71</td><td></td><td></td></tr><tr><td>500</td><td>431</td><td>353</td><td></td><td></td><td>32</td><td>75</td><td>2450</td><td>180</td></tr><tr><td>550</td><td>343</td><td>275</td><td></td><td></td><td>36</td><td>83</td><td>2190</td><td></td></tr><tr><td>600</td><td></td><td></td><td></td><td></td><td></td><td></td><td></td><td>169</td></tr></table>

续表 2-14  

<table><tr><td rowspan="2">合金牌号</td><td rowspan="2">品种</td><td rowspan="2">状态</td><td rowspan="2">θ,℃</td><td>σb</td><td>σ0.2</td><td>σ0.01</td><td>Sk</td><td>δ5</td><td>ψ</td><td>akU</td><td>E</td></tr><tr><td colspan="4">MPa</td><td colspan="2">%</td><td>kJ/㎡</td><td>GPa</td></tr><tr><td rowspan="8">3Cr13</td><td rowspan="8"></td><td rowspan="8">1000℃空冷+650℃回火</td><td>20</td><td>941</td><td>696</td><td></td><td></td><td>16</td><td>52</td><td>540</td><td>219</td></tr><tr><td>200</td><td>814</td><td>657</td><td></td><td></td><td>14</td><td>57</td><td>980</td><td>210</td></tr><tr><td>300</td><td>775</td><td>628</td><td></td><td></td><td>13</td><td>53</td><td>1230</td><td>202</td></tr><tr><td>400</td><td>706</td><td>569</td><td></td><td></td><td>12</td><td>52</td><td>1570</td><td>196</td></tr><tr><td>450</td><td></td><td></td><td></td><td></td><td></td><td></td><td>1670</td><td></td></tr><tr><td>500</td><td>608</td><td>530</td><td></td><td></td><td>14</td><td>54</td><td>1620</td><td>181</td></tr><tr><td>550</td><td>530</td><td>481</td><td></td><td></td><td>16</td><td>69</td><td>1570</td><td></td></tr><tr><td>600</td><td>451</td><td>412</td><td></td><td></td><td>21</td><td>80</td><td>1570</td><td>171</td></tr><tr><td rowspan="17">4Cr13</td><td rowspan="17"></td><td rowspan="4">1030℃空冷+500℃回火、空冷</td><td>20</td><td>1775</td><td>1608</td><td></td><td></td><td>2.5</td><td></td><td></td><td></td></tr><tr><td>400</td><td>1648</td><td>1437</td><td></td><td></td><td>6</td><td></td><td></td><td></td></tr><tr><td>450</td><td>1554</td><td>1358</td><td></td><td></td><td>5.5</td><td></td><td></td><td></td></tr><tr><td>500</td><td>1299</td><td>1245</td><td></td><td></td><td>6.5</td><td></td><td></td><td></td></tr><tr><td rowspan="4">1030℃空冷+600℃回火、空冷</td><td>20</td><td>1123</td><td>951</td><td></td><td></td><td>9.6</td><td></td><td></td><td></td></tr><tr><td>400</td><td>922</td><td>794</td><td></td><td></td><td>9.2</td><td></td><td></td><td></td></tr><tr><td>450</td><td>794</td><td>623</td><td></td><td></td><td>11</td><td></td><td></td><td></td></tr><tr><td>500</td><td>706</td><td>578</td><td></td><td></td><td>14.8</td><td></td><td></td><td></td></tr><tr><td rowspan="9">1030~1080℃空冷+530℃回火</td><td>20</td><td></td><td></td><td></td><td></td><td></td><td></td><td></td><td>215</td></tr><tr><td>100</td><td></td><td></td><td></td><td></td><td></td><td></td><td></td><td>210</td></tr><tr><td>200</td><td></td><td></td><td></td><td></td><td></td><td></td><td></td><td>202</td></tr><tr><td>300</td><td></td><td></td><td></td><td></td><td></td><td></td><td></td><td>194</td></tr><tr><td>400</td><td></td><td></td><td></td><td></td><td></td><td></td><td></td><td>184</td></tr><tr><td>500</td><td></td><td></td><td></td><td></td><td></td><td></td><td></td><td>173</td></tr><tr><td>600</td><td></td><td></td><td></td><td></td><td></td><td></td><td></td><td>160</td></tr><tr><td>700</td><td></td><td></td><td></td><td></td><td></td><td></td><td></td><td>145</td></tr><tr><td>800</td><td></td><td></td><td></td><td></td><td></td><td></td><td></td><td>137</td></tr><tr><td rowspan="19">1Cr17Ni2</td><td rowspan="19"></td><td rowspan="7">1040℃油淬+550℃回火</td><td>20</td><td>1085</td><td>937</td><td></td><td></td><td>16.6</td><td>61.0</td><td></td><td>193</td></tr><tr><td>200</td><td>941</td><td>788</td><td></td><td></td><td>13.9</td><td>61.5</td><td></td><td></td></tr><tr><td>300</td><td>912</td><td>778</td><td></td><td></td><td>13.4</td><td>59.5</td><td></td><td>164</td></tr><tr><td>400</td><td>818</td><td>783</td><td></td><td></td><td>12.3</td><td>57.5</td><td></td><td></td></tr><tr><td>450</td><td></td><td></td><td></td><td></td><td></td><td></td><td></td><td>159</td></tr><tr><td>500</td><td>798</td><td>716</td><td></td><td></td><td>13.9</td><td>63.0</td><td></td><td>148</td></tr><tr><td>600</td><td>421</td><td>382</td><td></td><td></td><td>28.5</td><td>77.0</td><td></td><td>133</td></tr><tr><td rowspan="5">1030℃油淬+680℃回火</td><td>20</td><td>946</td><td>755</td><td></td><td></td><td>17.0</td><td>59.0</td><td></td><td></td></tr><tr><td>300</td><td>828</td><td>677</td><td>·</td><td></td><td>14.0</td><td>53.0</td><td></td><td></td></tr><tr><td>400</td><td>851</td><td>.686</td><td></td><td></td><td>13.0</td><td>37.0</td><td></td><td></td></tr><tr><td>500</td><td>637</td><td>539</td><td></td><td></td><td>18.0</td><td>66.0</td><td></td><td></td></tr><tr><td>600</td><td>356</td><td>353</td><td></td><td></td><td>29.0</td><td>88.0</td><td></td><td></td></tr><tr><td rowspan="7">1050℃油淬+550℃回火</td><td>20</td><td></td><td></td><td></td><td></td><td></td><td></td><td>520</td><td>193</td></tr><tr><td>200</td><td></td><td></td><td></td><td></td><td></td><td></td><td>1430</td><td></td></tr><tr><td>300</td><td></td><td></td><td></td><td></td><td></td><td></td><td>1350</td><td>164</td></tr><tr><td>400</td><td></td><td></td><td></td><td></td><td></td><td></td><td>1350</td><td></td></tr><tr><td>450</td><td></td><td></td><td></td><td></td><td></td><td></td><td></td><td>159</td></tr><tr><td>500</td><td></td><td></td><td></td><td></td><td></td><td></td><td>1270</td><td>148</td></tr><tr><td>600</td><td></td><td></td><td></td><td></td><td></td><td></td><td></td><td>133</td></tr></table>

续表 2-14  

<table><tr><td rowspan="2">合金牌号</td><td rowspan="2"></td><td rowspan="2">品种</td><td rowspan="2">状态</td><td rowspan="2">θ,℃</td><td>σb</td><td>σ0.2</td><td>σ0.01</td><td>Sk</td><td>δ5</td><td>ψ</td><td>akU</td><td>E</td></tr><tr><td colspan="4">MPa</td><td colspan="2">%</td><td>kJ/m2</td><td>GPa</td></tr><tr><td rowspan="8">0Cr16Ni6</td><td rowspan="8"></td><td rowspan="8">热轧棒材</td><td rowspan="8">1000℃水冷+(-70~80℃)2h+420℃1h空冷</td><td>20</td><td>1324</td><td>1255</td><td></td><td></td><td></td><td></td><td></td><td>202</td></tr><tr><td>200</td><td></td><td></td><td></td><td></td><td></td><td></td><td></td><td>190</td></tr><tr><td>250</td><td></td><td></td><td></td><td></td><td></td><td></td><td></td><td></td></tr><tr><td>300</td><td></td><td></td><td></td><td></td><td></td><td></td><td></td><td>183</td></tr><tr><td>350</td><td>1285</td><td>1128</td><td></td><td></td><td></td><td></td><td></td><td></td></tr><tr><td>400</td><td>1236</td><td>1030</td><td></td><td></td><td></td><td></td><td></td><td>175</td></tr><tr><td>450</td><td>1170</td><td>981</td><td></td><td></td><td></td><td></td><td></td><td></td></tr><tr><td>500</td><td>804</td><td>638</td><td></td><td></td><td></td><td></td><td></td><td>166</td></tr></table>

$①$ 此材料的 $\hat{\pmb{d}}$ 为 $\delta_{10}$

# 2.4.4 应力-应变曲线

1Cr18Ni9Ti、1Cr13、1Cr17Ni2、0Cr16Ni6 不锈钢的拉伸应力-应变曲线分别见图 2-1、图 2-2、图 2-3 和图 2-4。

图片摘要：该图主要展示 2 1 1Cr18Ni9Ti室温拉伸应力 应变曲线。
![](images/3126ad0de09d1cbbaf6bcb666a53ef341cf4ebedc20d4cf2afd0c3297ec8e86b.jpg)  
图2-1 1Cr18Ni9Ti室温拉伸应力-应变曲线

图片摘要：该图主要展示 2 1 1Cr18Ni9Ti室温拉伸应力 应变曲线。
![](images/84243b5ab8553fbe331a797227ccf6256242e6429022e7e3f22e8c19a42c00a4.jpg)  
图2-2 1Cr13室温拉伸应力-应变曲线（热处理制度为 $1050^{\circ}\mathrm{C}$ 油淬 $+700^{\circ}\mathrm{C}$ 回火）

图片摘要：该图主要展示 2 2 1Cr13室温拉伸应力 应变曲线（热处理制度为 油淬 回火）。
![](images/25d14c8720d1d872b516ab2647cc946d26b8391f52dc40be6ea1fcccb4bb9390.jpg)  
图2-31Cr17Ni2室温拉伸应力-应变曲线（热处理制度为 $1030^{\circ}\mathrm{C}$ 油冷 $+300\mathrm{C}$ 回火）

图片摘要：该图主要展示 2 31Cr17Ni2室温拉伸应力 应变曲线（热处理制度为 油冷 回火）。
![](images/1145503cd0518033cfc80b7023d57e1482548c8564badbab0957fc4bec3c1a5e.jpg)  
图2-4 0Cr16Ni6室温拉伸应力-应变曲线（热处理制度为 $1000^{\circ}\mathrm{C}$ 水冷 $+(-70^{\circ}\mathrm{C})2\mathrm{h} + 420^{\circ}\mathrm{C}1\mathrm{h}$ ，空冷）

# 2.4.5 持久和蠕变性能

（1）材料的高温持久性能见表2-15。0Cr18Ni9钢的持久强度见图2-5。3Cr13、4Cr13的抗松弛性能见表2-16。

表 2-15 材料的高温持久性能  

<table><tr><td rowspan="2">材料牌号</td><td rowspan="2">试样状态</td><td rowspan="2">θ, C</td><td>σ50</td><td>σ100</td><td>σ200</td><td>σ300</td><td>σ500</td><td>σ1000</td><td>σ5000</td><td>σ10000</td><td>σ100000</td></tr><tr><td colspan="9">MPa</td></tr><tr><td>0Cr18Ni9</td><td></td><td></td><td colspan="9">704 C、815 C时的持久强度见图2-5</td></tr><tr><td rowspan="2">1Cr18Ni9</td><td rowspan="2">板材1080~1130C,水冷</td><td>704</td><td>127①</td><td>98</td><td></td><td></td><td></td><td></td><td></td><td></td><td></td></tr><tr><td>815</td><td>66①</td><td>43</td><td></td><td></td><td></td><td></td><td></td><td></td><td></td></tr><tr><td rowspan="8">1Cr18Ni9Ti</td><td rowspan="8">1050~1100C固溶处理</td><td>550</td><td></td><td></td><td>304</td><td></td><td>275</td><td>245</td><td>196</td><td>177</td><td>137~196</td></tr><tr><td>600</td><td>254</td><td>245</td><td>236</td><td></td><td>206</td><td>177</td><td>137</td><td>127</td><td>88~127</td></tr><tr><td>650</td><td></td><td>196</td><td>177</td><td></td><td>147</td><td>137</td><td>98</td><td>78</td><td>39~69</td></tr><tr><td>700</td><td>137</td><td>127</td><td>118</td><td></td><td></td><td>69~118</td><td></td><td>49~69</td><td>29~49</td></tr><tr><td>760</td><td></td><td></td><td></td><td></td><td></td><td>37</td><td></td><td></td><td></td></tr><tr><td>800</td><td>59</td><td>49</td><td>29</td><td></td><td></td><td></td><td></td><td></td><td></td></tr><tr><td>815</td><td></td><td></td><td></td><td></td><td></td><td>25</td><td></td><td></td><td></td></tr><tr><td>870</td><td></td><td></td><td></td><td></td><td></td><td>19</td><td></td><td></td><td></td></tr><tr><td rowspan="5">2Cr13Ni4Mn9</td><td rowspan="5">1150C,水冷</td><td>400</td><td></td><td>500</td><td></td><td></td><td></td><td></td><td></td><td></td><td></td></tr><tr><td>500</td><td></td><td>471</td><td></td><td></td><td></td><td></td><td></td><td></td><td></td></tr><tr><td>600</td><td></td><td>265</td><td></td><td></td><td></td><td></td><td></td><td></td><td></td></tr><tr><td>700</td><td></td><td>127</td><td></td><td></td><td></td><td></td><td></td><td></td><td></td></tr><tr><td>800</td><td></td><td>59</td><td></td><td></td><td></td><td></td><td></td><td></td><td></td></tr><tr><td rowspan="2">1Cr19Ni11Si-4AlTi</td><td rowspan="2">1050C,水冷</td><td>500</td><td></td><td>451</td><td></td><td></td><td></td><td></td><td></td><td></td><td></td></tr><tr><td>600</td><td></td><td>196</td><td></td><td></td><td></td><td></td><td></td><td></td><td></td></tr></table>

续表 2-15  

<table><tr><td rowspan="2">材料牌号</td><td rowspan="2">试样状态</td><td rowspan="2">θ,℃</td><td>σ50</td><td>σ100</td><td>σ200</td><td>σ300</td><td>σ500</td><td>σ1000</td><td>σ5000</td><td>σ10000</td><td>σ100000</td></tr><tr><td colspan="9">MPa</td></tr><tr><td rowspan="6">1Cr13</td><td rowspan="6">1050℃油淬+720℃回火</td><td>470</td><td></td><td></td><td></td><td></td><td></td><td>294</td><td></td><td>255</td><td>216</td></tr><tr><td>480</td><td></td><td>392</td><td></td><td>382</td><td></td><td>343</td><td></td><td>294</td><td></td></tr><tr><td>500</td><td></td><td></td><td></td><td></td><td></td><td>265</td><td></td><td>216</td><td>186</td></tr><tr><td>530</td><td></td><td></td><td></td><td></td><td></td><td>226</td><td></td><td>186</td><td>157</td></tr><tr><td>540</td><td></td><td>235</td><td></td><td>206</td><td></td><td>177</td><td></td><td>137</td><td></td></tr><tr><td>600</td><td></td><td>167</td><td></td><td>137</td><td></td><td>108</td><td></td><td>69</td><td></td></tr><tr><td rowspan="6">2Cr13</td><td rowspan="4">1000~1020℃空冷+720~750℃回火</td><td>450</td><td></td><td>392</td><td></td><td>363</td><td></td><td>363</td><td></td><td>290</td><td>255</td></tr><tr><td>470</td><td></td><td></td><td></td><td></td><td></td><td>255</td><td></td><td>211</td><td>186</td></tr><tr><td>500</td><td></td><td>284</td><td></td><td>265</td><td></td><td>225</td><td></td><td>191</td><td>157</td></tr><tr><td>530</td><td></td><td></td><td></td><td></td><td></td><td>157</td><td></td><td>103</td><td>75</td></tr><tr><td rowspan="2">950~1000℃油淬+640~700℃空冷</td><td>450</td><td></td><td></td><td></td><td></td><td></td><td></td><td></td><td>294</td><td>245</td></tr><tr><td>500</td><td></td><td></td><td></td><td></td><td></td><td></td><td></td><td>186</td><td>147</td></tr><tr><td rowspan="4">1Cr17Ni2</td><td rowspan="4">1050℃油淬+550℃回火</td><td>300</td><td></td><td></td><td>804</td><td></td><td></td><td></td><td></td><td></td><td></td></tr><tr><td>400</td><td></td><td>726</td><td></td><td>765</td><td>696</td><td>647</td><td>628②</td><td></td><td></td></tr><tr><td>450</td><td></td><td></td><td>608</td><td></td><td></td><td></td><td></td><td></td><td></td></tr><tr><td>500</td><td></td><td></td><td></td><td>265</td><td></td><td></td><td></td><td></td><td></td></tr><tr><td rowspan="2">0Cr16Ni6</td><td rowspan="2">棒材1000℃水冷+(-70~ -80℃)2h+420℃1h空冷</td><td>400</td><td></td><td>952</td><td></td><td></td><td></td><td></td><td></td><td></td><td></td></tr><tr><td>450</td><td></td><td>510</td><td></td><td></td><td></td><td></td><td></td><td></td><td></td></tr></table>

$①$ 此数据是 $\sigma_{10}$ ； $②$ 此数据是 $\sigma_{2000}$

图片摘要：该图主要展示 2 5在 和815C时OCr18Ni9钢的持久强度。
![](images/096595c762a45c51a98809bcd593dfaf398e091c48e41bfdf6c2ea8b279425a6.jpg)  
图2-5在 $704\mathrm{C}$ 和815C时OCr18Ni9钢的持久强度

表 2-16 ${450}^{ \circ  }\mathrm{C}$ 时的抗松弛性能  

<table><tr><td rowspan="2">材料牌号</td><td rowspan="2">试样状态</td><td rowspan="2">θ,℃</td><td rowspan="2">初应力σ,MPa</td><td colspan="7">经过下列时间(h)保温后的残余应力,MPa</td></tr><tr><td>100</td><td>500</td><td>560</td><td>1000</td><td>2000</td><td>3000</td><td>5000</td></tr><tr><td rowspan="2">3Cr13</td><td rowspan="2">1000℃正火+650℃回火</td><td rowspan="2">450</td><td>294</td><td>137</td><td>118</td><td></td><td>108</td><td></td><td>98</td><td>88</td></tr><tr><td>196</td><td>108</td><td>88</td><td></td><td>78</td><td></td><td>69</td><td>59</td></tr><tr><td rowspan="3">4Cr13</td><td rowspan="3"></td><td>450</td><td>294</td><td>147</td><td></td><td>118</td><td>109</td><td>98</td><td></td><td></td></tr><tr><td rowspan="2">500</td><td>294</td><td>88</td><td></td><td>59</td><td>49</td><td></td><td></td><td></td></tr><tr><td>196</td><td>59</td><td></td><td>39</td><td>29</td><td></td><td></td><td></td></tr></table>

（2）材料的高温蠕变性能见表2-17和图2-6、图2-7。

表 2-17 材料的高温蠕变性能  

<table><tr><td rowspan="2">合金牌号</td><td rowspan="2">热处理制度</td><td rowspan="2">θ,℃</td><td>σ0.01/250</td><td>σ0.2/100</td><td>σ1.0/1000</td><td>σ0.1/10000</td><td>σ0.2/10000</td><td>σ0.5/10000</td><td>σ1.0/10000</td><td>σ0.5/100000</td></tr><tr><td colspan="8">MPa</td></tr><tr><td>0Cr18Ni9</td><td></td><td></td><td colspan="8">见图2-6</td></tr><tr><td rowspan="4">1Cr18Ni9</td><td rowspan="4">1050℃水冷</td><td>540</td><td></td><td></td><td>118</td><td></td><td></td><td></td><td></td><td></td></tr><tr><td>650</td><td>69</td><td></td><td>48</td><td></td><td></td><td></td><td></td><td></td></tr><tr><td>730</td><td></td><td></td><td>21</td><td></td><td></td><td></td><td></td><td></td></tr><tr><td>815</td><td></td><td></td><td>6</td><td></td><td></td><td></td><td></td><td></td></tr><tr><td rowspan="3">2Cr13Ni4Mn9</td><td rowspan="3">1150℃水冷</td><td>500</td><td></td><td>147</td><td></td><td></td><td></td><td></td><td></td><td></td></tr><tr><td>600</td><td></td><td>108</td><td></td><td></td><td></td><td></td><td></td><td></td></tr><tr><td>700</td><td></td><td>59</td><td></td><td></td><td></td><td></td><td></td><td></td></tr><tr><td rowspan="3">1Cr13</td><td rowspan="3">1030℃油淬+750℃回火</td><td>400</td><td></td><td></td><td></td><td></td><td></td><td></td><td>121</td><td></td></tr><tr><td>450</td><td></td><td></td><td></td><td></td><td></td><td></td><td>103</td><td></td></tr><tr><td>500</td><td></td><td></td><td></td><td></td><td></td><td></td><td>93</td><td></td></tr><tr><td rowspan="8">2Cr13</td><td rowspan="4">1000~1020℃空冷+720~750℃回火</td><td>450</td><td></td><td></td><td></td><td></td><td>177</td><td>265</td><td></td><td></td></tr><tr><td>475</td><td></td><td></td><td></td><td></td><td>118</td><td></td><td></td><td></td></tr><tr><td>500</td><td></td><td></td><td></td><td></td><td>68</td><td>108</td><td>157</td><td></td></tr><tr><td>550</td><td></td><td></td><td></td><td></td><td>39</td><td>49</td><td>69</td><td></td></tr><tr><td rowspan="4">950~1000℃油淬+640~700℃回火,空冷</td><td>450</td><td></td><td></td><td></td><td>118</td><td></td><td></td><td></td><td>88</td></tr><tr><td>475</td><td></td><td></td><td></td><td></td><td></td><td></td><td></td><td>49</td></tr><tr><td>500</td><td></td><td></td><td></td><td>49</td><td></td><td></td><td></td><td>29</td></tr><tr><td>550</td><td></td><td></td><td></td><td>29</td><td></td><td></td><td></td><td>20</td></tr><tr><td rowspan="2">3Cr13</td><td rowspan="2">1000℃正火+650℃回火</td><td>400</td><td></td><td></td><td></td><td></td><td></td><td></td><td></td><td></td></tr><tr><td>450</td><td></td><td></td><td></td><td></td><td></td><td></td><td></td><td></td></tr><tr><td rowspan="7">1Cr17Ni2</td><td rowspan="3">1050℃油淬+550℃回火,空冷</td><td>300</td><td></td><td>343</td><td></td><td></td><td></td><td></td><td></td><td></td></tr><tr><td>400</td><td></td><td>294</td><td></td><td></td><td></td><td></td><td></td><td></td></tr><tr><td>450</td><td></td><td>275</td><td></td><td></td><td></td><td></td><td></td><td></td></tr><tr><td rowspan="4">1050℃油淬+680℃回火,空冷</td><td>300</td><td></td><td>363</td><td></td><td></td><td></td><td></td><td></td><td></td></tr><tr><td>400</td><td></td><td>314</td><td></td><td></td><td></td><td></td><td></td><td></td></tr><tr><td>500</td><td></td><td>49</td><td></td><td></td><td></td><td></td><td></td><td></td></tr><tr><td colspan="9">不同回火温度对蠕变性能的影响见图2-7</td></tr><tr><td rowspan="3">0Cr16Ni6</td><td rowspan="3">1000℃水冷+(-70~-80C)2h+420C1h,空冷</td><td>400</td><td></td><td>275</td><td></td><td></td><td></td><td></td><td></td><td></td></tr><tr><td>450</td><td></td><td>98</td><td></td><td></td><td></td><td></td><td></td><td></td></tr><tr><td>500</td><td></td><td>59</td><td></td><td></td><td></td><td></td><td></td><td></td></tr></table>

图片摘要：该图主要展示 2 17 材料的高温蠕变性能。
![](images/dc46377c5186f8119deed9f377c5ed25c066f6b93accbe7b757287c1a0a15e79.jpg)

图片摘要：该图主要展示 2 17 材料的高温蠕变性能。
![](images/cd7ee9126ab1500f0ea8545137098f568dde832b4062a64593a1f06c23aa0746.jpg)  
图2-6 在不同温度和不同蠕变速度下0Cr18Ni9的蠕变强度  
图2-7 1Cr17Ni21040℃油淬，不同温度回火后的蠕变性能（试验温度为 $450^{\circ}\mathrm{C}$ ，时间为10h，所加应力为 $275\mathrm{MPa}$ ）

# 2.4.6 疲劳性能

# （1）高周疲劳

疲劳极限见表2-18。

表 2-18 疲劳极限  

<table><tr><td>合金牌号</td><td>热处理制度</td><td>θ,℃</td><td>σ-1,MPa</td><td>σ-1H,MPa</td></tr><tr><td rowspan="2">1Cr18Ni9</td><td>板材1080~1130℃,水冷</td><td rowspan="2">室温</td><td>265</td><td></td></tr><tr><td>板材退火</td><td>226</td><td></td></tr><tr><td rowspan="5">1Cr13</td><td rowspan="4">1030~1050℃油淬+680~700℃回火</td><td>20</td><td>368</td><td>183</td></tr><tr><td>300</td><td>272</td><td>115</td></tr><tr><td>500</td><td>248</td><td>105</td></tr><tr><td>550</td><td>191</td><td>100</td></tr><tr><td>980℃油淬+480℃回火</td><td>室温</td><td>510</td><td></td></tr></table>

续表 2-18  

<table><tr><td>合金牌号</td><td colspan="2">热处理制度</td><td>θ,℃</td><td>σ-1,MPa</td><td>σ-1H,MPa</td></tr><tr><td rowspan="10">1Cr13</td><td colspan="2">980℃油淬+540℃回火</td><td>室温</td><td>537</td><td></td></tr><tr><td colspan="2">980℃油淬+595℃回火</td><td>室温</td><td>412</td><td></td></tr><tr><td colspan="2">980℃油淬+705℃回火</td><td>室温</td><td>307</td><td></td></tr><tr><td rowspan="7">在不同介质中</td><td>在空气中</td><td>20</td><td>421</td><td></td></tr><tr><td>在空气和湿蒸汽混合气体中</td><td>20</td><td>234</td><td></td></tr><tr><td>在蒸汽和空气的密闭容器中</td><td>75</td><td>359</td><td></td></tr><tr><td>在常压蒸汽中</td><td>100</td><td>373</td><td></td></tr><tr><td>在44.4MPa的蒸汽中</td><td>150</td><td>380</td><td></td></tr><tr><td>在163.2MPa的蒸汽中</td><td>370</td><td>373</td><td></td></tr><tr><td>在114MPa的蒸汽中</td><td>180</td><td>373</td><td></td></tr><tr><td rowspan="8">2Cr13</td><td rowspan="5" colspan="2">1020~1050℃油淬+700~720℃回火</td><td>20</td><td>363</td><td>235</td></tr><tr><td>200</td><td>343</td><td>216</td></tr><tr><td>300</td><td>314</td><td>196</td></tr><tr><td>400</td><td>304</td><td>167</td></tr><tr><td>500</td><td>235</td><td>127</td></tr><tr><td rowspan="3" colspan="2">淬火回火后经喷丸强化处理</td><td>20</td><td>392</td><td>284</td></tr><tr><td>300</td><td>353</td><td>235</td></tr><tr><td>400</td><td>314</td><td>226</td></tr><tr><td rowspan="3">1Cr17Ni2</td><td rowspan="3" colspan="2">1050℃油淬,580℃回火</td><td>20</td><td>481</td><td>294</td></tr><tr><td>400</td><td>441</td><td></td></tr><tr><td>500</td><td>392</td><td></td></tr></table>

注：循环周次 $10^{7}$ 。

1Cr17Ni2 不锈钢经不同温度回火后的旋转弯曲疲劳性能见图 2-8。

图片摘要：该图主要展示 2 81Cr17Ni2室温光滑与缺口旋转弯曲疲劳曲线为 回火；为 回火。
![](images/8176596ebf0eca7a66a5fde0f7d89be51e165d27a42883f4e313cd1f78ecd26b.jpg)  
图2-81Cr17Ni2室温光滑与缺口旋转弯曲疲劳曲线为 $530\mathrm{C}$ 回火；为 $580\mathrm{C}$ 回火

# （2）低周疲劳

OCr16Ni6室温和不同温度下的拉-拉疲劳性能见图2-9。

图片摘要：该图主要展示 2 81Cr17Ni2室温光滑与缺口旋转弯曲疲劳曲线为 回火；为 回火。
![](images/1271d680e1457acd8171b9137db448fd966b095e4016b1b152266f48ed248247.jpg)  
图2-9 0Cr16Ni6不同温度下拉-拉疲劳中值 $S - N$ 曲线

# 2.5 耐腐蚀性能

# （1）0Cr18Ni9钢的耐腐蚀性能

a. 在硝酸、硫酸、乙酸、草酸和磷酸中的等腐蚀曲线分别见图2-10、图2-11、图2-12、图2-13和图2-14。

图片摘要：该图主要展示 2 9 0Cr16Ni6不同温度下拉 拉疲劳中值 曲线。
![](images/83024d1962f4dd17bd3c05e6e70b8dbb1d67fa18a96805df7765a0a86e9fd8c7.jpg)  
图2-10 0Cr18Ni9钢在硝酸中的耐腐蚀曲线

图片摘要：该图主要展示 2 10 0Cr18Ni9钢在硝酸中的耐腐蚀曲线。
![](images/de8d06cf5d84a29799f9aa0ca9ae58bea7e8a289ecde6ce7c14700cb717c4858.jpg)  
图2-11 0Cr18Ni9钢在硫酸中的耐腐蚀曲线

图片摘要：该图主要展示 2 11 0Cr18Ni9钢在硫酸中的耐腐蚀曲线。
![](images/a7a93dd608bb7e8765e703d31878e6af4da17bfd7514c6a021149dfe765043c0.jpg)  
图2-12 0Cr18Ni9钢在乙酸中的耐腐蚀曲线

图片摘要：该图主要展示 2 12 0Cr18Ni9钢在乙酸中的耐腐蚀曲线。
![](images/77adababb9548a39df62abda25902cae78e432da5e1a942e453dc5f2d6d11a15.jpg)  
图2-13 0Cr18Ni9钢在草酸中的耐腐蚀曲线

图片摘要：该图主要展示 2 13 0Cr18Ni9钢在草酸中的耐腐蚀曲线。
![](images/495449ed66afdb6aa69de6f3a95f4c227fd87abf704d75c9447cf8cd1d09b803.jpg)  
图2-14 0Cr18Ni9钢在磷酸中的耐腐蚀曲线

# b. 耐晶间腐蚀性能

固溶状态的材料，可按GB1223-75T法（硫酸铜 $+$ 硫酸 $+$ 铜屑）或X法(65%硝酸)进行晶间腐蚀检验。

零件长期在腐蚀介质、水或蒸汽介质中工作时，可能发生晶间腐蚀破坏。

# c. 耐应力腐蚀性能

固溶状态下，U形恒应变试样，在 $42\%$ 氯化镁沸腾溶液中，经31h发生晶间腐蚀破坏。

# （2）1Cr18Ni9Ti钢的耐腐蚀性能

# a. 抗氧化性能

在空气介质中于规定温度下经100h试验后的氧化增重见表2-19。

表 2-19 氧化增重速率  

<table><tr><td>介 质</td><td>θ,℃</td><td>t,h</td><td>氧化增重速率,g/(m2·h)</td></tr><tr><td rowspan="3">湿空气</td><td>870</td><td></td><td>0.225</td></tr><tr><td>980</td><td>100</td><td>1.46</td></tr><tr><td>1100</td><td></td><td>8.83</td></tr><tr><td rowspan="3">干空气</td><td>870</td><td></td><td>0.067</td></tr><tr><td>980</td><td>100</td><td>0.289</td></tr><tr><td>1100</td><td></td><td>0.392</td></tr></table>

在 $800\sim 900^{\circ}C$ 以下的空气及航空燃料产物的气氛中，1Cr18Ni9Ti钢具有稳定的抗氧化性，连续工作时，钢在 $900^{\circ}C$ 以下是稳定的，而在频繁冷热交变条件下断续工作时，在 $800^{\circ}C$ 以下也是稳定的。

b. 耐均匀腐蚀性能见表2-20。

表 2-20 耐均匀腐蚀性能  

<table><tr><td colspan="3">介 质 条 件</td><td rowspan="2">t,h.</td><td rowspan="2">腐蚀速度mm/a</td></tr><tr><td>介 质</td><td>浓度,%</td><td>θ,℃</td></tr><tr><td rowspan="7">硝酸</td><td>30</td><td>20</td><td rowspan="7">720</td><td>0.007</td></tr><tr><td>50~66</td><td>20</td><td>0</td></tr><tr><td>93</td><td>43</td><td>0.05</td></tr><tr><td>95</td><td>37~55</td><td>0.03</td></tr><tr><td>97</td><td>55</td><td>0.76</td></tr><tr><td>99</td><td>55</td><td>1.25</td></tr><tr><td>99.67</td><td>55</td><td>&lt;10.0</td></tr><tr><td rowspan="5">硫酸</td><td>2</td><td>50</td><td>68</td><td>0.016</td></tr><tr><td>2</td><td>100</td><td>42</td><td>30~65</td></tr><tr><td>5</td><td>50</td><td>≈20</td><td>3.0~4.5</td></tr><tr><td>5</td><td>100~105</td><td>16~43</td><td>3.3~15</td></tr><tr><td>80</td><td>20</td><td>120</td><td>0.46</td></tr><tr><td rowspan="4">混合酸</td><td>H2SO4,78 HNO3,0.5</td><td>20</td><td>360</td><td>0.003</td></tr><tr><td>H2SO4,78 HNO3,0.5</td><td>90</td><td>360</td><td>0.05</td></tr><tr><td>H2SO4,78 HNO3,1.0</td><td>20</td><td>360</td><td>0.0018</td></tr><tr><td>H2SO4,78 HNO3,1.0</td><td>90</td><td>360</td><td>0.0251</td></tr><tr><td rowspan="2">氢氧化钠</td><td>≈12</td><td>100</td><td>48</td><td>0.0044</td></tr><tr><td>≈35</td><td>100</td><td>143</td><td>0.008</td></tr><tr><td rowspan="2">硫</td><td rowspan="2">熔化的</td><td>130</td><td></td><td>&lt;0.1</td></tr><tr><td>445</td><td></td><td>&lt;3.0</td></tr><tr><td rowspan="2">氯</td><td rowspan="2">干燥的</td><td>20</td><td></td><td>&lt;0.1</td></tr><tr><td>100</td><td></td><td>&gt;10.0</td></tr><tr><td rowspan="2">氯化氢</td><td rowspan="2">干燥的</td><td>20~100</td><td></td><td>&lt;1.0</td></tr><tr><td>100~500</td><td></td><td>&lt;10.0</td></tr></table>

c. 耐晶间腐蚀性能

按GB1223—75《不锈耐酸钢晶间腐蚀倾向试验方法》进行检验时，可以按硫酸-硫酸铜-铜屑(T)法、硫酸-硫酸铜(L法)或 $65\% \mathrm{HNO}_3(\mathrm{X}$ 法)的要求。

（3）2Cr13Ni4Mn9钢的耐腐蚀性能

a. 抗氧化性能。

在 $750\sim 800^{\circ}\mathrm{C}$ 以下的热空气中具有稳定的抗氧化性能。

b. 耐晶间腐蚀性能

固溶处理温度、冷速及冷变形速率对2Cr13Ni4Mn9钢晶间腐蚀性能的影响见图2-15。

图2-15 固溶处理温度、固溶后冷速及冷变形率对钢的  
晶间腐蚀性能的影响   
图片摘要：该图主要展示 2 15 固溶处理温度、固溶后冷速及冷变形率对钢的。
![](images/6e3c67e54ec39b8f7b90603c4266ab9ade315c33958e63738fea9ef5cc7ddad9.jpg)  
一无晶间腐蚀裂纹；一有晶间腐蚀裂纹

晶间腐蚀试验按GB1223—75《不锈耐酸钢晶间腐蚀倾向试验方法》中的L法进行。钢的晶间腐蚀敏化，即时间-温度-敏化(TTS)曲线见图2-16。

图2-16 2Cr13Ni4Mn9钢的晶间腐蚀敏化(TTS)曲线  
图片摘要：该图主要展示 2 16 2Cr13Ni4Mn9钢的晶间腐蚀敏化(TTS)曲线。
![](images/332e18abd88a7985ec5e06d4d70d888ea8128d1a74e7e079b3c27e9bf65e8d8f.jpg)  
一无晶间腐蚀裂纹；一有晶间腐蚀裂纹

在 $1050\mathrm{C}$ 固溶，冷至不同温度，保持不同的时间。晶间腐蚀试验按GB1223—75中L法进

行。

# （4）1Cr19Ni11Si4AlTi钢的耐腐蚀性能

# a. 耐晶间腐蚀性能

1Cr19Ni11Si4AlTi 钢板材所制的试样, 不论其表面状态如何 (酸洗、吹砂或磨光) 均能通过 GB1223-75 之 T 法检验而无晶间腐蚀, (试样在试验前均经 $650^{\circ} \mathrm{C} 2 \mathrm{~h}$ 敏化处理) 用 X 法检验时, 腐蚀速率大于 $1.5 \mathrm{~g} /(\mathrm{m}^{2} \cdot \mathrm{h})$ 被认为不能通过该项检验。

b. 耐均匀腐蚀性能见表2-21。

表 2-21 耐均匀腐蚀性能  

<table><tr><td colspan="3">介 质 条 件</td><td rowspan="2">试验时间h</td><td rowspan="2">腐蚀速率g/(m2·h)</td></tr><tr><td>介 质</td><td>浓度,%</td><td>温度,%</td></tr><tr><td rowspan="6">HNO3</td><td>50</td><td rowspan="5">60</td><td rowspan="5">100</td><td>0.045</td></tr><tr><td>65</td><td>0.044~0.049</td></tr><tr><td>75</td><td>0.030~0.034</td></tr><tr><td>85</td><td>0.018~0.019</td></tr><tr><td>95</td><td>0.019</td></tr><tr><td>98</td><td>80~85</td><td>48</td><td>0.092(mm/a)</td></tr></table>

# （5）1Cr13钢的耐腐蚀性能

a. 抗氧化性能见表2-22。

表 2-22 抗氧化性能  

<table><tr><td>θ,℃</td><td>800</td><td>900</td><td>1000</td><td>1100</td><td>1200</td></tr><tr><td>在空气中加热200h的氧化速率,g/(m2·h)</td><td>0.5</td><td>1.5</td><td>14.0</td><td>24.0</td><td>50.0</td></tr></table>

b. 在不同介质中的耐腐蚀性能见表2-23。

表 2-23 不同介质中的腐蚀性能  

<table><tr><td colspan="3">介 质 条 件</td><td rowspan="2">试验时间h</td><td rowspan="2">腐蚀速度mm/a</td></tr><tr><td>介 质</td><td>浓度,%</td><td>温度,%</td></tr><tr><td rowspan="11">硝 酸</td><td>5</td><td>20</td><td></td><td>&lt;0.1</td></tr><tr><td>7</td><td>20</td><td>720</td><td>0.004</td></tr><tr><td>5</td><td>沸腾</td><td></td><td>1.0~3.0</td></tr><tr><td>20</td><td>20</td><td></td><td>&lt;0.1</td></tr><tr><td>20</td><td>沸腾</td><td></td><td>&lt;1.0</td></tr><tr><td>50</td><td>20</td><td></td><td>&lt;0.1</td></tr><tr><td>50</td><td>沸腾</td><td>24</td><td>1.21</td></tr><tr><td>65</td><td>20</td><td></td><td>&lt;0.1</td></tr><tr><td>65</td><td>沸腾</td><td>24</td><td>2.2</td></tr><tr><td>90</td><td>20</td><td></td><td>&lt;0.1</td></tr><tr><td>90</td><td>沸腾</td><td></td><td>10.0</td></tr><tr><td rowspan="2">醋 酸</td><td>10~50</td><td>20~40</td><td></td><td>0.15~1.0</td></tr><tr><td>10</td><td>沸腾</td><td></td><td>不可用</td></tr></table>

续表 2-23  

<table><tr><td colspan="3">介 质 条 件</td><td rowspan="2">试验时间h</td><td rowspan="2">腐蚀速度mm/a</td></tr><tr><td>介质</td><td>浓度,%</td><td>温度,℃</td></tr><tr><td rowspan="2">蚁酸</td><td>10~50</td><td>20</td><td></td><td>&lt;0.1</td></tr><tr><td>10~50</td><td>沸腾</td><td></td><td>&gt;10.0</td></tr><tr><td rowspan="3">柠檬酸</td><td>1</td><td>20</td><td></td><td>&lt;0.1</td></tr><tr><td>1</td><td>沸腾</td><td></td><td>&lt;10.0</td></tr><tr><td>25</td><td>20</td><td>720</td><td>0.58</td></tr><tr><td>氨</td><td>溶液或气体</td><td>20~100</td><td></td><td>&lt;0.1</td></tr><tr><td rowspan="3">氢氧化钠</td><td>20</td><td>50</td><td></td><td>&lt;0.1</td></tr><tr><td>20</td><td>沸腾</td><td></td><td>&lt;1.0</td></tr><tr><td>50</td><td>100</td><td></td><td>1.0~3.0</td></tr><tr><td rowspan="2">草酸钾</td><td rowspan="2">浓 液</td><td>20</td><td></td><td>&lt;0.1</td></tr><tr><td>沸腾</td><td></td><td>&lt;10.0</td></tr><tr><td rowspan="2">硝酸铵</td><td rowspan="2">≈65</td><td>20</td><td>1127</td><td>0.0022</td></tr><tr><td>125</td><td>110</td><td>0.165</td></tr></table>

c. 经不同温度回火后在 $3.5\% \mathrm{NaCl}$ 水溶液中的腐蚀失重见图2-17。

图片摘要：该图主要展示 2 17 1Cr13钢经不同温度回火后在 水溶液中的腐蚀失重（试验时间为100d）。
![](images/1814bc0c01e893149ef054a636bab7c67b2b3b9960a8acb8580ac4b1e40144b5.jpg)  
图2-17 1Cr13钢经不同温度回火后在 $3.5\% \mathrm{NaCl}$ 水溶液中的腐蚀失重（试验时间为100d）

（6）2Cr13钢的耐腐蚀性能

a. 抗氧化性能

在 $700\mathrm{C}$ 以下具有稳定的抗氧化性能。

b. 在不同介质中的腐蚀速度见表2-24。

表 2-24 在不同介质中的腐蚀速度  

<table><tr><td colspan="3">试 验 条 件</td><td rowspan="2">腐蚀速度mm/a</td></tr><tr><td>介 质</td><td>浓度,%</td><td>温度,℃</td></tr><tr><td rowspan="10">硝酸</td><td>5</td><td>20</td><td>&lt;0.1</td></tr><tr><td>5</td><td>沸腾</td><td>3.0~10.0</td></tr><tr><td>20</td><td>20</td><td>&lt;0.1</td></tr><tr><td>20</td><td>沸腾</td><td>1.0~3.0</td></tr><tr><td>50</td><td>20</td><td>&lt;0.1</td></tr><tr><td>50</td><td>沸腾</td><td>&lt;3.0</td></tr><tr><td>65</td><td>20</td><td>&lt;0.1</td></tr><tr><td>65</td><td>沸腾</td><td>3.0~10.0</td></tr><tr><td>90</td><td>20</td><td>&lt;0.1</td></tr><tr><td>90</td><td>沸腾</td><td>&lt;10.0</td></tr><tr><td>硼 酸</td><td>50~饱和</td><td>100</td><td>&lt;0.1</td></tr><tr><td rowspan="5">醋 酸</td><td>1</td><td>90</td><td>&lt;0.1</td></tr><tr><td>5</td><td>20</td><td>&lt;1.0</td></tr><tr><td>5</td><td>沸腾</td><td>&gt;10.0</td></tr><tr><td>10</td><td>20</td><td>&lt;1.0</td></tr><tr><td>10</td><td>沸腾</td><td>&gt;10.0</td></tr><tr><td rowspan="2">柠檬酸</td><td>1</td><td>20</td><td>&lt;0.1</td></tr><tr><td>20</td><td>沸腾</td><td>&lt;10.0</td></tr><tr><td rowspan="2">蚁 酸</td><td>10~50</td><td>20</td><td>&lt;0.1</td></tr><tr><td>10~50</td><td>沸腾</td><td>&gt;10.0</td></tr><tr><td>氢氧化钠</td><td>20</td><td>50</td><td>&lt;1.0</td></tr></table>

c. 经不同温度回火后，在 $3\% \mathrm{NaCl}$ 水溶液中耐腐蚀性能的变化见图2-18。

图片摘要：该图主要展示 2 24 在不同介质中的腐蚀速度。
![](images/cbc5d74db177d7fcd12f3c01ed29521fafe934a434303caff9fe39f45de9f2e8.jpg)  
图2-18 不同温度回火对钢在 $3\% \mathrm{NaCl}$ 水溶液中腐蚀失重的影响（试验时间为100d）

（7）3Cr13钢的耐蚀性能

a.抗氧化性能

在 $700\mathrm{C}$ 以下具有稳定的抗氧化性能。

b. 耐腐蚀性能

在 $3\% \mathrm{NaCl}$ 水溶液中的腐蚀失重见图2-19。

图片摘要：该图主要展示 2 19 经不同温度回火后，在 水溶液中的腐蚀失重（热处理制度为 ，油冷，不同温度下回火，试验时间为100d）。
![](images/76caeb9ce0a80a499c60ca6d2b22664a000f47a53be5ecdd520d63bdcd5807dd.jpg)  
图2-19 经不同温度回火后，在 $3\% \mathrm{NaCl}$ 水溶液中的腐蚀失重（热处理制度为 $1000\mathrm{C}$ ，油冷，不同温度下回火，试验时间为100d）

（8）4Cr13钢的抗氧化性能

该钢在 $850^{\circ}\mathrm{C}$ 以下具有稳定的抗氧化性能，可在此温度下长期使用。

（9）1Cr17Ni2钢的耐腐蚀性能

a. 抗氧化性能

在 $800^{\circ} \mathrm{C}$ 以下的空气介质中，具有稳定的抗氧化性能。

b. 经不同温度回火后的耐盐雾腐蚀性能见表2-25。

表 2-25 耐盐雾腐蚀性能  

<table><tr><td>回火温度, \( ^\circ \mathrm{C} \)</td><td>300</td><td>450</td><td>500</td><td>530</td><td>560</td><td>580</td><td>600</td><td>620</td><td>650</td><td>680</td></tr><tr><td>腐蚀失重, \( \mathrm{g}/\mathrm{m}^2 \)</td><td>0.28</td><td>0.20</td><td>1.49</td><td>6.48</td><td>6.14</td><td>3.42</td><td>0.44</td><td>0.15</td><td>0.34</td><td>0.34</td></tr></table>

注：试样经 $1040^{\circ}\mathrm{C}$ 油淬，而后在不同温度下回火 $2\mathrm{h}$ ，空冷。

试验按HCS209-66《金属材料及其防护层盐雾试验方法》进行，试验介质为 $3.5\% \mathrm{NaCl}$ 水溶液，温度为 $35\pm 1\mathrm{C}$ ，试验时间为100d。

c. 钢的抗应力腐蚀性能见表2-26。

表 2-26 抗应力腐蚀性能  

<table><tr><td colspan="2">恒应变法(弯曲法)测定</td><td colspan="2">恒应力法(拉伸法)测定</td></tr><tr><td>施加应力,MPa</td><td>至破断时间,h</td><td>施加应力,MPa</td><td>至破断时间,h</td></tr><tr><td rowspan="4">667</td><td>13</td><td rowspan="4">667</td><td>36</td></tr><tr><td>15</td><td>36</td></tr><tr><td>18</td><td>56</td></tr><tr><td>180</td><td></td></tr></table>

注：试样经 $1040\mathrm{C}$ 油淬 $+530\mathrm{C}2\mathrm{h}$ 回火，空冷。

试验分为恒应变及恒应力两种方法，恒应变试验在交替轮上进行，恒应力试验在拉伸试验机上进行。试验介质为 $3.5\% \mathrm{NaCl}$ 水溶液，温度为 $35 \pm 1^{\circ} \mathrm{C}$ 。

d. 淬火冷速对钢腐蚀性能的影响见图2-20。

图片摘要：该图主要展示 2 20 淬火冷速对钢耐腐蚀性能的影响（热处理制度为 油淬 回火）。
![](images/8c6bd8cd5be7ec5aa67fb5755ee80c39afb54b4c1b103ce5ac9555108290ee4c.jpg)  
图2-20 淬火冷速对钢耐腐蚀性能的影响（热处理制度为 $1040^{\circ}\mathrm{C}$ 油淬 $+530^{\circ}\mathrm{C}$ 回火）

应力腐蚀及盐雾腐蚀试验均在 $3.5\% \mathrm{NaCl}$ 水溶液中进行，温度为 $35 \pm 1^{\circ} \mathrm{C}$ ，应力腐蚀试验时施加的应力为 $667 \mathrm{MPa}$ ，盐雾腐蚀试验持续 $100 \mathrm{~d}$ 。

（10）0Cr16Ni6钢的耐腐蚀性能

a. 抗氧化性能

在 $420^{\circ}\mathrm{C}$ 以下的空气介质中及航空燃料燃烧产物的气氛中，具有稳定的抗氧化性能。

b. 耐均匀腐蚀性能与 1Cr17Ni2 不锈钢相近

c. 耐晶间腐蚀性能

按GB1223—75《不锈耐酸钢晶间腐蚀倾向试验方法》进行晶间腐蚀试验时，全程处理状态下的试样，可满足L法的技术要求。

d. 耐应力腐蚀性能见表2-27。

表 2-27 耐应力腐蚀性能 ${}^{\text{①}}$   

<table><tr><td>试样截面积,\(mm^2\)</td><td>试验应力\(75\% \sigma_{0.2},MPa\)</td><td>试验时间,h</td><td>剩余强度\(\sigma_b,MPa\)</td></tr><tr><td>4.7</td><td></td><td rowspan="4">720</td><td>1305</td></tr><tr><td>4.9</td><td></td><td>1265</td></tr><tr><td>4.9</td><td>809</td><td>1314</td></tr><tr><td>4.8</td><td>801</td><td>1314</td></tr><tr><td>4.7</td><td></td><td rowspan="4">1440</td><td>1285</td></tr><tr><td>4.8</td><td></td><td>1294</td></tr><tr><td>4.8</td><td>760</td><td>1294</td></tr><tr><td>4.8</td><td>760</td><td>1275</td></tr></table>

① 试验条件为 $3.5\% \mathrm{NaCl}$ 蒸馏水溶液中，温度为 $35 \pm 1^{\circ} \mathrm{C}$ 。

# 2.6 模拟试验性能

不锈钢的模拟试验性能见表2-28。

表 2-28 发动机后拉杆的拉-拉疲劳性能  

<table><tr><td rowspan="2">零件名称</td><td rowspan="2">钢号</td><td rowspan="2">θ,℃</td><td>Pmax</td><td>Pmin</td><td rowspan="2">f,Hz</td><td rowspan="2">N,周</td></tr><tr><td colspan="2">N</td></tr><tr><td rowspan="2">侧拉杆</td><td>0Cr16Ni6</td><td rowspan="4">400</td><td rowspan="2">22360</td><td rowspan="2">2236</td><td rowspan="4">0.5</td><td>3805</td></tr><tr><td>1Cr17Ni2</td><td>3340</td></tr><tr><td rowspan="2">斜拉杆</td><td>0Cr16Ni6</td><td rowspan="2">40210</td><td rowspan="2">4021</td><td>6434</td></tr><tr><td>1Cr17Ni2</td><td>5533</td></tr></table>

# 2.7 材料的工艺性

材料工艺性能见表2-29。

表 2-29 材料工艺性能
