Repository: C-zj02/CFD-claw

<div align="center">

**English** | [中文](#中文版) | [Français](README_FR.md) | [Русский](README_RU.md) | [हिन्दी](README_HI.md) | [العربية](README_AR.md) | [Português](README_PT.md)

# 🚀 Claude Code Python

**A Complete Python Reimplementation Based on Real Claude Code Source**

*From TypeScript Source → Rebuilt in Python with ❤️*

***
**🔥 Active Development • New Features Weekly 🔥**

</div>

***

## 🎯 What is This?

**Clawd Code** is a **complete Python rewrite** of Claude Code, based on the **real TypeScript source code**.

File: RAG-data/飞机设计手册_第3册_材料(下).pdf-a55ef3e7-383c-4803-9fc4-301627ebdb8e.md (part 10 of 15)
W 固溶热处理状态。
<table><tr><td rowspan="2" colspan="3">爆破爆破量</td><td rowspan="2" colspan="3">爆破时间装置</td><td rowspan="2" colspan="101">爆破时间装置</td><td></td><td></td><td></td><td></td><td></td><td></td><td></td><td></td><td></td><td></td><td></td><td></td><td></td><td></td><td></td><td></td><td></td><td></td><td></td><td></td><td></td><td></td><td></td><td></td><td></td><td></td><td></td><td></td><td></td><td></td><td></td><td></td><td></td><td></td><td></td><td></td><td></td><td></td><td></td><td></td><td></td><td></td><td></td><td></td><td></td><td></td><td></td><td></td><td></td><td></td><td></td><td></td><td></td><td></td><td></td><td></td><td></td><td></td><td></td><td></td><td></td><td></td><td></td><td></td><td></td><td></td><td></td><td></td><td></td><td></td><td></td><td></td><td></td><td></td><td></td><td></td><td></td><td></td><td></td><td></td><td></td><td></td><td></td><td></td><td></td><td></td><td></td><td></td><td></td><td></td><td></td><td></td><td></td><td></td><td></td><td></td><td></td><td></td><td></td><td></td><td></td><td></td><td></td><td></td><td></td><td></td><td></td><td></td><td></td><td></td><td></td><td></td><td></td><td></td><td></td><td></td><td></td><td></td><td></td><td></td><td></td><td></td><td></td><td></td><td></td><td></td><td></td><td></td><td></td><td></td><td></td><td></td><td></td><td></td><td></td><td></td><td></td><td></td><td></td><td></td><td></td><td></td><td></td><td></td><td></td><td></td><td></td><td></td><td></td><td></td><td></td><td></td><td></td><td></td><td></td><td></td><td></td><td></td><td></td><td></td><td></td><td></td><td></td><td></td><td></td><td></td><td></td><td></td><td></td><td></td><td></td><td></td><td></td><td></td><td></td><td></td><td></td><td></td><td></td><td></td><td></td><td></td><td></td><td></td><td></td><td></td><td></td><td></td><td></td><td></td><td></td><td></td><td></td><td></td><td></td><td></td><td></td><td></td><td></td><td></td><td></td><td></td><td></td><td></td><td></td><td></td><td></td><td></td><td></td><td></td><td></td><td></td><td></td><td></td><td></td><td></td><td></td><td></td><td></td><td></td><td></td><td></td><td></td><td></td><td></td><td></td><td></td><td></td><td></td><td></td><td></td><td></td><td></td><td></td><td></td><td></td><td></td><td></td><td></td><td></td><td></td><td></td><td></td><td></td><td></td><td></td><td></td><td></td><td></td><td></td><td></td><td></td><td></td><td></td><td></td><td></td><td></td><td></td><td></td><td></td><td></td><td></td><td></td><td></td><td></td><td></td><td></td><td></td><td></td><td></td><td></td><td></td><td></td><td></td><td></td><td></td><td></td><td></td><td></td><td></td><td></td><td></td><td></td><td></td><td></td><td></td><td></td><td></td><td></td><td></td><td></td><td></td><td></td><td></td><td></td><td></td><td></td><td></td><td></td><td></td><td></td><td></td><td></td><td></td><td></td><td></td><td></td><td></td><td></td><td></td><td></td><td></td><td></td><td></td><td></td><td></td><td></td><td></td><td></td><td></td><td></td><td></td><td></td><td></td><td></td><td></td><td></td><td></td><td></td><td></td><td></td><td></td><td></td><td></td><td></td><td></td><td></td><td></td><td></td><td></td><td></td><td></td><td></td><td></td><td></td><td></td><td></td><td></td><td></td><td></td><td></td><td></td><td></td><td></td><td></td><td></td><td></td><td></td><td></td><td></td><td></td><td></td><td></td><td></td><td></td><td></td><td></td><td></td><td></td><td></td><td></td><td></td><td></td><td></td><td></td><td></td><td></td><td></td><td></td><td></td><td></td><td></td><td></td><td></td><td></td><td></td><td></td><td></td><td></td><td></td><td></td><td></td><td></td><td></td><td></td><td></td><td></td><td></td><td></td><td></td><td></td><td></td><td></td><td></td><td></td><td></td><td></td><td></td><td></td><td></td><td></td><td></td><td></td><td></td><td></td><td></td><td></td><td></td><td></td><td></td><td></td><td></td><td></td><td></td><td></td><td></td><td></td><td></td><td></td><td></td><td></td><td></td><td></td><td></td><td></td><td></td><td></td><td></td><td></td><td></td><td></td><td></td><td></td><td></td><td></td><td></td><td></td><td></td><td></td><td></td><td></td><td></td><td></td><td></td><td></td><td></td><td></td><td></td><td></td><td></td><td></td><td></td><td></td><td></td><td></td><td></td><td></td><td></td><td></td><td></td><td></td><td></td><td></td><td></td><td></td><td></td><td></td><td></td><td></td><td></td><td></td><td></td><td></td><td></td><td></td><td></td><td></td><td></td><td></td><td></td><td></td><td></td><td></td><td></td><td></td><td></td><td></td><td></td><td></td><td></td><td></td><td></td><td></td><td></td><td></td><td></td><td></td><td></td><td></td><td></td><td></td><td></td><td></td><td></td><td></td><td></td><td></td><td></td><td></td><td></td><td></td><td></td><td></td><td></td><td></td><td></td><td></td><td></td><td></td><td></td><td></td><td></td><td></td><td></td><td></td><td></td><td></td><td></td><td></td><td></td><td></td><td></td><td></td><td></td><td></td><td></td><td></td><td></td><td></td><td></td><td></td><td></td><td></td><td></td><td></td><td></td><td></td><td></td><td></td><td></td><td></td><td></td><td></td><td></td><td></td><td></td><td></td><td></td><td></td><td></td><td></td><td></td><td></td><td></td><td></td><td></td><td></td><td></td><td></td><td></td><td></td><td></td><td></td><td></td><td></td><td></td><td></td><td></td><td></td><td></td><td></td><td></td><td></td><td></td><td></td><td></td><td></td><td></td><td></td><td></td><td></td><td></td><td></td><td></td><td></td><td></td><td></td><td></td><td></td><td></td><td></td><td></td><td></td><td></td><td></td><td></td><td></td><td></td><td></td><td></td><td></td><td></td><td></td><td></td><td></td><td></td><td></td><td></td><td></td><td></td><td></td><td></td><td></td><td></td><td></td><td></td><td></td><td></td><td></td><td></td><td></td><td></td><td></td><td></td><td></td><td></td><td></td><td></td><td></td><td></td><td></td><td></td><td></td><td></td><td></td><td></td><td></td><td></td><td></td><td></td><td></td><td></td><td></td><td></td><td></td><td></td><td></td><td></td><td></td><td></td><td></td><td></td><td></td><td></td><td></td><td></td><td></td><td></td><td></td><td></td><td></td><td></td><td></td><td></td><td></td><td></td><td></td><td></td><td></td><td></td><td></td><td></td><td></td><td></td><td></td><td></td><td></td><td></td><td></td><td></td><td></td><td></td><td></td><td></td><td></td><td></td><td></td><td></td><td></td><td></td><td></td><td></td><td></td><td></td><td></td><td></td><td></td><td></td><td></td><td></td><td></td><td></td><td></td><td></td><td></td><td></td><td></td><td></td><td></td><td></td><td></td><td></td><td></td><td></td><td></td><td></td><td></td><td></td><td></td><td></td><td></td><td></td><td></td><td></td><td></td><td></td><td></td><td></td><td></td><td></td><td></td><td></td><td></td><td></td><td></td><td></td><td></td><td></td><td></td><td></td><td></td><td></td><td></td><td></td><td></td><td></td><td></td><td></td><td></td><td></td><td></td><td></td><td></td><td></td><td></td><td></td><td></td><td></td><td></td><td></td><td></td><td></td><td></td><td></td><td></td><td></td><td></td><td></td><td></td><td></td><td></td><td></td><td></td><td></td><td></td><td></td><td></td><td></td><td></td><td></td><td></td><td></td><td></td><td></td><td></td><td></td><td></td><td></td><td></td><td></td><td></td><td></td><td></td><td></td><td></td><td></td><td></td><td></td><td></td><td></td><td></td><td></td><td></td><td></td><td></td><td></td><td></td><td></td><td></td><td></td><td></td><td></td><td></td><td></td><td></td><td></td><td></td><td></td><td></td><td></td><td></td><td></td><td></td><td></td><td></td><td></td><td></td><td></td><td></td><td></td><td></td><td></td><td></td><td></td><td></td><td></td><td></td><td></td><td></td><td></td><td></td><td></td><td></td><td></td><td></td><td></td><td></td><td></td><td></td><td></td><td></td><td></td><td></td><td></td><td></td><td></td><td></td><td></td><td></td><td></td><td></td><td></td><td></td><td></td><td></td><td></td><td></td><td></td><td></td><td></td><td></td><td></td><td></td><td></td><td></td><td></td><td></td><td></td><td></td><td></td><td></td><td></td><td></td><td></td><td></td><td></td><td></td><td></td><td></td><td></td><td></td><td></td><td></td><td></td><td></td><td></td><td></td><td></td><td></td><td></td><td></td><td></td><td></td><td></td><td></td><td></td><td></td><td></td><td></td><td></td><td></td><td></td><td></td><td></td><td></td><td></td><td></td><td></td><td></td><td></td><td></td><td></td><td></td><td></td><td></td><td></td><td></td><td></td><td></td><td></td><td></td><td></td><td></td><td></td><td></td><td></td><td></td><td></td><td></td><td></td><td></td><td></td><td></td><td></td><td></td><td></td><td></td><td></td><td></td><td></td><td></td><td></td><td></td><td></td><td></td><td></td><td></td><td></td><td></td><td></td><td></td><td></td><td></td><td></td><td></td><td></td><td></td><td></td><td></td><td></td><td></td><td></td><td></td><td></td><td></td><td></td><td></td><td></td><td></td><td></td><td></td><td></td><td></td><td></td><td></td><td></td><td></td><td></td><td></td><td></td><td></td><td></td><td></td><td></td><td></td><td></td><td></td><td></td><td></td><td></td><td></td><td></td><td></td><td></td><td></td><td></td><td></td><td></td><td></td><td></td><td></td><td></td><td></td><td></td><td></td><td></td><td></td><td></td><td></td><td></td><td></td><td></td><td></td><td></td><td></td><td></td><td></td><td></td><td></td><td></td><td></td><td></td><td></td><td></td><td></td><td></td><td></td><td></td><td></td><td></td><td></td><td></td><td></td><td></td><td></td><td></td><td></td><td></td><td></td><td></td><td></td><td></td><td></td><td></td><td></td><td></td><td></td><td></td><td></td><td></td><td></td><td></td><td></td><td></td><td></td><td></td><td></td><td></td><td></td><td></td><td></td><td></td><td></td><td></td><td></td><td></td><td></td><td></td><td></td><td></td><td></td><td></td><td></td><td></td><td></td><td></td><td></td><td></td><td></td><td></td><td></td><td></td><td></td><td></td><td></td><td></td><td></td><td></td><td></td><td></td><td></td><td></td><td></td><td></td><td></td><td></td><td></td><td></td><td></td><td></td><td></td><td></td><td></td><td></td><td></td><td></td><td></td><td></td><td></td><td></td><td></td><td></td><td></td><td></td><td></td><td></td><td></td><td></td><td></td><td></td><td></td><td></td><td></td><td></td><td></td><td></td><td></td><td></td><td></td><td></td><td></td><td></td><td></td><td></td><td></td><td></td><td></td><td></td><td></td><td></td><td></td><td></td><td></td><td></td><td></td><td></td><td></td><td></td><td></td><td></td><td></td><td></td><td></td><td></td><td></td><td></td><td></td><td></td><td></td><td></td><td></td><td></td><td></td><td></td><td></td><td></td><td></td><td></td><td></td><td></td><td></td><td></td><td></td><td></td><td></td><td></td><td></td><td></td><td></td><td></td><td></td><td></td><td></td><td></td><td></td><td></td><td></td><td></td><td></td><td></td><td></td><td></td><td></td><td></td><td></td><td></td><td></td><td></td><td></td><td></td><td></td><td></td><td></td><td></td><td></td><td></td><td></td><td></td><td></td><td></td><td></td><td></td><td></td><td></td><td></td><td></td><td></td><td></td><td></td><td></td><td></td><td></td><td></td><td></td><td></td><td></td><td></td><td></td><td></td><td></td><td></td><td></td><td></td><td></td><td></td><td></td><td></td><td></td><td></td><td></td><td></td><td></td><td></td><td></td><td></td><td></td><td></td><td></td><td></td><td></td><td></td><td></td><td></td><td></td><td></td><td></td><td></td><td></td><td></td><td></td><td></td><td></td><td></td><td></td><td></td><td></td><td></td><td></td><td></td><td></td><td></td><td></td><td></td><td></td><td></td><td></td><td></td><td></td><td></td><td></td><td></td><td></td><td></td><td></td><td></td><td></td><td></td><td></td><td></td><td></td><td></td><td></td><td></td><td></td><td></td><td></td><td></td><td></td><td></td><td></td><td></td><td></td><td></td><td></td><td></td><td></td><td></td><td></td><td></td><td></td><td></td><td></td><td></td><td></td><td></td><td></td><td></td><td></td><td></td><td></td><td></td><td></td><td></td><td></td><td></td><td></td><td></td><td></td><td></td><td></td><td></td><td></td><td></td><td></td><td></td><td></td><td></td><td></td><td></td><td></td><td></td><td></td><td></td><td></td><td></td><td></td><td></td><td></td><td></td><td></td><td></td><td></td><td></td><td></td><td></td><td></td><td></td><td></td><td></td><td></td><td></td><td></td><td></td><td></td><td></td><td></td><td></td><td></td><td></td><td></td><td></td><td></td><td></td><td></td><td></td><td></td><td></td><td></td><td></td><td></td><td></td><td></td><td></td><td></td><td></td><td></td><td></td><td></td><td></td><td></td><td></td><td></td><td></td><td></td><td></td><td></td><td></td><td></td><td></td><td></td><td></td><td></td><td></td><td></td><td></td><td></td><td></td><td></td><td></td><td></td><td></td><td></td><td></td><td></td><td></td><td></td><td></td><td></td><td></td><td></td><td></td><td></td><td></td><td></td><td></td><td></td><td></td><td></td><td></td><td></td><td></td><td></td><td></td><td></td><td></td><td></td><td></td><td></td><td></td><td></td><td></td><td></td><td></td><td></td><td></td><td></td><td></td><td></td><td></td><td></td><td></td><td></td><td></td><td></td><td></td><td></td><td></td><td></td><td></td><td></td><td></td><td></td><td></td><td></td><td></td><td></td><td></td><td></td><td></td><td></td><td></td><td></td><td></td><td></td><td></td><td></td><td></td><td></td><td></td><td></td><td></td><td></td><td></td><td></td><td></td><td></td><td></td><td></td><td></td><td></td><td></td><td></td><td></td><td></td><td></td><td></td><td></td><td></td><td></td><td></td><td></td><td></td><td></td><td></td><td></td><td></td><td></td><td></td><td></td><td></td><td></td><td></td><td></td><td></td><td></td><td></td><td></td><td></td><td></td><td></td><td></td><td></td><td></td><td></td><td></td><td></td><td></td><td></td><td></td><td></td><td></td><td></td><td></td><td></td><td></td><td></td><td></td><td></td><td></td><td></td><td></td><td></td><td></td><td></td><td></td><td></td><td></td><td></td><td></td><td></td><td></td><td></td><td></td><td></td><td></td><td></td><td></td><td></td><td></td><td></td><td></td><td></td><td></td><td></td><td></td><td></td><td></td><td></td><td></td><td></td><td></td><td></td><td></td><td></td><td></td><td></td><td></td><td></td><td></td><td></td><td></td><td></td><td></td><td></td><td></td><td></td><td></td><td></td><td></td><td></td><td></td><td></td><td></td><td></td><td></td><td></td><td></td><td></td><td></td><td></td><td></td><td></td><td></td><td></td><td></td><td></td><td></td><td></td><td></td><td></td><td></td><td></td><td></td><td></td><td></td><td></td><td></td><td></td><td></td><td></td><td></td><td></td><td></td><td></td><td></td><td></td><td></td><td></td><td></td><td></td><td></td><td></td><td></td><td></td><td></td><td></td><td></td><td></td><td></td><td></td><td></td><td></td><td></td><td></td><td></td><td></td><td></td><td></td><td></td><td></td><td></td><td></td><td></td><td></td><td></td><td></td><td></td><td></td><td></td><td></td><td></td><td></td><td></td><td></td><td></td><td></td><td></td><td></td><td></td><td></td><td></td><td></td><td></td><td></td><td></td><td></td><td></td><td></td><td></td><td></td><td></td><td></td><td></td><td></td><td></td><td></td><td></td><td></td><td></td><td></td><td></td><td></td><td></td><td></td><td></td><td></td><td></td><td></td><td></td><td></td><td></td><td></td><td></td><td></td><td></td><td></td><td></td><td></td><td></td><td></td><td></td><td></td></tr><tr><td></td><td></td><td></td><td></td><td></td><td></td><td></td><td></td><td></td><td></td><td></td><td></td><td></td><td></td><td></td><td></td><td></td><td></td><td></td><td></td><td></td><td></td><td></td><td></td><td></td><td></td><td></td><td></td><td></td><td></td><td></td><td></td><td></td><td></td><td></td><td></td><td></td><td></td><td></td><td></td><td></td><td></td><td></td><td></td><td></td><td></td><td></td><td></td><td></td><td></td><td></td><td></td><td></td><td></td><td></td><td></td><td></td><td></td><td></td><td></td><td></td><td></td><td></td><td></td><td></td><td></td><td></td><td></td><td></td><td></td><td></td><td></td><td></td><td></td><td></td><td></td><td></td><td></td><td></td><td></td><td></td><td></td><td></td><td></td><td></td><td></td><td></td><td></td><td></td><td></td><td></td><td></td><td></td><td></td><td></td><td></td><td></td><td></td><td></td><td></td><td></td><td></td><td></td><td></td><td></td><td></td><td></td><td></td><td></td><td></td><td></td><td></td><td></td><td></td><td></td><td></td><td></td><td></td><td></td><td></td><td></td><td></td><td></td><td></td><td></td><td></td><td></td><td></td><td></td><td></td><td></td><td></td><td></td><td></td><td></td><td></td><td></td><td></td><td></td><td></td><td></td><td></td><td></td><td></td><td></td><td></td><td></td><td></td><td></td><td></td><td></td><td></td><td></td><td></td><td></td><td></td><td></td><td></td><td></td><td></td><td></td><td></td><td></td><td></td><td></td><td></td><td></td><td></td><td></td><td></td><td></td><td></td><td></td><td></td><td></td><td></td><td></td><td></td><td></td><td></td><td></td><td></td><td></td><td></td><td></td><td></td><td></td><td></td><td></td><td></td><td></td><td></td><td></td><td></td><td></td><td></td><td></td><td></td><td></td><td></td><td></td><td></td><td></td><td></td><td></td><td></td><td></td><td></td><td></td><td></td><td></td><td></td><td></td><td></td><td></td><td></td><td></td><td></td><td></td><td></td><td></td><td></td><td></td><td></td><td></td><td></td><td></td><td></td><td></td><td></td><td></td><td></td><td></td><td></td><td></td><td></td><td></td><td></td><td></td><td></td><td></td><td></td><td></td><td></td><td></td><td></td><td></td><td></td><td></td><td></td><td></td><td></td><td></td><td></td><td></td><td></td><td></td><td></td><td></td><td></td><td></td><td></td><td></td><td></td><td></td><td></td><td></td><td></td><td></td><td></td><td></td><td></td><td></td><td></td><td></td><td></td><td></td><td></td><td></td><td></td><td></td><td></td><td></td><td></td><td></td><td></td><td></td><td></td><td></td><td></td><td></td><td></td><td></td><td></td><td></td><td></td><td></td><td></td><td></td><td></td><td></td><td></td><td></td><td></td><td></td><td></td><td></td><td></td><td></td><td></td><td></td><td></td><td></td><td></td><td></td><td></td><td></td><td></td><td></td><td></td><td></td><td></td><td></td><td></td><td></td><td></td><td></td><td></td><td></td><td></td><td></td><td></td><td></td><td></td><td></td><td></td><td></td><td></td><td></td><td></td><td></td><td></td><td></td><td></td><td></td><td></td><td></td><td></td><td></td><td></td><td></td><td></td><td></td><td></td><td></td><td></td><td></td><td></td><td></td><td></td><td></td><td></td><td></td><td></td><td></td><td></td><td></td><td></td><td></td><td></td><td></td><td></td><td></td><td></td><td></td><td></td><td></td><td></td><td></td><td></td><td></td><td></td><td></td><td></td><td></td><td></td><td></td><td></td><td></td><td></td><td></td><td></td><td></td><td></td><td></td><td></td><td></td><td></td><td></td><td></td><td></td><td></td><td></td><td></td><td></td><td></td><td></td><td></td><td></td><td></td><td></td><td></td><td></td><td></td><td></td><td></td><td></td><td></td><td></td><td></td><td></td><td></td><td></td><td></td><td></td><td></td><td></td><td></td><td></td><td></td><td></td><td></td><td></td><td></td><td></td><td></td><td></td><td></td><td></td><td></td><td></td><td></td><td></td><td></td><td></td><td></td><td></td><td></td><td></td><td></td><td></td><td></td><td></td><td></td><td></td><td></td><td></td><td></td><td></td><td></td><td></td><td></td><td></td><td></td><td></td><td></td><td></td><td></td><td></td><td></td><td></td><td></td><td></td><td></td><td></td><td></td><td></td><td></td><td></td><td></td><td></td><td></td><td></td><td></td><td></td><td></td><td></td><td></td><td></td><td></td><td></td><td></td><td></td><td></td><td></td><td></td><td></td><td></td><td></td><td></td><td></td><td></td><td></td><td></td><td></td><td></td><td></td><td></td><td></td><td></td><td></td><td></td><td></td><td></td><td></td><td></td><td></td><td></td><td></td><td></td><td></td><td></td><td></td><td></td><td></td><td></td><td></td><td></td><td></td><td></td><td></td><td></td><td></td><td></td><td></td><td></td><td></td><td></td><td></td><td></td><td></td><td></td><td></td><td></td><td></td><td></td><td></td><td></td><td></td><td></td><td></td><td></td><td></td><td></td><td></td><td></td><td></td><td></td><td></td><td></td><td></td><td></td><td></td><td></td><td></td><td></td><td></td><td></td><td></td><td></td><td></td><td></td><td></td><td></td><td></td><td></td><td></td><td></td><td></td><td></td><td></td><td></td><td></td><td></td><td></td><td></td><td></td><td></td><td></td><td></td><td></td><td></td><td></td><td></td><td></td><td></td><td></td><td></td><td></td><td></td><td></td><td></td><td></td><td></td><td></td><td></td><td></td><td></td><td></td><td></td><td></td><td></td><td></td><td></td><td></td><td></td><td></td><td></td><td></td><td></td><td></td><td></td><td></td><td></td><td></td><td></td><td></td><td></td><td></td><td></td><td></td><td></td><td></td><td></td><td></td><td></td><td></td><td></td><td></td><td></td><td></td><td></td><td></td><td></td><td></td><td></td><td></td><td></td><td></td><td></td><td></td><td></td><td></td><td></td><td></td><td></td><td></td><td></td><td></td><td></td><td></td><td></td><td></td><td></td><td></td><td></td><td></td><td></td><td></td><td></td><td></td><td></td><td></td><td></td><td></td><td></td><td></td><td></td><td></td><td></td><td></td><td></td><td></td><td></td><td></td><td></td><td></td><td></td><td></td><td></td><td></td><td></td><td></td><td></td><td></td><td></td><td></td><td></td><td></td><td></td><td></td><td></td><td></td><td></td><td></td><td></td><td></td><td></td><td></td><td></td><td></td><td></td><td></td><td></td><td></td><td></td><td></td><td></td><td></td><td></td><td></td><td></td><td></td><td></td><td></td><td></td><td></td><td></td><td></td><td></td><td></td><td></td><td></td><td></td><td></td><td></td><td></td><td></td><td></td><td></td><td></td><td></td><td></td><td></td><td></td><td></td><td></td><td></td><td></td><td></td><td></td><td></td><td></td><td></td><td></td><td></td><td></td><td></td><td></td><td></td><td></td><td></td><td></td><td></td><td></td><td></td><td></td><td></td><td></td><td></td><td></td><td></td><td></td><td></td><td></td><td></td><td></td><td></td><td></td><td></td><td></td><td></td><td></td><td></td><td></td><td></td><td></td><td></td><td></td><td></td><td></td><td></td><td></td><td></td><td></td><td></td><td></td><td></td><td></td><td></td><td></td><td></td><td></td><td></td><td></td><td></td><td></td><td></td><td></td><td></td><td></td><td></td><td></td><td></td><td></td><td></td><td></td><td></td><td></td><td></td><td></td><td></td><td></td><td></td><td></td><td></td><td></td><td></td><td></td><td></td><td></td><td></td><td></td><td></td><td></td><td></td><td></td><td></td><td></td><td></td><td></td><td></td><td></td><td></td><td></td><td></td><td></td><td></td><td></td><td></td><td></td><td></td><td></td><td></td><td></td><td></td><td></td><td></td><td></td><td></td><td></td><td></td><td></td><td></td><td></td><td></td><td></td><td></td><td></td><td></td><td></td><td></td><td></td><td></td><td></td><td></td><td></td><td></td><td></td><td></td><td></td><td></td><td></td><td></td><td></td><td></td><td></td><td></td><td></td><td></td><td></td><td></td><td></td><td></td><td></td><td></td><td></td><td></td><td></td><td></td><td></td><td></td><td></td><td></td><td></td><td></td><td></td><td></td><td></td><td></td><td></td><td></td><td></td><td></td><td></td><td></td><td></td><td></td><td></td><td></td><td></td><td></td><td></td><td></td><td></td><td></td><td></td><td></td><td></td><td></td><td></td><td></td><td></td><td></td><td></td><td></td><td></td><td></td><td></td><td></td><td></td><td></td><td></td><td></td><td></td><td></td><td></td><td></td><td></td><td></td><td></td><td></td><td></td><td></td><td></td><td></td><td></td><td></td><td></td><td></td><td></td><td></td><td></td><td></td><td></td><td></td><td></td><td></td><td></td><td></td><td></td><td></td><td></td><td></td><td></td><td></td><td></td><td></td><td></td><td></td><td></td><td></td><td></td><td></td><td></td><td></td><td></td><td></td><td></td><td></td><td></td><td></td><td></td><td></td><td></td><td></td><td></td><td></td><td></td><td></td><td></td><td></td><td></td><td></td><td></td><td></td><td></td><td></td><td></td><td></td><td></td><td></td><td></td><td></td><td></td><td></td><td></td><td></td><td></td><td></td><td></td><td></td><td></td><td></td><td></td><td></td><td></td><td></td><td></td><td></td><td></td><td></td><td></td><td></td><td></td><td></td><td></td><td></td><td></td><td></td><td></td><td></td><td></td><td></td><td></td><td></td><td></td><td></td><td></td><td></td><td></td><td></td><td></td><td></td><td></td><td></td><td></td><td></td><td></td><td></td><td></td><td></td><td></td><td></td><td></td><td></td><td></td><td></td><td></td><td></td><td></td><td></td><td></td><td></td><td></td><td></td><td></td><td></td><td></td><td></td><td></td><td></td><td></td><td></td><td></td><td></td><td></td><td></td><td></td><td></td><td></td><td></td><td></td><td></td><td></td><td></td><td></td><td></td><td></td><td></td><td></td><td></td><td></td><td></td><td></td><td></td><td></td><td></td><td></td><td></td><td></td><td></td><td></td><td></td><td></td><td></td><td></td><td></td><td></td><td></td><td></td><td></td><td></td><td></td><td></td><td></td><td></td><td></td><td></td><td></td><td></td><td></td><td></td><td></td><td></td><td></td><td></td><td></td><td></td><td></td><td></td><td></td><td></td><td></td><td></td><td></td><td></td><td></td><td></td><td></td><td></td><td></td><td></td><td></td><td></td><td></td><td></td><td></td><td></td><td></td><td></td><td></td><td></td><td></td><td></td><td></td><td></td><td></td><td></td><td></td><td></td><td></td><td></td><td></td><td></td><td></td><td></td><td></td><td></td><td></td><td></td><td></td><td></td><td></td><td></td><td></td><td></td><td></td><td></td><td></td><td></td><td></td><td></td><td></td><td></td><td></td><td></td><td></td><td></td><td></td><td></td><td></td><td></td><td></td><td></td><td></td><td></td><td></td><td></td><td></td><td></td><td></td><td></td><td></td><td></td><td></td><td></td><td></td><td></td><td></td><td></td><td></td><td></td><td></td><td></td><td></td><td></td><td></td><td></td><td></td><td></td><td></td><td></td><td></td><td></td><td></td><td></td><td></td><td></td><td></td><td></td><td></td><td></td><td></td><td></td><td></td><td></td><td></td><td></td><td></td><td></td><td></td><td></td><td></td><td></td><td></td><td></td><td></td><td></td><td></td><td></td><td></td><td></td><td></td><td></td><td></td><td></td><td></td><td></td><td></td><td></td><td></td><td></td><td></td><td></td><td></td><td></td><td></td><td></td><td></td><td></td><td></td><td></td><td></td><td></td><td></td><td></td><td></td><td></td><td></td><td></td><td></td><td></td><td></td><td></td><td></td><td></td><td></td><td></td><td></td><td></td><td></td><td></td><td></td><td></td><td></td><td></td><td></td><td></td><td></td><td></td><td></td><td></td><td></td><td></td><td></td><td></td><td></td><td></td><td></td><td></td><td></td><td></td><td></td><td></td><td></td><td></td><td></td><td></td><td></td><td></td><td></td><td></td><td></td><td></td><td></td><td></td><td></td><td></td><td></td><td></td><td></td><td></td><td></td><td></td><td></td><td></td><td></td><td></td><td></td><td></td><td></td><td></td><td></td><td></td><td></td><td></td><td></td><td></td><td></td><td></td><td></td><td></td><td></td><td></td><td></td><td></td><td></td><td></td><td></td><td></td><td></td><td></td><td></td><td></td><td></td><td></td><td></td><td></td><td></td><td></td><td></td><td></td><td></td><td></td><td></td><td></td><td></td><td></td><td></td><td></td><td></td><td></td><td></td><td></td><td></td><td></td><td></td><td></td><td></td><td></td><td></td><td></td><td></td><td></td><td></td><td></td><td></td><td></td><td></td><td></td><td></td><td></td><td></td><td></td><td></td><td></td><td></td><td></td><td></td><td></td><td></td><td></td><td></td><td></td><td></td><td></td><td></td><td></td><td></td><td></td><td></td><td></td><td></td><td></td><td></td><td></td><td></td><td></td><td></td><td></td><td></td><td></td><td></td><td></td><td></td><td></td><td></td><td></td><td></td><td></td><td></td><td></td><td></td><td></td><td></td><td></td><td></td><td></td><td></td><td></td><td></td><td></td><td></td><td></td><td></td><td></td><td></td><td></td><td></td><td></td><td></td><td></td><td></td><td></td><td></td><td></td><td></td><td></td><td></td><td></td><td></td><td></td><td></td><td></td><td></td><td></td><td></td><td></td><td></td><td></td><td></td><td></td><td></td><td></td><td></td><td></td><td></td><td></td><td></td><td></td><td></td><td></td><td></td><td></td><td></td><td></td><td></td><td></td><td></td><td></td><td></td><td></td><td></td><td></td><td></td><td></td><td></td><td></td><td></td><td></td><td></td><td></td><td></td><td></td><td></td><td></td><td></td><td></td><td></td><td></td><td></td><td></td><td></td><td></td><td></td><td></td><td></td><td></td><td></td><td></td><td></td><td></td><td></td><td></td><td></td><td></td><td></td><td></td><td></td><td></td><td></td><td></td><td></td><td></td><td></td><td></td><td></td><td></td><td></td><td></td><td></td><td></td><td></td><td></td><td></td><td></td><td></td><td></td><td></td><td></td><td></td><td></td><td></td><td></td><td></td><td></td><td></td><td></td><td></td><td></td><td></td><td></td><td></td><td></td><td></td><td></td><td></td><td></td><td></td><td></td><td></td><td></td><td></td><td></td><td></td><td></td><td></td><td></td><td></td><td></td><td></td><td></td><td></td><td></td><td></td><td></td><td></td><td></td><td></td><td></td><td></td><td></td><td></td><td></td><td></td><td></td><td></td><td></td><td></td><td></td><td></td><td></td><td></td><td></td><td></td><td></td><td></td><td></td><td></td><td></td><td></td><td></td><td></td><td></td><td></td><td></td><td></td><td></td><td></td><td></td><td></td><td></td><td></td><td></td><td></td><td></td><td></td><td></td><td></td><td></td><td></td><td></td><td></td><td></td><td></td><td></td><td></td><td></td><td></td><td></td><td></td><td></td><td></td><td></td><td></td><td></td><td></td><td></td><td></td><td></td><td></td><td></td><td></td><td></td><td></td><td></td><td></td><td></td><td></td><td></td><td></td><td></td><td></td><td></td><td></td><td></td><td></td><td></td><td></td><td></td><td></td><td></td><td></td><td></td><td></td><td></td><td></td><td></td><td></td><td></td><td></td><td></td><td></td><td></td><td></td><td></td><td></td><td></td><td></td><td></td><td></td><td></td><td></td><td></td><td></td><td></td><td></td><td></td><td></td><td></td><td></td><td></td><td></td><td></td><td></td><td></td><td></td><td></td><td></td><td></td><td></td><td></td><td></td><td></td><td></td><td></td><td></td><td></td><td></td><td></td><td></td></tr><tr><td rowspan="2" colspan="3">爆破时间装置</td><td rowspan="2" colspan="3">爆破时间装置</td><td rowspan="2" colspan="3">爆破时间装置</td><td rowspan="2" colspan="3">爆破时间装置</td><td rowspan="2" colspan="3">爆破时间装置</td><td rowspan="2" colspan="3">爆破时间装置</td><td rowspan="2" colspan="3">爆破时间装置</td><td rowspan="2" colspan="3">爆破时间装置</td><td rowspan="2" colspan="3">爆破时间装置</td><td rowspan="2" colspan="3">爆破时间装置</td><td rowspan="2" colspan="3">爆破时间装置</td><td rowspan="2" colspan="3">爆破时间装置</td><td rowspan="2" colspan="3">爆破时间装置</td><td rowspan="2" colspan="3">爆破时间装置</td><td rowspan="2" colspan="3">爆破时间装置</td><td rowspan="2" colspan="3">1990年</td><td rowspan="2" colspan="3">1991年</td><td rowspan="2" colspan="3">1992年</td><td rowspan="2" colspan="3">1993年</td><td rowspan="2" colspan="3">1994年</td><td rowspan="2" colspan="3">1995年</td><td rowspan="2" colspan="3">1996年</td><td rowspan="2" colspan="3">1997年</td><td rowspan="2" colspan="3">1998年</td><td rowspan="2" colspan="3">1999年</td><td rowspan="2" colspan="3">1999年</td><td rowspan="2" colspan="3">1999年</td><td rowspan="2" colspan="3">1999年</td><td rowspan="2" colspan="3">1999年</td><td rowspan="2" colspan="3">1999年</td><td rowspan="2" colspan="3">1999年</td><td rowspan="2" colspan="3">1999年</td><td rowspan="2" colspan="3">1999年</td><td rowspan="2" colspan="3">1999年</td><td colspan="3">1999年</td><td colspan="3">1999年</td><td colspan="3">1999年</td><td></td><td></td><td></td><td></td><td></td><td></td><td></td><td></td><td></td><td></td><td></td><td></td><td></td><td></td><td></td><td></td><td></td><td></td><td></td><td></td><td></td><td></td><td></td><td></td><td></td><td></td><td></td><td></td><td></td><td></td><td></td><td></td><td></td><td></td><td></td><td></td><td></td><td></td><td></td><td></td><td></td><td></td><td></td><td></td><td></td><td></td><td></td><td></td><td></td><td></td><td></td><td></td><td></td><td></td><td></td><td></td><td></td><td></td><td></td><td></td><td></td><td></td><td></td><td></td><td></td><td></td><td></td><td></td><td></td><td></td><td></td><td></td><td></td><td></td><td></td><td></td><td></td><td></td><td></td><td></td><td></td><td></td><td></td><td></td><td></td><td></td><td></td><td></td><td></td><td></td><td></td><td></td><td></td><td></td><td></td><td></td><td></td><td></td><td></td><td></td><td></td><td></td><td></td><td></td><td></td><td></td><td></td><td></td><td></td><td></td><td></td><td></td><td></td><td></td><td></td><td></td><td></td><td></td><td></td><td></td><td></td><td></td><td></td><td></td><td></td><td></td><td></td><td></td><td></td><td></td><td></td><td></td><td></td><td></td><td></td><td></td><td></td><td></td><td></td><td></td><td></td><td></td><td></td><td></td><td></td><td></td><td></td><td></td><td></td><td></td><td></td><td></td><td></td><td></td><td></td><td></td><td></td><td></td><td></td><td></td><td></td><td></td><td></td><td></td><td></td><td></td><td></td><td></td><td></td><td></td><td></td><td></td><td></td><td></td><td></td><td></td><td></td><td></td><td></td><td></td><td></td><td></td><td></td><td></td><td></td><td></td><td></td><td></td><td></td><td></td><td></td><td></td><td></td><td></td><td></td><td></td><td></td><td></td><td></td><td></td><td></td><td></td><td></td><td></td><td></td><td></td><td></td><td></td><td></td><td></td><td></td><td></td><td></td><td></td><td></td><td></td><td></td><td></td><td></td><td></td><td></td><td></td><td></td><td></td><td></td><td></td><td></td><td></td><td></td><td></td><td></td><td></td><td></td><td></td><td></td><td></td><td></td><td></td><td></td><td></td><td></td><td></td><td></td><td></td><td></td><td></td><td></td><td></td><td></td><td></td><td></td><td></td><td></td><td></td><td></td><td></td><td></td><td></td><td></td><td></td><td></td><td></td><td></td><td></td><td></td><td></td><td></td><td></td><td></td><td></td><td></td><td></td><td></td><td></td><td></td><td></td><td></td><td></td><td></td><td></td><td></td><td></td><td></td><td></td><td></td><td></td><td></td><td></td><td></td><td></td><td></td><td></td><td></td><td></td><td></td><td></td><td></td><td></td><td></td><td></td><td></td><td></td><td></td><td></td><td></td><td></td><td></td><td></td><td></td><td></td><td></td><td></td><td></td><td></td><td></td><td></td><td></td><td></td><td></td><td></td><td></td><td></td><td></td><td></td><td></td><td></td><td></td><td></td><td></td><td></td><td></td><td></td><td></td><td></td><td></td><td></td><td></td><td></td><td></td><td></td><td></td><td></td><td></td><td></td><td></td><td></td><td></td><td></td><td></td><td></td><td></td><td></td><td></td><td></td><td></td><td></td><td></td><td></td><td></td><td></td><td></td><td></td><td></td><td></td><td></td><td></td><td></td><td></td><td></td><td></td><td></td><td></td><td></td><td></td><td></td><td></td><td></td><td></td><td></td><td></td><td></td><td></td><td></td><td></td><td></td><td></td><td></td><td></td><td></td><td></td><td></td><td></td><td></td><td></td><td></td><td></td><td></td><td></td><td></td><td></td><td></td><td></td><td></td><td></td><td></td><td></td><td></td><td></td><td></td><td></td><td></td><td></td><td></td><td></td><td></td><td></td><td></td><td></td><td></td><td></td><td></td><td></td><td></td><td></td><td></td><td></td><td></td><td></td><td></td><td></td><td></td><td></td><td></td><td></td><td></td><td></td><td></td><td></td><td></td><td></td><td></td><td></td><td></td><td></td><td></td><td></td><td></td><td></td><td></td><td></td><td></td><td></td><td></td><td></td><td></td><td></td><td></td><td></td><td></td><td></td><td></td><td></td><td></td><td></td><td></td><td></td><td></td><td></td><td></td><td></td><td></td><td></td><td></td><td></td><td></td><td></td><td></td><td></td><td></td><td></td><td></td><td></td><td></td><td></td><td></td><td></td><td></td><td></td><td></td><td></td><td></td><td></td><td></td><td></td><td></td><td></td><td></td><td></td><td></td><td></td><td></td><td></td><td></td><td></td><td></td><td></td><td></td><td></td><td></td><td></td><td></td><td></td><td></td><td></td><td></td><td></td><td></td><td></td><td></td><td></td><td></td><td></td><td></td><td></td><td></td><td></td><td></td><td></td><td></td><td></td><td></td><td></td><td></td><td></td><td></td><td></td><td></td><td></td><td></td><td></td><td></td><td></td><td></td><td></td><td></td><td></td><td></td><td></td><td></td><td></td><td></td><td></td><td></td><td></td><td></td><td></td><td></td><td></td><td></td><td></td><td></td><td></td><td></td><td></td><td></td><td></td><td></td><td></td><td></td><td></td><td></td><td></td><td></td><td></td><td></td><td></td><td></td><td></td><td></td><td></td><td></td><td></td><td></td><td></td><td></td><td></td><td></td><td></td><td></td><td></td><td></td><td></td><td></td><td></td><td></td><td></td><td></td><td></td><td></td><td></td><td></td><td></td><td></td><td></td><td></td><td></td><td></td><td></td><td></td><td></td><td></td><td></td><td></td><td></td><td></td><td></td><td></td><td></td><td></td><td></td><td></td><td></td><td></td><td></td><td></td><td></td><td></td><td></td><td></td><td></td><td></td><td></td><td></td><td></td><td></td><td></td><td></td><td></td><td></td><td></td><td></td><td></td><td></td><td></td><td></td><td></td><td></td><td></td><td></td><td></td><td></td><td></td><td></td><td></td><td></td><td></td><td></td><td></td><td></td><td></td><td></td><td></td><td></td><td></td><td></td><td></td><td></td><td></td><td></td><td></td><td></td><td></td><td></td><td></td><td></td><td></td><td></td><td></td><td></td><td></td><td></td><td></td><td></td><td></td><td></td><td></td><td></td><td></td><td></td><td></td><td></td><td></td><td></td><td></td><td></td><td></td><td></td><td></td><td></td><td></td><td></td><td></td><td></td><td></td><td></td><td></td><td></td><td></td><td></td><td></td><td></td><td></td><td></td><td></td><td></td><td></td><td></td><td></td><td></td><td></td><td></td><td></td><td></td><td></td><td></td><td></td><td></td><td></td><td></td><td></td><td></td><td></td><td></td><td></td><td></td><td></td><td></td><td></td><td></td><td></td><td></td><td></td><td></td><td></td><td></td><td></td><td></td><td></td><td></td><td></td><td></td><td></td><td></td><td></td><td></td><td></td><td></td><td></td><td></td><td></td><td></td><td></td><td></td><td></td><td></td><td></td><td></td><td></td><td></td><td></td><td></td><td></td><td></td><td></td><td></td><td></td><td></td><td></td><td></td><td></td><td></td><td></td><td></td><td></td><td></td><td></td><td></td><td></td><td></td><td></td>
