Repository: C-zj02/CFD-claw

<div align="center">

**English** | [中文](#中文版) | [Français](README_FR.md) | [Русский](README_RU.md) | [हिन्दी](README_HI.md) | [العربية](README_AR.md) | [Português](README_PT.md)

# 🚀 Claude Code Python

**A Complete Python Reimplementation Based on Real Claude Code Source**

*From TypeScript Source → Rebuilt in Python with ❤️*

***
**🔥 Active Development • New Features Weekly 🔥**

</div>

***

## 🎯 What is This?

**Clawd Code** is a **complete Python rewrite** of Claude Code, based on the **real TypeScript source code**.

File: RAG-data/飞机设计手册_第3册_材料(下).pdf-ff21cc7a-47b5-44ab-9472-ce349f7f5ed0.md (part 10 of 12)
续表7-42   
本章主要内容包括波音、原麦道、空中客车公司及美国军用标准在内的各种橡胶材料及工艺标准，除了列出各种胶料、橡胶制品相应标准中规定的性能指标外，还对这些性能进行了对比。

# 11.2 材料分类、牌号及其标准

# 11.2.1 胶料

胶料的分类、牌号及其标准见表11-1。

表 11-1 胶料的分类、牌号及其标准  

<table><tr><td>胶料类型</td><td>胶料牌号</td><td>标准</td><td>生产公司</td><td>采用公司</td></tr><tr><td>天然橡胶</td><td>RAUL·NR128 533128 033</td><td>NFL</td><td>REHAU S. A.</td><td rowspan="4">空中客车</td></tr><tr><td rowspan="2">丁腈橡胶</td><td>78661011-10</td><td>NFL 17-121WLB 5.5601TH 5.525AMS 3212</td><td>Precision RubberParker</td></tr><tr><td>47.071146-70</td><td>ABR 4.0104TH 5.528</td><td>ParkerPrecision Rubber</td></tr><tr><td>泡沫丁腈</td><td>145.140739.70SBE 42</td><td>NFL 17-121WLB 5.5601TH 5.529TH 5.541</td><td>ParkerPrecision RubberKirkhill·USA</td></tr></table>

续表11-1   

<table><tr><td>胶料类型</td><td>胶料牌号</td><td>标 准</td><td>生产公司</td><td>采用公司</td></tr><tr><td rowspan="2">氯丁橡胶</td><td>5060 NA</td><td>NFL 17-131TH 5.520AMS 3241WLB 5.5655ABR 4.0108</td><td>S.E.EUREDESTEINHertelDUNLOP</td><td>空中客车</td></tr><tr><td>SR-529A-60RT-510-602-627-2RCL-03634L-2343R0728-60EXP 2256BEXP 2255AEXP 2254A2540-C-11822460-B-341280-Y-183N-149N-118-6N-120-3R/C 1943R/C 1963FCompound2-0347/0343</td><td>BMS 1-11L</td><td>Sargent IndustriesRubber TeckScoulgal Rubber Corp.Flexfab Inc.Flexco Inc.Rainer Rubber CompanyNorthwest RubberExtrudersKirkhill Rubber CompanyElastomeric SiliconeProducts Inc.Rubercraft Corp. ofCaliforniaBoeing Company</td><td>波 音</td></tr><tr><td rowspan="2">泡沫氯丁</td><td>CM212B</td><td>NFL 17-132</td><td>ST FRANCO BELGE</td><td>空中客车</td></tr><tr><td>LS 200</td><td>DMS 2207</td><td>Chestnut Ridge Foam, Inc.</td><td>原麦道</td></tr><tr><td rowspan="3">硅橡胶</td><td>910-C-2616</td><td>DMS 2221-1-10</td><td rowspan="2">Kirkhill Rubber Co.</td><td rowspan="3">原麦道</td></tr><tr><td>910-C-2426</td><td>DMS 2221-1-20</td></tr><tr><td>CE 536C3250M2603WC90-071A935-C-3117</td><td>DMS 2221-1-30</td><td>Furon CompanyPurosil, Inc.Elasteric SiliconeProducts Co.Kai R. KuhlKirkhill Rubber Co.</td></tr></table>

续表11-1   

<table><tr><td>胶料类型</td><td>胶料牌号</td><td>标 准</td><td>生产公司</td><td>采用公司</td></tr><tr><td rowspan="30">硅橡胶</td><td>14B001</td><td rowspan="9">DMS2221-1-30</td><td>Marsh Ind, Tnc.</td><td rowspan="30">原麦道</td></tr><tr><td>140096</td><td>Mosites Rubber Co.</td></tr><tr><td>RT 101-35</td><td>Rubber Teck Inc.</td></tr><tr><td>1402</td><td>SFS Ind, Inc.</td></tr><tr><td>30-S-302</td><td>West American Rubber Co.</td></tr><tr><td>H-583</td><td>Haskon Corp.</td></tr><tr><td>MII 130-0204</td><td>Mortan Ind, Inc.</td></tr><tr><td>3258E</td><td>Purosil, Inc.</td></tr><tr><td>930-C-3167</td><td>Kirkhill Rubber Co.</td></tr><tr><td>2604</td><td rowspan="2">DMS2221-1-40</td><td>Elasteric Silicone Products</td></tr><tr><td>WC90-071B</td><td>Kai R. Kuhl</td></tr><tr><td>10-204-M</td><td rowspan="19">DMS2221-1-50</td><td>Ace Rubber Co.</td></tr><tr><td>CW 9659</td><td>Chase-Walton Elastomers</td></tr><tr><td>CW 9667</td><td></td></tr><tr><td>8090-50</td><td>Dapro Rubber Prod, Co.</td></tr><tr><td>5555M</td><td>Purosil, Inc.</td></tr><tr><td>5558E</td><td></td></tr><tr><td>950-C-1623</td><td>Kirkhill Rubber Co.</td></tr><tr><td>950-C-2379</td><td></td></tr><tr><td>950-C-3969</td><td></td></tr><tr><td>140111</td><td>Mosites Rubber Co.</td></tr><tr><td>R-1325-52M</td><td>Parco Inc.</td></tr><tr><td>R/C 3594E</td><td>Rubercraft Corp.</td></tr><tr><td>SFR-50-64</td><td>Santa Fe Rubber Prod.</td></tr><tr><td>RT-100-55</td><td>Rubber Teck Inc.</td></tr><tr><td>1171M</td><td>Sonfarrel Inc.</td></tr><tr><td>1505A</td><td>SFS Ind, Inc.</td></tr><tr><td>TH 1186</td><td>Stillman Seal Div., of Stargent Ind</td></tr><tr><td>50-S-81M</td><td>West American Rubber</td></tr><tr><td>MII150-0204</td><td>Mortan Ind, Inc.</td></tr></table>

续表11-1   

<table><tr><td>胶料类型</td><td>胶料牌号</td><td>标准</td><td>生产公司</td><td>采用公司</td></tr><tr><td rowspan="28">硅橡胶</td><td rowspan="2">2608H-503E</td><td rowspan="2">DMS2221-1-50</td><td>Elastomeric SiliconeProducts Co.</td><td rowspan="28">原麦道</td></tr><tr><td>Haskon Corp.</td></tr><tr><td rowspan="6">2600 Tan5660MII160-01043750 Tan970-C-29691701</td><td rowspan="6">DMS2221-1-60</td><td>Elastomeric SiliconeProducts Co.</td></tr><tr><td>Purosil, Inc.</td></tr><tr><td>Mortan Ind, Inc.</td></tr><tr><td>Purosil, Inc.</td></tr><tr><td>Kirkhill Rubber Co.</td></tr><tr><td>SFS Ind, Inc.</td></tr><tr><td rowspan="10">CHR M9752630CE 5711C3750M970-C-21851480E1324-701701TA 8827 (HU)MII170-0104</td><td rowspan="10">DMS2221-1-70</td><td>CHR Industries</td></tr><tr><td>Elastomeric SiliconeProducts Co.</td></tr><tr><td>Furon Company</td></tr><tr><td>Purosil, Inc.</td></tr><tr><td>kirkhill Rubber Co.</td></tr><tr><td>Mosites Rubber Co.</td></tr><tr><td>Parco Inc.</td></tr><tr><td>SFS Ind, Inc.</td></tr><tr><td>TA Mfg. Co.</td></tr><tr><td>Mortan Ind, Inc.</td></tr><tr><td rowspan="5">5556-TM950-C-23801414-52DC-1125R.T.1152</td><td rowspan="5">DMS2093-150</td><td>Hadbar Div, of Purosil</td></tr><tr><td>Kirkhill Rubber Co.</td></tr><tr><td>Plastic &amp; RubberProducts Co.</td></tr><tr><td>Rubercraft Corp.</td></tr><tr><td>Rubber Teck Inc.</td></tr><tr><td rowspan="3">3750-TM1570-702071</td><td rowspan="3">DMS2093-170</td><td>Hadbar Div, of Purosil</td></tr><tr><td>Plastic &amp; RubberProducts Co.</td></tr><tr><td>Rubber Teck Inc.</td></tr><tr><td rowspan="2">4450940-C-3111</td><td rowspan="2">DMS 2176</td><td>Hadbar Div, of Purosil</td></tr><tr><td>Kirkhill Rubber Co.</td></tr></table>

续表 11-1  

<table><tr><td>胶料类型</td><td>胶料牌号</td><td>标 准</td><td>生产公司</td><td>采用公司</td></tr><tr><td rowspan="33">硅橡胶</td><td>TA 3158</td><td>DMS2176</td><td>TA Manufacturing, Inc.</td><td>原麦道</td></tr><tr><td>B 533</td><td>TH 5.531/1</td><td>DUNLOP</td><td rowspan="22">空中客车</td></tr><tr><td>SL 1012</td><td>NFL 17 - 131</td><td>LE JOINT FRANCAIS</td></tr><tr><td>2 SL 1143</td><td></td><td>IMPERVIA</td></tr><tr><td>Z 200</td><td></td><td>S. E. E.</td></tr><tr><td>5 SL 1143M</td><td>NFL 17 - 150</td><td>S. E. E.</td></tr><tr><td></td><td>WLB 5.5503</td><td></td></tr><tr><td></td><td>DAN 1229</td><td></td></tr><tr><td></td><td>ABR 4.0081</td><td></td></tr><tr><td>K 2501</td><td>TH 5.532/1</td><td>DUNLOP</td></tr><tr><td>B 927 LG</td><td>TH 5.532/2</td><td>DUNLOP</td></tr><tr><td>B 913 LG</td><td>TH 5.532/3</td><td>DUNLOP</td></tr><tr><td>6 SL 1000M B</td><td>NFL 17 - 150</td><td>S. E. E.</td></tr><tr><td>489</td><td>TH 5.532/3</td><td>DUNLOP</td></tr><tr><td></td><td>DTD 5615</td><td>GATEWAY</td></tr><tr><td>5070 SBR</td><td>NFL 17 - 150</td><td>S. E. E.</td></tr><tr><td>B 494</td><td>TH 5.532/3</td><td>DUNLOP</td></tr><tr><td></td><td>AMS 3349</td><td>GATEWAY</td></tr><tr><td>18715 - 50</td><td></td><td>Paulstra</td></tr><tr><td>954</td><td></td><td>Supermexit</td></tr><tr><td>D590</td><td></td><td>DUNLOP</td></tr><tr><td>PB 2671 - 1</td><td>ASN B 74507</td><td>Procet et Baratte</td></tr><tr><td>5 SL 1619</td><td></td><td>Le Joint Francais</td></tr><tr><td>HB 558</td><td></td><td>HB</td><td rowspan="3">Imprevia</td></tr><tr><td>50 Z 24</td><td></td><td></td></tr><tr><td>5 SL 1196</td><td>NFL 17 - 152</td><td>S. E. E.</td></tr><tr><td>55U</td><td>BMS 1 - 52D</td><td>Dow Corning STI</td><td rowspan="7">波音</td></tr><tr><td>RS - 1257/1258</td><td></td><td>Wacker Silicone</td></tr><tr><td>SE - 5563U</td><td></td><td>General Electric</td></tr><tr><td></td><td>BMS 1 - 57G</td><td>Company</td></tr><tr><td>KE - 5006BU</td><td></td><td>SHIN - ETSU Chemical</td></tr><tr><td></td><td></td><td>Company LTD.</td></tr><tr><td>Q4 - 2857</td><td></td><td>Rhone Poulenc, Inc.</td></tr></table>

续表11-1   

<table><tr><td>胶料类型</td><td>胶料牌号</td><td>标 准</td><td>生产公司</td><td>采用公司</td></tr><tr><td rowspan="2">硅橡胶</td><td>TR 55TR70I/70II</td><td>BMS 1-62E</td><td>Dow Coming</td><td></td></tr><tr><td>CG 1163CG100-163ASMC 655 FR2624/26252629H 595A955C3122955C3285537706-0502/0509SF 1563C5669L6053-2B-7163AMBF-00803CW 6040CW 96318905-1SF 1563CTH 1306955C4025XP-0405TA2152/67113525R 1112-55R 1113-55PS 3595</td><td>BMS 1-63J</td><td>Cascade Gasket &amp; MfgD. Aircraft Products Co.Elastomeric SiliconeProducts, Inc.Burke Rubber Co.Hasken Div.Kirkhill Rubber Co.ArlonBoeing CompanyBurke Rubber Co.SFS Div.RM Engineered ProductsBobber Products, Inc.Flexfab, Inc.Chase-WaltonElastomer, Inc.GroendykManufacturing Co, Inc.Burke Rubber Co.SFS Div.Stillman Seal Div.Kirkhill Rubber Co.Wynn&#x27;s Precision, Inc.TA ManufacturingNorthwest RubberExtruders Inc.Rainier Rubber Company</td><td>波音</td></tr></table>

续表11-1   

<table><tr><td>胶料类型</td><td>胶料牌号</td><td>标 准</td><td>生产公司</td><td>采用公司</td></tr><tr><td rowspan="20">泡沫硅橡胶</td><td>C 707W</td><td>AMS 3195</td><td>DUNLOP</td><td rowspan="5">空中客车</td></tr><tr><td>D 565</td><td>TH 5.542</td><td></td></tr><tr><td>PR 855</td><td>NFL</td><td>LE JOINT FRANCAIS</td></tr><tr><td>18.710 00</td><td>ASN-B 76140</td><td>Paulstra S. A.</td></tr><tr><td>PB-2742</td><td></td><td>S. E. E.</td></tr><tr><td rowspan="3">7910CW1010</td><td rowspan="3">DMS 1980-1</td><td>Groendyk Mfg Co., Inc.</td><td rowspan="8">原麦道</td></tr><tr><td>Chase-Walton</td></tr><tr><td>Elastomers, Inc.</td></tr><tr><td rowspan="5">R104607314FR 416E9-FRS-3799-FRS-384SF 1104-71</td><td rowspan="5">DMS 1980-2</td><td>Connecticut HardRubber Co.</td></tr><tr><td>Groendyk Mfg Co., Inc.</td></tr><tr><td>Hadbar Div ofPurosil, Inc.</td></tr><tr><td>Kirkhill Rubber Co.</td></tr><tr><td>SFS Industries</td></tr><tr><td rowspan="2">79099-FRS-3809-FRS-385</td><td rowspan="2">DMS 1980-3</td><td>Groendyk Mfg Co., Inc.</td><td rowspan="7">波音</td></tr><tr><td>Kirkhill Rubber Co.</td></tr><tr><td rowspan="3">R 104709S-340/3659S-631H 40453027304CG 100-123CG 100-1077</td><td rowspan="3">BMS 1-23K</td><td>CHR Industries Inc.Kirkhill Rubber Co.</td></tr><tr><td>Burke IndustriesHasken div.Groendyk Mfg Co., Inc.</td></tr><tr><td>Cascade Gasket &amp; Mfg, Co.</td></tr><tr><td>100-168BL-CHT 603/606BF-1000BF-1005</td><td>BMS 1-68F</td><td>Cascade Gasket &amp; Mfg, Co.Bisco Products, Inc.</td></tr><tr><td>C-1105</td><td>BMS 1-69A</td><td>SWS Silicone Corp.</td></tr></table>

续表11-1   

<table><tr><td>胶料类型</td><td>胶料牌号</td><td>标 准</td><td>生产公司</td><td>采用公司</td></tr><tr><td rowspan="6">乙丙橡胶</td><td>EPS-65E 6501</td><td>TH 5.535/1ABR 4.0115</td><td>PRECISION RUBBERDUNLOP</td><td rowspan="4">空中客车</td></tr><tr><td>E 850、41B8、42B6SR 721-80E 515-83128</td><td>NFL 17-141TH 5.535ABR 4.0116</td><td>DUNLPOLE JOINT FRANCAISPRPPARKER</td></tr><tr><td>5 EP 469HB 452</td><td>NFL 17-142WLB 5.5604</td><td>LE JOINT FRANCAISHB TECHNIQUES SA</td></tr><tr><td>7 EP 1195</td><td>NFL 17-142</td><td>S.E.E.</td></tr><tr><td>1323SRP-1938-40KL40-173-A5657-40RT-338-40R/C 8341SR 724-40</td><td>DMS1849-1140</td><td>ACE Rubber Co.Purosil,Inc.Kirkhill Rubber Co.Plastic &amp; Rubber Prod,Co.Rubber Teck Inc.Rubbercraft Corp.,of AmericaStillman Seal Div.,Sargent Ind.</td><td rowspan="2">原麦道</td></tr><tr><td>1329SRP-1939-50HRM 3278KL 50-373M5657-50PRE-5E-105E 510R/C 8352SR-724-50</td><td>DMS1849-1150</td><td>Ace Rubber Co.Purosil,Inc.Elastomeric SiliconeProduct,Inc.Kirkhill Rubber Co.Plastic &amp; Rubber Prod,Co.Plastic &amp; Rubber Eng,Inc.Porter Seal Co.Rubbercraft Corp.,of AmericaStillman Seal Div.,Sargent Ind.</td></tr></table>

续表11-1   

<table><tr><td>胶料类型</td><td>胶料牌号</td><td>标 准</td><td>生产公司</td><td>采用公司</td></tr><tr><td rowspan="25">乙丙橡胶</td><td rowspan="9">1331SRP1940-603251KL60-175BPRE-6E-1055657-60E606RT-368-60SR-724-60</td><td rowspan="9">DMS1849-1160</td><td>Ace Rubber Co.</td><td rowspan="25">原麦道</td></tr><tr><td>Purosil,Inc.</td></tr><tr><td>Elastomeric SiliconeProduct,Inc.</td></tr><tr><td>Kirkhill Rubber Co.</td></tr><tr><td>Plastic &amp; Rubber Eng.</td></tr><tr><td>Plastic &amp; Rubber Prod.</td></tr><tr><td>Porter Seal Co.</td></tr><tr><td>Rubber Teck,Inc.</td></tr><tr><td>Stillman Seal Div.,Sargent Ind.</td></tr><tr><td rowspan="6">1332ASPR-1941-70HRM-3277KL70-182AE708RT-368-70</td><td rowspan="6">DMS1849-1170</td><td>Ace Rubber Co.</td></tr><tr><td>Purosil,Inc.</td></tr><tr><td>Elastomeric SiliconeProduct,Inc.</td></tr><tr><td>Kirkhill Rubber Co.</td></tr><tr><td>Porter Seal Co.</td></tr><tr><td>Rubber Teck,Inc.</td></tr><tr><td rowspan="4">1327KL80-179B5657-80RT-378-80</td><td rowspan="4">DMS1849-1180</td><td>Ace Rubber Co.</td></tr><tr><td>Kirkhill Rubber Co.</td></tr><tr><td>Plastic &amp; Rubber Prod</td></tr><tr><td>Rubber Teck,Inc.</td></tr><tr><td rowspan="3">KL90-1848387SR-724-90</td><td rowspan="3">DMS1849-1190</td><td>Kirkhill Rubber Co.</td></tr><tr><td>Rubercraft Corp.of America</td></tr><tr><td>Stillman Seal Div.,Sargent Ind.</td></tr><tr><td rowspan="2">KL40-241EKL40-173A8341-C</td><td rowspan="3">DMS1849-1240</td><td>Kirkhill Rubber Co.</td></tr><tr><td>Rubercraft Corp.of America</td></tr><tr><td>SPR-1943A</td><td>Purosil Inc.</td></tr></table>

续表11-1   

<table><tr><td>胶料类型</td><td>胶料牌号</td><td>标 准</td><td>生产公司</td><td>采用公司</td></tr><tr><td rowspan="16">乙丙橡胶</td><td rowspan="3">KL50-174E8352A-C50-K-35</td><td rowspan="3">DMS1849-1250</td><td>Kirkhill Rubber Co.</td><td rowspan="10">原麦道</td></tr><tr><td>Rubercraft Corp.of America</td></tr><tr><td>West AmericanRubber Co.</td></tr><tr><td>KL60-217</td><td>DMS1849-1260</td><td>Kirkhill Rubber Co.</td></tr><tr><td>KL70-133</td><td rowspan="2">DMS1849-1270</td><td>Kirkhill Rubber Co.</td></tr><tr><td>8372A8468</td><td>Rubercraft Corp.of America</td></tr><tr><td>KL80-179B</td><td>DMS1849-1280</td><td>Kirkhill Rubber Co.</td></tr><tr><td>KL60-218</td><td>DMS1849-2160</td><td>Kirkhill Rubber Co.</td></tr><tr><td rowspan="2">KL70-237KL70-376TA 79-1A</td><td rowspan="2">DMS1849-2170</td><td>Kirkhill Rubber Co.</td></tr><tr><td>TA Mfg. Company</td></tr><tr><td rowspan="6">3250/32513267-5KL60-124KL60-150KL60-207AKL60-606100-150SR 724-6002.891E-45-1R-0621-55</td><td rowspan="6">BMS 1-50H</td><td>Elastomeric SiliconeProducts Inc.Kirkhill Rubber Co.</td><td rowspan="6">波 音</td></tr><tr><td>Cascade Gasket &amp; Mfg Co</td></tr><tr><td>American United Seal Inc.Stillman Seal Division</td></tr><tr><td>BTR Silvertown Ltd.</td></tr><tr><td>Cascade Gasket &amp; Mfg Co.</td></tr><tr><td>Rainier Rubber Company</td></tr><tr><td>泡沫乙丙橡胶</td><td>MH2445</td><td>DAN 200</td><td>LEMforderKUNSTSTOFF GMBH</td><td rowspan="2">空中客车</td></tr><tr><td>氟橡胶</td><td>M578</td><td>DTD5543</td><td></td></tr></table>

续表11-1   

<table><tr><td>胶料类型</td><td>胶料牌号</td><td>标 准</td><td>生产公司</td><td>采用公司</td></tr><tr><td rowspan="26">氟硅橡胶</td><td>LS 2449U</td><td>AMS 3326ABR4.0091TH 5.534/1</td><td>Dow Corning</td><td rowspan="4">空中客车</td></tr><tr><td>7 SF 1116</td><td>NFL 17-161ABR 4.0092</td><td>S.E.E.</td></tr><tr><td>LS 422LS2323</td><td>ABR 4.0093TH 5.534/3AMS 3327</td><td>Dow Corning</td></tr><tr><td>8 SF 1190</td><td>NFL 17-161ABR 4.0094</td><td>S.E.E.</td></tr><tr><td>LS40/LS70LS 2249U</td><td rowspan="4">BMS 1-53E</td><td>Dow Corning</td><td rowspan="4">波 音</td></tr><tr><td rowspan="3">FSE2120FSE2620FE 26238661</td><td>General Electric Co.</td></tr><tr><td>Shin - EtsuChemical Co., LTD.</td></tr><tr><td>Dow Corning</td></tr><tr><td rowspan="6">15151100-55MH - 509950 C 17221512WC - 1830A</td><td rowspan="6">DMS2171 - 1150</td><td>Elastomeric SiliconeProducts Inc.</td><td rowspan="18">原麦道</td></tr><tr><td>Hadbar Div. of Purosil</td></tr><tr><td>Hasken Corp.</td></tr><tr><td>Kirkhill Rubber Co.</td></tr><tr><td>SFS Industries, Inc.</td></tr><tr><td>Kai R. Kuhl Co.</td></tr><tr><td rowspan="4">960 C 31321328-55RT 2255WC - 1830B</td><td rowspan="4">DMS2171 - 1160</td><td>Kirkhill Rubber Co.</td></tr><tr><td>Parco</td></tr><tr><td>Rubber Teck, Inc.</td></tr><tr><td>Kai R. Kuhl Co.</td></tr><tr><td rowspan="4">980 C 19031881RT 580SFS 1804 - 69</td><td rowspan="4">DMS2171 - 1180</td><td>Kirkhill Rubber Co.</td></tr><tr><td>Hadbar, Inc.</td></tr><tr><td>Rubber Teck, Inc.</td></tr><tr><td>SFS Industries</td></tr><tr><td rowspan="4">1552L - 698 - 85L - 742 - 801469 - 80F - 80</td><td rowspan="4">DMS2171 - 1280</td><td>Hadbar, Inc.</td></tr><tr><td>Parker Seal Co</td></tr><tr><td>Parco</td></tr><tr><td>International Seal Co.</td></tr></table>

# 11.2.2 橡胶模压零件

橡胶模压零件及其标准见表11-2。

表 11-2 橡胶模压零件及其标准  

<table><tr><td>零件类别</td><td>名 称</td><td>标 准</td></tr><tr><td>薄膜</td><td>合成橡胶薄膜</td><td>MIL-D-3377A</td></tr><tr><td rowspan="13">橡胶密封件</td><td>硅橡胶密封圈</td><td>AMS 7267GTH 5.530/1</td></tr><tr><td>氟硅橡胶密封圈</td><td>AMS 7273B</td></tr><tr><td>丁腈橡胶密封圈</td><td>AMS 7271H</td></tr><tr><td>氟橡胶密封圈</td><td>MIL-R-83248B</td></tr><tr><td>耐碳氢燃料O形圈密封垫</td><td>MIL-P-5315B</td></tr><tr><td>直螺纹接头用预成形密封垫</td><td>MIL-P-5510E</td></tr><tr><td>耐石油基液压油预成形衬垫和密封垫,160°F(70℃)</td><td>MIL-P-5516C</td></tr><tr><td>夹织物的合成橡胶防尘圈</td><td>MIL-P-14574B</td></tr><tr><td>耐石油和磷酸酯液压油的密封垫和衬垫材料</td><td>MIL-G-23652</td></tr><tr><td>耐石油基液压油的预成形密封圈,275°F(135℃)</td><td>MIL-P-25732C</td></tr><tr><td>耐燃油和滑油的氟橡胶O形圈</td><td>MIL-R-25988B</td></tr><tr><td>非海绵状压出橡胶密封件</td><td>MIL-S-47147</td></tr><tr><td>改进耐石油基液压油的预成形密封圈,275°F(135℃)</td><td>MIL-P-83461B</td></tr><tr><td>弹性体和纤维模压板垫圈</td><td>Blue-Gard Sty.3300F712400A9B4E34K5M9/F712100A9B4E22K5M6</td><td>DMS2334-1/2</td></tr><tr><td>硫化零件</td><td>硫化橡胶塞</td><td>MIL-V-63118A</td></tr><tr><td rowspan="6">模压件和挤出件</td><td>食品和供水装置用硅合成橡胶</td><td>DMS 2093</td></tr><tr><td>耐合成油的橡胶板、条、挤出件和模压件</td><td>MIL-R-2765D</td></tr><tr><td>合成橡胶板、条、模压和挤出型材</td><td>MIL-R-6855E</td></tr><tr><td>耐合成油实心板材、条材和成形件合成橡胶</td><td>MIL-R-7362D</td></tr><tr><td>耐燃油和滑油的氟橡胶条、棒、模压件和挤出件</td><td>MIL-R-25988B</td></tr><tr><td>天然或合成的硬橡胶板、条、棒、管和模压制品</td><td>MIL-R-45036D</td></tr></table>

# 11.2.3 橡胶板、条棒、绳、型材

橡胶板、棒、绳、型材及其标准见表11-3。

表 11-3 橡胶板、棒、绳、型材及其标准  

<table><tr><td>名称</td><td>标准</td></tr><tr><td>编织纤维加强硅橡胶板</td><td>DMS 1550</td></tr><tr><td>耐合成油的橡胶板、条、挤出件和模压件</td><td>MIL-R-2765D</td></tr><tr><td>合成橡胶板、条、模压和挤出型材</td><td>MIL-R-6855E</td></tr><tr><td>天然或合成的硬橡胶板、条、棒、管和模压制品</td><td>MIL-R-45036D</td></tr><tr><td>胶板（中等硬度）合成橡胶通用规范</td><td>MIL-R-14328B</td></tr></table>

续表11-3   

<table><tr><td>名称</td><td>标准</td></tr><tr><td>橡胶制品</td><td>MIL-R-45036D</td></tr><tr><td>硅橡胶制品</td><td>DMS 2221/2176BMS 1-52/1-62A-A-59588</td></tr><tr><td>海绵橡胶制品</td><td>DMS 2207BMS 1-60/1-69</td></tr><tr><td>橡皮筋和橡皮绳</td><td>DPS 3.574</td></tr></table>

# 11.2.4 航空涂胶织物

航空涂胶织物的牌号及其标准见表11-4。

表 11-4 航空涂胶织物的牌号及其标准  

<table><tr><td>名 称</td><td>牌 号</td><td>标 准</td><td>供应商</td></tr><tr><td>涂硅橡胶织物</td><td>CF 1410</td><td>BMS 1-17D</td><td>Furon</td></tr><tr><td>合成橡胶(丁腈和氯丁)涂覆布</td><td>-</td><td>MIL-C-82255A</td><td>-</td></tr><tr><td>氟橡胶涂覆织物</td><td>Ben-Har 44型Viton Sleeping231型Viton Sleeping</td><td>DMS 2108</td><td>Ben-Har Mfg, Co.Varflex Corp.</td></tr><tr><td>硅橡胶涂覆玻纤编织衬套</td><td>ES 4400 R-A-1</td><td>DMS 2109</td><td>Varflex Corp.</td></tr></table>

# 11.2.5 橡胶软管

橡胶软管的分类和标准见表11-5。

表 11-5 橡胶软管的分类和标准  

<table><tr><td>类 型</td><td>名 称 及 牌 号</td><td>标 准</td></tr><tr><td rowspan="6">纯胶管</td><td>氯丁橡胶无缝管(2460-B-34)</td><td>DMS 1736</td></tr><tr><td>不塌瘪的,耐燃料橡胶软管和软管组合件</td><td>MIL-H-370F</td></tr><tr><td>飞机加油用橡胶软管组合件</td><td>MIL-H-4495D</td></tr><tr><td>耐芳烃燃料自密封航空橡胶软管</td><td>MIL-H-7061B</td></tr><tr><td>耐燃橡胶软管</td><td>MIL-H-7938A</td></tr><tr><td>高压液压软管</td><td>MIL-H-8788C</td></tr><tr><td rowspan="9">钢丝编织加强橡胶管</td><td>橡胶软管和橡胶软管组合件</td><td>MIL-H-13531C</td></tr><tr><td>液压橡胶软管与软管组合件通用规范</td><td>MIL-H-52471D</td></tr><tr><td>液压橡胶软管,单层钢丝编织加强,100R1型</td><td>MIL-H-52471/4A</td></tr><tr><td>液压橡胶软管,双层钢丝编织加强,100R2型</td><td>MIL-H-52471/5A</td></tr><tr><td>液压橡胶软管,四层钢丝编织加强,100R10型</td><td>MIL-H-52471/6A</td></tr><tr><td>液压橡胶软管,四层钢丝编织加强,100RE型</td><td>MIL-H-52471/7</td></tr><tr><td>液压橡胶软管,四层钢丝编织加强,100R12型</td><td>MIL-H-52471/9</td></tr><tr><td>钢丝增强的吸油橡胶软管</td><td>MIL-H-52544B(ME)</td></tr><tr><td>除冰系统用钢丝缠绕合成橡胶软管</td><td>MIL-H-6399B</td></tr></table>

续表 11-5  

<table><tr><td>类 型</td><td>名 称 及 牌 号</td><td>标 准</td></tr><tr><td rowspan="14">织物(布或棉线)编织加强橡胶管</td><td>合成橡胶软管和柔性软管组合件通用规范</td><td>MIL-H-24135B</td></tr><tr><td>双层织物或两次缠绕或单层织物,高压尺寸-4~-32</td><td>MIL-H-24135/1A</td></tr><tr><td>四层织物或两次缠绕或单层织物,高压尺寸-6~-16</td><td>MIL-H-24135/2A</td></tr><tr><td>四层织物,高压尺寸-16~-32</td><td>MIL-H-24135/3A</td></tr><tr><td>双层织物,中压尺寸-40,-48,-64</td><td>MIL-H-24135/4A</td></tr><tr><td>双层织物,预成形胶管,高压尺寸-4~-32</td><td>MIL-H-24135/5A</td></tr><tr><td>双层织物或两次缠绕或单层织物,抗磷酸酯液压油,高压尺寸-4~-32</td><td>MIL-H-24135/6A</td></tr><tr><td>密集缠绕包布,抗磷酸酯液压油,高压尺寸-20,-24,-32</td><td>MIL-H-24135/7A</td></tr><tr><td>四股缠绕包布,抗磷酸酯液压油,高压尺寸-6~-16</td><td>MIL-H-24135/8A</td></tr><tr><td>四股密集缠绕包布,高压尺寸-8~-32</td><td>MIL-H-24135/9A</td></tr><tr><td>单层或双层织物,中压尺寸-4~-48</td><td>MIL-H-24135/10A</td></tr><tr><td>四层织物,钢丝缠绕包布,低压尺寸-80,-96</td><td>MIL-H-24135/11A</td></tr><tr><td>单层织物,中压,高温,复合燃料,尺寸-4~-40</td><td>MIL-H-24135/12A</td></tr><tr><td>双层织物,高压,高温,复合燃料,尺寸-4~-32</td><td>MIL-H-24135/13A</td></tr></table>

# 11.3 材料性能

# 11.3.1 各种胶料硫化后的主要性能

胶料经成形、硫化成各种橡胶制品，所以胶料的性能决定了制品的质量优劣。下面所列的胶料基本性能是国外各种航空标准中的测试结果。

# 11.3.1.1 氯丁橡胶

氯丁橡胶胶料性能见表11-6~表11-8。

表 11-6 航空用氯丁橡胶胶料基本性能 (BMS 1-11)  

<table><tr><td rowspan="2">牌 号</td><td rowspan="2">硬度
肖氏A型</td><td colspan="2">拉伸强度，psi</td><td colspan="2">伸长率,%</td><td rowspan="2">冷弯</td><td rowspan="2">耐候性</td><td rowspan="2">耐臭氧</td><td rowspan="2">抗菌性</td></tr><tr><td>模压</td><td>挤出</td><td>模压</td><td>挤出</td></tr><tr><td>EXP 2256B
2540-C-1182</td><td>40±5</td><td>1200</td><td>900</td><td>500</td><td>375</td><td>无裂纹</td><td>无风化</td><td>通过</td><td>通过</td></tr><tr><td>SR-529A-60
N-118-6
R/C 1963F
Compound 2-0343</td><td>60±5</td><td>1500</td><td>1125</td><td>300</td><td>225</td><td>无裂纹</td><td>无风化</td><td>通过</td><td>通过</td></tr><tr><td>EXP 2254A
280-Y-183
N-120-3</td><td>80±5</td><td>1500</td><td>1125</td><td>150</td><td>115</td><td>无裂纹</td><td>无风化</td><td>通过</td><td>通过</td></tr></table>

表 11-7 航空用氯丁橡胶海绵状弹性体技术指标 (DMS 2207)  

<table><tr><td>牌号</td><td>密度 1b/ft3</td><td>气味</td><td>大气老化后硬度变化 %</td><td>压缩永久变形 %</td><td>冷弯</td><td>燃烧性能</td><td>使用寿命 月</td></tr><tr><td>LS200</td><td>6.5~9.0</td><td>无刺激或异味</td><td>≤20</td><td>≤25</td><td>无裂纹</td><td>符合DMS1511</td><td>72</td></tr></table>

表 11-8 航空用氯丁橡胶老化及浸泡实验性能 (BMS 1-11L)  

<table><tr><td rowspan="3">牌 号</td><td colspan="4">热空气老化(212℃,70h)</td><td colspan="2">大气老化</td><td colspan="5">浸泡实验后最大变化值(212℃,70h)</td></tr><tr><td colspan="4">最大变化值</td><td colspan="2">最大变化值</td><td colspan="2">蒸馏水</td><td colspan="3">1号标准油</td></tr><tr><td>压缩永久变形%</td><td>硬度肖氏A型</td><td>拉伸强度%</td><td>伸长率%</td><td>拉伸强度%</td><td>伸长率%</td><td>硬度肖氏A型</td><td>体积</td><td>硬度肖氏A型</td><td>拉伸强度%</td><td>伸长率%</td></tr><tr><td>EXP 2256BN-149R/C 1943</td><td>50</td><td>±15</td><td>-20</td><td>-40</td><td>-40</td><td>-40</td><td>±15</td><td>+300</td><td>±10</td><td>-35</td><td>±10</td></tr><tr><td>RT-510-602460-B-341Compound 2-0343</td><td>50</td><td>+15,-5</td><td>-20</td><td>-40</td><td>-40</td><td>-40</td><td>±15</td><td>+25-5</td><td>±10</td><td>-30</td><td>±10</td></tr><tr><td>EXP 2254A280-Y-183N-120-3</td><td>50</td><td>+15,-5</td><td>-20</td><td>-40</td><td>-40</td><td>-40</td><td>±15</td><td>+20-5</td><td>±10</td><td>-30</td><td>±10</td></tr></table>

# 11.3.1.2 硅橡胶

硅橡胶的性能见表11-9~表11-13。

海绵硅橡胶的性能见表11-14和表11-15。

氟硅橡胶的性能见表11-25~表11-27。

表 11-9 航空用耐高温硅橡胶基本性能指标 (空中客车福克公司 TH 5.530)  

<table><tr><td>材料代号</td><td>5.530（模压）</td><td>5.530（挤出）</td><td>5.530/1（O形圈）</td></tr><tr><td>橡胶国际硬度，IRHD</td><td>50+5,-4</td><td>50+5,-4</td><td>70+5,-4</td></tr><tr><td>拉伸强度，N/mm²</td><td>4.6</td><td>4.6</td><td>4.2</td></tr><tr><td>100%拉伸模量，N/mm²</td><td>≤1.8</td><td>≤1.8</td><td>≤1.5</td></tr><tr><td>伸长率,%</td><td>200</td><td>200</td><td>80</td></tr><tr><td>撕裂强度，kN/m</td><td>6.13</td><td>6.13</td><td>4.4</td></tr><tr><td>压缩永久变形,%</td><td>≤25</td><td>≤25</td><td>≤25</td></tr><tr><td>密度，Mg/m²</td><td>1.2+0.03</td><td>1.2+0.03</td><td>1.4+0.03</td></tr><tr><td>使用温度，℃</td><td>-60~+220</td><td>-60~+220</td><td>-60~+220</td></tr><tr><td>抗臭氧性</td><td>无龟裂</td><td>无龟裂</td><td>无龟裂</td></tr></table>

表 11-10 航空用硅橡胶基本性能指标 (BMS 1-52D、1-57G、1-62E、DMS 2093、2176、2221)  

<table><tr><td colspan="2">牌号(类别)</td><td>硬度
肖氏A型</td><td>拉伸强度
psi</td><td>伸长率
%</td><td>撕裂强度
psi</td><td>100%
定伸模量
psi</td><td>压缩
永久变形
%</td><td>最低使用
温度</td></tr><tr><td rowspan="2">TR55</td><td>I类</td><td>55±5</td><td>1000</td><td>500</td><td>200</td><td>200</td><td></td><td>-45°F</td></tr><tr><td>II类</td><td>58±5</td><td>900</td><td>450</td><td>200</td><td>200</td><td></td><td>-45°F</td></tr><tr><td rowspan="2">TR70</td><td>I类</td><td>70±5</td><td>1000</td><td>500</td><td>175</td><td>400</td><td></td><td>-50°F</td></tr><tr><td>II类</td><td>70±5</td><td>900</td><td>400</td><td>150</td><td>400</td><td></td><td>-50°F</td></tr></table>

续表 11-10  

<table><tr><td colspan="2">牌号(类别)</td><td>硬度
肖氏A型</td><td>拉伸强度
psi</td><td>伸长率
%</td><td>撕裂强度
psi</td><td>100%
定伸模量
psi</td><td>压缩
永久变形
%</td><td>最低使用
温度</td></tr><tr><td rowspan="2">55U</td><td>模压</td><td>50±5</td><td>1200</td><td>500</td><td>150</td><td></td><td>10</td><td>-55°F</td></tr><tr><td>挤出</td><td>50±5</td><td>950</td><td>400</td><td>135</td><td></td><td>10</td><td>-55°F</td></tr><tr><td colspan="2">RS-1257/1258
SE-5563U/KE-5006BU</td><td>53±5</td><td>1050</td><td>350</td><td>140</td><td>240</td><td>8</td><td>-80°F</td></tr><tr><td colspan="2">910-C-2616</td><td>10±5</td><td>200</td><td>600</td><td>25</td><td></td><td></td><td>-80°F</td></tr><tr><td colspan="2">920-C-2426</td><td>20±5</td><td>800</td><td>600</td><td>100</td><td></td><td></td><td>-80°F</td></tr><tr><td colspan="2">CE 536C
2603/3250M</td><td>30±5</td><td>1000</td><td>600</td><td>140</td><td></td><td></td><td>-80°F</td></tr><tr><td colspan="2">2604
WC 90-071B</td><td>40±5</td><td>1000</td><td>500</td><td>140</td><td></td><td></td><td>-80°F</td></tr><tr><td colspan="2">10-204-M
AP-2852</td><td>50±5</td><td>1100</td><td>500</td><td>140</td><td></td><td></td><td>-80°F</td></tr><tr><td colspan="2">5660
MII160-0104</td><td>60±5</td><td>1100</td><td>400</td><td>140</td><td></td><td></td><td>-80°F</td></tr><tr><td colspan="2">CHR M 975
CE 5711C</td><td>70±5</td><td>1100</td><td>400</td><td>160</td><td></td><td></td><td>-80°F</td></tr><tr><td colspan="2">4450
940-C-3111
TA-3158</td><td>50±5</td><td>900</td><td>300</td><td>40</td><td></td><td>15</td><td>-80°F</td></tr><tr><td colspan="2">5556-TM
950-C-2380</td><td>50±5</td><td>1000</td><td>450</td><td>140</td><td></td><td>40</td><td>-62°C</td></tr><tr><td colspan="2">3750-TM
2071</td><td>70±5</td><td>1100</td><td>400</td><td>160</td><td></td><td>40</td><td>-62°C</td></tr><tr><td colspan="2">50D5</td><td>50±5</td><td>725</td><td>200</td><td>51</td><td></td><td>35</td><td>-62°C</td></tr><tr><td colspan="2">50D6</td><td>60±5</td><td>725</td><td>180</td><td>51</td><td></td><td>40</td><td>-62°C</td></tr><tr><td colspan="2">50D7</td><td>70±5</td><td>725</td><td>150</td><td>45</td><td></td><td>40</td><td>-62°C</td></tr><tr><td colspan="2">52D5</td><td>50±5</td><td>1233</td><td>500</td><td>125</td><td></td><td>45</td><td>-70°C</td></tr><tr><td colspan="2">53D5</td><td>50±5</td><td>1160</td><td>500</td><td>125</td><td></td><td>45</td><td>-70°C</td></tr><tr><td colspan="2">AMS 3304F</td><td>70±5</td><td>500</td><td>60</td><td>25</td><td></td><td>30</td><td>-65°C</td></tr></table>

表 11-11 航空用硅橡胶老化及浸泡试验性能 (BMS 1-52、1-57、1-62)  

<table><tr><td rowspan="2">牌 号</td><td colspan="5">热空气老化(300°F×22h)</td><td colspan="5">浸泡试验(ASTM D 471)</td></tr><tr><td>压缩永久变形%</td><td>硬度变化肖氏A型</td><td>拉伸强度psi</td><td>伸长率%</td><td>撕裂强度psi</td><td>硬度变化肖氏A型</td><td>拉伸强度psi</td><td>伸长率变化%</td><td>撕裂强度psi</td><td>体积变化%</td></tr><tr><td>55U模压</td><td>70</td><td>+10,-5</td><td>1100</td><td>400</td><td>135</td><td>-15</td><td>650</td><td>300</td><td>100</td><td>+25</td></tr><tr><td>55U挤出</td><td>70</td><td>+10,-5</td><td>900</td><td>350</td><td>120</td><td>-15</td><td>550</td><td>275</td><td>75</td><td>+25</td></tr><tr><td>RS 1257SE 5563U</td><td>45</td><td>+10,-5</td><td>1000</td><td>300</td><td>130</td><td>+5,-15</td><td></td><td></td><td></td><td>+55</td></tr><tr><td>TR55 I级</td><td>65</td><td>+10,-5</td><td>900</td><td>450</td><td>175</td><td>+5,-15</td><td></td><td></td><td></td><td>+20</td></tr><tr><td>TR55 II级</td><td>35</td><td>+10,-5</td><td>900</td><td>400</td><td>150</td><td>+5,-15</td><td></td><td></td><td></td><td>+20</td></tr><tr><td>TR70 I级</td><td>70</td><td>+10,-5</td><td>900</td><td>400</td><td>120</td><td>+5,-15</td><td></td><td></td><td></td><td>+20</td></tr><tr><td>TR70 II级</td><td>35</td><td>+10,-5</td><td>900</td><td>400</td><td>120</td><td>+5,-15</td><td></td><td></td><td></td><td>+20</td></tr></table>

表 11-12 航空用硅橡胶老化及浸泡试验性能指标 (DMS 2221)  

<table><tr><td rowspan="3">牌 号</td><td colspan="4">热空气老化(395°F×22h)</td><td colspan="5">浸泡试验(ASTM D 471)</td></tr><tr><td rowspan="2">压缩永久变形(302°F)%</td><td rowspan="2">硬度变化肖氏A型</td><td rowspan="2">拉伸强度变化%</td><td rowspan="2">伸长率变化%</td><td>蒸馏水</td><td colspan="2">DMS 2014,4类液压油</td><td colspan="2">ASTM No.1油</td></tr><tr><td>体积变化%</td><td>硬度变化</td><td>体积变化%</td><td>硬度变化</td><td>体积变化%</td></tr><tr><td>910-C-2616</td><td>40</td><td>+5,0</td><td>-15</td><td>-10</td><td>+5,-0</td><td>0,-5</td><td>+15,-0</td><td>0,-5</td><td>+15,0</td></tr><tr><td>920-C-2426</td><td>40</td><td>+5,0</td><td>-15</td><td>-10</td><td>+5,-0</td><td>0,-10</td><td>+15,-0</td><td>0,-10</td><td>+15,0</td></tr><tr><td>CE 536C</td><td>40</td><td>+5,0</td><td>-15</td><td>-15</td><td>+5,-0</td><td>0,-10</td><td>+15,-0</td><td>0,-10</td><td>+10,0</td></tr><tr><td>2604WC 90-071B</td><td>40</td><td>+5,0</td><td>-10</td><td>-15</td><td>+5,-0</td><td>0,-10</td><td>+15,-0</td><td>0,-10</td><td>+10,0</td></tr><tr><td>10-204-MAP-2852</td><td>40</td><td>+5,0</td><td>-10</td><td>-15</td><td>+5,-0</td><td>0,-10</td><td>+15,-0</td><td>0,-10</td><td>+10,0</td></tr><tr><td>1701</td><td>40</td><td>+5,0</td><td>-15</td><td>-20</td><td>+5,-0</td><td>0,-10</td><td>+15,-0</td><td>0,-10</td><td>+10,0</td></tr><tr><td>CHR M975</td><td>40</td><td>+5,0</td><td>-15</td><td>-20</td><td>+5,-0</td><td>0,-10</td><td>+15,-0</td><td>0,-10</td><td>+15,0</td></tr></table>

表 11-13 航空用硅橡胶老化及浸泡试验性能指标 (NFL 17-150/152/153)  

<table><tr><td rowspan="3">牌 号</td><td colspan="4">热空气老化(200℃×70h)</td><td colspan="5">浸泡试验</td></tr><tr><td rowspan="2">硬度变化肖氏A型</td><td rowspan="2">拉伸强度变化%</td><td rowspan="2">伸长率变化%</td><td rowspan="2">压缩永久变形%</td><td>蒸馏水</td><td colspan="4">1号标准润滑油(150℃×70h)</td></tr><tr><td>体积变化%</td><td>硬度变化肖氏A型</td><td>拉伸强度变化%</td><td>伸长率变化%</td><td>体积变化%</td></tr><tr><td>TH5.530模压</td><td>±10</td><td>-20</td><td>-40</td><td>25</td><td>+5</td><td>±15</td><td></td><td></td><td>0, +10</td></tr><tr><td>TH5.530挤出</td><td>±10</td><td>-20</td><td>-40</td><td>25</td><td>+5</td><td>±15</td><td></td><td></td><td>0, +10</td></tr><tr><td>52D5</td><td>0, +10</td><td>-30</td><td>-40</td><td>45</td><td></td><td>-10, 0</td><td>-35</td><td>-30</td><td>0, +12</td></tr><tr><td>53D5</td><td>0, +10</td><td>-30</td><td>-40</td><td>45</td><td></td><td>-10, 0</td><td>-35</td><td>-30</td><td>0, +12</td></tr><tr><td>50D5</td><td>±10</td><td>-20</td><td>-40</td><td>35</td><td></td><td>-15</td><td>-25</td><td>-20</td><td>0, +10</td></tr><tr><td>50D6</td><td>±10</td><td>-20</td><td>-40</td><td>40</td><td></td><td>-15</td><td>-20</td><td>-15</td><td>0, +10</td></tr><tr><td>50D7</td><td>±10</td><td>-25</td><td>-40</td><td>40</td><td></td><td>-15</td><td>-20</td><td>-15</td><td>0, +10</td></tr></table>

表 11-14 航空用海绵硅橡胶基本性能指标 (BMS 1-23K、1-68F、1-69A、DMS 1980)  

<table><tr><td>牌 号</td><td>密度 \( \mathrm{{lb}}/{\mathrm{{ft}}}^{3} \)</td><td>压缩永久变形 %</td><td>压缩至 25% 变形载荷 psi</td><td>伸长率 %</td><td>冷弯 (-65°F)</td><td>吸水率 %</td><td>脆化温度 ℃</td></tr><tr><td>C – 1105</td><td>30~42</td><td>20</td><td>6~12</td><td>125</td><td>通过</td><td>8.0</td><td>\( - {65} \pm  5 \)</td></tr><tr><td>HT603/606 BF 1000/1005</td><td>14</td><td></td><td>5</td><td>60</td><td>通过</td><td>10</td><td>\( - {65} \pm  5 \)</td></tr><tr><td>100 – 168BA – B</td><td>25</td><td>8</td><td>25</td><td>35</td><td>通过</td><td>5</td><td>\( - {65} \pm  5 \)</td></tr><tr><td>100 – 168BL – C</td><td>33</td><td>8</td><td>50</td><td>45</td><td>通过</td><td>5</td><td>\( - {65} \pm  5 \)</td></tr><tr><td>R 10470 9S – 631</td><td></td><td>60</td><td>6~14</td><td>150</td><td>通过</td><td>10</td><td>\( - {65} \pm  5 \)</td></tr><tr><td>7910 CW1010</td><td>40</td><td>50</td><td>\( 1 \sim  6 \)</td><td></td><td></td><td>10</td><td>\( - {62} \pm  2 \)</td></tr><tr><td>FR – 416E 9 – FRS – 379</td><td>45</td><td>50</td><td>6~14</td><td></td><td></td><td>10</td><td>\( - {62} \pm  2 \)</td></tr><tr><td>7909</td><td>55</td><td>50</td><td>14 ~ 20</td><td></td><td></td><td>10</td><td>\( - {62} \pm  2 \)</td></tr></table>

表 11-15 航空用海绵硅橡胶物理性能 (BMS 1-23K、1-68F、1-69A)  

<table><tr><td rowspan="2">牌 号</td><td rowspan="2">压缩永久变形 % \( {212}^{ \circ  }\mathrm{F} \times  {22}\mathrm{\;h} \)</td><td rowspan="2">吸水率 % \( {70}^{ \circ  }\mathrm{F} \times  {22}\mathrm{\;h} \)</td><td rowspan="2">浸泡体积变化 磷酸酯 FL2 \( {160}^{ \circ  }\mathrm{F} \times  {22}\mathrm{\;h} \)</td><td colspan="3">可燃性(垂直 60s)</td><td colspan="2">加速老化</td><td rowspan="2">冷弯 (-65°F)</td></tr><tr><td>自熄时间 s</td><td>燃烧长度 in</td><td>滴落物自熄 时间 s</td><td>\( {212}^{ \circ  }\mathrm{F} \) \( \times  {22}\mathrm{\;h} \)</td><td>\( {212}^{ \circ  }\mathrm{F} \) \( \times  {22}\mathrm{\;h} \)</td></tr><tr><td>C - 1105</td><td>20</td><td>8.0</td><td>\( + {35} \)</td><td>15</td><td>4</td><td>3</td><td>通过</td><td></td><td>通过</td></tr><tr><td>R 10470</td><td>60</td><td>10</td><td></td><td></td><td></td><td></td><td></td><td></td><td>通过</td></tr><tr><td>HT 603/606 BF - 1000</td><td></td><td>10</td><td>+ 20</td><td>15</td><td>6</td><td>3</td><td></td><td>通过</td><td>通过</td></tr><tr><td>100 - 168BA – B</td><td>8</td><td>5</td><td>+ 20</td><td></td><td></td><td></td><td></td><td>通过</td><td>通过</td></tr><tr><td>100 - 168BL – C</td><td>8</td><td>5</td><td>+ 20</td><td></td><td></td><td></td><td></td><td>通过</td><td>通过</td></tr></table>

注：FL2 BMS 3-11, TV 类, 级别 1, 等级 A, 液压油。

# 11.3.1.3 乙丙橡胶

乙丙橡胶胶料性能见表11-16~表11-19。

表 11-16 航空用乙丙橡胶技术性能指标(BMS 1-50H、DMS 1849、NFL 17-141、NFL17-142)  

<table><tr><td colspan="2">牌号(颜色)</td><td>硬度肖氏A型</td><td>拉伸强度psi</td><td>伸长率%</td><td>100%定伸强度psi</td><td>撕裂强度psi</td><td>最低温度(脆化温度,℃)</td><td>压缩永久变形%</td></tr><tr><td rowspan="2">3250KL-60-124</td><td>黑</td><td>60±5</td><td>2000</td><td>350</td><td>300</td><td>190</td><td>-50</td><td></td></tr><tr><td>橘黄</td><td>60±5</td><td></td><td></td><td></td><td></td><td>-50</td><td></td></tr><tr><td>3251KL60-150KL60-606</td><td>黑</td><td>60±5</td><td>2000</td><td>350</td><td>230</td><td>190</td><td>-50</td><td></td></tr><tr><td>SR 724-60E-45-1R-0621-55</td><td>橘黄</td><td>60±5</td><td>1200</td><td>350</td><td>180</td><td>125</td><td>-50</td><td></td></tr><tr><td colspan="2">1323SRP-1938-40</td><td>40±5</td><td>2000</td><td>450</td><td></td><td>100</td><td>-55</td><td>25</td></tr><tr><td colspan="2">HRM 3278E 510</td><td>50±5</td><td>2500</td><td>400</td><td></td><td>150</td><td>-55</td><td>20</td></tr><tr><td colspan="2">1331E 606</td><td>60±5</td><td>2500</td><td>400</td><td></td><td>150</td><td>-55</td><td>20</td></tr><tr><td colspan="2">1332AHRM3277</td><td>70±5</td><td>2500</td><td>350</td><td></td><td>150</td><td>-55</td><td>20</td></tr><tr><td colspan="2">5657-80RT-378-80</td><td>80±5</td><td>2000</td><td>250</td><td></td><td>150</td><td>-55</td><td>25</td></tr><tr><td colspan="2">KL90-1848387</td><td>90±5</td><td>1500</td><td>175</td><td></td><td>100</td><td>-55</td><td>35</td></tr><tr><td colspan="2">KL60-218,II型</td><td>60±5</td><td>2200</td><td>500</td><td></td><td>150</td><td>-55</td><td>25</td></tr><tr><td colspan="2">KL70-237TA79-1A</td><td>70±5</td><td>1500</td><td>175</td><td></td><td>150</td><td>-55</td><td>25</td></tr><tr><td colspan="2">41B8</td><td>80±5</td><td>12MPa</td><td>125</td><td></td><td></td><td>-55</td><td>15</td></tr><tr><td colspan="2">42B6</td><td>60±5</td><td>12MPa</td><td>450</td><td></td><td></td><td>-35</td><td>30</td></tr></table>

表 11-17 航空用乙丙橡胶老化及浸泡试验性能指标 (BMS 1-50H)  

<table><tr><td rowspan="3">牌号</td><td colspan="6">热空气老化(212°F×70h)</td><td colspan="11">ASTM D 471浸泡试验(160°F×70h)</td></tr><tr><td colspan="4">最大变化值</td><td colspan="2">撕裂强度变化 psi</td><td colspan="3">蒸馏水</td><td colspan="8">低密度航空液压油(MON SANTO)</td></tr><tr><td>压缩永久变形%</td><td>硬度</td><td>拉伸强度%</td><td>伸长率%</td><td>黑色</td><td>桔黄</td><td>硬度</td><td>拉伸强度%</td><td>伸长率%</td><td>硬度</td><td>拉伸强度%</td><td>伸长率%</td><td>撕裂强度psi</td><td>体积变化%</td><td>拉伸永久变形%</td><td>最低温度°F</td><td></td></tr><tr><td>3250KL60-124</td><td>70</td><td>±10</td><td>-20</td><td>-50</td><td>185</td><td></td><td>±8</td><td>-10</td><td>-15</td><td>±8</td><td>-30</td><td>-20</td><td>-10</td><td>+6-15</td><td>15</td><td>-40</td><td></td></tr><tr><td>3251SR 724-60E-45-1</td><td>35</td><td>±10</td><td>-15</td><td>-50</td><td>185</td><td>125</td><td>±8</td><td>-10</td><td>-15</td><td>±8</td><td>-30</td><td>-20</td><td>-10</td><td>+6-15</td><td>15-20</td><td>-40</td><td></td></tr></table>

表 11-18 航空用乙丙橡胶老化及浸泡试验性能指标 (DMS 1849A)  

<table><tr><td rowspan="3">牌号</td><td colspan="6">热空气老化(250°F×22h)</td><td colspan="4">ASTM D 471 浸泡试验(121°C×22h)</td></tr><tr><td colspan="2">压缩永久变形,%</td><td colspan="2">硬度变化</td><td rowspan="2">拉伸强度%</td><td rowspan="2">伸长率%</td><td colspan="4">DMS 2014,2类液压油500B,变化值</td></tr><tr><td>100°C×22h</td><td>70°C×22h</td><td>1类</td><td>2类</td><td>拉伸强度,%</td><td>伸长率,%</td><td>硬度</td><td>体积,%</td></tr><tr><td>1323R/C 8341</td><td>25</td><td>30</td><td>+5</td><td>+10</td><td>-15</td><td>-20</td><td>-30</td><td>-20</td><td>-15</td><td>+15</td></tr><tr><td>1329HRM 3278</td><td>20</td><td>25</td><td>+5</td><td>+10</td><td>-15</td><td>-20</td><td>-25</td><td>-20</td><td>-10</td><td>+15</td></tr><tr><td>E 606</td><td>20</td><td>25</td><td>+5</td><td>+10</td><td>-15</td><td>-20</td><td>-20</td><td>-20</td><td>-10</td><td>+15</td></tr><tr><td>RT-368-70</td><td>20</td><td>25</td><td>+5</td><td>+10</td><td>-15</td><td>-20</td><td>-20</td><td>-20</td><td>-10</td><td>+15</td></tr><tr><td>RT-378-80</td><td>25</td><td>30</td><td>+5</td><td>+10</td><td>-15</td><td>-20</td><td>-15</td><td>-20</td><td>-10</td><td>+10</td></tr><tr><td>KL-90-1848387</td><td>35</td><td>30</td><td>+5</td><td>+10</td><td>-15</td><td>-20</td><td>-15</td><td>-20</td><td>-10</td><td>+10</td></tr></table>

表 11-19 航空用乙丙橡胶老化及浸泡试验性能 (NFL 17-141)  

<table><tr><td rowspan="3">牌号</td><td colspan="4">热空气老化(150℃×70h)</td><td colspan="4">浸泡试验(100℃×22h)</td></tr><tr><td colspan="4">最大变化值</td><td colspan="4">三硝基磷酸丁酯中,最大变化值</td></tr><tr><td>压缩永久变形,%</td><td>硬度,肖氏A型</td><td>拉伸强度,%</td><td>伸长率,%</td><td>硬度,肖氏A型</td><td>拉伸强度,%</td><td>伸长率,%</td><td>体积,%</td></tr><tr><td>41B8</td><td>15</td><td>0~+10</td><td>-25</td><td>-10</td><td>-20~0</td><td>-15</td><td>-20</td><td>0~+20</td></tr><tr><td>42B6</td><td>30</td><td>0~+10</td><td>-20</td><td>-10</td><td>-15~0</td><td>-20</td><td>-25</td><td>0~+20</td></tr></table>

# 11.3.1.4 氟橡胶

氟橡胶性能见表11-20~表11-24。

表 11-20 航空航天用氟橡胶物理性能 (MIL - R - 83485USAF)  

<table><tr><td>原始性能</td><td>I型
(0形圈和压缩密封件)</td><td>II型
模压零件(除密封装置外)
(胶板、胶条和压出型材)</td></tr><tr><td>密度</td><td>按测定</td><td>按测定</td></tr><tr><td>硬度,肖氏A型</td><td>75±5</td><td>75±5</td></tr><tr><td>拉伸强度,lbf/in²,最小</td><td>1600</td><td>1600</td></tr><tr><td>扯断伸长率,%,最小</td><td>120</td><td>120</td></tr><tr><td>温度回缩
10% (TR-10)°F,最大</td><td>-20</td><td>-20</td></tr><tr><td>压缩永久变形
原始形变的%,最大</td><td>25</td><td>25</td></tr><tr><td>在TT-S-735Ⅲ型流体中老化,75°F,70h</td><td></td><td></td></tr><tr><td>硬度变化,肖氏A型</td><td>±5</td><td>±5</td></tr><tr><td>拉伸强度减少,%,最大</td><td>30</td><td>20</td></tr><tr><td>伸长率减少,%,最大</td><td>20</td><td>20</td></tr><tr><td>体积变化,%,最大</td><td>1~10</td><td>1~10</td></tr><tr><td>在528±5°F空气中老化70h后</td><td></td><td></td></tr><tr><td>硬度变化,肖氏A型</td><td>±5</td><td>±5</td></tr><tr><td>拉伸强度减少,%,最大</td><td>35</td><td>35</td></tr><tr><td>伸长率减少,%,最大</td><td>10</td><td>10</td></tr><tr><td>重量损失,%,最大</td><td>12</td><td>12</td></tr><tr><td>在347±5°F空气中老化
166h后压缩永久变形,</td><td>25</td><td>25</td></tr><tr><td>原始形变的%,最大</td><td></td><td></td></tr><tr><td>在392±5°F空气中老化
