Repository: C-zj02/CFD-claw

<div align="center">

**English** | [中文](#中文版) | [Français](README_FR.md) | [Русский](README_RU.md) | [हिन्दी](README_HI.md) | [العربية](README_AR.md) | [Português](README_PT.md)

# 🚀 Claude Code Python

**A Complete Python Reimplementation Based on Real Claude Code Source**

*From TypeScript Source → Rebuilt in Python with ❤️*

***
**🔥 Active Development • New Features Weekly 🔥**

</div>

***

## 🎯 What is This?

**Clawd Code** is a **complete Python rewrite** of Claude Code, based on the **real TypeScript source code**.

File: RAG-data/中国航空材料手册(第2版) 第2卷 变形高温合金 铸造高温合金(1)001-200.pdf-de963b61-e2cd-4c70-85e5-50f050acfaa2.md (part 11 of 11)
# 中国航空材料手册
![](images/8d25255164033914631191e6f9281f2753bac04545a999931a90186bb4efafcd.jpg)  
图5-3 加工再结晶图[11]

5.2 焊接性能 合金铝钛含量较高，所以焊接性能较差。  
5.3 零件热处理工艺 涡轮盘等大锻件固溶处理时，低于 $800\mathrm{C}$ 装炉，升温至 $800\mathrm{C}$ 保温 $3\mathrm{h}$ ，以 $70\sim 80\mathrm{C / h}$ 升温至 $1000^{\circ}\mathrm{C}$ ，保温 $1\mathrm{h}$ ，以 $70\sim 80\mathrm{C / h}$ 升温至 $1080\mathrm{C}$ ，保温 $1.5\mathrm{h}$ ，以 $40^{\circ}\mathrm{C / h}$ 升温至 $1120\mathrm{C}$ ，保温 $2\mathrm{h}$ ，水冷。一次时效处理时，低于 $800\mathrm{C}$ 装炉，升温至 $800\mathrm{C}$ ，保温 $2\mathrm{h}$ ，以 $50^{\circ}\mathrm{C / h}$ 升温至

850C，保温4h，空冷；二次时效时，低于750C装炉，3h升温至750C，保温24h，空冷。

# 5.4 表面处理工艺

5.5 切削加工磨削性能 合金在标准热处理状态可进行各种切削加工。

# 6 功能考核试验

6.1 热冲击性能 由圆饼上切取菱形截面的标准试件，在承受 $0 - \sigma_{\max} - 0$ 的循环拉应力的同时还同步经受冷水-高温燃气-冷水循环冲击，每循环70s，试验结果见表6-1。在使用温度范围内，合金有良好的抗热疲劳和耐燃气腐蚀性能；而且裂纹萌生后，其扩展速率缓慢。

表6-1[4.5]  

<table><tr><td>试验名称</td><td>最高温度/℃</td><td>最大应力/MPa</td><td>出现第一条裂纹的循环次数</td><td>初始裂纹长度/mm</td><td>总循环数/周</td><td>最终裂纹长度/mm</td><td>备注</td></tr><tr><td>常规</td><td>700</td><td>441</td><td>1900</td><td>0.06</td><td>2550</td><td>0.4</td><td>未断</td></tr><tr><td>常规</td><td>700</td><td>441</td><td>2000</td><td>0.04</td><td>3020</td><td>0.27</td><td>未断</td></tr><tr><td>超载</td><td>700</td><td>785</td><td>-</td><td>0</td><td>400</td><td>0</td><td>未断</td></tr><tr><td>超温</td><td>900</td><td>441</td><td>400</td><td>-</td><td>460</td><td>-</td><td>断裂</td></tr></table>

# 6.2 超转及破裂试验

6.2.1 常温超转试验 在涡轮盘回转试验器上进行。以轮孔应力达到合金弹性极限的转速为标准，轮盘超转 $23\%$ ，以达到屈服强度时的转速为标准也超转 $11.1\%$ ，轮盘自轮孔以外已有 $20\%$ 进入塑性区，轮孔胀大 $0.11\% \sim 0.16\%$ ，轮盘无任何异常。  
6.2.2 热超转试验 涡轮盘的热超转试验是在发动机最大工况的基础上，将轮盘转速提高至 $115\% \sim 115.2\%$ 最大工作转速。此时轮缘温度 $530\mathrm{C}$ ，轮心 $365\mathrm{C}$ ，转速 $10810 \sim 10830\mathrm{r / min}$ ，轮孔应力已达 $1080\mathrm{MPa}$ ，超过了盘材的屈服强度，持续 $5\mathrm{min}$ ，孔径仅产生 $0.074\%$ 残余变形，整个轮盘无异常。  
6.2.3 破裂试验 涡轮盘在轮毂的最高设计温度 $420^{\circ}\mathrm{C}$ ，轮缘 $525^{\circ}\mathrm{C}$ 条件下，以 $122.3\%$ 最大转速持续运转 $20\mathrm{s}$ 以上。轮孔应力已达 $1142\mathrm{MPa}$ ，孔径胀大 $0.18\% \sim 0.22\%$ ，轮盘永久变形区约占 $40\%$ ，而轮盘无损坏。

# 7 使用建议

推荐。

# 参考文献

1科学院金属研究所等.761合金的成分研究，1983  
2 上海第五钢铁厂等.761合金研制总结，1982  
3上海第五钢铁厂等.761合金饼材暂行技术条件：1978  
4科学院金属研究所等.761合金的全面性能.1983  
5沈阳航空发动机研究所.761合金热疲劳试验.1982  
6 上钢五厂, 科学院金属研究所. 长期时效过程 761 合金性能和组织结构的变化. 1981  
7郭守仁，范鹤鸣，卢德忠，晶界硼化物对一种Fe-Ni-Cr基合金缺口持久性能

的影响，李熏同志纪念论文集，科学出版社，1986

8沈阳航空发动机研究所·761合金轮盘强度试验.1982  
9科学院金属研究所，上钢五厂.761合金热处理制度的研究.1981  
10科学院金属研究所，上钢五厂.761合金中 $\eta$ 相的研究.1981  
11科学院金属研究所，上钢五厂.761合金高温塑性与再结晶的研究.1981  
12 北京航空材料研究所. GH 761 合金锻件力学性能设计许用值. 1988

编写 郭守仁

审校 刘吉祥

# GH903

# 1 概述

GH903 是一个以镍-铁-钴为基, 用钛、铌和铝沉淀强化的高温合金, 其最大特点是在较宽的温度范围内具有低的热膨胀系数和几乎恒定的弹性模量。合金有较高的强度、良好的热疲劳性能、焊接性能和抗高压氢脆等能力。适用于制造在 $650^{\circ} \mathrm{C}$ 以下工作的航空、航天发动机的涡轮机匣、封严圈等多种部件, 是一种较为理想的实现发动机间隙控制技术的重要材料。供应的主要品种有棒材和环形件。

1.1 材料牌号 GH903。  
1.2 相近牌号 Incoloy 903(美国)。  
1.3 材料的技术标准 HB6574—1992 《GH903低膨胀合金环坯和环形件》。  
1.4 化学成分 见表1-1。

%

表1-1[1]  

<table><tr><td>C</td><td>Ni</td><td>Co</td><td>Al</td><td>Ti</td><td>Fe</td><td>Nb</td><td>B</td><td></td></tr><tr><td>≤0.05</td><td>36.0~39.0</td><td>14.0~17.0</td><td>0.70~1.15</td><td>1.35~1.75</td><td>余</td><td>2.70~3.50</td><td>0.005~0.010</td><td></td></tr><tr><td>Mn</td><td>Si</td><td>S</td><td>P</td><td>Pb</td><td>Sb</td><td>Sn</td><td>Bi</td><td>As</td></tr></table>

不大于  

<table><tr><td>0.2</td><td>0.2</td><td>0.015</td><td>0.015</td><td>0.001</td><td>0.0025</td><td>0.0012</td><td>0.001</td><td>0.0025</td></tr></table>

1.5 热处理制度 $845^{\circ} \mathrm{C} \pm 10^{\circ} \mathrm{C}, 1 \mathrm{~h}$ , 空冷 $+720^{\circ} \mathrm{C} \pm 10^{\circ} \mathrm{C}, 8 \mathrm{~h}$ , 以 $55^{\circ} \mathrm{C} / \mathrm{h}$ 炉冷至 $620^{\circ} \mathrm{C} \pm 10^{\circ} \mathrm{C}, 8 \mathrm{~h}$ , 空冷。  
1.6 品种规格与供应状态 可供应各种规格的棒材、锻件和环形件。热加工用棒材、锻坯和坏不经热处理车光或黑皮交货。  
1.7 熔炼与铸造工艺 采用真空感应加真空电弧重熔双联工艺冶炼。  
1.8 应用概况与特殊要求 该合金广泛应用于航空、航天工业以及精密电子仪器、仪表等方面，主要用作发动机的涡轮机匣、涡轮外环、导向器内外环以及封严环等部件，可提高发动机效率，降低油耗。在国内已在发动机上通过了试车考验。本合金需采用温加工强化工艺以获得高的强度，合金中不含铬，在较高温度使用时需采用保护涂层，合金有应力加速晶界氧化脆化倾向，降低高温缺口持久性能，这均使其扩大应用受到限制。

# 2 物理及化学性能

# 2.1 热性能

2.1.1 熔化温度范围 $1318\sim 1393\mathrm{C}$

2.1.2 热导率 见表2-1。

表2-1[3]   

<table><tr><td>θ/C</td><td>100</td><td>200</td><td>300</td><td>400</td><td>500</td><td>600</td><td>700</td><td>800</td><td>900</td></tr><tr><td>λ/(W/(m·C))</td><td>16.7</td><td>17.6</td><td>19.0</td><td>20.1</td><td>21.3</td><td>22.6</td><td>23.7</td><td>24.9</td><td>26.0</td></tr></table>

2.1.3 比热容 见表2-2。

表2-2[3]  

<table><tr><td>θ/C</td><td>50</td><td>100</td><td>200</td><td>300</td><td>400</td><td>500</td><td>600</td></tr><tr><td>c/(J/(kg·C))</td><td>442</td><td>454</td><td>482</td><td>507</td><td>532</td><td>559</td><td>584</td></tr></table>

2.1.4 线膨胀系数 见表2-3。

表2-3[3]  

<table><tr><td>θ/℃</td><td>20~100</td><td>20~200</td><td>20~300</td><td>20~400</td><td>20~500</td><td>20~600</td><td>20~700</td><td>20~800</td></tr><tr><td>α/10-6℃-1</td><td>9.1</td><td>8.6</td><td>8.5</td><td>8.3</td><td>9.3</td><td>10.4</td><td>11.3</td><td>13.0</td></tr></table>

2.2 密度 $\rho = 8.23\mathrm{g / cm}^3$ 。

2.3 电性能 合金电阻率见表2-4。

表2-4[3]  

<table><tr><td>θ/℃</td><td>20</td><td>100</td><td>200</td><td>300</td><td>400</td><td>500</td><td>600</td><td>700</td><td>800</td></tr><tr><td>ρ/(10-6Ω·m)</td><td>0.701</td><td>0.835</td><td>1.017</td><td>1.173</td><td>1.291</td><td>1.350</td><td>1.387</td><td>1.400</td><td>1.379</td></tr></table>

2.4 磁性能 合金在居里点温度以下呈铁磁性，居里点以上无磁性。

2.5 化学性能

2.5.1 抗氧化性能

2.5.1.1 合金在 $700^{\circ}\mathrm{C}$ 和 $750^{\circ}\mathrm{C}$ 的空气介质中试验 $300\sim 1000\mathrm{h}$ 后的氧化速率见表2-5。

2.5.1.2 合金表面可用料浆渗Al和Al-Si涂层进行有效的保护，涂层与未涂层合金的高温氧化曲线见图2-1和图2-2。

2.5.2 耐腐蚀性能 合金在 $700^{\circ} \mathrm{C}$ 和 $750^{\circ} \mathrm{C}$ 下进行 $200 \mathrm{~h}$ 的热腐蚀试验, 试验采用喷盐-氧化法进行, 盐成分为 $\mathrm{Na}_{2} \mathrm{SO}_{4}: \mathrm{NaCl}=95:5$ , 喷盐量为 $1 \mathrm{mg} / \mathrm{cm}^{2}, 20 \mathrm{~h}$ 为一周期, 试验结果见图 2-3 和图 2-4。

图片摘要：该图主要展示 2 1 700C氧化曲线[2]。
![](images/1da606b7a9d79f187b3b38d905598330237a293f48e72abbeae6ecf13b2ba062.jpg)  
图2-1 700C氧化曲线[2]

表2-5[2]  

<table><tr><td rowspan="2">保温时间/h</td><td>氧化增重/(g/m2)</td><td>氧化速率/(g/m2·h)</td><td>氧化增重/(g/m2)</td><td>氧化速率/(g/m2·h)</td></tr><tr><td colspan="2">700℃</td><td colspan="2">750℃</td></tr><tr><td>300</td><td>57.68</td><td>0.192</td><td>87.5</td><td>0.292</td></tr><tr><td>700</td><td>115.80</td><td>0.165</td><td>193.7</td><td>0.277</td></tr><tr><td>1000</td><td>128.10</td><td>0.128</td><td>261.8</td><td>0.262</td></tr></table>

图片摘要：该图主要展示 2 5[2]。
![](images/198f78e5ee9c32e04dd8f8c63285822bf5c029e0ee9c379894c153d075233d13.jpg)  
图2-2 $750^{\circ}C$ 氧化曲线[2]

图片摘要：该图主要展示 2 2 氧化曲线[2]。
![](images/64fae9836250e03181d536874d85e28937dbc81913b7b72fa160d22e62c94851.jpg)  
图2-3 $700^{\circ}C$ 热腐蚀重量变化曲线[2]

图片摘要：该图主要展示 2 3 热腐蚀重量变化曲线[2]。
![](images/25a02ef3531ee26ec5ebebc191ed9617bae37a23685103ab68bad5391e5ee5ed.jpg)  
图2-4 $750^{\circ}C$ 热腐蚀重量变化曲线[2]

# 3力学性能

3.1 技术标准规定的性能 见表3-1。  
3.2 室温及各种温度下的力学性能

表3-1[7]  

<table><tr><td colspan="4">室温拉伸性能</td><td rowspan="3">HBS(压痕直径/mm)</td><td colspan="4">650℃持久性能</td></tr><tr><td>σb/MPa</td><td>σp0.2/MPa</td><td>δ/%</td><td>ψ/%</td><td rowspan="2">σ/MPa</td><td>t/h</td><td>δ/%</td><td>ψ/%</td></tr><tr><td colspan="4">不小于</td><td colspan="3">不小于</td></tr><tr><td>1130</td><td>880</td><td>8.0</td><td>25.0</td><td>3.0~3.3</td><td>490</td><td>100</td><td>实测</td><td>实测</td></tr></table>

3.2.1 硬度 标准热处理状态的典型硬度和室温拉伸性能见表3-2。

表3-2[1]  

<table><tr><td rowspan="2">品种</td><td rowspan="2">状态</td><td colspan="4">拉伸性能</td><td rowspan="2">HBS(压痕直径/mm)</td></tr><tr><td>σb/MPa</td><td>σP0.2/MPa</td><td>δ/%</td><td>ψ/%</td></tr><tr><td>环形件</td><td>845℃,1h,空冷+720℃,8h,以55℃/h炉冷至620℃,8h,空冷</td><td>1330</td><td>1170</td><td>11.7</td><td>34.8</td><td>3.10</td></tr></table>

3.2.2 拉伸性能

3.2.2.1 真空感应加真空电弧重熔的合金于标准热处理状态，在各种温度下的拉伸性能见表3-3，拉伸性能-温度曲线见图3-1。

表3-3[5]  

<table><tr><td>品种</td><td>取样方向</td><td>θ/℃</td><td>σb/MPa</td><td>σP0.2/MPa</td><td>δ/%</td><td>ψ/%</td><td>品种</td><td>取样方向</td><td>θ/℃</td><td>σb/MPa</td><td>σP0.2/MPa</td><td>δ/%</td><td>ψ/%</td></tr><tr><td rowspan="6">环形件</td><td rowspan="6">弦向</td><td>室温</td><td>1350</td><td>1210</td><td>11.3</td><td>42.6</td><td rowspan="6">环形件</td><td>弦向</td><td>650</td><td>890</td><td>820</td><td>18.1</td><td>57.7</td></tr><tr><td>300</td><td>1245</td><td>1030</td><td>10.2</td><td>41.1</td><td>高向</td><td>650</td><td>990</td><td>940</td><td>17.4</td><td>39.2</td></tr><tr><td>400</td><td>1170</td><td>1000</td><td>11.9</td><td>47.4</td><td rowspan="4">弦向</td><td>750</td><td>659</td><td>644</td><td>15.2</td><td>50.7</td></tr><tr><td>500</td><td>1190</td><td>1000</td><td>12.3</td><td>39.9</td><td>800</td><td>470</td><td>460</td><td>33.8</td><td>77.7</td></tr><tr><td>550</td><td>1175</td><td>940</td><td>11.2</td><td>43.6</td><td rowspan="2">850</td><td rowspan="2">250</td><td rowspan="2">250</td><td rowspan="2">48.6</td><td rowspan="2">87.6</td></tr><tr><td>600</td><td>1125</td><td>967</td><td>15.4</td><td>48.0</td></tr></table>

3.2.2.2 合金环形件经标准热处理和长期时效后的拉伸性能和冲击韧度见表3-4和图3-2。  
3.3 持久和蠕变性能  
3.3.1 高温持久性能  
3.3.1.1 真空感应加真空电弧重熔的合金，于标准热处理状态的持久性能见表3-5和表3-6，合金

热强参数综合曲线见图3-3。

3.3.1.2 合金环形件经标准热处理和 $650\mathrm{C}$ 长期时效后的持久性能见表3-7（试验温度 $650^{\circ}\mathrm{C}$ ，初始应力 $490\mathrm{MPa}$ ）。

图片摘要：该图主要展示 3 1 不同温度的拉伸性能[3]。
![](images/db55d66a8101cc61276b5ec5987252617b41335d1a79d5de07d62ad9f08dd6d7.jpg)  
图3-1 不同温度的拉伸性能[3]

图片摘要：该图主要展示 3 1 不同温度的拉伸性能[3]。
![](images/9215db753ad0d6359e2479d46b36d3f9b32eaf68086bb6f192de55f81ca06deb.jpg)

图片摘要：该图主要展示 3 1 不同温度的拉伸性能[3]。
![](images/4906815304c050553bf4560f9d50d5a80495bf1166ac2e2d42c41dbbb0363eae.jpg)  
图3-2 650℃时效时间对合金拉伸性能和冲击韧性的影响[3]

表3-4[3]  

<table><tr><td rowspan="2">θ/℃</td><td rowspan="2">热处理工艺</td><td colspan="4">拉伸性能</td><td rowspan="2">\( a_{K}/(kJ/m^{2}) \)</td></tr><tr><td>\( σ_{b}/MPa \)</td><td>\( σ_{P0.2}/MPa \)</td><td>δ/%</td><td>\( ψ/\% \)</td></tr><tr><td rowspan="5">20</td><td>标准热处理(ST)</td><td>1536</td><td>1308</td><td>13.6</td><td>38.6</td><td>755</td></tr><tr><td>ST+650C,200h</td><td>1413</td><td>1120</td><td>15.8</td><td>45.4</td><td>696</td></tr><tr><td>ST+650C,500h</td><td>1448</td><td>1162</td><td>15.6</td><td>41.9</td><td>744</td></tr><tr><td>ST+650C,1000h</td><td>1452</td><td>1113</td><td>14.0</td><td>41.9</td><td>711</td></tr><tr><td>ST+650C,2000h</td><td>1360</td><td>1028</td><td>15.2</td><td>44.2</td><td>756</td></tr><tr><td rowspan="5">650</td><td>标准热处理(ST)</td><td>1093</td><td>971</td><td>22.2</td><td>49.2</td><td>-</td></tr><tr><td>ST+650C,200h</td><td>982</td><td>824</td><td>25.0</td><td>58.8</td><td>-</td></tr><tr><td>ST+650C,500h</td><td>1013</td><td>898</td><td>21.2</td><td>50.6</td><td>-</td></tr><tr><td>ST+650C,1000h</td><td>1019</td><td>837</td><td>21.4</td><td>57.9</td><td>-</td></tr><tr><td>ST+650C,2000h</td><td>1006</td><td>844</td><td>23.2</td><td>58.1</td><td>-</td></tr></table>

表3-5[3]  

<table><tr><td rowspan="2">品种</td><td rowspan="2">取样方向</td><td rowspan="2">θ/C</td><td rowspan="2">σ/MPa</td><td colspan="2">光滑持久性能</td><td rowspan="2">缺口持久性能t/h</td></tr><tr><td>t/h</td><td>δ/%</td></tr><tr><td rowspan="3">环形件</td><td rowspan="3">弦向</td><td rowspan="3">650</td><td>490①</td><td>1795</td><td>7.5</td><td>1231</td></tr><tr><td>450</td><td>1800</td><td>10</td><td>-</td></tr><tr><td>490①</td><td>1305</td><td>10</td><td>2067</td></tr></table>

① 系不同环形件取样测试结果。均为两个数据的平均值，缺口持久寿命较分散。

表3-6[3  

<table><tr><td rowspan="2">品 种</td><td rowspan="2">\( \theta /C \)</td><td rowspan="2">\( \sigma/MPa \)</td><td colspan="2">光滑持久性能</td><td rowspan="2">品 种</td><td rowspan="2">\( \theta /C \)</td><td rowspan="2">\( \sigma/MPa \)</td><td colspan="2">光滑持久性能</td></tr><tr><td>\( t/h \)</td><td>\( \delta/\% \)</td><td>\( t/h \)</td><td>\( \delta/\% \)</td></tr><tr><td rowspan="6">棒材 d18mm</td><td>500</td><td>500</td><td>3797</td><td>7.8</td><td rowspan="6">棒材 d18mm</td><td>650</td><td>585</td><td>1595</td><td>10.2</td></tr><tr><td>550</td><td>890</td><td>3731</td><td>8.1</td><td>650</td><td>690</td><td>354</td><td>14.0</td></tr><tr><td>600</td><td>690</td><td>4364</td><td>9.9</td><td>650</td><td>725</td><td>239</td><td>12.5</td></tr><tr><td>600</td><td>725</td><td>3586</td><td>8.5</td><td>700</td><td>450</td><td>543</td><td>12.0</td></tr><tr><td>650</td><td>450</td><td>5840</td><td>12.5</td><td>700</td><td>500</td><td>232</td><td>12.5</td></tr><tr><td>650</td><td>500</td><td>4521</td><td>10.8</td><td>750</td><td>390</td><td>64</td><td>15.0</td></tr></table>

注：表中数据系两个试验结果的平均值。

表3-7[3]  

<table><tr><td>热处理制度</td><td>t/h</td><td>δ/%</td><td>ψ/%</td><td>最终所加应力/MPa</td><td>热处理制度</td><td>t/h</td><td>δ/%</td><td>ψ/%</td><td>最终所加应力/MPa</td></tr><tr><td>标准热处理(ST)</td><td>982.5</td><td>7.0</td><td>19.3</td><td>647</td><td rowspan="2">ST+650℃,1000h</td><td rowspan="2">988.0</td><td rowspan="2">8.3</td><td rowspan="2">25.1</td><td rowspan="2">647</td></tr><tr><td rowspan="2">ST+650℃,200h</td><td rowspan="2">901.8</td><td rowspan="2">19.8</td><td rowspan="2">32.9</td><td rowspan="2">588</td></tr><tr><td rowspan="2">ST+650℃,2000h</td><td rowspan="2">850.0</td><td rowspan="2">6.4</td><td rowspan="2">18.2</td><td rowspan="2">549</td></tr><tr><td>ST+650℃,500h</td><td>984.4</td><td>14.0</td><td>26.7</td><td>647</td></tr></table>

3.3.2 高温蠕变性能 合金环形件于 $650^{\circ}\mathrm{C}, 490\mathrm{MPa}$ 应力下经 $100 \sim 900\mathrm{h}$ 试验后的蠕变变形见表3-8, 蠕变曲线见图3-4。

图片摘要：该图主要展示 3 7[3]。
![](images/7bcfbb20d4ee3819eae4ce21d2f1f056ea7d052404111d6b17633d783c116349.jpg)  
图3-3.合金棒材热强参数综合曲线[3]

表3-8[3]  

<table><tr><td>t/h</td><td>100</td><td>200</td><td>300</td><td>400</td><td>500</td></tr><tr><td>εt/%</td><td>0.3120</td><td>0.3240</td><td>0.3320</td><td>0.3500</td><td>0.3680</td></tr><tr><td>εP/%</td><td>-0.008</td><td>0.004</td><td>0.008</td><td>0.030</td><td>0.048</td></tr><tr><td>t/h</td><td>600</td><td>700</td><td>800</td><td colspan="2">900</td></tr><tr><td>εt/%</td><td>0.3960</td><td>0.4140</td><td>0.4560</td><td colspan="2">0.4840</td></tr><tr><td>εP/%</td><td>0.076</td><td>0.094</td><td>0.136</td><td colspan="2">0.160</td></tr></table>

图片摘要：该图主要展示 3 8[3]。
![](images/4df09586f99fe764d78a6f3856adc144ac7297be0481b330ed24fcca2704e6ab.jpg)  
图3-4合金650C应力490MPa蠕变曲线[3]

3.4 疲劳性能  
3.4.1 特种疲劳 合金的热疲劳性能见表3-9。  
3.5 弹性性能  
3.5.1 弹性模量 见表3-10。

表3-9[2]  

<table><tr><td rowspan="2">品种</td><td rowspan="2">热处理工艺</td><td rowspan="2">试验温度/℃</td><td rowspan="2">循环次数</td><td colspan="2">试验结果</td></tr><tr><td>裂纹长度/mm</td><td>增宽值/mm</td></tr><tr><td rowspan="3">环形件</td><td rowspan="3">845C,1h,空冷+720C,8h以55C/h炉冷至620℃,8h,空冷</td><td>650÷20</td><td>1500</td><td>0.21</td><td>0.01</td></tr><tr><td>700÷20</td><td>1500</td><td>0.78</td><td>0.20</td></tr><tr><td>750÷20</td><td>1500</td><td>0.99</td><td>0.50</td></tr></table>

表310  

<table><tr><td>θ/℃</td><td>20</td><td>100</td><td>200</td><td>300</td><td>400</td><td>500</td><td>600</td><td>700</td><td>800</td><td>900</td></tr><tr><td>E0/GPa</td><td>165</td><td>164</td><td>163</td><td>162</td><td>161</td><td>159</td><td>158</td><td>156</td><td>144</td><td>141</td></tr></table>

# 4 组织结构

# 4.1 相变温度

4.2 时间-温度-组织转变曲线 合金中 $\eta -\mathrm{Ni}_3\mathrm{Ti}$ 相的析出动力学曲线见图4-1，其析出峰在 $830\sim$ 850C之间。  
4.3 合金组织结构 合金经标准热处理后的组织由 $\gamma$ 奥氏体(基体)和 $\gamma^{\prime}, \eta, \delta$ 和 NbC 相组成。 $\gamma^{\prime} - \mathrm{Ni}_{3}(\mathrm{Al}, \mathrm{Ti}, \mathrm{Nb})$ 是合金的主要强化相，呈球形，数量约 $8.6\%$ ，弥散分布在晶内，尺寸为 $30\mathrm{nm}$ 左右，在 $650^{\circ}\mathrm{C}$ 长期（2000h）时效后形成两种形状的 $\gamma^{\prime}$ 相，即球形和方形，球形 $\gamma^{\prime}$ 相尺寸变化不大，方形 $\gamma^{\prime}$ 相尺寸约为 $100\mathrm{nm}$ ，数量增加至 $15\%$ 。标准热处理后 $\eta + \delta$ 相含量为 $0.15\%$ ，NbC 相含量占 $0.17\%$ 。 $\eta$ 相析出峰在 $830\sim 850^{\circ}\mathrm{C}$ 之间，标准热处理后呈块状和针状分布在晶界，起到阻止晶粒长大的作用，是该合金的组织控制相，经 $650^{\circ}\mathrm{C}$ 长期时效后有些粗化， $\eta$ 相和碳化物的总量增至 $1\%$ 左右。 $\delta$ 相是 $\mathrm{Ni}_{3}\mathrm{Nb}$ 相，当合金中 $\mathrm{Nb} / (\mathrm{Al} + \mathrm{Ti})$ 比高时析出，呈条状或片状。NbC 相很稳定，热处理时不发生变化。锻件组织是经热机械处理后拉长的晶粒组织。

图片摘要：该图主要展示 4 1 相析出曲线[2,4]。
![](images/789501f6eab53851c096833c159b2cdeb107b74a45aaaf35e87c39bb32efe6f0.jpg)  
图4-1 $\eta$ 相析出曲线[2,4]

# 5 工艺性能与要求

# 5.1 成形性能

5.1.1 合金在 $900 \sim 1100^{\circ} \mathrm{C}$ 温度范围内具有良好的工艺塑性，一次加热变形的最大允许变形程度可达 $60\%$ 以上。落锤上测定的合金最大塑性图见图5-1。  
5.1.2 合金动态再结晶图见图5-2。在 $1000^{\circ}\mathrm{C}$ 下变形，当变形量为 $40\%$ 时再结晶已基本完成，而在 $900^{\circ}\mathrm{C}$ 下变形量达 $55\%$ 时再结晶才基本完成，在 $800^{\circ}\mathrm{C}$ 下变形，变形程度增至 $30\%$ 均未发生再结晶。经
