Repository: C-zj02/CFD-claw

<div align="center">

**English** | [中文](#中文版) | [Français](README_FR.md) | [Русский](README_RU.md) | [हिन्दी](README_HI.md) | [العربية](README_AR.md) | [Português](README_PT.md)

# 🚀 Claude Code Python

**A Complete Python Reimplementation Based on Real Claude Code Source**

*From TypeScript Source → Rebuilt in Python with ❤️*

***
**🔥 Active Development • New Features Weekly 🔥**

</div>

***

## 🎯 What is This?

**Clawd Code** is a **complete Python rewrite** of Claude Code, based on the **real TypeScript source code**.

File: RAG-data/中国航空材料手册(第2版) 第2卷 变形高温合金 铸造高温合金(1)201-400.pdf-1e147c2f-2d4f-423b-8192-e0a1038b07aa.md (part 11 of 12)
不同规范变形的试样于 $950\mathrm{C},1\mathrm{h}$ ，空冷固溶处理后的再结晶图见图5-3。在 $900\sim 1000\mathrm{C}$ 温度变形，如变形量 ${>}20\%$ ，则经 $950\mathrm{C}$ 固溶后均能获得均匀细小的再结晶晶粒。
<table><tr><td>θ/C</td><td>Kt</td><td>表面状态</td><td>σ-1(10^7)/MPa</td><td>Δσ-1/σ-1/%</td></tr><tr><td rowspan="2">650</td><td rowspan="2">1</td><td>未喷丸</td><td>602</td><td>-</td></tr><tr><td>喷丸</td><td>634</td><td>5.3</td></tr><tr><td rowspan="2">650</td><td rowspan="2">3</td><td>未喷丸</td><td>280</td><td>-</td></tr><tr><td>喷丸</td><td>330</td><td>17.9</td></tr></table>

注： $20^{\circ} \mathrm{C} \sigma_{\mathrm{b}} = 1489 \mathrm{MPa}, \sigma_{\mathrm{P0.2}} = 1319 \mathrm{MPa}; 650^{\circ} \mathrm{C} \sigma_{\mathrm{b}} = 1218 \mathrm{MPa}, \sigma_{\mathrm{P0.2}} = 1099 \mathrm{MPa}$ 。

图片摘要：该图主要展示 3 30。
![](images/cbda0c9f7d8830289d7cce9a47805587be882d7367302ee0cb8f6c4c293bb48c.jpg)  
图3-34 650℃旋转弯曲疲劳曲线 $(K_{\mathrm{t}} = 3)^{[6]}$

# 3.4.2 低周疲劳

3.4.2.1 合金 $90\mathrm{mm}$ 方锻材标准热处理状态不同温度的低周疲劳性能见表3-31～表3-33，低周疲劳 $\varepsilon-N$ 曲线见图3-35～图3-37，循环应力-应变曲线见图3-38～图3-40。

表3-31[7]  

<table><tr><td colspan="5">稳态迟滞回线特征值</td><td rowspan="2">\(2N_{\mathrm {f}}/\)周</td><td rowspan="2" colspan="2">试样数量/根</td></tr><tr><td>\(\Delta \varepsilon_{\mathrm {t}} / 2\)</td><td>\(\Delta \varepsilon_{\mathrm {r}} / 2 \%\)</td><td colspan="2">\(\Delta \varepsilon_{\mathrm {p}} / 2 \%\)</td><td>\(\Delta \sigma / 2 / \mathrm {MPa}\)</td></tr><tr><td>2.155</td><td>0.610</td><td colspan="2">1.545</td><td>1180</td><td>81</td><td rowspan="8" colspan="2">8</td></tr><tr><td>1.390</td><td>0.570</td><td colspan="2">0.820</td><td>1102</td><td>301</td></tr><tr><td>1.175</td><td>0.500</td><td colspan="2">0.670</td><td>974</td><td>497</td></tr><tr><td>0.930</td><td>0.535</td><td colspan="2">0.400</td><td>1035</td><td>845</td></tr><tr><td>0.785</td><td>0.500</td><td colspan="2">0.285</td><td>973</td><td>1113</td></tr><tr><td>0.630</td><td>0.500</td><td colspan="2">0.130</td><td>975</td><td>3111</td></tr><tr><td>0.500</td><td>0.425</td><td colspan="2">0.070</td><td>827</td><td>7228</td></tr><tr><td>0.425</td><td>0.415</td><td colspan="2">0.010</td><td>802</td><td>34270</td></tr><tr><td rowspan="2">应变疲劳参数</td><td>\(\sigma_{\mathrm {l}}^{\prime } /\mathrm {MPa}\)</td><td>b</td><td colspan="2">\(\varepsilon_{\mathrm {l}}^{\prime } /\%\)</td><td>c</td><td>\(K^{\prime } /\mathrm {MPa}\)</td><td>n&#x27;</td></tr><tr><td>1698</td><td>-0.07</td><td colspan="2">94.9</td><td>-0.84</td><td>1530</td><td>0.07</td></tr><tr><td>曲线的数学表达式</td><td colspan="7">\(\Delta \varepsilon_{\mathrm {t}} / 2 = 0.0081(2N_{\mathrm {l}})^{-0.07} + 0.949(2N_{\mathrm {l}})^{-0.04}\)\( \Delta \sigma /2=1530(\Delta \varepsilon_{\mathrm {p}} / 2)^{0.07}\)</td></tr></table>

注：1 材料：90mm方锻材，纵向取样。  
2 试验温度： $360^{\circ}C$   
3 控制方式：轴向应变。  
4 加载波形：三角波。  
5 应变比： $R = -1$   
6 频率: $0.167 \sim 0.333 \mathrm{~Hz}$ 。  
7 失效判据：断裂。

表3-32[7]  

<table><tr><td colspan="5">稳态迟滞回线特征值</td><td rowspan="2">\(2N_{\mathrm {I}}/\)周</td><td rowspan="2" colspan="2">试样数量/根</td></tr><tr><td>\(\Delta \varepsilon_{\mathrm {t}} / 2\)</td><td>\(\Delta \varepsilon_{\mathrm {c}} / 2 \%\)</td><td>\(\Delta \varepsilon_{\mathrm {P}} / 2 \%\)</td><td>\(\Delta \sigma / 2 / \mathrm {MPa}\)</td><td></td></tr><tr><td>2.160</td><td>0.590</td><td>1.570</td><td>1116</td><td>63</td><td rowspan="8" colspan="3">8</td></tr><tr><td>1.400</td><td>0.525</td><td>0.875</td><td>999</td><td>208</td></tr><tr><td>1.160</td><td>0.550</td><td>0.610</td><td>1047</td><td>273</td></tr><tr><td>0.970</td><td>0.445</td><td>0.525</td><td>844</td><td>611</td></tr><tr><td>0.805</td><td>0.445</td><td>0.360</td><td>879</td><td>913</td></tr><tr><td>0.645</td><td>0.465</td><td>0.180</td><td>842</td><td>1526</td></tr><tr><td>0.505</td><td>0.400</td><td>0.105</td><td>762</td><td>4250</td></tr><tr><td>0.425</td><td>0.400</td><td>0.025</td><td>766</td><td>18180</td></tr><tr><td rowspan="2">应变疲劳参数</td><td>\(\sigma_{\mathrm {l}}^{\prime}/\mathrm {MPa}\)</td><td>b</td><td>\(\varepsilon_{\mathrm {l}}^{\prime}/\%\)</td><td>c</td><td>\(K^{\prime }/\mathrm {MPa}\)</td><td colspan="2">n&#x27;</td></tr><tr><td>1546</td><td>-0.07</td><td>41.2</td><td>-0.73</td><td>1543</td><td colspan="2">0.09</td></tr><tr><td>曲线的数学表达式</td><td colspan="7">\(\Delta \varepsilon_{\mathrm {r}} / 2 = 0.0078(2N_{\mathrm {l}})^{-0.07} + 0.412(2N_{\mathrm {l}})^{-0.73}\)\(\Delta \sigma / 2 = 1543(\Delta \varepsilon_{\mathrm {p}} / 2)^{0.09}\)</td></tr></table>

注：同表3-31，但试验温度为 $550\mathrm{C}$

表3-33  

<table><tr><td colspan="5">稳态迟滞回线特征值</td><td rowspan="2">2N1/周</td><td rowspan="2" colspan="2">试样数量/根</td></tr><tr><td>Δεr/2</td><td>Δεr/2/%</td><td>Δεp/2/%</td><td colspan="2">Δσ/2/MPa</td></tr><tr><td>4.065</td><td>0.690</td><td>3.375</td><td colspan="2">1203</td><td>6</td><td rowspan="9" colspan="2">19</td></tr><tr><td>2.915</td><td>0.645</td><td>2.270</td><td colspan="2">1126</td><td>19</td></tr><tr><td>1.395</td><td>0.540</td><td>0.855</td><td colspan="2">946</td><td>82</td></tr><tr><td>1.075</td><td>0.580</td><td>0.495</td><td colspan="2">1015</td><td>157</td></tr><tr><td>0.895</td><td>0.475</td><td>0.420</td><td colspan="2">829</td><td>240</td></tr><tr><td>0.795</td><td>0.465</td><td>0.330</td><td colspan="2">811</td><td>473</td></tr><tr><td>0.648</td><td>0.443</td><td>0.205</td><td colspan="2">775</td><td>1220</td></tr><tr><td>0.503</td><td>0.408</td><td>0.095</td><td colspan="2">709</td><td>2581</td></tr><tr><td>0.434</td><td>0.380</td><td>0.054</td><td colspan="2">667</td><td>8486</td></tr><tr><td rowspan="2">应变疲劳参数</td><td>σ1&#x27;/MPa</td><td>b</td><td>εi/%</td><td>c</td><td>K&#x27;/MPa</td><td colspan="2">n&#x27;</td></tr><tr><td>1476</td><td>-0.09</td><td>10.8</td><td>-0.58</td><td>1950</td><td colspan="2">0.15</td></tr><tr><td rowspan="2">曲线的数学表达式</td><td colspan="7">Δεr/2=0.0081(2N1)−0.09+0.108(2N1)−0.58</td></tr><tr><td colspan="7">Δσ/2=1950(Δεp/2)0.15</td></tr></table>

注：同表3-31，但试验温度为 $650\mathrm{C}$ 。

图片摘要：该图主要展示 3 33。
![](images/95b861c5d0ae0e0a223d7b6f111c7d9b1ecad17595d8b534b83c78f606749084.jpg)  
图3-35 90mm方锻材360C低周疲劳 $\varepsilon -N$ 曲线[7]

图片摘要：该图主要展示 3 35 90mm方锻材360C低周疲劳 曲线[7]。
![](images/ad35c0544a7c165b6b9d036ee09d54b9eb0111f2d90baf4e3bcc07b875728618.jpg)  
图3-36 90mm方锻材550C低周疲劳 $\varepsilon-N$ 曲线[7]

图片摘要：该图主要展示 3 36 90mm方锻材550C低周疲劳 曲线[7]。
![](images/26865d941882d83e39bcb50210c201e82958cf74caea072d7b8037e4c9308750.jpg)  
图3-37 90mm方锻材650C低周疲劳 $\varepsilon -N$ 曲线[7]

图片摘要：该图主要展示 3 37 90mm方锻材650C低周疲劳 曲线[7]。
![](images/5cb0c5cc27e5106b3c45bc575a39178207d3deb1a5e491ce42d4ada0d65ed358.jpg)  
图3-38 90mm方锻材360C循环应力-应变曲线[7]

图片摘要：该图主要展示 3 38 90mm方锻材360C循环应力 应变曲线[7]。
![](images/dab34b8225ab03598753ccb775ef3379aabd834aea6264635e2a69558fe93e7f.jpg)  
图3-39 $90\mathrm{mm}$ 方锻材550C循环应力-应变曲线[7]

图片摘要：该图主要展示 3 39 方锻材550C循环应力 应变曲线[7]。
![](images/a00113410666a43c2de26e11001e879edad7c754c4160601a65a5d1e035ac805.jpg)  
图3-40 90mm方锻材650℃循环应力-应变曲线[7]

3.4.2.2 圆饼锻件 $(d460\mathrm{mm} \times 70\mathrm{mm})$ 标准热处理状态不同温度的低周疲劳性能见表3-34和表3-35，低周疲劳 $\varepsilon-N$ 曲线见图3-41和图3-42，循环应力-应变曲线见图3-43和图3-44。

表3-34[7]  

<table><tr><td colspan="5">稳态迟滞回线特征值</td><td rowspan="2" colspan="2">\(2N_{t}/周\)</td><td rowspan="2" colspan="2">试样数量/根</td></tr><tr><td>\(\Delta\varepsilon_{t}/2\)</td><td>\(\Delta\varepsilon_{t}/2\)%</td><td colspan="2">\(\Delta\varepsilon_{p}/2\%\)</td><td>\(\Delta\sigma/2/MPa\)</td></tr><tr><td>3.702</td><td>0.649</td><td colspan="2">3.053</td><td>1103</td><td colspan="2">30</td><td rowspan="8" colspan="2">40</td></tr><tr><td>1.894</td><td>0.608</td><td colspan="2">1.286</td><td>1033</td><td colspan="2">100</td></tr><tr><td>1.157</td><td>0.573</td><td colspan="2">0.584</td><td>974</td><td colspan="2">300</td></tr><tr><td>0.783</td><td>0.537</td><td colspan="2">0.246</td><td>913</td><td colspan="2">\(1\times 10^{3}\)</td></tr><tr><td>0.618</td><td>0.506</td><td colspan="2">0.112</td><td>860</td><td colspan="2">\(3\times 10^{3}\)</td></tr><tr><td>0.521</td><td>0.474</td><td colspan="2">0.047</td><td>806</td><td colspan="2">\(1\times 10^{4}\)</td></tr><tr><td>0.468</td><td>0.447</td><td colspan="2">0.021</td><td>759</td><td colspan="2">\(3\times 10^{4}\)</td></tr><tr><td>0.428</td><td>0.419</td><td colspan="2">0.009</td><td>712</td><td colspan="2">\(1\times 10^{5}\)</td></tr><tr><td rowspan="2">应变疲劳参数</td><td>\(\sigma_{l}^{\prime }/\mathrm{MPa}\)</td><td>b</td><td colspan="2">\(\varepsilon_{l}^{\prime }/\%\)</td><td colspan="2">c</td><td>\(K^{\prime }/\mathrm{MPa}\)</td><td>\(n^{\prime }\)</td></tr><tr><td>1325</td><td>-0.054</td><td colspan="2">35.10</td><td colspan="2">-0.718</td><td>1401</td><td>0.065</td></tr><tr><td>曲线的数学表达式</td><td colspan="8">\(\Delta\varepsilon_{t}/2=0.0078(2N_{t})^{-0.054}+0.351(2N_{t})^{-0.718}\)\(\Delta\sigma/2=1401(\Delta\varepsilon_{P}/2)^{0.065}\)</td></tr></table>

注：材料为 $d460\mathrm{mm} \times 70\mathrm{mm}$ 圆饼锻件，弦向取样，试验温度为 $360^{\circ}\mathrm{C}$ ，其余同表3-31。

表3-35  

<table><tr><td colspan="4">稳态迟滞回线特征值</td><td rowspan="2">\( 2N_{t}/周 \)</td><td rowspan="2">试样数量/根</td></tr><tr><td>\( \Delta \varepsilon_{t}/2 \)</td><td>\( \Delta \varepsilon_{t}/2/\% \)</td><td>\( \Delta \varepsilon_{P}/2/\% \)</td><td>\( \Delta \sigma/2/MPa \)</td></tr><tr><td>2.118</td><td>0.641</td><td>1.477</td><td>985</td><td>30</td><td rowspan="6">40</td></tr><tr><td>1.263</td><td>0.593</td><td>0.670</td><td>911</td><td>100</td></tr><tr><td>0.877</td><td>0.552</td><td>0.325</td><td>848</td><td>300</td></tr><tr><td>0.659</td><td>0.511</td><td>0.148</td><td>784</td><td>\( 1×10^{3} \)</td></tr><tr><td>0.547</td><td>0.475</td><td>0.072</td><td>730</td><td>\( 3×10^{3} \)</td></tr><tr><td>0.472</td><td>0.440</td><td>0.032</td><td>675</td><td>\( 1×10^{4} \)</td></tr></table>

续表3-35   

<table><tr><td colspan="5">稳态迟滞回线特征值</td><td rowspan="2">\( 2N_{t}/周 \)</td><td rowspan="2" colspan="2">试样数量/根</td></tr><tr><td>\( \Delta \varepsilon_{t}/2 \)</td><td>\( \Delta \varepsilon_{e}/2/\% \)</td><td>\( \Delta \varepsilon_{t&#x27;}/2/\% \)</td><td colspan="2">\( \Delta \sigma/2/MPa \)</td></tr><tr><td>0.425</td><td>0.409</td><td>0.016</td><td colspan="2">629</td><td>\( 3\times 10^{4} \)</td><td rowspan="2" colspan="2">40</td></tr><tr><td>0.386</td><td>0.379</td><td>0.007</td><td colspan="2">582</td><td>\( 1\times 10^{5} \)</td></tr><tr><td rowspan="2">应变疲劳参数</td><td>\( \sigma_{t}&#x27;/MPa \)</td><td>b</td><td>\( \varepsilon_{t}&#x27;/\% \)</td><td colspan="2">c</td><td>\( K&#x27;/MPa \)</td><td>\( n&#x27; \)</td></tr><tr><td>1229</td><td>-0.065</td><td>13.80</td><td colspan="2">-0.657</td><td>1481</td><td>0.098</td></tr><tr><td>曲线的数学表达式</td><td colspan="7">\( \Delta \varepsilon_{t}/2=0.0080(2N_{t})^{-c.065}+0.138(2N_{t})^{-c.657} \)\( \Delta \sigma/2=1481(\Delta \varepsilon_{P}/2)^{0.098} \)</td></tr></table>

注：材料为 $d460\mathrm{mm}\times 70\mathrm{mm}$ 圆饼锻件，弦向取样，试验温度为 $650\mathrm{C}$ 。

图片摘要：该图主要展示 3 41 圆饼 低周疲劳 曲线[7]。
![](images/7b1e298cf95b8a802001404f5c4509059bfed85ca44eed308a522b646d663e96.jpg)  
图3-41 圆饼 $360^{\circ}C$ 低周疲劳 $\varepsilon -N$ 曲线[7]

图片摘要：该图主要展示 3 41 圆饼 低周疲劳 曲线[7]。
![](images/d72b98890642d5718a032427f6d3206d7b917fe1883dae5b15b98898a3aec7bb.jpg)  
图3-42 圆饼 $650^{\circ}C$ 低周疲劳 $\varepsilon -N$ 曲线[7]

图片摘要：该图主要展示 3 42 圆饼 低周疲劳 曲线[7]。
![](images/bf40343af3315593069ba5154adbea7fe911e2e5e1e7709231db00c6dbcf8d4e.jpg)  
图3-43 圆饼 $360\mathrm{C}$ 循环应力-应变曲线[7]

图片摘要：该图主要展示 3 43 圆饼 循环应力 应变曲线[7]。
![](images/495089930e95198d763802f3dae254f78e27c41d4bced7697e667e7db62c5aab.jpg)  
图3-44 圆饼 $650^{\circ}\mathrm{C}$ 循环应力-应变曲线[7]

3.4.2.3 对击锤锻造的圆饼锻件直接时效状态 $650\mathrm{C}$ 的低周疲劳 $\varepsilon - N$ 曲线见图 3-45, 680C 的低周疲劳 $\varepsilon - N$ 曲线见图 3-46。

图片摘要：该图主要展示 3 44 圆饼 循环应力 应变曲线[7]。
![](images/377248bcd377ce4d4d29ad728cb067808cf597df9e7ec80372c170c6c2bea039.jpg)  
图3-45 直接时效的圆饼锻件650C的低周疲劳 $\varepsilon -N$ 曲线[14]

图片摘要：该图主要展示 3 45 直接时效的圆饼锻件650C的低周疲劳 曲线[14]。
![](images/5ff6c30dc9556eaa965cc4257f4247eb17d766a65d8ccc62604d5bfa1fc8b02d.jpg)  
图3-46 直接时效的圆饼锻件 $680^{\circ}C$ 的低周疲劳 $\varepsilon-N$ 曲线[14]

# 3.4.2.4 直接时效状态的涡轮盘锻件(双真空熔炼)650C的低周疲劳性能见表3-36。

表3-36[2]  

<table><tr><td>熔炼工艺</td><td colspan="6">真空感应加真空电弧</td></tr><tr><td>试验温度</td><td>650℃</td><td colspan="2">试验波形</td><td colspan="3">三角波</td></tr><tr><td>试验频率</td><td>0.5Hz</td><td colspan="2">应变比</td><td colspan="3">-1</td></tr><tr><td colspan="4">稳态迟滞回线特征值</td><td rowspan="2" colspan="2">Δσ/2/MPa</td><td rowspan="2">2N1/周</td></tr><tr><td>Δεr/2/%</td><td>Δεr/2/%</td><td colspan="2">Δεp/2/%</td></tr><tr><td>1.4855</td><td>0.6062</td><td colspan="2">0.8793</td><td colspan="2">895</td><td>170</td></tr><tr><td>1.1035</td><td>0.5572</td><td colspan="2">0.5463</td><td colspan="2">814</td><td>446</td></tr><tr><td>1.0930</td><td>0.5644</td><td colspan="2">0.5286</td><td colspan="2">824</td><td>366</td></tr><tr><td>1.0975</td><td>0.5678</td><td colspan="2">0.5297</td><td colspan="2">829</td><td>352</td></tr><tr><td>0.8530</td><td>0.5414</td><td colspan="2">0.3116</td><td colspan="2">791</td><td>950</td></tr><tr><td>0.8480</td><td>0.5164</td><td colspan="2">0.3316</td><td colspan="2">754</td><td>850</td></tr><tr><td>0.5975</td><td>0.4798</td><td colspan="2">0.1177</td><td colspan="2">701</td><td>3486</td></tr><tr><td>0.5985</td><td>0.4938</td><td colspan="2">0.1047</td><td colspan="2">721</td><td>2348</td></tr><tr><td>0.5500</td><td>0.4545</td><td colspan="2">0.0955</td><td colspan="2">664</td><td>6580</td></tr><tr><td>0.5505</td><td>0.4791</td><td colspan="2">0.0714</td><td colspan="2">700</td><td>5408</td></tr><tr><td>0.5000</td><td>0.4459</td><td colspan="2">0.0541</td><td colspan="2">651</td><td>16194</td></tr><tr><td>0.5000</td><td>0.4555</td><td colspan="2">0.0455</td><td colspan="2">665</td><td>9464</td></tr><tr><td>0.4285</td><td>0.4459</td><td colspan="2">-</td><td colspan="2">651</td><td>37062</td></tr><tr><td>0.4305</td><td>0.4377</td><td colspan="2">-</td><td colspan="2">639</td><td>36266</td></tr><tr><td rowspan="2">应变疲劳参量</td><td>σr&#x27;/MPa</td><td>b</td><td colspan="2">εr&#x27;/%</td><td>c</td><td>K&#x27;/MPa</td></tr><tr><td>1163</td><td>0.059</td><td colspan="2">29.8</td><td>0.681</td><td>1356</td></tr><tr><td>应变-寿命曲线</td><td colspan="6">Δεr/2=0.008(2N1)0.059+0.298(2N1)-0.681,E=146GPa</td></tr><tr><td>循环应力-应变曲线</td><td colspan="6">Δεr/2=Δσ/2E+(Δσ/2K&#x27;)1/n&#x27;</td></tr></table>

3.4.2.5 直接时效状态涡轮盘在 $600\mathrm{C}$ 的恒应变低周疲劳曲线见图3-47， $600\mathrm{C}$ 的恒应力低周疲劳曲线见图3-48。

图片摘要：该图主要展示 3 36[2]。
![](images/57779624207670d66fb691171fb6904a9e8aec9a84820cdbfba2d001cfaea472.jpg)  
回归方程： $\lg \Delta \varepsilon_{\mathrm{P}} = 2.1635 - 0.9422\lg N_{\mathrm{f}}$   
总应变；一塑性应变试验值； $\mathbb{O}$ 一回归值

图片摘要：该图主要展示 3 47 直接时效涡轮盘 恒应变低周疲劳曲线[15]。
![](images/853a8b86c21c48d26c50486ac4d2a2234437412bd7046c6bda598b600676fead.jpg)  
图3-47 直接时效涡轮盘 $600^{\circ}\mathrm{C}$ 恒应变低周疲劳曲线[15]  
图3-48 直接时效涡轮盘600C恒应力低周疲劳曲线[15]

3.4.2.6 对击锤锻造的盘形锻件在直接时效状态，以及经 $650^{\circ}\mathrm{C}$ 长期时效 $500\sim 1000\mathrm{h}$ 后的 $650^{\circ}\mathrm{C}$ 低周疲劳性能见表3-37, $650^{\circ}\mathrm{C}$ 的低周疲劳 $\varepsilon -N$ 曲线见图3-49，循环应力-应变曲线见图3-50, $650^{\circ}\mathrm{C}$ 的 $\Delta \varepsilon_{1} / 2 - 2N$ 曲线见图3-51。

表3-37[1]  

<table><tr><td colspan="2">长期时效规范</td><td colspan="4">稳态滞后回线特征值</td><td rowspan="2">2N/周</td></tr><tr><td>θ/C</td><td>t/h</td><td>Δεr/2/%</td><td>Δεc/2/%</td><td>Δεp/2/%</td><td>Δσ/2/MPa</td></tr><tr><td rowspan="7" colspan="2">直接时效状态</td><td>1.4885</td><td>0.6405</td><td>0.8480</td><td>948</td><td>108</td></tr><tr><td>1.5000</td><td>0.6182</td><td>0.8818</td><td>915</td><td>126</td></tr><tr><td>1.1035</td><td>0.5561</td><td>0.5474</td><td>823</td><td>532</td></tr><tr><td>0.8510</td><td>0.5314</td><td>0.3196</td><td>787</td><td>1432</td></tr><tr><td>0.6055</td><td>0.5193</td><td>0.0862</td><td>769</td><td>2628</td></tr><tr><td>0.5550</td><td>0.5064</td><td>0.0486</td><td>750</td><td>6132</td></tr><tr><td>0.5000</td><td>0.4993</td><td>0.0007</td><td>739</td><td>29072</td></tr><tr><td rowspan="6">650</td><td rowspan="6">500</td><td>1.4891</td><td>0.6271</td><td>0.8620</td><td>903</td><td>130</td></tr><tr><td>0.9964</td><td>0.5670</td><td>0.4923</td><td>817</td><td>458</td></tr><tr><td>0.8576</td><td>0.5490</td><td>0.3086</td><td>791</td><td>910</td></tr><tr><td>0.5988</td><td>0.5233</td><td>0.0755</td><td>754</td><td>3684</td></tr><tr><td>0.5006</td><td>0.4976</td><td>0.0032</td><td>717</td><td>10030</td></tr><tr><td>0.4851</td><td>0.4851</td><td>0</td><td>699</td><td>13768</td></tr><tr><td rowspan="6">650</td><td rowspan="6">1000</td><td>1.4965</td><td>0.6814</td><td>0.8151</td><td>988</td><td>72</td></tr><tr><td>0.9975</td><td>0.6586</td><td>0.3389</td><td>955</td><td>510</td></tr><tr><td>0.8461</td><td>0.6307</td><td>0.2154</td><td>915</td><td>1260</td></tr><tr><td>0.6120</td><td>0.5883</td><td>0.0237</td><td>853</td><td>4138</td></tr><tr><td>0.5393</td><td>0.5393</td><td>0</td><td>782</td><td>11274</td></tr><tr><td>0.5582</td><td>0.5582</td><td>0</td><td>810</td><td>8860</td></tr></table>

图片摘要：该图主要展示 3 37[1]。
![](images/b7384738429207db7b001075987799e27de03296d4a7062a0d7996941a441048.jpg)

图片摘要：该图主要展示 3 37[1]。
![](images/dd2fab8877dab74b01ed2bdc095ab8630ba851e79f6f688cf22ddf7397d8f36c.jpg)

图片摘要：该图主要展示 3 37[1]回归方程： 0 △ε/2=0.008(2N) 0.045+0.303(2N） 705；（b）x △ε/2=。
![](images/01991f07c3c5182e76c1f55e936e7b627002bd1191845423b8d9615a20b6855d.jpg)  
回归方程： $(a)X - \Delta \varepsilon_{\mathrm{r}} / 2 = 0.008(2N)^{-0.045};\Delta -\Delta \varepsilon_{\mathrm{P}} / 2 = 0.303(2N)^{-0.705}$   
0-△ε/2=0.008(2N)-0.045+0.303(2N）-705；（b）x-△ε/2=0.008(2N)-0.051;   
△-△ε/2=0.333(2N)-0722;O-△ε/2=0.008(2N)-0.051+0.333(2N)-0.722;   
(c) $\times -\Delta \varepsilon_{\mathrm{e}} / 2 = 0.009(2N)^{-0.046}$ ; $\Delta \varepsilon_{\mathrm{P}} / 2 = 0.378(2N)^{-0.812}$ ;   
0-△ε/2=0.009(2N)-0.046+0.378(2N)-0.812

图3-49 盘形锻件于直接时效状态(a)和650C长效时效500h(b)和1000h(c)后的650℃低周疲劳ε-N曲线[16]  
图片摘要：该图主要展示 3 49 盘形锻件于直接时效状态(a)和650C长效时效500h(b)和1000h(c)后的650℃低周疲劳ε N曲线[。
![](images/6d51580c7ebef8e15970d6ddc54596347e265a6988354f3f3e7255b07454aab5.jpg)  
$\odot$ 一直接时效状态， $\Delta \varepsilon_{t} / 2 = \Delta \sigma /2\mathrm{E} + (\Delta \sigma /2484)^{14.47}$   
X-650C时效500h, $\Delta \epsilon_{1} / 2 = \Delta \sigma /2\mathrm{E} + (\Delta \sigma /2425)^{14.54}$   
△-650C时效1000h， $\Delta \varepsilon_{\mathrm{r}} / 2 = \Delta \sigma /2\mathrm{E} + (\Delta \sigma /2399)^{24.15}$

图片摘要：该图主要展示 3 49 盘形锻件于直接时效状态(a)和650C长效时效500h(b)和1000h(c)后的650℃低周疲劳ε N曲线[。
![](images/af93f6e4f64ee01f6a7bcdacca36aa72002a696430cc99d5d7e349f29044b8e1.jpg)  
图3-50 盘形锻件于 $650^{\circ}\mathrm{C}$ 的循环应力-应变曲线[16]  
图3-51 盘形锻件于650C的低周疲劳 $\Delta \varepsilon_{\mathrm{t}} / 2 - 2N$ 曲线

# 3.4.3 特种疲劳

3.4.3.1 涡轮盘锻件弦向取样的缺口周期持久性能见图3-52和表3-38。

图片摘要：该图主要展示 3 51 盘形锻件于650C的低周疲劳 曲线。
![](images/1ac863152b8d8294d97084103495516e443fefe79c58d36e319ad27f7c8fe5bc.jpg)  
图3-52 涡轮盘锻件弦向取样的缺口周期持久性能[2]

$$
\begin{array}{l} \theta = 5 9 5 \mathrm {C}; \sigma_ {\max} = 8 9 5 \mathrm {M P a}; \\ \sigma_ {\min } = 1 5 \mathrm {M P a}; \\ \end{array}
$$

峰值应力 $(\sigma_{\max})$ 保持时间 $90s \pm 10s$ ；

卸载、加载各15s；

1-高强涡轮盘；  
2- $\times$ 直接时效涡轮盘（晶粒度 $\geqslant 9.5$ 级）；  
3-▲直接时效涡轮盘（晶粒度 $\geqslant 10$ 级）

表3-38  

<table><tr><td>品种</td><td>θ/C</td><td>试验波形</td><td>σmax/MPa</td><td>σmin/MPa</td><td>晶粒度</td><td>缺口半径/mm</td><td>K1</td><td>N1/周②</td></tr><tr><td rowspan="4">高强涡轮盘</td><td rowspan="12">595</td><td rowspan="12">梯形波①</td><td rowspan="12">895</td><td rowspan="8">15</td><td rowspan="4">-</td><td>0.90</td><td>2.00</td><td>2247</td></tr><tr><td>0.50</td><td>2.28</td><td>748</td></tr><tr><td>0.18</td><td>3.33</td><td>118</td></tr><tr><td>0.11</td><td>4.50</td><td>73</td></tr><tr><td rowspan="8">直接时效涡轮盘</td><td rowspan="4">≥9.5级</td><td>0.90</td><td>2.00</td><td>2602</td></tr><tr><td>0.50</td><td>2.28</td><td>779</td></tr><tr><td>0.18</td><td>3.33</td><td>234</td></tr><tr><td>0.11</td><td>4.50</td><td>168</td></tr><tr><td rowspan="4">≥10级</td><td>0.90</td><td>2.00</td><td colspan="2">&gt;2898</td></tr><tr><td>0.50</td><td>2.28</td><td colspan="2">913</td></tr><tr><td>0.18</td><td>3.33</td><td colspan="2">204</td></tr><tr><td>0.11</td><td>4.50</td><td colspan="2">204</td></tr></table>

① 峰值应力 $(\sigma_{\max})$ 保持时间 $90s \pm 10s$ ，卸载、加载时间各 $15s$ 。  
② 数据为3个试样的平均值。

# 3.4.3.2 真空感应加电渣重熔 $\delta 1.5\mathrm{mm}$ 冷轧薄板标准热处理状态的热疲劳性能见表3-39。

表3-39  

<table><tr><td>θ/°C</td><td>600→20</td><td>650→20</td><td>700→20</td><td>800→20</td><td>900→20</td></tr><tr><td>产生0.5mm长裂纹的N1/周</td><td>300</td><td>270</td><td>240</td><td>150</td><td>75</td></tr></table>

# 3.5 弹性性能

# 3.5.1 弹性模量 见表3-40。

表3-40[2.7]  

<table><tr><td>θ/C</td><td>20</td><td>100</td><td>200</td><td>300</td><td>400</td><td>450</td><td>500</td><td>550</td><td>600</td><td>650</td><td>700</td></tr><tr><td>E/GPa</td><td>204</td><td>-</td><td>-</td><td>181</td><td>176</td><td>-</td><td>160</td><td>160</td><td>150</td><td>146</td><td>141</td></tr><tr><td>Ec/GPa</td><td>203</td><td>-</td><td>-</td><td>172</td><td>-</td><td>162</td><td>-</td><td>161</td><td>155</td><td>153</td><td>-</td></tr><tr><td>Ed/GPa</td><td>205</td><td>201</td><td>193</td><td>187</td><td>-</td><td>180①</td><td>175</td><td>-</td><td>168</td><td>-</td><td>160</td></tr></table>

① 系418C的数据。

# 3.5.2 切变模量 见表3-41。

表3-41[2]  

<table><tr><td>θ/C</td><td>20</td><td>100</td><td>200</td><td>300</td><td>418</td><td>.500</td><td>600</td><td>700</td></tr><tr><td>G/GPa</td><td>79</td><td>77</td><td>74</td><td>71</td><td>68</td><td>66</td><td>64</td><td>60</td></tr></table>

# 3.5.3 泊松比 见表3-42。

表3-42[2]  

<table><tr><td>θ/C</td><td>20</td><td>100</td><td>200</td><td>300</td><td>418</td><td>500</td><td>600</td><td>700</td></tr><tr><td>μ</td><td>0.30</td><td>0.30</td><td>0.30</td><td>0.30</td><td>0.31</td><td>0.32</td><td>0.32</td><td>0.33</td></tr></table>

# 3.6 断裂性能

# 3.6.1 断裂韧度 圆饼锻件 $(d500\mathrm{mm})$ 标准热处理状态的CT型试样在不同温度下的断裂韧度见

表3-43，圆饼锻件不同温度的 $J_{\mathrm{R}}$ 曲线见图3-53～图3-56。

表3-43  

<table><tr><td>试验温度/℃</td><td>室温</td><td>300</td><td>550</td><td>600</td><td>650</td></tr><tr><td>JIC/(kJ/m2)</td><td>53</td><td>46</td><td>47.5</td><td>45</td><td>31.5</td></tr><tr><td>KJC/(MN/m3/2)</td><td>103.5</td><td>89</td><td>87</td><td>83</td><td>69.5</td></tr></table>

图片摘要：该图主要展示 3 43。
![](images/4840d8cb8fd3a7cd386ce77489681a1d879956a8be9d512470c3a55eecd74fc4.jpg)  
回归方程： $J_{\mathrm{R}} = 53.35 + 17.26\Delta a$

图片摘要：该图主要展示 3 43。
![](images/f2c3598995a5f0facc64bc958320ce519aa3f06db1ac2f643e2c356193b71a37.jpg)  
回归方程 $\mathbf{\Phi}_1J_{\mathrm{R}} = 46.29 + 20.40\Delta a$

图3-53 圆饼室温 $J_{\mathbb{R}}$ 曲线[7]   
图3-54 圆饼 $300^{\circ}C J_{\mathrm{R}}$ 曲线[7]   
图片摘要：该图主要展示 3 54 圆饼 曲线[7]。
![](images/9ef5543f854c5c37ca8e2a8c6bec80173a52f0d3988c7c8f4fe79735df484cf8.jpg)  
回归方程： $J_{\mathbb{R}} = 47.66 + 22.06\Delta a$

图3-55 圆饼 $550\mathrm{C}J_{\mathbb{R}}$ 曲线[7]   
图3-56 圆饼 $600\mathrm{C}J_{\mathrm{R}}$ 曲线[7]   
图片摘要：该图主要展示 3 56 圆饼 曲线[7]。
![](images/bd540be1a0789bfb95566cc297bab0c174ae659ff27ab442a3efa26a9ec8d952.jpg)  
回归方程： $J_{\mathbb{R}} = 44.82 + 26.48\Delta a$

# 4 组织结构

4.1 相变温度 $\gamma^{\prime \prime}$ 相是该合金的主要强化相，其最高稳定温度是 $650^{\circ} \mathrm{C}$ ，开始固熔温度为 $840 \sim 870^{\circ} \mathrm{C}$ ，完全固熔温度是 $950^{\circ} \mathrm{C}$ ， $\gamma^{\prime}$ 相也是该合金的强化相，但数量少于 $\gamma^{\prime \prime}$ 相，其析出温度是 $600^{\circ} \mathrm{C}$ ，完全熔解温度 $840^{\circ} \mathrm{C}$ ； $\delta$ 相的开始析出温度是 $700^{\circ} \mathrm{C}$ ，析出峰温度是 $940^{\circ} \mathrm{C}$ ， $980^{\circ} \mathrm{C}$ 开始熔解，完全熔解温度是 $1020^{\circ} \mathrm{C}$ 。

4.2 时间-温度-组织转变曲线 见图4-1。

# 4.3 合金组织结构

4.3.1 合金标准热处理状态的组织由 $\gamma$ 基体、 $\gamma^{\prime}$ 、 $\gamma^{\prime \prime}$ 、 $\delta$ 、NbC相组成。 $\gamma^{\prime \prime}(\mathrm{Ni}_{3}\mathrm{Nb})$ 相是主要强化相，为体心四方有序结构的亚稳定相，呈圆盘状在基体中弥散共格析出，在长期时效或长期应用期间，有向 $\delta$ 相转变的趋势，使强度下降。 $\gamma^{\prime}(\mathrm{Ni}_{3}(\mathrm{Al},\mathrm{Ti}))$ 相的数量次于 $\gamma^{\prime \prime}$ 相，呈球状弥散析出，对合金起一部分强化作用。 $\delta$ 相主要在晶界析出，其形貌与锻造期间的终锻温度相关，终锻温度在 $900\mathrm{C}$ ，形成针状，在晶界和晶内析出；终锻温度达 $930\mathrm{C}$ ， $\delta$ 相呈颗粒状，均匀分布；终锻温度达 $950\mathrm{C}$ ， $\delta$ 相呈短棒状，分布于晶界为主；终锻温度达 $980\mathrm{C}$ ，在晶界析出少量针状 $\delta$ 相，锻件出现持

图片摘要：该图主要展示 4 1 合金的相转变曲线[17]。
![](images/85212edca5f92056a63cffcaeab5d0fef46d1932397f8b670fd54d35dde0e8b7.jpg)  
图4-1 合金的相转变曲线[17]

久缺口敏感性。终锻温度达到 $1020^{\circ} \mathrm{C}$ 或更高，锻件中无 $\delta$ 相析出，晶粒随之粗化，锻件有持久缺口敏感性。锻造过程中， $\delta$ 相在晶界析出，能起到钉扎作用，阻碍晶粒粗化。

4.3.2 L 相是变形 GH4169 合金中不允许存在的相, 该相富锐, 存在于铸锭枝晶间, 降低铸锭初熔点, 铸锭中 L 相固溶温度和均匀化时间的关系见图 4-2。

# 4.3.3 晶粒度

4.3.3.1 合金在高温固溶(保温2h)时的晶粒长大倾向见图4-3。

图片摘要：该图主要展示 4 2 铸锭中L相回溶温度和均匀化时间的关系[18]。
![](images/10e20dd575a51cc7c5f022c3b3d173292797ecef5b5ea4934c6206560c0cc2f5.jpg)  
图4-2 铸锭中L相回溶温度和均匀化时间的关系[18]

图片摘要：该图主要展示 4 2 铸锭中L相回溶温度和均匀化时间的关系[18]。
![](images/26cc951425b3ae9c8bf51467cf4b41f311b2367e7d9587b2383bec6247d19caa.jpg)  
图4-3 晶粒长大曲线[9]

4.3.3.2棒材(原始晶粒 $9\sim 9.5$ 级)经不同温度加热并以不同变形量锻造变形后，再经过标准热处理（固溶温度 $965^{\circ}C,1h)$ ，其晶粒度的变化见表4-1。  
4.3.3.3 锻件技术标准规定，普通锻件平均晶粒度为4级，允许个别2级，高强锻件平均晶粒度为8级，允许个别2级；直接时效锻件平均晶粒度应为10级或更细。  
4.3.4 直接时效的锻件在 $600 \sim 700^{\circ} \mathrm{C}$ 长期时效 $500 \mathrm{~h}$ 后，析出相数量的变化见表4-2。

表4-1[19]  

<table><tr><td rowspan="2">锻造加热温度/C</td><td colspan="6">以下变形程度的晶粒度/级</td><td rowspan="2">锻造加热温度/C</td><td colspan="6">以下变形程度的晶粒度/级</td></tr><tr><td>15%</td><td>25%</td><td>35%</td><td>55%</td><td>65%</td><td>80%</td><td>15%</td><td>25%</td><td>35%</td><td>55%</td><td>65%</td><td>80%</td></tr><tr><td>1050</td><td>6</td><td>7</td><td>8</td><td>8~9</td><td>9~8</td><td>9(7)</td><td>1000</td><td>8</td><td>9</td><td>8~9</td><td>10</td><td>10~9</td><td>10</td></tr><tr><td>1030</td><td>7</td><td>8</td><td>8~9</td><td>8~7</td><td>8~9</td><td>8~9</td><td>980</td><td>8</td><td>9~10</td><td>10</td><td>9~10</td><td>10~11</td><td>11</td></tr><tr><td>1020</td><td>7</td><td>7~8</td><td>7</td><td>8~9</td><td>9</td><td>9</td><td></td><td></td><td></td><td></td><td></td><td></td><td></td></tr></table>

表4-2  

<table><tr><td colspan="2">时效规范</td><td colspan="2">析出相数量/%</td></tr><tr><td>θ/C</td><td>t/h</td><td>δ-Ni₃Nb+MC</td><td>γ&#x27;&#x27;-Ni₃Nb,γ&#x27;-Ni₃(Al,Ti,Nb)</td></tr><tr><td colspan="2">直接时效状态</td><td>6.45</td><td>19.21</td></tr><tr><td>600</td><td>500</td><td>6.30</td><td>20.62</td></tr><tr><td>650</td><td>500</td><td>7.48</td><td>18.68</td></tr><tr><td>700</td><td>500</td><td>10.31</td><td>15.18</td></tr></table>

# 5 工艺性能与要求

# 5.1 成形性能

5.1.1 因GH4169合金中铌含量高，合金中的铌偏析程度与冶金工艺直接相关。电渣重熔和真空电弧熔炼的熔炼速度和电极棒的质量状态直接影响材质的优劣。熔速快，易形成富铌的黑斑；熔速慢，会形成贫铌的白斑；电极棒表面质量差和电极棒内部有裂纹，均易导致白斑的形成，所以，提高电极棒质量和控制熔速及提高钢锭的凝固速率是冶炼工艺的关键因素。为避免钢锭中的元素偏析过重，至今采用的钢锭直径不大于 $508\mathrm{mm}$ 。

均匀化工艺必须确保钢锭中的L相完全溶解。钢锭两阶段均匀化和中间坯二次均匀化处理的时间，根据钢锭和中间坯的直径而定。均匀化工艺的控制与材料中的铌偏析程度直接相关。

目前生产中采用的 $1160^{\circ}\mathrm{C}, 20\mathrm{h} + 1180^{\circ}\mathrm{C}, 44\mathrm{h}$ 的均匀化工艺，尚不足以消除钢锭中心的偏析，因此建议采用以下均匀化工艺：

1. $1150\sim 1160\mathrm{C},20\sim 30\mathrm{h} + 1180\sim 1190\mathrm{C},110\sim 130\mathrm{h};$   
2. $1160^{\circ} \mathrm{C}, 24 \mathrm{~h} + 1200^{\circ} \mathrm{C}, 70 \mathrm{~h}^{[20]}$ 。

5.1.2 经均匀化处理的合金具有良好的热加工性能，钢锭的开坯加热温度不得超过 $1120\mathrm{C}$ 。锻件的锻造工艺应根据锻件使用状况和应用要求，结合生产厂的生产条件而定。开坯和生产锻件时，中间退火温度和终锻温度必须根据零件所要求的组织状态和性能来确定，一般情况下，锻造的终锻温度控制在 $930\sim 950\mathrm{C}$ 之间为宜。各类锻件的锻造温度和变形程度见表5-1。

表5-1[17]   

<table><tr><td rowspan="2">锻件类别</td><td colspan="2">第一次锻造</td><td colspan="2">第二次锻造</td><td colspan="2">晶粒度/级</td></tr><tr><td>加热温度/C</td><td>变形量/%</td><td>加热温度/C</td><td>变形量/%</td><td>基本晶粒</td><td>个别大晶粒</td></tr><tr><td>普通</td><td>1065~1090</td><td>-</td><td>1040~1065</td><td>-</td><td>4~6</td><td>允许</td></tr><tr><td>高强</td><td>1040~1065</td><td>-</td><td>1010~1040</td><td>30~50</td><td>8</td><td>≥2</td></tr><tr><td>直接时效</td><td>995~1025</td><td>&gt;50</td><td>970~995</td><td>&gt;50</td><td>10</td><td>≥2</td></tr></table>

5.1.3 与板材冷成形有关的性能见表5-2。

5.1.4 锻件的变形程度、终锻温度和晶粒尺寸之间的关系见图5-1。

5.1.5 合金动态再结晶图见图5-2。

5.1.6 发动机叶片模锻件由顶锻和终锻二道工序模锻而成，不同的锻造加热温度对叶片综合性能的影响见表5-3，以 $1020^{\circ}\mathrm{C}$ 顶锻和终锻的叶片组织性能为最佳。

5.1.7 合金在高温下的变形抗力曲线见图5-3。

5.2 焊接性能 合金具有满意的焊接性能，可用氩弧焊、电子束焊、缝焊、点焊等方法进行焊接。

对直接时效状态的零部件，推荐采用惯性摩擦焊以保持其强化效果，选用合适的摩擦焊工艺参数，在保留细晶组织的同时，焊缝边缘及热影响区还可以保留强化相 $\gamma^{\prime}$ 和 $\gamma^{\prime \prime}$ 以及 $\delta$ 相，因此对接头性能无明显影响，对直接时效的锻件，可在锻造状态进行摩擦焊，焊后再进行直接时效处理（制度Ⅲ），可获得持

久强度很高的焊接接头[21]。

表5-2  

<table><tr><td>熔炼工艺</td><td>板厚/mm</td><td>状态</td><td>杯突深度/mm</td><td>反复弯曲次数</td><td>极限深冲系数</td></tr><tr><td>真空感应加电渣</td><td>1.5</td><td>950℃固溶</td><td>11.5</td><td>17.5</td><td>1.96</td></tr></table>

图片摘要：该图主要展示 5 2。
![](images/33bc000e16aeda670a1fd1f0d86bedbb0dc3288181268463998fde8249fd0728.jpg)  
图5-1 锻件变形程度、终锻温度与晶粒尺寸的关系[10]

图片摘要：该图主要展示 5 1 锻件变形程度、终锻温度与晶粒尺寸的关系[10]。
![](images/e6f6b137373301ea4c04dd4664e933d1f5096cefd5c5974f6932eccd952c3310.jpg)

图片摘要：该图主要展示 5 1 锻件变形程度、终锻温度与晶粒尺寸的关系[10](a) 一应变速率 ; (b)一应变速率 (c)一应变速率 一次变。
![](images/0f22d4ca9ad4aa60e40f0345541f996eab19cabc193d5516cee7cdabc22b47c2.jpg)

图片摘要：该图主要展示 5 1 锻件变形程度、终锻温度与晶粒尺寸的关系[10](a) 一应变速率 ; (b)一应变速率 (c)一应变速率 一次变。
![](images/45b5129049e285571df06b899c4a840b2a22f40b685883e49001b0ff8b99c860.jpg)  
(a) 一应变速率 $20s^{-1}$ ;  
(b)一应变速率 $\mathbf{1s}^{-1}$   
(c)一应变速率 $0.002\mathrm{s}^{-1}$

一次变形：

口x一次变形

图5-2 合金动态再结晶图[1]  
表5-3[19]  

<table><tr><td colspan="2">锻造加热温度/C</td><td colspan="4">20C拉伸性能</td><td colspan="4">650℃拉伸性能</td><td colspan="2">650 C,690MPa持久性能</td></tr><tr><td>顶锻</td><td>终锻</td><td>σb/MPa</td><td>σP0.2/MPa</td><td>δs/%</td><td>ψ/%</td><td>σb/MPa</td><td>σP0.2/MPa</td><td>δs/%</td><td>ψ/%</td><td>t/h</td><td>δs/%</td></tr><tr><td>1050</td><td>1000</td><td>1340</td><td>1040</td><td>22.5</td><td>52.2</td><td>1115</td><td>957</td><td>18.8</td><td>22.2</td><td>48</td><td>5.2</td></tr><tr><td>1020</td><td>980</td><td>1405</td><td>1100</td><td>20.5</td><td>44.7</td><td>1130</td><td>955</td><td>22.4</td><td>29.5</td><td>52</td><td>11.2</td></tr><tr><td>1020</td><td>1000</td><td>1375</td><td>1035</td><td>23.5</td><td>51.5</td><td>1125</td><td>920</td><td>17.2</td><td>21.5</td><td>57</td><td>5.5</td></tr><tr><td>1020</td><td>1020</td><td>1420</td><td>1150</td><td>23.2</td><td>42.7</td><td>1128</td><td>965</td><td>18.6</td><td>25.5</td><td>43</td><td>12.8</td></tr></table>

5.3 零件热处理工艺 航空零件的热处理通常按1.5条规定的Ⅱ、Ⅲ两种制度，即标准热处理制度和直接时效热处理制度进行。在有技术依据的条件下，也可采用其他制度热处理。按标准制度热处理时，固溶处理可在 $950\sim 980^{\circ}C$ 范围内，在选定的温度 $\pm 10^{\circ}C$ 下进行。  
5.4 表面处理工艺 必要时可对零件表面局部进行喷丸强化、孔挤压强化或螺纹滚压强化工序，使零件在交变载荷条件下工作的使用寿命成倍增长。

对要求喷涂耐磨封严涂层的零件，可采用等离子喷涂或爆炸喷涂工艺，以爆炸喷涂为佳，爆炸喷涂涂层与基体结合强度高，涂层致密、硬度高、孔隙率低，耐磨性好。

图片摘要：该图主要展示 5 3 合金变形抗力曲线[9]。
![](images/b565686f64617223a34325048f1211ed9e0abadcb57ae9f361b7983d59f73c2d.jpg)  
图5-3 合金变形抗力曲线[9]

5.5 切削加工与磨削性能 合金可满意地进行切削加工。

机械加工时必须确保圆弧达到设计要求和平滑过渡，不允许在机械加工、装配或运输中出现尖角、坑与划伤缺口，因为在这些缺陷处，可形成过量的应力集中，在使用中会导致严重事故的发生。

# 6 功能考核试验

用该合金制造的涡轮盘、甩油盘、整体转子、轴、紧固件等零件已按照发动机所用的型号规范，在发动机零、部件试验中通过了超转、破裂、低循环疲劳试验；通过了高空台试车和长期（寿命）试车及试飞、发射的考核，达到了设计和应用的要求。

# 7 使用建议

推荐使用，使用中必须避免出现超过材料承受能力的应力集中。

# 参考文献

1 GH4169 合金课题组. GH4169 合金技术条件, 1992  
2 GH4169合金课题组.GH4169合金综合研究报告.1998  
3 北京航空材料研究所. GH4169 合金轧板的再结晶研究: GH4169 合金应用研究文集. 1996.285~290  
4 邓波等. GH4169 合金时效动力学与强韧化研究. 论文集, 84~91  
5 陈宗霖等. 冷变形和热处理对GH4169合金性能和组织的影响. 论文集. 107~112  
6汝继来等.GH4169合金喷丸强化工艺研究.论文集. $324\sim 332$   
7 北京航空材料研究所编著. 航空发动机设计用材料数据手册. 第二册. 国防工业出版社, 1993. 91~170  
8 梁学锋等.63t-m锤上GH4169合金DA盘件的研究.论文集.16~21  
9 郭灵等. GH4169 合金环形件轧制工艺与组织性能. 论文集. 279~284  
10 张华等. GH4169 合金环形件轧制工艺参数的探索. 论文集, 272~278  
11 张国庆等. DAGH4169 合金的稳定性研究. 论文集, 370~374  
12 梁学锋等. GH4169 合金涡轮盘 680C 长期时效组织及其性能的变化规律.

论文集. $383\sim 386$

13 梁学锋等.美优质 Inconel718 合金大规格尺寸棒材的质量评估.论文集.30~35  
14 沈飚等. GH4169 合金 DA 圆饼锻件组织和性能. 论文集. 101~106  
15 张荣武等.国外Inconel718合金制涡轮盘的组织和性能分析.论文集.41～54  
16 段作祥. GH4169 合金高温低周疲劳性能研究. 论文集. 132~140  
17 J. F. Barker et al Advanced High Temperature Alloy, Processing and properties (Metals Park, OH: ASM 1986). 125~137   
18 梁学锋等. GH4169 合金钢锭初熔点的变化规律和 L 相形成及回溶规律的研究. 论文集. 162~170  
19汪文迁.GH4169合金叶片锻造工艺和组织性能.论文集.260～271  
20 杨玉荣. 变形GH4169合金的发展与应用. 论文集. 1~15  
21 刘效方等. GH4169 合金摩擦焊接头的高温持久性能. 论文集. 312~315

编写 庄景云 黄福祥

审校 段作祥 梁学锋

# GH4220(GH220)

# 1 概述

GH4220是以镍-铬-钴为基的时效硬化型合金，合金中加入较多铝、钛元素以析出大量金属间化合物（ $\gamma'$ 相量达到 $40\%$ 以上）进行沉淀强化，加入多量钨、钼元素固溶强化，并加入微量碳、硼、镁元素以强化晶界，从而获得综合强化效果。该合金是一种高合金化、高性能的难变形合金，主要产品是棒材，适合于制作 $950^{\circ} \mathrm{C}$ 以下工作的航空发动机涡轮工作叶片等转动部件。

1.1 材料牌号 GH4220(GH220)。  
1.2 相近牌号 ΘП220ВД, XH51BMTIOKΦP-BД（俄罗斯）。

# 1.3 材料的技术标准

GJB 1953-1994 《航空发动机转动件用高温合金热轧棒材规范》

HB 5284-1984 《航空用GH220合金热轧棒材技术条件》

1.4 化学成分 见表1-1。

表1-1  
%   

<table><tr><td rowspan="2">C</td><td rowspan="2">Cr</td><td rowspan="2">Ni</td><td rowspan="2">Co</td><td rowspan="2">W</td><td rowspan="2">Mo</td><td rowspan="2">Al</td><td rowspan="2">Ti</td><td rowspan="2">V</td><td>Fe</td><td>B</td></tr><tr><td colspan="2">不大于</td></tr><tr><td>≤0.08</td><td>9.0~12.0</td><td>余</td><td>14.0~15.5</td><td>5.00~6.50</td><td>5.00~7.00</td><td>3.90~4.80</td><td>2.20~2.90</td><td>0.25~0.80</td><td>3.00</td><td>0.02</td></tr><tr><td>Ce</td><td>Mg</td><td>Mn</td><td>Si</td><td>P</td><td>S</td><td>Cu</td><td>Pb</td><td>As</td><td>Sn</td><td>Sb</td></tr></table>

不大于  

<table><tr><td>0.02</td><td>0.010</td><td>0.50</td><td>0.35</td><td>0.015</td><td>0.009</td><td>0.07</td><td>0.001</td><td>0.0025</td><td>0.0012</td><td>0.0025</td><td>0.0001</td></tr></table>

1.5 热处理制度 $1220\mathrm{C} \pm 10\mathrm{C}, 4\mathrm{h}$ , 空冷 $+1050\mathrm{C} \pm 10\mathrm{C}, 4\mathrm{h}$ , 空冷 $+950\mathrm{C} \pm 10\mathrm{C}, 2\mathrm{h}$ , 空冷。

1.6 品种规格与供应状态 供应 $d < 55\mathrm{mm}$ 的热轧棒材。棒材不经热处理交货，但应全面磨光或车光。  
1.7 熔炼与铸造工艺 合金采用真空感应加真空电弧重熔工艺或真空感应加电渣重熔工艺熔炼。  
1.8 应用概况与特殊要求 该合金制作的涡轮工作叶片在涡轮喷气发动机上经过了使用考验，已投入生产使用。

# 2 物理及化学性能

# 2.1 热性能

2.1.1 熔化温度范围 $1330\sim 1360\mathrm{C}$

2.1.2 热导率 见表2-1。

表2-1  

<table><tr><td>θ/C</td><td>100</td><td>200</td><td>300</td><td>400</td><td>500</td><td>600</td><td>700</td><td>800</td><td>900</td></tr><tr><td>λ/(W/(m·C))</td><td>9.6</td><td>11.3</td><td>12.6</td><td>14.7</td><td>15.9</td><td>18.0</td><td>19.7</td><td>21.4</td><td>23.5</td></tr></table>

2.1.3 比热容 见表2-2。

表2-2[2]  

<table><tr><td>θ/C</td><td>20</td><td>100</td><td>200</td><td>300</td><td>400</td><td>500</td><td>600</td><td>700</td><td>800</td><td>900</td><td>1000</td><td>1100</td><td>1200</td></tr><tr><td>c/(J/(kg·°C))</td><td>471.0</td><td>472.3</td><td>473.1</td><td>473.5</td><td>473.9</td><td>475.2</td><td>476.9</td><td>477.3</td><td>481.1</td><td>484.0</td><td>489.9</td><td>502.4</td><td>523.4</td></tr></table>

2.1.4 线膨胀系数 见表2-3。

表2-3[1]  

<table><tr><td>θ/℃</td><td>20~100</td><td>20~200</td><td>20~300</td><td>20~400</td><td>20~500</td><td>20~600</td><td>20~700</td><td>20~800</td><td>20~900</td><td>20~1000</td></tr><tr><td>α/10-6C-1</td><td>12.0</td><td>12.2</td><td>12.7</td><td>13.0</td><td>13.5</td><td>13.9</td><td>14.6</td><td>15.2</td><td>16.1</td><td>17.7</td></tr></table>

2.1.5 热扩散率 见表2-4。

表2-4[1]  

<table><tr><td>θ/C</td><td>20</td><td>100</td><td>200</td><td>300</td><td>400</td><td>500</td><td>600</td><td>700</td><td>800</td><td>900</td><td>1000</td><td>1100</td><td>1200</td></tr><tr><td>Q/(10-6m2/s)</td><td>2.28</td><td>2.39</td><td>2.63</td><td>2.86</td><td>3.10</td><td>3.33</td><td>3.57</td><td>3.80</td><td>4.02</td><td>4.19</td><td>4.35</td><td>4.46</td><td>4.50</td></tr></table>

2.2 密度 $\rho = 8.36\mathrm{g / cm}^{3[1]}$ 。

# 2.3 电性能

2.4 磁性能 合金无磁性。

# 2.5 化学性能

2.5.1 抗氧化性能 在空气介质中试验 $100\mathrm{h}$ 的氧化速率见表2-5。

表2-5  

<table><tr><td>θ/℃</td><td>950</td><td>1000</td><td>1100</td></tr><tr><td>氧化速率/(g/(m2·h))</td><td>0.021</td><td>0.033</td><td>0.430</td></tr></table>

# 3 力学性能

# 3.1 技术标准规定的性能

3.1.1 榜材技术标准规定的性能见表3-1。

表3-1  

<table><tr><td colspan="4">拉伸性能</td><td rowspan="2">HBS</td><td colspan="3">持久性能</td></tr><tr><td>θ/C</td><td>σb/MPa</td><td>δ5/%</td><td>ψ/%</td><td>θ/C</td><td>σ/MPa</td><td>t/h</td></tr><tr><td>950</td><td>≥490</td><td>≥8.0</td><td>≥11.0</td><td>285~341</td><td>940(900)</td><td>215(275)</td><td>≥40(≥55)</td></tr></table>

注：根据用户要求，可按括号内指标考核持久性能。

3.1.2 棒材的生产检验数据经统计处理后的各基值见表3-2。

表3-2  

<table><tr><td colspan="9">拉伸性能</td><td colspan="3">持久性能</td></tr><tr><td rowspan="2">θ/C</td><td colspan="4">σb/MPa</td><td colspan="2">δ1/%</td><td colspan="2">ψ/%</td><td rowspan="2">θ/C</td><td rowspan="2">σ/MPa</td><td rowspan="2">t/h</td></tr><tr><td>A</td><td>B</td><td>X</td><td>S</td><td>X̄</td><td>S</td><td>X̄</td><td>S</td></tr><tr><td>950</td><td>495</td><td>520</td><td>562</td><td>490</td><td>16.10</td><td>8.0</td><td>18.41</td><td>11.0</td><td>940</td><td>215</td><td>41.5~82.7/60.9</td></tr></table>

注：拉伸性能共统计了195个试样，持久性能共统计了157个试样。

# 3.2 室温及各种温度下的力学性能

# 3.2.1 硬度 HBS285~341。

# 3.2.2 拉伸性能

# 3.2.2.1 $d32\mathrm{mm}$ 棒材标准热处理状态的拉伸性能见表3-3。

表3-3[1]  

<table><tr><td>θ/℃</td><td>σb/MPa</td><td>σP0.2/MPa</td><td>δ5/%</td><td>ψ/%</td><td>θ/℃</td><td>σb/MPa</td><td>σP0.2/MPa</td><td>δ5/%</td><td>ψ/%</td></tr><tr><td>20</td><td>1118</td><td>814</td><td>13</td><td>14</td><td>900</td><td>702</td><td>559</td><td>14</td><td>19</td></tr><tr><td>750</td><td>1006</td><td>-</td><td>11</td><td>13</td><td>950</td><td>564</td><td>-</td><td>18</td><td>19</td></tr><tr><td>800</td><td>957</td><td>726</td><td>9</td><td>10</td><td>980</td><td>500</td><td>348</td><td>16</td><td>18</td></tr><tr><td>850</td><td>824</td><td>662</td><td>10</td><td>11</td><td>1000</td><td>427</td><td>304</td><td>20</td><td>23</td></tr></table>

# 3.2.2.2 合金经标准热处理和长期时效后的拉伸性能见表3-4。

表3-4[1]  

<table><tr><td colspan="2">时 效 范 围</td><td colspan="3">950℃ 拉 伸 性 能</td></tr><tr><td>θ/C</td><td>t/h</td><td>σb/MPa</td><td>δs/%</td><td>ψ/%</td></tr><tr><td>850</td><td>300</td><td>589</td><td>28</td><td>28</td></tr><tr><td>900</td><td>100</td><td>579</td><td>20</td><td>28</td></tr><tr><td>900</td><td>300</td><td>564</td><td>25</td><td>30</td></tr></table>

# 3.2.2.3 拉伸应力-应变曲线见图3-1。

图片摘要：该图主要展示 3 4[1]。
![](images/78740cf997561fbd02f9083d09a7a8be3380c3efbd494c283fdbbb973ff731ab.jpg)

图片摘要：该图主要展示 3 4[1]。
![](images/b5885dee85c4521fc544dc1416e6d3c829517712ed016f46e74d36721b1a11fe.jpg)  
图3-1 拉伸应力-应变曲线[3]

3.2.3 冲击性能 棒材标准热处理状态下的室温冲击韧性 $a_{\mathrm{KU}} = 93\mathrm{kJ / m}^2$ 。  
3.3 持久和蠕变性能  
3.3.1 高温持久性能  
3.3.1.1 合金棒材在高温下的持久强度见表3-5。

表3-5  

<table><tr><td rowspan="2">θ/C</td><td colspan="5">持久强度/MPa</td><td rowspan="2">θ/C</td><td colspan="5">持久强度/MPa</td></tr><tr><td>σ10</td><td>σ100</td><td>σ500</td><td>σ1000</td><td>σ2000</td><td>σ10</td><td>σ100</td><td>σ500</td><td>σ1000</td><td>σ2000</td></tr><tr><td>700</td><td>-</td><td>755</td><td>-</td><td>-</td><td>-</td><td>900</td><td>324</td><td>265</td><td>196</td><td>167</td><td>147</td></tr><tr><td>750</td><td>-</td><td>559</td><td>490</td><td>481</td><td>441</td><td>950</td><td>255</td><td>196</td><td>-</td><td>108</td><td>-</td></tr><tr><td>800</td><td>-</td><td>471</td><td>402</td><td>363</td><td>333</td><td>1000</td><td>157</td><td>88</td><td>-</td><td>-</td><td>-</td></tr><tr><td>850</td><td>-</td><td>363</td><td>284</td><td>225</td><td>--</td><td></td><td></td><td></td><td></td><td></td><td></td></tr></table>

注：试样经标准热处理。

3.3.1.2 棒材的持久应力-寿命曲线见图3-2。  
3.3.1.3 合金棒材的热强参数综合曲线见图3-3。  
3.3.1.4 榜材的缺口持久性能见表3-6。  
3.3.1.5 棒材经标准热处理和长期时效后的持久性能见表3-7。

图片摘要：该图主要展示 3 2 合金持久应力 寿命曲线[3]。
![](images/b60e0c93019b58e03f8831051016628d36cefbf055566ecfd427615ace27ebfa.jpg)  
图3-2 合金持久应力-寿命曲线[3]

图片摘要：该图主要展示 3 2 合金持久应力 寿命曲线[3]。
![](images/285dc1871bef300681d7f6f67007f308938ef159b8cc27a664f904bcc234a07b.jpg)  
图3-3 合金热强参数综合曲线[3]

表3-6[1]  

<table><tr><td>θ/C</td><td>σH/MPa</td><td>t/h①</td><td>θ/C</td><td>σH/MPa</td><td>t/h①</td></tr><tr><td>750</td><td>559</td><td>300</td><td>850</td><td>343</td><td>&gt;400</td></tr><tr><td>800</td><td>471</td><td>150</td><td>900</td><td>275</td><td>100</td></tr></table>

① 缺口半径 $r = 0.5\mathrm{mm}$ 。

表3-7[1]  

<table><tr><td colspan="2">时 效 范 围</td><td colspan="4">持 久 性 能</td></tr><tr><td>θ/C</td><td>t/h</td><td>θ/C</td><td>σb/MPa</td><td>t/h</td><td>δ5/%</td></tr><tr><td colspan="2">标 准 热 处 理</td><td rowspan="4">940</td><td rowspan="4">216</td><td>59.5</td><td>-</td></tr><tr><td>850</td><td>300</td><td>50.5</td><td>11</td></tr><tr><td>900</td><td>100</td><td>70.0</td><td>9</td></tr><tr><td>900</td><td>300</td><td>46.5</td><td>12</td></tr></table>

# 3.3.2 高温蠕变性能

# 3.3.2.1 不同温度蠕变性能见表3-8。

表3-8  

<table><tr><td rowspan="2">θ/C</td><td colspan="4">蠕 变 性 能</td></tr><tr><td>σ/MPa</td><td>t/h</td><td>ε1/%</td><td>εp/%</td></tr><tr><td>850</td><td>245</td><td>100</td><td>0.273</td><td>0.126</td></tr><tr><td>900</td><td>166</td><td>100</td><td>0.167</td><td>0.112</td></tr></table>

# 3.3.2.2 合金棒材的蠕变强度（按残余变形）见表3-9。

表3-9[3.4]
