Repository: C-zj02/CFD-claw

<div align="center">

**English** | [中文](#中文版) | [Français](README_FR.md) | [Русский](README_RU.md) | [हिन्दी](README_HI.md) | [العربية](README_AR.md) | [Português](README_PT.md)

# 🚀 Claude Code Python

**A Complete Python Reimplementation Based on Real Claude Code Source**

*From TypeScript Source → Rebuilt in Python with ❤️*

***
**🔥 Active Development • New Features Weekly 🔥**

</div>

***

## 🎯 What is This?

**Clawd Code** is a **complete Python rewrite** of Claude Code, based on the **real TypeScript source code**.

File: RAG-data/中国航空材料手册(第2版) 第2卷 变形高温合金 铸造高温合金(1)601-800.pdf-744425fe-952b-40be-886d-8720294a471c.md (part 11 of 12)
# 3力学性能
<table><tr><td>θ/C</td><td>aKU/(kJ/m2)</td></tr><tr><td>室温</td><td>121</td></tr><tr><td>760</td><td>139</td></tr></table>

# 3.2.4 扭转性能 见表3-9。

图片摘要：该图主要展示 38[1]。
![](images/4a4b05464507488ffc5ccd46f047dac476f3c92aa0cccc8afc009dbf31cbdbaf.jpg)  
图3-2DZ22合金不同温度的典型拉伸应力-应变曲线

表3-9[2]  

<table><tr><td>θ/C</td><td>τu3/MPa</td><td>τb/MPa</td><td>θ/C</td><td>τ0.3/MPa</td><td>τb/MPa</td></tr><tr><td>室温</td><td>888</td><td>1210</td><td>850</td><td>630</td><td>919</td></tr><tr><td>750</td><td>799</td><td>1105</td><td>950</td><td>395</td><td>648</td></tr></table>

# 3.3 持久和蠕变性能

# 3.3.1 高温持久性能

3.3.1.1 不同温度和应力下的平均持久性能见表3-10。

表3-10  

<table><tr><td>θ/C</td><td>σ/MPa</td><td>t/h</td><td>δ5/%</td><td>ψ/%</td><td>θ/C</td><td>σ/MPa</td><td>t/h</td><td>δ5/%</td><td>ψ/%</td></tr><tr><td rowspan="5">760</td><td>637</td><td>2801</td><td>17.8</td><td>20.9</td><td rowspan="2">982</td><td>207</td><td>100</td><td>29.0</td><td>43.5</td></tr><tr><td>685</td><td>1144</td><td>18.7</td><td>17.3</td><td>221</td><td>86</td><td>23.5</td><td>43.8</td></tr><tr><td>724</td><td>594</td><td>12.1</td><td>13.5</td><td rowspan="2">1000</td><td>186</td><td>103</td><td>34.6</td><td>46.6</td></tr><tr><td>785</td><td>211</td><td>15.2</td><td>16.5</td><td>196</td><td>84</td><td>30.2</td><td>-</td></tr><tr><td>804</td><td>116</td><td>14.3</td><td>15.5</td><td rowspan="4">1040</td><td>59</td><td>2249</td><td>26.0</td><td>56.5</td></tr><tr><td rowspan="4">850</td><td>373</td><td>1274</td><td>30.0</td><td>39.2</td><td>118</td><td>205</td><td>28.6</td><td>56.3</td></tr><tr><td>422</td><td>669</td><td>14.0</td><td>37.5</td><td>127</td><td>151</td><td>26.3</td><td>48.6</td></tr><tr><td>490</td><td>260</td><td>25.0</td><td>38.0</td><td>137</td><td>106</td><td>25.5</td><td>54.5</td></tr><tr><td>530</td><td>119</td><td>20.6</td><td>27.0</td><td rowspan="4">1093</td><td>59</td><td>295</td><td>26.8</td><td>53.7</td></tr><tr><td rowspan="3">950</td><td>196</td><td>429</td><td>21.3</td><td>30.5</td><td>78</td><td>100</td><td>26.8</td><td>55.0</td></tr><tr><td>255</td><td>146</td><td>27.6</td><td>39.2</td><td>82</td><td>68</td><td>32.8</td><td>61.7</td></tr><tr><td>294</td><td>63.</td><td>32.1</td><td>43.3</td><td>98</td><td>43</td><td>33.3</td><td>56.5</td></tr><tr><td>982</td><td>186</td><td>212</td><td>25.2</td><td>50.0</td><td>-</td><td>-</td><td>-</td><td>-</td><td>-</td></tr></table>

# 3.3.1.2 不同温度的持久强度见表3-11。

表3-11[1.3]  

<table><tr><td rowspan="2">θ/C</td><td>σ50</td><td>σ100</td><td>σ200</td><td>σ300</td><td>σ500</td><td>σ1000</td><td rowspan="2">θ/C</td><td>σ50</td><td>σ100</td><td>σ200</td><td>σ300</td><td>σ500</td><td>σ1000</td></tr><tr><td colspan="6">MPa</td><td colspan="6">MPa</td></tr><tr><td>700</td><td>974</td><td>934</td><td>-</td><td>861</td><td>824</td><td>772</td><td>950</td><td>-</td><td>255</td><td>-</td><td>-</td><td>-</td><td>-</td></tr><tr><td>760</td><td>825</td><td>804</td><td>785</td><td>-</td><td>725</td><td>686</td><td>980</td><td>244</td><td>213</td><td>186</td><td>169</td><td>151</td><td>130</td></tr><tr><td>800</td><td>707</td><td>653</td><td>-</td><td>568</td><td>529</td><td>478</td><td>1000</td><td>209</td><td>181</td><td>-</td><td>143</td><td>128</td><td>109</td></tr><tr><td>850</td><td>-</td><td>530</td><td>490</td><td>-</td><td>440</td><td>392</td><td>1040</td><td>-</td><td>137</td><td>118</td><td>-</td><td>-</td><td>73</td></tr><tr><td>900</td><td>421</td><td>375</td><td>-</td><td>310</td><td>282</td><td>247</td><td>-</td><td>-</td><td>-</td><td>-</td><td>-</td><td>-</td><td>-</td></tr></table>

# 3.3.1.3 不同温度缺口试样持久强度见表3-12。

表3-12[1.3]  

<table><tr><td rowspan="2">θ/C</td><td>σ30H</td><td>σ50H</td><td>σ100H</td><td rowspan="2">θ/C</td><td>σ20H</td><td>σ50H</td><td>σ100H</td></tr><tr><td colspan="3">MPa</td><td colspan="3">MPa</td></tr><tr><td>700</td><td>1013</td><td>1008</td><td>998</td><td>900</td><td>596</td><td>565</td><td>524</td></tr></table>

# 3.3.1.4 不同温度的持久应力-寿命曲线见图3-3。

图片摘要：该图主要展示 3 12[1.3]。
![](images/c4a5abcc30815ac674cd53445fea6ff1eb854dc51bcdad1a3526570a4ad0f817.jpg)

持久方程 $[\mathbf{L} - \mathbf{M}]$

$$
\begin{array}{l} \lg t = b _ {0} + b _ {1} / T + b _ {2} x / T + b _ {3} x ^ {2} / T \\ + b _ {4} x ^ {3} / T \\ \end{array}
$$

式中： $T = (9\times \theta /5 + 32) + 460$

$$
\begin{array}{l} x = \lg \sigma ; \\ b _ {0} = - 0. 2 0 1 7 7 2 8 \times 1 0 ^ {2}; \\ b _ {1} = 0. 2 0 6 1 5 3 0 \times 1 0 ^ {6}; \\ b _ {2} = - 0. 1 8 8 4 8 4 9 \times 1 0 ^ {6}; \\ b _ {3} = 0. 7 9 8 7 7 2 4 \times 1 0 ^ {5}, \\ b _ {4} = - 0. 1 1 9 0 9 8 \times 1 0 ^ {5}; \\ \end{array}
$$

标准差：0.016；

相关系数：0.996

# 3.3.1.5 不同温度的缺口试样持久应力-寿命曲线见图3-4。

图片摘要：该图主要展示 3 3DZ22合金不同温度下的持久应力 寿命曲线（中值）[3]。
![](images/f87b7d26824e592731f8a453968eeccc111be82589ad4664d7b75ab50b623e8e.jpg)  
图3-3DZ22合金不同温度下的持久应力-寿命曲线（中值）[3]

持久方程 $[\mathbf{L} - \mathbf{M}]$

$$
\begin{array}{l} \lg t = b _ {0} + b _ {1} / T + b _ {2} x / T + b _ {3} x ^ {2} / T \\ + b _ {4} x ^ {3} / T \\ \end{array}
$$

式中： $T = (9\times \theta /5 + 32) + 460;$

$$
\begin{array}{l} x = \lg \sigma_ {t} \\ b _ {0} = 0. 2 2 2 \times 1 0 ^ {4}; \\ b _ {1} = 0. 0 1 1 6; \\ b _ {2} = - 0. 2 4 0 \times 1 0 ^ {4}; \\ b _ {3} = 8 8 0. 0 4 \times 1 0 ^ {3}; \\ b _ {4} = - 1 0 7. 8 1 5 \\ \end{array}
$$

图3-4DZ22合金不同温度下缺口试样的持久应力-寿命曲线（中值）[3]

# 3.3.1.6 热强参数综合曲线见图3-5。

图片摘要：该图主要展示 3 4DZ22合金不同温度下缺口试样的持久应力 寿命曲线（中值）[3]。
![](images/bc4b055ddbb3b705b8f6b9656c21f81fa4a13298968740031136382ad290111b.jpg)  
图3-5DZ22合金热强参数综合曲线（中值）[3]

热强参数综合方程 $[L - M]$

$$
\lg \sigma = a _ {0} + a _ {1} P + a _ {2} P ^ {2} + a _ {3} P ^ {3}
$$

式中： $P = T(\lg t + 20.177) / 10^{5}$

$$
T = (9 \times \theta / 5 + 3 2) + 4 6 0;
$$

$$
a _ {0} = 3. 2 5 1 6 3 4;
$$

$$
a _ {1} = - 4. 4 5 5 2 7 5;
$$

$$
a _ {2} = 2 4. 8 9 6 1 8;
$$

$$
a _ {3} = - 3 9. 3 3 5 5 7;
$$

标准差：0.016；

相关系数：0.996

# 3.3.1.7 不同温度的横向持久性能见表3-13。

表3-13  

<table><tr><td>θ/C</td><td>σ/MPa</td><td>t/h</td><td>δ5/%</td><td>ψ/%</td></tr><tr><td rowspan="3">760</td><td>647</td><td>216</td><td>2.8</td><td>4.0</td></tr><tr><td>667</td><td>154</td><td>2.6</td><td>11.8</td></tr><tr><td>689</td><td>98</td><td>3.2</td><td>3.9</td></tr><tr><td>850</td><td>417</td><td>294</td><td>-</td><td>-</td></tr><tr><td rowspan="2">980</td><td>177</td><td>188</td><td>10.5</td><td>15.1</td></tr><tr><td>221</td><td>67</td><td>8.8</td><td>11.7</td></tr><tr><td>1040</td><td>137</td><td>67</td><td>4.0</td><td>4.0</td></tr></table>

# 3.3.1.8 薄片试样持久性能见表3-14。

表3-14[1]  

<table><tr><td rowspan="2">θ/C</td><td rowspan="2">σ/MPa</td><td rowspan="2">试样厚度a/mm</td><td colspan="2">持久性能</td></tr><tr><td>t/h</td><td>δ5/%</td></tr><tr><td rowspan="3">760</td><td>689</td><td>1.0</td><td>510</td><td>17.4</td></tr><tr><td rowspan="2">804</td><td>1.0</td><td>52</td><td>25.3</td></tr><tr><td>1.5</td><td>74</td><td>21.8</td></tr><tr><td rowspan="2">980</td><td rowspan="2">221</td><td>1.0</td><td>64</td><td>35.0</td></tr><tr><td>1.5</td><td>78</td><td>27.5</td></tr><tr><td rowspan="2">1040</td><td rowspan="2">137</td><td>1.0</td><td>44</td><td>24.4</td></tr><tr><td>1.5</td><td>69</td><td>34.5</td></tr></table>

① 非标准的片状试样。

# 3.3.2 高温蠕变性能

# 3.3.2.1 蠕变强度见表3-15。

表3-15[3]  

<table><tr><td>θ/C</td><td>σ0.1/100/MPa</td><td>σ0.2/100/MPa</td><td>σ0.5/100/MPa</td></tr><tr><td>750</td><td>518</td><td>550</td><td>589</td></tr><tr><td>850</td><td>316</td><td>354</td><td>403</td></tr><tr><td>950</td><td>146</td><td>175</td><td>217</td></tr></table>

# 3.3.2.2 不同温度和应力的蠕变曲线见图 $3-6 \sim$ 图3-9。

图片摘要：该图主要展示 3 15[3]。
![](images/01d5b97348a3c4f4720911708a72c8a78cff7e565dd5c376a9fc120c6ec877eb.jpg)  
图36DZ22合金750C蠕变曲线[2]

图片摘要：该图主要展示 36DZ22合金750C蠕变曲线[2]。
![](images/55f2bac5a4955d848b28eb6b19b7fbfd79439c77599b78031a21c5d88d97414e.jpg)  
图3-7DZ22合金 $850^{\circ}\mathrm{C}$ 蠕变曲线[2]

图片摘要：该图主要展示 3 7DZ22合金 蠕变曲线[2]。
![](images/bef1702969c106b21e1ccf4cd7be552f19806259e573864d8818a3f63c3421f0.jpg)  
图3-8DZ22合金950C蠕变曲线[2]

图片摘要：该图主要展示 3 8DZ22合金950C蠕变曲线[2]。
![](images/8c695f5af38e18bf1e59deaf8de218cce53b1d8e2e527dd3a269672d6c415dc4.jpg)  
图3-9DZ22合金980C蠕变曲线[2]

3.3.2.3 不同塑性应变的蠕变应力-寿命曲线见图 $3 - 10\sim$ 图3-12。

图片摘要：该图主要展示 3 9DZ22合金980C蠕变曲线[2]。
![](images/717ed5bd50c20b7d6fca124c4295f2564f82607d57c2346946e4455ba88a1106.jpg)

总塑性应变 $0.1\%$ 的蠕变方程 $[\mathbf{L} - \mathbf{M}]$

式中： $T = (9\times \theta /5 + 32) + 460;$

$$
\begin{array}{l} \lg t = b _ {0} + b _ {1} / T + b _ {2} x / T + b _ {3} x ^ {2} / T + b _ {4} x ^ {3} / T \\ x = \lg \sigma ; \\ b _ {0} = - 0. 1 6 1 2 5 0 6 \times 1 0 ^ {2}; \\ b _ {1} = 0. 1 5 4 9 7 0 8 \times 1 0 ^ {6}; \\ b _ {2} = - 0. 1 5 1 3 1 5 8 \times 1 0 ^ {6}; \\ b _ {3} = 0. 6 9 3 0 7 0 5 \times 1 0 ^ {6}; \\ b _ {4} = - 0. 1 1 0 7 2 9 4 \times 1 0 ^ {5} \\ \end{array}
$$

图3-10DZ22合金 $0.1\%$ 总塑性应变的蠕变应力-寿命曲线[3]

图片摘要：该图主要展示 3 10DZ22合金 总塑性应变的蠕变应力 寿命曲线[3]。
![](images/2e5c66fc16011339f8ecb4534abad74294c5fd952c90567d956e3d233509931e.jpg)  
图3-11DZ22合金 $0.2\%$ 总塑性应变蠕变的应力-寿命曲线[3]

总塑性应变 $0.2\%$ 的蠕变方程 $[\mathbf{L} - \mathbf{M}]$

式中： $T = (9\times \theta /5 + 32) + 460$

$$
\begin{array}{l} \lg t = b _ {0} + b _ {1} / T + b _ {2} x / T + b _ {3} x ^ {2} / T + b _ {4} x ^ {3} / T \\ x = \lg \sigma ; \\ b _ {0} = - 0. 1 5 9 3 5 0 6 \times 1 0 ^ {2}; \\ b _ {1} = 0. 1 5 4 9 7 0 8 \times 1 0 ^ {6}; \\ b _ {2} = - 0. 1 5 1 3 1 5 8 \times 1 0 ^ {6}; \\ b _ {3} = 0. 6 9 3 0 7 0 5 \times 1 0 ^ {6}; \\ b _ {4} = - 0. 1 1 0 7 2 9 4 \times 1 0 ^ {5} \\ \end{array}
$$

图片摘要：该图主要展示 3 12DZ22合金 总塑性应变蠕变的应力 寿命曲线[3]。
![](images/fe45d8b61183e47864978112a0537d81b595c19949ca0059937e1d10c497a0ab.jpg)  
图3-12DZ22合金 $0.5\%$ 总塑性应变蠕变的应力-寿命曲线[3]

总塑性应变 $0.5\%$ 的蠕变方程 $[L - M]$

$$
\lg t = b _ {0} + b _ {1} / T + b _ {2} x / T + b _ {3} x ^ {2} / T + b _ {4} x ^ {3} / T
$$

式中： $T = (9\times \theta /5 + 32) + 460$

$$
\begin{array}{l} x = \lg \sigma ; \\ b _ {0} = - 0. 1 5 8 6 1 2 7 \times 1 0 ^ {2}; \\ b _ {1} = 0. 1 5 4 9 7 0 8 \times 1 0 ^ {6}; \\ b _ {2} = - 0. 1 5 1 3 1 5 8 \times 1 0 ^ {\circ}; \\ b _ {3} = 0. 6 9 3 0 7 0 5 \times 1 0 ^ {6}; \\ b _ {4} = - 0. 1 1 0 7 2 9 4 \times 1 0 ^ {5} \\ \end{array}
$$

# 3.4 疲劳性能

# 3.4.1 高周疲劳

# 3.4.1.1 不同温度的旋转弯曲疲劳强度见表3-16。

表3-16[4]  

<table><tr><td rowspan="2">θ/C</td><td rowspan="2">取样方向</td><td rowspan="2">Kt</td><td colspan="5">下列N值的疲劳强度σmax/MPa</td></tr><tr><td>5×10^4周</td><td>1×10^5周</td><td>5×10^5周</td><td>1×10^8周</td><td>1×10^7周</td></tr><tr><td rowspan="3">700</td><td rowspan="2">纵向</td><td>1</td><td>685</td><td>575</td><td>435</td><td>405</td><td>350</td></tr><tr><td>3</td><td>395</td><td>370</td><td>335</td><td>330</td><td>321</td></tr><tr><td>横向</td><td>1</td><td>-</td><td>530</td><td>415</td><td>390</td><td>340</td></tr><tr><td rowspan="2">900</td><td rowspan="2">纵向</td><td>1</td><td>640</td><td>585</td><td>495</td><td>460</td><td>395</td></tr><tr><td>3</td><td>408</td><td>400</td><td>380</td><td>375</td><td>355</td></tr></table>

# 3.4.1.2 不同温度的旋转弯曲疲劳应力-寿命 $(S - N)$ 曲线见图 3-13～图 3-15。

图片摘要：该图主要展示 3 16[4]。
![](images/c994a50523260c05bb76cedfda80a0e4792daff682bad50a3c88375783d343ea.jpg)  
图3-13DZ22合金700C的旋转弯曲疲劳 $S - N$ 曲线（中值）[4]

图片摘要：该图主要展示 3 13DZ22合金700C的旋转弯曲疲劳 曲线（中值）[4]。
![](images/6981b6a9a46b8cd176ec74cf2ff17563dac71695fccb5e5c6fb091a7a21b92ca.jpg)  
图3-14DZ22合金900C的旋转弯曲疲劳 $S - N$ 曲线（中值）[4]

图片摘要：该图主要展示 3 14DZ22合金900C的旋转弯曲疲劳 曲线（中值）[4]。
![](images/5c45afc7de089189337ae1886fb8c9df2ebeab894ecc6122c1517d4cd05159c5.jpg)  
L-纵向；T一横向  
图3-15DZ22合金 $700^{\circ}\mathrm{C}$ 不同取样方向的旋转弯曲疲劳 $S - N$ 曲线（中值）[3]

# 3.4.2 低周疲劳

3.4.2.1 不同温度的低周疲劳性能见表3-17和表3-18。试验用的试样直径为 $6.35\mathrm{mm}$ ，加载波形为三角波，控制方式为轴向应变，应变比为 $-1$ ，试验频率为 $0.167\sim 0.830\mathrm{Hz}$ 。

表3-17.5  

<table><tr><td rowspan="2">试验温度/℃</td><td colspan="4">稳态迟滞回线特征值</td><td rowspan="2">2N1/周</td><td rowspan="2" colspan="2">试样数/根</td></tr><tr><td>Δεi/2/%</td><td>Δεe/2/%</td><td>Δεp/2/%</td><td>Δσ/2/MPa</td></tr><tr><td rowspan="11">760</td><td>1.228</td><td>0.941</td><td>0.286</td><td>1013</td><td>10</td><td colspan="2">1</td></tr><tr><td>1.010</td><td>0.900</td><td>0.110</td><td>959</td><td>108</td><td colspan="2">2</td></tr><tr><td>0.910</td><td>0.871</td><td>0.039</td><td>939</td><td>674</td><td colspan="2">2</td></tr><tr><td>0.795</td><td>0.772</td><td>0.023</td><td>837</td><td>2532</td><td colspan="2">2</td></tr><tr><td>0.700</td><td>0.687</td><td>0.013</td><td>719</td><td>6994</td><td colspan="2">2</td></tr><tr><td>0.603</td><td>0.597</td><td>0.006</td><td>645</td><td>27710</td><td colspan="2">2</td></tr><tr><td>0.503</td><td>0.498</td><td>0.005</td><td>537</td><td>83511</td><td colspan="2">2</td></tr><tr><td rowspan="2">应变疲劳参数</td><td>σi/MPa</td><td>b</td><td>εi/%</td><td>c</td><td>K&#x27;/MPa</td><td>n&#x27;</td></tr><tr><td>1316</td><td>-0.07</td><td>0.88</td><td>-0.47</td><td>2615</td><td>0.15</td></tr><tr><td rowspan="2">曲线的数学表达式</td><td colspan="6">Δεi/2=0.012(2N1)-0°+0.009(2N1)-0.47</td></tr><tr><td colspan="6">Δσ/2=2615(Δεp/2)0.15</td></tr></table>

表3-18[5]  

<table><tr><td rowspan="2">试验温度/℃</td><td colspan="4">稳态迟滞回线特征值</td><td rowspan="2">2N1/周</td><td rowspan="2" colspan="2">试样数/根</td></tr><tr><td>Δεi/2/%</td><td>Δε0/2/%</td><td>ΔεP/2/%</td><td>Δσ/2/MPa</td></tr><tr><td rowspan="10">850</td><td>1.208</td><td>1.034</td><td>0.174</td><td>1009</td><td>22</td><td colspan="2">2</td></tr><tr><td>1.002</td><td>0.939</td><td>0.063</td><td>915</td><td>280</td><td colspan="2">3</td></tr><tr><td>0.797</td><td>0.773</td><td>0.024</td><td>763</td><td>1378</td><td colspan="2">3</td></tr><tr><td>0.701</td><td>0.687</td><td>0.014</td><td>668</td><td>5910</td><td colspan="2">3</td></tr><tr><td>0.601</td><td>0.593</td><td>0.008</td><td>578</td><td>26406</td><td colspan="2">4</td></tr><tr><td>0.509</td><td>0.505</td><td>0.004</td><td>492</td><td>169680</td><td colspan="2">1</td></tr><tr><td rowspan="2">应变疲劳参数</td><td>σi/MPa</td><td>b</td><td>εi/%</td><td>c</td><td>K&#x27;/MPa</td><td>n&#x27;</td></tr><tr><td>1380</td><td>-0.08</td><td>0.63</td><td>-0.43</td><td>3702</td><td>0.20</td></tr><tr><td rowspan="2">曲线的数学表达式</td><td colspan="6">Δεt/2=0.014(2Nt)-0.08+0.006(2Nt)-0.43</td></tr><tr><td colspan="6">Δσ/2=3702(Δεp/2)0.20</td></tr></table>

3.4.2.2 不同温度的低周疲劳应变-寿命曲线见图3-16和图3-17。  
3.4.2.3 不同温度的低周疲劳应力-应变曲线见图3-18和图3-19。

# 3.4.3 特种疲劳

3.4.3.1 热疲劳试验按HB6660—1992《金属板材热疲劳试验方法》进行。试验结果见表3-19。

3.4.3.2 热机械疲劳性能试验按GB/T15248 1994《金属材料轴向等幅低循环疲劳试验方法》在EHP-10型热疲劳试验机上进行。试验结果见表3-20。

图片摘要：该图主要展示 3 16DZ22合金760C低周疲劳 曲线（中值）[5]。
![](images/b7ce1956537da4f74b1b83b767204b62b9e6586c84f06bac2ed15e7fb6d9ef82.jpg)  
图3-16DZ22合金760C低周疲劳 $\varepsilon -N$ 曲线（中值）[5]

图片摘要：该图主要展示 3 16DZ22合金760C低周疲劳 曲线（中值）[5]。
![](images/0ef3d6289fa726b7ef4587f24d4da24d12d7a5a77401b0cb39c9d34af6ef99b9.jpg)  
图3-17DZ22合金 $850^{\circ}C$ 低周疲劳 $\varepsilon -N$ 曲线（中值）[5]

图片摘要：该图主要展示 3 17DZ22合金 低周疲劳 曲线（中值）[5]。
![](images/aa42b70a615364bc6bd0551124d37ac015e49c987fd2b36c791b1e1d68aac364.jpg)  
图3-18DZ22合金 $760^{\circ}C$ 循环应力-应变曲线（中值）[2]

图片摘要：该图主要展示 3 18DZ22合金 循环应力 应变曲线（中值）[2]。
![](images/6836265413d1b32a328221e86a14e616791114686dd79e1b76c7ef8c270a7980.jpg)  
图3-19DZ22合金850C循环应力-应变曲线（中值）[2]

表3-19  

<table><tr><td>试样的取样方向</td><td>θ/C</td><td>产生0.5mm裂纹的循环数/周</td><td>产生1.0mm裂纹的循环数/周</td><td>da/dN/(mm/周)</td><td>试样的取样方向</td><td>θ/C</td><td>产生0.5mm裂纹的循环数/周</td><td>产生1.0mm裂纹的循环数/周</td><td>da/dN/(mm/周)</td></tr><tr><td rowspan="3">90</td><td>900=20</td><td>472</td><td>980</td><td>0.0010</td><td>60</td><td>1100=20</td><td>-</td><td>-</td><td>-</td></tr><tr><td>1000=20</td><td>128</td><td>232</td><td>0.0041</td><td rowspan="3">45</td><td>900=20</td><td>236</td><td>492</td><td>0.0020</td></tr><tr><td>1100=20</td><td>56</td><td>92</td><td>0.0112</td><td>1000=20</td><td>104</td><td>284</td><td>0.0054</td></tr><tr><td rowspan="3">75</td><td>900=20</td><td>192</td><td>888</td><td>0.0012</td><td>1100=20</td><td>33</td><td>52</td><td>0.0022</td></tr><tr><td>1000=20</td><td>122</td><td>239</td><td>0.0048</td><td rowspan="3">0</td><td>900=20</td><td>140</td><td>380</td><td>0.0025</td></tr><tr><td>1100=20</td><td>-</td><td>-</td><td>-</td><td>1000=20</td><td>60</td><td>106</td><td>0.0102</td></tr><tr><td rowspan="2">60</td><td>900=20</td><td>408</td><td>860</td><td>0.0012</td><td>1100=20</td><td>24</td><td>35</td><td>0.040</td></tr><tr><td>1000=20</td><td>125</td><td>214</td><td>0.0047</td><td>-</td><td>-</td><td>-</td><td>-</td><td>-</td></tr></table>

注：试样取样方向，即试样轴线或缺口指向与柱晶生长方向的夹角， $90^{\circ}$ 就是横向， $0^{\circ}$ 就是纵向。

表3-201  

<table><tr><td>试样号</td><td>应力变化范围 ±Δσ/MPa</td><td>应变范围 Δε/%</td><td>至断裂时的循环数N1/周</td><td>试样号</td><td>应力变化范围 ±Δσ/MPa</td><td>应变范围 Δε/%</td><td>至断裂时的循环数N1/周</td></tr><tr><td>7-20</td><td>392</td><td>0.83</td><td>10</td><td>7-26</td><td>265</td><td>-</td><td>625</td></tr><tr><td>7-21</td><td>343</td><td>0.77</td><td>48</td><td>7-27</td><td>245</td><td>0.50</td><td>1276</td></tr><tr><td>7-22</td><td>294</td><td>0.66</td><td>343</td><td></td><td></td><td></td><td></td></tr></table>

# 3.5 弹性性能

# 3.5.1 弹性模量

3.5.1.1 静弹性模量见表3-21。  
3.5.1.2 动弹性模量见表3-22。  
3.5.2 切变模量 见表3-23。

表3-21[1]  

<table><tr><td colspan="2">θ/C</td><td>室温</td><td>750</td><td>850</td><td>950</td></tr><tr><td rowspan="2">E/GPa</td><td>纵向</td><td>132</td><td>102</td><td>88.5</td><td>78.8</td></tr><tr><td>横向</td><td>155</td><td>131</td><td>110</td><td>104</td></tr></table>

注：按静力拉伸试验测定。

表3-22[1]  

<table><tr><td>θ/°C</td><td>20</td><td>100</td><td>200</td><td>300</td><td>400</td><td>500</td><td>600</td><td>700</td><td>800</td><td>900</td><td>1000</td><td>1050</td></tr><tr><td>ED/MPa</td><td>130</td><td>128</td><td>126</td><td>123</td><td>119</td><td>116</td><td>112</td><td>107</td><td>102</td><td>96</td><td>88</td><td>72</td></tr></table>

注：用声频振动法测定。纵向取样。

表3-23[1]  

<table><tr><td>θ/C</td><td>室温</td><td>750</td><td>850</td><td>950</td></tr><tr><td>G/GPa</td><td>127</td><td>105</td><td>101</td><td>94</td></tr></table>

注：按扭转试验测定。纵向取样。

3.5.3 泊松比 见表3-24。  
表3-24  

<table><tr><td colspan="2">θ/C</td><td>20</td><td>150</td><td>300</td><td>450</td><td>600</td><td>730</td><td>850</td></tr><tr><td rowspan="2">μ</td><td>纵向</td><td>0.336</td><td>0.337</td><td>0.342</td><td>0.348</td><td>0.351</td><td>0.353</td><td>0.354</td></tr><tr><td>横向</td><td>0.476</td><td>0.475</td><td>0.467</td><td>0.483</td><td>0.468</td><td>0.476</td><td>0.477</td></tr></table>

注：按激光全息法测定。

# 4 组织结构

# 4.1 相变温度

# 4.2 时间-温度-组织转变曲线

4.3 合金组织结构 合金的组成相有： $\gamma$ 固溶体、 $\gamma'$ 相、碳化物（包括 $\mathrm{MC}_1, \mathrm{MC}_2, \mathrm{M}_{23} \mathrm{C}_6, \mathrm{M}_6 \mathrm{C}$ 等）、硼化物 $\mathrm{M}_3 \mathrm{~B}_2$ 金属间化合物 $\mathrm{Ni}_5 \mathrm{Hf}$ 、硫碳化合物 $(\mathrm{M}, \mathrm{Hf})_2 \mathrm{SC}$ 。 $\gamma'$ 相约占合金重量 $60\%$ ；碳化物总量约占 $1\%$ 。合金在 $850 \sim 950^{\circ} \mathrm{C}$ 长期时效后， $\gamma'$ 相长大，MC 碳化物逐渐分解，形成 $\mathrm{M}_{23} \mathrm{C}_6$ 和 $\mathrm{M}_6 \mathrm{C}$ ，并析出少量 $\mu$ 相。

# 5 工艺性能与要求

5.1 成形性能 铸造性能良好，可铸成壁厚小至 $0.5\mathrm{mm}$ 并带有复杂内腔的定向凝固叶片和其他零件。  
5.2 焊接性能 可真空钎焊。  
5.3 零件热处理工艺 表面不加工的零件(例如叶片), 应在氩气保护或真空下进行热处理, 其规范是: $1210\mathrm{C}, 2\mathrm{h}$ , 通氩气快冷 $+870\mathrm{C}, 32\mathrm{h}$ , 通氩气冷却。  
5.4 表面处理工艺 零件可进行渗铝或渗铝-硅涂层的表面防护处理。

# 6 功能考核试验

6.1 叶片热冲击试验 用该合金制成某航空发动机空心涡轮叶片，在热冲击试验器上，进行单管燃气热冲击试验，燃气加热，喷水雾冷却，燃气总流量为 $1.4\mathrm{kg / s}$ ，每一循环的时间为84s，结果见表6-1。

表6-1  

<table><tr><td>试件类别</td><td>θ/℃</td><td>循环数/周</td><td>外观检查结果</td></tr><tr><td>主试件</td><td>50≤940</td><td>700</td><td>表面光洁,均未发现</td></tr><tr><td>陪试件</td><td>50≤940</td><td>1745</td><td>裂纹,也未见晶间腐蚀</td></tr></table>

注：主试叶片试验到700次，再换其他叶片进行试验，但陪试叶片不更换。

另外，用该合金制成的某发动机空心无余量定向涡轮叶片，在热冲击试验器上进行单管燃气冲击试验，燃气总流量 $1.2\mathrm{kg / s}$ 、流量比为2.94，温度比为1.97，每一循环时间为84s，试验结果见表6-2。

表6-2[7]  

<table><tr><td>试件类别</td><td>θ/C</td><td>循环数/周</td><td>试验结果</td></tr><tr><td>主试件(2片)</td><td>100=1000</td><td>1000</td><td rowspan="2">均未发现裂纹</td></tr><tr><td>陪试件(2片)</td><td>100=1000</td><td>1800</td></tr></table>

注：第一片主试叶片试验1000次后，更换另一片主试叶片继续进行试验，但不更换陪试叶片。

6.2 叶片振动疲劳试验 用该合金制成航空发动机空心涡轮叶片，在 $5\mathrm{kW}$ 梁式振动疲劳试验机上进行振动疲劳试验，结果见表6-3。

表6-3  

<table><tr><td colspan="4">试 验 条 件</td><td rowspan="2">试 验 结 果</td></tr><tr><td>θ/C</td><td>试验频率/Hz</td><td>试验振幅/mm</td><td>循环数/周</td></tr><tr><td>850</td><td>250</td><td>4</td><td>&gt;1×107</td><td>3片试验叶片均未发现裂纹</td></tr></table>

# 7 使用建议

选用。

# 参考文献

1 北京航空材料研究所. DZ22 合金定向凝固高温合金研制总结. 1983  
2 北京航空材料研究所编. 航空发动机设计用材料数据手册(第二册). 北京: 国防工业出版社, 1993. 204~266  
3 北京航空材料研究所. DZ22 合金持久蠕变性能研究. 1988  
4 北京航空材料研究所. DZ22 合金疲劳性能研究. 1988  
5 北京航空材料研究所. DZ22 合金低循环疲劳性能研究. 1988  
6沈阳航空发动机研究所.发动机高压涡轮叶片热冲击试验报告.1986

编写 陈荣章

审校 张宏炜

李晓欣

# DZ22B

# 1 概述

DZ22B合金是高强度定向凝固镍基高温合金，其高温强度高、中温性能好，尤其是横向性能和铸造性能等较好。在高温长期使用中，组织稳定，在薄壁条件下合金仍具有较高的性能，从而保证了薄壁叶片使用的安全可靠性。适合于制作在1000℃以下工作的燃气涡轮转子叶片及其他高温用零件。

1.1 材料牌号 DZ22B。  
1.2 相近牌号 NW12KCATHf(法国)。  
1.3 材料的技术标准 HB7240—1995 《DZ22B合金锭》。  
1.4 化学成分 见表1-1。

%

表1-1  

<table><tr><td>C</td><td colspan="2">Cr</td><td colspan="2">Ni</td><td>Co</td><td>W</td><td colspan="2">Al</td><td colspan="2">Ti</td><td>Fe</td></tr><tr><td>0.12~0.16</td><td colspan="2">8.0~10.0</td><td colspan="2">余</td><td>9.0~11.0</td><td>11.5~12.5</td><td colspan="2">4.75~5.25</td><td colspan="2">1.75~2.25</td><td>≤0.25</td></tr><tr><td>Nb</td><td colspan="2">Hf</td><td colspan="2">B</td><td>Zr</td><td>Si</td><td colspan="2">Mn</td><td colspan="2">S</td><td>P</td></tr><tr><td>0.75~1.25</td><td colspan="2">0.8~1.1</td><td colspan="2">0.01~0.02</td><td>≤0.12</td><td>≤0.12</td><td colspan="2">≤0.12</td><td colspan="2">≤0.010</td><td>≤0.015</td></tr><tr><td colspan="2">Cu</td><td colspan="2">Pb</td><td colspan="2">Bi</td><td colspan="2">Se</td><td colspan="2">Te</td><td colspan="2">Tl</td></tr><tr><td colspan="2">≤0.10</td><td colspan="2">≤0.005</td><td colspan="2">≤0.00003</td><td colspan="2">≤0.0001</td><td colspan="2">≤0.00005</td><td colspan="2">≤0.00005</td></tr></table>

1.5 热处理制度 1175C,0.5h+1205C,2h,空冷+1080C,4h,空冷+870C,32h,空冷。  
1.6 品种规格与供应状态 直径 $70\sim 90\mathrm{mm}$ 的母合金锭，铸态供应。  
1.7 熔炼与铸造工艺 真空感应炉熔炼母合金，真空感应定向凝固炉重熔，用熔模精密铸造法铸造定向凝固铸件或试样。  
1.8 应用概况与特殊要求 用该合金生产的发动机 I 级定向凝固无余量涡轮叶片已经批量生产并投入航线使用。

# 2 物理及化学性能

# 2.1 热性能

2.1.1 熔化温度范围 按示差热分析法测定合金的固-液相线温度范围为 $1315\sim$ 1374C[1]。

2.1.2 热导率 见表2-1。  
2.1.3 比热容 见表2-2。

表2-1[1]   

<table><tr><td>θ/C</td><td>20</td><td>100</td><td>200</td><td>300</td><td>400</td><td>500</td></tr><tr><td>λ/(W/(m·C))</td><td>7.09</td><td>8.09</td><td>9.53</td><td>11.59</td><td>14.06</td><td>16.92</td></tr><tr><td>θ/C</td><td>600</td><td>700</td><td>800</td><td>900</td><td>1000</td><td>1100</td></tr><tr><td>λ/(W/(m·C))</td><td>19.88</td><td>22.09</td><td>24.09</td><td>25.63</td><td>26.77</td><td>27.35</td></tr></table>

表2-2[1]  

<table><tr><td>θ/C</td><td>20</td><td>100</td><td>200</td><td>300</td><td>400</td><td>500</td><td>600</td><td>700</td><td>800</td><td>900</td><td>1000</td><td>1100</td></tr><tr><td>c/(J/(kg·(°))</td><td>385</td><td>393</td><td>384</td><td>423</td><td>456</td><td>494</td><td>540</td><td>573</td><td>599</td><td>624</td><td>645</td><td>666</td></tr></table>

# 2.1.4 线膨胀系数 见表2-3。

表2-3  

<table><tr><td colspan="2">θ/C</td><td>28~300</td><td>28~400</td><td>28~500</td><td>28~600</td><td>28~700</td><td>28~800</td><td>28~900</td><td>28~1000</td><td>28~1100</td></tr><tr><td rowspan="2">a/10-6C-1</td><td>纵向</td><td>11.37</td><td>12.57</td><td>12.85</td><td>13.01</td><td>13.63</td><td>14.08</td><td>14.60</td><td>15.44</td><td>16.58</td></tr><tr><td>横向</td><td>11.46</td><td>12.69</td><td>12.90</td><td>13.10</td><td>13.60</td><td>13.96</td><td>14.75</td><td>15.48</td><td>16.71</td></tr></table>

2.2 密度 $\rho = 8.56 \times 10^{3} \mathrm{~kg} / \mathrm{m}^{4.1}$ 。  
2.3 电性能  
2.4 磁性能  
2.5 化学性能  
2.5.1 抗氧化性能

表2-4[1]  

<table><tr><td>θ/℃</td><td>循环100h后试样的平均腐蚀失重值/(g/cm²)</td></tr><tr><td>900</td><td>55.5</td></tr><tr><td>1000</td><td>39.1</td></tr></table>

2.5.2 耐腐蚀性能 采用燃气腐蚀法对不涂层的合金进行了热腐蚀试验。试验条件如下：盐分（NaCl）含量 $5 \times 10^{-6}$ ；煤油流量 $200\mathrm{L / h}$ ；油气比为 $1:45$ ；每一循环为加热 $55\mathrm{s}$ 、气冷 $5\mathrm{s}$ ；试验温度为 $900\mathrm{C}, 1000\mathrm{C}$ ；试验时间均为 $100\mathrm{h}$ ，结果见表2-4。

# 3力学性能

测试力学性能的试样从定向凝固板坯或棒料上切取，在机加工前都经过标准规范的热处理。取样方向除特别注明者外，皆为纵向，即试样轴线与柱晶生长方向平行。各种力学性能的测试按有关标准规定的方法进行。

3.1 技术标准规定的性能 见表3-1。

表3-1  

<table><tr><td rowspan="2">试样状态及取向</td><td colspan="4">持久性能</td></tr><tr><td>θ/C</td><td>σ/MPa</td><td>t/h</td><td>δ5/%</td></tr><tr><td>定向凝固+标准热处理,纵向</td><td>982</td><td>220</td><td>≥32</td><td>至20h时≤2①拉断后≥10</td></tr></table>

① 试验持续至 $20\mathrm{h} \pm 0.5\mathrm{h}$ 时，中断试验，待试样冷却至室温，测出伸长率 $\delta_{5}$ ；然后继续试验直至拉断。

# 3.2 室温及各种温度下的力学性能

# 3.2.1 拉伸性能

3.2.1.1 不同温度的拉伸性能见表3-2和图3-1。

表3-2[1]  

<table><tr><td>θ/℃</td><td>σP0.2/MPa</td><td>σb/MPa</td><td>δ/%</td><td>ψ/%</td></tr><tr><td>20</td><td>950</td><td>1080</td><td>6.0</td><td>12.0</td></tr><tr><td>760</td><td>1030</td><td>1200</td><td>7.0</td><td>12.5</td></tr><tr><td>850</td><td>940</td><td>1010</td><td>16.0</td><td>16.0</td></tr><tr><td>950</td><td>525</td><td>695</td><td>16.0</td><td>26.0</td></tr><tr><td>1000</td><td>435</td><td>570</td><td>17.5</td><td>28.0</td></tr></table>

图片摘要：该图主要展示 3 2[1]。
![](images/130bcbabe7d0da2ee66904b8e604f93e87dc874f6f97e248a7736a8ca67c78e0.jpg)  
图3-1DZ22B合金的拉伸性能[1]

3.2.1.2 长期时效后的拉伸性能见表3-3。

表33  

<table><tr><td colspan="2">时 效 制 度</td><td colspan="3">室温拉伸</td><td colspan="2">时效制度</td><td colspan="3">室温拉伸</td></tr><tr><td>θ/°C</td><td>t/h</td><td>σb/MPa</td><td>δ/%</td><td>ψ/%</td><td>θ/°C</td><td>t/h</td><td>σb/MPa</td><td>δ/%</td><td>ψ/%</td></tr><tr><td rowspan="4">800</td><td>500</td><td>1220</td><td>8.0</td><td>13.5</td><td rowspan="3">800</td><td>3000</td><td>1180</td><td>8.0</td><td>12.5</td></tr><tr><td>1000</td><td>1040</td><td>4.5</td><td>6.5</td><td>4000</td><td>1120</td><td>5.0</td><td>8.5</td></tr><tr><td>1500</td><td>1100</td><td>6.0</td><td>6.0</td><td>5000</td><td>1160</td><td>6.5</td><td>9.0</td></tr><tr><td>2000</td><td>1270</td><td>8.0</td><td>10.5</td><td colspan="2">标准热处理状态</td><td>1080</td><td>4.5</td><td>5.5</td></tr></table>

3.2.1.3 薄壁试样与标准试样的室温拉伸性能对比见表3-4。

表3-4  

<table><tr><td>θ/C</td><td>试样厚度/mm</td><td>σb/MPa</td><td>δ/%</td><td>θ/C</td><td>试样厚度/mm</td><td>σb/MPa</td><td>δ/%</td></tr><tr><td rowspan="2">室温</td><td>1.0</td><td>1080</td><td>5.5</td><td rowspan="2">室温</td><td>2.0</td><td>1080</td><td>6.0</td></tr><tr><td>1.5</td><td>1020</td><td>5.5</td><td>d5标准试样</td><td>1080</td><td>6.0</td></tr></table>

3.2.1.4 不同温度下薄壁试样与标准试样的拉伸性能对比见表3-5。

表3-5  

<table><tr><td rowspan="2">试样厚度/mm</td><td rowspan="2">θ/°C</td><td colspan="2">拉伸性能</td><td rowspan="2">试样尺寸/mm</td><td rowspan="2">θ/°C</td><td colspan="2">拉伸性能</td></tr><tr><td>σb/MPa</td><td>δ/%</td><td>σb/MPa</td><td>δ/%</td></tr><tr><td rowspan="5">δ1.0</td><td>室温</td><td>1080</td><td>5.5</td><td rowspan="5">d5</td><td>室温</td><td>1080</td><td>6.0</td></tr><tr><td>760</td><td>1160</td><td>10.0</td><td>760</td><td>1200</td><td>7.5</td></tr><tr><td>850</td><td>1000</td><td>7.0</td><td>850</td><td>1010</td><td>16.0</td></tr><tr><td>980</td><td>610</td><td>14.0</td><td>-</td><td>-</td><td>-</td></tr><tr><td>1000</td><td>545</td><td>20.0</td><td>1000</td><td>570</td><td>18.0</td></tr></table>

3.2.1.5 不同壁厚薄壁试样 $760\mathrm{C}$ 的拉伸性能见表3-6。

3.3 持久性能

3.3.1 高温持久性能

3.3.1.1 不同温度的持久强度见表3-7，持久应力-寿命曲线见图3-2。

表3-6[1]  

<table><tr><td rowspan="2">试样厚度/mm</td><td rowspan="2">θ/C</td><td colspan="2">拉伸性能</td><td rowspan="2">试样厚度/mm</td><td rowspan="2">θ/C</td><td colspan="2">拉伸性能</td></tr><tr><td>σb/MPa</td><td>δ/%</td><td>σb/MPa</td><td>δ/%</td></tr><tr><td>1.0</td><td rowspan="2">760</td><td>1160</td><td>10.0</td><td>2.0</td><td>760</td><td>1150</td><td>10.0</td></tr><tr><td>1.5</td><td>1180</td><td>-</td><td></td><td></td><td></td><td></td></tr></table>

表3-7[1]  

<table><tr><td rowspan="2">θ/°C</td><td>σ100</td><td>σ200</td><td>σ300</td><td>σ500</td><td>σ1000</td></tr><tr><td colspan="5">MPa</td></tr><tr><td>760</td><td>793</td><td>742</td><td>712</td><td>676</td><td>629</td></tr><tr><td>850</td><td>506</td><td>462</td><td>437</td><td>407</td><td>368</td></tr><tr><td>930</td><td>270</td><td>238</td><td>221</td><td>200</td><td>175</td></tr><tr><td>950</td><td>217</td><td>189</td><td>175</td><td>157</td><td>135</td></tr><tr><td>1040</td><td>135</td><td>115</td><td>104</td><td>92.4</td><td>77.7</td></tr><tr><td>1050</td><td>124</td><td>105</td><td>95.5</td><td>84.0</td><td>70.3</td></tr></table>

图片摘要：该图主要展示 3 7[1]。
![](images/8935d2f4b10270db9e48c6ff3084153481f4c57be70f888f7299fe166d96b78b.jpg)  
图3-2DZ22B合金的持久应力-寿命曲线[1]

3.3.1.2 不同温度下横向持久性能见表3-8。

表3-8  

<table><tr><td rowspan="2">θ/C</td><td colspan="4">横向持久性能</td><td rowspan="2">θ/C</td><td colspan="4">横向持久性能</td></tr><tr><td>σ/MPa</td><td>t/h</td><td>δ/%</td><td>ψ/%</td><td>σ/MPa</td><td>t/h</td><td>δ/%</td><td>ψ/%</td></tr><tr><td>760</td><td>690</td><td>79</td><td>2.4</td><td>2.1</td><td>980</td><td>177</td><td>176</td><td>5.68</td><td>2.91</td></tr></table>

# 3.3.1.3 合金长期时效后的持久性能见表3-9。

表3-9  

<table><tr><td colspan="2">时效制度</td><td colspan="3">760C,724MPa</td><td colspan="3">980C,220MPa</td></tr><tr><td>θ/C</td><td>t/h</td><td>t/h</td><td>δ/%</td><td>ψ/%</td><td>t/h</td><td>δ/%</td><td>ψ/%</td></tr><tr><td rowspan="7">800</td><td>500</td><td>153</td><td>16.8</td><td>20.7</td><td>94</td><td>38.8</td><td>56.9</td></tr><tr><td>1000</td><td>161</td><td>15.0</td><td>18.4</td><td>87</td><td>22.7</td><td>46.7</td></tr><tr><td>1500</td><td>199</td><td>14.0</td><td>17.36</td><td>-</td><td>-</td><td>-</td></tr><tr><td>2000</td><td>169</td><td>19.16</td><td>20.50</td><td>61</td><td>26.8</td><td>51.9</td></tr><tr><td>3000</td><td>163</td><td>18.8</td><td>18.6</td><td>87</td><td>33.2</td><td>51.3</td></tr><tr><td>4000</td><td>155</td><td>20.4</td><td>22.6</td><td>66</td><td>22.4</td><td>53.9</td></tr><tr><td>5000</td><td>87</td><td>17.2</td><td>21.2</td><td>77</td><td>38.0</td><td>55.2</td></tr><tr><td colspan="2">标准热处理状态</td><td>251</td><td>16.9</td><td>18.3</td><td>87</td><td>23.8</td><td>42.2</td></tr></table>

# 3.3.1.4 薄壁试样 $760^{\circ}C$ 持久性能见表3-10。

表3-10[1]  

<table><tr><td>试样厚度/mm</td><td>θ/C</td><td>σ/MPa</td><td>t/h</td><td>δ/%</td></tr><tr><td>1.0</td><td rowspan="2">760</td><td rowspan="2">724</td><td>131</td><td>9.3</td></tr><tr><td>1.5</td><td>203</td><td>11.6</td></tr></table>

# 3.3.1.5 薄壁试样与标准试样 $980\mathrm{C}$ 持久性能比较见表3-11。

表3-11[1]  

<table><tr><td>试样厚度/mm</td><td>θ/C</td><td>σ/MPa</td><td>t/h</td><td>δ/%</td></tr><tr><td>1.0</td><td rowspan="2">980</td><td rowspan="2">220</td><td>65</td><td>21.6</td></tr><tr><td>1.5</td><td>77</td><td>35.7</td></tr><tr><td>试样厚度/mm</td><td>θ/C</td><td>σ/MPa</td><td>t/h</td><td>δ/%</td></tr><tr><td>2.0</td><td rowspan="2">980</td><td rowspan="2">220</td><td>75</td><td>33.2</td></tr><tr><td>标准试样</td><td>86</td><td>25.4</td></tr></table>

# 3.3.1.6 热强参数综合曲线见图3-3。

# 3.3.2 高温蠕变强度见表3-12。

表3-12[1]  

<table><tr><td>θ/°C</td><td>σ0.1/100/MPa</td><td>σ0.2/100/MPa</td></tr><tr><td>760</td><td>520</td><td>530</td></tr><tr><td>900</td><td>245</td><td>260</td></tr></table>

图片摘要：该图主要展示 3 12[1]。
![](images/b13ddc6f691850a56e427c3e6b37890874718bef2b76336cf3e6626e61fc8480.jpg)  
图3-3DZ22B合金的热强参数综合曲线[1]

# 3.4 疲劳性能

# 3.4.1 高周疲劳

3.4.1.1 不同温度下的旋转弯曲疲劳强度见表3-13。

表3-13  

<table><tr><td>θ/°C</td><td>Kt</td><td>σmax/MPa</td><td>循环数 Nf/周</td><td>θ/°C</td><td>Kt</td><td>σmax/MPa</td><td>循环数 Nf/周</td></tr><tr><td rowspan="3">700</td><td rowspan="3">1</td><td>510</td><td>10°</td><td rowspan="3">900</td><td rowspan="3">1</td><td>510</td><td>10°</td></tr><tr><td>390</td><td>10°</td><td>390</td><td>10°</td></tr><tr><td>350</td><td>10°</td><td>370</td><td>10°</td></tr></table>

3.4.1.2 不同温度旋转弯曲疲劳的 $S - N$ 曲线见图3-4和图3-5。

图片摘要：该图主要展示 3 13。
![](images/b8133f12ca231b18a744b6c90a20cd2e02184c950b5a4d005a6f358e9012c733.jpg)  
图3-4DZ22B合金光滑试样700C旋转弯曲疲劳的 $S - N$ 曲线

图片摘要：该图主要展示 3 4DZ22B合金光滑试样700C旋转弯曲疲劳的 曲线。
![](images/fa8b83c0f7c117896e45f551da9dce19c01e3abb65cf44108a30b0e91f7f707c.jpg)  
图3-5DZ22B合金光滑试样900C旋转弯曲疲劳的 $S - N$ 曲线

# 3.4.2 低周疲劳

3.4.2.1 760°C和850°C低周疲劳试验的加载波形为三角波，控制方式为轴向应变，应变比为-1，试验频率为 $0.083\sim 0.50\mathrm{Hz}$ 。试验结果见表3-14、表3-15和图3-6、图3-7。

表3-14[1]  

<table><tr><td rowspan="2">θ/C</td><td colspan="6">稳态迟滞回线特征值</td><td rowspan="2">2Nt/周</td><td></td></tr><tr><td>Δεt/2/%</td><td colspan="2">Δεr/2/%</td><td>Δεp/2/%</td><td colspan="2">Δσ/2/MPa</td><td></td></tr><tr><td rowspan="10">760</td><td>1.0079</td><td colspan="2">0.8900</td><td>0.1179</td><td colspan="2">979</td><td>104</td><td></td></tr><tr><td>0.9025</td><td colspan="2">0.7914</td><td>0.1111</td><td colspan="2">871</td><td>188</td><td></td></tr><tr><td>0.7960</td><td colspan="2">0.7232</td><td>0.0728</td><td colspan="2">796</td><td>580</td><td></td></tr><tr><td>0.6928</td><td colspan="2">0.6618</td><td>0.0310</td><td colspan="2">728</td><td>3942</td><td></td></tr><tr><td>0.7011</td><td colspan="2">0.6414</td><td>0.0597</td><td colspan="2">706</td><td>3244</td><td></td></tr><tr><td>0.6017</td><td colspan="2">0.5832</td><td>0.0185</td><td colspan="2">607</td><td>19242</td><td></td></tr><tr><td>0.4953</td><td colspan="2">0.4845</td><td>0.0108</td><td colspan="2">514</td><td>109812</td><td></td></tr><tr><td rowspan="2">应变疲劳参数</td><td>σf/MPa</td><td colspan="2">b</td><td>εf&#x27;/%</td><td>c</td><td>K&#x27;/MPa</td><td>n&#x27;</td></tr><tr><td>1415</td><td colspan="2">-0.086</td><td>0.702</td><td>-0.357</td><td>4199</td><td>0.227</td></tr><tr><td>曲线的数学表达式</td><td colspan="7">Δεt/2=0.013(2Nt)0.006+0.007(2Nt)0.357Δσ/2=4199(Δεp/2)2</td></tr></table>

表3-15  

<table><tr><td rowspan="2">θ/°C</td><td colspan="6">稳态迟滞回线特征值</td><td rowspan="2">2Nt/周</td><td></td></tr><tr><td>Δεt/2/%</td><td colspan="2">Δεr/2/%</td><td>Δεp/2/%</td><td colspan="2">Δσ/2/MPa</td><td></td></tr><tr><td rowspan="10">850</td><td>1.0016</td><td colspan="2">0.8793</td><td>0.1223</td><td colspan="2">879</td><td>38</td><td></td></tr><tr><td>0.9024</td><td colspan="2">0.8355</td><td>0.0669</td><td colspan="2">836</td><td>266</td><td></td></tr><tr><td>0.7995</td><td colspan="2">0.7725</td><td>0.0270</td><td colspan="2">773</td><td>946</td><td></td></tr><tr><td>0.6848</td><td colspan="2">0.6598</td><td>0.0250</td><td colspan="2">660</td><td>3146</td><td></td></tr><tr><td>0.6968</td><td colspan="2">0.6705</td><td>0.0263</td><td colspan="2">671</td><td>2554</td><td></td></tr><tr><td>0.5952</td><td colspan="2">0.5727</td><td>0.0225</td><td colspan="2">556</td><td>14458</td><td></td></tr><tr><td>0.4966</td><td colspan="2">0.4882</td><td>0.0084</td><td colspan="2">474</td><td>58378</td><td></td></tr><tr><td rowspan="2">应变疲劳参数</td><td>σf/MPa</td><td colspan="2">b</td><td>εf&#x27;/%</td><td>c</td><td>K&#x27;/MPa</td><td>n&#x27;</td></tr><tr><td>1317</td><td colspan="2">-0.084</td><td>0.387</td><td>-0.337</td><td>4624</td><td>0.238</td></tr><tr><td>曲线的数学表达式</td><td colspan="7">Δεt/2=0.013(2Nt)-0.084+0.004(2Nt)-0.037Δσ/2=4624(Δεp/2)1.238</td></tr></table>

# 3.5 弹性性能

# 3.5.1 弹性模量 动弹性模量见表3-16。

表3-16  

<table><tr><td colspan="2">θ/C</td><td>室温</td><td>100</td><td>200</td><td>300</td><td>400</td><td>500</td><td>600</td><td>700</td><td>800</td><td>900</td><td>1000</td></tr><tr><td rowspan="2">Eb/GPa</td><td>纵向</td><td>131</td><td>129</td><td>125</td><td>122</td><td>118</td><td>115</td><td>110</td><td>107</td><td>102</td><td>94</td><td>79</td></tr><tr><td>横向</td><td>173</td><td>171</td><td>166</td><td>162</td><td>157</td><td>152</td><td>148</td><td>142</td><td>136</td><td>129</td><td>118</td></tr></table>

图片摘要：该图主要展示 3 16。
![](images/cb6ccf0bbf22896781a4724c15caaa6613b65f5a5848b0430ecbfa08032fb4d4.jpg)  
注：采用悬丝耦合共振法测定。  
图3-6DZ22B合金760C低周疲劳 $\varepsilon -N$ 曲线[1]

图片摘要：该图主要展示 3 6DZ22B合金760C低周疲劳 曲线[1]。
![](images/bab0186d8f241b50b7f0f9ab93abaec8931699e9172d5a6c71ff0a12ac5e0eef.jpg)  
图3-7DZ22B合金850C低周疲劳 $\varepsilon -N$ 曲线

# 3.5.2 切变模量 见表3-17。

表3-17[1]  

<table><tr><td colspan="2">θ/C</td><td>室温</td><td>100</td><td>200</td><td>300</td><td>400</td><td>500</td><td>600</td><td>700</td><td>800</td><td>900</td><td>1000</td></tr><tr><td rowspan="2">G/GPa</td><td>纵向</td><td>37</td><td>36</td><td>35</td><td>34</td><td>33</td><td>32</td><td>31</td><td>29</td><td>28</td><td>26</td><td>24</td></tr><tr><td>横向</td><td>46</td><td>44</td><td>43</td><td>42</td><td>41</td><td>39</td><td>33</td><td>37</td><td>35</td><td>33</td><td>30</td></tr></table>

注：采用悬丝耦合共振法测定。

# 4 组织结构

# 4.1 相变温度

4.2 时间-温度组织转变曲线

4.3 合金组织结构 合金在铸态下的组成相有 $\gamma$ 固溶体、 $\gamma'$ 相、 $\gamma-\gamma'$ 共晶相、碳化物（包括 $\mathrm{MC}_1$ 、 $\mathrm{MC}_2$ ）、少量的硼化物、金属间化合物 $\mathrm{Ni}_2\mathrm{Hf}$ 、硫碳化合物。 $\gamma'$ 相约占合金总量的 $60\% (\mathrm{vol})$ ， $\gamma/\gamma'$ 共晶相约占合金总量的 $10\% (\mathrm{vol})$ 。经过标准制度热处理后，枝晶杆和枝晶间区部分初生 $\gamma'$ 相回溶，在随后的冷却和时效过程中析出细小均匀的 $\gamma'$ 相。碳化物分解析出 $\mathrm{M}_{23}\mathrm{C}_6$ 和 $\mathrm{M}_6\mathrm{C}$ 。合金经 $800\mathrm{C}, 5000\mathrm{h}$ 长期时效后无 $\mu$ 相析出，但 $\gamma'$ 相有所粗化。

# 5 工艺性能与要求

5.1 成形性能 铸造性能良好，可铸成形状复杂的定向凝固空心叶片和零件。  
5.2 焊接性能 可进行真空钎焊。  
5.3 零件热处理工艺 表面不加工的零件（如：叶片）应在真空状态下进行处理。其规范是 $1175\mathrm{C}, 0.5\mathrm{h} + 1205\mathrm{C}, 2\mathrm{h}$ 后通氩气冷却 $+1080\mathrm{C}, 4\mathrm{h}$ 后通氩气冷却 $+870\mathrm{C}, 32\mathrm{h}$ 后通氩气冷却。  
5.4 表面处理工艺 零件可进行渗铝或渗铝-硅涂层的表面防护处理。

# 6 功能考核试验

# 7 使用建议

选用。

# 参考文献

1 北京航空材料研究所. DZ22B 合金研制及应用研究技术总结, 1991  
2 北京航空材料研究所. DZ22B 合金制一级涡轮叶片的试车报告, 1992

编写余力

审校 陈荣章

郭建亭

# DZ38G

# 1 概述

DZ38G合金是在K438G合金成分的基础上发展而成的耐热腐蚀性能优良的定向凝固镍基铸造高温合金。该合金具有与K438合金同样优良的耐热腐蚀性能，但其热强性能更好，工作温度比K438合金约高 $45\mathrm{C}$ ，组织稳定。适合于制造 $900\mathrm{C}$ 以下在热腐蚀环境下工作的涡轮叶片和其他高温部件，特别适用于在海洋气氛条件下长期运行的燃气轮机叶片。

1.1 材料牌号 DZ38G。  
1.2 相近牌号  
1.3 材料的技术标准 SGDZ38G—1985-1 《DZ38G合金锭(暂行)》。  
1.4 化学成分 见表1-1。

%

表1-1  

<table><tr><td>C</td><td>Cr</td><td>Ni</td><td>Co</td><td>W</td><td>Mo</td><td>Nb</td></tr><tr><td>0.08~0.14</td><td>15.5~16.4</td><td>余</td><td>8.0~9.0</td><td>2.4~2.8</td><td>1.5~2.0</td><td>0.4~1.0</td></tr><tr><td>Ta</td><td>Al</td><td>Ti</td><td>Al+Ti</td><td>B</td><td>Si</td><td>S</td></tr><tr><td>1.5~2.0</td><td>3.5~4.3</td><td>3.5~4.3</td><td>≥7.3</td><td>0.005~0.015</td><td>≤0.15</td><td>≤0.015</td></tr><tr><td>P</td><td>Mn</td><td>Fe</td><td>Bi</td><td>Sn</td><td>Sb</td><td>Pb</td></tr><tr><td>≤0.0005</td><td>≤0.15</td><td>≤0.30</td><td>≤0.0001</td><td>≤0.002</td><td>≤0.001</td><td>≤0.001</td></tr></table>

1.5 热处理制度 $1190\mathrm{C}, 2\mathrm{h}$ , 空冷 $+1090\mathrm{C}, 2\mathrm{h}$ , 空冷 $+850\mathrm{C}, 2\mathrm{h}$ , 空冷。  
1.6 品种规格与供应状态 直径 $70\sim 90\mathrm{mm}$ 的母合金锭，铸态供应。  
1.7 熔炼与铸造工艺 采用真空感应熔炼母合金锭。用熔模铸造法及定向凝固技术制造铸件及试样。

1.8 应用概况与特殊要求 已在舰船用燃气发生器上通过长期台架及各种工况条件的试车鉴定，正待推广应用。

# 2 物理及化学性能

# 2.1 热性能

2.1.1 熔化温度范围 按金相-探针法测定为 $1242\sim 1332\mathrm{C}$ 。  
2.1.2 热导率 见表2-1。

表2-1  

<table><tr><td>θ/°</td><td>300</td><td>400</td><td>500</td><td>600</td><td>700</td><td>800</td><td>900</td><td>1000</td></tr><tr><td>λ/(W/(m·°))</td><td>14.65</td><td>16.75</td><td>18.59</td><td>20.45</td><td>22.20</td><td>22.45</td><td>26.25</td><td>28.80</td></tr></table>

2.1.3 比热容 见表2-2。

表2-2[1]  

<table><tr><td>θ/C</td><td>300</td><td>400</td><td>500</td><td>600</td><td>700</td><td>800</td><td>900</td><td>1000</td></tr><tr><td>c/(J/(kg·C))</td><td>483</td><td>504</td><td>528</td><td>554</td><td>584</td><td>620</td><td>664</td><td>714</td></tr></table>

2.1.4 线膨胀系数 见表2-3

表2-3[1]  

<table><tr><td>θ/°C</td><td>20~100</td><td>20~200</td><td>20~300</td><td>20~400</td><td>20~500</td><td>20~600</td><td>20~700</td><td>20~800</td><td>20~900</td></tr><tr><td>α/10-6°C-1</td><td>10.82</td><td>11.95</td><td>12.42</td><td>13.09</td><td>13.09</td><td>13.64</td><td>13.64</td><td>13.84</td><td>14.50</td></tr></table>

2.2 密度 $\rho = 8.10\mathrm{g / cm}^{3[1]}$ 。  
2.3 电性能  
2.4 磁性能  
2.5 化学性能

2.5.1 抗氧化性能 用增重法测得合金 $850^{\circ}\mathrm{C}$ 和 $900^{\circ}\mathrm{C}$ 的恒温氧化动力学曲线，并与K438G合金进行对比，见图2-1。  
2.5.2 耐热腐蚀性能 该合金与耐热腐蚀性能较好的K438G合金同时进行单管器试验，零号轻柴油，空气与燃油比为 $41:1$ ，盐分浓度为 $0.0005\%$ ，试验结果见表2-4。

表2-4  

<table><tr><td rowspan="2">合金</td><td colspan="3">800C失重值/(mg/cm2)</td><td colspan="3">900C失重值/(mg/cm2)</td></tr><tr><td>50h</td><td>150h</td><td>300h</td><td>50h</td><td>150h</td><td>300h</td></tr><tr><td>DZ38G</td><td>0.32</td><td>0.92</td><td>2.33</td><td>6.35</td><td>28.82</td><td>60.82</td></tr><tr><td>K438G</td><td>0.28</td><td>1.08</td><td>3.10</td><td>8.57</td><td>29.52</td><td>66.40</td></tr></table>

图片摘要：该图主要展示 2 4。
![](images/b331510ed65f1e354be07a674566e013dc35de4e977aceca56ccaf6889ab5ff7.jpg)

图片摘要：该图主要展示 2 4。
![](images/1b9790fdfea117ad44b0330f6e3c9e1329fa435d30a70b49a7d374f0a2dd5d66.jpg)  
图2-1DZ38G合金恒温氧化动力学曲线及其与普通铸造K438G比较

# 3力学性能
