Repository: C-zj02/CFD-claw

<div align="center">

**English** | [中文](#中文版) | [Français](README_FR.md) | [Русский](README_RU.md) | [हिन्दी](README_HI.md) | [العربية](README_AR.md) | [Português](README_PT.md)

# 🚀 Claude Code Python

**A Complete Python Reimplementation Based on Real Claude Code Source**

*From TypeScript Source → Rebuilt in Python with ❤️*

***
**🔥 Active Development • New Features Weekly 🔥**

</div>

***

## 🎯 What is This?

**Clawd Code** is a **complete Python rewrite** of Claude Code, based on the **real TypeScript source code**.

File: RAG-data/中国航空材料手册(第2版) 第2卷 变形高温合金 铸造高温合金401-600.pdf-06162908-4f37-4ee1-a20d-eeda3d365726.md (part 11 of 11)
表3-5[4]  
<table><tr><td colspan="2">θ/C</td><td>20</td><td>100</td><td>200</td><td>300</td><td>400</td><td>500</td><td>600</td><td>700</td><td>800</td><td>900</td><td>1000</td></tr><tr><td rowspan="2">ED/GPa</td><td>铸态</td><td>212</td><td>209</td><td>205</td><td>200</td><td>194</td><td>188</td><td>182</td><td>174</td><td>164</td><td>152</td><td>137</td></tr><tr><td>标准热处理</td><td>204</td><td>202</td><td>197</td><td>193</td><td>188</td><td>182</td><td>176</td><td>168</td><td>157</td><td>143</td><td>118</td></tr></table>

注：按声频振动法测定。

表3-20  

<table><tr><td colspan="2">θ/C</td><td>室 温</td><td>700</td></tr><tr><td>G/GPa</td><td>标准热处理</td><td>78</td><td>63</td></tr></table>

注：按扭转法测定。

# 4 组织结构

# 4.1 相变温度

# 4.2 时间-温度-组织转变曲线

4.3 合金组织结构 合金在铸态下的主要组成相是： $\gamma$ 固溶体、 $\gamma'$ 相、 $\gamma-\gamma'$ 共晶、MC 碳化物。 $\gamma'$ 相是合金的强化相，占合金重量的 $58\% \sim 59\%$ 。 $\gamma-\gamma'$ 共晶约占全体积的 $2\%$ 。经过标准热处理后， $\gamma'$ 相量减少至 $57\%$ 左右， $\gamma-\gamma'$ 共晶相减少至 $1\%$ 左右。同时还析出 $\mathrm{M}_{6} \mathrm{C}$ 碳化物，此时碳化物约占合金重量 $0.9\%$ ，其中， $\mathrm{M}_{6} \mathrm{C}$ 碳化物约占 $0.2\%$ 。合金在 $850 \mathrm{C}$ 长期时效过程中，MC 碳化物分解，析出 $\mathrm{M}_{23} \mathrm{C}_{6}, \gamma'$ 相集聚、长大， $\gamma-\gamma'$ 共晶减少。若合金成分（特别是铬、铝、钛、钼）偏上限，并采用高的铸型温度浇注时，有可能在长期时效中析出 $\sigma$ 相。

# 5 工艺性能与要求

5.1 成形性能 铸造性能良好，用熔模精铸法可铸出形状复杂的零件，如：薄壁空心叶片和整体涡轮等。铸造收缩率约为 $2\%$ 。  
5.2 焊接性能 可采用真空钎焊或脉冲氩弧焊工艺进行焊接。  
5.3 零件热处理工艺 表面不加工的无余量精铸件，应采用氩气保护热处理或真空热处理工艺。

其规范与标准热处理相同。

5.4 表面处理工艺 采用固体渗铝法。也可采用料浆法渗铝-硅涂层。

# 6 功能考核试验

# 7 使用建议

选用。

# 参考文献

1祝高祖编.十种铸造高温合金数据汇编.1980.1～13  
2 北京航空材料研究所. K3 合金文集. 1982.109~128  
3 船舶制造总公司材料研究所. 海洋性燃气腐蚀试验. 1972  
4穆寿昌.南方动力公司K3合金生产检验数据汇集，1986  
5 北京航空材料研究所主编. 航空发动机设计用材料数据手册. 1990

编写 程寿昌

审校 殷克勤

孙家华

# K405

# 1 概述

K405是以多种金属元素综合强化的镍基铸造高温合金。具有较高的中、高温持久性能，特别是零件性能与试样性能比较接近。铸造性能良好，可铸成形状复杂的空心叶片。合金中不含贵重金属元素，价格较便宜，但当成分偏上限时，在 $850\sim 950^{\circ}\mathrm{C}$ 长期时效中有析出 $\sigma$ 相的倾向，因此应严格控制合金成分。该合金适用于 $950^{\circ}\mathrm{C}$ 以下工作的燃气涡轮转子叶片和其他高温零件。

1.1 材料牌号 K405(K5)。  
1.2 相近牌号  
1.3 材料的技术标准 HB5156-1988《K405合金锭》。  
1.4 化学成分 见表1-1。

表1-1[4]  
%   

<table><tr><td>C</td><td>Cr</td><td>Ni</td><td>Co</td><td>W</td><td>Mo</td><td>Al</td><td>Ti</td><td></td></tr><tr><td>0.10~0.18</td><td>9.5~11.0</td><td>余</td><td>9.5~10.5</td><td>4.5~5.2</td><td>3.5~4.2</td><td>5.0~5.8</td><td>2.0~2.9</td><td></td></tr><tr><td>Fe</td><td>B</td><td>Zr</td><td>Mn</td><td>Si</td><td>P</td><td>S</td><td>Pb</td><td>Bi</td></tr><tr><td>&lt;0.5</td><td>0.015~0.026</td><td>0.05~0.10</td><td>&lt;0.50</td><td>&lt;0.30</td><td>&lt;0.02</td><td>&lt;0.01</td><td>&lt;0.0005</td><td>&lt;0.0001</td></tr></table>

1.5 热处理制度 合金在铸态下使用。  
1.6 品种规格与供应状态 直径 $70\sim 90\mathrm{mm}$ 的母合金锭。铸态供应。

1.7 熔炼与铸造工艺 用真空感应炉熔炼母合金，真空感应炉重熔浇注熔模精铸零件和试样。  
1.8 应用概况与特殊要求 该合金已用作涡桨发动机的 I 级空心涡轮叶片和 I 级涡轮工作叶片，并已投入航线使用。此外，还用作其他高温工作零件。

# 2 物理及化学性能

# 2.1 热性能

2.1.1 熔化温度范围 $1290\sim 1345\mathrm{C}^{[1]}$   
2.1.2 热导率 见表2-1。

表2-1[1]   

<table><tr><td>θ/C</td><td>150</td><td>200</td><td>300</td><td>400</td><td>500</td><td>600</td><td>700</td><td>800</td><td>900</td><td>950</td></tr><tr><td>λ/(W/(m·C))</td><td>11.72</td><td>12.98</td><td>14.65</td><td>15.91</td><td>17.17</td><td>18.84</td><td>20.10</td><td>21.35</td><td>23.03</td><td>23.87</td></tr></table>

# 2.1.3 线膨胀系数 见表2-2。

表2-2[1]  

<table><tr><td>θ/C</td><td>20~100</td><td>20~200</td><td>20~300</td><td>20~400</td><td>20~500</td><td>20~600</td><td>20~700</td><td>20~800</td><td>20~900</td><td>20~1000</td></tr><tr><td>α1/(10-6C-1)</td><td>11.6</td><td>12.2</td><td>12.6</td><td>12.9</td><td>13.2</td><td>13.4</td><td>13.8</td><td>14.3</td><td>15.0</td><td>16.0</td></tr></table>

2.2 密度 $\rho = 8.12\mathrm{g / cm}^{3[1]}$ 。  
2.3 电性能  
2.4 磁性能  
2.5 化学性能

2.5.1 抗氧化性能 按HB5258—1983《钢及高温合金抗氧化性测定试验方法》测得静态抗氧化性能见表2-3。

表2-3[1]  

<table><tr><td rowspan="2">t/h</td><td colspan="3">氧化速率/(g/(m2·h))</td><td rowspan="2">t/h</td><td colspan="3">氧化速率/(g/(m2·h))</td></tr><tr><td>950C</td><td>1000℃</td><td>1100℃</td><td>950C</td><td>1000℃</td><td>1100℃</td></tr><tr><td>25</td><td>0.10</td><td>0.12</td><td>0.34</td><td>100</td><td>0.04</td><td>0.04</td><td>0.14</td></tr><tr><td>50</td><td>0.066</td><td>0.060</td><td>0.21</td><td>75</td><td>0.05</td><td>0.05</td><td>0.16</td></tr><tr><td>等级评定</td><td colspan="7">按HB 5258-1983评定:1000℃以下属完全抗氧化级,1100℃属抗氧化级</td></tr></table>

2.5.2 耐腐蚀性能 试验按Q/6S365—1983《高温燃气腐蚀试验方法》进行，测试结果见表2-4。

表2-4[1]  

<table><tr><td>状态</td><td>θ/℃</td><td>100h失重值/(mg/cm³)</td><td>表面状况</td></tr><tr><td>铸态</td><td rowspan="3">900</td><td>97.8</td><td>试样全部剥皮发绿,布满腐蚀坑</td></tr><tr><td>固渗法渗铝涂层</td><td>10.5</td><td>试样均为灰色,个别根部腐蚀严重</td></tr><tr><td>料浆法渗铝-硅涂层</td><td>2.22</td><td>试样均为灰色,表面光滑无腐蚀坑</td></tr></table>

# 3力学性能

测试力学性能的试样用熔模精铸毛坯加工而成，试样状态除特别说明外，均为铸态。

3.1 技术标准规定的性能 见表3-1。  
3.2 室温及各种温度下的力学性能  
3.2.1 硬度 室温平均硬度HRC38。  
3.2.2 拉伸性能

3.2.2.1 典型的拉伸性能 见表3-2和图3-1。

表3-1  

<table><tr><td colspan="4">拉伸性能</td><td colspan="4">持久性能</td></tr><tr><td rowspan="2">θ/C</td><td>σb/MPa</td><td>δ3/%</td><td>ψ/%</td><td rowspan="2">θ/C</td><td rowspan="2">σb/MPa</td><td>t/h</td><td rowspan="2">备注</td></tr><tr><td colspan="3">不小于</td><td>不小于</td></tr><tr><td rowspan="3">900</td><td rowspan="3">675</td><td rowspan="3">6</td><td rowspan="3">8</td><td>750</td><td>685</td><td>45</td><td>-</td></tr><tr><td>900</td><td>315</td><td>80</td><td rowspan="2">任选一项作验收标准</td></tr><tr><td>950</td><td>215</td><td>80</td></tr></table>

表3-2[3]  

<table><tr><td>θ/℃</td><td>σb/MPa</td><td>δ5/%</td><td>ψ/%</td></tr><tr><td>20</td><td>1000</td><td>7.5</td><td>13.5</td></tr><tr><td>700</td><td>1000</td><td>10.0</td><td>14.5</td></tr><tr><td>800</td><td>990</td><td>10.0</td><td>14.0</td></tr><tr><td>900</td><td>775</td><td>11.0</td><td>18.0</td></tr><tr><td>1000</td><td>515</td><td>11.0</td><td>17.0</td></tr></table>

3.2.2.2 拉伸性能设计许用值 见表3-3。  
3.2.2.3 叶片取样的拉伸性能 见表3-4。

图片摘要：该图主要展示 3 2[3]。
![](images/9ccb1f9b42f5471c9a870e7b1228540ea252459685eae7692f8b2bd914018465.jpg)  
图3-1 K405合金的拉伸性能[1]

表3-3  

<table><tr><td rowspan="2">拉伸性能</td><td colspan="4">基 值</td><td rowspan="2">均值 X</td><td rowspan="2">S</td><td rowspan="2">炉批次</td><td rowspan="2">子样大小 n</td></tr><tr><td>S</td><td>-3σ</td><td>A</td><td>B</td></tr><tr><td>σb/MPa</td><td>675</td><td>670</td><td>690</td><td>715</td><td>752</td><td>23.7</td><td>114</td><td>225</td></tr><tr><td>δs/%</td><td>6</td><td>-</td><td>-</td><td>-</td><td>9</td><td>-</td><td>-</td><td>-</td></tr><tr><td>ψ/%</td><td>8</td><td>-</td><td>-</td><td>-</td><td>12</td><td>-</td><td>-</td><td>-</td></tr></table>

表3-4[2]  

<table><tr><td>取样位置及试样尺寸</td><td>θ/℃</td><td>σb/MPa</td><td>δ/%</td></tr><tr><td rowspan="2">叶片棒头取样d=3mm</td><td>700</td><td>1110</td><td>5.8</td></tr><tr><td>900</td><td>740</td><td>6.1</td></tr></table>

3.2.2.4 应力时效后的拉伸性能 见表3-5。

表3-5[1.3]  

<table><tr><td colspan="3">应力时效制度</td><td colspan="3">900C拉伸性能</td><td colspan="3">应力时效制度</td><td colspan="3">900C拉伸性能</td></tr><tr><td>θ/C</td><td>σ/MPa</td><td>t/h</td><td>σb/MPa</td><td>δ5/%</td><td>ψ/%</td><td>θ/C</td><td>σ/MPa</td><td>t/h</td><td>σb/MPa</td><td>δ5/%</td><td>ψ/%</td></tr><tr><td rowspan="2">700</td><td rowspan="2">392</td><td>100</td><td>745</td><td>14.0</td><td>27.5</td><td>850</td><td>147</td><td>1000</td><td>685</td><td>11.5</td><td>21.5</td></tr><tr><td>200</td><td>745</td><td>8.0</td><td>22.5</td><td rowspan="5">900</td><td rowspan="5">147</td><td>100</td><td>720</td><td>10.0</td><td>12.5</td></tr><tr><td rowspan="3">800</td><td rowspan="3">245</td><td>100</td><td>750</td><td>13.5</td><td>22.5</td><td>200</td><td>695</td><td>10.5</td><td>15.5</td></tr><tr><td>200</td><td>745</td><td>15.5</td><td>19.0</td><td>300</td><td>655</td><td>13.5</td><td>19.0</td></tr><tr><td>300</td><td>805</td><td>-</td><td>-</td><td rowspan="2">400</td><td rowspan="2">685</td><td rowspan="2">9.0</td><td rowspan="2">15.5</td></tr><tr><td>850</td><td>147</td><td>500</td><td>695</td><td>12.0</td><td>23.0</td></tr></table>

3.2.3 冲击性能 室温平均冲击韧性 $a_{\mathrm{KU}} = 123\mathrm{kJ / m^2}$   
3.3 持久和蠕变性能  
3.3.1 高温持久性能  
3.3.1.1 持久强度见表3-6，持久应力-寿命曲线见图3-2。

表3-6[1,1]  

<table><tr><td>θ/℃</td><td>σ50/MPa</td><td>σ100/MPa</td><td>σ300/MPa</td><td>σ600/MPa</td><td>σ1000/MPa</td><td>σ1500/MPa</td><td>σ2000/MPa</td><td>σ3000/MPa</td></tr><tr><td>650</td><td>-</td><td>846</td><td>836</td><td>827</td><td>812</td><td>801</td><td>793</td><td>-</td></tr><tr><td>700</td><td>817</td><td>799</td><td>763</td><td>744</td><td>716</td><td>698</td><td>686</td><td>667</td></tr><tr><td>750</td><td>732</td><td>700</td><td>647</td><td>622</td><td>586</td><td>565</td><td>549</td><td>528</td></tr><tr><td>760</td><td>-</td><td>677</td><td>621</td><td>594</td><td>558</td><td>536</td><td>521</td><td>-</td></tr><tr><td>800</td><td>612</td><td>574</td><td>513</td><td>485</td><td>448</td><td>427</td><td>412</td><td>391</td></tr><tr><td>816</td><td>-</td><td>532</td><td>471</td><td>442</td><td>406</td><td>385</td><td>371</td><td>-</td></tr><tr><td>-850</td><td>482</td><td>442</td><td>383</td><td>357</td><td>324</td><td>304</td><td>291</td><td>273</td></tr><tr><td>900</td><td>358</td><td>323</td><td>271</td><td>249</td><td>221</td><td>206</td><td>195</td><td>181</td></tr><tr><td>927</td><td>-</td><td>267</td><td>221</td><td>201</td><td>177</td><td>163</td><td>154</td><td>-</td></tr><tr><td>950</td><td>254</td><td>225</td><td>182</td><td>165</td><td>144</td><td>133</td><td>126</td><td>115</td></tr><tr><td>982</td><td>-</td><td>174</td><td>139</td><td>125</td><td>108</td><td>99</td><td>92</td><td>-</td></tr><tr><td>1000</td><td>173</td><td>150</td><td>119</td><td>106</td><td>91</td><td>82</td><td>77</td><td>71</td></tr><tr><td>1050</td><td>-</td><td>96</td><td>75</td><td>66</td><td>56</td><td>50</td><td>47</td><td>-</td></tr></table>

3.3.1.2 典型的持久性能见表3-7。  
3.3.1.3 叶片取样的持久性能见表3-8。

表3-7[1.3]  

<table><tr><td>θ/℃</td><td>σ/MPa</td><td>t/h</td><td>δ5/%</td><td>ψ/%</td><td>θ/℃</td><td>σ/MPa</td><td>t/h</td><td>δ5/%</td><td>ψ/%</td></tr><tr><td>700</td><td>794</td><td>285</td><td>4.5</td><td>6.0</td><td>900</td><td>314</td><td>110</td><td>8.1</td><td>13.0</td></tr><tr><td>750</td><td>686</td><td>173</td><td>7.0</td><td>7.8</td><td>950</td><td>216</td><td>138</td><td>8.5</td><td>12.7</td></tr><tr><td>760</td><td>647</td><td>257</td><td>6.8</td><td>7.2</td><td>982</td><td>206</td><td>52</td><td>8.4</td><td>11.1</td></tr><tr><td>800</td><td>569</td><td>159</td><td>7.0</td><td>9.8</td><td>1000</td><td>147</td><td>132</td><td>6.0</td><td>8.9</td></tr></table>

表3-8[1]  

<table><tr><td rowspan="2">取样部位和试样尺寸</td><td rowspan="2">θ/℃</td><td rowspan="2">σb/MPa</td><td colspan="2">t/h</td></tr><tr><td>X</td><td>s</td></tr><tr><td rowspan="2">叶片棒头取样d=3mm</td><td>760</td><td>647</td><td>90</td><td>40.2</td></tr><tr><td>900</td><td>314</td><td>97</td><td>24.2</td></tr></table>

3.3.1.4 叶片取样长期时效后的持久性能见表3-9。

表3-9[2]  

<table><tr><td rowspan="2">取样部位和试样尺寸</td><td colspan="2">时效制度</td><td colspan="3">900C,314MPa 持久性能</td><td rowspan="2">取样部位和试样尺寸</td><td colspan="2">时效制度</td><td colspan="3">900C,314MPa 持久性能</td></tr><tr><td>θ/C</td><td>t/h</td><td>t/h</td><td>δ/%</td><td>ψ/%</td><td>θ/C</td><td>t/h</td><td>t/h</td><td>δ/%</td><td>ψ/%</td></tr><tr><td rowspan="3">从叶片棒头切取d=3mm</td><td rowspan="3">850</td><td>100</td><td>54</td><td>-</td><td>-</td><td rowspan="3">从叶片棒头切取d=3mm</td><td rowspan="3">850</td><td>800</td><td>38</td><td>12.0</td><td>27.4</td></tr><tr><td>200</td><td>50</td><td>-</td><td>-</td><td>1000</td><td>40</td><td>8.5</td><td>27.8</td></tr><tr><td>500</td><td>55</td><td>-</td><td>-</td><td>2000</td><td>45</td><td>-</td><td>-</td></tr></table>

3.3.1.5 合金的热强参数综合曲线见图3-3。

图片摘要：该图主要展示 3 9[2]。
![](images/9330e9746d99c6ce7410e5aaa8ed961a3005d2be4a19cffd9386cf92bdeae545.jpg)  
持久方程 $[\mathbf{L} - \mathbf{M}]$

$$
\lg t = b _ {0} + b _ {1} / T + b _ {2} / T + b _ {3} x ^ {2} / T + b _ {4} x ^ {3} / T
$$

式中： $T = (9\times \theta /5 + 32) + 460;$

$$
x = \lg \sigma ;
$$

$$
b _ {0} = 2 2. 7 0 4;
$$

$$
b _ {1} = 0. 2 2 6 \times 1 0 ^ {6};
$$

$$
b _ {2} = - 0. 2 1 1 \times 1 0 ^ {6};
$$

$$
b _ {3} = 0. 9 1 4 \times 1 0 ^ {5};
$$

$$
b _ {4} = - 0. 1 3 9 \times 1 0 ^ {5};
$$

标准偏差：0.017；

相关系数：0.996

图3-2 K405合金不同温度的持久应力-寿命曲线[4]  
图片摘要：该图主要展示 3 2 K405合金不同温度的持久应力 寿命曲线[4]。
![](images/b62e32600dfabf91736fba3190b9675d27a1db576b0640712707dd1d4bc07b3b.jpg)  
热强参数综合方程[L-M]：

$$
\lg \sigma = a _ {0} + a _ {1} P + a _ {2} P ^ {2} / T + a _ {3} P ^ {3}
$$

式中： $P = T(\lg t + 22.28) / 10^{5}$

$$
T (9 \times \theta / 5 + 3 2) + 4 6 0;
$$

$$
a _ {0} = 1. 9 5 1;
$$

$$
a _ {1} = 2. 1 6 3;
$$

$$
a _ {2} = 1 1. 0 2 5;
$$

$$
a _ {3} = - 2 5. 5 1 0;
$$

标准偏差：0.017；

相关系数：0.996

图3-3 K405合金热强参数综合曲线[4]

表3-10[3]  

<table><tr><td rowspan="2">C</td><td rowspan="2">σ/MPa</td><td colspan="2">100h的蠕变量/%</td><td rowspan="2">σ0.2/100/MPa</td><td rowspan="2">θ/C</td><td rowspan="2">σ/MPa</td><td colspan="2">100h的蠕变量/%</td><td rowspan="2">σ0.2/100/MPa</td></tr><tr><td>εt</td><td>εP</td><td>εt</td><td>εP</td></tr><tr><td rowspan="2">D</td><td>343</td><td>0.284</td><td>0.066</td><td rowspan="2">-</td><td rowspan="2">900</td><td>147</td><td>0.198</td><td>0.108</td><td rowspan="2">196</td></tr><tr><td>373</td><td>0.288</td><td>0.051</td><td>196</td><td>0.322</td><td>0.189</td></tr></table>

图片摘要：该图主要展示 3 10[3]。
![](images/2d833b0b4a02e7f6a8f239d2c974a3cf2a436af6990855da9e7fba6c029f61db.jpg)  
图3-4 K405合金760C的蠕变曲线[1]

# 3.4 疲劳性能

# 3.4.1 高周疲劳

3.4.1.1 合金的旋转弯曲疲劳极限 见表3-11。

表3-11[1.3]  

<table><tr><td>试样尺寸/mm</td><td>θ/C</td><td>σD/MPa</td><td>σDH/MPa</td><td>试样尺寸/mm</td><td>θ/C</td><td>σD/MPa</td><td>σDH/MPa</td></tr><tr><td rowspan="2">d9.48</td><td>700</td><td>275</td><td>255d</td><td rowspan="2">d4.0</td><td>700</td><td>353</td><td>-</td></tr><tr><td>930</td><td>284</td><td>-</td><td>930</td><td>353</td><td>284②</td></tr></table>

① 缺口半径 $r = 0.75\mathrm{mm}$ 。  
② 缺口半径 $r = 0.25\mathrm{mm}$ 。

# 3.4.1.2 叶片取样的旋转弯曲疲劳性能 见表3-12。

表3-12[1]  

<table><tr><td>取样部位及试样尺寸</td><td>θ/C</td><td>σ/MPa</td><td>N/周</td></tr><tr><td>叶片榫头取样</td><td>700</td><td>392</td><td>2.06×10^6</td></tr><tr><td>d=3mm</td><td>930</td><td>373</td><td>5.5×10^6</td></tr></table>

# 3.4.1.3 长期时效后的旋转弯曲疲劳性能 见表3-13。

表3-13  

<table><tr><td colspan="2">时效制度</td><td colspan="2">760℃疲劳性能</td><td rowspan="2">备注</td><td colspan="2">时效制度</td><td colspan="2">760℃疲劳性能</td><td rowspan="2">备注</td></tr><tr><td>θ/C</td><td>t/h</td><td>σ/MPa</td><td>N/周</td><td>θ/C</td><td>t/h</td><td>σ/MPa</td><td>N/周</td></tr><tr><td rowspan="5">850</td><td>100</td><td rowspan="5">373</td><td>&gt;1.41×10^6</td><td rowspan="5">试样尺寸d4mm</td><td>850</td><td>900</td><td rowspan="5">373</td><td>&gt;8.59×10^6</td><td rowspan="5">试样尺寸d4mm</td></tr><tr><td>200</td><td>&gt;5.04×10^6</td><td rowspan="4">900</td><td rowspan="2">200</td><td>&gt;1.30×10^7</td></tr><tr><td>300</td><td>&gt;1.47×10^7</td><td rowspan="2">&gt;1.16×10^7</td></tr><tr><td>700</td><td>&gt;6.35×10^6</td><td>600</td></tr><tr><td>800</td><td>&gt;1.13×10^7</td><td>800</td><td>&gt;1.05×10^7</td></tr></table>

# 3.4.1.4 旋转弯曲 $S - N$ 曲线 见图3-5。

图片摘要：该图主要展示 3 13。
![](images/a73f3a1bdb3ec3456ff3d6c52dea1b7e9a3b2d9d5c132c1adfdc99bcf2071e49.jpg)  
图3-5K405合金750C的旋转弯曲疲劳 $S - N$ 曲线[8]

# 3.4.2 特种疲劳

3.4.2.1 热疲劳 采用截面为三角形的试样, 高频加热, 喷水冷却, 循环温度 $20^{\circ} \mathrm{C} \rightleftharpoons 1000^{\circ} \mathrm{C}$ , 经过 $17 \sim 32$ 次循环, 出现裂纹。

3.5 弹性性能 按声频振动法测定的动弹性模量 $E_{\mathrm{D}}$ ，切变模量 $G$ 和泊松比 $\mu$ 见表3-14。

表314[1,3]  

<table><tr><td>θ/℃</td><td>30</td><td>100</td><td>200</td><td>300</td><td>400</td><td>500</td><td>600</td><td>650</td><td>700</td><td>750</td><td>800</td><td>850</td><td>900</td></tr><tr><td>ED/GPa</td><td>203</td><td>200</td><td>194</td><td>190</td><td>186</td><td>181</td><td>178</td><td>173</td><td>168</td><td>164</td><td>161</td><td>156</td><td>150</td></tr><tr><td>G/GPa</td><td>80</td><td>78</td><td>76</td><td>75</td><td>72</td><td>70</td><td>68</td><td>67</td><td>66</td><td>64</td><td>62</td><td>-</td><td>-</td></tr><tr><td>μ</td><td>0.27</td><td>0.28</td><td>0.27</td><td>0.28</td><td>0.29</td><td>0.29</td><td>0.30</td><td>0.28</td><td>0.28</td><td>0.29</td><td>0.29</td><td>-</td><td>-</td></tr></table>

# 4 组织结构

# 4.1 相变温度

# 4.2 时间-温度-组织转变曲线

4.3 合金组织结构 合金在铸态下的显微组织，主要是在 $\gamma$ 固溶体上析出弥散的 $\gamma'$ 相，在晶界和枝晶间有占合金体积 $2\%$ 左右的 $\gamma - \gamma'$ 共晶相，MC 型碳化物呈块状或条状分布，在高温时效后，MC 碳化物分解，析出 $\mathrm{M}_{23}\mathrm{C}_6$ 和 $\mathrm{M}_{6}\mathrm{C}$ 碳化物。合金中还有少量的 $\mathrm{M}_{3}\mathrm{B}_{2}$ 硼化物。 $\gamma'$ 相是合金的主要强化相，占合金重量的 $57\% \sim 60\%$ ，MC 碳化物约占 $1.2\%$ 。当合金成分偏上限时，叶片经 $850^{\circ}\mathrm{C}$ 时效 $200\mathrm{h}$ 后，在厚截面处有 $\sigma$ 相析出。

# 5 工艺性能与要求

# 5.2 焊接性能

5.1 成形性能 铸造性能良好，用熔模铸造法可铸成复杂的薄壁空心叶片。  
5.3 零件热处理工艺 零件在铸态下使用。  
5.4 表面处理工艺 叶片表面防护采用渗铝-硅涂层，渗层工艺为 $900\mathrm{C}, 5\mathrm{h}$ 。

# 6 功能考核试验

6.1 叶片振动疲劳性能 用该合金制造的某发动机I级涡轮叶片(带加工凸头)，在一弯振型下，按HB5277—1984《发动机叶片及材料振动疲劳试验方法》，测得叶片的 $80\%$ 振动疲劳极限为 $147\mathrm{MPa}$ 。

同类型涡轮叶片在室温一弯振型下，以压缩空气为激振源，进行振动试验测得叶片产生裂纹的循环次数见表6-1。

表6-1[1,3]  

<table><tr><td>叶片状态</td><td>叶片号</td><td>试验频率/Hz</td><td>振幅/mm</td><td>至产生裂纹的循环数/周</td><td>叶片状态</td><td>叶片号</td><td>试验频率/Hz</td><td>振幅/mm</td><td>至产生裂纹的循环数/周</td></tr><tr><td rowspan="6">无余量叶片</td><td>1</td><td>1299</td><td rowspan="6">4</td><td>4.2×10^6</td><td rowspan="6">大余量叶片(经机加工)</td><td>7</td><td>1281</td><td rowspan="6">4</td><td>1.77×10^6</td></tr><tr><td>2</td><td>1300</td><td>3.5×10^6</td><td>8</td><td>1297</td><td>2.83×10^6</td></tr><tr><td>3</td><td>1310</td><td>8.10×10^6</td><td>9</td><td>1279</td><td>1.15×10^6</td></tr><tr><td>4</td><td>1299</td><td>4.75×10^6</td><td>10</td><td>1314</td><td>2.09×10^6</td></tr><tr><td>5</td><td>1298</td><td>1.71×10^6</td><td>11</td><td>1320</td><td>1.27×10^6</td></tr><tr><td>6</td><td>1290</td><td>5.50×10^6</td><td>12</td><td>1351</td><td>1.22×10^6</td></tr></table>

6.2 叶片热疲劳性能 用该合金制的发动机 I 级涡轮叶片, 进行热疲劳试验, 试验条件为: $1000^{\circ} \mathrm{C} \rightleftharpoons 20^{\circ} \mathrm{C}$ , 高频加热, 喷水冷却。试验结果见表 6-2。

表6-2.13]  

<table><tr><td rowspan="2">叶片状态</td><td rowspan="2">叶片号</td><td colspan="3">在下列循环数的裂纹长度/mm</td><td rowspan="2">叶片状态</td><td rowspan="2">叶片号</td><td colspan="3">在下列循环数的裂纹长度/mm</td></tr><tr><td>150周</td><td>200周</td><td>250周</td><td>150周</td><td>200周</td><td>250周</td></tr><tr><td rowspan="4">大余量叶片(经机加工)</td><td>1</td><td>3.78</td><td>8.50</td><td>11.67</td><td rowspan="4">无余量叶片</td><td>4</td><td>0.35</td><td>5.88</td><td>7.75</td></tr><tr><td>2</td><td>1.27</td><td>4.08</td><td>7.93</td><td>5</td><td>0.60</td><td>1.11</td><td>6.23</td></tr><tr><td>3</td><td>5.10</td><td>7.30</td><td>8.56</td><td>6</td><td>0.63</td><td>1.60</td><td>7.28</td></tr><tr><td></td><td></td><td></td><td></td><td>7</td><td>0.75</td><td>2.55</td><td>7.65</td></tr></table>

# 7 使用建议

选用。

# 参考文献

1 北京航空材料研究所. K405(K5)镍基铸造合金及其应用研究技术总结. 1975  
2 K5合金题目组.K5合金的应用与持久性能的分析.航空材料.1979(4)  
3祝高祖编.十种铸造高温合金数据汇编.1980   
4 韩希鹏、阎莉. K405, K406, DZ4 合金持久性能研究. 1988  
5 夏惠琴、刘志静. K405 合金疲劳性能研究小结. 1988  
6 北京航空材料研究所主编. 航空发动机设计用材料数据手册. 1990

编写 股克勤

审校 张宏炜 川

# K406

# 1 概述

K406是具有中等强度的镍基铸造高温合金。合金成分较简单，不含稀缺贵重元素，成本较低；具有较好的抗高温氧化和耐热腐蚀性能，并具有良好的铸造工艺性能及焊接工艺性能。合金在 $850^{\circ}\mathrm{C}$ 长期时效中，组织和性能稳定，不析出 $\sigma$ 相。在磨削加工中有时出现磨削裂纹，若采用超软砂轮或缓进磨削工艺则可避免。适合于制作 $850^{\circ}\mathrm{C}$ 以下长期工作的燃气涡轮转子叶片和导向叶片以及其他高温零件。

1.1 材料牌号 K406。  
1.2 相近牌号 GMR-235D（美国），BJKJ-8（俄罗斯）。  
1.3 材料的技术标准 HB5157-1988《K406合金锭》。  
1.4 化学成分 见表1-1。

表1-1  
%   

<table><tr><td>C</td><td>Cr</td><td>Ni</td><td>Mo</td><td>Al</td><td>Ti</td><td>Fe</td><td>B</td><td>Zr</td><td>Mn</td></tr><tr><td>0.10~0.20</td><td>14.0~17.0</td><td>余</td><td>4.5~6.0</td><td>3.25~4.0</td><td>2.0~3.0</td><td>≤1.0</td><td>0.05~0.10</td><td>0.03~0.08</td><td>≤0.10</td></tr><tr><td>Si</td><td>P</td><td>S</td><td>Pb</td><td>Bi</td><td>As</td><td colspan="2">Sn</td><td colspan="2">Sb</td></tr><tr><td>≤0.3</td><td>≤0.02</td><td>≤0.01</td><td>≤0.0005</td><td>≤0.00005</td><td>≤0.005</td><td colspan="2">≤0.002</td><td colspan="2">≤0.001</td></tr></table>

1.5 热处理制度 980C,5h,空冷。  
1.6 品种规格与供应状态 直径 $70\sim 90\mathrm{mm}$ 的母合金锭，铸态供应。  
1.7 熔炼与铸造工艺 真空感应炉熔炼母合金，真空感应炉重熔浇注熔模精铸零件和试样。  
1.8 应用概况与特殊要求 在多种航空发动机上用作涡轮叶片或导向叶片，情况良好。与该合金相近的GMR-235D合金和BJKJ-8合金，在国外多种航空发动机上作叶片和高温结构件，如调节片底板、骨架、低压涡轮外环等。

# 2 物理及化学性能

# 2.1 热性能

2.1.1 熔化温度范围 $1260\sim 1345\mathrm{C}^{[1]}$ 。  
2.1.2 热导率 见表2-1。

表2-1[1]   

<table><tr><td>θ/C</td><td>100</td><td>200</td><td>300</td><td>400</td><td>500</td><td>600</td><td>700</td><td>800</td><td>900</td></tr><tr><td>λ/(W(m·C))</td><td>13.82</td><td>15.07</td><td>18.00</td><td>19.26</td><td>19.68</td><td>20.93</td><td>22.61</td><td>24.28</td><td>25.54</td></tr></table>

# 2.1.3 线膨胀系数 见表2-2。

表2-2[1]  

<table><tr><td>θ/℃</td><td>20~100</td><td>20~200</td><td>20~300</td><td>20~400</td><td>20~500</td><td>20~600</td><td>20~700</td><td>20~800</td><td>20~900</td></tr><tr><td>α1/(10-6℃-1)</td><td>11.82</td><td>12.44</td><td>12.94</td><td>13.30</td><td>13.59</td><td>13.93</td><td>14.27</td><td>14.82</td><td>15.45</td></tr></table>

2.2 密度 $\rho = 8.05g / cm^{3[1]}$ 。

# 2.3 电性能

# 2.4 磁性能

# 2.5 化学性能

2.5.1 抗氧化性能 按HB5258—1983《钢及合金的抗氧化性测定试验方法》测定静态氧化结果见表2-3。  
2.5.2 耐腐蚀性能 耐燃气腐蚀性能见表2-4。与其他合金耐燃气腐蚀性能比较见表2-5。

表2-3[1]  

<table><tr><td rowspan="2">t/h</td><td colspan="2">氧化速率/(g/(m2·h))</td><td rowspan="2">t/h</td><td colspan="2">氧化速率/(g/(m2·h))</td></tr><tr><td>900℃</td><td>1000℃</td><td>900℃</td><td>1000℃</td></tr><tr><td>25</td><td>0.065</td><td>0.591</td><td rowspan="2">100</td><td rowspan="2">0.054</td><td rowspan="2">0.327</td></tr><tr><td>50</td><td>0.059</td><td>0.349</td></tr><tr><td>75</td><td>0.055</td><td>0.343</td><td>1000</td><td>0.025</td><td>-</td></tr><tr><td>等级评定</td><td colspan="5">按HB 5258-1983评定,900℃属完全抗氧化级,1000℃属抗氧化级</td></tr></table>

表2-4[1]  

<table><tr><td rowspan="2">θ/C</td><td colspan="4">失重值/(mg/cm2)</td></tr><tr><td>100h</td><td>300h</td><td>400h</td><td>500h</td></tr><tr><td>850</td><td>1.31</td><td>2.06</td><td>2.37</td><td>2.93</td></tr></table>

注：试验条件：燃油为10号柴油（含硫 $0.1\%$ ）；燃气成分中，二氧化碳为 $7.7\% \sim 11.8\%$ ，氧为 $5.7\% \sim 9.7\%$ ，二氧化硫约 $0.002\%$ 。

表2-5[1]  

<table><tr><td>合 金</td><td>θ/℃</td><td>t/h</td><td>失重值/(mg/cm²)</td></tr><tr><td>K406</td><td rowspan="3">850</td><td rowspan="3">500</td><td>2.935</td></tr><tr><td>IN738</td><td>3.550</td></tr><tr><td>K4537</td><td>3.515</td></tr></table>

注：试验条件与表2-4相同。
