Repository: C-zj02/CFD-claw

<div align="center">

**English** | [中文](#中文版) | [Français](README_FR.md) | [Русский](README_RU.md) | [हिन्दी](README_HI.md) | [العربية](README_AR.md) | [Português](README_PT.md)

# 🚀 Claude Code Python

**A Complete Python Reimplementation Based on Real Claude Code Source**

*From TypeScript Source → Rebuilt in Python with ❤️*

***
**🔥 Active Development • New Features Weekly 🔥**

</div>

***

## 🎯 What is This?

**Clawd Code** is a **complete Python rewrite** of Claude Code, based on the **real TypeScript source code**.

File: RAG-data/中国航空材料手册(第2版) 第3卷 铝合金 镁合金001-200.pdf-1f07f8f8-ec6d-4293-bd10-b0e628ef4bdf.md (part 11 of 11)
# 中国航空材料手册
# 6 功能考核试验

# 7 使用建议

选用。

# 参考文献

I William F. Brown, Jr. Aerospace Structural Metals Handbook Vol. 3. CINDAS/Purdue University, 1994   
2 MIL-HDBK-5D 1983   
3 QQ-A-250/5 美国联邦标准  
4 王俊杰, 李春玉, 张禄山, 石健, 张德福. 2024. T351. T851 厚板技术总结. 北京航空材料研究所. 1991  
5 王俊杰, 李春玉, 石健, 张禄山. 2024-73510 挤压矩形棒材技术总结. 北京航空材料研究所. 1991  
6 王俊杰, 李春玉, 张禄山. 2024 T62、T81 薄板技术总结. 北京航空材料研究所. 1991  
7 成都飞机设计研究所. 工业生产检验数据: 钙镁合金 05-99.1999  
8 北京航空材料研究所，变形铝合金热处理状态及热机械处理工艺的研究  
9北京航空材料研究所，2024T铝合金板材力学性能研究报告

# 2124

# 1 概述

2124合金是在2024合金基础上降低铁，硅杂质含量并采用特殊生产工艺发展起来的，其目的是减少有害相数量并控制其尺寸和分布，使该合金厚板的延伸率和断裂韧度优于常规的2024合金厚板。特别是短横向性能更为突出。

合金-T851状态厚板与T351状态的相比，不但有较高的拉伸屈服强度、压缩屈服强度和抗腐蚀性能，而且有较好的热稳定性能。T351状态的晶间腐蚀、剥落腐蚀和应力腐蚀倾向较严重，而T851状态无晶间腐蚀和剥落腐蚀倾向，且耐应力腐蚀性能良好，但T851状态的塑性和韧性要比T351状态的低

合金仅用于厚度大于 $25\mathrm{mm}$ 厚板，其使用状态为T851，适用于175C以下使用的受热零件以及要求抗腐蚀性能较好的结构件。

1.1 材料牌号 2124。

1.2 相近牌号 1164（俄罗斯）。

1.3 材料的技术标准

GB/T3190 1996《变形铝及铝合金化学成分》

Q/S 116·1990 《2124铝合金厚板》

Q.6S789 1990《2124T851铝合金厚板》

1.4 化学成分 合金化学成分按GB.T3190-1996，见表1-1。

表11  

<table><tr><td rowspan="2">Sr</td><td rowspan="2">Fe</td><td rowspan="2">Cu</td><td rowspan="2">Mn</td><td rowspan="2">Mg</td><td rowspan="2">Cr</td><td rowspan="2">Zn</td><td rowspan="2">Ti</td><td colspan="3">其他</td><td rowspan="2">A</td></tr><tr><td>单个</td><td>合计</td><td></td></tr><tr><td>0.20</td><td>0.30</td><td>3.8~4.9</td><td>0.3~0.9</td><td>1.2~1.8</td><td>(0.10)</td><td>0.25</td><td>0.16</td><td>0.05</td><td>0.15</td><td>余量</td><td></td></tr></table>

1.5 热处理制度

1.5.1 同溶处理加时效制度 按Q/6SZ948 1991《2124铝合金热处理工艺说明书》的规定，固溶处理温度： $490\sim 500^{\circ}\mathrm{C}$ ，水冷，水温不超过 $40^{\circ}\mathrm{C}$ ，淬火转移时间不大于 $15\mathrm{s}$ 。人工时效制度： $185\sim 195^{\circ}\mathrm{C}$ ， $\mathrm{f}^{\prime}\mathrm{h}$

固溶处理后(4h内)时效处理前应进行预拉伸变形，其永久变形量为 $1.5\% \sim 3.0\%$ ，以消除残余应力。预拉伸后不允许再矫直。

1.6 品种规格与供应状态 见表1-2.

表1-2  

<table><tr><td>技术标准</td><td>品种</td><td>供应状态</td><td>δ/mm</td></tr><tr><td>Q75116-1990</td><td rowspan="2">厚板</td><td rowspan="2">T851</td><td rowspan="2">25~45</td></tr><tr><td>Q&#x27;6S 789-1990</td></tr></table>

1.7 熔炼与铸造工艺 2124合金一般采用电炉熔炼，用半连续法进行铸造。熔炼温度 $703\sim$ 745（，铸造温度 $685\sim 700^{\circ}C$   
1.8 应用概况与特殊要求 该合金已在某飞机上制作隔板试用，以直接机加工件代替锻件。厚板特别适用于加工制作要求耐热、耐蚀和承受较大应力的结构件。

# 2 物理及化学性能

2.1 热性能  
2.1.1 熔化温度范围 $502\sim 638^{\circ}C$   
2.1.2 热导率 见表2-1

表21  

<table><tr><td rowspan="2">\( \lambda/\left( {\mathrm{W}/\left( {\mathrm{m} \cdot  {}^{ \circ  }\mathrm{C}}\right) }\right) \)</td><td>25</td><td>38</td><td>150</td></tr><tr><td>151</td><td>151</td><td>199</td></tr></table>

2.1.3 比热容 见图2-1.  
2.2 密度 见表2-2。

表2-2  

<table><tr><td>θ°C</td><td>20</td><td>150</td><td>260</td><td>370</td></tr><tr><td>ρ(g/cm3)</td><td>2.77</td><td>2.74</td><td>2.73</td><td>2.70</td></tr></table>

2.3 电性能 合金电导率见表2-3。  
2.4 磁性能 无磁性。  
2.5 化学性能

表23  

<table><tr><td>状态</td><td>T3.71</td><td>T851</td></tr><tr><td>Y&#x27;(MS/m)</td><td>16.5~18.4</td><td>20.3~21.0</td></tr></table>

图片摘要：该图主要展示 23。
![](images/7a82048dfe150c06a51aac143cc5330415ae957076acf2e1a5927cb7ab73e783.jpg)  
图2-1 比热容

图片摘要：该图主要展示 2 1 比热容。
![](images/39a767eb946c4d724313d79044dc58addd2a83c53e5ce979b757bb5493154844.jpg)  
从窄漏到指示温度  
图2.2 支膨胀系数

# 2.5.1 抗氧化性能 具有良好的抗氧化性能

2.5.2 耐腐蚀性能 合金耐一般腐蚀性能与 $20\%$ 合金相同。合金T81厚板无剥落腐蚀倾向合金T851厚板抗应力腐蚀性能良好，其腐蚀寿命见表2-4，慢应变速率应力腐蚀见表2-5。

表2-4  

<table><tr><td>品种</td><td>状态</td><td>δ/mm</td><td>取样方向</td><td>σ/MPa</td><td>断裂时间d</td><td colspan="2">品种状态</td><td>δmm</td><td>取样方向</td><td>σ MPa</td><td>断裂时间</td></tr><tr><td rowspan="3">厚板</td><td rowspan="3">F851</td><td rowspan="3">38</td><td rowspan="3">S-L</td><td>197</td><td>&gt;125</td><td></td><td></td><td></td><td></td><td>311</td><td></td></tr><tr><td>236</td><td>&gt;90</td><td>厚板</td><td>I851</td><td>38</td><td>S1</td><td>334</td><td></td></tr><tr><td>275</td><td>&gt;90</td><td></td><td></td><td></td><td></td><td>393</td><td></td></tr></table>

注：采用C环形试样。

表25  

<table><tr><td>环境介质</td><td>惰性气体</td><td>3.5%氯化钠水溶液</td><td>环境介质</td><td>惰性气体</td><td>乳化物水溶液</td></tr><tr><td>极限强度/MPa</td><td>417</td><td>444</td><td>断裂能(塑性部分)(Jcm)</td><td>23.5</td><td></td></tr><tr><td>屈服强度/MPa</td><td>416</td><td>418</td><td>断裂能(局部)(Jcm)</td><td>9.1</td><td>1.5</td></tr><tr><td>断裂强度/MPa</td><td>387</td><td>382</td><td>断裂能(全部)(Jmm)</td><td>26.1</td><td>2.6</td></tr><tr><td>δs/%</td><td>5.2</td><td>5.1</td><td>断裂时间min</td><td>215</td><td></td></tr></table>

# 3 力学性能

3.1 技术标准规定的性能 见表3-1和表3-2

表31  

<table><tr><td rowspan="2">技术标准</td><td rowspan="2">品种</td><td rowspan="2">状态</td><td rowspan="2">δ/mm</td><td rowspan="2">取样方向</td><td>σ, MPa</td><td colspan="3">σ1, MPa</td></tr><tr><td>-</td><td>不小1</td><td>-</td><td>-</td></tr><tr><td>Q/S 116 1990</td><td rowspan="3">厚板</td><td rowspan="3">T851</td><td rowspan="3">25~45</td><td>L</td><td>45</td><td>393</td><td>-</td><td>-</td></tr><tr><td rowspan="2">Q/S 780 1990</td><td>L1</td><td>153</td><td>383</td><td>-</td><td>-</td></tr><tr><td>S1</td><td>440</td><td>380</td><td>-</td><td>-</td></tr></table>

表3-2  

<table><tr><td>品种</td><td>状态</td><td>取样方向</td><td>Km/MPa/min不小于</td></tr><tr><td rowspan="3">厚板</td><td rowspan="3">T851</td><td>L-T</td><td>26.4</td></tr><tr><td>T-L</td><td>22.0</td></tr><tr><td>S-T</td><td>19.8</td></tr></table>

3.2 室温及各种温度下的力学性能  
3.2.1 硬度 合金-T851厚板的硬度值为HBS115。  
3.2.2 拉伸性能  
3.2.2.1 空温拉伸性能见表3-3和表3-1

表3  

<table><tr><td>品种</td><td>状态</td><td>δ mm</td><td>取样方向</td><td>σb/MPa</td><td>σP0. MPa</td><td>σP1. MPa</td><td>σc. MPa</td><td>σs. MPa</td><td>δ-ψ</td><td>φ</td></tr><tr><td rowspan="5">厚板</td><td rowspan="3">1351</td><td rowspan="5">38</td><td>L</td><td>450</td><td>-</td><td>345</td><td>-</td><td>-</td><td>19.5</td><td>27.</td></tr><tr><td>LT</td><td>450</td><td>-</td><td>305</td><td>-</td><td>-</td><td>19.1</td><td>21.7</td></tr><tr><td>L</td><td>480</td><td>370</td><td>45</td><td>445</td><td>10.0</td><td>30.</td><td></td></tr><tr><td rowspan="2">1851</td><td>LT</td><td>480</td><td>360</td><td>445</td><td>435</td><td>8.5</td><td>19.</td><td></td></tr><tr><td>ST</td><td>480</td><td>-</td><td>-</td><td>-</td><td>-</td><td>-</td><td></td></tr></table>

表3-4  

<table><tr><td rowspan="2">品种</td><td rowspan="2">状态</td><td rowspan="2">δ/mm</td><td rowspan="2">取样方向</td><td colspan="7">MPa</td></tr><tr><td>X</td><td>min</td><td>max</td><td colspan="4">s</td></tr><tr><td rowspan="2">厚板</td><td rowspan="2">T851</td><td rowspan="2">35~45</td><td>L</td><td>490</td><td>480</td><td>520</td><td colspan="3">6.94</td><td>(0.14)</td></tr><tr><td>L1</td><td>485</td><td>470</td><td>505</td><td colspan="3">6.79</td><td>(0.1)</td></tr><tr><td rowspan="2">品种</td><td rowspan="2">状态</td><td rowspan="2">δ/mm</td><td rowspan="2">取样方向</td><td colspan="5">σp</td><td>δ/%</td><td rowspan="2">p</td></tr><tr><td>X</td><td>min</td><td>max</td><td colspan="3">Cv</td></tr><tr><td rowspan="2">厚板</td><td rowspan="2">T851</td><td rowspan="2">35~45</td><td>L</td><td>450</td><td>140</td><td>180</td><td>7.39</td><td>0.016</td><td>11.6</td><td rowspan="2">3.4</td></tr><tr><td>L1</td><td>445</td><td>435</td><td>460</td><td>6.53</td><td>0.015</td><td>9.6</td></tr></table>

3.2.2.2 不同温度稳定化处理后的室温拉伸性能见表3-5。

表35  

<table><tr><td rowspan="2">品种</td><td rowspan="2">状态</td><td rowspan="2">δ/mm</td><td rowspan="2">取样方向</td><td colspan="2">稳定化热处理</td><td rowspan="2">σb/MPa</td><td rowspan="2">σp, MPa</td><td rowspan="2">δ7/%</td><td rowspan="2">φ</td></tr><tr><td>θ/°C</td><td>f·h</td></tr><tr><td rowspan="4">厚板</td><td rowspan="4">T851</td><td rowspan="4">38</td><td rowspan="4">LT</td><td>125</td><td>100</td><td>475</td><td>4.0</td><td>7.7</td><td>16.7</td></tr><tr><td>150</td><td>100</td><td>480</td><td>4.0</td><td>7.5</td><td>14.2</td></tr><tr><td>175</td><td>100</td><td>460</td><td>405</td><td>8.0</td><td>17.0</td></tr><tr><td>200</td><td>100</td><td>430</td><td>325</td><td>8.2</td><td>17.5</td></tr></table>

3.2.2.2.1 不同温度稳定化处理后的室温拉伸应力-应变曲线见图3-1～图3-1。

图片摘要：该图主要展示 35。
![](images/e53f63a1b286edd2e5d3b182719bb183ddb34e3fd96ec288c99cee24dca40233.jpg)  
图3124T85I状态厚板125C，100h稳定化后的室温拉伸 $\sigma -\epsilon$ 曲线

图片摘要：该图主要展示 3124T85I状态厚板125C，100h稳定化后的室温拉伸 曲线。
![](images/061f5e890b3077dc4dc49d4f75d5986f875d14a0dbb97e9c166da261538c3fdc.jpg)  
图32 2124T85！状态厚板150（，稳定化后的室温拉伸 $\sigma \varepsilon$ 曲线

图片摘要：该图主要展示 32 2124T85！状态厚板150（，稳定化后的室温拉伸 曲线。
![](images/dfb5ed2586fb8914aed9ab89553660ca98ee25d79bc9288de1d9776d778e2ae7.jpg)  
图33 2124T851状态厚板175C.100h 稳定化后的室温拉伸 $\sigma \varepsilon$ 曲线

图片摘要：该图主要展示 33 2124T851状态厚板175C.100h 稳定化后的室温拉伸 曲线。
![](images/6933be6e8caee508e5d4ff2252f367f7b05f6a1036505920196dc7ef83722469.jpg)  
图3-42124T851状态厚板 $200\mathrm{C}$ ，100h稳定化后的室温拉伸 $\sigma -\varepsilon$ 曲线

3.2.2.3 各种温度下的拉伸性能 见表3-6。  
3.2.2.3.1 高温拉伸应力-应变曲线见图 $3 - 5\sim$ 图3-8。

表3-6  

<table><tr><td>品种</td><td>状态</td><td>δ/mm</td><td>取样方向</td><td>θ/°C</td><td>σh/MPa</td><td>σP0.2/MPa</td><td>σP1.2/MPa</td><td>δ/%</td><td>ψ</td></tr><tr><td rowspan="4">厚板</td><td rowspan="4">T851</td><td rowspan="4">38</td><td rowspan="4">LT</td><td>125</td><td>120</td><td>320</td><td>400</td><td>10.2</td><td>1.7</td></tr><tr><td>150</td><td>400</td><td>220</td><td>380</td><td>10.5</td><td>2.7</td></tr><tr><td>175</td><td>370</td><td>300</td><td>355</td><td>13.0</td><td>29.8</td></tr><tr><td>200</td><td>s40</td><td>270</td><td>325</td><td>13.5</td><td>33</td></tr></table>

图片摘要：该图主要展示 3 6。
![](images/2f936c6a90daaba8dd57a128d83e53c1d2a34d12a4eb70a8b4e06a745c5d7011.jpg)  
图3-5 2124T851状态厚板125C高温拉伸 $\sigma -\varepsilon$ 曲线

图片摘要：该图主要展示 3 5 2124T851状态厚板125C高温拉伸 曲线。
![](images/b68bcd8683292af5e3ac917f0a7b520e34481de8aad544487d5518759795e812.jpg)  
图3-6 2124T851状态厚板 $150^{\circ}$ 高温拉伸 $\sigma -\varepsilon$ 曲线

图片摘要：该图主要展示 3 6 2124T851状态厚板 高温拉伸 曲线。
![](images/f63fa43b1a7e47ca945a84a70230518b349b88655678b3de4f40f2ac6756a113.jpg)  
图3-7 2124T851状态厚板175C高温拉伸 $\sigma -\varepsilon$ 曲线

图片摘要：该图主要展示 3 7 2124T851状态厚板175C高温拉伸 曲线。
![](images/200a9b2918dabffdd7a6c4ac48a8aa3f3a68b221ef53c92c93c1da1058cd543c.jpg)  
图3-8 2124T851状态厚板200C高温扭伸 $\sigma -\varepsilon$ 曲线

# 3.2.2.4 不同温度稳定化处理后的高温拉伸性能 见表3-7。

表3-7  

<table><tr><td rowspan="2">品种</td><td rowspan="2">状态</td><td rowspan="2">δ/mm</td><td colspan="2">稳定化处理</td><td rowspan="2">试验温度θ/(°C)</td><td rowspan="2">取样方向</td><td rowspan="2">σ·MPa</td><td rowspan="2">σp·MPa</td><td rowspan="2">δ1</td><td rowspan="2">ψ</td></tr><tr><td>θ′(°C)</td><td>t/h</td></tr><tr><td rowspan="4">厚板</td><td rowspan="4">T851</td><td rowspan="4">38</td><td>125</td><td rowspan="4">100</td><td>125</td><td rowspan="4">L1</td><td>420</td><td>400</td><td>9.1</td><td>2、3</td></tr><tr><td>150</td><td>150</td><td>390</td><td>375</td><td>12.1</td><td>2</td></tr><tr><td>175</td><td>175</td><td>345</td><td>320</td><td>11.5</td><td>3</td></tr><tr><td>200</td><td>200</td><td>295</td><td>270</td><td>17.2</td><td>4</td></tr></table>

# 3.2.2.4.1 不同温度稳定化处理后的高温拉伸应力-应变曲线见图 $3 - 9\sim$ 图3-12。

图片摘要：该图主要展示 3 7。
![](images/4c49c39e937248bd71ecc4fadd5c5bcaced1201545d81b72cef1801261127f71.jpg)  
图3-2124T851状态厚板 $125\mathrm{C}$ ，100b稳定化后的 $125\mathrm{C}$ 高温拉伸 $\sigma -\varepsilon$ 曲线

图片摘要：该图主要展示 3 2124T851状态厚板 ，100b稳定化后的 高温拉伸 曲线。
![](images/dcfffae8a84e94ea095aaf0c021a54b856d32e928032ab338b903197a1758255.jpg)  
图3-10 2124T851状态厚板 $150(\cdot ,\cdot)$ 稳定化后的150（高温拉伸 $\sigma \varepsilon$ 曲线

图片摘要：该图主要展示 3 10 2124T851状态厚板 稳定化后的150（高温拉伸 曲线。
![](images/1afedc59f34a886722102e683406af3032247423188b879a8bd87031d6d7d4ef.jpg)  
图3-11 2124T851状态厚板 $175\mathrm{C}$ .100h稳定化后的 $175\mathrm{C}$ 高温拉伸 $\sigma -\varepsilon$ 曲线

图片摘要：该图主要展示 3 11 2124T851状态厚板 .100h稳定化后的 高温拉伸 曲线。
![](images/af3c2a7b66ae7fad92872753e45fef3889e437becd001dbbe53a1c0dbb900171.jpg)  
图3-12 2124Γ851状态厚板 $200^{\circ}\mathrm{C}$ 。稳定化后的 $200^{\circ}\mathrm{C}$ 高温拉伸 $\sigma-\varepsilon$ 曲线

# 3.2.3 压缩性能 2124T851厚板室温压缩性能见表3-8。

表38  

<table><tr><td>品种</td><td>状态</td><td>δ·mm</td><td>取样方向</td><td>σR MP</td></tr><tr><td rowspan="2">厚板</td><td rowspan="2">T851</td><td rowspan="2">34</td><td>L</td><td>410</td></tr><tr><td>LJ</td><td>415</td></tr></table>

# 3.2.3.1 室温压缩应力-应变曲线见图3-13。
