Repository: C-zj02/CFD-claw

<div align="center">

**English** | [中文](#中文版) | [Français](README_FR.md) | [Русский](README_RU.md) | [हिन्दी](README_HI.md) | [العربية](README_AR.md) | [Português](README_PT.md)

# 🚀 Claude Code Python

**A Complete Python Reimplementation Based on Real Claude Code Source**

*From TypeScript Source → Rebuilt in Python with ❤️*

***
**🔥 Active Development • New Features Weekly 🔥**

</div>

***

## 🎯 What is This?

**Clawd Code** is a **complete Python rewrite** of Claude Code, based on the **real TypeScript source code**.

File: RAG-data/中国航空材料手册(第2版) 第3卷 铝合金 镁合金201-400.pdf-530110ab-1a71-4e5a-8245-a5c98279fdf7.md (part 11 of 12)
图片摘要：该图主要展示 3 13 2124T851状态厚板室温压缩 曲线。
![](images/e5b47992dfed66e4d13a3c6848c01cfaf01ab9c8b2577382ae40561d94de485b.jpg)  
图3-12 7475T6状态包铝薄板 $S - N$ 曲线

3.4.1.2 T76状态 $2.0\mathrm{mm}$ 包铝薄板的光滑及缺口试样的 $S - N$ 曲线见图3-13。  
3.4.1.3 T651状态 $38\mathrm{mm}$ 厚板的光滑及缺口试样的 $S - N$ 曲线见图3-14。

图片摘要：该图主要展示 3 12 7475T6状态包铝薄板 曲线。
![](images/80b5a86f8328201ba1a2795597f824be8952be9385a59f49082858ec2caed0fe.jpg)  
图3-13 7475T76状态包铝薄板 $S - N$ 曲线[2,9]

图片摘要：该图主要展示 3 13 7475T76状态包铝薄板 曲线[2,9]。
![](images/5b4a45b969d6dd7737ae6ddbc983753d069dec9ca5acd19fa8245d511554d6a0.jpg)  
图3-14 7475T651状态厚板 $S - N$ 曲线

3.4.1.4 7475 T7651 状态 $38\mathrm{mm}$ 厚板的光滑及缺口试样的 $S - N$ 曲线见图3-15。  
3.4.1.5 7475 T7351 状态 $38\mathrm{mm}$ 厚板的光滑及缺口试样的 $S-N$ 曲线见图 3-16。

图片摘要：该图主要展示 3 14 7475T651状态厚板 曲线。
![](images/1f5e7269b9492811e741b708f5099552c647c10d2a72ba3a23bcf8953b97117a.jpg)  
图3-15 7475T7651状态厚板 $S - N$ 曲线[3,9]

图片摘要：该图主要展示 3 15 7475T7651状态厚板 曲线[3,9]。
![](images/ef48f49a5ccee5f7a3a730389d890f63e8d36dc96821437b12c477d97db22766.jpg)  
图3-16 7475T7351状态厚板 $S - N$ 曲线

# 3.5 弹性性能

# 3.5.1 弹性模量

3.5.1.1 合金室温拉伸弹性模量 $E = 71\mathrm{GPa}^{\prime \prime}$ 。合金室温压缩弹性模量 $E_{c} = 74\mathrm{GPa}^{\prime \prime}$   
3.5.1.2 合金不同温度的高温弹性模量，见表323。

表3-23  

<table><tr><td>试验温度/℃</td><td>E/GPa</td><td>试验温度/℃</td><td>E/GPa</td></tr><tr><td>100</td><td>64</td><td>150</td><td>59</td></tr><tr><td>125</td><td>61</td><td>175</td><td>55</td></tr></table>

3.5.2 切变模量 $G = 26\mathrm{GPa}.$   
3.5.3 泊松比 $\mu = 0.33^{11}$   
3.6 断裂性能  
3.6.1 断裂韧度  
3.6.1.1 T6、T76状态 $2.0\mathrm{mm}$ 包铝薄板的平面应力断裂韧度见表3-24。

表3-24[2.5]  

<table><tr><td rowspan="2">品种</td><td rowspan="2">状态</td><td colspan="2">试样尺寸/mm</td><td rowspan="2">取样方向</td><td rowspan="2">K1·MPa √30</td></tr><tr><td>B</td><td>W</td></tr><tr><td rowspan="6">薄板</td><td rowspan="2">T6</td><td>2.0</td><td>406</td><td>L-T</td><td>125.6</td></tr><tr><td>2.0</td><td>406</td><td>T-L</td><td>109.9</td></tr><tr><td>T6*</td><td>2.0</td><td>406</td><td>T-L</td><td>129.3</td></tr><tr><td rowspan="2">T76</td><td>2.0</td><td>500</td><td>L-T</td><td>165.4</td></tr><tr><td>2.0</td><td>406</td><td>T-L</td><td>130.7</td></tr><tr><td>T76*</td><td>2.0</td><td>500</td><td>T-L</td><td>130.8</td></tr></table>

3.6.1.2 7475 T651, T7651 和 T7351 状态 $38\mathrm{mm}$ 厚板的平面应变断裂韧度见表 3-25。

表3-25  

<table><tr><td rowspan="2">品种</td><td rowspan="2">状态</td><td colspan="2">试样尺寸/mm</td><td rowspan="2">取样方向</td><td rowspan="2">Km/MPa / m</td></tr><tr><td>B</td><td>W</td></tr><tr><td rowspan="13">厚板</td><td rowspan="2">T651</td><td>30</td><td>60</td><td>L-T</td><td>12.5</td></tr><tr><td>30</td><td>60</td><td>T-L</td><td>35.2</td></tr><tr><td rowspan="2">T7651</td><td>30</td><td>60</td><td>L-T</td><td>44.1</td></tr><tr><td>30</td><td>60</td><td>T-L</td><td>33.7</td></tr><tr><td rowspan="2">T7351</td><td>35</td><td>70</td><td>L-T</td><td>54.3(54.3)</td></tr><tr><td>35</td><td>70</td><td>T-L</td><td>43.8(43.7)</td></tr><tr><td rowspan="2">T651</td><td>20</td><td>40</td><td>L-T</td><td>40.6</td></tr><tr><td>20</td><td>40</td><td>T-L</td><td>33.8</td></tr><tr><td rowspan="2">T7651</td><td>30</td><td>60</td><td>L-T</td><td>47.5</td></tr><tr><td>30</td><td>60</td><td>T-L</td><td>40.4</td></tr><tr><td rowspan="3">T7351</td><td>40</td><td>80</td><td>L-T</td><td>52.2</td></tr><tr><td>40</td><td>80</td><td>T-L</td><td>41.3</td></tr><tr><td>25</td><td>50</td><td>S-T</td><td>38.8</td></tr></table>

3.6.1.3 合金厚板断裂韧度 $(K_{\mathrm{IC}})$ 、电导率 $(\gamma)$ 和屈服强度 $(\sigma_{P02})$ 之间的关系见图3-17。

3.6.1.4 合金不同状态厚板的缺强比(NYR)(即缺口试样 $(r\leqslant 0.018\mathrm{mm})$ )拉伸强度与光滑试样拉伸屈服强度之比)见表3-26。

表3-26-2-4-6  

<table><tr><td>品种</td><td>状态</td><td>δ/mm</td><td>取样方向</td><td>aBH/MPa</td><td>aP2/MPa</td><td>aBH·σH</td></tr><tr><td rowspan="6">厚板</td><td rowspan="2">T651</td><td rowspan="6">38</td><td>L</td><td>701</td><td>499</td><td>1.40</td></tr><tr><td>LT</td><td>682</td><td>492</td><td>1.39</td></tr><tr><td rowspan="2">T7651</td><td>L</td><td>699</td><td>453</td><td>1.54</td></tr><tr><td>LT</td><td>614</td><td>452</td><td>1.12</td></tr><tr><td rowspan="2">T7351</td><td>L</td><td>683</td><td>437</td><td>1.56</td></tr><tr><td>LT</td><td>643</td><td>437</td><td>1.47</td></tr></table>

3.6.1.5 合金厚板平面应变断裂韧度 $(K_{\mathrm{IC}})$ 和缺强比(NYR)之间的对应关系见表3-18。

图片摘要：该图主要展示 3 26 2 4 6。
![](images/61790e5193b25f48e753be40409ba75ccf1b3608d837428a9d34b1b1d5a7f16f.jpg)  
图3-17 7475合金板材过时效过程中 $K_{\mathrm{IC}}\gamma$ 和 $\sigma_{\mathrm{P0.2}}$ 之间的关系[1]

图片摘要：该图主要展示 3 17 7475合金板材过时效过程中 和 之间的关系[1]。
![](images/8b42fb7de8963a04e48958cf08c93a6dfead713972ee2333773a783090c0afd6.jpg)  
图318 7475铝合金厚板 $K_{\mathrm{H}}$ 与NYR之间的关系

3.6.2应力腐蚀断裂韧度 T651、T7651和T7351状态 $38\mathrm{mm}$ 厚板的应力腐蚀断裂韧度见表3-27。

表327  

<table><tr><td>品种</td><td>状态</td><td>δ/mm</td><td>取样方向</td><td>裂纹扩展速率/(m/s)</td><td>KISR/MPa √m</td><td>da/dt·m-1</td></tr><tr><td rowspan="3">厚板</td><td>T651</td><td rowspan="3">38</td><td>S-L</td><td>&lt;10-9</td><td>9.9</td><td>2.15·10</td></tr><tr><td>T7651</td><td>S-L</td><td>极慢无法测出</td><td>25.5</td><td>极慢无法测出</td></tr><tr><td>T7351</td><td>S-L</td><td>--</td><td>23.7</td><td>1.15·10</td></tr></table>

# 3.6.3 疲劳裂纹扩展速率

3.6.3.1 T6状态 $2.0\mathrm{mm}$ 包铝薄板的疲劳裂纹扩展速率见图3-19和图3-20。  
3.6.3.2 T76状态 $2.0\mathrm{mm}$ 包铝薄板的疲劳裂纹扩展速率见图3-21～图3-23。  
3.6.3.3 T761状态 $2.5\mathrm{mm}$ 包铝薄板的疲劳裂纹扩展速率见图3-24和图3-25。  
3.6.3.4 T651状态 $38\mathrm{mm}$ 厚板的疲劳裂纹扩展速率见图3-26～图3-28。  
3.6.3.5 T651状态 $38\mathrm{mm}$ 厚板的疲劳裂纹扩展速率见图3-29。  
3.6.3.6 T7651状态 $38\mathrm{mm}$ 厚板的疲劳裂纹扩展速率见图3-30～图5-32。  
3.6.3.7 T7651状态 $38\mathrm{mm}$ 厚板的疲劳裂纹扩展速率见图3-33，   
3.6.3.8 T7351状态 $38\mathrm{mm}$ 厚板的疲劳裂纹扩展速率见图3-34～图3-36。  
3.6.3.9 T7351状态 $45\mathrm{mm}$ 厚板的疲劳裂纹扩展速率见图3-37～图3-39。  
3.6.3.10 T7351状态 $70\mathrm{mm}$ 厚板的疲劳裂纹扩展速率见图3-40。  
3.6.3.11 T7351状态 $38\mathrm{mm}$ 厚板于 $3.5\%$ 氯化钠溶液介质条件下的疲劳裂纹扩展速率见图 $\triangle 11$ 和图3-42。

图片摘要：该图片与试样类型：CCT；；取样方向：TL；这部分内容相关。
![](images/ab1c884926f719d0bdd21662d00424e1d7a7669d0b778e16188ce5461b7c46e2.jpg)

试样类型：CCT；

取样方向：TL；

试样尺寸： $B = 2.0, W = 406$

试验频率： $4.2\mathrm{Hz}$

应力比： $R = 0.1$

试验环境：空气；

试样个数：4；

试验点数：112：

da/dN=1.443196×10-（ΔK）

图片摘要：该图主要展示 3 19 7475T6状态包铝薄板(2.0mm)da/dN △K曲线。
![](images/691533120e43e6e4164f6b2ee2afbea373554b3f26428714768371fd3fe54d03.jpg)  
图3-19 7475T6状态包铝薄板(2.0mm)da/dN-△K曲线

试样类型：CCT；

取样方向：T-L；

试样尺寸： $B = 2.0, W = 406$

试验频率： $4.2\mathrm{Hz}$

应力比： $R = 0.6$

试验环境：空气；

试样个数：4；

试验点数：141；

da'dN=2.537257×10（ΔK）

图3-20 7475T6状态包铝薄板(2.0mm)da/dN-△K曲线

图片摘要：该图主要展示 3 20 7475T6状态包铝薄板(2.0mm)da/dN △K曲线。
![](images/ce026ca61a4511279cbedcea637d9feffa5e98c9aa6e5f1a93787358870bd20f.jpg)  
图3-21 7475T76状态包铝薄板(2.0mm)da/dN-△K曲线[2]

试样类型：CCT；

取样方向：1-L；

试样尺寸： $B = 2.0, W = 406$

试验频率： $4.2\mathrm{Hz}$

应力比： $R = 0.1$

试验环境：空气；

试样个数：4；

试验点数：185：

da'dA=4.17149×10·（△K）-

图片摘要：该图片与试样类型：CCT；；取样方向：T1：这部分内容相关。
![](images/23e0146caef03cb90275360d90ef6d9ada5545f3310c0a7a86bcef020effef83.jpg)

试样类型：CCT；

取样方向：T1：

试样尺寸： $B = 2.0, W = 10\mathrm{f}$

试验频率：4.2Hz；

应力比： $R = 0.3$

试验环境：空气；

试样个数：4；

试验点数：[7]：

da/dN=5.912284×10△K

图片摘要：该图主要展示 3 22 7475T76状态包铝薄板 曲线。
![](images/092bb5f2ffb2434448baa3e188dfa150ef7774d4da52715de595672b906f7169.jpg)  
图3-22 7475T76状态包铝薄板 $(2.0\mathrm{mm})\mathrm{da} / \mathrm{d}N\cdot \Delta K$ 曲线

试样类型：CCT：

取样方向：T L；

试样尺寸： $E = 2.0, W = 406$

试验频率： $4.2\mathrm{Hz}$

应力比： $R = 0.6$

试验环境：空气：

试样个数：4；

试验点数：194；

du·dN=3.8028(9×10-△K

图3-23 7475T76状态包铝薄板 $(2.0\mathrm{mm})\mathrm{da} / \mathrm{d}N\Delta K$ 曲线

图片摘要：该图主要展示 3 23 7475T76状态包铝薄板 曲线。
![](images/468aa166ddc1ff83b9cef48314dee914bb4d2e3b48d21a0d4590632962d7c997.jpg)  
图3-24 7475T761状态包铝薄板(2.5mm)da/dN-△K曲线[2]

试样类型：CCT：

取样方向：T-I；

试样尺寸： $B = 2.5,W = 160$

试验频率： $4.2\mathrm{Hz}$

应力比： $R = 0.1$

试验环境·空气；

试样个数.4：

试验点数：160；

da/dN=9.29663×10-（K）

图片摘要：该图片与试样类型：CCT；；取样方向：T L；这部分内容相关。
![](images/2a238a66f40a8647195d8ecdf5c93d83a13cb8e645854e5f56b22967e2758171.jpg)

试样类型：CCT；

取样方向：T L；

试样尺寸： $B = 2.5, W = 16$

试验频率： $4.2\mathrm{Hz}$

应力比： $R = 0.3$

试验环境：空气：

试样个数：4：

试验点数：173；

$\mathrm{da}^{\prime}\mathrm{d}N = 2.109204\times 10$ （A）

图片摘要：该图主要展示 3 25 7475T761状态包铝薄板 曲线：。
![](images/70bc51f96d601ade0024175f313148527dc9f5930ad4cefbdabfe4a0ddde591b.jpg)  
图3-25 7475T761状态包铝薄板 $(2.5\mathrm{mm})\mathrm{da} / \mathrm{d}N - \Delta K$ 曲线：

试样类型：CT；

取样方向：I-T；

试样尺寸： $B = 20, W = 80$

试验频率： $10\mathrm{Hz}$

应力比： $R = 0.1$

试验环境：空气；

试样个数：5；

试验点数：131；

$\mathrm{da}^{\prime}\mathrm{dN} = 2.703353\times 10^{-7}(\Delta K\dots)$

图3-26 7475T651状态厚板 $(38\mathrm{mm})\mathrm{d}u / \mathrm{d}N - \Delta K$ 曲线

图片摘要：该图主要展示 3 26 7475T651状态厚板 曲线。
![](images/2d677fee8e7003cb3f936f1ac4aae138d519ceab58ee880ae7206067e26b080d.jpg)  
图3-27 7475T651状态厚板 $(38\mathrm{mm})\mathrm{da}\mathrm{d}N - \Delta K$ 曲线

试样类型：CT；

取样方向：L.1；

试样尺寸： $B = 20, W = 80$

试验频率： $10\mathrm{Hz}$

应力比： $k = 0.3$

试验环境：空气；

试样个数：4；

试验点数：128；

$\mathrm{d}a^{\prime}\mathrm{d}N = 3.497043\times 10^{-1}(\Delta \mathbf{k})$

图片摘要：该图片与试样类型：CT：；取样方向：L 1；这部分内容相关。
![](images/66bf4ca8ae35d04f2f927dc4a89a265b723676b0f662aa05547cf43164493a78.jpg)

试样类型：CT：

取样方向：L-1；

试样尺： $B = 20, W = 80$

试验频率：10Hz：

应力比： $R = 0.6$

试验环境：空气：

试样个数：5：

试验点数：18；

da/dN=1.017941×10（△K：

图片摘要：该图主要展示 3 28 7475T651状态厚板(38mm)da/dN △K曲线。
![](images/4587c21156b2431c883a8abb8c11ee9327eb7f83eb894d3a225fb82adc34c5f2.jpg)  
图3-28 7475T651状态厚板(38mm)da/dN-△K曲线.

试样类型：C7：

取样方向：L-1；

试样尺寸： $B = 20, W = 80$

试验频率：10Hz；

应力比：R.0.1；

试验环境：空气；

试样个数：5：

试验点数：178；

da'dN=5.05201×1（△）：

图3-29 7475T651状态厚板 $(38\mathrm{mm})\mathrm{d}a_{\mathrm{z}}\mathrm{d}N - \Delta K$ 由线

图片摘要：该图主要展示 3 29 7475T651状态厚板 由线。
![](images/40cc130dac2c05c3d7040fac569dc6e01db2e0ef5a1c2d84cb1b68d670822971.jpg)  
图3-30 7475T7651状态厚板 $(38\mathrm{mm})\mathrm{da} / \mathrm{d}N - \Delta K$ 曲线

试样类型：CT：

取样方向：L-1：

试样尺寸：B·20，W·80；

试验频率：10Hz；

应力比： $R$ [1]；

试验环境：空气；

试样个数：4：

试验点数：121；

da·dN=1.208338×1·（K）

图片摘要：该图片与试样类型：CT；；取样方向：L1：这部分内容相关。
![](images/b43c65248628cb2be17c0696692544869832e7a8388801bc91012603a9004039.jpg)

试样类型：CT；

取样方向：L1：

试样尺寸： $B = 20, W = 80$

试验频率：10Hz；

应力比： $R = 0.1$

试验环境：空气；

试样个数：5；

试验点数：153；

da'd=2.(43.85×1n△K）

图片摘要：该图主要展示 3 31 7475T7651状态厚板（38mm）da·dN·K曲线。
![](images/ee9bc4195286106f9028773f915226abd2b7aeda1e79fa3f0727faeb67f928bb.jpg)  
图3-31 7475T7651状态厚板（38mm）da·dN·K曲线

试样类型：CT；

取样向：L-T：

试样尺寸： $B = 20,W$ 80；

试验频率：10Hz；

应力比： $R = 0.6$

试验环境：空气；

试样个数：6；

试验点数：180；

da'dN=4.165752×10（△K）

图3-32 7475T7651状态厚板 $(38\mathrm{mm})\mathrm{d}a / \mathrm{d}N\Delta K$ 曲线

图片摘要：该图主要展示 3 32 7475T7651状态厚板 曲线。
![](images/0fc646926c5754d6aa05c684bf8d606aa0e9441107663f667ed5663e6e95b55e.jpg)  
图3-33 7475T7651状态厚板 $(38\mathrm{mm})\mathrm{da} / \mathrm{d}\mathbf{N}\cdot \Delta K$ 曲线

试样类型：CT：

取样方向：L-T；

试样尺寸： $B = 2^{(1)},W = 8^{(1)}$

试验频率： $10\mathrm{Hz}$

应力比： $R = 0.1$

试验环境：空气；

试样个数：3；

试验点数：156；

da·dN=1.19;216×1（△K）

图片摘要：该图片与试样类型：CT：；取样方向：L T；这部分内容相关。
![](images/60a205c97fe016dfa2d0f7d2c7b8a9a39a9bd1d3a1e9857460c4e3c2fe0fe487.jpg)

试样类型：CT：

取样方向：L-T；

试样尺寸： $B = 20, W = 80$

试验频率： $10\mathrm{Hz}$

应力比： $R = 0.1$

试验环境：空气；

试样个数：3；

试验点数：76；

$\mathrm{da} / \mathrm{d}N = 3.184314\times 10^{-6}$ （20 $K$

图片摘要：该图主要展示 3 34 7475T7351状态厚板 曲线。
![](images/1539b384f5b0595b761713ffc4674ce90c0d2634e0eb0b0a2bf7fc9471c9271e.jpg)  
图3-34 7475T7351状态厚板 $(38\mathrm{mm})\mathrm{da} / \mathrm{d}N - \Delta K$ 曲线

试样类型：CT：

取样方向：L-T：

试样尺寸： $B = 2\mathrm{H}W - 80$

试验频率： $10\mathrm{Hz}$ ：

应力比： $R = 0,3$

试验环境：空气：

试样个数：4；

试验点数：125；

$\mathrm{da}^{\prime}\mathrm{dN} = 8.81143\times 10^{-6}(\Delta K)$

图3-35 7475T7351状态厚板 $(38\mathrm{mm})\mathrm{d}a^{\prime}\mathrm{d}N - \Delta K$ 曲线：

图片摘要：该图主要展示 3 35 7475T7351状态厚板 曲线：。
![](images/1a7127751e436966c8f557ea5c2cd15cfe758769dce7cfeda58c608fdbb4d781.jpg)  
图3-36 7475T7351状态厚板 $(38\mathrm{mm})\mathrm{da}^{\prime}\mathrm{d}N - \Delta K$ 曲线

试样类型：CT；

取样方向：L-T；

试样尺寸： $B = 2(1, W = 8)$

试验频率： $10\mathrm{Hz}$

应力比： $k = 0.6$

试验环境：空气；

试样个数：3；

试验点数：85；

$\mathrm{d}a / \mathrm{d}N = 7.55425 > 10^{\prime}\Delta K$

图片摘要：该图片与试样类型：CT；；取样方向：L，T；这部分内容相关。
![](images/6375aeca69a749c2f4c0b6fd47fb929d55ce1847b793b3a75d653ac198e6e888.jpg)  
试样类型：CT；  
取样方向：L，T；  
试样尺寸： $B = 20, W = 80$   
试验频率：10Hz；  
应力比： $R = 0.1$   
试验环境：空气；  
试样个数：5；  
试验点数：166；  
da'dN=1.486219×10（△K

图3-37 7475T7351状态厚板 $(45\mathrm{mm})\mathrm{da} / \mathrm{d}N - \Delta K$ 曲线  
图片摘要：该图主要展示 3 37 7475T7351状态厚板 曲线。
![](images/873a057493b6d8368dc7943a8d641d7e51c6462e95bf3eab7ced596b3beb01f5.jpg)  
试样类型：CT：  
取样方向：L-T；  
试样尺寸： $B = 20, W = 80$   
试验频率：10Hz；  
应力比 $R = 0.7$   
试验环境：空气；  
试样个数：5；  
试验点数：183；  
da'dN=2.4530×2×1（△K）

图3-38 7475T7351状态厚板 $(45\mathrm{mm})\mathrm{d}a / \mathrm{d}N\Delta K$ 曲线

图3-39 7475T7351状态厚板 $(45\mathrm{mm})\mathrm{d}a\cdot \mathrm{d}N\cdot \Delta K$ 曲线  
图片摘要：该图主要展示 3 39 7475T7351状态厚板 曲线。
![](images/7b9b7494064dfe4d1334435f91d4815e03ce267518a39c62350bb7f1ee90d91c.jpg)  
试样类型：CT；  
取样方□：L-1：   
试样尺寸： $B = 20, W = 80$   
试验频率：10Hz；  
应力比： $R = 0.6$   
试验环境：空气：  
试样个数：5；  
试验点数：156；  
da dN=3.268992×10·（ΔK：）

图片摘要：该图片与试样类型：CT；；取样方向：L T；这部分内容相关。
![](images/ed26243ada07816c72e44582937931b2b5cea58e3fbb5e63c231e041339aa247.jpg)  
试样类型：CT；  
取样方向：L-T；  
试样尺寸： $B = 20, W = 80$   
试验频率： $10\mathrm{Hz}$   
应力比： $R = 0.1$   
试验环境：空气：  
试样个数：4：  
试验点数：102；  
da/dN=4.798094×10（△F）

图3-40 7475T7351状态厚板 $(70\mathrm{mm})\mathrm{d}a / \mathrm{d}N\Delta K$ 曲线  
图片摘要：该图主要展示 3 40 7475T7351状态厚板 曲线。
![](images/cb34abe401a8bac008ca0022d8f5d0ec6620ca0a00987cca3678069a21cf2072.jpg)  
试样类型：CT；  
取样方向：L-T；  
试样尺寸： $B$ 21，W=80；  
试验频率：10Hz；  
应力比： $R = (1,1)$   
试验环境： $3.5\% \mathrm{NaCl}$ 溶液；  
试样个数：1；  
试验点数：95；  
du dN=5.255022×10（K：

图3-41 7475T7351状态厚板(38mm)在腐蚀介质条件下的 $\mathrm{da}_{\mathrm{c}} / \mathrm{d}N - \Delta K$ 曲线

图3-12 7475T7351状态厚板（38mm）在腐蚀介质条件下的 $\mathrm{d}a / \mathrm{d}N - \Delta K$ 曲线  
图片摘要：该图主要展示 3 12 7475T7351状态厚板（38mm）在腐蚀介质条件下的 曲线。
![](images/601a01771d5a3f68df94fcc43be2f28042796dc51f031671a691978b0381d307.jpg)  
试样类型：C'T；  
取样方向：I.T；  
试样尺寸： $B = 20, W = 80$   
试验频率：10Hz；  
应力比： $R = 0.6$   
试验环境： $3.5\% \mathrm{NaCl}$ 溶液：  
试样个数：3；  
试验点数：88；  
dN·2.084991×10 △K

# 4 组织结构

# 4.1 相变温度

# 4.2 时间温度-组织转变曲线

4.3 合金组织结构 合金显微组织和一般铝合金显微组织一样包括3种类型粒子：

（1）粗大难溶的第二相质点，在铸造过程中形成，对合金断裂起不利作用，在拉应力作用下，容易形成裂纹。合金中粗大夹杂相主要是 $\mathrm{Al}_{2}\mathrm{Cu}_{2}\mathrm{Fe}$ 早杆状，简单四方结构。  
（2）中等尺寸弥散相，在均匀化过程中形成，可提高合金的再结晶温度，并能阻止晶粒长大。合金中弥散相为 $\mathrm{Al}_{19}\mathrm{Mg}_{3}\mathrm{Cr}_{2}$ ，呈三角杆状、球状或针状形貌，面心立方结构。  
（3）细小尺寸的时效强化相，时效过程中形成，对合金强化起重要作用。合金低于200（时效，其时效的析出序列为： $\mathrm{GP} \mid \mathbb{X} \rightarrow \eta^{\prime}$ 相 $\rightarrow \eta$ 相，该时效程度下未发现T相。 $\eta$ 相还可沿E相形核长大，晶界处析出的 $\eta$ 相与基体无取向关系。大角晶界处析出的 $\eta$ 相尺寸小，量多且聚集在一起；小角晶界处 $\eta$ 相尺寸较大，不均匀疏散分布。

# 5 工艺性能与要求

# 5.1 成形性能

5.1.1（）状态成形性能良好，与2024合金相近。  
5.1.2固溶热处理状态（W状态）有良好的成形性，但随停放时间的增加产生了时效硬化作用。降低了成形性，若通过一 $18\mathrm{C}$ 冷藏，固溶热处理状态合金的成形性，在两周内可保持与退火状态相同  
5.1.3 T6和T76状态室温下成形能力差，若采用热成形可显著改善其成形性能。  
5.2 焊接性能 合金仅适于电阻焊，不宜于熔焊。  
5.3 零件热处理工艺 零件热处理工艺按Q/6SZ9441991进行。  
5.4 表面处理工艺 按变形铝合金通用的表面处理工艺说明书进行表面处理。  
5.5 切削加工及磨削性能 合金固溶热处理时效状态具有良好的切削加工性能，

# 6 功能考核试验

# 7 使用建议

推荐使用.

# 参考文献

1 Aerospace Structural Metals Handbook, Sept. 1983   
2 北京航空材料研究所.74750、176状态薄膜全性能研究总结.1990  
3 北京航空材料研究所，7475-T7651状态厚板全面性能研究总结，1996  
[北京航空材料研究所.7475T7351状态厚板全面性能研究总结.1990]  
5 北京航空材料研究所，7475-0、T6状态薄板全面性能研究总结，1990  
6 北京航空材料研究所.7475-T651状态厚板全面性能研究总结.1990  
成都飞机设计研究所，工业生产检验数据：铝镁合金(45)09.1999  
8设合金及其加工手册，中南工业大学出版社，1988

9 北京航空材料研究所. 7475 铝合金轴向疲劳试验研究小结. 1990  
10 魏久祥、姚俊臣、李英、戴立金. 热处理对7475铝合金组织性能的影响. 第八届学术年会论文集.P560. 北京航空材料研究所, 1991  
11 姚俊臣、魏久祥、李英. 7475 铝合金 NY 和 $\mathbf{K}_{\mathrm{f}}$ 之间关系研究, 第十八届学术年会论文集 (P91). 北京航空材料研究所. 1991  
12 北京航空材料研究所，新型铝合金7475T7351和T76状态的性能研究，1990

# 8090

# 1 概述

8090合金足铝-锂-铜-镁系可热处理强化铝合金，强度水平与2A14合金相当，但密度降低（ $\mathfrak{H}^{\circ}$ ），弹性模量提高 $10\%$ 。可用于受力结构零件选材。

由于锂的化学活性，在熔炼铸造时要加以防护

1.1 材料牌号 8090。  
1.2 相近牌号

1.3 材料的技术标准

GB/T3190-1996《铝及铝合金加工产品的化学成分》

Q/6S 915-1994 《8090-T8510 铝锂合金挤压制品》

Q/6SZ 1013-1994 《8090-T8510铝锂合金挤压制品热处理工艺说明书》

Q/6SZ 1245-1994 《8090铝锂合金硫酸阳极氧化工艺说明书》

Q/6SZ 1244-1994 《8090-T8510铝锂合金挤压型材零件生产使用说明书》

1.4 化学成分 合金化学成分按GB/T3190-1996，见表1]。

表11  

<table><tr><td rowspan="2">Si</td><td rowspan="2">Fe</td><td rowspan="2">Cu</td><td rowspan="2">Mn</td><td rowspan="2">Mg</td><td rowspan="2">Cr</td><td rowspan="2">Zn</td><td rowspan="2">1t</td><td rowspan="2">Ti</td><td rowspan="2">Zr</td><td colspan="2">其他</td><td colspan="2">其他</td></tr><tr><td>单个</td><td>T</td><td colspan="2">合计</td></tr><tr><td>0.20</td><td>0.30</td><td>1.0~1.6</td><td>0.10</td><td>0.6~1.3</td><td>0.10</td><td>0.25</td><td>2.2~2.7</td><td>0.10</td><td>0.04~0.16</td><td>0.05</td><td>0.15</td><td colspan="2">余量</td></tr></table>

1.5 热处理制度 按Q/6SZ 1013 1991,固溶处理温度 $500(\pm 5^{\circ}C$ ，水冷。固溶时间根据规格而定。时效前预拉伸，变形量为 $2\% \sim 3\%$ 。人工时效加热温度为 $190(\pm 5^{\circ}C$ ，保温时间为16h

1.6 品种规格与供应状态 见表1-2。

表12  

<table><tr><td>技术标准</td><td>品种</td><td>供应状态</td><td>δ或d mm</td></tr><tr><td>Q/6S 915-1994</td><td>挤压型材或棒材</td><td>T371.T851</td><td>1~2.0</td></tr></table>

1.7 熔炼与铸造工艺 由于锂的化学活性，为防止氧化，合金在熔炼和铸造过程中要采取保护措施，合金处于液态时应在真空或惰性气体的保护条件下。通常采用半连续铸造法铸成各种规格的铸锭。合金熔炼温度一般为 $710 \sim 730^{\circ} \mathrm{C}$ 。

铝锂合金对周围介质的化学作用强烈，因此要使用特殊的炉衬或坩埚材料以防止其产生反应使合金中铁硅等杂质含量增加。

1.8 应用概况与特殊要求 板材可用作蒙皮和壁板，挤压型材可用作桁条、加强筋等类零件。具有较好的刚度，并能减轻重量。

# 2 物理及化学性能

# 2.1 热性能

2.1.1 熔化温度范围 $547\sim 647^{\circ}C^{[13]}$   
2.1.2 热导率 $\lambda = 86.9\mathrm{W / (m}\cdot \mathrm{C)}^{12}$   
2.1.3 比热容 不同温度下的比热容见表2-1。

表2-1  

<table><tr><td>t (°C)</td><td>-150</td><td>-100</td><td>-50</td><td>9</td><td>40</td><td>150</td><td>250</td></tr><tr><td>t(J·(kg·°C))</td><td>542</td><td>814</td><td>886</td><td>922</td><td>957</td><td>1160</td><td>2000</td></tr></table>

2.2 密度 $\rho = 2.53\mathrm{g / cm}^{\text{川}}$   
2.3 电性能 电阻率 $\rho = 89\mathrm{n}\Omega \cdot \mathrm{m}^{1 / 2}$   
2.4 磁性能 无磁性。  
2.5 化学性能  
2.5.1 耐腐蚀性能  
2.5.1.1 T8510状态的厚度 $\delta 10\mathrm{mm}$ 挤压带板晶间腐蚀性能见表2-2。

表2-2  

<table><tr><td rowspan="2">材料及状态</td><td rowspan="2">时效制度</td><td rowspan="2">腐蚀剂</td><td rowspan="2">晶间腐蚀情况</td><td colspan="2">备注</td></tr><tr><td>最大深度/mm</td><td>最小深度/mm</td></tr><tr><td>8090T8510</td><td>190(16h)</td><td>NaCl+H2O</td><td>有</td><td>0.23</td><td></td></tr></table>

注：按GB/T7998-1987进行，

2.5.1.2 T8510状态的挤压型材剥落腐蚀性能见表2-3。

表2-3  

<table><tr><td>试样来源情况</td><td>原表面</td><td>T 10 表面</td><td>T/2 表面</td></tr><tr><td>XC111 48</td><td>EB</td><td>EC</td><td>EC</td></tr><tr><td>(1mm) .55mm 挤压带板</td><td>EA</td><td>EB</td><td></td></tr></table>

注：按HB5155 1990进行

2.5.1.3 T8510状态的直径 $d25\mathrm{mm}$ 棒材C-环应力腐蚀性能见表2-1。

表24  

<table><tr><td>试验应力/MPa</td><td>应力系数(σσp, )·%</td><td>断裂时间/d</td></tr><tr><td>317</td><td>62</td><td>&gt;42.1&gt;42.1, &gt;42.1&gt;42.1, 2</td></tr><tr><td>374</td><td>73</td><td>&gt;42.1&gt;42.1, &gt;42.1&gt;42.1, 2</td></tr></table>

注：按HB5259—1983试验。

2.5.1.4 T8510状态 $\delta 11\mathrm{mm}$ 挤压带板的应力腐蚀性能见表2-5。

表2-5  

<table><tr><td>材料及状态</td><td>试验应力/MPa</td><td>应力系数(σ·σ1.7)/%</td><td>断裂时间(h)平均值</td></tr><tr><td rowspan="3">8090Γ8310</td><td>338</td><td>70</td><td>158.225,380,172.23</td></tr><tr><td>290</td><td>60</td><td>196.346,367,212.28</td></tr><tr><td>242</td><td>50</td><td>553.910,356,627.61</td></tr></table>

注：按HB5254 1983试验。

# 3 力学性能

3.1 技术标准规定的性能 见表3-1。

表3-1  

<table><tr><td>技术标准</td><td>品种</td><td>试样状态</td><td>d或δ/mm</td><td>取样方向</td><td>σb/MPa</td><td>σp/MPa</td><td>δ</td></tr><tr><td rowspan="3">Q-6S 915-1994</td><td rowspan="3">挤压型材、棒材</td><td rowspan="3">T 8510</td><td>L~10</td><td>L</td><td>≥480</td><td>≥400</td><td>≥4</td></tr><tr><td>&gt;10~25</td><td>L</td><td>≥480</td><td>≥430</td><td>≥4</td></tr><tr><td>&gt;25</td><td>L.T.</td><td>≥450</td><td>≥380</td><td>≥1</td></tr></table>

注：1 名义直径或厚度大于 $25\mathrm{mm}$ 的挤压制品性能要求由供需双方商定。  
2 经重复热处理的性能检验： $\sigma_{b}$ 和 $\sigma_{P_{0,2}}$ 允许降低 $20\mathrm{MPa}$ 。

# 3.2 空温及各种温度下的力学性能

# 3.2.1 硬度 挤压带板在T8510状态的HBS为 $138^{\mathrm{I}}$

# 3.2.2 拉伸性能

# 3.2.2.1 宰温拉伸性能

# 3.2.2.1.1 T-8510状态的挤压制品的室温拉伸性能见表3-2。

表32  

<table><tr><td rowspan="2">状态</td><td rowspan="2">试样形状及厚度</td><td rowspan="2">取样方向</td><td colspan="3">σb/MPa</td><td colspan="3">σp/MPa</td><td rowspan="2">δ:火</td><td rowspan="2"></td></tr><tr><td>X</td><td>min</td><td>max</td><td>X</td><td>min</td><td>max</td></tr><tr><td rowspan="6">T8510</td><td rowspan="2">带板11mm×55mm</td><td>L</td><td>548</td><td>515</td><td>579</td><td>503</td><td>464</td><td>541</td><td>7.1</td><td>29</td></tr><tr><td>LT</td><td>496</td><td>471</td><td>528</td><td>437</td><td>400</td><td>461</td><td>7.9</td><td>27</td></tr><tr><td>XC111-48</td><td rowspan="2">L</td><td rowspan="2">515</td><td rowspan="2">-</td><td rowspan="2">-</td><td rowspan="2">441</td><td rowspan="2">-</td><td rowspan="2">-</td><td rowspan="2">5.7</td><td rowspan="2">1</td></tr><tr><td>δ3.5mm</td></tr><tr><td>XC111 11</td><td rowspan="2">L</td><td rowspan="2">525</td><td rowspan="2">-</td><td rowspan="2">-</td><td rowspan="2">439</td><td rowspan="2">-</td><td rowspan="2">-</td><td rowspan="2">5.7</td><td rowspan="2">1</td></tr><tr><td>δ1.5mm</td></tr></table>

3.2.2.1.2 T8510状态的挤压带板的室温拉伸应力-应变曲线见图3]。  
3.2.2.1.3 $\delta 11\mathrm{mm}$ 挤压带板在T8510状态及其经不同稳定化处理后的室温拉伸性能见表3-3。

表33  

<table><tr><td colspan="2">稳定化条件</td><td rowspan="2">σh/MPa</td><td rowspan="2">σp. /MPa</td><td rowspan="2">δs/%</td><td colspan="3">稳定化条件</td><td>σf/MPa</td><td rowspan="2">σP1/2/MPa</td><td rowspan="2">ε</td></tr><tr><td>θ&#x27; (°)</td><td>t/h</td><td>θ&#x27; (°)</td><td>t/h</td><td>θ&#x27; (°)</td><td>r/h</td></tr><tr><td>室温</td><td></td><td>515</td><td>441</td><td>5.7</td><td>175</td><td>50</td><td>326</td><td>459</td><td>-</td><td>-</td></tr><tr><td>100</td><td>50</td><td>542</td><td>471</td><td>4.6</td><td>200</td><td>50</td><td>406</td><td>321</td><td>-</td><td>-</td></tr><tr><td>125</td><td>50</td><td>540</td><td>471</td><td>4.6</td><td>250</td><td>50</td><td>275</td><td>151</td><td>11.</td><td>-</td></tr><tr><td>150</td><td>50</td><td>562</td><td>488</td><td>5.8</td><td>-</td><td>-</td><td>-</td><td>-</td><td>-</td><td>-</td></tr></table>

# 3.2.2.2 各种温度下的拉伸性能

# 3.2.2.2.1 T8510δ11mm 挤压带板在各种温度下的拉伸性能见表3-4。

表3.4  

<table><tr><td>试验温度/℃</td><td>σb/MPa</td><td>σP0.2/MPa</td><td>δs/%</td><td>试验温度/℃</td><td>σb/MPa</td><td>σP0.2/MPa</td></tr><tr><td>260</td><td>815</td><td>-</td><td>10.4</td><td>125</td><td>471</td><td>363</td></tr><tr><td>-196</td><td>709</td><td></td><td>11.3</td><td>150</td><td>441</td><td>337</td></tr><tr><td>-73</td><td>582</td><td></td><td>8.8</td><td>175</td><td>396</td><td>301</td></tr><tr><td>-50</td><td>350</td><td>-</td><td>7.6</td><td>200</td><td>335</td><td>266</td></tr><tr><td>室温</td><td>515</td><td>141</td><td>5.7</td><td>250</td><td>195</td><td>153</td></tr><tr><td>100</td><td>504</td><td>375</td><td>9.8</td><td>-</td><td></td><td>-</td></tr></table>

3.2.2.2.2 8090T8510 $\delta 11\mathrm{mm}$ 挤压带板经不同稳定化处理后的高温拉伸性能见表3-5。

表3-5  

<table><tr><td>稳定化及试验温度, \( ^\circ \mathrm{C} \)</td><td>稳定化时间/h</td><td>\( \sigma_{\mathrm{b}} \, \mathrm{MPa} \)</td><td>\( \sigma_{\mathrm{Pb}} \, \mathrm{/MPa} \)</td><td>\( \delta \, \% \)</td></tr><tr><td>100</td><td>50</td><td>509</td><td>336</td><td>8.9</td></tr><tr><td>125</td><td>50</td><td>179</td><td>363</td><td>12.1</td></tr><tr><td>150</td><td>50</td><td>150</td><td>339</td><td>17.1</td></tr><tr><td>175</td><td>50</td><td>374</td><td>288</td><td>23.4</td></tr><tr><td>200</td><td>50</td><td>241</td><td>191</td><td>36.3</td></tr><tr><td>250</td><td>50</td><td>99</td><td>70</td><td>60.6</td></tr></table>

3.2.3 压缩性能 挤压棒材在T8510状态下的 $\sigma_{\mathrm{Fe}} = 557\mathrm{MPa}^{1/2}$   
3.2.4冲击性能 挤压型材在T8510状态的冲击性能见表3-6。

表3-6  

<table><tr><td>试验方向</td><td>L T</td><td>T-L</td><td>T S</td></tr><tr><td>uR1/(kJ/m2)</td><td>110</td><td>52</td><td>51</td></tr></table>

3.2.5 应力集中 挤压带板在T8510状态下的室温缺口拉伸性能见表3-7。

表3-7  

<table><tr><td>试样厚度/mm</td><td>方向</td><td>K1</td><td>σb/MPa</td><td>σP2/MPa</td><td>σbb/MPa</td><td>σb-σbH/σb, %</td><td>σbb-σp</td></tr><tr><td>1.0</td><td rowspan="4">L</td><td>5</td><td>543</td><td>510</td><td>683</td><td>-25.8</td><td>1.34</td></tr><tr><td>3.5</td><td>3</td><td>515</td><td>441</td><td>514</td><td>0.2</td><td>1.17</td></tr><tr><td>3.5</td><td>4</td><td>515</td><td>441</td><td>511</td><td>0.78</td><td>1.16</td></tr><tr><td>3.5</td><td>5</td><td>515</td><td>441</td><td>497</td><td>3.5</td><td>1.12</td></tr></table>

3.3 持久和蠕变性能

3.4 疲劳性能

3.4.1 高周疲劳 轴向加载室温疲劳曲线见图3-2。

3.5 弹性性能

3.5.1 弹性模量 拉伸弹性模量 $E = 80\mathrm{GPa}$

3.6 断裂性能

3.6.1 断裂韧度 $K_{\mathrm{Q}} = 36.6 \mathrm{MPa} \sqrt{\mathrm{m}}$ （按HB5124试验， $B - 10 \mathrm{~mm}$ $W = 20 \mathrm{~mm}$ 一点弯曲试样）  
3.6.2 疲劳裂纹扩展速率 T8510状态的 $\delta 10\mathrm{mm}$ 挤压带板的疲劳裂纹扩展速率见图3-3。

图片摘要：该图主要展示 3 1 8090T8510状态挤压带板的室温纵向拉伸平均 曲线[3]。
![](images/a9cdca632e763097415286db28234c5ff5110617d46981f906a5878274e4fda9.jpg)  
图3-1 8090T8510状态挤压带板的室温纵向拉伸平均 $\pmb{\sigma} - \pmb{\varepsilon}$ 曲线[3]

图片摘要：该图主要展示 3 1 8090T8510状态挤压带板的室温纵向拉伸平均 曲线[3]。
![](images/1a9d6bbd9726dcfcb81e7deae8a1503181b7f287314e8068dbcf08ddc00e3a71.jpg)  
图3-2 8090T8510状态的轴向加载室温疲劳曲线

图片摘要：该图主要展示 3 2 8090T8510状态的轴向加载室温疲劳曲线。
![](images/2ab1a3a0df956dfdda6be99f0f563aff1651dd33eeee76abcf55515e7aba8e11.jpg)

图片摘要：该图主要展示 3 2 8090T8510状态的轴向加载室温疲劳曲线。
![](images/1bed875b30c07a1cc6234e48ab67a1f4a864d0252c44a62f45a15589b97f42e7.jpg)  
CT试样： $B = 10\mathrm{mm},f = 10\mathrm{Hz},R = 0.1$   
图3-3 8090T8510状态挤压带板的疲劳裂纹扩展速率

# 4 组织结构

# 4.1 相变温度

# 4.2 时间-温度-组织转变曲线

4.3 合金组织结构 在固溶热处理和自然时效状态除 $\alpha$ -Al 固溶体外，还有 $\delta^{\prime}(\mathrm{Al}_{3}\mathrm{Li})$ 和 $\beta (\mathrm{Al}_{3}\mathrm{Li})$ 相组成， $\beta^{\prime}$ 是与基体共格的细小球形质点。 $\beta^{\prime}$ 可以独立存在，能有效地阻止晶界迁移和变粗长大，并可通过阻止再结晶而起到强化作用；也可以作为 $\delta^{\prime}$ 相的结晶核心形成复合相，而阻止平面滑移，从而具有定的强化作用。在人工时效状态，除 $\alpha$ 固溶体、 $\delta^{\prime}, \beta^{\prime}$ 相外，还有 $\mathrm{S}(\mathrm{Al}_{2}\mathrm{CuMg})$ 和 $\mathrm{T}_{1}(\mathrm{Al}_{2}\mathrm{CuLi})$ 相。 $\mathrm{S}$ 相呈羽毛状并随时效前的冷加工量增加而增加。淬火时冷却速度足够慢时，形成明显的晶界析出相 $\mathrm{T}_{1}(\mathrm{Al}_{6}\mathrm{CuL}_{4_{3}})$ 。

# 5 工艺性能与要求

5.1 成形性能 合金在热状态下具有较高的塑性，可以在 $450 \sim 380^{\circ} \mathrm{C}$ 锻造，在 $480 \sim 420^{\circ} \mathrm{C}$ 挤压和在 $500 \sim 250^{\circ} \mathrm{C}$ 轧制。在新淬火状态下具有良好的塑性，可以进行钣金成形。在人工时效状态下塑性显著降低，不能进行零件成形，只可进行校正。  
5.2 焊接性能 该合金的焊接性能与2A12合金相近。  
5.3 零件热处理工艺 用型材制造零件时，对不需成形的零件可用T8510状态供应，直接加工后使用，不需另行热处理。对需成形的零件，可以T3510状态供应材料，冷成形后在 $190\mathrm{C} \pm 5\mathrm{C}$ 保温16h人工时效，也可以将T8510状态的材料经500℃水淬后，进行 $2\% \sim 3\%$ 的预拉伸，然后成形，再进行人工时效。  
5.4 表面处理工艺 可采用与普通铝合金相同的硫酸阳极氧化工艺，但应该注意，在氧化过程中其成膜速度较其他铝合金快，但膜层的性能不受影响。  
5.5 切削加工与磨削性能 合金具有良好的切削加工性能。

# 6 功能考核试验

# 7 使用建议

推荐使用。

# 参考文献

1 北京航空材料研究院. 8090 合金挤压型材应用研究报告. 1994.5  
2 W. F. Brown, Jr. Aerospace Structural Metals Handbook. 1992   
3 北京航空材料研究院. 8090T8510 铝锂合金挤压型材全面性能试验研究总结, 1994.5

# ZL101

# 1 概述

ZL101为可热处理强化的铝-硅-镁系铸造铝合金，该合金具有优良的铸造工艺性能，即高的流动性、气密性和低的热裂倾向。它还具有良好的耐腐蚀性能和焊接性能，

该合金是一种应用广泛的铸铝材料。适用于砂型、金属型、熔模壳型和石膏型等工艺方法制造形状结构复杂、壁厚较薄或要求气密性的承受中等载荷的各种航空零件。如飞机结构零件、仪器仪表附件、发动机零件、燃油泵壳体等。

1.1 材料牌号 ZAlSi7Mg。

材料代号 ZL101。

1.2 相近牌号 Al-Si7Mg(Fe)(ISO), $\lambda$ 19（俄罗斯）, 356（美国）, A-S7G（法国）, AC4C-日本，LM25（英国），G-AlSi7Mg（德国）。

1.3 材料的技术标准

GB/T1173-1995 《铸造铝合金》

HB 962-2001 《铸造铝合金》

1.4 化学成分 见表1-1。

表1-1  

<table><tr><td rowspan="3">技术标准</td><td colspan="3">主要元素</td><td colspan="12">杂质 不大于</td></tr><tr><td rowspan="2">Si</td><td rowspan="2">Mg</td><td rowspan="2">Al</td><td colspan="2">Fe</td><td rowspan="2">Mn</td><td rowspan="2">Zn</td><td rowspan="2">Cu</td><td rowspan="2">Pb</td><td rowspan="2">Sn</td><td rowspan="2">Be</td><td rowspan="2">T1</td><td rowspan="2">Ti+Zr</td><td rowspan="2">S</td><td rowspan="2">单个总质量</td></tr><tr><td>S、R</td><td>J</td></tr><tr><td>GB/T1173-1995</td><td>6.5~7.5</td><td>0.25~0.45</td><td>余量</td><td>0.5</td><td>0.9</td><td>0.35</td><td>0.3</td><td>0.2</td><td>0.05</td><td>0.01</td><td>0.1</td><td>-</td><td>0.25</td><td>1.1</td><td>1.5</td></tr><tr><td>HB 962~2001</td><td>6.5~7.5</td><td>0.20~0.4</td><td>余量</td><td>0.5</td><td>0.9</td><td>0.5</td><td>0.3</td><td>0.2</td><td>0.05</td><td>0.01</td><td>-</td><td>0.15</td><td>0.15</td><td>-</td><td>0.05</td></tr></table>

1.5 热处理制度 按HB5446—1990《铸造铝合金热处理》和GJB1695—1993《铸造铝合金热处理规范》，见表1-2。

表1-2  

<table><tr><td rowspan="2">热处理状态</td><td colspan="4">固溶热处理</td><td colspan="3">时效</td></tr><tr><td>θ/C</td><td>保温时间/h</td><td>冷却介质及温度/C</td><td>最长转移时间/s</td><td>θ/C</td><td>保温时间/h</td><td>冷却介质</td></tr><tr><td>T2</td><td>-</td><td>-</td><td>-</td><td>-</td><td>290~310</td><td>2~1</td><td>空气或随炉冷</td></tr><tr><td>T4</td><td>530~540</td><td>2~6</td><td>60~100水</td><td>25</td><td>室温</td><td>≥24</td><td></td></tr><tr><td>T5</td><td>530~540</td><td>2~6</td><td>60~100水</td><td>25</td><td>145~155</td><td>3~5</td><td>空气</td></tr><tr><td>T6*</td><td>530~540</td><td>2~6</td><td>60~100水</td><td>25</td><td>195~205</td><td>3~5</td><td>空气</td></tr><tr><td>T7</td><td>530~540</td><td>2~6</td><td>60~100水</td><td>25</td><td>220~230</td><td>3~5</td><td>空气</td></tr><tr><td>T8</td><td>530~540</td><td>2~6</td><td>60~100水</td><td>25</td><td>245~255</td><td>3~5</td><td>空气</td></tr></table>

注：美国宇航手册规定T6状态时效温度为 $154\mathrm{C} \pm 5\mathrm{C}$ 。

1.6 品种规格与供应状态 该合金可在不同热处理状态下使用。铸造方法、铸件尺寸大小和复杂程度一般不受限制。

# 1.7 熔炼与铸造工艺

1.7.1 合金熔炼可在不同加热方式（电阻、重油、天然气和感应等）的熔化炉中进行。  
1.7.2 该合金在熔炼过程中易于吸收氢气，并在合金凝固后易形成针孔缺陷，熔炼操作过程中应注意保持炉料洁净、干燥。熔炼过程中使用的工具和熔剂应充分烘烤去除水分。合金熔炼温度一般不应超过 $750^{\circ}\mathrm{C}$ 。合金熔化后保持时间应尽可能短。

1.7.3 熔炼时为有效去除合金液中的氢气和夹杂物，合金应进行精炼。常用的精炼剂有氯气、氯-氮混合气、氮气、氩气、四氯化碳液体、六氯乙烷、六氯乙烷+氟硅酸钠、六氯乙烷+二氧化钛等，精炼剂的用量根据炉料洁净程度和环境条件确定。六氯乙烷的通常用量为炉料重量的 $0.5\% \sim 0.7\%$ 其用量与合金含氢量的关系见图1-1。

1.7.4 为了改善合金的力学性能，可采用钠盐、磷盐、锑及锶等进行变质处理，细化合金中的共晶组织形态，用微量的钛、硼、锆等元素细化晶粒。常用的钠盐变质剂为 $30\% \mathrm{NaF} + 50\% \mathrm{NaCl} + 10\% \mathrm{KCl} + 10\% \mathrm{Na}_{3} \mathrm{AlF}_{6}$ ，其用量为炉料重的 $2\% \sim 3\%$ ，变质温度为 $710 \sim 750^{\circ} \mathrm{C}$ 。锑变质剂的加入量对合金性能的影响见图1-2。用锶变质，其加入量为 $0.04\% \sim 0.05\%$ 。

1.7.5 镁是该合金的主要强化元素。其含量对合金性能的影响见图1-3。在合金熔炼过程中，应根据镁的实际烧损量和合金力学性能要求，确定适当的配料加入量。

1.7.6 为获得致密的合格铸件，除合金在熔炼操作过程中控制好合金质量外，在浇注过程中应采取有效技术措施保持液态金属平稳流动，防止合金在浇注过程中卷入空气，形成二次夹杂。

关于合金熔炼工艺的具体要求可参阅HB'Z160--1990《铸造铝合金熔炼》。

关于合金铸造工艺的具体要求，可参阅HB/Z220.1～220.7～1992《铝合金铸造工艺说明书》。

1.8 应用概况与特殊要求 该合金是航空及其他工业部门中应用最为广泛的铸铝材料之一。在承力不大和工作温度不超过 $180^{\circ}C$ 的条件下，可用于铸造各种结构复杂的零件，如支臂、支

图片摘要：该图主要展示 1 1 ZL01合金含氢量和六氯乙烷精炼剂用量的关系。
![](images/81f78a04cbfe0eab0622c1035f308afcebef31a3caec474e5e16a695baaaf56e.jpg)  
图1-1 ZL01合金含氢量和六氯乙烷精炼剂用量的关系

图片摘要：该图主要展示 1 1 ZL01合金含氢量和六氯乙烷精炼剂用量的关系。
![](images/6bbc34b29b39cc65f5407da1488ecffd2e827773a58ce2f6699b74496e90c381.jpg)  
图1-2 锋对ZL101合金单铸试样拉伸性能的影响

架、液压气压附件壳体和电子仪器仪表外壳等。该合金化学成分简单，铸造工艺性好，适用于各种铸造方法，但容易出现针孔缺陷。在熔炼操作上要注意充分精炼除气、除渣，在浇注过程中注意控制金属液平稳流动，防止产生二次夹杂。

图片摘要：该图主要展示 1 2 锋对ZL101合金单铸试样拉伸性能的影响。
![](images/f4714c0d56da012f7ab550a34763d5a64fe8bfade2c8be25d286417182fdbb0e.jpg)

图1-3Mg对ZL101合金砂型铸件拉伸性能的影响  
图片摘要：该图主要展示 1 3Mg对ZL101合金砂型铸件拉伸性能的影响。
![](images/46339046ece82647c3d4e96a1d1286c6f351cf65b9ba8d4dfd383462daaa4b5a.jpg)  
- Al 冷铁；-Fe 冷铁

# 2 物理及化学性能

# 2.1 热性能

2.1.1 熔化温度范围 液相线610C；固相线577C。  
2.1.2 热导率 见表2-1。  
2.1.3 比热容 见表2-2。  
2.1.4 线膨胀系数 见表2-3。  
2.2 密度 $\rho = 2.660\mathrm{g / cm^3}$

表2-1  

<table><tr><td>θ/(°)</td><td>-25</td><td>100</td><td>200</td><td>300</td><td>400</td></tr><tr><td>λ/(W·(m·°))</td><td>151</td><td>155</td><td>163</td><td>168</td><td>168</td></tr></table>

表2-2  

<table><tr><td>θ′(t)</td><td>100</td><td>200</td><td>300</td><td>350</td></tr><tr><td>r/(J/(kg·°))</td><td>880</td><td>922</td><td>1000</td><td>1000</td></tr></table>

表2-3  

<table><tr><td>θi(C)</td><td>20~100</td><td>20~200</td><td>20~300</td><td>100~200</td><td>200~300</td></tr><tr><td>α,10&#x27;(&#x27;)</td><td>21.8</td><td>22.7</td><td>23.8</td><td>23.6</td><td>26.4</td></tr></table>

2.3 电性能 $20^{\circ} \mathrm{C}$ 时，电阻率 $\rho = 45.7 \mathrm{~m} \Omega \cdot \mathrm{m}$ 。  
2.4 磁性能 无磁性。  
2.5 化学性能  
2.5.1 抗氧化性能 合金表面极易形成致密的氧化膜，可防止在空气中进一步氧化。  
2.5.2 耐腐蚀性能  
2.5.2.1 合金具有优良的耐大气腐蚀和抗应力腐蚀性能。可在沿海气候条件和工业气氛中使用，无需表面防护。在不同大气条件下暴露5年后的强度变化为 $-1\% \sim -3\%$ .  
2.5.2.2 铜和铁是降低合金腐蚀稳定性的主要杂质元素。

# 3 力学性能

# 3.1 技术标准规定的性能

3.1.1 技术标准规定的单铸试样力学性能见表3-1。  
3.1.2 技术标准规定一般铸件切取试样的力学性能指标，参照GB/T9438-1999《铝合金铸件中4.3.2.1和HB963-1990《铝合金铸件》中4.3.2.1的规定。

表3-1  

<table><tr><td rowspan="2">技术标准</td><td rowspan="2">铸造方法</td><td rowspan="2">热处理状态</td><td>σ1.MPa</td><td>δs/%</td><td rowspan="2">HBS</td><td rowspan="2">技术标准</td><td rowspan="2">铸造方法</td><td rowspan="2">热处理状态</td><td>σb/MPa</td><td>δ</td><td rowspan="2">HBS</td></tr><tr><td colspan="2">不小于</td><td colspan="2">不小于</td></tr><tr><td></td><td>S.R,J,K</td><td>F</td><td>155</td><td>2</td><td>50</td><td></td><td>S.R.J</td><td>F</td><td>160</td><td></td><td></td></tr><tr><td></td><td>S.R,J,K</td><td>T2</td><td>135</td><td>2</td><td>45</td><td></td><td>S.R.J</td><td>T2</td><td>140</td><td></td><td></td></tr><tr><td></td><td>JB</td><td>T4</td><td>185</td><td>4</td><td>50</td><td></td><td>J</td><td>T4</td><td>190</td><td></td><td></td></tr><tr><td></td><td>S.R.K</td><td>T4</td><td>175</td><td>4</td><td>50</td><td></td><td>S.R</td><td>T4</td><td>180</td><td></td><td></td></tr><tr><td rowspan="6">GB/T 1173-1995</td><td>LJB</td><td>T5</td><td>205</td><td>2</td><td>60</td><td rowspan="6">HB 9622001</td><td>J</td><td>T5</td><td>210</td><td></td><td></td></tr><tr><td>S.R.K</td><td>T5</td><td>195</td><td>2</td><td>60</td><td>S.R</td><td>T5</td><td>200</td><td></td><td></td></tr><tr><td>SB.RB KB</td><td>T5</td><td>195</td><td>2</td><td>60</td><td>SB.RB</td><td>T6</td><td>230</td><td></td><td></td></tr><tr><td>SB.RB KB</td><td>T6</td><td>225</td><td>1</td><td>70</td><td>SB.RB</td><td>T7</td><td>200</td><td></td><td></td></tr><tr><td>SB.RB KB</td><td>T7</td><td>195</td><td>2</td><td>60</td><td>SB.RB</td><td>T8</td><td>160</td><td></td><td></td></tr><tr><td>SB.RB KB</td><td>T8</td><td>155</td><td>3</td><td>55</td><td></td><td></td><td></td><td></td><td></td></tr></table>

# 3.2 室温及各种温度下的力学性能

# 3.2.1 硬度 见表3-2。

表3-2  

<table><tr><td>铸造方法及状态</td><td>S,T4</td><td>S,T5</td><td>J,T5</td><td>S,T6</td><td>S,T7</td></tr><tr><td>HBS</td><td>55</td><td>70</td><td>90</td><td>75</td><td>6</td></tr></table>

# 3.2.2 拉伸性能

# 3.2.2.1 空温下单铸试样的典型拉伸性能见表3-3。

表3-3  

<table><tr><td>铸造方法</td><td>热处理状态</td><td>σb/MP</td><td>σp,γ/MPa</td><td>δH/%</td><td>铸造方法</td><td>热处理状态</td><td>σ /MP</td><td>σp,γ/MPa</td><td>δ1</td></tr><tr><td>S</td><td>T4</td><td>195</td><td>110</td><td>4</td><td>J</td><td>T5</td><td>275</td><td>185</td><td></td></tr><tr><td>SB</td><td>T1</td><td>195</td><td>--</td><td>8</td><td>S</td><td>T6</td><td>235</td><td>205</td><td></td></tr><tr><td>J</td><td>T4</td><td>215</td><td colspan="2">8.5</td><td>S</td><td>T7</td><td>185</td><td>135</td><td>1.</td></tr><tr><td>S</td><td>f5</td><td>215</td><td>165</td><td>4</td><td>J</td><td>--</td><td>165</td><td></td><td></td></tr></table>

# 3.2.2.2 不同温度下单铸试棒的拉伸性能见表34。

表3-4  

<table><tr><td>热处理状态</td><td>铸造方法</td><td>θ/℃</td><td>σb&#x27;MPa</td><td>σPb.2&#x27;MPa</td><td>δ/%</td><td>热处理状态</td><td>铸造方法</td><td>θ/℃</td><td>σb&#x27;MPa</td><td>σPb.2&#x27;MPa</td></tr><tr><td rowspan="7">T1</td><td rowspan="5">S</td><td>20</td><td>196</td><td>108</td><td>5</td><td rowspan="5">T4</td><td rowspan="3">SB</td><td>210</td><td>147</td><td>147</td></tr><tr><td>100</td><td>177</td><td>-</td><td>9</td><td>20</td><td>127</td><td>20</td></tr><tr><td>150</td><td>157</td><td>-</td><td>18</td><td>-196</td><td>226</td><td>147</td></tr><tr><td>200</td><td>157</td><td>-</td><td>19</td><td rowspan="2">SB</td><td>-70</td><td>216</td><td>127</td></tr><tr><td>250</td><td>147</td><td>-</td><td>25</td><td>-96</td><td>245</td><td>226</td></tr><tr><td rowspan="2">SB</td><td>100</td><td>177</td><td>-</td><td>8</td><td rowspan="2">T6</td><td rowspan="2">SB</td><td>-70</td><td>226</td><td>206</td></tr><tr><td>150</td><td>167</td><td>-</td><td>17</td><td>-</td><td>-</td><td>-</td></tr></table>

# 3.2.2.3 不同温度下加热 $10000\mathrm{h}$ 后对T6和T7状态砂型铸件拉伸性能的影响见图3-1。

图片摘要：该图主要展示 3 4。
![](images/117b8a7fcdcdf5f9577472c5c0a5659c943d274284f94099a258a96d90bdc801.jpg)  
图3-1 试验温度对T6、T7状态砂型铸件拉伸性能的影响

# 3.2.2.4 不同壁厚铸件上切取试样的拉伸性能见表3-5。

表35  

<table><tr><td>铸造方法及热处理状态</td><td colspan="6">S,16</td><td colspan="5">1,16</td></tr><tr><td>断面厚度d/mm</td><td>3.2</td><td>3.2~6.1</td><td>6.4~12.7</td><td>12.7~19.1</td><td>19.1~25.1</td><td>3.2</td><td>3.2~6.1</td><td>6.4~12.7</td><td>12.7~19.1</td><td>19.1~25.1</td><td>3.2~6.1</td></tr><tr><td>σ1MPa</td><td>255</td><td>245</td><td>234</td><td>224</td><td>214</td><td>296</td><td>290</td><td>276</td><td>255</td><td>255</td><td>2</td></tr><tr><td>σ1MPa</td><td>176</td><td>169</td><td>162</td><td>155</td><td>148</td><td>214</td><td>207</td><td>207</td><td>200</td><td>194</td><td>1</td></tr><tr><td>δ/°</td><td>5.2</td><td>1.5</td><td>1.0</td><td>3.5</td><td>3.0</td><td>6.0</td><td>5.0</td><td>4.0</td><td>2.0</td><td>2.0</td><td>3.0</td></tr></table>

# 3.2.3 压缩性能 单铸试样室温下的压缩屈服强度见表3-6。

# 3.2.4 扭转和剪切性能 单铸试样室温下的剪切强度见表3-7。

表3-6  

<table><tr><td>铸造方法</td><td colspan="2">S</td><td colspan="2">J</td></tr><tr><td>热处理状态</td><td>T6</td><td>T7</td><td>T6</td><td>T7</td></tr><tr><td>σs, MPa</td><td>172</td><td>214</td><td>186</td><td>165</td></tr></table>

表3-7  

<table><tr><td>铸造方法</td><td colspan="2">S</td><td colspan="2">J</td></tr><tr><td>热处理状态</td><td>T6</td><td>T7</td><td>T6</td><td>T1</td></tr><tr><td>r/MPa</td><td>179</td><td>165</td><td>207</td><td>172</td></tr></table>

# 3.3 持久和蠕变性能

3.3.1 高温持久性能 见表3-8。  
3.3.2 高温蠕变性能 $\sigma_{\mathrm{g}}^{31} = 12\mathrm{MPa}^{\prime \prime}$

# 3.4 疲劳性能

3.4.1 高周疲劳 单铸试样在室温下的典型疲劳强度见表39。

表3-8  

<table><tr><td rowspan="2">铸造方法</td><td rowspan="2">热处理状态</td><td colspan="3">σ100,MPa</td></tr><tr><td>200℃</td><td>250℃</td><td>1</td></tr><tr><td>S</td><td>T5</td><td>59</td><td>14</td><td>2.5</td></tr></table>

表3-9  

<table><tr><td rowspan="2">构造方法</td><td rowspan="2">热处理状态</td><td rowspan="2">试验方法</td><td colspan="2">应力比</td><td rowspan="2">应力集中系数</td><td colspan="5">疲劳强度σ1&#x27;MPa</td></tr><tr><td colspan="2">R</td><td colspan="5">周期</td></tr><tr><td rowspan="3">S</td><td>Γ6</td><td rowspan="3">旋转弯曲</td><td rowspan="3">∞</td><td rowspan="3">-1</td><td rowspan="3">光滑K1=1</td><td>10</td><td>10°</td><td>10°</td><td>10°</td><td>10°</td></tr><tr><td>Γ6</td><td>-</td><td>-</td><td>-</td><td>-</td><td>-</td></tr><tr><td>Γ7</td><td>141</td><td>100</td><td>72</td><td>66</td><td>66</td></tr></table>

# 3.5 弹性性能

3.5.1 弹性模量 各种温度下的弹性模量见图3-2。  
3.5.2 切变模量 各种温度下的切变模量见图3-3。

3.5.3 泊松比 $\mu = 0.33$

图片摘要：该图主要展示 3 2 各种温度下的弹性模量。
![](images/811c7071b7be308f28b833e12d138c55fb70310f89d2a06ddc9b4809693e7f65.jpg)  
图3-2 各种温度下的弹性模量

图片摘要：该图主要展示 3 2 各种温度下的弹性模量。
![](images/2a2eee14166639b98ff8c0fa3d599f8e6bf99d5f3d0a2c01cb65785d433ab183.jpg)  
图3.3 各种温度下的切变模量

# 4 组织结构

# 4.1 相变温度

# 4.2 时间-温度组织转变曲线

4.3 合金组织结构 合金在非平衡状态下结晶的铸态组织是由 $\alpha-\mathrm{Al}+\mathrm{Si}+\mathrm{Mg},\mathrm{Si}$ 三相组成。由于合金中Fe的存在，有片状的 $\beta(\mathrm{Al}_{4}\mathrm{Fe}_{2}\mathrm{Si}_{2})$ 杂质相和骨骼状的 $\mathrm{Al}_{5}\mathrm{FeMg}_{1}\mathrm{S}_{16}$ 杂质相。共晶体中的Si相在变质后由片状或针状转变为颗粒状，在固溶处理后趋向球化 $\mathrm{Mg}_{2}\mathrm{Si}$ 相固溶处理时溶入 $\alpha-\mathrm{Al}$ 基体中。在时效时，呈弥散状介稳相(GPⅠ、GPⅡ或β)析出，是合金的主要强化相。二元共晶（ $\alpha-\mathrm{Al}+\mathrm{Mg},\mathrm{Si}-\mathrm{Si}$ )的熔化温度为 $550^{\circ}C$ 。二元共晶 $(\alpha\mathrm{Al}+\mathrm{Si})$ 的熔化温度为 $377^{\circ}C$ 。热处理过烧时引起Si相聚集变粗，并出现圆形或三角形共晶复熔组织。

# 5 工艺性能与要求

# 5.1 成形性能

5.1.1 合金浇注温度为 $680\sim 750^{\circ}C$   
5.1.2合金具有优良的铸造工艺性能， $700\mathrm{C}$ 用浇注砂型棒状试样测定的流动性为 $350\mathrm{m}^{\cdot}\mathrm{n}$ 环形试样热裂倾向试验不形成裂纹。线收缩率为 $1.1\% \sim 1.2\%$ ，体收缩率为 $3.7\% \sim 4.1\%$ 。  
5.1.3 合金具有高的气密性见表51。

表51  

<table><tr><td rowspan="2">铸造方法</td><td rowspan="2">热处理状态</td><td rowspan="2">试样厚度/mm</td><td colspan="2">气密性/MPa</td></tr><tr><td>带铸皮试样</td><td>表面加工试样</td></tr><tr><td rowspan="4">SB</td><td rowspan="4">T5</td><td>2.5</td><td>13.7(破裂)</td><td>4.9(破裂)</td></tr><tr><td>4.0</td><td>18.6(破裂)</td><td>13.7(破裂)</td></tr><tr><td>6.8</td><td>29.4(未破渗漏)</td><td>17.7(破裂)</td></tr><tr><td>8.0</td><td>29.4(未破渗漏)</td><td>24.5(破裂)</td></tr></table>

5.1.4 合金组织和力学性能因铸造浇注时的浇注温度、冷却条件、铸件断面厚度等因素的不同而有所不同。  
5.1.4.1 随铸造试样断面直径的增加其拉伸性能有所下降见图5-1。  
5.1.4.2 激冷铁对合金铸造试板拉伸性能的影响见图5-2，  
5.1.4.3 浇注温度对晶粒度的影响见图53。  
5.1.5 由于合金含氧量不同以及凝固时的冷却条件不同，造成不同等级的针孔缺陷，因而使合金力学性能有不同程度的降低。

图片摘要：该图主要展示 5 1 铸造试样直径对拉伸性能的影响。
![](images/903336f4e8950e1ba2e0a3a7713fa7e56369830f0bcdffcc8fc8d975a110e934.jpg)  
图5-1 铸造试样直径对拉伸性能的影响

图片摘要：该图主要展示 5 1 铸造试样直径对拉伸性能的影响。
![](images/0da9bb68a58c91a3a5e66c1edf9106d85edc4861c9fc88d04c0d87235bdde724.jpg)

图片摘要：该图主要展示 5 1 铸造试样直径对拉伸性能的影响。
![](images/ec9f5b5245582d8ea7eb681fc6ce2b013f640138dabb6708311c5ca14868bc87.jpg)
