Repository: C-zj02/CFD-claw

<div align="center">

**English** | [中文](#中文版) | [Français](README_FR.md) | [Русский](README_RU.md) | [हिन्दी](README_HI.md) | [العربية](README_AR.md) | [Português](README_PT.md)

# 🚀 Claude Code Python

**A Complete Python Reimplementation Based on Real Claude Code Source**

*From TypeScript Source → Rebuilt in Python with ❤️*

***
**🔥 Active Development • New Features Weekly 🔥**

</div>

***

## 🎯 What is This?

**Clawd Code** is a **complete Python rewrite** of Claude Code, based on the **real TypeScript source code**.

File: RAG-data/中国航空材料手册(第2版) 第4卷 钛合金 铜合金001-200.pdf-b4903744-8c00-4256-a6b1-ad96b4ae46a6.md (part 11 of 12)
# 中国航空机械手册
<table><tr><td>品 种</td><td>d/mm</td><td>状态</td><td>取样方向</td><td>θ/℃</td><td>G/GPa</td></tr><tr><td rowspan="3">棒 材</td><td rowspan="3">20</td><td>等温退火</td><td rowspan="3">L</td><td rowspan="3">20</td><td>46</td></tr><tr><td>双重退火</td><td>44</td></tr><tr><td>固溶时效</td><td>47</td></tr></table>

# 3.5.3 泊松比 见表3-24。

表3-24[1]  

<table><tr><td>品种</td><td>d/mm</td><td>状态</td><td>取样方向</td><td>θ/℃</td><td>μ</td></tr><tr><td>棒材</td><td>14</td><td>等温退火</td><td>L</td><td>20</td><td>0.30</td></tr></table>

# 3.6 断裂性能

# 3.6.1 断裂韧度 见表3-25。

表3-25[10.12]  

<table><tr><td>品种</td><td>d或δ/mm</td><td>状态</td><td>θ/℃</td><td>试样类型</td><td>取样方向</td><td>KIC/MPa √m</td></tr><tr><td rowspan="2">锻棒</td><td rowspan="2">120</td><td rowspan="2">双重退火</td><td rowspan="2">20</td><td rowspan="2">CT</td><td>L-R</td><td>49.8</td></tr><tr><td>C-R</td><td>43.7</td></tr><tr><td rowspan="2">框件</td><td rowspan="2">δ40×88</td><td>等温退火</td><td rowspan="2">20</td><td rowspan="2">CT</td><td rowspan="2">C-R</td><td>60.1</td></tr><tr><td>双重退火</td><td>54.2</td></tr><tr><td rowspan="3">框件(网篮组织)</td><td rowspan="3">δ40×88</td><td>等温退火</td><td rowspan="3">20</td><td rowspan="3">CT</td><td rowspan="3">C-R</td><td>76.8</td></tr><tr><td>双重退火</td><td>72.9</td></tr><tr><td>固溶时效</td><td>49.4</td></tr><tr><td>肩轴模锻件(网篮组织)</td><td>δ95×100×420</td><td>普通退火</td><td>20</td><td>CT</td><td>T-L</td><td>74.9</td></tr></table>

# 3.6.2 疲劳裂纹扩展速率

# 3.6.2.1 锻坯的室温 $\mathrm{da} / \mathrm{d}N - \Delta K$ 曲线见图3-3。

图片摘要：该图主要展示 3 25[10.12]。
![](images/0da28437e24f94059b0bd91a01330a979ccae96fd7dce96a4bdc80529f907fec.jpg)  
图3-3 TC6合金锻坯的室温 $\mathrm{da} / \mathrm{d}N - \Delta K$ 曲线[15]

材料品种：锻坯

材料规格： $\delta 17\mathrm{mm}$

热处理状态： $870^{\circ}\mathrm{C},1\mathrm{h}$ ，炉冷至 $650^{\circ}\mathrm{C},2\mathrm{h}$ ，空冷

材料强度： $\sigma_{\mathrm{b}} = 1082\mathrm{MPa}$

$$
\sigma_ {\mathrm {P 0 . 2}} = 1 0 5 8 \mathrm {M P a}
$$

取样方向：L-T

试样类型：CT $B = 10\mathrm{mm}$

$$
W = 2 5 \mathrm {m m}
$$

加载方式：轴向

应力比：0.1

试验频率： $0.5\mathrm{Hz}$

试验环境： $20^{\circ}\mathrm{C}$ ，空气

试样数：3

试验点数：41

拟合公式： $\mathrm{da} / \mathrm{d}N = C(\Delta K)^n$

$$
C = 1. 1 4 \times 1 0 ^ {- 1 5}
$$

$$
n = 7. 9 4
$$

# 3.6.2.2 锻棒的室温 $\mathrm{da} / \mathrm{d}N - \Delta K$ 曲线见图3-4。

图片摘要：该图片与材料品种：锻棒；材料规格：这部分内容相关。
![](images/054b711b7872565c910cab5676bf78a43d707ffb2ffd6f559e0179faa418a948.jpg)

材料品种：锻棒

材料规格： $d120\mathrm{mm}$

热处理状态： $880\mathrm{C}$ ，1.5h，空冷 $+550\mathrm{C},2\mathrm{h}$ ，空冷

材料强度： $\sigma_{\mathrm{b}} = 1160\mathrm{MPa}$

$$
\sigma_ {\mathrm {P 0 . 2}} = 1 0 9 5 \mathrm {M P a}
$$

取样方向：C-R

试样类型：CT $B = 10\mathrm{mm}$

$$
W = 4 0 \mathrm {m m}
$$

加载方式：轴向

应力比：0.1

试验频率： $10\mathrm{Hz}$

试验环境： $20^{\circ}\mathrm{C}$ ，空气

试样数：3

试验点数：146

拟合公式： $\mathrm{da} / \mathrm{d}N = C(\Delta K)^n$

$$
C = 1. 6 6 \times 1 0 ^ {- 9}
$$

$$
n = 3. 9 4 5 4 7
$$

图3-4 TC6合金锻棒的室温 $\mathrm{d}a / \mathrm{d}N - \Delta K$ 曲线[12]

# 4 组织结构

4.1 相变温度 $\alpha +\beta \rightarrow \beta$ 转变温度为 $980^{\circ}C\pm 20^{\circ}C$ 。  
4.2 时间-温度-组织转变曲线  
4.3 合金组织结构 合金在室温平衡状态下由 $\alpha$ 和 $\beta$ 相组成， $\beta$ 相的含量一般为 $15\% \sim 20\%$ [3]。当合金从 $\beta$ 相区快速冷却时，得到过饱和的马氏体 $\alpha'$ 相；从 $\alpha + \beta$ 相区上部（例如 $940^{\circ}\mathrm{C}$ ）快速冷却时得到初生 $\alpha$ 和 $\alpha'$ 相，并伴有少量的保留 $\beta$ 相，而在时效过程中 $\alpha'$ 和保留 $\beta$ 相都分解成 $\alpha$ 和 $\beta$ 相；若从 $\alpha + \beta$ 相区下部（例如 $850^{\circ}\mathrm{C}$ ）快速冷却，则得到初生 $\alpha$ 和亚稳定 $\beta$ 相，在时效过程中亚稳定 $\beta$ 相分解成弥散分布的 $\alpha$ 和 $\beta$ 相。当合金从 $\beta$ 相区慢冷下来时形成条状 $\alpha$ 和 $\beta$ 相；而从 $\alpha + \beta$ 相区慢冷下来则形成初生 $\alpha$ 相和转变 $\beta$ 。所谓的“转变 $\beta$ ”是指以相间存在的片状次生 $\alpha$ 和保留 $\beta$ 两种相。

# 5 工艺性能与要求

# 5.1 成形性能

5.1.1 变形抗力见表5-1。  
5.1.2 工艺塑性见图5-1。

表5-1[16]  

<table><tr><td rowspan="2">变形温度/℃</td><td colspan="4">以下变形速率(s-1)的最大变形抗力/MPa</td></tr><tr><td>10-2</td><td>1</td><td>10</td><td>10²</td></tr><tr><td>700</td><td>290</td><td>499</td><td>513</td><td>527</td></tr><tr><td>800</td><td>133</td><td>271</td><td>313</td><td>335</td></tr><tr><td>900</td><td>47</td><td>103</td><td>152</td><td>205</td></tr><tr><td>1000</td><td>28</td><td>57</td><td>91</td><td>115</td></tr><tr><td>1100</td><td>16</td><td>44</td><td>64</td><td>82</td></tr></table>

图片摘要：该图主要展示 5 1[16]。
![](images/0224cf970a0cae44d69032f9328671ced93fdc2e767ae9d315d75b9a16116fe9.jpg)  
图5-1 TC6合金棒材的工艺塑性[12]

5.1.3 超塑性能 TC6合金具有优异的超塑特性，呈细小等轴组织的材料在 $900^{\circ}\mathrm{C}$ 可获得的断后伸长率大于 $900\%$ [11]。

5.1.4 热变形工艺规范见表5-2。

表5-2[10,11,13]  

<table><tr><td>变形类型</td><td>加热温度/℃</td><td>终止温度/℃</td><td>一火变形量/%</td><td>变形类型</td><td>加热温度/℃</td><td>终止温度/℃</td><td>一火变形量/%</td></tr><tr><td>铸锭开坯</td><td>1100~1150</td><td>≥850</td><td>30~60</td><td>等温挤压</td><td>~940</td><td>-</td><td>-</td></tr><tr><td>坯料锻造</td><td>950~1050</td><td>≥800</td><td>40~70</td><td>棒材挤压</td><td>840~900</td><td>-</td><td>-</td></tr><tr><td>压力机模锻</td><td>930~950</td><td>≥800</td><td>40~70</td><td>棒材轧制</td><td>920~940</td><td>≥800</td><td>40~75</td></tr><tr><td>锻锤模锻</td><td>940~950</td><td>≥800</td><td>40~70</td><td>-</td><td>-</td><td>-</td><td>-</td></tr></table>

5.2 焊接性能 TC6合金可应用于焊接结构，一般采用钨极氩弧焊和电子束焊。但由于该合金属于高合金化的 $\alpha-\beta$ 型钛合金，对于焊接中的热循环反应较大，所以焊缝及其邻近区，可能发生不利的组织与性能变化，需要采用专门的热处理来消除或减小这种变化的影响。

5.2.1 氩弧焊和电子束焊的焊接规范见表5-3。

表5-3[1]  

<table><tr><td>焊接方法</td><td>δ/mm</td><td>U/kV</td><td>I/A</td><td>v/(m/min)</td></tr><tr><td rowspan="4">自动氩弧焊</td><td>10~15</td><td>-</td><td>170~200</td><td>11</td></tr><tr><td>4~5</td><td>-</td><td>175</td><td>11</td></tr><tr><td>2</td><td>-</td><td>180</td><td>30</td></tr><tr><td>3</td><td>-</td><td>180~185</td><td>13</td></tr><tr><td rowspan="2">电子束焊</td><td>4~5</td><td>28</td><td>0.035</td><td>0.5</td></tr><tr><td>10~15</td><td>28~30</td><td>0.11~0.17</td><td>0.58~0.83</td></tr></table>

5.2.2 氩弧焊焊接接头的室温力学性能见表5-4。

表5-4[1]  

<table><tr><td rowspan="2">δ/mm</td><td rowspan="2">填充材料</td><td rowspan="2">状态</td><td rowspan="2">σb/MPa</td><td>δ</td><td>ψ</td><td rowspan="2">akU®/(kJ/m2)</td><td rowspan="2">α/(°)</td><td colspan="2">HRC</td></tr><tr><td colspan="2">%</td><td>焊缝</td><td>过渡区</td></tr><tr><td rowspan="9">4~10</td><td rowspan="5">Ti-3Al</td><td>基体金属①</td><td>1079</td><td>13</td><td>41</td><td>471</td><td>28~34</td><td>-</td><td>-</td></tr><tr><td>焊接后</td><td>834</td><td>4</td><td>18</td><td>434</td><td>-</td><td>-</td><td>-</td></tr><tr><td>焊接+650℃,2h,空冷</td><td>765</td><td>4</td><td>19</td><td>216</td><td>25~30</td><td>35~36</td><td>46~47</td></tr><tr><td>焊接+700℃,2h,空冷</td><td>814</td><td>5</td><td>27</td><td>588</td><td>-</td><td>-</td><td>-</td></tr><tr><td>焊接+850℃,2h,空冷</td><td>736</td><td>5</td><td>33</td><td>294</td><td>38~40</td><td>26~28</td><td>37~38</td></tr><tr><td rowspan="4">Ti-4Al-1V-1Mo-2Zr</td><td>焊接后</td><td>1059</td><td>6</td><td>30</td><td>235</td><td>-</td><td>-</td><td>-</td></tr><tr><td>焊接+650℃,2h,空冷</td><td>1128</td><td>6</td><td>21</td><td>196</td><td>脆断</td><td>41~42</td><td>46~47</td></tr><tr><td>焊接+750℃,2h,空冷</td><td>1059</td><td>7</td><td>16</td><td>343</td><td>33~35</td><td>-</td><td>-</td></tr><tr><td>焊接+800℃,2h,空冷</td><td>1020</td><td>5</td><td>18</td><td>490</td><td>30~40</td><td>-</td><td>-</td></tr></table>

$①$ 经等温退火   
② 冲击试样的缺口开在焊缝过渡区上。

5.2.3 氙弧焊焊接头的 $400^{\circ}\mathrm{C}$ 力学性能见表5-5。

表5-5[1]  

<table><tr><td rowspan="2">δ/mm</td><td rowspan="2">填充材料</td><td rowspan="2">状态</td><td rowspan="2">σb/MPa</td><td rowspan="2">δ/%</td><td rowspan="2">ψ/%</td><td colspan="4">持久强度</td></tr><tr><td>σ/MPa</td><td>破断时间/h</td><td>δ/%</td><td>ψ/%</td></tr><tr><td rowspan="3">4~10</td><td rowspan="3">Ti-4Al-1V-1Mo-2Zr</td><td>基体金属①</td><td>834</td><td>14</td><td>38</td><td>716</td><td>500²</td><td>-</td><td>-</td></tr><tr><td rowspan="2">焊接+800℃,2h,空冷</td><td>716</td><td>5</td><td>31</td><td>667</td><td>504²</td><td>-</td><td>-</td></tr><tr><td>745</td><td>8</td><td>36</td><td>696</td><td>296</td><td>10</td><td>45</td></tr></table>

$①$ 经等温退火   
② 试样未断，取下。

5.2.4 电子束焊焊接接头的力学性能见表5-6。

表5-6[1]  

<table><tr><td rowspan="2">δ/mm</td><td rowspan="2">状态</td><td rowspan="2">θ/℃</td><td rowspan="2">σb/MPa</td><td rowspan="2">aKU2/(kJ/m2)</td><td rowspan="2">α/(°)</td><td colspan="2">持久强度</td></tr><tr><td>σ/MPa</td><td>试验时间/h</td></tr><tr><td rowspan="6">15</td><td rowspan="3">基体金属①</td><td>20</td><td>1049~1059</td><td>441~490</td><td>-</td><td>-</td><td>-</td></tr><tr><td>300</td><td>814~824</td><td>-</td><td>-</td><td>-</td><td>-</td></tr><tr><td>400</td><td>804~814</td><td>-</td><td>-</td><td>-</td><td>-</td></tr><tr><td rowspan="3">焊接+800℃,1h,空冷</td><td>20</td><td>1000~1010</td><td>196~343</td><td>-</td><td>-</td><td>-</td></tr><tr><td>300</td><td>765~775</td><td>-</td><td>-</td><td>-</td><td>-</td></tr><tr><td>400</td><td>736~765</td><td>-</td><td>-</td><td>736~755</td><td>285③</td></tr><tr><td rowspan="5">4</td><td rowspan="3">焊接+800℃,1h,空冷</td><td>20</td><td>1059~1079</td><td>353~392</td><td>32~40</td><td>-</td><td>-</td></tr><tr><td>300</td><td>883~892</td><td>-</td><td>-</td><td>-</td><td>-</td></tr><tr><td>400</td><td>785~834</td><td>-</td><td>-</td><td>785~804</td><td>168③</td></tr><tr><td>焊接+800℃,1h,空冷+300℃,500h</td><td>20</td><td>-</td><td>333~343</td><td>26~30</td><td>-</td><td>-</td></tr><tr><td>焊接+800℃,1h,空冷+400℃,500h</td><td>20</td><td>-</td><td>196~216</td><td>16~17</td><td>-</td><td>-</td></tr></table>

$①$ 经等温退火   
② 冲击试样的缺口开在焊缝中心。  
③ 试样未断，取下。

# 5.3 零件热处理工艺

5.3.1 保温时间 零件进行热处理时，保温时间按最大截面来确定：小于 $10\mathrm{mm}$ 时保温时间不超过 $30\mathrm{min}; 10 \sim 50\mathrm{mm}$ 为 $30 \sim 60\mathrm{min}$ ；大于 $50\mathrm{mm}$ 为 $1 \sim 2\mathrm{h}$ 。  
5.3.2 零件的放置 当进行多个大零件热处理时，零件不允许堆放，相互之间应留有一定的间隙，并保证整个零件都处在炉膛的均热区。  
5.3.3 零件的冷却 进行等温退火时，如果零件太大，应采用转炉或开炉门冷却，以免由于冷却速度过慢使金相组织粗大。进行双重退火时，第一次加热后的空冷，零件必须分散冷却，以免由于冷却速度太慢而影响组织性能（特别是降低抗拉强度）。  
5.3.4 淬透性 零件截面尺寸为 $40\sim 60\mathrm{mm}$ 时，可通过固溶时效处理达到有效的强化[2]。  
5.3.5 零件的清理 在空气炉中加热，温度超过 $550^{\circ}\mathrm{C}$ 时，热处理后的零件均应进行喷砂、酸洗或机械加工以清除表面氧化皮。  
5.4 表面处理工艺 见表5-7。

表5-7[1]  

<table><tr><td>名 称</td><td>工 艺 过 程</td><td>用 选</td></tr><tr><td>镀 铬</td><td>1.镀一层乳白色铬作底层;2.850~870℃,1h,真空处理;3.镀表面硬铬层</td><td>提高耐磨性</td></tr><tr><td>镀 银</td><td>1.镀镍(2~3μm)或镀铜(0.5~1μm)作底层;2.镀银3~6μm</td><td>使300℃以上工作的零件表面耐磨</td></tr><tr><td>渗 氮</td><td>在850~950℃加热,通入压力不高的氮</td><td>提高耐磨性</td></tr><tr><td>喷丸处理</td><td>在变压器油中用直径为2mm的钢丸处理8min</td><td>提高疲劳性能</td></tr></table>

# 5.5 切削加工与磨削性能

5.5.1 切削加工 该合金能够顺利进行切削加工。但由于钛合金的导热率低，切削时从零件上带走的热量较少，使刀头温度升高，加快了刀具的磨损；另外，切削时剪切角比较大，刀尖上的单位面积压力增大，也促使刀具磨损。因此，在切削过程中必须注意几点：切削速度低，比一般钢要低 $50\%$ [17]；切削深度和走刀量应适当加大；充分使用冷却液；合理地选用刀具材料和几何参数，并及时更换刀具。  
5.5.2 磨削加工 该合金能够进行磨削加工, 但由于磨面硬化性强, 加工性差, 容易产生烧伤和挤裂现象, 砂轮极易磨损。采用Q7S-1切削液使加工性有所改善, 并能进行内孔磨加工, 其表面粗糙度 $Ra$ 值为 $0.8\mu \mathrm{m}^{[17]}$ 。

# 6 功能考核试验

# 7 使用建议

建议在各种型号的飞机和发动机上选用TC6钛合金。

# 参考文献

1 索朗宁娜, 格拉祖诺夫著. 热强钛合金. 北京航空材料研究所译. 1979  
2 格拉祖诺夫, 莫依谢耶夫著. 结构钛合金. 国营洪都机械厂译. 1977  
3 安大锻造厂. TC6 钛合金棒材检验数据汇编. 1999  
4上海第五钢铁厂研究所. TC6钛合金棒材检验数据汇编. 1999  
5 北京航空材料研究所主编. 航空发动机设计用材料数据手册. 1990  
6 上海钢铁研究所. TC6 钛合金等温锻造锻件和盘件检验数据汇编. 1999  
7抚顺钢厂研究所.TC6钛合金棒材检验数据汇编.1986  
8 北京航空材料研究所. TC6 钛合金叶片研究总结. 1984  
9 上海第五钢铁厂研究所. TC6 钛合金饼材试制总结. 1983  
10 北京航空材料研究所. TC6 钛合金应用研究总结. 1983  
11上海钢铁研究所.TC6钛合金作动筒简体等温挤压工艺研究.1984  
12 北京航空材料研究院. TC6 钛合金棒材及锻件性能数据汇编. 2001  
13抚顺钢厂，北京有色金属研究总院.TC6钛合金研究报告.1983  
14 北京有色金属研究总院,抚顺钢厂.TC6钛合金的热稳定性研究.1984  
15 北京航空材料研究所. TC6 钛合金性能数据汇编. 1986  
16 AHOIIKHH HΦ,EPMaHOK M 3. IIOJIyΦa6pHKaTbI n3 THraHOBbIX CIIJaBOB. MoCKBa: OHTI BIJIC,1996.161

17 红湖机械厂. 对 TC6 钛合金机械加工性的评价. 1993

编写 王庆如 朱知寿

审校 庞克昌

# TC11

# 1 概述

TC11合金是一种综合性能良好的 $\alpha-\beta$ 型热强钛合金，在 $500^{\circ}\mathrm{C}$ 以下有优异的热强性能（高温强度、蠕变抗力等），并且具有较高室温强度。该合金还具有良好的热加工工艺性（包括常规工艺性能和超塑性），可以进行焊接和各种方式的机加工。目前，随着TC11合金应用的不断扩大，该合金的 $\beta$ 热处理及等温锻已获得迅速的发展。

该合金主要用于制造航空发动机的压气机盘、叶片、鼓筒等零件，也可用于制造飞机结构件。通过 $\alpha+\beta$ 区热变形和 $\alpha+\beta$ 区热处理，获得的TC11合金的最高长期工作温度为 $500^{\circ}\mathrm{C}$ 。生产的半成品有棒材、锻件、模锻件和铸件等。

1.1 材料牌号 TC11。  
1.2 相近牌号 BT9(俄罗斯),BT9JI(俄罗斯)。  
1.3 材料的技术标准

GB/T3620.1—1994 《钛及钛合金牌号和化学成分》

GB/T3620.2—1994《钛及钛合金加工产品化学成分及成分允许偏差》

GB/T2965—1996 《钛及钛合金棒材》

GJB 494—1988《航空发动机压气机叶片用TC11钛合金棒材》

GJB 2218—1994 《航空用钛及钛合金棒材和锻坯规范》

GJB 2220—1994 《航空发动机用钛合金饼、环坯规范》

GJB 2744—1996 《航空用钛及钛合金自由锻件和模锻件规范》

HB 5263-1995 《TC11 钛合金压气机盘模锻件》

HB 7238-1995 《钛合金环形锻件》

OCT1 90173—1975 《钛合金轧制棒材技术要求》

OCT1 90000—1970 《钛合金模锻件和锻件》

1.4 化学成分 GB/T 3620.1—1994、GJB 494—1988、GJB 2220—1994 和 HB 5263—1995 规定的化学成分见表 1-1。

表1-1  
$\%$   

<table><tr><td colspan="5">合 金 元 素</td><td colspan="7">杂质 不大于</td></tr><tr><td rowspan="2">Al</td><td rowspan="2">Mo</td><td rowspan="2">Zr</td><td rowspan="2">Si</td><td rowspan="2">Ti</td><td rowspan="2">Fe</td><td rowspan="2">C</td><td rowspan="2">N</td><td rowspan="2">H</td><td rowspan="2">O</td><td colspan="2">其他元素\( ^{②} \)</td></tr><tr><td>单一</td><td>总和</td></tr><tr><td>5.8~7.0</td><td>2.8~3.8</td><td>0.8~2.0</td><td>0.20~0.35</td><td>余量</td><td>0.25</td><td>0.10</td><td>0.05</td><td>\( 0.012^{①} \)</td><td>0.15</td><td>0.10</td><td>\( 0.40^{③} \)</td></tr></table>

$①$ GJB2220—1994规定 $\pmb {w}(\mathbf{H})\leqslant 0.010\%$   
② 产品出厂时供方可不检验其他元素，用户要求并在合同中注明时应予以检验。  
③ GJB 494—1988、GJB 2220—1994 和 HB 5263—1995 规定其他元素总和 $\leqslant 0.30\%$ 。

# 1.5 热处理制度

1.5.1 双重退火 $950^{\circ} \mathrm{C}, 1 \sim 2 \mathrm{~h}$ , 空冷 $+530^{\circ} \mathrm{C}, 6 \mathrm{~h}$ , 空冷。首次退火温度允许在 $\beta$ 相变点以下 $30 \sim$

$50^{\circ}\mathrm{C}$ 范围内作适当调整。首次退火保温时间根据最大截面厚度来确定： $25\mathrm{mm}$ 以下为1h； $26\sim 50\mathrm{mm}$ 为1.5h; $51\sim 75\mathrm{mm}$ 为2h。

1.5.2 去应力退火 $530\sim 580^{\circ}\mathrm{C},0.5\sim 6\mathrm{h}$ ，空冷或炉冷。

1.6 品种规格与供应状态 见表1-2。

表1-2  

<table><tr><td>技术标准</td><td>品种</td><td>d或δ/mm</td><td>供应状态</td></tr><tr><td rowspan="2">GB/T 2965-1996</td><td rowspan="2">棒材</td><td>8~200</td><td>R,M</td></tr><tr><td>8~20</td><td>Y,M</td></tr><tr><td>GJB 494-1988</td><td>棒材</td><td>≤70</td><td>R</td></tr><tr><td rowspan="3">GJB 2218-1994</td><td>棒材</td><td>21~220</td><td>R</td></tr><tr><td>饼坯</td><td>d(340~600)×(38~110)</td><td>R</td></tr><tr><td>环坯</td><td>d(340~600)/d(110~260)×(38~110)</td><td>R</td></tr><tr><td rowspan="2">GJB 2220-1994</td><td>饼坯</td><td>d(340~600)×(38~110)</td><td>R</td></tr><tr><td>环坯</td><td>d(340~600)/d(110~260)×(38~110)</td><td>R</td></tr><tr><td>GJB 2744-1996</td><td>自由锻件、模锻件</td><td>m≤60kg</td><td>R,M</td></tr><tr><td>HB 5263-1995</td><td>盘模锻件</td><td>-</td><td>M</td></tr><tr><td>HB 7238-1995</td><td>环形锻件</td><td>m≤60kg</td><td>M</td></tr></table>

1.7 熔炼与铸造工艺 合金应经过两次以上真空自耗电极电弧炉熔炼。

1.8 应用概况与特殊要求 该合金已用于制造涡喷发动机压气机盘、叶片等多种航空零件。由于热稳定性和蠕变的限制，该合金在 $450^{\circ}\mathrm{C}$ 下允许的工作时间为6000h，在 $500^{\circ}\mathrm{C}$ 下允许的工作时间为 $500\mathrm{h}^{[1]}$ 。

# 2 物理及化学性能

# 2.1 热性能

2.1.1 热导率 见表2-1。

表2-1[2]   

<table><tr><td>θ/℃</td><td>107</td><td>200</td><td>303</td><td>414</td><td>504</td><td>603</td><td>709</td><td>797</td><td>890</td></tr><tr><td>λ/(W/(m·°C))</td><td>6.3</td><td>7.5</td><td>9.2</td><td>10.5</td><td>12.1</td><td>13.0</td><td>14.2</td><td>15.5</td><td>17.2</td></tr></table>

2.1.2 比热容 见表2-2。

表 2-2[2]  

<table><tr><td>θ/℃</td><td>300</td><td>400</td><td>500</td><td>600</td><td>700</td><td>800</td></tr><tr><td>c/(J/(kg·℃))</td><td>605</td><td>654</td><td>712</td><td>766</td><td>795</td><td>840</td></tr></table>

2.1.3 线膨胀系数 见表2-3。

2.1.4 密度 $\rho = 4.48\mathrm{g / cm}^{3[3]}$

表 2-3[2]  

<table><tr><td>θ/℃</td><td>20~100</td><td>20~200</td><td>20~300</td><td>20~400</td><td>20~500</td><td>20~600</td><td>20~700</td></tr><tr><td>α1/10-6C-1</td><td>9.3</td><td>9.3</td><td>9.5</td><td>9.7</td><td>10.0</td><td>10.2</td><td>10.4</td></tr></table>

2.2 电性能 电阻率见表2-4。

表 2-4[1,2]  

<table><tr><td>θ/℃</td><td>20</td><td>100</td><td>200</td><td>300</td><td>400</td><td>500</td><td>600</td><td>700</td><td>800</td><td>900</td></tr><tr><td>ρ/(μΩ·m)</td><td>1.71</td><td>1.85</td><td>1.89</td><td>1.92</td><td>1.95</td><td>2.02</td><td>1.99</td><td>1.94</td><td>1.92</td><td>1.90</td></tr></table>

# 2.3 磁性能 无磁性。

# 2.4 化学性能

# 2.4.1 抗氧化性能 优于TC4合金。

2.4.2 耐腐蚀性能 该合金具有良好的耐腐蚀性。与一些钛合金相仿, 对热盐应力也存在着一定的敏感性。图2-1表明, TC11合金试样(工作直径 $5\mathrm{mm}$ , 经表面化学抛光)喷涂 $0.1\mathrm{mg/cm}^2$ 的 $\mathrm{NaCl}$ 后, 在不同温度和应力下热暴露 $100\mathrm{h}$ 后的室温拉伸塑性均有不同程度的降低。因此, 零件处在热盐应力腐蚀的环境时, 还应考虑这一限制因素。对零件表面进行阳极化处理能有效地提高该合金的抗热盐应力腐蚀能力。

图片摘要：该图主要展示 2 1 表面涂盐的TC11合金试样在不同温度和应力下暴露 后的室温拉伸塑性[3]。
![](images/cf211f80f28854e791e621dc609edff4f51f7ab07503e31da3cf604011206f99.jpg)  
图2-1 表面涂盐的TC11合金试样在不同温度和应力下暴露 $100\mathrm{h}$ 后的室温拉伸塑性[3]

# 3 力学性能

# 3.1 技术标准规定的性能 见表3-1。

表3-1  

<table><tr><td rowspan="3">技术标准</td><td rowspan="3">品种</td><td rowspan="3">d或δ/mm</td><td rowspan="3">状态</td><td rowspan="3">取样方向</td><td colspan="6">室温</td></tr><tr><td rowspan="2">σb/MPa</td><td>σP0.2/MPa</td><td>δ5/%</td><td>ψ/%</td><td>akU/(kJ/m2)</td><td rowspan="2">HBSd/mm</td></tr><tr><td colspan="4">不小于</td></tr><tr><td>GB/T 2965-1996</td><td>棒材</td><td>≤90</td><td rowspan="9">双重退火①</td><td>L</td><td>≥1030</td><td>900</td><td>10</td><td>25</td><td>-</td><td>-</td></tr><tr><td>GJB 494-1988</td><td>棒材</td><td>≤70</td><td>L</td><td>1030~1225</td><td>930</td><td>9</td><td>30</td><td>295</td><td>3.2~3.7</td></tr><tr><td rowspan="3">GJB 2218-1994</td><td rowspan="2">棒材</td><td>21~100</td><td>L</td><td>≥1030</td><td>910</td><td>9</td><td>30</td><td>-</td><td>-</td></tr><tr><td>&gt;100~150</td><td>L</td><td>≥1030</td><td>910</td><td>8</td><td>23</td><td>-</td><td>-</td></tr><tr><td>饼坯、环坯</td><td>δ38~110</td><td>C</td><td>≥1030</td><td>910</td><td>8</td><td>23</td><td>-</td><td>-</td></tr><tr><td>GJB 2220-1994</td><td>饼坯、环坯</td><td>δ38~110m≤60kg</td><td>C</td><td>1060~1230</td><td>910</td><td>8</td><td>23</td><td>295</td><td>3.2~3.7</td></tr><tr><td>GJB 2744-1996</td><td>锻件、模锻件</td><td>m≤60kg</td><td>L@</td><td>≥1030</td><td>910</td><td>8</td><td>23</td><td>295</td><td>3.2~3.7</td></tr><tr><td>HB 5263-1995</td><td>盘模锻件</td><td>-</td><td>C</td><td>1030~1230</td><td>885</td><td>8</td><td>23</td><td>295</td><td>3.2~3.7</td></tr><tr><td>HB 7238-1995</td><td>环形锻件</td><td>m≤60kg</td><td>C</td><td>1030~1225</td><td>885</td><td>8</td><td>23</td><td>295</td><td>3.2~3.7</td></tr></table>

续表 3-1  

<table><tr><td rowspan="3">技术标准</td><td rowspan="3">品种</td><td colspan="5">500℃</td><td colspan="3">热稳定性③</td></tr><tr><td>σb/MPa</td><td>δs/%</td><td>ψ/%</td><td>σ100/MPa</td><td>σ35/MPa</td><td>σb/MPa</td><td>δs/%</td><td>ψ/%</td></tr><tr><td colspan="8">不 小 于</td></tr><tr><td>GB/T 2965-1996</td><td>棒材</td><td>685</td><td>-</td><td>-</td><td>-</td><td>640④</td><td>-</td><td>-</td><td>-</td></tr><tr><td>GJB 494-1988</td><td>棒材</td><td>685</td><td>12</td><td>45</td><td>590</td><td>-</td><td>1030</td><td>9</td><td>25</td></tr><tr><td>GJB 2220-1994</td><td>饼坯、环坯</td><td>715</td><td>12</td><td>40</td><td>-</td><td>640④</td><td>1060</td><td>8</td><td>20</td></tr><tr><td>GJB 2744-1996</td><td>锻件、模锻件</td><td>715</td><td>12</td><td>40</td><td>-</td><td>640④</td><td>1030</td><td>8</td><td>20</td></tr><tr><td>HB 5263-1995</td><td>盘模锻件</td><td>685</td><td>12</td><td>40</td><td>-</td><td>640④</td><td>1030</td><td>8</td><td>20</td></tr><tr><td>HB 7238-1995</td><td>环形锻件</td><td>685</td><td>12</td><td>40</td><td>-</td><td>640④</td><td>1030</td><td>8</td><td>20</td></tr></table>

① 榷材和饼坯均在切成试样后进行双重退火，而锻件和模锻件则在制件双重退火后再切取试样。  
② 采用横向或短横向试样测得的 $\delta_{5}$ 和 $\psi$ 值允许比规定的纵向值低 $20\%$ 。  
③ 热稳定试验方法是，最终机械加工成试样后，进行 $500^{\circ}\mathrm{C}, 100\mathrm{h}$ 热暴露，然后进行室温拉伸。  
④ 未满足 $\sigma_{35} \geqslant 640\mathrm{MPa}$ 的要求时，可再用 $\sigma_{190} = 590\mathrm{MPa}$ 测定，持久断裂时间超过 $100\mathrm{h}$ 时仍作为合格。

# 3.2 室温及各种温度下的力学性能

# 3.2.1 硬度 室温硬度 $\mathrm{HRC}27\sim 30^{[1]}$ ；HBS见表3-2。

表3-2[1~13]  

<table><tr><td>品种</td><td>d/mm</td><td>状态</td><td>θ/℃</td><td>HBS</td></tr><tr><td>棒材</td><td>18~45</td><td rowspan="3">双重退火</td><td rowspan="3">20</td><td>343</td></tr><tr><td>饼坯、环坯</td><td>-</td><td>326</td></tr><tr><td>盘模锻件</td><td>-</td><td>331</td></tr></table>

# 3.2.2 拉伸性能

# 3.2.2.1 棒材的拉伸性能统计值见表3-3。

表3-3[14]  

<table><tr><td colspan="3">技 术 标 准</td><td colspan="9">GJB 494-1988</td></tr><tr><td colspan="3">品 种</td><td colspan="9">棒 材</td></tr><tr><td colspan="3">规 格</td><td colspan="9">18~45mm</td></tr><tr><td colspan="3">状态</td><td colspan="9">950℃,1h,空冷+530℃,6h,空冷</td></tr><tr><td>θ/℃</td><td>取样方向</td><td>拉伸性能</td><td>S</td><td>-3σ</td><td>A</td><td>B</td><td>X̄</td><td>s</td><td>Cv</td><td>n</td><td>炉批数</td></tr><tr><td rowspan="4">20</td><td rowspan="4">L</td><td>σb/MPa</td><td>1030</td><td>1015</td><td>1040</td><td>1075</td><td>1119</td><td>31</td><td>0.029</td><td>212</td><td>106</td></tr><tr><td>σP0.2/MPa</td><td>930</td><td>865</td><td>895</td><td>940</td><td>998</td><td>40</td><td>0.040</td><td>208</td><td>104</td></tr><tr><td>δs/%</td><td>9</td><td>-</td><td>-</td><td>-</td><td>18.0</td><td>1.6</td><td>0.088</td><td>212</td><td>106</td></tr><tr><td>ψ/%</td><td>30</td><td>-</td><td>-</td><td>-</td><td>45</td><td>5.6</td><td>0.124</td><td>212</td><td>106</td></tr><tr><td rowspan="3">500</td><td rowspan="3">L</td><td>σb/MPa</td><td>685</td><td>725</td><td>745</td><td>770</td><td>806</td><td>24</td><td>0.030</td><td>212</td><td>106</td></tr><tr><td>δs/%</td><td>12</td><td>-</td><td>-</td><td>-</td><td>20.8</td><td>1.8</td><td>0.086</td><td>212</td><td>106</td></tr><tr><td>ψ/%</td><td>45</td><td>-</td><td>-</td><td>-</td><td>63.5</td><td>4.7</td><td>0.074</td><td>212</td><td>106</td></tr></table>

# 3.2.2.2 试验温度对棒材拉伸性能的影响见图3-1～图3-4。

图片摘要：该图主要展示 3 3[14]。
![](images/0f7e999f847273a8bd123f6a7eaa91f7bb22907799ddcf22fcb1e257f25b5167.jpg)  
图3-1 试验温度对TC11合金棒材抗拉强度的影响[14]

图片摘要：该图主要展示 3 1 试验温度对TC11合金棒材抗拉强度的影响[14]。
![](images/fa9730120dab94345d81b232ea0bccd96c763a1752d94ff6d1f3727add38eae0.jpg)  
图3-2 试验温度对TC11合金棒材屈服强度的影响[14]

图片摘要：该图主要展示 3 2 试验温度对TC11合金棒材屈服强度的影响[14]。
![](images/e5592a4634335581378baac16df7578eda87c600a6b2d16cda4247e6fee17711.jpg)  
图3-3 试验温度对TC11合金棒材断后伸长率的影响[14]

图片摘要：该图主要展示 3 3 试验温度对TC11合金棒材断后伸长率的影响[14]。
![](images/3dd2bbfc61e16ef2fe0eb81261257edd4af06717585f2e99abf35afeb902a25b.jpg)  
图3-4 试验温度对TC11合金棒材断面收缩率的影响[14]

# 3.2.2.3 盘模锻件的室温拉伸性能统计值见表3-4。

表3-4[14]  

<table><tr><td colspan="3">技术标准</td><td colspan="9">HB 5263-1995</td></tr><tr><td colspan="3">品种</td><td colspan="9">盘模锻件</td></tr><tr><td colspan="3">规格</td><td colspan="9">m=30~50kg</td></tr><tr><td colspan="3">状态</td><td colspan="9">950℃,2h,空冷+530℃,6h,空冷</td></tr><tr><td>θ/℃</td><td>取样方向</td><td>拉伸性能</td><td>S</td><td>-3σ</td><td>A</td><td>B</td><td>X̄</td><td>s</td><td>CV</td><td>n</td><td>炉批数</td></tr><tr><td rowspan="4">20</td><td rowspan="4">C</td><td>σb/MPa</td><td>1030</td><td>990</td><td>1010</td><td>1040</td><td>1076</td><td>25</td><td>0.023</td><td>126</td><td>63</td></tr><tr><td>σP0.2/MPa</td><td>885</td><td>825</td><td>865</td><td>915</td><td>980</td><td>45</td><td>0.046</td><td>150</td><td>69</td></tr><tr><td>δ5/%</td><td>8</td><td>-</td><td>-</td><td>-</td><td>15.7</td><td>1.9</td><td>0.121</td><td>180</td><td>84</td></tr><tr><td>ψ/%</td><td>23</td><td>-</td><td>-</td><td>-</td><td>40.0</td><td>5.2</td><td>0.130</td><td>180</td><td>84</td></tr></table>

# 3.2.2.4 试验温度对盘模锻件拉伸性能的影响见图3-5～图3-8。

图片摘要：该图主要展示 3 4[14]。
![](images/4c02bad4cc03b85dd81b54e3d0edf6429dc6ac0c656a41d3af5aa9650c2fd776.jpg)  
图3-5 试验温度对TC11合金盘模锻件抗拉强度的影响[14]

图片摘要：该图主要展示 3 5 试验温度对TC11合金盘模锻件抗拉强度的影响[14]。
![](images/414375617c04f2308bf17ba3cc22638a50413ecc1b223907b40e78eaa9d7b69b.jpg)  
图3-6 试验温度对TC11合金盘模锻件屈服强度的影响[14]

图片摘要：该图主要展示 3 6 试验温度对TC11合金盘模锻件屈服强度的影响[14]。
![](images/53e9a71e4e834644934eedc6e3c005b34ce098694ae52b5572c99a01ec500ceb.jpg)  
图3-7 试验温度对TC11合金盘模锻件断后伸长率的影响[14]

图片摘要：该图主要展示 3 7 试验温度对TC11合金盘模锻件断后伸长率的影响[14]。
![](images/3bb63ed17eecaf13aea592d62e6674cb129fc56235828b2d19bc317c11315965.jpg)  
图3-8 试验温度对TC11合金盘模锻件断面收缩率的影响[14]

# 3.2.2.5 饼坯的拉伸性能统计值见表3-5。

表3-5[14]  

<table><tr><td colspan="3">技术标准</td><td colspan="6">GJB 2220-1994</td></tr><tr><td colspan="3">品种</td><td colspan="6">饼坯</td></tr><tr><td colspan="3">规格</td><td colspan="6">m=30~50kg</td></tr><tr><td colspan="3">状态</td><td colspan="6">950℃,2h,空冷+530℃,6h,空冷</td></tr><tr><td>θ/℃</td><td>取样方向</td><td>拉伸性能</td><td>S</td><td>X̄</td><td>s</td><td>Cv</td><td>n</td><td>炉批数</td></tr><tr><td rowspan="4">20</td><td rowspan="4">C</td><td>σb/MPa</td><td>1030</td><td>1109</td><td>32</td><td>0.029</td><td>118</td><td>39</td></tr><tr><td>σP0.2/MPa</td><td>910</td><td>1108</td><td>33</td><td>0.033</td><td>118</td><td>39</td></tr><tr><td>δ5/%</td><td>8</td><td>15.0</td><td>1.8</td><td>0.120</td><td>118</td><td>39</td></tr><tr><td>ψ/%</td><td>23</td><td>41.3</td><td>5.3</td><td>0.128</td><td>118</td><td>39</td></tr><tr><td rowspan="3">500</td><td rowspan="3">C</td><td>σb/MPa</td><td>715</td><td>789</td><td>30</td><td>0.038</td><td>118</td><td>39</td></tr><tr><td>δ5/%</td><td>12</td><td>17.4</td><td>2.2</td><td>0.126</td><td>118</td><td>39</td></tr><tr><td>ψ/%</td><td>40</td><td>60.1</td><td>6.6</td><td>0.110</td><td>118</td><td>39</td></tr></table>

# 3.2.2.6 叶片锻件的拉伸性能统计值见表3-6。

表3-6[14]  

<table><tr><td colspan="3">技术标准</td><td colspan="9">Q/W 13Y4024</td></tr><tr><td colspan="3">品种</td><td colspan="9">叶片锻件</td></tr><tr><td colspan="3">规格</td><td colspan="9">-</td></tr><tr><td colspan="3">状态</td><td colspan="9">950℃,1h,空冷+530℃,6h,空冷</td></tr><tr><td>θ/℃</td><td>取样方向</td><td>拉伸性能</td><td>S</td><td>-3σ</td><td>A</td><td>B</td><td>X̄</td><td>s</td><td>CV</td><td>n</td><td>炉批数</td></tr><tr><td rowspan="4">20</td><td rowspan="4">L</td><td>σb/MPa</td><td>1030</td><td>-</td><td>-</td><td>-</td><td>1103</td><td>45</td><td>0.041</td><td>248</td><td>151</td></tr><tr><td>σP0.2/MPa</td><td>-</td><td>880</td><td>910</td><td>915</td><td>1003</td><td>36</td><td>0.036</td><td>248</td><td>151</td></tr><tr><td>δ5/%</td><td>9</td><td>-</td><td>-</td><td>-</td><td>17.0</td><td>2.4</td><td>0.141</td><td>248</td><td>151</td></tr><tr><td>ψ/%</td><td>30</td><td>-</td><td>-</td><td>-</td><td>48.5</td><td>4.4</td><td>0.091</td><td>248</td><td>151</td></tr><tr><td rowspan="4">500</td><td rowspan="4">L</td><td>σb/MPa</td><td>735</td><td>685</td><td>700</td><td>725</td><td>757</td><td>21</td><td>0.028</td><td>124</td><td>62</td></tr><tr><td>σP0.2/MPa</td><td>-</td><td>-</td><td>-</td><td>-</td><td>586</td><td>23</td><td>0.039</td><td>92</td><td>46</td></tr><tr><td>δ5/%</td><td>12</td><td>-</td><td>-</td><td>-</td><td>17.0</td><td>2.1</td><td>0.111</td><td>248</td><td>150</td></tr><tr><td>ψ/%</td><td>50</td><td>-</td><td>-</td><td>-</td><td>48.5</td><td>4.2</td><td>0.070</td><td>248</td><td>150</td></tr></table>

# 3.2.2.7 各种温度下的拉伸性能见表3-7。

表3-7[2,6,11,15]  

<table><tr><td>品 种</td><td>d或δ/mm</td><td>状态</td><td>取样方向</td><td>θ/℃</td><td>σb/MPa</td><td>σP0.2/MPa</td><td>δ5/%</td><td>ψ/%</td></tr><tr><td rowspan="11">棒 材</td><td rowspan="11">20</td><td rowspan="11">双重退火</td><td rowspan="11">L</td><td>20</td><td>1114</td><td>1014</td><td>17.6</td><td>52.1</td></tr><tr><td>100</td><td>1030</td><td>920</td><td>16.8</td><td>47.1</td></tr><tr><td>200</td><td>943</td><td>796</td><td>18.0</td><td>50.2</td></tr><tr><td>300</td><td>843</td><td>652</td><td>18.8</td><td>48.0</td></tr><tr><td>400</td><td>809</td><td>633</td><td>17.2</td><td>51.7</td></tr><tr><td>450</td><td>804</td><td>616</td><td>22.0</td><td>58.0</td></tr><tr><td>500</td><td>780</td><td>593</td><td>22.4</td><td>59.0</td></tr><tr><td>550</td><td>739</td><td>579</td><td>25.6</td><td>65.0</td></tr><tr><td>600</td><td>637</td><td>544</td><td>32.5</td><td>71.5</td></tr><tr><td>700</td><td>378</td><td>298</td><td>65.0</td><td>80.0</td></tr><tr><td>800</td><td>188</td><td>153</td><td>115.3</td><td>97.5</td></tr><tr><td rowspan="4">饼 坯</td><td rowspan="4">400×83</td><td rowspan="4">双重退火</td><td rowspan="4">C</td><td>20</td><td>1079</td><td>968</td><td>16.0</td><td>44.2</td></tr><tr><td>350</td><td>866</td><td>669</td><td>15.6</td><td>53.4</td></tr><tr><td>450</td><td>823</td><td>623</td><td>18.3</td><td>58.8</td></tr><tr><td>500</td><td>788</td><td>604</td><td>20.2</td><td>65.7</td></tr><tr><td rowspan="4">环 坯</td><td rowspan="4">460/250×90</td><td rowspan="4">双重退火</td><td rowspan="4">C</td><td>20</td><td>1074</td><td>-</td><td>16.6</td><td>46.6</td></tr><tr><td>350</td><td>834</td><td>-</td><td>14.3</td><td>50.6</td></tr><tr><td>450</td><td>799</td><td>-</td><td>17.1</td><td>57.2</td></tr><tr><td>500</td><td>786</td><td>-</td><td>19.9</td><td>63.3</td></tr><tr><td rowspan="4">盘模锻件</td><td rowspan="4">500×62</td><td rowspan="4">双重退火</td><td rowspan="4">C</td><td>20</td><td>1066</td><td>-</td><td>16.2</td><td>42.6</td></tr><tr><td>350</td><td>806</td><td>-</td><td>17.8</td><td>48.6</td></tr><tr><td>450</td><td>759</td><td>-</td><td>15.0</td><td>52.8</td></tr><tr><td>500</td><td>773</td><td>-</td><td>17.3</td><td>53.6</td></tr></table>

# 3.2.2.8 饼坯和盘模锻件不同部位和取向的室温拉伸性能见表3-8。

表3-8[3,6]  

<table><tr><td>品种</td><td>状态</td><td>部位</td><td>δ/mm</td><td>取样方向</td><td>σb/MPa</td><td>σP0.2/MPa</td><td>δ5/%</td><td>ψ/%</td></tr><tr><td rowspan="3">饼坯</td><td rowspan="3">双重退火</td><td rowspan="3">外缘</td><td rowspan="3">83</td><td>C</td><td>1089</td><td>968</td><td>16.0</td><td>44.2</td></tr><tr><td>R</td><td>1073</td><td>951</td><td>17.0</td><td>43.2</td></tr><tr><td>轴向</td><td>1090</td><td>959</td><td>11.8</td><td>42.0</td></tr><tr><td rowspan="7">盘模锻件</td><td rowspan="7">双重退火</td><td rowspan="3">轮缘</td><td rowspan="3">62</td><td>C</td><td>1062</td><td>966</td><td>16.3</td><td>43.8</td></tr><tr><td>R</td><td>1062</td><td>941</td><td>14.9</td><td>49.1</td></tr><tr><td>轴向</td><td>1068</td><td>957</td><td>10.9</td><td>38.6</td></tr><tr><td rowspan="2">轮辐</td><td rowspan="2">20</td><td>C</td><td>1067</td><td>979</td><td>12.5</td><td>40.0</td></tr><tr><td>R</td><td>1069</td><td>967</td><td>13.1</td><td>49.3</td></tr><tr><td rowspan="2">轮毂</td><td rowspan="2">62</td><td>C</td><td>1091</td><td>941</td><td>15.5</td><td>47.4</td></tr><tr><td>轴向</td><td>1072</td><td>947</td><td>12.3</td><td>47.8</td></tr></table>

# 3.2.2.9 棒材的拉伸应力-应变曲线见图3-9。

# 3.2.2.10 盘模锻件的拉伸应力-应变曲线见图3-10。

图片摘要：该图主要展示 3 8[3,6]。
![](images/9231399fc75f5bcafddea78f40c42bcc9acd9805576b5f6522e6d4dae12a9734.jpg)  
图3-9 TC11合金棒材的拉伸应力-应变曲线[14]

图片摘要：该图主要展示 3 9 TC11合金棒材的拉伸应力 应变曲线[14]。
![](images/0f6fc7c8c62b104ec5578142c27352aae20c8ffa04cb55af8254d1d70774edc9.jpg)  
图3-10 TC11合金盘模锻件的拉伸应力-应变曲线[14]

# 3.2.3 压缩性能

# 3.2.3.1 榜材的压缩屈服强度见表3-9。

3.2.3.2 棒材的压缩应力-应变曲线见图3-11。  
3.2.4 冲击性能 室温冲击韧性见表3-10。  
3.2.5 扭转与剪切性能  
3.2.5.1 棒材的扭转性能见表3-11。

表3-9[14]  

<table><tr><td>品种</td><td>d/mm</td><td>状态</td><td>取样方向</td><td>θ/C</td><td>σP0.2/MPa</td></tr><tr><td rowspan="3">棒材</td><td rowspan="3">22</td><td rowspan="3">双重退火</td><td rowspan="3">L</td><td>20</td><td>1062</td></tr><tr><td>300</td><td>732</td></tr><tr><td>500</td><td>645</td></tr></table>

表3-10[14]  

<table><tr><td>品种</td><td>d/mm</td><td>状态</td><td>取样方向</td><td>aKU/(kJ/m2)</td></tr><tr><td>棒材</td><td>18~45</td><td rowspan="3">双重退火</td><td>L</td><td>592</td></tr><tr><td>盘模锻件</td><td>-</td><td>C</td><td>560</td></tr><tr><td>叶片</td><td>-</td><td>L</td><td>500</td></tr></table>

图片摘要：该图主要展示 3 10[14]。
![](images/1956332f276e1c3fae909b59a03af88491c36b23708737012d9d0b38aec90592.jpg)  
图3-11 TC11合金棒材的压缩应力-应变曲线[14]

表3-11[14.15]  

<table><tr><td>品种</td><td>d/mm</td><td>状态</td><td>取样方向</td><td>θ/℃</td><td>τb/MPa</td><td>τP0.3/MPa</td><td>τP0.01/MPa</td><td>扭转角/(°)</td></tr><tr><td rowspan="4">棒材</td><td>20</td><td rowspan="4">双重退火</td><td>L</td><td>20</td><td>980</td><td>739</td><td>659</td><td>460</td></tr><tr><td rowspan="3">22</td><td rowspan="3">L</td><td>20</td><td>975</td><td>678</td><td>-</td><td>-</td></tr><tr><td>300</td><td>821</td><td>482</td><td>-</td><td>-</td></tr><tr><td>500</td><td>723</td><td>422</td><td>-</td><td>-</td></tr></table>

3.2.5.2 榜材的室温剪切性能见表3-12。

表3-12[14]  

<table><tr><td>品种</td><td>d/mm</td><td>状态</td><td>取样方向</td><td>r/MPa</td></tr><tr><td>棒材</td><td>20</td><td>双重退火</td><td>L</td><td>730</td></tr></table>

3.2.6 应力集中 见表3-13。

表3-13[2.3.6]  

<table><tr><td>品种</td><td>d或δ/mm</td><td>状态</td><td>部位</td><td>取样方向</td><td>Kt</td><td>θ/℃</td><td>σbH/MPa</td><td>σbH/σb</td></tr><tr><td rowspan="7">棒材</td><td rowspan="7">20</td><td rowspan="7">双重退火</td><td rowspan="7">中心</td><td rowspan="7">L</td><td rowspan="7">3</td><td>20</td><td>1765</td><td>1.56</td></tr><tr><td>300</td><td>1331</td><td>1.44</td></tr><tr><td>350</td><td>1314</td><td>1.44</td></tr><tr><td>400</td><td>1275</td><td>1.42</td></tr><tr><td>450</td><td>1272</td><td>1.45</td></tr><tr><td>500</td><td>1255</td><td>1.45</td></tr><tr><td>550</td><td>1226</td><td>1.55</td></tr></table>

续表 3-13  

<table><tr><td>品 种</td><td>d 或 δ/mm</td><td>状态</td><td>部位</td><td>取样方向</td><td>Kt</td><td>θ/℃</td><td>σbH/MPa</td><td>σbH/σb</td></tr><tr><td rowspan="3">饼坯</td><td rowspan="3">400×83</td><td rowspan="3">双重退火</td><td rowspan="3">外缘</td><td rowspan="3">C</td><td rowspan="3">3</td><td>20</td><td>1574</td><td>1.45</td></tr><tr><td>350</td><td>1202</td><td>1.39</td></tr><tr><td>500</td><td>1106</td><td>1.40</td></tr><tr><td rowspan="4">盘模锻件</td><td rowspan="4">500×62</td><td rowspan="4">双重退火</td><td rowspan="4">轮缘</td><td rowspan="4">C</td><td rowspan="4">3</td><td>20</td><td>1660</td><td>1.56</td></tr><tr><td>350</td><td>1186</td><td>1.47</td></tr><tr><td>450</td><td>1138</td><td>1.50</td></tr><tr><td>500</td><td>1108</td><td>1.43</td></tr></table>

# 3.2.7 热稳定性

3.2.7.1 棒材加工的试样热暴露后的室温拉伸性能见表3-14。

表3-14[2]  

<table><tr><td rowspan="2">品种</td><td rowspan="2">d/mm</td><td rowspan="2">状态</td><td rowspan="2">取样方向</td><td colspan="3">热暴露条件</td><td rowspan="2">σb/MPa</td><td rowspan="2">σp0.2/MPa</td><td rowspan="2">δs/%</td><td rowspan="2">ψ/%</td></tr><tr><td>θ/℃</td><td>σ/MPa</td><td>t/h</td></tr><tr><td rowspan="13">棒材</td><td rowspan="13">20</td><td rowspan="13">双重退火</td><td rowspan="13">L</td><td colspan="3">未暴露</td><td>1144</td><td>1043</td><td>16.8</td><td>48.1</td></tr><tr><td>300</td><td rowspan="8">0</td><td>100</td><td>1131</td><td>1023</td><td>15.9</td><td>48.7</td></tr><tr><td>400</td><td>100</td><td>1138</td><td>1020</td><td>15.8</td><td>49.9</td></tr><tr><td>500</td><td>100</td><td>1170</td><td>-</td><td>13.9</td><td>44.7</td></tr><tr><td>500</td><td>300</td><td>1183</td><td>1115</td><td>15.0</td><td>39.6</td></tr><tr><td>500</td><td>500</td><td>1187</td><td>1125</td><td>14.7</td><td>36.2</td></tr><tr><td>500</td><td>800</td><td>1183</td><td>1131</td><td>13.7</td><td>34.0</td></tr><tr><td>500</td><td>1000</td><td>1183</td><td>1144</td><td>12.8</td><td>23.3</td></tr><tr><td>550</td><td>100</td><td>1151</td><td>-</td><td>13.9</td><td>37.2</td></tr><tr><td>500</td><td>294</td><td>100</td><td>1174</td><td>1086</td><td>15.3</td><td>42.9</td></tr><tr><td>500</td><td>372</td><td>100</td><td>1160</td><td>1093</td><td>14.6</td><td>42.5</td></tr><tr><td>500</td><td>294</td><td>500</td><td>1174</td><td>1091</td><td>14.8</td><td>35.8</td></tr><tr><td>500</td><td>372</td><td>500</td><td>1167</td><td>1044</td><td>15.6</td><td>37.5</td></tr></table>

3.2.7.2棒材加工的试样经 $500^{\circ}\mathrm{C}$ ，100h热暴露后的室温冲击韧性 $a_{\mathrm{KU}} = 511\mathrm{kJ / m}^2$ （未暴露的 $a_{\mathrm{KU}}$ $= 576\mathrm{kJ / m}^2)^{[2]}$ 。

3.2.7.3 叶片加工的试样热暴露后的室温拉伸性能见表3-15。

表3-15[14]  

<table><tr><td rowspan="2">品种</td><td rowspan="2">状态</td><td rowspan="2">部位</td><td rowspan="2">取样方向</td><td colspan="2">热暴露条件</td><td rowspan="2">σb①/MPa</td><td rowspan="2">δ5/%</td><td rowspan="2">ψ/%</td></tr><tr><td>θ/℃</td><td>t/h</td></tr><tr><td rowspan="8">叶片</td><td rowspan="8">双重退火</td><td rowspan="4">棒头</td><td rowspan="4">T</td><td colspan="2">未暴露</td><td>1111</td><td>16.9</td><td>52.1</td></tr><tr><td rowspan="3">500</td><td>100</td><td>1111</td><td>17.9</td><td>46.1</td></tr><tr><td>500</td><td>1145</td><td>15.8</td><td>32.6</td></tr><tr><td>1000</td><td>1131</td><td>11.4</td><td>19.8</td></tr><tr><td rowspan="4">叶身</td><td rowspan="4">L</td><td colspan="2">未暴露</td><td>1104</td><td>15.9</td><td>50.0</td></tr><tr><td rowspan="3">500</td><td>100</td><td>1146</td><td>15.3</td><td>44.1</td></tr><tr><td>500</td><td>1188</td><td>14.2</td><td>21.6</td></tr><tr><td>1000</td><td>1163</td><td>12.0</td><td>20.3</td></tr></table>

① 拉伸试样的工作直径 $d = 3\mathrm{mm}$ 。

3.2.7.4 饼坯和盘模锻件加工的试样热暴露后的室温拉伸性能见表3-16。

表3-16[3,6]  

<table><tr><td rowspan="2">品种</td><td rowspan="2">d或δ/mm</td><td rowspan="2">状态</td><td rowspan="2">取样方向</td><td colspan="3">热暴露条件</td><td rowspan="2">σb/MPa</td><td rowspan="2">σP0.2/MPa</td><td rowspan="2">δ5/%</td><td rowspan="2">ψ/%</td></tr><tr><td>θ/C</td><td>σ/MPa</td><td>t/h</td></tr><tr><td rowspan="5">饼坯</td><td rowspan="5">400×83</td><td rowspan="5">双重退火</td><td rowspan="5">C</td><td colspan="3">未暴露</td><td>1103</td><td>967</td><td>16.0</td><td>44.2</td></tr><tr><td rowspan="3">500</td><td rowspan="3">0</td><td>100</td><td>1082</td><td>982</td><td>17.1</td><td>45.7</td></tr><tr><td>500</td><td>1109</td><td>1012</td><td>13.2</td><td>26.8</td></tr><tr><td>2000</td><td>1099</td><td>1038</td><td>13.2</td><td>21.1</td></tr><tr><td>500</td><td>343</td><td>100</td><td>1097</td><td>1002</td><td>14.2</td><td>39.5</td></tr><tr><td rowspan="5">盘模锻件</td><td rowspan="5">500×62</td><td rowspan="5">双重退火</td><td rowspan="5">C</td><td colspan="3">未暴露</td><td>1062</td><td>959</td><td>15.8</td><td>45.0</td></tr><tr><td rowspan="2">500</td><td rowspan="2">0</td><td>100</td><td>1074</td><td>-</td><td>17.5</td><td>41.3</td></tr><tr><td>500</td><td>1063</td><td>997</td><td>16.3</td><td>36.5</td></tr><tr><td colspan="3">未暴露</td><td>1066</td><td>-</td><td>16.2</td><td>42.6</td></tr><tr><td>500</td><td>343</td><td>100</td><td>1066</td><td>-</td><td>13.9</td><td>41.0</td></tr></table>

# 3.3 持久和蠕变性能

# 3.3.1 高温持久性能

3.3.1.1 棒材的高温持久性能见表3-17。

表3-17[2.14]  

<table><tr><td>品种</td><td>d/mm</td><td>状态</td><td>取样方向</td><td>θ/℃</td><td>σ100/MPa</td><td>σ300/MPa</td><td>σ100H①/MPa</td><td>品种</td><td>d/mm</td><td>状态</td><td>取样方向</td><td>θ/℃</td><td>σ100/MPa</td><td>σ300/MPa</td><td>σ100H①/MPa</td></tr><tr><td rowspan="5">棒材</td><td rowspan="5">20</td><td rowspan="5">双重退火</td><td rowspan="5">L</td><td>300</td><td>912</td><td>-</td><td>-</td><td rowspan="5">棒材</td><td rowspan="2">20</td><td rowspan="5">双重退火</td><td>L</td><td>500</td><td>647</td><td>-</td><td>981</td></tr><tr><td>350</td><td>912</td><td>-</td><td>1285</td><td>550</td><td>373</td><td>-</td><td>539</td><td></td></tr><tr><td>400</td><td>902</td><td>-</td><td>1275</td><td rowspan="2">22</td><td rowspan="3">L</td><td>450</td><td>856</td><td>811</td><td>-</td></tr><tr><td>450</td><td>834</td><td>-</td><td>1177</td><td>500</td><td>672</td><td>578</td><td>-</td></tr><tr><td></td><td></td><td></td><td></td><td></td><td>550</td><td>406</td><td>310</td><td>-</td></tr></table>

① 缺口持久试样 $K_{\mathrm{t}} = 2.5$ 。

3.3.1.2 榛材不同温度的持久应力-寿命曲线见图3-12。

图3-12 TC11合金棒材不同温度的持久应力-寿命曲线[14]  
图片摘要：该图主要展示 3 12 TC11合金棒材不同温度的持久应力 寿命曲线[14]。
![](images/b8b5c36da6a104cd572224b76487ace5684f2bf0eae52a9dcfe4245f6051d9eb.jpg)  
材料品种：棒材  
材料规格： $d22\mathrm{mm}$   
热处理状态： $950^{\circ}\mathrm{C}$ ，1h，空冷  
+530°C, 6h, 空冷

取样方向：L

炉批数：3

试样数：87

持久方程 $[L - M]$

$$
\lg t = b _ {0} + b _ {1} / T + b _ {2} x / T + b _ {3} x ^ {2} / T + b _ {4} x ^ {3} / T
$$

式中： $T = (9\times \theta /5 + 32) + 460$

$$
\begin{array}{l} x = \lg \sigma \quad b _ {0} = - 1 7. 4 4 3 \\ b _ {1} = 0. 4 1 5 \times 1 0 ^ {6} \quad b _ {2} = - 0. 4 7 0 \times 1 0 ^ {6} \\ b _ {3} = 0. 1 9 2 \times 1 0 ^ {6} \quad b _ {4} = - 0. 2 6 2 \times 1 0 ^ {5} \\ \end{array}
$$

标准偏差：0.02

相关系数：0.978

# 3.3.1.3 棒材的热强参数综合曲线见图3-13。

图3-13 TC11合金棒材的热强参数综合曲线[14]  
图片摘要：该图主要展示 3 13 TC11合金棒材的热强参数综合曲线[14]。
![](images/63b6c71ac4781fff9ddbc49fe849f144b2b6c609399f46abe3d0ae386f84d9fd.jpg)  
材料品种：棒材  
材料规格： $d22\mathrm{mm}$   
热处理状态： $950^{\circ}\mathrm{C},1\mathrm{h}$ ，空冷  
$+530^{\circ}C,6h$ ，空冷  
取样方向：L  
炉批数：3  
试样数：87   
热强参数综合方程 $[\mathrm{L - M}]$   
$\lg \sigma = a_0 + a_1P + a_2P^2 +a_3P^3$   
式中： $P = T(\lg t + 18.26) / 10^{5}$   
[ T = (9 \times \theta / 5 + 32) + 460 ]   
$a_0 = -0.584$ $a_{1} = 5.701$   
$a_{2} = 119.334$ $a_3 = -342.770$   
标准偏差：0.02  
相关系数：0.978

# 3.3.1.4 饼坯、环坯和盘模锻件的高温持久性能见表3-18。

表3-18[3,6,11]
