Repository: C-zj02/CFD-claw

<div align="center">

**English** | [中文](#中文版) | [Français](README_FR.md) | [Русский](README_RU.md) | [हिन्दी](README_HI.md) | [العربية](README_AR.md) | [Português](README_PT.md)

# 🚀 Claude Code Python

**A Complete Python Reimplementation Based on Real Claude Code Source**

*From TypeScript Source → Rebuilt in Python with ❤️*

***
**🔥 Active Development • New Features Weekly 🔥**

</div>

***

## 🎯 What is This?

**Clawd Code** is a **complete Python rewrite** of Claude Code, based on the **real TypeScript source code**.

File: RAG-data/中国航空材料手册(第2版) 第4卷 钛合金 铜合金201-400.pdf-cffcc59e-36cd-4482-9e63-a4b6fe4eef5e.md (part 11 of 11)
表3-3[1]  
图片摘要：该图主要展示 3 1 时效后的QBe1.9。
![](images/209c85a50c59c232808ec5a1ad9808c12dde374c11bd0af5a6991aea8b500ff6.jpg)  
图3-2 静载荷为 $785\mathrm{MPa}$ 时

QBe1.9(340°C 时效)的应力松弛   
图3-3 QBe1.9在 $785\mathrm{MPa}$   
图片摘要：该图主要展示 3 3 QBe1.9在。
![](images/c4c8840985e6e2f52e9dd3ff3a161930d73cd008548bfe81100ac6f883591136.jpg)  
周期载荷下的室温应力松弛

# 3.4 疲劳性能

3.4.1 高周疲劳 带材的弯曲疲劳强度极限见表3-5。

表3-5[7]  

<table><tr><td rowspan="2">原始状态(ε/%)</td><td colspan="2">时效条件</td><td rowspan="2">循环次数/周</td><td rowspan="2">σD/MPa</td><td rowspan="2">原始状态(ε/%)</td><td colspan="2">时效条件</td><td rowspan="2">循环次数/周</td><td rowspan="2">σD/MPa</td></tr><tr><td>温度/℃</td><td>时间/h</td><td>温度/℃</td><td>时间/h</td></tr><tr><td>C</td><td>-</td><td>-</td><td rowspan="4">10^7</td><td>100</td><td>C</td><td>340</td><td>2</td><td rowspan="4">10^7</td><td>300</td></tr><tr><td>Y2(30)</td><td>-</td><td>-</td><td>220</td><td>Y2(30)</td><td>320</td><td>2</td><td>500</td></tr><tr><td>Y(50)</td><td>-</td><td>-</td><td>260</td><td>Y(50)</td><td>320</td><td>2</td><td>460</td></tr><tr><td>T(90)</td><td>-</td><td>-</td><td>280</td><td>T(90)</td><td>320</td><td>2</td><td>420</td></tr></table>

3.4.2 反复弯曲次数和残余变形 见表3-6。

# 3.5 弹性性能

表3-6[7]  

<table><tr><td rowspan="2">状态</td><td colspan="2">在下列应力(MPa)下至破坏时的循环次数/周</td><td colspan="2">在下列应力(MPa)下经10^4周弯曲后的残余变形/%</td></tr><tr><td>635</td><td>440</td><td>635</td><td>440</td></tr><tr><td>软时效(320℃,2h)</td><td>8×10^4</td><td>3.6×10^5</td><td>5×10^-3</td><td>1.72×10^-3</td></tr></table>

# 3.5.1 弹性模量 见表3-7。

表3-7[2]  

<table><tr><td rowspan="2">ε/%</td><td colspan="2">时效条件</td><td rowspan="2">ED/GPa</td><td rowspan="2">ε/%</td><td colspan="2">时效条件</td><td rowspan="2">ED/GPa</td></tr><tr><td>温度/℃</td><td>时间/h</td><td>温度/℃</td><td>时间/h</td></tr><tr><td rowspan="4">10</td><td rowspan="4">300</td><td>0.5</td><td>129.5</td><td rowspan="4">10</td><td rowspan="4">350</td><td>0.25</td><td>131.4</td></tr><tr><td>1</td><td>131.4</td><td>0.5</td><td>132.4</td></tr><tr><td>2</td><td>132.4</td><td>1</td><td>132.4</td></tr><tr><td>4</td><td>133.4</td><td>2</td><td>133.4</td></tr><tr><td rowspan="4">30</td><td rowspan="4">300</td><td>0.5</td><td>131.4</td><td rowspan="4">30</td><td rowspan="4">350</td><td>0.25</td><td>131.4</td></tr><tr><td>1</td><td>134.4</td><td>0.5</td><td>132.4</td></tr><tr><td>2</td><td>134.4</td><td>1</td><td>134.4</td></tr><tr><td>4</td><td>134.4</td><td>2</td><td>132.4</td></tr><tr><td rowspan="4">50</td><td rowspan="4">300</td><td>0.5</td><td>132.4</td><td rowspan="4">50</td><td rowspan="4">350</td><td>0.25</td><td>133.4</td></tr><tr><td>1</td><td>134.4</td><td>0.5</td><td>134.4</td></tr><tr><td>2</td><td>135.3</td><td>1</td><td>133.4</td></tr><tr><td>4</td><td>135.3</td><td>2</td><td>133.4</td></tr></table>

# 3.5.2 规定非比例伸长应力 见表3-8。

表3-8[2]  

<table><tr><td rowspan="2">原始状态(ε/%)</td><td colspan="2">时效制度</td><td>σP0.001</td><td>σP0.002</td><td>σP0.005</td><td rowspan="2">原始状态(ε/%)</td><td colspan="2">时效制度</td><td>σP0.001</td><td>σP0.002</td><td>σP0.005</td></tr><tr><td>温度/℃</td><td>时间/h</td><td colspan="3">MPa</td><td>温度/℃</td><td>时间/h</td><td colspan="3">MPa</td></tr><tr><td>C</td><td>-</td><td>-</td><td>100</td><td>130</td><td>165</td><td rowspan="2">Y4(10)</td><td rowspan="2">350</td><td>1</td><td>920</td><td>950</td><td>1010</td></tr><tr><td>Y4(10)</td><td>-</td><td>-</td><td>365</td><td>410</td><td>540</td><td>2</td><td>900</td><td>930</td><td>1000</td></tr><tr><td>Y2(30)</td><td>-</td><td>-</td><td>450</td><td>540</td><td>610</td><td rowspan="8">Y2(30)</td><td rowspan="4">300</td><td>0.5</td><td>910</td><td>950</td><td>1020</td></tr><tr><td>Y(50)</td><td>-</td><td>-</td><td>480</td><td>540</td><td>630</td><td>1</td><td>950</td><td>1000</td><td>1050</td></tr><tr><td rowspan="6">Y4(10)</td><td rowspan="4">300</td><td>0.5</td><td>785</td><td>835</td><td>900</td><td>2</td><td>990</td><td>1030</td><td>1100</td></tr><tr><td>1</td><td>855</td><td>910</td><td>980</td><td>4</td><td>990</td><td>1030</td><td>1100</td></tr><tr><td>2</td><td>890</td><td>950</td><td>1000</td><td rowspan="4">350</td><td>0.25</td><td>940</td><td>980</td><td>1020</td></tr><tr><td>4</td><td>880</td><td>930</td><td>980</td><td>0.5</td><td>970</td><td>1020</td><td>1080</td></tr><tr><td rowspan="2">350</td><td>0.25</td><td>920</td><td>950</td><td>990</td><td>1</td><td>930</td><td>960</td><td>1030</td></tr><tr><td>0.5</td><td>950</td><td>970</td><td>1020</td><td>2</td><td>885</td><td>930</td><td>980</td></tr></table>

# 4 组织结构

# 4.1 相变温度

# 4.2 时间-温度-组织转变曲线

4.3 合金组织结构 QBel.9合金固溶处理并淬火后为过饱和的 $\alpha$ 固溶体，有时尚能见到小块状的 $\gamma 1$ 相（即 $\beta$ 相），点状的 NiBe 化合物和立方形的夹杂物等。

时效后，过饱和的 $\alpha$ 固溶体以连续分解和不连续分解方式进行分解，析出 $\gamma^{\prime \prime}$ 或 $\gamma^{\prime}$ （连续分解析出物）或 $\gamma$ 相（不连续分解析出物）。过时效时在 $\alpha$ 相晶界处能见到明显的晶界反应区。晶界反应区的体积率取决于合金的成分(特别是非表面活性元素的含量)和热处理制度等。

合金在高温下长时间工作，能连续发生 $\gamma''$ 或 $\gamma' \rightarrow \gamma$ 的相变过程，使合金的强度和硬度降低。

# 5 工艺性能与要求

5.1 成形性能 合金有较好的热加工性，能热挤、热轧和锻造。在 $530\sim 500^{\circ}\mathrm{C}$ 温度区间，合金具有超塑性。

在淬火及中间软化退火状态下，合金有较好的冷加工性，总加工率可达 $50\%$ 以上，能进行冷轧、冲压、弯曲、旋压和液压成形。

5.2 焊接性能 合金焊接性能良好。易于钎焊, 熔焊, 包括锡焊、电阻焊、等离子焊、电子束焊、超声焊和激光焊。真空或高压使用的组件宜用电子束焊。

若在时效后进行焊接，应避免焊件过热。

# 5.3 零件热处理工艺

5.3.1固溶处理零件成形前的软化处理应采用固溶处理和淬火，而不应采用退火或低温退火。

固溶处理时，应采用适当保护。通常采用裂解氨，其裂解度不应低于 $99\%$ 。也可以使用组分为 $97\%$ 氮和 $3\%$ 氢的合成气体。

采用真空处理时，真空度为 $1.3\mathrm{Pa}$ 。

由于在高温下材料易被熔盐浸蚀，故不宜使用高温盐浴炉。

淬火应迅速。淬火介质为 $20\sim 40^{\circ}\mathrm{C}$ 的流动水。

5.3.2 时效零件的时效应在专用的夹具内进行，以防止翘曲、变形和保证零件的尺寸精度。

要求光亮处理时，应采用可控气氛炉或真空炉。当对表面要求不高或在其后的工序，还要清除表面氧化物时，允许使用中性盐浴炉或空气循环炉。

# 5.4 表面处理工艺

5.4.1 酸洗 先在氢氧化钠水溶液中浸泡以松动氧化膜, 然后在 $50\%$ 的盐酸水溶液中预腐蚀, 最后在硫酸和硝酸混合液中进行光亮处理。

# 5.4.2 钝化处理

5.4.2.1 钠盐钝化 先在稀硫酸溶液中弱腐蚀, 以活化表面, 然后在重铬酸钠 $(100\sim 150\mathrm{g / L})$ 、氯化钠 $(6\sim 8\mathrm{g / L})$ 和硫酸 $(1.8\sim 3.6\mathrm{g / L})$ 混合液中于室温下浸渍。  
5.4.2.2 铬酐钝化 先在稀硫酸溶液中弱腐蚀, 然后在铬酐 $(90\mathrm{g / L})$ 和硫酸 $(30\mathrm{g / L})$ 的混合液中于室温下浸渍。  
5.5 切削加工与磨削性能 合金的切削加工性为易切削黄铜HPb63-3的 $20\%$ 。预时效或时效后能改善切削加工性。

# 6 功能考核试验

6.1 模拟试验性能膜片的迟滞和寿命试验 GY15 膜片 (厚度 $0.4\mathrm{mm}$ , 工作压力 $0 \sim 1.47\mathrm{MPa}$ ) 和 GY100 膜片 (厚度 $1.0\mathrm{mm}$ , 工作压力为 $0 \sim 9.8\mathrm{MPa}$ ) 经不同制度时效后的迟滞和寿命, 见表 6-1。

表6-1[8]  

<table><tr><td colspan="2">时效温度/℃
(经2h时效)</td><td>280</td><td>300</td><td>320</td><td>330</td><td>340</td><td>350</td><td>370</td><td>390</td></tr><tr><td rowspan="2">GY15</td><td>迟滞/%</td><td>0.50</td><td>0.59</td><td>0.70</td><td>0.70</td><td>0.71</td><td>0.80</td><td>0.87</td><td>0.80</td></tr><tr><td>寿命/周</td><td>66800</td><td>71040</td><td>75872</td><td>55728</td><td>42080</td><td>39680</td><td>36480</td><td>34560</td></tr><tr><td rowspan="2">GY100</td><td>迟滞/%</td><td>1.01</td><td>0.95</td><td>1.04</td><td>1.02</td><td>1.27</td><td>1.44</td><td>1.61</td><td>1.74</td></tr><tr><td>寿命/周</td><td>33776</td><td>39692</td><td>32180</td><td>31100</td><td>30380</td><td>29720</td><td>30440</td><td>29720</td></tr></table>

# 7 使用建议

选用。

# 参考文献

1 北京航空情报所编译.航空材料手册：第二册.有色合金.1965  
2 重有色金属材料加工手册编写组. 重有色金属材料加工手册. 北京: 冶金工业出版社, 1979  
3 IIyKOB B H.IIBeT. MeTaJIpyprHn, 1971. No.2   
4上海有色金属研究所，上海有色金属压延厂.高强度变形铍青铜研究（技术总结）.1982  
5 太行仪表厂.铜合金进厂检验报告汇编：铜合金04-86.1986  
6上海有色金属压延厂.铜合金生产检验报告汇编：铜合金03-86.1986   
7 TxaraIacoB X I. n np. N3b. MaunHocTpoeHHa. 1984. No. 4, 13   
8 青江仪表厂.QBe1.9铍青铜的应用与工艺.1982

编写 李百治

审校 郝荣振

# 2 铍青铜 QBe2

# 1 概述

QBe2是含有少量铍(质量分数为 $1.8\% \sim 2.10\%$ )及镍(质量分数为 $0.2\% \sim 0.5\%$ )的三元合金。合金经淬火——冷加工成型——时效处理之后，具有高的强度、硬度、弹性极限，并且弹性滞后小，弹性稳定性好，耐疲劳，耐蚀，耐磨，耐寒，无磁性，高导电、导热性，受冲击时不产生火花等特性，是工业中具有良好综合性能的重要材料，是高弹性和高强度的结构材料、功能材料，广泛应用于电器、电子仪器、仪表的弹性敏感元件的制造。

1.1 材料牌号 2 铍青铜 QBe2。  
1.2 相近牌号 见表1-1。

表1-1  

<table><tr><td>国别</td><td>美国</td><td>俄国</td><td>英国</td><td>日本</td><td>ISO</td></tr><tr><td>牌号</td><td>C17200</td><td>Bp62</td><td>CB101</td><td>C1720</td><td>CuBe2CoNi</td></tr></table>

1.3 材料的技术标准 见表1-2。

表1-2  

<table><tr><td>材料品种</td><td>带材</td><td>板材</td><td>棒材</td><td>线材</td></tr><tr><td>技术标准</td><td>YS/T 323-2000《铍铜条材和带材》</td><td>YS/T 323-2000《铍铜条材和带材》</td><td>YS/T 334-1995《铍青铜棒》</td><td>GB/T 3134-1992《铍青铜线》</td></tr></table>

1.4 化学成分 应符合GB/T5233—1985《加工青铜化学成分和产品形状》的规定，见表1-3。

%

表1-3  

<table><tr><td rowspan="2">Be</td><td rowspan="2">Ni</td><td rowspan="2">Cu</td><td colspan="5">杂质 不大于</td></tr><tr><td>Al</td><td>Fe</td><td>Pb</td><td>Si</td><td>杂质总和</td></tr><tr><td>1.80~2.10</td><td>0.2~0.5</td><td>余量</td><td>0.15</td><td>0.15</td><td>0.005</td><td>0.15</td><td>0.5</td></tr></table>

1.5 热处理制度 合金可热处理强化。

1.5.1 中间软化退火： $550\sim 570^{\circ}C,2\sim 6h_{\circ}$   
1.5.2 消除应力退火： $200\sim 260^{\circ}C$ ， $1\sim 2h$ 。  
1.5.3固溶处理： $770^{\circ}\mathrm{C}\sim 790^{\circ}\mathrm{C},8\sim 20\mathrm{min}$ ，水淬。淬火速度尽可能快。  
1.5.4 时效： $310\sim 330^{\circ}\mathrm{C},2\mathrm{h}_{\circ}$

根据使用要求，还可以采用各种不同的热处理制度。

1.5.5 低温固溶处理： $740\sim 760^{\circ}\mathrm{C}$ ，以得到细晶粒组织。  
1.5.6 较高温度固溶处理： $780\sim 800^{\circ}\mathrm{C}$ ，以减少时效时合金组织中不连续析出的体积率。  
1.5.7 欠时效: $280 \sim 300^{\circ} \mathrm{C}, 2 \sim 4 \mathrm{~h}$ , 以得到更好的弹性性能。  
1.5.8 过时效: $330 \sim 370^{\circ} \mathrm{C}, 0.5 \sim 2 \mathrm{~h}$ , 以得到较高的尺寸精度和弹性稳定性。  
1.5.9 双重时效： $270\sim 290^{\circ}\mathrm{C},0.5\sim 1.5\mathrm{h} + 310\sim 350^{\circ}\mathrm{C},0.5\sim 2\mathrm{h}_{\circ}$   
1.6 品种规格与供应状态 见表1-4。

表1-4  

<table><tr><td>品 种</td><td>带 材</td><td>板 材</td><td colspan="2">棒 材</td><td>线 材</td></tr><tr><td>δ或d/mm</td><td>0.05~6.0</td><td>0.2~6.0</td><td>20~120</td><td>1.0~6.0</td><td>1.0~6.0</td></tr><tr><td>状 态</td><td>C,CY,1/2CY,1/4CY</td><td>C,CY1/2CY,1/4CY</td><td>R</td><td>CY</td><td>C,CY,1/2CY</td></tr></table>

1.7 熔炼与铸造工艺 铍在高温下易氧化且吸气性较强，为降低气孔率和防止铍氧化物对人体的危害，宜采用真空感应电炉熔炼。电渣重熔能提高铸锭质量。合金的浇注采用水冷模，无流浇注或半连续铸造方法。铸造温度为 $1120 \sim 1160^{\circ} \mathrm{C}$ 。  
1.8 应用概况与特殊要求 该合金已生产多年，质量较为稳定。但同国外同牌号合金相比，时效时晶界反应速度较快，应根据具体使用要求，适当调整时效工艺条件。

合金主要用于制造航空仪表，如组合空速表，升降速度表，进气压力表，高度表，空速表以及座舱高度压差表的膜片、膜盒、弹簧，开伞器的“Ⅱ”型弹簧片和齿轮等。

# 2 物理及化学性能

# 2.1 热性能[1]

2.1.1 熔化温度范围 $856\sim 956^{\circ}\mathrm{C}$

2.1.2 热导率 $\lambda = 83.7\mathrm{W / (m\cdot C)}$ （固溶处理态）； $\lambda = 104.7\mathrm{W / (m\cdot C)}$ （时效处理态）。

2.1.3 比热容 $c = 418.7\mathrm{J / (kg}\cdot \mathrm{C)}$

2.1.4 线膨胀系数 见表2-1。

2.2 密度 $\rho = 8.25\mathrm{g / cm}^3$

2.3 电性能

2.3.1 电导率 见表2-2。

2.3.2 电阻率 见表2-2。

表2-1[2]   

<table><tr><td>θ/℃</td><td>20~100</td><td>20~200</td><td>20~300</td></tr><tr><td>α1/10-6℃-1</td><td>16.6</td><td>-</td><td>17.6</td></tr></table>

表 2-2[2]  

<table><tr><td rowspan="2">材料状态(ε/%)</td><td colspan="2">时效制度</td><td rowspan="2">ρ/(μΩ·m)</td><td rowspan="2">g/%IACS</td><td rowspan="2">材料状态(ε/%)</td><td colspan="2">时效制度</td><td rowspan="2">ρ/(μΩ·m)</td><td rowspan="2">g/%IACS</td></tr><tr><td>温度/℃</td><td>时间/min</td><td>温度/℃</td><td>时间/min</td></tr><tr><td>C</td><td>-</td><td>-</td><td>0.086~0.082</td><td>19.9~20.9</td><td rowspan="7">CS</td><td rowspan="7">360</td><td>10</td><td>0.088</td><td>19.6</td></tr><tr><td>CY(40)</td><td>-</td><td>-</td><td>0.089</td><td>19.2</td><td>20</td><td>0.087</td><td>19.8</td></tr><tr><td>CY(61)</td><td>-</td><td>-</td><td>0.096~0.094</td><td>18.0~18.4</td><td>30</td><td>0.082</td><td>21.1</td></tr><tr><td rowspan="5">CS</td><td rowspan="5">300</td><td>60</td><td>0.082</td><td>20.9</td><td>60</td><td>0.081</td><td>21.2</td></tr><tr><td>120</td><td>0.074</td><td>23.2</td><td>90</td><td>0.066</td><td>26.0</td></tr><tr><td>180</td><td>0.073</td><td>23.6</td><td>120</td><td>0.058</td><td>29.4</td></tr><tr><td>240</td><td>0.071</td><td>24.2</td><td>180</td><td>0.053</td><td>32.5</td></tr><tr><td>360</td><td>0.068</td><td>25.2</td><td></td><td></td><td></td><td></td><td></td></tr></table>

2.4 磁性能 非磁性。

2.5 化学性能

2.5.1 抗氧化性能 优于紫铜。

2.5.2 耐腐蚀性能 合金在大气、淡水和海水中有很高的化学稳定性，晶间腐蚀倾向小并能耐冲击腐蚀。在稀盐酸、乙酸和磷酸等介质中也有良好的耐蚀性，但在潮湿氨、硝酸、铬酸盐溶液中腐蚀速度较快。

# 3 力学性能

3.1 技术标准规定的性能 见表3-1。

表3-1  

<table><tr><td>品种</td><td>状态</td><td>δ或d/mm</td><td>σb/MPa</td><td>δ/% 不小于</td><td>HBS或HV、HRB</td><td>技术标准</td></tr><tr><td rowspan="4">带材板材</td><td>C</td><td rowspan="4">0.25~6.0</td><td>390~590</td><td>30</td><td>HV≤130</td><td rowspan="4">YS/T 323-2000</td></tr><tr><td>Y</td><td>≥635</td><td>2.5</td><td>HV≥170</td></tr><tr><td>CS</td><td>≥1130</td><td>2</td><td>HV≥320</td></tr><tr><td>YS</td><td>≥1175</td><td>1.5</td><td>HV≥360</td></tr><tr><td rowspan="5">棒材</td><td>C</td><td>5~40</td><td>400</td><td>30①</td><td>HBS100</td><td rowspan="5">YS/T 334-1995</td></tr><tr><td>R</td><td>20~120</td><td>400</td><td>20①</td><td>-</td></tr><tr><td>D</td><td>35~100</td><td>500~660</td><td>8</td><td>HRB78</td></tr><tr><td>Y2</td><td>5~40</td><td>500~660</td><td>8</td><td>HRB78</td></tr><tr><td>Y</td><td>5~10</td><td>660~900</td><td>2</td><td>HBS150</td></tr></table>

续表3-1   

<table><tr><td>品种</td><td>状态</td><td>δ或d/mm</td><td>σb/MPa</td><td>δ/% 不小于</td><td>HBS或HV,HRB</td><td>技术标准</td></tr><tr><td rowspan="2">棒材</td><td rowspan="2">Y</td><td>≥10~25</td><td>620~860</td><td>2</td><td>HBS150</td><td rowspan="2">YS/T 334-1995</td></tr><tr><td>&gt;25</td><td>590~830</td><td>2</td><td>HBS150</td></tr><tr><td rowspan="6">线材</td><td>M</td><td rowspan="6">1.1~6.0</td><td>375~570</td><td>—</td><td>—</td><td rowspan="6">GB/T 3134-1992</td></tr><tr><td>Y2</td><td>540~785</td><td>—</td><td>—</td></tr><tr><td>Y</td><td>≥785</td><td>—</td><td>—</td></tr><tr><td>CS</td><td>≥1030</td><td>—</td><td>—</td></tr><tr><td>1/2CYS</td><td>≥1175</td><td>—</td><td>—</td></tr><tr><td>CYS</td><td>≥1257</td><td>—</td><td>—</td></tr></table>

① 为 $\delta 5$ 。

# 3.2 室温及各种温度下的力学性能

# 3.2.1 硬度

# 3.2.1.1 供应状态材料硬度见表3-2。

3.2.1.2 高温硬度 材料硬度随实验温度的变化如图3-1所示。

表3-2[3]  

<table><tr><td>品种</td><td>状态</td><td>HBS或HRB</td><td>HV</td></tr><tr><td rowspan="4">板、带材(280~380℃时效)</td><td>C</td><td rowspan="4">-</td><td>255~345</td></tr><tr><td>Y4</td><td>252~350</td></tr><tr><td>Y2</td><td>244~351</td></tr><tr><td>Y</td><td>247~381</td></tr><tr><td rowspan="5">棒材</td><td>C</td><td>HBS100</td><td rowspan="5">-</td></tr><tr><td>R</td><td>-</td></tr><tr><td>D</td><td>HRB78</td></tr><tr><td>Y2</td><td>HRB78</td></tr><tr><td>Y</td><td>HBS150</td></tr></table>

图片摘要：该图主要展示 3 2[3]。
![](images/93630de11722325732c20be7e2618d95f0ec727b2396667b0bcfb11a679c5b74.jpg)  
图3-1 QBe2的高温硬度[1]

# 3.2.2 拉伸性能

3.2.2.1 供应状态材料拉伸性能见表3-3。

表3-3[4,5]  

<table><tr><td rowspan="3">品种</td><td rowspan="3">状态</td><td colspan="8">σb</td><td colspan="3">δ</td></tr><tr><td>A</td><td>B</td><td>X</td><td>min</td><td>max</td><td>s</td><td rowspan="2">Cv</td><td rowspan="2">n</td><td>X</td><td>min</td><td>max</td></tr><tr><td colspan="6">MPa</td><td colspan="3">%</td></tr><tr><td rowspan="2">板、带材</td><td>Y</td><td>680</td><td>715</td><td>761</td><td>686</td><td>843</td><td>30</td><td>0.039</td><td>137</td><td>6</td><td>3</td><td>16</td></tr><tr><td>M</td><td>--</td><td>--</td><td>469</td><td>392</td><td>520</td><td>27</td><td>0.057</td><td>41</td><td>47</td><td>30</td><td>59</td></tr></table>

3.2.2.2 冷变形加工使合金获得强化。不同加工率对材料室温拉伸性能的影响如图3-2所示。不同退火温度对合金室温拉伸性能的影响如图3-3所示。  
3.2.2.3 高温拉伸性能见图3-4。  
3.2.2.4 低温拉伸性能见图3-5。

图片摘要：该图主要展示 3 3[4,5]。
![](images/07853348163a06bb94dc2ed473ce0c8ffa8191df712ab4dbef836241ad7b7004.jpg)  
图3-2 QBe2时效时间对拉伸性能的影响[2]

图片摘要：该图主要展示 3 2 QBe2时效时间对拉伸性能的影响[2]。
![](images/383e02f89a93e23c6ec910262f6904719f536643fcaa151af6f71104b70368e1.jpg)  
图3-3 QBe2拉伸性能与退火温度的关系[2]

图片摘要：该图主要展示 3 3 QBe2拉伸性能与退火温度的关系[2]。
![](images/dd96769f6d9c616bd896b3cb551652335b46069a7cc8c49b7cf8928201422f3c.jpg)  
图3-4 QBe2的高温拉伸性能[2]

# 3.2.3 冲击性能

3.2.3.1 供应状态材料的冲击韧性， $a_{\mathrm{KU}} = 1400\mathrm{kJ / m^2(M}$ 态）， $a_{\mathrm{KU}} = 120\mathrm{kJ / m^2(Y}$ 态， $\varepsilon = 50\%$ ）。  
3.2.3.2 低温冲击韧性见图3-5。

# 3.2.4 其他性能

3.2.4.1 耐磨性能 在滑动摩擦条件下，合金的试验周期与磨损深度的关系见图3-6。

图片摘要：该图主要展示 3 5 QBe2低温力学性能[1]。
![](images/aae397c6964e8a8b051de5c31fcecf195330bc44e9b8d9b76c17e2a77bbd74e0.jpg)  
原材料：淬火和调质的棒材

图3-5 QBe2低温力学性能[1]

图3-6 QBe2磨损次数与磨损量的关系[6]  
图片摘要：该图主要展示 3 6 QBe2磨损次数与磨损量的关系[6]。
![](images/cc3c16a37ae00e1b8cafb21ac54de9aa9337929b180ae461eb6eaf339464f14c.jpg)  
摩擦压力：1—103MPa；2—69MPa；3—34MPa

# 3.3 持久和蠕变性能

3.3.1 高温持久性能见图3-7。  
3.3.2 高温蠕变性能  
3.3.2.1 室温应力松弛见图3-8。  
3.3.2.2 高温应力松弛见表3-4。

# 3.4 疲劳性能

3.4.1 高周疲劳 硬态材料经不同温度时效后的弯曲疲劳强度与循环次数的关系见图3-9。

3.4.2 低温弯曲疲劳强度极限见图3-10。

# 3.5 弹性性能

# 3.5.1 弹性模量

图片摘要：该图主要展示 3 7 QBe2（时效的线材）的强度在高温下随时间的变化[1]。
![](images/0fce4d65f530715de3e482e679ae07ce2884e8a5480da248054264bc42d1e280.jpg)  
图3-7 QBe2（时效的线材）的强度在高温下随时间的变化[1]

表3-4[7]  

<table><tr><td>材料状态</td><td>θ/℃</td><td>试验起始应力/MPa</td><td>试验时间/h</td><td>应力松弛度/%</td></tr><tr><td rowspan="2">Y2</td><td>100</td><td>565</td><td>100</td><td>2.0</td></tr><tr><td>250</td><td>565</td><td>100</td><td>25.0</td></tr></table>

3.5.1.1 不同状态材料的弹性模量见表3-5。

表3-5[2]  

<table><tr><td>状态</td><td>780~790℃
固溶</td><td>320℃,2h
时效</td><td>350℃,1h
时效</td></tr><tr><td>E/GPa</td><td>122.6</td><td>135.8</td><td>135.3</td></tr></table>

3.5.1.2 低温弹性模量见表3-6。

表3-6[2]  

<table><tr><td rowspan="2">品种</td><td rowspan="2">状态(ε/%)</td><td colspan="7">在下列温度(℃)时的E/GPa</td></tr><tr><td>25</td><td>-60</td><td>-78</td><td>-130</td><td>-183</td><td>-196</td><td>-235</td></tr><tr><td rowspan="2">棒材</td><td>M</td><td>-</td><td>126.9</td><td>-</td><td>145.3</td><td>168.9</td><td>-</td><td>-</td></tr><tr><td>Y2(22)</td><td>120.7</td><td>-</td><td>122.7</td><td>-</td><td>-</td><td>129.6</td><td>134.7</td></tr></table>

图片摘要：该图主要展示 3 6[2]。
![](images/b62360663d034facb909f1d367cc5fb36479dfe6f949cb15826cd68d4497e7f2.jpg)  
a、b、c、d、e表示时效的工艺制度：  
a—300°C,4h; b—320°C,2h;c—320°C,3h;   
d-350°C,1h;e-370°C,20min

图片摘要：该图主要展示 3 9QBe2的弯曲疲劳强度与循环次数的关系[6]。
![](images/eb0d1724d3d1deef2492367269a17fec52f9c7a3be24a2aa58bb99e90b226b2f.jpg)  
a—325°C 时效；b—350°C 时效；  
1—欠时效；2—最大时效；3—过时效

图3-9QBe2的弯曲疲劳强度与循环次数的关系[6]

图3-8 QBe2时效后在 $20^{\circ}\mathrm{C}$ 时的应力松弛[2]

图3-10 QBe2在对称循环弯曲时的  
图片摘要：该图主要展示 3 10 QBe2在对称循环弯曲时的。
![](images/81a931c5fd2870b2862198d62aa1eda0db60287d534d4a9448590a6e87ea3f43.jpg)  
$\cdots \delta 0.5 \mathrm{~mm}$ 带材，  
$320^{\circ}C$ 时效 $3\mathrm{h}$   
一 $\delta 1.98\mathrm{mm}$ 板材，  
冷轧和 $320^{\circ}\mathrm{C}$ 时效 $2\mathrm{h}$   
1—循环周次 $10^{5}$   
2—循环周次 $10^{6}$

低温疲劳强度[2]

# 3.5.2 拉伸规定非比例伸长应力 见表3-7。

表3-7[2]  

<table><tr><td>时效温度/℃(时间2h)</td><td>σP0.001/MPa</td><td>σP0.01/MPa</td></tr><tr><td>300</td><td>820</td><td>930</td></tr><tr><td>320</td><td>435~725</td><td>525~775</td></tr><tr><td>340</td><td>425~540</td><td>495~605</td></tr></table>

# 4 组织结构

# 4.1 相变温度

# 4.2 时间-温度-组织转变曲线

4.3 合金组织结构 合金固溶处理并淬火后为过饱和的 $\alpha$ 固溶体，有时能见到块状的 $\gamma_{1}$ 相（即 $\beta$ 相），点状的 NiBe 化合物和立方形的杂质物。

时效后，过饱和的 $\alpha$ 固溶体以连续分解和不连续分解方式进行分解，析出 $\gamma^{\prime \prime}$ 或 $\gamma^{\prime}$ （连续分解）或 $\gamma_{1}$ （不连续分解）。过时效时，在 $\alpha$ 相晶界处产生较为明显的晶界反应区。晶界反应区的体积率取决于合金的成分（特别是非表面活性元素的含量）和热处理条件。

合金在高温下长时间工作，能连续发生 $\gamma^{\prime \prime} \rightarrow \gamma^{\prime} \rightarrow \gamma$ 的相变过程，使合金的强度和硬度降低。

# 5 工艺性能与要求

5.1 成形性能 合金有较好的热加工性, 能热挤, 热轧, 热弯曲和锻造。在 $530 \sim 550^{\circ} \mathrm{C}$ 温度区间, 合金具有超塑性。

在淬火和中间软化退火状态下，合金具有较好的冷加工性，总加工率可达 $50\%$ 以上，能进行冷轧、冲压、弯曲、旋压以及液压成形等。

5.2 焊接性能 合金有良好的焊接性，易于钎焊和熔焊，其中包括锡焊、电阻焊、等离子焊、电子束焊、超声焊和激光焊。真空和高压使用的组件宜采用电子束焊。

若在时效后进行焊接，应避免焊件过热。

# 5.3 零件热处理工艺

5.3.1固溶处理零件成形前的软化处理应采用固溶处理和淬火，而不应采用退火或低温退火。

固溶处理时，应适当地保护，通常用裂解氨，其裂解度不应低于 $99\%$ 。也可以使用合成气体，组成为 $97\%$ 氮和 $3 \%$ 氢。

采用真空处理时，真空度不应低于 $1.3\mathrm{Pa}$ 。

由于在高温下，合金易受熔盐浸蚀，故不推荐使用盐浴炉。

5.3.2 时效零件的时效宜在专用夹具内进行，以防翘曲、变形和保证零件的尺寸精度。

要求光亮处理时，应采用可控气氛或真空炉。当对表面质量要求不高或在其后的工序中还要清除表面氧化物时，允许用中性盐炉或空气循环炉。

合金在不同温度时效时，尺寸收缩率见图5-1。

# 5.4 表面处理工艺

5.4.1 表面光亮处理 先在氢氧化钠水溶液中浸泡以松动氧化膜, 然后在盐酸水溶液中预腐蚀, 最后在硫酸和硝酸混合液中进行光亮处理。  
5.4.2 钝化处理 先在稀硫酸溶液中弱腐蚀, 然后在酪酐 $(90\mathrm{g} / \mathrm{L})$ 和硫酸 $(30\mathrm{g} / \mathrm{L})$ 混合液中于室温下浸渍。  
5.5 切削加工及磨削性能 合金的切削加工性为易切削黄铜HPb63-3的 $20\%$ 。

图片摘要：该图主要展示 5 1 硬态材料时效时长度的变化[6]。
![](images/ac717ef610dfcf260204ca7d833582452b547fd133145d9e02b01ec01fba0330.jpg)  
图5-1 硬态材料时效时长度的变化[6]

# 6 功能考核试验

# 6.1 元件的模拟试验性能

6.1.1 膜片的周期疲劳性能见表3-8。

表3-8[8]  

<table><tr><td>膜片组号</td><td>1</td><td>2</td><td>3</td><td>4</td><td>5</td><td>6</td><td>7</td><td>8</td><td>9</td></tr><tr><td rowspan="4">至破坏时的周期数/周</td><td>107000</td><td>57000</td><td>85000</td><td>55000</td><td>92000</td><td>77000</td><td>59000</td><td>82000</td><td>6000</td></tr><tr><td>27600</td><td>41000</td><td>35000</td><td>30000</td><td>37000</td><td>41000</td><td>32700</td><td>41500</td><td>43000</td></tr><tr><td>45740</td><td>65000</td><td>24000</td><td>41000</td><td>37000</td><td>51000</td><td>39000</td><td>92000</td><td>45000</td></tr><tr><td>45000</td><td>25000</td><td>24000</td><td>24000</td><td>38000</td><td>37000</td><td>19000</td><td>26000</td><td>38000</td></tr><tr><td>膜片组号</td><td>10</td><td>平均</td><td colspan="7">备注</td></tr><tr><td rowspan="4">至破坏时的周期数/周</td><td>23000</td><td>70700</td><td colspan="7">28×10×0.2mm,720℃淬火,320℃,3.5h时效</td></tr><tr><td>32000</td><td>36200</td><td colspan="7">28×10×0.2mm,780℃淬火,320℃,3.5h时效</td></tr><tr><td>40000</td><td>48200</td><td colspan="7">28×10×0.12mm,720℃淬火,320℃,3.5h时效</td></tr><tr><td>31000</td><td>30920</td><td colspan="7">28×10×0.12mm,780℃淬火,320℃,3.5h时效</td></tr></table>

# 6.1.2 弹簧片的拉力试验见图6-1。

# 6.1.3 游丝的弹性后效见表3-9。

表3-9[9]  

<table><tr><td>尺寸</td><td>时效制度</td><td>弹性后效/%</td></tr><tr><td rowspan="2">0.015mm×0.23mm游丝</td><td>300℃,2h</td><td>0.18</td></tr><tr><td>320℃,2h</td><td>0.16</td></tr></table>

# 7 使用建议

图片摘要：该图主要展示 3 9[9]。
![](images/7bd263b10d06815ad89ed861256ad34d988c0ad1a21dc647b1210f4cc92bc23e.jpg)  
图6-1 弹簧拉力下降率与试验温度（经800h后）的关系[6]

选用。

# 参考文献

1 北京航空情报所编译.航空材料手册：第二册.有色合金.1965  
2 重有色金属材料加工手册编写组. 重有色金属材料加工手册. 第一分册. 北京: 冶金工业出版社, 1979  
3上海有色金属研究所，上海有色金属压延厂.高强度变形铍青铜研究（技术总结）.1982  
4上海有色金属压延厂.铜合金生产检验报告汇编：铜合金04-85.1986  
5 武汉仪表厂.铜合金进厂检验报告汇编：铜合金05-86.1986  
6 Albert H et al. Metall. 28(1974), No. 11   
7 Po3eH6epr B M, n np. IiBET. MeTaJIbI 1976,No.6,66   
8 IobpoBaJIbckn I T, n np. MHTOM. 1982. No.11,58   
9 Hecn PH, np. IIeT. MeTaJIbI. 1976. No. 7, 70

编写 李百治

审校 郝荣振

# 4-0.3锡青铜 QSn4-0.3

# 1 概述

QSn4-0.3合金是低锡含量的锡青铜。合金中含有少量的磷，可改善青铜的工艺性能和力学性能。含磷的锡青铜亦有锡磷青铜或磷青铜之称。

合金具有较高的强度、硬度、弹性，优良的耐蚀性和抗疲劳性能。还具有良好的冷、热加工性。

该合金主要制成各种尺寸的扁管和圆管，供作包端管等类型的弹性敏感元件使用。选用合适冷变形率的管材，可以提高包端管成型的成品率。低温退火能改善元件的非弹性行为。

1.1 材料牌号 4-0.3 锡青铜 QSn4-0.3。  
1.2 相近牌号 见表1-1。

表1-1  

<table><tr><td>国 别</td><td>俄罗斯</td><td>美国</td><td>英国</td><td>法国</td><td>ISO</td></tr><tr><td>牌 号</td><td>BPOΦ4-0.25</td><td>C51100</td><td>PB101</td><td>CuSn4P</td><td>CuSn4</td></tr></table>

# 1.3 材料的技术标准 见表1-2。

表1-2  

<table><tr><td>材料品种</td><td>棒材</td><td>带材</td><td>板材</td><td colspan="2">管材</td></tr><tr><td>技术标准</td><td>GB/T 4423-1992《铜及铜合金拉制棒》</td><td>GB/T 2066-1989《锡青铜带》</td><td>GB/T 2048-1989《锡青铜板》</td><td>GB/T 1531-1994《铜及铜合金毛细管》</td><td>GB/T 8892-1988《压力表用锡青铜管》</td></tr></table>

1.4 化学成分 应符合GB/T5233—1985《加工青铜化学成分和产品形状》的规定，见表1-3。

%

表1-3  

<table><tr><td colspan="3">主元素</td><td colspan="7">杂质不大于</td></tr><tr><td>Sn</td><td>P</td><td>Cu</td><td>Fe</td><td>Pb</td><td>Sb</td><td>Bi</td><td>Si</td><td>Al</td><td>杂质总和</td></tr><tr><td>3.5~4.5</td><td>0.20~0.40</td><td>余量</td><td>0.02</td><td>0.02</td><td>0.002</td><td>0.002</td><td>0.002</td><td>0.002</td><td>0.1</td></tr></table>

1.5 热处理制度 合金不能热处理强化。退火： $500\sim 650^{\circ}\mathrm{C}$ 。消除应力退火： $150\sim 280^{\circ}\mathrm{C}$ 。  
1.6 品种规格与供应状态 见表1-4。

表1-4  

<table><tr><td>品种</td><td>d,δ或D×S/mm</td><td>供应状态</td><td>标准</td></tr><tr><td>棒材</td><td>5~40</td><td>Y</td><td>GB/T 4423-1992</td></tr><tr><td>带材</td><td>0.05~2.0</td><td>M、Y、T</td><td>GB/T 2066-1989</td></tr><tr><td>板材</td><td>0.2~12.0</td><td>M、Y、T</td><td>GB/T 2048-1989</td></tr><tr><td rowspan="4">管材</td><td>毛细管 φ(0.5~3.0)×φ(0.3~2.5)</td><td>M、Y</td><td>GB/T 1531-1994</td></tr><tr><td>圆管 (4~25)×(0.15~1.80)</td><td rowspan="3">M、Y</td><td rowspan="3">GB/T 8892-1988</td></tr><tr><td>椭圆管 (5~15)×(2.5~6)×(0.15~1.0)</td></tr><tr><td>扁管 (7.5×20)×(5~7)×(0.15~1.0)</td></tr></table>

1.7 熔炼与铸造工艺 合金有较好的熔铸工艺性能。由于熔体吸气性强, 熔炼时应使用经煅烧过的木炭覆盖。用工频有芯或无芯感应电炉熔炼, 以烟灰加适量片状石墨粉作熔体覆盖剂, 用半连续铸造或水平连续铸造工艺浇注铸锭。铸造温度为 $1160 \sim 1200^{\circ} \mathrm{C}$ 。若用铁模铸造, 出炉温度为 $1200 \sim 1250^{\circ} \mathrm{C}$ 。  
1.8 应用概况与特殊要求 航空工业主要用扁管制作各种测压表的包端管。使用中应注意针对成形要求，适宜地选择材料的供应状态和对材料进行消除应力的低温退火，以防压扁成形开裂。

# 2 物理及化学性能

# 2.1 热性能[1,2]

2.1.1 熔化温度范围 $974\sim 1062^{\circ}C$

2.1.2 热导率 $\lambda = 83.1\mathrm{W / (m\cdot^{\circ}C)}$

2.1.3 比热容 $c = 377\mathrm{J / (kg}\cdot \mathrm{C)}$

2.1.4 线膨胀系数 $\alpha_{1} = 17.6\times 10^{-6}\mathrm{C}^{-1}(20\sim 100^{\circ}\mathrm{C}),\alpha_{1} = 19.4\times 10^{-6}\mathrm{C}^{-1}(20\sim 400^{\circ}\mathrm{C})$ 。

2.2 密度 $\rho = 8.86\mathrm{g / cm^3}$

2.3 电性能[1,2]

2.3.1 电导率 $g = 20\% \mathrm{IACS}$

2.3.2 电阻率 $\rho = 0.086\mu \Omega \cdot \mathrm{m}$ 。

# 2.4 磁性能

# 2.5 化学性能

2.5.1 耐腐蚀性能[3] 合金在大气、淡水和海水中有高的耐蚀性，在海水中的腐蚀速度为 $0.03\mathrm{mm / a}$ 。在低速水蒸汽中为 $0.0025\mathrm{mm / a}$ 。

# 3 力学性能

# 3.1 技术标准规定的性能 见表3-1。

表3-1  

<table><tr><td rowspan="3">品种</td><td rowspan="3">状态</td><td rowspan="3">δ,d或D×S/mm</td><td rowspan="2">σb/MPa</td><td colspan="2">伸长率/%</td><td rowspan="3">技术标准</td></tr><tr><td>δ10</td><td>δ5</td></tr><tr><td colspan="3">≥</td></tr><tr><td rowspan="3">棒材</td><td rowspan="3">Y</td><td>5~12</td><td>410</td><td>8</td><td>10</td><td rowspan="3">GB/T 4423-1992</td></tr><tr><td>&gt;12~25</td><td>390</td><td>10</td><td>13</td></tr><tr><td>&gt;25~40</td><td>355</td><td>12</td><td>15</td></tr><tr><td rowspan="3">带材</td><td>M</td><td rowspan="3">&gt;0.5~2.0</td><td>294</td><td>40</td><td>-</td><td rowspan="3">GB/T 2066-1989</td></tr><tr><td>Y</td><td>539~687</td><td>3</td><td>-</td></tr><tr><td>T</td><td>637</td><td>2</td><td>-</td></tr><tr><td rowspan="3">板材</td><td>M</td><td rowspan="3">0.5~12.0</td><td>294</td><td>40</td><td>-</td><td rowspan="3">GB/T 2048-1989</td></tr><tr><td>Y</td><td>490~687</td><td>3</td><td>-</td></tr><tr><td>T</td><td>637</td><td>1</td><td>-</td></tr><tr><td rowspan="2">毛细管</td><td>M</td><td rowspan="2">φ(0.5~3.0)×φ(0.3~2.5)</td><td>325</td><td>30</td><td>-</td><td rowspan="2">GB/T 1531-1994</td></tr><tr><td>Y</td><td>490</td><td>-</td><td>-</td></tr><tr><td rowspan="2">管材</td><td>M</td><td>圆管(4~25)×(0.15~1.80)</td><td>323~480</td><td>35</td><td>-</td><td rowspan="2">GB/T 8892-1988</td></tr><tr><td>Y</td><td>椭圆管(4~50)×(2.5~6)×(0.15~1.0)扁管(7.5~20)×(5~7)×(0.15~1.0)</td><td>490~637</td><td>2</td><td>-</td></tr></table>

# 3.2 室温及各种温度下的力学性能

# 3.2.1 硬度

3.2.1.1 供应状态材料的硬度[4] HBS70～90(M态), HBS160～180(Y态)。

3.2.1.2 不同变形率材料的硬度 见图3-1。
