Repository: C-zj02/CFD-claw

<div align="center">

**English** | [中文](#中文版) | [Français](README_FR.md) | [Русский](README_RU.md) | [हिन्दी](README_HI.md) | [العربية](README_AR.md) | [Português](README_PT.md)

# 🚀 Claude Code Python

**A Complete Python Reimplementation Based on Real Claude Code Source**

*From TypeScript Source → Rebuilt in Python with ❤️*

***
**🔥 Active Development • New Features Weekly 🔥**

</div>

***

## 🎯 What is This?

**Clawd Code** is a **complete Python rewrite** of Claude Code, based on the **real TypeScript source code**.

File: RAG-data/中国航空材料手册(第2版) 第5卷 粉末冶金材料 精密合金与功能材料401-600.pdf-eb2a6cef-96b4-4080-a7ac-771db02039c7.md (part 11 of 11)
表2-2[1.2.5.6]  

# 参考文献

1 昆明贵金属研究所，研究、生产记录数据：精贵11-85.1986  
2 昆明贵金属研究所等．贵金属材料加工手册．北京：冶金工业出版社，1978.13

审校 汤道坤 孙凤礼

# 掺钕钇铝石榴石

# 1 概述

掺钕钇铝石榴石 $(\mathrm{Nd}^{3+}: \mathrm{YAG})$ 晶体，具有良好的力学、热学和光学性能。与红宝石晶体相比，它具有四能级系统、阈值比红宝石低，增益系数比红宝石大，导热系数也高，适合作重复脉冲运转，重复率可高达每秒几百次，是用于激光测距的首选材料。随着半导体激光器技术的发展， $\mathrm{Nd}^{3+}$ ：YAG晶体作为半导体激光器的材料，成为当前使用最多的一种固体激光器材料。目前， $\mathrm{Nd}^{3+}$ ：YAG晶体最大尺寸为：直径 $10 \mathrm{~cm}$ ，长度可达 $20 \mathrm{~cm}$ ； $\mathrm{Nd}^{3+}$ ：YAG激光器的连续输出功率已超过 $1 \mathrm{~kW}^{[1-7]}$ 。

1.1 牌号及名称 掺钕钇铝石榴石 $(\mathrm{Nd}^{3+}$ : YAG)。  
1.2 基本组成 $\mathbf{Nd}^{3+}$ : YAG。  
1.3 材料的技术标准 GB/T 13842—19-2《掺钕钇铝石榴石激光棒》。  
1.4 使用工艺说明书

$\mathrm{Nd}^{4+}$ : YAG 晶体的生长工艺主要有电阻炉加热直拉法和高频感应加热直拉法（即乔赫拉尔斯基生长法）。

1.5 供应状态 可供应 $(\phi 3\sim 10)\mathrm{mm}\times 20\mathrm{mm}$ 的各种尺寸激光棒。  
1.6 应用概况 已广泛用于制作各类激光器件。  
1.7研制及生产单位电子工业部11所研制；吉林市激光材料厂和电子工业部11所等生产。  
1.8 鉴定级别及日期 1977年通过电子工业部部级鉴定。

# 2 性能

2.1 物理及化学性能 $\mathrm{Nd}^{3+}$ : YAG 主要性能见表 2-1。

表2-1  

<table><tr><td colspan="2">生长方向</td><td>(111)</td></tr><tr><td colspan="2">掺杂的质量分数/%</td><td></td></tr><tr><td colspan="2">低</td><td>0.6~0.8</td></tr><tr><td colspan="2">中</td><td>0.9±0.1</td></tr><tr><td colspan="2">高</td><td>1.1±0.1</td></tr><tr><td rowspan="4">光学性质</td><td>干涉条纹,条宽/mm</td><td rowspan="2">≤0.01</td></tr><tr><td>φ3~6mm</td></tr><tr><td>φ7~10mm</td><td>≤0.02</td></tr><tr><td>消光比</td><td>≥25</td></tr><tr><td colspan="2">镀增透膜后的反射率(1064nm)/%</td><td>&lt;0.25</td></tr></table>

2.2 力学性能 $\mathbf{Nd}^{3+}$ : YAG 属于硬脆性材料。  
2.3 耐环境性能 不溶于水，微溶于酸。  
2.4 工艺性能 可进行切割、滚磨、端面磨抛、镀膜等工艺。  
2.5 使用性能 用 $\mathrm{Nd}^{3+}$ :YAG 制造的激光器可以脉冲地发射激光和连续地发射激光。

# 3 使用工艺

通过切割、滚磨、端面磨平和抛光等工艺制成激光棒。

# 4 其他

4.1 包装 按GB/T13842—1992的要求执行。  
4.2 运输 按GB/T13842—1992的要求执行。  
4.3 贮存 按GB/T13842 1992的要求执行。  
4.4 技术安全 严格按GB/T13842-1992要求进行加工，防止激光棒裂损。

# 5 使用建议

推荐。

# 参考文献

1 中国光学光电子行业学会. 中国光学光电子行业名录. 北京: 华北光电技术研究所. 1998.143

编写钱冰

审校 戴永耀

# 激光玻璃

# 1 概述

激光玻璃具有光学质量好、物化性能较稳定、激光效率较高、制备工艺相对简单和价格便宜等优点，是使用较多的固体激光材料。早在20世纪70年代初，上海光学精密机械研究所就研制成功掺钕硅酸盐激光玻璃，并用于等离子体物理实验装置。随着激光核聚变研究的发展，具有受激发射截面积大，非线性折射率低，热光系数小的磷酸盐钕玻璃的研究得到迅速发展。目前，国内适用于高功率激光核聚变系统的N21型磷酸盐钕玻璃已定型生产。N31型也已研制成功。

1.1 牌号及名称 N21型和N31型磷酸盐钕玻璃。  
1.2 基本组成  
1.2.1 N21型 工作基质：磷酸盐玻璃。激活离子：钕离子 $(\mathrm{Nd}^{+3})$ 为 $2.68\times 10^{20}$ 个 $\mathrm{/cm^3}$   
1.2.2 N31型 工作基质：磷酸盐玻璃。激活离子：钕离子 $(\mathrm{Nd}^{+3})$ 为 $2.26\times 10^{20}$ 个 $\mathrm{/cm^{\prime}}$   
1.3 材料标准  
1.4 使用工艺说明书 用铂金坩锅或陶瓷坩锅密闭熔炼制成。  
1.5 供应状态 可批量提供毛坯棒材和按设计要求精加工成型激光棒。  
1-6 应用概况 已用于制作大功率激光聚变系统以及材料加工、激光测距、激光通讯跟踪、激光干涉、激光手术等多领域内用的激光器。  
1.7 研制及生产单位 中科院上海光学精密机械研究所研制并生产。  
1.8 鉴定级别及日期 N21型磷酸盐钕玻璃于1987年经国家科技委员会鉴定，N31型磷酸盐钕

玻璃于1998年12月通过国家“863”鉴定。

# 2 性能

2-1 物理及化学性能 N21 型和 N31 型激光玻璃的热物理性能见表 2-1, 光学性能见表 2-2, 荧光性能见表 2-3。

表2·1  

<table><tr><td>性能</td><td>N1型</td><td>N31型</td></tr><tr><td>α1/10-6K-1</td><td>11.0</td><td>10.7</td></tr><tr><td>λ/(W/(m·K))</td><td>553</td><td>558</td></tr><tr><td>c/(J/(kg·K))</td><td>2550</td><td>2123</td></tr><tr><td>折射率温度系数/10-6K-1</td><td>-4.2</td><td>-4.3</td></tr><tr><td>热光系数/10-6K-1</td><td>1.9</td><td>1.4</td></tr><tr><td>应力热光系数/10-6K-1</td><td>6.0</td><td>5.8</td></tr><tr><td>热应力双折射系数/10-6K-1</td><td>0.5</td><td>0.5</td></tr><tr><td>动态损耗</td><td>-</td><td>&lt;0.5</td></tr></table>

表2-2  

<table><tr><td>D线折射率n0</td><td>1.5758</td><td>1.5357</td></tr><tr><td>1.06μm折射率n</td><td>1.565</td><td>1.5208</td></tr><tr><td>阿尔贝数V0</td><td>65.3</td><td>66.2</td></tr><tr><td>非线性折射率n2/10-13</td><td>1.3±0.1</td><td>1.1±0.1</td></tr></table>

表2-3  

<table><tr><td>荧光线半高宽/nm</td><td>24.0</td><td>20.1</td></tr><tr><td>荧光有效线宽/nm</td><td>28.2</td><td>24.5</td></tr><tr><td>自发辐射寿命/μs</td><td>330</td><td>340±10</td></tr><tr><td>受激发射截面/10-20cm2</td><td>3.40±0.3</td><td>4.0±0.3</td></tr><tr><td>Nd+离子浓度/(1020个/cm-3)</td><td>2.68</td><td>2.28</td></tr></table>

2-2 力学性能 N21 型和 N31 型的力学性能见表 2-4。

表2-4  

<table><tr><td>性能</td><td>N1型</td><td>N31型</td></tr><tr><td>E/MPa</td><td>0.553</td><td>0.516</td></tr><tr><td>μ</td><td>0.27</td><td>0.27</td></tr><tr><td>σb/MPa</td><td>63.7</td><td>61.74</td></tr><tr><td>ρ/(g/cm³)</td><td>3.40</td><td>2.83</td></tr></table>

2.3 耐环境性能 常温下不溶于水，耐酸性较差，见表2-5。

固本激光器材料  

<table><tr><td colspan="2">表25&#x27;</td><td>%</td></tr><tr><td>耐水性</td><td></td><td>0.09</td></tr><tr><td>失重(100℃,纯水,1h)</td><td></td><td></td></tr><tr><td>耐酸性</td><td></td><td>0.4</td></tr><tr><td>失重(100℃,pH=2.2,1h)</td><td></td><td></td></tr></table>

2.4 工艺性能 可按要求尺寸进行切割、滚圆、研磨、抛光等工艺加工。  
2.5 使用性能 按激光器使用要求，可制成棒状和片状玻璃激光器，并可实现连续激光和脉冲激光。

# 3 使用工艺

玻璃激光器绝大多数为圆棒状，在滚圆后、侧面细磨（抛光），表面粗糙度要求Ⅲ级以上，棒的两端面磨成平面，平行度为 $\lambda /4\sim \lambda /2$ 。

# 4 其他

4.1 包装 按光学零件包装要求执行  
4.2 运输 应在防振、防压、防潮湿条件下执行。  
4.3 贮存 在干燥、防酸条件下执行。  
4.4 技术安全 在加工中应严防端面损伤和破碎。

# 5 使用建议

推荐。

# 参考文献

1 功能材料及其应用手册编写组. 功能材料及其应用手册. 北京: 机械工业出版社, 1991.565~568  
2 JB/T9312--1999光学零件包装

编写钱冰

审校 戴永耀

# GaAs半导体激光材料

# 1 概述

$\mathbb{I} \sim \mathbb{V}$ 族化合物半导体 GaAs 是 Ga 与 As 按原子配比形成的一种重要半导体材料, 由于 GaAs 的电子迁移率远大于 Si 半导体, 因此, 已广泛应用于大规模集成电路的制作。同时, 也由于 GaAs 具有直接跃迁型能带结构, 发光效率较高, 因此, 是制作激光器的优选材料。20 世纪 60 年代初, 发现 GaAs p-n 结注入式激光发射特性, 其激光具有良好的方向性、单色性以及高亮度, 受到人们的普遍重视[1]。目前, GaAs 半导体已成为制作激光器的主要材料之一。

1.1 牌号及名称 GaAs 平导体激光材料

1.2 基本组成 Ga 和 As 按原子分数比组成。  
1.3 材料的技术标准 GJB 1929-1991·申化镓单晶材料规范》。  
1.4 使用工艺说明书

GB/T11094--1989《水平法砷化镓单晶及切割片》

GB/T11093 1989《液封直拉法砷化镓单晶及切割片》

1.5 供应状态 可供应单晶晶锭和抛光后的晶片。  
1.6 应用概况 已广泛用于制作半导体激光器。  
1.7 研制及生产单位 电子工业部16所、中科院半导体研究所、有色金属研究总院等研制并生产。  
1.8 鉴定级别及日期 1980 年通过电子 I 业部部级鉴定。

# 2 性能

2.1 物理及化学性能 GaAs 材料的主要性能见表 2.1。

表21  

<table><tr><td>ρ/(g/cm2)</td><td>5.307</td><td>τn</td><td>10^-6~10^-6</td></tr><tr><td>晶体结构</td><td>闪锌矿</td><td>τp</td><td>2.1×10^-8</td></tr><tr><td>晶格常数/10^4m</td><td>5.6419</td><td>迁移率/(cm²/(V·s))</td><td></td></tr><tr><td>熔点/(°C)</td><td>1237</td><td>77K</td><td>24000</td></tr><tr><td>α1/10^-6K^-1</td><td>6.0</td><td>300K</td><td>8500</td></tr><tr><td>λ/(W/(cm·K))</td><td>0.44</td><td>300K</td><td>420</td></tr><tr><td>c/(J/(g·K))</td><td>22.85</td><td>电子跃迁方式</td><td>直接</td></tr><tr><td>离解压(熔点处)/Pa</td><td>9×10^4</td><td>禁带宽度/eV</td><td></td></tr><tr><td>介电常数</td><td></td><td>0K</td><td>1.519</td></tr><tr><td>ε</td><td>13.18</td><td>300K</td><td>1.424</td></tr><tr><td>εcc</td><td>10.9</td><td>单键能/(kJ/mol)</td><td>199.7</td></tr><tr><td>电子亲和势/eV</td><td>4.05</td><td>有效质量</td><td></td></tr><tr><td>折射率</td><td>3.655</td><td>m0/m0</td><td>0.067</td></tr><tr><td>少数载流子寿命/s</td><td></td><td>mp/m0</td><td>0.48</td></tr></table>

2.2 力学性能 GaAs 材料为硬脆性材料  
2.3 耐环境性能 不溶于水，易受酸腐蚀  
2.4 工艺性能 可切割、研磨、抛光、划片成型。  
2.5 使用性能 可用于制作同质结GaAs激光器，也可用于异质结激光器基体。

# 3 使用工艺

晶体定向切割、减薄、抛光、扩散成结，表面金属化，刻蚀成型，再进行单个选堆，串连列阵等加工工艺。

# 4 其他

4.1包装按GB/T11093—1989《液封在拉法砷化镓单晶及切割片》的规定执行。  
4.2 运输 按GB/T11093—1989的规定执行。   
4.3 贮存 按GB/T11093 1989的规定执行。

4.4 技术安全 GaAs 平导体激光材料用于制作激光器时应做到：

a）在洁净条件下制作：  
b）避免晶片表面损伤和晶片破碎；  
c）半成品或中间产品在干燥、防酸条件，存放。

# 5 使用建议

推荐。

# 参考文献

F.T阿雷克主编.激光器-激光手册：第二分册.《激光手册翻译组》译，北京：科学出版社，1980.455～510

编写钱冰

审校 戴永耀

# 碲镉 求

# 1 概述

碲镉汞 $(\mathrm{Hg}_{1 - x}\mathrm{Cd}_x\mathrm{Te}$ ，缩写为MCT)是一种窄带宽直接跃进型三元化合物半导体，是 $\mathrm{HgTe}$ 和CdTe二元化合物以任何配比形成的连续固溶体。MCT晶体的主要优点是：当CdTe的物质的量（ $x$ 值）从零变化到I时，材料的禁带宽度从一0.3eV(HgTe)变化到1.6eV(CdTe)，因此，它可以通过调整 $x$ 值来得到所需的禁带宽度的本征型半导体。可用于制作 $1\sim 30\mu \mathrm{m}$ 红外波段内所需的特定响应波长的红外探测器；同时，MCT红外探器比锗(Ge)、硅(Si)掺杂型红外探测器有更高的工作温度，更快的响应速度，可用于外差接收，同时MCT晶体的热膨胀系数与硅(Si)材料匹配，适合制作混成单版片红外电荷耦合器件(IRCCD)等。这些优点决定了MCT晶体在红外探测器领域内的广阔应用前景。

1.1 牌号及名称 化合物半导体碲镉汞（MCT）n型材料。  
1.2 基本组成 $\mathrm{Hg}_{1}$ , $\mathrm{Cd}, \mathrm{Tc}, r$ 从0.17到0.5按化学计量配比组成。  
1.3 材料的技术标准 GJB 1866-1994：红外探测器用碲镉求晶片规范》。  
1.4 使用工艺说明书

Q/HH 322-1996《短波段碲镉汞晶体制备工艺规范》

Q/HH324—1997《长波段碲镉汞晶体制备工艺规范》

1.5 供应状态 按不同组分要求，可提供 $\phi 10\sim 18\mathrm{mm}$ ，厚度 $0.8\sim 0.12\mathrm{mm}$ MCT晶片。

1.6 应用概况 已成功用于制备长波多元光导型MCT红外探测器线列和短波光伏型MCT红外探测器。  
1.7 研制及生产单位 兵器工业总公司211所、航天工业总公司8358所、电子工业部11所和中科院上海技术物理所等单位研制并生产。  
1.8 鉴定级别及日期 1980～1982年上述各研制单位研制的长波段(8～14μm)碲镉汞晶体分别通过各自的部(总公司和科学院)级鉴定；1976年，8358所研制的短波段(1.25～2.35μm)碲镉汞晶体通过航天工业总公司鉴定。

# 2 性能

2.1 物理及化学性能 由于调整MCT材料中CdTe的物质的量，可以得到不同响应波段的MCT材料。按目前 $1\sim 3\mu \mathrm{m},3\sim 5\mu \mathrm{m},8\sim 14\mu \mathrm{m}$ 三个不同响应波段，MCT材料的主要性能分别列出[2-3]。所给出的晶片性能均为一次纯化热处理后晶片特性。其中，表2-1为 $1.55\sim 1.75\mu \mathrm{m}$ 和 $2.08\sim$ $2.35\mu \mathrm{m}$ 两个短波段MCT晶片的性能。表2-2，给出了 $3\sim 5\mu \mathrm{m}$ 中波段MCT晶片的主要性能。 $8\sim 14\mu \mathrm{m}$ 长波段MCT晶片的主要性能见表24。

MCT薄膜材料是制作MCT IRFPA（红外焦平阵列）的基础，与MCT体材料相比，MCT薄膜材料还处于实验室阶段，其水平与国外20世纪80年代末期相当。表2-3给出了不同生长工艺生长的长波原生态P型薄膜材料在77K时的主要特性，

表2-1  

<table><tr><td rowspan="2">晶片尺寸/mm</td><td></td><td>直径</td><td>≥10</td></tr><tr><td></td><td>厚度</td><td>0.95~0.03</td></tr><tr><td colspan="2">晶粒组成·个</td><td></td><td>1~3</td></tr><tr><td colspan="2">结构完整性</td><td></td><td>X射线背射貌相清晰,不离散</td></tr><tr><td rowspan="2">晶体组分(x值)</td><td colspan="2">波长:1.55~1.75μm</td><td>0.562</td></tr><tr><td colspan="2">波长:2.08~2.35μm</td><td>0.46</td></tr><tr><td colspan="2">组分偏差(Δx)</td><td></td><td>-0.005</td></tr><tr><td rowspan="4">红外透射</td><td colspan="2">衍射比(300K)</td><td>≥25%</td></tr><tr><td colspan="2">起峰波数/cm-1</td><td></td></tr><tr><td colspan="2">波长:1.55~1.75μm</td><td>5500~5260</td></tr><tr><td colspan="2">波长:2.08~2.35μm</td><td>4170~3850</td></tr><tr><td colspan="2">载流子迁移率(77K)/(cm-2V·s))</td><td></td><td>≥8×10^3</td></tr><tr><td colspan="2">载流子浓度(77K)/(个cm-1)</td><td></td><td>≤4×10^14</td></tr></table>

表2-2  

<table><tr><td rowspan="2">晶片尺寸/mm</td><td></td><td>直径</td><td>10~16</td></tr><tr><td></td><td>厚度</td><td>0.7~0.9</td></tr><tr><td>晶粒组成/个</td><td></td><td colspan="2">1~2</td></tr><tr><td colspan="2">结构完整性</td><td colspan="2">X射线背射貌相清晰,斑点完整,均匀,不离散</td></tr><tr><td colspan="2">晶体组分(r值)</td><td></td><td>0.255~0.270</td></tr><tr><td colspan="2">组分偏差(Δx)</td><td></td><td>±0.005</td></tr><tr><td rowspan="2">红外透射</td><td colspan="2">透射比(300K)</td><td>≥20%</td></tr><tr><td colspan="2">起峰波数/cm-1</td><td>2010~1900</td></tr><tr><td rowspan="2">ρ/(Ω·m)</td><td colspan="2">室温(300K)</td><td>5×10-1~5×10-2</td></tr><tr><td colspan="2">低温(77K)</td><td>3~10</td></tr><tr><td rowspan="2">载流子浓度/(个/cm3)</td><td colspan="2">300K</td><td>5×1015</td></tr><tr><td colspan="2">77K</td><td>≤7×1014</td></tr><tr><td rowspan="2">霍尔迁移率/(cm2/(V·s))</td><td colspan="2">300K</td><td>1×103~5×103</td></tr><tr><td colspan="2">77K</td><td>≥3×104</td></tr></table>

表 $2 - {3}^{1 - 1 - 1}$   

<table><tr><td rowspan="3">迁移率/(cm2/(V·s))</td><td>600~800</td><td>MBE工艺</td></tr><tr><td>≥400</td><td>LPE工艺</td></tr><tr><td>≥500</td><td>MOCVD工艺</td></tr><tr><td rowspan="3">载流子浓度/(个/cm3)</td><td>1×1015~2×1015</td><td>MBE工艺</td></tr><tr><td>≤3×1014</td><td>LPE工艺</td></tr><tr><td>≤1×1014</td><td>MOCVD工艺</td></tr></table>

表2-4.1-5  

<table><tr><td rowspan="2" colspan="2">晶片尺寸/mm</td><td>径</td><td>10~16</td></tr><tr><td>度</td><td>0.7~0.9</td></tr><tr><td>晶粒组成/个</td><td></td><td colspan="2">1~2</td></tr><tr><td>结构完整性</td><td></td><td colspan="2">X射线背射貌相清晰,斑点完整,均匀,不离散</td></tr><tr><td colspan="2">晶体组分(r值)</td><td></td><td>0.195~0.210</td></tr><tr><td colspan="2">组分偏差(Δr)</td><td></td><td>±0.005</td></tr><tr><td rowspan="2">红外透射</td><td colspan="2">透射比(300K)</td><td>≥10%</td></tr><tr><td colspan="2">起峰波数/cm-1</td><td>1358~1160</td></tr><tr><td>ρ/(Ω·cm)</td><td colspan="2">77K</td><td>5×10-1~5×10-2</td></tr><tr><td>载流子浓度/(个/cm3)</td><td></td><td>77K</td><td>2×1014~10×1014</td></tr><tr><td>霍尔迁移率/(cm2/(V·s))</td><td></td><td>77K</td><td>0.8×103~1.5×105</td></tr><tr><td>少子寿命/μs</td><td></td><td>77K</td><td>≥1</td></tr></table>

2.2力学性能HV硬度在 $353\sim 171\mathrm{MPa}(36\sim 18\mathrm{kg / mm}^2)$ 之间，随组分增加而增加。  
2.3 耐环境性能 在室温下的空气中存放10年以内，物理性能和化学性能不变。  
2.4 工艺性能  
2.4.1 可加工性可用 $\mathrm{Al}_{2}\mathrm{O}_{3}$ 粉研磨减薄，可用 $\mathrm{Br}_{2}$ 加乙醇抛光液抛光。  
2.4.2 可成型性 光刻后用离子蚀刻成型  
2.4.3 可粘接性 可用蜡粘在玻璃板上研磨抛光，也可用低温胶粘在衬底上成型。  
2.5 使用性能 应按不同响应波段及探测器类型（光导型或光伏型）选用不同组分要求的MCT材料。

# 3 使用工艺

根据器件工艺要求，在制备光导型器件时，采用定向切割，晶片清洗，研磨减薄，精密抛光、光刻成型及划片等；在用于光伏型探测器时，采用定向切割，晶片清洗，减薄，抛光，划片离子注入成结（或扩散成结）等加工工艺。

# 4 其他

4.1 包装 将两面覆有泡沫塑料的晶片置入包装盒内，并用泡沫塑料填实盒内，上盖后，用蜡封口。  
4.2 运输 运输中采取防震、防压措施。   
4.3 贮存 在干燥环境下储存。  
4.4 技术安全 应严格按工艺规程操作，特别应防止晶片破裂和表面损伤。晶片抛光过程中，严禁与水接触。

# 5 使用建议

应按探测器响应波长要求，选用不同组分的MCT晶片；薄膜材料仅供试用。

# 参考文献

1 R.K. 威拉德森, A.C. 比尔. 红外探测器. 《激光与红外》编译组译. 北京: 国防工业出版社, 1973.  
2 R.K. Willardson and Albert C. Beer. Mercury Cadmium Telluride. Semiconductors and Semiconductors, 1981(18): 1~18, 206   
3 John David Vincent. Fundamentals of Infrared Detector Operation and Testing. John Wiley & Sons, 1989. 72

编写钱冰王巍

审校 戴永耀

# 锑化铟

# 1 概述

锑化铟(InSb)是由铟(In)和锑(Sb)按原子分数比1:1构成的一种直接跃迁型化合物半导体。其特点是：在波长 $3\sim 5\mu \mathrm{m}$ 大气窗口的红外性能比较好，工艺也比较成熟。到目前为止，InSb材料仍是一种用于 $3\sim 5\mu \mathrm{m}$ 波段重要红外探测器材料。

1.1 牌号及名称 锑化铟(InSb)。  
1.2 基本组成 钡(In)和锑(Sb)按原子分数比 $1:1$ 构成。  
1.3 材料的技术标准 中国航空工业总公司第零一四中心，Q/5S78—1998《红外探测器用InSb晶片规范》。  
1.4 使用工艺说明书 InSb 是用有拉法（乔赫拉尔斯基法）或悬浮区域法（垂直区熔法）制造的，见《低位错 InSb 单晶制备工艺规范》（兵器工业总公司 211 所内控工艺）。  
1.5 供应状态 可提供本征型和掺杂型 $\mathrm{InSb}$ 单晶，晶面方向为(211)或(111)，晶体尺寸为 $\phi 20\sim$ $30\mathrm{mm}$ ，晶片厚度为 $0.6\sim 1.2\mathrm{mm}$ ，晶片边缘完整，无破碎、崩边、裂纹和尖锐的棱角棱边。  
1.6 应用概况 锑化铟是目前最成熟的 $3 \sim 5 \mu \mathrm{m}$ 的红外探测器材料, 它已用于光伏探测器和光导探测器, 也广泛用于导弹寻的、红外成像等车书、工业和民用领域。  
1.7 研制及生产单位 兵器工业总公司211所、电子工业部11所研制并生产。  
1.8 鉴定级别及日期 1978年，通过兵器工业部、电子工业部和航天工业部部级鉴定。

# 2 性能

2.1 物理及化学性能 InSb 的主要性能见表 2-1。

表2-1 3  

<table><tr><td>相对分子质量</td><td>237</td><td>位错密度/(个/cm²)</td><td>≤100</td></tr><tr><td>ρ/(g/cm³)</td><td>5.7751</td><td>晶格常数/10^10m</td><td>6.4787</td></tr><tr><td>晶体结构和晶体质量</td><td>闪锌矿(立方体):完整,无孔洞,无气纹</td><td>熔点/K</td><td>796</td></tr></table>

表2-1  

<table><tr><td>λ/(W/(m·K))</td><td>293K</td><td>35.78</td></tr><tr><td rowspan="2">i/(J/(kg·K))</td><td>273K</td><td>207.665</td></tr><tr><td>1050K</td><td>235.298</td></tr><tr><td rowspan="10">α/10-6K-1</td><td>50K</td><td>-0.33</td></tr><tr><td>70K</td><td>0.89</td></tr><tr><td>100K</td><td>2.76</td></tr><tr><td>160K</td><td>4.08</td></tr><tr><td>190K</td><td>1.35</td></tr><tr><td>220K</td><td>4.58</td></tr><tr><td>253K</td><td>4.78</td></tr><tr><td>270K</td><td>1.89</td></tr><tr><td>280K</td><td>4.95</td></tr><tr><td>300K</td><td>5.04</td></tr><tr><td colspan="2">德拜温度/K</td><td>200</td></tr><tr><td>折射率</td><td>0.595μm</td><td>4.22</td></tr><tr><td>介电常数</td><td>300K</td><td>15.7</td></tr><tr><td colspan="2">溶解度</td><td>不溶于水</td></tr><tr><td>禁带宽度/eV</td><td>293K</td><td>0.17</td></tr><tr><td colspan="2">禁带宽度温度系数/(10-4eV/K)</td><td>-2.9</td></tr></table>

<table><tr><td colspan="2">电子亲合能/eV</td><td>4.59</td></tr><tr><td colspan="2">功函数</td><td>1.77</td></tr><tr><td colspan="2">本征电阻率/(Ω·cm)</td><td>0.06</td></tr><tr><td colspan="2">本征载流子浓度/(个/cm3)</td><td>1.1×1016</td></tr><tr><td colspan="2">电子迁移率/(cm2/(V·s))</td><td>≥1×10*</td></tr><tr><td colspan="2">空穴迁移率:(cm2/(V·s))</td><td>1700</td></tr><tr><td colspan="2">电子有效质量/mu</td><td>0.0135</td></tr><tr><td>空穴有效质量 mu</td><td>(m1)h</td><td>20K 20K 0.016 0.44</td></tr><tr><td colspan="2">少子寿命μs</td><td>≥10×10-2</td></tr><tr><td rowspan="5">截止波长/μm</td><td>1.5~60K</td><td>5.0</td></tr><tr><td>80K</td><td>5.5</td></tr><tr><td>901K</td><td>6.1</td></tr><tr><td>193K</td><td>6.1</td></tr><tr><td>300K</td><td>7.0</td></tr></table>

# 2.2 力学性能 力学性能见表2-2。

表2-2  

<table><tr><td>硬度</td><td colspan="2">225</td></tr><tr><td rowspan="3">弹性模量(刚性)/GPa</td><td>C1</td><td>64.72</td></tr><tr><td>C12</td><td>32.65</td></tr><tr><td>C14</td><td>30.71</td></tr><tr><td rowspan="3">弹性模量(柔性)/TPa</td><td>S1</td><td>24.6</td></tr><tr><td>S2</td><td>-8.65</td></tr><tr><td>S14</td><td>33.2</td></tr><tr><td>体积模量/GPa</td><td colspan="2">43.27</td></tr></table>

# 2.3 耐环境性能 不溶于水：受冲击易碎

2.4 工艺性能 锑化铟材料较软、易碎，切割时应小心操作；它还有较大的法拉第效应，应注意静电影响[4]。为获得高的灵敏度响应，锑化铟探测器必须在77K的低温状态下工作，其截止波长为5.4μm。  
2.5 使用性能 将锑化铟制成红外探测器芯片后，主要从探测器的动态阻抗、响应电压、响应率和探测率等几项参数指标考察探测器材料的使用性能。实验结果：用符合要求的锑化铟材料制成光伏红外探测器，其电压响应率大于 $10^{6}\mathrm{V} / \mathrm{W}$ ，黑体探测率大于 $10^{10}(\mathrm{cm} \cdot \mathrm{Hz})^{12} / \mathrm{W}$ ，满足实际应用的要求。

# 3 使用工艺

将锑化铟晶片切割成晶片后，先将晶片进行清洗，再进行光刻、掺杂扩散、腐蚀、金属化电极等工艺后，制成光伏或光导探测器。

# 4 其他

4.1包装由于锑化铟材料较软、易碎，且有较大的法拉弟效应，应注意机械及静电的影响。通常

将锑化铟材料包装在晶片盒中，并用石蜡密封固定，

4.2 运输 将锑化钢材料用石蜡密封固定于晶片盒中进行运输；运输过程中应注意机械和静电的影响。  
4.3 贮存 锑化钢材料一般贮存在经过加热真空的干燥氮气箱中。  
4.4 技术安全 锑化钢材料较软易碎，并有较大的法拉弟效应。生产、运输及使用过程中应严格按工艺要求操作，应注意避免机械和静电损伤。

# 5 使用建议

推荐。

# 参考文献

1 Paul Klocek. Handbook of infrared optical materials. Marcel Dekker Inc., 1991. 266~268   
2 刘恩科等．半导体物理学．北：国防工业出版社，1989.370  
3《红外与激光技术》编辑组．红“手册：第二分册，1980.19～32  
1 John David Vincent. Fundamentals of infrared detector operation & testing. John Wiley & Son, 1989. 70

编写钱冰王巍

审校 戴永耀

# 硅化铂

# 1 概述

硅化铂 $\left(\mathrm{PtSi}\right)$ 材料是20世纪80年代初发展起来的 $1\sim 5\mu \mathrm{m}$ 波段红外探测器材料。其主要优点是：由于Si材料是一种成熟的半导体材料，可以提供大面积的Si单晶基片（ $152.4\sim 203.2\mathrm{mm}$ ），在Si单晶基片上，通过分子束外延(MBE)技术外延生长PtSi，材料的均匀性好，响应均匀，器件大面积信噪比的不均匀性小于 $5\%$ ，没有识别目标时， $1/f$ 噪声关系比较简单，适用于制作大面积单片红外焦平面阵列(IRFPA)。但是，由于PtSi IRFPA的噪声等效温差距(NETD)高于MCT IRFPA，多用于工业生产用红外探测器的制作。实际上，这种材料生长是在Si基片上外延一层Si材料，然后，再外延生长上层Pt材料，形成PtSi/Si材料，主要生长工艺是MBE技术。利用Pt和Si间形成的肖特基势垒，采用Si器件制备技术，就可以制作PtSi IRFPA。所以器件成本低，产量高，易于工业批量生产和使用。这种材料的制备过程和器件的制备过程(形成肖特基势垒)类似

1.1 牌号及名称 硅化铂 $(\mathrm{PtSi})$   
1.2 基本组成 在硅衬底上外延生长 $\mathrm{Pt}$ 和 $\mathrm{PtSi}$   
1.3 材料标准  
1.4 使用工艺说明书 用常规分子束外延工艺生长制成。  
1.5 供应状态 可少量供应直径小于或等于 $76.2\mathrm{mm}$ 的圆片材料。  
1.6 应用概况 已用于制作 $512 \times 512, 1034 \times 1024$ 工业用红外探测器阵列。  
1.7 研制及生产单位 中科院北京半导体所、中科院上海技术物理所研制并生产。

# 2 性能

2.1物理及化学性能PtSi肖特基势垒和器件截止波长见表2-1。

表2-1  

<table><tr><td>工作温度&#x27;K</td><td>60~70</td></tr><tr><td>势垒能级&#x27;eV</td><td>0.22</td></tr><tr><td>截止波长/μm</td><td>5.6</td></tr></table>

2.2 力学性能 PtSi 材料为脆性材料，  
2.3 耐环境性能  
2.4 工艺性能 外延表面处理和离子蚀刻成型。  
2.5 使用性能 制成的硅化铂红外探测器可以在室温下使用。

# 3 使用工艺

采用外延薄膜生长，精密划法和光刻成型（光能面制作）。

# 4 其他

4.1 包装 按GB/T14159-1993《硅外延片》的规定执行。  
4.2 运输 按GB/T14139-1993的规定执行。  
4.3 贮存 按GB/T11139 1993的规定执行，  
4.4 技术安全 严格防止PtSi表面损伤

# 5 使用建议

选用。

# 参考文献

1 张世育等. 国外军用红外焦平面阵列技术. 北京: 兵器工业情报所, 1992.94~102

编写钱冰

审校 戴永耀

# 碲锌镉

# 1 概述

碲锌镉 $(\mathrm{Cd}_{1}, \mathrm{Zn}, \mathrm{Te})$ ，简称CZT)晶体是用于碲镉汞(MCT)薄膜外延生长的主要衬底材料。与碲化镉(CdTe)衬底材料相比，CZT材料的主要优点是：CZT晶体的晶格常数随 $\mathbf{Z}\mathbf{n}$ 的含量(即 $x$ 值)由0变化到1时，由CdTe的 $6.848 \times 10^{-1} \mathrm{~m}$ 变化到 $\mathrm{ZnTe}$ 的 $6.103 \times 10^{-1} \mathrm{~m}$ ，当 $x$ 值为0.04时，CZT的晶格常数约 $6.464 \times 10^{-10} \mathrm{~m}$ ，与 $0.2 \mathrm{~mol} \mathrm{CdTe}$ 含量的MCT晶体的晶格常数相吻合。这种晶格“零失配”，有利于MCT薄膜材料外延生长；CZT晶体位错密度比CdTe晶体低一个数量级，电阻率(P型)达到 $10^{-6} \Omega \cdot \mathrm{cm}$ ，是一种半绝缘材料；此外，外延MCT薄膜时，CdTe的品向偏离不大于 $1^{\circ} \sim 2^{\circ}$ 。这都有利于

MCT薄膜生长。

1.1 牌号及名称 碾锌镉晶体[CdZnTe(ZT)]。  
1.2 基本组成 $\mathrm{Cd}_{1 - x}\mathrm{Zn}$ .Te，其中 $x = 0$ 1。  
1.3 材料的技术标准 GJB 2652—1996[红外探测器用碲锌镉单晶材料规范》。  
1.4 使用工艺说明书 用垂直布里奇曼工艺生长单晶。  
1.5 供应状态 可提供 $(10 \times 10) \mathrm{mm} \sim (23 \times 25) \mathrm{mm}$ , 厚 $1.2 \mathrm{~mm}$ , (111) 晶向单晶片。  
1.6 应用概况 已用于MCT薄膜材料外延衬底。  
1.7 研制及生产单位 兵器工业总公司？11所、西北工业大学、中科院上海技术物理所、电子工业部11所和航天工业总公司8358所等研制并生产。  
1.8 鉴定级别及日期 1990年通过电子工业部部级鉴定，1991年通过航天工业总公司鉴定。

# 2 性能

2.1 物理及化学性能 CZT 晶片的主要物理化学性能见表 2-1[1], 目前可提供的 CZT 衬底晶片的尺寸见表 2-2[1]。

表2-1  

<table><tr><td>表面质量</td><td>无孔洞,无裂纹,无针孔,无小角晶界</td></tr><tr><td>晶面</td><td>(111),(211)</td></tr><tr><td>晶向偏差/(°)</td><td>≤1</td></tr><tr><td>ZnTe的物质的量/mol</td><td>0.04</td></tr><tr><td>位错密度/cm-2</td><td>≤5×104</td></tr><tr><td>ρ(P型)/(Ω·cm)</td><td>≥10^6</td></tr><tr><td>红外透射比(1.5~25μm)</td><td>≥60%</td></tr></table>

注：表中列出的性能是用于外延生长响应波段为 $\sim 14\mu \mathrm{m}$ 的MCT薄膜的CZT晶片的特性。

表2-2  

<table><tr><td rowspan="2">形状</td><td colspan="3">基本尺寸</td><td rowspan="2">极限偏差</td><td rowspan="2">形状</td><td colspan="3">基本尺寸</td><td rowspan="2">极限偏差</td></tr><tr><td>l</td><td>b</td><td>δ</td><td>l</td><td>b</td><td>δ</td></tr><tr><td rowspan="3">正方形</td><td>10</td><td>10</td><td>1.5</td><td>±1.0</td><td>正方形</td><td>25</td><td>25</td><td>-</td><td>-</td></tr><tr><td>15</td><td>15</td><td>-</td><td>-</td><td rowspan="2">长方形</td><td>14</td><td>10</td><td>-</td><td>-</td></tr><tr><td>20</td><td>20</td><td>-</td><td>-</td><td>20</td><td>10</td><td>-</td><td>-</td></tr></table>

2.2 力学性能 CZT材料属硬脆性材料、  
2.3 耐环境性能  
2.4 工艺性能 采用切割工艺成片，再通过选割单晶片，金刚石磨料减薄。  
2.5 使用性能 按要求衬底厚度减薄抛光，不均匀度小于 $5\mu \mathrm{m}$ ，晶向偏差不大于 $2^{\circ}$ 。

# 3 使用工艺

晶锭切割、划片、研磨减薄并抛光成型.使用晶向(111)±1°的CZT晶片衬底，可获得性能良好的长波MCT薄膜。

# 4 其他

4.1 包装 将晶片用泡沫塑料包覆后置于包装盒内，并在盒骨填满泡沫塑料，上盖后密封。  
4.2 运输 运输中须采取防压措施。  
4.3 贮存 在干燥环境下贮存。

4.4 技术安全 避免晶片表面划伤，装盘时防止压裂。

# 5 使用建议

推荐。

# 参考文献

1 航空航天工业部科技司，碲锌镉晶体研制，1991

编写钱冰

审校 戴永耀

# 红外玻璃

# 1 概述

玻璃是一种过冷的无定形融熔体。玻璃类红外光学材料的优点是光学均匀性好，可以铸成满足使用要求的各种形状和尺寸。它不存在解理面，力学强度大，易于加工，价格便宜。主要用作多种光学仪器的红外消光镜头。

1.1 牌号及名称 HWB1、HWB3、HWB4、HWB6、HWB7、HWB8 红外玻璃。  
1.2 基本组成 用于 $1\sim 3\mu \mathrm{m}$ 波段的红外玻璃，一般由氧化硅、氧化铝组成；用于 $1\sim 7\mu \mathrm{m}$ 波段的红外玻璃，由锗酸盐铝酸盐组成；用于 $1\sim 16\mu \mathrm{m}$ 波段的红外玻璃，主要是三硫化二砷和锗砷硒玻璃。  
1.3 材料的技术标准 GB/T 15488 1995《滤光玻璃》。  
1.4 使用工艺说明书 通常采用高温熔炼和掺杂技术制造。  
1.5 供应状态 除长波段红外玻璃(HWB38)尚需研制提供外(小批量),其余牌号玻璃均可批量提供。  
1.6 应用概况 已用于陆基各种波段光谱仪红外消光镜头。

1.7 研制及生产单位 中科院长春光学精密机械研究所、上海硅酸盐所、建材部北京玻璃研究院、上海有色光学玻璃厂等研制并生产。  
1.8 鉴定级别及日期 1981年通过中国科学院鉴定。

# 2 性能

2.1 物理及化学性能 我国不同牌号的红外玻璃(HWB)的光谱特性见表2-1。

表2-1  

<table><tr><td rowspan="3">玻璃牌号</td><td colspan="4">光谱特性</td><td rowspan="3">气泡度最高级别</td><td rowspan="3">条纹度最高级别</td><td rowspan="3">应力双折射最高级别</td></tr><tr><td rowspan="2">λ/nm</td><td colspan="2">透射比/%</td><td rowspan="2">标准厚度/mm</td></tr><tr><td>1类</td><td>2类</td></tr><tr><td rowspan="4">HWB1</td><td>400</td><td>≤14.2</td><td>≤17.5</td><td rowspan="4">1</td><td rowspan="4">C</td><td rowspan="4">4</td><td rowspan="4">3</td></tr><tr><td>700</td><td>≤5.5</td><td>≤7.4</td></tr><tr><td>800</td><td>22.5~29.6</td><td>18.3~34.8</td></tr><tr><td>1000</td><td>≥85.5</td><td>≥85.5</td></tr><tr><td rowspan="4">HWB3</td><td>400</td><td>≤0.2</td><td>≤0.5</td><td rowspan="4">1</td><td rowspan="4">C</td><td rowspan="4">4</td><td rowspan="4">3</td></tr><tr><td>700</td><td>≤0.7</td><td>≤1.2</td></tr><tr><td>860</td><td>22.0~29.0</td><td>18.3~37.3</td></tr><tr><td>1100</td><td>≥72.8</td><td>≥77.8</td></tr><tr><td rowspan="2">HWB4</td><td>400</td><td>≤0.1</td><td>≤0.1</td><td rowspan="2">1</td><td rowspan="2">C</td><td rowspan="2">4</td><td rowspan="2">3</td></tr><tr><td>800</td><td>≤3.4</td><td>≤4.9</td></tr></table>

续表2-1   

<table><tr><td rowspan="3">玻璃牌号</td><td colspan="4">光谱特性</td><td rowspan="3">气泡度最高级别</td><td rowspan="3">条纹度最高级别</td><td rowspan="3">应力双折射最高级别</td></tr><tr><td rowspan="2">λ/nm</td><td colspan="2">透射比%</td><td rowspan="2">标准厚度/mm</td></tr><tr><td>1类</td><td>2类</td></tr><tr><td rowspan="2">HWB4</td><td>9000</td><td>27.0~34.0</td><td>23.0~40.0</td><td rowspan="2">1</td><td rowspan="2">C</td><td rowspan="2">4</td><td rowspan="2">3</td></tr><tr><td>1100</td><td>≥72.8</td><td>≥72.8</td></tr><tr><td rowspan="3">HWB6</td><td>800</td><td colspan="2">≤1.0</td><td rowspan="3">4</td><td rowspan="3">D</td><td rowspan="3">4</td><td rowspan="3">3</td></tr><tr><td>900</td><td colspan="2">≥13.0</td></tr><tr><td>1100</td><td colspan="2">≥60</td></tr><tr><td rowspan="7">HWB7</td><td>1800</td><td colspan="2">≤2.0</td><td rowspan="6">0.7</td><td rowspan="6">C</td><td rowspan="6">4</td><td rowspan="6">3</td></tr><tr><td>2000</td><td colspan="2">≤15.0</td></tr><tr><td>2500</td><td colspan="2">&gt;40.0</td></tr><tr><td>2750</td><td colspan="2">&gt;45.0</td></tr><tr><td>3000</td><td colspan="2">&gt;40.0</td></tr><tr><td>3500</td><td colspan="2">&gt;50.0</td></tr><tr><td>8000</td><td>≥65.0</td><td>≥63.0</td><td rowspan="4">2</td><td rowspan="4">C</td><td rowspan="4">4</td><td rowspan="4">3</td></tr><tr><td>HWB8</td><td>10600</td><td>≥64.9</td><td>≥63.0</td></tr><tr><td></td><td>12000</td><td>≥62.6</td><td>≥61.0</td></tr><tr><td></td><td>12800</td><td>≥61.4</td><td>≥60.0</td></tr></table>

2.2 力学性能红外玻璃属脆性材料。  
2.3 耐环境性能 防震，防酸。  
2.4 工艺性能 可进行切割、滚磨、抛光  
2.5 使用性能 按光学系统透过波段的要求，选用不同滤光性能的红外玻璃。

# 3 使用工艺

玻璃划片，研磨成型，抛光处理。

# 4 其他

4.1 包装 防震包装。  
4.2 运输 防震运输。  
4.3 贮存 防震贮存。  
4.4 技术安全 防震、防酸腐蚀。

# 5 使用建议

在陆基条件下选用。

编写钱冰

审校 戴永耀

# 热压多晶

# 1 概述

热压多晶是一种用热压法制成的高密度多晶体，一般用作红外透过材料。由于在高温高压下消除了能散射和吸收红外光的杂质及多晶微气孔等缺陷，实现了晶粒间的表面接触，使其性能几乎与单晶体一样，但获得的多晶体尺寸要比单晶材料大得多。目前，用于红外领域内的热压多晶材料主要有：用于 $3\sim 5\mu \mathrm{m}$ 波段的氟化镁 $(\mathrm{MgF_2})$ 材料和用于 $8\sim 12\mu \mathrm{m}$ 波段的硫化锌(ZnS)材料[1,2]。

1.1 牌号及名称 $\mathrm{MgF_2}$ 热压多晶和ZnS热压多晶。  
1.2 基本组成 $\mathrm{MgF}_2$ ， $\mathrm{ZnS}$ ，按原子分数比组成。  
1.3 材料的技术标准 GJB 393A 1995（导弹用多晶 $\mathrm{MgF_2}$ 整流罩规范》。  
1.4 使用工艺说明书 热压多晶用高温高压热压工艺制成。  
1.5 供应状态 可供应最大尺寸 $\phi 300\mathrm{mm}$ 的热压多晶头罩。  
1.6 应用概况 已在红外制导导弹上应用。  
1.7 研制及生产单位航天工业总公司 $\times 358$ 所和人工晶体研究所等研制并生产。  
1.8 鉴定级别及日期 $\mathrm{MgF_2}$ 热压多晶于1978年通过航天工业部部级鉴定，ZnS热压多晶于1996年通过航天工业总公司部级鉴定。

# 2 性能

2.1 物理及化学性能 用于 $3 \sim 5 \mu \mathrm{m}$ 波段的 $\mathrm{MgF}_{2}$ 热压多晶及用于 $8 \sim 12 \mu \mathrm{m}$ 的 $\mathrm{ZnS}$ 热压多晶的主要物理及化学性能见表2-1。

表2-1[1-3]   

<table><tr><td>性 能</td><td>\( \mathrm {M g} + _{2} \)</td><td>性能</td><td>ZnS</td></tr><tr><td>透射波段/μm</td><td>3~5</td><td>透射波段/μm</td><td>8~12</td></tr><tr><td>c(298K)/(J/(kg·K))</td><td>837.36</td><td>折射率(在10μm处)n</td><td>2.1986</td></tr><tr><td>水溶解度/(g/100mL)</td><td>不溶解</td><td>熔点/C</td><td>1020</td></tr><tr><td rowspan="2">光谱透射比(4mm厚)/%</td><td rowspan="2">&gt;85</td><td>ρ/(g/cm3)</td><td>4.088</td></tr><tr><td>c(373K)/(J/(kg·K))</td><td>494.04</td></tr><tr><td>λ/(W/(m·K))</td><td>14.65</td><td>水溶解度/(g/100mL)</td><td>不溶解</td></tr><tr><td>形状</td><td>平板、球罩</td><td>α1(25~300C)/10-6K-1</td><td>7.5</td></tr><tr><td>折射率(在4μm处)n</td><td>1.3526</td><td>λ/(W(m·K))</td><td>15.49</td></tr><tr><td>E/GPa</td><td>110.32</td><td>E/GPa</td><td>95.53</td></tr><tr><td>使用温度/C</td><td>&lt;600</td><td>光谱透射比/%</td><td></td></tr><tr><td rowspan="2">α1(25~300C)/10-6K-1</td><td rowspan="2">11.9</td><td>(6mm厚,镀膜前)</td><td>&gt;60</td></tr><tr><td>(6mm厚,镀膜后)</td><td>&gt;80</td></tr><tr><td>ρ/(g/cm3)</td><td>3.18</td><td>使用温度/C</td><td>&lt;500</td></tr><tr><td>球形罩直径或平板直径尺寸/mm</td><td>≤300</td><td>形状</td><td>平板、球罩</td></tr><tr><td>熔点/C</td><td>1396</td><td>球形罩直径或平板直径尺寸/mm</td><td>≤230</td></tr></table>

2.2力学性能 $\mathrm{MgF_2}$ 热压多品硬度（克氏）为576，ZnS热压多品硬度（克氏）为354。  
2.3 耐环境性能 不溶于水。  
2.4 工艺性能 可按不同要求进行热压成型。  
2.5 使用性能抛光成型后，需按要求制增透膜系后使用。

# 3 使用工艺

均采用高温高压制备毛坯，再进行精密抛光和膜系镀制。

# 4 其他

4.1包装 按光学零件要求执行。  
4.2 运输 在防震条件下执行。  
4.3 贮存 在干燥环境下执行。  
4.4 技术安全 使用中应防止光学薄膜的脱落和划伤，防止头罩压裂。

# 5 使用建议

根据使用波段要求选用。

# 参考文献

1 8358 所. $\mathrm{MgF_2}$ 热压多晶的研制报告. 1978  
2 8358 所. ZnS 热压多晶研制报告. 1996   
3 JB/T9312—1999光学零件包装

编写钱冰

审校 戴永耀

# 金刚石膜

# 1 概述

金刚石膜是一种连续性膜状的金刚石材料，是由与单晶金刚石完全相同 $\mathrm{SP^3}$ 键的碳(C)组成，其结构为多晶。金刚石膜主要是用化学气相沉积(Chemical Vapor Deposition)方法制备而成，所以通常也称为CVD金刚石。金刚石膜与通常的单晶金刚石的不同在于它是一种连续性的金刚石材料，从而解决了金刚石材料的尺寸局限性。现已用于制造金刚石涂层扬声器、工具、散热器、声表面波器件、光学窗口等。

1.1 牌号及名称 金刚石膜。

牌号1 CVDD-GJ

牌号2 CVDD-SR

牌号3 CVDD-TC

牌号4 CVDD-HW

1.2 基本组成 金刚石膜是不包含任何添加剂的纯金刚石材料。它的组成元素是单一的碳元素。

1.3 材料的技术标准 北京天地金刚石技术有限公司企业，《金刚石膜材料及产品实施标准》。  
1.4 使用工艺说明书 本产品使用直流等离子体-热丝CVD复合生长技术制备。  
1.5 供应状态 产品为多晶圆片, 最大直径为 $100\mathrm{mm} \pm 50\mu \mathrm{m}$ , 厚度为 $(0.15 \sim 2.0)\mathrm{mm} \pm 25\mu \mathrm{m}$ 。表面抛光产品的粗糙度 $\leqslant 0.2\mu \mathrm{m}$ , 平面度为 $10\mu \mathrm{m/cm}$ 。晶片表面和内部无裂纹, 边缘完整, 无崩边和崩角。  
1.6 应用概况 可用作高效加工工具, 高精密度地加工除钢铁以外几乎所有材料, 并可达到镜面粗糙度。在汽车、机械加工、电器电缆等行业得到越来越广泛的应用。它可代替天然金刚石制备的拉丝模工具。它的低摩擦系数可用于对磨部件的耐磨层如轴承支撑器。

它的极高声速、高热导率以及光学和电磁次宽波段的高透过性能制作频率响应最高的声表面波器件、高功率密度电子和光电子器件的大面积散热材料、多波段制导导弹整流装置以及红外探测器窗口等。

1.7 研制及生产单位 国家建材局人工晶体研究所研制；北京天地东方金刚石技术有限责任公司生产。  
1.8 鉴定级别及日期 1996年1月31日通过国家科委新材料领域专家委员会鉴定。

# 2 性能

2.1 物理及化学性能 见表2-1，红外透过率曲线见图2-1（波长范围 $2.5\sim 25\mu \mathrm{m}$ ，金刚石膜厚度 $30\mu \mathrm{m}$ ）。

表2-1  

<table><tr><td>ρ/(g/cm³)</td><td>3.52</td><td>ρ/(Ω·cm)</td><td>&gt;10^12</td></tr><tr><td>摩擦系数(相对于钢)</td><td>0.1</td><td>红外光透过率(10.6μm)</td><td>&gt;65%</td></tr><tr><td>声速(纵波)/(m/s)</td><td>16000</td><td>化学稳定性</td><td>不溶于所有的酸和碱</td></tr><tr><td>瑞利波速/(m/s)</td><td>&gt;10000</td><td>加工表面粗糙度/μm</td><td>&lt;0.02</td></tr><tr><td>λ/(W/(cm·K))</td><td>&gt;8</td><td></td><td>-</td></tr></table>

图片摘要：该图主要展示 2 1。
![](images/011c9abbf3fb2ddc6e2615a30efcf35e23e488b3798413ff3cc1b8dba8eb5f94.jpg)  
图2-1 金刚石膜的红外透过曲线

2.2 力学性能 硬度 $>8000$   
2.3 耐环境性能 金刚石膜材料可以在 $1200\mathrm{C}$ 以下的真空环境、在 $700\mathrm{C}$ 以下的大气环境和在室温下的任何酸碱环境中使用。

# 2.4 工艺性能

2.4.1 采用YAG（或准分子）激光器进行金刚石膜的切割，但功率不宜过大。  
2.4.2 抛光必须采用专用金刚石抛光设备。  
2.4.3 焊接必须考虑金刚石膜材料的低热膨胀系数特性和表面的化学惰性。

$\bullet$ 需要经过仔细的表面清洗；  
$\bullet$ 采用含钛的焊料在真空中焊接；  
$\bullet$ 焊接尺寸不大于 $10\mathrm{mm}\times 10\mathrm{mm}$

# 3 使用工艺

按照制备的产品不同具有不同的使用工艺。

对于工具产品，将金刚石膜片按照要求，用激光器切割成为小片，进行研磨、抛光。经过清洗后，进行打孔、真空焊接工艺后，经专用加工设备、工艺，可制备各种规格的高精密加工的刀具。

对于热沉应用，用激光器将金刚石膜片切割成为小片，进行研磨、抛光。经过清洗后，进行光刻、芯片焊接和封装后制成半导体高功率密度光电子器件、微波器件等。

# 4 其他

4.1 包装 金刚石膜片属硬脆贵重材料，需要使用泡沫塑料将膜片或其产品固紧，不使其活动，并密封在盒中。  
4.2 运输 运输过程中不宜经受过度机械震动。  
4.3 贮存   
4.4 技术安全 注意避免机械损伤。

# 6 使用建议

选用。

编写侯立

审校 徐运生 戴永耀

# 光学薄膜材料

# 1 概述

光学薄膜材料广泛用于各种光学零件表面，利用光在分层介质中传播的干涉、吸收、谐振等特性，改善和提高光学元件表面的性能。以光学薄膜的功能分类，主要有：

（1）减反射光学薄膜材料（亦称增透膜）。简称减反射膜。主要功能是消除光学元件表面的剩余反射，根据工作谱段，包括：X光、真空紫外、远紫外、紫外、可见光、近红外、中红外和远红外等波段；  
（2）高反射光学薄膜材料，简称高反射膜。主要作用是提高入射光学零件表面的反射。

其他还有带通滤光膜、截止滤光膜、分光膜、电磁屏蔽膜等多种光学薄膜。

1.1 牌号及名称 减反射光学薄膜和高反射光学薄膜。  
1.2 基本组成 减反射膜系材料. 用于 $3 \sim 5 \mu \mathrm{m}$ 波段, 主要由 $\mathrm{MgF}_{2} 、 \mathrm{TiO}_{2} 、 \mathrm{CaF}_{2}$ 等组成; $8 \sim 15 \mu \mathrm{m}$ 波段, 主要由 $\mathrm{ZnS} 、 \mathrm{CaF}_{2} 、 \mathrm{ZnO}$ 等材料构成. 高反射膜材料主要由 $\mathrm{Al}_{2} \mathrm{O}_{3} + \mathrm{SiO}_{2} 、 \mathrm{TiO}_{2} + \mathrm{SiO}_{2}$ 等材料构成。

# 1.3 材料的技术标准

Q/HH337--1998《ZnS整流罩增透膜镀制工艺规范》

Q/HH338 1998《Ge透镜增透膜镀制上规范》

1.4 使用工艺说明书 见Q.HH337 1998.Q.HH338 1998及《 $\mathbf{MgF}_2$ 整流罩增透膜镀制工艺规范》（内控工艺规范）。

1.5 供应状态 提供各种光学零件不同膜系的镀膜制作。  
1.6 应用概况 均已在产品光学零件上使用。  
1.7研制及生产单位航天工业总公司、358所、510所、兵器工业总公司211所等研制并制作。  
1.8 鉴定级别及日期 1997年，“减反射膜材料”通过航天工业总公司部级鉴定。

# 2 性能

2.1 物理及化学性能 减反射膜蒸镀前后，光谱透射比变化见表2-1。

表2-1  

<table><tr><td>零件</td><td>波段/μm</td><td colspan="2">光谱透射比/%</td><td>零件</td><td>波段/μm</td><td colspan="2">光谱透射比/%</td></tr><tr><td rowspan="2">MgF2零件(厚4mm)</td><td rowspan="2">3~5</td><td>镀膜前</td><td>40</td><td rowspan="2">ZnS零件(厚6mm)</td><td rowspan="2">8~12</td><td>镀膜前</td><td>≥60</td></tr><tr><td>镀膜后</td><td>45</td><td>镀膜后</td><td>≥80</td></tr></table>

2.2力学性能膜系牢固度满足GB·T316—1988《光学零件镀膜》要求。  
2.3 耐环境性能 避免在酸性气氛中使用。  
2.4 工艺性能 零件镀制后不再进行处理，可以用酒精、水等清洗洁净。  
2.5 使用性能 使用中严禁划伤。

# 3 使用工艺

一般采用真空镀膜工艺制备膜系。

# 4 其他

4.1 包装 按所镀制光学零件特点进行包装。  
4.2 运输 在防震条件下运输。  
4.3 贮存 在干燥、洁净条件下贮存。  
4.4 技术安全 膜系表面处理应严格执行GB/T1316—1988要求。

# 5 使用建议

推荐。

# 参考文献

1 8358 所, $3 \sim 5 \mathrm{mp}$ 波段减反射膜研制报告. 1986  
2 8358 所. $8 \sim 12 \mathrm{~m} \mu$ 波段减反射镜研制报告. 1986

编写钱冰

审校戴永耀

# 高双折射偏振保持光纤

# 1 概述

高双折射偏振保持光纤（以下简称保偏光纤）是军用特种光纤的典型代表，具有保持偏振方向的特点，可用于光纤传感器和光纤通信。各用途及其标志符号见表1-1。

保偏光纤按其结构特征，主要分为五种型别，各型别及其标志符号见表1-2。五种常见型别的保偏光纤结构如图1-1所示。

表1-1  

<table><tr><td>类别</td><td>特点</td><td>标志符号</td></tr><tr><td>光纤传感器用</td><td>包层直径125μm,较高的数值孔径可有效地保持保偏光纤在小弯曲状态下的光传输质量</td><td>SG 125</td></tr><tr><td>光纤传感器用</td><td>包层直径80μm,有利于减小光纤温度特性并减小光纤传感元件体积</td><td>SG 80</td></tr><tr><td>光纤通信用</td><td>包层直径125μm,模场直径、截止波长等参数与通信用单模光纤相匹配</td><td>CG</td></tr></table>

表12  

<table><tr><td>型 别</td><td>标志符号</td><td></td><td>型 别</td><td>标志符号</td></tr><tr><td>领结型</td><td>BT</td><td></td><td>椭圆芯型</td><td>EC</td></tr><tr><td>熊猫型</td><td>PD</td><td></td><td>类矩型</td><td>KR</td></tr><tr><td>椭圆应力区型</td><td>EP</td><td></td><td></td><td></td></tr></table>

1.1 牌号及名称 高双折射偏振保持光纤，其产品编号以下列形式表示：

高双折射偏振保持光纤：J XX XXXXX XXXX

军用标志号 型别 类别 工作波长

例如：领结型光纤传感用 $1300\mathrm{nm}$ 波段保偏光纤：JBT SG125 1300。

1.2 基本组成 $\mathrm{SiO}_2, \mathrm{GeO}_2, \mathrm{B}_2\mathrm{O}_3, \mathrm{P}_2\mathrm{O}_5$   
1.3 材料的技术标准 GJB 3494--1998 '偏振保持光纤规范》。  
1.4 使用工艺说明书 国内保偏光纤采用有机化学气相沉积法(MCVD)制造。  
1.5 供应状态 光纤缠绕在直径约为 $0.159\mathrm{m}$ （周长为 $0.5\mathrm{m}$ )的标准线盘上，光纤长度为 $550\mathrm{m}$ 或其整数倍，光纤缠绕张力小于 $10\mathrm{g}$ 。线盘上的保偏光纤的内端应留有不小于 $3\mathrm{m}$ 的出头，以便测量。  
1.6 应用概况 已用于光纤传感器。  
1.7 研制及生产单位 北京玻璃研究院、电子工业总公司46所、电子工业总公司23所、兵器工业总公司205所等研制并生产。  
1.8 鉴定级别及日期 1988年通过北京市科委鉴定，1995年12月通过中国轻工总会鉴定。

图片摘要：该图片与椭圆包层型；1.8 鉴定级别及日期 1988年通过北京市科委鉴定，1995年12月通过中国轻工总会鉴定。这部分内容相关。
![](images/98582c10ca713ad94d98bb835f7ec2113b6a7ae36e1cae87595f1489bf869ada.jpg)  
熊猫型

图片摘要：该图片与椭圆包层型；椭圆芯型这部分内容相关。
![](images/2e41cf1cb5c964e5427f89925166acb1896368cfad6363e480f613165dac1504.jpg)  
领结型

图片摘要：该图主要展示 1 保偏光纤结构。
![](images/f20718886ed9b922d2bb53c25388d0111961c34e890571f335bfb23821aab70a.jpg)  
椭圆包层型

图片摘要：该图主要展示 1 保偏光纤结构。
![](images/8248b70e5f9f650d7a8bb757bcc18ebb2dc291b4a8606f5f38853e7ae839a378.jpg)  
椭圆芯型

图片摘要：该图主要展示 1 保偏光纤结构。
![](images/0fdcb85d3baf1e9f6929c00d985647afbfd3e717d5a5efad68563a729bd2a3ce.jpg)  
类矩型  
图1 保偏光纤结构

# 2 性能

# 2.1 物理及化学性能 保偏光纤的主要性能见表2-1。

表2-1  

<table><tr><td>性 能</td><td>实验温度/(</td><td colspan="5">指 标</td></tr><tr><td>工作波长/nm</td><td>23</td><td>532</td><td>633</td><td>850</td><td>1300</td><td>1550</td></tr><tr><td>截止波长/nm</td><td>23</td><td>10~500</td><td>500~600</td><td>650~820</td><td>1100~1280</td><td>1230~1520</td></tr><tr><td>损耗(最佳值)/(dB/km)</td><td>23</td><td>&lt;100</td><td>&lt;12</td><td>&lt;5</td><td>&lt;2</td><td>&lt;2</td></tr><tr><td>光纤直径/μm</td><td>23</td><td colspan="3">80±2.0</td><td colspan="2">125±2.0</td></tr><tr><td>涂敷直径/μm</td><td>23</td><td colspan="3">165±10</td><td colspan="2">245+15</td></tr><tr><td>包层-涂敷层同心度偏差/μm</td><td>23</td><td colspan="3">≤12</td><td colspan="2">≤15</td></tr><tr><td>拍长(典型值)/(mm)</td><td>23</td><td colspan="5">&lt;2(633nm波段测试)</td></tr><tr><td>偏振串音/(dB/km)</td><td>23</td><td colspan="5">&gt;25</td></tr><tr><td>纤芯不圆度/%</td><td>23</td><td colspan="5">≤10</td></tr><tr><td>包层不圆度/%</td><td>23</td><td colspan="5">≤2</td></tr><tr><td>纤芯-包层同心度偏差/μm</td><td>23</td><td colspan="5">≥1.0</td></tr><tr><td>涂敷层不圆度/%</td><td>23</td><td colspan="5">≤10</td></tr><tr><td>工作温度/℃</td><td></td><td colspan="5">-45~70</td></tr><tr><td>张力筛选/%</td><td>-</td><td colspan="5">0.5</td></tr><tr><td>单丝长度/m</td><td>-</td><td colspan="5">550或其整数倍</td></tr></table>

2.1.1 截止波长 按照GB/T15972-1998《光纤总规范》进行测量，测量结果应满足表2-1的要求。  
2.1.2 损耗 在规定的波长下按照 GJB 915A 1997《纤维光学试验方法》的方法 6020 测量保偏光纤的损耗值，光注入条件为应激励起足够的基模，滤除掉保偏光纤中传输的高阶模和包层模，保偏光纤应低张力地绕在标准线盘上。测量结果应满足表 2-1 的要求。  
2.1.3 损耗均匀性 按照GJB1427 1992《光纤总规范》的附录B进行测量，测量结果应满足表2-1的要求。  
2.1.4 偏振串音 按照GJB3494--1998附录A进行测量，结果应满足表2-1的要求。

2.1.5 拍长 按照 GJB 3491 1998 附录 B 中的任何一个方法进行测量；仲裁时应按基础方法进行测量，结果应满足表 2-1 要求。

# 2.2 力学性能

2.2.1 扭矩 扭矩试验应按照GJB1427 1992的附录D进行，经扭矩试验，保偏光纤应无损伤，光传输性能应满足表2-1的要求。  
2.2.2 柔软性 柔软性试验应按照GJB 427-1992的附录E进行，经柔软性试验，保偏光纤应无损伤，光传输性能应满足表21的要求。

# 2.3 耐环境性能

2.3.1 高温工作 高温工作试验应按照GJB150.3—1986《军用设备环境试验方法 高温试验》进行，保偏光纤在 $70\mathrm{C}$ 的高温试验中，光传输性能应满足表2-1的要求。  
2.3.2 低温工作 低温工作试验应按照GJB150.4-1986《军用设备环境试验方法低温试验》进行，保偏光纤在 $-45\mathrm{C}$ 的低温试验中，光传输性能应满足表2-1的要求。  
2.3.3 加速老化 保偏光纤在按照GJB.360A—1996《电子及电气元件试验方法》的方法108项进行试验，温度为 $110\mathrm{C}$ 、时间为 $240\mathrm{h}$ 。加速老化试验后，光传输性能应满足表2-1的要求。

# 2.4 工艺性能

2.4.1 机械剥离性 保偏光纤涂层的机械剥离性应符合GJB1427—1992《光纤总规范》的3.5.3条的要求。  
2.4.2 可粘接性 光纤与其他部件的粘接，推荐采用美国EPOXY公司牌号为353ND的光学胶。

2.5 使用性能 在光纤材料性能达到表2-1性能要求的条件下，将其用于光纤传感器后，主要从光纤传感器的动态范围、偏振稳定性和响应率等参数指标考察光纤传感器的使用性能。

# 3 使用工艺

由于保偏光纤是应力敏感型元件，使用时缠绕过小或过紧、温度波动过大都会大大影响其光学性能，在使用时必须注意。

# 4 其他

4.1 包装 保偏光纤的包装除应满足“1.5供应状态”的要求外，还应有抗压的包装，并满足GB191 1990的有关规定。

# 4.2 运输

4.3 贮存包装好的保偏光纤线盘应使线盘轴水平放置在没有溶剂或溶剂蒸气的室内专用架子上，相对湿度不超过 $70\%$ 。避免阳光直接照射

# 4.4 技术安全

# 5 使用建议

推荐。

# 参考文献

1 北京玻璃研究院. 保偏光纤研制资料. 1996

编写蔡青

审校 龚岩栋 戴永耀

# 氧化锆氧敏陶瓷材料

# 1 概述

氧化锆 $(\mathrm{Zr(O_2)})$ 是固体电解质式的气敏陶瓷材料。在不同温度下， $\mathrm{ZrO_2}$ 存在着三种不同晶形，即立方晶系、单斜晶系和四方晶系。当 $\mathrm{Zr(O_2)}$ 中加入少量 2 价或 3 价氧化物如 $\mathrm{CaO}, \mathrm{MgO}, \mathrm{Se}_2\mathrm{O}_3$ 或 $\mathrm{Y_2O_3}$ 时可形成不再有相变的立方 $\mathrm{ZrO_2}$ 固溶体。稳定 $\mathrm{ZrO_2}$ 具有立方萤石型结构，是氧离子导体。 $\mathrm{CaO}$ 或 $\mathrm{Y_2O_3}$ 稳定的 $\mathrm{ZrO_2}$ 材料在 $1000^{\circ} \mathrm{C}$ 时氧离子电导率分别可达到 $10^{-7} \mathrm{~S} \cdot \mathrm{cm}^{-1}$ 和 $10^{-1} \mathrm{~S} \cdot \mathrm{cm}^{-1}$ 。

稳定 $\mathrm{ZrO_2}$ 氧敏陶瓷材料首推应用于浓差电池式的氧敏传感器，而潜在应用是高温燃料电池的隔膜材料，汽车尾气净化控制和再生等。

# 1.3 材料的技术标准

1.1 牌号和名称 TTZ二氧化锆陶瓷； $Z(0)-102$ 氧化锆氧量分析仪。  
1.2 基本组成 稳定 $\mathrm{Zr(O_2)}$ 气敏陶瓷材料是由 $\mathrm{Zr(O_2)}$ 添加百分之几至百分之十几摩尔的二价、三价金属氧化物作稳定剂，经混料、成型和高温烧结而成。  
1.4 使用工艺说明书 氧化锆陶瓷的制备方法有两种：添加剂(稳定剂)直接加入法和预先生成部分(或全部)稳定 $\mathrm{ZrO_2}$ 法。  
1.5 供应状态 $\mathrm{Y}_{2}\mathrm{O}_{3}$ 稳定的 $\mathrm{Zr(O_2)}$ 高纯超细粉体可以市售得到，而致密化元件则随氧化锆氧量分析器（仪）配套供应。元件有管状、圆片状或半弧状。  
1.6 应用概况 已广泛应用于炼钢、电力、冶金、石化、纺织、玻璃等工业部门的各种加热炉、锅炉和窑炉的燃料监视和控制。  
1.7 研制及生产单位 中国科学院上海硅酸盐研究所研究稳定 $\mathrm{ZrO_2}$ 元件，上海可贵固态离子导体公司、南京分析仪器厂、长春仪表厂专业生产氧敏传感器。  
1.8 鉴定级别及日期 1978年9月稳定 $\mathrm{ZrO_2}$ 材料通过中国科学院级鉴定。

# 2 性能

2.1物理和化学性能稳定 $\mathrm{Zr}()_{2}$ 氧敏陶瓷材料的物理性能见表2-1、表2-2和表2-3。

表21  

<table><tr><td colspan="2">稳定剂及加入量(mol/mol)/%</td><td>阴离子空位</td><td>%</td><td>\( \rho (1000^{\circ}C)/(Ω\cdot cm) \)</td><td>活化能/eV</td></tr><tr><td>CaO</td><td>12</td><td>6.0</td><td></td><td>0.055</td><td>1.1</td></tr><tr><td>\( Y_2O_3 \)</td><td>9</td><td>4.1</td><td></td><td>0.12</td><td>0.8</td></tr><tr><td>\( Sm_2O_3 \)</td><td>10</td><td>4.5</td><td></td><td>0.058</td><td>0.95</td></tr><tr><td>\( Yb-O_2 \)</td><td>8</td><td>3.7</td><td></td><td>0.088</td><td>0.75</td></tr><tr><td>\( Sc_2O_3 \)</td><td>10</td><td>4.3</td><td></td><td>0.25</td><td>0.65</td></tr></table>

注：600℃以上氧离子迁移率均大于 $0.9\%$

表2-2  

<table><tr><td>晶体结构</td><td>单 斜</td><td>正 方</td><td>立方</td></tr><tr><td rowspan="3">晶格常数/10-1m</td><td>a=5.156</td><td>a=5.094</td><td>a 5.124</td></tr><tr><td>b=5.191</td><td>c -5.177</td><td></td></tr><tr><td>c=5.301</td><td></td><td></td></tr><tr><td>ρ/(g/cm3)</td><td>5.83</td><td>6.10(计算值)</td><td>6.09(计算值)</td></tr></table>

表23  

<table><tr><td rowspan="2" colspan="2">材料</td><td colspan="2">λ/(W/(m·K))</td><td rowspan="2">αi(200℃)/10-6℃-1</td></tr><tr><td>室温</td><td>800℃</td></tr><tr><td rowspan="2">TZ-3Y1</td><td>烧结</td><td>2.93</td><td>2.93</td><td>10</td></tr><tr><td>热等静压</td><td>2.93</td><td>2.93</td><td>10</td></tr><tr><td rowspan="3">TTZ2</td><td>UTZ-10</td><td>2.01</td><td>-</td><td>10.2</td></tr><tr><td>UTZ-20x8</td><td>9.21</td><td>-</td><td>9.6</td></tr><tr><td>UTZ-30</td><td>2.09</td><td>-</td><td>11.4</td></tr></table>

TZ-3Y: $3\% \mathrm{Y}_2\mathrm{O}_5$ 增韧 $\mathrm{ZrO_2}$   
TTZ是日本特殊陶业的二氧化锆陶瓷  
③ UTE 20 是 $2\mathrm{rO_2 - Al_2O_3}$ 陶瓷。

# 2.2力学性能稳定 $\mathrm{Zr}()_2$ 氧敏陶瓷材料的力学性能见表2-4。

表24  

<table><tr><td rowspan="2" colspan="2">材料</td><td colspan="3">抗弯强度/MPa</td><td rowspan="2">断裂韧度 /MPa√m</td><td colspan="2">HV</td><td rowspan="2">E/GPa</td><td rowspan="2">抗热冲击性/C</td></tr><tr><td>室温</td><td>800℃</td><td>1.40℃</td><td>室温</td><td>1000℃</td></tr><tr><td rowspan="2">TZ-3Yb</td><td>烧结</td><td>1200</td><td>350</td><td>-</td><td>7</td><td>12.8</td><td>4.0</td><td>205</td><td>250</td></tr><tr><td>热等静压</td><td>1700</td><td>-</td><td>-</td><td>7</td><td>13.3</td><td>4.0</td><td>205</td><td>250</td></tr><tr><td rowspan="3">TTZd</td><td>UTZ-10</td><td>750</td><td>-</td><td>-</td><td>2.3</td><td>2.78</td><td>-</td><td>230</td><td>230</td></tr><tr><td>UTZ-20g</td><td>1100</td><td>-</td><td>-</td><td>4.0</td><td>3.87</td><td>-</td><td>320</td><td>260</td></tr><tr><td>UTZ-30</td><td>1000</td><td>-</td><td>-</td><td>4.3</td><td>3.78</td><td>-</td><td>240</td><td>300</td></tr></table>

TZ-3Y:3%Y2O3增韧 $\mathrm{Zr(O_2)}$   
TTZ是日本特殊陶业的二氧化锗陶瓷。  
$\mathbb{O}^{\prime}$ UTE-20是 $\mathrm{ZrO_2}$ $\mathrm{Al}_{2}\mathrm{O}_{3}$ 陶瓷。

2.3 耐环境性能 氧化锆气敏陶瓷材料可在材料的烧结温度 $(1500\sim 1600^{\circ}\mathrm{C})$ 下长期稳定使用，但因作敏感元件必须在上面涂敷铂电极，因铂电极高温下挥发，所以长期使用不应超过 $1000^{\circ}\mathrm{C}$ ，最适宜温度范围为 $600\sim 800^{\circ}\mathrm{C}$ ，温度低于 $600^{\circ}\mathrm{C}$ 氧化锆材料本身的导电性差，导致测量误差。  
2.4 工艺性能 稳定 $\mathrm{ZrO_2}$ 材料具有陶瓷材料的可加工性，可成形性也较好，可按需要制成片状、管状，但不宜制成形状复杂的元件。因稳定（或部分稳定） $\mathrm{ZrO_2}$ 材料，断裂韧性较低，所以在加工和使用及装配时应小心，不应受冲击。  
2.5 使用性能最为成功的应用是以 $\mathrm{ZrO_2}$ 陶瓷材料为核心元件的ZO系列氧量分析仪，国内已有专业厂生产并广泛用于测定生产过程的氧含量。其正常工作环境要求温度为 $0\sim 40^{\circ}C$ ，相对湿度不大于 $90\%$ （冷凝除外），大气压力为 $70\sim 106\mathrm{MPa}$ ，空气流速为 $0\sim 0.5\mathrm{m / s}$ 。ZO-102T氧化锆氧分析仪和ZO系列氧化锆氧量分析仪经上百个工厂实地使用十多年，证明 $\mathrm{ZrO_2}$ 氧敏陶瓷元件完全可用于氧量分析。

# 3 使用工艺

按中国科学院上海分院企业标准Q沪/KYD03-002--1998《ZO-102T氧化锆氧分析仪》和Q沪/KYD03-001-1997《ZO系列氧化锆氧量分析仪》执行。

# 4 其他

4.1 包装 涂敷铂电极的 $\mathrm{ZrO_2}$ 元件（管状或片状）应单独用软的纸类分割包装，注意涂敷面的保护，并安放在纸盒内。

4.2 运输 制成氧量分析仪之后，运输应在包装条件下，其中高温选用 $55\mathrm{C}$ ，低温选用 $-40\mathrm{C}$ ，自由跌落高度选用 $250\mathrm{mm}$ 。运输过程严防剧烈冲击、雨淋、曝晒及辐射。  
4.3 贮存 仪器在仓库中存放时应有托垫，并用原箱存放保管。环境温度 $0 \sim 45^{\circ} \mathrm{C}$ ，相对湿度不大于 $85\%$ ，同时不应有能引起仪器腐蚀及电气绝缘性能降低有害物质存在。贮存环境还应严防剧烈冲击、曝晒、辐射。仪器贮存期为12个月，敏感元件为6个月。  
4.4 技术安全 $\mathrm{ZrO}_2$ 气敏陶瓷元件系无毒、不燃、惰性产品。构成氧量分析仪之后更应避免剧烈冲击、雨淋、曝晒。

# 5 使用建议

推荐。

# 参考文献

1 李世普主编. 特种陶瓷工艺学. 武汉: 武汉工业大学出版社, 1990.98~100  
2 郭景坤主编. 高性能陶瓷论文集. 北京: 人民交通出版社, 1998.54~59  
3 林祖襄等. 快离子导体 (固体电解质) ——基础、材料、应用. 上海: 上海科学技术出版社, 1993.228~229  
4 汪建民主编. 陶瓷技术手册（下）. 中国：台湾·中国台湾产业科技发展协会和粉末冶金协会，1994.717  
5 R.W. 卡恩. 材料科学与技术丛书——陶瓷的结构与性能（第11卷）. 郭景昆译. 北京：科学出版社，1998.5-12

编写 潘振甦

审校 冯楚德 戴永耀

# LP5-E5-4 有机PTC电热材料

# 1 概述

LP5-E5-4有机PTC电热材料是以低密度聚乙烯、EVA和炭黑塑炼挤压而成的片状带材。用塑料挤出机成型，是20世纪90年代研制生产的新材料[1]。LP5-E5-4具有较大的电阻温度系数和较低的转变温度（约60℃），在工作时具有一定范围的自控温度功能和过热保护功能，可应用于制备高空飞行器局部保温装置，具有制备简单、工作稳定、可靠、安全的特点，且重量轻，占据空间小。

1.1 牌号及名称 LP5E5-4 有机 PTC 电热材料。  
1.2 基本组成 LP5-E5-4 有机 PTC 电热材料是以低密聚乙烯、EVA 和炭黑按一定的配比混炼而成的导电复合材料。  
1.3 材料的技术标准  
1.4 使用工艺说明书 HG-99-101《LP5-E5-4 有机PTC电热材料工艺规程》。  
1.5 供应状态 宽度 $200\mathrm{mm}$ ，厚度 $1.0\mathrm{mm}$ 的带材，热处理状态，无裂纹、孔洞，肉眼可见气泡面积小于 $5\%$ 材料表面积。

1.6 应用概况 已在飞机的保温装置上，进行地面模拟试验，并通过 $8000\mathrm{m}$ 以上高空试飞，排除机器因环境温度的变化而引起的工作不稳定性

1.7研制及生产单位 北京航空航天大学101研究室研制并生产。

1.8 鉴定级别及日期 1999年6月通过无人驾驶机设计研究所进行的飞机系统实验鉴定。

# 2 性能

2.1物理及化学性能厚度 $1.0\mathrm{mm}\pm 0.5\mathrm{mm}$ ，物理性能见表2-1，阻温曲线见图2-1。

2.2 力学性能

2.3 耐环境性能 不溶于水，耐冲击，耐酸耐碱， $90^{\circ}\mathrm{C}$ 以上易变形。

2.4 工艺性能 可剪切、焊接、胶接，可缝纫，可大角度弯曲。

2.5 使用性能 在环境温度 $60\mathrm{C}$ 以下使用。在无人机接收机保温装置上，进行了地面模拟试验，试验条件为 $-57\mathrm{C},4\mathrm{h}$ 和 $60\mathrm{C},4\mathrm{h}$ 时，机匣内温度，前者恒定在 $-24\mathrm{C} + 2\mathrm{C}$ ，后者低于 $68\mathrm{C}$ ，并通过 $8000\mathrm{m}$ 以上高空试飞。

表2-1  

<table><tr><td>电阻率 ρ(20/(Ω·m)</td><td>3.60±0.01</td></tr><tr><td>转变温度/°C</td><td>70±5</td></tr><tr><td>PTC强度</td><td>(0.5~1.0)×10</td></tr><tr><td>αR(10~70/°C)</td><td>6.1±0.4</td></tr></table>

图片摘要：该图主要展示 2 1。
![](images/fd60935bcceed8d16b4b184cbaf0443c8a566fd41a51a70be3adeed54f8cba45.jpg)  
图2-1 Lp5-E34电热材料阻温曲线

# 3 使用工艺

根据被加热的对象和要求，确定电极间距、长度。用电镶埋法沿全长方向填埋平行金属丝电极，表面涂覆绝缘兼阻氧涂层，并进行 $80^{\circ}\mathrm{C},2\mathrm{h}$ 的热处理，辐照交联。

# 4 其他

4.1 包装 卷成卷筒，用气密性较好的塑料袋密封包装。  
4.2 运输 装人硬纸箱中运输。  
4.3 储存 包装袋无破漏，避免长时间的高温环境。  
4.4 技术安全 防止 $90\mathrm{C}$ 以上的高温，避免长时间处于 $40\mathrm{C}$ 以上的环境温度中。

# 5 使用建议

在低温环境下工作的精密仪器或零部件的局部保温装置上选用。

# 参考文献

1 张雄伟, 黄锐. LDPE/炭黑复合导电材料性能研究. 中国塑料, 1994, 8(3): 28~34  
2 I. Meyev. Glass transition temperature as a guide to selection of polymers suitable for PTC materials. Polymer Engineering and Science, 1973, 13(6):
