Repository: C-zj02/CFD-claw

<div align="center">

**English** | [中文](#中文版) | [Français](README_FR.md) | [Русский](README_RU.md) | [हिन्दी](README_HI.md) | [العربية](README_AR.md) | [Português](README_PT.md)

# 🚀 Claude Code Python

**A Complete Python Reimplementation Based on Real Claude Code Source**

*From TypeScript Source → Rebuilt in Python with ❤️*

***
**🔥 Active Development • New Features Weekly 🔥**

</div>

***

## 🎯 What is This?

**Clawd Code** is a **complete Python rewrite** of Claude Code, based on the **real TypeScript source code**.

File: RAG-data/中国航空材料手册（第2版）第3卷 铝合金 镁合金001-200.pdf-252c2fa7-3f8f-4d7a-a23b-2d3605ea6996.md (part 11 of 11)
# 中国航空材料手册
![](images/cdc76563d4fbaab008545b65dda934833e3afecca24f0de4da3cee7896a892a2.jpg)  
图3-19 2024T3510状态挤压矩形棒材 $(50\mathrm{mm}\times 300\mathrm{mm})\mathrm{da} / \mathrm{d.V - }\Delta K$ 曲线[5]

试样类型：CT；

取样方向：TL；

试样尺寸： $B = 20,W = 80$

试验频率： $10\mathrm{Hz}$

应力比： $R = 0.3$

试验环境：空气；

试样个数：5；

试验点数：189；

$\mathrm{da} / \mathrm{d}N\coloneqq 1.103605\times 10^{-8}(\Delta K)^{4.25}$

图3-20 2024T3510状态挤压矩形棒材 $(50\mathrm{mm}\times 300\mathrm{mm})\mathrm{da} / \mathrm{d}N - \Delta K$ 曲线[5]

图片摘要：该图主要展示 3 20 2024T3510状态挤压矩形棒材 曲线[5]。
![](images/2419cc3cda959518f90096f378957d041e442bd636ecb95c916a93739520369b.jpg)  
图3-21 2024T3510状态挤压矩形棒材 $(50\mathrm{mm}\times 300\mathrm{mm})\mathrm{da} / \mathrm{d}N - \Delta K$ 曲线

试样类型：CT；

取样方向：TL；

试样尺寸： $B = 20,W = 80$

试验频率： $10\mathrm{Hz}$ ：

应力比： $R = 0,6$

试验环境：空气；

试样个数：5；

试验点数：160；

$\mathrm{da} / \mathrm{d}N = 6.628359\times 10^{-9}(\Delta K)^{\dagger}$

3.6.3.2 合金T8510状态挤压矩形棒材的疲劳裂纹扩展速率见图 $3 - 22\sim$ 图3-27。

图片摘要：该图片与试样类型：CT；；取样方向：LT；这部分内容相关。
![](images/e8ff8570d4a7f100e6259f5d9f42380929c7b4c63204e9cb13712cd5cc39d015.jpg)

试样类型：CT；

取样方向：LT；

试样尺寸： $B = 20,W = 80$

试验频率： $10\mathrm{Hz}$

应力比： $R = 0.1$

试验环境：空气；

试样个数：5；

试验点数：205；

$\mathrm{da} / \mathrm{d}N^{\prime} = 1.802833\times 10^{-8}(\Delta K)^{-1.25}$

图片摘要：该图主要展示 3 22 2024T3510状态挤压矩形棒材 曲线。
![](images/607473000c60821ebba5234b7d23489ff7d87a70469297ac79c8a2480c499bf0.jpg)  
图3-22 2024T3510状态挤压矩形棒材 $(50\mathrm{mm}\times 300\mathrm{mm})\mathrm{da} / \mathrm{d}N - \Delta K$ 曲线

试样类型：CT；

取样方向：LT；

试样尺寸： $B = 20,W = 80$

试验频率： $10\mathrm{Hz}$

应力比： $R = 0.3$

试验环境：空气；

试样个数：5；

试验点数：170；

$\mathrm{da} / \mathrm{d}\Lambda = 2.724883\times 10^{-8}(\Delta K)^{-1}$

图3-23 2024T8510状态挤压矩形棒材 $(50\mathrm{mm}\times 300\mathrm{mm})\mathrm{da} / \mathrm{d}N - \Delta K$ 曲线[5]

图片摘要：该图主要展示 3 23 2024T8510状态挤压矩形棒材 曲线[5]。
![](images/68cd6ff669b570e1a2847fd45d41c6b78bf8b39eb035bcce12e0ef845e05482f.jpg)  
图3-24 2024T8510状态挤压矩形棒材 $(50\mathrm{mm}\times 300\mathrm{mm})\mathrm{da} / \mathrm{d}N - \Delta K$ 曲线[5]

试样类型：CT；

取样方向：LT：

试样尺寸： $B = 20, W = 80$

试验频率： $10\mathrm{Hz}$

应力比： $R = 0.6$

试验环境：空气：

试样个数：5；

试验点数：113；

$\mathrm{da} / \mathrm{d}N = 6.580719\times 10^{-9}(\Delta K)^{1.4}$

图片摘要：该图片与试样类型：CT；；取样方向：TL：这部分内容相关。
![](images/61599c326513b57174aab7e0df9e392ee9691a6e0fa3e115f0c19fca1c385f1c.jpg)

试样类型：CT；

取样方向：TL：

试样尺寸： $B = 20,W = 80$

试验频率： $10\mathrm{Hz}$

应力比： $R = 0.1$

试验环境：空气；

试样个数：3；

试验点数：105：

$\mathrm{da} / \mathrm{d}N = 1.09887\times 10^{-x}(\Delta K)^{1.0}$

图片摘要：该图主要展示 3 25 2024T8510状态挤压矩形棒材 曲线。
![](images/ee14c5749e6150a3ad072d19c5d6e3cf064a4a70d02cb481f93ad920b1e65536.jpg)  
图3-25 2024T8510状态挤压矩形棒材 $(50\mathrm{mm}\times 300\mathrm{mm})\mathrm{da} / \mathrm{d}N - \Delta K$ 曲线

试样类型：CT：

取样方向：T1；

试样尺寸： $B = 20,W = 80$

试验频率： $10\mathrm{Hz}$

应力比： $R = 0.3$

试验环境：空气：

试样个数：4；

试验点数：144：

$\mathrm{da} / \mathrm{d}N = 2.418821\times 10^{-3}(\Delta K)^{-1}$

图3-26 2024T8510状态挤压矩形棒材 $(50\mathrm{mm}\times 300\mathrm{mm})\mathrm{da} / \mathrm{d}N - \Delta K$ 曲线[5]

图片摘要：该图主要展示 3 26 2024T8510状态挤压矩形棒材 曲线[5]。
![](images/50582de268513ede0f0d42b572bd61bd24cbed00dab58b0b751ab1e68ee2cc44.jpg)  
图3-27 2024T8510状态挤压矩形棒材 $(50\mathrm{mm}\times 300\mathrm{mm})\mathrm{da} / \mathrm{d}N - \Delta K$ 曲线[5]

试样类型：CT；

取样方向：TL；

试样尺寸： $B = 20, W = 80$

试验频率： $10\mathrm{Hz}$

应力比： $R = 0.6$

试验环境：空气；

试样个数：5；

试验点数：164；

$\mathrm{da} / \mathrm{d}N = 2.776625\times 10^{-4}(\Delta k)^{-1}$

# 3.6.3.3 合金T81状态包铝薄板的疲劳裂纹扩展速率见图 $3 - 28\sim$ 图3-30。

图片摘要：该图主要展示 3 28 2024T81状态包铝薄板（1.6mm） 曲线。
![](images/eb3e79f56b65936dfbabc432dd77515fcc5359f5c79b1de1d6975270b78ff4f7.jpg)  
试样类型：CCT；取样方向：LT；  
试样尺寸： $B = 1.6, W = 406$   
试验频率： $10\mathrm{Hz}$ ；应力比： $R = 0.1$   
试验环境：空气；  
试样个数：4；试验点数：181

图3-28 2024T81状态包铝薄板（1.6mm） $\mathrm{da} / \mathrm{d}N - \Delta K$ 曲线  
图片摘要：该图主要展示 3 28 2024T81状态包铝薄板（1.6mm） 曲线。
![](images/75aa28f4e670f6fa604f8833ef23afb61544b206f0ef2a72dc9e1767f2bd109b.jpg)  
试样类型：CCT；取样方向：LT：  
试样尺寸： $B = 1.6, W = 406$   
试验频率： $10\mathrm{Hz}$ ；应力比： $R = 0.3$   
试验环境：空气；  
试样个数：；试验点数：164

图3-29 2024T81状态包铝薄板

(1.6mm) $\mathrm{da} / \mathrm{dN} - \Delta K$ 曲线[3]

图3-30 2024T81状态包铝薄板 $(1.6\mathrm{mm})\mathrm{da} / \mathrm{d}N - \Delta K$ 曲线  
图片摘要：该图主要展示 3 30 2024T81状态包铝薄板 曲线。
![](images/c8270822d5b7dfff7b0af60ac19a6521010b01d1ca6f7cee817ec89c0eaebd0f.jpg)  
试样类型：CCT；  
取样方向：LT；  
试样尺寸： $B = 1.6, W = 406$   
试验频率： $10\mathrm{Hz}$ ：  
应力比： $R = 0.6$   
试验环境：空气；  
试样个数：4；  
试验点数：214

# 3.6.3.4 合金T3状态包铝薄板的疲劳裂纹扩展速率见图3-31、图3-32。

图片摘要：该图主要展示 3 31 2024T3状态包铝薄板。
![](images/daec291129997d1c6a8fa5bc08fb292a4bc035ab030af6053f4d76aabf11542b.jpg)  
试样类型：CCT；取样方向：LT；  
试样尺寸： $B = 1.4\mathrm{mm},W = 160\mathrm{mm}$   
试验频率： $10\mathrm{Hz}$ ；试验环境：空气；  
应力比： $0R = 0.1;\Delta R = 0.5;0R = -0.2$

图3-31 2024T3状态包铝薄板

(1.4mm) $\mathrm{da} / \mathrm{d}N - \Delta K$ 曲线

图3-32 2024T3状态包铝薄板  
图片摘要：该图主要展示 3 32 2024T3状态包铝薄板。
![](images/d4bdadd28590a7a0d468e61af56790ab9970a37670770f6ff2b5de15ae21a8c0.jpg)  
试样类型：CCT；取样方向：LT：  
试样尺寸： $B = 1.8, W = 160$   
试验频率： $10\mathrm{Hz}$ ；试验环境：空气；  
应力比： $\mathbb{R} = 0.1;\Delta R = 0.5;\square R = 0.2$

(1.8mm) $\mathrm{da} / \mathrm{d}N - \Delta K$ 曲线

# 4 组织结构

# 4.1 相变温度

# 4.2 时间-温度-组织转变曲线

4.3 合金组织结构 合金组织中，除 $\alpha$ -Al外可存在以下3种质点相。

（1）粗大质点相，是由凝固过程中形成的，大小约 $1\sim 10\mu \mathrm{m}$ 。粗大质点相分为两种类型：一种是含杂质Fe、Si的不可溶相，其组成可能有 $(\mathrm{CuFeMn})\mathrm{Al}_{2}(\mathrm{CuFeMn})_{3}\mathrm{Si}_{2}\mathrm{Al}_{5},\mathrm{CuFeAl}_{7}$ 等：另一种是热处理中未溶解的可溶相， $\theta (\mathrm{CuAl_2}),\mathrm{S}(\mathrm{Al_2CuMg})$ 等。  
（2）中等尺寸质点相，是含有抑制再结晶元素 $\mathrm{Mn}$ 的质点相，尺寸小于 $0.5\mu \mathrm{m}$ ，其组成可能为 $\mathrm{Al}_{2}\mathrm{Mn}_{3}\mathrm{Cu}_{2}$ 或 $\mathrm{Al}_{12}(\mathrm{MnFe})_{3}\mathrm{Si}$ ，该种质点相是在铸锭均匀化过程中析出的，能抑制再结晶，强化合金。  
（3）弥散质点相，主要有人工时效时析出的 $\mathbf{S}^{\prime}$ 相，尺寸小于 $0.05\mu \mathrm{m}$ ，是合金的主要强化相，其大小及分布情况对合金性能有很大的影响。

# 5 工艺性能与要求

5.1 成形性能 合金能够冷成形, 其最易成形的状态是退火状态, 新淬火状态也有与退火状态相近的成形能力。该合金淬火后, 具有较快的强化速度。孕育期约为 $30 \sim 60 \mathrm{~min}$ , 淬火后在 $1.5 \mathrm{~h}$ 以内能保持较好的塑性。低温下, 能在较长时间内保持新淬火状态塑性。固溶热处理后自然时效的材料一般仅适用轻微的成形, 如弯曲、适当的拉伸等。固溶热处理后人工时效的材料一般使用较小的变形量。合金的热变形性良好, 在 $350 \sim 450^{\circ} \mathrm{C}$ 范围内的热态下具有最高的塑性。  
5.2 焊接性能 合金的熔焊性能较差，进行气焊和氩弧焊时，有形成结晶裂缝的倾向。该合金在各热处理状态下具有好的接触焊焊接性能。不推荐退火状态的材料使用接触焊。  
5.3 零件的热处理工艺 合金零件热处理按GJB1649—1993规定进行。合金较易过烧，一般变形程度小的大型零件，比变形程度大的零件有较低的过烧温度，对厚度大于 $30\mathrm{mm}$ 制品的固溶热处理，建议采用规定加热温度的下限；对于厚度小于 $4\mathrm{mm}$ 板材，建议采用规定加热温度的中上限。为避免力学

性能和耐腐蚀性能的降低，淬火转移时间应尽量短，一般不超过 $15\mathrm{s}$ 。零件淬火时要保持工件间的适当间隔，以确保均匀的冷却。

5.4 表面处理 按变形铝合金通用表面处理工艺说明书进行。  
5.5 切削加工与磨削性能 2024合金在固溶热处理加时效状态下，具有良好的机械加工性能，可用车、铣、镗等手段进行加工，易于磨削。退火状态时机械加工性能差，有粘附刀具的倾向，加工的表面光亮度差。

# 6 功能考核试验

# 7 使用建议

选用。

# 参考文献

1 William F. Brown, Jr. Aerospace Structural Metals Handbook Vol. 3. CINDAS/Purdue University. 1994   
2 MIL-HDBK-5D 1983   
3 QQ-A-250/5 美国联邦标准  
4 王俊杰, 李春玉, 张禄山, 石健. 张德福. 2024. T351、T851 厚板技术总结. 北京航空材料研究所. 1991  
5 王俊杰, 李春玉, 石健, 张禄山. 2024-T3510 挤压矩形棒材技术总结. 北京航空材料研究所. 1991  
6 王俊杰, 李春玉, 张禄山. 2024 T62、T81 薄板技术总结. 北京航空材料研究所. 1991  
7 成都飞机设计研究所．工业生产检验数据：铝镁合金05-99.1999  
8 北京航空材料研究所，变形铝合金热处理状态及热机械处理工艺的研究  
9 北京航空材料研究所.2024T3铝合金板材力学性能研究报告

# 2124

# 1 概述

2124合金是在2024合金基础上降低铁、硅杂质含量并采用特殊生产工艺发展起来的。其目的是减少有害相数量并控制其尺寸和分布，使该合金厚板的延伸率和断裂韧度优于常规的2024合金厚板，特别是短横向性能更为突出。

合金-T851状态厚板与T351状态的相比，不但有较高的拉伸屈服强度、压缩屈服强度和抗腐蚀性能，而且有较好的热稳定性能。T351状态的晶间腐蚀、剥落腐蚀和应力腐蚀倾向较严重，而T851状态无晶间腐蚀和剥落腐蚀倾向，且耐应力腐蚀性能良好，但T851状态的塑性和韧性要比T351状态的低

合金仅用于厚度大于 $25\mathrm{mm}$ 厚板，其使用状态为T851，适用于 $175^{\circ}C$ 以下使用的受热零件以及要求抗腐蚀性能较好的结构件。

1.1 材料牌号 2124。

1.2 相近牌号 1164（俄罗斯）。

# 1.3 材料的技术标准

GB/T3190-1996《变形铝及铝合金化学成分》

Q/S 116—1990 《2124铝合金厚板》

Q/6S 789-1990 《2124T851铝合金厚板》

1.4 化学成分 合金化学成分按GB/T3190—1996，见表1-1。

表1-1  

<table><tr><td rowspan="2">Si</td><td rowspan="2">Fe</td><td rowspan="2">Cu</td><td rowspan="2">Mn</td><td rowspan="2">Mg</td><td rowspan="2">Cr</td><td rowspan="2">Zn</td><td rowspan="2">Ti</td><td colspan="2">其他</td><td rowspan="2">Al</td></tr><tr><td>单个</td><td>合计</td></tr><tr><td>0.20</td><td>0.30</td><td>3.8~4.9</td><td>0.30~0.9</td><td>1.2~1.8</td><td>0.10</td><td>0.25</td><td>0.15</td><td>0.05</td><td>0.15</td><td>余量</td></tr></table>

# 1.5 热处理制度

1.5.1固溶处理加时效制度按Q/6SZ948—1991《2124铝合金热处理工艺说明书》的规定，固溶处理温度： $490\sim 500\mathrm{C}$ ，水冷，水温不超过 $40\mathrm{C}$ ，淬火转移时间不大于 $15\mathrm{s}$ 。人工时效制度： $185\sim 195\mathrm{C},12\mathrm{h}$

固溶处理后(4h内)时效处理前应进行预拉伸变形，其永久变形量为 $1.5\% \sim 3.0\%$ ，以消除残余应力。预拉伸后不允许再矫直。

1.6 品种规格与供应状态 见表1-2。

表1-2  

<table><tr><td>技术标准</td><td>品种</td><td>供应状态</td><td>δ/mm</td></tr><tr><td>Q/S 116-1990</td><td rowspan="2">厚板</td><td rowspan="2">T851</td><td rowspan="2">25~45</td></tr><tr><td>Q/6S 789-1990</td></tr></table>

1.7 熔炼与铸造工艺 2124合金一般采用电炉熔炼，用半连续法进行铸造。熔炼温度 $700\sim$ $745\mathrm{C}$ ，铸造温度 $685\sim 700\mathrm{C}$ 。  
1.8 应用概况与特殊要求 该合金已在某飞机上制作隔板试用。以直接机加工件代替锻件，厚板特别适用于加工制作要求耐热、耐蚀和承受较大应力的结构件。

# 2 物理及化学性能

# 2.1 热性能

2.1.1 熔化温度范围 $502\sim 638^{\circ}C$   
2.1.2 热导率 见表2-1。

表2-1  

<table><tr><td>θ/°C</td><td>25</td><td>38</td><td>150</td></tr><tr><td>λ/(W/(m·°C))</td><td>151</td><td>151</td><td>199</td></tr></table>

2.1.3 比热容 见图2-1。  
2.2 密度 见表2-2。

表2-2  

<table><tr><td>θ/°C</td><td>20</td><td>150</td><td>260</td><td>370</td></tr><tr><td>ρ/(g/cm3)</td><td>2.77</td><td>2.74</td><td>2.72</td><td>2.70</td></tr></table>

2.3 电性能 合金电导率见表2-3。  
2.4 磁性能 无磁性。  
2.5 化学性能

表2-3  

<table><tr><td>状态</td><td>T351</td><td>T851</td></tr><tr><td>Y/(MS/m)</td><td>16.5~18.6</td><td>20.3~24.6</td></tr></table>

图片摘要：该图主要展示 2 3。
![](images/1252d9055b4273e5b4d93aaca16505855b75053802aa6f17a1863b258bcce569.jpg)  
图2-1 比热容[2]

图片摘要：该图主要展示 2 1 比热容[2]。
![](images/bf94722afb5d0c948ed34db884d119eba1c1ffd7e85d172118489c558d1fa27b.jpg)  
从室温到指示温度  
图2-2 线膨胀系数

# 2.5.1 抗氧化性能 具有良好的抗氧化性能。

2.5.2 耐腐蚀性能 合金耐一般腐蚀性能与2024合金相同。合金-T851厚板无剥落腐蚀倾向合金-T851厚板抗应力腐蚀性能良好，其腐蚀寿命见表2-4，慢应变速率应力腐蚀见表2-5。

表2-4  

<table><tr><td>品种</td><td>状态</td><td>δ/mm</td><td>取样方向</td><td>σ/MPa</td><td>断裂时间/d</td><td>品种</td><td>状态</td><td>δ/mm</td><td>取样方向</td><td>σ/MPa</td><td>断裂时间/d</td></tr><tr><td rowspan="3">厚板</td><td rowspan="3">T851</td><td rowspan="3">38</td><td rowspan="3">S-L</td><td>197</td><td>&gt;125</td><td rowspan="3">厚板</td><td rowspan="3">T851</td><td rowspan="3">38</td><td rowspan="3">S-L</td><td>314</td><td>n</td></tr><tr><td>236</td><td>&gt;90</td><td>354</td><td>p</td></tr><tr><td>275</td><td>&gt;90</td><td>393</td><td>q</td></tr></table>

注：采用C环形试样。

表2-5  

<table><tr><td>环境介质</td><td>惰性气体</td><td>3.5%氯化钠水溶液</td><td>环境介质</td><td>惰性气体</td><td>3.5%氯化钠水溶液</td></tr><tr><td>极限强度/MPa</td><td>447</td><td>444</td><td>断裂能(塑性部分)/(J/cm2)</td><td>23.5</td><td>24.4</td></tr><tr><td>屈服强度/MPa</td><td>416</td><td>418</td><td>断裂能(局部)/(J/cm2)</td><td>9.2</td><td>11.5</td></tr><tr><td>断裂强度/MPa</td><td>387</td><td>382</td><td>断裂能(全部)/(J/cm2)</td><td>26.0</td><td>29.6</td></tr><tr><td>δ5/%</td><td>5.2</td><td>5.1</td><td>断裂时间/min</td><td>2159</td><td>2455</td></tr></table>

# 3 力学性能

3.1 技术标准规定的性能 见表3-1和表3-2。

表3-1  

<table><tr><td rowspan="2">技术标准</td><td rowspan="2">品种</td><td rowspan="2">状态</td><td rowspan="2">δ/mm</td><td rowspan="2">取样方向</td><td>σb/MPa</td><td>σb.25/MPa</td><td rowspan="2"></td></tr><tr><td colspan="2">不小于</td></tr><tr><td rowspan="3">Q/S 116-1990Q/6S 789-1990</td><td rowspan="3">厚板</td><td rowspan="3">T851</td><td rowspan="3">25~45</td><td>L</td><td>455</td><td>393</td><td>6</td></tr><tr><td>LT</td><td>455</td><td>393</td><td>5</td></tr><tr><td>ST</td><td>440</td><td>380</td><td>1.5</td></tr></table>

表3-2  

<table><tr><td>品种</td><td>状态</td><td>取样方向</td><td>Kic/MPa √m
不小于</td></tr><tr><td rowspan="3">厚板</td><td rowspan="3">T851</td><td>L-T</td><td>26.4</td></tr><tr><td>T-L</td><td>22.0</td></tr><tr><td>S-T</td><td>19.8</td></tr></table>

3.2 室温及各种温度下的力学性能  
3.2.1 硬度 合金-T851厚板的硬度值为HBS145。  
3.2.2 拉伸性能  
3.2.2.1 室温拉伸性能见表3-3和表3-4

表3.3  

<table><tr><td>品种</td><td>状态</td><td>δ/mm</td><td>取样方向</td><td>σb/MPa</td><td>σP0.01/MPa</td><td>σP0.2/MPa</td><td>σ0.7/MPa</td><td>σ0.8t/MPa</td><td>δs/%</td><td>ψ</td></tr><tr><td rowspan="5">厚板</td><td rowspan="2">T351</td><td rowspan="5">38</td><td>L</td><td>450</td><td>---</td><td>345</td><td>---</td><td>---</td><td>19.5</td><td>27.3</td></tr><tr><td>LT</td><td>450</td><td>---</td><td>305</td><td>---</td><td>---</td><td>19.0</td><td>21.7</td></tr><tr><td rowspan="3">T851</td><td>L</td><td>485</td><td>370</td><td>450</td><td>450</td><td>445</td><td>10.0</td><td>30.0</td></tr><tr><td>LT</td><td>480</td><td>360</td><td>445</td><td>445</td><td>435</td><td>8.5</td><td>19.2</td></tr><tr><td>ST</td><td>480</td><td>---</td><td>---</td><td>---</td><td>---</td><td>---</td><td>---</td></tr></table>

表3-4  

<table><tr><td rowspan="3">品种</td><td rowspan="3">状态</td><td rowspan="3">δ/mm</td><td rowspan="3">取样方向</td><td colspan="7">σb</td></tr><tr><td>X̄</td><td>min</td><td>max</td><td colspan="2">s</td><td rowspan="2" colspan="2">Cv</td></tr><tr><td colspan="5">MPa</td></tr><tr><td rowspan="2">厚板</td><td rowspan="2">T851</td><td rowspan="2">35~45</td><td>L</td><td>490</td><td>480</td><td>520</td><td colspan="2">6.94</td><td colspan="2">0.014</td></tr><tr><td>LT</td><td>485</td><td>470</td><td>505</td><td colspan="2">6.79</td><td colspan="2">0.014</td></tr><tr><td rowspan="3">品种</td><td rowspan="3">状态</td><td rowspan="3">δ/mm</td><td rowspan="3">取样方向</td><td colspan="4">σPb,2</td><td>δ/%</td><td rowspan="3" colspan="2">n</td></tr><tr><td>X̄</td><td>min</td><td>max</td><td>s</td><td rowspan="2">Cv</td></tr><tr><td colspan="4">MPa</td></tr><tr><td rowspan="2">厚板</td><td rowspan="2">T851</td><td rowspan="2">35~45</td><td>L</td><td>450</td><td>440</td><td>480</td><td>7.39</td><td>0.016</td><td>11.6</td><td rowspan="2">30</td></tr><tr><td>LT</td><td>445</td><td>435</td><td>460</td><td>6.53</td><td>0.015</td><td>9.6</td></tr></table>

3.2.2.2 不同温度稳定化处理后的室温拉伸性能见表3-5。

表3-5  

<table><tr><td rowspan="2">品种</td><td rowspan="2">状态</td><td rowspan="2">δ/mm</td><td rowspan="2">取样方向</td><td colspan="2">稳定化热处理</td><td rowspan="2">σb/MPa</td><td rowspan="2">σP0.2/MPa</td><td rowspan="2">δ5/%</td><td rowspan="2">ψ1%</td></tr><tr><td>θ/C</td><td>T/h</td></tr><tr><td rowspan="4">厚板</td><td rowspan="4">T851</td><td rowspan="4">38</td><td rowspan="4">LT</td><td>125</td><td>100</td><td>475</td><td>440</td><td>7.7</td><td>16.5</td></tr><tr><td>150</td><td>100</td><td>480</td><td>440</td><td>7.5</td><td>16.2</td></tr><tr><td>175</td><td>100</td><td>460</td><td>405</td><td>8.0</td><td>17.0</td></tr><tr><td>200</td><td>100</td><td>430</td><td>355</td><td>8.2</td><td>17.5</td></tr></table>

3.2.2.2.1 不同温度稳定化处理后的室温拉伸应力-应变曲线见图 $3 - 1\sim$ 图3-4。

图片摘要：该图主要展示 3 5。
![](images/6bf28038ee8d3532f6c149daeb4d04e4e99f26c2182baf689488e792037a48eb.jpg)  
图3-1 2124T851状态厚板 $125\mathrm{C}$ ，100h稳定化后的室温拉伸 $\sigma -\varepsilon$ 曲线

图片摘要：该图主要展示 3 1 2124T851状态厚板 ，100h稳定化后的室温拉伸 曲线。
![](images/5e9c2cafc2d82f4ad6bcb0e707029da4e072a442c9dbd2cc2184820f22d45abb.jpg)  
图3-2 2124T851状态厚板 $150\mathrm{C}$ ，100h 稳定化后的室温拉伸 $\sigma -\varepsilon$ 曲线

图片摘要：该图主要展示 3 2 2124T851状态厚板 ，100h 稳定化后的室温拉伸 曲线。
![](images/b38fa55e94c8193f391649eb710e454638e52cad030fd30a074a31126291d258.jpg)  
图3-3 2124T851状态厚板 $175\mathrm{C},100\mathrm{h}$ 稳定化后的室温拉伸 $\sigma -\varepsilon$ 曲线

图片摘要：该图主要展示 3 3 2124T851状态厚板 稳定化后的室温拉伸 曲线。
![](images/e6cfcee08b24c4e7a932736e2e460c69c7fec75fd05ca30de48ee5a532b27a04.jpg)  
图3-4 2124T851状态厚板 $200\mathrm{C}$ ，100h稳定化后的室温拉伸 $\sigma -\varepsilon$ 曲线

3.2.2.3 各种温度下的拉伸性能 见表3-6。  
3.2.2.3.1 高温拉伸应力-应变曲线见图 $3 - 5\sim$ 图3-8。

表3-6[3]  

<table><tr><td>品种</td><td>状态</td><td>δ/mm</td><td>取样方向</td><td>θ/°C</td><td>σh/MPa</td><td>σP0.01/MPa</td><td>σP0.2/MPa</td><td>δ5/%</td><td>ψ7%</td></tr><tr><td rowspan="4">厚板</td><td rowspan="4">T851</td><td rowspan="4">38</td><td rowspan="4">LT</td><td>125</td><td>420</td><td>320</td><td>400</td><td>10.2</td><td>22.5</td></tr><tr><td>150</td><td>400</td><td>220</td><td>380</td><td>10.5</td><td>27.5</td></tr><tr><td>175</td><td>370</td><td>300</td><td>355</td><td>13.0</td><td>29.8</td></tr><tr><td>200</td><td>340</td><td>270</td><td>325</td><td>13.5</td><td>33.5</td></tr></table>

图片摘要：该图主要展示 3 6[3]。
![](images/5405e8bb03d9b32d81f9160c530d7df6da72a3b507c6371da51c04d25ca15992.jpg)  
图3-5 2124T851状态厚板 $125\mathrm{C}$ 高温拉伸 $\sigma -\varepsilon$ 曲线[5]

图片摘要：该图主要展示 3 5 2124T851状态厚板 高温拉伸 曲线[5]。
![](images/1e18ca7c379cf0371dafce983a3afca847f25b26619cc50506db27ac45e6c52d.jpg)  
图3-6 2124T851状态厚板 $150\mathrm{C}$ 高温拉伸 $\sigma = \varepsilon$ 曲线

图片摘要：该图主要展示 3 6 2124T851状态厚板 高温拉伸 曲线。
![](images/d9cdc03f8fdfa18901726f75ff71d5f71581114280b69313baf3b0942225c372.jpg)  
图3-7 2124T851状态厚板175C高温拉伸 $\sigma -\varepsilon$ 曲线[5]

图片摘要：该图主要展示 3 7 2124T851状态厚板175C高温拉伸 曲线[5]。
![](images/d8513b5b1b76c6a8ce3a69ab9cbce905f465765adf5775a139d9ccb2a5e3fee3.jpg)  
图3-8 2124T851状态厚板 $200\mathrm{C}$ 高温拉伸 $\sigma -\varepsilon$ 曲线

# 3.2.2.4 不同温度稳定化处理后的高温拉伸性能 见表3-7。

表3-7[8]  

<table><tr><td rowspan="2">品种</td><td rowspan="2">状态</td><td rowspan="2">δ/mm</td><td colspan="2">稳定化处理</td><td rowspan="2">试验温度θ/C</td><td rowspan="2">取样方向</td><td rowspan="2">σb/MPa</td><td rowspan="2">σP0.2/MPa</td><td rowspan="2">δs/°C</td><td rowspan="2">ψ</td></tr><tr><td>θ/C</td><td>t/h</td></tr><tr><td rowspan="4">厚板</td><td rowspan="4">T851</td><td rowspan="4">38</td><td>125</td><td rowspan="4">100</td><td>125</td><td rowspan="4">LT</td><td>420</td><td>400</td><td>9.5</td><td>22.4</td></tr><tr><td>150</td><td>150</td><td>390</td><td>375</td><td>12.0</td><td>26.7</td></tr><tr><td>175</td><td>175</td><td>345</td><td>320</td><td>14.5</td><td>33.5</td></tr><tr><td>200</td><td>200</td><td>295</td><td>270</td><td>17.2</td><td>41.2</td></tr></table>

3.2.2.4.1 不同温度稳定化处理后的高温拉伸应力-应变曲线见图 $3-9\sim$ 图3-12。

图片摘要：该图主要展示 3 7[8]。
![](images/8370fdc805bfb385f7fef846a89a1e5fbc57dcfab8ce1cd43ddcd68aba324740.jpg)  
图3-9 2124T851状态厚板 $125\mathrm{C}$ ，100h稳定化后的 $125\mathrm{C}$ 高温拉伸 $\sigma -\varepsilon$ 曲线[5]

图片摘要：该图主要展示 3 9 2124T851状态厚板 ，100h稳定化后的 高温拉伸 曲线[5]。
![](images/92d707a5c2ca0673d3dd28ba0366ad738613b491dc96f8bcbe4884a876bd9532.jpg)  
图3-10 2124T851状态厚板 $150\mathrm{C}$ ，100h稳定化后的 $150\mathrm{C}$ 高温拉伸 $\sigma -\varepsilon$ 曲线

图片摘要：该图主要展示 3 10 2124T851状态厚板 ，100h稳定化后的 高温拉伸 曲线。
![](images/d0404f4eb874d666f8447096e15b1ef22adab10e4e46fff067f5f6073588fa15.jpg)  
图3-11 2124T851状态厚板 $175\mathrm{C}$ ，100h稳定化后的 $175\mathrm{C}$ 高温拉伸 $\sigma -\varepsilon$ 曲线[5]

图片摘要：该图主要展示 3 11 2124T851状态厚板 ，100h稳定化后的 高温拉伸 曲线[5]。
![](images/d6c279a26d76c0ddd3d31a969cdac64f3e57f460e6619a80adf2ae84b7bd5826.jpg)  
图3-12 2124T851状态厚板 $200\mathrm{C},100\mathrm{h}$ 稳定化后的 $200\mathrm{C}$ 高温拉伸 $\sigma -\varepsilon$ 曲线

3.2.3 压缩性能 2124T851厚板室温压缩性能见表3-8。

表3-8  

<table><tr><td>品种</td><td>状态</td><td>δ/mm</td><td>取样方向</td><td>σPc-2/MPa</td></tr><tr><td rowspan="2">厚板</td><td rowspan="2">T851</td><td rowspan="2">38</td><td>L</td><td>440</td></tr><tr><td>LT</td><td>445</td></tr></table>

3.2.3.1 室温压缩应力-应变曲线见图3-13。

图片摘要：该图主要展示 3 8。
![](images/187910c0ba855990665d2eafc3e2000a5829cc31fb0788dcac62604bb4851a44.jpg)  
图3-13 2124T851状态厚板室温压缩 $\sigma -\varepsilon$ 曲线[5]

# 3.2.4 冲击性能 合金T851厚板不同温度下的冲击韧性见表3-9。

表3-9  

<table><tr><td>品 种</td><td>状态</td><td>\( \delta /\mathrm{{mm}} \)</td><td>\( \theta /\mathrm{C} \)</td><td>取样方向</td><td>\( {a}_{\mathrm{{KJ}}}/ \) \( \left( {\mathrm{{kJ}}/{\mathrm{m}}^{2}}\right) \)</td></tr><tr><td rowspan="5">厚板</td><td rowspan="5">T851</td><td rowspan="5">38</td><td>-50</td><td>T-L</td><td>108</td></tr><tr><td>室温</td><td>T-L</td><td>98</td></tr><tr><td>室温</td><td>L-T</td><td>185</td></tr><tr><td>150</td><td>T-L</td><td>108</td></tr><tr><td>200</td><td>T-L</td><td>102</td></tr></table>

# 3.2.5 扭转与剪切性能 合金T851厚板的室温扭转性能和剪切强度见表3-10。

表3-10[3]  

<table><tr><td>品种</td><td>状态</td><td>δ/mm</td><td>取样方向</td><td>τb/MPa</td><td>τ0.3/MPa</td><td>τ0.015/MPa</td><td>τ MPa</td></tr><tr><td rowspan="2">厚板</td><td rowspan="2">T851</td><td rowspan="2">38</td><td>LT</td><td>380</td><td>300</td><td>230</td><td>280</td></tr><tr><td>L</td><td>-</td><td>-</td><td>-</td><td>280</td></tr></table>

# 3.2.6 应力集中 厚板的缺口敏感系数 $(\sigma_{\mathrm{bH}} / \sigma_{\mathrm{b}})$ 见表3-11。

表3-11  

<table><tr><td>品种</td><td>状态</td><td>δ/mm</td><td>缺口半径/mm</td><td>取样方向</td><td>σb/MPa</td><td>σbH/MPa</td><td>σbH/σL</td></tr><tr><td rowspan="2">厚板</td><td rowspan="2">T851</td><td rowspan="2">38</td><td rowspan="2">≤0.018</td><td>L</td><td>485</td><td>625</td><td>1.28</td></tr><tr><td>LT</td><td>480</td><td>560</td><td>1.17</td></tr></table>

# 3.3 持久和蠕变性能

# 3.4 疲劳性能

3.4.1 高周疲劳 厚板的疲劳曲线见图3-14。  
3.4.2 低周疲劳   
3.4.2.1 合金-T851厚板低周疲劳6项参数见表3-12。
