Repository: C-zj02/CFD-claw

<div align="center">

**English** | [中文](#中文版) | [Français](README_FR.md) | [Русский](README_RU.md) | [हिन्दी](README_HI.md) | [العربية](README_AR.md) | [Português](README_PT.md)

# 🚀 Claude Code Python

**A Complete Python Reimplementation Based on Real Claude Code Source**

*From TypeScript Source → Rebuilt in Python with ❤️*

***
**🔥 Active Development • New Features Weekly 🔥**

</div>

***

## 🎯 What is This?

**Clawd Code** is a **complete Python rewrite** of Claude Code, based on the **real TypeScript source code**.

File: RAG-data/中国航空材料手册（第2版）第3卷 铝合金 镁合金201-400.pdf-3ed7167a-d291-496d-8323-b8e053139e56.md (part 11 of 12)
表3-12  
图3-22 7475T76状态包铝薄板 $(2.0\mathrm{mm})\mathrm{da} / \mathrm{d}N - \Delta K$ 曲线[2]

试样类型：CCT：

取样方向：T-1；

试样尺寸： $B = 2.0, W = 406$

试验频率： $4.2\mathrm{Hz}$

应力比： $R = 0,6$

试验环境：空气；

试样个数：4；

试验点数：194；

$\mathrm{da} / \mathrm{d}N = 3.802809\times 10^{-7}(\Delta K)^{-5 / 4}$

图3-23 7475T76状态包铝薄板 $(2.0\mathrm{mm})\mathrm{da} / \mathrm{d}N - \Delta K$ 曲线[2]

图片摘要：该图主要展示 3 23 7475T76状态包铝薄板 曲线[2]。
![](images/7cbf0d4ddfb8a205aa81669f90d6561ddc6ffaff8dadbc971a9659cea29c7614.jpg)  
图3-24 7475T761状态包铝薄板 $(2.5\mathrm{mm})\mathrm{da} / \mathrm{d}N - \Delta K$ 曲线[2]

试样类型：CCT；

取样方向：T-L；

试样尺寸： $B = 2.5, W = 160$

试验频率： $4.2\mathrm{Hz}$

应力比： $R = 0.1$

试验环境：空气；

试样个数：4；

试验点数：160；

$\mathrm{da} / \mathrm{d}N = 9.29663\times 10^{-8}(\Delta K)^{-1}$

图片摘要：该图片与试样类型：CCT：；取样方向：T L；这部分内容相关。
![](images/c91cf3fcd05f04e8c23b781ad57a678b1af61f89cde28235e3bbaaed2354358e.jpg)

试样类型：CCT：

取样方向：T-L；

试样尺寸： $B = 2.5, W = 160$

试验频率： $4.2\mathrm{Hz}$

应力比： $R = 0.3$

试验环境：空气；

试样个数：4；

试验点数：173；

$\mathrm{da} / \mathrm{d}N = 2.109204\times 10^{-7}(\Delta K)^{-1}$

图片摘要：该图主要展示 3 25 7475T761状态包铝薄板 曲线[2]。
![](images/094c47112c721c5356a7fcccff02a457bd717e208b9250932b39e38ad27a5995.jpg)  
图3-25 7475T761状态包铝薄板 $(2.5\mathrm{mm})\mathrm{da} / \mathrm{d}N - \Delta K$ 曲线[2]

试样类型：CT；

取样方向：L-T；

试样尺寸： $B = 20,W = 80$

试验频率： $10\mathrm{Hz}$

应力比： $R = 0.1$

试验环境：空气；

试样个数：5；

试验点数：131；

$\mathrm{da} / \mathrm{d}N = 2.703353\times 10^{-7}(\Delta K$

图3-26 7475T651状态厚板 $(38\mathrm{mm})\mathrm{d}a / \mathrm{d}N - \Delta K$ 曲线[6]

图片摘要：该图主要展示 3 26 7475T651状态厚板 曲线[6]。
![](images/3f484ba45de72639c83104c476437d844d770cfe9afcd94a5c901f4515cf1da3.jpg)  
图3-27 7475T651状态厚板 $(38\mathrm{mm})\mathrm{da}_{\mathrm{i}} / \mathrm{d}N - \Delta K$ 曲线[6]

试样类型：CT；

取样方向：L-T；

试样尺寸： $B = 20,W = 80$

试验频率： $10\mathrm{Hz}$

应力比： $R = 0.3$

试验环境：空气；

试样个数：4；

试验点数：128；

$\mathrm{d}a / \mathrm{d}N = 3.497043\times 10^{-7}(\Delta K)$

图片摘要：该图片与试样类型：CT：；取样方向：L T；这部分内容相关。
![](images/4392c94492779a0cec1ce97ea5d4e551a649b3aa923e203b136a9798cc38289e.jpg)

试样类型：CT：

取样方向：L-T；

试样尺寸： $B = 20,W = 80$

试验频率： $10\mathrm{Hz}$

应力比： $R = 0.6$

试验环境：空气；

试样个数：5；

试验点数：158；

$\mathrm{da} / \mathrm{d}N = 1.017941\times 10^{-5}(\Delta K)$

图片摘要：该图主要展示 3 28 7475T651状态厚板 曲线[6]。
![](images/bb19607bf76e47a4cb2117866b05cabe34d00eb133c275b4b8bb3fd4505a0ead.jpg)  
图3-28 7475T651状态厚板 $(38\mathrm{mm})\mathrm{da} / \mathrm{d}N - \Delta K$ 曲线[6]

试样类型：CT；

取样方向：L-T；

试样尺寸： $B = 20, W = 80$

试验频率： $10\mathrm{Hz}$

应力比： $R = 0.1$

试验环境：空气：

试样个数：5；

试验点数：178：

$\mathrm{da} / \mathrm{d}N = 5.05201\times 10^{-7}(\Delta K)^{7}$

图3-29 7475T651状态厚板 $(38\mathrm{mm})\mathrm{da} / \mathrm{d}N - \Delta K$ 曲线[6]

图片摘要：该图主要展示 3 29 7475T651状态厚板 曲线[6]。
![](images/655dabf42708c2f840a917e3b821a1a67cd77b95d4d1c8eafe7e53d7d65a18d6.jpg)  
图3-30 7475T7651状态厚板 $(38\mathrm{mm})\mathrm{da} / \mathrm{d}N - \Delta K$ 曲线[3]

试样类型：CT：

取样方向：L-T；

试样尺寸： $B = 20, W = 80$

试验频率： $10\mathrm{Hz}$

应力比： $R = 0.1$

试验环境：空气；

试样个数：4；

试验点数：121；

$\mathrm{da} / \mathrm{d}N = 1.208838\times 10^{-4}(\Delta K)$

图片摘要：该图片与试样类型：CT；；取样方向：这部分内容相关。
![](images/1e9cd742d8b4932452c7eefdd2fd6798b7a3f09de59bc33d28ffdb74c5a621c2.jpg)

试样类型：CT；

取样方向： $\mathrm{L}_{\mathrm{T}} - \Gamma$

试样尺寸： $B = 20, W = 80$

试验频率： $10\mathrm{Hz}$

应力比： $R = 0.3$

试验环境：空气；

试样个数：5；

试验点数：155：

$\mathrm{da} / \mathrm{d}N = 2.043085\times 10^{-7}(\Delta K)$

图片摘要：该图主要展示 3 31 7475T7651状态厚板 曲线[3]。
![](images/2f0d9c52fe3b09d57285137e0577dd01386425190fbff9ca02879639dafab663.jpg)  
图3-31 7475T7651状态厚板 $(38\mathrm{mm})\mathrm{da} / \mathrm{d}N - \Delta K$ 曲线[3]

试样类型：CT；

取样方向： $\mathrm{L}^{-}\mathrm{T}$ ：

试样尺寸： $B = 20,W = 80$

试验频率： $10\mathrm{Hz}$

应力比： $R = 0.6$

试验环境：空气；

试样个数：6；

试验点数：180；

$\mathrm{da} / \mathrm{d}\Lambda = 4.165752\times 10^{-7}(\Delta K)^{-1}$

图3-32 7475T7651状态厚板 $(38\mathrm{mm})\mathrm{da} / \mathrm{d}N - \Delta K$ 曲线

图片摘要：该图主要展示 3 32 7475T7651状态厚板 曲线。
![](images/015664e01a5a1749f12472fee258f4982d3ef2056f2e85602ea3efd40381b7ca.jpg)  
图3-33 7475T7651状态厚板 $(38\mathrm{mm})\mathrm{da} / \mathrm{d}N - \Delta K$ 曲线[3]

试样类型：CT：

取样方向：L-T；

试样尺寸： $B = 20,W = 80$

试验频率： $10\mathrm{Hz}$

应力比： $R = 0.1$

试验环境：空气：

试样个数：5；

试验点数：156；

$\mathrm{da} / \mathrm{d}N = 1.194216\times 10^{-7}(\Delta K)$

图片摘要：该图片与试样类型：CT：；取样方向：L T；这部分内容相关。
![](images/19d3c98b526addb3d27bee96771b614c9ac7ed20b73a3c9b447ee054e4367f8c.jpg)

试样类型：CT：

取样方向：L-T；

试样尺寸： $B = 20,W = 80$

试验频率： $10\mathrm{Hz}$

应力比： $R = 0.1$

试验环境：空气；

试样个数：3；

试验点数：76；

$\mathrm{da} / \mathrm{d}N = 3.184344\times 10^{-26}(\Delta K^{+})$

图片摘要：该图主要展示 3 34 7475T7351状态厚板 曲线[4]。
![](images/3781d75ec782e76f04b9290a7e76ab278988787229f4315e2db74ac3e8c347cf.jpg)  
图3-34 7475T7351状态厚板 $(38\mathrm{mm})\mathrm{da} / \mathrm{d}N - \Delta K$ 曲线[4]

试样类型：CT；

取样方向：L-T；

试样尺寸： $B = 20, W = 80$

试验频率： $10\mathrm{Hz}$

应力比： $R = 0,3$

试验环境：空气；

试样个数：4；

试验点数：125：

$\mathrm{da} / \mathrm{d}N = 8.81143\times 10^{-4}(\Delta K)^{-2}$

图3-35 7475T7351状态厚板 $(38\mathrm{mm})\mathrm{da} / \mathrm{d}N - \Delta K$ 曲线[4]

图片摘要：该图主要展示 3 35 7475T7351状态厚板 曲线[4]。
![](images/3985847c2aa10155194ea05cdc82356381b01fb86c87c7c3ad0783d71bfbee42.jpg)  
图3-36 7475T7351状态厚板 $(38\mathrm{mm})\mathrm{da} / \mathrm{d}N - \Delta K$ 曲线

试样类型：CT；

取样方向：L-T；

试样尺寸： $B = 20,W = 80$

试验频率： $10\mathrm{Hz}$

应力比： $R = 0.6$

试验环境：空气；

试样个数：3；

试验点数：85；

$\mathrm{da} / \mathrm{d}N = 7.55425\times 10^{-6}(\Delta K)^{-3}$

图片摘要：该图片与试样类型：CT；；取样方向：L T；这部分内容相关。
![](images/37b09e3681ed590d8f51ba2e0cecfefa945a3dc88c551d4642b3be7034cd2cd1.jpg)  
试样类型：CT；  
取样方向：L-T；  
试样尺寸： $B = 20, W = 80$   
试验频率： $10\mathrm{Hz}$   
应力比： $R = 0.1$   
试验环境：空气；  
试样个数：5；  
试验点数：166；  
$\mathrm{da} / \mathrm{d}N = 1.486219\times 10^{-3}(\Delta K)^{-1}$

图3-37 7475T7351状态厚板 $(45\mathrm{mm})\mathrm{da} / \mathrm{d}N - \Delta K$ 曲线[12]  
图片摘要：该图主要展示 3 37 7475T7351状态厚板 曲线[12]。
![](images/954074b3e1ba62b6bddca1bd82ac4d9026042d0373b7ca08da80bda99377ea4c.jpg)  
试样类型：CT；  
取样方向：L-T；  
试样尺寸： $B = 20,W = 80$   
试验频率： $10\mathrm{Hz}$   
应力比： $R = 0.3$   
试验环境：空气；  
试样个数：5；  
试验点数：183；  
$\mathrm{da} / \mathrm{d}N = 2.453032\times 10^{-7}(\Delta K)$

图3-38 7475T7351状态厚板 $(45\mathrm{mm})\mathrm{da} / \mathrm{d}N - \Delta K$ 曲线[12]

图3-39 7475T7351状态厚板 $(45\mathrm{mm})\mathrm{da} / \mathrm{d}N - \Delta K$ 曲线[12]  
图片摘要：该图主要展示 3 39 7475T7351状态厚板 曲线[12]。
![](images/265f6d8ce0bd8643172c3ecd9a8be3bc3a451f7f134f4d486c8e7355f9ccf140.jpg)  
试样类型：CT；  
取样方向：L-T；  
试样尺寸： $B = 20,W = 80$   
试验频率： $10\mathrm{Hz}$   
应力比： $R = 0.6$   
试验环境：空气：  
试样个数：5；  
试验点数：156；  
$\mathrm{da} / \mathrm{d}N = 3.268992\times 10^{-7}(\Delta K$

图片摘要：该图片与试样类型：CT；；取样方向：L T；这部分内容相关。
![](images/eec05e12246619f6204a96d83475ccc58a480d818ce031eeeda1f7969799ba05.jpg)  
试样类型：CT；  
取样方向：L-T；  
试样尺寸： $B = 20,W = 80$   
试验频率： $10\mathrm{Hz}$   
应力比： $R = 0.1$   
试验环境：空气：  
试样个数：4；  
试验点数：102；  
$\mathrm{da} / \mathrm{d}N = 4.798094\times 10^{-59}(\Delta K)$

图3-40 7475T7351状态厚板 $(70\mathrm{mm})\mathrm{da} / \mathrm{d}N - \Delta K$ 曲线[4]  
图片摘要：该图主要展示 3 40 7475T7351状态厚板 曲线[4]。
![](images/b01e5ac5f070fb7bbf861a1a2c0dd093742b15fb852fdb8037cc243e7b0a5aae.jpg)  
试样类型：CT；  
取样方向：L-T；  
试样尺寸： $B = 20,W = 80$   
试验频率： $10\mathrm{Hz}$   
应力比： $R = 0.1$   
试验环境： $3.5\% \mathrm{NaCl}$ 溶液：  
试样个数：4；  
试验点数：95；  
$\mathrm{d}a / \mathrm{d}N = 5.255022\times 10^{-3}(\Delta K)^{-3}$

图3-41 7475T7351状态厚板(38mm)在腐蚀介质条件下的 $\mathrm{da} / \mathrm{d}N - \Delta K$ 曲线

图3-42 7475T7351状态厚板(38mm)在腐蚀介质条件下的 $\mathrm{da} / \mathrm{d}N - \Delta K$ 曲线[1]  
图片摘要：该图主要展示 3 42 7475T7351状态厚板(38mm)在腐蚀介质条件下的 曲线[1]。
![](images/e515cbd4584a1995d43942e112987f3d45ea43f0e850675204ccfc65595f7393.jpg)  
试样类型：CT；  
取样方向：L-T；  
试样尺寸： $B = 20,W = 80$   
试验频率： $10\mathrm{Hz}$   
应力比： $R = 0.6$   
试验环境： $3.5\% \mathrm{NaCl}$ 溶液；  
试样个数：3；  
试验点数：88；  
$\mathrm{da} / \mathrm{d}N = 2.084994\times 10^{-3}$ （△K

# 4 组织结构

# 4.1 相变温度

# 4.2 时间-温度-组织转变曲线

4.3 合金组织结构 合金显微组织和一般铝合金显微组织一样包括3种类型粒子：

（1）粗大难溶的第二相质点，在铸造过程中形成，对合金断裂起不利作用，在拉应力作用下、容易形成裂纹。合金中粗大夹杂相主要是 $\mathrm{Al}_{7}\mathrm{Cu}_{2}\mathrm{Fe}$ 呈杆状，简单四方结构。  
（2）中等尺寸弥散相，在均匀化过程中形成，可提高合金的再结晶温度，并能阻止晶粒长大、7475合金中弥散相为 $\mathrm{Al}_{18}\mathrm{Mg}_3\mathrm{Cr}_2$ ，呈三角杆状、球状或针状形貌，面心立方结构。  
（3）细小尺寸的时效强化相，时效过程中形成，对合金强化起重要作用。合金低于200℃时效，其时效的析出序列为：GP区 $\rightarrow \eta^{\prime}$ 相 $\rightarrow \eta$ 相，该时效程度下未发现T相。 $\eta$ 相还可沿E相形核长大。晶界处析出的 $\eta$ 相与基体无取向关系。大角晶界处析出的 $\eta$ 相尺寸小，量多且聚集在一起；小角晶界处 $\eta$ 相尺寸较大，不均匀疏散分布。

# 5 工艺性能与要求

# 5.1 成形性能

5.1.1（）状态成形性能良好，与2024合金相近。  
5.1.2固溶热处理状态(W状态)有良好的成形性，但随停放时间的增加产生了时效硬化作用，降低了成形性，若通过一 $18\mathrm{C}$ 冷藏，固溶热处理状态合金的成形性，在两周内可保持与退火状态相同。  
5.1.3 T6和T76状态室温下成形能力差，若采用热成形可显著改善其成形性能。  
5.2 焊接性能 合金仅适于电阻焊，不宜于熔焊。  
5.3 零件热处理工艺 零件热处理工艺按Q/6SZ944--1991进行。  
5.4 表面处理工艺 按变形铝合金通用的表面处理工艺说明书进行表面处理。  
5.5 切削加工及磨削性能 合金固溶热处理时效状态具有良好的切削加工性能。

# 6 功能考核试验

# 7 使用建议

推荐使用。

# 参考文献

1 Aerospace Structural Metals Handbook, Sept. 1983   
2 北京航空材料研究所.7475-O、T76状态薄板全面性能研究总结.1990  
3 北京航空材料研究所.7475-T7651状态厚板全面性能研究总结.1990  
4 北京航空材料研究所.7475-T7351状态厚板全面性能研究总结.1990  
5 北京航空材料研究所.7475-O、T6状态薄板全面性能研究总结.1990  
6 北京航空材料研究所. 7475-T651 状态厚板全面性能研究总结. 1990  
7 成都飞机设计研究所，工业生产检验数据：铝镁合金0599.1999  
8 铝合金及其加工手册. 中南工业大学出版社, 1988

9 北京航空材料研究所. 7475 铝合金轴向疲劳试验研究小结. 1990  
10 魏久祥、姚俊臣、李英、戴立金．热处理对7475铝合金组织性能的影响．第八届学术年会论文集.P560.北京航空材料研究所．1991  
11 姚俊臣、魏久祥、李英.7475铝合金NY和 $\mathbf{K}_{\mathrm{IC}}$ 之间关系研究，第八届学术年会论文集(P91).北京航空材料研究所.1991  
12 北京航空材料研究所．新型铝合金7475T7351和T76状态的性能研究．1990

# 8090

# 1 概述

8090合金是铝-锂-铜-镁系可热处理强化铝合金。强度水平与2A14合金相当，但密度降低 $10\%$ ，弹性模量提高 $10\%$ 。可用于受力结构零件选材。

由于锂的化学活性，在熔炼铸造时要加以防护。

1.1 材料牌号 8090。  
1.2 相近牌号

1.3 材料的技术标准

GB/T3190—1996《铝及铝合金加工产品的化学成分》

Q/6S 915-1994 《8090-T8510 铝锂合金挤压制品》

Q/6SZ 1013—1994 《8090-T8510铝锂合金挤压制品热处理工艺说明书》

Q/6SZ 1245-1994《8090铝锂合金硫酸阳极氧化工艺说明书》

Q/6SZ 1244-1994 《8090-T8510铝锂合金挤压型材零件生产使用说明书》

1.4 化学成分 合金化学成分按GB/T3190—1996，见表1-1。

表1-1  

<table><tr><td rowspan="2">Si</td><td rowspan="2">Fe</td><td rowspan="2">Cu</td><td rowspan="2">Mn</td><td rowspan="2">Mg</td><td rowspan="2">Cr</td><td rowspan="2">Zn</td><td rowspan="2">Li</td><td rowspan="2">Ti</td><td rowspan="2">Zr</td><td colspan="2">其他</td><td rowspan="2">Al</td></tr><tr><td>单个</td><td>合计</td></tr><tr><td>0.20</td><td>0.30</td><td>1.0~1.6</td><td>0.10</td><td>0.6~1.3</td><td>0.10</td><td>0.25</td><td>2.2~2.7</td><td>0.10</td><td>0.04~0.16</td><td>0.05</td><td>0.15</td><td>余量</td></tr></table>

1.5 热处理制度 按Q/6SZ 1013—1994，固溶处理温度 $500\mathrm{C} \pm 5\mathrm{C}$ ，水冷。固溶时间根据规格而定。时效前预拉伸，变形量为 $2\% \sim 3\%$ 。人工时效加热温度为 $190\mathrm{C} \pm 5\mathrm{C}$ ，保温时间为 $16\mathrm{h}$ 。

1.6 品种规格与供应状态 见表1-2。

表12  

<table><tr><td>技术标准</td><td>品种</td><td>供应状态</td><td>δ或d/mm</td></tr><tr><td>Q/6S 915-1994</td><td>挤压型材或棒材</td><td>T351,T851</td><td>1~25</td></tr></table>

1.7 熔炼与铸造工艺 由于锂的化学活性，为防止氧化，合金在熔炼和铸造过程中要采取保护措施，合金处于液态时应在真空或惰性气体的保护条件下。通常采用半连续铸造法铸成各种规格的铸锭，合金熔炼温度一般为 $710 \sim 730^{\circ} \mathrm{C}$ 。

铝锂合金对周围介质的化学作用强烈，因此要使用特殊的炉衬或坩埚材料以防止其产生反应使合金中铁硅等杂质含量增加。

1.8 应用概况与特殊要求 板材可用作蒙皮和壁板，挤压型材可用作桁条、加强筋等类零件。具有较好的刚度，并能减轻重量。

# 2 物理及化学性能

# 2.1 热性能

2.1.1 熔化温度范围 $547\sim 647\mathrm{C}^{[1]}$   
2.1.2 热导率 $\lambda = 86.9\mathrm{W / (m}\bullet \mathrm{C)}^{[2]}$   
2.1.3 比热容 不同温度下的比热容见表2-1。

表2-1  

<table><tr><td>θ/(°C)</td><td>-150</td><td>-100</td><td>-50</td><td>0</td><td>40</td><td>150</td><td>250</td></tr><tr><td>c/(J/(kg·°C))</td><td>542</td><td>814</td><td>886</td><td>922</td><td>957</td><td>1160</td><td>1290</td></tr></table>

2.2 密度 $\rho = 2.53\mathrm{g / cm}^{3[1]}$   
2.3 电性能 电阻率 $\rho = 89\mathrm{n}\Omega \cdot \mathrm{m}^{[1]}$   
2.4 磁性能 无磁性。  
2.5 化学性能  
2.5.1 耐腐蚀性能  
2.5.1.1 T8510状态的厚度 $\delta 10\mathrm{mm}$ 挤压带板晶间腐蚀性能见表2-2。

表2-2  

<table><tr><td rowspan="2">材料及状态</td><td rowspan="2">时效制度</td><td rowspan="2">腐蚀剂</td><td rowspan="2">晶间腐蚀情况</td><td colspan="2">备注</td></tr><tr><td>最大深度/mm</td><td>最小深度/mm</td></tr><tr><td>8090T8510</td><td>190℃/16h</td><td>NaCl+H2O2</td><td>有</td><td>0.23</td><td>0.15</td></tr></table>

注：按 GB/T 7998-1987 进行。

2.5.1.2 T8510状态的挤压型材剥落腐蚀性能见表2-3。

表2-3[1]  

<table><tr><td>试样来源情况</td><td>原表面</td><td>T/10 表面</td><td>T/2 表面</td></tr><tr><td>XC111-48</td><td>EB</td><td>EC</td><td>EC</td></tr><tr><td>11mm×55mm 挤压带板</td><td>EA</td><td>EB</td><td>-</td></tr></table>

注：按HB5455-1990进行。

2.5.1.3 T8510状态的直径 $d25\mathrm{mm}$ 棒材C-环应力腐蚀性能见表2-4。

表24  

<table><tr><td>试验应力/MPa</td><td>应力系数(σ/σP0.2)/%</td><td>断裂时间/d</td></tr><tr><td>317</td><td>62</td><td>&gt;42, &gt;42, &gt;42, &gt;42, &gt;42</td></tr><tr><td>374</td><td>73</td><td>&gt;42, &gt;42, &gt;42, &gt;42, &gt;42</td></tr></table>

注：按HB5259—1983试验。

2.5.1.4 T8510状态 $\delta 11\mathrm{mm}$ 挤压带板的应力腐蚀性能见表2-5。

表2-5  

<table><tr><td>材料及状态</td><td>试验应力/MPa</td><td>应力系数(σ/σP0.2)/%</td><td>断裂时间(h)/平均值</td></tr><tr><td rowspan="3">8090T8510</td><td>338</td><td>70</td><td>158,225,380,172/234</td></tr><tr><td>290</td><td>60</td><td>196,346,367,212/280</td></tr><tr><td>242</td><td>50</td><td>553,910,356,627/612</td></tr></table>

注：按HB5254—1983试验。

# 3 力学性能

3.1 技术标准规定的性能 见表3-1。

表3-1  

<table><tr><td>技术标准</td><td>品种</td><td>试样状态</td><td>d或δ/mm</td><td>取样方向</td><td>σb/MPa</td><td>σP0.2/MPa</td><td>δ1/°</td></tr><tr><td rowspan="3">Q,6S 915-1994</td><td rowspan="3">挤压型材、棒材</td><td rowspan="3">T-8510</td><td>1~10</td><td>L</td><td>≥480</td><td>≥400</td><td>≥4</td></tr><tr><td rowspan="2">&gt;10~25</td><td>L</td><td>≥480</td><td>≥430</td><td>≥4</td></tr><tr><td>L.T</td><td>≥450</td><td>≥380</td><td>≥4</td></tr></table>

注：1 名义直径或厚度大于 $25\mathrm{mm}$ 的挤压制品性能要求由供需双方商定。  
2 经重复热处理的性能检验： $\sigma_{\mathrm{b}}$ 和 $\sigma_{\mathrm{P0.2}}$ 允许降低 $20\mathrm{MPa}$ 。

# 3.2 室温及各种温度下的力学性能

# 3.2.1 硬度 挤压带板在T8510状态的HBS为 $138^{[5]}$

# 3.2.2 拉伸性能

# 3.2.2.1 室温拉伸性能

# 3.2.2.1.1 T-8510状态的挤压制品的室温拉伸性能见表3-2。

表3-2[1]  

<table><tr><td rowspan="2">状态</td><td rowspan="2">试样形状及厚度</td><td rowspan="2">取样方向</td><td colspan="3">σb/MPa</td><td colspan="3">σP0.2/MPa</td><td rowspan="2">δ5/%</td><td rowspan="2">n</td></tr><tr><td>X</td><td>min</td><td>max</td><td>X</td><td>min</td><td>max</td></tr><tr><td rowspan="4">T8510</td><td rowspan="2">带板11mm×55mm</td><td>L</td><td>548</td><td>515</td><td>579</td><td>503</td><td>464</td><td>541</td><td>7.1</td><td>28</td></tr><tr><td>LT</td><td>496</td><td>471</td><td>528</td><td>431</td><td>400</td><td>461</td><td>7.9</td><td>27</td></tr><tr><td>XC111-48δ3.5mm</td><td>L</td><td>515</td><td>--</td><td>--</td><td>441</td><td>--</td><td>--</td><td>5.7</td><td>4</td></tr><tr><td>XC111-11δ1.5mm</td><td>L</td><td>525</td><td>-</td><td>--</td><td>439</td><td>-</td><td>--</td><td>5.7</td><td>4</td></tr></table>

3.2.2.1.2 T8510状态的挤压带板的室温拉伸应力-应变曲线见图3-1。  
3.2.2.1.3 $\delta 11\mathrm{mm}$ 挤压带板在T8510状态及其经不同稳定化处理后的室温拉伸性能见表3-3

表3-3[1]  

<table><tr><td colspan="2">稳定化条件</td><td rowspan="2">σb/MPa</td><td rowspan="2">σP0.2/MPa</td><td rowspan="2">δ5/%</td><td colspan="2">稳定化条件</td><td rowspan="2">σ1/MPa</td><td rowspan="2">σP0.2/MPa</td><td rowspan="2">δ3</td></tr><tr><td>θ/C</td><td>t/h</td><td>θ/C</td><td>t/h</td></tr><tr><td>室温</td><td>-</td><td>515</td><td>441</td><td>5.7</td><td>175</td><td>50</td><td>526</td><td>459</td><td>7.4</td></tr><tr><td>100</td><td>50</td><td>542</td><td>471</td><td>4.6</td><td>200</td><td>50</td><td>406</td><td>321</td><td>8.4</td></tr><tr><td>125</td><td>50</td><td>540</td><td>471</td><td>4.6</td><td>250</td><td>50</td><td>275</td><td>151</td><td>11.1</td></tr><tr><td>150</td><td>50</td><td>562</td><td>488</td><td>5.8</td><td>-</td><td>-</td><td>-</td><td>-</td><td></td></tr></table>

# 3.2.2.2 各种温度下的拉伸性能

# 3.2.2.2.1 T8510δ11mm 挤压带板在各种温度下的拉伸性能见表3-4。

表3-4[1]  

<table><tr><td>试验温度/℃</td><td>σb/MPa</td><td>σP0.2/MPa</td><td>δ5/%</td><td>试验温度/℃</td><td>σb/MPa</td><td>σP0.2/MPa</td><td>δ5/%</td></tr><tr><td>-269</td><td>815</td><td>-</td><td>10.4</td><td>125</td><td>474</td><td>363</td><td>13.2</td></tr><tr><td>-196</td><td>709</td><td>-</td><td>11.3</td><td>150</td><td>441</td><td>337</td><td>17.6</td></tr><tr><td>-73</td><td>582</td><td>-</td><td>8.8</td><td>175</td><td>396</td><td>301</td><td>20.0</td></tr><tr><td>-50</td><td>550</td><td>-</td><td>7.6</td><td>200</td><td>335</td><td>266</td><td>23.0</td></tr><tr><td>室温</td><td>515</td><td>441</td><td>5.7</td><td>250</td><td>195</td><td>153</td><td>28.0</td></tr><tr><td>100</td><td>504</td><td>375</td><td>9.8</td><td>-</td><td>-</td><td>-</td><td></td></tr></table>

3.2.2.2.2 8090T8510 $\delta 11\mathrm{mm}$ 挤压带板经不同稳定化处理后的高温拉伸性能见表3-5。

表3-5[1]  

<table><tr><td>稳定化及试验温度/℃</td><td>稳定化时间/h</td><td>σb/MPa</td><td>σP0.2/MPa</td><td>δs/%</td></tr><tr><td>100</td><td>50</td><td>509</td><td>336</td><td>8.9</td></tr><tr><td>125</td><td>50</td><td>479</td><td>363</td><td>12.1</td></tr><tr><td>150</td><td>50</td><td>450</td><td>339</td><td>17.1</td></tr><tr><td>175</td><td>50</td><td>374</td><td>288</td><td>23.4</td></tr><tr><td>200</td><td>50</td><td>241</td><td>191</td><td>36.3</td></tr><tr><td>250</td><td>50</td><td>99</td><td>70</td><td>60.6</td></tr></table>

3.2.3 压缩性能 挤压棒材在T8510状态下的 $\sigma_{\mathrm{Pce0.2}} = 557\mathrm{MPa}^{[1]}$   
3.2.4 冲击性能 挤压型材在T8510状态的冲击性能见表3-6。

表3-6[3]  

<table><tr><td>试验方向</td><td>L-T</td><td>T-L</td><td>T-S</td></tr><tr><td>akU/(kJ/m2)</td><td>110</td><td>52</td><td>51</td></tr></table>

3.2.5应力集中挤压带板在T8510状态下的室温缺口拉伸性能见表3-7。

表3-7[1]  

<table><tr><td>试样厚度/mm</td><td>方向</td><td>K1</td><td>σb/MPa</td><td>σP0.2/MPa</td><td>σbH/MPa</td><td>σb-σbH/σb/%</td><td>σbH/σP0.2</td></tr><tr><td>1.0</td><td rowspan="4">L</td><td>5</td><td>543</td><td>510</td><td>683</td><td>-25.8</td><td>1.34</td></tr><tr><td>3.5</td><td>3</td><td>515</td><td>441</td><td>514</td><td>0.2</td><td>1.17</td></tr><tr><td>3.5</td><td>4</td><td>515</td><td>441</td><td>511</td><td>0.78</td><td>1.16</td></tr><tr><td>3.5</td><td>5</td><td>515</td><td>441</td><td>497</td><td>3.5</td><td>1.13</td></tr></table>

3.3 持久和蠕变性能

3.4 疲劳性能

3.4.1 高周疲劳 轴向加载室温疲劳曲线见图3-2。

3.5 弹性性能

3.5.1 弹性模量 拉伸弹性模量 $E = 80\mathrm{GPa}$ [1]。

3.6 断裂性能

3.6.1 断裂韧度 $K_{\mathrm{Q}} = 36.6 \mathrm{MPa} \sqrt{\mathrm{m}}$ （按HB5124试验， $B = 10 \mathrm{~mm}$ $W = 20 \mathrm{~mm}$ 三点弯曲试样）[1]。  
3.6.2 疲劳裂纹扩展速率 T8510状态的 $\delta 10\mathrm{mm}$ 挤压带板的疲劳裂纹扩展速率见图3-3。

图片摘要：该图主要展示 3 1 8090T8510状态挤压带板的室温纵向拉伸平均 曲线[3]。
![](images/68bd0055f8aa9a6b9756571aea4bed59114166f591646784567f4809dd5c7092.jpg)  
图3-1 8090T8510状态挤压带板的室温纵向拉伸平均 $\sigma -\varepsilon$ 曲线[3]

图片摘要：该图主要展示 3 1 8090T8510状态挤压带板的室温纵向拉伸平均 曲线[3]。
![](images/349c62dea519b4e2c2b796cc0a8d0f1fc172604b2d93dba3d490caae607ddd4e.jpg)  
图3-2 8090T8510状态的轴向加载室温疲劳曲线[1]

图片摘要：该图主要展示 3 2 8090T8510状态的轴向加载室温疲劳曲线[1]。
![](images/285c9fd779435b491921cccafe87d760039855552bdcbdc046ecad8dd0b0af48.jpg)  
CT试样： $B = 10\mathrm{mm},f = 10\mathrm{Hz},R = 0.1$

图片摘要：该图主要展示 3 2 8090T8510状态的轴向加载室温疲劳曲线[1]。
![](images/3c3d1a35b76893c27c0a07b8c4468c127178ef0ddb5a711129b2689d55f87fff.jpg)  
图3-3 8090T8510状态挤压带板的疲劳裂纹扩展速率[1]

# 4 组织结构

# 4.1 相变温度

# 4.2 时间-温度-组织转变曲线

4.3 合金组织结构 在固溶热处理和自然时效状态除 $\alpha$ -Al 固溶体外，还有 $\delta^{\prime}(\mathrm{Al}_{3}\mathrm{Li})$ 和 $\beta^{\prime}(\mathrm{Al}_{1.2}\mathrm{Cr})$ 相组成， $\beta^{\prime}$ 是与基体共格的细小球形质点。 $\beta^{\prime}$ 可以独立存在，能有效地阻止晶界迁移和变粗长大，并可通过阻止再结晶而起到强化作用；也可以作为 $\delta^{\prime}$ 相的结晶核心形成复合相，而阻止平面滑移，从而具有一定的强化作用。在人工时效状态，除 $\alpha$ 固溶体、 $\delta^{\prime}, \beta^{\prime}$ 相外，还有 $\mathrm{S}(\mathrm{Al}_{2}\mathrm{CuMg})$ 和 $\mathrm{T}_{1}(\mathrm{Al}_{2}\mathrm{CuLi})$ 相。 $\mathrm{S}$ 相呈羽毛状并随时效前的冷加工量增加而增加。淬火时冷却速度足够慢时，形成明显的晶界析出相 $\mathrm{T}_{1}(\mathrm{Al}_{6}\mathrm{CuLi}_{3})$ 。

# 5 工艺性能与要求

5.1 成形性能 合金在热状态下具有较高的塑性，可以在 $450 \sim 380^{\circ} \mathrm{C}$ 锻造，在 $480 \sim 420^{\circ} \mathrm{C}$ 挤压和在 $500 \sim 250^{\circ} \mathrm{C}$ 轧制。在新淬火状态下具有良好的塑性，可以进行钣金成形。在人工时效状态下塑性显著降低，不能进行零件成形，只可进行校正。  
5.2 焊接性能 该合金的焊接性能与2A12合金相近。  
5.3 零件热处理工艺 用型材制造零件时，对不需成形的零件可用T8510状态供应，直接加工后使用，不需另行热处理。对需成形的零件，可以T3510状态供应材料，冷成形后在 $190\mathrm{C} \pm 5\mathrm{C}$ 保温16h人工时效，也可以将T8510状态的材料经 $500\mathrm{C}$ 水淬后，进行 $2\% \sim 3\%$ 的预拉伸，然后成形，再进行人工时效。  
5.4 表面处理工艺 可采用与普通铝合金相同的硫酸阳极氧化工艺，但应该注意，在氧化过程中其成膜速度较其他铝合金快，但膜层的性能不受影响。  
5.5 切削加工与磨削性能 合金具有良好的切削加工性能。

# 6 功能考核试验

# 7 使用建议

推荐使用。

# 参考文献

1 北京航空材料研究院.8090合金挤压型材应用研究报告.1994.5  
2 W. F. Brown, Jr. Aerospace Structural Metals Handbook. 1992   
3 北京航空材料研究院.8090T8510铝锂合金挤压型材全面性能试验研究总结，1994.5

# ZL101

# 1 概述

ZL101为可热处理强化的铝-硅-镁系铸造铝合金，该合金具有优良的铸造工艺性能，即高的流动性、气密性和低的热裂倾向。它还具有良好的耐腐蚀性能和焊接性能。

该合金是一种应用广泛的铸铝材料。适用于砂型、金属型、熔模壳型和石膏型等工艺方法制造形状结构复杂、壁厚较薄或要求气密性的承受中等载荷的各种航空零件。如飞机结构零件、仪器仪表附件、发动机零件、燃油泵壳体等。

1.1 材料牌号 ZAlSi7Mg。

材料代号 ZL101。

1.2 相近牌号 Al-Si7Mg(Fe)(ISO), A19(俄罗斯), 356(美国), A-S7G(法国), AC4C(日本), LM25(英国), G-AlSi7Mg(德国)。

1.3 材料的技术标准

GB/T1173—1995 《铸造铝合金》

HB 962-2001 《铸造铝合金》

1.4 化学成分 见表1-1。

表1-1  

<table><tr><td rowspan="3">技术标准</td><td colspan="3">主要元素</td><td colspan="13">杂质 不大于</td><td></td></tr><tr><td rowspan="2">Si</td><td rowspan="2">Mg</td><td rowspan="2">Al</td><td colspan="2">Fe</td><td rowspan="2">Mn</td><td rowspan="2">Zn</td><td rowspan="2">Cu</td><td rowspan="2">Pb</td><td rowspan="2">Sn</td><td rowspan="2">Be</td><td rowspan="2">Ti</td><td rowspan="2">Ti+Zr</td><td colspan="3">杂质总和</td><td></td></tr><tr><td>S、R</td><td>J</td><td>S</td><td>J</td><td>单个</td><td>总量</td></tr><tr><td>GB/T1173-1995</td><td>6.5~7.5</td><td>0.25~0.45</td><td>余量</td><td>0.5</td><td>0.9</td><td>0.35</td><td>0.3</td><td>0.2</td><td>0.05</td><td>0.01</td><td>0.1</td><td>-</td><td>0.25</td><td>1.1</td><td>1.5</td><td>-</td><td>-</td></tr><tr><td>HB 962-2001</td><td>6.5~7.5</td><td>0.20~0.4</td><td>余量</td><td>0.5</td><td>0.9</td><td>0.5</td><td>0.3</td><td>0.2</td><td>0.05</td><td>0.01</td><td>-</td><td>0.15</td><td>0.15</td><td>-</td><td>-</td><td>0.05</td><td>0.15</td></tr></table>

1.5 热处理制度 按HB 5446-1990《铸造铝合金热处理》和GJB 1695-1993《铸造铝合金热处理规范》。见表1-2。

表1-2  

<table><tr><td rowspan="2">热处理状态</td><td colspan="4">固溶热处理</td><td colspan="3">时效</td></tr><tr><td>θ/C</td><td>保温时间/h</td><td>冷却介质及温度/℃</td><td>最长转移时间/s</td><td>θ/C</td><td>保温时间/h</td><td>冷却介质</td></tr><tr><td>T2</td><td>-</td><td>-</td><td>-</td><td>-</td><td>290~310</td><td>2~4</td><td>空气或随炉冷</td></tr><tr><td>T4</td><td>530~540</td><td>2~6</td><td>60~100水</td><td>25</td><td>室温</td><td>≥24</td><td></td></tr><tr><td>T5</td><td>530~540</td><td>2~6</td><td>60~100水</td><td>25</td><td>145~155</td><td>3~5</td><td>空气</td></tr><tr><td>T6*</td><td>530~540</td><td>2~6</td><td>60~100水</td><td>25</td><td>195~205</td><td>3~5</td><td>空气</td></tr><tr><td>T7</td><td>530~540</td><td>2~6</td><td>60~100水</td><td>25</td><td>220~230</td><td>3~5</td><td>空气</td></tr><tr><td>T8</td><td>530~540</td><td>2~6</td><td>60~100水</td><td>25</td><td>245~255</td><td>3~5</td><td>空气</td></tr></table>

注：美国宇航手册规定T6状态时效温度为 $154\mathrm{C}\pm 5\mathrm{C}$ 。

1.6 品种规格与供应状态 该合金可在不同热处理状态下使用。铸造方法、铸件尺寸大小和复杂程度一般不受限制。

1.7 熔炼与铸造工艺

1.7.1 合金熔炼可在不同加热方式(电阻、重油、天然气和感应等)的熔化炉中进行。

1.7.2 该合金在熔炼过程中易于吸收氢气，并在合金凝固后易形成针孔缺陷，熔炼操作过程中应注意保持炉料洁净、干燥。熔炼过程中使用的工具和熔剂应充分烘烤去除水分。合金熔炼温度一般不应超过 $750\mathrm{C}$ 。合金熔化后保持时间应尽可能短。

1.7.3 熔炼时为有效去除合金液中的氢气和夹杂物，合金应进行精炼。常用的精炼剂有氯气、氯-氮混合气、氮气、氩气、四氯化碳液体、六氯乙烷、六氯乙烷+氟硅酸钠、六氯乙烷+二氧化钛等。精炼剂的用量根据炉料洁净程度和环境条件确定。六氯乙烷的通常用量为炉料重量的 $0.5\% \sim 0.7\%$ . 其用量与合金含氢量的关系见图1-1。

1.7.4 为了改善合金的力学性能，可采用钠盐、磷盐、锑及锶等进行变质处理，细化合金中的共晶组织形态，用微量的钛、硼、锆等元素细化晶粒。常用的钠盐变质剂为 $30\% \mathrm{NaF} + 50\% \mathrm{NaCl} + 10\% \mathrm{KCl} + 10\% \mathrm{Na}_3\mathrm{AlF}_6$ ，其用量为炉料重的 $2\% \sim 3\%$ , 变质温度为 $710 \sim 750^{\circ}\mathrm{C}$ 。锑变质剂的加入量对合金性能的影响见图1-2。用锶变质，其加入量为 $0.04\% \sim 0.05\%$ .

1.7.5 镁是该合金的主要强化元素。其含量对合金性能的影响见图1-3。在合金熔炼过程中，应根据镁的实际烧损量和合金力学性能要求，确定适当的配料加入量。

1.7.6 为获得致密的合格铸件，除合金在熔炼操作过程中控制好合金质量外，在浇注过程中应采取有效技术措施保持液态金属平稳流动，防止合金在浇注过程中卷入空气，形成二次夹杂。

关于合金熔炼工艺的具体要求可参阅HB/Z160—1990《铸造铝合金熔炼》。

关于合金铸造工艺的具体要求，可参阅HB/Z220.1～220.7～1992《铝合金铸造工艺说明书》[7]。

1.8 应用概况与特殊要求 该合金是航空及其他工业部门中应用最为广泛的铸铝材料之一。在承力不大和工作温度不超过 $180^{\circ} \mathrm{C}$ 的条件下，可用于铸造各种结构复杂的零件，如支臂、支

图片摘要：该图主要展示 1 1 ZL101合金含氢量和六氯乙烷精炼剂用量的关系[2]。
![](images/e2b73a4bea7e9bc43f934732275068fce446a8fe22ba066759230feaa9d7ece7.jpg)  
图1-1 ZL101合金含氢量和六氯乙烷精炼剂用量的关系[2]

图片摘要：该图主要展示 1 1 ZL101合金含氢量和六氯乙烷精炼剂用量的关系[2]。
![](images/eab4d45dd51b21f9e3fdda2b3ebb5e803e1f419a015089dde915a5b27ff162cf.jpg)  
图1-2 锑对ZL101合金单铸试样拉伸性能的影响[3]

架、液压气压附件壳体和电子仪器仪表外壳等。该合金化学成分简单，铸造工艺性好，适用于各种铸造方法，但容易出现针孔缺陷。在熔炼操作上要注意充分精炼除气、除渣，在浇注过程中注意控制金属液平稳流动，防止产生二次夹杂。

图片摘要：该图主要展示 1 2 锑对ZL101合金单铸试样拉伸性能的影响[3]。
![](images/b631d2f741a554d43d1e72bc8808a30acb12de35be0115cdecffcb421ed66fef.jpg)

图1-3 $\mathbf{Mg}$ 对ZL101合金砂型铸件拉伸性能的影响[1]  
图片摘要：该图主要展示 1 3 对ZL101合金砂型铸件拉伸性能的影响[1]。
![](images/a74eec9d3b7c831f5179ea103096d253793cecaf2fa8bdc466288fc74fe1bff5.jpg)  
--Al 冷铁；--Fe 冷铁

# 2 物理及化学性能

# 2.1 热性能

2.1.1 熔化温度范围 液相线 $610\mathrm{C}$ ；固相线 $577\mathrm{C}$ 。  
2.1.2 热导率 见表2-1。  
2.1.3 比热容 见表2-2。  
2.1.4 线膨胀系数 见表2-3。  
2.2 密度 $\rho = 2.660\mathrm{g / cm}^3$

表2-1  

<table><tr><td>θ/C</td><td>-25</td><td>100</td><td>200</td><td>300</td><td>400</td></tr><tr><td>λ/(W/(m·C))</td><td>151</td><td>155</td><td>163</td><td>168</td><td>168</td></tr></table>

表2-2  

<table><tr><td>θ/(°C)</td><td>100</td><td>200</td><td>300</td><td>350</td></tr><tr><td>c/(J/(kg·°C))</td><td>880</td><td>922</td><td>1000</td><td>1050</td></tr></table>

表2-3  

<table><tr><td>θ/°C</td><td>20~100</td><td>20~200</td><td>20~300</td><td>100~200</td><td>200~300</td></tr><tr><td>a/10-6°C-1</td><td>21.8</td><td>22.7</td><td>23.8</td><td>23.6</td><td>26.0</td></tr></table>

2.3 电性能 $20\mathrm{C}$ 时，电阻率 $\rho = 45.7\mathrm{n}\Omega \cdot \mathrm{m}$   
2.4 磁性能 无磁性。

# 2.5 化学性能

2.5.1 抗氧化性能 合金表面极易形成致密的氧化膜，可防止在空气中进一步氧化。

# 2.5.2 耐腐蚀性能

2.5.2.1 合金具有优良的耐大气腐蚀和抗应力腐蚀性能。可在沿海气候条件和工业气氛中使用，无需表面防护。在不同大气条件下暴露5年后的强度变化为 $-1\% \sim -3\%$ 。  
2.5.2.2 铜和铁是降低合金腐蚀稳定性的主要杂质元素。

# 3 力学性能

# 3.1 技术标准规定的性能

3.1.1 技术标准规定的单铸试样力学性能见表3-1。  
3.1.2 技术标准规定一般铸件切取试样的力学性能指标，参照GB/T9438-1999《铝合金铸件》中4.3.2.1和HB963—1990《铝合金铸件》中4.3.2.1的规定。

表3-1  

<table><tr><td rowspan="2">技术标准</td><td rowspan="2">铸造方法</td><td rowspan="2">热处理状态</td><td>σb/MPa</td><td>δ5/%</td><td>HBS</td><td rowspan="2">技术标准</td><td rowspan="2">铸造方法</td><td rowspan="2">热处理状态</td><td>σb/MPa</td><td>δ5/%</td><td>HBS</td></tr><tr><td colspan="3">不小于</td><td colspan="3">不小于</td></tr><tr><td rowspan="10">GB/T 1173-1995</td><td>S,R,J,K</td><td>F</td><td>155</td><td>2</td><td>50</td><td rowspan="10">HB 962 -2001</td><td>S,R,J</td><td>F</td><td>160</td><td>2</td><td>50</td></tr><tr><td>S,R,J,K</td><td>T2</td><td>135</td><td>2</td><td>45</td><td>S,R,J</td><td>T2</td><td>140</td><td>2</td><td>45</td></tr><tr><td>JB</td><td>T4</td><td>185</td><td>4</td><td>50</td><td>J</td><td>T4</td><td>190</td><td>4</td><td>50</td></tr><tr><td>S,R,K</td><td>T4</td><td>175</td><td>4</td><td>50</td><td>S,R</td><td>T4</td><td>180</td><td>4</td><td>50</td></tr><tr><td>J JB</td><td>T5</td><td>205</td><td>2</td><td>60</td><td>J</td><td>T5</td><td>210</td><td>2</td><td>60</td></tr><tr><td>S,R,K</td><td>T5</td><td>195</td><td>2</td><td>60</td><td>S,R</td><td>T5</td><td>200</td><td>2</td><td>60</td></tr><tr><td>SB,RB,KB</td><td>T5</td><td>195</td><td>2</td><td>60</td><td>SB,RB</td><td>T6</td><td>230</td><td>2</td><td>70</td></tr><tr><td>SB,RB,KB</td><td>T6</td><td>225</td><td>1</td><td>70</td><td>SB,RB</td><td>T7</td><td>200</td><td>2</td><td>60</td></tr><tr><td>SB,RB,KB</td><td>T7</td><td>195</td><td>2</td><td>60</td><td>SB,RB</td><td>T8</td><td>160</td><td>2</td><td>55</td></tr><tr><td>SB,RB,KB</td><td>T8</td><td>155</td><td>3</td><td>55</td><td>...</td><td>...</td><td>...</td><td></td><td></td></tr></table>

# 3.2 室温及各种温度下的力学性能

# 3.2.1 硬度 见表3-2。

表3-2  

<table><tr><td>铸造方法及状态</td><td>S,T4</td><td>S,T5</td><td>J,T5</td><td>S,T6</td><td>S,T7</td></tr><tr><td>HBS</td><td>55</td><td>70</td><td>90</td><td>75</td><td>6.1</td></tr></table>

# 3.2.2 拉伸性能

# 3.2.2.1 室温下单铸试样的典型拉伸性能见表3-3。

表3-3  

<table><tr><td>铸造方法</td><td>热处理状态</td><td>σb/MP</td><td>σP0.2/MPa</td><td>δ10/%</td><td>铸造方法</td><td>热处理状态</td><td>σs/MP</td><td>σP0.2/MPa</td><td>δ10/%</td></tr><tr><td>S</td><td>T4</td><td>195</td><td>110</td><td>4</td><td>J</td><td>T5</td><td>275</td><td>185</td><td>5</td></tr><tr><td>SB</td><td>T4</td><td>195</td><td>-</td><td>8</td><td>S</td><td>T6</td><td>235</td><td>205</td><td>2</td></tr><tr><td>J</td><td>T4</td><td>215</td><td>-</td><td>8.5</td><td>S</td><td>T7</td><td>185</td><td>135</td><td>4.5</td></tr><tr><td>S</td><td>T5</td><td>245</td><td>165</td><td>4</td><td>J</td><td>-</td><td>165</td><td>-</td><td>5</td></tr></table>

# 3.2.2.2 不同温度下单铸试棒的拉伸性能见表3-4。

表3-4  

<table><tr><td>热处理状态</td><td>铸造方法</td><td>θ/C</td><td>σb/MPa</td><td>σP0.2/MPa</td><td>δ5/%</td><td>热处理状态</td><td>铸造方法</td><td>θ/C</td><td>σb/MPa</td><td>σP0.2/MPa</td><td>δ5/%</td></tr><tr><td rowspan="7">T4</td><td rowspan="5">S</td><td>20</td><td>196</td><td>108</td><td>5</td><td rowspan="2">T4</td><td rowspan="2">SB</td><td>200</td><td>147</td><td>-</td><td>25</td></tr><tr><td>100</td><td>177</td><td>-</td><td>9</td><td>250</td><td>127</td><td>-</td><td>36</td></tr><tr><td>150</td><td>157</td><td>-</td><td>18</td><td rowspan="2">T5</td><td rowspan="2">SB</td><td>-196</td><td>226</td><td>147</td><td>2.5</td></tr><tr><td>200</td><td>157</td><td>-</td><td>19</td><td>-70</td><td>216</td><td>127</td><td>3.5</td></tr><tr><td>250</td><td>147</td><td>-</td><td>23</td><td rowspan="3">T6</td><td rowspan="3">SB</td><td>-196</td><td>245</td><td>226</td><td>1</td></tr><tr><td rowspan="2">SB</td><td>100</td><td>177</td><td>-</td><td>8</td><td>-70</td><td>226</td><td>206</td><td>1.5</td></tr><tr><td>150</td><td>167</td><td>-</td><td>17</td><td>-</td><td>-</td><td>-</td><td>-</td></tr></table>

# 3.2.2.3 不同温度下加热 $10000\mathrm{h}$ 后对T6和T7状态砂型铸件拉伸性能的影响见图3-1

图片摘要：该图主要展示 3 4。
![](images/d6e61e0957b10e3028ec81ebb821542a9147d802e28f180d4c64bd4143a36be8.jpg)  
图3-1 试验温度对T6、T7状态砂型铸件拉伸性能的影响[6]

# 3.2.2.4 不同壁厚铸件上切取试样的拉伸性能见表3-5。

表35  

<table><tr><td>铸造方法及热处理状态</td><td colspan="5">S、T6</td><td colspan="6">J、T6</td></tr><tr><td>断面厚度δ/mm</td><td>&lt;3.2</td><td>3.2~6.4</td><td>6.4~12.7</td><td>12.7~19.1</td><td>19.1~25.1</td><td>&lt;3.2</td><td>3.2~6.4</td><td>6.4~12.7</td><td>12.7~19.1</td><td>19.1~25.1</td><td>25.1~38.1</td></tr><tr><td>σb/MPa</td><td>255</td><td>245</td><td>234</td><td>224</td><td>214</td><td>296</td><td>290</td><td>276</td><td>255</td><td>255</td><td>245</td></tr><tr><td>σP0.2/MPa</td><td>176</td><td>169</td><td>162</td><td>155</td><td>148</td><td>214</td><td>207</td><td>207</td><td>200</td><td>193</td><td>190</td></tr><tr><td>δ/%</td><td>5.2</td><td>4.5</td><td>4.0</td><td>3.5</td><td>3.0</td><td>6.0</td><td>5.0</td><td>4.0</td><td>2.0</td><td>2.0</td><td>1.0</td></tr></table>

# 3.2.3 压缩性能 单铸试样室温下的压缩屈服强度见表3-6。

# 3.2.4 扭转和剪切性能 单铸试样室温下的剪切强度见表3-7。

表3-6[6]  

<table><tr><td>铸造方法</td><td colspan="2">S</td><td colspan="2">J</td></tr><tr><td>热处理状态</td><td>T6</td><td>T7</td><td>T6</td><td>T7</td></tr><tr><td>σPco.2/MPa</td><td>172</td><td>214</td><td>186</td><td>165</td></tr></table>

表3-7  

<table><tr><td>铸造方法</td><td colspan="2">S</td><td colspan="2">J</td></tr><tr><td>热处理状态</td><td>T6</td><td>T7</td><td>T6</td><td>T7</td></tr><tr><td>τ/MPa</td><td>179</td><td>165</td><td>207</td><td>172</td></tr></table>

# 3.3 持久和蠕变性能

3.3.1 高温持久性能 见表3-8。  
3.3.2 高温蠕变性能 $\sigma_{0.2 / 100}^{300} = 12\mathrm{MPa}^{[7]}$

# 3.4 疲劳性能

3.4.1 高周疲劳 单铸试样在室温下的典型疲劳强度见表3-9。

表3-8  

<table><tr><td rowspan="2">铸造方法</td><td rowspan="2">热处理状态</td><td colspan="3">σ100/MPa</td></tr><tr><td>200℃</td><td>250℃</td><td>340℃</td></tr><tr><td>S</td><td>T5</td><td>59</td><td>44</td><td>27</td></tr></table>

表3-9  

<table><tr><td rowspan="3">铸造方法</td><td rowspan="3">热处理状态</td><td rowspan="3">试验方法</td><td colspan="2">应力比</td><td rowspan="3">应力集中系数</td><td colspan="5">疲劳强度σm/MPa</td></tr><tr><td rowspan="2">A</td><td rowspan="2">R</td><td colspan="5">周期</td></tr><tr><td>10^5</td><td>10^6</td><td>10^7</td><td>10^8</td><td>5-10^9</td></tr><tr><td rowspan="2">S</td><td>T6</td><td rowspan="4">旋转弯曲</td><td rowspan="4">∞</td><td rowspan="4">-1</td><td rowspan="4">光滑K1=1</td><td>--</td><td>--</td><td>--</td><td>--</td><td>78.3</td></tr><tr><td>T7</td><td>144</td><td>100</td><td>72</td><td>66</td><td>66</td></tr><tr><td rowspan="2">J</td><td>T6</td><td>--</td><td>--</td><td>--</td><td>--</td><td>90</td></tr><tr><td>T7</td><td>--</td><td>-</td><td>--</td><td>--</td><td>76</td></tr></table>

# 3.5 弹性性能

3.5.1 弹性模量 各种温度下的弹性模量见图3-2。  
3.5.2 切变模量 各种温度下的切变模量见图3-3。  
3.5.3 泊松比 $\mu = 0.33$

图片摘要：该图主要展示 3 2 各种温度下的弹性模量[6]。
![](images/10f5f26fdf9c4eb26c2405a8063aecfbe91267bf28618545099ab7e2e01af76e.jpg)  
图3-2 各种温度下的弹性模量[6]

图片摘要：该图主要展示 3 2 各种温度下的弹性模量[6]。
![](images/170efa53c8bd1d1c17322a6e3f14f5c4b84eb92680f539943d8047aa39a652f6.jpg)  
图3-3 各种温度下的切变模量

# 4 组织结构

# 4.1 相变温度

# 4.2 时间-温度-组织转变曲线

4.3 合金组织结构 合金在非平衡状态下结晶的铸态组织是由 $\alpha-\mathrm{Al}+\mathrm{Si}+\mathrm{Mg}_2\mathrm{Si}$ 三相组成。由于合金中Fe的存在，有片状的 $\beta(\mathrm{Al}_9\mathrm{Fe}_2\mathrm{Si}_2)$ 杂质相和骨骼状的 $\mathrm{Al}_8\mathrm{FeMg}_3\mathrm{Si}_6$ 杂质相。共晶体中的Si相在变质后由片状或针状转变为颗粒状，在固溶处理后趋向球化。 $\mathrm{Mg}_2\mathrm{Si}$ 相固溶处理时溶入 $\alpha-\mathrm{Al}$ 基体中，而在时效时，呈弥散状介稳相(GPⅠ、GPⅡ或 $\beta^{\prime}$ ) 析出，是合金的主要强化相。三元共晶 $(\alpha-\mathrm{Al}+\mathrm{Mg}_2\mathrm{Si}+\mathrm{Si})$ 的熔化温度为 $550\mathrm{C}$ 。二元共晶 $(\alpha-\mathrm{Al}+\mathrm{Si})$ 的熔化温度为 $577\mathrm{C}$ 。热处理过烧时引起Si相聚集变粗，并出现圆形或三角形共晶复熔组织。

# 5 工艺性能与要求

# 5.1 成形性能

5.1.1 合金浇注温度为 $680\sim 750\mathrm{C}$   
5.1.2 合金具有优良的铸造工艺性能， $700\mathrm{C}$ 用浇注砂型棒状试样测定的流动性为 $350\mathrm{mm}$ 环形试样热裂倾向试验不形成裂纹。线收缩率为 $1.1\% \sim 1.2\%$ [2]。体收缩率为 $3.7\% \sim 4.1\%$ [3]。  
5.1.3 合金具有高的气密性见表5-1。

表5-1  

<table><tr><td rowspan="2">铸造方法</td><td rowspan="2">热处理状态</td><td rowspan="2">试样厚度/mm</td><td colspan="2">气密性/MPa</td></tr><tr><td>带铸皮试样</td><td>表面加工试样</td></tr><tr><td rowspan="4">SB</td><td rowspan="4">T5</td><td>2.5</td><td>13.7(破裂)</td><td>4.9(破裂)</td></tr><tr><td>4.0</td><td>18.6(破裂)</td><td>13.7(破裂)</td></tr><tr><td>6.8</td><td>29.4(未破渗漏)</td><td>17.7(破裂)</td></tr><tr><td>8.0</td><td>29.4(未破渗漏)</td><td>24.5(破裂)</td></tr></table>

5.1.4 合金组织和力学性能因铸造浇注时的浇注温度、冷却条件、铸件断面厚度等因素的不同而有所不同。  
5.1.4.1 随铸造试样断面直径的增加其拉伸性能有所下降见图5-1。  
5.1.4.2 激冷铁对合金铸造试板拉伸性能的影响见图5-2。  
5.1.4.3 浇注温度对晶粒度的影响见图5-3。  
5.1.5 由于合金含氢量不同以及凝固时的冷却条件不同，造成不同等级的针孔缺陷，因而使合金力学性能有不同程度的降低。

图片摘要：该图主要展示 5 1 铸造试样直径对拉伸性能的影响[1]。
![](images/c1b62acdd35b750eb127fb1c6ee1fce7608a6727f9a8f2df6de1d3e7c2a02a94.jpg)  
图5-1 铸造试样直径对拉伸性能的影响[1]

图片摘要：该图主要展示 5 1 铸造试样直径对拉伸性能的影响[1]。
![](images/e703a27484e36120d9bc71b05f1558a63471aacfda99faf920d7557e255c2b57.jpg)

图片摘要：该图主要展示 5 1 铸造试样直径对拉伸性能的影响[1]。
![](images/ef87bc482b5a104b95499c92d3fe78a3516ba6755543c1e684ff9f8cb9aa109f.jpg)

图片摘要：该图主要展示 5 1 铸造试样直径对拉伸性能的影响[1]图5 2 冷铁对ZL101(T6)合金铸造试板拉伸性能的影响[1] 5.1.5。
![](images/da7c42685edb5a0c1de407db3c4156938397860feb9698d6be94e83e55824454.jpg)

图片摘要：该图主要展示 5 1 铸造试样直径对拉伸性能的影响[1]图5 2 冷铁对ZL101(T6)合金铸造试板拉伸性能的影响[1] 5.1.5。
![](images/c1a63e4149a27471c2ee7931413fc737e37e5293949ee3e541c2a97feb62197c.jpg)  
图5-2 冷铁对ZL101(T6)合金铸造试板拉伸性能的影响[1]

5.1.5.1 不同级别的圆形针孔对合金力学性能的影响，参见GB17346--1989《铝合金铸件X射线照相检验针孔（圆形）分级标准》，其性能数据见表5-2。

表5-2  

<table><tr><td colspan="2">圆形针孔级别</td><td>1级</td><td>2级</td><td>3级</td><td>4级</td><td>5级</td><td>6级</td><td>7级</td><td>8级</td></tr><tr><td rowspan="2">拉伸性能</td><td>σb/MPa</td><td>176.4</td><td>167.7</td><td>163.9</td><td>160.5</td><td>158.3</td><td>156.9</td><td>155.1</td><td>151.2</td></tr><tr><td>δ5/%</td><td>3.4</td><td>3.0</td><td>2.6</td><td>2.4</td><td>2.2</td><td>2.3</td><td>2.3</td><td>2.2</td></tr></table>

注：试样取自砂型铸造试板，热处理状态为T4。

5.1.5.2 合金在铸造凝固过程中，由于补缩条件不好而形成海绵状疏松或分散疏松。随着疏松缺陷严重程度的增加，合金的力学性能随之下降，参见HB5397--1988《铝合金铸件X射线照相检验分散疏松分级标准》和HB5396-1988《铝合金铸件X射线照相检验海绵疏松分级标准》，其性能数据见表5-3、表5-4和图5-4。

表5-3  

<table><tr><td colspan="2">分散疏松等级</td><td>1级</td><td>2级</td><td>3级</td><td>4级</td><td>5级</td></tr><tr><td rowspan="2">拉伸性能</td><td>σb/MPa</td><td>161</td><td>146</td><td>132</td><td>123</td><td>117</td></tr><tr><td>δ5/%</td><td>4.3</td><td>3.9</td><td>3.4</td><td>3.5</td><td>3.3</td></tr></table>

注：试样取自砂型铸造 $20\mathrm{mm}$ 厚试板，热处理状态为T4。

表5-4  

<table><tr><td>海绵状疏松等级</td><td>1级</td><td>2级</td><td>3级</td><td>4级</td><td>5级</td></tr><tr><td>σb/MPa</td><td>174</td><td>159</td><td>137</td><td>120</td><td>103</td></tr></table>

注：试样取自砂型铸造 $20\mathrm{mm}$ 厚试板，热处理状态为T4。

图片摘要：该图主要展示 5 4。
![](images/631625e09cdbc254f0635b82440e0a5d5c60ad73407ca63238947c48599ee665.jpg)  
图5-3 浇铸温度对晶粒度的影响[6]

图片摘要：该图主要展示 5 3 浇铸温度对晶粒度的影响[6]。
![](images/488fbfa4f56a38ffb53974f4eb7a594240139303dab3db8ed21971ff38051d3e.jpg)  
图5-4 海绵状疏松对伸长率的影响

5.1.5.3 当合金内含有一定量的氢气，凝固补缩条件又不好的情况下，形成长形针孔时，对合金的拉伸性能有较大的影响。一般长形针孔的严重程度每升高一级，其抗拉强度 $\sigma_{\mathrm{b}}$ 下降 $6\%$ 左右，伸长率下降 $11\%$ 左右，参见HB 5395—1988《铝合金铸件X射线照相检验长形针孔分级标准》。

# 5.2 焊接性能

5.2.1 该合金焊接性能良好。通常采用氩弧焊，也可采用其他焊接方法如气焊、碳弧焊、原子氢焊等，但不推荐钎焊。  
5.2.2 对于铸造缺陷的修补，通常采用相同成分的焊丝作为填充金属。用于修复或装配则推荐采用铝硅合金(4A01)作为填充金属，使裂纹敏感性最小。  
5.2.3 铸造缺陷经补焊修复后，如果不经重新热处理，则补焊处的力学性能明显下降，经过重新热处理后，其力学性能保持与基体性能相一致。

# 5.3 零件热处理工艺

# 5.3.1 合金的时效曲线见图5-5。

图片摘要：该图主要展示 5 5 ZL101合金的时效曲线[8]。
![](images/2be21c7e81e6d3e57f4550c48d1c764ea1629c239180fcf40f9b1bda433063e6.jpg)  
图5-5 ZL101合金的时效曲线[8]

5.3.2 合金固溶处理后具有自然时效倾向，其硬化曲线见图5-6。随着自然时效时间的增长，人工时效后铸件强度、硬度降低，而伸长率提高。

5.3.3 对于形状简单的中小铸件，可用水温较低的水淬火，而形状复杂容易变形的铸件则应在沸水、热油或CL-1有机淬火剂中淬火，以减少内应力和防止铸件变形或产生裂纹。

5.3.4 对于长期工作且要求尺寸稳定的高精度零件，经固溶处理后，可采用冷热循环处理消除零件的内应力。冷热循环处理工艺，参见GJB1695--1993《铸造铝合金热处理规范》，如表5-5所示。

图片摘要：该图主要展示 5 5 ZL101合金的时效曲线[8]。
![](images/25c51813fb4bd5cbd402e90dafbb75c076ee2094f06bca51202150ad744447cc.jpg)  
图5-6 自然时效对合金硬度的影响

表5-5  

<table><tr><td>制度序号</td><td>制度名称</td><td>温度/℃</td><td>时间/h</td><td>冷却方式</td></tr><tr><td rowspan="3">1</td><td>正温处理</td><td>135~145</td><td>4~6</td><td>空冷</td></tr><tr><td>负温处理</td><td>≤-50</td><td>2~3</td><td>在空气中恢复到室温</td></tr><tr><td>正温处理</td><td>135~145</td><td>4~6</td><td>随炉冷至≤60℃取出,空冷</td></tr><tr><td rowspan="3">2</td><td>正温处理</td><td>115~125</td><td>6~8</td><td>空冷</td></tr><tr><td>负温处理</td><td>≤-50</td><td>6~8</td><td>在空气中恢复到室温</td></tr><tr><td>正温处理</td><td>115~125</td><td>6~8</td><td>随炉冷至室温</td></tr></table>

5.4 表面处理工艺 在通常大气条件下，合金具有足够的耐腐蚀性，不必进行表面防护。为提高耐腐蚀性和耐磨性可采用硫酸阳极化、铬酸阳极化、草酸阳极化及硬质阳极化等。为了满足特殊用途的要求，还可用电镀和搪瓷喷漆等表面处理工艺。

5.5 切削加工与磨削性能 该合金切削加工性能中等。

# 6 功能考核试验

# 7 使用建议

选用。

# 参考文献

1 中国机械工程学会铸造专业学会编．铸造手册第3卷．北京：机械工业出版社.1993  
2 洪都机械厂编．航空铸造工艺手册.1980  
3 北京航空材料研究院，铝-硅合金锑变质处理.1980  
4 KBaCOB,Φ.II.ΦpHJIaHHep,III.H.，ItpOMbIeHHbIe,IEΦopMHPcMbIe ChcHHe HJHTHe BIAOMHHBeBbIe CnJIaBBi,Meta.IIpyprB3.iA,T,1972,ctp.352  
5 ASM Metals Handbook 9Th Ed Vol12 Metals park ohio 1979. P227   
6 J. G Sessler Aerospace Structural metals Handbook Vol 13 Nonferrous Alloys code 3104. 1977 年 5 月  
7 KooHOBHeB, H. F., KApOHpOuHocTb, HTeIHbIX AJIOMIHHeBBIX CIIaBOB, McIaIyprHn3at, 1964, crp 152.2   
8 金长庚, 龚磊清. 航空材料学报. 1985(2)27~31

# ZL101A

# 1 概述

ZL101A是铝-硅-镁系可热处理强化的铸造铝合金。该合金是ZL101合金的改进型。通过采用高纯度原材料降低合金的各项杂质含量，添加微量细化元素和调整合金元素镁的含量，使合金具有更高的力学性能。合金的铸造工艺性能、焊接性能和抗腐蚀性能与ZL101合金大致相同。

该合金适用砂型、金属型、熔模壳型及石膏型工艺方法制造形状结构复杂、要求气密性的各种优质铸件。

1.1 材料牌号 ZAlSi7MgA。

材料代号 ZL101A。

1.2 相近牌号 Al-Si7Mg(ISO), A356(美国), A-S7G03(法国), A19-1(俄罗斯), AC4CH（日本）, G-AlSi7Mg(德国)。

1.3 材料的技术标准

GB/T1173-1995 《铸造铝合金》

HB 962 2001 《铸造铝合金》

1.4 化学成分 见表1-1。

表1-1  

<table><tr><td rowspan="3">技术标准</td><td colspan="4">主要元素</td><td colspan="13">杂质 不大于</td></tr><tr><td rowspan="2">Si</td><td rowspan="2">Mg</td><td rowspan="2">Ti</td><td rowspan="2">Al</td><td colspan="2">Fe</td><td rowspan="2">Cu</td><td rowspan="2">Zn</td><td rowspan="2">Mn</td><td rowspan="2">Zr</td><td rowspan="2">Sn</td><td rowspan="2">Pb</td><td rowspan="2">N1</td><td colspan="2">杂质总和</td><td colspan="2">其他</td></tr><tr><td>S</td><td>J</td><td>S</td><td>J</td><td>单个</td><td>总和</td></tr><tr><td>GB/T 1173-1995</td><td>6.5~7.5</td><td>0.25~0.45</td><td>0.08~0.20</td><td>余量</td><td>0.2</td><td>0.2</td><td>0.1</td><td>0.1</td><td>0.10</td><td>0.20</td><td>0.01</td><td>0.03</td><td>-</td><td>0.7</td><td>0.7</td><td>-</td><td>-</td></tr><tr><td>HB 962 -2001</td><td>6.5~7.5</td><td>0.25~0.45</td><td>0.20</td><td>余量</td><td>0.20</td><td>0.20</td><td>0.10</td><td>0.10</td><td>0.1</td><td>-</td><td>0.05</td><td>0.05</td><td>0.05</td><td>-</td><td>-</td><td>0.05</td><td>0.10</td></tr></table>

# 1.5 热处理制度 见表1-2。

表1-2
