Repository: C-zj02/CFD-claw

<div align="center">

**English** | [中文](#中文版) | [Français](README_FR.md) | [Русский](README_RU.md) | [हिन्दी](README_HI.md) | [العربية](README_AR.md) | [Português](README_PT.md)

# 🚀 Claude Code Python

**A Complete Python Reimplementation Based on Real Claude Code Source**

*From TypeScript Source → Rebuilt in Python with ❤️*

***
**🔥 Active Development • New Features Weekly 🔥**

</div>

***

## 🎯 What is This?

**Clawd Code** is a **complete Python rewrite** of Claude Code, based on the **real TypeScript source code**.

File: RAG-data/飞机设计手册_第3册_材料(上).pdf-54954277-eebe-4c95-a16a-63bea705142d.md (part 11 of 12)
续表 6-2  
<table><tr><td rowspan="3">性能</td><td colspan="9">温度, \( ^\circ \mathrm{C} \)</td></tr><tr><td colspan="3">130</td><td colspan="3">150</td><td colspan="3">200</td></tr><tr><td>典型值</td><td>均方差</td><td>\( C_v, \% \)</td><td>典型值</td><td>均方差</td><td>\( C_v, \% \)</td><td>典型值</td><td>均方差</td><td>\( C_v, \% \)</td></tr><tr><td>\( S,MPa \)</td><td>80.8</td><td>2.05</td><td>0.5</td><td>73.5</td><td>4.8</td><td>6.5</td><td></td><td></td><td></td></tr><tr><td>\( G_{12},MPa \)</td><td>4.0</td><td>0.103</td><td>2.6</td><td>3.5</td><td>0.066</td><td>1.9</td><td></td><td></td><td></td></tr><tr><td rowspan="2">\( r_i^i,MPa \)</td><td colspan="3">120 C</td><td rowspan="2">77.0</td><td rowspan="2">3.79</td><td rowspan="2">5</td><td rowspan="2"></td><td rowspan="2"></td><td rowspan="2"></td></tr><tr><td>82.8</td><td>29.8</td><td>3.6</td></tr><tr><td>\( \sigma_{b}^{f},MPa \)</td><td>1655</td><td>137.4</td><td>10.5</td><td>-1725</td><td>109.1</td><td>6.3</td><td>1261</td><td>59.4</td><td></td></tr><tr><td>\( E^f,GPa \)</td><td>131</td><td>4.5</td><td>3.5</td><td>136</td><td>4.1</td><td>3</td><td>131</td><td>3.4</td><td>2.6</td></tr></table>

表 11-42 T300/QY8911 单向屈压板的纵向热老化性能  

<table><tr><td rowspan="2">时 间 h</td><td colspan="2">\( {\tau }_{\mathrm{b}}^{\mathrm{i}},\mathrm{{MPa}} \)</td><td colspan="2">\( {\sigma }_{\mathrm{b}}^{\mathrm{f}},\mathrm{{MPa}} \)</td></tr><tr><td>25 C</td><td>150 C</td><td>25 C</td><td>150°C</td></tr><tr><td>0</td><td>114.1</td><td>77.0</td><td>1916</td><td>1752</td></tr><tr><td>100</td><td>118.1</td><td>94.4</td><td>1925</td><td>1748</td></tr><tr><td>240</td><td>113.2</td><td>84.1</td><td>1876</td><td>1759</td></tr><tr><td>400</td><td>114.8</td><td>92.2</td><td>1919</td><td>1700</td></tr><tr><td>710</td><td>117.5</td><td>89.1</td><td>1914</td><td>1684</td></tr><tr><td>1000</td><td>114.7</td><td>88.0</td><td>1941</td><td>1684</td></tr></table>

表 11-43 T300/QY8911 单向屡压板干、湿态性能  

<table><tr><td rowspan="2">性能</td><td colspan="3">典型值</td></tr><tr><td>室温</td><td>150℃/干</td><td>150℃/湿</td></tr><tr><td>Xt,MPa</td><td>1628</td><td>1448</td><td>1250</td></tr><tr><td>E1, GPa</td><td>127</td><td>124</td><td></td></tr><tr><td>ν1</td><td>0.32</td><td></td><td></td></tr><tr><td>Yt, MPa</td><td>68.4</td><td>46.1</td><td>25.8</td></tr><tr><td>Xc, MPa</td><td>1464</td><td>1230</td><td></td></tr><tr><td>E1c, GPa</td><td>137</td><td>114</td><td></td></tr><tr><td>S, MPa</td><td>89.1</td><td>74.8</td><td>56.5</td></tr><tr><td>G12, GPa</td><td>4.5</td><td>3.5</td><td></td></tr><tr><td>σb^f, MPa</td><td>1915</td><td>1752</td><td>986</td></tr><tr><td>Ef, GPa</td><td>134</td><td>135</td><td></td></tr><tr><td>τb^i, MPa</td><td>115.5</td><td>77.0</td><td>64.0</td></tr></table>

表 11-44 T300/QY8911 屈压板的性能  

<table><tr><td>层压板</td><td>性能</td><td>典型值</td></tr><tr><td>[(±25)2/90]8</td><td>边缘初始破坏强度,MPa</td><td>216</td></tr><tr><td>[(±30)2/90/90]。</td><td>初始分层应变,×10-6</td><td>0.476</td></tr><tr><td>[02/45/02/-45/0/90]。</td><td>开孔拉伸强度(毛),MPa</td><td>807</td></tr><tr><td>[02/45/02/-45/0/90]。</td><td>开孔拉伸强度(净),MPa</td><td>968</td></tr><tr><td>[02/45/02/-45/0/90]。</td><td>开孔压缩强度(毛),MPa</td><td>425</td></tr><tr><td>[02/45/02/-45/0/90]。</td><td>开孔压缩强度(净),MPa</td><td>510</td></tr><tr><td>[0]16</td><td>90°弯曲强度(L/D=32),MPa</td><td>105</td></tr><tr><td>[0]16</td><td>90°弯曲强度(L/D=16),MPa</td><td>114</td></tr><tr><td>[±45]20s</td><td>压剪强度,MPa</td><td>53</td></tr><tr><td>[0]8s</td><td>压剪强度,MPa</td><td>88</td></tr><tr><td>[(±30)2/90/90]。</td><td>断裂韧度Gc,J/m2</td><td>267</td></tr><tr><td>[0]16</td><td>断裂韧度G1c,J/m2</td><td>252</td></tr><tr><td>[0]16</td><td>断裂韧度G1c,J/m2</td><td>665</td></tr><tr><td>[45/0/-45/90]6s</td><td>冲击后压缩强度,MPa</td><td>155</td></tr></table>

表 11-45 T300/QY8911 [0/90/45/-45]s 层压板的冲击后压缩性能  

<table><tr><td>冲击韧度,J/mm2</td><td>破坏区域,mm</td><td>压缩破坏载荷,MPa</td></tr><tr><td>0</td><td>0</td><td>35</td></tr><tr><td>1.400</td><td>15×15</td><td>34</td></tr><tr><td>1.466</td><td>20×20</td><td>30</td></tr><tr><td>1.678</td><td>25×25</td><td>26</td></tr><tr><td>1.988</td><td>35×35</td><td>25</td></tr></table>

c. T300/QY8911层压板的拉伸弹性模量和泊松比

T300/QY8911层压板拉伸弹性模量和泊松比随铺层比的变化曲线见图11-14和图11-15。

图片摘要：该图主要展示 11 45 T300/QY8911 [0/90/45/ 45]s 层压板的冲击后压缩性能。
![](images/cf28c4224b956966f7b9c8034267662ec1d37a4160c206ccffec4219e8038749.jpg)  
图11-14 T300/QY8911层压板拉伸弹性模量随铺层比的变化

图片摘要：该图主要展示 11 14 T300/QY8911层压板拉伸弹性模量随铺层比的变化。
![](images/893ae2f54f14452b9823cbcb386baf7d43fb7e3dcf4a9b363684d56b7ea60478.jpg)  
图11-15 T300/QY8911层压板泊松比随铺层比的变化

（4）T300/HD01和T300/HD03碳纤维复合材料的性能

a.物理性能

T300/HD01和T300/HD03碳纤维复合材料的物理性能见表11-46。

表 11-46 T300/HD01 和 T300/HD03 复合材料的物理性能  

<table><tr><td>性能</td><td>T300/HD01</td><td>T300/HD03</td></tr><tr><td>ρ, g/cm³</td><td>1.50~1.61</td><td>1.50~1.61</td></tr><tr><td>Vf, %</td><td>62~68</td><td>62~68</td></tr><tr><td>Vv, %</td><td>&lt;2</td><td>&lt;2</td></tr><tr><td>Tg, °C</td><td></td><td>182</td></tr></table>

b. 力学性能

T300/HD01和T300/HD03碳纤维复合材料的力学性能见表11-47。

表 11-47 T300/HD01 和 T300/HD03 复合材料的力学性能  

<table><tr><td>性能</td><td>T300/HD01</td><td>T300/HD03</td><td>性能</td><td>T300/HD01</td><td>T300/HD03</td></tr><tr><td>Xt,MPa</td><td>2130</td><td>2020</td><td>Yc,MPa</td><td>161</td><td>178</td></tr><tr><td>E1t, GPa</td><td>160</td><td>159</td><td>E2c, GPa</td><td>13.5</td><td>8.9</td></tr><tr><td>ν1</td><td>0.32</td><td>0.32</td><td>S, MPa</td><td>67.5</td><td>73.1</td></tr><tr><td>Yt, MPa</td><td>43.8</td><td>64.4</td><td>G12, GPa</td><td>5.7</td><td>5.5</td></tr><tr><td>E2t, GPa</td><td>10</td><td>9.5</td><td>σb, MPa</td><td>1910</td><td>2060</td></tr><tr><td>Xc, MPa</td><td></td><td></td><td>Ei, GPa</td><td>135</td><td>142</td></tr><tr><td>E1c, GPa</td><td></td><td>153</td><td>τb i, MPa</td><td>96.4</td><td>98</td></tr></table>

# （5）T300/3231碳纤维复合材料的性能

# a.物理性能

T300/3231 碳纤维复合材料的物理性能见表 11-48。

表 11-48 T300/3231 单向 屈压板的物理性能  

<table><tr><td rowspan="2">层压板</td><td rowspan="2">性 能</td><td colspan="6">20~T,C</td></tr><tr><td>70</td><td>90</td><td>110</td><td>130</td><td>150</td><td></td></tr><tr><td>[0]16</td><td>a1,10-6K-1</td><td>0.23</td><td>0.15</td><td>-0.11</td><td>-0.11</td><td>-0.13</td><td></td></tr><tr><td>[90]16</td><td>a2,10-6K-1</td><td>32.17</td><td>37.63</td><td>42.76</td><td>45.70</td><td>48.68</td><td></td></tr><tr><td rowspan="5">[0]16</td><td rowspan="5">λ,W/(m·K)厚度方向</td><td colspan="6">平均温度C</td></tr><tr><td>60</td><td>75</td><td>95</td><td>115</td><td></td><td></td></tr><tr><td colspan="6">20~T,C</td></tr><tr><td>70</td><td>90</td><td>110</td><td>130</td><td>150</td><td></td></tr><tr><td>0.673</td><td>0.709</td><td>0.722</td><td>0.766</td><td></td><td></td></tr><tr><td rowspan="3">[0]16</td><td rowspan="3">Tg,C</td><td colspan="6">水分含量,%</td></tr><tr><td>0</td><td>0.18</td><td>1.02</td><td>1.29</td><td>2.1</td><td>3.4</td></tr><tr><td>99</td><td>88</td><td>84</td><td>70</td><td>76</td><td>76</td></tr><tr><td rowspan="2">[0]16</td><td rowspan="2">c,J/(kg·K)</td><td colspan="6">平均温度60℃</td></tr><tr><td colspan="6">1030</td></tr><tr><td rowspan="2">[0]16</td><td rowspan="2">D1,×10-6m2/s</td><td colspan="6">平均温度60℃</td></tr><tr><td colspan="6">0.42</td></tr><tr><td>[0]16</td><td>ρ,kg/m3</td><td colspan="6">1570</td></tr></table>

# a.力学性能

T300/3231 碳纤维复合材料单向层压板的力学性能见表 11-49。

表 11-49 T300/3231 单向履压板的力学性能  

<table><tr><td>性能</td><td>平均值</td><td>均方差</td><td>\( C_v, \)%</td><td>B基准值</td><td>试样数</td></tr><tr><td>\( X_t, MPa \)</td><td>1750</td><td>152</td><td>8.7</td><td>1500</td><td>50</td></tr><tr><td>\( E_{1t}, GPa \)</td><td>134</td><td>6.9</td><td>5.1</td><td></td><td>50</td></tr><tr><td>\( \nu_1 \)</td><td>0.29</td><td>0.034</td><td>12</td><td></td><td>50</td></tr><tr><td>\( Y_t, MPa \)</td><td>49.3</td><td>7.55</td><td>15.3</td><td>36.9</td><td>50</td></tr><tr><td>\( E_{2t}, GPa \)</td><td>8.9</td><td>0.38</td><td>4.2</td><td></td><td>31</td></tr><tr><td>\( X_c, MPa \)</td><td>1030</td><td>90.4</td><td>8.9</td><td>880</td><td>52</td></tr><tr><td>\( E_{1c}, GPa \)</td><td>130</td><td>8.4</td><td>6.5</td><td></td><td>52</td></tr><tr><td>\( Y_c, MPa \)</td><td>138</td><td>12.9</td><td>9.4</td><td>117</td><td>51</td></tr><tr><td>\( E_{2c}, GPa \)</td><td>9.5</td><td>0.59</td><td>6.2</td><td></td><td>36</td></tr><tr><td>S, MPa</td><td>106</td><td>11.0</td><td>10.4</td><td>87.4</td><td>51</td></tr><tr><td>\( G_{12}, GPa \)</td><td>4.7</td><td>0.36</td><td>7.6</td><td></td><td>35</td></tr><tr><td>\( \sigma_b^f, MPa \)</td><td>1400</td><td>59.1</td><td>4.2</td><td></td><td></td></tr><tr><td>\( E^f, GPa \)</td><td>122</td><td>5.1</td><td>4.2</td><td></td><td></td></tr><tr><td>\( \tau_b^i, MPa \)</td><td>71</td><td>2.4</td><td>3.4</td><td></td><td></td></tr></table>

# c. T300/3231层压板的拉伸弹性模量、剪切弹性模量和泊松比

T300/3231层压板的拉伸弹性模量毯式曲线、剪切弹性模量和泊松比随铺层比的变化曲线见图11-16至图11-18。

图片摘要：该图主要展示 11 49 T300/3231 单向履压板的力学性能。
![](images/8a49590d0b4621763697c2cdc4e34dcf7e94c3f636e289b79fc0b531e2d644ea.jpg)  
图11-16 T300/3231层压板拉伸弹性模量随铺层比的变化

图片摘要：该图主要展示 11 16 T300/3231层压板拉伸弹性模量随铺层比的变化。
![](images/612f7d2876f5840e46a98c91d216e61bf8089b289ace3d4b98e4d6e8620945d6.jpg)  
图11-17 T300/3231层压板剪切模量随铺层比的变化

图片摘要：该图主要展示 11 17 T300/3231层压板剪切模量随铺层比的变化。
![](images/f8cabbefb516c30879123b56f7368a32309c6cefa51cfed6ffdd071d7c297ec6.jpg)  
图11-18 T300/3231层压板泊松比随铺层比的变化

（6）T300/LWR-1碳纤维复合材料的性能

a. T300/LWR-1 单向层压板的力学性能

T300/LWR-1单向层压板的力学性能见表11-50。

表 11-50 T300/LWR-1 单向层压板的力学性能(典型值)  

<table><tr><td rowspan="2">性能</td><td colspan="4">试 验 测 试, C</td></tr><tr><td>室 温</td><td>80</td><td>100</td><td>-55</td></tr><tr><td>Xt,MPa</td><td>2046</td><td>1776</td><td>1442</td><td>1894</td></tr><tr><td>E1t, GPa</td><td>154</td><td>146</td><td>139</td><td>129</td></tr><tr><td>Yt, MPa</td><td>75.1</td><td>59.1</td><td>54.5</td><td>63.1</td></tr><tr><td>E2t, GPa</td><td>7.9</td><td>8.2</td><td>7.5</td><td>8.3</td></tr><tr><td>Xc, MPa</td><td>1178</td><td>941</td><td>935</td><td>1342</td></tr><tr><td>Ec, GPa</td><td>140</td><td>141</td><td>149</td><td></td></tr><tr><td>Yc, MPa</td><td>165</td><td>130</td><td>124</td><td></td></tr><tr><td>Ec, GPa</td><td>10.5</td><td>9.7</td><td>9.9</td><td></td></tr><tr><td>S, MPa</td><td>80.9</td><td>76.3</td><td>65.1</td><td>101</td></tr></table>

续表 11-50  

<table><tr><td rowspan="2">性能</td><td colspan="4">试 验 测 试, C</td></tr><tr><td>室 温</td><td>80</td><td>100</td><td>-55</td></tr><tr><td>\( {G}_{12},\mathrm{{GPa}} \)</td><td>4.9</td><td>4.5</td><td>3.5</td><td>4.5</td></tr><tr><td>\( {\sigma }_{\mathrm{b}}^{\mathrm{f}},\mathrm{{MPa}} \)</td><td>1760</td><td></td><td></td><td></td></tr><tr><td>\( {E}^{\mathrm{f}},{\mathrm{{GPa}}}^{\mathrm{i}} \)</td><td>1240</td><td></td><td></td><td></td></tr><tr><td>\( {\tau }_{\mathrm{b}}^{\mathrm{i}},\mathrm{{MPa}} \)</td><td>90.2</td><td>62.7</td><td>54..5</td><td>126</td></tr></table>

b. T300/LWR-1 复合材料的耐环境性能

T300/LWR-1复合材料的耐环境性能见表11-51。

表 11-51 T300/LWR-1 复合材料的耐环境性能  

<table><tr><td colspan="2">性能</td><td>试验前</td><td>试验后</td><td>保持率,%</td><td>试验条件</td></tr><tr><td rowspan="2">热老化</td><td>σb′,MPa</td><td>1689</td><td>1790</td><td>105.98</td><td>温度:100±2℃</td></tr><tr><td>τb′,MPa</td><td>90.2</td><td>93.6</td><td>103.77</td><td>时间:1500h</td></tr><tr><td rowspan="3">湿热老化</td><td>σf′,MPa</td><td>1689</td><td>1666</td><td>98.64</td><td>相对湿度:100%</td></tr><tr><td>τf′,MPa</td><td>90.2</td><td>73.6</td><td>81.60</td><td>温度:70±2℃</td></tr><tr><td>Xc,MPa</td><td>1141</td><td>1274</td><td>111.66</td><td>时间:1500h</td></tr><tr><td rowspan="3">压力锅水煮</td><td>σb′,MPa</td><td>1303.9</td><td>1150.4</td><td>88.23</td><td>压力:0.18~0.20MPa</td></tr><tr><td>τb′,MPa</td><td>83.2</td><td>74.1</td><td>89.06</td><td>温度:120±2℃</td></tr><tr><td></td><td></td><td></td><td></td><td>时间:7h</td></tr><tr><td rowspan="2">水浸泡</td><td>σb′,MPa</td><td>1689</td><td>1704</td><td>100.89</td><td>自来水温度:19~25℃</td></tr><tr><td>τb′,MPa</td><td>90.2</td><td>77.8</td><td>86.25</td><td>浸泡时间:1500h</td></tr><tr><td rowspan="2">人造海水浸泡</td><td>σf′,MPa</td><td>1689</td><td>1676</td><td>99.23</td><td>人造海水温度:9~25℃</td></tr><tr><td>τf′,MPa</td><td>90.2</td><td>75.8</td><td>84.04</td><td>浸泡时间:1500h</td></tr><tr><td rowspan="2">煤油浸泡</td><td>σb′,MPa</td><td>1689</td><td>1760</td><td>104.20</td><td>温度:19~25℃</td></tr><tr><td>τf′,MPa</td><td>90.2</td><td>79.8</td><td>88.47</td><td>浸泡时间:1500h</td></tr><tr><td rowspan="2">液压油浸泡</td><td>σf′,MPa</td><td>1689</td><td>1773</td><td>104.91</td><td>温度:19~25℃</td></tr><tr><td>τf′,MPa</td><td>90.2</td><td>79.7</td><td>88.36</td><td>浸泡时间:1500h</td></tr></table>

c. T300/LWR-1层压板的冲击性能

T300/LWR-1层压板的冲击性能见表11-52。

表 11-52 T300/LWR-1 层压板的冲击损伤压缩门槛曲线数据  

<table><tr><td>试件号</td><td>撞击时压缩载荷kN</td><td>平均应变με</td><td>撞击压力MPa</td><td>冲击测速μs</td><td>撞击速度m/s</td><td>撞击能量J</td><td>是否直接撞击破坏</td><td>剩余破坏载荷kN</td></tr><tr><td>KT-1-1</td><td></td><td></td><td></td><td></td><td></td><td></td><td></td><td>24.66</td></tr><tr><td>KT-1-2</td><td>19.0</td><td>2472</td><td>0.69</td><td>2845</td><td>70.30</td><td>7.03</td><td>Y</td><td></td></tr><tr><td>KT-1-3</td><td>16.0</td><td>2252</td><td>0.69</td><td>2818</td><td>70.97</td><td>7.17</td><td>N</td><td>10.98</td></tr><tr><td>KT-1-4</td><td>15.7</td><td>2010</td><td>0.82</td><td>2487</td><td>80.42</td><td>9.20</td><td>N</td><td>30.01</td></tr><tr><td>KT-1-5</td><td>16.0</td><td>2063</td><td>0.83</td><td>2502</td><td>79.94</td><td>9.09</td><td>N</td><td>30.99</td></tr><tr><td>KT-1-6</td><td>18.0</td><td>2278</td><td>0.83</td><td>2477</td><td>80.74</td><td>9.28</td><td>N</td><td>23.70</td></tr><tr><td>KT-1-7</td><td>17.9</td><td>2505</td><td>0.83</td><td>2485</td><td>80.48</td><td>9.22</td><td>Y</td><td></td></tr><tr><td>KT-1-8</td><td>16.1</td><td>2288</td><td>1.08</td><td>2120</td><td>94.34</td><td>12.66</td><td>N</td><td>18.21</td></tr><tr><td>KT-1-9</td><td>18.2</td><td>2490</td><td>1.06</td><td>2146</td><td>93.20</td><td>12.36</td><td>Y</td><td></td></tr><tr><td>KT-1-10</td><td>19.5</td><td>2723</td><td>0.57</td><td>3220</td><td>62.11</td><td>5.49</td><td>N</td><td>24.76</td></tr><tr><td>KT-1-11</td><td></td><td></td><td></td><td></td><td></td><td></td><td></td><td>18.75</td></tr><tr><td>KT-1-12</td><td></td><td></td><td></td><td></td><td></td><td></td><td></td><td>21.70</td></tr><tr><td>KT-1-13</td><td>21.2</td><td>2998</td><td>0.54</td><td>3321</td><td>60.20</td><td>5.20</td><td>N</td><td>21.68</td></tr><tr><td>KT-1-14</td><td></td><td></td><td></td><td></td><td></td><td></td><td></td><td>26.89</td></tr><tr><td>KT-1-15</td><td>28.5</td><td>3005</td><td>0.55</td><td>3325</td><td>60.15</td><td>5.15</td><td>Y</td><td></td></tr><tr><td>KT-1-16</td><td>25.0</td><td>3460</td><td>0.39</td><td>4502</td><td>44.42</td><td>2.81</td><td>N</td><td>27.00</td></tr></table>

续表 11-52  

<table><tr><td>试件号</td><td>撞击时压缩载荷kN</td><td>平均应变με</td><td>撞击压力MPa</td><td>冲击测速μs</td><td>撞击速度m/s</td><td>撞击能量J</td><td>是否直接撞击破坏</td><td>剩余破坏载荷kN</td></tr><tr><td>KT-1-17</td><td>19.8</td><td>3468</td><td>0.47</td><td>3748</td><td>53.56</td><td>4.05</td><td>N</td><td>21.50</td></tr><tr><td>KT-1-18</td><td>24.0</td><td>3472</td><td>0.47</td><td>3644</td><td>54.88</td><td>4.29</td><td>N</td><td>28.71&#x27;</td></tr><tr><td>KT-1-19</td><td>21.2</td><td>2757</td><td>0.62</td><td>3044</td><td>65.70</td><td>6.14</td><td>N</td><td>30.00</td></tr><tr><td>KT-1-20</td><td>21.8</td><td>3030</td><td>0.61</td><td>3076</td><td>65.02</td><td>6.02</td><td>Y</td><td></td></tr><tr><td>KT-1-21</td><td></td><td></td><td></td><td></td><td></td><td></td><td></td><td>27.70</td></tr><tr><td>KT-1-22</td><td></td><td></td><td></td><td></td><td></td><td></td><td></td><td>21.27</td></tr></table>

注：1. 铺层为[45/0/90/0/90/0/90/0/±45]；   
2. 许用应变 $[\varepsilon] \leqslant 2400 \mu \varepsilon$   
3. Y——直接破坏；N——未直接破坏。

# 11.2.4 芳纶复合材料

Kevlar 49/环氧复合材料的性能

a.物理性能

Kevlar 49/环氧复合材料的物理性能见表11-53至表11-55。

表 11-53 单向 Kevlar49/环氧树脂复合材料的热性能  

<table><tr><td>性能</td><td>-50℃</td><td>-25℃</td><td>0℃</td><td>25℃</td><td>50℃</td><td>75℃</td><td>100℃</td><td>125℃</td></tr><tr><td>α1,×10-6K-1</td><td>-3.8</td><td>-3.8</td><td>-4.0</td><td>-4.7</td><td>-6.0</td><td></td><td></td><td></td></tr><tr><td>α2,×10-6K-1</td><td>61</td><td>66</td><td>72</td><td>79</td><td>87</td><td>150</td><td>214</td><td>214</td></tr><tr><td>λ1,W/(m·K)</td><td>2.52</td><td>2.84</td><td>3.05</td><td>3.22</td><td>3.13</td><td>3.34</td><td></td><td></td></tr><tr><td>λ2,W/(m·K)</td><td></td><td>0.27</td><td>0.33</td><td>0.35</td><td>0.37</td><td></td><td></td><td></td></tr><tr><td>c,J/(kg·K)</td><td>840</td><td>930</td><td>1020</td><td>1120</td><td>1140</td><td>1300</td><td></td><td></td></tr></table>

表 11-54 Kevlar49 单向复合材料的热膨胀系数 $\left( {{V}_{\mathrm{f}} - {0.60}}\right)$   

<table><tr><td>铺层方式</td><td>树 脂</td><td>\( \alpha , \times  {10}^{-6}\mathrm{\;W}/\left( {\mathrm{m} \cdot  \mathrm{C}}\right) \)</td><td>温度范围, \( {}^{ \circ  }\mathrm{C} \)</td></tr><tr><td>\( {0}^{ \circ  } \)</td><td>Ferro CE-3305</td><td>\( - 4 \pm  1 \)</td><td>\( - {79} \sim  {100} \)</td></tr><tr><td>\( {0}^{ \circ  } \)</td><td>Ferro E-293</td><td>-4.1</td><td>\( - {195} \sim  {120} \)</td></tr><tr><td>\( {0}^{ \circ  } \)</td><td>Dupont-5134</td><td>-2.3</td><td>\( - {79} \sim  {100} \)</td></tr><tr><td>\( {0}^{ \circ  } \)</td><td>3M SP-306</td><td>-3.5</td><td>\( - {18} \sim  {66} \)</td></tr><tr><td>\( {50}\%  \pm  {45}^{ \circ  },{50}\% {0}^{ \circ  } \)</td><td>Ferro CE-3305</td><td>\( - {2.5} \pm  {0.5} \)</td><td>\( - {79} \sim  {100} \)</td></tr><tr><td>\( \pm  {45}^{ \circ  } \)</td><td>Ferro CE-3305</td><td>\( - {1.25} \pm  {0.25} \)</td><td>20~100</td></tr><tr><td>\( \pm  {60}^{ \circ  } \)</td><td>Ferro CE-3305</td><td>+34</td><td>\( - {79} \sim  {100} \)</td></tr><tr><td>\( {90}^{ \circ  } \)</td><td>Ferro CE-3305</td><td>+57</td><td>20~100</td></tr><tr><td>\( {90}^{ \circ  } \)</td><td>Ferro E-293</td><td>+58</td><td>90~175</td></tr><tr><td>\( {90}^{ \circ  } \)</td><td>Ferro E-293</td><td>\( + {35} \)</td><td>\( - {195} \sim  {120} \)</td></tr><tr><td>\( {90}^{ \circ  } \)</td><td>3M SP-306</td><td>+69</td><td>\( - {18} \sim  {66} \)</td></tr><tr><td>纯树脂</td><td>Ferro CE-3305</td><td>\( + {64.5} \)</td><td>20~100</td></tr></table>

表 11-55 Kevlar49 层压板的热膨胀系数 (25~177°C)  

<table><tr><td>层压板</td><td>\( V_f \)</td><td>\( \alpha_1, \times 10^{-6}K^{-1} \)</td><td>\( \alpha_2, \times 10^{-6}K^{-1} \)</td></tr><tr><td>\( [0]_{30} \)</td><td>0.61</td><td>-3~-4</td><td>59~66</td></tr><tr><td>\( [0/90]_{6s} \)</td><td>0.56</td><td>1~2</td><td>75</td></tr><tr><td>\( [0/±45/90]_{s} \)</td><td>0.59</td><td>0~3</td><td>70</td></tr></table>

b. 单向层压板的力学性能

单向Kevlar49/4211、Kevlar49/LWR-1层压板的力学性能见表11-56。

表 11-56 Kevlar49/4211、Kevlar49/LWR-1 展压板的力学性能  

<table><tr><td>性能</td><td>Kevlar49/4211</td><td>Kevlar49/1.WR-1</td></tr><tr><td>Xt,MPa</td><td>1270</td><td>1098</td></tr><tr><td>E1t, GPa</td><td>66.5</td><td>73.1</td></tr><tr><td>ν1</td><td>0.37</td><td>0.30</td></tr><tr><td>Yt, MPa</td><td>10.6</td><td></td></tr><tr><td>E2t, GPa</td><td>5.41</td><td></td></tr><tr><td>Xc, MPa</td><td>254</td><td>235</td></tr><tr><td>E1c, GPa</td><td>66.3</td><td>62.8</td></tr><tr><td>Yc, MPa</td><td>35.8</td><td>71.0</td></tr><tr><td>E2c, GPa</td><td>4.61</td><td>5.61</td></tr><tr><td>σb^f, MPa</td><td>698</td><td>652</td></tr><tr><td>E^f, GPa</td><td>44.6</td><td>69.6</td></tr><tr><td>τb^i, MPa</td><td>55</td><td>54</td></tr><tr><td>ak, J/cm²</td><td>28.4</td><td>21.6</td></tr></table>

# 11.2.5 混杂复合材料

# （1）单向混杂层压板的性能

# a.物理性能

单向混杂层压板的热膨胀系数见表11-57。

表 11-57 典型混杂复合材料层压板的热膨胀系数  

<table><tr><td rowspan="2">层压板编号\20~T,C</td><td colspan="5">a1,×10-6/C</td><td colspan="5">a2,×10-6/C</td></tr><tr><td>70</td><td>90</td><td>110</td><td>130</td><td>150</td><td>70</td><td>90</td><td>110</td><td>130</td><td>150</td></tr><tr><td>4-K</td><td>-2.2</td><td>-2.4</td><td>-2.7</td><td>-3.0</td><td>-3.2</td><td>34.7</td><td>35.7</td><td>38.3</td><td>40.6</td><td>43.5</td></tr><tr><td>4-C</td><td>0.4</td><td>0.2</td><td>0.2</td><td>0.2</td><td>0.2</td><td>30.5</td><td>31.5</td><td>32.4</td><td>33.2</td><td>34.2</td></tr><tr><td>4-C/K-4</td><td>-0.9</td><td>-0.1</td><td>-1.1</td><td>-1.3</td><td>-1.5</td><td></td><td></td><td></td><td></td><td></td></tr><tr><td>4-C/G-4</td><td>1.8</td><td>1.8</td><td>1.9</td><td>1.8</td><td>1.8</td><td></td><td></td><td></td><td></td><td></td></tr><tr><td>4-C/G-11</td><td>2.6</td><td>2.7</td><td>2.8</td><td>2.8</td><td>2.8</td><td></td><td></td><td></td><td></td><td></td></tr><tr><td>Q-C</td><td>0.2</td><td>0.3</td><td>0.3</td><td>0.3</td><td>0.3</td><td>30.0</td><td>30.6</td><td>32.2</td><td>34.0</td><td>36.7</td></tr><tr><td>Q-C/G-3</td><td>1.6</td><td>1.6</td><td>1.6</td><td>1.7</td><td>1.7</td><td></td><td></td><td></td><td></td><td></td></tr><tr><td>Q-C/G-6</td><td>1.6</td><td>1.7</td><td>1.7</td><td>1.8</td><td>1.8</td><td></td><td></td><td></td><td></td><td></td></tr><tr><td>W-C</td><td>-0.1</td><td>-0.1</td><td>-0.2</td><td>-0.1</td><td>-0.1</td><td>27.5</td><td>28.2</td><td>28.9</td><td>30.2</td><td>32.3</td></tr><tr><td>W-K</td><td>-2.3</td><td>-2.4</td><td>-2.5</td><td>-2.6</td><td>-2.8</td><td></td><td></td><td></td><td></td><td></td></tr><tr><td>W-C/G-1</td><td>1.4</td><td>1.4</td><td>1.4</td><td>1.3</td><td>1.2</td><td>27.7</td><td>29.5</td><td>31.7</td><td>35.8</td><td>38.0</td></tr><tr><td>W-C/G-2</td><td>1.3</td><td>1.3</td><td>1.3</td><td>1.2</td><td>1.1</td><td></td><td></td><td></td><td></td><td></td></tr><tr><td>W-C/G-4</td><td>1.3</td><td>1.3</td><td>1.3</td><td>1.3</td><td>1.2</td><td></td><td></td><td></td><td></td><td></td></tr><tr><td>W-C/K-1</td><td>-0.3</td><td>-0.3</td><td>-0.3</td><td>-0.3</td><td>-0.4</td><td></td><td></td><td></td><td></td><td></td></tr><tr><td>W-C/K-2</td><td>-0.3</td><td>-0.3</td><td>-0.4</td><td>-0.4</td><td>-0.5</td><td></td><td></td><td></td><td></td><td></td></tr><tr><td>W-C/K-3</td><td>-0.6</td><td>-0.6</td><td>-0.7</td><td>-0.8</td><td>-0.9</td><td></td><td>46.0</td><td>47.3</td><td>48.4</td><td>50.7</td></tr></table>

# b. 力学性能

单向混杂层压板的力学性能见表11-58、表11-59。

表 11-58 单向 Kevlar49/T300 混杂复合材料的经向性能  

<table><tr><td>性能</td><td>Fiberite 934</td><td>BP907</td></tr><tr><td>ρ, g/cm³</td><td>1.44</td><td>1.44</td></tr><tr><td>E1t, GPa</td><td>86.9</td><td>77.9&#x27;</td></tr><tr><td>Xt, MPa</td><td>710</td><td>717</td></tr><tr><td>Xc, MPa</td><td>359</td><td>386</td></tr><tr><td>σ0.2, MPa</td><td>221</td><td>303</td></tr><tr><td>τb, MPa</td><td>54.5</td><td>55.8</td></tr></table>

表 11-59 混杂复合材料层压板的基本力学性能  

<table><tr><td>层压板编号</td><td>\( X_{1}^{1} \)MPa</td><td>\( E_{1t} \)GPa</td><td>\( \nu_{1} \)</td><td>\( Y_{t} \)MPa</td><td>\( E_{2t} \)GPa</td><td>\( X_{c} \)MPa</td><td>\( E_{1c} \)GPa</td><td>\( Y_{c} \)MPa</td><td>\( E_{2c} \)GPa</td><td>\( \sigma_{b}^{f} \)MPa</td><td>\( E^{f} \)GPa</td><td>\( \tau_{b}^{i} \)MPa</td><td>SMPa</td><td>\( G_{12} \)GPa</td><td>\( a_{k} \)J/cm2</td></tr><tr><td>4-C/K-2</td><td>754</td><td>77.8</td><td>0.37</td><td></td><td></td><td>393</td><td>77.8</td><td></td><td></td><td>863</td><td>56.3</td><td></td><td></td><td></td><td>25</td></tr><tr><td>4-C/K-3</td><td>747</td><td>65.7</td><td>0.36</td><td></td><td></td><td>415</td><td>64.6</td><td></td><td></td><td>818</td><td>64.3</td><td></td><td></td><td></td><td>24</td></tr><tr><td>4-C/K-4</td><td>1010</td><td>76.2</td><td>0.36</td><td>25</td><td>11.5</td><td>561</td><td>76.1</td><td>37</td><td>5.6</td><td>1118</td><td>72.5</td><td>74</td><td>72</td><td>3.9</td><td>20</td></tr><tr><td>4-C/K-5</td><td>1221</td><td>92.8</td><td>0.34</td><td></td><td></td><td>610</td><td>92.8</td><td></td><td></td><td>1320</td><td>96.3</td><td></td><td></td><td></td><td>19</td></tr><tr><td>4-C/K-7</td><td>1523</td><td>119.0</td><td>0.33</td><td></td><td></td><td>874</td><td>118.0</td><td></td><td></td><td>2045</td><td>96.7</td><td></td><td></td><td></td><td>17</td></tr><tr><td>4-C/G-1</td><td>524</td><td>47.5</td><td></td><td></td><td></td><td>620</td><td>49.6</td><td></td><td></td><td>1058</td><td>42.9</td><td></td><td></td><td></td><td>33</td></tr><tr><td>4-C/G-2</td><td>679</td><td>58.0</td><td></td><td></td><td></td><td>670</td><td>58.0</td><td></td><td></td><td>1169</td><td>61.5</td><td></td><td></td><td></td><td>34</td></tr><tr><td>4-C/G-3</td><td>720</td><td>61.5</td><td></td><td></td><td></td><td>690</td><td>61.9</td><td></td><td></td><td>1140</td><td>68.1</td><td></td><td></td><td></td><td>33</td></tr><tr><td>4-C/G-4</td><td>762</td><td>65.9</td><td></td><td></td><td></td><td>686</td><td>65.9</td><td>121</td><td>14.0</td><td>1130</td><td>79.1</td><td>79</td><td>61</td><td>5.5</td><td>31</td></tr><tr><td>4-C/G-5</td><td>979</td><td>96.6</td><td></td><td></td><td></td><td>781</td><td>86.6</td><td></td><td></td><td>1379</td><td>93.5</td><td></td><td></td><td></td><td>29</td></tr><tr><td>4-C/G-7</td><td>1272</td><td>113.0</td><td></td><td></td><td></td><td>1052</td><td>113.0</td><td></td><td></td><td>1553</td><td>92.6</td><td></td><td></td><td></td><td>20</td></tr><tr><td>4-C/G-8</td><td>752</td><td>63.2</td><td></td><td></td><td></td><td>778</td><td>63.2</td><td></td><td></td><td>1223</td><td>63.9</td><td></td><td></td><td></td><td></td></tr><tr><td>4-C/G-9</td><td>740</td><td>64.0</td><td></td><td></td><td></td><td>685</td><td>63.8</td><td></td><td></td><td>1236</td><td>64.1</td><td></td><td></td><td></td><td></td></tr><tr><td>4-C/G-10</td><td>736</td><td>63.4</td><td></td><td></td><td></td><td>736</td><td>63.3</td><td></td><td></td><td>1168</td><td>52.8</td><td></td><td></td><td></td><td></td></tr><tr><td>4-C/G-11</td><td>762</td><td>64.8</td><td></td><td></td><td></td><td>767</td><td>64.8</td><td></td><td></td><td>1243</td><td>65.8</td><td></td><td></td><td></td><td></td></tr><tr><td>Q-C/G-1</td><td>711</td><td>62.8</td><td>0.33</td><td></td><td></td><td>941</td><td>74.1</td><td>186</td><td>16.6</td><td>1514</td><td>89.0</td><td>102</td><td></td><td></td><td>36</td></tr><tr><td>Q-C/G-2</td><td>872</td><td>78.3</td><td>0.34</td><td></td><td></td><td>979</td><td>88.3</td><td>186</td><td>13.6</td><td>2185</td><td>115.7</td><td>97</td><td></td><td></td><td>35</td></tr><tr><td>Q-C/G-3</td><td>967</td><td>96.6</td><td>0.35</td><td>52</td><td>10.9</td><td>919</td><td>94.3</td><td>157</td><td>13.5</td><td>2321</td><td>120.6</td><td>100</td><td>96</td><td>4.4</td><td>27</td></tr><tr><td>Q-C/G-4</td><td>945</td><td>112.0</td><td>0.38</td><td></td><td></td><td>1018</td><td>78.7</td><td>160</td><td>14.5</td><td>2354</td><td>134.8</td><td>97</td><td></td><td></td><td>28</td></tr><tr><td>Q-C/G-5</td><td>982</td><td>91.0</td><td>0.38</td><td></td><td></td><td>836</td><td>78.7</td><td></td><td></td><td>1754</td><td></td><td></td><td></td><td></td><td></td></tr><tr><td>Q-C/G-6</td><td>1047</td><td>83.5</td><td>0.35</td><td>59</td><td>11.0</td><td>867</td><td>96.9</td><td>169</td><td>16.6</td><td>1976</td><td>108.5</td><td>101</td><td>89</td><td>4.5</td><td>28</td></tr><tr><td>Q-C/G-7</td><td>1204</td><td>95.9</td><td>0.35</td><td></td><td></td><td>887</td><td>81.8</td><td></td><td></td><td>1982</td><td>100.5</td><td>92</td><td></td><td></td><td>27</td></tr><tr><td>Q-C/G-8</td><td>1248</td><td>85.7</td><td>0.32</td><td></td><td></td><td>852</td><td>78.1</td><td>151</td><td>13.8</td><td>1943</td><td>38.7</td><td>88</td><td></td><td></td><td>33</td></tr><tr><td>Q-C/G-9</td><td>1142</td><td>100.8</td><td>0.33</td><td></td><td></td><td>1077</td><td>101.8</td><td></td><td></td><td>1743</td><td>68.1</td><td></td><td></td><td></td><td></td></tr><tr><td>Q-C/K-1</td><td>725</td><td>85.0</td><td></td><td></td><td></td><td></td><td></td><td></td><td></td><td></td><td></td><td></td><td></td><td></td><td></td></tr><tr><td>Q-C/K-2</td><td>739</td><td>80.8</td><td>0.40</td><td></td><td></td><td></td><td></td><td></td><td></td><td></td><td></td><td></td><td></td><td></td><td></td></tr><tr><td>W-C/G-1</td><td>1178</td><td>97.6</td><td>0.23</td><td>30</td><td>13.8</td><td>1004</td><td>94.4</td><td>161</td><td>16.6</td><td>1645</td><td>124.0</td><td>81</td><td>104</td><td>4.4</td><td>29</td></tr><tr><td>W-C/G-2</td><td>1460&#x27;</td><td>97.2</td><td>0.26</td><td>36</td><td>13.4</td><td>882</td><td>95.5</td><td>174</td><td>17.3</td><td>1591</td><td>64.1</td><td>76</td><td></td><td></td><td>23</td></tr><tr><td>W-C/G-3</td><td>1495</td><td>100.6</td><td>0.26</td><td>38</td><td>15.4</td><td>894</td><td>100.2</td><td>171</td><td>13.1</td><td>1712</td><td>107.1</td><td>82</td><td>100</td><td>4.6</td><td>25</td></tr><tr><td>W-C/G-4</td><td>1627</td><td>118.7</td><td>0.30</td><td>38</td><td>15.4</td><td>894</td><td>100.0</td><td>171</td><td>13.1</td><td>1627</td><td>90.2</td><td>77</td><td></td><td></td><td>23</td></tr><tr><td>W-C/K-1</td><td>1075</td><td>89.6</td><td></td><td></td><td></td><td>548</td><td>94.2</td><td></td><td></td><td></td><td>89.7</td><td>65</td><td>89</td><td>3.1</td><td>19</td></tr><tr><td>W-C/K-2</td><td>1182</td><td>89.9</td><td>0.28</td><td></td><td></td><td>494</td><td>82.5</td><td></td><td></td><td></td><td></td><td>70</td><td></td><td></td><td>17</td></tr><tr><td>W-C/K-3</td><td>1216</td><td>95.9</td><td>0.35</td><td></td><td></td><td>586</td><td>96.8</td><td></td><td></td><td></td><td>95.5</td><td>58</td><td>62</td><td>3.3</td><td>19</td></tr></table>

① 为碳纤维断裂时的应力值。

# （2）混杂复合材料的吸湿性

# a. 吸湿曲线

采用 $80\mathrm{C}$ 蒸馏水浸泡试验，试验曲线见图11-19至图11-20。

图片摘要：该图主要展示 11 19 玻璃纤维/QY8911基体复合材料层压板的吸湿曲线。
![](images/4aa830f269156cd3d6cce42a855c87348b4e3a41e60a9c3c781df3ab838efeba.jpg)  
图11-19 玻璃纤维/QY8911基体复合材料层压板的吸湿曲线

# b. 扩散系数、饱和吸湿量

混杂复合材料层压板的扩散系数和饱和吸湿量见表11-60。

表 11-60 混杂复合材料层压板的扩散系数和饱和吸湿量  

<table><tr><td>层压板
编号</td><td>扩散系数
×10-6mm2/s</td><td>饱和吸湿量
%</td><td>层压板
编号</td><td>扩散系数
×10-6mm2/s</td><td>饱和吸湿量
%</td></tr><tr><td>Q-C</td><td>0.66</td><td>1.25</td><td>W-C</td><td>2.00</td><td>0.71</td></tr><tr><td>Q-G</td><td>1.24</td><td>1.00</td><td>W-G</td><td>2.16</td><td>1.10</td></tr><tr><td>Q-C/G-1</td><td>1.07</td><td>1.04</td><td>W-K</td><td>2.86</td><td>2.00</td></tr><tr><td>Q-C/G-2</td><td>0.88</td><td>1.10</td><td>W-C/G-1</td><td>2.52</td><td>0.91</td></tr><tr><td>Q-C/G-3</td><td>0.79</td><td>1.12</td><td>W-C/G-3</td><td>2.08</td><td>0.70</td></tr><tr><td>Q-C/G-4</td><td>0.68</td><td>1.18</td><td>W-C/G-4</td><td>1.95</td><td>0.80</td></tr><tr><td>Q-C/G-6</td><td>0.57</td><td>1.13</td><td>W-C/K-1</td><td>2.42</td><td>1.86</td></tr><tr><td>Q-C/G-7</td><td>0.77</td><td>1.13</td><td>W-C/K-2</td><td>2.19</td><td>1.73</td></tr><tr><td>Q-C/G-8</td><td>1.15</td><td>1.13</td><td>W-C/K-3</td><td>2.54</td><td>1.76</td></tr></table>

# c. 混杂复合材料层压板的湿热力学性能

80C水煮后，混杂复合材料层压板在不同水分含量、不同温度下的层间剪切强度见表11-61。

表 11-61 混杂复合材料层压板层间剪切强度 (MPa)  

<table><tr><td rowspan="2">试验条件
层压板编号 C</td><td colspan="3">常态</td><td colspan="3">30%Mm</td><td colspan="3">60%Mm</td><td colspan="3">90%Mm</td></tr><tr><td>25</td><td>80</td><td>150</td><td>25</td><td>80</td><td>150</td><td>25</td><td>80</td><td>150</td><td>25</td><td>80</td><td>150</td></tr><tr><td>Q-G</td><td>94</td><td>70</td><td>59</td><td>98</td><td>71</td><td>48</td><td>94</td><td>68</td><td>43</td><td>82</td><td>59</td><td>35</td></tr><tr><td>Q-C</td><td>106</td><td>83</td><td>44</td><td>105</td><td>80</td><td>44</td><td>100</td><td>73</td><td>40</td><td>73</td><td>50</td><td>31</td></tr><tr><td>Q-C/G-1</td><td>102</td><td>80</td><td>50</td><td>98</td><td>74</td><td>48</td><td>93</td><td>64</td><td>43</td><td>82</td><td>57</td><td>34</td></tr><tr><td>Q-C/G-2</td><td>97</td><td>75</td><td>68</td><td>95</td><td>72</td><td>51</td><td>88</td><td>65</td><td>42</td><td>65</td><td>50</td><td>30</td></tr><tr><td>Q-C/G-3</td><td>100</td><td>74</td><td>56</td><td>96</td><td>69</td><td>50</td><td>85</td><td>59</td><td>40</td><td>64</td><td>45</td><td>28</td></tr><tr><td>Q-C/G-4</td><td>97</td><td>72</td><td>56</td><td>96</td><td>67</td><td>52</td><td>81</td><td>60</td><td>42</td><td>64</td><td>49</td><td>32</td></tr><tr><td>Q-C/G-6</td><td>101</td><td>80</td><td>55</td><td>99</td><td>72</td><td>49</td><td>91</td><td>64</td><td>43</td><td>80</td><td>56</td><td>36</td></tr><tr><td>Q-C/G-7</td><td>92</td><td>68</td><td>48</td><td>88</td><td>62</td><td>42</td><td>79</td><td>54</td><td>36</td><td>66</td><td>46</td><td>30</td></tr><tr><td>Q-C/G-8</td><td>88</td><td>62</td><td>51</td><td>78</td><td>62</td><td>43</td><td>68</td><td>56</td><td>34</td><td>58</td><td>48</td><td>26</td></tr></table>

图片摘要：该图主要展示 11 61 混杂复合材料层压板层间剪切强度 (MPa)。
![](images/fa90329f704a87b136081d4582b621170630b06d5011d88fa0e57cb5da190395.jpg)

图片摘要：该图主要展示 11 61 混杂复合材料层压板层间剪切强度 (MPa)。
![](images/7f8d782881af9b01df238bb0745421120adf3f3941ad48f1e83f888095dad8f0.jpg)

图片摘要：该图片与图11 20 LWR 1基体混杂复合材料层压板的吸湿曲线；11.2.6 芯材材料这部分内容相关。
![](images/59d0d242fced593677d0e2a368cb89a53055f4352beecf5e1df936ac2a7ccd6b.jpg)

图片摘要：该图片与图11 20 LWR 1基体混杂复合材料层压板的吸湿曲线；11.2.6 芯材材料这部分内容相关。
![](images/349a734ba1badafc6c775ae889151fa9adf210d5d663105b22f3777308737b24.jpg)

图片摘要：该图主要展示 11 20 LWR 1基体混杂复合材料层压板的吸湿曲线。
![](images/8e08056b6f899b8a2d71bd6b5c55bfdf20698b9b37cae6cf357176e91eaf11ee.jpg)  
图11-20 LWR-1基体混杂复合材料层压板的吸湿曲线

# 11.2.6 芯材材料

# （1）芳纶纸蜂窝芯材

NH-1芳纶纸蜂窝芯材的性能见表11-62。

NF-1芳纶纸蜂窝芯材的性能见表11-63。

NRH芳纶纸蜂窝芯材的性能见表11-64。

HRH-10芳纶纸蜂窝芯材的性能见表11-65。

表 11-62 NH-1 芳纶纸蜂窝芯材的性能  

<table><tr><td rowspan="3">孔格边长mm</td><td rowspan="3">密度kg/m3</td><td colspan="4">压缩强度,MPa</td><td colspan="4">剪切强度,MPa</td><td rowspan="2" colspan="2">剪切模量MPa</td><td rowspan="3">节点强度kN/m</td><td rowspan="3">介电常数</td><td rowspan="3">介质损耗角正切×10-3</td></tr><tr><td>芯材</td><td colspan="3">夹层结构</td><td colspan="2">室温</td><td colspan="2">160℃</td></tr><tr><td>室温</td><td>室温</td><td>160℃</td><td>24h泡水</td><td>纵</td><td>横</td><td>纵</td><td>横</td><td>纵</td><td>横</td></tr><tr><td rowspan="3">1.8</td><td>29</td><td>0.70</td><td>0.78</td><td></td><td></td><td>0.50</td><td>0.31</td><td></td><td></td><td>26.0</td><td>12.3</td><td></td><td></td><td></td></tr><tr><td>48</td><td>1.72</td><td>1.92</td><td></td><td></td><td>1.17</td><td>0.65</td><td></td><td></td><td>43.5</td><td>20.6</td><td></td><td></td><td></td></tr><tr><td>64</td><td>2.60</td><td>3.16</td><td>2.27</td><td>2.80</td><td>1.72</td><td>0.94</td><td>1.16</td><td>0.62</td><td>58.5</td><td>25.5</td><td></td><td></td><td></td></tr><tr><td rowspan="4">2.7</td><td>32</td><td>0.83</td><td>0.98</td><td></td><td></td><td>0.62</td><td>0.36</td><td></td><td></td><td>28.4</td><td>13.2</td><td></td><td></td><td></td></tr><tr><td>48</td><td>1.68</td><td>1.88</td><td></td><td></td><td>1.18</td><td>0.67</td><td></td><td></td><td>43.5</td><td>20.4</td><td>0.78</td><td></td><td></td></tr><tr><td>56</td><td>2.13</td><td>2.30</td><td></td><td></td><td>1.48</td><td>0.78</td><td></td><td></td><td>50.6</td><td>22.0</td><td></td><td>1.089</td><td>3.1</td></tr><tr><td>64</td><td>2.61</td><td>3.11</td><td>2.25</td><td>2.80</td><td>1.70</td><td>0.92</td><td>1.14</td><td>0.66</td><td>58.5</td><td>25.0</td><td>1.17</td><td>1.102</td><td>3.5</td></tr><tr><td rowspan="3">3.0</td><td>48</td><td>1.62</td><td>1.81</td><td></td><td></td><td>1.16</td><td>0.62</td><td></td><td></td><td>43.8</td><td>20.1</td><td>0.73</td><td></td><td></td></tr><tr><td>56</td><td>2.09</td><td>2.27</td><td>1.56</td><td>2.00</td><td>1.46</td><td>0.75</td><td>0.92</td><td>0.50</td><td>49.7</td><td>21.6</td><td>0.83</td><td></td><td></td></tr><tr><td>64</td><td>2.52</td><td>3.08</td><td></td><td></td><td>1.76</td><td>0.90</td><td></td><td></td><td>56.0</td><td>25.1</td><td></td><td></td><td></td></tr><tr><td rowspan="3">3.5</td><td>32</td><td>0.78</td><td>0.93</td><td></td><td></td><td>0.60</td><td>0.38</td><td></td><td></td><td>28.4</td><td>13.0</td><td></td><td></td><td></td></tr><tr><td>50</td><td>1.82</td><td>2.05</td><td>1.46</td><td>1.80</td><td>1.23</td><td>0.68</td><td>0.88</td><td>0.45</td><td>45.5</td><td>20.5</td><td>0.78</td><td></td><td></td></tr><tr><td>56</td><td>2.06</td><td>2.21</td><td></td><td></td><td>1.42</td><td>0.75</td><td></td><td></td><td>48.1</td><td>21.8</td><td>0.83</td><td>1.075</td><td>2.2</td></tr><tr><td rowspan="2">4.5</td><td>48</td><td>1.60</td><td>1.72</td><td>1.32</td><td>1.50</td><td>1.16</td><td>0.68</td><td>0.86</td><td>0.42</td><td>42.1</td><td>18.2</td><td>0.41</td><td>1.068</td><td>2.5</td></tr><tr><td>56</td><td>2.02</td><td>2.11</td><td></td><td></td><td>1.40</td><td>0.73</td><td></td><td></td><td>47.5</td><td>21.6</td><td>0.72</td><td>1.073</td><td>3.1</td></tr></table>

表 11-63 NF-1芳纶纸蜂窝芯材的性能  

<table><tr><td rowspan="2">孔格边长mm</td><td rowspan="2">密度kg/m3</td><td rowspan="2">压缩强度MPa</td><td rowspan="2">压缩模量MPa</td><td colspan="2">剪切强度,MPa</td><td colspan="2">剪切模量,MPa</td><td rowspan="2">介电常数</td><td rowspan="2">介质损耗角正切×10-3</td></tr><tr><td>纵</td><td>横</td><td>纵</td><td>横</td></tr><tr><td rowspan="3">2</td><td>48</td><td>1.63</td><td>90.0</td><td>1.10</td><td>0.68</td><td>49.0</td><td>29.5</td><td></td><td></td></tr><tr><td>56</td><td>2.00</td><td>130</td><td></td><td></td><td></td><td></td><td></td><td></td></tr><tr><td>64</td><td>2.41</td><td>154</td><td></td><td></td><td></td><td></td><td></td><td></td></tr><tr><td rowspan="5">3</td><td>32</td><td>0.79</td><td>47.3</td><td>0.52</td><td>0.36</td><td>29.3</td><td>14.8</td><td>1.05</td><td>1.1</td></tr><tr><td>40</td><td>1.15</td><td>70.2</td><td>0.86</td><td>0.53</td><td>40.0</td><td>23.0</td><td>1.06</td><td>1.6</td></tr><tr><td>48</td><td>1.69</td><td>90.0</td><td>1.13</td><td>0.69</td><td>48.4</td><td>30.1</td><td>1.07</td><td>1.7</td></tr><tr><td>56</td><td>2.10</td><td>130</td><td>1.42</td><td>0.78</td><td>59.0</td><td>37.3</td><td>1.08</td><td>2.1</td></tr><tr><td>64</td><td>2.52</td><td>156</td><td>1.68</td><td>0.94</td><td>68.2</td><td>45.0</td><td>1.09</td><td>2.9</td></tr><tr><td rowspan="4">4</td><td>32</td><td>0.81</td><td>46.0</td><td></td><td></td><td></td><td></td><td></td><td></td></tr><tr><td>40</td><td>1.10</td><td>72.7</td><td>0.85</td><td>0.51</td><td>39.0</td><td>23.2</td><td>1.05</td><td>1.1</td></tr><tr><td>48</td><td>1.68</td><td>90.0</td><td>1.15</td><td>0.70</td><td>49.0</td><td>30.0</td><td>1.07</td><td>2.4</td></tr><tr><td>56</td><td>2.14</td><td>140</td><td>1.45</td><td>0.77</td><td>60.0</td><td>38.0</td><td>1.09</td><td>2.8</td></tr><tr><td rowspan="4">5</td><td>32</td><td>0.76</td><td>47.0</td><td>0.57</td><td>0.36</td><td>29.3</td><td>14.8</td><td>1.04</td><td>0.73</td></tr><tr><td>40</td><td>1.13</td><td>69.5</td><td></td><td></td><td></td><td></td><td></td><td></td></tr><tr><td>48</td><td>1.66</td><td>90.0</td><td>1.10</td><td>0.69</td><td>46.6</td><td>28.0</td><td>1.07</td><td>2.0</td></tr><tr><td>56</td><td></td><td></td><td>1.40</td><td>0.75</td><td>59.0</td><td>37.0</td><td>1.07</td><td>2.1</td></tr></table>

表 11-64 NRH芳纶纸蜂窝芯材的性能  

<table><tr><td rowspan="3">NRH芯子标识
芯材-边长-密度
(纸厚)</td><td colspan="3">带面板平压性能,MPa</td><td colspan="3">纵向剪切性能,MPa</td><td colspan="3">横向剪切性能,MPa</td></tr><tr><td colspan="2">强度</td><td>模量</td><td colspan="2">强度</td><td>模量</td><td colspan="2">强度</td><td>模量</td></tr><tr><td>典型</td><td>最小</td><td>典型</td><td>典型</td><td>最小</td><td>典型</td><td>典型</td><td>最小</td><td>典型</td></tr><tr><td>NRH-2-48(0.06)</td><td>1.63</td><td>1.48</td><td>133.7</td><td>1.16</td><td>0.89</td><td>47.2</td><td>0.67</td><td>0.53</td><td>28.5</td></tr><tr><td>NRH-2-56(0.06)</td><td>2.17</td><td>1.85</td><td>166.2</td><td>1.55</td><td>1.28</td><td>53.6</td><td>0.90</td><td>0.69</td><td>35.3</td></tr><tr><td>NRH-2-80(0.08)</td><td>4.77</td><td>3.75</td><td>301.6</td><td>2.55</td><td>1.74</td><td>85.3</td><td>1.44</td><td>0.97</td><td>44.6</td></tr><tr><td>NRH-2-96(0.08)</td><td>6.05</td><td>5.12</td><td>371.4</td><td>2.80</td><td>2.38</td><td>39.9</td><td>1.59</td><td>1.36</td><td>52.5</td></tr><tr><td>NRH-2-144(0.08)</td><td>11.06</td><td>9.57</td><td>575.3</td><td>3.20</td><td>2.95</td><td>126.3</td><td>2.03</td><td>1.80</td><td>83.2</td></tr><tr><td>NRH-2.5-72(0.10)</td><td>4.26</td><td>3.47</td><td>273.5</td><td>2.39</td><td>1.65</td><td>82.2</td><td>1.38</td><td>0.82</td><td>37.2</td></tr></table>

续表 11-64  

<table><tr><td rowspan="3">NRH芯子标识
芯材-边长-密度
