Repository: C-zj02/CFD-claw

<div align="center">

**English** | [中文](#中文版) | [Français](README_FR.md) | [Русский](README_RU.md) | [हिन्दी](README_HI.md) | [العربية](README_AR.md) | [Português](README_PT.md)

# 🚀 Claude Code Python

**A Complete Python Reimplementation Based on Real Claude Code Source**

*From TypeScript Source → Rebuilt in Python with ❤️*

***
**🔥 Active Development • New Features Weekly 🔥**

</div>

***

## 🎯 What is This?

**Clawd Code** is a **complete Python rewrite** of Claude Code, based on the **real TypeScript source code**.

File: RAG-data/飞机设计手册_第3册_材料(上).pdf-8f0fcc05-71f6-4a18-812c-fa0e64a9cb29.md (part 11 of 15)
表 12-10 胶粘剂的化学类型及主要特性  
<table><tr><td rowspan="2">牌 号</td><td colspan="3">环 境 条 件</td><td colspan="2">拉伸强度MPa</td><td colspan="2">扯断伸长率%</td><td colspan="2">剪切强度MPa</td><td rowspan="2">硬度(邵尔A型)度</td><td colspan="2">重量变化%</td><td rowspan="2">T型剥离强度①(阳极氧化铝合金表面)kN/m</td></tr><tr><td>介 质</td><td>温度℃</td><td>时间h</td><td>指标</td><td>典型值</td><td>指标</td><td>典型值</td><td>指标</td><td>典型值</td><td>指标</td><td>典型值</td></tr><tr><td rowspan="8">XM-31</td><td rowspan="6">热空气</td><td colspan="2">175℃x75h+200℃x5h</td><td>≥1.3</td><td>3.3</td><td>≥125</td><td>326</td><td></td><td></td><td>35</td><td></td><td></td><td>4.5</td></tr><tr><td>70</td><td>100</td><td></td><td>4.6</td><td></td><td>474</td><td></td><td></td><td></td><td></td><td></td><td>6.9</td></tr><tr><td>70</td><td>1006</td><td></td><td>3.9</td><td></td><td>417</td><td></td><td></td><td></td><td></td><td></td><td>7.0</td></tr><tr><td>230</td><td>50</td><td></td><td>3.4</td><td></td><td>356</td><td></td><td></td><td></td><td></td><td></td><td>4.9</td></tr><tr><td>190</td><td>50</td><td></td><td>4.5</td><td></td><td>424</td><td></td><td></td><td></td><td></td><td></td><td>6.6</td></tr><tr><td colspan="2">100℃x250h+230℃x50h</td><td></td><td>2.9</td><td></td><td>366</td><td></td><td></td><td></td><td></td><td></td><td>4.5</td></tr><tr><td>盐雾</td><td>40</td><td>96</td><td></td><td>3.5</td><td></td><td>361</td><td></td><td>3.6</td><td></td><td></td><td></td><td>8.0</td></tr><tr><td>湿热96%RH</td><td>50</td><td>144</td><td></td><td>3.5</td><td></td><td>377</td><td></td><td>3.1</td><td></td><td></td><td></td><td>7.0</td></tr><tr><td rowspan="2">XM-35</td><td rowspan="2">热空气</td><td>170</td><td>72</td><td></td><td>2.6</td><td></td><td>250</td><td></td><td></td><td>38</td><td></td><td></td><td></td></tr><tr><td colspan="2">175℃x50h+200℃x5h</td><td></td><td>1.3</td><td></td><td>200</td><td></td><td></td><td>37</td><td></td><td></td><td>4.5</td></tr><tr><td rowspan="2">SF3</td><td rowspan="2">热空气</td><td>250</td><td>200</td><td>≥3.14</td><td>3.85</td><td>≥110</td><td>155</td><td></td><td></td><td></td><td></td><td></td><td>1.56</td></tr><tr><td>150</td><td>200</td><td></td><td></td><td></td><td></td><td></td><td></td><td></td><td></td><td></td><td>2.45</td></tr><tr><td>SF6</td><td>热空气</td><td>200</td><td>200</td><td></td><td>2.3~2.5</td><td></td><td>150~155</td><td></td><td></td><td>43</td><td></td><td></td><td></td></tr><tr><td>YGM-1</td><td>热空气</td><td>200</td><td>72</td><td>≥4.0</td><td>5.48</td><td>≥40</td><td>55</td><td></td><td></td><td>78</td><td></td><td></td><td></td></tr><tr><td>YGM-4</td><td>热空气</td><td>250</td><td>24</td><td>≥0.7</td><td>1.75</td><td>≥60</td><td>120</td><td></td><td></td><td>46</td><td></td><td></td><td></td></tr><tr><td>YGM-5</td><td>热空气</td><td>250</td><td>24</td><td>≥0.9</td><td>1.43</td><td>≥50</td><td>92.5</td><td></td><td></td><td>52</td><td></td><td></td><td></td></tr><tr><td>YGM-6</td><td>热空气</td><td>250</td><td>24</td><td>≥1.7</td><td>2.55</td><td>≥90</td><td>120</td><td></td><td></td><td>51</td><td></td><td></td><td></td></tr><tr><td>SDL1-41</td><td>热空气</td><td>200</td><td>180</td><td>≥0.88</td><td></td><td>≥150</td><td></td><td></td><td></td><td>≥30</td><td></td><td></td><td></td></tr><tr><td>G1</td><td>热空气</td><td>250</td><td>100</td><td>≥1.96</td><td>4.57</td><td>≥100</td><td>142</td><td></td><td></td><td></td><td></td><td></td><td></td></tr><tr><td rowspan="2">XM-30</td><td rowspan="2">热空气</td><td colspan="2">175℃x75h+200℃x5h</td><td></td><td></td><td></td><td></td><td>≥40kPa</td><td>71.6kPa</td><td></td><td></td><td></td><td></td></tr><tr><td>230</td><td>12</td><td></td><td></td><td></td><td></td><td></td><td>73.5kPa</td><td></td><td></td><td></td><td></td></tr><tr><td rowspan="4">XM-34</td><td rowspan="2">2号喷气燃料</td><td>70</td><td>100</td><td></td><td></td><td></td><td></td><td></td><td></td><td></td><td></td><td>2.8</td><td></td></tr><tr><td>130</td><td>50</td><td></td><td></td><td></td><td></td><td></td><td></td><td></td><td>0~6</td><td>2.3</td><td></td></tr><tr><td rowspan="2">1号喷气燃料</td><td>70</td><td>100</td><td></td><td></td><td></td><td></td><td></td><td></td><td></td><td></td><td>3.48</td><td></td></tr><tr><td>130</td><td>50</td><td></td><td></td><td></td><td></td><td></td><td></td><td></td><td></td><td>5.25</td><td></td></tr><tr><td rowspan="9">HM-1001</td><td>热空气</td><td>180</td><td>100</td><td>≥1.3</td><td></td><td>≥200</td><td></td><td></td><td></td><td></td><td></td><td></td><td></td></tr><tr><td rowspan="2">喷气燃料</td><td>230</td><td>50</td><td>≥1.0</td><td>1.57</td><td>≥200</td><td>362</td><td></td><td></td><td></td><td></td><td></td><td></td></tr><tr><td>180</td><td>50</td><td></td><td></td><td></td><td></td><td></td><td></td><td></td><td></td><td></td><td>1.3~1.8(180°剥)</td></tr><tr><td>4050 滑油</td><td>100</td><td>50</td><td>≥1.3</td><td>1.8</td><td>≥200</td><td>265</td><td></td><td></td><td></td><td></td><td></td><td>1.3~1.6(180°剥)</td></tr><tr><td>4106 滑油</td><td>100</td><td>50</td><td>≥1.3</td><td>1.5</td><td>≥200</td><td>275</td><td></td><td></td><td></td><td></td><td></td><td>1.3~1.6(180°剥)</td></tr><tr><td>飞马2号滑油</td><td>100</td><td>50</td><td>≥1.3</td><td>1.6</td><td>≥200</td><td>245</td><td></td><td></td><td></td><td></td><td></td><td>1.3~1.6(180°剥)</td></tr><tr><td>4050 滑油</td><td>130</td><td>50</td><td></td><td>2.7</td><td></td><td>320</td><td></td><td></td><td></td><td></td><td></td><td></td></tr><tr><td>4106 滑油</td><td>130</td><td>50</td><td></td><td>2.7</td><td>≥110</td><td>330</td><td></td><td></td><td></td><td></td><td></td><td></td></tr><tr><td>飞马2号滑油</td><td>130</td><td>50</td><td></td><td>2.8</td><td></td><td>320</td><td></td><td></td><td></td><td></td><td></td><td></td></tr></table>

$①$ $100\%$ 内聚破坏。

# 14.2.4 丁基密封剂

丁基密封剂是异丁烯和少量异戊二烯共聚物为主体的密封剂。其最重要的特性是透气率低，气密性好，此外还具有耐热老化及吸收能量的特性，但其弹性、强度及粘合性较差。

# （1）物理及化学性能

物理性能见表14-21。

表 14-21 丁基密封剂的物理性能  

<table><tr><td>牌 号</td><td>外观颜色</td><td>密度, \( \mathrm{g}/{\mathrm{{cm}}}^{3} \)</td><td>脆性温度,℃</td></tr><tr><td>XM-24</td><td>黑 色</td><td>1.08</td><td>\( \leq   - {40} \)</td></tr></table>

化学性能见表14-22。

表 14-22 丁基密封剂的化学性能  

<table><tr><td>牌 号</td><td>化 学 性 能</td></tr><tr><td>XM-24</td><td>对阳极氧化处理LY12铝合金、氧化处理MB5镁合金、30CrMnSiA合金钢不腐蚀。可引起ZM5镁合金表面变色。不易燃烧,无毒</td></tr></table>

# （2）力学性能

力学性能见表14-23。

表 14-23 丁基密封剂的力学性能  

<table><tr><td rowspan="2">牌 号</td><td rowspan="2">拉伸强度MPa</td><td rowspan="2">扯断伸长率%</td><td colspan="2">剪切强度,MPa</td><td rowspan="2">硬度(邵尔A型)度</td></tr><tr><td>铝合金</td><td>B-1玻璃纤维增强丙烯酸酯塑料</td></tr><tr><td>XM-24</td><td>2.26</td><td>125</td><td>≥0.078</td><td>≥0.078</td><td>34</td></tr></table>

# （3）耐环境性能

耐环境性能见表14-24。

表 14-24 丁基密封剂的耐环境性能  

<table><tr><td rowspan="2">牌 号</td><td colspan="3">环境条件</td><td rowspan="2">拉伸强度MPa</td><td rowspan="2">扯断伸长率%</td><td colspan="2">剪切强度,MPa</td><td rowspan="2">硬度(邵尔A型)度</td></tr><tr><td>介质</td><td>温度℃</td><td>时间h</td><td>铝合金</td><td>B-1玻璃纤维增强丙烯酸酯塑料</td></tr><tr><td rowspan="2">XM-24</td><td rowspan="2">热空气</td><td>135</td><td>100</td><td>5.97</td><td>100</td><td>0.76</td><td>0.54</td><td>45</td></tr><tr><td>150</td><td>100</td><td>4.5</td><td>40</td><td></td><td></td><td>65</td></tr></table>

# 14.2.5 顺丁二烯橡胶密封剂

顺丁二烯橡胶密封剂是1,3-丁二烯聚合制得的顺丁烯橡胶为主体的密封剂。其分子中碳碳单键较易旋转，尤其是双键旁的单键在双键的影响下更容易内旋转，因此链的柔性较好，其回弹性是现有胶种中最好的，另外由于其玻璃化温度较低，具有较好的耐寒性。通常作为不硫化腻子用于座舱密封部位，典型密封腻子为XM-17。

# （1）物理及化学性能

物理及化学性能见表14-25。

表 14-25 顺丁二烯橡胶密封剂的物理及化学性能  

<table><tr><td>牌号</td><td>性能</td><td>指标</td><td>典型值</td></tr><tr><td rowspan="7">XM-17</td><td>颜色</td><td>绿色</td><td>绿色</td></tr><tr><td>密度,g/cm³</td><td></td><td>1.4</td></tr><tr><td>可塑性(25±2℃)</td><td>4~30</td><td>14</td></tr><tr><td>耐寒性(-40℃×2h)</td><td>弯曲180°不应产生裂缝和断裂</td><td>合格</td></tr><tr><td>热流散性(130℃×4.2h)</td><td>腻子棱角不变</td><td>合格</td></tr><tr><td>腐蚀性</td><td>对去包铝LY12铝合金、氧化后涂漆的MB15镁合金不腐蚀,保持漆层完好</td><td>对去包铝LY12铝合金、氧化后涂漆的MB15镁合金不腐蚀,保持漆层完好,对氧化的MB8、ZM5镁合金有轻微腐蚀</td></tr><tr><td>热分解温度①,℃</td><td></td><td>426</td></tr></table>

① 用差热分析法测定。

XM-17吸水重量变化率见表14-26。

表 14-26 XM-17 吸水重量变化率  

<table><tr><td>浸水时间,d</td><td>5</td><td>10</td><td>15</td></tr><tr><td>增重率,%</td><td>1.97</td><td>2.26</td><td>2.88</td></tr></table>

# (2）力学性能

在常温, 密封腻子对阳极氧化 LY12 铝合金粘接剪切强度的技术指标 $\geqslant 19.6\mathrm{kPa}$ , 典型值为 $46.1\mathrm{kPa}$ 。

# （3）耐环境性能

密封腻子经 $100^{\circ}\mathrm{C} \times 200\mathrm{h}$ 热空气老化后对阳极氧化LY12铝合金的粘接剪切强度为 $61.8\mathrm{kPa}$ ，经 $130^{\circ}\mathrm{C} \times 50\mathrm{h}$ 热空气老化后对阳极氧化LY12铝合金的粘接剪切强度 $\geqslant 19.6\mathrm{kPa}$ ，典型值为 $93.2\mathrm{kPa}$ 。

在不同温度下的热失重率曲线见图14-1。

图片摘要：该图主要展示 14 1 XM 17密封腻子在不同温度下的热失重率曲线。
![](images/77c65d73aa9184cea765195159655fcfffb250b3d5c76b97e54d20493b9f50df.jpg)  
图14-1 XM-17密封腻子在不同温度下的热失重率曲线

# 14.2.6 聚异丁烯橡胶密封剂

聚异丁烯橡胶密封剂是由异丁烯单体均聚所得的产物为主体的密封剂，是典型的线形饱和聚合物，其弹性随分子量增高而提高。它具有良好的耐寒性、耐热性，在 $-50^{\circ}\mathrm{C}$ 以下仍能保持弹性， $300^{\circ}\mathrm{C}$ 以上才发生分解。耐光老化性能优良，化学稳定性高。室温下对稀酸、浓酸、碱类、

盐类稳定，有优良的防水性和气密性。使用温度为 $-50\sim 70^{\circ}C$ 。通常以腻子形式用于气密部位。典型密封腻子为1601。

# （1）物理及化学性能

物理性能见表14-27。

表 14-27 聚异丁烯橡胶密封剂的物理性能  

<table><tr><td>牌 号</td><td>外观颜色</td><td>耐寒性 \( \left( {-{50}^{ \circ  }\mathrm{C} \times  {2\mathrm{\;h}}}\right) \)</td><td>脆性温度,℃</td><td>柔软度 \( \left( {{23} \pm  {5}^{ \circ  }\mathrm{C}}\right) ,\mathrm{s} \)</td></tr><tr><td>1601</td><td>绿色</td><td>弯曲 180°不折断,无裂纹</td><td></td><td>\( {15} \sim  {60} \)</td></tr><tr><td>Y20A</td><td>绿色</td><td></td><td>\( \leq   - {50} \)</td><td></td></tr></table>

化学性能见表14-28。

表 14-28 聚异丁烯橡胶密封剂的化学性能  

<table><tr><td>牌 号</td><td>化 学 性 能</td></tr><tr><td>1601</td><td>对氧化镁合金不腐蚀</td></tr><tr><td>y20A</td><td>对镁合金及铝合金不腐蚀</td></tr></table>

# （2）力学性能

在常温下，1601 腻子对阳极氧化处理铝合金、氧化处理镁合金的粘接剪切强度指标 $\geqslant 14.7\mathrm{kPa}$ ，20 批材料的典型值为 $X = 58\mathrm{kPa}, S = 17\mathrm{kPa}, C_{v} = 0.29, n = 100$ 。

# （3）耐环境性能

$20\mathrm{mm} \times 20\mathrm{mm} \times 20\mathrm{mm}$ 立方体1601腻子试样，经 $70^{\circ}\mathrm{C} \times 1\mathrm{h}$ 热空气作用后高度指标 $\geqslant$ $15\mathrm{mm}$ ，12批材料的典型值为 $X = 18.3\mathrm{mm}, S = 0.55\mathrm{mm}, C_{\mathrm{v}} = 0.09, n = 36$ 。

# 14.2.7 密封剂底涂

密封剂底涂的主要作用是将本身与金属(或非金属)粘合能力较差的密封剂可靠地粘接到各种金属(或非金属)表面上。通常为单组分, 使用极为方便, 对环境无苛刻要求, 增粘效果十分稳定。

# 14.3 施工工艺

施工时基材表面必须用相应溶剂清洗干净。密封剂使用时可以在施工现场配制或预先混合后冷冻贮藏，用时取出恢复至室温后，方可按工艺规程要求进行密封。

聚硫密封剂与硅密封剂不能混用。在炼胶过程中上述两种密封剂不可混滚，凡用过硅密封剂的三滚磨必须彻底清洗后才可炼聚硫密封剂，条件许可时最好有两台专用三滚磨分别混炼。

# 14.3.1 各密封剂的混合要求

各密封剂的混合要求见表14-29。

表 14-29 各密封剂的混合要求  

<table><tr><td>牌 号</td><td>混 合 要 求</td></tr><tr><td>XM-15</td><td>按比例称取三个组分,将组分一与组分二在三辊研磨机上混合均匀后才能加入组分三,必须及时混 炼均匀。补充或修补密封时,可采用刮刀手工配制,每次配量不得超过100g</td></tr><tr><td>XM-16</td><td rowspan="2">按比例称量四个组分,待组分一、二、三在三辊研磨机上混合均匀后才能加入组分四,一旦加入组分 四必须及时混炼均匀。补充或修补密封时,可采用刮刀手工配制,每次配量不得超过100g</td></tr><tr><td>XM-18</td></tr></table>

续表 14-29  

<table><tr><td>牌号</td><td>混合 要 求</td></tr><tr><td>XM-22</td><td>可采用三辊研磨机炼制。XM-22C混炼均匀后逐渐加入溶剂稀释成胶液。XM-22D可采用钢制油灰刮刀手工调配</td></tr><tr><td>XM-23</td><td rowspan="2">按比例称量四个组分,待组分一、二、三在三辊研磨机上混合均匀后才能加入组分四,一旦加入组分四必须及时混炼均匀。补充或修补密封时,可采用刮刀手工配制,每次配量不得超过100g</td></tr><tr><td>XM-28</td></tr><tr><td>XM-33</td><td>按比例准确称取两个组分,加在一起并立即手工粗调,然后及时通过三辊研磨机混炼均匀。补充性密封时,可采取手工用刮刀调配,每次调配量不得大于1kg。XM-33-1只能用手工调配</td></tr><tr><td>XM-40</td><td rowspan="2">准确称取两组分,用钢制刮刀将两个组分粗混后,在三辊研磨机上通过三次即可使用。也可用钢制刮刀在厚聚乙烯板上或搪瓷盘中调制均匀。每次调配量不要超过100g</td></tr><tr><td>XM-41</td></tr><tr><td>XM-44</td><td>用三辊研磨机混炼配制。也可手工配制,但每次不得多于100g,组分四用量要适当加大。无论机器混合还是手工配制,组份四必须最后加入,一旦加入必须迅速混合均匀。在I型密封剂中加入有机溶剂搅拌均匀,使之适于刷涂</td></tr><tr><td>HM-101</td><td rowspan="3">按基料与密封剂硫化膏重量比为10:(1~1.5)计量后,两个组分加在一起,用刮刀粗略混合后,即进入三辊研磨机中混合均匀成色调一致的膏状密封剂备用。或按机器混合法计量后,置入搪瓷盘中,用油漆刮刀来回压调,直到无黑白相间的花斑,成均匀色调膏状密封剂备用</td></tr><tr><td>HM-102</td></tr><tr><td>HM-103</td></tr><tr><td>HM-104</td><td>按基料与密封剂硫化膏重量比为(10:1~1.5)计量后,两个组分加在一起,用刮刀粗略混合后,即进入三辊研磨机中混合均匀成色调一致的膏状密封剂备用。或按机器混合法计量后,置入搪瓷盘中,用油漆刮刀来回压调,直到无黑白相间的花斑,成均匀色调膏状密封剂备用</td></tr><tr><td>HM-105</td><td>按基料与密封剂硫化膏重量比为4:1计量后,两个组分加在一起,用刮刀粗略混合后,即进入三辊研磨机中混合均匀成色调一致的膏状密封剂备用。或按机器混合法计量后,置入搪瓷盘中,用油漆刮刀来回压调,直到无黑白相间的花斑,成均匀色调膏状密封剂备用</td></tr><tr><td>DM-XM I</td><td>单独分装的密封剂按比例称取,用油灰刮刀混合均匀或在三辊研磨机上混炼三遍后即可使用</td></tr><tr><td>XS1</td><td>三个组分按比例混合后,通过两辊炼胶机或三辊研磨机混炼均匀,然后在螺旋挤出机上压出成膜,并用硅胶隔离布卷装保存备用</td></tr><tr><td>Y30M3C-5</td><td>三个组分按比例混合后,通过三辊研磨机混炼均匀,或用手工混合</td></tr><tr><td>Y30M</td><td>三个组分按比例混合后,通过三辊研磨机混炼均匀,或用手工混合</td></tr><tr><td>PR1422</td><td>双组分按比例称取后可用手工混合,或用Semco旋转式混合机混合均匀</td></tr><tr><td>PR1436G</td><td>双组分按比例称取后可用手工混合,或用Semco旋转式混合机混合均匀</td></tr><tr><td>XM-21</td><td>采用两辊炼胶机混炼均匀后,在螺旋挤出机上挤出所需断面形状的胶膜,并用硅胶隔离布卷装保存备用</td></tr><tr><td>XM-31</td><td>按组分一为100g,组分二为2~6mL的配比,用三辊研磨机或手工混合</td></tr><tr><td>XM-35</td><td>按组分一为100g,组分二为2.5~4.5mL的配比,用三辊研磨机或手工混合</td></tr><tr><td>XZ1</td><td>三个组分可用搅拌机或用刮刀混合。切勿放入研磨机内研磨</td></tr><tr><td>SF3</td><td>按组分一:组分二为22:1称取,在两辊炼胶机上混炼均匀</td></tr><tr><td>SF6</td><td>按比例称取后,手工混合均匀后即可灌入塑料筒中备用</td></tr><tr><td>YGM-1</td><td>按甲、乙两组分1:1的比例,在塑料杯内称好,用压舌竹板混合均匀</td></tr><tr><td>YGM-4</td><td rowspan="3">YGM-4及YGM-5按甲:乙=80:1,YGM-6按甲:乙=110:1重量比例称量于容器中,然后手混,或机混均匀。将混合好的YGM-5和YGM-6胶料置于真空系统,在约9×104Pa下抽气5~10min后取出备用</td></tr><tr><td>YGM-5</td></tr><tr><td>YGM-6</td></tr><tr><td>SDL1-41</td><td>采用手工调配。根据环境温度、相对湿度及对硫化速度的要求,每100g组分一所用的催化剂与交联剂可分别在0.5~5g与1~10g范围内变动。但对性能测试用标准试片,其配方中三个组分重量比为组分一:组分二:组分三为100:3:2。按配方将组分二加入组分一中搅拌均匀,再加入组分三继续搅拌均匀,在高真空除气泡后,即可使用</td></tr><tr><td>HM-1001</td><td></td></tr><tr><td>Y20A</td><td>采用两辊炼胶机将各组分按配比均匀混合即可。将混合后的腻子溶于说明书规定的溶剂中,搅拌均匀后刮于事先准备好的布上,待溶剂挥发后,放入隔离纸成卷供使用</td></tr></table>

# 14.3.2 各密封剂的硫化条件

各密封剂的硫化条件见表14-30。

表 14-30 各密封剂的硫化条件  

<table><tr><td rowspan="2">牌 号</td><td colspan="2">硫 化 条 件</td></tr><tr><td>质量检验试样</td><td>工序间硫化</td></tr><tr><td>XM-15</td><td>标准环境条件7d,或70±1℃×24h,或100±1℃×8h</td><td>室温(不低于15℃)7~10d,或70±5℃×24h,或100±5℃×8h</td></tr><tr><td>XM-16</td><td>70±1℃×24h</td><td>机身座舱:30%~85%RH,15℃×7d舱盖:23±2℃×4h+90±2℃×6h施工工序间:室温重不粘期+24h</td></tr><tr><td>XM-18</td><td>100±1℃×8h</td><td>机身座舱:30%~85%RH,15℃×7d舱盖:23±2℃×4h+90℃×11h或100℃×5.5h</td></tr><tr><td>XM-18Z</td><td colspan="2">模压硫化条件:143℃×40min</td></tr><tr><td>XM-22</td><td>23±2℃×240h,或70±2℃×24h或100±2℃×8h</td><td>为加快施工进度可用70℃×6h</td></tr><tr><td>XM-23</td><td>标准环境条件7d或70±2℃×24h</td><td>15℃以上7~10d,或70±2℃×24h,或100℃×8h,但100℃以上硫化不得超过5次</td></tr><tr><td>XM-28</td><td>25℃×14d,或70±1℃×24h</td><td>15℃×28d,或25℃×14d,或35℃×7d,或50℃×48h,或70℃×24h</td></tr><tr><td>XM-33</td><td>28±2℃×14d,或60±2℃×49h</td><td>自然硫化,或50℃×48h</td></tr><tr><td>XM-40</td><td>50±1℃×48h</td><td>自然硫化,或50℃×48h</td></tr><tr><td>XM-41</td><td>室温24h+50℃×48h,或45%~55%RH,23±2℃×14d</td><td>自然硫化</td></tr><tr><td>XM-44</td><td colspan="2">15℃×28d,或25℃×14d,或35℃×7d,或70℃×24h,或100℃×8h</td></tr><tr><td>HM-101</td><td>45%~55%RH,23±2℃×336h,或45%~55%RH,23±2℃×48h+60±2℃×24h</td><td>50℃×48h,70℃×24h部件密封:45%~80%RH,15~30℃×240~336h,或50℃×48h,或70℃×24h</td></tr><tr><td>HM-102</td><td>45%~55%RH,23±2℃×576h,或50℃×48h,或70℃×24h</td><td>50℃×24h</td></tr><tr><td>HM-103</td><td>45%~55%RH,23±2℃×168h,或50℃±2℃×48h,或70℃±2℃×24h</td><td>50℃×24h部件密封:45%~80%RH,15~30℃×240~336h,或50℃×48h,或70℃×24h</td></tr><tr><td>HM-104</td><td>45%~55%RH,23±2℃×336h,或45%~55%RH,23±2℃×48h+60±1℃×24h</td><td>50℃×24h部件密封:45%~80%RH,15~30℃×240~336h,或50℃×48h</td></tr><tr><td>XM-105</td><td>45%~55%RH,23±2℃×336h,或50℃×48h</td><td>50℃×24h部件密封:45%~80%RH,15~30℃×336h,或50℃×48h</td></tr><tr><td>DB-XM-I</td><td>23±2℃×10d,或70±2℃×24h,或100±2℃×8h</td><td>可自然硫化,为加速硫化;可用红外线灯粗对准涂胶部位照射4h(表面温度为70℃),23±2℃硫化10h,或10℃以上硫化24h</td></tr><tr><td>XS-1</td><td colspan="2">在高温(不低于20℃)硫化15d,或采用70℃×24h加速硫化</td></tr><tr><td>PR1422</td><td>标准条件下经7d硫化</td><td></td></tr><tr><td>PR436G</td><td>标准条件下经7d硫化</td><td></td></tr><tr><td>XM-21</td><td>20℃以上室温,A型10d,B型20d</td><td>套罐,A型7d,B型15d</td></tr><tr><td>HM-501</td><td>23±2℃,45%~55%RH,≥7d</td><td>15~30℃,≤70%RH,≥4h,保护密封部件:≥7d</td></tr><tr><td>XM-31</td><td>21~25℃,≤70%RH</td><td>≥3d,对于活性期较长的,硫化时间应增加一倍</td></tr><tr><td>XM-35</td><td>21~25℃,≤80%RH</td><td>≥3d,对于活性期较长的,硫化时间应增加一倍</td></tr></table>

续表 14-30  

<table><tr><td rowspan="2">牌 号</td><td colspan="2">硫 化 条 件</td></tr><tr><td>质量检验试样</td><td>工序间硫化</td></tr><tr><td>XZ1</td><td colspan="2">标准环境条件下24h,或80℃×2h</td></tr><tr><td>SF3</td><td>标准环境条件下5d</td><td>常温下2d</td></tr><tr><td>SF6</td><td colspan="2">23±2℃×48h可基本硫化,7d后可充分硫化,或经23±2℃×2d硫化后再经80~100℃×4~6h硫化即能达到指标要求</td></tr><tr><td>YGM-1</td><td colspan="2">23±2℃静置16h以上,再进行60±5℃×7h或120±5℃×2h加速硫化</td></tr><tr><td>YGM-4</td><td colspan="2"></td></tr><tr><td>YGM-5</td><td colspan="2">灌封或密封好的密封件和胶片,在室温下放置24h后在70℃硫化24h</td></tr><tr><td>YGM-6</td><td colspan="2"></td></tr><tr><td>南大704</td><td colspan="2">薄层密封剂的硫化条件为标准环境条件硫化24h。如制件能经受50~200℃之间的温度,可在室温基本硫化后,再在该温度范围内任一温度下硫化4~12h</td></tr><tr><td>SDL1-41</td><td>23±2℃×24h,再在45%~75%RH,23±2℃再放置48h</td><td>23±2℃×24h,若硫化温度偏低,应适当延长硫化时间</td></tr><tr><td>GD414</td><td>在双辊炼胶机上混炼至半硫化状态,然后放入模具中,在压力大于4.90MPa的油压机上加压硫化24h,取出试样在室温下硫化7d</td><td>室温下硫化12~24h,或在室温下待密封剂粘性消失后,于50~200℃范围内任何温度下硫化4~12h</td></tr><tr><td>G1</td><td>150±3℃,2.45MPa的压机上15min,再在200±3℃的恒温箱内硫化12h</td><td>密封的零部件不需进行硫化,在使用中遇高温环境后会逐渐硫化</td></tr><tr><td>HM-1001</td><td></td><td></td></tr><tr><td>Y20A</td><td>不硫化腻子</td><td></td></tr></table>

# 14.4 材料的运输、贮存及保管

各类密封剂应按安全化工产品运输。运输中严禁摔打、碰撞、倒置、受热及阳光曝晒。

各类密封剂组分应分别贮存在材料标准规定的温湿度条件下。一般贮存期为6个月。包装应严密封闭。

# 第15章 涂料

本章所述涂料是以有机高聚物（如聚氨酯、环氧、丙烯酸、有机硅等树脂）为基料组成的涂料。这些涂料具有防腐蚀功能，用于军民机内外部所有需保护的金属、非金属构件和零件。根据飞机不同部位的不同要求，选用不同性能的涂料，可使飞机上各种材料的零构件免受环境引起的各种腐蚀，如磨蚀、砂蚀、雨蚀、微动磨蚀、剥落腐蚀、微生物腐蚀、酸和碱等各种介质造成的破坏，延长飞机的使用寿命。

涂层还有装饰作用，这对民机来说尤其重要。机体外部有了涂层，好比飞机披上了一件漂亮的外衣，赋予各种装饰效果，在提高民机商业竞争力上也起到不小作用。在民机客舱内部柔和的涂层色调给乘客以舒适感、色彩感，可消除乘客在狭小空间内长途旅行的疲劳感。

涂层还有其他功能，如军机外部的迷彩伪装或吸波隐形作用，在战斗中可迷惑敌人或吸收雷达波，有出奇制胜的效果，外用涂层可使飞机外表光滑平整，具有减少阻力、改善飞机气动性能的良好作用，还有辐射散热功能，可降低高性能军用飞机的表面温度等。

由此可见，有机涂层对军民机都是一种不可缺少的保护性良好的功能材料。

# 15.1 材料的分类、牌号及标准

# 15.1.1 分类

有机涂料可以按其在飞机上不同使用部位分类，也可以按基料分类。

若以其在飞机上不同使用部位作为分类基础，主要可分为飞机外部涂料、内部涂料、整体油箱内涂料、非金属保护涂料、客舱装饰性涂料以及其他耐介质涂料等。

若以涂料基料的组成来分类，可分为聚氨酯涂料、环氧涂料、丙烯酸涂料、有机硅涂料等。

本文以涂料基料作为划分涂料类型的基础加以叙述。

# 15.1.2 牌号及标准

飞机机体选用的涂料既有国内成熟的，也有相应国外飞机公司常用供应商提供的各种涂料，反映了选用上的实用性与先进性相结合。

可供选用的涂料总计有65个标准，国内33个，国外32个。涉及的涂料种类主要有聚氨酯涂料、环氧涂料、丙烯酸涂料、有机硅耐热涂料等，详见表15-1和表15-2。

表 15-1 可供选用的涂料牌号或标准号  

<table><tr><td rowspan="2">序号</td><td rowspan="2">涂料种类</td><td colspan="2">国 内</td><td colspan="3">国 外</td></tr><tr><td>牌 号</td><td>标 准 号</td><td>波音标准</td><td>道格拉斯标准</td><td>美国军用标准</td></tr><tr><td rowspan="6">1</td><td rowspan="6">聚氨酯涂料</td><td rowspan="2">13-2</td><td rowspan="2">GJB385-87</td><td>BMS10-21</td><td>DMS1850</td><td>MIL-C-7439</td></tr><tr><td>BMS10-60</td><td>DBMS2112</td><td>MIL-C-27725</td></tr><tr><td rowspan="2">7650/7312</td><td>GJB385-87</td><td>BMS10-72</td><td>DBMS2115</td><td>MIL-C-83231</td></tr><tr><td>Q/GHAH1-91</td><td>BMS10-97</td><td>DBMS2143</td><td>MIL-C-83286</td></tr><tr><td rowspan="2">S04-13</td><td rowspan="2">Q/TLS560-93</td><td>BMS10-100</td><td></td><td></td></tr><tr><td>BMS10-101</td><td></td><td></td></tr></table>

续表 15-1  

<table><tr><td rowspan="2">序号</td><td rowspan="2">涂料种类</td><td colspan="2">国 内</td><td colspan="3">国 外</td></tr><tr><td>牌 号</td><td>标准号</td><td>波音标准</td><td>道格拉斯标准</td><td>美国军用标准</td></tr><tr><td rowspan="12">2</td><td rowspan="12">环氧涂料</td><td>H01-1</td><td>Q/XQ0114-91</td><td>BMS10-11</td><td>DMS1786</td><td>MIL-P-23377</td></tr><tr><td>H01-10</td><td>Q/TLS561-93</td><td>BMS10-20</td><td>DMS2144</td><td></td></tr><tr><td>H01-32</td><td>Q/XQ0115-91</td><td>BMS10-79</td><td>DMS2104</td><td></td></tr><tr><td>H04-2</td><td>GJB384-87</td><td>BMS10-83</td><td></td><td></td></tr><tr><td></td><td>Q/XQ0121-91</td><td>BMS10-103</td><td></td><td></td></tr><tr><td>H04-80</td><td>GJB384-87</td><td></td><td></td><td></td></tr><tr><td></td><td>Q/XQ0123-91</td><td></td><td></td><td></td></tr><tr><td>1号环氧酯航空底漆</td><td>GJB386-87</td><td></td><td></td><td></td></tr><tr><td>678</td><td>GJB386-87</td><td></td><td></td><td></td></tr><tr><td></td><td>Q/GHAM4-91</td><td></td><td></td><td></td></tr><tr><td>SF-9</td><td>Q/GHAH10-91</td><td></td><td></td><td></td></tr><tr><td>H06-2</td><td>ZBG51048-87</td><td></td><td></td><td></td></tr><tr><td rowspan="5">3</td><td rowspan="5">丙烯酸涂料</td><td>B01-6</td><td>ZBG51075-87</td><td></td><td></td><td></td></tr><tr><td>B01-15</td><td>Q/XQ0106-91</td><td></td><td></td><td></td></tr><tr><td>B04-6</td><td>ZBG51076-87</td><td></td><td></td><td></td></tr><tr><td>B04-9</td><td>Q/XQ0107-91</td><td></td><td></td><td></td></tr><tr><td>B04-102H</td><td>XH-82-25型光敏涂料</td><td></td><td></td><td></td></tr><tr><td rowspan="8">4</td><td rowspan="8">有机硅耐热涂料</td><td>H61-1</td><td>GJB1590-93</td><td></td><td>DPM3202</td><td></td></tr><tr><td></td><td>津Q/HG2-127-73</td><td></td><td>DPS4.50-142</td><td></td></tr><tr><td>H61-32</td><td>GJB1591-93</td><td></td><td></td><td></td></tr><tr><td></td><td>津Q/HG2-128-73</td><td></td><td></td><td></td></tr><tr><td>H61-83</td><td>GJB1592-93</td><td></td><td></td><td></td></tr><tr><td></td><td>津Q/HG2-129-73</td><td></td><td></td><td></td></tr><tr><td>W04-60</td><td>HTY-84-03(1)</td><td></td><td></td><td></td></tr><tr><td>W04-80</td><td>HTY-84-03(1)</td><td></td><td></td><td></td></tr><tr><td rowspan="2">5</td><td rowspan="2">水乳漆</td><td></td><td></td><td>BMS10-55</td><td>DPM5948-0123</td><td></td></tr><tr><td></td><td></td><td></td><td>DPM5949-7803</td><td></td></tr><tr><td rowspan="4">6</td><td rowspan="4">其他涂料</td><td>HL-04-1025H</td><td>Q/6S833-90</td><td></td><td>DPM5693-3493</td><td>MIL-W-5044</td></tr><tr><td>X04-52</td><td>津Q/HG3194-91</td><td></td><td>DPM5699-3493</td><td>MIL-W-5050</td></tr><tr><td>X06-1</td><td>ZBG51007-87</td><td></td><td></td><td></td></tr><tr><td>Y00-1</td><td>ZBG51011-87</td><td></td><td></td><td></td></tr></table>

表 15-2 选用涂料及使用部位  

<table><tr><td>牌号或标准</td><td>名称</td><td>使用部位</td></tr><tr><td>13-2</td><td>次白色丙烯酸脂肪族聚氨酯磁漆</td><td>歼击机外表面</td></tr><tr><td>7650/7312</td><td>各色聚酯脂肪族聚氨酯磁漆</td><td>飞机蒙皮漆</td></tr><tr><td>S04-13</td><td>各色弹性聚氨酯雷达罩磁漆</td><td>飞机雷达罩</td></tr><tr><td>H01-1</td><td>环氧清漆</td><td>雷达罩表面底漆</td></tr><tr><td>H01-10</td><td>环氧聚酰胺清漆</td><td>飞机雷达罩及复合材料底漆</td></tr><tr><td>H01-32</td><td>环氧酚醛烘干清漆</td><td>飞机铝镁合金封闭漆</td></tr><tr><td>H04-2</td><td>各色环氧硝基磁漆</td><td>飞机内表面防护</td></tr><tr><td>H04-80</td><td>各色环氧硝基无光磁漆</td><td>飞机内表面防护</td></tr><tr><td>1号环氧酯航空底漆</td><td>环氧酯航空底漆</td><td>歼击机用底漆</td></tr><tr><td>678</td><td>环氧锌黄底漆</td><td>飞机蒙皮用聚氨酯磁漆配套底漆</td></tr></table>

续表 15-2  

<table><tr><td>牌号或标准</td><td>名称</td><td>使用部位</td></tr><tr><td>SF-9</td><td>整体油箱涂料</td><td>飞机整体油箱内表面保护</td></tr><tr><td>H06-2</td><td>铁红、锌黄、铁黑环氧酯底漆</td><td>飞机内表面底漆</td></tr><tr><td>H61-1</td><td>环氧有机硅聚酰胺耐热漆</td><td>歼击机耐热部位</td></tr><tr><td>H61-32</td><td>环氧有机硅聚酰胺耐热漆</td><td>歼击机耐热部位</td></tr><tr><td>H61-83</td><td>环氧有机硅聚酰胺耐热漆</td><td>歼击机耐热部位</td></tr><tr><td>B01-6</td><td>丙烯酸清漆</td><td>轰炸机、运输机表面</td></tr><tr><td>B01-15</td><td>丙烯酸清漆</td><td>轰炸机、运输机表面</td></tr><tr><td>B04-6</td><td>各色丙烯酸磁漆</td><td>轰炸机、运输机蒙皮表面</td></tr><tr><td>B04-9</td><td>各色丙烯酸磁漆</td><td>轰炸机、运输机蒙皮表面</td></tr><tr><td>B04-102H</td><td>光敏涂料</td><td>航空仪表、导光板、仪表面板等</td></tr><tr><td>W04-60</td><td>各色有机硅聚氨酯半光迷彩涂料</td><td>歼击机蒙皮表面</td></tr><tr><td>W04-80</td><td>各色有机硅聚氨酯半光迷彩涂料</td><td>歼击机蒙皮表面</td></tr><tr><td>HL-04-1025H</td><td>口盖密封用隔离涂料</td><td>飞机上需密封隔离的口盖处</td></tr><tr><td>X04-52</td><td>铝粉缩醛烘干磁漆</td><td>耐油部位的铝、镁、钢零件</td></tr><tr><td>X06-1</td><td>磷化底漆</td><td>飞机蒙皮打底</td></tr><tr><td>Y00-1</td><td>清油</td><td>飞机蒙皮防水、防腐和防锈</td></tr><tr><td>BMS10-11</td><td>耐化学品和耐溶剂的底面漆</td><td>机翼下部及起落架部位、飞机内表面</td></tr><tr><td>BMS10-20</td><td>整体油箱耐腐蚀涂料</td><td>整体油箱内表面</td></tr><tr><td>BMS10-21</td><td>抗静电涂料</td><td>机头雷达罩等玻纤和塑料表面</td></tr><tr><td>BMS10-55</td><td>内装饰水乳漆</td><td>民机客舱内装饰</td></tr><tr><td>BMS10-60</td><td>保护面漆</td><td>飞机外蒙皮面漆</td></tr><tr><td>BMS10-72</td><td>外部装饰漆系统</td><td>飞机外表面漆</td></tr><tr><td>BMS10-79</td><td>与聚氨酯相容的耐腐蚀底漆</td><td>飞机外表面底漆</td></tr><tr><td>BMS10-83</td><td>内装饰聚氨酯涂料系统</td><td>飞机内部塑料件表面</td></tr><tr><td>BMS10-97</td><td>外用聚氨酯涂料</td><td>飞机外表面</td></tr><tr><td>BMS10-100</td><td>柔性耐腐蚀涂料</td><td>机翼梁区空腔和凹槽处</td></tr><tr><td>BMS10-101</td><td>整体油箱聚氨酯涂料</td><td>整体油箱内表面</td></tr><tr><td>BMS10-103</td><td>复合材料用铬酸盐底漆</td><td>飞机复合材料部件</td></tr><tr><td>DMS1786</td><td>耐液体环氧底漆</td><td>飞机内表面</td></tr><tr><td>DMS1850</td><td>整体油箱涂料</td><td>飞机整体油箱内表面</td></tr><tr><td>DMS2104</td><td>环氧底漆</td><td>飞机外表面</td></tr><tr><td>DMS2112</td><td>聚氨酯涂料</td><td>飞机外表面</td></tr><tr><td>DMS2115</td><td>脂肪族聚氨酯涂料</td><td>飞机外表面</td></tr><tr><td>DMS2143</td><td>耐冲击面漆</td><td>机翼前缘、起落架</td></tr><tr><td>DMS2144</td><td>耐冲击底漆</td><td>机翼前缘、起落架</td></tr><tr><td>MIL-C-7439</td><td>飞机导弹外部塑料件的抗雨蚀和防静电处理的抗雨蚀弹性涂料系统</td><td>飞机雷达</td></tr><tr><td>MIL-C-27725</td><td>飞机整体油箱用防腐涂料</td><td>飞机整体油箱内表面</td></tr><tr><td>MIL-C-83231</td><td>飞机和导弹外部塑料件用抗雨蚀的聚氨酯涂层</td><td>飞机雷达罩等塑料制件外表面</td></tr><tr><td>MIL-C-83286</td><td>飞机用脂肪族异氰酸酯涂料</td><td>飞机外表面漆</td></tr><tr><td>MIL-P-23377</td><td>耐化学品和耐溶剂的环氧聚酰胺底漆</td><td>飞机外表底漆</td></tr><tr><td>MIL-W-5044</td><td>防滑走道涂层和防滑走道垫片</td><td>走道防滑</td></tr><tr><td>MIL-W-5050</td><td>飞机走道用防滑涂层和垫层</td><td>空海军飞机走道防滑用</td></tr><tr><td>DPM3202</td><td>有机硅底漆</td><td></td></tr><tr><td>DPM5693-3493</td><td>耐液压油防滑涂料</td><td></td></tr><tr><td>DPM5699-3493</td><td>耐液压油防滑涂料</td><td></td></tr><tr><td>DPM5948-0123</td><td>水基半光漆</td><td></td></tr><tr><td>DPM5949-7803</td><td>水基无光漆</td><td></td></tr></table>

# 15.2 材料性能

# 15.2.1 聚氨酯涂料的性能

聚氨酯涂料的性能见表 $15 - 3\sim$ 表15-6。

表 15-3 聚氨酯涂料的基本组成和分类  

<table><tr><td>材 料</td><td>基 本 组 成 和 分 类</td></tr><tr><td rowspan="2">13-2</td><td>甲组分:羟基丙烯酸树脂和颜料</td></tr><tr><td>乙组分:脂肪族异氰酸酯</td></tr><tr><td rowspan="2">7650/7312</td><td>甲组分:聚酯树脂和颜料</td></tr><tr><td>乙组分:脂肪族异氰酸酯</td></tr><tr><td rowspan="2">S04-13</td><td>甲组分:甲苯二异氰酸酯、聚酯预聚物和颜料</td></tr><tr><td>乙组分:固化剂</td></tr><tr><td>BMS10-21</td><td>基料和活化剂双组分</td></tr><tr><td rowspan="4">BMS10-60</td><td>I型 通用外部面漆</td></tr><tr><td>II型 特殊用途高柔性外部面漆</td></tr><tr><td>A类 常规施工</td></tr><tr><td>B类 静电喷涂</td></tr><tr><td rowspan="2">BMS10-72</td><td>V型 可剥耐丝状腐蚀和雨蚀涂料体系</td></tr><tr><td>VI型具有最小伸长率为25%的可剥耐丝状腐蚀和雨蚀涂料体系</td></tr><tr><td>BMS10-79</td><td>底漆基料、固化溶液和稀释剂组成</td></tr><tr><td rowspan="3">BMS10-83</td><td>I型 塑料件及对溶剂敏感的零件提供耐溶剂阻挡层的底漆</td></tr><tr><td>II型 在I型底漆上用的防污和装饰半光磁漆</td></tr><tr><td>III型 在I型底漆上用的防污和装饰低光磁漆</td></tr><tr><td rowspan="3">BMS10-97</td><td>I型 低缓蚀底漆</td></tr><tr><td>II型 通用聚氨酯面漆</td></tr><tr><td>III型 超低反射特殊用途面漆</td></tr><tr><td>BMS10-100</td><td>缓蚀涂层</td></tr><tr><td>BMS10-101</td><td>基料、活化剂和稀释剂组成</td></tr><tr><td rowspan="3">DMS1850</td><td>I型 双组分涂料</td></tr><tr><td>II型 稀释剂</td></tr><tr><td>III型 预混合及冷冻I型涂料</td></tr><tr><td rowspan="8">DMS2112</td><td>I型 面漆基料</td></tr><tr><td>1类 光泽基料</td></tr><tr><td>2类 半光泽基料</td></tr><tr><td>III型 金属色面漆</td></tr><tr><td>1类 金属色涂料(金属粉、基料、催化剂)</td></tr><tr><td>2类 透明面漆(基料、催化剂)</td></tr><tr><td>III型 I型面漆和各类催化剂</td></tr><tr><td>IV 稀释剂</td></tr><tr><td>DMS2115</td><td>I型 材料不分类</td></tr><tr><td rowspan="5">DMS2143</td><td>I型 双组分</td></tr><tr><td>1类 光泽基料</td></tr><tr><td>2类 半光基料</td></tr><tr><td>3类 平光基料</td></tr><tr><td>III型 稀释剂</td></tr><tr><td rowspan="2">MIL-C-7439</td><td>1类 底漆、抗雨蚀涂料</td></tr><tr><td>2类 底漆、抗雨蚀涂料、抗静电涂料</td></tr><tr><td rowspan="2">MIL-C-27725</td><td>I型 单组分涂料</td></tr><tr><td>II型 双组分涂料</td></tr><tr><td>MIL-C-83231</td><td>双组分涂料</td></tr><tr><td>MIL-C-83286</td><td>双组分涂料</td></tr></table>

表 15-4 聚氨酯涂料的物理化学性能  

<table><tr><td>材 料 能</td><td>13-2</td><td>7650/7312</td><td>S04-13</td><td>MIL-C-7439</td><td>MIL-C-27725</td><td>MIL-C-83231</td><td>MIL-C-83286</td></tr><tr><td>外观</td><td>表面平整光滑</td><td>表面平整光滑</td><td>表面平整光滑</td><td>底漆抗雨蚀和防静电材料应无变化,均匀无结皮、结块、凝胶或粗粒子,不应有不易分散的组分分层</td><td>涂层平整、均匀和连续</td><td>涂层光滑、均匀,无气泡、针孔和其他表面缺陷</td><td></td></tr><tr><td>气味和毒性</td><td></td><td></td><td></td><td>不应对操作者健康有影响</td><td></td><td>不应有令人不愉快的气味</td><td>不应有令人不愉快的气味</td></tr><tr><td>颜色</td><td>次白色,符合色差范围</td><td>符合色差范围</td><td>红、黄、蓝、白、黑</td><td></td><td></td><td>按FED-STD-595色标</td><td></td></tr><tr><td>非挥发物%</td><td></td><td>组分一:47~53组分二:74~76</td><td>甲组分:47~53乙组分:72~76</td><td>底漆&lt;20抗雨蚀涂料&lt;14防静电涂料&lt;10</td><td>I型:40II型:35</td><td>光泽色漆&gt;52装饰漆及半光漆&gt;45</td><td>&lt;35</td></tr><tr><td>粘度s</td><td>15~18(涂-4)</td><td>120~170(涂-4)</td><td>20~30(涂-4)</td><td>按制造商规定的催化剂量与之混和或稀释以显示出满意的喷涂或刷涂性能</td><td>I型:20~35II型:10~20</td><td>2#Zahn杯17-23停放6h后添加稀释剂→起始值20%,粘度&gt;原始值7</td><td>2#Zahn杯17-23停放6h后粘度增加→原始值的20%</td></tr><tr><td>研磨细度μm</td><td>&lt;20</td><td>&lt;20</td><td>&lt;20</td><td></td><td></td><td>光泽漆&lt;7装饰漆&lt;5</td><td>&lt;7</td></tr><tr><td>光泽度%</td><td>&gt;85</td><td>&gt;90</td><td>100~110</td><td></td><td></td><td>光泽&gt;90装饰7~12</td><td>&gt;90</td></tr><tr><td>遮盖力或对比度g/m2</td><td>&lt;110</td><td>白色:125红色:140黄色:165蓝色:60黑色:45</td><td>65~70</td><td></td><td></td><td>白或浅色:0.95红或黄色:0.90其他:0.95</td><td>白或浅色:0.85红和黄色0.90其他0.95</td></tr><tr><td>沉淀物</td><td></td><td></td><td></td><td></td><td></td><td>静放6h无凝胶沉淀和分层</td><td>静放6h无凝结分层、沉淀</td></tr><tr><td>游离异氰酸%</td><td></td><td></td><td>≤2</td><td></td><td>&lt;1</td><td>&lt;1</td><td>&lt;1</td></tr><tr><td>闪点℃(°F)</td><td>&lt;25</td><td>&lt;28</td><td></td><td></td><td></td><td>最小21(70)</td><td></td></tr></table>

表 15-5 聚氨酯涂料的力学性能  

<table><tr><td>材 料 能</td><td>13-2</td><td>7650/7312</td><td>S04-13</td><td>MIL-C-7439</td><td>MIL-C-27725</td><td>MIL-C-83231</td><td>MIL-C-83286</td></tr><tr><td>硬度摆杆铅笔</td><td>&gt;4H</td><td>4H</td><td>0.6~0.74~5H</td><td></td><td></td><td></td><td></td></tr><tr><td>柔韧性mm</td><td>1</td><td>1</td><td>1</td><td>-20F(29℃)底漆抗雨蚀涂料,防静电涂料均满意</td><td></td><td>-65F(-54℃)下按联邦试验方法标准141的6223方法试验无裂纹和剥落</td><td></td></tr><tr><td>粘合力划圈法,级带子法</td><td>≤2</td><td>≤2</td><td>1~2</td><td>1类或2类涂层系统有良好的层间和系统间附着力</td><td></td><td></td><td></td></tr><tr><td>冲击韧度lb·in(kg·cm)</td><td>50</td><td>50</td><td>50</td><td></td><td></td><td></td><td></td></tr><tr><td>拉伸强度psi(MPa)伸长率%</td><td></td><td></td><td>≥9.8≥400</td><td>底漆/抗雨蚀/防静电3000(21.7)/1000(12.3)/1500(10.3)12/750/500</td><td></td><td></td><td></td></tr><tr><td>180°剥离强度N/cm</td><td></td><td></td><td>≥39.2</td><td></td><td></td><td>≤10 lb/in(17.5 N/cm)</td><td></td></tr><tr><td>耐磨性min</td><td></td><td></td><td>≥50</td><td></td><td></td><td></td><td></td></tr><tr><td>介电常数</td><td></td><td></td><td>3.5~5.0</td><td></td><td></td><td></td><td></td></tr><tr><td>介质损耗</td><td></td><td></td><td>&lt;8x10-2</td><td></td><td></td><td></td><td></td></tr><tr><td>传输系数%</td><td></td><td></td><td></td><td>1类:952类:90</td><td></td><td>I、II类:85,90,95</td><td></td></tr><tr><td>表面电阻率MΩ/◇</td><td></td><td></td><td></td><td>2类:5~15</td><td></td><td>I类:0.5~15</td><td></td></tr></table>

表 15-6 聚氨酯涂料耐环境性能  

<table><tr><td>材 料 性 能</td><td>13-2</td><td>7650/7312</td><td>S04-13</td><td>MIL-C-7439</td><td>MIL-C-27725</td><td>MIL-C-83231</td><td>MIL-C-83286</td></tr><tr><td>耐水性(蒸馏水)</td><td>25±1℃×4d不起泡、不起泡,允许轻微失光变色,铅笔硬度≥4H</td><td>25±1℃×4d漆膜不起泡,允许轻微失光变色,铅笔硬度4H</td><td>21d极小气泡</td><td>24h膜层不起泡,无裂纹及明显变化</td><td>60±1℃×30d涂层不起泡,不变软,试片边缘腐蚀扩展不大于1/8in(3.2mm)无粘合力损失或其他缺陷</td><td>标准条件下浸24h,涂层无气泡、龟裂和明显变色,浸泡后剥离强度不应低于10lb/in(1.75kN/m)</td><td>100F(38℃)×4d无粘合力损失</td></tr><tr><td>耐盐水性(5%NaCl)</td><td></td><td>10%NaCl×90d无明显变化</td><td></td><td></td><td></td><td></td><td></td></tr><tr><td>耐盐雾性</td><td>3.5%NaC×500h1级</td><td>3.5%NaCl×500h1级</td><td></td><td></td><td></td><td></td><td>500h不腐蚀</td></tr><tr><td>耐热性</td><td>150±2℃×4h允许变色,冲击强度50kg·cm,柔韧性3mm</td><td>120±2℃漆膜允许变色,冲击强度30kg·cm,柔韧性3mm</td><td>150℃×75h或175℃×4h不龟裂、不起泡,允许轻微变化</td><td>200±29F(93±1℃)×20h抗雨蚀漫透最少时间:0.2 0.25 0.3(mm)40 60 90(min)</td><td></td><td></td><td>300F(159℃)×4h,允许轻微变黄、变暗</td></tr><tr><td>耐湿热性</td><td>47±1℃94%~98%RH×500h外观1级,胶带附着力合格</td><td>47±1℃,94%~98%RH×500h外观1级,胶带附着力合格</td><td>47±1℃96±2%RH×21d无明显变化</td><td>22~28℃95%RH×7d1类、2类传输系数分别为90%、85%</td><td></td><td></td><td>120F(49℃)&gt;95%RH×30d,无粘合力损失</td></tr><tr><td>耐寒性</td><td>-55±2℃×4h漆膜不开裂、不剥落</td><td>-55±2℃×4h漆膜不开裂、不剥落</td><td></td><td>-40℃×8h2类涂层表面电阻率5~15MΩ/°</td><td></td><td></td><td></td></tr><tr><td>耐候性</td><td>1年后失光率2级,粉化1级,胶带附着力:漆膜不脱落,附着拉开强度≥16</td><td>1年后失光率1级,胶带附着力:干燥24h后漆膜不脱落</td><td></td><td>在北纬约26°户外露量6个月,漆膜不变质、无龟裂、无裂纹、不发脆,粘合力、弹性和电性能均不下降</td><td></td><td></td><td>露置一年后,允许失光10%</td></tr></table>

续表 15-6  

<table><tr><td>材 料性 能</td><td>13-2</td><td>7650/7312</td><td>S04-13</td><td>MIL-C-7439</td><td>MIL-C-27725</td><td>MIL-C-83231</td><td>MIL-C-83286</td></tr><tr><td>耐紫外光</td><td></td><td></td><td>600W氙灯60℃x50h白色涂层泛黄</td><td></td><td></td><td></td><td></td></tr><tr><td>耐航空洗涤汽油</td><td colspan="2">25±1℃x24h漆膜不起皱、不起泡,允许轻微失光变色冲击强度 50 30kg·cm铅笔硬度 ≥3H 4H</td><td>30d无变化</td><td></td><td></td><td></td><td></td></tr><tr><td>耐120号汽油</td><td></td><td>24h无变化</td><td>168h无变化</td><td></td><td></td><td></td><td></td></tr><tr><td>耐RP-1或RP-2煤油</td><td></td><td>漆膜不起皱,不起泡,允许轻微失光变色,冲击强度30kg·cm,铅笔硬度4H</td><td></td><td></td><td></td><td></td><td></td></tr><tr><td>耐4109或4106滑油</td><td>120±2℃x24h不起泡,允许轻微失光变色,冲击强度50kg·cm</td><td>120±2℃x24h不起泡,允许轻微失光变色,冲击强度30kg·cm铅笔硬度4H</td><td>168h无变化</td><td></td><td></td><td></td><td></td></tr><tr><td>耐YH-10或YH-12液压油</td><td colspan="2">25±1℃x7d不起皱,不起泡,允许轻微有失光变色冲击强度 50 30kg·cm铅笔硬度 24H 4H</td><td></td><td></td><td></td><td></td><td></td></tr><tr><td>耐TT-S-735-Ⅲ</td><td></td><td></td><td></td><td>1h无气泡或其他破坏</td><td>1h无气泡或其他破坏24h无变化</td><td>1h无气泡、龟裂或明显变色,浸后剥离强度不应低于10lb/in(1.75kN/m)</td><td></td></tr><tr><td>耐MIL-H-5606</td><td></td><td></td><td></td><td></td><td>82±2℃x14d涂层不起泡、不发软、不浸析、不起皱,无粘合力损失</td><td></td><td></td></tr></table>

续表 15-6  

<table><tr><td>材 料性 能</td><td>13-2</td><td>7650/7312</td><td>S04-13</td><td>MIL-C-7439</td><td>MIL-C-27725</td><td>MIL-C-83231</td><td>MIL-C-83286</td></tr><tr><td>耐BMS3-11(Skydrol500)DMS2104(Skydrol-LD-4)</td><td></td><td>25±1℃×7d,漆膜无明显变化</td><td></td><td></td><td></td><td></td><td></td></tr><tr><td>耐霉菌或微生物性</td><td></td><td>28d 1级</td><td></td><td></td><td>(25±1℃)1/3浸入醋酸液,1/3浸入喷气参考液,1/3在空气蒸气混合物中5d,涂层不起泡、不发软、不起皱,带子试验时,涂层失去5%,划线时涂层有裂纹,而明显脆落,不算不合格</td><td></td><td></td></tr><tr><td>耐雨蚀</td><td></td><td></td><td></td><td>浸蚀穿透最少时间自干或固化8~12min;户外40~90min,200F(93℃)40~90min,厚度(0.2~0.3mm)</td><td></td><td>I类、II类涂料的0.3~0.6mm厚的涂层不应浸蚀穿</td><td></td></tr><tr><td>耐污染性</td><td></td><td></td><td></td><td></td><td>160~165℃蒸发45min固化涂膜与喷气参考液接触,其非挥发物可萃取物每100L液体&gt;20mg</td><td></td><td></td></tr></table>

# 15.2.2 环氧涂料的性能

环氧涂料的性能见表 $15 - 7\sim$ 表15-10。

表 15-7 环氧涂料的基本组成和分类  

<table><tr><td>材 料</td><td>基 本 组 成 和 分 类</td></tr><tr><td rowspan="2">H01-10</td><td>组分1:环氧树脂,有机溶剂</td></tr><tr><td>组分2:H-2或H-1固化剂(100份清漆,20份H-2或6份H-1)</td></tr><tr><td rowspan="2">H01-32</td><td>组分1:环氧树脂</td></tr><tr><td>组分2:酚醛树脂 组分1:组分2=6:1</td></tr><tr><td>H01-10</td><td>组分1:环氧树脂、有机溶剂;组分2:聚酰胺树脂</td></tr><tr><td rowspan="2">H04-2</td><td>I型 环氧酯、硝化棉、增韧剂、颜料及酯、醇、苯类混合溶剂配制而成</td></tr><tr><td>II型 环氧醇酸树脂、硝化棉、颜料、填料、增韧剂及酯、醇、苯类混合溶剂配制而成</td></tr><tr><td>H04-80</td><td>由环氧酯、油改性醇酸树脂、硝化棉、颜料、填料、增韧剂、醇、苯类混合溶剂配制而成</td></tr><tr><td rowspan="2">1号环氧酯航空底漆</td><td>组分1:环氧酯、锌铬黄、催干剂、溶剂;组分2:有机硅烷偶联剂</td></tr><tr><td>两组分按100:3.6比例混合配制而成</td></tr><tr><td rowspan="2">678</td><td>组分1:环氧预聚体、颜料、填料、溶剂;组分2:H-2固化剂</td></tr><tr><td>两组分混合比例为100:10</td></tr><tr><td rowspan="2">SF-9</td><td>组分1:色浆10;组分2:固化剂5</td></tr><tr><td>混合溶剂适量</td></tr><tr><td>H06-2</td><td>环氧酯,铁红、铁墨、锌黄颜料,填料,催干剂</td></tr><tr><td rowspan="8">BMS10-11</td><td>I型 缓蚀底漆</td></tr><tr><td>II型 磁漆</td></tr><tr><td>A类 空气或无空气喷涂</td></tr><tr><td>B类 静电喷涂</td></tr><tr><td>A级 挥发物含量600~650g/L</td></tr><tr><td>B级 I型底漆 挥发物含量≤350g/L</td></tr><tr><td>D级 II型磁漆 挥发物含量≤420g/L</td></tr><tr><td>E级 I型底漆 挥发物含量≤350g/L</td></tr><tr><td rowspan="3">BMS10-20</td><td>II型缓蚀涂料</td></tr><tr><td>A类 喷涂、刷涂或流涂</td></tr><tr><td>B类 静电喷涂</td></tr><tr><td rowspan="4">BMS10-79</td><td>II型 高腐蚀区的聚氨酯相容底漆</td></tr><tr><td>III型芳胺少于1%的高腐蚀区的与聚氨酯相容底漆</td></tr><tr><td>A类 常规空气或无空气喷涂</td></tr><tr><td>B类 静电喷涂</td></tr><tr><td rowspan="2">BMS10-103</td><td>I型 非金属复合材料用无铬酸盐底漆</td></tr><tr><td>II型 留待以后采用</td></tr><tr><td rowspan="6">DMS1786</td><td>A组分:常规底漆,喷涂,最大挥发物含量650g/L</td></tr><tr><td>基料和催化剂等体积相混</td></tr><tr><td>B组分:无溶剂底漆,喷涂,最大挥发物含量350g/L</td></tr><tr><td>基料和催化剂混合比按制造厂说明书</td></tr><tr><td>C组分:高固体底漆,喷涂,最大挥发物含量380g/L</td></tr><tr><td>基料和催化剂混合比按制造厂说明书</td></tr><tr><td rowspan="4">DMS2104</td><td>1型 A组分:常规底漆,最大挥发物含量380g/L</td></tr><tr><td>B组分:除溶剂底漆,最大挥发物含量380g/L</td></tr><tr><td>2型 A组分:常规稀释剂与I型A组分配套</td></tr><tr><td>B组分:除溶剂稀释剂与I型B组分配套</td></tr><tr><td rowspan="4">DMS2144</td><td>A组分:常规底漆,挥发物含量&gt;350g/L</td></tr><tr><td>B组分:含溶剂底漆,挥发物含量≤350g/L</td></tr><tr><td>C组分:高固体底漆,挥发物含量≤350g/L</td></tr><tr><td>A,B,C三种底漆与催化剂均为等体积混合</td></tr><tr><td>MIL-P-23377</td><td>A组分:环氧树脂、颜料、溶剂;B组分:聚酰胺树脂、溶剂</td></tr></table>

表 15-8 环氧涂料的物理化学性能  

<table><tr><td>材 料 性 能</td><td>H01-1</td><td>H01-10</td><td>H01-32</td><td>H04-2</td><td>H04-80</td><td>1号环氧酯航空底漆</td><td>678</td><td>SF-9</td><td>H06-2</td><td>MIL-P-23377</td></tr><tr><td>外观</td><td>透明无机械杂质</td><td></td><td>棕黄色透明液体,无机械杂质</td><td>涂层平整、光滑</td><td>涂层平整、光滑</td><td>漆膜平整</td><td>漆膜平整</td><td>涂层平整、光滑、光滑</td><td>漆膜平整,色调不定</td><td>涂层无凹陷,流挂或条纹,干膜无颗粒、裂纹、气泡或其他缺陷</td></tr><tr><td>气味和毒性</td><td></td><td></td><td></td><td></td><td></td><td></td><td></td><td></td><td></td><td>包装或使用后漆膜对操作者无不良气味,安全性符合29CFR19101200要求</td></tr><tr><td>颜色</td><td></td><td>微黄色</td><td>棕黄色</td><td>符合标准样板及色差范围</td><td>符合标准样板</td><td>黄色,色调不定</td><td>黄色,色调不定</td><td>锌黄色</td><td>铁红、锌黄、铁黑色</td><td>I型 深黄II型 墨绿</td></tr><tr><td>非挥发物,%</td><td></td><td>50±2</td><td>≥40</td><td></td><td></td><td>50~62</td><td>组分158~62组分232~34</td><td></td><td></td><td>1类 最少422类 最少653类 最少38</td></tr><tr><td>粘度,s</td><td>12~20(涂-4)</td><td>30~60(涂-4)</td><td>45~80(涂-4)</td><td>35~70(涂-4)</td><td>35~70(涂-4)</td><td></td><td></td><td></td><td>50(涂-4)</td><td>4#Ford杯,1、3类最大22,2类最大40</td></tr><tr><td>细度,μm</td><td></td><td></td><td></td><td>I型≤25II型≤40</td><td>≤45</td><td>≤30</td><td>≤50</td><td>≤40</td><td>铁黑、铁红≤60锌黄≤50</td><td>&gt;5</td></tr><tr><td>光泽度,%</td><td></td><td></td><td>100~110</td><td>浅复色≥70深复色≥80</td><td>≤10</td><td></td><td></td><td></td><td></td><td></td></tr><tr><td>遮盖力或对比度g/㎡</td><td></td><td></td><td></td><td>红黄≤80蓝、浅复色≤70,白≤80,黑≤25,深复色≤60</td><td>红、黄、蓝、浅复色、白≤100,黑≤60,深复色≤80</td><td></td><td>≤40</td><td>≤30</td><td></td><td></td></tr><tr><td>闪点,℃</td><td></td><td></td><td></td><td>I型≥8II型≥15</td><td>≥8</td><td>≥25</td><td>≥25</td><td></td><td></td><td></td></tr></table>

表 15-9 环氧涂料的力学性能  

<table><tr><td>材 料 性 能</td><td>H01-1</td><td>H01-10</td><td>H01-32</td><td>H04-2</td><td>H04-80</td><td>1号环氧酯 航空底漆</td><td>678</td><td>SF-9</td><td>H06-2</td><td>MIL-P-23377</td></tr><tr><td>硬 度 摆 杆</td><td>≥0.5</td><td></td><td>≥0.7</td><td>I 型≥0.4 II 型≥0.3</td><td>≥0.4</td><td>≥0.4</td><td>≥0.8</td><td>≥0.4</td><td>≥0.4</td><td></td></tr><tr><td>柔韧性 mm</td><td>3</td><td>1</td><td>1</td><td>I 型≤1 II 型≤2</td><td>≤2</td><td>1</td><td>1</td><td>1</td><td>1</td><td>室温漆膜最小 冲击伸长率 10%,无裂纹</td></tr><tr><td>粘合力 划圈法, 级带子法</td><td>≤2</td><td>1</td><td></td><td>I、II型 ≤2 ≤2</td><td>≤2</td><td>1</td><td>1</td><td>1</td><td>1</td><td>浸水24h后底 漆不应从基材剥 落,带子试验涂层 无永久性擦伤</td></tr></table>

续表 15-9  

<table><tr><td>材 料 性 能</td><td>H01-1</td><td>H01-10</td><td>H01-32</td><td>H04-2</td><td>H04-80</td><td>1号环氧酯 航空底漆</td><td>678</td><td>SF-9</td><td>H06-2</td><td>MIL-P-23377</td></tr><tr><td>冲击韧度 \( 1\mathrm{\;b} \cdot \) in (kg·cm)</td><td>50</td><td>50</td><td>50</td><td>I 型 50 II 型 40</td><td>50</td><td>50</td><td>50</td><td>50</td><td>50</td><td></td></tr><tr><td>与密封剂 相容性,剥离强度 N/cm</td><td></td><td></td><td></td><td></td><td></td><td></td><td></td><td>59</td><td></td><td></td></tr></table>

表 15-10 环氧涂料的耐环境性能
