Repository: C-zj02/CFD-claw

<div align="center">

**English** | [中文](#中文版) | [Français](README_FR.md) | [Русский](README_RU.md) | [हिन्दी](README_HI.md) | [العربية](README_AR.md) | [Português](README_PT.md)

# 🚀 Claude Code Python

**A Complete Python Reimplementation Based on Real Claude Code Source**

*From TypeScript Source → Rebuilt in Python with ❤️*

***
**🔥 Active Development • New Features Weekly 🔥**

</div>

***

## 🎯 What is This?

**Clawd Code** is a **complete Python rewrite** of Claude Code, based on the **real TypeScript source code**.

File: RAG-data/飞机设计手册_第3册_材料(上).pdf-f8d5ccf1-8280-4e6b-8d53-db7ba1b3e911.md (part 11 of 11)
# 飞机设计手册
<table><tr><td>牌号</td><td>热处理</td><td>可锻/铸性</td><td>可焊性</td><td>表面处理</td><td>机加/成形性</td></tr><tr><td>0Cr18Ni9</td><td>航空零件适宜的热处理规范为1050~1100℃空冷或水冷,但通常在零件加工前先进行处理,成品不再热处理</td><td>热加工性能良好,加热温度为1160~1200℃,热加工温度为1180~900℃</td><td>焊接性能良好,可采用各种方法焊接,焊后不需热处理,可采用奥002焊条,焊后不出现刀状腐蚀,焊缝金属σb≥510MPa,δs≥35%</td><td>具有良好的耐腐蚀性能,一般不需要表面处理</td><td>冷加工性能良好,可进行冷轧、冷拔,也能承受弯曲、卷边、折叠、深冲等冷加工,加工硬化率较高,机加时,应采用硬质合金刀具及低速度大进刀量的加工工艺,用冷却液充分冷却</td></tr><tr><td>1Cr18Ni9</td><td>零件适宜的热处理规范为1000~1120℃,水冷</td><td>热加工性能良好。加热温度1160~1200℃,终锻轧温度不低于850℃</td><td>焊接性能良好,可采用各种焊接方法焊接。除滚焊和点焊外,焊后建议在1100~1150℃固溶并快冷,以防止出现晶间腐蚀倾向,手工电弧焊可采用奥102、奥107或奥132、奥137焊条</td><td>具有良好的耐腐蚀性,一般不需要表面处理,为改善在某些介质中的耐腐蚀性能可进行钝化处理,也可进行各种着色处理以增加美观</td><td>固溶状态下塑性很高,可进行冷轧、冷拔,也可用冷冲压或冷弯曲成形,极限拉延系数约为2.06,工作拉延系数为1.8~1.9。机加性能与0Cr18Ni9相当</td></tr><tr><td>1Cr18Ni9Ti</td><td>棒材零件:1050~1150℃,水冷;板材零件:1030~1070℃,空冷或水冷;冷作硬化的弹性零件:350~450℃,30~90min空冷,为改善耐晶间腐蚀能力,宜采用930~970℃固溶处理</td><td>热加工性能良好,热加工加热温度1160~1200℃,终加工温度应≥820℃</td><td>焊接性能良好,用各种方法均易焊接,焊后不需热处理,推荐采用1Cr18Ni11Nb作为焊接电极或焊条芯材,以弥补焊接过程中钛的烧损</td><td>由于该钢具有良好的耐腐蚀性能,一般不需要表面处理,但有时为进一步改善耐腐蚀性能,也可采用钝化处理</td><td>冷成形性能良好,可在温温进行冷轧、冷拔,也可承受弯曲、折叠、深拉等冷加工。该钢有冷作硬化倾向,冷加工后强度明显增加,而塑性下降。切削加工性能欠佳,故应采用优质刀具</td></tr><tr><td>2Cr13Ni4Mn9</td><td>零件固溶处理:1120~1150℃水冷;零件冷成形前退火970℃,水冷;零件冷成形中间退火:850℃,水冷</td><td>钢的热压力加工温度为1200~900℃</td><td>该钢点焊、滚焊效果良好,也可用其他方法焊接,为避免焊接热影响区晶界敏化,焊后必须进行固溶处理</td><td></td><td>在固溶状态下有良好的塑性,可进行深冲、压延、弯曲等冷压成形</td></tr></table>

续表 2-29  

<table><tr><td>牌号</td><td>热处理</td><td>可锻/铸性</td><td>可焊性</td><td>表面处理</td><td>机加/成形性</td></tr><tr><td>1Cr19Ni11-Si4AlTi</td><td>通常在零件制造之前先进行热处理。棒材:950~1050℃水冷;在条件许可时,应尽量采用中上限温度。板、带材:1050±20℃水冷或空冷,零件加工后一般不再热处理。如零件在加工制造过程中在600~900℃范围内保温或缓慢越过,则必须重新按上述要求固溶处理,以防止产生σ相脆化</td><td>热压力加工温度区间为1150~950℃,允许的变形量为 40%~60%,超过此限度,会导致开裂</td><td>焊接性能与其组织结构关系密切,当钢中铁素体含量在5%~27%范围内时,具有良好的综合焊接工艺性,可以进行手工氩弧焊、电弧焊、点焊、滚焊。焊接裂纹倾向性很小。铁素体含量高于30%或呈奥氏体组织时,点焊和滚焊工艺性能变坏,焊点、缝易产生核心裂纹</td><td></td><td>冷加工性能:冷变形率应控制在10%~15%范围内,方能获得良好的综合性能。冷变形率超过20%,会导致弯曲性能变坏</td></tr><tr><td>1Cr13</td><td>零件退火工艺:730~780℃,空冷,也可用850~900℃随炉冷至600℃以下空冷。零件最终热处理工艺:1000~1050℃油淬,然后按强度或硬度选择回火温度进行回火,冷却介质为油或水。为避免出现回火脆性,除零件有特殊要求外,不宜采用520~560℃回火</td><td>热加工规范为先预热到800℃,然后迅速加热到1180~1200℃;终锻温度不低于850℃,锻后灰冷或砂冷</td><td>可用各种方法焊接,焊后需在760~780℃退火</td><td>可采用渗氮来提高零件表面的耐磨性能</td><td>在退火状态下塑性很高,可以进行深拉及其他种类的冷冲压成形,也可进行冷轧。切削性能和抛光性能良好</td></tr><tr><td>2Cr13</td><td>零件的退火工艺:870~900℃保温,炉冷至600℃以下空冷,也可用730~780℃高温回火空冷工艺。零件消除应力回火工艺:400℃,空冷。零件最终热处理工艺:1000~1050℃油淬,然后按强度、硬度选择回火温度进行回火,冷却介质为油或水。除零件有特殊要求外,不宜在450~560℃区间回火,以避免回火脆性</td><td>热压力加工工艺:≤800℃装炉,850℃前缓慢加热,开始温度为1160~1200℃,终止温度≥850℃,砂冷或及时退火</td><td>焊接性能较好,但焊后硬化倾向较大,易产生裂纹。用Cr202、Cr207等焊条焊接时,焊前需经250~350℃预热,焊后需经700~730℃回火;用奥107、奥207等焊条焊接时,则焊后可不进行热处理</td><td>可采用渗氮、碳氮共渗或喷丸强化工艺提高其耐磨性及疲劳性能</td><td>冷成形性能良好,可在室温下进行弯曲、折叠、卷边或深冲,也可进行冷轧,该钢的切削加工、磨削及抛光性能良好</td></tr><tr><td>3Cr13</td><td>退火工艺:870~900℃炉冷,也可用730~780℃空冷;零件最终热处理工艺:1000~1050℃油或空冷,然后按强度或硬度选择回火温度进行回火。除零件有特殊要求外,一般不宜用350~550℃温度区间回火,以免产生回火脆性</td><td>热压力加工工艺:装炉≤800℃,850℃前缓慢加热,压力加工开始温度1160~1200℃,终止温度&gt;850℃,缓冷并及时退火</td><td>焊接性能不良,如零件必须焊接,则焊后立即热处理</td><td></td><td>冷变形性能较差</td></tr></table>

续表 2-29  

<table><tr><td>牌号</td><td>热处理</td><td>可锻/铸性</td><td>可焊性</td><td>表面处理</td><td>机加/成形性</td></tr><tr><td>4Cr13</td><td>退火工艺:870~900℃炉冷,也可用730~780℃高温回火,空冷。零件的最终热处理工艺:1000~1050℃油淬或空冷,然后按强度或硬度选择回火温度进行回火</td><td>压力加工工艺参数:缓慢加热至800℃,然后快速加热至加工温度,压力加工开始温度为1160~1200℃,终止温度≥800℃,灰冷或砂冷并及时回火</td><td>焊接性能差,不宜进行焊接</td><td></td><td>冷变形性能较差</td></tr><tr><td>1Cr17Ni2</td><td>低温退火或高温回火工艺:670~690℃空冷。零件的最终热处理工艺:950~1040℃油淬,然后按强度、硬度选择回火温度进行回火</td><td>锻造温度:1175~825℃,锻后应缓冷</td><td>可用各种方法焊接,但焊后应及时进行高温回火或调质处理</td><td></td><td>冷冲压性能良好,极限拉伸系数为1.96~2.02,工作拉伸系数为极限拉伸系数的85%~90%。极限卷边系数为1.46~1.74。制造平面零件时的压出系数为0.27;制造球面零件时的压出系数为0.45。工作压出系数为0.32。切削加工性能良好</td></tr><tr><td>0Cr16Ni6</td><td>1000℃水冷+(-70~ -80℃)2h+420C1h空冷</td><td>热加工温度1100~900℃</td><td></td><td>耐腐蚀性能良好,一般不需要表面处理。用于中温下的高强度零件时,表面保护与马氏体-铁素体不锈钢相似</td><td>冷加工性能介于奥氏体与马氏体不锈钢之间,可以在室温下进行轧制</td></tr></table>

# 2.8 使用中应注意的要点

使用中应注意的要点见表2-30。

表 2-30 使用中应注意的要点  

<table><tr><td>材料牌号</td><td>注意要点</td></tr><tr><td>0Cr18Ni9</td><td>冷轧板的性能有明显的方向性,其横向的压缩屈服强度比纵向的高得多,通过消除应力退火,可以部分消除方向性。在校直过程中的小变形量或弯曲可使固溶状态材料的屈服强度升高。应防止出现高温渗碳现象,以免导致耐腐蚀性能下降。若钢件表面附有铸或船的污点,则在加热前必须去除,避免升高温度时导致脆性</td></tr><tr><td>1Cr18Ni9</td><td>在一定环境及介质中具有晶间腐蚀倾向。焊接件在焊后须重新固溶处理,并随之尽可能快冷,否则易发生晶间腐蚀。应避免在427℃左右长期保温或在600~870℃范围内短时保温,以避免碳化物析出,降低其耐腐蚀性能。在校直过程中的小量变形或弯曲,会使固溶状态材料的屈服强度提高</td></tr><tr><td>1Cr18Ni9Ti</td><td>因钢中含有钛,故在组织中经常存在大量坚硬而又棱角分明的碳氮化钛夹杂。致使该钢种的抛光性能恶化,无法获得小的粗糙度,也不利于提高薄壁钢管、薄钢棚以及冷拉钢丝的表面质量。因此,一般不推荐用该钢生产上述产品</td></tr></table>

续表 2-30  

<table><tr><td>材料牌号</td><td>注意要点</td></tr><tr><td>2Cr13Ni4Mn9</td><td>在500~800℃之间加热,由于沿晶界析出Cr23C6碳化物,使钢具有晶间腐蚀敏感性,在生产和使用中对此应充分重视</td></tr><tr><td>1Cr19Ni11Si4AlTi(GX-2)</td><td>不宜在600~920℃温度范围内工作或保温,特别不能在750~850℃区间停留,因为在此温度范围内,组织中的铁素体中容易析出σ相,这将导致钢的塑性、韧性急剧下降。如果工艺过程不可避免地需在此温度区间停留则随后必须重新进行固溶处理,以消除σ相,恢复原有的塑性和韧性</td></tr><tr><td>1Cr13</td><td>该钢在锻造时应防止过热,以免出现大量的δ铁素体</td></tr><tr><td>2Cr13</td><td>该钢在450~560℃温度区间出现明显的回火脆性,因此,应避免在此温度区间回火。为使调质后的2Cr13钢获得较高的冲击韧性,对于尺寸较大的零件,回火时应以较快的速度冷却,同时宜采用较低的淬火温度</td></tr><tr><td>3Cr13</td><td>该钢在急冷淬火时易产生裂纹,如果采用空冷,会使耐蚀性能降低,因此,对于大截面零件,宜采用分级淬火。有时为减少组织中残余奥氏体含量,需进行冷处理。该钢不宜在350~550℃温度区间回火</td></tr><tr><td>4Cr13</td><td>该钢在锻后应缓慢冷却并及时进行软化处理,淬火后应及时回火,酸洗后应低温回火,以防止产生裂纹</td></tr><tr><td>1Cr17Ni2</td><td rowspan="2">为使材料获得良好的耐蚀性和冲击韧性,应避免在400~580℃温度区间回火。此外,淬火冷速宜快不宜慢</td></tr><tr><td>0Cr16Ni6</td></tr></table>

# 2.9 主要品种规格

（1）板材的主要品种规格

a. 冷轧钢板的主要品种规格按 GB708;  
b. 热轧钢板的主要品种规格按 GB709。

（2）带材的主要品种规格

a.冷轧钢带的主要品种规格按GB4239；  
b. 热轧钢带的主要品种规格按GB4230。

（3）棒材的主要品种规格

a.冷加工钢棒的主要品种规格按GB4226；  
b. 热轧圆、方钢的主要品种规格按 GB702；  
c. 热轧扁钢的主要品种规格按 GB704;  
d. 热轧六角和八角钢的主要品种规格按 GB705 和 GB907；  
e.冷拉圆钢的主要品种规格按GB905；  
f.冷拉方钢的主要品种规格按GB906；  
g. 锻制圆钢和方钢的主要品种规格按 GB908。

（4）管材的主要品种规格

a. 冷拔(轧)薄壁无缝钢管的主要品种规格按YB678；  
b. 冷拔(轧)无缝钢管的主要品种规格按GB2270；  
c. 冷拔(轧)小直径不锈钢管的主要品种规格按GB3090；  
d. 不锈耐酸钢旋压或冷拔(轧)极薄无缝钢管的主要品种规格按GB3089；  
e. 热轧、热挤压不锈钢无缝钢管的主要品种规格按GB2270。

（5）丝材的主要品种规格按GB342。

# 第3章 高温合金

高温合金在航空工业中，主要用于制造航空发动机的热端部件，也用于制造飞机的尾喷管、螺栓、螺母以及发动机与飞机机体连接处的接头等零件。在飞机结构重量中的占有量很少。

高温合金又称热强合金、耐热合金或超合金。它可在 $600\sim 1100^{\circ}\mathrm{C}$ 的氧化和燃气腐蚀条件下，承受复杂应力，能长期可靠地工作。

高温合金牌号表示方法，凡已纳入国家标准系列的合金一律采用国家标准的牌号表示。变形高温合金以汉语拼音字母GH作前缀，后接四位阿拉伯数字；铸造高温合金以汉语拼音字母K作前缀，后接三位阿拉伯数字。

高温合金按合金基体可以分为镍基、铁基和钴基三类。其中以镍基合金的发展最快，使用也最广；其次是铁基合金；钴基合金虽具有良好的综合性能，但由于钴资源缺乏，发展受到限制。

高温合金按强化方法可分为固溶强化型、沉淀强化型和弥散强化型三类。

本章列入了我国飞机制造业中常用的GH1035、GH1140、GH2132、GH4169等牌号的高温合金。

# 3.1 材料的分类、牌号及标准

高温合金的分类、牌号及标准见表3-1。

表 3-1 高温合金的分类、牌号及标准  

<table><tr><td>分 类</td><td>牌 号</td><td>棒 材</td><td>板材</td><td>管材</td><td>丝材</td><td>锻 件</td></tr><tr><td rowspan="2">固溶强化型 铁基合金</td><td>GH1035 (GH35)</td><td></td><td>GBn179 GBn180</td><td></td><td>GBn184</td><td></td></tr><tr><td>GH1140 (GH140)</td><td>GBn177</td><td>GBn179 GBn180</td><td>GBn188 YB1206</td><td>GBn184 GBn186</td><td>GBn183</td></tr><tr><td>时效硬化型 铁基合金</td><td>GH2132 (GH132)</td><td>GBn177 GBn178</td><td>GBn179 GBn180</td><td></td><td>GBn184 GBn186</td><td>GBn181</td></tr><tr><td>时效硬化型 镍基合金</td><td>GH4169 (GH169)</td><td>Z90102①</td><td></td><td></td><td></td><td>\( 3\mathrm{\;B}{82} - {300}^{\text{②}} \) 协上五高 \( {31}^{\text{③}} \)</td></tr></table>

① 直9机专用技术条件；② 沈阳黎明航空发动机公司企标；③ 上钢五厂企标。

# 3.2 材料的特点和应用

高温合金的特点和应用见表3-2。

表 3-2 高温合金的特点和应用  

<table><tr><td>合金牌号</td><td>半成品形成</td><td>主要特点</td><td>应用</td></tr><tr><td>GH1035</td><td>板材</td><td>具有良好的抗氧化性和冲压性,采用氩弧焊、电弧焊和接触焊均可得到良好的效果。可代替GH3039合金</td><td>可制尾喷管及机尾罩</td></tr></table>

续表3-2   

<table><tr><td>合金牌号</td><td>半成品形成</td><td>主要特点</td><td>应用</td></tr><tr><td>GH1140</td><td>棒材、板材、锻件</td><td>我国自行研制的合金板材,具有良好的抗氧化性,高的塑性,足够的热强性,良好的热疲劳性能,优良的冲压性能和良好的焊接工艺性能。可代替镍基合金GH3030和GH3039。每使用一吨GH1140代替GH3030可节省镍430kg,代替GH3039可省镍370kg</td><td>可制工作温度900℃并承受低载荷的板材零件,如尾喷管、机尾罩、安装边等零件</td></tr><tr><td>GH2132</td><td>棒材、板材、锻件</td><td>是以Fe-25Ni-15Cr为基体的合金,用少量的钼、钛、铝、钒和微量硼综合强化,在650℃以下具有高的屈服强度和持久、蠕变强度,并有良好的加工塑性和满意的焊接性能</td><td>适合于制造在650℃下工作的高温承力部件及紧固件</td></tr><tr><td>GH4169</td><td>棒材、锻件</td><td>GH4169是一种沉淀强化的镍基合金。650℃以下具有屈服强度高、塑性好的特点,有较满意的焊接和成形性能,较高的耐蚀、抗氧化和耐辐照性能。-253~700℃很宽的温度范围内组织性能稳定,成为深冷温度和高温条件下用途极为广泛的合金之一</td><td>用作深冷温度(-196~-253℃)下的高强结构材料以及700℃以下使用的抗氧化热强材料</td></tr></table>

# 3.3 物理性能

# 3.3.1 密度

高温合金的密度见表3-3。

表 3-3 高温合金的密度  

<table><tr><td>合金牌号</td><td>GH1035</td><td>GH1140</td><td>GH2132</td><td>GH4169</td></tr><tr><td>密度ρ,g/cm3</td><td>8.17</td><td>8.09</td><td>7.93</td><td>8.24</td></tr></table>

# 3.3.2 热导率

高温合金热导率见表3-4。

$(\mathbf{W} / (\mathbf{m}\cdot \mathbf{C}))$

表 3-4 高温合金的热导率 $\lambda$   

<table><tr><td>牌号\θ,℃</td><td>100</td><td>200</td><td>300</td><td>400</td><td>500</td><td>600</td><td>700</td><td>800</td><td>900</td></tr><tr><td>GH1035</td><td>12.56</td><td>14.24</td><td>16.33</td><td>17.58</td><td>18.84</td><td>20.10</td><td>22.19</td><td>24.70</td><td>27.21</td></tr><tr><td>GH1140</td><td>15.07</td><td>16.75</td><td>18.00</td><td>19.26</td><td>20.94</td><td>22.19</td><td>23.45</td><td>25.12</td><td>26.38</td></tr><tr><td>GH2132</td><td>14.20</td><td>15.90</td><td>17.20</td><td>18.80</td><td>20.50</td><td>22.20</td><td>23.90</td><td>25.50</td><td>27.60</td></tr><tr><td>GH4169</td><td>14.56</td><td>15.91</td><td>17.59</td><td>18.84</td><td>20.10</td><td>21.77</td><td>23.03</td><td>24.28</td><td>25.96</td></tr></table>

# 3.3.3 比热容

GH1140的比热容见图3-1。

图片摘要：该图主要展示 3 4 高温合金的热导率。
![](images/be0116b8c11c72324bf57261a695e5c8c930d248fe048ed455eb25cb150e74ec.jpg)  
图3-1 GH1140的比热容

# 3.3.4 线膨胀系数

线膨胀系数见表3-5。

$(\times 10^{-6}\mathrm{C}^{-1})$

表 3-5 高温合金的线膨胀系数 $\alpha$   

<table><tr><td>牌号\θ,C</td><td>20~100</td><td>100~200</td><td>200~300</td><td>300~400</td><td>400~500</td><td>500~600</td><td>600~700</td><td>700~800</td><td>800~900</td><td>900~1000</td></tr><tr><td>GH-1035</td><td>13.70</td><td>14.80</td><td>15.70</td><td>16.60</td><td>17.50</td><td>18.30</td><td>19.20</td><td>20.00</td><td>20.40</td><td>18.60</td></tr><tr><td>GH-1140</td><td>12.70</td><td>13.80</td><td>14.30</td><td>14.60</td><td>15.10</td><td>15.40</td><td>15.80</td><td>16.30</td><td>16.70</td><td>17.50</td></tr><tr><td>GH-2132</td><td>15.37</td><td>16.19</td><td>16.31</td><td>16.84</td><td>17.58</td><td>18.06</td><td>18.74</td><td>19.62</td><td>20.45</td><td></td></tr><tr><td>GH-4169</td><td>13.20</td><td>13.30</td><td>13.80</td><td>14.00</td><td>14.60</td><td>15.00</td><td>15.80</td><td>17.00</td><td>18.40</td><td>18.70</td></tr></table>

# 3.4 力学性能

# 3.4.1 标准规定的力学性能

材料标准规定的力学性能见表3-6。

表 3-6 标准规定的高温合金力学性能  

<table><tr><td rowspan="2">牌 号</td><td rowspan="2">状态</td><td rowspan="2">品 种</td><td rowspan="2">θC</td><td>σbMPa</td><td>σ0.2MPa</td><td>δ5%</td><td>ψ%</td><td>akUkJ/m</td><td rowspan="2">技术标准</td></tr><tr><td colspan="5">不小 于</td></tr><tr><td>GH1035</td><td>1100~1140C,空冷</td><td>热轧板冷轧板</td><td>20700</td><td>588343</td><td></td><td>3535</td><td>4040</td><td></td><td>GBn179-82GBn180-82</td></tr><tr><td rowspan="7">GB1140</td><td rowspan="2">1050~1090C,空冷</td><td>热轧板</td><td>室温800</td><td>637245</td><td></td><td>4040</td><td>4550</td><td></td><td>GB179-82</td></tr><tr><td>冷轧板</td><td>室温800</td><td>637225</td><td></td><td>4040</td><td></td><td></td><td>GBn180-82</td></tr><tr><td>1080±10C,空冷</td><td>棒材</td><td>室温800</td><td>618245</td><td></td><td>4040</td><td>4550</td><td></td><td>GBn177-82</td></tr><tr><td rowspan="3">1050~1080C,空冷或水冷</td><td rowspan="2">管材</td><td>室温</td><td>588</td><td></td><td>35</td><td></td><td></td><td>GBn188-82</td></tr><tr><td>室温800</td><td>637225</td><td></td><td>4040</td><td></td><td></td><td>YB1206-80</td></tr><tr><td>冷镦用冷拉丝</td><td>室温800</td><td>≤735</td><td></td><td>40</td><td></td><td></td><td>GBn186-82</td></tr><tr><td>1080±10C,空冷</td><td>锻件</td><td>室温800</td><td>618245</td><td></td><td>4040</td><td>4550</td><td></td><td>GBn183-82</td></tr><tr><td rowspan="3">GB2132</td><td>980~1000C,空冷+720~720C,12~16h,空冷</td><td>热轧板冷轧板</td><td>室温550650</td><td>885785735</td><td></td><td>201615</td><td></td><td></td><td>GBn179-82GBn180-82</td></tr><tr><td>980~1000C,1~2h,油冷+700~720C,12~16h 空冷</td><td>棒材冷拉棒</td><td>室温550650</td><td>93078573590</td><td></td><td>201615</td><td>40282020</td><td></td><td>GBn177-82GBn178-82</td></tr><tr><td>980~1000C,水冷或油冷+700~720C,16h 空冷</td><td>冷镦用丝</td><td>室温</td><td>900</td><td>590</td><td>15</td><td>20</td><td></td><td>GBn186-82</td></tr></table>

续表 3-6  

<table><tr><td rowspan="2">牌号</td><td rowspan="2">状态</td><td rowspan="2">品种</td><td rowspan="2">θC</td><td>σbMPa</td><td>σ0.2MPa</td><td>δ5%</td><td>ψ%</td><td>akUkJ/m</td><td rowspan="2">技术标准</td></tr><tr><td colspan="5">不小于</td></tr><tr><td rowspan="2">GB 2132</td><td>980~1000℃,1~2h,油冷+700~720℃,12~16h,空冷</td><td>锻制圆饼</td><td>室温650</td><td>930735</td><td>620</td><td>2015</td><td>4020</td><td>290</td><td>GBn181-82</td></tr><tr><td>980~990℃,1~2h,油冷+700~720℃,空冷</td><td>环坯</td><td>室温650</td><td>930735</td><td>620</td><td>2015</td><td>4020</td><td>290</td><td>GBn183-82</td></tr><tr><td rowspan="2">GH4169</td><td rowspan="2">950~980℃在±10℃下保温1h,油冷、空冷或水冷(棒材用空冷)+720±5℃,8h,以50℃/h炉冷到620±5℃,8h空冷</td><td>棒材</td><td>20650</td><td>12701005</td><td>1030865</td><td>1212</td><td>1515</td><td></td><td>Z90102</td></tr><tr><td>锻件</td><td>20500650</td><td>127511281000</td><td>1030932863</td><td>121212</td><td>151618</td><td></td><td>3B82-300协上五高31</td></tr></table>

# 3.4.2 A、B、S值

材料的A、B值见表3-7。

表 3-7 材料的 $\mathrm{A}$ 、 $\mathrm{B}$ 值  

<table><tr><td rowspan="2">牌 号</td><td rowspan="2">品种规格</td><td rowspan="2">θC</td><td rowspan="2">取向</td><td rowspan="2">统计试样数n</td><td colspan="2">σb,MPa</td><td colspan="2">σ0.2,MPa</td></tr><tr><td>A</td><td>B</td><td>A</td><td>B</td></tr><tr><td rowspan="2">GH1140</td><td rowspan="2">薄板</td><td>20</td><td rowspan="2"></td><td>370</td><td>652</td><td>673</td><td></td><td></td></tr><tr><td>800</td><td>370</td><td>211</td><td>228</td><td></td><td></td></tr><tr><td rowspan="3">GH1140</td><td rowspan="2">中板</td><td>20</td><td rowspan="3"></td><td>148</td><td>678</td><td>698</td><td></td><td></td></tr><tr><td>800</td><td>148</td><td>237</td><td>250</td><td></td><td></td></tr><tr><td>管材</td><td>20</td><td>146</td><td>642</td><td>694</td><td></td><td></td></tr><tr><td rowspan="8">GH2132</td><td rowspan="7">锻件d420~452mm</td><td>室温</td><td rowspan="7">C</td><td rowspan="7">192</td><td>930</td><td>970</td><td>580</td><td>625</td></tr><tr><td>400</td><td>815</td><td>855</td><td>500</td><td>540</td></tr><tr><td>500</td><td>805</td><td>835</td><td>500</td><td>540</td></tr><tr><td>550</td><td>780</td><td>810</td><td>500</td><td>540</td></tr><tr><td>600</td><td>755</td><td>790</td><td>500</td><td>540</td></tr><tr><td>650</td><td>705</td><td>735</td><td>500</td><td>540</td></tr><tr><td>700</td><td>610</td><td>635</td><td>440</td><td>475</td></tr><tr><td>棒材 d9~35mm</td><td>室温</td><td>L</td><td>284</td><td>980</td><td>1020</td><td></td><td></td></tr><tr><td>GH4169</td><td>方坯90mm×90mm</td><td>室温</td><td>L</td><td>132</td><td>1325</td><td>1355</td><td>1105</td><td>1150</td></tr></table>

# 3.4.3 不同温度下的力学性能

（1）不同温度下的弹性模量见表3-8。

(GPa)

表 3-8 材料在不同温度下的弹性模量 $\mathbf{E}$   

<table><tr><td>牌号\θ,C</td><td>20</td><td>100</td><td>200</td><td>300</td><td>400</td><td>500</td><td>600</td><td>700</td><td>800</td><td>900</td><td>1000</td></tr><tr><td>GH1035</td><td>199</td><td></td><td></td><td></td><td></td><td></td><td></td><td>159</td><td>150</td><td>142</td><td></td></tr><tr><td>GH1140</td><td>194</td><td>190</td><td>184</td><td>179</td><td>173</td><td>166</td><td>160</td><td>151</td><td>145</td><td>137</td><td>127</td></tr><tr><td>GH2132</td><td>198</td><td>193</td><td>186</td><td>181</td><td>173</td><td>165</td><td>157</td><td>150</td><td>139</td><td>126</td><td></td></tr><tr><td>GH4169</td><td>205</td><td>201</td><td>196</td><td>189</td><td>183</td><td>176</td><td>169</td><td>164</td><td></td><td></td><td></td></tr></table>

（2）不同温度下的切变模量见表3-9。

(GPa)

表 3-9 材料在不同温度下的切变模量 $G$   

<table><tr><td>牌号\θ,C</td><td>20</td><td>100</td><td>200</td><td>300</td><td>400</td><td>500</td><td>600</td><td>700</td></tr><tr><td>GH2132</td><td>72</td><td></td><td></td><td></td><td></td><td>60</td><td></td><td>53</td></tr><tr><td>GH4169</td><td>79</td><td>77</td><td>70</td><td>73</td><td>70</td><td>67</td><td>64</td><td>61</td></tr></table>

（3）不同温度下的拉伸性能

a.GH1035冷轧薄板经 $1120^{\circ}\mathrm{C},2\mathrm{min} / \mathrm{mm}$ 空冷，拉伸性能见表3-10。

表 3-10 GH1035 冷轧薄板 (经 ${1120}\mathrm{C},2\mathrm{\;{min}}/\mathrm{{mm}}$ 空冷)的拉伸性能  

<table><tr><td>θ, C</td><td>20</td><td>600</td><td>700</td><td>800</td><td>900</td><td>1000</td><td>1100</td></tr><tr><td>σb, MPa</td><td>726</td><td>539</td><td>441</td><td>245</td><td>147</td><td>77</td><td>49</td></tr><tr><td>δ, %</td><td>40</td><td>42</td><td>42</td><td>58</td><td>62</td><td>72</td><td>58</td></tr></table>

b.GH1035焊接试样的拉伸性能见表3-11。

表 3-11 GH1035 焊接试样的拉伸性能  

<table><tr><td rowspan="2">材料状态与焊后处理</td><td rowspan="2">焊接方法</td><td rowspan="2">板厚mm</td><td rowspan="2">θC</td><td rowspan="2">σbMPa</td><td colspan="2">焊点强度,kN</td><td rowspan="2">破坏特征</td></tr><tr><td>δ=0.8mm板</td><td>δ=2.0mm板</td></tr><tr><td rowspan="4">厚度0.8~2.0mm板材在供应状态焊接,焊后不热处理</td><td>电弧焊</td><td>1.7</td><td>20900</td><td>667177</td><td></td><td></td><td>沿基体材料破坏</td></tr><tr><td>氩弧焊</td><td>0.8~2.0</td><td>20800900</td><td>618~687284~314167~177</td><td></td><td></td><td>沿基体材料破坏</td></tr><tr><td>点焊</td><td>0.8~2.0</td><td>20800900</td><td></td><td>6.862.651.76</td><td>18.587.755.88</td><td>焊点切断</td></tr><tr><td>缝焊</td><td>0.8~2.0</td><td>20800900</td><td>618~736235~284147~186</td><td></td><td></td><td>沿过渡区破坏,有时沿基体材料破坏</td></tr></table>

注：含钛钢和含铌钢焊接试件试验结果相同。

c. GH1140 熔炼工艺和铝、钛含量对冷轧薄板(1080C固溶后)800C拉伸性能的影响见图3-2。   
d.GH1140冷轧变形量对薄板室温拉伸性能的影响见图3-3。  
e.GH1140固溶温度对冷轧薄板室温和高温拉伸性能的影响见图3-4和图3-5。

f.GH1140板材在 $1080\mathrm{C}$ 固溶处理时保温时间对拉伸性能的影响见图3-6，冷却方式对拉伸性能的影响见表3-12。

图3-2 熔炼工艺和铝、钛含量对冷轧薄板 $800\mathrm{C}$ 拉伸性能的影响  
图片摘要：该图主要展示 3 2 熔炼工艺和铝、钛含量对冷轧薄板 拉伸性能的影响。
![](images/2562c30056a59d41c0889f0720b4d1617c9079bf80a73f5fa0db8ff94f88027a.jpg)  
1—非真空感应 $+$ 电渣、非真空感应 $+$ 自耗；2—真空感应、真空感应 $+$ 电渣和真空感应 $+$ 自耗；3—非真空感应；4—电弧炉（热轧中板）

图片摘要：该图主要展示 3 2 熔炼工艺和铝、钛含量对冷轧薄板 拉伸性能的影响。
![](images/4b5e159a4972361c5eb7090e8780b7f8023e622b928a9f4d6eec065525cec430.jpg)  
图3-3 冷轧变形量对薄板室温拉伸性能的影响

图片摘要：该图主要展示 3 3 冷轧变形量对薄板室温拉伸性能的影响。
![](images/962b142b659b50684274bfe34f56182d2a82492b3f35a208758b69d7e4e44ff6.jpg)  
图3-4 固溶温度对冷轧薄板室温拉伸性能的影响

图片摘要：该图主要展示 3 4 固溶温度对冷轧薄板室温拉伸性能的影响。
![](images/51735044adf300cfba0aa18ff48edc48f2656e25a18b18716206d1cddd86f7d6.jpg)  
图3-5 固溶温度对冷轧薄板高温拉伸性能的影响

图片摘要：该图主要展示 3 5 固溶温度对冷轧薄板高温拉伸性能的影响。
![](images/bb4a0fb0c505aeb4e0ecc2965b5267b52fffaa8a85c2005ebe2c0dd725c07464.jpg)  
(a) 800（拉伸

图片摘要：该图主要展示 3 5 固溶温度对冷轧薄板高温拉伸性能的影响。
![](images/4d510c161566e66a5e4784152879ef8bd9604be62cf4999fc24c9e6f0dfcfffa.jpg)  
（b）20C拉伸  
图3-6板材在 $1080\mathrm{C}$ 固溶处理时的保温时间对拉伸性能的影响

表 3-12 GH1140 板材 1080C 固溶处理时冷却方式对拉伸性能的影响  

<table><tr><td colspan="3">热处理规范</td><td colspan="2">20C拉伸性能</td><td colspan="2">800C拉伸性能</td></tr><tr><td>θ,C</td><td>保温,min</td><td>冷却方式</td><td>σb,MPa</td><td>δ5,%</td><td>σb,MPa</td><td>δ5,%</td></tr><tr><td rowspan="3">1080</td><td rowspan="3">10</td><td>水冷</td><td>681</td><td>47</td><td>247</td><td>64</td></tr><tr><td>风冷</td><td>668</td><td>49</td><td>267</td><td>66</td></tr><tr><td>空冷</td><td>677</td><td>48</td><td>240</td><td>76</td></tr></table>

g.GH1140板材经 $1050^{\circ}\mathrm{C}$ 固溶后，平整变形量对成品板室温拉伸性能的影响见图3-7。

图片摘要：该图主要展示 3 12 GH1140 板材 1080C 固溶处理时冷却方式对拉伸性能的影响。
![](images/caf751fee247a2a356171bdf4a3663049fbfdbb0f88549a683d8eb1079f2e1c1.jpg)  
图3-7 平整变形量对成品板室温拉伸性能的影响

h.GH1140冷轧薄板厚度对室温拉伸性能的影响见图3-8，对 $800^{\circ}\mathrm{C}$ 拉伸性能的影响见图3-9。

图片摘要：该图主要展示 3 7 平整变形量对成品板室温拉伸性能的影响。
![](images/1e33ff286a928d68438d1b06f5fee905e55941e881a791d10658fd72a5689b63.jpg)

图片摘要：该图主要展示 3 7 平整变形量对成品板室温拉伸性能的影响。
![](images/dfb4fbfdf0a47a082db5e3ff1f137c45f367a9fea9d9937d33466240de54631d.jpg)  
图3-8 冷轧薄板厚度对室温拉伸性能的影响  
图3-9 冷轧薄板厚度对 $800\mathrm{C}$ 拉伸性能的影响

i.GH1140冷轧薄板和热轧中板在各个温度下的典型拉伸性能见表3-13。

表 3-13 GH1140 冷轧薄板和热轧中板各个温度下典型的拉伸性能  

<table><tr><td>品种规格,mm</td><td>状态</td><td>θ,C</td><td>σb,MPa</td><td>σ0.2,MPa</td><td>δ5,%</td><td>ψ,%</td></tr><tr><td rowspan="8">冷轧薄板(δ=1.5)</td><td rowspan="8">固溶1080℃10min,空冷</td><td>20</td><td>647~677</td><td>255</td><td>44~48</td><td rowspan="8"></td></tr><tr><td>300</td><td>576~588</td><td></td><td>46</td></tr><tr><td>400</td><td>587~598</td><td></td><td>47~48</td></tr><tr><td>500</td><td>528~557</td><td>176~206</td><td>46~50</td></tr><tr><td>600</td><td>499~549</td><td>163~203</td><td>42~49</td></tr><tr><td>700</td><td>409~436</td><td>169~355</td><td>37~58</td></tr><tr><td>800</td><td>250~272</td><td>148~199</td><td>46~79</td></tr><tr><td>900</td><td>129~138</td><td></td><td>77~85</td></tr><tr><td rowspan="4">冷轧薄板(δ=1.2)</td><td rowspan="4">固溶1150℃10min,空冷</td><td>20</td><td>619</td><td></td><td>50</td><td rowspan="4"></td></tr><tr><td>800</td><td>245</td><td></td><td>79</td></tr><tr><td>900</td><td>147</td><td></td><td>106</td></tr><tr><td>1000</td><td>83</td><td></td><td>78</td></tr><tr><td rowspan="5">热轧中板(δ=8.5)</td><td rowspan="5">固溶1080℃15min,空冷</td><td>20</td><td>658</td><td></td><td>47</td><td>69</td></tr><tr><td>700</td><td>423</td><td></td><td>61</td><td>56</td></tr><tr><td>800</td><td>263</td><td></td><td>82</td><td>59</td></tr><tr><td>900</td><td>158</td><td></td><td>95</td><td>89</td></tr><tr><td>1000</td><td>78</td><td></td><td>124</td><td>92</td></tr></table>

j.GH1140热轧棒材在 $800\sim 1200\mathrm{C}$ 温度范围内的拉伸性能见图3-10。

图3-10 热轧棒材在高温下的拉伸塑性和强度  
图片摘要：该图主要展示 3 10 热轧棒材在高温下的拉伸塑性和强度。
![](images/c46facb5861dacb258838ed60bb77c11f89ba09750eafb7477dc27f7cbba4377.jpg)  
k.GH1140板材喷涂珐琅涂层后，拉伸性能的变化见图3-11。

图片摘要：该图主要展示 3 10 热轧棒材在高温下的拉伸塑性和强度。
![](images/f280473228ba4be3000d686f551c3576294c3531bdaef1d7d9c64aa3ab8014e3.jpg)  
图3-11 喷涂珐琅涂层对板材拉伸性能的影响

1.GH2132电弧炉 $+$ 真空自耗炉重熔合金，于标准热处理状态的拉伸性能见表3-14。

表 3-14 GH2132 电弧炉 + 真空自耗炉重熔合金标准热处理状态下的拉伸性能  

<table><tr><td rowspan="2">θC</td><td colspan="3">σb,MPa</td><td colspan="3">σ0.2,MPa</td><td colspan="3">δ,%</td><td colspan="3">ψ,%</td></tr><tr><td>90方</td><td>盘件</td><td>环件</td><td>90方</td><td>盘件</td><td>环件</td><td>90方</td><td>盘件</td><td>环件</td><td>90方</td><td>盘件</td><td>环件</td></tr><tr><td>20</td><td>1033</td><td>969</td><td>1035</td><td>714</td><td>690</td><td>768</td><td>24.7</td><td>28.2</td><td>23.6</td><td>46.4</td><td>42.9</td><td>34.5</td></tr><tr><td>400</td><td>869</td><td></td><td></td><td></td><td></td><td></td><td>20.1</td><td></td><td></td><td>43.9</td><td></td><td></td></tr><tr><td>450</td><td></td><td>881</td><td></td><td></td><td>603</td><td></td><td></td><td>19.4</td><td></td><td></td><td>46.4</td><td></td></tr><tr><td>500</td><td>885</td><td>829</td><td></td><td></td><td>590</td><td></td><td>19.1</td><td>18.8</td><td></td><td>48.5</td><td>44.0</td><td></td></tr><tr><td>550</td><td>882</td><td>827</td><td>881</td><td></td><td>590</td><td>684</td><td>18.7</td><td>19.6</td><td>18.2</td><td>50.4</td><td>47.8</td><td>36.0</td></tr><tr><td>600</td><td>828</td><td>803</td><td></td><td></td><td>595</td><td></td><td>21.9</td><td>22.7</td><td></td><td>52.9</td><td>41.1</td><td></td></tr><tr><td>650</td><td>780</td><td>736</td><td>828</td><td></td><td>614</td><td>692</td><td>31.4</td><td>26.5</td><td>25.0</td><td>57.8</td><td>52.5</td><td>40.8</td></tr><tr><td>700</td><td>673</td><td></td><td></td><td></td><td></td><td></td><td>30.7</td><td></td><td></td><td>61.6</td><td></td><td></td></tr><tr><td>750</td><td>550</td><td>459</td><td>560</td><td></td><td>454</td><td>484</td><td>31.3</td><td>50.0</td><td>44.9</td><td>56.5</td><td>71.4</td><td>70.0</td></tr><tr><td>800</td><td>348</td><td></td><td>483</td><td></td><td></td><td></td><td>58.3</td><td></td><td>38.8</td><td>83.1</td><td></td><td>66.3</td></tr><tr><td>950</td><td></td><td></td><td>110</td><td></td><td></td><td></td><td></td><td></td><td>101.3</td><td></td><td></td><td>94.8</td></tr><tr><td>1000</td><td>108</td><td></td><td>83</td><td></td><td></td><td></td><td>103.8</td><td></td><td>96.2</td><td>98.5</td><td></td><td>96.3</td></tr><tr><td>1050</td><td>98</td><td></td><td>58</td><td></td><td></td><td></td><td>118.9</td><td></td><td>110.7</td><td>98.5</td><td></td><td>99.5</td></tr><tr><td>1100</td><td></td><td></td><td>47</td><td></td><td></td><td></td><td></td><td></td><td>131.6</td><td></td><td></td><td>97.9</td></tr><tr><td>1120</td><td>59</td><td></td><td>39</td><td></td><td></td><td></td><td>87.3</td><td></td><td>126.5</td><td>88.6</td><td></td><td>97.9</td></tr><tr><td>1140</td><td>59</td><td></td><td></td><td></td><td></td><td></td><td>128.4</td><td></td><td></td><td>91.0</td><td></td><td></td></tr><tr><td>1160</td><td>59</td><td></td><td></td><td></td><td></td><td></td><td>39.0</td><td></td><td></td><td>49.6</td><td></td><td></td></tr><tr><td>1180</td><td>20</td><td></td><td></td><td></td><td></td><td></td><td>8.4</td><td></td><td></td><td>11.6</td><td></td><td></td></tr></table>

注：盘件 $d = 732\mathrm{mm}$ ，弦向取样；环件尺寸为 $d690\mathrm{mm}\times d530\mathrm{mm}\times 240\mathrm{mm}$

m.GH2132电弧炉 $+$ 电渣和感应炉 $+$ 电渣重熔合金，于标准热处理状态的拉伸性能见表3-15。

表3-15GH2132电弧炉 $^+$ 电渣和感应炉 $^+$ 电渣重熔合金标准热处理状态下的拉伸性能  

<table><tr><td rowspan="2">θC</td><td colspan="3">σb,MPa</td><td colspan="2">σ0.2,MPa</td><td colspan="3">δ,%</td><td colspan="2">ψ,%</td></tr><tr><td>90方</td><td>棒材</td><td>板材</td><td>90方</td><td>棒材</td><td>90方</td><td>棒材</td><td>板材</td><td>90方</td><td>棒材</td></tr><tr><td>20</td><td>1035</td><td>892</td><td>1157</td><td>750</td><td>677</td><td>26.0</td><td>28.0</td><td>27.9</td><td>45.3</td><td>43.7</td></tr><tr><td>400</td><td>927</td><td>912</td><td>1040</td><td>674</td><td></td><td>22.3</td><td>22.4</td><td>18.4</td><td>46.8</td><td>45.7</td></tr><tr><td>450</td><td>902</td><td></td><td></td><td>672</td><td></td><td>19.3</td><td></td><td></td><td>44.3</td><td></td></tr><tr><td>500</td><td>900</td><td></td><td>991</td><td>652</td><td></td><td>22.5</td><td></td><td>18.9</td><td>47.8</td><td></td></tr><tr><td>550</td><td>873</td><td>853</td><td>927</td><td>640</td><td>628</td><td>21.8</td><td>22.4</td><td>20.7</td><td>44.5</td><td>50.7</td></tr><tr><td>600</td><td>799</td><td></td><td>902</td><td>640</td><td></td><td>18.5</td><td></td><td>25.2</td><td>33.0</td><td></td></tr><tr><td>650</td><td>797</td><td>765</td><td>799</td><td>691</td><td>598</td><td>21.8</td><td>36.2</td><td>32.4</td><td>34.0</td><td>51.8</td></tr><tr><td>700</td><td>699</td><td></td><td></td><td>650</td><td></td><td>12.0</td><td></td><td></td><td>21.5</td><td></td></tr><tr><td>750</td><td>574</td><td>510</td><td>574</td><td>547</td><td></td><td>18.5</td><td>54.8</td><td>49.0</td><td>20.8</td><td>64.8</td></tr><tr><td>800</td><td>402</td><td></td><td>368</td><td>390</td><td></td><td>41.4</td><td></td><td>53.0</td><td>62.8</td><td>0</td></tr></table>

注：90mm方坯和 $d = 45\mathrm{mm}$ 榷材采用电弧炉+电渣重熔，板材厚度 $\delta = 1.5\sim 2.0\mathrm{mm}$ 采用感应炉+电渣重熔。

n. GH2132 电弧炉 + 真空自耗炉重熔的 $90\mathrm{mm}$ 方锻材, 经标准热处理和长期时效后的拉伸性能见表 3-16。

表3-16GH2132电弧炉 $^+$ 真空自耗炉重熔的 $90\mathrm{mm}$ 方锻材标准热处理和长期时效后的拉伸性能  

<table><tr><td colspan="2">时效制度</td><td colspan="4">20C</td><td colspan="3">650C</td></tr><tr><td>θ,C</td><td>t_h</td><td>σb,MPa</td><td>σ0.2,MPa</td><td>δ,%</td><td>ψ,%</td><td>σb,MPa</td><td>δ,%</td><td>ψ,%</td></tr><tr><td rowspan="9">550</td><td>0</td><td>1090</td><td>690</td><td>26.9</td><td>51.2</td><td>775</td><td>34.8</td><td>57.1</td></tr><tr><td>100</td><td>1122</td><td>751</td><td>26.7</td><td>50.2</td><td>775</td><td>39.6</td><td>62.3</td></tr><tr><td>300</td><td>1141</td><td>772</td><td>27.3</td><td>45.4</td><td>796</td><td>36.8</td><td>61.5</td></tr><tr><td>500</td><td>1144</td><td>749</td><td>26.0</td><td>48.5</td><td>777</td><td>28.0</td><td>62.1</td></tr><tr><td>1000</td><td>1135</td><td>774</td><td>24.6</td><td>48.2</td><td>800</td><td>32.8</td><td>60.5</td></tr><tr><td>1600</td><td>1132</td><td>803</td><td>25.9</td><td>44.0</td><td>781</td><td>30.8</td><td>59.3</td></tr><tr><td>3000</td><td>1137</td><td>761</td><td>25.8</td><td>46.7</td><td>802</td><td>33.2</td><td>56.4</td></tr><tr><td>6000</td><td>1166</td><td>829</td><td>24.5</td><td>44.9</td><td>808</td><td>33.4</td><td>62.0</td></tr><tr><td>10000</td><td>1160</td><td>827</td><td>25.5</td><td>46.5</td><td>794</td><td>38.2</td><td>61.3</td></tr><tr><td rowspan="7">600</td><td>0</td><td>985</td><td>682</td><td>27.6</td><td>51.4</td><td>757</td><td>23.5</td><td>59.3</td></tr><tr><td>100</td><td>1101</td><td>792</td><td>24.3</td><td>47.4</td><td>747</td><td>25.7</td><td>59.3</td></tr><tr><td>300</td><td>1104</td><td>788</td><td>26.1</td><td>46.9</td><td>808</td><td>22.7</td><td>57.7</td></tr><tr><td>1000</td><td>1191</td><td>792</td><td>25.2</td><td>44.9</td><td></td><td></td><td></td></tr><tr><td>3000</td><td>1099</td><td>774</td><td>25.4</td><td>48.4</td><td>755</td><td>26.7</td><td>63.1</td></tr><tr><td>6000</td><td>1080</td><td>757</td><td>24.1</td><td>44.9</td><td>771</td><td>30.2</td><td>64.2</td></tr><tr><td>10000</td><td>1082</td><td>775</td><td>24.7</td><td>45.1</td><td>737</td><td>32.4</td><td>59.7</td></tr><tr><td rowspan="9">650</td><td>0</td><td>1011</td><td>678</td><td>24.1</td><td>46.1</td><td>772</td><td>34.4</td><td>61.1</td></tr><tr><td>100</td><td>1090</td><td>744</td><td>25.3</td><td>46.1</td><td>781</td><td>23.2</td><td>53.8</td></tr><tr><td>300</td><td>1091</td><td>740</td><td>24.7</td><td>45.4</td><td>771</td><td>25.0</td><td>52.4</td></tr><tr><td>500</td><td>1087</td><td>733</td><td>24.5</td><td>44.4</td><td>780</td><td>24.3</td><td>54.9</td></tr><tr><td>1000</td><td>1082</td><td>715</td><td>25.0</td><td>45.0</td><td>753</td><td>28.9</td><td>51.9</td></tr><tr><td>1600</td><td>1071</td><td>712</td><td>24.4</td><td>44.6</td><td>723</td><td>27.6</td><td>49.5</td></tr><tr><td>3000</td><td>1065</td><td>677</td><td>23.7</td><td>42.8</td><td>712</td><td>26.1</td><td>42.5</td></tr><tr><td>6000</td><td>943</td><td>.596</td><td>20.4</td><td>22.8</td><td>610</td><td>23.8</td><td>36.7</td></tr><tr><td>10000</td><td>901</td><td></td><td>11.3</td><td>15.9</td><td>605</td><td>21.8</td><td>33.1</td></tr></table>

o.GH4169标准热处理状态的拉伸性能见表3-17。

表 3-17 GH4169 标准热处理状态的拉伸性能  

<table><tr><td>熔炼工艺</td><td>品种规格,mm</td><td>θ,℃</td><td>σb,MPa</td><td>σ0.2,MPa</td><td>δ,%</td><td>ψ,%</td></tr><tr><td rowspan="30">真空感应+电渣</td><td rowspan="10">90方锻材</td><td>20</td><td>1392</td><td rowspan="10">-</td><td>15</td><td>41</td></tr><tr><td>300</td><td>1255</td><td>18</td><td>46</td></tr><tr><td>400</td><td>1324</td><td>20</td><td>47</td></tr><tr><td>500</td><td>1363</td><td>17</td><td>46</td></tr><tr><td>550</td><td>1344</td><td>18</td><td>44</td></tr><tr><td>600</td><td>1295</td><td>15</td><td>45</td></tr><tr><td>650</td><td>1138</td><td>20</td><td>38</td></tr><tr><td>700</td><td>1030</td><td>24</td><td>44</td></tr><tr><td>750</td><td>843</td><td>25</td><td>53</td></tr><tr><td>800</td><td>618</td><td>33</td><td>58</td></tr><tr><td rowspan="10">饼材径向d=300</td><td>20</td><td>1363</td><td rowspan="10"></td><td>18</td><td>33</td></tr><tr><td>300</td><td>1245</td><td>21</td><td>40</td></tr><tr><td>400</td><td>1235</td><td>21</td><td>42</td></tr><tr><td>500</td><td>1206</td><td>18</td><td>38</td></tr><tr><td>550</td><td>1245</td><td>16</td><td>34</td></tr><tr><td>600</td><td>1265</td><td>16</td><td>34</td></tr><tr><td>650</td><td>1138</td><td>17</td><td>28</td></tr><tr><td>700</td><td>971</td><td>11</td><td>16</td></tr><tr><td>750</td><td>843</td><td>21</td><td>20</td></tr><tr><td>800</td><td>638</td><td>26</td><td>34</td></tr><tr><td rowspan="10">饼材切向d=300</td><td>20</td><td>1334</td><td rowspan="10"></td><td>18</td><td>30</td></tr><tr><td>300</td><td>1275</td><td>21</td><td>40</td></tr><tr><td>400</td><td>1177</td><td>22</td><td>40</td></tr><tr><td>500</td><td>1138</td><td>19</td><td>38</td></tr><tr><td>550</td><td>1197</td><td>17</td><td>32</td></tr><tr><td>600</td><td>1275</td><td>17</td><td>39</td></tr><tr><td>650</td><td>1147</td><td>18</td><td>31</td></tr><tr><td>700</td><td>981</td><td>12</td><td>15</td></tr><tr><td>750</td><td>824</td><td>9</td><td>12</td></tr><tr><td>800</td><td>657</td><td>26</td><td>33</td></tr><tr><td rowspan="4">真空感应+电渣</td><td rowspan="4">棒材d=20</td><td>20</td><td>1432</td><td rowspan="4"></td><td>21</td><td></td></tr><tr><td>600</td><td>1226</td><td>20</td><td>49</td></tr><tr><td>650</td><td>1128</td><td>25</td><td>47</td></tr><tr><td>700</td><td>1000</td><td>37</td><td>43</td></tr><tr><td rowspan="15">真空感应+真空自耗</td><td rowspan="9">圆饼d=470</td><td>20</td><td>1390</td><td>1195</td><td>17</td><td>34</td></tr><tr><td>300</td><td>1281</td><td>1135</td><td>17</td><td>38</td></tr><tr><td>450</td><td>1203</td><td>1074</td><td>16</td><td>35</td></tr><tr><td>500</td><td>1236</td><td>1095</td><td>14</td><td>35</td></tr><tr><td>600</td><td>1189</td><td>1040</td><td>17</td><td>41</td></tr><tr><td>650</td><td>1154</td><td>1023</td><td>22</td><td>38</td></tr><tr><td>700</td><td>1006</td><td>928</td><td>27</td><td>41</td></tr><tr><td>750</td><td>835</td><td>801</td><td>23</td><td>47</td></tr><tr><td>800</td><td>616</td><td>610</td><td>26</td><td>53</td></tr><tr><td rowspan="6">圆饼d=530</td><td>20</td><td>1377</td><td>1238</td><td>20</td><td>37</td></tr><tr><td>300</td><td>1228</td><td>1113</td><td>22</td><td>45</td></tr><tr><td>450</td><td>1218</td><td>1104</td><td>23</td><td>45</td></tr><tr><td>500</td><td>1163</td><td>1038</td><td>20</td><td>48</td></tr><tr><td>650</td><td>1153</td><td>1085</td><td>22</td><td>51</td></tr><tr><td>750</td><td>1014</td><td>915</td><td>32</td><td>41</td></tr></table>

p.GH4169 经标准热处理和长期时效后的拉伸性能见表 3-18。

表 3-18 GH4169 标准热处理和长期时效后的拉伸性能  

<table><tr><td rowspan="2">熔炼工艺</td><td rowspan="2">品种规格mm</td><td colspan="2">时效制度</td><td colspan="3">室温拉伸</td><td colspan="3">650℃拉伸</td></tr><tr><td>θ,C</td><td>t,h</td><td>σb,MPa</td><td>σ0.2,MPa</td><td>δ,%</td><td>σb,MPa</td><td>σ0.2,MPa</td><td>δ,%</td></tr><tr><td rowspan="9">真空感应+电渣</td><td rowspan="9">冷轧板(δ=1.5)</td><td rowspan="3">600</td><td>100</td><td>1500</td><td>1344</td><td>19</td><td>1167</td><td>1089</td><td>17</td></tr><tr><td>500</td><td>1500</td><td>1255</td><td>19</td><td>1236</td><td>1128</td><td>23</td></tr><tr><td>1000</td><td>1559</td><td>1451</td><td>20</td><td>1197</td><td>1089</td><td>26</td></tr><tr><td rowspan="3">650</td><td>100</td><td>1471</td><td>1304</td><td>21</td><td>1177</td><td>1049</td><td>21</td></tr><tr><td>500</td><td>1500</td><td>1275</td><td>21</td><td>1216</td><td>1079</td><td>26</td></tr><tr><td>1000</td><td>1520</td><td></td><td>19</td><td>1236</td><td></td><td>28</td></tr><tr><td rowspan="3">700</td><td>100</td><td>1510</td><td></td><td>20</td><td>1176</td><td></td><td>29</td></tr><tr><td>500</td><td>1422</td><td></td><td>17</td><td>1059</td><td></td><td>30</td></tr><tr><td>1000</td><td>1383</td><td></td><td>17</td><td>1000</td><td></td><td>30</td></tr><tr><td rowspan="8">真空感应+真空自耗</td><td rowspan="8">圆饼(d=470)</td><td rowspan="4">550</td><td>100</td><td>1378</td><td>1235</td><td>15</td><td>1123</td><td>1004</td><td>10</td></tr><tr><td>200</td><td>1397</td><td>1248</td><td>15</td><td>1099</td><td>1017</td><td>17</td></tr><tr><td>500</td><td>1387</td><td>1257</td><td>10</td><td>1078</td><td>916</td><td>28</td></tr><tr><td>1000</td><td>1362</td><td>1181</td><td>10</td><td>1144</td><td>1064</td><td>23</td></tr><tr><td rowspan="4">650</td><td>100</td><td>1360</td><td>1194</td><td>11</td><td>1139</td><td>1017</td><td>26</td></tr><tr><td>200</td><td>1343</td><td>1191</td><td>14</td><td>1116</td><td>1040</td><td>11</td></tr><tr><td>500</td><td>1365</td><td>1199</td><td>9</td><td>1153</td><td>1036</td><td>26</td></tr><tr><td>1000</td><td>1387</td><td>1122</td><td>18</td><td>1092</td><td>953</td><td>24</td></tr></table>

# （4）冲击性能

a.GH1140热轧棒材在高温下的冲击韧性见图3-12。

图片摘要：该图主要展示 3 18 GH4169 标准热处理和长期时效后的拉伸性能。
![](images/e885d273efb401cc3f00e557cb63145b7faef84f54115adb232f8ee7613813e3.jpg)  
图3-12 GH1140合金的高温冲击韧性

b.GH2132在标准热处理状态下的冲击性能见表3-19和表3-20。

表 3-19 GH2132 标准热处理状态下的冲击性能 (kJ/m²)  

<table><tr><td>θ, C</td><td>900</td><td>1000</td><td>1050</td><td>1080</td><td>1100</td><td>1120</td><td>1140</td><td>1160</td><td>1180</td><td>1200</td></tr><tr><td>akU</td><td>&gt;2600</td><td>&gt;2590</td><td>&gt;2380</td><td>&gt;2200</td><td>780</td><td>630</td><td>240</td><td>220</td><td>98</td><td>88</td></tr></table>

注：试样取自电弧炉 $+$ 真空自耗炉重熔 $90\mathrm{mm}$ 方锻件。

表 3-20 GH2132 标准状态下的冲击性能 (kJ/m²)  

<table><tr><td rowspan="2" colspan="2">性能θ, C取样规格, mm</td><td colspan="10">akU</td></tr><tr><td>20</td><td>400</td><td>450</td><td>500</td><td>550</td><td>600</td><td>650</td><td>700</td><td>750</td><td>800</td></tr><tr><td rowspan="2">90方坯</td><td>电弧炉+电渣</td><td>910</td><td>710</td><td>850</td><td>860</td><td>810</td><td>790</td><td>790</td><td>810</td><td>880</td><td>1960</td></tr><tr><td>电弧炉+自耗</td><td>1130</td><td>940</td><td></td><td>940</td><td>950</td><td>890</td><td>830</td><td>860</td><td>1200</td><td>2200</td></tr></table>
