Repository: C-zj02/CFD-claw

<div align="center">

**English** | [中文](#中文版) | [Français](README_FR.md) | [Русский](README_RU.md) | [हिन्दी](README_HI.md) | [العربية](README_AR.md) | [Português](README_PT.md)

# 🚀 Claude Code Python

**A Complete Python Reimplementation Based on Real Claude Code Source**

*From TypeScript Source → Rebuilt in Python with ❤️*

***
**🔥 Active Development • New Features Weekly 🔥**

</div>

***

## 🎯 What is This?

**Clawd Code** is a **complete Python rewrite** of Claude Code, based on the **real TypeScript source code**.

File: RAG-data/飞机设计手册_第3册_材料(下).pdf-ff21cc7a-47b5-44ab-9472-ce349f7f5ed0.md (part 11 of 12)
续表7-42   
22h后压缩永久变形,</td><td>20</td><td>15</td></tr><tr><td>原始形变的%,最大</td><td></td><td></td></tr><tr><td>在347±5°F下,Stauffer Blend 7700油中</td><td></td><td></td></tr><tr><td>老化70h后</td><td></td><td></td></tr><tr><td>硬度变化,肖氏A型</td><td>+0,-15</td><td>+0,-15</td></tr><tr><td>拉伸强度减少,%,最大</td><td>35</td><td>30</td></tr><tr><td>伸长率减少,%,最大</td><td>20</td><td>20</td></tr><tr><td>体积变化,%</td><td>1~20</td><td>1~20</td></tr><tr><td>压缩永久变形,原始形变的%,最大</td><td>10</td><td>15</td></tr></table>

表 11-21 航空用 40 级氟橡胶老化及浸泡试验性能 (BMS 1-53E)  

<table><tr><td>环境条件</td><td>形式</td><td>硬度变化肖氏A型</td><td>拉伸强度psi</td><td>伸长率%</td><td>撕裂强度psi</td><td>压缩永久变形%</td><td>体积变化%</td></tr><tr><td rowspan="2">原始性能</td><td>模压</td><td>40±5</td><td>900</td><td>450</td><td>50</td><td></td><td></td></tr><tr><td>挤出</td><td>40±5</td><td>750</td><td>400</td><td>50</td><td></td><td></td></tr><tr><td rowspan="2">热空气老化302°F, 22h</td><td>模压</td><td>40±5</td><td>900</td><td>450</td><td>50</td><td>+30</td><td></td></tr><tr><td>挤出</td><td>40±5</td><td>750</td><td>400</td><td>50</td><td>+30</td><td></td></tr><tr><td rowspan="2">TT-S-735, VII类158°F, 70h</td><td>模压</td><td>40+0/-10</td><td>500</td><td>350</td><td>20</td><td></td><td>+30</td></tr><tr><td>挤出</td><td>40+0/-10</td><td>350</td><td>200</td><td>20</td><td></td><td>+30</td></tr></table>

续表 11-21  

<table><tr><td>环境条件</td><td>形式</td><td>硬度变化
肖氏A型</td><td>拉伸强度
psi</td><td>伸长率
%</td><td>撕裂强度
psi</td><td>压缩永久变形
%</td><td>体积变化
%</td></tr><tr><td rowspan="2">癸二酸次磷酸酯
302°F, 70h</td><td>模压</td><td>40+0/-10</td><td>650</td><td>300</td><td>25</td><td></td><td>+10</td></tr><tr><td>挤出</td><td>40+0/-10</td><td>600</td><td>300</td><td>25</td><td></td><td>+10</td></tr><tr><td rowspan="2">老化试验机
73°F, 200h</td><td>模压</td><td>40±5</td><td>900</td><td>450</td><td></td><td></td><td></td></tr><tr><td>挤出</td><td>40±5</td><td>750</td><td>400</td><td></td><td></td><td></td></tr></table>

表 11-22 航空用 50 级氟橡胶老化及浸泡试验性能 (BMS 1-53E)  

<table><tr><td>环境条件</td><td>形式</td><td>硬度变化肖氏A型</td><td>拉伸强度psi</td><td>伸长率%</td><td>撕裂强度psi</td><td>压缩永久变形%</td><td>体积变化%</td></tr><tr><td rowspan="2">原始性能</td><td>模压</td><td>50±5</td><td>1100</td><td>375</td><td>75</td><td></td><td></td></tr><tr><td>挤出</td><td>50±5</td><td>900</td><td>300</td><td>75</td><td></td><td></td></tr><tr><td rowspan="2">热空气老化302°F, 22h</td><td>模压</td><td>50+10/-5</td><td>990</td><td>360</td><td>60</td><td>+30</td><td></td></tr><tr><td>挤出</td><td>50+10/-5</td><td>810</td><td>270</td><td>60</td><td>+45</td><td></td></tr><tr><td rowspan="2">TT-S-735, VII类158°F, 70h</td><td>模压</td><td>50+0/-20</td><td>450</td><td>200</td><td>25</td><td></td><td>+30</td></tr><tr><td>挤出</td><td>50+0/-20</td><td>450</td><td>150</td><td>25</td><td></td><td>+30</td></tr><tr><td rowspan="2">癸二酸次磷酸酯302°F, 70h</td><td>模压</td><td>50+0/-15</td><td>650</td><td>280</td><td>25</td><td></td><td>+10</td></tr><tr><td>挤出</td><td>50+0/-15</td><td>500</td><td>210</td><td>25</td><td></td><td>+15</td></tr><tr><td rowspan="2">老化试验机73°F, 200h</td><td>模压</td><td>50±5</td><td>770</td><td>280</td><td></td><td></td><td></td></tr><tr><td>挤出</td><td>50±5</td><td>630</td><td>210</td><td></td><td></td><td></td></tr></table>

表 11-23 航空用 60 级氟橡胶老化及浸泡试验性能 (BMS 1-53E)  

<table><tr><td>环境条件</td><td>形式</td><td>硬度变化肖氏A型</td><td>拉伸强度psi</td><td>伸长率%</td><td>撕裂强度psi</td><td>压缩永久变形%</td><td>体积变化%</td></tr><tr><td rowspan="2">原始性能</td><td>模压</td><td>60±5</td><td>1200</td><td>350</td><td>80</td><td></td><td></td></tr><tr><td>挤出</td><td>60±5</td><td>1000</td><td>350</td><td>80</td><td></td><td></td></tr><tr><td rowspan="2">热空气老化302°F, 22h</td><td>模压</td><td>60±5</td><td>1200</td><td>350</td><td>70</td><td>+30</td><td></td></tr><tr><td>挤出</td><td>60±5</td><td>1000</td><td>350</td><td>70</td><td>+45</td><td></td></tr><tr><td rowspan="2">TT-S-735, VII类158°F, 70h</td><td>模压</td><td>60+0/-10</td><td>450</td><td>200</td><td>30</td><td></td><td>+30</td></tr><tr><td>挤出</td><td>60+0/-10</td><td>450</td><td>200</td><td>30</td><td></td><td>+30</td></tr><tr><td rowspan="2">癸二酸次磷酸酯302°F, 70h</td><td>模压</td><td>60+0/-10</td><td>650</td><td>250</td><td>30</td><td></td><td>+10</td></tr><tr><td>挤出</td><td>60+0/-10</td><td>450</td><td>250</td><td>30</td><td></td><td>+15</td></tr><tr><td rowspan="2">老化试验机73°F, 200h</td><td>模压</td><td>60±5</td><td>800</td><td>250</td><td></td><td></td><td></td></tr><tr><td>挤出</td><td>60±5</td><td>800</td><td>250</td><td></td><td></td><td></td></tr></table>

表 11-24 航空用 70 级氟橡胶老化及浸泡试验性能 (BMS 1-53E)  

<table><tr><td>环境条件</td><td>形式</td><td>硬度变化肖氏A型</td><td>拉伸强度psi</td><td>伸长率%</td><td>撕裂强度psi</td><td>压缩永久变形%</td><td>体积变化%</td></tr><tr><td rowspan="2">原始性能</td><td>模压</td><td>70±5</td><td>1200</td><td>250</td><td>80</td><td></td><td></td></tr><tr><td>挤出</td><td>70±5</td><td>1000</td><td>250</td><td>80</td><td></td><td></td></tr></table>

续表 11-24  

<table><tr><td>环境条件</td><td>形式</td><td>硬度变化肖氏A型</td><td>拉伸强度psi</td><td>伸长率%</td><td>撕裂强度psi</td><td>压缩永久变形%</td><td>体积变化%</td></tr><tr><td rowspan="2">热空气老化302°F, 22h</td><td>模压</td><td>70±5</td><td>1100</td><td>225</td><td>80</td><td>+30</td><td></td></tr><tr><td>挤出</td><td>70±5</td><td>1000</td><td>225</td><td>70</td><td>+30</td><td></td></tr><tr><td rowspan="2">TT-S-735, VII类158°F, 70h</td><td>模压</td><td>70+0/-10</td><td>725</td><td>175</td><td>45</td><td></td><td>+30</td></tr><tr><td>挤出</td><td>70+0/-10</td><td>650</td><td>175</td><td>45</td><td></td><td>+30</td></tr><tr><td rowspan="2">癸二酸次磷酸酯302°F, 70h</td><td>模压</td><td>70±5</td><td>750</td><td>200</td><td>70</td><td></td><td>+30</td></tr><tr><td>挤出</td><td>70±5</td><td>650</td><td>200</td><td>70</td><td></td><td>+30</td></tr><tr><td rowspan="2">老化试验机73°F, 200h</td><td>模压</td><td>70±5</td><td>1000</td><td>200</td><td></td><td></td><td></td></tr><tr><td>挤出</td><td>70±5</td><td>1000</td><td>200</td><td></td><td></td><td></td></tr></table>

# 11.3.1.5 氟硅橡胶

氟硅橡胶的性能见表11-25~表11-27。

表 11-25 航空用氟硅橡胶物理性能 (BMS 1-53E、NFL 17-161、DMS 2171)  

<table><tr><td colspan="2">牌号(形式)</td><td>硬度变化肖氏A型</td><td>拉伸强度psi</td><td>伸长率%</td><td>撕裂强度psi</td><td>压缩永久变形%</td><td>最低使用温度(脆化温度)</td></tr><tr><td rowspan="2">LS 40FSE 2120</td><td>模压</td><td>40±5</td><td>900</td><td>450</td><td>50</td><td></td><td>-67°F</td></tr><tr><td>挤出</td><td>40±5</td><td>750</td><td>400</td><td>50</td><td></td><td>-67°F</td></tr><tr><td rowspan="2">FSE2120LS 2249U</td><td>模压</td><td>50±5</td><td>1100</td><td>375</td><td>75</td><td></td><td>-67°F</td></tr><tr><td>挤出</td><td>50±5</td><td>900</td><td>300</td><td>75</td><td></td><td>-67°F</td></tr><tr><td rowspan="2">LS 40/70FSE 2620</td><td>模压</td><td>60±5</td><td>1200</td><td>350</td><td>100</td><td></td><td>-67°F</td></tr><tr><td>挤出</td><td>60±5</td><td>1000</td><td>350</td><td>70</td><td></td><td>-67°F</td></tr><tr><td rowspan="2">38661-灰</td><td>模压</td><td>70±5</td><td>1200</td><td>250</td><td>80</td><td></td><td>-67°F</td></tr><tr><td>挤出</td><td>70±5</td><td>1000</td><td>250</td><td>80</td><td></td><td>-67°F</td></tr><tr><td colspan="2">61D6</td><td>65±5</td><td>6MPa</td><td>150</td><td></td><td>40</td><td>-53°F</td></tr><tr><td colspan="2">61D8</td><td>80±5</td><td>5.5MPa</td><td>100</td><td></td><td>45</td><td>-50°F</td></tr><tr><td colspan="2">1515H-5091100-55M</td><td>50±5</td><td>800</td><td>300</td><td>120</td><td>35</td><td>-78°F</td></tr><tr><td colspan="2">960-C-3132RT 22551328-55</td><td>60±5</td><td>1100</td><td>300</td><td>120</td><td>35</td><td>-78°F</td></tr><tr><td colspan="2">980-C-1903RT 580蓝SFS 1804-69</td><td>80±5</td><td>900</td><td>100</td><td>90</td><td>50</td><td>-78°F</td></tr><tr><td colspan="2">1552灰L-698-85黄1469-80蓝</td><td>80±5</td><td>900</td><td>100</td><td>90</td><td>30</td><td>-78°F</td></tr></table>

表 11-26 航空用氟硅橡胶老化及浸泡试验性能 (DMS 2171)  

<table><tr><td rowspan="3">牌 号</td><td colspan="3">热空气老化(200℃×70h)</td><td colspan="8">浸泡试验(ASTM D 471)</td></tr><tr><td colspan="3">最大变化值</td><td colspan="2">MIL-O-7808液体(150℃×48h)</td><td colspan="2">ASTM B型油(25℃×48h)</td><td colspan="2">DMS 1877油(25℃×48h)</td><td colspan="2">DMS 2014磷酸酯液压油</td></tr><tr><td>硬度</td><td>拉伸强度(%)</td><td>伸长率(%)</td><td>硬度变化</td><td>体积变化(%)</td><td>硬度变化</td><td>体积变化(%)</td><td>硬度变化</td><td>体积变化(%)</td><td>硬度变化</td><td>体积变化(%)</td></tr><tr><td>1515H-509WC-1830</td><td>+10-3</td><td>-30</td><td>-25</td><td>-25</td><td>-15</td><td>-25</td><td>+200</td><td>-25</td><td>+300</td><td>-25</td><td>+300</td></tr><tr><td>960-C-3132RT 2255</td><td>+10-3</td><td>-30</td><td>-25</td><td>-25</td><td>-15</td><td>-25</td><td>+200</td><td>-25</td><td>+300</td><td>-25</td><td>+300</td></tr><tr><td>1881980-C-1903</td><td>+10-3</td><td>-30</td><td>-25</td><td>-25</td><td>-15</td><td>-25</td><td>+200</td><td>-25</td><td>+300</td><td>-25</td><td>+300</td></tr><tr><td>1552L-698-85</td><td>+10-3</td><td>-30</td><td>-40</td><td>-25</td><td>-15</td><td>-25</td><td>+200</td><td>-25</td><td>+300</td><td>-25</td><td>+300</td></tr></table>

表 11-27 航空用氟硅橡胶老化及浸泡试验性能 (NFL 17-161)  

<table><tr><td rowspan="3">牌号</td><td colspan="4">热空气老化(200℃×70h)</td><td colspan="9">浸泡试验</td></tr><tr><td colspan="4">最大变化值</td><td>碳氢燃料B</td><td colspan="4">3号润滑油(150℃×70h)变化值</td><td colspan="4">101液(NFL 17-106标准)变化值</td></tr><tr><td>压缩永久变形%150℃×70h</td><td>硬度肖氏A型</td><td>拉伸强度%</td><td>伸长率%</td><td>体积变化%23℃×70h</td><td>硬度肖氏A型</td><td>拉伸强度%</td><td>伸长率%</td><td>体积%</td><td>硬度肖氏A型</td><td>拉伸强度%</td><td>伸长率%</td><td>体积%</td></tr><tr><td>61D6</td><td>40</td><td>-4+6</td><td>-25</td><td>-40</td><td>25</td><td>-150</td><td>-30</td><td>-30</td><td>0-10</td><td>-200</td><td>-50</td><td>-40</td><td>0+15</td></tr><tr><td>61D8</td><td>45</td><td>-5+5</td><td>-25</td><td>-40</td><td>20</td><td>-150</td><td>-30</td><td>-30</td><td>0-10</td><td>-200</td><td>-50</td><td>-40</td><td>0+15</td></tr></table>

# 11.3.1.6 丁苯橡胶

丁苯橡胶胶料的性能见表11-28。

表 11-28 低温用、耐臭氧的丁苯合成橡胶胶料的物理性能 (MIL-S-21923)  

<table><tr><td>性能</td><td>数值</td></tr><tr><td>扯断强度</td><td></td></tr><tr><td>原始, ksi</td><td>1475</td></tr><tr><td>老化后(212℃, 70h), %</td><td>± 15</td></tr><tr><td>伸长率</td><td></td></tr><tr><td>原始, %</td><td>400</td></tr><tr><td>老化后(212℃, 70h), %</td><td>- 20</td></tr><tr><td>硬度(肖氏A型)</td><td></td></tr><tr><td>原始</td><td>55 ± 3</td></tr><tr><td>老化后(212℃, 70h)</td><td>60</td></tr><tr><td>浸水后(212℃, 70h)</td><td>60</td></tr><tr><td>低温(-65°F, 4h)</td><td>75</td></tr><tr><td>抗撕裂强度, 原始, psi</td><td>150</td></tr></table>

续表 11-28  

<table><tr><td>性能</td><td>数值</td></tr><tr><td>压缩永久变形</td><td></td></tr><tr><td>烘箱老化后(153°F,22h),%</td><td>15</td></tr><tr><td>烘箱老化后(212°F,70h),%</td><td>20</td></tr><tr><td>刚度,在-65°F,0.5h后</td><td>40%扭转</td></tr><tr><td>脆性,在-65°F,4h后</td><td>不破裂</td></tr><tr><td>耐有机硅酯(处理后)</td><td></td></tr><tr><td>硬度(肖氏A型)</td><td>60</td></tr><tr><td>厚度</td><td>-5%变化</td></tr><tr><td>重量</td><td>-10%变化</td></tr><tr><td>重量变化,烘箱老化后(212°F,70h)</td><td>-5%变化</td></tr><tr><td>体积变化,浸水后(212°F,70h)</td><td>-10%变化</td></tr></table>

# 11.3.2 模压零件

航空模压零件主要包括密封件、橡胶薄膜和仪表用金属减振器，本手册主要针对橡胶密封件进行对比。橡胶密封件主要为0形密封圈和其他类型密封垫，基本性能如下：

# 11.3.2.1 硅橡胶密封圈

航空用硅橡胶密封圈性能见表11-29。

表 11-29 航空用硅橡胶密封圈性能指标 (AMS 7276G)  

<table><tr><td>性能</td><td>要求数值</td></tr><tr><td>硬度,肖氏A型</td><td>75</td></tr><tr><td>拉伸强度,psi</td><td>650</td></tr><tr><td>伸长率,%</td><td>125</td></tr><tr><td>20%形变时的压缩永久变形,</td><td></td></tr><tr><td>20~30℃</td><td>200</td></tr><tr><td>250±3℃</td><td>150</td></tr><tr><td>ASTM D 471,1号润滑油浸泡试验,175℃,70h</td><td></td></tr><tr><td>硬度变化,肖氏A型</td><td>-10~+5</td></tr><tr><td>拉伸强度变化,%</td><td>-30</td></tr><tr><td>伸长率变化,%</td><td>-30</td></tr><tr><td>体积变化,%</td><td>0~+15</td></tr><tr><td>热空气老化试验,250℃×70h</td><td></td></tr><tr><td>硬度变化,肖氏A型</td><td>-5~+10</td></tr><tr><td>拉伸强度变化,%</td><td>-30</td></tr><tr><td>伸长率变化,%</td><td>-45</td></tr><tr><td>压缩永久变形,%,225℃,22h</td><td></td></tr><tr><td>0.66~0.110in</td><td>70</td></tr><tr><td>&gt;0.110in</td><td>60</td></tr><tr><td>抗低温性</td><td></td></tr><tr><td>脆化温度,TR10,℃</td><td>-42</td></tr></table>

# 11.3.2.2 氟硅橡胶密封圈

航空用氟硅橡胶密封圈性能见表11-30。

表 11-30 航空用氟硅橡胶密封圈性能指标 (AMS 7273B)  

<table><tr><td>性能</td><td>数值</td></tr><tr><td>硬度,肖氏A型</td><td>75±5</td></tr><tr><td>拉伸强度,psi</td><td>800</td></tr><tr><td>伸长率,%</td><td>100</td></tr><tr><td>100%伸长率时的拉伸应力,psi</td><td>700~1000</td></tr><tr><td>芳烃燃料浸泡,ASTM D 471,B型油,25℃,70h</td><td></td></tr><tr><td>硬度变化,肖氏A型</td><td>-10~0</td></tr><tr><td>拉伸强度变化,%</td><td>-30</td></tr><tr><td>伸长率变化,%</td><td>-15</td></tr><tr><td>体积变化,%</td><td>0~+20</td></tr><tr><td>润滑油浸泡,AMS 3021,150℃,70h</td><td></td></tr><tr><td>硬度变化,肖氏A型</td><td>-10~0</td></tr><tr><td>拉伸强度变化,%</td><td>-25</td></tr><tr><td>伸长率变化,%</td><td>-25</td></tr><tr><td>体积变化,%</td><td>0~+12</td></tr><tr><td>热空气老化,200℃,70h</td><td></td></tr><tr><td>硬度变化,肖氏A型</td><td>-5~+5</td></tr><tr><td>拉伸强度变化</td><td>-10%</td></tr><tr><td>伸长率变化</td><td>-15%</td></tr><tr><td>冷弯</td><td>无破碎或裂纹</td></tr><tr><td>压缩永久变形,175℃,22h</td><td></td></tr><tr><td>0.066~0.110in,%</td><td>50</td></tr><tr><td>&gt;0.110in,%</td><td>30</td></tr><tr><td>抗低温性,回缩温度,TR10,℃</td><td>-55</td></tr></table>

# 11.3.2.3 氟橡胶密封圈

氟橡胶密封圈性能见表11-31。

表 11-31 氟橡胶密封圈性能指标 (MIL-R-83248B)  

<table><tr><td>性能</td><td>内容</td><td>1级(硬度75)</td><td>2级(硬度90)</td></tr><tr><td rowspan="2">初始性能</td><td>拉伸强度, psi</td><td>1400</td><td>1400</td></tr><tr><td>伸长率,%</td><td>125</td><td>100</td></tr><tr><td rowspan="2">77°F x 28d, 湿度95%老化</td><td>拉伸强度减少,%</td><td>10</td><td>10</td></tr><tr><td>伸长率减少,%</td><td>10</td><td>10</td></tr><tr><td rowspan="2">热空气老化, 528°F, 70h</td><td>拉伸强度减少,%</td><td>35</td><td>45</td></tr><tr><td>伸长率减少,%</td><td>25</td><td>25</td></tr><tr><td>热空气老化, 347°F, 166h</td><td>压缩永久变形,%</td><td>20</td><td>30</td></tr><tr><td>热空气老化, 392°F, 22h</td><td>压缩永久变形,%</td><td>15</td><td>25</td></tr><tr><td rowspan="3">热空气老化, 392°F, 70h</td><td>拉伸强度减少,%</td><td>45</td><td>45</td></tr><tr><td>伸长率减少,%</td><td>25</td><td>25</td></tr><tr><td>压缩永久变形,%</td><td>10</td><td>15</td></tr></table>

# 11.3.2.4 其他类型密封圈

耐石油基液压油及高温的预成形密封圈见表11-32。

表 11-32 改进在 ${275}^{ \circ  }\mathrm{F}\left( {{135}^{ \circ  }\mathrm{C}}\right)$ 工作的  
耐石油基液压油预成形O型密封圈（MIL-P-83461B）  

<table><tr><td>初始性能</td><td>要求</td></tr><tr><td>硬度,肖氏A型,度</td><td>75±5</td></tr><tr><td>扯断强度,ksi</td><td>1350</td></tr><tr><td>扯断伸长率,%</td><td>125</td></tr><tr><td>拉伸应力(伸长100%的模量,ksi)</td><td>650</td></tr><tr><td>回缩温度,TR10伸长50%回缩10%,°F</td><td>-49</td></tr><tr><td>腐蚀和黏附</td><td>在4130钢上容许轻微腐蚀,其他金属无腐蚀</td></tr><tr><td>在MIL-H-5606油中275°F,70h后</td><td></td></tr><tr><td>硬度变化,肖氏A型</td><td>-5,+10</td></tr><tr><td>扯断强度降低,%</td><td>50</td></tr><tr><td>扯断伸长率降低,%</td><td>35</td></tr><tr><td>体积变化,%</td><td>10~20</td></tr><tr><td>压缩永久变形,变形25%,%</td><td>40</td></tr><tr><td>回缩温度,TR10伸长50%回缩10%,°F</td><td>-49</td></tr><tr><td>在MIL-H-83282油中275°F×70h后</td><td></td></tr><tr><td>硬度变化,肖氏A型</td><td>-5,+10</td></tr><tr><td>扯断强度降低,%</td><td>40</td></tr><tr><td>扯断伸长率降低,%</td><td>40</td></tr><tr><td>体积变化,%</td><td>5~15</td></tr><tr><td>压缩永久变形,变形25%,%</td><td>45</td></tr><tr><td>回缩温度,TR10伸长50%回缩10%,°F</td><td>-49</td></tr><tr><td>在空气中275°F×70h老化后</td><td></td></tr><tr><td>压缩永久变形,变形25%,%</td><td>60</td></tr><tr><td>在空气中75°F60d老化后</td><td></td></tr><tr><td>压缩永久变形,变形25%,%</td><td>25</td></tr><tr><td>在MIL-H-5606油中75°F×60d老化后</td><td></td></tr><tr><td>压缩永久变形,变形25%,%</td><td>20</td></tr></table>

# 11.3.3 橡胶板、条、棒、绳、型材

本册主要包括橡胶胶板、胶条、棒（实心）、模压和挤出型材等制品。

# 11.3.3.1 胶板和胶条

板材和条材物理性能要求见表11-33。

表 11-33 板材与条材物理性能 (MIL-R-45036D)  

<table><tr><td>性能</td><td>A级(通用)</td><td>B级(耐热)</td><td>C级(耐电)</td><td>D级(耐冲击)</td></tr><tr><td>拉伸强度,ksi(最小)</td><td>8000</td><td>5000</td><td>8000</td><td>6000</td></tr><tr><td>伸长率,% (最小)</td><td>3</td><td>1</td><td>3</td><td>2</td></tr><tr><td>洛氏硬度,压入(最大)</td><td>125</td><td>115</td><td>115</td><td>115</td></tr><tr><td>恢复(最小)</td><td>70</td><td>75</td><td>70</td><td>70</td></tr><tr><td>弯曲强度,ksi(最小)</td><td>14000</td><td></td><td>14000</td><td>12000</td></tr><tr><td>抗冲击,有缺口,ft·lbf/in,(最小)</td><td>0.25</td><td>0.20</td><td>0.35</td><td>0.50</td></tr><tr><td>有缺口,m·N/m,(最小)</td><td>13.3</td><td>10.7</td><td>18.7</td><td>26.7</td></tr></table>

续表 11-33  

<table><tr><td>性能</td><td>A级(通用)</td><td>B级(耐热)</td><td>C级(耐电)</td><td>D级(耐冲击)</td></tr><tr><td>介电强度,1/32 in厚的材料</td><td></td><td></td><td></td><td></td></tr><tr><td>60周,V/mil,(最小)</td><td>300</td><td></td><td>400</td><td></td></tr><tr><td>kV/mm,(最小)</td><td>11.8</td><td></td><td>15.7</td><td></td></tr><tr><td>冷流[1000lb(454kg),50℃(122°F),22h],%, (最大)</td><td>45.0</td><td></td><td></td><td>1.5</td></tr><tr><td>热变形温度,264ksi</td><td></td><td></td><td></td><td></td></tr><tr><td>(1.82MPa)℃,(最小)</td><td>54</td><td>121</td><td></td><td></td></tr><tr><td>或°F,(最小)</td><td>130</td><td>250</td><td></td><td></td></tr><tr><td>日光暴晒后绝缘电阻</td><td></td><td></td><td rowspan="3">20</td><td></td></tr><tr><td>35±1℃(95±2°F)</td><td></td><td></td><td></td></tr><tr><td>相对湿度90%~92%, (最小)</td><td></td><td></td><td></td></tr><tr><td>吸水率,室温48h,%,(最大)</td><td></td><td></td><td>0.08</td><td></td></tr></table>

板材和条材公差见表11-34。

表 11-34 板材与条材公差 (MIL-R-45036D)  

<table><tr><td rowspan="2">厚度
in</td><td colspan="4">公差，in</td></tr><tr><td>A级</td><td>B级</td><td>C级</td><td>D级</td></tr><tr><td>D≤0.005</td><td>-0.000~+0.002</td><td>不供应</td><td>不供应</td><td>不供应</td></tr><tr><td>0.005＜D≤0.010</td><td>-0.000~+0.003</td><td>不供应</td><td>-0.000~+0.004</td><td>±0.003</td></tr><tr><td>0.010＜D≤1/64</td><td>-0.000~+0.004</td><td>不供应</td><td>-0.000~+0.005</td><td>±0.003</td></tr><tr><td>1/64＜D≤1/32</td><td>-0.000~+0.005</td><td>-0.000~+0.005</td><td>-0.000~+0.008</td><td>±0.004</td></tr><tr><td>1/32＜D≤1/16</td><td>-0.000~+0.008</td><td>-0.000~+0.009</td><td>-0.000~+0.015</td><td>±0.006</td></tr><tr><td>1/16＜D≤1/8</td><td>-0.000~+0.011</td><td>-0.000~+0.016</td><td>-0.000~+0.018</td><td>±0.010</td></tr><tr><td>1/8＜D≤1/4</td><td>-0.000~+0.014</td><td>-0.000~+0.027</td><td>-0.000~+0.024</td><td>±0.010</td></tr><tr><td>1/4＜D≤3/8</td><td>-0.000~+0.016</td><td>-0.000~+0.034</td><td>-0.000~+0.030</td><td>±0.020</td></tr><tr><td>3/8＜D≤1/2</td><td>-0.000~+0.019</td><td>-0.000~+0.040</td><td>-0.000~+0.035</td><td>±0.025</td></tr><tr><td>1/2＜D≤5/8</td><td>-0.000~+0.021</td><td>-0.000~+0.044</td><td>-0.000~+0.040</td><td>±0.030</td></tr><tr><td>5/8＜D≤3/4</td><td>-0.000~+0.026</td><td>-0.000~+0.045</td><td>-0.000~+0.045</td><td>±0.035</td></tr><tr><td>3/4＜D≤7/8</td><td>-0.000~+0.030</td><td>-0.000~+0.045</td><td>-0.000~+0.045</td><td>±0.045</td></tr><tr><td>7/8＜D≤1</td><td>-0.000~+0.032</td><td>-0.000~+0.050</td><td>-0.000~+0.050</td><td>±0.045</td></tr></table>

压延胶板通用公差见11-35。

表 11-35 压延胶板通用公差 (MIL-R-3065D)  

<table><tr><td>尺 寸</td><td>公 差</td></tr><tr><td>mm</td><td>mm</td></tr><tr><td>0~0.99</td><td>±0.18</td></tr><tr><td>1.00~1.75</td><td>±0.30</td></tr><tr><td>1.75~3.40</td><td>±0.43</td></tr><tr><td>&gt;3.40</td><td>±0.56</td></tr></table>

# 11.3.3.2 榜材和管材

棒材和管材物理性能要求见表11-36。

表 11-36 棒材和管材物理性能要求 (MIL-R-45036D)  

<table><tr><td>性能</td><td>A级(通用)</td><td>B级(耐热)</td><td>C级(耐电)</td><td>D级(耐冲击)</td></tr><tr><td>拉伸强度, ksi(最小)</td><td>6000</td><td>6000</td><td>5000</td><td>3000</td></tr><tr><td>伸长率,% (最小)</td><td>3</td><td>1</td><td>2</td><td>3</td></tr><tr><td>洛氏硬度,压入(最大)</td><td>125</td><td></td><td>125</td><td></td></tr><tr><td>恢复(最小)</td><td>70</td><td></td><td>70</td><td></td></tr><tr><td>弯曲强度,ksi(最小)</td><td>10000</td><td></td><td></td><td></td></tr><tr><td>抗冲击,有缺口,ft·lbf/in,(最小)</td><td>0.25</td><td>0.20</td><td></td><td>0.75</td></tr><tr><td>有缺口,N·m/m,(最小)</td><td>13.3</td><td>10.7</td><td></td><td>40.0</td></tr><tr><td>介电强度,1/32 in(0.08cm)厚的材料</td><td></td><td></td><td></td><td></td></tr><tr><td>60周,V/mil,(最小)</td><td>300</td><td></td><td>400</td><td></td></tr><tr><td>kV/mm,(最小)</td><td>11.8</td><td></td><td>15.7</td><td></td></tr><tr><td>热变形温度,264ksi</td><td></td><td></td><td></td><td></td></tr><tr><td>(1.82MPa)℃,(最小)</td><td>54</td><td>121</td><td></td><td></td></tr><tr><td>或°F,(最小)</td><td>130</td><td>250</td><td></td><td></td></tr><tr><td>吸水率,室温48h,%,(最大)</td><td></td><td></td><td>0.08</td><td></td></tr><tr><td>肖氏D硬度范围</td><td>75~85</td><td>75~85</td><td>75~85</td><td>75~85</td></tr></table>

挤出棒材和管材（研磨或抛光）公差见表11-37。

表 11-37 挤出棒材和管材 (研磨或抛光) 的公差  

<table><tr><td>外径, in</td><td>公差, in, (A、B和C级)</td></tr><tr><td>D≤3/8</td><td>+0.001 ~ -0.001</td></tr><tr><td>3/8 &lt; D ≤ 3/4</td><td>+0.002 ~ -0.001</td></tr><tr><td>3/4 &lt; D ≤ 1</td><td>+0.002 ~ -0.002</td></tr><tr><td>1 &lt; D ≤ 1 1/4</td><td>+0.003 ~ -0.002</td></tr><tr><td>1 1/4 &lt; D ≤ 1 1/2</td><td>+0.003 ~ -0.003</td></tr><tr><td>1 1/2 &lt; D ≤ 2</td><td>+0.004 ~ -0.004</td></tr><tr><td>2 &lt; D ≤ 3</td><td>+0.005 ~ -0.005</td></tr><tr><td>3 &lt; D ≤ 3 1/2</td><td>+0.006 ~ -0.006</td></tr><tr><td>3 1/2 &lt; D ≤ 4</td><td>+0.007 ~ -0.007</td></tr><tr><td>4 &lt; D ≤ 4 1/2</td><td>+0.008 ~ -0.008</td></tr><tr><td>4 1/2 &lt; D ≤ 5</td><td>+0.015 ~ -0.015</td></tr></table>

挤出棒材和管材（粗制品）公差见表11-38。

表 11-38 挤出棒材和管材 (粗制品) 的公差  

<table><tr><td rowspan="2">外径
in</td><td colspan="2">公差，in</td></tr><tr><td>A级</td><td>B级和C级</td></tr><tr><td>D≤1/8</td><td>+0.015 ~ +0.029</td><td>+0.013 ~ +0.031</td></tr><tr><td>1/8 &lt; D ≤ 1/4</td><td>+0.020 ~ +0.033</td><td>+0.018 ~ +0.035</td></tr></table>

续表11-38   

<table><tr><td rowspan="2">外径
in</td><td colspan="2">公差，in</td></tr><tr><td>A级</td><td>B级和C级</td></tr><tr><td>1/4 &lt; D ≤ 3/8</td><td>+0.025 ~ +0.036</td><td>+0.023 ~ +0.038</td></tr><tr><td>3/8 &lt; D ≤ 1/2</td><td>+0.025 ~ +0.041</td><td>+0.023 ~ +0.044</td></tr><tr><td>1/2 &lt; D ≤ 5/8</td><td>+0.025 ~ +0.044</td><td>+0.022 ~ +0.047</td></tr><tr><td>5/8 &lt; D ≤ 3/4</td><td>+0.025 ~ +0.048</td><td>+0.022 ~ +0.052</td></tr><tr><td>3/4 &lt; D ≤ 1</td><td>+0.025 ~ +0.055</td><td>+0.021 ~ +0.060</td></tr><tr><td>1 &lt; D ≤ 1 1/4</td><td>+0.025 ~ +0.062</td><td>+0.020 ~ +0.068</td></tr><tr><td>1 1/4 &lt; D ≤ 1 1/2</td><td>+0.030 ~ +0.070</td><td>+0.024 ~ +0.076</td></tr><tr><td>1 1/2 &lt; D ≤ 1 3/4</td><td>+0.030 ~ +0.077</td><td>+0.023 ~ +0.084</td></tr><tr><td>1 3/4 &lt; D ≤ 2</td><td>+0.035 ~ +0.085</td><td>+0.028 ~ +0.093</td></tr><tr><td>2 &lt; D ≤ 2 1/2</td><td>+0.040 ~ +0.090</td><td>+0.033 ~ +0.098</td></tr><tr><td>2 1/2 &lt; D ≤ 3</td><td>+0.045 ~ +0.095</td><td>+0.038 ~ +0.103</td></tr><tr><td>3 &lt; D ≤ 3 1/2</td><td>+0.050 ~ +0.100</td><td>+0.043 ~ +0.108</td></tr><tr><td>3 1/2 &lt; D ≤ 4 1/4</td><td>+0.060 ~ +0.125</td><td>+0.050 ~ +0.135</td></tr><tr><td>4 1/4 &lt; D ≤ 5</td><td>+0.073 ~ +0.135</td><td>+0.068 ~ +0.145</td></tr></table>

# 11.3.3.3 模压和挤出型材

模压制品物理性能要求见表11-39。

表 11-39 模压制品物理性能要求 (MIL-R-45036D)  

<table><tr><td>性能</td><td>A级(通用)</td><td>B级(耐热)</td><td>C级(耐电)</td><td>D级(耐冲击)</td></tr><tr><td>拉伸强度,ksi(最小)</td><td>7000</td><td>6000</td><td>3000</td><td>3000</td></tr><tr><td>伸长率,% (最小)</td><td>3</td><td>2</td><td>1</td><td>3</td></tr><tr><td>洛氏硬度,压入(最大)</td><td>130</td><td>110</td><td>110</td><td></td></tr><tr><td>恢复(最小)</td><td>75</td><td>70</td><td>55</td><td></td></tr><tr><td>弯曲强度,ksi(最小)</td><td>10000</td><td></td><td></td><td></td></tr><tr><td>抗冲击,有缺口,ft·psi,(最小)</td><td>0.25</td><td></td><td></td><td>0.75</td></tr><tr><td>有缺口,N·m/m,(最小)</td><td>13.3</td><td></td><td></td><td>40.0</td></tr><tr><td>介电强度,1/32 in(0.08cm)厚的材料</td><td></td><td></td><td></td><td></td></tr><tr><td>60周,V/mil,(最小)</td><td>300</td><td></td><td>400</td><td></td></tr><tr><td>kV/mm,(最小)</td><td>11.8</td><td></td><td>15.7</td><td></td></tr><tr><td>热变形温度,264ksi</td><td></td><td></td><td></td><td></td></tr><tr><td>(1.82MPa)℃,(最小)</td><td>54</td><td>121</td><td></td><td></td></tr><tr><td>或°F,(最小)</td><td>130</td><td>250</td><td></td><td></td></tr><tr><td>吸水率,室温48h,%,(最大)</td><td></td><td></td><td>0.08</td><td></td></tr><tr><td>肖氏D硬度范围</td><td></td><td></td><td></td><td>75~85</td></tr></table>

特殊挤出型材（管子除外）通用公差见表11-40。

表 11-40 特殊挤出型材（管子除外）通用公差 (MIL-R-3065E)  

<table><tr><td colspan="2">尺 寸</td><td colspan="2">公 差</td></tr><tr><td>mm</td><td>in(大约)</td><td>mm</td><td>in</td></tr><tr><td>0~2.49</td><td>0~3/32</td><td>±0.41</td><td>±0.016</td></tr><tr><td>2.50~3.99</td><td>3/32~5/32</td><td>±0.51</td><td>±0.020</td></tr><tr><td>4.00~6.29</td><td>5/32~1/4</td><td>±0.64</td><td>±0.025</td></tr><tr><td>6.30~9.99</td><td>1/4~13/32</td><td>±0.76</td><td>±0.030</td></tr><tr><td>10.00~15.99</td><td>13/32~5/8</td><td>±1.02</td><td>±0.040</td></tr><tr><td>16.00~24.99</td><td>5/8~1</td><td>±1.60</td><td>±0.063</td></tr><tr><td>25.00~39.99</td><td>1~1 5/8</td><td>±2.03</td><td>±0.080</td></tr><tr><td>40.00~63.99</td><td>1 5/8~2 1/2</td><td>±2.03</td><td>±0.080</td></tr></table>

MD-82飞机使用的主要橡胶型材种类见图11-1。

图片摘要：该图主要展示 11 40 特殊挤出型材（管子除外）通用公差 (MIL R 3065E)。
![](images/99b1067a2d0870c76b4751fc429df413103b7b69d225453c514e99de67ebf34b.jpg)  
(a)

图片摘要：该图片与MD 82飞机使用的主要橡胶型材种类见图11 1。这部分内容相关。
![](images/b2e9915da465ad064981329bc1b8ef0614cbe86ca2dde7ccb79b28d1d07ad286.jpg)  
(b)

图片摘要：该图片与MD 82飞机使用的主要橡胶型材种类见图11 1。这部分内容相关。
![](images/3d47033b9900b4822f8fd9d51bc137995dde9ea93f34b08173769bcd18c8e799.jpg)  
(c)

图片摘要：该图片展示了b.阻燃聚碳酸板的性能、规格相关内容。
![](images/b1d47a7fcd9ced257e0d2aa569e1256ca6f8da83cb4fb78cc681e8dd24d31b97.jpg)  
(d)

图片摘要：该图片展示了b.阻燃聚碳酸板的性能、规格相关内容。
![](images/94b8fb72371fd17af5ee178b6ffed9690dc1a7c53cd2df6f115d108732a3f3c6.jpg)  
(e)

图片摘要：该图片展示了b.阻燃聚碳酸板的性能、规格相关内容。
![](images/c38f849bb1d5fcad70762d8b235b22194a865221b22e4aacdd88f2f57b195807.jpg)  
(f)

图片摘要：该图片展示了b.阻燃聚碳酸板的性能、规格相关内容。
![](images/4e2c1bdb511e8c89f302b9a4d3f70f51d3bf2b8281989dea01466c59083773d2.jpg)  
(g)

图片摘要：该图片展示了b.阻燃聚碳酸板的性能、规格相关内容。
![](images/53dea4e8c502dc31712e45d03d46688150ae9d48bd9552a8904314fab2192193.jpg)  
(h)

图片摘要：该图片展示了b.阻燃聚碳酸板的性能、规格相关内容。
![](images/800f7df11ed2f15252f30b9c59e1210432a3b7d744c6386043bbb0c3e0dc17da.jpg)  
(i)

图片摘要：该图片展示了b.阻燃聚碳酸板的性能、规格相关内容。
![](images/fa440508c951471b642f07565d7b8ae6a8acd135d5022ce2f35c4778d8eff731.jpg)  
(j)

图片摘要：该图片展示了b.阻燃聚碳酸板的性能、规格相关内容。
![](images/f0ba5f9d5c9e01be094a3394a76eaa6aa8f7cc48139bd56eb3cfe75c171347d0.jpg)  
(k)

图片摘要：该图主要展示 11 1 MD 82飞机使用的主要橡胶型材种类。
![](images/c992fb56a9771ed6e7c65e953105d42af4ef5436e21f84c6e5262fd19520b2b0.jpg)  
(1)

图片摘要：该图主要展示 11 1 MD 82飞机使用的主要橡胶型材种类。
![](images/20ddbc830771f9c3f93ab59328dd6014fef03a040807391621ca3ae7f8ac56c4.jpg)  
(m)

图片摘要：该图主要展示 11 1 MD 82飞机使用的主要橡胶型材种类。
![](images/b48a375d875dcfbd5d0b83ecf3276ad4c77327b2333c3d24b79942b01afcd950.jpg)  
(n)   
图11-1 MD-82飞机使用的主要橡胶型材种类

# 11.3.4 胶布

合成橡胶（丁腈和氯丁）涂覆布物理性能要求见表11-41。

表 11-41 合成橡胶 (丁腈和氯丁) 涂覆布物理性能要求 (MIL-C-82255A)  

<table><tr><td rowspan="2">特性</td><td colspan="2">I型</td><td colspan="2">II型</td><td colspan="2">III型</td><td colspan="2">IV型</td></tr><tr><td>最小</td><td>最大</td><td>最小</td><td>最大</td><td>最小</td><td>最大</td><td>最小</td><td>最大</td></tr><tr><td>厚度,in</td><td></td><td>0.021</td><td>0.047</td><td>0.053</td><td>0.038</td><td>0.062</td><td>0.023</td><td>0.027</td></tr><tr><td>密度,oz/ft2</td><td></td><td>19.0</td><td>49.0</td><td>59.0</td><td></td><td>43.0</td><td>24.0</td><td>29.0</td></tr><tr><td>扯断强度,lbf</td><td></td><td></td><td></td><td></td><td></td><td></td><td></td><td></td></tr><tr><td>经向</td><td>100</td><td></td><td>245</td><td></td><td>245</td><td></td><td>90</td><td></td></tr><tr><td>纬向</td><td>100</td><td></td><td>160</td><td></td><td>160</td><td></td><td>90</td><td></td></tr><tr><td>撕裂强度,g</td><td></td><td></td><td></td><td></td><td></td><td></td><td></td><td></td></tr><tr><td>经向</td><td>4500</td><td></td><td>4000</td><td></td><td>4200</td><td></td><td>900</td><td></td></tr><tr><td>纬向</td><td>4500</td><td></td><td>2500</td><td></td><td>3000</td><td></td><td>800</td><td></td></tr><tr><td>耐流体静压力,lbf/in2</td><td></td><td></td><td></td><td></td><td></td><td></td><td></td><td></td></tr><tr><td>初始</td><td>70</td><td></td><td>250</td><td></td><td>250</td><td></td><td>150</td><td></td></tr><tr><td>天候老化试验机</td><td>65</td><td></td><td>250</td><td></td><td>200</td><td></td><td>150</td><td></td></tr><tr><td>老化100h后</td><td></td><td></td><td></td><td></td><td></td><td></td><td></td><td></td></tr><tr><td>涂层黏附强度</td><td></td><td></td><td></td><td></td><td></td><td></td><td></td><td></td></tr><tr><td>lbf/2in宽</td><td>10</td><td></td><td>10</td><td></td><td>10</td><td></td><td>10</td><td></td></tr><tr><td>粘连(等级评价)</td><td>3级</td><td></td><td>2级</td><td></td><td>3级</td><td></td><td>3级</td><td></td></tr></table>

涂覆硅橡胶织物物理性能要求见表11-42。

表 11-42 涂覆硅橡胶织物物理性能要求 (BMS 1-17D)  

<table><tr><td rowspan="3">类别</td><td>重量</td><td>爆破强度</td><td>撕裂强度</td><td colspan="4">断裂强度, lbf</td><td>空气渗透性</td><td>刚度</td></tr><tr><td rowspan="2">最大oz/ft2</td><td rowspan="2">最小lbf</td><td rowspan="2">最小lbf</td><td colspan="2">初始</td><td colspan="2">磨损后</td><td>最大</td><td>最大</td></tr><tr><td>最小</td><td>平均</td><td>最小</td><td>平均</td><td>ft3/(min·ft2)</td><td>psi</td></tr><tr><td>I类</td><td></td><td></td><td></td><td></td><td></td><td></td><td></td><td></td><td></td></tr><tr><td>A级</td><td>16</td><td>400</td><td>15.0</td><td>180</td><td>210</td><td>90</td><td>150</td><td>2.0</td><td>250</td></tr><tr><td>B级</td><td>10</td><td>200</td><td>7.5</td><td>80</td><td>110</td><td>35</td><td>70</td><td>2.0</td><td>250</td></tr><tr><td>II类</td><td></td><td></td><td></td><td></td><td></td><td></td><td></td><td></td><td></td></tr><tr><td>A级</td><td>16</td><td>400</td><td>15.0</td><td>180</td><td>210</td><td>90</td><td>150</td><td>2.0</td><td>100</td></tr><tr><td>B级</td><td>10</td><td>200</td><td>7.5</td><td>80</td><td>110</td><td>35</td><td>70</td><td>2.0</td><td>100</td></tr></table>

编织纤维加强硅橡胶板物理性能见表11-43。

表 11-43 编织纤维加强硅橡胶板物理性能  

<table><tr><td>性能</td><td>1类</td><td>2类</td><td>3类</td><td>4类</td></tr><tr><td colspan="5">DMS 1550C,无纤维加强</td></tr><tr><td>拉伸强度,psi</td><td>900</td><td>750</td><td>750</td><td>900</td></tr><tr><td>伸长率,%</td><td>325</td><td>400</td><td>400</td><td>325</td></tr><tr><td>硬度,肖氏A型</td><td>55±5</td><td>50±5</td><td>50±5</td><td>55±5</td></tr><tr><td>撕裂强度,psi</td><td>65</td><td>150</td><td>150</td><td>65</td></tr><tr><td>脆化温度,℃</td><td>-90</td><td>-90</td><td>-90</td><td>-90</td></tr><tr><td colspan="5">纤维加强</td></tr></table>

续表 11-43  

<table><tr><td>性能</td><td>1类</td><td>2类</td><td>3类</td><td>4类</td></tr><tr><td>断裂强度，psi</td><td></td><td></td><td></td><td></td></tr><tr><td>过程</td><td>55</td><td>75</td><td>50</td><td>55</td></tr><tr><td>最好</td><td>75</td><td>150</td><td>80</td><td>75</td></tr><tr><td>最大负载伸长率,%</td><td></td><td></td><td></td><td></td></tr><tr><td>过程</td><td>220</td><td>130</td><td>120</td><td>220</td></tr><tr><td>最好</td><td>90</td><td>35</td><td>35</td><td>90</td></tr><tr><td>30%伸长模量，psi</td><td>5~10</td><td>5~20</td><td>5~12</td><td>5~10</td></tr><tr><td>爆破强度，psi</td><td>150</td><td>300</td><td>200</td><td>150</td></tr></table>

# 11.3.5 胶管

胶管主要分为非增强胶管和增强胶管（夹布橡胶管、棉线编织橡胶管和钢丝增强橡胶管）。

# 11.3.5.1 纯橡胶管

纯橡胶管主要有以下几类：

（1）通用橡胶管：橡胶胶料经压出、硫化而成，用于输送液体、空气等介质或作导线套管用。工作温度和耐介质性能决定所用的胶料的性能。  
(2）绝缘低硬度硅橡胶管：由硅橡胶胶料经压出或模压硫化而成。适于在空气、臭氧、滑油等条件下工作的耐热导管、绝缘套管及其他零件。工作温度为 $-60\sim 250^{\circ}\mathrm{C}$ 。  
(3）电缆保护套管：由高抗撕裂氟硅橡胶胶料经压出、硫化而成，适于作空气、燃油系统的电缆保护套管。工作温度为 $-55\sim 200^{\circ}\mathrm{C}$ 。  
（4）真空低硬度纯胶管：由天然橡胶胶料经压出、硫化而成。适于作真空系统的连接导管。当内径和壁厚为1:1或接近1:1时，真空度可达 $133\mu \mathrm{Pa}$ ，工作温度为 $-40\sim 50^{\circ}C$ 。  
（5）耐氧气纯胶管：由天然橡胶经压出成形、硫化而成，用于输送氧气。

# 11.3.5.2 增强胶管

# （1）夹布橡胶管

a. 通用型夹布胶管：由内胶层、两层或数层中间夹布层和外胶层组成，用于输送水、空气和各类油类用的连接管和导管。工作压力为 $0.49 \sim 0.98 \mathrm{MPa}$ ，工作温度为 $-45 \sim 120^{\circ} \mathrm{C}$ 。  
b. 飞机静压系统专用胶管（异形胶管）：由内胶层、外夹布层组成。供飞机静压系统连接用。使用介质为空气，工作压力为 $0.29\mathrm{MPa}$ ，工作温度为 $-30 \sim 60^{\circ}\mathrm{C}$ 。  
c. 气源车充气橡胶软管：由内胶层、中间胶层、增强层、活动保护套及螺旋胶条组成，用于大型飞机气源车输送压缩空气的导管。工作压力为 $0.40\mathrm{MPa}$ ，工作温度为 $250^{\circ}\mathrm{C}$ 。  
d. 耐氧气增强胶管：由内胶层、增强层和外露胶布层组成，供氧气仪表与呼吸面罩连接用。

# (2）棉线编织橡胶管

棉线编织胶管：由内胶层、棉线编织层、中间胶层及外胶层组成，某些胶管在两层棉线编织层间还缠有螺旋钢丝。供飞机发动机、仪表、附件及其他装备的液压、冷气、燃油、滑油系统作连接管和导管用。

# (3）钢丝编织橡胶管

a. 钢丝编织胶管：由内胶层、钢丝编织层、辅助棉线编织层、中间胶层和外胶层组成。

供飞机发动机的液压、冷气、燃油、滑油系统作连接管和导管用。

b. 耐磷酸酯液压油高压软管：由氟塑料衬里、橡胶内胶层和中间胶层、镀铜钢丝和不锈钢丝编织的增强层组成。供飞机磷酸酯液压系统用。工作压力为 $20.7\mathrm{MPa}$ ，工作温度为 $-55 \sim 100^{\circ}\mathrm{C}$ 。  
c. 螺旋钢丝连接管：由内胶层、增强层、中间胶层、螺旋钢丝和外胶层组成。供飞机连接油箱、油泵用。输送介质为汽油、滑油和燃油。  
d. 飞机加油车用软管：由内胶层、内增强层、导电铜丝、外增强层和外胶层组成。供飞机加油车输送汽油、燃油用。工作压力为 $0.30\mathrm{MPa}$ ，工作温度为 $-55 \sim 60^{\circ}\mathrm{C}$ 。

# 11.3.5.3 胶管性能

胶管性能见表11-44~表11-46。

表 11-44 耐芳烃燃料自密封航空橡胶软管物理性能 (MIL-H-7061B)  

<table><tr><td>性能</td><td>数值</td></tr><tr><td>电绝缘性,Ω/ft</td><td>450000</td></tr><tr><td>水压爆破压力,ksi</td><td></td></tr><tr><td>内径0.625~1.00in</td><td>400</td></tr><tr><td>内径1.250~1.500in</td><td>250</td></tr><tr><td>内径2.00~3.00in</td><td>150</td></tr><tr><td>吹裂试验,ksi</td><td>150</td></tr><tr><td>黏着强度,psi</td><td></td></tr><tr><td>内管与编织层之间</td><td>12</td></tr><tr><td>外胶层与编织层之间</td><td>8</td></tr><tr><td>外胶层拉伸强度,ksi</td><td>1000</td></tr><tr><td>外胶层伸长率,%</td><td>200</td></tr><tr><td>油浸试验,Ⅱ类油</td><td></td></tr><tr><td>管拉伸强度,ksi</td><td>400</td></tr><tr><td>管伸长率,%</td><td>150</td></tr><tr><td>管体积膨胀,%</td><td>90</td></tr><tr><td>外胶层体积膨胀,%</td><td>90</td></tr><tr><td>油老化,Ⅱ类油,黏着强度,psi</td><td></td></tr><tr><td>内管与编织层之间</td><td>6</td></tr><tr><td>外胶层与编织层之间</td><td>4</td></tr><tr><td>吹裂试验,ksi</td><td>150</td></tr></table>

表 11-45 耐燃橡胶软管物理性能要求 (MIL-H-7938A)  

<table><tr><td>性 能</td><td>数 值</td></tr><tr><td>厚度</td><td>≥0.030in</td></tr><tr><td>拉伸强度</td><td>初始值，内管≥1250psi，外胶层≥1000psi</td></tr><tr><td>TT-S-735Ⅲ型燃料浸泡</td><td>内管≥500psi</td></tr><tr><td>TT-S-735Ⅰ型燃料浸泡</td><td>外胶层≥500psi</td></tr><tr><td>MIL-L-6083 1100级油中浸泡</td><td>内管、外胶层≥初始拉伸强度的70%</td></tr><tr><td>初始伸长率</td><td>内管≥250%，外胶层≥200%</td></tr><tr><td>油浸后伸长率</td><td>内管≥50%，外胶层≥200%</td></tr></table>

续表 11-45  

<table><tr><td>性 能</td><td>数 值</td></tr><tr><td>黏着强度,初始</td><td>内管与编织层之间≥10psi</td></tr><tr><td>黏着强度,TT-S-735I型燃料浸泡煮沸</td><td>内管与编织层之间≥8psi</td></tr><tr><td>爆破压力,内径尺寸-爆破压力值</td><td>3/16~1/2-600,5/8~1-500</td></tr><tr><td>in·ksi</td><td>1-1/8~1-1/2-400,1-3/4~2-350</td></tr><tr><td>体积膨胀,TT-S-735III型燃料</td><td>内管≤50%</td></tr><tr><td>体积膨胀,TT-S-735I型燃料</td><td>外胶层≤35%</td></tr><tr><td>低温屈挠</td><td>-40°F时,无断裂或肉眼可见的裂纹</td></tr></table>

表 11-46 高压液压软管使用性能 (MIL-H-8788C)  

<table><tr><td>尺寸代码</td><td>最大工作压力psi</td><td>水压试验压力最小psi</td><td>室温爆破压力最小psi</td><td>冲击压力psi</td><td>内弯曲半径最小in</td><td>试验组合件长度MIL-H-8790</td></tr><tr><td>4</td><td>5000</td><td>8000</td><td>16000</td><td>3000</td><td>3.000</td><td>16.0</td></tr><tr><td>5</td><td>4000</td><td>7000</td><td>14000</td><td>3000</td><td>3.375</td><td>18.0</td></tr><tr><td>6</td><td>4000</td><td>7000</td><td>14000</td><td>3000</td><td>5.000</td><td>21.0</td></tr><tr><td>8</td><td>3500</td><td>7000</td><td>14000</td><td>3000</td><td>5.750</td><td>24.0</td></tr><tr><td>10</td><td>3000</td><td>6000</td><td>12000</td><td>3000</td><td>6.500</td><td>30.0</td></tr><tr><td>12</td><td>3000</td><td>6000</td><td>12000</td><td>3000</td><td>7.750</td><td>33.0</td></tr><tr><td>16</td><td>3000</td><td>5000</td><td>10000</td><td>3000</td><td>9.625</td><td>24.0</td></tr></table>

# 11.3.5.4 胶管规格及尺寸公差

胶管规格见表11-47和表11-48。

表 11-47 橡胶软管的内径和外径 (MIL-H-7938A)  

<table><tr><td rowspan="2">标称内径in</td><td colspan="2">外径，in</td><td rowspan="2">标称内径in</td><td colspan="2">外径，in</td></tr><tr><td>最小</td><td>最大</td><td>最小</td><td>最大</td></tr><tr><td>3/16</td><td>9/16</td><td>21/32</td><td>7/8</td><td>1 5/16</td><td>1 13/32</td></tr><tr><td>1/4</td><td>5/8</td><td>23/32</td><td>1</td><td>1 7/16</td><td>1 17/32</td></tr><tr><td>5/16</td><td>23/32</td><td>13/16</td><td>1 1/8</td><td>1 9/16</td><td>1 11/16</td></tr><tr><td>3/8</td><td>25/32</td><td>7/8</td><td>1 1/4</td><td>1 11/16</td><td>1 13/16</td></tr><tr><td>7/16</td><td>7/8</td><td>31/32</td><td>1 3/8</td><td>1 13/16</td><td>1 15/16</td></tr><tr><td>1/2</td><td>15/16</td><td>1~1/32</td><td>1 1/2</td><td>1 31/32</td><td>2 3/32</td></tr><tr><td>5/8</td><td>1 1/16</td><td>1 5/32</td><td>1 3/4</td><td>2 7/32</td><td>2 11/32</td></tr><tr><td>3/4</td><td>1 3/16</td><td>1 9/32</td><td>2</td><td>2 15/32</td><td>2 19/32</td></tr></table>

表 11-48 橡胶软管规格标号 (MIL-H-7938A)  

<table><tr><td>规格标号</td><td>内径, in</td><td>规格标号</td><td>内径, in</td></tr><tr><td>-3</td><td>3/16</td><td>-14</td><td>7/8</td></tr><tr><td>-4</td><td>1/4</td><td>-16</td><td>1</td></tr><tr><td>-5</td><td>5/16</td><td>-18</td><td>1-1/8</td></tr><tr><td>-6</td><td>3/8</td><td>-20</td><td>1-1/4</td></tr><tr><td>-7</td><td>7/16</td><td>-22</td><td>1-3/8</td></tr><tr><td>-8</td><td>1/2</td><td>-24</td><td>1-1/2</td></tr><tr><td>-10</td><td>5/8</td><td>-28</td><td>1-3/4</td></tr><tr><td>-12</td><td>3/4</td><td>-32</td><td>2</td></tr></table>

胶管尺寸公差见表11-49和表11-51。

表 11-49 耐芳烃燃料自密封航空橡胶软管尺寸公差 (MIL-H-7061B)  

<table><tr><td rowspan="2">尺寸代码</td><td rowspan="2">正常尺寸in</td><td rowspan="2">内径in</td><td colspan="2">外径，in</td></tr><tr><td>最小</td><td>最大</td></tr><tr><td>62</td><td>0.625</td><td>0.625 ± 0.016</td><td>1.234</td><td>1.328</td></tr><tr><td>75</td><td>0.750</td><td>0.750 ± 0.031</td><td>1.359</td><td>1.453</td></tr><tr><td>100</td><td>1.000</td><td>1.000 ± 0.031</td><td>1.609</td><td>1.703</td></tr><tr><td>125</td><td>1.250</td><td>1.250 ± 0.031</td><td>1.906</td><td>2.031</td></tr><tr><td>150</td><td>1.500</td><td>1.500 ± 0.031</td><td>2.156</td><td>2.281</td></tr><tr><td>200</td><td>2.000</td><td>2.000 ± 0.031</td><td>2.656</td><td>2.781</td></tr><tr><td>250</td><td>2.500</td><td>2.500 ± 0.031</td><td>3.156</td><td>3.281</td></tr><tr><td>300</td><td>3.000</td><td>3.000 ± 0.031</td><td>3.844</td><td>3.696</td></tr></table>

表 11-50 挤出管子通用公差 (MIL-R-3065E)  

<table><tr><td colspan="2">公制英制对照表</td><td colspan="2">心棒硫化制品公差</td><td colspan="2">其他硫化制品公差</td></tr><tr><td colspan="2">尺寸</td><td colspan="2">内径</td><td rowspan="2">内径mm (in)</td><td rowspan="2">外径mm (in)</td></tr><tr><td>mm</td><td>in</td><td>mm</td><td>in</td></tr><tr><td>0~9.99</td><td>0.0~0.393</td><td>+0, -0.25</td><td>0.016</td><td>±0.50 (±0.020)</td><td>±0.78 (±1/32)</td></tr><tr><td>10~15.99</td><td>0.40~0.629</td><td>+0, -0.31</td><td>0.020</td><td>±0.78 (±1/32)</td><td>±1.19 (±3/64)</td></tr><tr><td>16~24.99</td><td>0.63~0.984</td><td>+0, -0.40</td><td>0.025</td><td>±0.78 (±1/32)</td><td>±1.19 (±3/64)</td></tr><tr><td>25~39.99</td><td>0.99~1.574</td><td>+0, -0.50</td><td>0.032</td><td>±1.19 (±3/64)</td><td>±1.69 (±1/16)</td></tr><tr><td>40~62.99</td><td>1.60~2.479</td><td>+0, -0.63</td><td>0.040</td><td>±1.19 (±3/64)</td><td>±1.69 (±1/16)</td></tr><tr><td>63~100.00</td><td>2.48~3.937</td><td>+0, -0.80</td><td>0.050</td><td></td><td></td></tr></table>

表 11-51 挤出管材 (粗磨或抛光) 公差 (MIL-R-45036D)  

<table><tr><td rowspan="2">内径
in</td><td colspan="2">公差，in</td></tr><tr><td>A级</td><td>B、C和D级</td></tr><tr><td>D≤0.125</td><td>±0.005</td><td>±0.003</td></tr><tr><td>0.126 &lt; D ≤ 0.500</td><td>±0.006</td><td>±0.004</td></tr><tr><td>0.501 &lt; D ≤ 0.750</td><td>±0.009</td><td>±0.008</td></tr><tr><td>0.751 &lt; D ≤ 1.000</td><td>±0.012</td><td>±0.010</td></tr><tr><td>1.001 &lt; D ≤ 1.25</td><td>±0.015</td><td>±0.014</td></tr><tr><td>1.26 &lt; D ≤ 1.50</td><td>±0.018</td><td>±0.016</td></tr><tr><td>1.51 &lt; D ≤ 2.00</td><td>±0.024</td><td>±0.020</td></tr></table>

# 11.4 加工工艺性及应用范围

橡胶加工是指橡胶与各种组分通过混合、炼胶制成胶料，再经成形、硫化等工序制成各种橡胶制品的全过程。每个具体产品，由于其结构及所采用的工艺不同而有些差别。

# 11.4.1 橡胶的成分

# 11.4.1.1 生胶

生胶是指没有经过加工的原料橡胶。它作为主体材料是决定选用的主导因素。在设计生产橡胶制品用的胶料配方时，选用原料橡胶的价格可参考表11-52的成本系数来比较。

表 11-52 原料橡胶的成本系数 (以丁苯胶为 1)  

<table><tr><td>橡胶名称</td><td>成本系数</td><td>橡胶名称</td><td>成本系数</td></tr><tr><td>天然、异戊</td><td>1~1.5</td><td>聚硫</td><td>6.0</td></tr><tr><td>丁苯</td><td>1.0</td><td>硅</td><td>27</td></tr><tr><td>顺丁</td><td>1.0</td><td>氟</td><td>60</td></tr><tr><td>氯丁</td><td>2.5</td><td>丁腈</td><td>3.0</td></tr><tr><td>乙丙</td><td>2.0</td><td>聚氨酯</td><td>6.0</td></tr></table>

# 11.4.1.2 配合剂

配合剂又称助剂或添加剂，使原料橡胶硫化和提高硫化橡胶各种性能，其中有使原料橡胶硫化、使硫化橡胶延缓老化、使加工性能改善以及提高物理、力学性能、耐化学介质性能等的配合材料。例如，用树脂或过氧化物做交联剂以提高橡胶的耐温等级；加入阻燃剂使橡胶难燃。

加入橡胶的各种配合剂，依其功能不同可分为下述体系和类别：

（1）硫化体系：是完成橡胶大分子的硫化或交联，以及加速或延缓这个过程所添加的配合剂之总称。通常由硫化剂、促进剂、活性剂和防焦剂等组成。

a. 硫化剂 用以使橡胶转变为具有三维结构的硫化胶。常用的硫化剂有：硫黄、金属氧化物（如氧化锌、氧化铅）、过氧化物，以及环氧树脂和酚醛树脂等。  
b. 硫化促进剂 用以提高硫化速度，缩短硫化周期，并兼具有提高硫化胶性能的作用。根据促进效果的强弱有超速、中速和低速等级别。  
c. 硫化活性剂 用以提高硫化状态，深化交联程度。常用的活性剂为氧化锌与硬脂酸

搭配。

d. 防焦剂 用以防止橡胶在加工或停放过程中早期硫化（焦烧），实际上也可视为在硫化前的加工温度下对促进剂的一种抑制剂。常用的有水杨酸、邻苯二甲酸酐等。  
(2）防护体系：用以保护和延缓橡胶老化历程的配合剂的总称。按防护的侧重点不同，分为抗热氧、抗臭氧、抗紫外线、抗金属离子以及抗动态疲劳等类老化的防护剂。常见的有胺类和酚类化合物。  
(3）操作体系：用来改善橡胶加工性能的配合剂，如软化剂、增塑剂、均匀剂和增黏剂以及高分子加工助剂（如低分子量聚乙烯、液体橡胶等)。这类配合剂会影响橡胶物理性能，用量须加控制。
