Repository: C-zj02/CFD-claw

<div align="center">

**English** | [中文](#中文版) | [Français](README_FR.md) | [Русский](README_RU.md) | [हिन्दी](README_HI.md) | [العربية](README_AR.md) | [Português](README_PT.md)

# 🚀 Claude Code Python

**A Complete Python Reimplementation Based on Real Claude Code Source**

*From TypeScript Source → Rebuilt in Python with ❤️*

***
**🔥 Active Development • New Features Weekly 🔥**

</div>

***

## 🎯 What is This?

**Clawd Code** is a **complete Python rewrite** of Claude Code, based on the **real TypeScript source code**.

File: RAG-data/中国航空材料手册(第2版) 第2卷 变形高温合金 铸造高温合金(1)601-800.pdf-744425fe-952b-40be-886d-8720294a471c.md (part 12 of 12)
# 3力学性能
测试力学性能的试样取自定向凝固板坯并经过机加工。机加工前都经标准规范的热处理。试样取向除特别说明者外，均为纵向。

3.1 技术标准规定的性能 见表3-1。

表3-1  

<table><tr><td rowspan="2">试样状态</td><td rowspan="2">θ/C</td><td colspan="2">持久性能</td><td colspan="3">拉伸性能 不小于</td></tr><tr><td>σ/MPa</td><td>t/h</td><td>σb/MPa</td><td>δ5/%</td><td>ψ/%</td></tr><tr><td rowspan="2">标准热处理</td><td>700</td><td>784</td><td>≥100</td><td>-</td><td>-</td><td>-</td></tr><tr><td>800</td><td>422</td><td>≥60</td><td>784</td><td>8</td><td>10</td></tr></table>

注：持久性能任选一种温度标准检验。

3.2 室温及各种温度下的力学性能

3.2.1 硬度 室温硬度见表3-2。

表3-2[1]  

<table><tr><td>合 金</td><td>状 态</td><td>HBS</td><td>合 金</td><td>状 态</td><td>HBS</td></tr><tr><td rowspan="2">DZ38G</td><td>铸态</td><td>418~428</td><td rowspan="2">K438G</td><td>铸态</td><td>388~408</td></tr><tr><td>标准热处理</td><td>469~480</td><td>标准热处理</td><td>408~428</td></tr></table>

3.2.2 拉伸性能 见表3-3和图3-1。

表3-3[1]  

<table><tr><td>θ/C</td><td>取向①</td><td>σb/MPa</td><td>σP0.2/MPa</td><td>δ5/%</td><td>ψ/%</td><td>θ/C</td><td>取向①</td><td>σb/MPa</td><td>σP0.2/MPa</td><td>δ5/%</td><td>ψ/%</td></tr><tr><td>20</td><td>L</td><td>1180</td><td>990</td><td>8.7</td><td>13.5</td><td>800</td><td>T</td><td>900</td><td>795</td><td>6.9</td><td>13.2</td></tr><tr><td rowspan="2">650</td><td>L</td><td>1135</td><td>955</td><td>12.5</td><td>14.5</td><td rowspan="2">850</td><td>L</td><td>920</td><td>795</td><td>15.2</td><td>20.7</td></tr><tr><td>T</td><td>975</td><td>760</td><td>9.5</td><td>8.8</td><td>T</td><td>920</td><td>760</td><td>11.0</td><td>7.5</td></tr><tr><td rowspan="2">700</td><td>L</td><td>1225</td><td>1000</td><td>10.4</td><td>16.0</td><td rowspan="2">900,</td><td>L</td><td>805</td><td>725</td><td>16.0</td><td>22.8</td></tr><tr><td>T</td><td>925</td><td>805</td><td>8.2</td><td>9.7</td><td>T</td><td>730</td><td>575</td><td>12.0</td><td>15.7</td></tr><tr><td rowspan="2">750</td><td>L</td><td>1145</td><td>915</td><td>10.6</td><td>17.7</td><td>950</td><td>L</td><td>630</td><td>545</td><td>16.9</td><td>33.2</td></tr><tr><td>T</td><td>975</td><td>780</td><td>5.3</td><td>4.3</td><td>1000</td><td>L·</td><td>480</td><td>420</td><td>18.0</td><td>41.0</td></tr><tr><td>800</td><td>L</td><td>1100</td><td>900</td><td>10.5</td><td>17.4</td><td>-</td><td>-</td><td>-</td><td>-</td><td>-</td><td>-</td></tr></table>

① L- 纵向；T一横向。

# 3.2.3 冲击性能 见表3-4。

表3-4  

<table><tr><td>θ/°C</td><td>ak/(kJ/m2)</td><td>θ/°C</td><td>ak/(kJ/m2)</td></tr><tr><td>20</td><td>200</td><td>850</td><td>140</td></tr></table>

图片摘要：该图主要展示 3 4。
![](images/0112d828fba64386692ba1c20c7e65ae124e70bbe40e2d5abd46c347212cfd14.jpg)  
图3-1DZ38G合金的拉伸性能[1]

# 3.3 持久和蠕变性能

# 3.3.1 高温持久性能

3.3.1.1 合金的持久强度见表3-5，持久应力-寿命曲线见图3-2。

3.3.1.2 典型的持久性能见表3-6。

3.3.1.3 热强参数综合曲线见图3-3。

3.3.1.4 叶片取样的持久性能试样取自然气轮机的定向凝固叶片，机加工成 $\phi 1.5\mathrm{mm}$ 的非标准持久试样，测得5个样品 $850^{\circ}C422\mathrm{MPa}$ 的平均寿命为 $125\mathrm{h}$ 。

3.3.2 高温蠕变性能 见表3-7和图3-4。

表3-5[1]  

<table><tr><td>θ/°C</td><td>σ100/MPa</td><td>σ300/MPa</td><td>σ500/MPa</td><td>σ1000/MPa</td><td>σ3000/MPa</td></tr><tr><td>650</td><td>1010</td><td>971</td><td>950</td><td>920</td><td>875</td></tr><tr><td>700</td><td>863</td><td>814</td><td>795</td><td>765</td><td>730</td></tr><tr><td>750</td><td>706</td><td>667</td><td>648</td><td>620</td><td>596</td></tr><tr><td>800</td><td>569</td><td>530</td><td>505</td><td>480</td><td>430</td></tr><tr><td>850</td><td>456</td><td>402</td><td>380</td><td>350</td><td>285</td></tr><tr><td>900</td><td>334</td><td>290</td><td>275</td><td>245</td><td>205</td></tr><tr><td>950</td><td>235</td><td>186</td><td>170</td><td>135</td><td>80</td></tr><tr><td>1000</td><td>142</td><td>94</td><td>80</td><td>-</td><td>-</td></tr></table>

图片摘要：该图主要展示 3 5[1]。
![](images/56e66435598ffd19dc566cfe5f394c42491a186dbb7e339e1450df80d0925896.jpg)  
图3-2DZ38G合金持久应力-寿命曲线[1]

表3-6[1]  

<table><tr><td>θ/C</td><td>取向①</td><td>σ/MPa</td><td>t/h</td><td>δ5/%</td></tr><tr><td rowspan="2">650</td><td>L</td><td>884</td><td>1495</td><td>11.2</td></tr><tr><td>L</td><td>932</td><td>970</td><td>15.7</td></tr><tr><td rowspan="2">700</td><td>L</td><td>736</td><td>2095</td><td>6.8</td></tr><tr><td>L</td><td>785</td><td>760</td><td>7.5</td></tr><tr><td rowspan="4">750</td><td>L</td><td>638</td><td>920</td><td>10.8</td></tr><tr><td>L</td><td rowspan="2">686</td><td>142</td><td>13.0</td></tr><tr><td>T</td><td>65</td><td>6.5</td></tr><tr><td>L</td><td>716</td><td>95</td><td>14.4</td></tr><tr><td rowspan="3">800</td><td>L</td><td rowspan="2">490</td><td>880</td><td>11.2</td></tr><tr><td>T</td><td>185</td><td>6.5</td></tr><tr><td>L</td><td>540</td><td>165</td><td>8.4</td></tr><tr><td rowspan="5">850</td><td>L</td><td>364</td><td>550</td><td>14.0</td></tr><tr><td>L</td><td>422</td><td>199</td><td>11.5</td></tr><tr><td>T</td><td>422</td><td>98</td><td>6.0</td></tr><tr><td>L</td><td>451</td><td>120</td><td>10.8</td></tr><tr><td>L</td><td>490</td><td>75</td><td>14.5</td></tr><tr><td rowspan="5">900</td><td>L</td><td>206</td><td>2650</td><td>16.5</td></tr><tr><td>L</td><td rowspan="2">235</td><td>876</td><td>15.4</td></tr><tr><td>T</td><td>320</td><td>6.6</td></tr><tr><td>L</td><td>314</td><td>121</td><td>10.4</td></tr><tr><td>L</td><td>344</td><td>115</td><td>14.0</td></tr><tr><td rowspan="2">950</td><td>L</td><td>216</td><td>183</td><td>6.8</td></tr><tr><td>L</td><td>245</td><td>77</td><td>14.0</td></tr><tr><td rowspan="2">1000</td><td>L</td><td>127</td><td>126</td><td>17.5</td></tr><tr><td>L</td><td>168</td><td>77</td><td>16.0</td></tr></table>

① L-纵向；T 横向。

表3-7  

<table><tr><td>θ/°C</td><td>σ/MPa</td><td>t/h</td><td>取向①</td><td>εp/%</td><td>θ/C</td><td>σ/MPa</td><td>t/h</td><td>取向①</td><td>εp/%</td></tr><tr><td>800</td><td>432</td><td>100</td><td>L</td><td>0.580</td><td>800</td><td>432</td><td>100</td><td>T</td><td>0.394</td></tr></table>

① L—纵向；T—横向。

图片摘要：该图主要展示 3 7。
![](images/b04a313d3ddcee6639013d0d7ddfb8b025a5a797d5b13e47b6bbfeaaf73879e6.jpg)  
图3-3 合金热强参数综合曲线[1]

图片摘要：该图主要展示 3 3 合金热强参数综合曲线[1]。
![](images/c6b898588b884d199766d41a2e7d92137b3acf959a7b6381727679b2a24d0271.jpg)  
图3-4DZ38G合金 $800\mathrm{C},432\mathrm{MPa}$ 蠕变性能曲线[1]

# 3.4 疲劳性能

3.4.1 高周疲劳 旋转弯曲疲劳极限见表3-8。

表3-8[1]  

<table><tr><td>θ/C</td><td>取向①</td><td>σD/MPa</td><td>σDH/MPa</td><td>θ/C</td><td>取向①</td><td>σD/MPa</td><td>σDH/MPa</td></tr><tr><td>650</td><td>L</td><td>275</td><td>275</td><td>850</td><td>T</td><td>314</td><td>-</td></tr><tr><td>850</td><td>L</td><td>392</td><td>314</td><td>-</td><td>-</td><td>-</td><td>-</td></tr></table>

① L-纵向；T一横向。

3.4.2 低周疲劳 应变疲劳性能见表3-9和图3-5。

表3-9[1]  

<table><tr><td>θ/C</td><td>Δεi/%</td><td>Δσ/2/MPa</td><td>N/周</td><td>θ/C</td><td>Δεi/%</td><td>Δσ/2/MPa</td><td>N/周</td></tr><tr><td rowspan="4">700</td><td>0.8</td><td>1031</td><td>212</td><td rowspan="3">700</td><td>0.5</td><td>659</td><td>1289</td></tr><tr><td>0.7</td><td>898</td><td>698</td><td>0.5</td><td>601</td><td>1388</td></tr><tr><td>0.7</td><td>876</td><td>704</td><td>0.3</td><td>444</td><td>24011</td></tr><tr><td>0.6</td><td>826</td><td>916</td><td></td><td></td><td></td><td></td></tr></table>

图片摘要：该图主要展示 3 9[1]。
![](images/87cd879d7460c661d6135095d6eab4dfbe7bb6e9b5e95328a864a7aa3b95e829.jpg)  
图3-5DZ38G合金700C的应变疲劳曲线

# 3.4.3 特种疲劳

3.4.3.1 热疲劳：采用定向凝固板状试样进行试验，并与K438G合金比较。板状试样厚 $1.5\mathrm{mm}$ 宽 $20\mathrm{mm}$ ，缺口半径 $r = 0.1\mathrm{mm}$ ，试验温度为 $20^{\circ}C \cong 900^{\circ}C$ ，结果见表3-10。

表3-10  

<table><tr><td rowspan="2">θ/C</td><td rowspan="2">N/周</td><td colspan="2">裂纹长度/mm</td><td rowspan="2">θ/C</td><td rowspan="2">N/周</td><td colspan="2">裂纹长度/mm</td></tr><tr><td>K438G</td><td>DZ38G</td><td>K438G</td><td>DZ38G</td></tr><tr><td rowspan="3">900=20</td><td>100</td><td>0.60</td><td>0</td><td rowspan="3">900=20</td><td>230</td><td>5.30</td><td>0.2</td></tr><tr><td>130</td><td>3.90</td><td>0</td><td>300</td><td>7.06</td><td>0.2</td></tr><tr><td>180</td><td>5.30</td><td>0.2</td><td>400</td><td>7.30</td><td>0.2</td></tr></table>

# 3.5 弹性模量

# 3.5.1 弹性模量 见表3-11。

表3-11  

<table><tr><td>θ/°C</td><td>20</td><td>100</td><td>200</td><td>300</td><td>400</td><td>500</td><td>600</td><td>700</td><td>800</td><td>900</td><td>1000</td></tr><tr><td>E0/GPa</td><td>118</td><td>114</td><td>111</td><td>108</td><td>106</td><td>103</td><td>100</td><td>95</td><td>91</td><td>85</td><td>75</td></tr></table>

注：按悬丝共振法测定。

# 4 组织结构

# 4.1 相变温度

# 4.2 时间-温度-组织转变曲线

4.3 合金组织结构 合金在标准热处理状态下的组织由 $\gamma$ 固溶体、 $\gamma'$ 相、TiC 和少量 $\mathbf{M}_{23}\mathbf{C}_6$ 碳化物构成， $\gamma'$ 相存在两种组织状态，一种是细小的 $\gamma'$ 沉淀相，另一种是分散小块的 $\gamma/\gamma'$ 共晶相。TiC 呈分散多角形的细小颗粒状，少量的 $\mathbf{M}_{23}\mathbf{C}_6$ 分散在晶界及 TiC 和 $\gamma/\gamma'$ 共晶周围，主要在 $850^{\circ}\mathrm{C}$ 的时效过程中析出。合金经 $850^{\circ}\mathrm{C} / 500\mathrm{h}$ 时效后无 $\sigma$ 脆性相析出。

# 5 工艺性能与要求

5.1 成形性能 定向凝固性能良好，可以铸成柱晶生长良好的尺寸约为 $150\mathrm{mm}$ 长、 $50\mathrm{mm}$ 宽、边缘厚度为 $1\mathrm{mm}$ 左右的定向凝固涡轮叶片，铸件裂纹倾向性小。

# 5.2 焊接性能

5.3 零件的热处理工艺 零件在加热和冷却过程中应单层散装平放，以避免变形，处理工艺为： $700\mathrm{C}$ 装炉，再以 $200\mathrm{C} / \mathrm{h}$ 速度升温直至 $1190\mathrm{C}$ ，保温 $2\mathrm{h}$ 后空冷，然后分别在 $1090^{\circ}\mathrm{C}$ 和 $850^{\circ}\mathrm{C}$ 的中间高温处理及最后的时效处理，均可按上述升温速度进行。  
5.4 表面处理工艺 零件最后需经 $850\mathrm{C}, 24\mathrm{h}$ 渗 Al-Si 涂层的料浆法热处理, 可与零件的时效热处理合并进行。

# 6 功能考核实验

试验件是发动机的高压1级涡轮叶片，叶片1/2叶身高度处承受的温度-载荷为840C时， $0\sim 500$ 次循环为8379N；900C时， $500\sim 700$ 次循环为 $9359\mathrm{N}$ ； $700\sim 800$ 次循环为 $9849\mathrm{N}$ 。叶片每个窗口的燃气流量取 $0.42\mathrm{kg / s}$ ，共4个窗口，总流量 $1.68\mathrm{kg / s}$ ，循环一周为86s。人造海水盐分含量为 $0.0005\%$ ， $1000\mathrm{mL}$ 的人造海水中含 $\mathrm{NaCl}$ 为 $27\mathrm{g},\mathrm{KCl}$ 为 $11\mathrm{g},\mathrm{MgCl}_2$ 为 $6\mathrm{g},\mathrm{CaCl}_2$ 为 $1\mathrm{g}$ ，试验结果见表6-1。

表6-1[3]  

<table><tr><td rowspan="2">合金</td><td rowspan="2">试件号</td><td rowspan="2"></td><td colspan="4">循环数</td><td rowspan="2">发现裂纹的循环数</td><td rowspan="2">裂纹扩展情况</td></tr><tr><td>380</td><td>500</td><td>700</td><td>800</td></tr><tr><td rowspan="6">K438G</td><td rowspan="2">a1</td><td>叶身伸长率/%</td><td>0.55</td><td>-</td><td></td><td>-</td><td rowspan="2">360次循环,进气边1/4,叶高处,有1.5mm长裂纹1条</td><td rowspan="2">380次循环发现裂纹扩散至2mm,排气边1/3叶高片发现2.5mm穿透裂纹1条</td></tr><tr><td>腐蚀失重率/(mg/m2·h)</td><td>0.14</td><td>-</td><td>-</td><td></td></tr><tr><td rowspan="2">a2</td><td>叶身伸长率/%</td><td>-</td><td>0.55</td><td>0.60</td><td>-</td><td rowspan="2">400次循环,进气边缘R处,有浅裂纹0.3mm长1条</td><td rowspan="2">R处裂纹700次循环时扩展到2mm,1/3叶高处有若干条热疲劳裂纹,叶盆面较严重</td></tr><tr><td>腐蚀失重率/(mg/m2·h)</td><td>-</td><td>0.13</td><td>0.56</td><td>-</td></tr><tr><td rowspan="2">a3</td><td>叶身伸长率/%</td><td>-</td><td>0.90</td><td>0.97</td><td>-</td><td rowspan="2">450次循环,进气边缘根R处浅裂纹0.5mm长1条</td><td rowspan="2">700次循环后R处裂纹长3mm,2/3叶高后缘有若干条热疲劳裂纹</td></tr><tr><td>腐蚀失重率/(mg/m2·h)</td><td>-</td><td>0.40</td><td>0.73</td><td>-</td></tr><tr><td rowspan="6">DZ38G</td><td rowspan="2">b1</td><td>叶身伸长率/%</td><td>-</td><td>0.30</td><td>0.60</td><td>0.60</td><td rowspan="2">未发现裂纹</td><td rowspan="2">-</td></tr><tr><td>腐蚀失重率/(mg/m2·h)</td><td>-</td><td>0.19</td><td>0.40</td><td>0.52</td></tr><tr><td rowspan="2">b2</td><td>叶身伸长率/%</td><td>-</td><td>0.49</td><td>0.49</td><td>0.52</td><td rowspan="2">未发现裂纹</td><td rowspan="2">-</td></tr><tr><td>腐蚀失重率/(mg/m2·h)</td><td>-</td><td>0.16</td><td>0.40</td><td>0.52</td></tr><tr><td rowspan="2">b3</td><td>叶身伸长率/%</td><td>-</td><td>0.47</td><td>0.52</td><td>0.52</td><td rowspan="2">未发现裂纹</td><td rowspan="2">-</td></tr><tr><td>腐蚀失重率/(mg/m2·h)</td><td>-</td><td>0.26</td><td>0.43</td><td>-</td></tr></table>

# 7 使用建议

选用。

# 参考文献

1 中国科学院金属研究所.DZ38G镍基高温合金研制总结.1992  
2 洛阳船舶材料研究所.DZ38G合金燃气腐蚀试验报告.1986  
3 株洲航空发动机研究所, WS9GZDZ38G 合金定向凝固叶片在人造海洋性气氛中的热冲击试验报告. 1988

编写 唐亚俊

审校 郭建亭 陈荣章

# DZ40M

# 1 概述

DZ40M合金是在美国X40的基础上，通过添加微量元素和采用定向凝固工艺发展而成的一种定向凝固钴基高温合金。合金初熔温度高，具有优良的抗热疲劳性能、抗氧化及耐腐蚀性能；良好的持久、蠕变、疲劳等综合力学性能。组织稳定，定向凝固工艺性能良好，无缺口敏感性。与X40相比，可提高使用温度 $40\mathrm{C}^{[1]}$ 。但由于钴资源缺乏，应用受到限制。适合于制作 $1050\mathrm{C}$ 以下工作的具有复杂内腔的气冷空心导向叶片。

1.1 材料牌号 DZ40M。  
1.2 相近牌号 DSX40（美国）。  
1.3 材料技术标准 Q/5B 4051—1994《DZ40M合金锭》（西安航空发动机制造公司）。  
1.4 化学成分 见表1-1。

%

表1-1  

<table><tr><td>C</td><td>Cr</td><td>Ni</td><td>Co</td><td>W</td><td>Mo</td><td>Al</td><td>Ti</td><td>Fe</td><td>Ta</td><td>B</td><td>Zr</td></tr><tr><td>0.40~0.50</td><td>24.5~26.5</td><td>9.5~11.5</td><td>余</td><td>7.0~8.0</td><td>0.1~0.5</td><td>0.7~1.2</td><td>0.1~0.3</td><td>≤2.0</td><td>0.1~0.5</td><td>0.008~0.018</td><td>0.1~0.3</td></tr><tr><td>Si</td><td>Mn</td><td>P</td><td>S</td><td>Pb</td><td>Bi</td><td colspan="2">Sb</td><td>Sn</td><td colspan="3">As</td></tr><tr><td>≤1.0</td><td>≤1.0</td><td>≤0.04</td><td>≤0.04</td><td>≤0.0005</td><td>≤0.00005</td><td colspan="2">≤0.001</td><td>≤0.001</td><td colspan="3">≤0.001</td></tr></table>

1.5 热处理制度 合金铸态使用。  
1.6 品种规格与供应状态 直径为 $70\sim 90\mathrm{mm}$ 的母合金锭。铸态供应。  
1.7 熔炼与铸造工艺 真空感应炉熔炼母合金，定向凝固炉重熔浇注熔模精铸零件和试样。  
1.8 应用概况与特殊要求 已用该合金制成航空发动机高压涡轮导向叶片，并通过台架试车，已投入批量生产。

# 2 物理及化学性能

# 2.1 热性能

2.1.1 熔化温度范围 $1345 \sim 1395 \mathrm{C}^{[2]}$ 。  
2.1.2 热导率 见表2-1。

表2-1  

<table><tr><td>θ/C</td><td>200</td><td>300</td><td>400</td><td>500</td><td>600</td><td>700</td><td>800</td><td>900</td><td>1000</td></tr><tr><td>λ/(W/(m·C))</td><td>13.92</td><td>16.26</td><td>18.43</td><td>20.06</td><td>21.44</td><td>22.82</td><td>23.83</td><td>24.87</td><td>25.87</td></tr></table>

# 2.1.3 比热容 见表2-2。

表2-2  

<table><tr><td>θ/°C</td><td>200</td><td>300</td><td>400</td><td>500</td><td>600</td><td>700</td><td>800</td><td>900</td><td>1000</td></tr><tr><td>c/(J/(kg·°C))</td><td>493</td><td>506</td><td>518</td><td>531</td><td>543</td><td>555</td><td>568</td><td>581</td><td>594</td></tr></table>

2.1.4 线膨胀系数 见表2-3。  
2.2 密度 $\rho = 8.68\mathrm{g / cm}^{3[2]}$

表2-3[2]  

<table><tr><td colspan="2">θ/C</td><td>100</td><td>200</td><td>300</td><td>400</td><td>500</td><td>600</td><td>700</td><td>800</td><td>900</td><td>1000</td></tr><tr><td rowspan="2">α/10-6C-1</td><td>纵向</td><td>8.7</td><td>10.3</td><td>11.0</td><td>11.5</td><td>12.0</td><td>12.3</td><td>12.7</td><td>13.0</td><td>13.1</td><td>13.5</td></tr><tr><td>横向</td><td>8.3</td><td>10.1</td><td>10.9</td><td>11.4</td><td>11.9</td><td>12.3</td><td>12.7</td><td>13.0</td><td>13.4</td><td>13.5</td></tr></table>

# 2.5 化学性能

2.5.1 抗氧化性能 增重法测得合金的恒温抗氧化性能见表2-4。

表2-4[2]  

<table><tr><td rowspan="2">θ/C</td><td rowspan="2">表面状态</td><td colspan="8">增重值/(g/m²)</td></tr><tr><td>20h</td><td>100h</td><td>200h</td><td>300h</td><td>400h</td><td>500h</td><td>1000h</td><td>2000h</td></tr><tr><td rowspan="2">900</td><td>AT-01</td><td>0.02</td><td>0.042</td><td>0.045</td><td>0.047</td><td>0.051</td><td>-</td><td>0.054</td><td>0.056</td></tr><tr><td>铸态</td><td>0.014</td><td>0.028</td><td>0.033</td><td>0.037</td><td>0.043</td><td>-</td><td>0.060</td><td>0.084</td></tr><tr><td rowspan="2">1000</td><td>AT-01</td><td>0.036</td><td>0.040</td><td>0.043</td><td>0.045</td><td>0.049</td><td>0.048</td><td>0.048</td><td>0.054</td></tr><tr><td>铸态</td><td>0.076</td><td>0.158</td><td>0.211</td><td>0.283</td><td>0.329</td><td>0.376</td><td>0.551</td><td>0.941</td></tr><tr><td rowspan="2">1100</td><td>AT-01</td><td>0.037</td><td>0.066</td><td>0.389</td><td>-</td><td>-</td><td>-</td><td>-</td><td>-</td></tr><tr><td>铸态</td><td>0.365</td><td>1.552</td><td>3.373</td><td>-</td><td>-</td><td>-</td><td>-</td><td>-</td></tr></table>

① AT-0是Al-Ti涂层工艺，渗剂： $80\% \mathrm{FeAl}$ 粉 $+20\% \mathrm{TiAl}$ 粉，活化剂： $\mathrm{NH_4Cl}$ ，1080℃，4h，反应压力： $0.01\sim$ 0.05MPa。

2.5.2 耐腐蚀性能 涂盐腐蚀试验：腐蚀介质： $25\% \mathrm{NaCl} + 75\% \mathrm{Na}_2\mathrm{SO}_4$ ，实验温度 $900^{\circ}\mathrm{C}$ ，每隔10h称重，再重新涂盐进行试验。如此反复多次。结果见表2-5。

表2-5[2]  

<table><tr><td rowspan="2">θ/C</td><td rowspan="2">试样状态</td><td colspan="4">腐蚀增重值/(g/cm2)</td><td rowspan="2">θ/C</td><td rowspan="2">试样状态</td><td colspan="4">腐蚀增重值/(g/cm2)</td></tr><tr><td>10h</td><td>20h</td><td>30h</td><td>40h</td><td>10h</td><td>20h</td><td>30h</td><td>40h</td></tr><tr><td>900</td><td>铸态</td><td>5.72</td><td>25.03</td><td>30.58</td><td>38.60</td><td>900</td><td>AT-0①</td><td>0</td><td>0.43</td><td>1.37</td><td>5.30</td></tr></table>

① AT-0是Al-Ti涂层工艺，渗剂： $80\% \mathrm{FeAl}$ 粉 $+20\% \mathrm{TiAl}$ 粉，活化剂： $\mathrm{NH_4Cl}$ ，1080℃/4h，反应压力： $0.01\sim$ 0.05MPa。

# 3 力学性能

测定力学性能的试样，采用熔模精铸及定向凝固法制成，并经过机加工，试样状态除特别说明者外，均为铸态。试样取向除特别说明者外，均为纵向。

3.1 技术标准规定的性能 见表3-1。

表3-1  

<table><tr><td rowspan="2">试样状态</td><td rowspan="2">取样方向</td><td colspan="5">持久性能</td></tr><tr><td>θ/C</td><td>σ/MPa</td><td>t/h</td><td>δ/%</td><td>ψ/%</td></tr><tr><td>铸态</td><td>纵向</td><td>980C</td><td>83</td><td>≥30</td><td>≥15</td><td>≥20</td></tr></table>

注：持久试验允许在 $30\mathrm{h}$ 后每隔 $8\sim 10\mathrm{h}$ 加载 $17\mathrm{MPa}$ ，至拉断，此时测的伸长率作为参考数据。

3.2 室温及各种温度下的性能

3.2.1 硬度 室温硬度HBS $237\sim 253^{[2]}$   
3.2.2 拉伸性能  
3.2.2.1 典型拉伸性能见表3-2和图3-1。  
3.2.2.2 加涂层的拉伸性能见表3-3。

图片摘要：该图主要展示 3 1DZ40M合金的拉伸性能。
![](images/a91c8738b5b7085072c05741316e67d8173f3cc14f82ef872be4c2ec28931440.jpg)  
图3-1DZ40M合金的拉伸性能

表3-2[2]  

<table><tr><td>θ/C</td><td>σ10.1/MPa</td><td>σP0.2/MPa</td><td>σb/MPa</td><td>δ/%</td><td>ψ/%</td><td>θ/C</td><td>σP0.1/MPa</td><td>σP0.2/MPa</td><td>σb/MPa</td><td>δ/%</td><td>ψ/%</td></tr><tr><td>600</td><td>225</td><td>240</td><td>495</td><td>25.0</td><td>28.0</td><td>900</td><td>190</td><td>205</td><td>305</td><td>55.0</td><td>79.0</td></tr><tr><td>700</td><td>210</td><td>220</td><td>515</td><td>26.0</td><td>29.0</td><td>1000</td><td>110</td><td>120</td><td>185</td><td>52.0</td><td>77.0</td></tr><tr><td>800</td><td>190</td><td>200</td><td>470</td><td>42.0</td><td>52.0</td><td>--</td><td>-</td><td>·</td><td>-</td><td>-</td><td>--</td></tr></table>

表3-3-2  

<table><tr><td>θ/C</td><td>状态</td><td>σP02/MPa</td><td>σb/MPa</td><td>δ/%</td><td>ψ/%</td></tr><tr><td rowspan="2">20</td><td>铸态</td><td>435</td><td>775</td><td>40</td><td>35</td></tr><tr><td>Al-0¹涂层</td><td>440</td><td>800</td><td>20</td><td>15</td></tr><tr><td rowspan="2">700</td><td>铸态</td><td>220</td><td>515</td><td>26</td><td>29</td></tr><tr><td>Al-0涂层</td><td>245</td><td>555</td><td>35</td><td>25</td></tr><tr><td rowspan="2">900</td><td>铸态</td><td>205</td><td>305</td><td>95</td><td>79</td></tr><tr><td>Al-0涂层</td><td>165</td><td>250</td><td>60</td><td>75</td></tr></table>

① AT-0是Al-Ti涂层工艺，渗剂：80%FeAl粉+20%TiAl粉，活化剂：NH4Cl，1080C，4h，反应压力：0.01～0.05MPa。

# 3.2.2.3 长期时效后的拉伸性能见表3-4。

表3-4[1]  

<table><tr><td colspan="2">时效制度</td><td colspan="3">室温拉伸性能</td><td colspan="2">时效制度</td><td colspan="3">室温拉伸性能</td></tr><tr><td>θ/C</td><td>t/h</td><td>σb/MPa</td><td>δ/%</td><td>ψ/%</td><td>θ/C</td><td>t/h</td><td>σb/MPa</td><td>δ/%</td><td>ψ/%</td></tr><tr><td colspan="2">铸态</td><td>775</td><td>40</td><td>35</td><td rowspan="3">950</td><td>100</td><td>795</td><td>5.0</td><td>5.0</td></tr><tr><td rowspan="3">850</td><td>100</td><td>945</td><td>5.0</td><td>7.0</td><td>500</td><td>830</td><td>5.0</td><td>6.5</td></tr><tr><td>500</td><td>870</td><td>4.0</td><td>4.0</td><td>1000</td><td>880</td><td>11.0</td><td>9.0</td></tr><tr><td>1000</td><td>940</td><td>5.0</td><td>7.0</td><td>-</td><td>-</td><td>-</td><td>-</td><td>-</td></tr></table>

# 3.2.2.4 缺口试样的拉伸强度见表3-5。

表3-5[2]  

<table><tr><td>θ/°C</td><td>20</td><td>600</td><td>700</td><td>800</td><td>900</td></tr><tr><td>σbH/MPa</td><td>810</td><td>600</td><td>545</td><td>600</td><td>390</td></tr></table>

# 3.2.3 冲击性能 室温冲击韧性 $a_{\mathrm{K}} = 170 \sim 280 \mathrm{kJ} / \mathrm{m}^{2}$ 。

# 3.2.4 扭转和剪切性能

# 3.2.4.1 室温平均剪切强度 $\tau_{\mathrm{b}} = 70.4\mathrm{MPa}$ 。

# 3.3 持久和蠕变性能

# 3.3.1 高温持久性能

# 3.3.1.1 合金的持久强度见表3-6，应力-寿命曲线见图3-2。

表3-6[2]  

<table><tr><td>θ/℃</td><td>σ100/MPa</td><td>σ500/MPa</td><td>σ1000/MPa</td></tr><tr><td>700</td><td>400</td><td>360</td><td>340</td></tr><tr><td>800</td><td>265</td><td>220</td><td>195</td></tr><tr><td>900</td><td>140</td><td>105</td><td>95</td></tr></table>

图片摘要：该图主要展示 3 6[2]。
![](images/566c2b9c040adeca5e9e51442887960a917d995795c5082a9812b10d7dd61cd3.jpg)  
图3-2DZ40M合金持久应力-寿命曲线[2]

# 3.3.1.2 典型的持久性能见表3-7。

表3-7[2]  

<table><tr><td>θ/C</td><td>σ/MPa</td><td>t/h</td><td>θ/C</td><td>σ/MPa</td><td>t/h</td><td>θ/C</td><td>σ/MPa</td><td>t/h</td><td>θ/C</td><td>σ/MPa</td><td>t/h</td></tr><tr><td rowspan="2">650</td><td>441</td><td>484</td><td rowspan="2">750</td><td rowspan="2">345</td><td rowspan="2">48</td><td rowspan="3">850</td><td>185</td><td>69</td><td rowspan="2">900</td><td>150</td><td>43</td></tr><tr><td>460</td><td>218</td><td>196</td><td>45</td><td>160</td><td>85</td></tr><tr><td rowspan="4">750</td><td>304</td><td>367</td><td rowspan="4">816</td><td>225</td><td>268</td><td>206</td><td>28</td><td rowspan="2">980</td><td>83</td><td>71</td></tr><tr><td>314</td><td>200</td><td>235</td><td>46</td><td rowspan="3">900</td><td>120</td><td>261</td><td>98</td><td>54</td></tr><tr><td>324</td><td>147</td><td>245</td><td>28</td><td>130</td><td>149</td><td rowspan="2">-</td><td rowspan="2">-</td><td rowspan="2">-</td></tr><tr><td>330</td><td>71</td><td>260</td><td>26</td><td>140</td><td>96</td></tr></table>

# 3.3.1.3 横向持久性能见表3-8。

表3-8[2]  

<table><tr><td>θ/℃</td><td>σ/MPa</td><td>t/h</td><td>θ/℃</td><td>σ/MPa</td><td>t/h</td></tr><tr><td rowspan="2">750</td><td>274</td><td>389</td><td rowspan="3">900</td><td>105</td><td>251</td></tr><tr><td>314</td><td>257</td><td>125</td><td>198</td></tr><tr><td rowspan="2">850</td><td>215</td><td>57</td><td>140</td><td>107</td></tr><tr><td>195</td><td>124</td><td>-</td><td>-</td><td>-</td></tr></table>

# 3.3.1.4 缺口试样 $(r = 0.5\mathrm{mm})$ 持久性能见表3-9。

表3-9[2]  

<table><tr><td>θ/°C</td><td>σ/MPa</td><td>t/h</td><td>θ/°C</td><td>σ/MPa</td><td>t/h</td></tr><tr><td rowspan="2">750</td><td>330</td><td>&gt;820</td><td>850</td><td>260</td><td>&gt;773</td></tr><tr><td>345</td><td>&gt;652</td><td rowspan="2">900</td><td>150</td><td>&gt;677</td></tr><tr><td>850</td><td>235</td><td>&gt;797</td><td>160</td><td>&gt;722</td></tr></table>

# 3.3.1.5 长期时效后的持久性能见表3-10。

表3-10  

<table><tr><td colspan="2">时效制度</td><td colspan="2">980C,83MPa</td><td colspan="2">816C,215MPa</td><td colspan="2">时效制度</td><td colspan="2">980C,83MPa</td><td colspan="2">816C,215MPa</td></tr><tr><td>θ/C</td><td>t/h</td><td>t/h</td><td>δ/%</td><td>t/h</td><td>δ/%</td><td>θ/C</td><td>t/h</td><td>t/h</td><td>δ/%</td><td>t/h</td><td>δ/%</td></tr><tr><td colspan="2">铸态</td><td>71</td><td>41</td><td>119</td><td>44</td><td rowspan="3">950</td><td>100</td><td>101</td><td>41</td><td>75</td><td>25</td></tr><tr><td rowspan="3">850</td><td>100</td><td>138</td><td>50</td><td>232</td><td>46</td><td>500</td><td>150</td><td>56</td><td>84</td><td>49</td></tr><tr><td>500</td><td>124</td><td>50</td><td>120</td><td>50</td><td>1000</td><td>124</td><td>40</td><td>64</td><td>47</td></tr><tr><td>1000</td><td>88</td><td>52</td><td>198</td><td>40</td><td>-</td><td>-</td><td>-</td><td>-</td><td>-</td><td>-</td></tr></table>

3.3.1.6 热强参数综合曲线见图3-3。

3.3.2 高温蠕变性能见图3-4。

图片摘要：该图主要展示 3 10。
![](images/a93d4dd6d467c7e6587a8996be7c70e599947ca8c260bbabb70d09bb3e85dc66.jpg)  
图3-3DZ40M合金的热强参数综合曲线

图片摘要：该图主要展示 3 3DZ40M合金的热强参数综合曲线。
![](images/309ad33e5d3abc22d316c06cc19e033841a38e367de524bd4f3f2cde9232e482.jpg)

图片摘要：该图主要展示 3 3DZ40M合金的热强参数综合曲线。
![](images/9356bcc3b4f4ebb973d51fa37e5f0dc90f85c9316b72e563d2bcb2b58f14fbf5.jpg)  
图3-4DZ40M合金700C和900C  
的蠕变曲线[2]

# 3.4 疲劳性能

# 3.4.1 高周疲劳 旋转弯曲、轴向光滑及缺口疲劳极限见表3-11。

表3-11  

<table><tr><td>θ/C</td><td>旋转弯曲①(K1=1)σD/MPa</td><td>轴向(K1=1)σD/MPa</td><td>轴向(缺口,K1=3)σDH/MPa</td></tr><tr><td>700</td><td>454</td><td>368</td><td>285</td></tr><tr><td>800</td><td>295</td><td>265</td><td>203</td></tr></table>

① 试样直径 $d4\mathrm{mm}$ 。

3.4.2 低周疲劳 拉压疲劳试样为标距长 $35\mathrm{mm}$ ，直径 $15\mathrm{mm}$ 的棒状试样。实验在 Mayes 疲劳试验上进行，采用总应变幅控制，试验温度为 $700^{\circ}C$ ，总应变幅分别为 $0.3\%$ 、 $0.4\%$ 和 $0.6\%$ ，实验在空气中进行。加载方式为对称三角波。结果见图 3-5。

图片摘要：该图主要展示 3 11。
![](images/c8a074ca20ba039e85c6567ce93ba092d8a8da427b27a05dcb0b138387dcf1c9.jpg)  
图3-5DZ40M合金700C低周疲劳S-N曲线[2]

# 3.5 弹性性能

# 3.5.1 弹性模量 不同取向的弹性模量见表3-12和表3-13。

表3-12[1]  

<table><tr><td colspan="2">θ/C</td><td>室温</td><td>100</td><td>200</td><td>300</td><td>400</td><td>500</td><td>600</td><td>700</td><td>800</td><td>900</td><td>1000</td></tr><tr><td rowspan="2">E/GPa</td><td>横向</td><td>200</td><td>196</td><td>190.5</td><td>184</td><td>177</td><td>170</td><td>162</td><td>153.5</td><td>145</td><td>135</td><td>125</td></tr><tr><td>纵向</td><td>142</td><td>139.5</td><td>135</td><td>130</td><td>125</td><td>119</td><td>112</td><td>105</td><td>97</td><td>88.5</td><td>79</td></tr></table>

注：按拉伸方法测定。

表3-13[2]  

<table><tr><td colspan="2">θ/C</td><td>室温</td><td>250</td><td>500</td><td>600</td><td>700</td><td>800</td><td>900</td><td>1000</td></tr><tr><td rowspan="3">E/GPa</td><td>纵向</td><td>160</td><td>140</td><td>129</td><td>127</td><td>117</td><td>112</td><td>99</td><td>74</td></tr><tr><td>横向</td><td>207</td><td>178</td><td>168</td><td>162</td><td>140</td><td>140</td><td>134</td><td>123</td></tr><tr><td>45°</td><td>307</td><td>277</td><td>252</td><td>237</td><td>213</td><td>206</td><td>157</td><td>127</td></tr></table>

注：按激光云纹干涉法测定。

# 3.5.2 切变模量 见表3-14。

表3-14[2]  

<table><tr><td colspan="2">θ/C</td><td>室温</td><td>250</td><td>500</td><td>600</td><td>700</td><td>800</td><td>900</td><td>1000</td></tr><tr><td rowspan="2">G/GPa</td><td>纵向</td><td>81</td><td>69</td><td>65</td><td>62</td><td>53</td><td>53</td><td>50</td><td>45</td></tr><tr><td>横向</td><td>141</td><td>133</td><td>117</td><td>106</td><td>96</td><td>91</td><td>60</td><td>44</td></tr></table>

注：按激光云纹干涉法测定。

# 3.5.3 泊松比 见表3-15。

# 3.6 断裂性能

# 3.6.1 疲劳裂纹扩展速率 见图3-6。

图片摘要：该图主要展示 3 6DZ40M合金850℃的da/dN △K曲线[2]。
![](images/18f1c41209b2599d73b44c880d6b5f22dc8edbc569320272acea587498e614e3.jpg)  
图3-6DZ40M合金850℃的da/dN-△K曲线[2]

表3-15[2]  

<table><tr><td colspan="2">θ/C</td><td>室温</td><td>250</td><td>500</td><td>600</td><td>700</td><td>800</td><td>900</td><td>1000</td></tr><tr><td rowspan="3">μ12</td><td>纵向</td><td>0.41</td><td>0.41</td><td>0.41</td><td>0.42</td><td>0.43</td><td>0.43</td><td>0.44</td><td>0.47</td></tr><tr><td>横向</td><td>0.28</td><td>0.29</td><td>0.30</td><td>0.30</td><td>0.31</td><td>0.32</td><td>0.34</td><td>0.36</td></tr><tr><td>45°</td><td>0.53</td><td>0.52</td><td>0.53</td><td>0.54</td><td>0.52</td><td>0.54</td><td>0.60</td><td>0.78</td></tr></table>

注：按激光云纹干涉法测定。

# 4 组织结构

# 4.1 相变温度

4.2 合金组织结构 合金的显微组织特征是：以碳化物为主要强化相，有两种初生的碳化物 $\mathbf{M}_7\mathbf{C}_3$ 和MC分布在 $\gamma$ 固溶体基体上，骨架状分布的 $\mathbf{M}_7\mathbf{C}_3$ 是合金低温受力的承载相，在高温使用过程中会发生碳化物转变，析出弥散分布的颗粒状 $\mathbf{M}_{23}\mathbf{C}_6$ ，沉淀强化基体，碳化物量约占合金重量的 $7\% \sim 10\%$ ，还析出极少量的 $\mathbf{M}_6\mathbf{C}_6$ 。颗粒状的 $\mathbf{M}_{23}\mathbf{C}_6$ 在高温长期使用过程中不发生聚集长大，组织稳定。

# 5 工艺性能与要求

5.1 成形性能 铸造性能良好，能铸成具有复杂内腔的薄壁定向空心叶片。  
5.2 焊接性能 采用钎焊焊接，焊接性能好。  
5.3 零件热处理工艺 零件在铸态下使用。

# 6 功能考核试验

# 7 使用建议

限用。由于钴资源缺乏，仅限于个别航空发动机用作导向叶片。

# 参考文献

1 姚向东、管恒荣、胡壮麒等．合金元素对一种定向凝固钴基高温合金组织和性能的影响．1993  
2 中国科学院金属研究所. DZ40M 定向凝固钴基高温合金研制总结. 1998

编写 姚向东

审校 郭建亭

陈荣章

# DZ125

# 1 概述

DZ125合金是我国目前性能水平最高的定向凝固镍基铸造高温合金之一，具有良好的中、高温综合性能及优异的热疲劳性能。合金中Ti的含量较低，含有 $1.5\%$ 铈，使合金具有良好的铸造性能，可铸成壁厚小至 $0.6\mathrm{mm}$ 的带有复杂内腔的无余量定向凝固叶片。由于合金中含有铅、钽等贵重元素，致使合金成本较高。适合于制作在 $1000\mathrm{C}$ 以下工作的燃气涡轮转子叶片和 $1050\mathrm{C}$ 以下工作的导向叶片以及其他高温零件。

1.1 材料牌号 DZ125。  
1.2 相近牌号 DS Rene' 125(美国)。  
1.3 材料的技术标准 Q/6S 1321-1997《DZ125合金锭》（北京航空研究院）。  
1.4 化学成分 见表1-1。

0%

表1-1  

<table><tr><td>C</td><td>Cr</td><td>Ni</td><td>Co</td><td>W</td><td>Mo</td><td>Al</td><td>Ti</td><td>Fe</td><td>Ta</td><td>Hf</td><td></td></tr><tr><td>0.07~0.12</td><td>8.4~9.4</td><td>余</td><td>9.5~10.5</td><td>6.5~7.5</td><td>1.5~2.5</td><td>4.8~5.4</td><td>0.7~1.2</td><td>≤0.30</td><td>3.5~4.1</td><td>1.2~1.8</td><td></td></tr><tr><td>B</td><td>Zr</td><td>Si</td><td>Mn</td><td>S</td><td>P</td><td>Ag</td><td>Pb</td><td>Bi</td><td>As</td><td>Sn</td><td>Sb</td></tr><tr><td>0.01~0.02</td><td>≤0.08</td><td>≤0.15</td><td>≤0.15</td><td>≤0.01</td><td>≤0.01</td><td>≤0.0005</td><td>≤0.0005</td><td>≤0.00005</td><td>≤0.001</td><td>≤0.001</td><td>≤0.001</td></tr></table>

1.5 热处理制度 $1180\mathrm{C}, 2\mathrm{h} + 1230\mathrm{C}, 3\mathrm{h}$ , 空冷 $+1100\mathrm{C}, 4\mathrm{h}$ , 空冷 $+870\mathrm{C}, 20\mathrm{h}$ , 空冷。  
1.6 品种规格与供应状态 直径 $70\sim 90\mathrm{mm}$ 的母合金锭。铸态供应。  
1.7 熔炼与铸造工艺 真空感应炉熔炼母合金，真空定向凝固炉重熔浇注熔模精铸定向凝固铸件和试样。  
1.8 应用概况与特殊要求 已用该合金批量生产某发动机的高压涡轮叶片，并已进行台架试车和试飞考核。与该合金相当的DSRene'125合金在国外已经用于先进航空发动机。

# 2 物理及化学性能

# 2.1 热性能

2.1.1 熔化温度范围 按金相法测定合金的初熔温度为 $1230 \sim 1240^{\circ} \mathrm{C}$ ; 按示差热分析法测定合金的熔化温度范围是 $1295 \sim 1377^{\circ} \mathrm{C}^{[2]}$ 。

2.1.2 热导率 见表2-1。

表2-1[2]   

<table><tr><td>θ/C</td><td>200</td><td>300</td><td>400</td><td>500</td><td>600</td><td>700</td><td>800</td><td>900</td><td>1000</td><td>1100</td></tr><tr><td>λ/(W/(m·C))</td><td>9.67</td><td>11.47</td><td>13.44</td><td>14.99</td><td>16.79</td><td>17.96</td><td>19.63</td><td>19.51</td><td>19.43</td><td>19.00</td></tr></table>

注：纵向和横向的 $\lambda$ 值相同。

2.1.3 比热容 见表2-2。

表2-2[1]  

<table><tr><td>θ/C</td><td>200</td><td>300</td><td>400</td><td>500</td><td>600</td><td>700</td><td>800</td><td>900</td><td>1000</td><td>1100</td></tr><tr><td>c/(J/(kg·C))</td><td>385</td><td>427</td><td>456</td><td>481</td><td>498</td><td>506</td><td>506</td><td>489</td><td>473</td><td>443</td></tr></table>

注：纵向和横向的 $c$ 值相同。

2.1.4 线膨胀系数 见表2-3。

表2-3[1]  

<table><tr><td colspan="2">θ/C</td><td>20~300</td><td>20~400</td><td>20~500</td><td>20~600</td><td>20~700</td><td>20~800</td><td>20~900</td><td>20~1000</td><td>20~1100</td></tr><tr><td rowspan="2">α/10-6C-1</td><td>纵向①</td><td>12.45</td><td>12.86</td><td>13.26</td><td>13.53</td><td>14.04</td><td>14.55</td><td>15.06</td><td>16.02</td><td>17.03</td></tr><tr><td>横向②</td><td>12.27</td><td>12.96</td><td>13.03</td><td>13.39</td><td>13.91</td><td>14.43</td><td>14.96</td><td>15.84</td><td>16.84</td></tr></table>

$①$ 纵向即试样轴线与柱晶生长方向平行。  
② 横向即试样轴线与柱晶生长方向垂直。

2.2 密度 $\rho = 8.48\mathrm{g / cm}^{3[2]}$

2.3 电性能  
2.4 磁性能  
2.5 化学性能

2.5.1 抗氧化性能 按HB5258—1983《钢及合金抗氧化性测定试验方法》测定合金的氧化速率见表2-4。  
2.5.2 耐腐蚀性能 按Q/6S365-1983《高温燃气腐蚀试验方法》对不涂层的合金进行了热腐蚀

试验。试验温度为 $900\mathrm{C}$ ，试验燃气中煤油消耗量为 $0.2\mathrm{L/h}$ ，喷入的海水浓度为 $0.002\%$ ，油气比为 $1:45$ 。试验 $100\mathrm{h}$ ，测量试棒重量。结果见表2-5。

表2-4  

<table><tr><td>试验温度/℃</td><td>试验时间/h</td><td>增重值/(g/m2)</td><td>氧化速率/(g/m2·h)</td><td>试验温度/℃</td><td>试验时间/h</td><td>增重值/(g/m2)</td><td>氧化速率/(g/m2·h)</td></tr><tr><td rowspan="4">950</td><td>25</td><td>1.11</td><td>0.044</td><td rowspan="2">1000</td><td>75</td><td>4.17</td><td>0.056</td></tr><tr><td>50</td><td>2.36</td><td>0.047</td><td>100</td><td>4.30</td><td>0.043</td></tr><tr><td>75</td><td>2.78</td><td>0.037</td><td rowspan="4">1050</td><td>25</td><td>6.32</td><td>0.253</td></tr><tr><td>100</td><td>3.06</td><td>0.031</td><td>50</td><td>7.71</td><td>0.154</td></tr><tr><td rowspan="2">1000</td><td>25</td><td>2.71</td><td>0.108</td><td>75</td><td>8.19</td><td>0.109</td></tr><tr><td>50</td><td>3.68</td><td>0.074</td><td>100</td><td>8.12</td><td>0.081</td></tr><tr><td>等级评定</td><td colspan="7">按HB 5258-1983评定,1050℃以下为完全抗氧化级</td></tr></table>

表2-5  

<table><tr><td>t/h</td><td>试样增重值/(mg/cm2)</td><td>t/h</td><td>试样增重值/(mg/cm2)</td><td>t/h</td><td>试样增重值/(mg/cm2)</td><td>t/h</td><td>试样增重值/(mg/cm2)</td></tr><tr><td>4</td><td>0.45</td><td>30</td><td>0.79</td><td>60</td><td>2.04</td><td>90</td><td>4.08</td></tr><tr><td>10</td><td>0.57</td><td>40</td><td>1.02</td><td>70</td><td>2.49</td><td>100</td><td>9.06</td></tr><tr><td>20</td><td>0.8</td><td>50</td><td>1.7</td><td>80</td><td>3.06</td><td>-</td><td>-</td></tr></table>

# 3力学性能

测试力学性能的试样从定向凝固板坯或棒料上切取，在机加工前都经过标准规范的热处理。试样的取样方向除特别注明者外，皆为纵向，即试样轴线与柱晶生长方向平行。各种力学性能的测试按有关标准方法进行。

# 3.1 技术标准规定的性能 见表3-1。

表3-1  

<table><tr><td colspan="5">拉伸性能</td><td colspan="4">持久性能</td></tr><tr><td rowspan="2">θ/C</td><td>σb/MPa</td><td>σP0.2/MPa</td><td>δ5/%</td><td>ψ/%</td><td rowspan="2">θ/C</td><td rowspan="2">σ/MPa</td><td rowspan="2">t/h</td><td rowspan="2">δs/%</td></tr><tr><td colspan="4">不小于</td></tr><tr><td rowspan="3">室温</td><td rowspan="3">980</td><td rowspan="3">840</td><td rowspan="3">5</td><td rowspan="3">5</td><td>760</td><td>725</td><td>48</td><td>≤4°</td></tr><tr><td rowspan="2">980</td><td rowspan="2">235</td><td>20</td><td>≤2*</td></tr><tr><td>≥32</td><td>≥10</td></tr></table>

① $760\mathrm{C}$ 持久拉伸至 $48\mathrm{h} + 0.5\mathrm{h}$ ，停止试验，待试样冷却至室温，测量 $\delta_{3}$ 值。  
② 980C持久拉伸至 $20\mathrm{h} + 0.5\mathrm{h}$ ，中断试验，待试样冷却至室温，测量 $\delta_{5}$ 值，然后继续试验至断裂。

# 3.2 室温及各种温度下的力学性能

3.2.1 硬度 室温硬度 HRC 42.0~43.6[2]。  
3.2.2 拉伸性能  
3.2.2.1 不同温度的拉伸性能见表3-2和图3-1。  
3.2.2.2 不同温度下缺口试样的拉伸性能见表3-3。  
3.2.2.3 不同温度的平均拉伸应力-应变曲线见图3-2。
