Repository: C-zj02/CFD-claw

<div align="center">

**English** | [中文](#中文版) | [Français](README_FR.md) | [Русский](README_RU.md) | [हिन्दी](README_HI.md) | [العربية](README_AR.md) | [Português](README_PT.md)

# 🚀 Claude Code Python

**A Complete Python Reimplementation Based on Real Claude Code Source**

*From TypeScript Source → Rebuilt in Python with ❤️*

***
**🔥 Active Development • New Features Weekly 🔥**

</div>

***

## 🎯 What is This?

**Clawd Code** is a **complete Python rewrite** of Claude Code, based on the **real TypeScript source code**.

File: RAG-data/中国航空材料手册(第2版) 第2卷 变形高温合金 铸造高温合金201-400.pdf-4c99678a-0fa5-4cc0-a874-050fd6a05e26.md (part 12 of 12)
不同规范变形的试样于 $950\mathrm{C},1\mathrm{h}$ ，空冷固溶处理后的再结晶图见图5-3。在 $900\sim 1000\mathrm{C}$ 温度变形，如变形量 ${>}20\%$ ，则经 $950\mathrm{C}$ 固溶后均能获得均匀细小的再结晶晶粒。
<table><tr><td rowspan="2">θ/C</td><td rowspan="2">τ0/MPa</td><td colspan="4">不同时间试验后的残余应力/MPa</td><td rowspan="2">θ/C</td><td rowspan="2">τ0/MPa</td><td colspan="4">不同时间试验后的残余应力/MPa</td></tr><tr><td>50h</td><td>100h</td><td>200h</td><td>500h</td><td>50h</td><td>100h</td><td>200h</td><td>500h</td></tr><tr><td rowspan="2">700</td><td>245</td><td>230</td><td>230</td><td>230</td><td>--</td><td>800</td><td>245</td><td>147</td><td>135</td><td>127</td><td>-</td></tr><tr><td>294</td><td>275</td><td>265</td><td>265</td><td>265</td><td>900</td><td>245</td><td>113</td><td>83</td><td>59</td><td>-</td></tr><tr><td>750</td><td>294</td><td>265</td><td>255</td><td>250</td><td>245</td><td>950</td><td>245</td><td>59</td><td>34</td><td>15</td><td>-</td></tr></table>

3.3.3.2 合金在 $400 \sim 900^{\circ} \mathrm{C}$ 温度内经160h和500h在扭转条件下试验时的应力松弛曲线见图3-7。

图片摘要：该图主要展示 3 10[3]。
![](images/9b67040eed8b8ebcb1cbaac20cbd0d4c3d217156f5f51b02633035d1e9672b44.jpg)

图片摘要：该图主要展示 3 10[3]。
![](images/82343db6a5167d5d7af018ad9d8b6ae4d34172932f6fe2a6d7565b9dbcf567bc.jpg)  
图3-7 应力松弛曲线[3]

# 3.4 疲劳性能

# 3.4.1 高温疲劳

3.4.1.1 榜材于不同温度的疲劳强度 $(N > 10^{7}$ 周）见表3-11。

表3-11[1,4]  

<table><tr><td>θ/°C</td><td>700</td><td>800</td><td>850</td><td>900</td><td>950</td></tr><tr><td>σ-1/MPa</td><td>353</td><td>343</td><td>324</td><td>294</td><td>255</td></tr><tr><td>σ,1H/MPa</td><td>-</td><td>275</td><td>275</td><td>275</td><td>-</td></tr></table>

3.4.1.2 榜材的高温疲劳曲线见图3-8。

图片摘要：该图主要展示 3 11[1,4]。
![](images/2075b5ac88b72f08ef8d370d136fb5f61ca60c0127a6babee1fbee17826e3200.jpg)  
图3-8 高温弯曲疲劳曲线

3.4.1.3 榜材缺口试样 $(d5\mathrm{mm}, r_{\mathrm{H}} = 0.5\mathrm{mm}, K_{\mathrm{t}} = 2.45)$ 在 $800 \sim 900^{\circ}\mathrm{C}$ 作拉伸-压缩疲劳试验时的等寿命曲线见图3-9。

图片摘要：该图主要展示 3 8 高温弯曲疲劳曲线。
![](images/c2e375724c5f28161c93261cb0ed37a38607bb864196d1353ff09d3ae1aa62e0.jpg)

图片摘要：该图主要展示 3 8 高温弯曲疲劳曲线。
![](images/b7e72a54a722e4df6f84a246af4b2ae72539b3bc848f970657203d6ef9d16242.jpg)  
图3-9 合金在 $800^{\circ}C(a)$ 和 $900^{\circ}C(b)$ 的缺口疲劳等寿命图[3]

试验时间： $1 - 10\mathrm{h}(N = 1.5\times 10^{6}$ 周）；2-50h $(N = 7.5\times 10^{6}$ 周）；

$3 - 100\mathrm{h}(N = 1.5\times 10^{7}$ 周）；4—500h $(N = 7.5\times 10^{7}$ 周）

# 3.5 弹性性能

3.5.1 弹性模量 见表3-12。

表3-12[2]  

<table><tr><td>θ/C</td><td>20</td><td>100</td><td>200</td><td>300</td><td>400</td><td>500</td><td>600</td><td>700</td><td>800</td><td>900</td><td>950</td><td>1000</td></tr><tr><td>E_D/GPa</td><td>231</td><td>224.5</td><td>217.5</td><td>211</td><td>204</td><td>198.5</td><td>192</td><td>183</td><td>176</td><td>170</td><td>150</td><td>143</td></tr></table>

3.5.2 切变模量 见表3-13。

表3-13  

<table><tr><td>θ/°C</td><td>20</td><td>100</td><td>200</td><td>300</td><td>400</td><td>500</td><td>600</td><td>700</td><td>800</td><td>900</td><td>950</td><td>1000</td></tr><tr><td>G/GPa</td><td>85.1</td><td>84.0</td><td>82.0</td><td>79.5</td><td>77.8</td><td>76.6</td><td>72.8</td><td>71.5</td><td>66.7</td><td>55.7</td><td>54.0</td><td>53.2</td></tr></table>

3.5.3 泊松比 见表3-14。

表3-14[2]  

<table><tr><td>θ/C</td><td>20</td><td>100</td><td>200</td><td>300</td><td>400</td><td>500</td><td>600</td><td>700</td><td>800</td><td>900</td><td>950</td><td>1000</td></tr><tr><td>μ</td><td>0.35</td><td>0.34</td><td>0.33</td><td>0.32</td><td>0.31</td><td>0.28</td><td>0.32</td><td>0.28</td><td>0.32</td><td>0.52</td><td>0.39</td><td>0.34</td></tr></table>

3.6 断裂性能

3.6.1 断裂韧度 长期时效对合金断裂韧度的影响见表3-15。

表3-15[5]  

<table><tr><td>状态</td><td>θ/C</td><td>KIC/(MN/m3/2)</td></tr><tr><td>标准热处理</td><td rowspan="2">20</td><td>39.85</td></tr><tr><td>标准热处理+900℃时效300h</td><td>40.45</td></tr></table>

注：因晶粒大小对 $K_{\mathrm{IC}}$ 有影响，数据仅供参考。

3.6.2 疲劳裂纹扩展速率 晶界状态对合金裂纹扩展速率的影响见表3-16。

表3-16[6]  

<table><tr><td>晶界状态</td><td>θ/C</td><td>f/Hz</td><td>第一阶段</td><td>第二阶段</td></tr><tr><td>弯曲晶界</td><td rowspan="2">850</td><td rowspan="2">4.2</td><td>da/dN=2.2×10-29(ΔK)14.2</td><td>da/dN=2.75×10-11(ΔK)4.2</td></tr><tr><td>直晶界</td><td>da/dN=2.2×10-29(ΔK)14.2</td><td>da/dN=2.75×10-11(ΔK)4.2</td></tr><tr><td>弯曲晶界</td><td rowspan="2">850</td><td rowspan="2">1</td><td rowspan="2">-</td><td>da/dN=2.4×10-12(ΔK)4.8</td></tr><tr><td>直晶界</td><td>da/dN=2.3×10-14(ΔK)6.2</td></tr><tr><td>弯曲晶界</td><td rowspan="2">850</td><td rowspan="2">0.1</td><td rowspan="2">-</td><td>da/dN=9.3×10-17(ΔK)7.9</td></tr><tr><td>直晶界</td><td>da/dN=1.2×10-17(ΔK)7.9</td></tr></table>

# 4 组织结构

4.1 相变温度 $\gamma'$ 相全熔温度 $1140 \sim 1170^{\circ} \mathrm{C}$ , 析出温度约 $1110^{\circ} \mathrm{C}$ 。 $\mathbf{M}_{6} \mathbf{C}$ 相全熔温度 $1160 \sim 1170^{\circ} \mathrm{C}$ , 析出温度约 $1160^{\circ} \mathrm{C}$ 。 $\mathbf{M}_{3} \mathbf{B}_{2}$ 相全熔温度约 $1220^{\circ} \mathrm{C}$ 以上。  
4.2 时间-温度-组织转变曲线  
4.3 合金组织结构 合金经标准热处理后的主要强化相为 $\gamma^{\prime}$ 相，约占合金重量的 $40\% \sim 45\%$ ，主要碳化物相为 $\mathbf{M}_{6} \mathbf{C}$ 相，还有少量的 $\mathrm{M}_{3} \mathrm{~B}_{2} 、 \mathrm{MC}$ 和 $\mathrm{M}_{23} \mathrm{C}_{6}$ 相。

# 5 工艺性能与要求

5.1 成形性能

5.1.1 热加工工艺 钢锭采用包套直接轧制成棒材, 加热温度 $1160 \sim 1180^{\circ} \mathrm{C}$ , 最后一火终轧温度大于 $1020^{\circ} \mathrm{C}$ , 最后一火轧制道次控制在 $2 \sim 4$ 道。叶片模锻加热温度控制在 $1120 \sim 1140^{\circ} \mathrm{C}$ , 模锻工序应在 $10 \mathrm{~s}$ 内完成。每火变形量以 $30 \% \sim 40 \%$ 为宜。当模锻坏料在空气炉中加热及热处理时, 机加工余量每面不得小于 $1.5 \mathrm{~mm}$ 。合金在落锤上试验的工艺塑性见图5-1。

5.1.2 合金的再结晶曲线见图5-2。  
5.1.3 合金的变形温度、变形程度和最大低倍晶粒尺寸之间的关系曲线见图5-3。

5.2 焊接性能

图片摘要：该图主要展示 5 1 合金工艺塑性曲线[5]。
![](images/ef0bab303506d61876ffb07e0dd6f2c02a319d84f3a1162fe523f27ea8ae1e2d.jpg)  
图5-1 合金工艺塑性曲线[5]

图片摘要：该图主要展示 5 1 合金工艺塑性曲线[5]。
![](images/452e6fe2c97582be315dc3abf76fe0800b721bf4ab438e287f5ce56b0471ba20.jpg)  
图5-2 合金再结晶图[7]

5.3 零件热处理工艺 该合金零件热处理，不采用棒材的标准热处理制度，而是采用弯曲晶界热处理制度。目前国内研究的弯曲晶界热处理工艺主要有3种：

（1）等温弯晶热处理： $1220^{\circ}C$ ，4h，空冷至 $1070^{\circ}C\pm 30^{\circ}C$ 转入 $1070^{\circ}C$ 炉中，2.5h，空冷 $+950^{\circ}C,2h$ ，空冷。

（2）缓冷弯晶热处理： $1220\mathrm{C},4\mathrm{h}$ ，以 $3\sim$ $7^{\circ}C / \min$ 冷却至 $1100^{\circ}C$ ，空冷 $+1050^{\circ}C,4h$ ，空冷 $+950C,2h$ ，空冷。

（3）回熔弯晶热处理： $1220^{\circ}C$ ，4h，随炉冷却至 $1050^{\circ}C$ ，4h，空冷 $+1125^{\circ}C$ ，4h，空冷 $+950^{\circ}C$ 2h，空冷。

5.4 表面处理工艺 该合金制成的涡轮叶片采用真空蒸镀-扩散渗铝的AZ-2防护涂层。扩散温度 $900\sim 930^{\circ}\mathrm{C}$ ，时间 $60\sim 120\mathrm{min}$ 。渗铝试样的力学性能见表5-1。

图片摘要：该图主要展示 5 3 变形温度、变形程度和低倍晶粒尺寸之间的关系[7]。
![](images/97dda552814f6567613f6882c97df39723f9723d5ceef08b986e6e5bf52bbb17.jpg)  
图5-3 变形温度、变形程度和低倍晶粒尺寸之间的关系[7]

表5-1[3]  

<table><tr><td rowspan="2">材料状态</td><td rowspan="2">渗铝制度</td><td rowspan="2">θ/℃</td><td colspan="3">拉伸性能</td><td colspan="3">持久性能</td></tr><tr><td>σb/MPa</td><td>δ5/%</td><td>ψ/%</td><td>σ100/MPa</td><td>δ5/%</td><td>ψ/%</td></tr><tr><td rowspan="10">1220℃,4h,空冷+1050℃,4h,空冷+950℃,2h,空冷</td><td rowspan="5">未渗铝</td><td>20</td><td>1059</td><td>16</td><td>13.5</td><td>-</td><td>-</td><td>-</td></tr><tr><td>800</td><td>-</td><td>-</td><td>-</td><td>461</td><td>2</td><td>2.8</td></tr><tr><td>900</td><td>-</td><td>-</td><td>-</td><td>255</td><td>2.9</td><td>2.9</td></tr><tr><td>940</td><td>-</td><td>-</td><td>-</td><td>196</td><td>4</td><td>3.5</td></tr><tr><td>950</td><td>579</td><td>10</td><td>10.5</td><td>-</td><td>-</td><td>-</td></tr><tr><td rowspan="2">950℃</td><td>700</td><td>873</td><td>14</td><td>12</td><td>-</td><td>-</td><td>-</td></tr><tr><td>800</td><td>775</td><td>5</td><td>7.5</td><td>461</td><td>2.5</td><td>4</td></tr><tr><td rowspan="3">渗铝4h(1)</td><td>900</td><td>686</td><td>13</td><td>13</td><td>255</td><td>3</td><td>3.5</td></tr><tr><td>940</td><td>-</td><td>-</td><td>-</td><td>196</td><td>3.5</td><td>4.5</td></tr><tr><td>950</td><td>510</td><td>12.5</td><td>12</td><td>-</td><td>-</td><td>-</td></tr></table>

续表5-1   

<table><tr><td rowspan="2">材料状态</td><td rowspan="2">渗铝制度</td><td rowspan="2">θ/C</td><td colspan="3">拉伸性能</td><td colspan="3">持久性能</td></tr><tr><td>σb/MPa</td><td>δ5/%</td><td>ψ/%</td><td>σ100/MPa</td><td>δ5/%</td><td>ψ/%</td></tr><tr><td rowspan="5">1220C, 4h, 空冷+1050C, 4h, 空冷</td><td rowspan="2">950C</td><td>20</td><td>1010</td><td>11.5</td><td>10</td><td>-</td><td>-</td><td>-</td></tr><tr><td>700</td><td>843</td><td>9</td><td>8</td><td>-</td><td></td><td>-</td></tr><tr><td>渗铝</td><td>800</td><td>726</td><td>4</td><td>3</td><td>-</td><td>-</td><td>-</td></tr><tr><td rowspan="2">4hω</td><td>900</td><td>686</td><td>13</td><td>14</td><td>-</td><td>-</td><td>-</td></tr><tr><td>950</td><td>510</td><td>13</td><td>9</td><td>-</td><td>-</td><td>-</td></tr></table>

① 渗铝后试样退火。  
5.5 切削加工与磨削性能 合金可满意地切削加工。

# 6 功能考核试验

# 7 使用建议

选用。

# 参考文献

1 手册编写组，高温合金手册. 1982.698~703  
2 长钢三分厂, 北京钢铁学院. GH220 合金试制总结, 1983  
3 北京航空材料研究所. 航空材料应用手册, 第四卷: 变形热强钢和高温合金. 1996.344~359  
4 北京钢铁研究总院·航空材料应用手册 热强钢及合金, 1967.226~232  
5抚顺钢厂，北京钢铁研究总院.GH220合金试制总结.1983  
6 钢铁研究总院. GH220 合金试验报告. 1986  
7 北京航空材料研究所, 长钢三分厂. GH220 合金加工工艺研究. 1983

编写 陈淦生 徐石斌

审校 杨玉荣

# GH4698(GH698)

# 1 概述

GH4698是以铝、钛、钼、铌等元素强化的镍基高温合金，是在GH4033合金基础上补充合金化发展而成的，在 $500\sim 800^{\circ}\mathrm{C}$ 范围内具有高的持久强度和良好的综合性能。该合金广泛用于制造航空发动机的涡轮盘、压气机盘、导流片、承力环等重要承力零件。工作温度可达 $750\sim 800^{\circ}\mathrm{C}$ 。

1.1 材料牌号 GH4698(GH698)。  
1.2 相近牌号 311698,XH73MTO（俄罗斯）。

# 1.3 材料的技术标准

GJB 3782·1999 《航空用高温合金锻制圆饼规范》

HB 5285-1984 《航空用GH698合金盘形锻件》

1.4 化学成分 见表1-1。

%

表1-1  

<table><tr><td colspan="2">C</td><td colspan="2">Cr</td><td colspan="2">Ni</td><td colspan="2">Mo</td><td colspan="2">Al</td><td colspan="2">Ti</td><td colspan="2">Fe</td><td colspan="2">Nb</td></tr><tr><td colspan="2">≤0.08</td><td colspan="2">13.0~16.0</td><td colspan="2">余</td><td colspan="2">2.80~3.20</td><td colspan="2">1.30~1.70</td><td colspan="2">2.35~2.75</td><td colspan="2">≤2.00</td><td colspan="2">1.80~2.20</td></tr><tr><td>B</td><td>Mg</td><td>Ce</td><td>Zr</td><td>Mn</td><td>Si</td><td>P</td><td colspan="2">S</td><td>Cu</td><td>Bi</td><td>Sn</td><td>Sb</td><td>Pb</td><td colspan="2">As</td></tr></table>

不大于  

<table><tr><td>0.005</td><td>0.008</td><td>0.005</td><td>0.05</td><td>0.40</td><td>0.60</td><td>0.015</td><td>0.007</td><td>0.07</td><td>0.0001</td><td>0.0012</td><td>0.0025</td><td>0.001</td><td>0.0025</td></tr></table>

注：1 B、Ce 按计算量加入，报实测结果。  
2 当 $\mathrm{Mg}$ 的质量分数小于 $0.0015\%$ 时，增作 $750\mathrm{C},620\mathrm{MPa}$ 的缺口持久性能，结果供参考。

1.5 热处理制度 $1120^{\circ} \mathrm{C} \pm 10^{\circ} \mathrm{C}, 8 \mathrm{~h}$ , 空冷 $+1000^{\circ} \mathrm{C} \pm 10^{\circ} \mathrm{C}, 4 \mathrm{~h}$ , 空冷 $+775^{\circ} \mathrm{C} \pm 10^{\circ} \mathrm{C}, 16 \mathrm{~h}$ , 空冷, 称为标准热处理制度。此外, 为提高合金使用性能, 在标准热处理后, 增加 $700^{\circ} \mathrm{C} \pm 10^{\circ} \mathrm{C}, 16 \sim 24 \mathrm{~h}$ 的第二次时效, 称为四段热处理制度。  
1.6 品种规格与供应状态 可供应各种规格的饼材、棒材、盘件和环形件等，一般均不经热处理交货。  
1.7 熔炼与铸造工艺 合金采用真空感应熔炼加真空电弧重熔或真空感应熔炼加电渣重熔工艺。国外相似合金采用非真空炉熔炼加真空电弧重熔工艺。  
1.8 应用概况与特殊要求 相似合金在国外广泛用于制造航空发动机的各种高温零部件, 有长期可靠的使用经验。在我国已用于制造航空发动机涡轮盘等重要承力件, 通过了长期试车考核。

# 2 物理及化学性能

# 2.1 热性能

2.1.1 熔化温度范围 $1340\sim 1365^{\circ}\mathrm{C}^{[1]}$   
2.1.2 热导率 见图2-1。  
2.1.3 比热容 见图2-2。  
2.1.4 线膨胀系数 见图2-3。  
2.2 密度 $\rho = 8.32\mathrm{g / cm}^3$   
2.3 电性能 电阻率见图2-4。

图片摘要：该图主要展示 2 1 热导率[2]。
![](images/6d457317de8dfce127e86a17170d69459c5f27fca87e2d99160a9854b9fddebb.jpg)  
图2-1 热导率[2]

图片摘要：该图主要展示 2 1 热导率[2]。
![](images/0ea5e77eabcf667b94688a70371dc6bae7dd7d75960a58c063bdd05f8124395c.jpg)  
图2-2 比热容[2]

图片摘要：该图主要展示 2 2 比热容[2]。
![](images/547b0c7e95d01d9675f0d35d8f798b6e9602db0626c05f95617acf908e959602.jpg)  
图2-3 线膨胀系数[2]

图片摘要：该图主要展示 2 3 线膨胀系数[2]。
![](images/f09d4f27208d31791028f9a2ff59bad37e74655ef888945c5ab6307472a34a62.jpg)  
图2-4 电阻率[2]

# 2.4 磁性能 合金无磁性。

# 2.5 化学性能

2.5.1 抗氧化性能 在空气介质中试验 $100\mathrm{h}$ 的氧化速率见表2-1。

表2-1[3]   

<table><tr><td>θ/℃</td><td>800</td><td>900</td><td>1000</td></tr><tr><td>氧化速率/(g/(m2·h))</td><td>0.0150</td><td>0.0821</td><td>0.2605</td></tr></table>

# 3力学性能

# 3.1 技术标准规定的性能

3.1.1 锻件技术标准规定的性能见表3-1。

表3-1  

<table><tr><td colspan="6">室温性能</td><td colspan="3">持久性能</td></tr><tr><td>σb/MPa</td><td>σP0.2/MPa</td><td>δ5/%</td><td>ψ/%</td><td>akU/(kJ/m2)</td><td rowspan="2">HBS</td><td rowspan="2">θ/C</td><td rowspan="2">σ/MPa</td><td rowspan="2">t/h</td></tr><tr><td colspan="5">不小于</td></tr><tr><td>1130</td><td>705</td><td>17.0</td><td>19.0</td><td>490</td><td>285~341</td><td>750</td><td>412(363)</td><td>≥50(≥100)①</td></tr></table>

① 重复试验按括号内指标进行。

3.1.2 锻件的室温性能生产检验数据经统计处理后的各基值见表3-2。

表3-2  

<table><tr><td colspan="10">拉伸性能</td><td rowspan="2" colspan="2">\( a_{\mathrm {KU}}/\left(\mathrm {kJ}/\mathrm {m}^{2}\right) \)</td><td rowspan="2" colspan="2">HBS</td></tr><tr><td colspan="3">\( \sigma_{b}/MPa \)</td><td colspan="3">\( \sigma_{P0.2}/MPa \)</td><td colspan="2">\( \delta_{5}/\% \)</td><td colspan="2">\( \psi/\% \)</td></tr><tr><td>A</td><td>B</td><td>S</td><td>A</td><td>B</td><td>S</td><td>X</td><td>S</td><td>X</td><td>S</td><td>X</td><td>S</td><td>X</td><td>S</td></tr><tr><td>1150</td><td>1180</td><td>1130</td><td>680</td><td>725</td><td>705</td><td>30.3</td><td>17.0</td><td>31.5</td><td>19.0</td><td>920</td><td>490</td><td>326</td><td>285~341</td></tr></table>

注：统计用检验数据取自长钢三厂、抚顺钢厂、大冶钢厂、上钢五厂试生产炉号共100个数据。

# 3.2 室温及各种温度下的力学性能

# 3.2.1 拉伸性能

3.2.1.1 屈服点前的拉伸曲线见图3-1；屈服点至断裂的拉伸曲线见图3-2。  
3.2.1.2 涡轮盘弦向试样在不同温度的拉伸性能见表3-3。  
3.2.1.3 真空感应加真空电弧 $90\mathrm{mm}$ 方坯标准热处理状态不同温度的拉伸性能见图3-3和图3-4。  
3.2.1.4 真空感应加电渣重熔 $90\mathrm{mm}$ 方坯标准热处理状态不同温度的拉伸性能见图3-5和

图3-6。

3.2.1.5 合金 $90\mathrm{mm}$ 方坯经标准热处理和长期时效后的拉伸性能见表3-4。

图片摘要：该图主要展示 3 6。。
![](images/4e936d1b40ca77c68e3abf60e5604accbd5924635e8b6b8fdf0010048bfa037e.jpg)  
图3-1 屈服点前的拉伸曲线[4]

图片摘要：该图主要展示 3 1 屈服点前的拉伸曲线[4]。
![](images/30ba4e889cce04c7f8c53c8e19174b3a4461b93854d14d91454bd44c633d6058.jpg)  
图3-2 由屈服点至断裂的拉伸曲线[4]

表3-3[2.4]  

<table><tr><td>熔炼和热处理工艺</td><td>θ/C</td><td>σb/MPa</td><td>σp0.2/MPa</td><td>δ/%</td><td>ψ/%</td></tr><tr><td rowspan="7">真空感应加真空电弧标准热处理</td><td>20</td><td>1200</td><td>775</td><td>25.5</td><td>28.0</td></tr><tr><td>450</td><td>1240</td><td>690</td><td>27.1</td><td>28.5</td></tr><tr><td>550</td><td>1180</td><td>675</td><td>26.4</td><td>28.0</td></tr><tr><td>600</td><td>1070</td><td>670</td><td>23.4</td><td>30.2</td></tr><tr><td>650</td><td>1067</td><td>673</td><td>25.6</td><td>27.2</td></tr><tr><td>700</td><td>1005</td><td>689</td><td>18.6</td><td>24.7</td></tr><tr><td>750</td><td>902</td><td>691</td><td>16.2</td><td>18.7</td></tr><tr><td rowspan="10">真空感应加电渣(含Mg,Zr)标准热处理</td><td>20</td><td>1226</td><td>747</td><td>26.5</td><td>28.0</td></tr><tr><td>300</td><td>1182</td><td>707</td><td>27.0</td><td>27.0</td></tr><tr><td>450</td><td>1157</td><td>703</td><td>28.0</td><td>28.0</td></tr><tr><td>500</td><td>1133</td><td>720</td><td>29.0</td><td>32.0</td></tr><tr><td>550</td><td>1118</td><td>682</td><td>27.0</td><td>29.0</td></tr><tr><td>600</td><td>1109</td><td>656</td><td>27.0</td><td>31.0</td></tr><tr><td>650</td><td>1089</td><td>665</td><td>33.0</td><td>32.0</td></tr><tr><td>700</td><td>988</td><td>680</td><td>34.0</td><td>38.0</td></tr><tr><td>750</td><td>886</td><td>658</td><td>31.0</td><td>39.0</td></tr><tr><td>800</td><td>687</td><td>585</td><td>33.0</td><td>41.0</td></tr><tr><td rowspan="3">非真空熔炼加真空电弧四段热处理</td><td>20</td><td>1157~1255</td><td>726~863</td><td>14~22</td><td>16~25</td></tr><tr><td>650</td><td>1020~1128</td><td>637~706</td><td>13~23</td><td>14~23</td></tr><tr><td>750</td><td>863~892</td><td>628~706</td><td>10~20</td><td>10~26</td></tr></table>

图片摘要：该图主要展示 3 3[2.4]。
![](images/8e090114054ff158341e4bcdbb8d1d8a7608fc5c0a3f98112b16067480929dd2.jpg)  
图3-3 真空感应加真空电弧 $90\mathrm{mm}$ 方坯在不同温度的拉伸性能[5]

图片摘要：该图主要展示 3 3 真空感应加真空电弧 方坯在不同温度的拉伸性能[5]。
![](images/b0f9f5cba8d9b85a42ecc1b7585c2f02a347904681937d88abc23c6db3a275cb.jpg)  
图3-4 真空感应加真空电弧 $90\mathrm{mm}$ 方坯（含 $\mathbf{Mg},\mathbf{Zr}$ )在不同温度的拉伸性能[5]

图片摘要：该图主要展示 3 4 真空感应加真空电弧 方坯（含 )在不同温度的拉伸性能[5]。
![](images/98d44c24e30803ee2ee0c98a5cc182e36a1f53e876723526f4971adb0d4cdf11.jpg)  
图3-5 真空感应加电渣重熔 $90\mathrm{mm}$ 方坯在不同温度的拉伸性能[3,6]

图片摘要：该图主要展示 3 5 真空感应加电渣重熔 方坯在不同温度的拉伸性能[3,6]。
![](images/a8804de2c167fb3a9b3f9e6e775d20068d58b7b785099d1143ff68b00affb483.jpg)  
图3-6 真空感应加电渣重熔 $90\mathrm{mm}$ 方坯（含 $\mathbf{Mg},\mathbf{Zr}$ )在不同温度的拉伸性能[3,6]

表3-4[2]  

<table><tr><td rowspan="2">熔炼工艺</td><td rowspan="2">时效温度/℃</td><td rowspan="2">时效时间/h</td><td colspan="4">室温拉伸性能</td><td colspan="4">750℃拉伸性能</td></tr><tr><td>σb/MPa</td><td>σP0.2/MPa</td><td>δ/%</td><td>ψ/%</td><td>σb/MPa</td><td>σP0.2/MPa</td><td>δ/%</td><td>ψ/%</td></tr><tr><td rowspan="4">真空感应加真空电弧</td><td rowspan="4">650</td><td>100</td><td>1284</td><td>853</td><td>21</td><td>21</td><td>922</td><td>696</td><td>8</td><td>12</td></tr><tr><td>300</td><td>1275</td><td>873</td><td>20</td><td>21</td><td>843</td><td>647</td><td>21</td><td>26</td></tr><tr><td>600</td><td>-</td><td>-</td><td>-</td><td>-</td><td>902</td><td>667</td><td>18</td><td>22</td></tr><tr><td>1000</td><td>1284</td><td>843</td><td>19</td><td>19</td><td>883</td><td>667</td><td>21</td><td>28</td></tr><tr><td rowspan="4">真空感应加真空电弧</td><td rowspan="4">750</td><td>100</td><td>1206</td><td>755</td><td>22</td><td>22</td><td>814</td><td>608</td><td>13</td><td>20</td></tr><tr><td>300</td><td>1206</td><td>716</td><td>23</td><td>21</td><td>853</td><td>627</td><td>16</td><td>24</td></tr><tr><td>600</td><td>-</td><td>-</td><td>-</td><td>-</td><td>843</td><td>579</td><td>28</td><td>36</td></tr><tr><td>1000</td><td>1187</td><td>706</td><td>25</td><td>26</td><td>824</td><td>569</td><td>29</td><td>42</td></tr></table>

续表3-4   

<table><tr><td rowspan="2">熔炼工艺</td><td rowspan="2">时效温度/C</td><td rowspan="2">时效时间/h</td><td colspan="4">室温拉伸性能</td><td colspan="4">750C拉伸性能</td></tr><tr><td>σb/MPa</td><td>σP0.2/MPa</td><td>δ/%</td><td>ψ/%</td><td>σb/MPa</td><td>σP0.2/MPa</td><td>δ/%</td><td>ψ/%</td></tr><tr><td rowspan="13">真空感应加电渣</td><td colspan="2">标准热处理</td><td>1236</td><td>775</td><td>31</td><td>30</td><td>897</td><td>667</td><td>17</td><td>22</td></tr><tr><td rowspan="4">650</td><td>100</td><td>1314</td><td>858</td><td>25</td><td>27</td><td>889</td><td>682</td><td>26</td><td>25</td></tr><tr><td>300</td><td>1324</td><td>892</td><td>23</td><td>25</td><td>883</td><td>682</td><td>37</td><td>41</td></tr><tr><td>600</td><td>1344</td><td>848</td><td>25</td><td>28</td><td>858</td><td>652</td><td>33</td><td>34</td></tr><tr><td>1000</td><td>1329</td><td>843</td><td>25</td><td>24</td><td>873</td><td>642</td><td>42</td><td>44</td></tr><tr><td rowspan="4">700</td><td>100</td><td>1309</td><td>843</td><td>25</td><td>25</td><td>878</td><td>623</td><td>24</td><td>29</td></tr><tr><td>300</td><td>1329</td><td>853</td><td>26</td><td>34</td><td>868</td><td>623</td><td>37</td><td>35</td></tr><tr><td>600</td><td>1348</td><td>819</td><td>25</td><td>30</td><td>858</td><td>633</td><td>27</td><td>33</td></tr><tr><td>1000</td><td>1319</td><td>829</td><td>27</td><td>30</td><td>889</td><td>701</td><td>44</td><td>46</td></tr><tr><td rowspan="4">750</td><td>100</td><td>1265</td><td>775</td><td>26</td><td>29</td><td>878</td><td>652</td><td>28</td><td>35</td></tr><tr><td>300</td><td>1270</td><td>716</td><td>27</td><td>42</td><td>843</td><td>628</td><td>37</td><td>52</td></tr><tr><td>600</td><td>1245</td><td>662</td><td>28</td><td>31</td><td>799</td><td>598</td><td>47</td><td>61</td></tr><tr><td>1000</td><td>1221</td><td>623</td><td>31</td><td>32</td><td>804</td><td>564</td><td>50</td><td>60</td></tr></table>

# 3.2.2 冲击性能 见图3-7。

图片摘要：该图主要展示 3 7 合金在不同温度的冲击性能[3,5]。
![](images/b98dca356d3b1534d1adcf78c8769014383a34b18fdb19324b36134142e581f6.jpg)  
图3-7 合金在不同温度的冲击性能[3,5]

# 3.3 持久和蠕变性能

# 3.3.1 高温持久性能

3.3.1.1 合金模锻件标准热处理状态不同温度的持久强度见表3-5。模锻件四段热处理后的持久强度见表3-6。
