Repository: C-zj02/CFD-claw

<div align="center">

**English** | [中文](#中文版) | [Français](README_FR.md) | [Русский](README_RU.md) | [हिन्दी](README_HI.md) | [العربية](README_AR.md) | [Português](README_PT.md)

# 🚀 Claude Code Python

**A Complete Python Reimplementation Based on Real Claude Code Source**

*From TypeScript Source → Rebuilt in Python with ❤️*

***
**🔥 Active Development • New Features Weekly 🔥**

</div>

***

## 🎯 What is This?

**Clawd Code** is a **complete Python rewrite** of Claude Code, based on the **real TypeScript source code**.

File: RAG-data/中国航空材料手册(第2版) 第3卷 铝合金 镁合金201-400.pdf-530110ab-1a71-4e5a-8245-a5c98279fdf7.md (part 12 of 12)
图片摘要：该图主要展示 3 13 2124T851状态厚板室温压缩 曲线。
图片摘要：该图主要展示 5 1 铸造试样直径对拉伸性能的影响图5 2 冷铁对ZL101(T6)合金铸造试板拉伸性能的影响[1] 5.1.5.1 。
![](images/4a98405abce6dd9430e89e561430f680880da187f055467b69742965781214ca.jpg)

图片摘要：该图主要展示 5 1 铸造试样直径对拉伸性能的影响图5 2 冷铁对ZL101(T6)合金铸造试板拉伸性能的影响[1] 5.1.5.1 。
![](images/0087ca6fa9ff664ed832cc966ef311530d239aa054a1d52bab577fdd2b3cf3f2.jpg)  
图5-2 冷铁对ZL101(T6)合金铸造试板拉伸性能的影响[1]

5.1.5.1 不同级别的圆形针孔对合金力学性能的影响，参见GB17346-1989《铝合金铸件X射线照相检验针孔（圆形）分级标准》，其性能数据见表52。

表5-2  

<table><tr><td colspan="2">圆形针孔级别</td><td>1级</td><td>2级</td><td>3级</td><td>4级</td><td>5级</td><td>6级</td><td>7级</td><td>8级</td></tr><tr><td rowspan="2">拉伸性能</td><td>σ1/MPa</td><td>176.4</td><td>167.7</td><td>163.9</td><td>160.5</td><td>158.3</td><td>156.9</td><td>155.1</td><td>151.2</td></tr><tr><td>δs/%</td><td>3.4</td><td>3.0</td><td>2.6</td><td>2.4</td><td>2.2</td><td>2.3</td><td>2.3</td><td>2.2</td></tr></table>

注：试样取自砂型铸造试板，热处理状态为T4。

5.1.5.2 合金在铸造凝固过程中，由于补缩条件不好而形成海绵状疏松或分散疏松。随着疏松缺陷严重程度的增加，合金的力学性能随之下降，参见HB5397-1988《铝合金铸件X射线照相检验分散疏松分级标准》和HB5396-1988《铝合金铸件X射线照相检验海绵疏松分级标准》，其性能数据见表5-3、表5-4和图5-4。

表5-3  

<table><tr><td colspan="2">分散疏松等级</td><td>1级</td><td>2级</td><td>3级</td><td>4级</td><td>5级</td></tr><tr><td rowspan="2">拉伸性能</td><td>σb/MPa</td><td>161</td><td>146</td><td>132</td><td>123</td><td>117</td></tr><tr><td>δs/%</td><td>1.3</td><td>3.0</td><td>3.4</td><td>3.5</td><td></td></tr></table>

注：试样取自砂型铸造 $20\mathrm{mm}$ 厚试板，热处理状态为14

表5-4  

<table><tr><td>海绵状疏松等级</td><td>1级</td><td>2级</td><td>3级</td><td>4级</td><td>级</td></tr><tr><td>σs/MPa</td><td>174</td><td>159</td><td>137</td><td>120</td><td>103</td></tr></table>

注：试样取自砂型铸造 $20\mathrm{mm}$ 厚试板，热处理状态为 $\mathrm{Tt}$ 。

图片摘要：该图主要展示 5 4。
![](images/cc89bd79f9249e0aa073b44c2ff6804659a923fbf77622ab61f5a17cb77acee6.jpg)  
图5-3 浇铸温度对晶粒度的影响

图片摘要：该图主要展示 5 3 浇铸温度对晶粒度的影响。
![](images/738570f48917375c6ce2c954b8c62fabbc55e775a06db185bf45b4d304dbdac3.jpg)  
图5-4 海绵状疏松对伸长率的影响

5.1.5.3 当合金内含有一定量的氢气，凝固补缩条件又不好的情况下，形成长形针孔时，对合金的拉伸性能有较大的影响。一般长形针孔的严重程度每升高一级，其抗拉强度 $\sigma_{\mathrm{b}}$ 下降 $6\%$ 左右，伸长率下降 $11\%$ 左右，参见HB5395 1988《铝合金铸件X射线照相检验长形针孔分级标准》。

# 5.2 焊接性能

5.2.1 该合金焊接性能良好。通常采用氩弧焊，也可采用其他焊接方法如气焊、碳弧焊、原子氮焊等，但不推荐钎焊。  
5.2.2 对于铸造缺陷的修补，通常采用相同成分的焊丝作为填充金属。用于修复或装配则推荐采用铝硅合金（1A01）作为填充金属，使裂纹敏感性最小。  
5.2.3 铸造缺陷经补焊修复后，如果不经重新热处理，则补焊处的力学性能明显下降，经过重新热处理后，其力学性能保持与基体性能相一致。

# 5.3 零件热处理工艺

5.3.1 合金的时效曲线见图5.5。

图片摘要：该图主要展示 5 5 ZL101合金的时效曲线。
![](images/a7de30642785ad6754ad9df6e0329c864b2d4f4626f86b2831d7d84dc1bce8bf.jpg)  
图5-5 ZL101合金的时效曲线

5.3.2 合金固溶处理后具有自然时效倾向，其硬化曲线见图5.6。随着自然时效时间的增长，人工时效后铸件强度、硬度降低，而伸长率提高。

5.3.3 对于形状简单的中小铸件，可用水温较低的水淬火，而形状复杂容易变形的铸件则应在沸水、热油或Cl.1有机淬火剂中淬火，以减少内应力和防止铸件变形或产生裂纹。

5.3.4 对于长期工作且要求尺寸稳定的高精度零件，经固溶处理后，可采用冷热循环处理消除零件的内应力、冷热循环处理工艺，参见GJB1695-1993《铸造铝合金热处理规范》，如表5-5所示。

图片摘要：该图主要展示 5 5 ZL101合金的时效曲线。
![](images/7e326eae9acacb28f742f8472be3c6fc45463f6fbca4f9cb9d63acee27f6708e.jpg)  
图5-6 自然时效对合金硬度的影响

表5-5  

<table><tr><td>制度序号</td><td>制度名称</td><td>温度/°C</td><td>时间h</td><td>冷却方式</td></tr><tr><td rowspan="3">1</td><td>正温处理</td><td>135~145</td><td>4~6</td><td>空冷</td></tr><tr><td>负温处理</td><td>-50</td><td>2~3</td><td>在空气中恢复到室温</td></tr><tr><td>正温处理</td><td>135~145</td><td>1~6</td><td>随炉冷至≤60℃取出,空冷</td></tr><tr><td rowspan="3">2</td><td>正温处理</td><td>115~125</td><td>6~8</td><td>空冷</td></tr><tr><td>负温处理</td><td>-50</td><td>6~8</td><td>在空气中恢复到室温</td></tr><tr><td>正温处理</td><td>115~125</td><td>6~8</td><td>随炉冷至室温</td></tr></table>

5.4 表面处理工艺 在通常大气条件下，合金具有足够的耐腐蚀性，不必进行表面防护为提高耐腐蚀性和耐磨性可采用硫酸阳极化、铬酸阳极化、草酸阳极化及硬质阳极化等。为了满足特殊用途的要求，还可用电镀和搪瓷喷漆等表面处理工艺。

5.5 切削加工与磨削性能 该合金切削加工性能中等.

# 6 功能考核试验

# 7 使用建议

选用

# 参考文献

1 中国机械工程学会铸造专业学会编. 铸造手册第3卷. 北京: 机械工业出版社, 1993  
2 洪都机械厂编，航空铸造工艺手册.1980  
3 北京航空材料研究院，铝-硅合金梯变质处理.1980  
1 KBaOB,Φ.II.ΦpH.LBHeep.H.H.1PovbHmHHe,1OpopMpycMbte CHTeHn H.HTENDBE ABOHMHeBBe CnabB,MeaLy prnT,1972,CTP.52   
5 ASM Metals Handbook 9Th Ed Vol22 Metals park ohio 1979. P227   
6 J. G Sessler Aerospace Structural metals Handbook Vol 3 Nonferrous Alloys code 3104. 1977 年 5 月  
7 KIOOBHeB. H. F., 2KapOHPOHOT, HIRCHIN AHOHTIHCBN CHaHOB, Me aIy prusat, 1964, ctp 152.2   
8 金长庚，龚磊清．航空材料学报.1985(2)27--31

# ZL101A

# 1 概述

ZL101A是铝-硅-镁系可热处理强化的铸造铝合金，该合金是ZL101合金的改进型，通过采用高韧度原材料降低合金的各项杂质含量，添加微量细化元素和调整合金元素镁的含量，使合金具有更高的力学性能，合金的铸造工艺性能、焊接性能和抗腐蚀性能与ZL101合金大致相同。

该合金适用砂型、金属型、熔模壳型及石膏型工艺方法制造形状结构复杂、要求气密性的各种优质铸件

1.1 材料牌号 ZAlSi7MgA。

材料代号 ZL101A.

1.2 相近牌号 Al-Si7Mg(ISO), A356(美国), A-S7G03(法国), A-19-1(俄罗斯), A-10H1-4(日本), AlSi7Mg(德国).  
1.3 材料的技术标准

G.B.1 1473-1995 《铸造铝合金》

IIB962 2001 《铸造铝合金》

化学成分 见表11

表1-1  

<table><tr><td rowspan="3">技术标准</td><td colspan="4">主要元素</td><td colspan="12">杂质 不大于</td></tr><tr><td rowspan="2">Si</td><td rowspan="2">Mg</td><td rowspan="2">Ti</td><td rowspan="2">Al</td><td colspan="2">Fe</td><td rowspan="2">Cu</td><td rowspan="2">Zn</td><td rowspan="2">Mn</td><td rowspan="2">Zr</td><td rowspan="2">Sn</td><td rowspan="2">Pb</td><td rowspan="2">N</td><td colspan="2">杂质总和</td><td>其他</td></tr><tr><td>S</td><td>J</td><td>S</td><td>J</td><td>单个 总和</td></tr><tr><td>GB/T 1173-1995</td><td>6.5~7.5</td><td>0.25~0.45</td><td>0.08~0.20</td><td>余量</td><td>0.2</td><td>0.2</td><td>0.1</td><td>0.1</td><td>0.10</td><td>0.20</td><td>0.01</td><td>0.03</td><td></td><td>0.7</td><td>0.7</td><td></td></tr><tr><td>HB 962</td><td>6.5~7.5</td><td>0.25~0.45</td><td>0.20</td><td>余量</td><td>0.20</td><td>0.20</td><td>0.10</td><td>0.10</td><td>0.1</td><td></td><td>0.05</td><td>0.05</td><td>0.05</td><td></td><td>0.05</td><td></td></tr><tr><td>-2001</td><td></td><td></td><td></td><td></td><td></td><td></td><td></td><td></td><td></td><td></td><td></td><td></td><td></td><td></td><td></td><td></td></tr></table>

# 1.5 热处理制度 见表1-2。

表1-2  

<table><tr><td rowspan="2">热处理状态</td><td colspan="4">固溶热处理</td><td colspan="3">人工时效</td></tr><tr><td>θC</td><td>时间/h</td><td>淬火转移时间/s</td><td>淬火介质及温度</td><td>θ/C</td><td>时间/h</td><td>冷却介质</td></tr><tr><td>I4</td><td>535±5</td><td>6~12</td><td></td><td></td><td></td><td></td><td></td></tr><tr><td>T5</td><td>535±5</td><td>6~12</td><td rowspan="4">8~30</td><td rowspan="4">由生产厂根据零件结构自行确定</td><td>室温</td><td>≥8</td><td></td></tr><tr><td rowspan="3">T6</td><td rowspan="3">535±5</td><td rowspan="3">6~12</td><td>再155±5</td><td>2~12</td><td>空</td></tr><tr><td>室温</td><td>≥8</td><td></td></tr><tr><td>再180±5</td><td>3~8</td><td></td></tr></table>

注：1 该工艺参数摘自 GB/T 1173-1995《铸造铝合金》附录 A  
2 HB 5480-1991《高强度铝合金优质铸件》规定Γ6状态时效温度为150～160℃，保温6～10h

1.6 品种规格与供应状态 该合金一般在T4、T5、T6状态下使用。铸造方法、铸件尺寸大小和复杂程度不受限制。T6状态特别推荐使用在高强度优质铸件上，参见HB5480-1991高强度铝合金优质铸件》。

# 1.7 熔炼与铸造工艺

1.7.1 该合金的熔炼和铸造工艺与ZL101合金基本相同，主要差别在于杂质含量的控制，为此配制该合金要选用杂质含量低的原材料，尤其是铁杂质的含量。为减少合金中铁杂质的含量，推荐选用非铁质熔化坩埚和熔炼工具。  
1.7.2 为满足优质铸件高力学性能的要求，严格控制合金元素含量是很重要的，合金元素含量对其拉伸性能的影响见表1-3。

表13  

<table><tr><td colspan="4">合金元素的质量分数/%</td><td colspan="3">拉伸性能</td></tr><tr><td>Mg</td><td>Si</td><td>Ti</td><td>Fe</td><td>σ1 MPa</td><td>σ2,MPa</td><td>ψ</td></tr><tr><td>0.24</td><td>6.84</td><td>0.10</td><td>≤0.1</td><td>300</td><td>230</td><td>1.1</td></tr><tr><td>0.32</td><td>6.71</td><td>0.09</td><td>0.09</td><td>315</td><td>265</td><td>7.6</td></tr><tr><td>0.32</td><td>7.13</td><td>0.20</td><td>≤0.1</td><td>320</td><td>265</td><td>7.6</td></tr><tr><td>0.38</td><td>7.26</td><td>0.15</td><td>0.22</td><td>310</td><td>240</td><td>1.4</td></tr><tr><td>0.39</td><td>7.26</td><td>0.20</td><td>≤0.1</td><td>325</td><td>255</td><td>7.4</td></tr><tr><td>0.42</td><td>7.19</td><td>0.17</td><td>≤0.1</td><td>335</td><td>280</td><td>7.4</td></tr></table>

注：固溶处理于 $540^{\circ}\mathrm{C}$ ，保温8h，人工时效160℃，保温6h

关于合金熔炼工艺的具体要求可参阅HB/Z160-1990《铸造铝合金熔炼》。

关于合金铸造工艺的具体要求可参阅HB/Z220.1～220.7—1992《铝合金铸造工艺说明书》。

1.8 应用概况与特殊要求 该合金主要应用在要求有较高力学性能的金属型铸件和砂型优质铸件上。该合金化学成分简单、铸造工艺性能好，可以铸造任何结构形状复杂的铸件，但在熔炼操作和铸造工艺上要注意精炼除气和金属液的平稳流动，防止出现针孔缺陷和二次氧化夹杂。

# 2 物理及化学性能

# 2.1 热性能

2.1.1 熔化温度范围 液相线610C，固相线577C.   
2.1.2 热导率 见表2。  
2.1.3 比热容 见表2-2。  
2.1.4 线膨胀系数 见表2-3。  
2.2 密度 $\rho = 26.9\mathrm{g / cm^3}$   
2.3 电性能 $20\mathrm{C}$ 时电阻率 $\rho \sim 4.6\mathrm{n}\Omega \cdot \mathrm{m}$   
2.4 磁性能 无磁性。  
2.5 化学性能

表2-1  

<table><tr><td>θ·C</td><td>25</td><td>100</td><td>200</td><td>300</td><td>400</td></tr><tr><td>λ·(W·(m·())</td><td>151</td><td>155</td><td>163</td><td>168</td><td>168</td></tr></table>

表2-2  

<table><tr><td rowspan="2">\( \theta /\left( {{}^{ \circ  }\mathrm{C}}\right) \)</td><td>50</td><td>100</td><td>200</td><td>300</td></tr><tr><td>849</td><td>889</td><td>945</td><td>984</td></tr></table>

表2-3  

<table><tr><td rowspan="2">θ C
α/10 °C</td><td>20~100</td><td>20~200</td><td>1(0)~2.0(1)</td></tr><tr><td>22.9</td><td>23.6</td><td>24.5</td></tr></table>

2.5.1 抗氧化性能 合金表面极易形成致密的氧化膜，可防止在空气中进一步氧化。  
2.5.2 耐腐蚀性能 合金的耐腐蚀性能良好, 接近纯铝。在没有表面防护的情况下, 可以在沿海气候条件下和工业气氛条件下使用。合金具有较好的抗应力腐蚀能力, 在实际使用和在实验室内用 $3.5\%$ 氯化钠溶液交替浸蚀均没有出现应力腐蚀破坏现象。

# 3 力学性能

# 3.1 技术标准规定的性能

3.1.1 技术标准规定的单铸试样拉伸性能见表3-1。

表3-1  

<table><tr><td rowspan="2">技术标准</td><td rowspan="2">铸造方法</td><td rowspan="2">热处理状态</td><td>σb/MPa</td><td>δs/%</td><td>HBS</td></tr><tr><td colspan="3">不小于</td></tr><tr><td rowspan="7">GB/T 1173-1995</td><td>S,R,K</td><td>T4</td><td>195</td><td>5</td><td>60</td></tr><tr><td>J JB</td><td>T4</td><td>225</td><td>5</td><td>60</td></tr><tr><td>S,R,K</td><td>T5</td><td>235</td><td>4</td><td>70</td></tr><tr><td>SB,RB,KB</td><td>T5</td><td>235</td><td>4</td><td>70</td></tr><tr><td>JB,J</td><td>T5</td><td>265</td><td>4</td><td>70</td></tr><tr><td>SB,RB,KB</td><td>T5</td><td>275</td><td>2</td><td>80</td></tr><tr><td>JB,J</td><td>T6</td><td>295</td><td>3</td><td>80</td></tr><tr><td rowspan="2">HB 962-2001</td><td>S,R</td><td>T6</td><td>230</td><td>3</td><td>75</td></tr><tr><td>J</td><td>T6</td><td>270</td><td>3</td><td>75</td></tr></table>

3.1.2 优质铸件标准HB5480—1991规定铸件切取试样的拉伸性能见表3-2

3.1.3 一般铸件切取试样的拉伸性能指标，参阅GB T 9438 1999《铝合金铸件》中4.4.2.1或HB 963 1990《铝合金铸件》中4.3.2.1的规定。

表3-2  

<table><tr><td rowspan="3">拉伸性能</td><td rowspan="3">热处理状态</td><td colspan="3">铸件指定区域切取试样</td><td colspan="3">铸件非指定区域切取试样</td></tr><tr><td colspan="3">力学性能级别</td><td colspan="3">力学性能级别</td></tr><tr><td>1级</td><td>2级</td><td>3级</td><td>10级</td><td>11级</td><td>11级</td></tr><tr><td>σbMPa</td><td rowspan="3">T6</td><td>260</td><td>280</td><td>310</td><td>260</td><td>230</td><td>240</td></tr><tr><td>σm·MPa</td><td>190</td><td>200</td><td>230</td><td>190</td><td>180</td><td>170</td></tr><tr><td>δ10%</td><td>5</td><td>3</td><td>3</td><td>5</td><td>3</td><td>2</td></tr></table>

3.2 室温及各种温度下的力学性能。  
3.2.1 硬度 HBS70～105²]。  
3.2.2 拉伸性能  
3.2.2.1 室温下单铸试样的典型拉伸性能见表3.3。

表3-3  

<table><tr><td>热处理状态</td><td>铸造方法</td><td>σp0.2/MPa</td><td>σp /MPa</td><td>σb/MPa</td><td>δs/%</td><td>ψ</td></tr><tr><td>T0</td><td>S</td><td>157</td><td>196</td><td>265</td><td>6</td><td>3</td></tr><tr><td>T6</td><td>J</td><td>186</td><td>23..</td><td>314</td><td>8</td><td>2</td></tr></table>

3.2.2.2 室温下合金拉伸应力-应变曲线见图3-1。  
3.2.2.3 不同温度下单铸试样的拉伸性能见表3-4。  
3.2.2.4 长时加热后的力学性能见表3-5。  
3.2.2.5 不同温度下保持时间对金属型单铸试样拉伸性能的影响见图3-2。

图片摘要：该图主要展示 3 1 ZL101A合金拉伸应力应变曲线。
![](images/68a9e6a7360b4e77ddd1f1af7587991ffd0ccadd7d7454690e0dce757b24f347.jpg)  
图3-1 ZL101A合金拉伸应力应变曲线

图片摘要：该图主要展示 3 1 ZL101A合金拉伸应力应变曲线。
![](images/274d90f526ef6ff8d0f4151b601390615dc1d67a0bceff4dc685bff6964a561e.jpg)  
图32 不同温度下保持时间对ZL104A-金属型铸造试样性能的影响

表34  

<table><tr><td rowspan="2">热处理状态</td><td rowspan="2">铸造方法</td><td rowspan="2">试验温度℃</td><td>σ1,2</td><td>σp</td><td>σb</td><td>δc</td><td>ψ</td><td rowspan="2">热处理状态</td><td rowspan="2">铸造方法</td><td rowspan="2">试验温度/℃</td><td>σp,1</td><td>σp,2</td><td>σb</td><td>δ</td><td>φ</td></tr><tr><td colspan="3">MPa</td><td colspan="2">γ</td><td colspan="3">MPa</td><td>x</td><td>y</td></tr><tr><td rowspan="5">T0</td><td rowspan="5">S</td><td>196</td><td>226</td><td>353</td><td>1</td><td>-</td><td rowspan="2">S</td><td rowspan="4">100</td><td rowspan="2">175</td><td rowspan="2">245</td><td rowspan="2">206</td><td rowspan="2">6</td><td rowspan="2">-</td><td rowspan="2">-</td><td rowspan="2">-</td></tr><tr><td>70</td><td>157</td><td>206</td><td>314</td><td>5</td></tr><tr><td>20</td><td>157</td><td>196</td><td>265</td><td>6</td><td>23</td><td>-196</td><td>314</td><td>402</td><td>6</td><td>-</td><td>-</td><td>-</td></tr><tr><td>150</td><td>118</td><td>157</td><td>216</td><td>6</td><td>21</td><td>-70</td><td>265</td><td>343</td><td>7</td><td>-</td><td>-</td><td>-</td></tr><tr><td>200</td><td>127</td><td>167</td><td>206</td><td>4</td><td>23</td><td>76</td><td>20</td><td>186</td><td>235</td><td>314</td><td>8</td><td>22</td><td>-</td></tr><tr><td rowspan="4">T1</td><td rowspan="4">S</td><td>250</td><td>108</td><td>137</td><td>137</td><td>3</td><td>23</td><td rowspan="4">J</td><td>150</td><td>157</td><td>196</td><td>235</td><td>10</td><td>-</td><td>-</td></tr><tr><td>196</td><td>-</td><td>-</td><td>333</td><td>1.8</td><td>-</td><td>200</td><td>1.7</td><td>177</td><td>196</td><td>7</td><td>-</td><td>-</td></tr><tr><td>70</td><td>-</td><td>-</td><td>294</td><td>2</td><td>-</td><td>250</td><td>98</td><td>118</td><td>127</td><td>6</td><td>-</td><td>-</td></tr><tr><td>20</td><td>-</td><td>226</td><td>284</td><td>4</td><td>-</td><td>-</td><td>-</td><td>-</td><td>-</td><td>-</td><td>-</td><td>-</td></tr></table>

表3-5  

<table><tr><td rowspan="2">热处理状态</td><td rowspan="2">铸造方法</td><td colspan="2">加热制度</td><td>试验温度/℃</td><td>σp1</td><td>σb</td><td rowspan="2">σc</td><td rowspan="2">热处理状态</td><td rowspan="2">铸造方法</td><td colspan="2">加热制度</td><td>试验温度/℃</td><td>σPb2</td><td>σb</td><td rowspan="2">σc</td></tr><tr><td>温度/C</td><td>持续时间/h</td><td colspan="3">MPa</td><td>温度/C</td><td>持续时间/h</td><td colspan="3">MPa</td></tr><tr><td rowspan="10">T5</td><td rowspan="10">S</td><td rowspan="10">150</td><td rowspan="2">1</td><td>20</td><td>211</td><td>294</td><td>7</td><td rowspan="10">15</td><td rowspan="10">S</td><td rowspan="4">100</td><td>20</td><td>280</td><td>330</td><td>4.7</td><td></td></tr><tr><td>150</td><td>181</td><td>245</td><td>12</td><td rowspan="3">200</td><td rowspan="3">196</td><td rowspan="3">230</td><td rowspan="3">n</td><td></td></tr><tr><td rowspan="2">100</td><td>20</td><td>-</td><td>324</td><td>3</td><td></td></tr><tr><td>150</td><td>235</td><td>275</td><td>4.5</td><td></td></tr><tr><td rowspan="2">500</td><td>20</td><td>-</td><td>299</td><td>5</td><td rowspan="2">200</td><td rowspan="2">20</td><td rowspan="2">127</td><td rowspan="2">180</td><td rowspan="2">7</td><td></td></tr><tr><td>150</td><td>226</td><td>255</td><td>2.5</td><td></td></tr><tr><td rowspan="2">1000</td><td>20</td><td>245</td><td>284</td><td>3.5</td><td rowspan="2">1000</td><td>20</td><td>103</td><td>15</td><td>11</td><td></td></tr><tr><td>150</td><td>216</td><td>235</td><td>5</td><td>200</td><td>83</td><td>105</td><td>14</td><td></td></tr><tr><td rowspan="2">2000</td><td>20</td><td>206</td><td>245</td><td>2.5</td><td rowspan="2">2000</td><td>20</td><td>93</td><td>147</td><td>9</td><td></td></tr><tr><td>150</td><td>181</td><td>201</td><td>6</td><td>200</td><td>74</td><td>93</td><td>21</td><td></td></tr></table>

# 3.2.2.6 壁厚对拉伸性能的影响见表3-6。

表3-6  

<table><tr><td rowspan="2">热处理状态</td><td rowspan="2">拉伸性能</td><td colspan="3">断面厚度/mm</td></tr><tr><td>32</td><td>19</td><td>9.</td></tr><tr><td rowspan="3">T6</td><td>σb/MPa</td><td>227</td><td>235</td><td>244</td></tr><tr><td>σpu,MPa</td><td>177</td><td>185</td><td>180</td></tr><tr><td>δ/%</td><td>4.4</td><td>5.1</td><td>5.6</td></tr></table>

# 3.2.2.7工厂生产ZL101A合金单铸试样及铸件切取试样拉伸性能统计见表37。

表3-7  

<table><tr><td>试样形式</td><td colspan="3">单铸试样</td><td colspan="3">铸件切取试样</td></tr><tr><td>铸造方法</td><td colspan="3">J</td><td colspan="3">J</td></tr><tr><td>热处理状态</td><td colspan="3">T6</td><td colspan="3">T6</td></tr><tr><td>试样数量</td><td>68</td><td>55</td><td>68</td><td>85</td><td>64</td><td>87</td></tr><tr><td>拉伸性能</td><td>σb/MPa</td><td>σp0.2/MPa</td><td>δ1%</td><td>σb/MPa</td><td>σp0.2/MPa</td><td>δ1%</td></tr><tr><td>max</td><td>330</td><td>265</td><td>15.7</td><td>320</td><td>280</td><td>1</td></tr><tr><td>min</td><td>270</td><td>210</td><td>3.3</td><td>240</td><td>205</td><td>2</td></tr><tr><td>X</td><td>291.3</td><td>227.8</td><td>7.22</td><td>286.2</td><td>238.5</td><td>7.2</td></tr><tr><td>s</td><td>14.94</td><td>14.7</td><td>2.6</td><td>21.04</td><td>31.62</td><td>31.5</td></tr></table>

注：切取试样处铸件厚度为 $10\sim 15\mathrm{mm}$

# 3.2.3 压缩性能

# 3.2.3.1 空温压缩力学性能见表3-8。

表3-8  

<table><tr><td>热处理状态</td><td>铸造方法</td><td>σp1/MPa</td><td>σp2/MPa</td></tr><tr><td>T5</td><td>S</td><td>235</td><td>265</td></tr><tr><td>T6</td><td>J</td><td>245</td><td>294</td></tr></table>

# 3.2.3.2 室温压缩应力-应变曲线见图3-3。

# 3.2.4 冲击性能 室温冲击性能见表3-9。

# 3.2.5 扭转和剪切性能 合金在T5状态下砂型单铸试样的剪切强度 $\tau = 186\mathrm{MPa}$ 。

合金在T6状态下金属型单铸试样的剪切强度 $\tau = 193\mathrm{MPa}^{15}$ 。

# 3.3 持久和蠕变性能 合金的持久和蠕变极限见表3-10.

图片摘要：该图主要展示 3 3 ZL101A压缩应力 应变曲线。
![](images/415e895a7a7b0a4fb603d4ea699d951dbe47c80326a867d6008d27f4c8794d13.jpg)  
图3-3 ZL101A压缩应力-应变曲线

表3-9  

<table><tr><td>热处理状态</td><td>铸造方法</td><td>冲击韧度 \( \omega_{\mathrm{K}}/\left(\mathrm{kJ}/\mathrm{m}^{2}\right) \)</td><td>单位破坏功\( u_{11} \)(kJ·m-1)</td></tr><tr><td>T6</td><td>S</td><td>91</td><td>45</td></tr><tr><td>T6</td><td>J</td><td>53</td><td>31</td></tr></table>

表3-10  

<table><tr><td>热处理状态</td><td>铸造方法</td><td>试验温度/℃</td><td>σ100/MPa</td><td>σ120/MPa</td><td>热处理状态</td><td>铸造方法</td><td>试验温度/℃</td><td>σ100/MPa</td><td>σ120/MPa</td></tr><tr><td rowspan="2">T5</td><td rowspan="2">S</td><td>200</td><td>83</td><td>39</td><td rowspan="2">T6</td><td rowspan="2">J</td><td>200</td><td rowspan="2">83</td><td rowspan="2">44</td></tr><tr><td>250</td><td>44</td><td>29</td><td>250</td></tr></table>

# 3.4 疲劳性能

# 3.4.1 室温旋转弯曲疲劳性能见表3-11。

表3-11  

<table><tr><td rowspan="3">热处理状态</td><td rowspan="3">试验方法</td><td rowspan="3">应力集中系数</td><td colspan="5">疲劳强度:MPa最大</td></tr><tr><td colspan="5">周期</td></tr><tr><td>1×10^5</td><td>1×10^5</td><td>1×10^4</td><td>1×10^3</td><td>...</td></tr><tr><td>T6</td><td>旋转弯曲</td><td>光滑K1=1</td><td>200</td><td>159</td><td>117</td><td>97</td><td>...</td></tr></table>

# 3.4.2 低周疲劳性能见表3-12。

表312  

<table><tr><td>热处理状态</td><td>铸造方法</td><td>试样形状</td><td>Kt</td><td>σmax/MPa</td><td>N/周</td><td>热处理状态</td><td>铸造方法</td><td>试样形状</td><td>Kt</td><td>σmax/MPa</td><td>N/周</td></tr><tr><td rowspan="5">15</td><td rowspan="5">S</td><td rowspan="3">圆柱形</td><td>2.2</td><td>98</td><td>&gt;1.5×10^4</td><td rowspan="5">76</td><td rowspan="5">J</td><td rowspan="4">圆柱形</td><td>2.2</td><td>98</td><td>1.5</td></tr><tr><td>4</td><td>78</td><td>&gt;3×10^5</td><td>-</td><td>137</td><td>0.5</td></tr><tr><td>-</td><td>118</td><td>6.5×10^4</td><td>4</td><td>78</td><td>3</td></tr><tr><td>平板形</td><td>2.73</td><td>98</td><td>1.58×10^4</td><td>-</td><td>118</td><td>1</td></tr><tr><td></td><td></td><td></td><td></td><td>平板形</td><td>2.73</td><td>98</td><td>1.5</td></tr></table>

# 3.5 弹性性能

# 3.5.1 弹性模量 见表3-13.

表313  

<table><tr><td>热处理状态</td><td>铸造方法</td><td>试验温度/℃</td><td>弹性模量E/GPa</td><td>压缩弹性模量E/(GPa)</td></tr><tr><td rowspan="2">T1</td><td rowspan="2">S</td><td>20</td><td>70</td><td>71.6</td></tr><tr><td>20</td><td>71</td><td>72.6</td></tr><tr><td rowspan="3">T2</td><td rowspan="3">J</td><td>150</td><td>65</td><td></td></tr><tr><td>200</td><td>62</td><td></td></tr><tr><td>250</td><td>56</td><td></td></tr></table>

3.5.2 切变模量 $G = 26.9\mathrm{GPa}^{\prime \prime}$

3.5.3 消松比 $\mu = 0.33^{11}$

# 3.6 断裂性能

3.6.1 断裂韧度 金属型铸造T6状态的平面应变断裂韧度 $K_{\mathrm{IC}} = 24.8\mathrm{MPa}$

# 4 组织结构

# 4.1 相变温度

# 4.2 时间温度-组织转变曲线

4.3 合金组织结构 该合金的显微组织结构与ZL101合金的显微级组织结构基本相同，由于杂质Fe的质量分数被限制在 $0.2\%$ 以下，因此不会形成大块的含Fe化合物杂质相。因而拉伸性能比ZL101合金高。

# 5 工艺性能与要求

# 5.1 成形性能

5.1.1 合金浇注温度为 $680\sim 750^{\circ}C$   
5.1.2 合金具有优良的铸造工艺性能， $700\mathrm{C}$ 用砂型浇注棒状试样测定的流动性为 $370\mathrm{mm}$ ，具有高的气密性，在 $5.0\mathrm{MPa}$ 的试验压力下，试样裂而不漏。在 $713\mathrm{C}$ 温度下浇注热裂环试样无裂纹。线收缩为 $1.1\% \sim 1.2\%$ , 体收缩为 $3.7\% \sim 3.9\%$ .  
5.1.3 合金凝固时，因冷却速度不同，其拉伸性能也不同。冷却速度快性能高，冷却速度慢性能低砂型铸板末端距冷铁的距离对拉伸性能的影响见表5-1。

表5-1  

<table><tr><td>试板厚度/mm</td><td>末端距冷铁距离,mm</td><td>σb/MPa</td><td>σp.2/MPa</td><td>δs/%</td><td>试板厚度/mm</td><td>末端距冷铁距离,mm</td><td>σb/MPa</td><td>σ1.5/MPa</td><td>c</td></tr><tr><td>25</td><td>296</td><td>214</td><td>9.0</td><td rowspan="4">12.5</td><td>25</td><td>310</td><td>214</td><td>4.0</td><td></td></tr><tr><td>100</td><td>296</td><td>234</td><td>6.5</td><td>100</td><td>206</td><td>214</td><td>8.5</td><td></td></tr><tr><td>150</td><td>269</td><td>221</td><td>3.2</td><td>150</td><td>276</td><td>214</td><td>4.2</td><td></td></tr><tr><td>200</td><td>255</td><td>214</td><td>3.0</td><td>200</td><td>212</td><td>214</td><td>8.5</td><td></td></tr></table>

# 5.1.4 不同铸造方法所能达到的平均拉伸性能见表5-2

表52  

<table><tr><td rowspan="2">力学性能</td><td colspan="3">铸造方法及状态</td><td rowspan="2">力学性能</td><td colspan="3">铸造方法及状态</td></tr><tr><td>金属型T6</td><td>砂型T6</td><td>绝热铸型T6</td><td>金属型T6</td><td>砂型T6</td><td>绝热铸型T6</td></tr><tr><td>σ1MPa</td><td>299</td><td>233</td><td>219</td><td>δ%</td><td>8.7</td><td>1.7</td><td>1.7</td></tr><tr><td>σ1-MPa</td><td>215</td><td>223</td><td>205</td><td>ψ/%</td><td>10.2</td><td>1.8</td><td>1.8</td></tr><tr><td>σ10.5MPa</td><td>219</td><td>245</td><td>192</td><td>HV</td><td>100</td><td>1.14</td><td>1.14</td></tr><tr><td>r·MPa</td><td>190</td><td>177</td><td>165</td><td></td><td></td><td></td><td></td></tr></table>
