Repository: C-zj02/CFD-claw

<div align="center">

**English** | [中文](#中文版) | [Français](README_FR.md) | [Русский](README_RU.md) | [हिन्दी](README_HI.md) | [العربية](README_AR.md) | [Português](README_PT.md)

# 🚀 Claude Code Python

**A Complete Python Reimplementation Based on Real Claude Code Source**

*From TypeScript Source → Rebuilt in Python with ❤️*

***
**🔥 Active Development • New Features Weekly 🔥**

</div>

***

## 🎯 What is This?

**Clawd Code** is a **complete Python rewrite** of Claude Code, based on the **real TypeScript source code**.

File: RAG-data/中国航空材料手册(第2版) 第4卷 钛合金 铜合金001-200.pdf-b4903744-8c00-4256-a6b1-ad96b4ae46a6.md (part 12 of 12)
# 中国航空机械手册
<table><tr><td>品种</td><td>d或δ/mm</td><td>状态</td><td>取样方向</td><td>θ/C</td><td>σ100/MPa</td><td>σ100H①/MPa</td><td>品种</td><td>d或δ/mm</td><td>状态</td><td>取样方向</td><td>θ/C</td><td>σ100/MPa</td><td>σ100H①/MPa</td></tr><tr><td rowspan="3">饼坯</td><td rowspan="3">400×83</td><td rowspan="5">双重退火</td><td rowspan="3">C</td><td>350</td><td>&gt;843</td><td>-</td><td rowspan="2">环坯</td><td rowspan="2">460/225×90</td><td rowspan="5">双重退火</td><td rowspan="2">C</td><td rowspan="2">500</td><td rowspan="2">637</td><td rowspan="2">912</td></tr><tr><td>450</td><td>&gt;745</td><td>-</td></tr><tr><td>500</td><td>657</td><td>-</td><td rowspan="3">盘模锻件</td><td rowspan="3">500×62</td><td rowspan="3">C</td><td>350</td><td>794</td><td>-</td></tr><tr><td rowspan="2">环坯</td><td rowspan="2">460/225×90</td><td rowspan="2">C</td><td>350</td><td>804</td><td>1226</td><td>450</td><td>755</td><td>-</td></tr><tr><td>450</td><td>765</td><td>1128</td><td>500</td><td>657</td><td>-</td></tr></table>

① 缺口持久试样 $K_{\mathrm{t}} = 2.5$ 。

# 3.3.2 高温蠕变性能

# 3.3.2.1 榜材、饼坯和盘模锻件的高温蠕变性能见表3-19。

表3-19[2,3,8,11,14,15]  

<table><tr><td>品种</td><td>d或δ/mm</td><td>状态</td><td>取样方向</td><td>θ/℃</td><td>σ0.1/100/MPa</td><td>σ0.2/100/MPa</td><td>σ0.2/200/MPa</td><td>σ0.2/500/MPa</td><td>σ0.5/100/MPa</td></tr><tr><td rowspan="6">棒材</td><td rowspan="3">20</td><td rowspan="10">双重退火</td><td rowspan="3">L</td><td>400</td><td>-</td><td>579</td><td>-</td><td>-</td><td>-</td></tr><tr><td>450</td><td>-</td><td>490</td><td>-</td><td>-</td><td>-</td></tr><tr><td>500</td><td>-</td><td>422</td><td>382</td><td>275</td><td>-</td></tr><tr><td rowspan="3">22</td><td rowspan="3">L</td><td>450</td><td>428</td><td>484</td><td>-</td><td>-</td><td>557</td></tr><tr><td>500</td><td>249</td><td>310</td><td>-</td><td>-</td><td>411</td></tr><tr><td>550</td><td>110</td><td>155</td><td>-</td><td>-</td><td>243</td></tr><tr><td rowspan="3">饼坯</td><td rowspan="3">400×83</td><td rowspan="3">C</td><td>350</td><td>-</td><td>613</td><td>-</td><td>-</td><td>-</td></tr><tr><td>450</td><td>-</td><td>510</td><td>-</td><td>-</td><td>-</td></tr><tr><td>500</td><td>-</td><td>441</td><td>-</td><td>-</td><td>-</td></tr><tr><td>盘模锻件</td><td>520×83</td><td>C</td><td>500</td><td>-</td><td>402</td><td>-</td><td>-</td><td>-</td></tr></table>

# 3.3.2.2 棒材 $0.1\%$ 塑性应变的蠕变应力-寿命曲线见图3-14。

图片摘要：该图主要展示 3 19[2,3,8,11,14,15]。
![](images/bf7f9809c51f0f8cc80f31714e29e6210fc18bb6f5cb142e32dba66c338ea9c4.jpg)

材料品种：棒材

材料规格： $d22\mathrm{mm}$

取样方向：L

热处理状态： $950^{\circ}\mathrm{C},1\mathrm{h}$ ，空冷

$$
+ 5 3 0 ^ {\circ} \mathrm {C}, 6 \mathrm {h}, \text {空 冷}
$$

炉批数：3

试样数：61

$0.1\%$ 塑性应变蠕变方程[L-M]：

$$
\begin{array}{l} \lg t = b _ {0} + b _ {1} / T + b _ {2} x / T \\ + b _ {3} x ^ {2} / T + b _ {4} x ^ {3} / T \\ \end{array}
$$

式中： $T = (9\times \theta /5 + 32) + 460$

$$
\begin{array}{l} x = \lg \sigma \\ b _ {0} = - 1 0. 2 3 9 \\ b _ {1} = 0. 9 6 8 \times 1 0 ^ {5} \\ b _ {2} = - 0. 1 0 6 \times 1 0 ^ {6} \\ b _ {3} = 0. 4 8 6 \times 1 0 ^ {5} \\ b _ {4} = - 0. 7 5 5 \times 1 0 ^ {4} \\ \end{array}
$$

标准偏差：0.036

相关系数：0.96

图3-14 TC11合金棒材 $0.1\%$ 塑性应变的蠕变应力-寿命曲线[14]

# 3.3.2.3 棒材 $0.2\%$ 塑性应变的蠕变应力-寿命曲线见图3-15。

图片摘要：该图主要展示 3 14 TC11合金棒材 塑性应变的蠕变应力 寿命曲线[14]。
![](images/ab5626b18a24825700fd501cfb844c4b59d7582b4a90d397c9692efb6f57d0a5.jpg)  
图3-15 TC11合金棒材 $0.2\%$ 塑性应变的蠕变应力-寿命曲线[14]

材料品种：棒材

材料规格： $d22\mathrm{mm}$

热处理状态： $950^{\circ}\mathrm{C},1\mathrm{h}$ ，空冷

$$
+ 5 3 0 ^ {\circ} \mathrm {C}, 6 \mathrm {h}, \text {空 冷}
$$

取样方向：L

炉批数：3

试样数：61

0.2%塑性应变蠕变方程[L-M]：

$$
\begin{array}{l} \lg t = b _ {0} + b _ {1} / T + b _ {2} x / T \\ + b _ {3} x ^ {2} / T + b _ {4} x ^ {3} / T \\ \end{array}
$$

式中： $T = (9\times \theta /5 + 32) + 460$

$$
\begin{array}{l} x = \lg \sigma \\ b _ {0} = - 9. 9 5 0 \\ b _ {1} = 0. 9 6 8 \times 1 0 ^ {6} \\ b _ {2} = - 0. 1 0 6 \times 1 0 ^ {6} \\ b _ {3} = 0. 4 8 6 \times 1 0 ^ {5} \\ b _ {4} = - 0. 7 5 5 \times 1 0 ^ {4} \\ \end{array}
$$

标准偏差：0.036

相关系数：0.96

# 3.3.2.4棒材 $0.5\%$ 塑性应变的蠕变应力-寿命曲线见图3-16。

图3-16 TC11合金棒材 $0.5\%$ 塑性应变的蠕变应力-寿命曲线[14]   
图片摘要：该图主要展示 3 16 TC11合金棒材 塑性应变的蠕变应力 寿命曲线[14]。
![](images/fe9cb58f41a9d577acb12d78182070c6a6817d670dd41f2fdba06356c0c29903.jpg)  
材料品种：棒材  
材料规格： $d22\mathrm{mm}$   
热处理状态： $950^{\circ}C$ ，1h，空冷  
+530°C, 6h, 空冷

取样方向：L

炉批数：3

试样数：61

0.5%塑性应变蠕变方程[L-M]：

$\lg t = b_{0} + b_{1} / T + b_{2}x / T$

+bx²/T+b4x³/T

式中： $T = (9\times \theta /5 + 32) + 460$

$x = \lg \sigma$

$b_{0} = -9.541$

$b_{1} = 0.968\times 10^{6}$

$b_{2} = -0.106 \times 10^{6}$

$b_{3} = 0.486\times 10^{5}$

$b_{4} = -0.755 \times 10^{4}$

标准偏差：0.036

相关系数：0.96

# 3.4 疲劳性能

# 3.4.1 高周疲劳

# 3.4.1.1 旋转弯曲疲劳极限见表3-20。

表 3-20[4.6.11.16]  

<table><tr><td>品 种</td><td>d或δ/mm</td><td>状态</td><td>取样方向</td><td>θ/℃</td><td>Kt</td><td>R</td><td>N/周</td><td>σD/MPa</td></tr><tr><td rowspan="2">棒材</td><td rowspan="2">20</td><td rowspan="7">双重退火</td><td rowspan="2">L</td><td rowspan="2">20</td><td>12</td><td>-1</td><td>10^7</td><td>490333</td></tr><tr><td>500</td><td>12</td><td>-1</td><td>412294</td></tr><tr><td>饼坯</td><td>400×83</td><td>C</td><td>500</td><td>12</td><td>-1</td><td>10^7</td><td>441294</td></tr><tr><td>环坯</td><td>460/225×90</td><td>C</td><td>500</td><td>12</td><td>-1</td><td>10^7</td><td>441255</td></tr><tr><td rowspan="3">盘模锻件</td><td rowspan="3">520×92</td><td rowspan="3">C</td><td>20</td><td>12</td><td rowspan="3">-1</td><td rowspan="3">10^7</td><td>451275</td></tr><tr><td>20</td><td>1①</td><td>539</td></tr><tr><td>500</td><td>1①</td><td>490</td></tr></table>

① 试样工作直径 $d = 4\mathrm{mm}$ 。

# 3.4.1.2 轴向加载疲劳极限见表3-21。

3.4.1.3 棒材光滑试样室温轴向加载疲劳 $S - N$ 曲线见图3-17。  
3.4.1.4 棒材缺口试样室温轴向加载疲劳 $S - N$ 曲线见图3-18。  
3.4.1.5 榛材光滑和缺口试样 $500^{\circ}\mathrm{C}$ 轴向加载疲劳 $S - N$ 曲线见图3-19。  
3.4.1.6 榛材光滑试样室温轴向加载疲劳等寿命图见图3-20。  
3.4.1.7 棒材缺口试样室温轴向加载疲劳等寿命图见图3-21。

表3-21[3.14]  

<table><tr><td>品种</td><td>d或δ/mm</td><td>状态</td><td>取样方向</td><td>θ/C</td><td>Kt</td><td>R</td><td>N/周</td><td>σD/MPa</td></tr><tr><td rowspan="8">棒材</td><td rowspan="8">22</td><td rowspan="8">双重退火</td><td rowspan="8">L</td><td rowspan="3">20</td><td rowspan="3">1</td><td>0.5</td><td rowspan="3">107</td><td>958</td></tr><tr><td>0.1</td><td>820</td></tr><tr><td>-1</td><td>549</td></tr><tr><td>500</td><td>1</td><td>-1</td><td>107</td><td>438</td></tr><tr><td rowspan="3">20</td><td rowspan="3">3</td><td>0.5</td><td rowspan="3">107</td><td>336</td></tr><tr><td>0.1</td><td>236</td></tr><tr><td>-1</td><td>158</td></tr><tr><td>500</td><td>3</td><td>-1</td><td>107</td><td>152</td></tr><tr><td rowspan="3">饼坯</td><td rowspan="3">400×83</td><td rowspan="3">双重退火</td><td rowspan="3">C</td><td rowspan="2">20</td><td>1</td><td rowspan="2">-1</td><td rowspan="2">107</td><td>460</td></tr><tr><td>3</td><td>209</td></tr><tr><td>500</td><td>1</td><td>-1</td><td>107</td><td>417</td></tr><tr><td>环坯</td><td>460/225×90</td><td>双重退火</td><td>C</td><td>20</td><td>1</td><td>-1</td><td>107</td><td>480</td></tr></table>

图片摘要：该图主要展示 3 21[3.14]。
![](images/36085e68684394eadceb9577ad6468b5e2ae22690a98688c7fc5c5004c59c894.jpg)  
图3-17 TC11合金棒材光滑试样 $(K_{\mathrm{t}} = 1)$ 室温轴向加载疲劳 $S - N$ 曲线[14]

材料品种：棒材

材料规格： $d22\mathrm{mm}$

热处理状态： $950^{\circ}C$ ，1h，空冷

$$
+ 5 3 0 ^ {\circ} \mathrm {C}, 6 \mathrm {h}, \text {空 冷}
$$

材料强度： $\sigma_{\mathrm{b}} = 1133\mathrm{MPa}$

$$
\sigma_ {\mathrm {P 0 . 2}} = 1 0 2 4 \mathrm {M P a}
$$

取样方向：L

试样尺寸： $d = 5\mathrm{mm}$

加载方式：轴向

试验频率：0.5，130Hz

试验环境： $20^{\circ}\mathrm{C}$ ，空气

炉批数：3

试样数：141

等效应力方程：

$$
\lg N = 2 2. 3 6 - 7. 0 1 \lg \left(\sigma_ {\mathrm {e q}} - 5 4 9\right)
$$

$$
\sigma_ {\mathrm {e q}} = \sigma_ {\max } (1 - R) ^ {0. 4}
$$

图片摘要：该图片与材料品种：棒材；材料规格：这部分内容相关。
![](images/4b1ae73dcd7036d5192f38e416bb9b06badfdd44f20a32897012b6aeee11cec7.jpg)

材料品种：棒材

材料规格： $d22\mathrm{mm}$

热处理状态： $950^{\circ}\mathrm{C},1\mathrm{h}$ ，空冷

$+530^{\circ}C,6h$ ，空冷

材料强度： $\sigma_{\mathrm{b}} = 1133\mathrm{MPa}$

$$
\sigma_ {\mathrm {P 0 . 2}} = 1 0 2 4 \mathrm {M P a}
$$

取样方向：L

试样尺寸： $d = 5\mathrm{mm}$

加载方式：轴向

试验频率： $0.5,130\mathrm{Hz}$

试验环境： $20^{\circ}\mathrm{C}$ ，空气

炉批数：3

试样数：162

等效应力方程：

$$
\lg N = 1 2. 1 5 - 3. 2 3 \lg \left(\sigma_ {\mathrm {e q}} - 1 5 8\right)
$$

$$
\sigma_ {\mathrm {e q}} = \sigma_ {\max } (1 - R) ^ {0. 5 7}
$$

图3-18 TC11合金棒材缺口试样 $(K_{\mathrm{t}} = 3)$ 室温轴向加载疲劳 $S - N$ 曲线[14]

图片摘要：该图主要展示 3 18 TC11合金棒材缺口试样 室温轴向加载疲劳 曲线[14]。
![](images/000893ccd4b655581b0c8add125636c57ee3ab1182aee9c42e13c331539c4f6c.jpg)  
图3-19 TC11合金棒材光滑和缺口试样 $500^{\circ}\mathrm{C}$ 轴向加载疲劳 $S - N$ 曲线[14]

材料品种：棒材

材料规格： $d22\mathrm{mm}$

热处理状态： $950^{\circ}\mathrm{C},1\mathrm{h}$ ，空冷

+530°C, 6h, 空冷

材料强度：

$$
2 0 ^ {\circ} \mathrm {C}: \sigma_ {\mathrm {b}} = 1 1 3 3 \mathrm {M P a}
$$

$$
\sigma_ {\mathrm {P o . 2}} = 1 0 2 4 \mathrm {M P a}
$$

$$
5 0 0 ^ {\circ} \mathrm {C}: \sigma_ {\mathrm {b}} = 8 3 7 \mathrm {M P a}
$$

$$
\sigma_ {\mathrm {P 0 . 2}} = 6 4 1 \mathrm {M P a}
$$

取样方向：L

试样尺寸： $d = 5\mathrm{mm}$

加载方式：轴向

应力比：-1

试验频率：0.5，130Hz

试验环境： $500^{\circ}\mathrm{C}$ ，空气

炉批数：3

试样数：101

图片摘要：该图片与材料品种：棒材；材料规格：这部分内容相关。
![](images/793d6241f422f50473db20ecdfd99638f134ddb5f4d85db2bf6b3db8d74c7653.jpg)

材料品种：棒材

材料规格： $d22\mathrm{mm}$

热处理状态： $950^{\circ}\mathrm{C},1\mathrm{h}$

空冷 $+530^{\circ}\mathrm{C},6\mathrm{h}$ ，空冷

材料强度： $\sigma_{\mathrm{b}} = 1133\mathrm{MPa}$

$\sigma_{\mathrm{P0.2}} = 1024\mathrm{MPa}$

取样方向：L

试样尺寸： $d = 5\mathrm{mm}$

加载方式：轴向

应力比：0.5，0.1，-1

试验频率：0.5，130Hz

试验环境： $20^{\circ}\mathrm{C}$ ，空气

图3-20 TC11合金棒材光滑试样 $(K_{\mathrm{t}} = 1)$ 室温轴向加载疲劳等寿命图[14]

图片摘要：该图主要展示 3 20 TC11合金棒材光滑试样 室温轴向加载疲劳等寿命图[14]。
![](images/e40ef2b10d7aa66108c57e203295bf8fe9e9027272b218c55e86df9a4fc48185.jpg)  
图3-21 TC11合金棒材缺口试样 $(K_{\mathrm{t}} = 3)$ 室温轴向加载疲劳等寿命图[14]

材料品种：棒材

材料规格： $d22\mathrm{mm}$

热处理状态： $950^{\circ}\mathrm{C},1\mathrm{h}$

空冷 $+530^{\circ}\mathrm{C},6\mathrm{h}$ ，空冷

材料强度： $\sigma_{\mathrm{b}} = 1133\mathrm{MPa}$

$\sigma_{\mathrm{P0.2}} = 1024\mathrm{MPa}$

取样方向：L

试样尺寸： $d = 5\mathrm{mm}$

加载方式：轴向

应力比：0.5，0.1，一1

试验频率：0.5，130Hz

试验环境： $20^{\circ}\mathrm{C}$ ，空气

# 3.4.2 低周疲劳

3.4.2.1 饼坯和盘模锻件的应力控制低周疲劳性能见表3-22。

表3-22[3.4.6]  

<table><tr><td>品种</td><td>d或δ/mm</td><td>状态</td><td>θ/℃</td><td>Kt</td><td>R</td><td>f/Hz</td><td>K</td><td>σmax/MPa</td><td>N/周</td></tr><tr><td rowspan="5">饼坯</td><td rowspan="5">400×83</td><td rowspan="5">双重退火</td><td rowspan="4">20</td><td rowspan="4">2.4</td><td rowspan="4">0.1</td><td rowspan="4">0.17</td><td>0.9</td><td>1289</td><td>246</td></tr><tr><td>0.8</td><td>1145</td><td>772</td></tr><tr><td>0.7</td><td>1002</td><td>1395</td></tr><tr><td>0.5</td><td>716</td><td>5046</td></tr><tr><td>500</td><td>2.4</td><td>0.1</td><td>0.5</td><td>0.7</td><td>686</td><td>1780</td></tr><tr><td rowspan="4">盘模锻件</td><td rowspan="4">500×92</td><td rowspan="4">双重退火</td><td rowspan="2">20</td><td rowspan="2">2.4</td><td rowspan="2">0.1</td><td rowspan="2">0.17</td><td>~0.7</td><td>1000</td><td>1613</td></tr><tr><td>~0.5</td><td>716</td><td>6658</td></tr><tr><td rowspan="2">500</td><td rowspan="2">2.4</td><td rowspan="2">0.1</td><td rowspan="2">0.17</td><td>~0.7</td><td>664</td><td>1493</td></tr><tr><td>~0.5</td><td>490</td><td>5034</td></tr></table>

3.4.2.2 棒材室温应变控制低周疲劳数据及 $\varepsilon-N$ 曲线见表3-23和图3-22。

表3-23[14]  

<table><tr><td>材料品种</td><td>棒 材</td><td>试样尺寸</td><td>d6.35mm</td></tr><tr><td>材料规格</td><td>d20mm</td><td>加载波形</td><td>三角波</td></tr><tr><td>取样方向</td><td>L</td><td>应变比</td><td>-1</td></tr><tr><td>试验温度</td><td>20℃</td><td>试验频率</td><td>0.167~0.333Hz</td></tr><tr><td>控制方式</td><td>轴向应变</td><td>失效判据</td><td>断裂</td></tr><tr><td>热处理状态</td><td colspan="3">950℃,1h,空冷+530℃,6h,空冷</td></tr></table>

<table><tr><td colspan="6">稳态迟滞回线特征</td><td rowspan="2" colspan="2">\(2N_{\mathrm {f}}/\)周</td><td rowspan="2">试样数量/根</td><td></td></tr><tr><td>\(\Delta \varepsilon_{\mathrm {r}} / 2 \%\)</td><td colspan="2">\(\Delta \varepsilon_{\mathrm {r}} / 2 \%\)</td><td colspan="2">\(\Delta \varepsilon_{\mathrm {p}} / 2 \%\)</td><td>\(\Delta \sigma / 2 / \mathrm {MPa}\)</td><td></td></tr><tr><td>1.200</td><td colspan="2">0.750</td><td colspan="2">0.450</td><td>917</td><td colspan="2">746</td><td>1</td><td></td></tr><tr><td>1.000</td><td colspan="2">0.680</td><td colspan="2">0.320</td><td>841</td><td colspan="2">1096</td><td>3</td><td></td></tr><tr><td>0.800</td><td colspan="2">0.680</td><td colspan="2">0.120</td><td>829</td><td colspan="2">3808</td><td>3</td><td></td></tr><tr><td>0.700</td><td colspan="2">0.660</td><td colspan="2">0.040</td><td>808</td><td colspan="2">5896</td><td>3</td><td></td></tr><tr><td>0.600</td><td colspan="2">0.580</td><td colspan="2">0.020</td><td>706</td><td colspan="2">24360</td><td>2</td><td></td></tr><tr><td>0.500</td><td colspan="2">0.490</td><td colspan="2">0.010</td><td>602</td><td colspan="2">73272</td><td>3</td><td></td></tr><tr><td rowspan="2">应变疲劳参数</td><td>\(\sigma_{\mathrm {f}}^{\prime } /\mathrm {MPa}\)</td><td colspan="2">b</td><td colspan="2">\(\varepsilon_{\mathrm {f}}^{\prime } /\%\)</td><td>c</td><td colspan="2">\(K^{\prime } /\mathrm {MPa}\)</td><td>\(n^{\prime }\)</td></tr><tr><td>1578</td><td colspan="2">-0.08</td><td colspan="2">112</td><td>-0.85</td><td colspan="2">1493</td><td>0.09</td></tr><tr><td rowspan="2">曲线的数学表达式</td><td colspan="8">\(\Delta \varepsilon_{\mathrm {t}} / 2 = 0.013(2N_{\mathrm {f}})^{-0.08} + 1.12(2N_{\mathrm {f}})^{-0.85}\)</td><td></td></tr><tr><td colspan="8">\(\Delta \sigma / 2 = 1493(\Delta \varepsilon_{\mathrm {p}} / 2)^{0.09}\)</td><td></td></tr></table>

图片摘要：该图主要展示 3 23[14]。
![](images/c3230991bc72f275a11c24c3246fce6ace5fb5bf68852ec6309d9eaf122e4f8b.jpg)  
图3-22 TC11合金棒材室温低周疲劳 $\varepsilon -N$ 曲线[14]

# 3.4.2.3 榜材 $500^{\circ}\mathrm{C}$ 应变控制低周疲劳数据及 $\varepsilon -N$ 曲线见表3-24和图3-23。

表 $3 - 24^{[14]}$   

<table><tr><td colspan="2">材料品种</td><td colspan="3">棒 材</td><td colspan="2">试样尺寸</td><td colspan="2">d=6.35mm</td></tr><tr><td colspan="2">材料规格</td><td colspan="3">d20mm</td><td colspan="2">加载波形</td><td colspan="2">三角波</td></tr><tr><td colspan="2">取样方向</td><td colspan="3">L</td><td colspan="2">应变比</td><td colspan="2">-1</td></tr><tr><td colspan="2">试验温度</td><td colspan="3">500℃</td><td colspan="2">试验频率</td><td colspan="2">0.167~0.333Hz</td></tr><tr><td colspan="2">控制方式</td><td colspan="3">轴向应变</td><td colspan="2">失效判据</td><td colspan="2">断裂</td></tr><tr><td colspan="2">热处理状态</td><td colspan="7">950℃,1h,空冷+530℃,6h,空冷</td></tr><tr><td colspan="6">稳态迟滞回线特征</td><td rowspan="2">2Nf/周</td><td rowspan="2" colspan="2">试样数量/根</td></tr><tr><td>Δεr/2/%</td><td colspan="2">Δεc/2/%</td><td>Δεp/2/%</td><td colspan="2">Δσ/2/MPa</td></tr><tr><td>1.200</td><td colspan="2">0.648</td><td>0.552</td><td colspan="2">638</td><td>754</td><td colspan="2">1</td></tr><tr><td>1.000</td><td colspan="2">0.610</td><td>0.390</td><td colspan="2">601</td><td>1556</td><td colspan="2">3</td></tr><tr><td>0.800</td><td colspan="2">0.578</td><td>0.222</td><td colspan="2">569</td><td>3276</td><td colspan="2">3</td></tr><tr><td>0.700</td><td colspan="2">0.561</td><td>0.139</td><td colspan="2">552</td><td>4562</td><td colspan="2">3</td></tr><tr><td>0.600</td><td colspan="2">0.528</td><td>0.072</td><td colspan="2">521</td><td>7520</td><td colspan="2">3</td></tr><tr><td>0.500</td><td colspan="2">0.466</td><td>0.034</td><td colspan="2">459</td><td>25044</td><td colspan="2">3</td></tr><tr><td>0.400</td><td colspan="2">0.379</td><td>0.021</td><td colspan="2">374</td><td>51356</td><td colspan="2">3</td></tr><tr><td>0.350</td><td colspan="2">0.329</td><td>0.021</td><td colspan="2">324</td><td>66636</td><td colspan="2">2</td></tr><tr><td rowspan="2">应变疲劳参数</td><td>σr&#x27;/MPa</td><td colspan="2">b</td><td>εr&#x27;/%</td><td colspan="2">c</td><td>K&#x27;/MPa</td><td>n&#x27;</td></tr><tr><td>1723</td><td colspan="2">-0.14</td><td>112</td><td colspan="2">-0.79</td><td>1617</td><td>0.17</td></tr><tr><td rowspan="2">曲线的数学表达式</td><td colspan="8">Δεt/2=0.018(2Nf)-0.14+1.12(2Nf)-0.79</td></tr><tr><td colspan="8">Δσ/2=1617(Δεp/2)0.17</td></tr></table>

图片摘要：该图主要展示 3 22 TC11合金棒材室温低周疲劳 曲线[14]。
![](images/993a8fbb8d8216a9baa79a861d06c78c334254474f4a713dd83dad6b18ee826d.jpg)  
图3-23 TC11合金棒材 $500^{\circ}\mathrm{C}$ 低周疲劳 $\varepsilon -N$ 曲线[14]

# 3.4.2.4 盘模锻件室温应变控制低周疲劳数据及 $\epsilon -N$ 曲线见表3-25和图3-24。

表 $3 - 25^{[14]}$   

<table><tr><td colspan="2">材料品种</td><td colspan="3">盘模锻件</td><td colspan="2">试样尺寸</td><td colspan="2">d=6.35mm</td></tr><tr><td colspan="2">材料规格</td><td colspan="3">d520mm×60mm</td><td colspan="2">加载波形</td><td colspan="2">三角波</td></tr><tr><td colspan="2">取样方向</td><td colspan="3">C</td><td colspan="2">应变比</td><td colspan="2">-1</td></tr><tr><td colspan="2">试验温度</td><td colspan="3">20℃</td><td colspan="2">试验频率</td><td colspan="2">0.167~0.333Hz</td></tr><tr><td colspan="2">控制方式</td><td colspan="3">轴向应变</td><td colspan="2">失效判据</td><td colspan="2">断裂</td></tr><tr><td colspan="2">热处理状态</td><td colspan="7">950℃,1.5h,空冷+530℃,6h,空冷</td></tr><tr><td colspan="6">稳态迟滞回线特征</td><td rowspan="2">2Nt/周</td><td rowspan="2" colspan="2">试样数量/根</td></tr><tr><td>Δεr/2/%</td><td colspan="2">Δεe/2/%</td><td>Δεp/2/%</td><td colspan="2">Δσ/2/MPa</td></tr><tr><td>1.218</td><td colspan="2">0.723</td><td>0.495</td><td colspan="2">907</td><td>130</td><td colspan="2">1</td></tr><tr><td>1.018</td><td colspan="2">0.714</td><td>0.304</td><td colspan="2">848</td><td>316</td><td colspan="2">1</td></tr><tr><td>0.790</td><td colspan="2">0.675</td><td>0.115</td><td colspan="2">813</td><td>2138</td><td colspan="2">2</td></tr><tr><td>0.687</td><td colspan="2">0.655</td><td>0.032</td><td colspan="2">795</td><td>3466</td><td colspan="2">1</td></tr><tr><td>0.583</td><td colspan="2">0.576</td><td>0.007</td><td colspan="2">723</td><td>11474</td><td colspan="2">1</td></tr><tr><td>0.486</td><td colspan="2">0.478</td><td>0.008</td><td colspan="2">600</td><td>23314</td><td colspan="2">1</td></tr><tr><td>0.373</td><td colspan="2">0.370</td><td>0.006</td><td colspan="2">446</td><td>96568</td><td colspan="2">1</td></tr><tr><td rowspan="2">应变疲劳参数</td><td>σi&#x27;/MPa</td><td>b</td><td colspan="2">εi&#x27;/%</td><td>c</td><td colspan="2">K&#x27;/MPa</td><td>n&#x27;</td></tr><tr><td>1568</td><td>-0.10</td><td colspan="2">46.9</td><td>-0.88</td><td colspan="2">1299</td><td>0.07</td></tr><tr><td rowspan="2">曲线的数学表达式</td><td colspan="8">Δεr/2=0.013(2Nt)-0.10+0.469(2Nt)-0.88</td></tr><tr><td colspan="8">Δσ/2=1299(Δεp/2)0.07</td></tr></table>

图片摘要：该图主要展示 3 23 TC11合金棒材 低周疲劳 曲线[14]。
![](images/8a8e032118255a3a416807f7fa8e89341f5bd12c1d99912fcbb6d9cc6fb18077.jpg)  
图3-24 TC11合金盘模锻件室温低周疲劳 $\varepsilon -N$ 曲线[14]

# 3.4.2.5 盘模锻件 $500^{\circ}\mathrm{C}$ 应变控制低周疲劳数据及 $\varepsilon-N$ 曲线见表3-26和图3-25。

表3-26[14]  

<table><tr><td>材料品种</td><td>盘模锻件</td><td>试样尺寸</td><td>d=6.35mm</td></tr><tr><td>材料规格</td><td>d520mm×60mm</td><td>加载波形</td><td>三角波</td></tr><tr><td>取样方向</td><td>C</td><td>应变比</td><td>-1</td></tr><tr><td>试验温度</td><td>500℃</td><td>试验频率</td><td>0.167~0.333Hz</td></tr><tr><td>控制方式</td><td>轴向应变</td><td>失效判据</td><td>断裂</td></tr><tr><td>热处理状态</td><td colspan="3">950℃,1.5h,空冷+530℃,6h,空冷</td></tr></table>

<table><tr><td colspan="6">稳态迟滞回线特征</td><td rowspan="2" colspan="2">\(2N_{\mathrm {t}}/\)周</td><td rowspan="2">试样数量/根</td><td></td></tr><tr><td>\(\Delta \varepsilon_{\mathrm {t}} / 2 \%\)</td><td colspan="2">\(\Delta \varepsilon_{\mathrm {e}} / 2 \%\)</td><td colspan="2">\(\Delta \varepsilon_{\mathrm {p}} / 2 \%\)</td><td>\(\Delta \sigma / 2 / \mathrm {MPa}\)</td><td></td></tr><tr><td>1.018</td><td colspan="2">0.637</td><td colspan="2">0.381</td><td>653</td><td colspan="2">576</td><td>1</td><td></td></tr><tr><td>0.716</td><td colspan="2">0.544</td><td colspan="2">0.172</td><td>526</td><td colspan="2">3332</td><td>1</td><td></td></tr><tr><td>0.516</td><td colspan="2">0.484</td><td colspan="2">0.032</td><td>470</td><td colspan="2">14088</td><td>1</td><td></td></tr><tr><td rowspan="2">应变疲劳参数</td><td>\(\sigma_{\mathrm {f}}^{\prime } /\mathrm {MPa}\)</td><td colspan="2">b</td><td colspan="2">\(\varepsilon_{\mathrm {f}}^{\prime } /\%\)</td><td>c</td><td colspan="2">\(K^{\prime } /\mathrm {MPa}\)</td><td>\(n^{\prime }\)</td></tr><tr><td>1246</td><td colspan="2">-0.09</td><td colspan="2">57.7</td><td>-0.76</td><td colspan="2">1230</td><td>0.12</td></tr><tr><td rowspan="2">曲线的数学表达式</td><td colspan="9">\(\Delta \varepsilon_{\mathrm {t}} / 2=0.011(2N_{\mathrm {t}})^{-0.09}+0.577(2N_{\mathrm {t}})^{-0.76}\)</td></tr><tr><td colspan="9">\(\Delta \sigma / 2 = 1230(\Delta \varepsilon_{\mathrm {p}} / 2)^{0.12}\)</td></tr></table>

图片摘要：该图主要展示 3 26[14]。
![](images/99e4468219dce8126a79e150c98d01e4128f4fed60b98e2e9efd5642cae6ac3c.jpg)  
图3-25 TC11合金盘模锻件 $500^{\circ}\mathrm{C}$ 低周疲劳 $\varepsilon -N$ 曲线[14]

3.4.2.6 盘模锻件加工的试样热暴露后的 $500^{\circ}\mathrm{C}$ 应变控制低周疲劳数据及 $\varepsilon-N$ 曲线见表3-27和图3-26。

表3-27[14]  

<table><tr><td colspan="2">材料品种</td><td colspan="4">盘模锻件</td><td colspan="2">试样尺寸</td><td colspan="2">d=6.35mm</td></tr><tr><td colspan="2">材料规格</td><td colspan="4">d520mm×60mm</td><td colspan="2">加载波形</td><td colspan="2">三角波</td></tr><tr><td colspan="2">取样方向</td><td colspan="4">C</td><td colspan="2">应变比</td><td colspan="2">-1</td></tr><tr><td colspan="2">试验温度</td><td colspan="4">500℃</td><td colspan="2">试验频率</td><td colspan="2">0.167~0.333Hz</td></tr><tr><td colspan="2">控制方式</td><td colspan="4">轴向应变</td><td colspan="2">失效判据</td><td colspan="2">断裂</td></tr><tr><td colspan="2">热处理状态</td><td colspan="4">950℃,1.5h,空冷+530℃,6h,空冷</td><td colspan="2">热暴露条件</td><td colspan="2">500℃,1000h</td></tr><tr><td colspan="7">稳态迟滞回线特征</td><td rowspan="2">2Nt/周</td><td rowspan="2" colspan="2">试样数量/根</td></tr><tr><td>Δεr/2/%</td><td colspan="2">Δεr/2/%</td><td colspan="2">Δεp/2/%</td><td colspan="2">Δσ/2/MPa</td></tr><tr><td>1.230</td><td colspan="2">0.650</td><td colspan="2">0.580</td><td colspan="2">654</td><td>470</td><td colspan="2">1</td></tr><tr><td>1.022</td><td colspan="2">0.587</td><td colspan="2">0.435</td><td colspan="2">605</td><td>1146</td><td colspan="2">1</td></tr><tr><td>0.801</td><td colspan="2">0.535</td><td colspan="2">0.266</td><td colspan="2">542</td><td>3560</td><td colspan="2">1</td></tr><tr><td>0.704</td><td colspan="2">0.533</td><td colspan="2">0.171</td><td colspan="2">526</td><td>4526</td><td colspan="2">1</td></tr><tr><td>0.613</td><td colspan="2">0.511</td><td colspan="2">0.102</td><td colspan="2">487</td><td>6446</td><td colspan="2">1</td></tr><tr><td>0.480</td><td colspan="2">0.458</td><td colspan="2">0.022</td><td colspan="2">449</td><td>16326</td><td colspan="2">1</td></tr><tr><td>0.391</td><td colspan="2">0.384</td><td colspan="2">0.007</td><td colspan="2">377</td><td>32104</td><td colspan="2">1</td></tr><tr><td>0.346</td><td colspan="2">0.336</td><td colspan="2">0.010</td><td colspan="2">334</td><td>63646</td><td colspan="2">1</td></tr><tr><td rowspan="2">应变疲劳参数</td><td>σr&#x27;/MPa</td><td colspan="2">b</td><td colspan="2">εr&#x27;/%</td><td>c</td><td colspan="2">K&#x27;/MPa</td><td>n&#x27;</td></tr><tr><td>1597</td><td colspan="2">-0.14</td><td colspan="2">28.3</td><td>-0.61</td><td colspan="2">1199</td><td>0.13</td></tr><tr><td rowspan="2">曲线的数学表达式</td><td colspan="9">Δεr/2=0.015(2Nt)-0.14+0.283(2Nt)-0.61</td></tr><tr><td colspan="9">Δσ/2=1199(Δεp/2)0.13</td></tr></table>

图片摘要：该图主要展示 3 27[14]。
![](images/4af2a0410f549537d3f0dddc2ae41e0ccd8a2cc38cfdb003e328b21ea528a804.jpg)  
图3-26 TC11合金盘模锻件试样热暴露后的 $500^{\circ}\mathrm{C}$ 低周疲劳 $\varepsilon -N$ 曲线[14]

3.4.2.7 棒材不同温度的循环应力-应变曲线见图3-27。

3.5 弹性性能

3.5.1 弹性模量 见表3-28。  
3.5.2 切变模量 室温切变模量 $G = 43\mathrm{GPa}^{[15]}$

3.5.3 泊松比 室温泊松比 $\mu = 0.33^{[15]}$ 。

表 $3 - 28^{[1,15]}$   

<table><tr><td>品种</td><td colspan="9">棒材</td></tr><tr><td>状态</td><td colspan="9">双重退火</td></tr><tr><td>θ/℃</td><td>20</td><td>100</td><td>200</td><td>300</td><td>400</td><td>450</td><td>500</td><td>550</td><td>600</td></tr><tr><td>E/GPa</td><td>123</td><td>119</td><td>114</td><td>110</td><td>104</td><td>-</td><td>99</td><td>-</td><td>94</td></tr><tr><td>ED/GPa</td><td>133</td><td>-</td><td>-</td><td>-</td><td>115</td><td>112</td><td>109</td><td>106</td><td>-</td></tr></table>

3.6 断裂性能

3.6.1 断裂韧度 室温断裂韧度见表3-29。

图片摘要：该图主要展示 3 27 TC11合金棒材不同温度的循环应力 应变曲线[14]。
![](images/84f17fdd6ec09a4ac0d503a3cd1fb5a2b58ef6fc87a23e1bac0bfa60b3ef0e0c.jpg)  
图3-27 TC11合金棒材不同温度的循环应力-应变曲线[14]

表3-29[6.8.17]  

<table><tr><td>品 种</td><td>d或δ/mm</td><td>状态</td><td>试样类型</td><td>取样方向</td><td>KIC/MPa √m</td></tr><tr><td>盘模锻件</td><td>500×62</td><td rowspan="2">双重退火</td><td>CT</td><td>C-R</td><td>72.4</td></tr><tr><td>梁模锻件</td><td>δ36×140×560</td><td>CT</td><td>L-T</td><td>76.2</td></tr></table>

# 3.6.2 应力腐蚀断裂韧度 见表3-30。

表 $3 - 30^{[18]}$   

<table><tr><td>品 种</td><td>状态</td><td>取样方向</td><td>环境条件</td><td>\( {K}_{\text{ISSC }}/ \) \( \mathrm{{MPa}}\sqrt{\mathrm{m}} \)</td><td>\( \frac{{K}_{\text{ISSC }}}{{K}_{\mathrm{{IC}}}} \)</td></tr><tr><td>锻 件</td><td>双重退火</td><td>L-T</td><td>3.5%NaCl 溶液,35℃,pH=6.0~7.0</td><td>56.3</td><td>0.73</td></tr></table>

# 3.6.3 疲劳裂纹扩展速率

# 3.6.3.1 盘模锻件室温 $\mathrm{da} / \mathrm{d}N - \Delta K$ 曲线见图3-28。

图片摘要：该图片与材料品种：盘模锻件；材料规格：这部分内容相关。
![](images/59c3f43924960ac5f0fff76c95dfa57077aa694e79a4ba6c5e4ff753596076b7.jpg)

材料品种：盘模锻件

材料规格： $d500\mathrm{mm}\times 62\mathrm{mm}$

热处理状态： $950^{\circ}\mathrm{C},2\mathrm{h}$ ，空冷

$+530^{\circ}C,6h$ ，空冷

材料强度： $\sigma_{\mathrm{b}} = 1033\mathrm{MPa}$

$$
\sigma_ {\mathrm {P o .} 2} = 9 3 5 \mathrm {M P a}
$$

取样方向：C-R

试样类型：CT $B = 20\mathrm{mm}$

$$
W = 8 0 \mathrm {m m}
$$

加载方式：轴向

应力比：0.1

试验频率： $13.3\mathrm{Hz}$

试验环境： $20^{\circ}\mathrm{C}$ ，空气

试样个数：1

试验点数：16

拟合公式： $\mathrm{da} / \mathrm{d}N = C(\Delta K)^n$

$$
\begin{array}{l} C = 1. 3 4 \times 1 0 ^ {- 9} \\ n = 3. 8 9 \\ \end{array}
$$

图3-28 TC11合金盘模锻件室温 $\mathrm{da} / \mathrm{d}N - \Delta K$ 曲线[14]

# 3.6.3.2 梁模锻件室温 $\mathrm{da} / \mathrm{d}N - \Delta K$ 曲线见图3-29。

图片摘要：该图主要展示 3 28 TC11合金盘模锻件室温 曲线[14]。
![](images/860060a3674200c575b039d55df2dd1b18e051eadf6fc23929d747dfa8e84e61.jpg)  
图3-29 TC11合金梁模锻件室温 $\mathrm{da} / \mathrm{d}N - \Delta K$ 曲线[17]

材料品种：梁模锻件

材料规格： $\delta 36\mathrm{mm}\times 140\mathrm{mm}\times 560\mathrm{mm}$

热处理状态： $950^{\circ}\mathrm{C},1.5\mathrm{h}$ ，空冷

$$
+ 5 3 0 ^ {\circ} \mathrm {C}, 6 \mathrm {h}, \text {空 冷}
$$

材料强度： $\sigma_{\mathrm{b}} = 1093\mathrm{MPa}$

$$
\sigma_ {\mathrm {P 0 . 2}} = 1 0 2 2 \mathrm {M P a}
$$

取样方向：L-T

试样类型：CT $B = 20\mathrm{mm}$

$$
W = 8 0 \mathrm {m m}
$$

加载方式：轴向

应力比：0.1

试验频率：13.3Hz

试验环境： $20^{\circ}\mathrm{C}$ ，空气

试样个数：2

试验点数：84

拟合公式： $\mathrm{da} / \mathrm{d}N = C(\Delta K)^n$

$$
\begin{array}{l} C = 7. 8 3 \times 1 0 ^ {- 9} \\ n = 3. 3 6 \\ \end{array}
$$

# 4 组织结构

4.1 相变温度 $\alpha +\beta \rightarrow \beta$ 转变温度为 $1000^{\circ}\mathrm{C}\pm 20^{\circ}\mathrm{C}$   
4.2 时间-温度-组织转弯曲线  
4.3 合金组织结构 合金在室温下的平衡组织主要含有 $\alpha$ 相和 $\beta$ 相，还可能出现含量很少的硅化物及 $\mathrm{Ti}_{3} \mathrm{Al}$ 相。在通常的退火状态下 $\beta$ 相含量占 $8\% \sim 12\%$ 。从较高温度（例如 $1000^{\circ} \mathrm{C}$ ）快速冷却获得马氏体 $\alpha'$ ，从较低温度（例如 $900^{\circ} \mathrm{C}$ ）快速冷却获得马氏体 $\alpha''$ 。在 $450^{\circ} \mathrm{C}$ 以上加热时， $\alpha'$ 或 $\alpha''$ 将分解成 $\alpha$ 相和 $\beta$ 相。

# 5 工艺性能与要求

# 5.1 成形性能

# 5.1.1 热变形工艺塑性

5.1.1.1 热变形温度下的抗拉强度和断后伸长率见表5-1。

表5-1[19,20]  

<table><tr><td>品种</td><td>d/mm</td><td>状态</td><td>拉伸速度/(10-4m/s)</td><td>θ/℃</td><td>σb/MPa</td><td>δs/%</td><td>品种</td><td>d/mm</td><td>状态</td><td>拉伸速度/(10-4m/s)</td><td>θ/℃</td><td>σb/MPa</td><td>δs/%</td></tr><tr><td rowspan="6">棒材</td><td rowspan="6">20</td><td rowspan="6">热轧</td><td rowspan="5">3.3</td><td>800</td><td>178</td><td>206</td><td rowspan="6">棒材</td><td rowspan="6">20</td><td rowspan="6">热轧</td><td rowspan="6">0.8</td><td>800</td><td>94</td><td>303</td></tr><tr><td>850</td><td>126</td><td>311</td><td>850</td><td>-</td><td>403</td></tr><tr><td>900</td><td>89</td><td>723</td><td>900</td><td>-</td><td>1020</td></tr><tr><td>950</td><td>59</td><td>203</td><td>950</td><td>-</td><td>1109</td></tr><tr><td>1000</td><td>34</td><td>237</td><td>1000</td><td>-</td><td>352</td></tr><tr><td>0.8</td><td>700</td><td>298</td><td>256</td><td>1050</td><td>-</td><td>222</td></tr></table>

5.1.1.2 锻造温度下的冲击韧性见表5-2。

表5-2[20]  

<table><tr><td>品种</td><td>d/mm</td><td>状态</td><td>θ/℃</td><td>akU/(kJ/m2)</td><td>品种</td><td>d/mm</td><td>状态</td><td>θ/℃</td><td>akU/(kJ/m2)</td></tr><tr><td rowspan="3">棒材</td><td rowspan="3">22</td><td rowspan="3">热轧</td><td>700</td><td>664</td><td rowspan="3">棒材</td><td rowspan="3">22</td><td rowspan="3">热轧</td><td>850</td><td>3089</td></tr><tr><td>750</td><td>1049</td><td rowspan="2">900</td><td rowspan="2">2873</td></tr><tr><td>800</td><td>1814</td></tr></table>

5.1.1.3 允许的最大缴粗变形程度见表5-3。

表5-3[26]  

<table><tr><td rowspan="2">品种</td><td rowspan="2">d/mm</td><td rowspan="2">状态</td><td rowspan="2">θ/℃</td><td colspan="2">ε/%</td><td rowspan="2">品种</td><td rowspan="2">d/mm</td><td rowspan="2">状态</td><td rowspan="2">θ/℃</td><td colspan="2">ε/%</td></tr><tr><td>落锤</td><td>液压机</td><td>落锤</td><td>液压机</td></tr><tr><td rowspan="5">铸锭</td><td rowspan="5">580</td><td rowspan="5">铸造</td><td>800</td><td>10</td><td>-</td><td rowspan="5">棒材</td><td rowspan="5">22</td><td rowspan="5">热轧</td><td>700</td><td>30</td><td>&gt;80</td></tr><tr><td>900</td><td>20</td><td>-</td><td>800</td><td>&gt;80</td><td>&gt;80</td></tr><tr><td>1000</td><td>50</td><td>-</td><td>900</td><td>&gt;80</td><td>&gt;80</td></tr><tr><td>1100</td><td>80</td><td>-</td><td>1000</td><td>&gt;80</td><td>&gt;80</td></tr><tr><td>1200</td><td>60</td><td>-</td><td>1100</td><td>&gt;80</td><td>&gt;80</td></tr></table>

5.1.2 热变形工艺规范 见表5-4。

表5-4  

<table><tr><td>热变形类型</td><td>加热温度/℃</td><td>终止温度/℃</td><td>一火变形量/%</td></tr><tr><td>铸锭开坯</td><td>1100~1200</td><td>≥900</td><td>30~60</td></tr><tr><td>坯料锻造</td><td>950~980</td><td>≥800</td><td>40~65</td></tr><tr><td>压力机模锻</td><td>950~970</td><td>≥800</td><td>40~65</td></tr><tr><td>锻锤模锻</td><td>960~980</td><td>≥850</td><td>40~65</td></tr></table>

# 5.2 焊接性能

5.2.1 该合金可应用于焊接结构。熔焊时必须采用惰性气体(氩、氮)或真空方法来保护。焊缝应没有氧化色或浅黄色。

5.2.2 由于该合金对焊接的热循环反应较大，因此要求采用一些专门的热处理，这不仅为了消除残余应力，而且主要为了使焊缝和焊缝邻近区金属的组织性能稳定化。一般都推荐焊后进行退火并空冷或炉冷。退火是在真空炉或惰性气体的容器中进行，不允许用火焰喷枪来退火。

5.2.3 氩弧焊 接头和基体材料的室温力学性能见表5-5。

表5-5[1]  

<table><tr><td>焊接工艺</td><td>状态</td><td>部位</td><td>σb/MPa</td><td>aKU/(kJ/m2)</td></tr><tr><td rowspan="2">氩弧焊</td><td rowspan="2">双重退火</td><td>基体材料</td><td>1162</td><td>510</td></tr><tr><td>接头</td><td>1025</td><td>392</td></tr></table>

# 5.2.4 电子束焊接

5.2.4.1 焊接接头(板材)的性能与退火温度的关系见表5-6。

表5-6[6]  

<table><tr><td rowspan="2">品种</td><td rowspan="2">焊接方法</td><td rowspan="2">退火制度</td><td rowspan="2">σb/MPa</td><td rowspan="2">akU/(kJ/m2)</td><td rowspan="2">α/(°)</td><td rowspan="2">R</td><td colspan="2">σD/MPa</td><td rowspan="2">σ500/MPa</td></tr><tr><td>20℃</td><td>500℃</td></tr><tr><td rowspan="4">板材(δ10~12mm)</td><td rowspan="4">电子束焊接接头</td><td>600℃,1h,空冷</td><td>1093~1152</td><td>148~167</td><td>10~14</td><td>-1</td><td>296~345</td><td>276</td><td>621</td></tr><tr><td>750℃,1h,空冷</td><td>1024~1064</td><td>118~197</td><td>12~17</td><td>-1</td><td>222</td><td>197</td><td>591</td></tr><tr><td>850℃,1h,空冷</td><td>1024~1064</td><td>197~364</td><td>20~23</td><td>-1</td><td>172</td><td>-</td><td>591</td></tr><tr><td>950℃,1h,空冷+530℃,4h,空冷</td><td>1152~1172</td><td>267~296</td><td>30~37</td><td>-1</td><td>246</td><td>-</td><td>611</td></tr></table>

5.3 零件热处理工艺 在实际零件(特别是大截面锻件)的双重退火工艺中, 要注意首次退火的空冷条件, 不允许堆冷或抽底式炉底上空冷, 以免由于冷却速度过慢而影响组织性能(特别是降低抗拉强度)。

# 6 功能考核试验

# 7 使用建议

建议在各种型号的航空发动机上选用TC11合金制造工作温度在 $500^{\circ}\mathrm{C}$ 以下的压气机盘、叶片、鼓筒等零件。

# 参考文献

1 索朗宁娜,格拉祖诺夫.热强钛合金.北京航空材料研究所译.1979  
2宝鸡有色金属研究所.TC11合金的全面性能.1983  
3 上海第五钢铁厂研究所, 北京航空材料研究院. TC11 钛合金圆饼、圆环试制总结. 1982  
4抚顺钢厂，北京有色金属研究总院.TC11钛合金饼材工艺、组织及性能. 1982

5宝鸡有色金属加工厂压气机盘用TC11合金环材试制总结.1983   
6 安大锻造厂,北京航空材料研究所. TC11 钛合金压气机盘模锻件的研制报告. 1982  
7 西南铝加工厂．涡喷发动机TC11钛合金压气机盘的研制报告.1983  
8抚顺钢厂，北京有色金属研究总院·涡喷发动机用TC11钛合金盘件机械性能数据.1982  
9抚顺钢厂，北京有色金属研究总院.TC11钛合金轧棒工艺、组织及性能. 1982  
10宝鸡有色金属加工厂.TC11钛合金棒材试制总结.1983   
11宝鸡有色金属研究所.TC11合金的研制.1983  
12 安大锻造厂.TC11钛合金检验数据汇编.1986  
13 成都航空发动机制造公司. TC11 钛合金检验数据汇编. 1986  
14 北京航空材料研究所主编. 航空发动机设计用材料数据手册. 1990  
15抚顺钢厂，北京有色金属研究总院.TC11钛合金轧棒性能数据.1982  
16 北京航空材料研究所. TC11 钛合金原始组织对模锻叶片组织与性能的影响. 1985  
17 安大锻造厂, 北京航空材料研究所. 歼击机用 TC11、TC4 合金锻件试制报告. 1985  
18 北京航空材料研究所．金属材料应力腐蚀开裂测试方法及其数据汇编．1984  
19 北京航空材料研究所, 安大锻造厂. 部内首批涡喷发动机用 TC11 钛盘模锻件的研制. 1981  
20 北京航空材料研究所, 上海第五钢铁厂. TC11 合金铸态和热轧棒材 (Φ22) 工艺塑性. 1982

编写 白芳 曹春晓

审校 马济民 王庆如

李晓欣

# TC16

# 1 概述

TC16合金是一种马氏体型 $\alpha-\beta$ 两相钛合金，其名义成分为Ti-3Al-5Mo-4.5V，含有 $\alpha$ 稳定元素Al和同晶型 $\beta$ 稳定元素Mo和V。该合金的 $\beta$ 稳定系数稍高， $K_{\beta}=0.8$ ，退火状态的强度中等，塑性则非常好，可以像 $\beta$ 合金一样用来冷镦制造铆钉及螺栓。TC16合金属高强度钛合金，可进行强化热处理，而且真空固溶处理的温度仅为 $800^{\circ}\mathrm{C}$ ，比TC4合金要低 $150^{\circ}\mathrm{C}$ 。该合金经固溶时效处理后的强度可达 $1030\mathrm{MPa}$ 以上，而且对于缺口、偏斜等的应力集中敏感性较小。TC16合金主要用于制造紧固件，最高工作温度是 $350^{\circ}\mathrm{C}$ 。该合金的半成品主要有热轧棒材和冷镦用磨光棒(丝)材。

1.1 材料牌号 TC16。  
1.2 相近牌号 BT16（俄罗斯）。  
1.3 材料的技术标准

GB/T3620.2—1994《钛及钛合金加工产品化学成分及成分允许偏差》

XJ/BS 5156-2001《航空用TC16钛合金棒(线)材》（宝鸡有色金属加工厂）

TY 1-92-3—1974 《冷镦用BT16合金棒材》

OCT1 90201—1975 《钛合金磨光和机械精整棒材》

TY 1-92-87—1983 《紧固用BT16钛合金六角棒材》

1.4 化学成分 XJ/BS 5156—2001规定的化学成分见表1-1。

%

表1-1  

<table><tr><td colspan="4">合金元素</td><td colspan="9">杂质 不大于</td></tr><tr><td rowspan="2">Al</td><td rowspan="2">Mo</td><td rowspan="2">V</td><td rowspan="2">Ti</td><td rowspan="2">Fe</td><td rowspan="2">Si</td><td rowspan="2">Zr</td><td rowspan="2">C</td><td rowspan="2">N</td><td rowspan="2">H</td><td rowspan="2">O</td><td colspan="2">其他元素\( ^{③} \)</td></tr><tr><td>单个</td><td>总和</td></tr><tr><td>2.2~3.8\( ^{①} \)</td><td>4.5~5.5</td><td>4.0~5.0</td><td>余量</td><td>0.25</td><td>0.15</td><td>0.30</td><td>0.10</td><td>0.05</td><td>0.012\( ^{②} \)</td><td>0.15</td><td>0.10</td><td>0.30</td></tr></table>

① 用于制造铆钉的棒(线)材应在合同中注明，其Al的质量分数应为 $1.8\% \sim 3.4\%$ 。  
② 冷镦用棒（线）材 $\pmb{w}(\mathbf{H}) \leqslant 0.01\%$ 。  
③ 产品出厂时供方可不检验其他元素，用户要求并在合同中注明时应予以检验。

# 1.5 热处理制度

1.5.1 退火 在 $770 \sim 790^{\circ} \mathrm{C}$ 范围内选定退火温度，典型的退火制度是 $780^{\circ} \mathrm{C} \pm 10^{\circ} \mathrm{C}, 2 \mathrm{~h}$ ，以 $2 \sim 4^{\circ} \mathrm{C} / \mathrm{min}$ 的速度炉冷至 $550^{\circ} \mathrm{C}$ （在真空中不高于 $500^{\circ} \mathrm{C}$ ），然后空冷。  
1.5.2 去应力退火 $550\sim 650^{\circ}\mathrm{C},0.5\sim 4\mathrm{h}$ ，空冷。  
1.5.3 固溶处理 在 $780 \sim 830^{\circ} \mathrm{C}$ 范围内选定固溶处理温度, 典型的固溶处理制度是 $800^{\circ} \mathrm{C} \pm 10^{\circ} \mathrm{C}, 2 \mathrm{~h}$ , 水淬。  
1.5.4 时效 在 $500\sim 580^{\circ}\mathrm{C}$ 范围内选定时效温度，典型的时效制度是 $560^{\circ}\mathrm{C} \pm 10^{\circ}\mathrm{C}, 6\sim 10\mathrm{h}$ ，空冷。  
1.6 品种规格与供应状态 见表1-2。

表1-2  

<table><tr><td>技术标准</td><td>品种</td><td>直径或对边长/mm</td><td>供应状态</td></tr><tr><td rowspan="3">XJ/BS 5156-2001</td><td>冷镦用棒(线)材</td><td>3~10</td><td>退火,真空退火</td></tr><tr><td>热轧棒材</td><td>8~20</td><td>热轧,退火</td></tr><tr><td>六角棒材</td><td>7~14</td><td>冷作硬化</td></tr></table>

1.7 熔炼与铸造工艺 制造棒材用的铸锭应经过两次以上真空自耗电极电弧炉熔炼。选用氧含量不大于 $0.08\%$ 的 $0 \sim 1$ 级小颗粒海绵钛和钼含量 $80\% \sim 85\%$ 的Al-Mo中间合金以及钒含量 $80\% \sim 85\%$ 的Al-V中间合金，应特别注意布料方式，保证各种合金元素在电极块中的分布均匀性。自耗电极的焊接采用氩气保护等离子焊接方式，严禁使用钨极氩弧焊。  
一次真空熔炼时的绝对压强应不大于 $1.3\mathrm{Pa}$ 。最后一次重熔可以在真空中或氩气气氛中进行。熔炼结束前必须进行热封顶操作。  
1.8 应用概况与特殊要求 俄罗斯发展了以该合金为主的航空用钛合金紧固件材料体系，品种规格齐全，包括冷镦、热镦用棒材以及六角棒材。在军用和民用各种飞机上均大量使用该合金的紧固件。在我国新型飞机上也获得了实际应用。

# 2 物理及化学性能

# 2.1 热性能

2.1.1 热导率 见表2-1。

表2-1  

<table><tr><td>θ/℃</td><td>100</td><td>200</td><td>300</td><td>400</td><td>500</td><td>600</td><td>700</td><td>800</td><td>900</td></tr><tr><td>λ/(W/(m·℃))</td><td>10.9</td><td>12.1</td><td>13.4</td><td>14.6</td><td>15.9</td><td>16.7</td><td>18.0</td><td>19.6</td><td>21.3</td></tr></table>

# 2.1.2 比热容 见表2-2。

表2-2  

<table><tr><td>θ/℃</td><td>100</td><td>200</td><td>300</td><td>400</td><td>500</td><td>600</td><td>700</td><td>800</td><td>900</td></tr><tr><td>c/(J/kg·℃)</td><td>461</td><td>503</td><td>545</td><td>587</td><td>670</td><td>712</td><td>796</td><td>838</td><td>880</td></tr></table>

# 2.1.3 线膨胀系数 见表2-3。

表2-3  

<table><tr><td>θ/℃</td><td>20~100</td><td>20~200</td><td>20~300</td><td>20~400</td><td>20~500</td><td>100~200</td><td>200~300</td><td>300~400</td><td>400~500</td></tr><tr><td>α1/10-6℃-1</td><td>9.1</td><td>9.4</td><td>9.7</td><td>9.9</td><td>10.0</td><td>9.8</td><td>10.4</td><td>10.5</td><td>10.3</td></tr></table>

# 2.2 密度 $\rho = 4.68\mathrm{g / cm^3}$

2.3 电性能 室温电阻率 $\rho = 1.11\mu \Omega \cdot \mathrm{m}$ 。  
2.4 磁性能 无磁性。  
2.5 化学性能  
2.5.1 抗氧化性能 参看TC4钛合金。  
2.5.2 耐腐蚀性能 合金在大气条件下和海水中稳定。耐腐蚀性能优于TC4钛合金。

# 3 力学性能

# 3.1 技术标准规定的性能 见表3-1。

表3-1  

<table><tr><td rowspan="2">技术标准</td><td rowspan="2">品种</td><td rowspan="2">直径或对边长/mm</td><td rowspan="2">状态</td><td colspan="5">室温</td></tr><tr><td>σb/MPa</td><td>δ5/%</td><td>ψ/%</td><td>aKU/(kJ/m2)</td><td>τ/MPa</td></tr><tr><td rowspan="4">XJ/BS 5156-2001</td><td rowspan="2">冷镦用棒(线)材</td><td rowspan="2">3~10</td><td>退火</td><td>815~930</td><td>≥14</td><td>≥65</td><td>-</td><td>≥620</td></tr><tr><td>固溶时效</td><td>1030~1180</td><td>≥12</td><td>≥50</td><td>-</td><td>≥700②</td></tr><tr><td>热轧棒材</td><td>8~20</td><td>固溶时效</td><td>1030~1180</td><td>≥12</td><td>≥50</td><td>≥300①</td><td>≥700②</td></tr><tr><td>六角棒材</td><td>7~14</td><td>冷作硬化</td><td>1030~1180</td><td>≥10</td><td>≥50</td><td>-</td><td>-</td></tr></table>

注：冷镦用棒(线)材应进行冷顶锻试验，当锻后高度与锻前高度之比为1:4时，棒(线)材圆周表面应无裂纹。  
① 直径不小于 $14\mathrm{mm}$ 的棒材检验冲击性能。  
② 暂不作为考核依据。

# 3.2 室温及各种温度下的力学性能

3.2.1 硬度 退火状态的室温硬度 HBS $230 \sim 280$ ；固溶时效状态的室温硬度 HBS $340 \sim 370$ 。  
3.2.2 拉伸性能  
3.2.2.1 退火状态的室温拉伸性能见表3-2。

表3-2[3]  

<table><tr><td>品 种</td><td>d/mm</td><td>状态</td><td>σb/MPa</td><td>σP0.2/MPa</td><td>δ5/%</td><td>ψ/%</td></tr><tr><td rowspan="2">冷镦用棒材</td><td>4</td><td rowspan="2">退火</td><td>849</td><td>806</td><td>25.7</td><td>71.9</td></tr><tr><td>6</td><td>835</td><td>809</td><td>22.8</td><td>70.4</td></tr></table>

# 3.2.2.2 固溶时效状态的室温拉伸性能统计值见表3-3。
