Repository: C-zj02/CFD-claw

<div align="center">

**English** | [中文](#中文版) | [Français](README_FR.md) | [Русский](README_RU.md) | [हिन्दी](README_HI.md) | [العربية](README_AR.md) | [Português](README_PT.md)

# 🚀 Claude Code Python

**A Complete Python Reimplementation Based on Real Claude Code Source**

*From TypeScript Source → Rebuilt in Python with ❤️*

***
**🔥 Active Development • New Features Weekly 🔥**

</div>

***

## 🎯 What is This?

**Clawd Code** is a **complete Python rewrite** of Claude Code, based on the **real TypeScript source code**.

File: RAG-data/中国航空材料手册（第2版）第3卷 铝合金 镁合金201-400.pdf-3ed7167a-d291-496d-8323-b8e053139e56.md (part 12 of 12)
表3-12  
<table><tr><td rowspan="2">热处理状态</td><td colspan="4">固溶热处理</td><td colspan="3">人工时效</td></tr><tr><td>θ/C</td><td>时间/h</td><td>淬火转移时间/s</td><td>淬火介质及温度</td><td>θ/C</td><td>时间/h</td><td>冷却介质</td></tr><tr><td>T4</td><td>535±5</td><td>6~12</td><td rowspan="3">8~30</td><td rowspan="3">由生产厂根据零件结构自行确定</td><td>-</td><td>-</td><td rowspan="3">空气</td></tr><tr><td>T5</td><td>535±5</td><td>6~12</td><td>室温再155±5</td><td>≥82~12</td></tr><tr><td>T6</td><td>535±5</td><td>6~12</td><td>室温再180±5</td><td>≥83~8</td></tr></table>

注：1 该工艺参数摘自 GB/T 1173-1995《铸造铝合金》附录 A。  
2 HB5480-1991《高强度铝合金优质铸件》规定T6状态时效温度为 $150\sim 160^{\circ}\mathrm{C}$ ，保温 $6\sim 10\mathrm{h}$

1.6 品种规格与供应状态 该合金一般在T4、T5、T6状态下使用。铸造方法、铸件尺寸大小和复杂程度不受限制。T6状态特别推荐使用在高强度优质铸件上，参见HB5480—1991《高强度铝合金优质铸件》。

# 1.7 熔炼与铸造工艺

1.7.1 该合金的熔炼和铸造工艺与ZL101合金基本相同。主要差别在于杂质含量的控制，为此配制该合金要选用杂质含量低的原材料，尤其是铁杂质的含量。为减少合金中铁杂质的含量，推荐选用非铁质熔化坩埚和熔炼工具。  
1.7.2 为满足优质铸件高力学性能的要求，严格控制合金元素含量是很重要的，合金元素含量对其拉伸性能的影响见表1-3。

表1-3  

<table><tr><td colspan="4">合金元素的质量分数/%</td><td colspan="3">拉伸性能</td></tr><tr><td>Mg</td><td>Si</td><td>Ti</td><td>Fe</td><td>σ1/MPa</td><td>σP0.2/MPa</td><td>δ %</td></tr><tr><td>0.24</td><td>6.84</td><td>0.10</td><td>&lt;0.1</td><td>300</td><td>230</td><td>11.0</td></tr><tr><td>0.32</td><td>6.71</td><td>0.09</td><td>0.09</td><td>315</td><td>265</td><td>7.6</td></tr><tr><td>0.32</td><td>7.13</td><td>0.20</td><td>&lt;0.1</td><td>320</td><td>265</td><td>7.3</td></tr><tr><td>0.38</td><td>7.26</td><td>0.15</td><td>0.22</td><td>310</td><td>240</td><td>4.9</td></tr><tr><td>0.39</td><td>7.26</td><td>0.20</td><td>&lt;0.1</td><td>325</td><td>255</td><td>7.4</td></tr><tr><td>0.42</td><td>7.19</td><td>0.17</td><td>&lt;0.1</td><td>335</td><td>280</td><td>7.0</td></tr></table>

注：固溶处理于 $540\mathrm{C}$ ，保温8h，人工时效 $160\mathrm{C}$ ，保温6h

关于合金熔炼工艺的具体要求可参阅 $\mathrm{HB / Z~160 - 1990}$ 《铸造铝合金熔炼》。

关于合金铸造工艺的具体要求可参阅HB/Z220.1～220.7—1992《铝合金铸造工艺说明书》。

1.8 应用概况与特殊要求 该合金主要应用在要求有较高力学性能的金属型铸件和砂型优质铸件上。该合金化学成分简单、铸造工艺性能好，可以铸造任何结构形状复杂的铸件，但在熔炼操作和铸造工艺上要注意精炼除气和金属液的平稳流动，防止出现针孔缺陷和二次氧化夹杂。

# 2 物理及化学性能

# 2.1 热性能

2.1.1 熔化温度范围 液相线 $610^{\circ}\mathrm{C}$ 固相线 $577^{\circ}\mathrm{C}$   
2.1.2 热导率 见表2-1。  
2.1.3 比热容 见表2-2。  
2.1.4 线膨胀系数 见表2-3。  
2.2 密度 $\rho = 26.9\mathrm{g / cm}^3$   
2.3 电性能 $20\mathrm{C}$ 时电阻率 $\rho = 44.6\mathrm{n}\Omega \cdot \mathrm{m}_{\circ}$   
2.4 磁性能 无磁性。  
2.5 化学性能

表2-1  

<table><tr><td>\( \theta /{}^{ \circ  }\mathrm{C} \)</td><td>25</td><td>100</td><td>200</td><td>300</td><td>400</td></tr><tr><td>\( \lambda /\left( {{\mathrm{W}}^{\prime }/\left( {\mathrm{m} \cdot  {}^{ \circ  }\mathrm{C}}\right) }\right) \)</td><td>151</td><td>155</td><td>163</td><td>168</td><td>168</td></tr></table>

表2-2  

<table><tr><td>θ/°C</td><td>50</td><td>100</td><td>200</td><td>300</td></tr><tr><td>c/(J/(kg·°C))</td><td>849</td><td>889</td><td>945</td><td>984</td></tr></table>

表2-3  

<table><tr><td>\( \theta /{}^{ \circ  }\mathrm{C} \)</td><td>20~100</td><td>20~200</td><td>100~200</td></tr><tr><td>\( \alpha /{10}^{-6}{\mathrm{C}}^{-1} \)</td><td>22.9</td><td>23.6</td><td>24. 3</td></tr></table>

2.5.1 抗氧化性能 合金表面极易形成致密的氧化膜，可防止在空气中进一步氧化。  
2.5.2 耐腐蚀性能 合金的耐腐蚀性能良好，接近纯铝。在没有表面防护的情况下，可以在沿海气候条件下和工业气氛条件下使用。合金具有较好的抗应力腐蚀能力，在实际使用和在实验室内用 $3.5\%$ 氯化钠溶液交替浸蚀均没有出现应力腐蚀破坏现象。

# 3 力学性能

# 3.1 技术标准规定的性能

3.1.1 技术标准规定的单铸试样拉伸性能见表3-1。

表3-1  

<table><tr><td rowspan="2">技术标准</td><td rowspan="2">铸造方法</td><td rowspan="2">热处理状态</td><td>σb/MPa</td><td>δ5/%</td><td>HBS</td></tr><tr><td colspan="3">不小于</td></tr><tr><td rowspan="7">GB/T 1173-1995</td><td>S,R,K</td><td>T4</td><td>195</td><td>5</td><td>60</td></tr><tr><td>J JB</td><td>T4</td><td>225</td><td>5</td><td>60</td></tr><tr><td>S,R,K</td><td>T5</td><td>235</td><td>4</td><td>70</td></tr><tr><td>SB,RB,KB</td><td>T5</td><td>235</td><td>4</td><td>70</td></tr><tr><td>JB,J</td><td>T5</td><td>265</td><td>4</td><td>70</td></tr><tr><td>SB,RB,KB</td><td>T6</td><td>275</td><td>2</td><td>80</td></tr><tr><td>JB,J</td><td>T6</td><td>295</td><td>3</td><td>80</td></tr><tr><td rowspan="2">HB 962-2001</td><td>S,R</td><td>T6</td><td>230</td><td>3</td><td>75</td></tr><tr><td>J</td><td>T6</td><td>270</td><td>3</td><td>75</td></tr></table>

3.1.2 优质铸件标准HB5480-1991规定铸件切取试样的拉伸性能见表3-2

3.1.3 一般铸件切取试样的拉伸性能指标，参阅GB/T9438-1999《铝合金铸件》中4.3.2.1或HB963-1990《铝合金铸件》中4.3.2.1的规定。

表3-2  

<table><tr><td rowspan="3">拉伸性能</td><td rowspan="3">热处理状态</td><td colspan="3">铸件指定区域切取试样</td><td colspan="3">铸件非指定区域切取试样</td></tr><tr><td colspan="3">力学性能级别</td><td colspan="3">力学性能级别</td></tr><tr><td>1级</td><td>2级</td><td>3级</td><td>10级</td><td>11级</td><td>12级</td></tr><tr><td>σb/MPa</td><td rowspan="3">T6</td><td>260</td><td>280</td><td>310</td><td>260</td><td>230</td><td>220</td></tr><tr><td>σ10.2/MPa</td><td>190</td><td>200</td><td>230</td><td>190</td><td>180</td><td>150</td></tr><tr><td>δs/%</td><td>5</td><td>3</td><td>3</td><td>5</td><td>3</td><td>2</td></tr></table>

3.2 室温及各种温度下的力学性能。  
3.2.1 硬度 HBS70～105[2]。  
3.2.2 拉伸性能  
3.2.2.1 室温下单铸试样的典型拉伸性能见表33。

表3-3  

<table><tr><td>热处理状态</td><td>铸造方法</td><td>σP0.01/MPa</td><td>σP-2/MPa</td><td>σb/MPa</td><td>δ5/%</td><td>ψ%</td></tr><tr><td>T5</td><td>S</td><td>157</td><td>196</td><td>265</td><td>6</td><td>±3</td></tr><tr><td>T6</td><td>J</td><td>186</td><td>235</td><td>314</td><td>8</td><td>±2</td></tr></table>

3.2.2.2 室温下合金拉伸应力-应变曲线见图3-1。  
3.2.2.3 不同温度下单铸试样的拉伸性能见表3-4。  
3.2.2.4 长时加热后的力学性能见表3-5。  
3.2.2.5 不同温度下保持时间对金属型单铸试样拉伸性能的影响见图3-2。

图片摘要：该图主要展示 3 1 ZL101A合金拉伸应力应变曲线[2]。
![](images/3c89353b160ab6eb0ee6c3762749a67a8028e2e0eec28f13cf6a087223183839.jpg)  
图3-1 ZL101A合金拉伸应力应变曲线[2]

图片摘要：该图主要展示 3 1 ZL101A合金拉伸应力应变曲线[2]。
![](images/79e047587b40f3309a24f4c26488039a840c0a79c7927b6f524f22393b8a8e65.jpg)  
图3-2 不同温度下保持时间对ZL10LA合金金属型铸造试样性能的影响

表3-4  

<table><tr><td rowspan="2">热处理状态</td><td rowspan="2">铸造方法</td><td rowspan="2">试验温度/C</td><td>σP0.01</td><td>σP0.2</td><td>σb</td><td>δ5</td><td>ψ</td><td rowspan="2">热处理状态</td><td rowspan="2">铸造方法</td><td rowspan="2">试验温度/C</td><td>σP0.01</td><td>σP0.2</td><td>σb</td><td>δ</td><td>ψ</td></tr><tr><td colspan="3">MPa</td><td colspan="2">%</td><td colspan="3">MPa</td><td colspan="2">%</td></tr><tr><td rowspan="6">T5</td><td rowspan="6">S</td><td>-196</td><td>--</td><td>226</td><td>353</td><td>4</td><td>--</td><td rowspan="9">T6</td><td rowspan="2">S</td><td>100</td><td>--</td><td>--</td><td>245</td><td>6</td><td></td></tr><tr><td>-70</td><td>157</td><td>206</td><td>314</td><td>5</td><td>--</td><td>175</td><td>--</td><td>--</td><td>206</td><td>8</td><td></td></tr><tr><td>20</td><td>157</td><td>196</td><td>265</td><td>6</td><td>23</td><td rowspan="7">J</td><td>-196</td><td>--</td><td>314</td><td>402</td><td>6</td><td></td></tr><tr><td>150</td><td>118</td><td>157</td><td>216</td><td>6</td><td>21</td><td>--70</td><td>216</td><td>265</td><td>343</td><td>7</td><td></td></tr><tr><td>200</td><td>127</td><td>167</td><td>206</td><td>4</td><td>23</td><td>20</td><td>186</td><td>235</td><td>314</td><td>8</td><td>22</td></tr><tr><td>250</td><td>108</td><td>137</td><td>137</td><td>3</td><td>23</td><td>150</td><td>157</td><td>196</td><td>235</td><td>10</td><td>32</td></tr><tr><td rowspan="3">T6</td><td rowspan="3">S</td><td>-196</td><td>--</td><td>--</td><td>333</td><td>1.8</td><td>--</td><td>200</td><td>147</td><td>177</td><td>196</td><td>7</td><td>36</td></tr><tr><td>-70</td><td>--</td><td>--</td><td>294</td><td>2</td><td>--</td><td>250</td><td>98</td><td>118</td><td>127</td><td>6</td><td>47</td></tr><tr><td>20</td><td>--</td><td>226</td><td>284</td><td>4</td><td>--</td><td></td><td></td><td></td><td></td><td></td><td></td></tr></table>

表3-5  

<table><tr><td rowspan="2">热处理状态</td><td rowspan="2">铸造方法</td><td colspan="2">加热制度</td><td rowspan="2">试验温度/C</td><td>σP0.2</td><td>σb</td><td rowspan="2">δs/%</td><td rowspan="2">热处理状态</td><td rowspan="2">铸造方法</td><td colspan="2">加热制度</td><td rowspan="2">试验温度/C</td><td>σP0.2</td><td>σb</td><td rowspan="2">δs/%</td></tr><tr><td>温度/C</td><td>持续时间/h</td><td colspan="2">MPa</td><td>温度/C</td><td>持续时间/h</td><td colspan="2">MPa</td></tr><tr><td rowspan="10">T5</td><td rowspan="10">S</td><td rowspan="10">150</td><td rowspan="2">1</td><td>20</td><td>211</td><td>294</td><td>7</td><td rowspan="10">T5</td><td rowspan="10">S</td><td rowspan="10">200</td><td rowspan="2">1</td><td>20</td><td>280</td><td>333</td><td>4.5</td></tr><tr><td>150</td><td>181</td><td>245</td><td>12</td><td>200</td><td>196</td><td>230</td><td>6</td></tr><tr><td rowspan="2">100</td><td>20</td><td>-</td><td>324</td><td>3</td><td rowspan="2">100</td><td rowspan="2">20</td><td rowspan="2">127</td><td rowspan="2">186</td><td rowspan="2">7</td></tr><tr><td>150</td><td>235</td><td>275</td><td>4.5</td></tr><tr><td rowspan="2">500</td><td>20</td><td>-</td><td>299</td><td>5</td><td rowspan="2">500</td><td>20</td><td>103</td><td>157</td><td>11</td></tr><tr><td>150</td><td>226</td><td>255</td><td>2.5</td><td>200</td><td>83</td><td>103</td><td>16</td></tr><tr><td rowspan="2">1000</td><td>20</td><td>245</td><td>284</td><td>3.5</td><td rowspan="2">1000</td><td>20</td><td>93</td><td>147</td><td>9</td></tr><tr><td>150</td><td>216</td><td>235</td><td>5</td><td>200</td><td>74</td><td>93</td><td>21</td></tr><tr><td rowspan="2">2000</td><td>20</td><td>206</td><td>245</td><td>2.5</td><td rowspan="2">2000</td><td>20</td><td>83</td><td>137</td><td>14</td></tr><tr><td>150</td><td>181</td><td>201</td><td>6</td><td>200</td><td>69</td><td>88</td><td>28</td></tr></table>

# 3.2.2.6 壁厚对拉伸性能的影响见表3-6。

表3-6  

<table><tr><td rowspan="2">热处理状态</td><td rowspan="2">拉伸性能</td><td colspan="3">断面厚度/mm</td></tr><tr><td>32</td><td>19</td><td>9.5</td></tr><tr><td rowspan="3">T6</td><td>σb/MPa</td><td>227</td><td>235</td><td>244</td></tr><tr><td>σP0.2/MPa</td><td>177</td><td>185</td><td>186</td></tr><tr><td>δ/%</td><td>4.4</td><td>5.1</td><td>5.6</td></tr></table>

# 3.2.2.7 工厂生产ZL101A合金单铸试样及铸件切取试样拉伸性能统计见表3-7。

表3-7[4]  

<table><tr><td>试样形式</td><td colspan="3">单铸试样</td><td colspan="3">铸件切取试样</td></tr><tr><td>铸造方法</td><td colspan="3">J</td><td colspan="3">J</td></tr><tr><td>热处理状态</td><td colspan="3">T6</td><td colspan="3">T6</td></tr><tr><td>试样数量</td><td>68</td><td>55</td><td>68</td><td>85</td><td>64</td><td>85</td></tr><tr><td>拉伸性能</td><td>σb/MPa</td><td>σP0.2/MPa</td><td>δs/%</td><td>σb/MPa</td><td>σP0.2/MPa</td><td>δs/%</td></tr><tr><td>max</td><td>330</td><td>265</td><td>15.7</td><td>320</td><td>280</td><td>15</td></tr><tr><td>min</td><td>270</td><td>210</td><td>3.3</td><td>240</td><td>205</td><td>2</td></tr><tr><td>X</td><td>291.3</td><td>227.8</td><td>7.22</td><td>286.2</td><td>238.9</td><td>7.22</td></tr><tr><td>s</td><td>14.94</td><td>14.7</td><td>2.6</td><td>21.04</td><td>31.62</td><td>3.135</td></tr></table>

注：切取试样处铸件厚度为 $10\sim 15\mathrm{mm}$

# 3.2.3 压缩性能

# 3.2.3.1 室温压缩力学性能见表3-8。

表3-8  

<table><tr><td>热处理状态</td><td>铸造方法</td><td>σPc0.01/MPa</td><td>σPc0.2/MPa</td></tr><tr><td>T5</td><td>S</td><td>255</td><td>265</td></tr><tr><td>T6</td><td>J</td><td>245</td><td>294</td></tr></table>

# 3.2.3.2 室温压缩应力-应变曲线见图3-3。

# 3.2.4 冲击性能 室温冲击性能见表3-9。

3.2.5 扭转和剪切性能 合金在T5状态下砂型单铸试样的剪切强度 $\tau = 186\mathrm{MPa}$ 。

合金在T6状态下金属型单铸试样的剪切强度 $\tau = 193\mathrm{MPa}^{[3]}$ 。

3.3 持久和蠕变性能 合金的持久和蠕变极限见表 $3-10$ 。

图片摘要：该图主要展示 3 3ZL101A压缩应力 应变曲线。
![](images/dcf85d2a7e8ea663e440348da4bedc40c8abab985ec23cd75d8e983380e70576.jpg)  
图3-3ZL101A压缩应力-应变曲线

表3-9  

<table><tr><td>热处理状态</td><td>铸造方法</td><td>冲击韧度 \(a_{\mathrm{K}}/\left(\mathrm{kJ}/\mathrm{m}^{2}\right)\)</td><td>单位破坏功\(a_{\mathrm{TY}}/\left(\mathrm{kJ}/\mathrm{m}\right)\)</td></tr><tr><td>T5</td><td>S</td><td>94</td><td>45</td></tr><tr><td>T6</td><td>J</td><td>53</td><td>31</td></tr></table>

表3-10  

<table><tr><td>热处理状态</td><td>铸造方法</td><td>试验温度/℃</td><td>σ100/MPa</td><td>σ0.2/100/MPa</td><td>热处理状态</td><td>铸造方法</td><td>试验温度/℃</td><td>σ100/MPa</td><td>σ1.5/MPa</td></tr><tr><td rowspan="2">T5</td><td rowspan="2">S</td><td>200</td><td>83</td><td>39</td><td rowspan="2">T6</td><td rowspan="2">J</td><td>200</td><td>83</td><td></td></tr><tr><td>250</td><td>44</td><td>29</td><td>250</td><td>44</td><td></td></tr></table>

# 3.4 疲劳性能

3.4.1 室温旋转弯曲疲劳性能见表3-11。

表3-11  

<table><tr><td rowspan="3">热处理状态</td><td rowspan="3">试验方法</td><td rowspan="3">应力集中系数</td><td colspan="5">疲劳强度/MPa 最大</td></tr><tr><td colspan="5">周期</td></tr><tr><td>1×10^5</td><td>1×10^6</td><td>1×10^7</td><td>1×10^8</td><td>1×10^9</td></tr><tr><td>T6</td><td>旋转弯曲</td><td>光滑 Kt=1</td><td>200</td><td>159</td><td>117</td><td>97</td><td>90</td></tr></table>

# 3.4.2 低周疲劳性能见表3-12。

表3-12  

<table><tr><td>热处理状态</td><td>铸造方法</td><td>试样形状</td><td>Kt</td><td>σmax/MPa</td><td>N/周</td><td>热处理状态</td><td>铸造方法</td><td>试样形状</td><td>Kt</td><td>σmax/MPa</td><td>N/周</td></tr><tr><td rowspan="5">T5</td><td rowspan="5">S</td><td rowspan="3">圆柱形</td><td>2.2</td><td>98</td><td>&gt;1.5×10^3</td><td rowspan="5">T6</td><td rowspan="5">J</td><td rowspan="4">圆柱形</td><td>2.2</td><td>98</td><td>&gt;1.5×10^3</td></tr><tr><td>4</td><td>78</td><td>&gt;3×10^5</td><td>-</td><td>137</td><td>0.5×10^4</td></tr><tr><td>-</td><td>118</td><td>6.5×10^4</td><td>4</td><td>78</td><td>&gt;3×10^4</td></tr><tr><td>平板形</td><td>2.73</td><td>98</td><td>1.58×10^5</td><td>-</td><td>118</td><td>1.5×10^5</td></tr><tr><td></td><td></td><td></td><td></td><td>平板形</td><td>2.73</td><td>98</td><td>1.76×10^5</td></tr></table>

# 3.5 弹性性能

# 3.5.1 弹性模量 见表3-13。

表3-13  

<table><tr><td>热处理状态</td><td>铸造方法</td><td>试验温度/℃</td><td>弹性模量E/GPa</td><td>压缩弹性模量E1/GPa</td></tr><tr><td>T5</td><td>S</td><td>20</td><td>70</td><td>71.6</td></tr><tr><td rowspan="4">T6</td><td rowspan="4">J</td><td>20</td><td>71</td><td>72.6</td></tr><tr><td>150</td><td>65</td><td></td></tr><tr><td>200</td><td>62</td><td></td></tr><tr><td>250</td><td>56</td><td></td></tr></table>

3.5.2 切变模量 $G = 26.9\mathrm{GPa}^{[1]}$   
3.5.3 泊松比 $\mu = 0.33^{[1]}$   
3.6 断裂性能  
3.6.1 断裂韧度 金属型铸造T6状态的平面应变断裂韧度 $K_{\mathrm{IC}} = 24.8\mathrm{MPa}\sqrt{\mathrm{m}}$ 。

# 4 组织结构

# 4.1 相变温度

# 4.2 时间-温度-组织转变曲线

4.3 合金组织结构 该合金的显微组织结构与ZL101合金的显微级组织结构基本相同。由于杂质Fe的质量分数被限制在 $0.2\%$ 以下，因此不会形成大块的含Fe化合物杂质相。因而拉伸性能比ZL101合金高。

# 5 工艺性能与要求

# 5.1 成形性能

# 5.1.1 合金浇注温度为 $680\sim 750^{\circ}C$

5.1.2 合金具有优良的铸造工艺性能， $700\mathrm{C}$ 用砂型浇注棒状试样测定的流动性为 $370\mathrm{mm}$ 具有高的气密性，在 $5.0\mathrm{MPa}$ 的试验压力下，试样裂而不漏[1]。在 $713\mathrm{C}$ 温度下浇注热裂环试样无裂纹[1]，线收缩为 $1.1\% \sim 1.2\%$ [1]，体收缩为 $3.7\% \sim 3.9\%$ [1]。  
5.1.3 合金凝固时，因冷却速度不同，其拉伸性能也不同。冷却速度快性能高，冷却速度慢性能低砂型铸板末端距冷铁的距离对拉伸性能的影响见表5-1。

表5-1[2]  

<table><tr><td>试板厚度/mm</td><td>末端距冷铁距离/mm</td><td>σb/MPa</td><td>σP0.2/MPa</td><td>δ5/%</td><td>试板厚度/mm</td><td>末端距冷铁距离/mm</td><td>σb/MPa</td><td>σP0.2/MPa</td><td>δ7/°</td></tr><tr><td rowspan="4">25</td><td>25</td><td>296</td><td>214</td><td>9.0</td><td rowspan="4">12.5</td><td>25</td><td>310</td><td>214</td><td>14.0</td></tr><tr><td>100</td><td>296</td><td>234</td><td>6.5</td><td>100</td><td>296</td><td>214</td><td>8.3</td></tr><tr><td>150</td><td>269</td><td>221</td><td>3.2</td><td>150</td><td>276</td><td>214</td><td>4.2</td></tr><tr><td>200</td><td>255</td><td>214</td><td>3.0</td><td>200</td><td>232</td><td>214</td><td>8.3</td></tr></table>

# 5.1.4 不同铸造方法所能达到的平均拉伸性能见表5-2。

表5-2  

<table><tr><td rowspan="2">力学性能</td><td colspan="3">铸造方法及状态</td><td rowspan="2">力学性能</td><td colspan="3">铸造方法及状态</td></tr><tr><td>金属型T6</td><td>砂型T6</td><td>绝热铸型T6</td><td>金属型T6</td><td>砂型T6</td><td>绝热铸型T6</td></tr><tr><td>σb/MPa</td><td>299</td><td>253</td><td>219</td><td>δ/%</td><td>8.7</td><td>1.7</td><td>1.7</td></tr><tr><td>σP0.02/MPa</td><td>215</td><td>223</td><td>205</td><td>ψ/%</td><td>10.2</td><td>1.8</td><td>1.3</td></tr><tr><td>σP0.2/MPa</td><td>219</td><td>245</td><td>192</td><td>HV</td><td>100</td><td>104</td><td>103</td></tr><tr><td>z/MPa</td><td>190</td><td>177</td><td>165</td><td></td><td></td><td></td><td></td></tr></table>

# 5.2 焊接性能

5.2.1 该合金焊接性能良好，通常采用氩弧焊，也可采用其他焊接方法，如气焊等。但不推荐钎焊

5.2.2 对于铸造缺陷的焊补修复，通常采用相同成分的焊丝作为填充金属。

5.2.3 铸造缺陷经焊补修复后，如果不经重复热处理，则补焊处的力学性能明显下降，经过重复热处理之后，其力学性能基本保持与基体性能相一致。

# 5.3 零件热处理工艺

5.3.1 零件热处理工艺规范按表1-2。固溶处理保温时间在规定范围内，除考虑铸件壁厚这一因素之外，砂型和熔模铸件的保温时间应比金属型铸件的保温时间长。人工时效温度和时间的选择应考虑到铸件验收标准对力学性能指标的要求，采用的铸造方法以及合金的实际化学成分等因素。人工时效温度、保温时间对合金拉伸性能的影响见图5-1、图5-2和图5-3。

图片摘要：该图主要展示 5 1ZL101A合金金属型铸造试样人工时效时间对拉伸性能的影响[4]。
![](images/68c4350263ca1e47daaa4d8979a55c1614c1dbc834ad80070375667a646b33de.jpg)  
图5-1ZL101A合金金属型铸造试样人工时效时间对拉伸性能的影响[4]

5.3.2 固溶处理淬火时，转移时间对合金拉伸性能的影响见表5-3。

表5-3[2]  

<table><tr><td>淬火转移 时间/s</td><td>σb/MPa</td><td>σP0.2/MPa</td><td>δ/%</td></tr><tr><td>5</td><td>295</td><td>214</td><td>6.5</td></tr><tr><td>15</td><td>285</td><td>207</td><td>6.0</td></tr><tr><td>60</td><td>272</td><td>202</td><td>5.0</td></tr></table>

5.3.3 对长期工作，要求尺寸稳定的高精度零件，经固溶处理后可采用冷热循环处理消除零件的内应力。冷热循环处理工艺，参见GJB1695—1993《铸造铝合金热处理规范》，见表5-4所示。

图片摘要：该图主要展示 5 3[2]。
![](images/239f31d0c88addf2ba37caf0ae6ff098d2f25acf3ee63ae11c3b30068530701a.jpg)  
图5-2ZL101A合金金属型铸造试样人工时效温度对拉伸性能的影响[3]

图片摘要：该图主要展示 5 2ZL101A合金金属型铸造试样人工时效温度对拉伸性能的影响[3]。
![](images/3004301a68636adfdb3796b5df997b0c7f1c60cb1546b53cc39d628cd166bd49.jpg)  
图5-3ZL101A合金砂型铸造试样/工时效温度对拉伸性能的影响[6]
