Repository: C-zj02/CFD-claw

<div align="center">

**English** | [中文](#中文版) | [Français](README_FR.md) | [Русский](README_RU.md) | [हिन्दी](README_HI.md) | [العربية](README_AR.md) | [Português](README_PT.md)

# 🚀 Claude Code Python

**A Complete Python Reimplementation Based on Real Claude Code Source**

*From TypeScript Source → Rebuilt in Python with ❤️*

***
**🔥 Active Development • New Features Weekly 🔥**

</div>

***

## 🎯 What is This?

**Clawd Code** is a **complete Python rewrite** of Claude Code, based on the **real TypeScript source code**.

File: RAG-data/飞机设计手册_第3册_材料(上).pdf-54954277-eebe-4c95-a16a-63bea705142d.md (part 12 of 12)
续表 6-2  
(纸厚)</td><td colspan="3">带面板平压性能,MPa</td><td colspan="3">纵向剪切性能,MPa</td><td colspan="3">横向剪切性能,MPa</td></tr><tr><td colspan="2">强度</td><td>模量</td><td colspan="2">强度</td><td>模量</td><td colspan="2">强度</td><td>模量</td></tr><tr><td>典型</td><td>最小</td><td>典型</td><td>典型</td><td>最小</td><td>典型</td><td>典型</td><td>最小</td><td>典型</td></tr><tr><td>NRH-2.5-128(0.10)</td><td>8.71</td><td>8.11</td><td>551.3</td><td>3.85</td><td>2.84</td><td>133.4</td><td>2.25</td><td>1.48</td><td>59.9</td></tr><tr><td>NRH-3-32(0.05)</td><td>0.85</td><td>0.57</td><td>77.6</td><td>0.71</td><td>0.51</td><td>34.3</td><td>0.40</td><td>0.27</td><td>17.2</td></tr><tr><td>NRH-3-48(0.05)</td><td>1.61</td><td>1.41</td><td>134.5</td><td>1.15</td><td>0.96</td><td>46.1</td><td>0.70</td><td>0.47</td><td>29.0</td></tr><tr><td>NRH-3-56(0.08)</td><td>2.10</td><td>1.85</td><td>160.5</td><td>1.40</td><td>1.28</td><td>53.4</td><td>0.80</td><td>0.63</td><td>30.1</td></tr><tr><td>NRH-3-72(0.10)</td><td>3.95</td><td>2.91</td><td>240.7</td><td>2.42</td><td>1.71</td><td>76.6</td><td>1.35</td><td>0.84</td><td>41.5</td></tr><tr><td>NRH-3-80(0.10)</td><td>4.74</td><td>3.71</td><td>273.8</td><td>2.51</td><td>1.73</td><td>79.2</td><td>1.58</td><td>0.96</td><td>51.3</td></tr><tr><td>NRH-4-24(0.06)</td><td>0.52</td><td>0.38</td><td>54.4</td><td>0.48</td><td>0.32</td><td>24.5</td><td>0.26</td><td>0.19</td><td>10.9</td></tr><tr><td>NRH-4-32(0.06)</td><td>0.85</td><td>0.72</td><td>82.2</td><td>0.61</td><td>0.45</td><td>27.2</td><td>0.42</td><td>0.23</td><td>19.4</td></tr><tr><td>NRH-4-48(0.10)</td><td>1.74</td><td>1.39</td><td>147.1</td><td>1.53</td><td>0.97</td><td>55.3</td><td>0.74</td><td>0.49</td><td>23.3</td></tr><tr><td>NRH-4-64(0.10)</td><td>3.01</td><td>2.48</td><td>171.3</td><td>1.91</td><td>1.45</td><td>56.4</td><td>1.11</td><td>0.78</td><td>36.4</td></tr><tr><td>NRH-5-24(0.05)</td><td>0.49</td><td>0.38</td><td>54.3</td><td>0.43</td><td>0.31</td><td>22.4</td><td>0.24</td><td>0.18</td><td>11.6</td></tr><tr><td>NRH-5-48(0.10)</td><td>1.70</td><td>1.36</td><td>136.0</td><td>1.27</td><td>0.95</td><td>45.3</td><td>0.73</td><td>0.47</td><td>27.1</td></tr><tr><td>NRH-5-56(0.10)</td><td>2.09</td><td>1.71</td><td>160.3</td><td>1.60</td><td>1.04</td><td>56.7</td><td>0.95</td><td>0.61</td><td>34.1</td></tr></table>

表 11-65 HRH-10芳纶纸蜂窝芯材的性能  

<table><tr><td rowspan="4">HRH-10芯子标识芯材-边长-密度</td><td colspan="5">压缩性能,MPa</td><td colspan="6">剪切性能,MPa</td></tr><tr><td colspan="2">裸芯</td><td colspan="3">稳定芯</td><td colspan="3">纵向</td><td colspan="3">横向</td></tr><tr><td colspan="2">强度</td><td colspan="2">强度</td><td>模量</td><td colspan="2">强度</td><td>模量</td><td colspan="2">强度</td><td>模量</td></tr><tr><td>典型</td><td>最小</td><td>典型</td><td>最小</td><td>典型</td><td>典型</td><td>最小</td><td>典型</td><td>典型</td><td>最小</td><td>典型</td></tr><tr><td>HRH10-3.2-29</td><td>0.77</td><td>0.49</td><td>0.91</td><td>0.60</td><td></td><td>0.63</td><td>0.46</td><td>26.0</td><td>0.35</td><td>0.25</td><td>14.1</td></tr><tr><td>HRH10-3.2-48</td><td>2.11</td><td>1.26</td><td>2.32</td><td>1.90</td><td>140.6</td><td>1.26</td><td>1.14</td><td>49.2</td><td>0.67</td><td>0.60</td><td>24.6</td></tr><tr><td>HRH10-3.2-64</td><td>3.52</td><td>2.32</td><td>3.94</td><td>3.30</td><td>196.8</td><td>1.72</td><td>1.58</td><td>64.7</td><td>0.98</td><td>0.77</td><td>33.0</td></tr><tr><td>HRH10-3.2-80</td><td>5.45</td><td>4.32</td><td>6.04</td><td>4.64</td><td></td><td>2.28</td><td>1.65</td><td></td><td>1.23</td><td>0.84</td><td></td></tr><tr><td>HRH10-3.2-96</td><td>7.56</td><td>5.62</td><td>7.91</td><td>5.80</td><td>421.8</td><td>2.60</td><td>1.83</td><td>91.4</td><td>1.41</td><td>0.95</td><td>42.2</td></tr><tr><td>HRH10-3.2-128</td><td>11.1</td><td>7.73</td><td>12.0</td><td>8.79</td><td>548.3</td><td>3.44</td><td>2.50</td><td>112.5</td><td>1.76</td><td>1.34</td><td>54.8</td></tr><tr><td>HRH10-3.2-144</td><td>12.0</td><td>9.84</td><td>12.6</td><td>11.2</td><td>632.7</td><td>3.66</td><td>2.60</td><td>119.5</td><td>1.90</td><td>1.69</td><td>63.3</td></tr><tr><td>HRH10-4.0-80</td><td>5.62</td><td></td><td>6.33</td><td></td><td></td><td>2.53</td><td></td><td>80.8</td><td>1.26</td><td></td><td>35.2</td></tr><tr><td>HRH10-4.0-96</td><td>12.5</td><td></td><td>14.4</td><td></td><td></td><td>3.69</td><td></td><td>112.5</td><td>2.00</td><td></td><td>66.8</td></tr><tr><td>HRH10-4.8-32</td><td>1.05</td><td>0.63</td><td>1.20</td><td>0.74</td><td>77.3</td><td>0.77</td><td>0.51</td><td>29.5</td><td>0.39</td><td>0.28</td><td>15.5</td></tr><tr><td>HRH10-4.8-48</td><td>2.11</td><td>1.26</td><td>2.32</td><td>1.90</td><td>140.6</td><td>1.05</td><td>0.91</td><td>35.2</td><td>0.67</td><td>0.47</td><td>24.6</td></tr><tr><td>HRH10-4.8-64</td><td>3.52</td><td>2.25</td><td>3.94</td><td>3.30</td><td>196.8</td><td>1.72</td><td>1.51</td><td>54.8</td><td>0.98</td><td>0.77</td><td>33.0</td></tr><tr><td>HRH10-4.8-72</td><td>2.99</td><td>2.25</td><td>3.34</td><td>2.81</td><td></td><td>2.04</td><td>1.58</td><td>59.8</td><td>1.02</td><td>0.77</td><td>28.1</td></tr><tr><td>HRH10-4.8-96</td><td>4.57</td><td>4.08</td><td>4.92</td><td>4.57</td><td></td><td>2.74</td><td>2.32</td><td>101.9</td><td>1.30</td><td>1.05</td><td>42.2</td></tr><tr><td>HRH10-6.4-24</td><td>0.63</td><td>0.32</td><td>0.67</td><td>0.29</td><td>42.2</td><td>0.53</td><td>0.32</td><td>21.1</td><td>0.25</td><td>0.16</td><td>9.14</td></tr><tr><td>HRH10-6.4-32</td><td>1.05</td><td>0.56</td><td>1.20</td><td>0.74</td><td>77.3</td><td>0.77</td><td>0.51</td><td>29.5</td><td>0.39</td><td>0.21</td><td>14.1</td></tr><tr><td>HRH10-6.4-48</td><td>1.93</td><td>1.26</td><td>2.00</td><td>1.69</td><td></td><td>1.20</td><td>0.95</td><td>49.2</td><td>0.60</td><td>0.42</td><td>21.1</td></tr><tr><td>HRH10-6.4-64</td><td>2.60</td><td>2.18</td><td>2.81</td><td>2.53</td><td></td><td>1.69</td><td>1.41</td><td>52.7</td><td>0.88</td><td>0.60</td><td>59.8</td></tr><tr><td>HRH10-9.5-24</td><td>0.63</td><td>0.32</td><td>0.67</td><td>0.39</td><td>42.2</td><td>0.53</td><td>0.32</td><td>21.1</td><td>0.25</td><td>0.16</td><td>15.5</td></tr><tr><td>HRH10-9.5-32</td><td>1.05</td><td>0.56</td><td>1.20</td><td>0.74</td><td>77.3</td><td>0.77</td><td>0.51</td><td>29.5</td><td>0.39</td><td>0.21</td><td>14.1</td></tr><tr><td>HRH10-9.5-48</td><td>2.00</td><td></td><td>2.11</td><td></td><td>119.5</td><td>1.20</td><td></td><td>39.4</td><td>0.67</td><td></td><td>21.1</td></tr></table>

# （2）玻璃布蜂窝芯材的性能

GH-1玻璃布蜂窝芯材的性能见表11-66。

HRP玻璃布-酚醛蜂窝芯材的性能见表11-67。

NP玻璃布-酚醛蜂窝芯材的性能见表11-68。

HRH-327玻璃布-聚酰亚胺蜂窝芯材的性能见表11-69。

表 11-66 GH-1 玻璃布蜂窝芯材的性能  

<table><tr><td rowspan="3">孔格边长mm</td><td rowspan="3">密度kg/m3</td><td colspan="4">压缩强度,MPa</td><td rowspan="2" colspan="2">压缩模量MPa</td><td colspan="4">剪切强度,MPa</td><td rowspan="2" colspan="2">剪切模量MPa</td><td rowspan="3">介电常数</td><td rowspan="3">介质损耗角正切×10-3</td></tr><tr><td rowspan="2">芯材</td><td colspan="3">夹层结构</td><td colspan="2">室温</td><td colspan="2">120℃</td></tr><tr><td>室温</td><td>160℃</td><td>24h泡水</td><td>芯材</td><td>夹层</td><td>纵</td><td>横</td><td>纵</td><td>横</td><td>纵</td><td>横</td></tr><tr><td>2.5</td><td>90</td><td>3.8</td><td>5.2</td><td>1.8</td><td>3.4</td><td>262</td><td>527</td><td>2.3</td><td>1.1</td><td>1.6</td><td>1.0</td><td>44.5</td><td>32.3</td><td>1.14</td><td>3.7</td></tr><tr><td>3.5</td><td>70</td><td>2.3</td><td>3.1</td><td>1.1</td><td>2.5</td><td>139</td><td>348</td><td>1.5</td><td>0.8</td><td>1.1</td><td>0.7</td><td>28.8</td><td>25.0</td><td>1.08</td><td>1.6</td></tr><tr><td>4.5</td><td>55</td><td>1.6</td><td>1.8</td><td>0.8</td><td>1.5</td><td>115</td><td>259</td><td>1.1</td><td>0.6</td><td>0.9</td><td>0.5</td><td>27.0</td><td>15.7</td><td>1.08</td><td>1.2</td></tr><tr><td>6.0</td><td>45</td><td>0.8</td><td>1.5</td><td>0.6</td><td>0.8</td><td>60</td><td>102</td><td>0.8</td><td>0.5</td><td>0.7</td><td>0.4</td><td>22.0</td><td>10.3</td><td>1.06</td><td>1.1</td></tr></table>

表 11-67 HRP 玻璃布蜂窝芯材的性能  

<table><tr><td rowspan="4">HRP芯子标识
芯材-边长-密度</td><td colspan="5">压缩性能,MPa</td><td colspan="6">剪切性能,MPa</td></tr><tr><td colspan="2">裸芯</td><td colspan="3">稳定芯</td><td colspan="3">纵向</td><td colspan="3">横向</td></tr><tr><td colspan="2">强度</td><td colspan="2">强度</td><td>模量</td><td colspan="2">强度</td><td>模量</td><td colspan="2">强度</td><td>模量</td></tr><tr><td>典型</td><td>最小</td><td>典型</td><td>最小</td><td>典型</td><td>典型</td><td>最小</td><td>典型</td><td>典型</td><td>最小</td><td>典型</td></tr><tr><td>HRP-4.8-64</td><td>3.52</td><td>2.46</td><td>4.22</td><td>3.37</td><td>400.7</td><td>1.83</td><td>1.48</td><td>88.8</td><td>0.98</td><td>0.77</td><td>35.2</td></tr><tr><td>HRP-4.8-88</td><td>5.62</td><td>4.22</td><td>6.61</td><td>5.27</td><td>667.8</td><td>2.99</td><td>2.60</td><td>187.1</td><td>1.55</td><td>1.34</td><td>59.8</td></tr><tr><td>HRP-4.8-112</td><td>8.08</td><td>6.33</td><td>8.85</td><td>7.03</td><td>956.1</td><td>3.52</td><td></td><td>196.8</td><td>2.04</td><td></td><td>87.9</td></tr><tr><td>HRP-4.8-128</td><td>9.84</td><td>7.73</td><td>11.25</td><td>8.90</td><td>1152.9</td><td>4.64</td><td>4.22</td><td>239.0</td><td>2.81</td><td>2.60</td><td>105.4</td></tr><tr><td>HRP-4.8-192</td><td>16.03</td><td>11.25</td><td>16.17</td><td>12.65</td><td>1827.8</td><td>6.61</td><td>5.73</td><td>386.6</td><td>4.01</td><td>3.52</td><td>175.8</td></tr><tr><td>HRP-6.4-56</td><td>2.46</td><td>1.83</td><td>3.52</td><td>2.81</td><td>323.4</td><td>1.62</td><td>1.20</td><td>63.3</td><td>0.84</td><td>0.70</td><td>24.6</td></tr><tr><td>HRP-6.4-72</td><td>4.43</td><td>3.16</td><td>4.92</td><td>3.94</td><td>492.1</td><td>2.11</td><td>1.76</td><td>98.4</td><td>1.20</td><td>0.98</td><td>42.2</td></tr><tr><td>HRP-6.4-80</td><td>4.92</td><td>3.58</td><td>5.76</td><td>4.64</td><td>590.5</td><td>2.39</td><td></td><td>119.5</td><td>1.41</td><td></td><td>52.7</td></tr><tr><td>HRP-6.4-104</td><td>7.20</td><td>5.98</td><td>8.30</td><td>6.33</td><td>803.6</td><td>3.16</td><td></td><td>175.8</td><td>1.83</td><td></td><td>77.3</td></tr><tr><td>HRP-9.5-35</td><td>1.05</td><td>0.74</td><td>1.41</td><td>1.02</td><td>91.4</td><td>0.74</td><td>0.53</td><td>35.2</td><td>0.42</td><td>0.32</td><td>14.1</td></tr><tr><td>HRP-9.5-51</td><td>2.25</td><td>1.72</td><td>3.09</td><td>2.46</td><td>267.1</td><td>1.41</td><td>1.12</td><td>56.2</td><td>0.74</td><td>0.60</td><td>21.1</td></tr><tr><td>HRP-9.5-72</td><td>4.29</td><td>3.16</td><td>4.85</td><td>3.87</td><td>457.0</td><td>2.11</td><td>1.83</td><td>98.4</td><td>1.20</td><td>1.05</td><td>42.2</td></tr><tr><td>HRP-9.5-96</td><td>6.33</td><td>5.27</td><td>7.03</td><td>5.62</td><td>703.0</td><td>2.81</td><td>2.39</td><td>158.2</td><td>1.83</td><td>1.48</td><td>70.3</td></tr><tr><td>HRP-9.5-128</td><td>7.45</td><td>6.47</td><td>8.44</td><td></td><td>1054.5</td><td>3.66</td><td></td><td>217.9</td><td>2.25</td><td></td><td>91.4</td></tr></table>

表 11-68 NP 玻璃布蜂窝芯材的性能  

<table><tr><td rowspan="4">NP芯子标识
芯材-边长-密度</td><td colspan="5">压缩性能,MPa</td><td colspan="6">剪切性能,MPa</td></tr><tr><td colspan="2">裸芯</td><td colspan="3">稳定芯</td><td colspan="3">纵向</td><td colspan="3">横向</td></tr><tr><td colspan="2">强度</td><td colspan="2">强度</td><td>模量</td><td colspan="2">强度</td><td>模量</td><td colspan="2">强度</td><td>模量</td></tr><tr><td>典型</td><td>最小</td><td>典型</td><td>最小</td><td>典型</td><td>典型</td><td>最小</td><td>典型</td><td>典型</td><td>最小</td><td>典型</td></tr><tr><td>NP-4.8-72</td><td>3.66</td><td>2.56</td><td>4.71</td><td>3.30</td><td>562.4</td><td>1.97</td><td>1.37</td><td>94.9</td><td>0.91</td><td>0.63</td><td>36.6</td></tr><tr><td>NP-4.8-96</td><td>6.19</td><td>4.32</td><td>7.38</td><td>5.17</td><td>815.5</td><td>2.32</td><td>1.62</td><td>105.4</td><td>1.09</td><td>0.77</td><td>40.8</td></tr><tr><td>NP-4.8-144</td><td>12.0</td><td>8.44</td><td>12.6</td><td>8.86</td><td>1265.4</td><td>3.23</td><td>2.25</td><td>140.6</td><td>1.62</td><td>1.12</td><td>52.7</td></tr><tr><td>NP-6.4-64</td><td>2.95</td><td>2.07</td><td>3.94</td><td>2.74</td><td>478.0</td><td>1.83</td><td>1.26</td><td>91.4</td><td>0.84</td><td>0.60</td><td>35.2</td></tr><tr><td>NP-6.4-96</td><td>6.19</td><td>4.32</td><td>7.38</td><td>5.17</td><td>815.5</td><td>2.32</td><td>1.62</td><td>105.4</td><td>1.09</td><td>0.77</td><td>40.8</td></tr><tr><td>NP-6.4-128</td><td>9.84</td><td>6.89</td><td>10.83</td><td>7.59</td><td>1124.8</td><td>2.88</td><td>2.04</td><td>126.5</td><td>1.44</td><td>1.02</td><td>49.2</td></tr><tr><td>NP-9.5-40</td><td>1.41</td><td>0.98</td><td>1.97</td><td>1.37</td><td>239.0</td><td>1.20</td><td>0.84</td><td>70.3</td><td>0.70</td><td>0.49</td><td>28.1</td></tr><tr><td>NP-9.5-72</td><td>3.66</td><td>2.57</td><td>4.71</td><td>3.30</td><td>562.4</td><td>1.97</td><td>1.37</td><td>94.9</td><td>0.91</td><td>0.63</td><td>36.6</td></tr></table>

表 11-69 HRH-327 玻璃布蜂窝芯材的性能  

<table><tr><td rowspan="4">HRH-327芯子标识
芯材-边长-密度</td><td colspan="3">压缩性能,MPa</td><td colspan="6">剪切性能,MPa</td></tr><tr><td colspan="3">稳定芯</td><td colspan="3">纵向</td><td colspan="3">横向</td></tr><tr><td colspan="2">强度</td><td>模量</td><td colspan="2">强度</td><td>模量</td><td colspan="2">强度</td><td>模量</td></tr><tr><td>典型</td><td>最小</td><td>典型</td><td>典型</td><td>最小</td><td>典型</td><td>典型</td><td>最小</td><td>典型</td></tr><tr><td>HRH327-4.8-64</td><td>3.09</td><td></td><td>351.5</td><td>1.97</td><td></td><td>203.9</td><td>0.91</td><td></td><td>70.3</td></tr><tr><td>HRH327-4.8-72</td><td>3.66</td><td>2.81</td><td>407.7</td><td>2.25</td><td>1.55</td><td>232</td><td>1.05</td><td>0.77</td><td>77.3</td></tr><tr><td>HRH327-4.8-80</td><td>4.22</td><td></td><td>478.0</td><td>2.60</td><td></td><td>260.1</td><td>1.26</td><td></td><td>87.9</td></tr><tr><td>HRH327-4.8-96</td><td>5.48</td><td>4.39</td><td>611.6</td><td>3.23</td><td>2.42</td><td>316.4</td><td>1.62</td><td>1.20</td><td>105.7</td></tr><tr><td>HRH327-4.8-128</td><td>9.14</td><td>7.03</td><td>885.8</td><td>4.57</td><td>3.52</td><td>435.9</td><td>2.88</td><td>2.32</td><td>154.4</td></tr><tr><td>HRH327-9.5-64</td><td>3.09</td><td>2.28</td><td>315.5</td><td>1.97</td><td>1.37</td><td>203.9</td><td>1.05</td><td>0.70</td><td>84.4</td></tr><tr><td>HRH327-9.5-88</td><td>4.78</td><td>3.80</td><td>548.3</td><td>2.95</td><td>2.11</td><td>288.2</td><td>1.48</td><td>1.12</td><td>94.9</td></tr><tr><td>HRH327-9.5-112</td><td>7.03</td><td></td><td>745.2</td><td>3.87</td><td></td><td>372.6</td><td>2.18</td><td></td><td>130.0</td></tr></table>

# 11.3 复合材料构件的制造工艺

# 11.3.1 工艺过程和特点

复合材料构件的主要制造工艺过程见图11-21。

图片摘要：该图主要展示 14 21 复合材料构件制造工艺流程图。
![](images/c29487829c6124d3b0a278b523030d694dfe4bc8cc58d3bdd9f89c86e4e3d70f.jpg)  
图14-21 复合材料构件制造工艺流程图

工艺特点为：构件成形和材料形成同时完成，材料质地和构件性能与工艺紧密相关并在很大程度上依赖于制造技术；制造程序中最关键的工序是成形工序，属无需机械加工的模塑工艺，模具是该技术的基本工装，因此模具的设计和制造是核心环节；复合材料的组分，特别是基体树脂决定成形工艺的要求、工艺参数、工艺操作和控制的难易程度。

# 11.3.2 材料施工工艺

任何复合材料构件的生产，至少包含以下主要工序：

（1）预浸材料贮存其要素为贮存条件：存放温度、密闭状态、可贮存的寿命。一般为密闭包装后置于冷藏室内一 $18\mathrm{C}$ 以下存放，保存期不少于6个月。  
（2）从预浸料上切取要求的铺层 从单向预浸料上切取直线轮廓线铺层具有好的切取工艺性。从织物预浸料上切取曲线轮廓线铺层方便，且易保证质量。  
（3）铺贴 铺贴工艺性主要取决于预浸料的粘性、铺覆性、施工期。基体树脂直接决定了预浸料的粘性和可用施工期。适中的粘性要求铺贴时能很好地层内粘贴紧并能较顺利地从已贴好的叠层块上分离剥下。铺覆性与树脂粘性有关，更与纤维的弹性模量和织物形式有关，高模量纤维的覆盖能力较差，织物预浸料尤其是综缎纹织物对较高复杂空间外形零件铺贴具有好的随意覆盖特性，而平纹织物只能用于平面或近似于平面的构件。  
（4）固化成形 固化过程及工艺参数主要取决于树脂特性。固化温度、压力在保证构件质量的前提下，要求低和小，这不仅对设备要求降低，而且易于得到更多更好的产品。为了便于工艺控制，要求树脂基体具有较宽的加压带区域和适中的流动性。

# 11.3.3 热压罐成形复合材料的基本工艺参数

固化过程中控制的几个基本参数为：升温速率、固化温度、保持时间和固化压力，见表11-70。固化装配装置示意图见图11-22。

表 11-70 各种预浸料的固化基本参数  

<table><tr><td>预浸料</td><td>升温速率
C/min</td><td>最高温度及保持时间
C×h</td><td>最大压力
MPa</td><td>是否抽真空</td><td>备注</td></tr><tr><td>SC-13G玻纤增强塑料</td><td></td><td></td><td></td><td></td><td></td></tr><tr><td>61201玻纤增强塑料</td><td></td><td></td><td></td><td></td><td></td></tr><tr><td>YEW-7808玻纤复合材料</td><td></td><td></td><td></td><td></td><td></td></tr><tr><td>T300/4211</td><td>2</td><td>170×2</td><td>0.39</td><td>抽真空</td><td></td></tr><tr><td>T300/5222</td><td>1~1.5</td><td>175×2</td><td>0.5</td><td>抽真空</td><td>后固化:190℃×4h</td></tr><tr><td>T300/QY8911</td><td>1.5~2.5</td><td>185×2</td><td>0.4</td><td>抽真空</td><td>后固化:200℃×4h</td></tr><tr><td>T300/HD01</td><td></td><td></td><td></td><td></td><td></td></tr><tr><td>T300/3231</td><td></td><td></td><td></td><td></td><td></td></tr><tr><td>T300/LWR-1</td><td>1.5×2.5</td><td>135×2.5</td><td>0.3</td><td>抽真空</td><td></td></tr></table>

图11-22 固化装配装置  
图片摘要：该图主要展示 11 22 固化装配装置。
![](images/321c356e9aba1c46d2d04d28a0558fafea28bf66c563d58a55680a3fa6e227ca.jpg)  
1—均压板；2—透气材料；3—吸胶材料；4—叠层块；5—密封胶条；6—抽真空；7—真空袋薄膜；8—加压；9—隔离膜；10—有孔隔离膜；11—热压罐；12—隔离膜；13—挡块；14—模板

# 11.3.4 飞机构件的主要成形技术及应用

常用于飞机构件的主要成形技术见表11-71。

表 11-71 飞机构件的主要成形方法  

<table><tr><td>名 称</td><td>优 缺 点</td><td>适用范围</td></tr><tr><td>真空成形法</td><td>设备简单、控制方便、成本低,但成形压力较低</td><td>低压成形树脂板材,非金属蜂窝件</td></tr><tr><td>真空袋-热压罐法</td><td>温度、压力均匀,固化构件质量好,设备及使用成本贵,生产效率低,消耗能量大</td><td>适于固化各种飞机构件</td></tr><tr><td>模压成形法</td><td>零件质量好、产品稳定、生产效率高、压力大、能压制厚型件,但零件尺寸受限制,成形时需要配合模</td><td>适于各种尺寸不大的实心板件</td></tr><tr><td>缠绕成形法</td><td>机械化缠绕,制件质量好,效率高,成本低</td><td>用于生产旋转体构件</td></tr></table>

# 11.4 应用限制

# 11.4.1 复合材料热性能的限制

# （1）使用温度限制

树脂基复合材料的可使用温度主要取决于树脂的耐热性能，尤其湿热问题更为严重。树脂的玻璃化转变温度 $T_{\mathrm{g}}$ 能较好地反映其耐热性。

# （2）热应力控制

复合材料常需与其他金属材料件共固化成形或胶接，或与其他连接件装配在一起。因复合材料与金属的热膨胀系数相差甚大，故在其固化或胶接固化加热冷却后会引起整个结构件产生极大的内应力，这不仅导致结构变形，还可能在层压板内引起微裂纹，降低结构承载能力，所以在选用材料选时，必须尽量避免热膨胀系数相差较大的材料的结合。几种材料的热膨胀系数见表11-72。

表 11-72 几种材料的热膨胀系数  

<table><tr><td>材料</td><td>钢</td><td>变形铝合金</td><td>铸铝</td><td>镁合金</td><td>铜合金</td><td>钛合金</td></tr><tr><td>a(0~200℃),×10-6/℃</td><td>10.98~14.41</td><td>23.8~25.2</td><td>22.1~25.6</td><td>20.9~26.1</td><td>17.5~20.2</td><td>7.7~9.24</td></tr></table>

# 11.4.2 碳复合材料与金属的电偶腐蚀

碳复合材料与金属连接并与电解液接触时，因碳复合材料具有较高的电位，呈阴极作用，引起和加速金属腐蚀。碳复合材料与大部分金属的电位差在 $0.5 \sim 1.0\mathrm{V}$ 之内，有些高达 $1 \sim 2\mathrm{V}$ 。部分材料的电极电位见表11-73、表11-74。

表 11-73 部分材料的电极电位(30 C/3.5%NaCl 溶液)  

<table><tr><td>材料</td><td>电极电位,V</td><td>材料</td><td>电极电位,V</td></tr><tr><td>T300/4211</td><td>0.13</td><td>MB8</td><td>-1.60</td></tr><tr><td>T300/5222</td><td>0.12</td><td>30CrMnSiA</td><td>-0.71</td></tr><tr><td>LC9CS</td><td>-0.80</td><td>30CrMnSiNi2A</td><td>-0.68</td></tr><tr><td>LC4CS</td><td>-0.80</td><td>1Cr18Ni9Ti</td><td>-0.12</td></tr><tr><td>LY12CZ</td><td>-0.61</td><td>TC1</td><td>-0.22</td></tr></table>

表 11-74 部分材料的电极电位 (室温/3.5%或 5%NaCl 溶液)  

<table><tr><td rowspan="2">材料</td><td colspan="2">电极电位,V</td><td rowspan="2">材料</td><td colspan="2">电极电位,V</td></tr><tr><td>3.5%NaCl</td><td>5%NaCl</td><td>3.5%NaCl</td><td>5%NaCl</td></tr><tr><td>T300/4211</td><td>0.16</td><td>0.15</td><td>30CrMnSiA</td><td>-0.66</td><td></td></tr><tr><td>LC4CS</td><td>-0.87</td><td>-0.80</td><td>1Cr18Ni9Ti</td><td>-0.16</td><td>-0.35</td></tr><tr><td>LC12CZ</td><td>-0.79</td><td>-0.70</td><td>20钢</td><td>-0.46</td><td>-0.67</td></tr><tr><td>LF21</td><td>-0.89</td><td>-0.75</td><td>45钢</td><td>-0.42</td><td></td></tr><tr><td>LF2</td><td>-0.73</td><td></td><td>TC1</td><td>-0.10</td><td>-0.25</td></tr><tr><td>MB8</td><td>-1.85</td><td>-1.56</td><td>TA7</td><td>-0.06</td><td>0.17</td></tr></table>

部分材料的电偶电流见表11-75、表11-76。

表 11-75 T300/5222 的电偶电流 ${}^{\text{①}}$   

<table><tr><td>材料</td><td>平均电流密度
I,μA/cm²</td><td>失重值
△W,mg</td><td>表面状态</td></tr><tr><td>LC9CS</td><td>24.2</td><td>240</td><td rowspan="3">表面腐蚀均匀,较平滑,呈暗灰色,有白色腐蚀物</td></tr><tr><td>LC4CS</td><td>14.2</td><td>410</td></tr><tr><td>LY12CZ</td><td>17.8</td><td>350</td></tr><tr><td>MB8</td><td>394.0</td><td>6030</td><td>表面均匀密布蚀坑,呈灰色</td></tr><tr><td>30CrMnSiA</td><td>24.2</td><td>500</td><td>表面腐蚀均匀,呈黑色,有棕色腐蚀物</td></tr><tr><td>30CrMnSiNi2A</td><td>15.1</td><td>110</td><td>表面腐蚀均匀,呈黑色</td></tr><tr><td>1Cr18Ni9Ti</td><td>0.02</td><td>0</td><td>表面光滑,完好</td></tr><tr><td>TC1</td><td>0.06</td><td>2</td><td></td></tr></table>

① 试验条件为 $30\mathrm{C}, 3.5\% \mathrm{NaCl}$ 溶液中浸 $24\mathrm{h}$ ，三个试样的平均值。

表 11-76 T300/4211 的电偶电流 ${}^{\text{①}}$   

<table><tr><td>材料</td><td>平均电流密度
I,μA/cm²</td><td>未偶合时失重值
△W,mg</td><td>偶合后失重值
△W,mg</td></tr><tr><td>LC4</td><td>60</td><td>25.01</td><td>472.2</td></tr><tr><td>LY12</td><td>37</td><td>20.05</td><td>197.2</td></tr><tr><td>LF21</td><td>32</td><td>20.91</td><td>72.7</td></tr><tr><td>MB8</td><td>208</td><td>1048.2</td><td>2073.2</td></tr></table>

续表 11-76  

<table><tr><td>材料</td><td>平均电流密度
I,μA/cm²</td><td>未偶合时失重值
△W,mg</td><td>偶合后失重值
△W,mg</td></tr><tr><td>45钢</td><td>25.4</td><td>118.6</td><td>291.2</td></tr><tr><td>30CrMnSiA</td><td>29.1</td><td>147.2</td><td>178.6</td></tr><tr><td>TC1</td><td>0.1</td><td>4.0</td><td>3.9</td></tr><tr><td>TA7</td><td>0.08</td><td>1.0</td><td>1.63</td></tr></table>

① 试验条件为室温， $3.5\% \mathrm{NaCl}$ 溶液中浸28d，三个试样的平均值。

温度对电偶电流有较大影响，随温度升高，电偶电流增大。温度对铝合金的腐蚀有强烈的加速作用，大约温度每升高 $10^{\circ}\mathrm{C}$ ，腐蚀速度将增加一倍左右；而对钢，大约温度每升高 $30^{\circ}\mathrm{C}$ ，腐蚀速度增加一倍左右；对钛合金，温度对于电偶电流影响不大。

酸碱度 $\mathrm{pH}$ 值对电偶电流也有影响。在强酸或强碱条件下，电偶电流较大；接近中性时，明显减小。

一般认为，平均电偶电流密度 $I < 5\mu \mathrm{A} / \mathrm{cm}^2$ 时，金属与复合材料相容，可以使用； $I > 15\mu \mathrm{A} / \mathrm{cm}^2$ 时，为不相容，不可直接使用； $5 < I < 15\mu \mathrm{A} / \mathrm{cm}^2$ 时，为临界状态，应采取防护措施后才能使用。

# 11.5 预浸料的运输、贮存和保管

# 11.5.1 预浸料的运输

预浸料要成张或成卷地包装在密封的聚乙烯塑料膜口袋内，外包装为具有一定刚度的容器(纸箱等)。装箱时，应有必要数量的支撑，把预浸料隔开，以防预浸料之间严重的堆积、重压。

运输过程中，要避免预浸料直接受日晒、雨淋，要保持预浸料处于 $-5\mathrm{C}$ 的状态中，最好用专用冷藏运输交通工具进行运输。

# 11.5.2 预浸料的贮存和保管

封闭的预浸料贮存在 $0^{\circ}\mathrm{C}$ 以下的冷藏室内，贮存时间与温度的关系见表11-77。

表 11-77 预浸料贮存时间与温度的关系  

<table><tr><td>温 度, \( ^\circ \mathrm{C} \)</td><td>-18</td><td>\( 0 \sim   - {15} \)</td><td>≈25</td></tr><tr><td>可存放时间,月</td><td>12</td><td>6</td><td>\( 1 \sim  2 \)</td></tr></table>

从低温冷藏室取出的预浸料，须在室温下停放一段时间 $(\approx 24\mathrm{h})$ ，待预浸料温度达到室温而在密封袋外表面不会再有水气凝聚时，才开包使用。工作班留下剩料必须及时重新装入密封袋内，并置于温度 $\approx 25^{\circ}\mathrm{C}$ ，相对湿度不大于 $70\%$ 的室内存放，以供后继工作班继续使用或近期使用，近期内不用的要重新放入冷藏室保存。

# 第12章 胶粘剂

胶粘剂是通过粘附作用将相同或不相同的材料表面相互粘合在一起的物质。结构胶粘剂系指在预定时间内承受许用应力和环境作用而不失效的结构胶接用的胶粘剂。结构胶接接头在使用期内的承载能力具有与被粘物相当的水平，胶接结构件的耐久性应长于或相当于该结构所预期的使用寿命。

在飞机制造工业中广泛应用结构胶粘剂胶接机翼、副翼、襟翼、方向舵、机身蒙皮与止裂带胶接壁板、舱内地板、隔框、舱门、发动机短舱护罩、消音板和直升机旋翼等，应用非结构胶粘剂胶接飞机内部的装饰板等。图12-1示出典型应用部位。

图片摘要：该图主要展示 12 1 胶接的典型部位示意图。
![](images/f2955e74c106aed88e2c8a2caddafe074e98a0273eb5078c74a63eba28e4b841.jpg)  
图12-1 胶接的典型部位示意图

与铆接、点焊和螺栓连接等比较，胶接有如下优点和缺点：

# （1）胶接的优点

a. 胶接连接的应力分布比较均匀。胶粘剂与被粘物表面依靠粘附作用形成“面连接”，能避免铆接、点焊和螺栓等“点连接”的应力集中，它不像铆接、螺栓连接那样需要在基材上钻孔，也不像焊接那样存在热影响区，因而可提高结构强度和整体刚度，改善结构的疲劳性能、腐蚀性能和破损安全性能。  
b. 可胶接不同类的、极薄的或脆弱的材料。胶接不同模量、不同厚度的材料可避免用铆接、焊接时引起的扭曲变形，胶接不同金属(如铜-钢)可避免因接触电位差引起的腐蚀。胶接常常是连接极薄的或脆弱的材料的唯一可行的方法，例如胶接的蜂窝夹层结构和泡沫塑料或微

球材料夹层结构具有强度、刚度与重量的比值高，疲劳性能好，表面光滑，结构重量轻等优点。

c. 胶层具有密封、绝缘(或导电)、减震、防腐蚀和阻止裂纹扩展的作用。胶粘剂的组成、状态及使用方法多种多样，可根据需要调节以适应使用要求。

# （2）胶接的缺点

a. 在当前的工程技术水平下，胶接强度的分散性较大，剥离强度较低，耐温性有限，胶接性能易随环境-应力作用发生变化。  
b. 胶接要求胶粘剂与被粘物及其表面相匹配, 零件尺寸配合公差要求严格, 胶接表面需经特殊表面处理, 结构胶接要求能控制温度和湿度的清洁环境, 固化需要加温加压的工装模具和设备, 并要求实行全面的质量控制。  
c. 结构胶接接头不能拆卸，损伤或缺陷的发现和修补比较困难。在产品质量检验中虽已应用了无损检测技术，但还不够完善。

胶接结构形式主要有：板-板胶接、层压板、夹层结构和复合连接，表12-1列出这些结构形式的主要特点。

结构胶接应考虑四个基本要素：①按照胶接的特性设计胶接接头；②合理选择胶接体系；③正确制造胶接接头；④全面进行胶接质量控制。这四个方面是互相依存的。表12.2列出这些要素的主要要求。

表 12-1 胶接结构的主要形式及其特点  

<table><tr><td>胶接结构形式</td><td>主要特点</td></tr><tr><td>板-板胶接</td><td>可按结构的受力情况合理分布材料(如飞机蒙皮与加强板)胶层具有阻止裂纹扩展作用,比铆接件具有较好的破损安全性能</td></tr><tr><td>多层薄板胶接</td><td>兼具厚板承受载荷的能力和薄板的韧性,胶层的粘弹性使应力得以松弛、分散或转移,从而克服了整体厚板材固有的脆性断裂倾向</td></tr><tr><td>纤维增强金属胶接层板</td><td>在多层薄金属胶接层板的胶层中引入规则排列的高强度高模量的纤维,大大地提高了层板的抗疲劳裂纹扩展能力,可实现减重、延寿、免修理的目标</td></tr><tr><td>夹层结构</td><td>由强度、刚度、硬度较大的面板及夹在其中间的较厚、较弱、较轻的芯材(铝蜂窝芯或芳纶纸蜂窝芯或泡沫塑料等)胶接而成。具有很高的几何稳定性,高的比强度和比刚度,良好的气动力外形,是制造操纵面、轻质承力构件和隔音(或消音)或隔热结构的优良形式</td></tr><tr><td>复合连接</td><td>是胶接和机械连接相结合的多通道传输的连接方式,诸如胶接-点焊、胶接-铆接、胶接-螺接。</td></tr></table>

表 12-2 结构胶接的基本要求  

<table><tr><td>基本要素</td><td>基本要求</td></tr><tr><td>按照胶接的特性设计胶接接头</td><td>1. 设计成受剪切力或拉伸力或压缩力,避免或减少剥离力或劈裂力2. 防止层压板分层</td></tr><tr><td>选择胶接体系</td><td>1. 胶粘剂与被粘物及其表面相容,即胶膜/底胶/被粘物表面制备/密封防护配套2. 满足使用的许用应力、使用环境和使用寿命等要求3. 施工特性、制造成本等适合生产要求</td></tr></table>

续表 12-2  

<table><tr><td>基本要素</td><td>基本要求</td></tr><tr><td>制造胶接接头</td><td>1.待胶接零组件的配合符合面连接特点要求2.被粘物表面处理符合提高胶接强度和耐久性的要求3.喷涂底胶及胶接固化工艺参数及其工装设备符合相应规范要求详见《航空制造工程手册金属结构胶接分册》</td></tr><tr><td>胶接质量控制</td><td>1.质量控制范围是全方位的,应符合HB5339规定2.质量保证部门独立行使胶接质量监控3.生产现场所用的技术文件是最新的有效版本4.量具、仪器、设备和装置在经鉴定的有效期内使用5.材料、元器件有合格证6.厂房及生产环境条件符合胶接生产要求7.生产人员经过培训、考核并持证上岗8.工艺方法和参数能保证胶接构件符合图纸及合同的要求9.履行工序检验、产品检验及首件鉴定制度10.填写并保存原始记录和产品履历本,保证原始数据的可追溯性</td></tr></table>

结构胶接接头应采用耐久性设计，国外若干飞机制造公司对胶接接头的密封防护及耐久性设计的要求见表12-3，国内飞机制造公司对胶接接头的设计尚无明确的要求，可根据国情，参考表12-3要求进行设计。

表 12-3 菱道与波音公司胶接接头密封防护及耐久性设计案例  

<table><tr><td>波 音 公 司</td><td>麦 道 公 司</td></tr><tr><td>1.采用耐久的胶粘剂体系2.所有铝合金胶接表面采用磷酸阳极氧化,并涂缓蚀底胶3.均应用耐腐蚀无孔蜂窝芯4.主舱地板以下的机身承力结构不采用胶接5.蜂窝板边缘及紧固件处应密封,以可靠地防止潮气吸入6.所有非金属蜂窝板必须与各种液体及其他污染物完全隔离7.在任何使用条件下,胶接结构至少应可承受限制载荷,由强度计算决定的承力构件应100%进行无损检测</td><td>1.采用耐久的胶粘剂体系2.铝合金胶接表面采用磷酸阳极氧化或铬酸阳极氧化或优化FPL3.采用缓蚀底胶4.应用耐腐蚀无孔蜂窝芯5.主舱地板以下的机身承力结构不采用胶接6.胶接件边缘及紧固件处应涂缓蚀密封胶7.胶接件间隙应充填液体尼龙8.胶接件外露表面应用耐液体底漆打底</td></tr></table>

# 12.1 材料的分类、牌号及标准

# 12.1.1 分类

至今, 尚未建立一个完善的分类体系来对众多胶粘剂进行分类。表 12-4 列出结构胶粘剂按基本组成、供应状态、固化温度、使用温度和使用特点分类的体系。关于非结构胶粘剂除按表 12-4 所列部分热固性胶粘剂体系外, 其基本组成及主要用途列于表 12-5。表 12-6 列出铝蜂窝芯材按有关标准的分类体系。

表 12-4 结构胶粘剂体系的分类  

<table><tr><td>序号</td><td>分类原则</td><td>内容及特点</td></tr><tr><td>1</td><td>按基本组成分类</td><td>改性酚醛胶(如酚醛-聚乙烯醇缩醛、酚醛-环氧、酚醛-丁腈等)改性环氧胶(如环氧-聚乙烯醇缩醛、环氧-聚酰胺、环氧-丁腈、环氧-聚砜等)聚氨酯胶双马来酰亚胺聚酰亚胺元素有机化合物</td></tr><tr><td>2</td><td>按供应状态分类</td><td>膜状、带状、糊状、粉状、液状；单组分包装，双组分包装或多组分包装</td></tr><tr><td>3</td><td>按固化温度分类</td><td>1组 固化温度低于40℃2组 固化温度为40~80℃3组 固化温度为80~120℃4组 固化温度为120~180℃5组 固化温度为180℃以上又如：室温固化胶粘剂(含60℃固化的)中温固化胶粘剂(指95~125℃固化的)高温固化胶粘剂(固化温度150℃以上)</td></tr><tr><td>4</td><td>按使用温度分类</td><td>I类 -55~80℃长期使用II类 -55~150℃长期使用III类 -55~220℃长期使用IV类 -55~220℃长期使用或300℃短期使用</td></tr><tr><td>5</td><td>按使用特性分类</td><td>1.板-板胶 用于板-板、层压板的胶接。具有高的剪切强度、剥离强度、疲劳蠕变性能和耐环境性能2.面板胶 用于面板-芯材的胶接。除满足板-板胶要求之外，能在蜂窝芯格端部形成圆角，固化挥发物含量一般少于1.0%3.芯条胶 用于制造蜂窝芯。除满足板-板胶要求之外，具有足够的韧性和耐热性，使蜂窝芯有足够高的高温节点强度、剪切强度和压缩强度4.发泡胶 用于蜂窝芯块的拼接及其与蜂窝边缘的胶接。发泡胶原地发泡的温度及其固化温度需与面板胶的固化温度相匹配，固化挥发物含量一般少于1.0%，发泡胶的应用可提高胶接构件的整体性5.底胶 被粘物表面处理后喷涂底胶，可保护处理后的表面不受污染，采用抑制腐蚀底胶可提高胶接构件的耐应力-环境性能，但溶剂型底胶中的抑制腐蚀剂易沉淀，胶接性能对底胶厚度敏感6.修补胶 用于胶接构件或其他结构件的修补。为适应外场使用，要求较低的固化温度和固化压力，对胶接表面应无苛求7.点焊胶 是胶接-点焊复合连接用的胶粘剂，一般为液状或糊状，要求流动性可控制并耐阳极氧化槽液作用8.密封胶 用于胶接构件边缘及紧固件孔处的密封、防护。要求与构件胶接体系相匹配并耐环境作用</td></tr></table>

表 12-5 非结构胶粘剂的基本組成及用途  

<table><tr><td>序号</td><td>基本组成</td><td>主要用途</td></tr><tr><td>1</td><td>丙烯酸类</td><td>压敏胶、标签胶</td></tr><tr><td>2</td><td>氰基丙烯酸酯类(瞬干胶)</td><td>橡胶粘合、印刷线路板、内部小零件及装饰物等的粘合</td></tr><tr><td>3</td><td>双甲基丙烯酸酯(厌氧胶)</td><td>螺丝、螺母、螺栓的镦固密封,电器仪表等组装及修理</td></tr><tr><td>4</td><td>聚醋酸乙烯(PVAC),白胶</td><td>纸箱、纸盒密封组装,塑料薄膜与薄膜或与纸板、石膏板复合,无纺布填充</td></tr><tr><td>5</td><td>乙烯-醋酸乙烯共聚物(EVA)</td><td>纸箱、纸盒密封组装,地毯</td></tr><tr><td>6</td><td>苯乙烯嵌段共聚物</td><td>热熔压敏胶,标签,包装</td></tr><tr><td>7</td><td>聚氨酯</td><td>地毯背面胶,包覆,金属和橡胶、纤维增强塑料和橡胶的粘合,塑料薄膜和皮革的粘合</td></tr><tr><td>8</td><td>氯丁橡胶</td><td>舱内组装</td></tr><tr><td>9</td><td>丁腈橡胶</td><td>舱内组装</td></tr><tr><td>10</td><td>聚乙烯醇缩丁醛胶片(PVB膜)</td><td>层合玻璃</td></tr><tr><td>11</td><td>氟、硅有机化合物</td><td>耐高温压敏胶粘带、密封胶、标志胶</td></tr></table>

表 12-6 铝蜂窝芯材按有关标准的分类  

<table><tr><td>标 准 名 称</td><td>芯 材 分 类</td><td>所 用 铝 箔</td></tr><tr><td rowspan="3">HB 5443-90(1990.9.18)夹层结构用耐久铝蜂窝芯材规范</td><td>I类:在-55~80℃长期使用</td><td>LF21或LF2</td></tr><tr><td>II类:在-55~175℃长期使用</td><td>LF2</td></tr><tr><td>III类:在-55~220℃长期使用</td><td>LY12</td></tr><tr><td rowspan="3">MIL-C-7438G(1986.2.26)夹层结构用铝蜂窝芯材</td><td>A类:已删去</td><td></td></tr><tr><td>B类:暴露温度在177℃以下</td><td>5052,5056</td></tr><tr><td>C类:暴露温度在221℃以下</td><td>2024-T3,2024-T31</td></tr><tr><td>BMS4-4L(1986.12.3)5052铝合金蜂窝芯材</td><td>类型编码由芯格尺寸(内切圆直径d=1/16in)和铝箔厚度(×0.01in)两部分数字组成级别:N为无孔蜂窝芯材,P为有孔蜂窝芯材</td><td>5052</td></tr><tr><td>BMS4-6 5052铝合金柔性蜂窝芯材</td><td>I类:预定用作隔音板II类:通用</td><td>5052</td></tr><tr><td rowspan="4">DMS1588P(1989.9.11)铝合金蜂窝芯材</td><td>1类:5052镉合金蜂窝芯</td><td>5052</td></tr><tr><td>2类:5056铝合金蜂窝芯</td><td>5056</td></tr><tr><td>1级:无孔蜂窝芯</td><td>5052或5056</td></tr><tr><td>2级:有孔蜂窝芯</td><td>5052或5056</td></tr><tr><td>DMS 2036柔性铝蜂窝芯材</td><td>1类:5052铝合金蜂窝芯材2类:5056铝合金蜂窝芯材</td><td>50525056</td></tr></table>

# 12.1.2 牌号及标准

（1）可供选用的结构胶粘剂牌号、标准及其应用情况见表12-7。

表 12-7 可供选用的结构胶粘剂牌号及其标准  

<table><tr><td>序号</td><td>牌号</td><td>材料标准</td><td>工艺规范</td><td>应用情况</td></tr><tr><td>1</td><td>自力-2胶</td><td>HQJ-003</td><td>Q/6SZ 75-77</td><td>用于运输机机身壁板、整体油箱胶接,已通过适航性审查,还用于强击机及直升机旋翼等</td></tr><tr><td>2</td><td>J-01胶</td><td>CB-SH-0001-85</td><td>SMS-SH-0001-85</td><td>用于歼击机有孔蜂窝结构的制造</td></tr><tr><td>3</td><td>J-03胶</td><td>CB-SH-0002-85</td><td>SMS-SH-0002-85</td><td>用于直升机旋翼的制造</td></tr><tr><td>4</td><td>J-15胶</td><td>CB-SH-0008-85</td><td>SMS-SH-0008-85</td><td>用于水上飞机板-板结构胶接</td></tr><tr><td>5</td><td>J-42胶</td><td>CB-SH-0031-85</td><td>SMS-SH-0031-85</td><td>用于飞机蜂窝结构及大型光学平台蜂窝结构的制造</td></tr><tr><td>6</td><td>SF-1胶</td><td>QJ/SHS-201-80</td><td>QG/SHS-201-80</td><td>用于喷气式客机发动机吊挂板-板胶接和胶接-铆接,机身框胶接,机翼板-板胶接</td></tr><tr><td>7</td><td>J-04胶</td><td>CB-SH-0003-85</td><td>SMS-SH-0003-85</td><td>用于导弹、火箭的板-板及蜂窝结构胶接</td></tr><tr><td>8</td><td>J-40胶</td><td>CB-SH-0030-85</td><td>SMS-SH-0030-85</td><td>用于直升机旋翼的制造</td></tr><tr><td>9</td><td>SY-18胶</td><td>Q/6S 348-83(胶膜)Q/6S 347-83(胶液)</td><td>Q/6SZ330-83(胶膜)Q/6SZ329-83(胶液)</td><td>用于导弹发动机的胶接、碳纤维复合材料与金属的胶接,无人驾驶侦察机无孔蜂窝结构外翼的制造</td></tr><tr><td>10</td><td>HS-1胶</td><td>HS-1胶技术条件</td><td>HS-1胶工艺说明书</td><td>用于固体火箭发动机喷管胶接</td></tr><tr><td>11</td><td>SY-16胶</td><td>Q/6S 349-83</td><td>Q/6SZ 331-83</td><td>用于导弹壳体与尾翼连接筒的胶接</td></tr><tr><td>12</td><td>SY-14胶</td><td>Q/6S 104-84</td><td>Q/6SZ 104-84</td><td>用于歼击机副翼、襟翼、平尾、方向舵和火箭、导弹无孔蜂窝结构的胶接和碳纤维复合材料构件的胶接</td></tr><tr><td>13</td><td>J-23-1</td><td>CB-SH-0015-85</td><td>SMS-SH-0015-85</td><td>用于飞机无孔蜂窝结构件制造</td></tr><tr><td>14</td><td>J-23-2</td><td>CB-SH-0016-85</td><td>SMS-SH-0016-85</td><td>用于飞机导弹的蜂窝结构件制造</td></tr><tr><td>15</td><td>J-30胶</td><td>CB-SH-0023-85</td><td>SMS-SH-0023-85</td><td>用于火箭、卫星和飞机的蜂窝结构制造</td></tr><tr><td>16</td><td>NHJ-44胶</td><td>NHJ-44胶技术条件</td><td>NHJ-44胶使用说明书</td><td>用于运载火箭蜂窝夹层结构的制造</td></tr><tr><td>17</td><td>J-98J-99胶</td><td>Q/HSY 025-92Q/HSY 039-92</td><td>Z9/Z 2403-92</td><td>用于直升机尾梁、机身及大垂尾等部件的制造</td></tr><tr><td>18</td><td>J-47</td><td>CB-SH-0037-85</td><td>SMS-SH-0037-85</td><td>用于飞机及卫星蜂窝夹层结构的制造</td></tr><tr><td>19</td><td>J-95J-96胶</td><td>Q/HSY 022-92Q/HSY 023-92</td><td>Z9/Z 2407-92</td><td>用于直升机货舱地板的制造</td></tr></table>

续表 12-7  

<table><tr><td>序号</td><td>牌号</td><td>材料标准</td><td>工艺规范</td><td>应用情况</td></tr><tr><td>20</td><td>J-101胶</td><td>Q/HSY 027-92</td><td>Z9/Z 2404-92</td><td>用于直升机尾传动轴管与花键接头胶换螺栓复合连接</td></tr><tr><td>21</td><td>SY-24C胶膜SY-D9底胶</td><td>Q/6S 928-91Q/6S 927-91</td><td>Z9/Z 2409-92Z9/Z 2048-92</td><td>用于直升机前机身机舱地板、纵梁、隔框、外露皮壁板的胶接</td></tr><tr><td>22</td><td>SY-13-2芯条胶</td><td>Q/6S 315-89</td><td>Q/6SZ 302-89</td><td>用于耐久铝蜂窝芯及芳纶纸蜂窝芯的制造</td></tr><tr><td>23</td><td>JX-9芯条胶</td><td>QJ/SHS 208-79</td><td>QG/SHS 208-79</td><td>用于飞机、导弹、卫星铝蜂窝芯材的制造</td></tr><tr><td>24</td><td>204芯条胶</td><td>Q/HG13-270-79</td><td>Q/HG13-290-79</td><td>用于铝蜂窝芯材及飞机雷达罩蜂窝夹层结构的制造</td></tr><tr><td>25</td><td>J-44-1芯条胶</td><td>CB-SH-0033-85</td><td>SMS-SH-0033-85</td><td>用于芳纶纸蜂窝芯的制造</td></tr><tr><td>26</td><td>J-71芯条胶</td><td>CB-SH-0057-86</td><td>SMS-SH-0057-86</td><td>用于耐久铝蜂窝芯的制造</td></tr><tr><td>27</td><td>SY-P1A发泡胶</td><td>Q/6S 987-91</td><td>Q/6SZ 1109-91</td><td>用于直升机复合材料及蜂窝夹层结构中的拼接、填充、封边</td></tr><tr><td>28</td><td>SY-P9发泡胶</td><td>Q/6S 989-91</td><td>Q/6SZ 1111-91</td><td>用于直升机的蜂窝夹层结构及复合材料部件的制造</td></tr><tr><td>29</td><td>FFP-125发泡胶</td><td>CB-SH-0048B</td><td>SMS-SH-0048B</td><td>用于飞机蜂窝结构的制造</td></tr><tr><td>30</td><td>J-29发泡胶</td><td>CB-SH-0022-85</td><td>SMS-SH-0022-85</td><td>用于飞机、导弹、卫星蜂窝结构的拼接和封边</td></tr><tr><td>31</td><td>J-60发泡胶</td><td>CB-SH-0050-85</td><td>SMS-SH-0050-85</td><td>用于飞机蜂窝结构</td></tr><tr><td>32</td><td>ZWD-1发泡胶</td><td>CB-SH-0022B</td><td>SMS-SH-0022B</td><td>用于飞机蜂窝结构</td></tr><tr><td>33</td><td>J-59发泡胶</td><td>CB-SH-0049-85</td><td>SMS-SH-0049-85</td><td>用于直升机、运输机蜂窝结构制造</td></tr><tr><td>34</td><td>SLP-1发泡胶</td><td>SLP-1胶技术条件</td><td>SLP-1胶使用说明书</td><td>用于直升机、导弹、卫星部件的发泡胶接</td></tr><tr><td>35</td><td>J-97发泡胶</td><td>Q/HSY024-92</td><td>Z9/Z2406-92</td><td>用于直升机座舱隔板及蜂窝芯拼接</td></tr><tr><td>36</td><td>J-94发泡胶</td><td>Q/HSY021-92</td><td>Z9/Z2403-92</td><td>用于直升机尾梁部位的胶接</td></tr><tr><td>37</td><td>J-82发泡胶</td><td>Q/HSY009-92</td><td>J-82胶使用说明书</td><td>用于直升机蜂窝夹层结构件的拼接,边缘补强,预埋件固定及不规则空间填充</td></tr><tr><td>38</td><td>SA-200快固胶</td><td>Q/GHAE 40-94</td><td>SA-200胶使用说明书</td><td>用于飞机零件修补等</td></tr><tr><td>39</td><td>JW-1修补胶</td><td>Q/GHAE 2-92</td><td>JW-1胶使用说明书</td><td>用于飞机油箱的修补,发动机点火线圈的密封修理,玻璃蜂窝芯与面板的胶接</td></tr></table>

续表 12-7  

<table><tr><td>序号</td><td>牌号</td><td>材料标准</td><td>工艺规范</td><td>应用情况</td></tr><tr><td>40</td><td>J-48修补胶</td><td>CB-SH-0038-85</td><td>SMS-SH-0038-85</td><td>用于飞机胶接修补及滑翔机胶接构件的制造</td></tr><tr><td>41</td><td>飞机1号修补胶</td><td></td><td>1号修补胶胶接工艺</td><td>用于飞机副油箱等的修补</td></tr><tr><td>42</td><td>飞机2号修补胶</td><td></td><td>2号修补胶胶接工艺</td><td>用于飞机口盖等的修补</td></tr><tr><td>43</td><td>J-18胶</td><td>CB-SH-0009-85</td><td>SMS-SH-0009-85</td><td></td></tr><tr><td>44</td><td>J-27J-27H胶</td><td>CB-SH-0019-85CB-SH-0020-85</td><td>SMS-SH-0019-85SMS-SH-0020-85</td><td>用于飞机发动机附件的制造和修理</td></tr><tr><td>45</td><td>KH-120点焊胶</td><td>KH-120胶技术条件</td><td>KH-120胶配制及使用说明</td><td>用于歼击机后机身胶接点焊构件</td></tr><tr><td>46</td><td>425点焊胶</td><td>Q/GHAE25-93</td><td>425胶使用说明书</td><td>用于强击机、运输机承力构件胶接点焊结构</td></tr></table>

（2）可供选用的非结构胶粘剂牌号、标准及其若干应用情况见表12-8。

表 12-8 可供选用的非结构胶粘剂牌号及其标准  

<table><tr><td>序号</td><td>牌号</td><td>材料标准</td><td>工艺规范</td><td>应用情况</td></tr><tr><td>1</td><td>J-91胶</td><td>Q/HSY017-92</td><td>Q/HSY·Z017-92</td><td>用于直升机垂尾碳纤维复合材料的修补</td></tr><tr><td>2</td><td>J-114胶</td><td>Q/HSY040-92</td><td>Q/HSY·Z040-92</td><td>用于直升机主桨毂和涵道尾桨中复合材料与金属、金属与金属的胶接</td></tr><tr><td>3</td><td>J-88胶</td><td>Q/HSY015-92</td><td>Q/HSY·Z015-92</td><td>用于直升机桨毂夹板组件各填块间、填块与玻璃纤维预浸料以及玻璃纤维预浸料与碳纤维织物预浸带之间的胶接</td></tr><tr><td>4</td><td>J-86胶</td><td>Q/HSY013-92</td><td>Q/HSY·Z013-92</td><td>用于直升机桨毂星形件的粘接和整流罩的修补</td></tr><tr><td>5</td><td>J-85胶</td><td>Q/HSY012-92</td><td>Q/HSY·Z012-92</td><td>用于直升机涵道尾桨的修复</td></tr><tr><td>6</td><td>HT321/HT351胶</td><td>津Q/HG4320-92</td><td>HT321/HT351胶使用工艺说明书</td><td>用于直升机桨叶的修补</td></tr><tr><td>7</td><td>HT303/HT351胶</td><td>津Q/HG4321-92</td><td>HT303/HT351胶使用工艺说明书</td><td>用于直升机复合材料缺陷注胶修补</td></tr><tr><td>8</td><td>J-84胶</td><td>Q/HSY011-92</td><td>Q/HSY·Z011-92</td><td>用于直升机旋翼调整片的胶接</td></tr><tr><td>9</td><td>J-81胶</td><td>Q/HSY008-92</td><td>Q/HSY·Z008-92</td><td>用于直升机拉杆的胶接和蜂窝夹层结构的胶接</td></tr><tr><td>10</td><td>J-90胶</td><td>Q/HSY018-92</td><td>Q/HSY·Z018-92</td><td>用于直升机垂尾加固件及玻璃纤维树脂基复合材料的粘接和修补</td></tr><tr><td>11</td><td>GY-220厌氧胶</td><td>Z9-0737-91</td><td>Z9-0739-91Q/10D·Y197-92</td><td>用于直升机桨叶螺纹件锁紧与密封</td></tr><tr><td>12</td><td>GY-230厌氧胶</td><td>Z9-0737-91</td><td>Z9-0739-91Q/10D·Y197-92</td><td>用于直升机涵道尾桨零件、雷达及电器元件的固定</td></tr><tr><td>13</td><td>GY-250厌氧胶</td><td>Z9-0737-91</td><td>Z9-0737-91Q/10D·Y197-92</td><td>用于直升机涵道尾桨零件及运输机发动机螺钉的锁固密封</td></tr></table>

续表 12-8  

<table><tr><td>序号</td><td>牌号</td><td>材料标准</td><td>工艺规范</td><td>应用情况</td></tr><tr><td>14</td><td>GY-330厌氧胶</td><td>Z9-0738-91</td><td>Z9-0739-91Q/10D·Y198-92</td><td>用于直升机主桨毂中DU衬套的固定</td></tr><tr><td>15</td><td>GY-360厌氧胶</td><td>Z9-0738-91</td><td>Z9-0739-91</td><td>用于直升机燃油调节器中销钉和螺母的锁圈</td></tr><tr><td>16</td><td>J-92胶</td><td>Q/HSY019-92</td><td>Q/HSY·Z019-92</td><td>用于直升机桨叶金属与碳纤维树脂基复合材料的胶接及修复</td></tr><tr><td>17</td><td>J-93胶</td><td>Q/HSY020-92</td><td>Q/HSY·Z020-92</td><td>用于直升机整流罩与密封条的胶接以及导线通道的胶接</td></tr><tr><td>18</td><td>J-87胶</td><td>Q/HSY014-92</td><td>Q/HSY·Z014-92</td><td>用于直升机主减速器支架的密封及旋翼聚氨酯嵌条的粘接</td></tr><tr><td>19</td><td>J-89胶</td><td>Q/HSY016-92</td><td>Q/HSY·Z016-92</td><td>用于直升机后机身隔音板软泡沫塑料与铝合金的胶接</td></tr><tr><td>20</td><td>J-111胶</td><td>Q/HSY031-92</td><td>Q/HSY·Z031-92</td><td></td></tr><tr><td>21</td><td>FL-5、FL-6瞬干胶</td><td>Q/XHY-92-01</td><td>FL-5、FL-6瞬干胶使用说明书</td><td>用于直升机RT-24A燃油调节器衬套组件的胶接</td></tr><tr><td>22</td><td>SY-11导电胶</td><td>Q/6S131-80</td><td>Q/6SZ150-80</td><td>用于歼击机、导弹、卫星的雷达波波导、电子线路的导电连接和电子工业中压电晶体、压电陶瓷的导电连接</td></tr><tr><td>23</td><td>DAD-40导电胶</td><td>Q/GHAE14-93</td><td>DAD-40导电胶使用说明书</td><td>用于无人驾驶飞机雷达天线罩外层屏蔽电位器和石英晶体谐振器引出线等导电连接</td></tr><tr><td>24</td><td>DAD-54导电胶</td><td>Q/GHAE15-93</td><td></td><td>用于发光二极管、电阻电容、集成电路石英晶体谐振器的粘接</td></tr><tr><td>25</td><td>DAD-70导电胶</td><td>Q/GHAE32-93</td><td></td><td>用于发光器件、集成电路装片,延迟线引出线粘接</td></tr><tr><td>26</td><td>DAD-87导电胶</td><td>Q/GHAE24-93</td><td></td><td>用于塑料封装集成电路中小功率晶体管装片、二极管引出线、PTC陶瓷发热元件的粘接</td></tr><tr><td>27</td><td>DAD-90导电胶</td><td>Q/GHAE33-93</td><td></td><td>用于集成电路的芯片与框架的粘接</td></tr><tr><td>28</td><td>DW-1</td><td>Q/GHAE8-93</td><td></td><td>用于低温管道、容器的粘接和密封</td></tr><tr><td>29</td><td>DW-3</td><td>Q/GHAE9-93</td><td></td><td>用于低温器件及不同膨胀系数材料的粘接</td></tr><tr><td>30</td><td>DW-4</td><td>Q/GHAE18-93</td><td></td><td>用于低温管道、容器的粘接和密封</td></tr><tr><td>31</td><td>HM-2热熔胶</td><td>沪Q/HG13-499-82</td><td></td><td>用于粘接金属、塑料</td></tr><tr><td>32</td><td>HM-7热熔胶</td><td>沪Q/HG13-684-85</td><td></td><td>用于电视偏转线圈帽</td></tr><tr><td>33</td><td>JX-8胶</td><td>Q/SHS209-75</td><td>JX-8胶使用说明书</td><td>用于飞机静力试验</td></tr></table>

续表 12-8  

<table><tr><td>序号</td><td>牌号</td><td>材料标准</td><td>工艺规范</td><td>应用情况</td></tr><tr><td>34</td><td>SF-5胶</td><td>SF-5胶暂行技术条件</td><td>SF-5室温硫化硅橡胶、胶粘剂使用条件说明</td><td>用于发动机和飞机高温区零件的胶接及飞机门窗硅橡胶密封型材的胶接</td></tr><tr><td>35</td><td>铁锚101胶</td><td>沪Q/GH13-198-82</td><td>聚氨酯粘合剂(101胶)使用说明书</td><td>用于标牌及仪表外壳与塑料的胶接,中软性泡沫塑料与织物的胶接,绦纶薄膜与纸绝缘材料的胶接,军用帐篷篷布的胶接</td></tr><tr><td>36</td><td>铁锚705胶</td><td>沪Q/GH13-273-79</td><td>沪Q/GH13-273-79</td><td>用于坦克炮弹发射器的胶接和导弹传热部位的胶接</td></tr><tr><td>37</td><td>JD-23锦丝绸压敏胶粘带</td><td>JD-23锦丝绸压敏胶粘带暂行技术条件</td><td>JD-23锦丝绸压敏胶粘带使用说明书</td><td>用于锦丝绸翼型运动伞伞衣的粘贴、修补</td></tr><tr><td>38</td><td>JD-2自粘带</td><td>JD-2自粘带暂行技术条件</td><td>JD-2自粘带使用说明书</td><td>用于电线、电缆接头的绝缘防水密封</td></tr><tr><td>39</td><td>JD-5双面压敏胶粘带</td><td>沪Q/HG16-568-84</td><td>JD-5双面胶粘带说明书</td><td>用于铭牌的粘贴及磁性材料磨削加工零件的粘接</td></tr><tr><td>40</td><td>JD-16喷漆保护胶粘带</td><td>Q/GHAG022-94</td><td></td><td>用于金属喷漆掩蔽,经喷漆及其后在150~160℃烘烤1~2h后易剥离且不污染金属</td></tr><tr><td>41</td><td>JD-22耐高温压敏胶粘剂</td><td>Q/GHAG045-94</td><td></td><td>用于耐高低温、耐酸碱的电子、电器和电镀工业</td></tr><tr><td>42</td><td>YmM胶粘带</td><td>Q/GHAE41-91</td><td></td><td>用于电机,电缆、电器、仪表等绝缘</td></tr><tr><td>43</td><td>XY103</td><td rowspan="5">HG6-415-79《航空用橡胶液》</td><td rowspan="11">参见相应的材料标准</td><td>粘贴天然橡胶布制品</td></tr><tr><td>44</td><td>XY104</td><td>用于橡胶与金属的粘合</td></tr><tr><td>45</td><td>XY401</td><td>可室温固化,用于橡胶与橡胶、橡胶与金属、橡胶与玻璃及其他材料间的粘合</td></tr><tr><td>46</td><td>XY402</td><td>用于丁腈橡胶与氯丁橡胶的粘合</td></tr><tr><td>47</td><td>XY403</td><td>粘合丁腈、氯丁、天然橡胶胶布制品</td></tr><tr><td>48</td><td>FN305</td><td>Q/CL31·B-79《FN305胶粘剂》</td><td>飞机静力试验时粘接帆布带用</td></tr><tr><td>49</td><td>XY501</td><td>HG6-415-79《航空用橡胶液》</td><td>用于丁腈橡胶与丁腈橡胶的粘合</td></tr><tr><td>50</td><td>XY502</td><td rowspan="4">HG6-676-74《橡胶液》</td><td>歼击机发动机滑油箱支架垫片的粘合</td></tr><tr><td>51</td><td>XY503</td><td>用于5470-1橡胶间或丁腈橡胶为主的胶布的粘合</td></tr><tr><td>52</td><td>XY504</td><td>用于粘合硬铝或各种牌号的钢片和6602玻璃纤维网垫绝热材料</td></tr><tr><td>53</td><td>XY505</td><td>金属和非金属的粘合</td></tr><tr><td>54</td><td>、7号</td><td>Q/6S-129-79《7号聚氨酯胶液》</td><td>Q/6SZ47-74</td><td>粘合B501氟胶布,做歼击机发动机部位的电缆保护套</td></tr></table>

续表 12-8  

<table><tr><td>序号</td><td>牌号</td><td>材料标准</td><td>工艺规范</td><td>应用情况</td></tr><tr><td>55</td><td>FXY-3</td><td>Q/6S229-82《氟橡胶室温胶粘剂》</td><td>Q/6SZ226-82</td><td>用于大型客机滑油冷却器、排油器内氟橡胶与钛合金的粘合</td></tr><tr><td>56</td><td>FXY-6</td><td>Q/6S115-83《FXY-6胶粘剂》</td><td>Q/6SZ115-82</td><td>在歼击机、轰炸机高温油箱舱区域粘合微孔弹性隔燃材料和铝蒙皮,还在飞机热交换器上作密封用</td></tr><tr><td>57</td><td>FXB</td><td>Q/6S123-83《氟橡胶标志胶》</td><td>Q/6SZ128-83</td><td>主要在丁腈、氟橡胶制品上作标志用。歼击机发动机波纹管上作耐热涂层</td></tr><tr><td>58</td><td>JQ-1</td><td>辽大Q659-80</td><td>参见材料标准</td><td>用于丁腈橡胶密封皮碗粘合橡胶与钢骨架</td></tr><tr><td>59</td><td>FXY-4</td><td>Q/6S225-83《氟橡胶高温胶粘剂》</td><td>Q/6SZ257-83</td><td>用于生产歼击机用的氟橡胶密封件</td></tr><tr><td>60</td><td>APM</td><td>J/SHS601-78《氟橡胶高温胶粘剂》</td><td>参见材料标准</td><td>用于制造歼击机上的活动密封件</td></tr></table>

（3）可供选用的若干铝蜂窝芯材的牌号及其标准见表12-19。

表 12-9 可供选用的部分铝蜂窝芯的牌号及标准  

<table><tr><td>序号</td><td>牌号</td><td>标准</td><td>应用情况</td></tr><tr><td>1</td><td>CRⅠ耐腐蚀芯</td><td>MIL-C-7438DMS 1588BMS 4-4</td><td>国外普遍采用</td></tr><tr><td>2</td><td>DuraⅠ耐腐蚀芯</td><td>MIL-C-7438DMS 1588BMS 4-4</td><td>国外普遍采用</td></tr><tr><td>3</td><td>SYL-3耐久芯</td><td>HB 5443-90MIL-C-7438</td><td>国内用于歼击机、轰炸机、运输机、客机与卫星等蜂窝夹层结构</td></tr><tr><td>4</td><td>BSC耐久芯</td><td>HB 5443-90</td><td>国内用于歼击机等蜂窝夹层结构</td></tr></table>

# 12.2 材料性能

# 12.2.1 结构胶粘剂的性能要求

一般来说，国外现用的结构胶粘剂大多能满足美国军用规范MIL-A-25463或联邦规范MMM-A-132的要求。MIL-A-25463确立了用于金属胶接夹层结构的胶粘剂的要求；而MMM-A-132确立了用于胶接金属-金属飞机结构（即板-板胶接的钣金胶接结构)的胶粘剂的要求。这两个规范规定了 $-55\sim 82^{\circ}C$ 、 $149^{\circ}C$ 和 $260^{\circ}C$ 使用温度范围的结构胶粘剂的要求，同时规定了经受在盐雾、潮湿和飞机用各种液体(诸如喷气发动机燃料、防冰液和液压油)中长期暴露后的保留强度要求。国内相应的规范有金属胶接结构胶粘剂航空工业标准HB5398和蜂窝夹层结构胶粘剂航空工业标准HB5399等。

# 12.2.2 胶粘剂的化学类型及主要特性

胶粘剂的性能主要取决于胶粘剂的基本组成、配比及其相容性。表12-10列出胶粘剂的化学类型及其主要特性。
