Repository: C-zj02/CFD-claw

<div align="center">

**English** | [中文](#中文版) | [Français](README_FR.md) | [Русский](README_RU.md) | [हिन्दी](README_HI.md) | [العربية](README_AR.md) | [Português](README_PT.md)

# 🚀 Claude Code Python

**A Complete Python Reimplementation Based on Real Claude Code Source**

*From TypeScript Source → Rebuilt in Python with ❤️*

***
**🔥 Active Development • New Features Weekly 🔥**

</div>

***

## 🎯 What is This?

**Clawd Code** is a **complete Python rewrite** of Claude Code, based on the **real TypeScript source code**.

File: RAG-data/飞机设计手册_第3册_材料(上).pdf-8f0fcc05-71f6-4a18-812c-fa0e64a9cb29.md (part 12 of 15)
表 12-10 胶粘剂的化学类型及主要特性  
<table><tr><td>材 料 性 能</td><td>H01-1</td><td>H01-10</td><td>H01-32</td><td>H04-2</td><td>H04-80</td><td>号环氧酯 航空底漆</td><td>678</td><td>SF-9</td><td>H06-2</td><td>MIL-P-23377</td></tr><tr><td>耐水性(蒸馏水)</td><td>24h 不起泡、不剥落</td><td></td><td>煮3h 不起泡、不剥落,允许轻微变色</td><td>24h I型不起泡,允许轻微失光、变色II 型不起泡,允许变色</td><td>24h 不起泡,允许轻微变色</td><td>25±1℃×72h 漆膜不起泡、不剥落、不起皱,铅笔硬度允许下降2级</td><td>25±1℃×72h 漆膜不起泡、不剥落、不起皱,铅笔硬度允许下降2级</td><td></td><td></td><td>49±3℃×4d 漆膜不变软,无气泡或其他缺陷</td></tr><tr><td>耐盐水性(3%NaCl)</td><td></td><td></td><td></td><td>24h 1、II 型不起泡、不生锈,允许轻微变色</td><td>24h 不起泡、不生锈,允许轻微变色</td><td>72h 不起泡、不起皱、不脱落</td><td>10%NaCl 90d无变化</td><td>10%NaCl 21d无明显变化</td><td>铁红、铁黑48h,锌黄21h,不起泡、不生锈</td><td></td></tr><tr><td>耐热性</td><td></td><td></td><td></td><td></td><td></td><td>150℃×48h 漆膜无起层、起皮、鼓泡和开裂,允许变色</td><td>150℃×48h 漆膜无起层、起皮、鼓泡和开裂,允许变色</td><td></td><td></td><td></td></tr><tr><td>耐湿热性</td><td></td><td></td><td></td><td></td><td></td><td>47±1℃,96±2%RH×72h,不起泡、不剥落</td><td>40±2℃,96±2%RH×21d,无明显变化</td><td>40±2℃,96%RH×10d,无明显变化</td><td></td><td></td></tr><tr><td>耐盐雾性</td><td></td><td></td><td></td><td>按航标HB671 -76 4d通过</td><td></td><td>40±1℃,3.5%NaCl ×1000h,漆膜不起泡,无生锈和脱落等现象,允许轻微变色,腐蚀不大于划线标志外3mm</td><td>40±1℃,3.5%NaCl ×500h,漆膜不起泡,无生锈和脱落等现象,允许轻微变色</td><td>40±2℃,3%盐雾×10d,无明显变化</td><td></td><td>室温5%NaCl×1000h,无气泡、咬底,基材不腐蚀,室温5%NaCl×500h,坑点&gt;1mm</td></tr></table>

续表 15-10  

<table><tr><td>材 料 性 能</td><td>H01-1</td><td>H01-10</td><td>H01-32</td><td>H04-2</td><td>H04-80</td><td>导环氧酯航空底漆</td><td>678</td><td>SF-9</td><td>H06-2</td><td>MIL-P-23377</td></tr><tr><td>耐湿性</td><td></td><td></td><td></td><td>按航标HB671-76 7d通过</td><td></td><td></td><td></td><td></td><td></td><td></td></tr><tr><td>耐寒性</td><td></td><td></td><td></td><td></td><td></td><td>与面漆配套后经-196℃x24h,漆膜完好</td><td>-70℃x100h漆膜无裂纹、无粘合损失、无明显变化</td><td></td><td></td><td></td></tr><tr><td>耐高低温交变</td><td></td><td></td><td></td><td></td><td></td><td></td><td></td><td>100℃x20min~60℃x20min共100次交变,漆膜无明显变化</td><td></td><td></td></tr><tr><td>耐200号溶剂汽油</td><td></td><td></td><td>1、I型24h不起泡,允许轻微变色(红色允许变色)</td><td>24h不起泡,允许轻微变色</td><td></td><td>24h无变化</td><td>3个月无变化</td><td></td><td></td><td></td></tr><tr><td>耐RH75汽油</td><td></td><td></td><td></td><td>24h不发粘、不起皱</td><td></td><td></td><td></td><td></td><td></td><td></td></tr><tr><td>耐航空洗涤汽油</td><td></td><td></td><td></td><td></td><td></td><td>25±1℃x24h漆膜不粘、不起皱、不起泡、不剥落,允许轻微变色,铅笔硬度允许低于6B</td><td>25±1℃x24h漆膜不粘、不起皱、不起泡、不剥落,允许轻微变色,铅笔硬度允许降2级</td><td></td><td></td><td></td></tr><tr><td>耐RP-1或RP-2煤油</td><td></td><td></td><td></td><td>24h不起泡,允许轻微变色(红色允许变色)</td><td>24h不起泡,允许轻微变色(红色允许变色)</td><td>72h不粘、不起皱、不起泡、不剥落,允许轻微变色,铅笔硬度允许低于6B</td><td></td><td>80℃x250h漆膜不变软,无气泡或其他破坏现象</td><td></td><td></td></tr></table>

续表 15-10  

<table><tr><td>材 料 性 能</td><td>H01-1</td><td>H01-10</td><td>H01-32</td><td>H04-2</td><td>H04-80</td><td>1号环氧酯航空底漆</td><td>678</td><td>SF-9</td><td>H06-2</td><td>MIL-P-23377</td></tr><tr><td>耐4109或4106滑油</td><td></td><td></td><td></td><td></td><td></td><td>120℃x24h不粘、不起皱、不剥落,允许轻微变色,铅笔硬度允许下降2级</td><td>120℃±2℃x24h不粘、不起皱、不剥落,允许变色,铅笔硬度允许下降1级</td><td></td><td></td><td>耐 MIL-L-23699 润滑油 121±3℃x24h,涂层不变软,粘合不破坏,无气泡或其他缺陷,允许变色</td></tr><tr><td>耐YH-10液压油</td><td></td><td></td><td></td><td>24h 不起泡,允许轻微变色(红色允许变色)</td><td>24h 不起泡,允许轻微变色(红色允许变色)</td><td></td><td>24h无变化</td><td>3个月无变化</td><td></td><td></td></tr><tr><td>耐YH-12液压油</td><td></td><td></td><td></td><td></td><td></td><td>72h不发粘、起皱</td><td></td><td></td><td></td><td></td></tr><tr><td>耐TT-S-735</td><td></td><td></td><td></td><td></td><td></td><td></td><td></td><td></td><td></td><td>耐 MIL-H-83282 液压油 66±3℃x24h涂层不变软,无气泡,无粘合破坏或其他缺陷,允许变色</td></tr><tr><td>耐BMS3-11DMS2014Skydrol500</td><td></td><td></td><td></td><td></td><td></td><td></td><td>无变化</td><td></td><td></td><td></td></tr><tr><td>耐溶剂性</td><td></td><td></td><td></td><td></td><td></td><td></td><td>甲苯,丙酮21d无明显变化</td><td>丙酮擦50次,允许少量脱色,不露底</td><td></td><td>用浸有丙酮的擦布来回反复擦50次,底漆面不露底</td></tr><tr><td>耐碱性</td><td>10%NaOH溶液不起泡、不起皱,允许轻微变色</td><td></td><td></td><td></td><td></td><td></td><td></td><td></td><td></td><td></td></tr><tr><td>耐腐蚀</td><td></td><td></td><td></td><td></td><td></td><td></td><td></td><td></td><td></td><td>丝状腐蚀,基材上超出划线范围的1.4in(6.4mm)无丝状腐蚀40±1.7℃,80±5%RH大多数细丝长&gt;1/8in(3.2mm),无丝状腐蚀</td></tr><tr><td>耐霉菌性</td><td></td><td></td><td></td><td>2级</td><td></td><td></td><td></td><td>14d0级</td><td></td><td></td></tr></table>

# 15.2.3 丙烯酸涂料的性能

丙烯酸涂料的性能见表 $15 - 11\sim$ 表15-14。

表 15-11 丙烯酸涂料的基本组成  

<table><tr><td>材料</td><td>基本组成</td></tr><tr><td>B01-6</td><td>1.甲基丙烯酸酯2.甲基丙烯酸酰胺共聚树脂3.氨基树脂4.增韧剂</td></tr><tr><td>B01-15</td><td>1.乙酸乙烯改性甲基丙烯酸酯树脂2.增韧剂</td></tr><tr><td>B04-6</td><td>1.丙烯酸树脂2.氨基树脂3.颜料4.增韧剂</td></tr><tr><td>B04-9</td><td>1.丙烯酸树脂2.颜料3.增韧剂</td></tr><tr><td>B04-102H</td><td>1.丙烯酸感光树脂2.交联剂3.光敏剂4.颜料</td></tr></table>

表 15-12 丙烯酸涂料的物理化学性能  

<table><tr><td>材 性 能 料</td><td>B01-6</td><td>B01-15</td><td>B04-6</td><td>B04-9</td><td>B04-102H</td></tr><tr><td>外 观</td><td>无色透明液体,无机械杂质,允许微带黄色和乳光</td><td>无色至浅黄色透明液体,无机械杂质</td><td>白色,符合标准样板</td><td>符合标准样板,平整光滑</td><td>钢灰黑色,符合标准样板</td></tr><tr><td>非挥发物含量,%</td><td>≥10</td><td>≥10</td><td>≥23</td><td>≥15</td><td>≥35</td></tr><tr><td>粘度,s(涂-4)</td><td>15~25</td><td>15~25</td><td>15~25</td><td>20~40</td><td>20~55</td></tr><tr><td>细度,μm</td><td></td><td></td><td></td><td></td><td>≤45</td></tr><tr><td>光泽度,%</td><td></td><td></td><td></td><td></td><td>≤25</td></tr><tr><td>遮盖力,g/m2</td><td></td><td></td><td>≤95</td><td>≤100</td><td></td></tr><tr><td>酸价,mgKOH/g</td><td>≤0.1</td><td>≤0.2</td><td></td><td></td><td></td></tr></table>

表 15-13 丙烯酸涂料的力学性能  

<table><tr><td>材 性 能 料</td><td>B01-6</td><td>B01-15</td><td>B04-6</td><td>B04-9</td><td>B04-102H</td></tr><tr><td>硬度(摆杆)</td><td>≥0.6</td><td>≥0.5</td><td>≥0.35</td><td>≥0.4</td><td>≥0.5</td></tr><tr><td>柔韧性,mm</td><td></td><td>1</td><td>1</td><td>1</td><td></td></tr><tr><td>粘合力(划圈法),级</td><td>≤2</td><td></td><td>≤2</td><td>≤2</td><td>≤2</td></tr><tr><td>冲击韧度,kg·cm</td><td></td><td>50</td><td>40</td><td></td><td></td></tr></table>

表 15-14 丙烯酸涂料的耐环境性能  

<table><tr><td colspan="2">材 性 能 料</td><td>B01-6</td><td>B01-15</td><td>B04-6</td><td>B04-9</td><td>B04-102H</td></tr><tr><td colspan="2">耐水性(蒸馏水)</td><td>24h不起泡、 不脱落,允许轻微发白</td><td>48h不起泡、 不脱落,允许轻微失光及变色</td><td>24h不起泡、 不脱落,粘合力不变</td><td>24h不起泡、 不脱落,允许轻微变色</td><td>48h不起泡</td></tr><tr><td colspan="2">耐盐水性(10%NaCl)</td><td></td><td></td><td></td><td></td><td>48h无变化</td></tr><tr><td colspan="2">耐热性</td><td>180±2℃×16h不起泡、不开裂,允许轻微发黄,柔韧性≤3mm,允许有银纹</td><td>180±2℃×24h不应明显失光,柔韧性通过1mm,不允许变色</td><td></td><td>100±2℃×6h不起皱、不开裂</td><td></td></tr><tr><td colspan="2">耐湿热性</td><td></td><td>48h 1级</td><td>45±2℃,95%~98%RH,48h不起泡、不脱落</td><td></td><td></td></tr><tr><td colspan="2">耐寒性</td><td></td><td></td><td></td><td></td><td>-60℃×48h无变化,不起膜</td></tr><tr><td colspan="2">耐光性(紫外光)</td><td>50h不剥落,无龟裂,不应有明显失色</td><td>50h不应显著失光变色</td><td></td><td></td><td></td></tr><tr><td colspan="2">高低温交变</td><td></td><td></td><td></td><td></td><td>-60℃×3min+室温×5min+70℃×30min,共10次无变化,不起膜</td></tr><tr><td colspan="2">耐RH-75汽油</td><td>8h不发软、不发粘、不起泡</td><td>25±1℃×3h不应显著变软与发粘,无溶胀痕迹,10min后应恢复原状</td><td></td><td>25±1℃×3h不发软、不膨胀</td><td></td></tr><tr><td colspan="2">耐RP-2煤油</td><td></td><td></td><td></td><td></td><td>48h无变化</td></tr><tr><td colspan="2">耐YH-10或YH-12液压油</td><td></td><td></td><td></td><td></td><td>48h无变化</td></tr><tr><td rowspan="2">耐溶剂性</td><td>乙醇</td><td></td><td></td><td></td><td></td><td>无变化,不起膜</td></tr><tr><td>香蕉水</td><td></td><td></td><td></td><td></td><td>来回擦10次,无变化,不起膜</td></tr></table>

# 15.2.4 有机硅耐热涂料的性能

有机硅耐热涂料的性能见表 $15 - 15\sim$ 表15-18。

表 15-15 有机硅耐热涂料的基本组成  

<table><tr><td>材料</td><td colspan="2">基 本 组 成</td></tr><tr><td rowspan="3">H61-1</td><td>组分1:环氧有机硅树脂</td><td>100</td></tr><tr><td>组分2:聚酰胺树脂</td><td>30</td></tr><tr><td>组分3:铝粉浆</td><td>20</td></tr></table>

续表 15-15  

<table><tr><td>材料</td><td colspan="2">基 本 组 成</td></tr><tr><td rowspan="2">H61-32</td><td>组分1:环氧有机硅树脂与颜料</td><td>100</td></tr><tr><td>组分2:聚酰胺树脂</td><td>32</td></tr><tr><td rowspan="2">H61-83</td><td>组分1:环氧有机硅树脂与颜料</td><td>100</td></tr><tr><td>组分2:聚酰胺树脂</td><td>19.5</td></tr><tr><td rowspan="2">W04-60和W04-80</td><td>组分1:有机硅树脂和各种颜料</td><td></td></tr><tr><td>组分2:多异氰酸酯</td><td></td></tr><tr><td rowspan="4">DPS4.5-142</td><td>DN7500带红黄色硅涂层</td><td></td></tr><tr><td>DC3-4000硅涂层(DPM5220)</td><td>394.4</td></tr><tr><td>GV47103(DPM5222)</td><td>3.5(铁黄)</td></tr><tr><td>GV01747(DPM5220)</td><td>2.1(黑)</td></tr></table>

表 15-16 有机硅耐热涂料的物理化学性能  

<table><tr><td>材 性 能 料</td><td>H61-1</td><td>H61-32</td><td>H61-83</td><td>W04-60</td><td>W04-80</td><td>DPS4.50-142</td></tr><tr><td>外观</td><td>涂层平整</td><td>涂层平整</td><td>涂层平整光滑</td><td>涂层平整光滑</td><td></td><td>涂层光滑,无缺陷,如棉绒、灰尘和脏污</td></tr><tr><td>颜色</td><td>银灰色</td><td>符合色板</td><td>铁红、铬黄</td><td>符合色板</td><td>符合色板</td><td>与适用的DN色板匹配</td></tr><tr><td>固体含量,%组分1组分2</td><td></td><td></td><td></td><td>50±280±2</td><td>50±280±2</td><td></td></tr><tr><td>粘度,s(涂-4)</td><td>25~65</td><td>20~60</td><td>20~60</td><td>≥50</td><td>≥50</td><td></td></tr><tr><td>细度,μm</td><td></td><td>≤30</td><td></td><td>≤40</td><td>≤40</td><td></td></tr><tr><td>光泽度,%</td><td></td><td></td><td></td><td>30~70</td><td>30~70</td><td></td></tr><tr><td>遮盖力,g/㎡</td><td colspan="3"></td><td>湿膜35~45干膜25~35</td><td>湿膜35~45干膜25~35</td><td>完全遮盖</td></tr></table>

表 15-17 有机硅耐热涂料的力学性能  

<table><tr><td>材 性 能 料</td><td>H61-1</td><td>H61-32</td><td>H61-83</td><td>W04-60</td><td>W04-80</td><td>DPS4.50-142</td></tr><tr><td>硬度(摆杆)</td><td></td><td></td><td></td><td>≥0.6</td><td>≥0.6</td><td></td></tr><tr><td>柔韧性,mm</td><td>1</td><td>1</td><td>1</td><td>≤3</td><td>≤3</td><td></td></tr><tr><td>粘合力(划圈法),级</td><td></td><td></td><td></td><td>≤2</td><td>≤2</td><td></td></tr><tr><td>冲击韧度,kg·cm</td><td>50</td><td>50</td><td>50</td><td>50</td><td>50</td><td></td></tr></table>

表 15-18 有机硅耐热涂料的耐环境性能  

<table><tr><td>材 性 能 料</td><td>H61-1</td><td>H61-32</td><td>H61-83</td><td>W04-60</td><td>W04-80</td><td>DPS4.50-142</td></tr><tr><td>耐水性(蒸溜水)</td><td></td><td></td><td></td><td colspan="2">7h不起泡、不脱落</td><td></td></tr><tr><td>耐盐水性(3%NaCl)</td><td colspan="2">24h不起泡、不脱落,允许轻微变色</td><td></td><td colspan="2">72h不起泡、不脱落</td><td></td></tr><tr><td>耐热性</td><td>500±10℃×10h 不破裂,允许失光失色,冲击强度为15kg·cm</td><td>200℃×100h 漆膜完整,允许失光变色</td><td>200℃×200h 漆膜完整,允许失光变色</td><td colspan="2">150℃×24h + 175℃×4h 不龟裂、不起泡,允许轻微变色</td><td></td></tr></table>

续表 15-18  

<table><tr><td colspan="2">材 性 能 料</td><td>H61-1</td><td>H61-32</td><td>H61-83</td><td>W04-60</td><td>W04-80</td><td>DPS4.50-142</td></tr><tr><td colspan="2">耐湿热性</td><td></td><td></td><td></td><td colspan="2">47±1℃,96%RH,7d无明显失光,不起泡、不发粘</td><td></td></tr><tr><td colspan="2">耐寒性</td><td>-50℃×1h漆膜完整,柔韧性1mm</td><td colspan="2">-50℃×1h漆膜完整</td><td></td><td></td><td></td></tr><tr><td colspan="2">高低温交变</td><td>-50℃×30min+175℃×8min+215℃×3min连续5次,不破裂,冲击强度15kg·cm,允许失光变色</td><td colspan="2">200℃×30min+室温×15min+(-50℃)×30min,连续10次,漆膜完整,允许失光变色</td><td></td><td></td><td></td></tr><tr><td rowspan="2">耐汽油</td><td>航空洗涤汽油</td><td></td><td></td><td></td><td colspan="2">48h无明显失光、泛白,经1h恢复,不发软</td><td></td></tr><tr><td>RP-75汽油</td><td colspan="3">3h不起泡、不脱落,允许轻微变色</td><td></td><td></td><td></td></tr><tr><td colspan="2">耐RP-1、RP-2煤油</td><td></td><td></td><td></td><td colspan="2">48h无明显失色、泛白,经1h恢复,不发软</td><td></td></tr><tr><td colspan="2">耐PH-8滑油</td><td colspan="3">24h不起泡、不脱落,允许轻微变色</td><td></td><td></td><td></td></tr><tr><td colspan="2">耐4109润滑油</td><td colspan="3"></td><td colspan="2">150℃×24h,不发粘、不起泡</td><td></td></tr></table>

# 15.2.5 其他涂料

在飞机上某些部位(如客舱内)以及老机种上沿用至今的一些其他涂料, 如水乳、铝粉漆、磷化漆、走道防滑漆等见表15-19～表15-22。

表 15-19 其他涂料的基本组成和分类  

<table><tr><td>材料</td><td>基本组成和分类</td></tr><tr><td>HL-04-1025H</td><td>双组分按规定比例配制而成</td></tr><tr><td>X04-52</td><td>组分1:聚乙烯醇缩醛、氨基树脂、醇酸树酯组分2:铝粉组分1:组分2=100:(2.75~3)</td></tr><tr><td>X06-1</td><td>组分1:聚乙烯醇缩丁醛树脂组分2:磷化液组分1:组分2=4:1</td></tr><tr><td>Y00-1</td><td>组分1:亚麻仁油组分2:干性植物油、催干剂清油和原漆调配之比为1:(2~3)</td></tr><tr><td>BMS10-55</td><td>I型 已混好的可用水减薄的白漆或色漆II型 各组分分装的,混合后与I型等效</td></tr></table>

续表 15-19  

<table><tr><td>材料</td><td>基本组成和分类</td></tr><tr><td>MIL-W-5044</td><td>I型 光滑质地涂层(无磨料),主要用于刷涂II型 粗糙纹理涂层(有磨料),主要用于刷涂III型 垫层(用时备有分装的液态胶粘剂)I类 精细精度级II类 中等粒度级III类 粗粒度级IV类 相配垫层(用压敏胶的)</td></tr><tr><td>MIL-W-5050</td><td>I型 光滑(无磨料)涂层,适用于刷涂或喷涂II型 粗糙(有磨料)涂层,适用于刷涂或喷涂III型 垫层(用时备有分装的液态胶粘剂)</td></tr></table>

表 15-20 其他涂料的物理化学性能  

<table><tr><td>材 性 能 料</td><td>HL04-1025H</td><td>X04-52</td><td>X06-1</td><td>Y00-1</td><td colspan="6">MIL-W-5044</td></tr><tr><td>外观</td><td>漆膜平整、均匀连续</td><td>黄色透明,允许有轻微乳光</td><td>黄色、半透明液体,漆膜平整</td><td>黄褐色,透明度≤2级,无机械杂质</td><td colspan="6">无明显结皮、沉淀颗粒,经摇动后很易形成均匀混合物</td></tr><tr><td>气味和毒性</td><td></td><td></td><td></td><td></td><td colspan="6">符合美国加州洛杉矶地区66号规则</td></tr><tr><td>颜色</td><td></td><td>黄色</td><td>黄色</td><td>≤12(铁钴比色计)</td><td colspan="6">与FFD-STD-595相配</td></tr><tr><td rowspan="3">非挥发物,%</td><td rowspan="3">50±2</td><td rowspan="3">≥8</td><td rowspan="3">≥3.5</td><td rowspan="3"></td><td rowspan="2">I型</td><td rowspan="2">I型</td><td colspan="3">II型</td><td rowspan="2">IV型</td></tr><tr><td>I类</td><td>II类</td><td>III类</td></tr><tr><td>60</td><td>50</td><td></td><td></td><td></td><td></td></tr><tr><td>粘度,s</td><td></td><td>10~20(涂-4)</td><td>30(未加磷化液)</td><td>18~30</td><td colspan="6"></td></tr><tr><td>酸价,mgKOH/g</td><td></td><td>≤0.2</td><td></td><td>≤3</td><td colspan="6"></td></tr><tr><td>沉淀物(体积),%</td><td></td><td></td><td></td><td>≤1</td><td colspan="6"></td></tr><tr><td>磷化液中磷酸含量,%</td><td></td><td></td><td>15~16</td><td></td><td colspan="6"></td></tr><tr><td>水抽出,%</td><td></td><td></td><td></td><td></td><td>5</td><td>5</td><td></td><td></td><td></td><td></td></tr></table>

表 15-21 其他涂料的力学性能  

<table><tr><td colspan="2">材 性 能 料</td><td>HL04-1025H</td><td>X04-52</td><td>X06-1</td><td>Y00-1</td><td colspan="6">MIL-W-5044</td></tr><tr><td colspan="2">柔韧性,mm</td><td>1</td><td>1</td><td>1</td><td></td><td colspan="6"></td></tr><tr><td rowspan="4">粘合力</td><td>划圈法,级</td><td>≤2</td><td>≤2</td><td>1</td><td></td><td colspan="6"></td></tr><tr><td rowspan="3">胶带法,lb/in(N/m)</td><td rowspan="3"></td><td rowspan="3"></td><td rowspan="3"></td><td rowspan="3"></td><td rowspan="2">I型</td><td rowspan="2">II型</td><td colspan="3">III型</td><td rowspan="2">IV型</td></tr><tr><td>I类</td><td>II类</td><td>III类</td></tr><tr><td></td><td></td><td>5(0.88)</td><td>5(0.88)</td><td>5(0.88)</td><td>6(1.05)</td></tr><tr><td colspan="2">冲击韧度,kg·cm</td><td>50</td><td></td><td>50</td><td></td><td colspan="6">70°F(24℃)无裂纹或失去粘合力-20°F(-29℃)无裂纹或失去粘合力</td></tr><tr><td colspan="2">弯曲</td><td></td><td></td><td></td><td></td><td colspan="6">无裂纹、裂缝或失去粘合力</td></tr></table>

续表 15-21  

<table><tr><td colspan="2">材 性 能 料</td><td>HL04-1025H</td><td>X04-52</td><td>X06-1</td><td>Y00-1</td><td colspan="7">MIL-W-5044</td></tr><tr><td rowspan="4">滑动摩擦系数</td><td rowspan="3">人造革</td><td rowspan="3"></td><td rowspan="3"></td><td rowspan="3">?</td><td rowspan="3"></td><td rowspan="2"></td><td rowspan="2">I型</td><td rowspan="2">II型</td><td colspan="3">III型</td><td rowspan="2">IV型</td></tr><tr><td>I类</td><td>II类</td><td>III类</td></tr><tr><td>干水油</td><td>0.450.600.20</td><td>0.500.800.45</td><td>0.601.000.60</td><td>0.601.000.60</td><td>0.601.000.60</td><td>0.601.000.60</td></tr><tr><td>橡胶</td><td></td><td></td><td></td><td></td><td>干水油</td><td>0.800.800.35</td><td>0.900.800.60</td><td>0.800.800.60</td><td>0.800.800.60</td><td>0.800.800.60</td><td>0.600.800.60</td></tr></table>

表 15-22 其他涂料的耐环境性能  

<table><tr><td>材 性 能 料</td><td>HL04-1025H</td><td>X04-52</td><td>X06-1</td><td>Y00-1</td><td colspan="6">MIL-W-5044</td></tr><tr><td rowspan="4">耐水性(蒸馏水)</td><td rowspan="4">25±1℃×7d漆膜不起泡、不剥落、不起皱</td><td rowspan="4">60~70℃×5h或20~25℃×24h不起皱、不剥落,小泡应在1h后恢复</td><td rowspan="4"></td><td rowspan="4"></td><td colspan="6">重量,%</td></tr><tr><td rowspan="2">I型</td><td rowspan="2">I型</td><td colspan="3">III型</td><td rowspan="2">IV型</td></tr><tr><td>I类</td><td>II类</td><td>III类</td></tr><tr><td></td><td></td><td colspan="3">±5</td><td>±1</td></tr><tr><td>耐RP-1或RP-2煤油</td><td></td><td>60~70℃×5h或20~25℃×24h不起皱、不剥落,小泡应在1h后恢复</td><td></td><td></td><td colspan="6">不发软,无气泡,不变质或失去粘合力</td></tr><tr><td>耐盐水性</td><td></td><td></td><td>3h不应有锈蚀痕迹</td><td></td><td colspan="6"></td></tr><tr><td>耐润滑油</td><td></td><td></td><td></td><td></td><td colspan="6">不发软,无气泡,不变质或失去粘合力</td></tr><tr><td>耐磨性</td><td></td><td></td><td></td><td></td><td colspan="6">不变质,不应磨穿表面而达底漆或在金属上留下任何坑点</td></tr><tr><td>耐温性</td><td></td><td></td><td></td><td></td><td colspan="6">不发软,或滑动&lt;1/16in(1.6mm)</td></tr><tr><td>耐候性</td><td></td><td></td><td></td><td></td><td colspan="6">无裂纹、无银纹,不失色或失去粘合力</td></tr></table>

# 15.3 材料工艺及适用性

有关各种涂料的施工要求基本上都在相应的工艺文件中规定，这里仅就各种涂料工艺性能的共性部分归纳列表说明之，详见表 $15 - 23\sim$ 表15-27。

材料使用时的注意事项有以下几点：

1. 涂料按施工说明书或要求将各组分精确称量，以一定比例混和，固化剂要缓慢地加入到基料中，边加边搅拌，混好后要静放一段时间，在倒入喷枪之前需经过滤，以保证喷涂质量。  
2. 加了固化剂的涂料，在适用期内施工，超过适用期的，均应作报废处理。  
3. 涂料使用时，绝不可混批。  
4. 聚氨酯涂料配制和施工时切忌接触水和醇类。  
5. 选用的涂层系统必须是配套的、相容的底面漆，同时与配套的密封剂也必须相容。

表 15-23 聚氨酯涂料的施工工艺性能  

<table><tr><td>材 料 性 能</td><td>13-2</td><td>7650/7312</td><td>S04-10</td><td>MIL-C-7439</td><td>MIL-C-27725</td><td>MIL-C-83231</td><td>MIL-C-83286</td></tr><tr><td>干燥时间,h表千</td><td>≤0.5</td><td>≤1</td><td>≤4</td><td>不粘期8</td><td></td><td>≤10</td><td>&lt;2涂下道工序1</td></tr><tr><td>实干</td><td>≤24</td><td>≤24</td><td>≤24</td><td></td><td></td><td></td><td></td></tr><tr><td>烘干</td><td>50±2℃≤6</td><td>50±2℃≤6</td><td>70~80℃≤2</td><td></td><td></td><td></td><td></td></tr><tr><td>使用量,g/㎡</td><td>40~50</td><td></td><td></td><td></td><td></td><td></td><td></td></tr><tr><td>适用期,h</td><td>6</td><td>6</td><td>2~4</td><td>23±1.2℃至少8</td><td></td><td>1类和2类至少4h后涂料不应有结块、颗粒析出或粘度增加不应大于初始粘度的20%</td><td></td></tr><tr><td>漆膜厚度,μm</td><td>23±3</td><td>23±3</td><td></td><td>0.0008 ~0.012in(0.2~0.3mm)</td><td></td><td>12~14mil(0.3 ~0.36mm)</td><td></td></tr><tr><td>固化时间,h</td><td>25±1℃≥0.5</td><td>25±1℃≥0.5</td><td></td><td></td><td>标准条件下14d或标准条件下1h+60℃50%RH下1d</td><td>1、II类10天内完全固化,不应有小孔、裂纹、起泡或其他的涂膜缺陷</td><td></td></tr><tr><td>施工粘度,s</td><td>25±1℃喷涂时稀释至15~20(涂-4)</td><td>25±1℃,稀释至15~18(涂-4)</td><td>喷涂时稀释至17~28,刷涂时稀释至30~50</td><td></td><td></td><td>1、II类涂料底漆200~450CP</td><td></td></tr><tr><td>喷涂性</td><td>喷涂性良好,可刷涂和喷涂</td><td>可喷和刷</td><td>刷涂好,喷涂要加流平剂</td><td></td><td></td><td></td><td></td></tr><tr><td>重量,lb/gal(kg/L)</td><td></td><td></td><td></td><td></td><td></td><td>1、II类涂料底漆最小7.0 lb/gal(0.84kg/L)</td><td></td></tr><tr><td>材料在容器中状态</td><td>组分1不结皮,允许沉淀,易搅起组分2透明液体</td><td>组分1不结皮,允许沉淀,易搅起组分2透明液体</td><td></td><td></td><td></td><td></td><td>组分1,无结团、无结皮、无硬渣和粗颗粒,沉淀经摇匀5min分散呈光滑均匀状态,组分II透明清晰和无任何由湿气引起的白色树脂状凝聚沉淀物</td></tr></table>

续表 15-23  

<table><tr><td>材性 料能</td><td>13-2</td><td>7650/7312</td><td>S04-10</td><td>MIL-C-7439</td><td>MIL-C-27725</td><td>MIL-C-83231</td><td>MIL-C-83286</td></tr><tr><td>贮存稳定性</td><td colspan="2">产品的有效贮存期按产品标准规定的时间自生产之日起为一年,超过贮存期,按标准规定进行检验,如结果符合要求,仍可使用</td><td>产品的有效贮存期按产品标准规定的时间自生产之日起计,超过贮存期,按标准规定进行检验,如结果符合要求,仍可使用</td><td>一般遮盖贮存条件下,从制造之日起至少贮存8个月,容器与内容物不发生作用</td><td></td><td>I、II类涂层组成材料贮存8个月,密闭容器中的底漆抗雨蚀涂料和防静电涂料应符合规范要求</td><td>密闭包装贮存一年后满足全部要求,贮存温度为70~90F(21~32℃)</td></tr><tr><td>加速贮存稳定性</td><td></td><td></td><td></td><td>涂层在140±2F(60±1℃)×4d后不应有凝胶、硬化、明显的粘度增加等现象,并应符合规范的全部要求</td><td>涂层在120±2F(49±2℃)贮存14d,然后在常温冷却24h仍满足原始粘度和施工期要求</td><td>I、II类涂层组成材料(不加催化剂)在120±2F(49±2℃)×4d,贮存之后材料应无结块、结皮和凝胶,很易分散成均匀的混合物</td><td></td></tr><tr><td>密封剂与涂层相容性</td><td></td><td></td><td></td><td></td><td>与MIL-S-8802 2B60±1℃(盐水和燃油)中7d剥离强度不小于20lb/in(3.5kN/m)</td><td></td><td></td></tr><tr><td>涂层与密封剂相容性</td><td></td><td></td><td></td><td></td><td>-29±1℃及-54±1℃分别经2h,允许涂层有裂纹,但不应从密封剂处剥落下来</td><td></td><td></td></tr><tr><td>配套性</td><td>与1号环氧酯航空底漆W06-2(改)、锌黄有机硅聚氨酯底漆、678环氧锌黄底漆配套,与碳纤维复合材料配套</td><td>与H06-104底漆、磷化底漆配套</td><td>与H01-101、H13-2、S04-107H 磁漆配套</td><td></td><td></td><td>与符合MIL-P-23377环氧聚酰胺底漆相配</td><td></td></tr><tr><td>可剥性</td><td></td><td></td><td></td><td></td><td></td><td>新涂的、完全固化的自然老化的I、II类涂层应是可剥落的</td><td></td></tr></table>

续表 15-23  

<table><tr><td>材 料 性 能</td><td>13-2</td><td>7650/7312</td><td>S04-10</td><td>MIL-C-7439</td><td>MIL-C-27725</td><td>MIL-C-83231</td><td>MIL-C-83286</td></tr><tr><td>可修理性</td><td></td><td></td><td></td><td>固化的涂层系统应能按制造商的施工说明书中的相同工序修理</td><td>第1层在60±1℃空气油蒸气中7d再在60±1℃空气中干燥24h,第2层在60±1℃试液中7d,涂层不应起泡或失去粘合力</td><td>固化涂层按制造厂的规定应可修补</td><td></td></tr><tr><td>货架寿命或使用期限</td><td></td><td></td><td></td><td>除非另有规定,涂层从制造之日到交付之日不多于8个月</td><td></td><td>涂料从制造之日到使用日期使用期限不超过8个月</td><td></td></tr><tr><td>罐装寿命</td><td></td><td></td><td></td><td></td><td></td><td></td><td>混合和减薄的喷涂用涂料至少6h,材料符合规定要求</td></tr><tr><td>表面装备</td><td>铝合金阳极氧化,镁合金化学氧化,钢磷化喷底漆</td><td>铝合金阳极氧化或阿罗丁处理并喷底漆</td><td>玻璃纤维、碳纤维复合材料表面打磨、清洗</td><td></td><td></td><td></td><td></td></tr></table>

表 15-24 环氧涂料的施工工艺性能  

<table><tr><td>材 料 性 能</td><td>H01-1</td><td>H01-10</td><td>H01-32</td><td>H04-2</td><td>H04-80</td><td>1号环氧酯 航空底漆</td><td>678</td><td>SF-9</td><td>H06-2</td><td>MIL-P-23377</td></tr><tr><td>干燥时间,h 表干</td><td></td><td></td><td></td><td rowspan="2">1型≤30min Ⅰ型≤45min ≤3</td><td rowspan="2">≤30min</td><td rowspan="2">≤24</td><td rowspan="2">≤1 ≤24</td><td rowspan="2">≤0.5 ≤24</td><td rowspan="2">≤24</td><td rowspan="3">不粘期 1,3类 1 2类 5 实干 1,3类 6 2类 8</td></tr><tr><td>实干</td><td>25±1℃ ≤24</td><td>≤24</td><td></td></tr><tr><td>烘干</td><td>150±2℃ 5</td><td>60~80℃ ≤1</td><td>185±5℃ 1~5</td><td>80±2℃ 1、Ⅱ型 1.5</td><td>80±2℃ ≤1.5</td><td>120±2℃ ≤1 50±2℃ ≤12</td><td>120±2℃ ≤1 50±2℃ ≤12</td><td></td><td>120±2℃ 1</td></tr><tr><td>使用量,g/m2</td><td></td><td></td><td></td><td></td><td></td><td>45~55</td><td>50~80</td><td>50~80</td><td></td><td></td></tr><tr><td>适用期,h</td><td>8</td><td>8</td><td>24</td><td></td><td></td><td>25±2℃ ≥8</td><td>25±2℃ ≥6</td><td>8·</td><td></td><td>8</td></tr><tr><td>漆膜厚度,μm</td><td></td><td></td><td></td><td></td><td></td><td>23±3</td><td>23±3</td><td>20~25</td><td></td><td>0.6~0.9mil (0.015 ~ 0.022mm)</td></tr><tr><td>固化时间,h</td><td></td><td></td><td></td><td></td><td></td><td>25±1℃ ≥0.5</td><td>25±1℃ ≥0.5</td><td>25℃/50℃/ 80℃ 7d/24/8</td><td></td><td></td></tr><tr><td>施工粘度,s</td><td>喷/刷 13~18/ 18~25</td><td>喷/刷 16~20/ 20~30</td><td>喷/浸 18~20/ 12~15</td><td>喷 16~24</td><td>喷 16~24</td><td>15~20 (涂-4)</td><td>17~21 (涂-4)</td><td>15~18 (涂-4)</td><td>16~24</td><td></td></tr></table>

续表 15-24  

<table><tr><td>材 料 性能</td><td>H01-1</td><td>H01-10</td><td>H01-32</td><td>H04-2</td><td>H04-80</td><td>1号环氧酯航空底漆</td><td>678</td><td>SF-9</td><td>H06-2</td><td>MIL-P-23377</td></tr><tr><td>喷涂性</td><td>适于喷刷</td><td>喷和刷</td><td>喷和刷</td><td>喷涂良好</td><td>喷涂良好</td><td>喷、刷、浸</td><td>喷刷良好,可浸涂</td><td>喷刷良好</td><td>喷刷良好</td><td></td></tr><tr><td>材料在容器中状态</td><td></td><td></td><td></td><td></td><td></td><td></td><td></td><td></td><td></td><td>在密闭容器中静止至少2周,能混合成均匀光滑可灌注状态组分A、B无硬渣结团,无凝块,无不可分散的沉积物</td></tr><tr><td>贮存稳定性</td><td colspan="2">自生产之日起,有效贮存期为一年,超过贮存期,经检验合格,仍可使用</td><td></td><td colspan="2">自生产之日起有效贮存期为一年,超过贮存期,经检验合格,仍可使用</td><td colspan="2">自生产之日起贮存期为一年,超过贮存期,经检验合格,仍可使用</td><td>自生产之日起贮存期为二年</td><td>自生产之日起有效贮存期为二年</td><td>在1.7~46℃贮存一年满足本规范全部要求</td></tr><tr><td>加速贮存稳定性</td><td></td><td></td><td></td><td></td><td></td><td>60±2℃×7d允许轻微结皮</td><td>允许分层,易搅起,无结块</td><td></td><td>60±2℃×7dI型允许轻微结皮、分层,易搅起,无结块II~IV型允许分层,易搅起,无结块</td><td>60±3℃×7d符合本规范全部要求</td></tr><tr><td>咬底</td><td></td><td></td><td></td><td></td><td></td><td>25±1℃不咬底</td><td>25±1℃不咬底</td><td></td><td></td><td>5h干燥后无明显咬底或其他膜层缺陷</td></tr><tr><td>配套性</td><td>与H04-1磁漆配套</td><td>与H04-105磁漆配套</td><td>与H06-2、H06-103H、H04-1磁漆配套</td><td>与H06-2、B06-2、F06-9配套</td><td>与H06-2、B06-2、F06-9配套</td><td>与13-2面漆配套</td><td>与7650/7312配套</td><td>单独使用</td><td>可与聚氨酯、环氧、氨基等多种磁漆配套</td><td></td></tr><tr><td>可剥性</td><td></td><td></td><td></td><td></td><td></td><td>20min</td><td>20min</td><td></td><td></td><td>用MIL-R-81294 I型1类去漆剂在室温60min可剥去底漆膜至少90%</td></tr></table>

续表 15-24  

<table><tr><td>材 料 性 能</td><td>H01-1</td><td>H01-10</td><td>H01-32</td><td>H04-2</td><td>H04-80</td><td>1号环氧酯航空底漆</td><td>678</td><td>SF-9</td><td>H06-2</td><td>MIL-P-23377</td></tr><tr><td>罐装寿命,h</td><td></td><td></td><td></td><td></td><td></td><td></td><td></td><td></td><td></td><td>1、3类室温8,4#Ford杯粘度&lt;30s,2类室温4,4#Ford杯粘度&lt;70s,已混好的涂料在4.4±3℃冷藏可延长至3d</td></tr><tr><td>表面准备</td><td>复合材料表面用砂纸打磨,清洗干净</td><td>复合材料表面用砂纸打磨清,洗干净</td><td>镁合金化学氧化,铝合金阳极氧化</td><td>铝合金阳极氧化,钢吹砂或磷化</td><td>铝合金阳极氧化,钢吹砂或磷化</td><td>铝合金阳极氧化</td><td>铝合金阳极氧化或阿罗丁处理</td><td>铝合金阿罗丁处理</td><td>铝合金阳极氧化,镁合金化学氧化,钢喷砂、磷化处理</td><td></td></tr></table>

表 15-25 丙烯酸涂料的施工工艺性能  

<table><tr><td>材 性 能 料</td><td>B01-6</td><td>B01-15</td><td>B04-6</td><td>B04-9</td><td>B04-102H</td></tr><tr><td>干燥时间</td><td></td><td></td><td></td><td></td><td></td></tr><tr><td>表干,min</td><td>≤20</td><td></td><td></td><td></td><td></td></tr><tr><td>实干,h</td><td>≤2</td><td>≤2</td><td>≤2</td><td>≤2</td><td></td></tr><tr><td>光固化速度,min</td><td></td><td></td><td></td><td></td><td>10~20</td></tr><tr><td>施工粘度,s (涂-4)</td><td>11~15</td><td>13~18</td><td>13~18</td><td>12~16</td><td>13~16</td></tr><tr><td>喷涂性</td><td>喷涂性良好,不宜刷涂</td><td>喷涂性良好,不宜刷涂</td><td>喷涂性良好,不宜刷涂</td><td>喷涂性良好,不宜刷涂</td><td>喷涂性良好,不宜刷涂</td></tr><tr><td>配套性</td><td>可与B04-6磁漆配套</td><td>可与B04-6磁漆配套</td><td>与B06-2底漆、B01-34清漆、B01-15清漆配套</td><td>与B01-15清漆、B04-6磁漆、环氧锌黄底漆、丙烯酸锶黄底漆或磷化底漆配套</td><td>与Q04-2白硝基磁漆、白平光聚氨酯涂料、H04-2黑环氧硝基磁漆配套</td></tr><tr><td>表面准备</td><td>涂漆前铝合金经无色阳极氧化</td><td>涂漆前铝合金经无色阳极氧化</td><td>涂漆前铝合金经阳极氧化或喷底漆</td><td>涂漆前铝合金经阳极氧化或喷底漆</td><td>涂漆前航空有机玻璃用汽油或乙醇清洗,用绸布擦干</td></tr></table>

表 15-26 有机硅耐热涂料的施工工艺性能  

<table><tr><td colspan="2">材 性 能 料</td><td>H61-1</td><td>H61-32</td><td>H61-83</td><td>W04-60</td><td>W04-80</td></tr><tr><td rowspan="4">干燥时间,h</td><td>表干</td><td>≤3</td><td>≤3</td><td>&lt;2</td><td>≤2</td><td>≤2</td></tr><tr><td>实干</td><td>≤24</td><td>≤24</td><td>&lt;24</td><td>≤24</td><td>≤24</td></tr><tr><td>烘干</td><td>120℃ ≤4</td><td>120℃ ≤4</td><td>120℃ ≤4</td><td>60℃ 1.5</td><td>60℃ 1.5</td></tr><tr><td></td><td></td><td></td><td></td><td>100℃ 0.5</td><td>100℃ 0.5</td></tr><tr><td rowspan="2" colspan="2">使用量,g/m2</td><td></td><td>黄色&lt;160</td><td></td><td></td><td>100~130</td></tr><tr><td></td><td>其余色&lt;70</td><td></td><td></td><td></td></tr></table>

续表 15-26  

<table><tr><td>材 性 能 料料</td><td>H61-1</td><td>H61-32</td><td>H61-83</td><td>W04-60</td><td>W04-80</td></tr><tr><td>适用期,h</td><td>8</td><td>8</td><td>8</td><td>&gt;25℃ 6</td><td>&gt;25℃ 6</td></tr><tr><td>施工粘度(涂-4),s</td><td>14~16</td><td>14~16</td><td>14~16</td><td>18~22</td><td>18~22</td></tr><tr><td>喷涂性</td><td>喷涂和刷涂良好</td><td>喷涂和刷涂良好</td><td>喷涂和刷涂良好</td><td>喷刷和浸涂良好</td><td>喷刷和浸涂良好</td></tr><tr><td>配套性</td><td>与H61-83底漆配套,也可直接涂于金属表面</td><td>与H61-83底漆配套,也可直接涂于金属表面</td><td></td><td>与W06-2底漆配套</td><td>与W06-2底漆配套</td></tr><tr><td>表面准备</td><td>铝合金阳极氧化,镁合金氧化,钢镀锌或磷化或吹砂处理</td><td>铝合金阳极氧化,镁合金氧化,钢镀锌或磷化或吹砂处理</td><td>铝合金阳极氧化,镁合金氧化,钢镀锌或磷化或吹砂处理</td><td>铝合金阳极氧化,再喷涂W06-2底漆</td><td>铝合金阳极氧化,再喷涂W06-2底漆</td></tr></table>

表 15-27 其他涂料的施工工艺性能  

<table><tr><td>材 料 性能</td><td>HL04-1025H</td><td>X04-52</td><td>X06-1</td><td>Y00-1</td><td>MIL-W-5044</td><td>MIL-W-5050</td></tr><tr><td>干燥时间,h表千</td><td>12</td><td>≤1</td><td>≤30min</td><td>≤12</td><td>I型 II型</td><td>0.5/每层</td></tr><tr><td>实干</td><td></td><td>120±20℃≤4</td><td></td><td>≤24</td><td>15min 15min</td><td>24</td></tr><tr><td>烘干</td><td></td><td></td><td></td><td></td><td>24 24</td><td>24</td></tr><tr><td>使用量,g/㎡</td><td></td><td></td><td>80</td><td></td><td></td><td></td></tr><tr><td>适用期,h</td><td>8</td><td></td><td>12</td><td></td><td></td><td></td></tr><tr><td>漆膜厚度,μm</td><td>15~30</td><td></td><td>8~15</td><td></td><td>in(mm)II型 III型I类II类III类0.032 0.047 0.066 0.033(0.8)(1.2)(1.7)(0.99)</td><td>≤0.032in(0.8mm)</td></tr><tr><td rowspan="2">固化时间,h</td><td>25±1℃7d</td><td></td><td></td><td></td><td></td><td></td></tr><tr><td>70±2℃24</td><td></td><td></td><td></td><td></td><td></td></tr><tr><td>施工粘度,s</td><td></td><td>12~14</td><td>17~19</td><td></td><td></td><td></td></tr><tr><td>喷涂性</td><td></td><td>适于喷涂</td><td>喷涂良好</td><td>刷涂</td><td></td><td></td></tr><tr><td>重量oz/yd2(kg/m2)</td><td></td><td></td><td></td><td></td><td>I型 15~20(0.5~0.67)II型 20~25(0.67~0.33)III型 I类30(1.0)II类 40(1.33)III类 25(0.83)IV型 25(0.83)</td><td>I型 15~20(0.5~0.67)II型 20~25(0.67~0.83)III型 30(1.0)</td></tr><tr><td>容器中状态</td><td>组分1:黑色均匀粘稠液,不结块,允许分层组分2:深棕色粘稠液,不结块,允许分层</td><td></td><td></td><td></td><td>III、IV型垫层卷的尺寸为长60ft(18.2m),宽度按规定</td><td></td></tr></table>

续表 15-27  

<table><tr><td>材 料 性能</td><td>HL04-1025H</td><td>X04-52</td><td>X06-1</td><td>Y00-1</td><td>MIL-W-5044</td><td>MIL-W-5050</td></tr><tr><td>加速贮存稳定性</td><td>粘度最大偏差为5%,适用期仍为8h</td><td></td><td></td><td></td><td></td><td></td></tr><tr><td>贮存期</td><td>0~30°C,80%RH贮存6个月,超过贮存期,按出厂检验项目复检,合格后可继续使用6个月</td><td colspan="2">自生产之日起,在规定贮存条件下有效贮存期为1年,超过贮存期,经检验合格仍可使用</td><td>自生产之日起在规定贮存条件下有效贮存期为2年,超过贮存期,经检验合格仍可使用</td><td>贮存期为1年,1、1型可按制造厂说明书解释</td><td></td></tr><tr><td>与密封剂相容性</td><td>-53±2°C×2h允许漆膜裂纹,但不允许剥落</td><td></td><td></td><td></td><td></td><td></td></tr><tr><td>配套性</td><td>与XM-60防雨密封剂配套</td><td colspan="3">与丙烯酸、环氧、聚氨酯底漆配套</td><td colspan="2"></td></tr><tr><td>表面准备</td><td></td><td>铝合金阳极氧化,镁合金化学氧化,钢磷化处理</td><td>铝合金除油污和水分,钢宜喷砂</td><td></td><td></td><td>所有走道边缘应打磨,以与相邻有涂层区光滑平整地相连接,走道不允许抛光或打蜡</td></tr></table>

# 15.4 材料的包装、标志、贮存和运输

# （1）材料包装

材料应包装在清洁而干燥的密闭容器中，保证安全交付。在运输和贮存期间不应损坏或变形，容器外不应有溢出料的痕迹。基料、催化剂或稀释剂要求分开包装。容器的大小应在合同中加以规定。

对露置于大气或任何常见危险环境中的涂料要加以保护，防止损坏。

# (2）材料标志

凡装运涂料的容器上应有永久而清晰的标记，以便于识别。标记内容如下：

材料名称

材料牌号或标准号及其最新修改字母

组分编号

制造商名称

炉批号

颜色

制造日期

采购合同号

数量

# （3）材料贮存

材料可在不同温度下贮存而有不同的贮存要求。

a. 常温贮存

$10\sim 27^{\circ}C$ $>4$ 个月

$38^{\circ}C$ $<  4$ 个月

当高温难以避开时，贮存量尽量减少；当温度低于 $10^{\circ}\mathrm{C}$ 或高于 $38^{\circ}\mathrm{C}$ 贮存时，材料要变质。

b. 低温贮存

有些材料要求在低于室温条件下贮存时，材料应贮存于指定的温度或防止变质的温度范围内。

c. 贮存场所

室内贮存 要求在阴凉、清洁和干燥的条件下，隔绝火源，远离热源；夏季温度过高时应设法降温。

室外贮存 溶剂、稀释剂、剥离剂仅贮存于阳光不直接照射的区域。

容器的顶部带有塞孔。

d. 处理要求

所有容器都应有相应的标签；采用先进先出的处理方法，但应检查制造日期，以保证贮存最久的材料先用；不同供应商提供的材料不能互相混用。

e. 安全注意

溶剂和涂料是有毒和可燃的，要注意着火危险，对操作者的健康和安全要采取措施，防止对操作者的伤害和对仪器设备的损坏。

（4）材料运输

材料在运输时，应防止日光曝晒、雨淋，并应符合运输部门的有关规定。

装运容器上应有不准倒置、易燃、易爆等标志。

# 第16章 燃料、液压油及润滑材料

航空发动机用燃料及飞机、发动机和机载设备各系统使用的润滑材料和工作介质，是飞机和发动机设计中不可缺少的一类重要的功能材料。

航空发动机燃料包括活塞式发动机用航空汽油及燃气涡轮发动机用喷气燃料（俗称航空煤油）。

航空液压油是飞机液压系统中传递压力的工作介质。航空液压油除用作液压工作介质外，还起润滑、防锈和冷却作用。

润滑油包括航空发动机润滑油和仪表润滑油。航空发动机润滑油用于润滑和冷却发动机转子轴承、附件传动齿轮、减速器及其他摩擦零件。仪表润滑油用于各种航空仪表的滚珠轴承、枢轴轴承及减速器。

航空润滑脂用于润滑滚动轴承、滑动轴承、齿轮、螺杆等各种摩擦部件，并防护金属表面。

干膜润滑剂主要用于难以使用润滑脂的地方，尤其适用于工作条件苛刻的滑动摩擦。

本章着重叙述发动机用喷气燃料、航空汽油、各系统用的液压油及润滑材料的类型、标准及性能，供设计人员合理选用。

# 16.1 材料的分类、牌号及标准

燃料、液压油及润滑材料的分类、牌号及标准列于表16-1。

表 16-1 材料的分类、牌号及标准 ${}^{\text{①}}$   

<table><tr><td rowspan="2" colspan="2">分 类</td><td colspan="2">国 内</td><td colspan="2">国 外</td></tr><tr><td>牌 号</td><td>标准号</td><td>牌 号</td><td>标准号</td></tr><tr><td rowspan="9">航空燃料</td><td rowspan="6">喷气燃料</td><td>RP-1</td><td>GB438-77</td><td></td><td></td></tr><tr><td>RP-2</td><td>GB1788-79</td><td></td><td></td></tr><tr><td>RP-3</td><td>GB6537-86</td><td></td><td></td></tr><tr><td>RP-4</td><td>ZBE31003-88</td><td></td><td></td></tr><tr><td>RP-5</td><td></td><td></td><td></td></tr><tr><td>RP-6</td><td>暂订</td><td></td><td></td></tr><tr><td rowspan="3">航空汽油</td><td>RH-75</td><td rowspan="3">GB1787-79</td><td></td><td></td></tr><tr><td>RH-95/130</td><td></td><td></td></tr><tr><td>RH-100/130</td><td></td><td></td></tr><tr><td rowspan="5">液压油</td><td rowspan="3">石油基</td><td>YH-10</td><td>SY1181-76</td><td></td><td></td></tr><tr><td>YH-12</td><td>Q/SY11507-79</td><td>Royco LFG Castro-laero40&quot;RED&quot;</td><td>MIL-H-5606</td></tr><tr><td></td><td></td><td>Royco SSF Castro-laero35&quot;RED&quot;</td><td>MIL-H-6083</td></tr><tr><td rowspan="2">磷酸酯基</td><td>4611 航空抗燃液压油</td><td>SY4003-80</td><td></td><td></td></tr><tr><td></td><td></td><td>Skydrol LD-4, Hyjet 1V, Hyjet1V-A, Sky-drol 500B-4</td><td>DMS2014BMS3-11</td></tr></table>

续表 16-1  

<table><tr><td rowspan="2">分 类</td><td colspan="2">国 内</td><td colspan="2">国 外</td></tr><tr><td>牌号</td><td>标准号</td><td>牌号</td><td>标准号</td></tr><tr><td rowspan="7">润滑油</td><td>4109号合成航空润滑油</td><td>GJB135-86</td><td></td><td>MIL-L-7808</td></tr><tr><td>4106号合成航空润滑油</td><td>ZBE40003-86</td><td></td><td>MIL-L-23699</td></tr><tr><td>4050号合成航空润滑油</td><td>Q/SY16050-82</td><td></td><td>MIL-L-23699</td></tr><tr><td>HP-8A航空润滑油</td><td>Q/SHD18-3201</td><td></td><td></td></tr><tr><td>特14号精密仪表油</td><td>SY1225-80</td><td></td><td></td></tr><tr><td>4112仪表油</td><td>Q/SY40004-82</td><td></td><td>MIL-G-6085</td></tr><tr><td>HY-8仪表油</td><td>GB487-84</td><td></td><td></td></tr><tr><td rowspan="11">润滑脂</td><td>7253</td><td>Q/SY16055-85</td><td>Aeroshell Grease7,2346Low Temp. EPGrease</td><td>MIL-G-23827</td></tr><tr><td>7254</td><td>Q/SY16056-85</td><td></td><td>MIL-G-21164</td></tr><tr><td>7008</td><td>SY4006-81</td><td></td><td>MIL-G-3278</td></tr><tr><td></td><td></td><td>Dow Corning33Grease, Light</td><td>MIL-L-15719</td></tr><tr><td>7256</td><td></td><td>Mobilgrease28Aeroshell grease22</td><td>MIL-G-81322</td></tr><tr><td>7450</td><td>Q/SY16058-85</td><td>Aeroshell Grease5</td><td>MIL-G-3545</td></tr><tr><td>5号耐汽油密封润滑脂</td><td>SY1520-80</td><td></td><td></td></tr><tr><td>2号低温润滑脂</td><td>甘Q/SY9026-80</td><td></td><td></td></tr><tr><td>特211润滑脂</td><td>SY1525-82</td><td></td><td></td></tr><tr><td>7014高低温润滑脂</td><td>GJB694-89</td><td></td><td></td></tr><tr><td></td><td></td><td>Parker-O-Lube</td><td>市购</td></tr><tr><td rowspan="6">干膜润滑剂</td><td>GM-2</td><td>Q/6S101-82</td><td></td><td></td></tr><tr><td>SF-28</td><td>Q/6S54-75</td><td></td><td></td></tr><tr><td>GM-71</td><td>Q/6S207-81</td><td></td><td></td></tr><tr><td>GM-45</td><td>GJB903-90</td><td></td><td></td></tr><tr><td></td><td></td><td>CP-63</td><td>MIL-L-25681</td></tr><tr><td></td><td></td><td>Sandstrand# 730691-1</td><td>市购</td></tr></table>

$①$ 国内与国外的牌号、标准之间等效。

# 16.2 材料性能

# 16.2.1 航空燃料的性能

# （1）航空汽油的性能

航空汽油的性能见表16-2。

表 16-2 航空汽油的性能  

<table><tr><td>性能</td><td>RH-75</td><td>RH-95/130</td><td>RH-100/130</td><td>试验方法</td></tr><tr><td>辛烷值</td><td>≥75</td><td>≥95</td><td>≥98.6</td><td>GB503</td></tr><tr><td>品度值</td><td></td><td>≥130</td><td>≥130</td><td>SY2199</td></tr><tr><td>四乙基铅含量,g/kg</td><td>无</td><td>≤3.3</td><td>≤2.7</td><td>SY2106</td></tr><tr><td>净热值,MJ/kg</td><td></td><td>≥43.1</td><td>≥43.1</td><td>GB384</td></tr><tr><td>馏程</td><td></td><td></td><td></td><td></td></tr><tr><td>初馏点,℃</td><td>≥40</td><td>≥40</td><td>≥40</td><td></td></tr><tr><td>10%馏出温度,℃</td><td>≤80</td><td>≤80</td><td>≤80</td><td></td></tr><tr><td>50%馏出温度,℃</td><td>≤105</td><td>≤105</td><td>≤105</td><td></td></tr><tr><td>90%馏出温度,℃</td><td>≤145</td><td>≤145</td><td>≤145</td><td></td></tr><tr><td>97.5%馏出温度,℃</td><td>≤180</td><td>≤180</td><td>≤180</td><td></td></tr><tr><td>残留量及损失,%</td><td>≤2.5</td><td>≤2.5</td><td>≤2.5</td><td></td></tr><tr><td>残留量,%</td><td>≤1.5</td><td>≤1.5</td><td>≤1.5</td><td></td></tr><tr><td>饱和蒸气压,kPa</td><td>26.7~48.0</td><td>26.7~48.0</td><td>26.7~48.0</td><td>GB257</td></tr><tr><td>酸度,mg KOH/100cm³</td><td>≤1.0</td><td>≤1.0</td><td>≤1.0</td><td>GB258</td></tr><tr><td>结晶点,℃</td><td>≤-60</td><td>≤-60</td><td>≤-60</td><td>SY2204</td></tr><tr><td>碘值,gI/100g</td><td>≤12</td><td>≤12</td><td>≤12</td><td>SY2114</td></tr><tr><td>实际胶质,mg/100cm³</td><td>≤3</td><td>≤3</td><td>≤3</td><td>GB509</td></tr><tr><td>硫含量,%</td><td>≤0.05</td><td>≤0.05</td><td>≤0.05</td><td>GB380</td></tr><tr><td>铜片腐蚀(50℃×3h)</td><td>合格</td><td>合格</td><td>合格</td><td>GB378</td></tr><tr><td>水溶性酸或碱</td><td>无</td><td>无</td><td>无</td><td>GB529</td></tr><tr><td>机械杂质及水分</td><td>无</td><td>无</td><td>无</td><td></td></tr><tr><td>颜色</td><td>水白</td><td>同染色剂</td><td>同染色剂</td><td>目测</td></tr><tr><td>密度(20℃),g/cm³</td><td>0.6990(实测)</td><td>0.7313(实测)</td><td>0.7222(实测)</td><td>GB1884</td></tr></table>

# （2）喷气燃料

喷气燃料的性能见表16-3。

表 16-3 喷气燃料的性能  

<table><tr><td>性能</td><td>RP-1</td><td>RP-2</td><td>RP-3</td><td>RP-4</td><td>RP-6</td><td>试验方法</td></tr><tr><td>密度(20℃),g/cm³</td><td>≥0.775</td><td>≥0.775</td><td>≥0.775</td><td>≥0.775</td><td>≥0.835</td><td>GB1884</td></tr><tr><td>馏程</td><td></td><td></td><td></td><td></td><td></td><td>GB255</td></tr><tr><td>初馏点,℃</td><td>≤150</td><td>≤150</td><td>实测</td><td>≥60</td><td>实测</td><td></td></tr><tr><td>10%馏出温度,℃</td><td>≤165</td><td>≤165</td><td>≤204</td><td>实测</td><td>实测</td><td></td></tr><tr><td>20%馏出温度,℃</td><td></td><td></td><td>实测</td><td>实测</td><td>实测</td><td></td></tr><tr><td>50%馏出温度,℃</td><td>≤195</td><td>≤195</td><td>≤232</td><td>≤195</td><td>实测</td><td></td></tr><tr><td>90%馏出温度,℃</td><td>≤230</td><td>≤230</td><td>实测</td><td></td><td>实测</td><td></td></tr><tr><td>98%馏出温度,℃</td><td>≤250</td><td>≤250</td><td>≤280</td><td>≤280</td><td>实测</td><td></td></tr><tr><td>残留量及损失,%</td><td>≤2.0</td><td>≤2.0</td><td>≤2.0</td><td>≤3.0</td><td></td><td></td></tr><tr><td>闪点(闭口),℃</td><td>≥28</td><td>≥28</td><td>≥38</td><td></td><td>≥38</td><td>GB261</td></tr><tr><td>运动粘度,mm²/s</td><td></td><td></td><td></td><td></td><td></td><td>GB265</td></tr><tr><td>20℃</td><td>≥1.25</td><td>≥1.25</td><td>≥1.25</td><td>≥1.0</td><td></td><td></td></tr><tr><td>-40℃</td><td>≤8.0</td><td>≤8.0</td><td>≤15</td><td>≤6</td><td>≤30</td><td></td></tr><tr><td>结晶点,℃</td><td>≤-60</td><td>≤-50</td><td>≤-50</td><td>≤-40</td><td>≤-46</td><td>SY2204</td></tr><tr><td>芳香烃含量,%</td><td>≤20</td><td>≤20</td><td>≤20</td><td>≤20</td><td>≤12</td><td>SY2115</td></tr><tr><td>碘值,gI/100mg</td><td>≤3.5</td><td>≤4.2</td><td>≤4.2</td><td>≤4.2</td><td>-</td><td>SY2114</td></tr><tr><td>酸度,mg KOH/100mL</td><td>≤1.0</td><td>≤1.0</td><td>≤1.0</td><td>≤1.0</td><td>≤1.0</td><td>GB258</td></tr><tr><td>硫含量,%</td><td>≤0.20</td><td>≤0.20</td><td>≤0.20</td><td>≤0.25</td><td>≤0.20</td><td>GB380</td></tr><tr><td>硫醇性硫含量,%</td><td>≤0.005</td><td>≤0.002</td><td>≤0.001</td><td>≤0.005</td><td>≤0.001</td><td>GB1792①</td></tr><tr><td>铜片腐蚀(100℃×2h)</td><td>合格</td><td>合格</td><td>合格</td><td>合格</td><td>合格</td><td>GB2431②</td></tr><tr><td>银片腐蚀(150℃×4h),级</td><td>≤1</td><td>≤1</td><td>≤1</td><td></td><td>≤1</td><td>SY2223</td></tr><tr><td>净热值,MJ/kg</td><td>≥42.9</td><td>≥42.9</td><td>≥42.9</td><td>≥42.9</td><td>≥42.8</td><td>GB384</td></tr><tr><td>燃烧性能(需满足下列要求之一)</td><td></td><td></td><td></td><td></td><td></td><td></td></tr></table>

续表 16-3  

<table><tr><td>性能</td><td>RP-1</td><td>RP-2</td><td>RP-3</td><td>RP-4</td><td>RP-6</td><td>试验方法</td></tr><tr><td>1.无烟火焰高度,mm</td><td>≥25</td><td>≥25</td><td>≥25</td><td>实测</td><td>≥19</td><td>GB382</td></tr><tr><td>2.苯系烃含量(无烟火焰高度不小于20mm时),%</td><td>≤3</td><td>≤3</td><td>≤3</td><td></td><td></td><td>SY2227</td></tr><tr><td>3.辉光值</td><td>≥45</td><td>≥45</td><td>≥45</td><td></td><td></td><td>SY2225</td></tr><tr><td>实际胶质,mg/100mL</td><td>≤5.0</td><td>≤5.0</td><td>≤5.0</td><td>≤5.0</td><td>≤5.0</td><td>GB509</td></tr><tr><td>灰分,%</td><td>≤0.005</td><td>≤0.005</td><td></td><td></td><td></td><td>GB508</td></tr><tr><td>水溶性酸或碱</td><td>无</td><td>无</td><td>无</td><td>无</td><td>无</td><td>GB259</td></tr><tr><td>机械杂技及水反应</td><td>无</td><td>无</td><td>无</td><td>无</td><td>无</td><td></td></tr><tr><td>体积变化,mL</td><td>≤1</td><td>≤1</td><td>≤1</td><td>实测</td><td>≤1</td><td></td></tr><tr><td>界面情况,级</td><td>≤16</td><td>≤16</td><td>≤16</td><td>实测</td><td>≤16</td><td></td></tr><tr><td>分离程度,级</td><td>实测</td><td>实测</td><td>实测</td><td>实测</td><td>实测</td><td></td></tr><tr><td>动态热安定性</td><td></td><td></td><td></td><td></td><td></td><td>SY2226</td></tr><tr><td>过滤器压力降,kPa</td><td></td><td></td><td>≤10.1</td><td></td><td>≤10.1</td><td></td></tr><tr><td>预热管评级,级</td><td></td><td></td><td>≤3</td><td></td><td>≤3</td><td></td></tr><tr><td>铜离子含量,μg/kg</td><td></td><td></td><td>≤150</td><td></td><td></td><td>SY2231</td></tr><tr><td>颗粒污染物含量,mg/L</td><td></td><td></td><td></td><td></td><td>≤1.0</td><td>SY2220</td></tr><tr><td>饱和蒸气压,kPa</td><td></td><td></td><td></td><td>≤20.0</td><td></td><td>GB257</td></tr></table>

① RP-2 按 GB505; ② RP-2 按 GB378。

# 16.2.2 液压油的性能

# （1）石油基液压油的性能

石油基液压油的性能见表16-4。国产12号液压油可以代替MIL-H-5606液压油。

表 16-4 石油基液压油的性能
