Repository: C-zj02/CFD-claw

<div align="center">

**English** | [中文](#中文版) | [Français](README_FR.md) | [Русский](README_RU.md) | [हिन्दी](README_HI.md) | [العربية](README_AR.md) | [Português](README_PT.md)

# 🚀 Claude Code Python

**A Complete Python Reimplementation Based on Real Claude Code Source**

*From TypeScript Source → Rebuilt in Python with ❤️*

***
**🔥 Active Development • New Features Weekly 🔥**

</div>

***

## 🎯 What is This?

**Clawd Code** is a **complete Python rewrite** of Claude Code, based on the **real TypeScript source code**.

File: RAG-data/飞机设计手册_第3册_材料(下).pdf-a55ef3e7-383c-4803-9fc4-301627ebdb8e.md (part 12 of 15)
W 固溶热处理状态。
</td><td></td><td></td><td></td><td></td><td></td><td></td><td></td><td></td><td></td><td></td><td></td><td></td><td></td><td></td><td></td><td></td><td></td><td></td><td></td><td></td><td></td><td></td><td></td><td></td><td></td><td></td><td></td><td></td><td></td><td></td><td></td><td></td><td></td><td></td><td></td><td></td><td></td><td></td><td></td><td></td><td></td><td></td><td></td><td></td><td></td><td></td><td></td><td></td><td></td><td></td><td></td><td></td><td></td><td></td><td></td><td></td><td></td><td></td><td></td><td></td><td></td><td></td><td></td><td></td><td></td><td></td><td></td><td></td><td></td><td></td><td></td><td></td><td></td><td></td><td></td><td></td><td></td><td></td><td></td><td></td><td></td><td></td><td></td><td></td><td></td><td></td><td></td><td></td><td></td><td></td><td></td><td></td><td></td><td></td><td></td><td></td><td></td><td></td><td></td><td></td><td></td><td></td><td></td><td></td><td></td><td></td><td></td><td></td><td></td><td></td><td></td><td></td><td></td><td></td><td></td><td></td><td></td><td></td><td></td><td></td><td></td><td></td><td></td><td></td><td></td><td></td><td></td><td></td><td></td><td></td><td></td><td></td><td></td><td></td><td></td><td></td><td></td><td></td><td></td><td></td><td></td><td></td><td></td><td></td><td></td><td></td><td></td><td></td><td></td><td></td><td></td><td></td><td></td><td></td><td></td><td></td><td></td><td></td><td></td><td></td><td></td><td></td><td></td><td></td><td></td><td></td><td></td><td></td><td></td><td></td><td></td><td></td><td></td><td></td><td></td><td></td><td></td><td></td><td></td><td></td><td></td><td></td><td></td><td></td><td></td><td></td><td></td><td></td><td></td><td></td><td></td><td></td><td></td><td></td><td></td><td></td><td></td><td></td><td></td><td></td><td></td><td></td><td></td><td></td><td></td><td></td><td></td><td></td><td></td><td></td><td></td><td></td><td></td><td></td><td></td></tr><tr><td rowspan="2" colspan="3">(1998)</td><td rowspan="2" colspan="3">(1999)</td><td rowspan="2" colspan="3">(1998)</td><td rowspan="2" colspan="3">(1999)</td><td rowspan="2" colspan="3">(1998)</td><td rowspan="2" colspan="3">(1999)</td><td rowspan="2" colspan="3">(1998)</td><td rowspan="2" colspan="3">(1999)</td><td rowspan="2" colspan="3">(1998)</td><td rowspan="2" colspan="3">(1999)</td><td rowspan="2" colspan="3">(1998)</td><td colspan="3">(1000)</td><td colspan="3">(1001)</td><td colspan="3">(1002)</td><td colspan="3">(1003)</td><td colspan="3">(1004)</td><td colspan="3">(1005)</td><td colspan="3">(1006)</td><td colspan="3">(1007)</td><td colspan="3">(1008)</td><td colspan="3">(1009)</td><td colspan="3">(1010)</td><td colspan="3">(1011)</td><td colspan="3">(1012)</td><td colspan="3">(1013)</td><td colspan="3">(1014)</td><td colspan="3">(1015)</td><td colspan="3">(1016)</td><td colspan="3">(1017)</td><td colspan="3">(1018)</td><td colspan="3">(1019)</td><td colspan="3">(1020)</td><td colspan="3">(1021)</td><td colspan="3">(1022)</td><td colspan="3">(1023)</td><td colspan="3">(1024)</td><td colspan="3">(1025)</td><td colspan="3">(1026)</td><td colspan="3">(1027)</td><td colspan="3">(1028)</td><td colspan="3">(1029)</td><td colspan="3">(1030)</td><td colspan="3">(1031)</td><td colspan="3">(1032)</td><td colspan="3">(1033)</td><td colspan="3">(1034)</td><td colspan="3">(1035)</td><td colspan="3">(1036)</td><td colspan="3">(1037)</td><td colspan="3">(1038)</td><td colspan="3">(1039)</td><td colspan="3">(1040)</td><td colspan="3">(1041)</td><td colspan="3">(1042)</td><td colspan="3">(1043)</td><td colspan="3">(1044)</td><td colspan="3">(1045)</td><td colspan="3">(1046)</td><td colspan="3">(1047)</td><td colspan="3">(1048)</td><td colspan="3">(1049)</td><td colspan="3">(1050)</td><td colspan="3">(1051)</td><td colspan="3">(1052)</td><td colspan="3">(1053)</td><td colspan="3">(1054)</td><td colspan="3">(1055)</td><td colspan="3">(1056)</td><td colspan="3">(1057)</td><td colspan="3">(1058)</td><td colspan="3">(1059)</td><td colspan="3">(1060)</td><td colspan="3">(1061)</td><td colspan="3">(1062)</td><td colspan="3">(1063)</td><td colspan="3">(1064)</td><td colspan="3">(1065)</td><td colspan="3">(1066)</td><td colspan="3">(1067)</td><td colspan="3">(1068)</td><td colspan="3">(1069)</td><td colspan="3">(1070)</td><td colspan="3">(1071)</td><td colspan="3">(1072)</td><td colspan="3">(1073)</td><td colspan="3">(1074)</td><td colspan="3">(1075)</td><td colspan="3">(1076)</td><td colspan="3">(1077)</td><td colspan="3">(1078)</td><td colspan="3">(1079)</td><td colspan="3">(1080)</td><td colspan="3">(1081)</td><td colspan="3">(1082)</td><td colspan="3">(1083)</td><td colspan="3">(1084)</td><td colspan="3">(1085)</td><td colspan="3">(1086)</td><td colspan="3">(1087)</td><td colspan="3">(1088)</td><td colspan="3">(1089)</td><td colspan="3">(1090)</td><td colspan="3">(1091)</td><td colspan="3">(1092)</td><td colspan="3">(1093)</td><td colspan="3">(1094)</td><td colspan="3">(1095)</td><td colspan="3">(1096)</td><td colspan="3">(1097)</td><td colspan="3">(1098)</td><td colspan="3">(1099)</td><td colspan="3">(1100)</td><td colspan="3">(1101)</td><td colspan="3">(1102)</td><td colspan="3">(1103)</td><td colspan="3">(1104)</td><td colspan="3">(1105)</td><td colspan="3">(1106)</td><td colspan="3">(1107)</td><td colspan="3">(1108)</td><td colspan="3">(1109)</td><td colspan="3">(1110)</td><td colspan="3">(1111)</td><td colspan="3">(1112)</td><td colspan="3">(1113)</td><td colspan="3">(1114)</td><td colspan="3">(1115)</td><td colspan="3">(1116)</td><td colspan="3">(1117)</td><td colspan="3">(1118)</td><td colspan="3">(1119)</td><td colspan="3">(1120)</td><td colspan="3">(1121)</td><td colspan="3">(1122)</td><td colspan="3">(1123)</td><td colspan="3">(1124)</td><td colspan="3">(1125)</td><td colspan="3">(1126)</td><td colspan="3">(1127)</td><td colspan="3">(1128)</td><td colspan="3">(1129)</td><td colspan="3">(1130)</td><td colspan="3">(1131)</td><td colspan="3">(1132)</td><td colspan="3">(1133)</td><td colspan="3">(1134)</td><td colspan="3">(1135)</td><td colspan="3">(1136)</td><td colspan="3">(1137)</td><td colspan="3">(1138)</td><td colspan="3">(1139)</td><td colspan="3">(1140)</td><td colspan="3">(1141)</td><td colspan="3">(1142)</td><td colspan="3">(1143)</td><td colspan="3">(1144)</td><td colspan="3">(1145)</td><td colspan="3">(1146)</td><td colspan="3">(1147)</td><td colspan="3">(1148)</td><td colspan="3">(1149)</td><td colspan="3">(1150)</td><td colspan="3">(1151)</td><td colspan="3">(1152)</td><td colspan="3">(1153)</td><td colspan="3">(1154)</td><td colspan="3">(1155)</td><td colspan="3">(1156)</td><td colspan="3">(1157)</td><td colspan="3">(1158)</td><td colspan="3">(1159)</td><td colspan="3">(1160)</td><td colspan="3">(1161)</td><td colspan="3">(1162)</td><td colspan="3">(1163)</td><td colspan="3">(1164)</td><td colspan="3">(1165)</td><td colspan="3">(1166)</td><td colspan="3">(1167)</td><td colspan="3">(1168)</td><td colspan="3">(1169)</td><td colspan="3">(1170)</td><td colspan="3">(1171)</td><td colspan="3">(1172)</td><td colspan="3">(1173)</td><td colspan="3">(1174)</td><td colspan="3">(1175)</td><td colspan="3">(1176)</td><td colspan="3">(1177)</td><td colspan="3">(1178)</td><td colspan="3">(1179)</td><td colspan="3">(1180)</td><td colspan="3">(1181)</td><td colspan="3">(1182)</td><td colspan="3">(1183)</td><td colspan="3">(1184)</td><td colspan="3">(1185)</td><td colspan="3">(1186)</td><td colspan="3">(1187)</td><td colspan="3">(1188)</td><td colspan="3">(1189)</td><td colspan="3">(1190)</td><td colspan="3">(1191)</td><td colspan="3">(1192)</td><td colspan="3">(1193)</td><td colspan="3">(1194)</td><td colspan="3">(1195)</td><td colspan="3">(1196)</td><td colspan="3">(1197)</td><td colspan="3">(1198)</td><td colspan="3">(1199)</td><td colspan="3">(1200)</td><td colspan="3">(1201)</td><td colspan="3">(1202)</td><td colspan="3">(1203)</td><td colspan="3">(1204)</td><td colspan="3">(1205)</td><td colspan="3">(1206)</td><td colspan="3">(1207)</td><td colspan="3">(1208)</td><td colspan="3">(1209)</td><td colspan="3">(1210)</td><td colspan="3">(1211)</td><td colspan="3">(1212)</td><td colspan="3">(1213)</td><td colspan="3">(1214)</td><td colspan="3">(1215)</td><td colspan="3">(1216)</td><td colspan="3">(1217)</td><td colspan="3">(1218)</td><td colspan="3">(1219)</td><td colspan="3">(1220)</td><td colspan="3">(1221)</td><td colspan="3">(1222)</td><td colspan="3">(1223)</td><td colspan="3">(1224)</td><td colspan="3">(1225)</td><td colspan="3">(1226)</td><td colspan="3">(1227)</td><td colspan="3">(1228)</td><td colspan="3">(1229)</td><td colspan="3">(1230)</td><td colspan="3">(1231)</td><td colspan="3">(1232)</td><td colspan="3">(1233)</td><td colspan="3">(1234)</td><td colspan="3">(1235)</td><td colspan="3">(1236)</td><td colspan="3">(1237)</td><td colspan="3">(1238)</td><td colspan="3">(1239)</td><td colspan="3">(1240)</td><td colspan="3">(1241)</td><td colspan="3">(1242)</td><td colspan="3">(1243)</td><td colspan="3">(1244)</td><td colspan="3">(1245)</td><td colspan="3">(1246)</td><td colspan="3">(1247)</td><td colspan="3">(1248)</td><td colspan="3">(1249)</td><td colspan="3">(1250)</td><td colspan="3">(1251)</td><td colspan="3">(1252)</td><td colspan="3">(1253)</td><td colspan="3">(1254)</td><td colspan="3">(1255)</td><td colspan="3">(1256)</td><td colspan="3">(1257)</td><td colspan="3">(1258)</td><td colspan="3">(1259)</td><td colspan="3">(1260)</td><td colspan="3">(1261)</td><td colspan="3">(1262)</td><td colspan="3">(1263)</td><td colspan="3">(1264)</td><td colspan="3">(1265)</td><td colspan="3">(1266)</td><td colspan="3">(1267)</td><td colspan="3">(1268)</td><td colspan="3">(1269)</td><td colspan="3">(1270)</td><td colspan="3">(1271)</td><td colspan="3">(1272)</td><td colspan="3">(1273)</td><td colspan="3">(1274)</td><td colspan="3">(1275)</td><td colspan="3">(1276)</td><td colspan="3">(1277)</td><td colspan="3">(1278)</td><td colspan="3">(1279)</td><td colspan="3">(1280)</td><td colspan="3">(1281)</td><td colspan="3">(1282)</td><td colspan="3">(1283)</td><td colspan="3">(1284)</td><td colspan="3">(1285)</td><td colspan="3">(1286)</td><td colspan="3">(1287)</td><td colspan="3">(1288)</td><td colspan="3">(1289)</td><td colspan="3">(1290)</td><td colspan="3">(1291)</td><td colspan="3">(1292)</td><td colspan="3">(1293)</td><td colspan="3">(1294)</td><td colspan="3">(1295)</td><td colspan="3">(1296)</td><td colspan="3">(1297)</td><td colspan="3">(1298)</td><td colspan="3">(1299)</td><td colspan="3">(1300)</td><td colspan="3">(1301)</td><td colspan="3">(1302)</td><td colspan="3">(1303)</td><td colspan="3">(1304)</td><td colspan="3">(1305)</td><td colspan="3">(1306)</td><td colspan="3">(1307)</td><td colspan="3">(1308)</td><td colspan="3">(1309)</td><td colspan="3">(1310)</td><td colspan="3">(1311)</td><td colspan="3">(1312)</td><td colspan="3">(1313)</td><td colspan="3">(1314)</td><td colspan="3">(1315)</td><td colspan="3">(1316)</td><td colspan="3">(1317)</td><td colspan="3">(1318)</td><td colspan="3">(1319)</td><td colspan="3">(1320)</td><td colspan="3">(1321)</td><td colspan="3">(1322)</td><td colspan="3">(1323)</td><td colspan="3">(1324)</td><td colspan="3">(1325)</td><td colspan="3">(1326)</td><td colspan="3">(1327)</td><td colspan="3">(1328)</td><td colspan="3">(1329)</td><td colspan="3">(1330)</td><td colspan="3">(1331)</td><td colspan="3">(1332)</td><td colspan="3">(1333)</td><td colspan="3">(1334)</td><td colspan="3">(1335)</td><td colspan="3">(1336)</td><td colspan="3">(1337)</td><td colspan="3">(1338)</td><td colspan="3">(1339)</td><td colspan="3">(1340)</td><td colspan="3">(1341)</td><td colspan="3">(1342)</td><td colspan="3">(1343)</td><td colspan="3">(1344)</td><td colspan="3">(1345)</td><td colspan="3">(1346)</td><td colspan="3">(1347)</td><td colspan="3">(1348)</td><td colspan="3">(1349)</td><td colspan="3">(1350)</td><td colspan="3">(1351)</td><td colspan="3">(1352)</td><td colspan="3">(1353)</td><td colspan="3">(1354)</td><td colspan="3">(1355)</td><td colspan="3">(1356)</td><td colspan="3">(1357)</td><td colspan="3">(1358)</td><td colspan="3">(1359)</td><td colspan="3">(1360)</td><td colspan="3">(1361)</td><td colspan="3">(1362)</td><td colspan="3">(1363)</td><td colspan="3">(1364)</td><td colspan="3">(1365)</td><td colspan="3">(1366)</td><td colspan="3">(1367)</td><td colspan="3">(1368)</td><td colspan="3">(1369)</td><td colspan="3">(1370)</td><td colspan="3">(1371)</td><td colspan="3">(1372)</td><td colspan="3">(1373)</td><td colspan="3">(1374)</td><td colspan="3">(1375)</td><td colspan="3">(1376)</td><td colspan="3">(1377)</td><td colspan="3">(1378)</td><td colspan="3">(1379)</td><td colspan="3">(1380)</td><td colspan="3">(1381)</td><td colspan="3">(1382)</td><td colspan="3">(1383)</td><td colspan="3">(1384)</td><td colspan="3">(1385)</td><td colspan="3">(1386)</td><td colspan="3">(1387)</td><td colspan="3">(1388)</td><td colspan="3">(1389)</td><td colspan="3">(1390)</td><td colspan="3">(1391)</td><td colspan="3">(1392)</td><td colspan="3">(1393)</td><td colspan="3">(1394)</td><td colspan="3">(1395)</td><td colspan="3">(1396)</td><td colspan="3">(1397)</td><td colspan="3">(1398)</td><td colspan="3">(1399)</td><td colspan="3">(1400)</td><td colspan="3">(1401)</td><td colspan="3">(1402)</td><td colspan="3">(1403)</td><td colspan="3">(1404)</td><td colspan="3">(1405)</td><td colspan="3">(1406)</td><td colspan="3">(1407)</td><td colspan="3">(1408)</td><td colspan="3">(1409)</td><td colspan="3">(1410)</td><td colspan="3">(1411)</td><td colspan="3">(1412)</td><td colspan="3">(1413)</td><td colspan="3">(1414)</td><td colspan="3">(1415)</td><td colspan="3">(1416)</td><td colspan="3">(1417)</td><td colspan="3">(1418)</td><td colspan="3">(1419)</td><td colspan="3">(1420)</td><td colspan="3">(1421)</td><td colspan="3">(1422)</td><td colspan="3">(1423)</td><td colspan="3">(1424)</td><td colspan="3">(1425)</td><td colspan="3">(1426)</td><td colspan="3">(1427)</td><td colspan="3">(1428)</td><td colspan="3">(1429)</td><td colspan="3">(1430)</td><td colspan="3">(1431)</td><td colspan="3">(1432)</td><td colspan="3">(1433)</td><td colspan="3">(1434)</td><td colspan="3">(1435)</td><td colspan="3">(1436)</td><td colspan="3">(1437)</td><td colspan="3">(1438)</td><td colspan="3">(1439)</td><td colspan="3">(1440)</td><td colspan="3">(1441)</td><td colspan="3">(1442)</td><td colspan="3">(1443)</td><td colspan="3">(1444)</td><td colspan="3">(1445)</td><td colspan="3">(1446)</td><td colspan="3">(1447)</td><td colspan="3">(1448)</td><td colspan="3">(1449)</td><td colspan="3">(1450)</td><td colspan="3">(1451)</td><td colspan="3">(1452)</td><td colspan="3">(1453)</td><td colspan="3">(1454)</td><td colspan="3">(1455)</td><td colspan="3">(1456)</td><td colspan="3">(1457)</td><td colspan="3">(1458)</td><td colspan="3">(1459)</td><td colspan="3">(1460)</td><td colspan="3">(1461)</td><td colspan="3">(1462)</td><td colspan="3">(1463)</td><td colspan="3">(1464)</td><td colspan="3">(1465)</td><td colspan="3">(1466)</td><td colspan="3">(1467)</td><td colspan="3">(1468)</td><td colspan="3">(1469)</td><td colspan="3">(1500)</td><td colspan="3">(1501)</td><td colspan="3">(1502)</td><td colspan="3">(1503)</td><td colspan="3">(1504)</td><td colspan="3">(1505)</td><td colspan="3">(1506)</td><td colspan="3">(1507)</td><td colspan="3">(1508)</td><td colspan="3">(1509)</td><td colspan="3">(1600)</td><td colspan="3">(1601)</td><td colspan="3">(1602)</td><td colspan="3">(1603)</td><td colspan="3">(1604)</td><td colspan="3">(1605)</td><td colspan="3">(1606)</td><td colspan="3">(1607)</td><td colspan="3">(1608)</td><td colspan="3">(1609)</td><td colspan="3">(1700)</td><td colspan="3">(1701)</td><td colspan="3">(1702)</td><td colspan="3">(1703)</td><td colspan="3">(1704)</td><td colspan="3">(1705)</td><td colspan="3">(1706)</td><td colspan="3">(1707)</td><td colspan="3">(1708)</td><td colspan="3">(1709)</td><td colspan="3">(1710)</td><td colspan="3">(1711)</td><td colspan="3">(1712)</td><td colspan="3">(1713)</td><td colspan="3">(1714)</td><td colspan="3">(1715)</td><td colspan="3">(1716)</td><td colspan="3">(1717)</td><td colspan="3">(1718)</td><td colspan="3">(1719)</td><td colspan="3">(1720)</td><td colspan="3">(1721)</td><td colspan="3">(1722)</td><td colspan="3">(1723)</td><td colspan="3">(1724)</td><td colspan="3">(1725)</td><td colspan="3">(1726)</td><td colspan="3">(1727)</td><td colspan="3">(1728)</td><td colspan="3">(1729)</td><td colspan="3">(1730)</td><td colspan="3">(1731)</td><td colspan="3">(1732)</td><td colspan="3">(1733)</td><td colspan="3">(1734)</td><td colspan="3">(1735)</td><td colspan="3">(1736)</td><td colspan="3">(1737)</td><td colspan="3">(1738)</td><td colspan="3">(1739)</td><td colspan="3">(1740)</td><td colspan="3">(1741)</td><td colspan="3">(1742)</td><td colspan="3">(1743)</td><td colspan="3">(1744)</td><td colspan="3">(1745)</td><td colspan="3">(1746)</td><td colspan="3">(1747)</td><td colspan="3">(1748)</td><td colspan="3">(1749)</td><td>(1750)</td></tr><tr><td></td><td></td><td></td><td></td><td></td><td></td><td></td><td></td><td></td><td></td><td></td><td></td><td></td><td></td><td></td><td></td><td></td><td></td><td></td><td></td><td></td><td></td><td></td><td></td><td></td><td></td><td></td><td></td><td></td><td></td><td></td><td></td><td></td><td></td><td></td><td></td><td></td><td></td><td></td><td></td><td></td><td></td><td></td><td></td><td></td><td></td><td></td><td></td><td></td><td></td><td></td><td></td><td></td><td></td><td></td><td></td><td></td><td></td><td></td><td></td><td></td><td></td><td></td><td></td><td></td><td></td><td></td><td></td><td></td><td></td><td></td><td></td><td></td><td></td><td></td><td></td><td></td><td></td><td></td><td></td><td></td><td></td><td></td><td></td><td></td><td></td><td></td><td></td><td></td><td></td><td></td><td></td><td></td><td></td><td></td><td></td><td></td><td></td><td></td><td></td><td></td><td></td><td></td><td></td><td></td><td></td><td></td><td></td><td></td><td></td><td></td><td></td><td></td><td></td><td></td><td></td><td></td><td></td><td></td><td></td><td></td><td></td><td></td><td></td><td></td><td></td><td></td><td></td><td></td><td></td><td></td><td></td><td></td><td></td><td></td><td></td><td></td><td></td><td></td><td></td><td></td><td></td><td></td><td></td><td></td><td></td><td></td><td></td><td></td><td></td><td></td><td></td><td></td><td></td><td></td><td></td><td></td><td></td><td></td><td></td><td></td><td></td><td></td><td></td><td></td><td></td><td></td><td></td><td></td><td></td><td></td><td></td><td></td><td></td><td></td><td></td><td></td><td></td><td></td><td></td><td></td><td></td><td></td><td></td><td></td><td></td><td></td><td></td><td></td><td></td><td></td><td></td><td></td><td></td><td></td><td></td><td></td><td></td><td></td><td></td><td></td><td></td><td></td><td></td><td></td><td></td><td></td><td></td><td></td><td></td><td></td><td></td><td></td><td></td><td></td><td></td><td></td><td></td><td></td><td></td><td></td><td></td><td></td><td></td><td></td><td></td><td></td><td></td><td></td><td></td><td></td><td></td><td></td><td></td><td></td><td></td><td></td><td></td><td></td><td></td><td></td><td></td><td></td><td></td><td></td><td></td><td></td><td></td><td></td><td></td><td></td><td></td><td></td><td></td><td></td><td></td><td></td><td></td><td></td><td></td><td></td><td></td><td></td><td></td><td></td><td></td><td></td><td></td><td></td><td></td><td></td><td></td><td></td><td></td><td></td><td></td><td></td><td></td><td></td><td></td><td></td><td></td><td></td><td></td><td></td><td></td><td></td><td></td><td></td><td></td><td></td><td></td><td></td><td></td><td></td><td></td><td></td><td></td><td></td><td></td><td></td><td></td><td></td><td></td><td></td><td></td><td></td><td></td><td></td><td></td><td></td><td></td><td></td><td></td><td></td><td></td><td></td><td></td><td></td><td></td><td></td><td></td><td></td><td></td><td></td><td></td><td></td><td></td><td></td><td></td><td></td><td></td><td></td><td></td><td></td><td></td><td></td><td></td><td></td><td></td><td></td><td></td><td></td><td></td><td></td><td></td><td></td><td></td><td></td><td></td><td></td><td></td><td></td><td></td><td></td><td></td><td></td><td></td><td></td><td></td><td></td><td></td><td></td><td></td><td></td><td></td><td></td><td></td><td></td><td></td><td></td><td></td><td></td><td></td><td></td><td></td><td></td><td></td><td></td><td></td><td></td><td></td><td></td><td></td><td></td><td></td><td></td><td></td><td></td><td></td><td></td><td></td><td></td><td></td><td></td><td></td><td></td><td></td><td></td><td></td><td></td><td></td><td></td><td></td><td></td><td></td><td></td><td></td><td></td><td></td><td></td><td></td><td></td><td></td><td></td><td></td><td></td><td></td><td></td><td></td><td></td><td></td><td></td><td></td><td></td><td></td><td></td><td></td><td></td><td></td><td></td><td></td><td></td><td></td><td></td><td></td><td></td><td></td><td></td><td></td><td></td><td></td><td></td><td></td><td></td><td></td><td></td><td></td><td></td><td></td><td></td><td></td><td></td><td></td><td></td><td></td><td></td><td></td><td></td><td></td><td></td><td></td><td></td><td></td><td></td><td></td><td></td><td></td><td></td><td></td><td></td><td></td><td></td><td></td><td></td><td></td><td></td><td></td><td></td><td></td><td></td><td></td><td></td><td></td><td></td><td></td><td></td><td></td><td></td><td></td><td></td><td></td><td></td><td></td><td></td><td></td><td></td><td></td><td></td><td></td><td></td><td></td><td></td><td></td><td></td><td></td><td></td><td></td><td></td><td></td><td></td><td></td><td></td><td></td><td></td><td></td><td></td><td></td><td></td><td></td><td></td><td></td><td></td><td></td><td></td><td></td><td></td><td></td><td></td><td></td><td></td><td></td><td></td><td></td><td></td><td></td><td></td><td></td><td></td><td></td><td></td><td></td><td></td><td></td><td></td><td></td><td></td><td></td><td></td><td></td><td></td><td></td><td></td><td></td><td></td><td></td><td></td><td></td><td></td><td></td><td></td><td></td><td></td><td></td><td></td><td></td><td></td><td></td><td></td><td></td><td></td><td></td><td></td><td></td><td></td><td></td><td></td><td></td><td></td><td></td><td></td><td></td><td></td><td></td><td></td><td></td><td></td><td></td><td></td><td></td><td></td><td></td><td></td><td></td><td></td><td></td><td></td><td></td><td></td><td></td><td></td><td></td><td></td><td></td><td></td><td></td><td></td><td></td><td></td><td></td><td></td><td></td><td></td><td></td><td></td><td></td><td></td><td></td><td></td><td></td><td></td><td></td><td></td><td></td><td></td><td></td><td></td><td></td><td></td><td></td><td></td><td></td><td></td><td></td><td></td><td></td><td></td><td></td><td></td><td></td><td></td><td></td><td></td><td></td><td></td><td></td><td></td><td></td><td></td><td></td><td></td><td></td><td></td><td></td><td></td><td></td><td></td><td></td><td></td><td></td><td></td><td></td><td></td><td></td><td></td><td></td><td></td><td></td><td></td><td></td><td></td><td></td><td></td><td></td><td></td><td></td><td></td><td></td><td></td><td></td><td></td><td></td><td></td><td></td><td></td><td></td><td></td><td></td><td></td><td></td><td></td><td></td><td></td><td></td><td></td><td></td><td></td><td></td><td></td><td></td><td></td><td></td><td></td><td></td><td></td><td></td><td></td><td></td><td></td><td></td><td></td><td></td><td></td><td></td><td></td><td></td><td></td><td></td><td></td><td></td><td></td><td></td><td></td><td></td><td></td><td></td><td></td><td></td><td></td><td></td><td></td><td></td><td></td><td></td><td></td><td></td><td></td><td></td><td></td><td></td><td></td><td></td><td></td><td></td><td></td><td></td><td></td><td></td><td></td><td></td><td></td><td></td><td></td><td></td><td></td><td></td><td></td><td></td><td></td><td></td><td></td><td></td><td></td><td></td><td></td><td></td><td></td><td></td><td></td><td></td><td></td><td></td><td></td><td></td><td></td><td></td><td></td><td></td><td></td><td></td><td></td><td></td><td></td><td></td><td></td><td></td><td></td><td></td><td></td><td></td><td></td><td></td><td></td><td></td><td></td><td></td><td></td><td></td><td></td><td></td><td></td><td></td><td></td><td></td><td></td><td></td><td></td><td></td><td></td><td></td><td></td><td></td><td></td><td></td><td></td><td></td><td></td><td></td><td></td><td></td><td></td><td></td><td></td><td></td><td></td><td></td><td></td><td></td><td></td><td></td><td></td><td></td><td></td><td></td><td></td><td></td><td></td><td></td><td></td><td></td><td></td><td></td><td></td><td></td><td></td><td></td><td></td><td></td><td></td><td></td><td></td><td></td><td></td><td></td><td></td><td></td><td></td><td></td><td></td><td></td><td></td><td></td><td></td><td></td><td></td><td></td><td></td><td></td><td></td><td></td><td></td><td></td><td></td><td></td><td></td><td></td><td></td><td></td><td></td><td></td><td></td><td></td><td></td><td></td><td></td><td></td><td></td><td></td><td></td><td></td><td></td><td></td><td></td><td></td><td></td><td></td><td></td><td></td><td></td><td></td><td></td><td></td><td></td><td></td><td></td><td></td><td></td><td></td><td></td><td></td><td></td><td></td><td></td><td></td><td></td><td></td><td></td><td></td><td></td><td></td><td></td><td></td><td></td><td></td><td></td><td></td><td></td><td></td><td></td><td></td><td></td><td></td><td></td><td></td><td></td><td></td><td></td><td></td><td></td><td></td><td></td><td></td><td></td><td></td><td></td><td></td><td></td><td></td><td></td><td></td><td></td><td></td><td></td><td></td><td></td><td></td><td></td><td></td><td></td><td></td><td></td><td></td><td></td><td></td><td></td><td></td><td></td><td></td><td></td><td></td><td></td><td></td><td></td><td></td><td></td><td></td><td></td><td></td><td></td><td></td><td></td><td></td><td></td><td></td><td></td><td></td><td></td><td></td><td></td><td></td><td></td><td></td><td></td><td></td><td></td><td></td><td></td><td></td><td></td><td></td><td></td><td></td><td></td><td></td><td></td><td></td><td></td><td></td><td></td><td></td><td></td><td></td><td></td><td></td><td></td><td></td><td></td><td></td><td></td><td></td><td></td><td></td><td></td><td></td><td></td><td></td><td></td><td></td><td></td><td></td><td></td><td></td><td></td><td></td><td></td><td></td><td></td><td></td><td></td><td></td><td></td><td></td><td></td><td></td><td></td><td></td><td></td><td></td><td></td><td></td><td></td><td></td><td></td><td></td><td></td><td></td><td></td><td></td><td></td><td></td><td></td><td></td><td></td><td></td><td></td><td></td><td></td><td></td><td></td><td></td><td></td><td></td><td></td><td></td><td></td><td></td><td></td><td></td><td></td><td></td><td></td><td></td><td></td><td></td><td></td><td></td><td></td><td></td><td></td><td></td><td></td><td></td><td></td><td></td><td></td><td></td><td></td><td></td><td></td><td></td><td></td><td></td><td></td><td></td><td></td><td></td><td></td><td></td><td></td><td></td><td></td><td></td><td></td><td></td><td></td><td></td><td></td><td></td><td></td><td></td><td></td><td></td><td></td><td></td><td></td><td></td><td></td><td></td><td></td><td></td><td></td><td></td><td></td><td></td><td></td><td></td><td></td><td></td><td></td><td></td><td></td><td></td><td></td><td></td><td></td><td></td><td></td><td></td><td></td><td></td><td></td><td></td><td></td><td></td><td></td><td></td><td></td><td></td><td></td><td></td><td></td><td></td><td></td><td></td><td></td><td></td><td></td><td></td><td></td><td></td><td></td><td></td><td></td><td></td><td></td><td></td><td></td><td></td><td></td><td></td><td></td><td></td><td></td><td></td><td></td><td></td><td></td><td></td><td></td><td></td><td></td><td></td><td></td><td></td><td></td><td></td><td></td><td></td><td></td><td></td><td></td><td></td><td></td><td></td><td></td><td></td><td></td><td></td><td></td><td></td><td></td><td></td><td></td><td></td><td></td><td></td><td></td><td></td><td></td><td></td><td></td><td></td><td></td><td></td><td></td><td></td><td></td><td></td><td></td><td></td><td></td><td></td><td></td><td></td><td></td><td></td><td></td><td></td><td></td><td></td><td></td><td></td><td></td><td></td><td></td><td></td><td></td><td></td><td></td><td></td><td></td><td></td><td></td><td></td><td></td><td></td><td></td><td></td><td></td><td></td><td></td><td></td><td></td><td></td><td></td><td></td><td></td><td></td><td></td><td></td><td></td><td></td><td></td><td></td><td></td><td></td><td></td><td></td><td></td><td></td><td></td><td></td><td></td><td></td><td></td><td></td><td></td><td></td><td></td><td></td><td></td><td></td><td></td><td></td><td></td><td></td><td></td><td></td><td></td><td></td><td></td><td></td><td></td><td></td><td></td><td></td><td></td><td></td><td></td><td></td><td></td><td></td><td></td><td></td><td></td><td></td><td></td><td></td><td></td><td></td><td></td><td></td><td></td><td></td><td></td><td></td><td></td><td></td><td></td><td></td><td></td><td></td><td></td><td></td><td></td><td></td><td></td><td></td><td></td><td></td><td></td><td></td><td></td><td></td><td></td><td></td><td></td><td></td><td></td><td></td><td></td><td></td><td></td><td></td><td></td><td></td><td></td><td></td><td></td><td></td><td></td><td></td><td></td><td></td><td></td><td></td><td></td><td></td><td></td><td></td><td></td><td></td><td></td><td></td><td></td><td></td><td></td><td></td><td></td><td></td><td></td><td></td><td></td><td></td><td></td><td></td><td></td><td></td><td></td><td></td><td></td><td></td><td></td><td></td><td></td><td></td><td></td><td></td><td></td><td></td><td></td><td></td><td></td><td></td><td></td><td></td><td></td><td></td><td></td><td></td><td></td><td></td><td></td><td></td><td></td><td></td><td></td><td></td><td></td><td></td><td></td><td></td><td></td><td></td><td></td><td></td><td></td><td></td><td></td><td></td><td></td><td></td><td></td><td></td><td></td><td></td><td></td><td></td><td></td><td></td><td></td><td></td><td></td><td></td><td></td><td></td><td></td><td></td><td></td><td></td><td></td><td></td><td></td><td></td><td></td><td></td><td></td><td></td><td></td><td></td><td></td><td></td><td></td><td></td><td></td><td></td><td></td><td></td><td></td><td></td><td></td><td></td><td></td><td></td><td></td><td></td><td></td><td></td><td></td><td></td><td></td><td></td><td></td><td></td><td></td><td></td><td></td><td></td><td></td><td></td><td></td><td></td><td></td><td></td><td></td><td></td><td></td><td></td><td></td><td></td><td></td><td></td><td></td><td></td><td></td><td></td><td></td><td></td><td></td><td></td><td></td><td></td><td></td><td></td><td></td><td></td><td></td><td></td><td></td><td></td><td></td><td></td><td></td><td></td><td></td><td></td><td></td><td></td><td></td><td></td><td></td><td></td><td></td><td></td><td></td><td></td><td></td><td></td><td></td><td></td><td></td><td></td><td></td><td></td><td></td><td></td><td></td><td></td><td></td><td></td><td></td><td></td><td></td><td></td><td></td><td></td><td></td><td></td><td></td><td></td><td></td><td></td><td></td><td></td><td></td><td></td><td></td><td></td><td></td><td></td><td></td><td></td><td></td><td></td><td></td><td></td><td></td><td></td><td></td><td></td><td></td><td></td><td></td><td></td><td></td><td></td><td></td><td></td><td></td><td></td><td></td><td></td><td></td><td></td><td></td><td></td><td></td><td></td><td></td><td></td><td></td><td></td><td></td><td></td><td></td><td></td><td></td><td></td><td></td><td></td><td></td><td></td><td></td><td></td><td></td><td></td><td></td><td></td><td></td><td></td><td></td><td></td><td></td><td></td><td></td><td></td><td></td><td></td><td></td><td></td><td></td><td></td><td></td><td></td><td></td><td></td><td></td><td></td><td></td><td></td><td></td><td></td><td></td><td></td><td></td><td></td><td></td><td></td><td></td><td></td><td></td><td></td><td></td><td></td><td></td><td></td><td></td><td></td><td></td><td></td><td></td><td></td><td></td><td></td><td></td><td></td><td></td><td></td><td></td><td></td><td></td><td></td><td></td><td></td><td></td><td></td><td></td><td></td><td></td><td></td><td></td><td></td><td></td><td></td><td></td><td></td><td></td><td></td><td></td><td></td><td></td><td></td><td></td><td></td><td></td><td></td><td></td><td></td><td></td><td></td><td></td><td></td><td></td><td></td><td></td><td></td><td></td><td></td><td></td><td></td><td></td><td></td><td></td><td></td><td></td><td></td><td></td><td></td><td></td></tr><tr><td></td><td></td><td></td><td></td><td></td><td></td><td></td><td></td><td></td><td></td><td></td><td></td><td></td><td></td><td></td><td></td><td></td><td></td><td></td><td></td><td></td><td></td><td></td><td></td><td></td><td></td><td></td><td></td><td></td><td></td><td></td><td></td><td></td><td></td><td></td><td></td><td></td><td></td><td></td><td></td><td></td><td></td><td></td><td></td><td></td><td></td><td></td><td></td><td></td><td></td><td></td><td></td><td></td><td></td><td></td><td></td><td></td><td></td><td></td><td></td><td></td><td></td><td></td><td></td><td></td><td></td><td></td><td></td><td></td><td></td><td></td><td></td><td></td><td></td><td></td><td></td><td></td><td></td><td></td><td></td><td></td><td></td><td></td><td></td><td></td><td></td><td></td><td></td><td></td><td></td><td></td><td></td><td></td><td></td><td></td><td></td><td></td><td></td><td></td><td></td><td></td><td></td><td></td><td></td><td></td><td></td><td></td><td></td><td></td><td></td><td></td><td></td><td></td><td></td><td></td><td></td><td></td><td></td><td></td><td></td><td></td><td></td><td></td><td></td><td></td><td></td><td></td><td></td><td></td><td></td><td></td><td></td><td></td><td></td><td></td><td></td><td></td><td></td><td></td><td></td><td></td><td></td><td></td><td></td><td></td><td></td><td></td><td></td><td></td><td></td><td></td><td></td><td></td><td></td><td></td><td></td><td></td><td></td><td></td><td></td><td></td><td></td><td></td><td></td><td></td><td></td><td></td><td></td><td></td><td></td><td></td><td></td><td></td><td></td><td></td><td></td><td></td><td></td><td></td><td></td><td></td><td></td><td></td><td></td><td></td><td></td><td></td><td></td><td></td><td></td><td></td><td></td><td></td><td></td><td></td><td></td><td></td><td></td><td></td><td></td><td></td><td></td><td></td><td></td><td></td><td></td><td></td><td></td><td></td><td></td><td></td><td></td><td></td><td></td><td></td><td></td><td></td><td></td><td></td><td></td><td></td><td></td><td></td><td></td><td></td><td></td><td></td><td></td><td></td><td></td><td></td><td></td><td></td><td></td><td></td><td></td><td></td><td></td><td></td><td></td><td></td><td></td><td></td><td></td><td></td><td></td><td></td><td></td><td></td><td></td><td></td><td></td><td></td><td></td><td></td><td></td><td></td><td></td><td></td><td></td><td></td><td></td><td></td><td></td><td></td><td></td><td></td><td></td><td></td><td></td><td></td><td></td><td></td><td></td><td></td><td></td><td></td><td></td><td></td><td></td><td></td><td></td><td></td><td></td><td></td><td></td><td></td><td></td><td></td><td></td><td></td><td></td><td></td><td></td><td></td><td></td><td></td><td></td><td></td><td></td><td></td><td></td><td></td><td></td><td></td><td></td><td></td><td></td><td></td><td></td><td></td><td></td><td></td><td></td><td></td><td></td><td></td><td></td><td></td><td></td><td></td><td></td><td></td><td></td><td></td><td></td><td></td><td></td><td></td><td></td><td></td><td></td><td></td><td></td><td></td><td></td><td></td><td></td><td></td><td></td><td></td><td></td><td></td><td></td><td></td><td></td><td></td><td></td><td></td><td></td><td></td><td></td><td></td><td></td><td></td><td></td><td></td><td></td><td></td><td></td><td></td><td></td><td></td><td></td><td></td><td></td><td></td><td></td><td></td><td></td><td></td><td></td><td></td><td></td><td></td><td></td><td></td><td></td><td></td><td></td><td></td><td></td><td></td><td></td><td></td><td></td><td></td><td></td><td></td><td></td><td></td><td></td><td></td><td></td><td></td><td></td><td></td><td></td><td></td><td></td><td></td><td></td><td></td><td></td><td></td><td></td><td></td><td></td><td></td><td></td><td></td><td></td><td></td><td></td><td></td><td></td><td></td><td></td><td></td><td></td><td></td><td></td><td></td><td></td><td></td><td></td><td></td><td></td><td></td><td></td><td></td><td></td><td></td><td></td><td></td><td></td><td></td><td></td><td></td><td></td><td></td><td></td><td></td><td></td><td></td><td></td><td></td><td></td><td></td><td></td><td></td><td></td><td></td><td></td><td></td><td></td><td></td><td></td><td></td><td></td><td></td><td></td><td></td><td></td><td></td><td></td><td></td><td></td><td></td><td></td><td></td><td></td><td></td><td></td><td></td><td></td><td></td><td></td><td></td><td></td><td></td><td></td><td></td><td></td><td></td><td></td><td></td><td></td><td></td><td></td><td></td><td></td><td></td><td></td><td></td><td></td><td></td><td></td><td></td><td></td><td></td><td></td><td></td><td></td><td></td><td></td><td></td><td></td><td></td><td></td><td></td><td></td><td></td><td></td><td></td><td></td><td></td><td></td><td></td><td></td><td></td><td></td><td></td><td></td><td></td><td></td><td></td><td></td><td></td><td></td><td></td><td></td><td></td><td></td><td></td><td></td><td></td><td></td><td></td><td></td><td></td><td></td><td></td><td></td><td></td><td></td><td></td><td></td><td></td><td></td><td></td><td></td><td></td><td></td><td></td><td></td><td></td><td></td><td></td><td></td><td></td><td></td><td></td><td></td><td></td><td></td><td></td><td></td><td></td><td></td><td></td><td></td><td></td><td></td><td></td><td></td><td></td><td></td><td></td><td></td><td></td><td></td><td></td><td></td><td></td><td></td><td></td><td></td><td></td><td></td><td></td><td></td><td></td><td></td><td></td><td></td><td></td><td></td><td></td><td></td><td></td><td></td><td></td><td></td><td></td><td></td><td></td><td></td><td></td><td></td><td></td><td></td><td></td><td></td><td></td><td></td><td></td><td></td><td></td><td></td><td></td><td></td><td></td><td></td><td></td><td></td><td></td><td></td><td></td><td></td><td></td><td></td><td></td><td></td><td></td><td></td><td></td><td></td><td></td><td></td><td></td><td></td><td></td><td></td><td></td><td></td><td></td><td></td><td></td><td></td><td></td><td></td><td></td><td></td><td></td><td></td><td></td><td></td><td></td><td></td><td></td><td></td><td></td><td></td><td></td><td></td><td></td><td></td><td></td><td></td><td></td><td></td><td></td><td></td><td></td><td></td><td></td><td></td><td></td><td></td><td></td><td></td><td></td><td></td><td></td><td></td><td></td><td></td><td></td><td></td><td></td><td></td><td></td><td></td><td></td><td></td><td></td><td></td><td></td><td></td><td></td><td></td><td></td><td></td><td></td><td></td><td></td><td></td><td></td><td></td><td></td><td></td><td></td><td></td><td></td><td></td><td></td><td></td><td></td><td></td><td></td><td></td><td></td><td></td><td></td><td></td><td></td><td></td><td></td><td></td><td></td><td></td><td></td><td></td><td></td><td></td><td></td><td></td><td></td><td></td><td></td><td></td><td></td><td></td><td></td><td></td><td></td><td></td><td></td><td></td><td></td><td></td><td></td><td></td><td></td><td></td><td></td><td></td><td></td><td></td><td></td><td></td><td></td><td></td><td></td><td></td><td></td><td></td><td></td><td></td><td></td><td></td><td></td><td></td><td></td><td></td><td></td><td></td><td></td><td></td><td></td><td></td><td></td><td></td><td></td><td></td><td></td><td></td><td></td><td></td><td></td><td></td><td></td><td></td><td></td><td></td><td></td><td></td><td></td><td></td><td></td><td></td><td></td><td></td><td></td><td></td><td></td><td></td><td></td><td></td><td></td><td></td><td></td><td></td><td></td><td></td><td></td><td></td><td></td><td></td><td></td><td></td><td></td><td></td><td></td><td></td><td></td><td></td><td></td><td></td><td></td><td></td><td></td><td></td><td></td><td></td><td></td><td>
