Repository: C-zj02/CFD-claw

<div align="center">

**English** | [中文](#中文版) | [Français](README_FR.md) | [Русский](README_RU.md) | [हिन्दी](README_HI.md) | [العربية](README_AR.md) | [Português](README_PT.md)

# 🚀 Claude Code Python

**A Complete Python Reimplementation Based on Real Claude Code Source**

*From TypeScript Source → Rebuilt in Python with ❤️*

***
**🔥 Active Development • New Features Weekly 🔥**

</div>

***

## 🎯 What is This?

**Clawd Code** is a **complete Python rewrite** of Claude Code, based on the **real TypeScript source code**.

File: RAG-data/飞机设计手册_第3册_材料(下).pdf-ff21cc7a-47b5-44ab-9472-ce349f7f5ed0.md (part 12 of 12)
续表7-42   
（4）补强、填充体系：用以提高硫化橡胶的物理力学性能（如抗拉强度、抗撕性和耐磨性等）或起到稀释、降低成本，以及减少胶料收缩率作用的配合剂，如硬质炭黑、二氧化硅（白炭黑）、某些树脂（如酚醛树脂）以及碳酸钙、陶土和滑石粉等。  
（5）其他：如发泡剂、着色剂、防静电剂和防霉剂等专用的配合剂，用于有特殊功能要求的产品。

# 11.4.2 橡胶的种类

橡胶分为天然、合成两大类，制品的耐热和耐介质性能取决于生胶的类型。国外常用的几种主要橡胶的类型、使用部位及相应航空标准见表11-53。

表 11-53 主要胶种及其使用部位  

<table><tr><td>胶种</td><td>主要使用部位或系统</td><td>基本性能及使用环境</td><td>相应航空材料标准</td></tr><tr><td>乙丙橡胶(EPM、EPDM)</td><td>机身口盖(门、窗等)和液压系统的密封型材、胶管、磷酸酯液压油内密封零件</td><td>优良的耐臭氧、耐大气老化和良好的介电、低温性能。主要用作与磷酸酯类液压油接触的密封件,以及空气和冷气系统的橡胶型材。不适用于在石油基油品中工作</td><td>NAS 1613TH 5.535NFL 17-141/NFL 17-142DMS 1849BMS 1-50</td></tr><tr><td>丁腈橡胶(NBR)</td><td>空调系统、滑油系统、燃油系统、气动系统、起落架的油箱、耐油密封件和胶管</td><td>优异的耐油性能。主要用作在油料中工作的活动或固定密封件和活门件。耐天候老化性差,当臭氧浓度较高时会迅速产生龟裂,不适宜在高温空气中长期使用,也不适宜磷酸酯类液压油中使用</td><td>AMS 7271 AMS 3112MIL-P-5315MIL-P-5510MIL-P-5516MIL-P-25732NFL 17-121TH 5.525</td></tr><tr><td>硅橡胶(MQ、MVQ、MPVQ)</td><td>气动系统、机身口盖(门、窗等)的密封型材、膜片、减振器、电绝缘材料、隔热材料</td><td>优异的耐高、低温,耐臭氧及大气老化性能,良好的介电、憎水性能,主要用作在空气、臭氧、滑油和电场中工作的密封件及型材</td><td>AMS 3304 AMS 7276DMS 1550 DMS 1980DMS 2221 ZZ-R-765BMS 1-52 BMS 1-62NFL 17-150/152/153</td></tr><tr><td>氟橡胶(FPM)</td><td>滑油系统、燃油系统、气动系统的高温耐油密封件、胶管</td><td>优异的耐热、耐臭氧和耐各种油料性能。主要用作在空气、各种油料中工作的密封件胶板等制品。加工、黏结和低温性能较差</td><td>AMS 7278MIL-R-25897</td></tr><tr><td>氟硅橡胶(MFQ)</td><td>机身口盖(门、窗等)、燃油系统的密封件</td><td>具有一般硅橡胶的特点,由于引入极性的氟原子,使其具有较好的耐油性能,适用于在燃油中工作的密封圈和垫片</td><td>AMS 7273 AMS 3326DMS 2171BMS 1-53NFL 17-161</td></tr></table>

续表 11-53  

<table><tr><td>胶种</td><td>主要使用部位或系统</td><td>基本性能及使用环境</td><td>相应航空材料标准</td></tr><tr><td>天然橡胶(NR)</td><td>轮胎、减振零件、真空与冷气系统密封制品</td><td>强度高,伸长率大,弹性好,耐磨性好,耐天候老化性能较差,不适宜在油介质中使用</td><td></td></tr><tr><td>氯丁橡胶(CR)</td><td>密封型材、阻燃制品、胶粘剂</td><td>强度高,伸长率大,耐热、耐天候老化性能好,有极优异的阻燃性</td><td>AMS 3241 DMS 1736BMS 1-11 NFL 17-131TH 5.520 DMS 2207</td></tr></table>

# 11.4.3 橡胶零件的加工工艺

通常包括配料、炼胶、压出、压延、制浆、涂胶、成形和硫化、清理胶边等工序。

# 11.4.3.1 配料

按配方规定重量称料，液体组分有时要先加热以降低黏度；结团粉料先要烘干、过筛；体积过大的要先击碎。

# 11.4.3.2 炼胶

先行塑炼，就是将原料橡胶进行轧炼，解除其部分弹性，以利加工。其后，再行混炼，就是将各配合组分加入其中，进行均匀分散加工。这两者合称炼胶，所得半成品称为混炼胶。

# 11.4.3.3 压出和压延

（1）压出：将混炼胶从螺杆挤出机的口型中挤出，使其成为一定断面形状的半制品，例如轮胎胎面、胶管内层胶及密封条等。  
(2）压延：将混炼胶通过 $2\sim 4$ 只辊筒组成的压延机，进行出片、贴胶或擦胶于织物表面，制成胶板、胶片和胶布等。

# 11.4.3.4 成形

有些橡胶产品要在模具中最终定型，其半成品（胶胚）的外形轮廓接近成品即可；有些产品在无模情况下硫化定型，其外形就要十分精确，胶胚质量要称量准确，否则就会出现缺胶或剩胶。

# 11.4.3.5 模压硫化

橡胶制品大多数是将胶胚放入模型内后，置于平板压机或硫化罐内，在加热加压条件下进行硫化；有些产品则是在无模的情况下，裸露在热空气或饱和蒸汽中完成硫化的。

胶料的收缩率与胶料的牌号和零件的结构尺寸相关，各种橡胶为基的胶料收缩率范围如表11-54。

表 11-54 航空用胶料模压收缩率范围  

<table><tr><td>橡胶种类</td><td>收缩率,%</td><td>橡胶名称</td><td>收缩率,%</td></tr><tr><td>天然橡胶胶料</td><td>1.5~2.0</td><td>硅橡胶胶料</td><td>2.5~3.5</td></tr><tr><td>丁苯橡胶胶料</td><td>1.5~2.0</td><td>氟橡胶胶料</td><td>2.5~3.0</td></tr><tr><td>氯丁橡胶胶料</td><td>1.5~2.0</td><td>丁腈橡胶胶料</td><td>1.5~2.0</td></tr><tr><td>乙丙橡胶胶料</td><td>1.5~2.0</td><td>氟硅橡胶胶料</td><td>2.5~3.0</td></tr></table>

# 11.4.3.6 胶边的清除

压制好的零件按技术规范有关部分要求清除流胶边，避免修边过度和机械损伤。硅、氟硅、氟橡胶在二段硫化前应清除过长的胶边，二段处理后再清除干净。

# 11.4.4 应用范围

选用时应根据使用要求，首先保证产品的主要使用性能，然后考虑其他辅助性能。橡胶的选用见表11-55。

表 11-55 橡胶的选用  

<table><tr><td>使用要求</td><td>选用品种</td><td>技术措施</td></tr><tr><td>耐热</td><td>300~400℃:硅、硅硼200~300℃:硅、氟130~170℃:三元乙丙、丁腈</td><td>采用树脂、过氧化物等形成碳-碳交联的硫化体系</td></tr><tr><td>耐寒</td><td>硅、三元乙丙、天然</td><td>通过生胶的接枝或嵌段共聚,降低其结晶倾向,使用耐低温增塑剂</td></tr><tr><td>高强度</td><td>天然</td><td>配用硬质炭黑,掺用树脂</td></tr><tr><td>耐磨</td><td>天然、丁苯</td><td>配用硬质炭黑,提高交联度</td></tr><tr><td>耐油</td><td>聚硫、氟、丁腈</td><td>充分交联,少用增塑剂</td></tr><tr><td>耐酸碱,耐腐蚀</td><td>氟、氯丁</td><td>多用耐酸填充剂</td></tr><tr><td>耐水</td><td>三元乙丙、丁腈</td><td>采用氧化铅或树脂硫化体系,配用吸水性低的填充剂</td></tr><tr><td>耐臭氧</td><td>硅、三元乙丙、氯丁</td><td>掺用树脂,配用对苯二胺类抗臭氧剂</td></tr><tr><td>耐燃</td><td>氯丁</td><td>少用软化剂与易燃助剂,配用阻燃剂</td></tr><tr><td>绝缘</td><td>硅、天然</td><td>选用低结构填充剂</td></tr><tr><td>气密</td><td>丁腈</td><td>少用挥发性成分含量大的组分</td></tr><tr><td>导电</td><td>硅、天然、丁苯</td><td>配用高结构填充剂、金属粉末或抗静电剂</td></tr><tr><td>耐辐射</td><td>乙丙</td><td>配用抗射线剂及芳烃增塑剂</td></tr><tr><td>减振</td><td>天然、丁基</td><td>-</td></tr></table>

设计人员应根据零部件使用温度范围、使用部位、接触的介质、使用状态和预期寿命选择适宜的胶料，例如 $200\%$ 以上油介质工作可选用氟、氟硅橡胶；空气中选用硅橡胶；在 $100\sim 150\%$ 油介质选用丁腈橡胶；接触油和空气可选用氯丁橡胶，磷酸酯液压油可选用硅、乙丙橡胶； $100\%$ 以下可选用天然或丁苯橡胶，各种橡胶的使用温度见图11-2。选用胶料时不仅要考虑其主要性能，还应注意其综合性能，各种胶料的综合性能对比见表11-56。

图片摘要：该图主要展示 11 55 橡胶的选用。
![](images/30d2d1b8226a1cbb7729441ecf8ef8e1d9cbad811a6ad11773ea2fa2190fdc7b.jpg)  
图11-2 橡胶材料的使用温度

表 11-56 橡胶材料性能对比  

<table><tr><td>性能</td><td>丁腈橡胶</td><td>乙丙橡胶</td><td>氟橡胶</td><td>硅橡胶</td><td>氟硅橡胶</td><td>氯丁橡胶</td></tr><tr><td>耐臭氧</td><td>D</td><td>A</td><td>A</td><td>A</td><td>A</td><td>A, B</td></tr><tr><td>耐候性</td><td>C</td><td>A</td><td>A</td><td>A</td><td>A</td><td>A</td></tr><tr><td>耐化学介质</td><td>B, C</td><td>A</td><td>A</td><td>A, B</td><td>A</td><td>B, C</td></tr><tr><td>耐油①</td><td>A</td><td>D</td><td>A</td><td>B, D</td><td>B</td><td>B, C</td></tr><tr><td>不透气性</td><td>B</td><td>B</td><td>B</td><td>D</td><td>D</td><td>B</td></tr><tr><td>抗撕性</td><td>B, C</td><td>A, B</td><td>C</td><td>D</td><td>D</td><td>B, C</td></tr><tr><td>耐磨性</td><td>B</td><td>A, B</td><td>B</td><td>D</td><td>D</td><td>B</td></tr><tr><td>耐压缩性</td><td>A, B</td><td>A, B</td><td>A, B</td><td>A, B</td><td>A, B</td><td>C</td></tr><tr><td>动态密封</td><td>A, B</td><td>A, B</td><td>A, B</td><td>D</td><td>D</td><td>C</td></tr><tr><td>耐酸性</td><td>C</td><td>B</td><td>A</td><td>B, C</td><td>C, D</td><td>B, C</td></tr><tr><td>扯断强度</td><td>A, B</td><td>A, B</td><td>A, B</td><td>D</td><td>C</td><td>B</td></tr><tr><td>电气性能</td><td>C</td><td>B</td><td>C</td><td>A</td><td>A</td><td>C</td></tr><tr><td>耐水蒸气</td><td>B, C</td><td>A</td><td>B, C</td><td>C</td><td>C</td><td>C</td></tr><tr><td>耐燃性</td><td>D</td><td>D</td><td>A</td><td>C</td><td>B</td><td>B</td></tr><tr><td>耐低温性</td><td>B</td><td>A, B</td><td>C, D</td><td>A</td><td>A, B</td><td>B, C</td></tr><tr><td>耐热性</td><td>B</td><td>A</td><td>A</td><td>A</td><td>A</td><td>B</td></tr></table>

① 不包括磷酸酯类油。  
注：A一优异，B一良好，C一一般，D一较差。

# 11.5 材料的运输、贮存和保管要求

# 11.5.1 基本要求

# 11.5.1.1 运输

橡胶材料和制品按非危险品运输，运输中应防止日光直晒、雨、雪浸淋，严禁与油类、润滑脂、酸、碱等有害橡胶材料的物质接触。在卸装中堆码包装容器时，应避免由于超重而损坏码垛下部的橡胶材料和制品。

# 11.5.1.2 贮存及保管要求

橡胶是高分子材料，受到热、光、臭氧、应力和化学介质等因素作用时，材料会产生老化现象，为保证其性能稳定和有较长的贮存期限，对贮存和保管有如下要求：

（1）橡胶仓库的温度应在 $0\sim 25^{\circ}\mathrm{C}$ ，最高不得超过 $28\%$ 。  
（2）橡胶仓库内空气相对湿度应控制在 $80\%$ 以下。  
(3) 橡胶仓库内不允许阳光直射，所有窗户宜用红色或橙色涂料或窗帘遮蔽。库内不得存放油类、酸类、碱类溶剂或其他对橡胶有害的化学药品。库内不得装设能放射紫外线的光源、高压电气设备或其他能产生臭氧的设备。  
(4) 橡胶仓库内胶料和制品存放离地面高度和离墙壁距离不少于 $0.3\mathrm{m}$ , 离热源距离不少于 $1\mathrm{m}$ 。制品应保持自由状态, 尽量减少各种应力的影响, 并应定期翻动。  
(5) 不同类型、不同牌号的混炼胶和制品应避免互相接触，以防止配合剂相互转移。各

类混炼胶和制品应标明产品名称、规格、批号、制造日期、制造厂商等标志。

(6) 为保证硫化橡胶制品的质量，并尽可能延长使用期，应加强对胶料和制品的定货、运输、生产、供应的计划性，尽可能减少在仓库内的贮存时间，橡胶仓库的发料原则应是先生产的先发出。  
（7）凡对温度敏感的制品如聚氨酯橡胶制品、带有棉织物的产品、带有金属编织物或金属骨架的制品等应采取防潮或防锈包装。

# 11.5.1.3 橡胶材料储存期和最长保管期

（1）航空混炼胶的保证贮存期由生产方给出。超过保证贮存期时，应在保证贮存期限终了前按工厂现行检验的规定检验其基本物理机械性能和成型工艺性。检验合格后可延长一个与保证贮存期相同的期限，但最长不超过6个月，在此期间可直接使用。以后再仿此法继续延长一个为期3个月的贮存期，超过此期限以后一般不再继续使用。  
(2) 通过对橡胶制品进行贮存性能实验，对某些制品的规定保管期做了延长，其最长贮存期（耐老化性）见表11-57。

# 11.5.1.4 橡胶老化因素

（1）氧化 大气中的氧或臭氧侵入橡胶分子链时，都会造成橡胶分子链的断链降解，导致龟裂、发黏或变脆，硬度上升，弹性和伸长率下降。  
(2）光橡胶受光，特别是波长小于 $400\mathrm{nm}$ 的紫外线照射后，分子链端形成活性基，并与氧发生氧化反应，同时引起橡胶的异构化，促成橡胶分子的断链或交联。  
(3）热橡胶的氧化反应随温度升高而加速，其寿命大大缩短。  
（4）动态疲劳 在重复的屈挠作用下，由于受力不均匀而应力集中，橡胶分子逐渐丧失弹性。因此动态条件下橡胶损坏加快。  
(5）有害金属离子橡胶与少量变价离子（铜、铁、锰）的盐类接触将大大加剧和加速老化历程。

表 11-57 各类橡胶制品的通常耐老化性 (MIL-HDBK-695A)  

<table><tr><td>橡胶类型</td><td>通称或商品名称</td><td>ASTM D 1418代号</td><td>ASTM D 2000代号</td><td>MIL-STD-417代号</td><td>使用期限</td></tr><tr><td>有机硅</td><td>硅橡胶</td><td>Q</td><td>FE</td><td>TA</td><td rowspan="4">最长(至20a)</td></tr><tr><td>氟硅</td><td>氟硅胶LS</td><td>FQ</td><td>FK</td><td>TA</td></tr><tr><td>聚硫</td><td>聚硫橡胶</td><td>T</td><td>BK</td><td>SA</td></tr><tr><td>氟烃</td><td>氟橡胶Viton</td><td>FPM</td><td>HK</td><td>-</td></tr><tr><td>聚氯丁二烯</td><td>氯丁橡胶</td><td>CR</td><td>BC, BE</td><td>SC</td><td rowspan="3">中等(5~10a)</td></tr><tr><td>乙烯/丙烯/二烯</td><td>乙丙三元</td><td>EPDM</td><td>BA, CA</td><td>-</td></tr><tr><td>乙烯/丙烯</td><td>乙丙共聚</td><td>EPM</td><td>BA, CA</td><td>-</td></tr><tr><td>丁二烯/苯乙烯</td><td>丁苯SBR</td><td>SBR</td><td>AA, BA</td><td>RS</td><td rowspan="3">最短(2~5a)</td></tr><tr><td>丁二烯/丙烯腈</td><td>丁腈NBR</td><td>NBR</td><td>BF, BG, BK, CH</td><td>SB</td></tr><tr><td>顺式聚异戊二烯</td><td>天然,白皱胶</td><td>NR</td><td>AA</td><td>RN</td></tr></table>

注：当规范中有防老化要求时，用于配制O形密封圈的丁腈NBR最长贮存期可达 $10\mathrm{a}$ 。

# 11.5.2 联邦规范要求

# 11.5.2.1 包装

按规定包装应是A级或C级。

# (1) A 级

a.板材状态 只含有同一种和同一等级的板材应整齐、平坦地叠放在一起。板材间应用符合UU-P-268的B级，最小基本重量30lb的牛皮纸隔开，并用规定的纸严密包裹，然后用符合PPP-T-45Ⅲ型B级最小宽度2in胶纸带缠绕。  
b. 挤压型材状态 每一个型材或只含有几个同一种和同级的型材应按规定用牛皮纸和胶带包绕或装袋并固定在一起，放在一个塑料袋中。塑料袋应用机械捆扎带扎口（捆扎带可以是纸绳、包覆有塑料的软钢丝或铝带等）。  
c. 模压型材状态 每个型材应按规定进行包封、装袋和固定。在适当的时候，一个或只含有较大数量的同一种和同一等级的相同的型材允许放在一个符合 PPP-B-5661 种、Ⅲ式、G 型，1 类、I 组的严密的折叠式纸板箱内；或放在符合 PPP-B-676 的 I 型、1 种、A 类、4 式的纸板箱内或放在符合 PPP-B-665 中的 A 式的带有金属加强条的纸板箱内。纸箱的封严应采用 PPP-T-45 中的 B 级Ⅲ型的最小宽度为 2in 的胶纸带。  
d. 挤出管状态 每根按规定盘成卷的管子，应用棉线带或细麻绳至少在间距相等的四处捆扎。捆扎时将带（或绳）从盘卷的中心孔向外捆紧并打结，每卷固定捆扎好的管子按b.的规定包封或装袋并固定之。

# (2）C级

有机硅橡胶的包装应具有足够的防护性能，以防止在从供货地到第一个接受单位的运输期间的机械损坏，供货方可以采用其自己的符合这种要求的包装法。

# 11.5.2.2 装箱

按规定装箱分为A级、B级及C级。

# (1) A 级

按照规定包装的只含有同一等级、种类、形状和长度的有机硅橡胶应装于符合PPP-B-636RSC-L式、 $\mathrm{VZ}_{\mathrm{S}}$ 等级的装配严密的纤维板运输容器内。各纤维板运输容器内应采用符合PPP-B-636CF型、耐气候型、DW种类、 $\mathrm{VL5}_{\mathrm{C}}$ 等级的用带捆扎盒形内衬来固定。当模压型材用纸板箱包装时就不需要纤维板盒形内衬了。各纤维板运输容器应按PPP-B-636的规定封严、防水和加固。即运输容器可以符合PPP-B-601海外运输型、A式或J式、2类负载；或者PPP-B-6212级、2式或4式。各木质运输容器还应附带提供符合MIL-L-10547I型或Ⅱ型、C等级密封的壳式内衬，并应按照有关容器的规范进行封严和加固。各个纤维板容器装载重量不超过65lb，而每个木质容器装载重量不应超过150lb。

# (2）B级

按照规定包装的只含有同一等级、种类、形状和长度的有机硅橡胶应装于符合PPP-B-636RSC-L式、CF型（SW类）或SF型、民用级、275等级的装配严密的纤维板运输容器内。各纤维板运输容器内应采用符合PPP-B-636CF型、民用级、DW类、275等级的用带捆扎盒形内衬来固定。当模压型材用纸板箱包装时就不需要纤维板盒形内衬了。各纤维板运输容器应按PPP-B-636的规定附注的方法Ⅱ封严。即运输容器可以符合PPP-B-576A式或B式、1级、2类负载；或者符合PPP-B-591A式或J式、1级；或者符合PPP-B-601

民用型、A式或J式、2类载荷；或者符合PPP-B-6211级、2或4式。各个纤维板容器装载重量不超过65lb，而每个木质容器装载重量不应超过150lb。

当有规定时，运输容器应为按PPP-B-636制作好的 $\mathrm{V}3_{\mathrm{C}}$ 级、 $\mathrm{V}3_{\mathrm{S}}$ 级或 $\mathrm{V}4_{\mathrm{S}}$ 级的纤维板箱，并按箱子规范的附录封严。

# (3）C级

按规定硅橡胶的包装应以承运方接受而供货方以最低的运输费用而又能安全达到交货目的地的方式装箱。容器应分别符合统一运输分类规范或国家汽车运输分类规范。

# 11.5.2.3 标记

# (1) 民用机构

除了合同或订货要求的专用的标记之外，国内包装和运输容器应按FED-STD-123打标记。

# (2）军用要求

除了合同或订货的专用的标记之外，国内包装和运输容器应按MIL-STD-129打标记。

# 11.5.3 美国军用标准要求

# 11.5.3.1 定义

# （1）耐老化性

抵抗由于环境因素如时间、热、光和臭氧造成贮存中变质的能力。

# (2）硫化时间

橡胶完全硫化的日期。一般按年份和季度来表示，如3Q74（1974年第三季度）

# (3）贮存期

从硫化日期开始的最大期限，在此期限内要求贮存的橡胶制品仍保持原规定的性能。

# 11.5.3.2 防护

# （1）无金属连接件的橡胶制品

由符合本规范和MIL-STD-417或ASTM-D-2000要求的组分制造的制品，不应用防护油或防护化学保护层。除非另有规定，包装多个单元制品，应撒上符合商业标准的工业滑石粉（皂石）或者用牛皮纸或聚乙烯膜隔开。

# (2）有裸露钢连接件的橡胶制品

暴露钢表面应用MIL-P-116的防腐剂P-1涂覆，小心操作避免涂在橡胶表面。

# 11.5.3.3 包装

包装应按A级、B级或C级的规定。

# (1) A 级

a. I型胶料I型胶料（O形圈）按MIL-P-4861包装   
b. II型胶料（除O形圈以外的I型压缩密封件和Ⅱ型材料）

①橡胶板包装 橡胶板应用适当的纸隔开，纸面应超过整个胶板接触的面积，若不用隔开的纸，可用优良的滑石粉或二氧化硅粉均匀覆盖胶板，防止胶板互相粘着。单元数量叠高不超过10in，并且要用UU-P-268牛皮纸包裹，包装应用PPP-T-45规定的粘胶带密封。  
② 胶条 胶条应绕在合适的芯棒上，芯棒起刚性支撑作用，并且在运输和保管过程中不歪扭和改变形状。每卷应用UU-P-268牛皮纸包裹，并用符合PPP-T-45规定的粘胶带密封。除非另有规定，每一卷应含有 $75 \pm 1\mathrm{in}$ 长的胶条。

③ 压出和挤压型材（含管子）挤出型材和管子应用符合UU-P-268的牛皮纸包裹，并且用符合PPP-T-45的粘胶带或符合UU-T-111标准的纸带密封。  
④ 模压制品模压橡胶制品应包装在符合PPP-B-665或PPP-B-636的容器内，单元数量应为25，或按采购单位规定，容器要按包装盒的规范密封。

# (3）C级

氟橡胶材料应进行装箱，其所用方式应能保证产品从供货地点到立即使用的第一个收货单位运输过程中受到充分保护，不致变质或物理损伤。本级可遵循供货方的商业惯例，只要其能满足本级要求。

# 11.5.3.4 装箱

装箱按规定分为A级、B级或C级。

# (1) A 级

a. I型胶料I型胶料（O形圈）除使用纤维板装运箱外其他应按MIL-P-4861标准包装。  
b. II型胶料（除O形圈以外的I型压缩密封件和Ⅱ型材料）

装运箱应装相同类型、型别、级别、尺寸、形状的橡胶制品，并且用密配合方式封闭内装物。胶板和压延胶板的包装箱里面高度应不超过 $254\mathrm{mm}$ 。除非另有规定，挤出型材和管子的包装箱最大长度应为 $3\mathrm{m}$ 。并且，若制品不打卷，则最大横截面积 $232\mathrm{cm}^2$ 。对成卷制品应提供足够的尺寸以防止变形。橡胶制品应包在 PPP-B-6362 类纤维板箱、PPP-B-6402 类三层壁箱，或者 PPP-B-6212 类木箱或 PPP-B-601 海外型“F”。如用胶合板箱，则应符合 NN-P-530B 组。纤维板箱总重量应不超过 PPP-B-636 的要求。三层壁箱总重量应不超过 $91\mathrm{kg}$ （200lb）。

# (2）B级

按11.5.3.3包装的所有橡胶材料均应装在符合PPP-B-585、PPP-B-591、PPP-B-601、PPP-B-621或PPP-B-636的国内型装运箱中。为与防护要求一致，外包装箱的体积和皮重应尽量小。为实用起见，外装运容器应为同一形状和大小，并且装同样量的橡胶件。木制及木材型的装运容器的总重量不应超过箱子说明书所限定的重量。包装箱的封装及捆扎应按照相应箱子的说明书或附录进行。O形圈应按照MIL-P-4861的B级要求装箱。

# (3）C级

按11.5.3.3中规定防护和包装好的橡胶材料应进行装箱，其所用方式应能保证产品从供货地点到立即使用的第一个收货单位直接运输过程中受到充分的保护，不致损伤。该级应符合有关的运输方规则和条例，并可遵循供货方的商业惯例，只要其能满足本级要求。

# 11.5.3.5 运输的标记

除了合同或订货单要求的任何专用标记外，在内包装和外运箱上还应按MIL-STD-219的要求作标记。当适用时，内包装应按规定做以下标记：

橡胶（角形，槽形，特殊形状断面，视具体情况）；

型别

制造厂的名称和地址；

胶料号

横截面和长度（英寸）或零件号；

实心的（模压的，挤出的，视具体情况）；

规范；

硫化日期（年季）；

在阴凉干燥处贮存。

# 11.6 可推荐的供应商

合格产品供应商目录请看表11-1。表11-1中详细地列出了各种橡胶的生产厂家及相应的航空标准。

# 第12章 密封剂

# 12.1 概述

密封剂在航空工业上已被广泛应用，如飞机座舱盖、整体油箱、燃油舱、电气仪表、导管和铆接等的密封。

密封剂不仅用于一般意义上的密封以满足飞机的气密、油密和水密的要求，而且还用于安全防腐、气动整流和防火、防水等方面。

密封剂是涂覆在飞机构件的接缝、间隙、贴合面、孔洞或紧固件处，防止结构受到环境腐蚀以及阻止各种流体的不合理流动。对所接触的金属或非金属具有良好的黏附力。根据使用要求和他们本身的特点，分别具有良好的密封性能（水密、气密、油密）；良好的耐高低温、耐大气老化、耐臭氧、耐水、耐油（燃油、滑油）性能和较好的弹性。一般对金属无腐蚀作用。密封剂还可提高整体油箱的耐霉性，已成为民用客机的普遍要求。

密封剂的主要成分为中等分子量或低分子量的有机或无机高分子材料。本章介绍的国外密封剂主要类型有聚硫类、硅酮类和丁腈类等。

密封剂都是现场成形，其密封工艺对飞机质量有极大影响。在飞机生产中，必须将密封剂的供应、混合、施工和硫化等全过程高度规范化，并置于严格的质量监控之中。为了保证质量并提高工效，降低劳动强度，所以采用一些专门公司（如美国 Semco 公司）开发经营的各种密封剂生产、施工设备和工具。还有：

- 密封剂混合、生产和包装工艺；  
- 预混合冷冻技术；  
- 密封施工工艺；  
- 密封检漏技术和修补技术。

# 12.2 材料的分类、牌号及标准

材料的分类、牌号及标准见表12-1。

表 12-1 材料分类、牌号及标准  

<table><tr><td>材料类型</td><td>牌号</td><td>名称</td><td>标准</td><td>工艺说明书</td></tr><tr><td rowspan="3">聚硫类</td><td>DMS 1819
(Pro - seal1735, PR - 340, CS - 2410)</td><td>铝色聚硫密封剂</td><td>DMS 1819</td><td>DPS 2.590 - 2, - 4, - 5, - 8, - 9</td></tr><tr><td>DMS 2013
(PR - 1431G)</td><td>长施工期的装配面密封剂</td><td>DMS 2013</td><td>DPS 2.590 - 1, - 2, - 3, - 4, - 5, - 6</td></tr><tr><td>DMS 2082
(PR - 1422)</td><td>整体油箱及燃油舱用密封剂</td><td>DMS 2082</td><td>DPS 2.590 - 1, - 2, - 3, - 4, - 5, - 6, - 8, - 9</td></tr></table>

续表 12-1  

<table><tr><td>材料类型</td><td>牌号</td><td>名称</td><td>标准</td><td>工艺说明书</td></tr><tr><td rowspan="6">聚硫类</td><td>DPM 256-1(CS-3300, PR-1321, P/S706)</td><td>注射筒型低黏附力密封剂</td><td>(DPM 256-1)MIL-S-8784</td><td>DPS 2.590-1,-2,-3,-4,-5,-6</td></tr><tr><td>DPM 2292-2(PR-1422, A-1, A-2, A-4)</td><td>低黏度聚硫密封剂</td><td>(DPM 2292-2)MIL-S-8802, A类</td><td>DPS 2.590-1,-4,-5</td></tr><tr><td>DPM 2292-6(PR-1422, B-6, B-4)</td><td>6h活性期密封剂</td><td>(DPM 2292-6)MIL-S-8802, B类</td><td>DPS 2.590-1,-4</td></tr><tr><td>DPM 5896-2(PR-1436G)</td><td>喷涂型阻蚀密封剂</td><td>(DPM 5896-2)MIL-S-81773 IV型</td><td>DPS 2.590-1,-4,-5</td></tr><tr><td>DPM 5952(PR-1426)</td><td>低温固化快速修补密封剂</td><td>(DPM 5952)MIL-S-83318</td><td>DPS 2.590-2</td></tr><tr><td>DPM 5941(CS-3207, PR-1224)</td><td>低密度密封剂</td><td>DPM 5941</td><td>DPS 2.590-4</td></tr><tr><td rowspan="5">硅酮类</td><td>DMS 1799(RTV-88/RTV-9910, 90-006/90-006-2)</td><td>通用型双组分硅酮密封剂</td><td>DMS 1799</td><td>DPS 2.590-2,-4,-5,-8</td></tr><tr><td>DPM 5697(RTV-420)</td><td>93-006号有催化剂的硅酮密封剂</td><td>DPM 5697</td><td>DPS 2.590-2</td></tr><tr><td>DPM 5614(Silastic732RTV, RTV-102)</td><td>RTV-713 硅酮胶粘密封剂</td><td>DPM 5614</td><td>DPS 2.590-2,-4</td></tr><tr><td>DPM 5051(Eccobond285)</td><td>导热型密封剂</td><td>DPM 5051</td><td>DPS 2.590-8</td></tr><tr><td>DPM 3202(SS-4004, #1200)</td><td>硅酮底层</td><td>DPM 3202</td><td>DPS 2.590-2,-4,-5,-8</td></tr><tr><td>丁腈类</td><td>DPM 842-2(PR-1005L, EC-776)</td><td>浸涂型保护密封剂</td><td>(DPM 842-2)MIL-S-4383</td><td>DPS 2.590-1,-2</td></tr><tr><td></td><td>DPM 6141(Pro-seal815)</td><td>黏性消失促进剂</td><td>DPM 6141</td><td>DPS 2.590-4,-5</td></tr><tr><td></td><td>PR148</td><td>黏结底涂</td><td>MIL-C-38736</td><td></td></tr></table>

# 12.3 材料性能

# 12.3.1 物理、化学性能及一般要求

（1）物理性能见表12-2。

表 12-2 物理性能  

<table><tr><td>牌 号</td><td>颜 色</td><td>密度, \( \mathrm{g}/{\mathrm{{cm}}}^{3} \)</td><td>低温柔软性, \( {}^{ \circ  }\mathrm{C} \)</td><td>不挥发分,%</td><td>基料黏度, \( \mathrm{{Pa}} \cdot  \mathrm{s} \)</td></tr><tr><td>DMS 1819</td><td>双组分有色差硫化后呈铝 色</td><td>\( \leq  {1.65} \)</td><td>- 54</td><td>\( \leq  {97} \)</td><td>600~1600</td></tr><tr><td>DMS 2013</td><td>双组分有色差基料与密封 剂不应呈红色或粉色</td><td>\( \leq  {1.5} \)</td><td>\( - {53} \pm  1 \)</td><td>A、C≤90</td><td>150~400</td></tr></table>
