Repository: C-zj02/CFD-claw

<div align="center">

**English** | [中文](#中文版) | [Français](README_FR.md) | [Русский](README_RU.md) | [हिन्दी](README_HI.md) | [العربية](README_AR.md) | [Português](README_PT.md)

# 🚀 Claude Code Python

**A Complete Python Reimplementation Based on Real Claude Code Source**

*From TypeScript Source → Rebuilt in Python with ❤️*

***
**🔥 Active Development • New Features Weekly 🔥**

</div>

***

## 🎯 What is This?

**Clawd Code** is a **complete Python rewrite** of Claude Code, based on the **real TypeScript source code**.

File: RAG-data/飞机设计手册_第3册_材料(上).pdf-8f0fcc05-71f6-4a18-812c-fa0e64a9cb29.md (part 13 of 15)
表 12-10 胶粘剂的化学类型及主要特性  
<table><tr><td>性能</td><td>YH-10</td><td>YH-12</td><td>试验方法</td><td>MIL-H-5606</td><td>试验方法</td></tr><tr><td>外观</td><td>红色透明液体</td><td>无色透明液体</td><td></td><td></td><td></td></tr><tr><td>密度,g/cm3</td><td>≤0.850</td><td>0.8~0.9</td><td>GB1884</td><td></td><td></td></tr><tr><td>初馏点,℃</td><td></td><td>≥230</td><td>GB255</td><td></td><td></td></tr><tr><td>运动粘度,mm2/s</td><td></td><td></td><td>GB265</td><td></td><td>ASTM D445</td></tr><tr><td>50°C</td><td>≥10</td><td>≥12</td><td></td><td></td><td></td></tr><tr><td>40°C</td><td></td><td>≤600</td><td></td><td>≥13.2</td><td></td></tr><tr><td>-40°C</td><td></td><td></td><td></td><td>≤600</td><td></td></tr><tr><td>-50°C</td><td>≤1500</td><td></td><td></td><td></td><td></td></tr><tr><td>闪点(开口),℃</td><td>≥92</td><td>≥100</td><td>GB267</td><td>82</td><td>ASTM D93</td></tr><tr><td>凝点,℃</td><td>≤-70</td><td>≤-60</td><td>GB510</td><td>≤-60</td><td>ASTM D97</td></tr><tr><td>酸值,mg KOH/g</td><td>≤0.05</td><td>≤0.05</td><td>GB264</td><td>≤0.20</td><td>ASTM D664</td></tr><tr><td>水分,%</td><td>无</td><td>无</td><td>GB260</td><td>0.01</td><td>ASTM D1744</td></tr><tr><td>水溶性酸碱</td><td>无</td><td>无</td><td>GB259</td><td></td><td></td></tr><tr><td>机械杂技,%</td><td>无</td><td>无</td><td>GB511</td><td></td><td></td></tr><tr><td>油膜质量,%</td><td>合格</td><td></td><td>SY1181</td><td></td><td></td></tr><tr><td>铜片腐蚀(70℃×24h)</td><td>合格</td><td>合格</td><td>SY1181</td><td>No.2</td><td>ASTM 标准</td></tr><tr><td>铜棒试验(蒸馏水)</td><td></td><td>合格</td><td>SY2674</td><td></td><td></td></tr><tr><td>氧化安定性(160℃×100h,83mL空气/min)</td><td></td><td></td><td>GB1181</td><td></td><td></td></tr><tr><td>运动粘度(50℃)变化,%</td><td></td><td>-5~+20</td><td></td><td>-5~+20(40℃)</td><td></td></tr><tr><td>酸值,mg KOH/g</td><td></td><td>≤0.3</td><td></td><td>≤0.40</td><td></td></tr><tr><td>金属腐蚀,mg/cm2</td><td></td><td></td><td></td><td></td><td></td></tr></table>

续表 16-4  

<table><tr><td>性能</td><td>YH-10</td><td>YH-12</td><td>试验方法</td><td>MIL-H-5606</td><td>试验方法</td></tr><tr><td>钢</td><td></td><td>±0.1</td><td></td><td></td><td></td></tr><tr><td>铜</td><td></td><td>±0.2</td><td></td><td></td><td></td></tr><tr><td>铝</td><td></td><td>±0.1</td><td></td><td></td><td></td></tr><tr><td>镁</td><td></td><td>±0.2</td><td></td><td></td><td></td></tr></table>

# （2）磷酸酯液压油的性能

磷酸酯液压油的性能见表16-5。

表 16-5 磷酸酯液压油的性能  

<table><tr><td>性能</td><td>4611</td><td>试验方法</td><td>DMS2014</td><td>BMS3-11</td><td>试验方法</td></tr><tr><td>密度,g/cm³</td><td>1.0594(实测)</td><td>GB1884</td><td>1.060~1.066</td><td>0.995~1.066</td><td>ASTM D941</td></tr><tr><td>折光率(20℃)</td><td>1.4689(实测)</td><td></td><td></td><td></td><td></td></tr><tr><td>运动粘度,mm²/s</td><td></td><td>GB265</td><td></td><td></td><td>ASTM D445</td></tr><tr><td>100℃</td><td>3.0~4.0</td><td></td><td>≥2.00</td><td>3.00~4.00(99℃)</td><td></td></tr><tr><td>50℃</td><td>8.5~12.0</td><td></td><td></td><td>9.00~12.5(38℃)</td><td></td></tr><tr><td>-50℃</td><td>≤2500</td><td></td><td>≤4200</td><td>≤4200(-54℃)</td><td></td></tr><tr><td>闪点,℃</td><td>≥160</td><td>GB267</td><td>≥182</td><td>≥160</td><td>ASTM D92</td></tr><tr><td>燃点,℃</td><td>≥175</td><td>GB267</td><td>≥204</td><td>≥177</td><td>ASTM D92</td></tr><tr><td>自燃点,℃</td><td></td><td></td><td>≥493</td><td>≥399</td><td>ASTM2155</td></tr><tr><td>凝点,℃</td><td>≤-60</td><td>GB150</td><td>≤-62</td><td>-62</td><td>ASTM D97</td></tr><tr><td>酸值,mgKOH/g</td><td>≤0.2</td><td>SY2454</td><td>≤0.10</td><td>≤0.20</td><td>ASTM D974</td></tr><tr><td>蒸发度(90℃×65h),%</td><td>1.65(实测)</td><td>ASTM D792</td><td></td><td></td><td></td></tr><tr><td>水分,%</td><td>0.4~0.6</td><td>微库伦法</td><td>≤0.3</td><td>0.40~0.60</td><td>ASTM D1744</td></tr><tr><td>氧化安定性(120℃×72h,25mL</td><td></td><td>Q/SY2601</td><td></td><td>(120℃×168h)</td><td></td></tr><tr><td>空气/min)</td><td></td><td></td><td></td><td></td><td></td></tr><tr><td>运动粘度(50℃)变化,%</td><td>±25</td><td></td><td>-5~20(54℃)</td><td>≤±2.0(38℃绝对值)</td><td></td></tr><tr><td>酸值增加,mgKOH/g</td><td>≤0.5</td><td></td><td>≤0.2</td><td>≤±1.5</td><td></td></tr><tr><td>金属腐蚀,mg/cm²</td><td></td><td></td><td></td><td></td><td></td></tr><tr><td>钢</td><td>±0.2</td><td></td><td>±0.2</td><td>±0.1</td><td></td></tr><tr><td>铜</td><td>±0.2</td><td></td><td>±0.6</td><td>±0.4</td><td></td></tr><tr><td>铝</td><td>±0.2</td><td></td><td>±0.2</td><td>±0.1</td><td></td></tr><tr><td>镁</td><td>±0.2</td><td></td><td></td><td>±0.2</td><td></td></tr><tr><td>低温稳定性(-54℃×24h)</td><td></td><td></td><td></td><td></td><td></td></tr><tr><td>运动粘度(-40℃),mm²/s</td><td></td><td></td><td></td><td></td><td></td></tr><tr><td>泡沫性</td><td>573(实测)</td><td></td><td></td><td></td><td>ASTM D892</td></tr><tr><td>泡沫生成倾向,mL/消泡时间(s)</td><td></td><td>SY2669</td><td></td><td></td><td></td></tr><tr><td>24℃</td><td>250/100</td><td></td><td>100</td><td>250/100</td><td></td></tr><tr><td>93℃</td><td>150/50</td><td></td><td>75</td><td>150/50</td><td></td></tr><tr><td>-24℃</td><td>450/250</td><td></td><td>100</td><td>450/250</td><td></td></tr></table>

4611 液压油属国外 70 年代使用的 I 型磷酸酯液压油, 与当今大型民航机普遍使用的 IV 型油在耐热性、侵蚀性、抗燃性等方面有一定差距。

# 16.2.3 润滑油的性能

润滑油的性能见表16-6。

# 16.2.4 润滑脂的性能

润滑脂的性能见表16-7。

表 16-6 润滑油的性能  

<table><tr><td rowspan="2">性 能</td><td colspan="5">涡轮发动机润滑油</td><td colspan="4">航空仪表润滑油</td><td colspan="2">试验方法</td></tr><tr><td>4109</td><td>MIL-L-7808</td><td>4106</td><td>4050</td><td>MIL-L-23699</td><td>4112号仪表油</td><td>MIL-L-6085B</td><td>HP-8A</td><td>特14号精密仪表油</td><td>中国标准</td><td>美国标准</td></tr><tr><td>密度, g/cm³运动粘度, mm²/s</td><td>0.9597</td><td></td><td>0.9702</td><td>0.9722</td><td></td><td>0.9251</td><td></td><td>≤0.885</td><td>0.920~0.940</td><td>GB2450GB265</td><td>ASTM D445</td></tr><tr><td>100°C</td><td>≥3.0</td><td>≥3.0</td><td>5.0~5.50</td><td>4.9~5.5</td><td>5.0~5.5</td><td>3.5(98.5℃)</td><td>8(54.4℃)</td><td></td><td></td><td></td><td></td></tr><tr><td>50°C</td><td>≥11.0</td><td></td><td></td><td>17.4</td><td></td><td>≥8.0</td><td></td><td>≥8.3</td><td>2.25~28.5</td><td></td><td></td></tr><tr><td>-40°C</td><td>≤3500</td><td></td><td>≤13000</td><td>≤13000</td><td></td><td>1740</td><td>12000</td><td></td><td></td><td></td><td></td></tr><tr><td>-54°C</td><td></td><td>≤17000</td><td></td><td></td><td>≤13000</td><td>6300</td><td></td><td></td><td></td><td></td><td></td></tr><tr><td>闪点(开口), ℃</td><td>≥205</td><td>210</td><td>≥250</td><td>≥230</td><td>≥246</td><td>≥200</td><td>185</td><td>≥135</td><td>≥170</td><td>GB267Q/SY P203</td><td>ASTM D92</td></tr><tr><td>自燃点, ℃</td><td>386</td><td></td><td>430</td><td></td><td></td><td></td><td></td><td></td><td></td><td></td><td></td></tr><tr><td>凝点, ℃</td><td>≤-60</td><td></td><td>≤-60</td><td>≤-60</td><td>≤-54</td><td>≤-60</td><td>≤-57</td><td>≤-55</td><td>≤-70</td><td>GB510</td><td>ASTM D97</td></tr><tr><td>酸值, mgKOH/g</td><td>≤0.2</td><td>≤0.30</td><td>≤0.50</td><td>≤0.3</td><td>≤0.5</td><td>≤0.5</td><td>1.8(120℃)</td><td>≤0.04</td><td>≤0.25</td><td>SY2454</td><td>ASTM D664</td></tr><tr><td>水溶性酸碱</td><td>无</td><td></td><td>无</td><td></td><td></td><td></td><td></td><td>无</td><td></td><td>GB259</td><td></td></tr><tr><td>机械杂质</td><td>无</td><td></td><td>无</td><td></td><td></td><td>无</td><td></td><td>≤0.005</td><td>无</td><td>GB511</td><td>FED STD 791APP</td></tr><tr><td>氧化腐蚀试验(200℃×72h,50mL 空气/min)</td><td></td><td>40℃下测定</td><td>40℃下测定</td><td></td><td></td><td>120℃×72h</td><td>121℃×168h54℃下测定</td><td>175℃×10h</td><td></td><td>SY4025</td><td>FED STD 5307</td></tr><tr><td>运动粘度(50℃)变化,%</td><td>-5~+15</td><td>-5~+25</td><td>-5~+25</td><td>-5~+25</td><td>±5</td><td>±5</td><td></td><td></td><td></td><td></td><td></td></tr><tr><td>酸值, mgKOH/g</td><td>≤2.0</td><td>≤4.0</td><td>≤3.0</td><td>≤3.0</td><td>≤4.0</td><td>≤0.2(酸值变化)</td><td>≤0.5(酸值变化)</td><td></td><td></td><td></td><td></td></tr><tr><td>金属腐蚀</td><td></td><td></td><td></td><td></td><td></td><td></td><td></td><td></td><td></td><td></td><td></td></tr><tr><td>钢</td><td>±0.2</td><td>±0.2</td><td>±0.2</td><td>±0.2</td><td>±0.2</td><td>±0.2</td><td>±0.2</td><td>0.3</td><td></td><td></td><td></td></tr><tr><td>铜</td><td>±0.2</td><td>±0.4</td><td>±0.4</td><td>±0.4</td><td>±0.4</td><td>±0.4</td><td>±0.2</td><td></td><td></td><td></td><td></td></tr><tr><td>铝</td><td>±0.2</td><td>±0.2</td><td>±0.2</td><td>±0.2</td><td>±0.2</td><td>±0.4</td><td>±0.2</td><td></td><td></td><td></td><td></td></tr><tr><td>镁</td><td>±0.2</td><td>±0.4</td><td>±0.2</td><td>±0.2</td><td>±0.4</td><td>0</td><td>±0.2</td><td></td><td></td><td></td><td></td></tr><tr><td>低温稳定性(-54℃×12h)</td><td>2934</td><td></td><td></td><td>≤13000</td><td></td><td></td><td></td><td></td><td></td><td>F/SY P216</td><td></td></tr><tr><td>泡沫性</td><td></td><td></td><td></td><td></td><td></td><td></td><td></td><td></td><td></td><td>F/SY P214</td><td>FED STD 3214</td></tr><tr><td>吹气 5min 后泡沫体积/静置 1min 后泡沫体积</td><td></td><td></td><td></td><td></td><td></td><td></td><td></td><td></td><td></td><td></td><td>ASTM D892</td></tr><tr><td>24°C</td><td></td><td></td><td>25/0</td><td>25/0</td><td>25/0</td><td></td><td></td><td></td><td></td><td></td><td></td></tr><tr><td>93°C</td><td></td><td></td><td>25/0</td><td>25/0</td><td>25/0</td><td></td><td></td><td></td><td></td><td></td><td></td></tr></table>

续表 16-6  

<table><tr><td rowspan="2">性能</td><td colspan="5">涡轮发动机润滑油</td><td colspan="4">航空仪表润滑油</td><td colspan="2">试验方法</td></tr><tr><td>4109</td><td>MIL-L-7808</td><td>4106</td><td>4050</td><td>MIL-L-23699</td><td>4112号仪表油</td><td>MIL-L-6085B</td><td>HP-8A</td><td>特14号精密仪表油</td><td>中国标准</td><td>美国标准</td></tr><tr><td>24℃硫含量,%苯胺点,℃氢氧化钠试验,级</td><td></td><td></td><td>25/0</td><td>25/0</td><td>25/0</td><td></td><td></td><td>≤0.14≤79≤2</td><td></td><td>GB387GB262SY2651</td><td></td></tr></table>

表 16-7 润滑脂的性能  

<table><tr><td rowspan="2">性能</td><td rowspan="2">7253</td><td rowspan="2">MIL-G-23827</td><td rowspan="2">7254</td><td rowspan="2">MIL-G-21164</td><td rowspan="2">7450</td><td rowspan="2">MIL-G-3545</td><td rowspan="2">7014</td><td rowspan="2">特211</td><td rowspan="2">2号低温润滑脂</td><td rowspan="2">5号低温润滑脂</td><td colspan="2">试验方法</td></tr><tr><td>中国标准</td><td>美国标准</td></tr><tr><td>滴点,℃</td><td>≥160</td><td>≥163</td><td>≥160</td><td>≥163</td><td>≥260</td><td>≥177</td><td>≥250</td><td>≥200</td><td>≥170</td><td>≥55</td><td>GB4929</td><td>ASTM D2265</td></tr><tr><td>锥入度,1/10mm</td><td></td><td></td><td></td><td></td><td></td><td></td><td></td><td></td><td></td><td></td><td>GB269</td><td>ASTM D217</td></tr><tr><td>工作0次</td><td>286(实测)</td><td>200</td><td></td><td>200</td><td></td><td></td><td></td><td></td><td>130~200</td><td></td><td></td><td></td></tr><tr><td>工作60次</td><td>293(实测)</td><td>270~310</td><td></td><td>260~310</td><td>250~300</td><td>250~300</td><td></td><td></td><td></td><td>130~200</td><td></td><td></td></tr><tr><td>延长工作锥入度(10万次),1/10mm</td><td>≤375</td><td>≤375</td><td>≤375</td><td>≤375</td><td>≤375</td><td></td><td></td><td></td><td></td><td></td><td></td><td></td></tr><tr><td>微锥入度,1/10mm</td><td>60~75</td><td></td><td>60~75</td><td></td><td></td><td></td><td>64~68</td><td>67~94</td><td></td><td></td><td>GB5017</td><td rowspan="2">FED STD791.321</td></tr><tr><td>分油量,%</td><td></td><td></td><td></td><td></td><td></td><td></td><td></td><td></td><td></td><td></td><td>SY2729</td></tr><tr><td>钢网法,(100℃×30h)</td><td>≤5.0</td><td>5</td><td>≤5.0</td><td>≤5</td><td>≤5</td><td>≤5</td><td></td><td></td><td></td><td></td><td></td><td></td></tr><tr><td>压力法,(9.8N)</td><td></td><td></td><td></td><td></td><td></td><td></td><td>≤11</td><td>≤7.0(1.96N)</td><td>≤30</td><td></td><td></td><td></td></tr><tr><td>蒸发度,%</td><td></td><td></td><td></td><td></td><td></td><td></td><td></td><td></td><td></td><td></td><td></td><td>ASTM D2595</td></tr><tr><td>薄层法,(120℃×1h)</td><td>≤2.0</td><td></td><td>≤2.0</td><td></td><td></td><td></td><td>200℃:≤5</td><td>150℃:0.52(实测)</td><td>漏斗法,60×24h≤4</td><td></td><td>SY2720</td><td></td></tr><tr><td>动态法,(100℃×22h)</td><td>0.31(实测)</td><td>≤2</td><td>0.39(实测)</td><td>≤2</td><td></td><td></td><td></td><td></td><td></td><td></td><td>参照ASTMD972</td><td></td></tr><tr><td>相似粘度(-50℃,10s-1),Pa·s</td><td>≤1500</td><td></td><td>≤1500</td><td></td><td>≤1000</td><td></td><td>≤1000</td><td>≤800</td><td>≤1100</td><td></td><td>SY2720</td><td></td></tr><tr><td>腐蚀(T3铜片,100℃×3h)</td><td>合格</td><td>合格</td><td>合格</td><td>合格</td><td>合格</td><td>合格</td><td>合格</td><td>合格</td><td></td><td></td><td>SY2710</td><td>ASTM D4040</td></tr><tr><td>氧化安定性(784kPa氧压,100℃×100h),</td><td></td><td></td><td></td><td></td><td></td><td></td><td></td><td></td><td></td><td></td><td>SY2715</td><td>ASTM D942</td></tr></table>

续表 16-7  

<table><tr><td rowspan="2">性能</td><td rowspan="2">7253</td><td rowspan="2">MIL-G-23827</td><td rowspan="2">7254</td><td rowspan="2">MIL-G-21164</td><td rowspan="2">7450</td><td rowspan="2">MIL-G-3545</td><td rowspan="2">7014</td><td rowspan="2">特211</td><td rowspan="2">2号低温润滑脂</td><td rowspan="2">5号低温润滑脂</td><td colspan="2">试验方法</td></tr><tr><td>中国标准</td><td>美国标准</td></tr><tr><td>压力降,kPa</td><td>≤34.3</td><td>≤70</td><td>≤34.3</td><td>≤70</td><td>≤34.3</td><td>≤70</td><td>≤34.3</td><td>0(实测)</td><td>≤34.3</td><td></td><td>GB5018</td><td>ASTM D1743</td></tr><tr><td>轴承防锈试验(52℃,100%RH,48h)</td><td>≤2级</td><td>≤3个锈点</td><td>≤2级</td><td>≤3个锈点</td><td></td><td>≤3个锈点</td><td></td><td></td><td></td><td></td><td>SY2718</td><td>ASTM D1264</td></tr><tr><td>抗水淋性(204轴承,38℃×1h),%</td><td>≤20</td><td>≤20</td><td>≤20</td><td>≤20</td><td>1.6(实测)</td><td>≤20</td><td>0.84(实测)</td><td></td><td></td><td></td><td>SY2730</td><td>ASTM D1478</td></tr><tr><td>低温转距(204轴承,-60℃),N·cm</td><td></td><td></td><td></td><td></td><td></td><td></td><td></td><td></td><td></td><td></td><td></td><td></td></tr><tr><td>启动力矩</td><td>28.9(实测)</td><td>≤100(-73℃)</td><td></td><td>≤100(-73℃)</td><td>15.7(实测,-18℃)</td><td>≤150(-18℃)</td><td></td><td></td><td>11.6(实测)</td><td></td><td></td><td></td></tr><tr><td>转动力矩</td><td>5.0(实测)</td><td>≤10(-73℃)</td><td></td><td>≤10(-73℃)</td><td>6.9(实测,-18℃)</td><td>≤50(-18℃)</td><td></td><td></td><td>18.8(实测)</td><td></td><td></td><td></td></tr><tr><td>四球机试验(1500 r/mm)</td><td></td><td></td><td></td><td></td><td></td><td></td><td></td><td></td><td></td><td></td><td></td><td></td></tr><tr><td>磨痕直径(120℃,196N,30min),mm</td><td>0.34(实测)</td><td></td><td></td><td></td><td></td><td></td><td>0.88(实测)</td><td>1.01(实测)</td><td>0.6(实测)</td><td></td><td>参照ASTM D2266</td><td></td></tr><tr><td>最大无卡咬负荷(120℃),N</td><td>1270(实测)</td><td></td><td></td><td></td><td></td><td></td><td>637(实测)</td><td>≤196</td><td>1235(实测)</td><td></td><td>GB3142</td><td></td></tr><tr><td>综合磨损值(室温),N</td><td>638(实测)</td><td>≥30</td><td>≤490</td><td>≥50</td><td></td><td></td><td>1145(180°C6000r/m,实测)</td><td></td><td></td><td></td><td>GB3142</td><td></td></tr><tr><td>轴承寿命(204轴承,120℃ 10000r/min,轴向径向负荷各22.3N),h</td><td>≥1000</td><td>≥1000</td><td>实测725</td><td>≥1000</td><td>≥600(150℃,实测)</td><td>≥160(149℃)</td><td></td><td></td><td></td><td></td><td>参照FS791 B331.2</td><td>FED STD 791.33</td></tr><tr><td>贮存安定性(38℃×6月)锥入度1/10mm</td><td></td><td></td><td></td><td></td><td></td><td></td><td></td><td></td><td></td><td></td><td></td><td></td></tr><tr><td>贮存前</td><td></td><td></td><td>250(实测)</td><td></td><td></td><td></td><td></td><td></td><td></td><td></td><td></td><td></td></tr><tr><td>贮存后</td><td></td><td></td><td>253(实测)</td><td></td><td></td><td></td><td></td><td></td><td></td><td></td><td></td><td></td></tr><tr><td>变化值</td><td></td><td></td><td>0</td><td></td><td></td><td></td><td></td><td></td><td></td><td></td><td></td><td></td></tr><tr><td>机械杂质</td><td></td><td></td><td></td><td></td><td></td><td></td><td>指标/实测≤5000/40~200≤1000/0~800</td><td></td><td>酸分解法:无</td><td>酸分解法:无</td><td></td><td></td></tr><tr><td>直径≥0.025mm</td><td></td><td></td><td></td><td></td><td></td><td></td><td></td><td></td><td></td><td></td><td></td><td></td></tr><tr><td>直径0.075mm</td><td></td><td></td><td></td><td></td><td></td><td></td><td></td><td></td><td></td><td></td><td></td><td></td></tr><tr><td>直径≥0.125mm</td><td></td><td></td><td></td><td></td><td></td><td></td><td></td><td></td><td></td><td></td><td></td><td></td></tr></table>

# 16.2.5 干膜润滑剂的性能

干膜润滑剂的性能见表16-8。

表 16-8 干膜润滑剂的性能  

<table><tr><td>性 能</td><td>GM-2</td><td>SF-28</td><td>GM-71</td><td>GM-45</td><td>试验方法</td></tr><tr><td>外观</td><td>均匀平整,无粗糙颗粒、流痕、裂纹、针孔、气泡等表面缺陷</td><td>均匀平整,无起泡、脱落、裂纹等疵病</td><td>均匀平整,无粗糙颗粒、流痕、裂纹、针孔、气泡等表面缺陷</td><td>白色均匀悬浮液,无颗粒状沉淀</td><td>目测</td></tr><tr><td>成膜性</td><td></td><td></td><td></td><td>白色均匀薄膜、无大颗粒、堆积、裂纹、针孔、起泡等缺陷,手感光滑</td><td></td></tr><tr><td>厚度,μm</td><td>5~15</td><td>≤20</td><td>5~13</td><td>≤5(实测)</td><td>参照FS791.3816</td></tr><tr><td>附着力(胶粘带法)</td><td>不露出金属基体,允许粘下黑粉</td><td>不露出金属基体,允许粘下黑粉</td><td>不露出金属基体,允许粘下黑粉</td><td></td><td>参照ASTM D2520</td></tr><tr><td>腐蚀</td><td>ZL101铝,2Cr13钢,LY12铝合金阳极氧化,50℃,95%RH,500h:不腐蚀</td><td>1Cr18Ni9Ti镀铬,40℃,95%RH,100h:不腐蚀</td><td>室温,95%RH,4d:1.30CrMnSi钢(镀锌)不腐蚀2.1Cr18Ni9Ti不锈钢 不腐蚀3.LY12铝阳极氧化 不腐蚀4.H62黄铜 不腐蚀</td><td></td><td>参照ASTM D2649Q/6S54参照BMS 3-8</td></tr><tr><td>耐热性</td><td>260℃x3h:干膜不起泡、剥落、产生裂纹,附着力合格220℃x200h:外观无显著变化,附着力良好</td><td>300℃x50h:不起泡、脱皮</td><td>300℃x3h:干膜不起泡、剥落、产生裂纹,附着力良好300℃x200h:外观无变化,附着力良好,厚度减少14%400℃x10h:外观无变化,附着力良好</td><td></td><td>Q/6S101,Q/6S54Q/6S207</td></tr><tr><td>耐低温性(-55℃x3h)</td><td>干膜不起泡、剥落、产生裂纹,附着力合格</td><td></td><td></td><td></td><td>Q/6S101,Q/6S54</td></tr><tr><td>耐液体性70号航空汽油1号喷气燃料10号航空液压油8号航空润滑油200号汽油2号喷气燃料</td><td>室温x7d:干膜不起泡、剥落、产生裂纹,附着力合格</td><td>120℃x50h:不起泡、脱皮</td><td>干膜不起泡、剥落或软化,附着力合格</td><td></td><td>Q/6S101,Q/6S207</td></tr></table>

续表 16-8  

<table><tr><td>性能</td><td>GM-2</td><td>SF-28</td><td>GM-71</td><td>GM-45</td><td>试验方法</td></tr><tr><td>摩擦系数Falex试验机压强238MPa块-块试验机压强39MPa栓盘式试验机承载能力(Falex试验机)kN</td><td>≤0.1511.1(实测)</td><td>0.02~0.04(实测)0.09~0.13(实测)</td><td>4.45(实测)</td><td>0.07(实测)</td><td>参照ASTM D2625</td></tr><tr><td>耐磨寿命Falex试验机,min负荷4.45kN负荷1.33kN块-块试验机(压强39MPa),次</td><td>177(实测)</td><td>158(实测)≥10000</td><td>150(实测)</td><td></td><td></td></tr><tr><td>重复使用涂膜性</td><td></td><td></td><td></td><td>多次重复使用,仍有涂膜能力</td><td></td></tr><tr><td>粘度(涂-4粘度计),s</td><td></td><td></td><td></td><td>11~14</td><td>GB1723</td></tr></table>

# 16.3 应用范围

# 16.3.1 航空燃料的应用范围

# （1）航空汽油的应用范围

航空汽油的应用范围见表16-9。

表 16-9 航空汽油的应用范围  

<table><tr><td>牌 号</td><td>应用范围</td></tr><tr><td>RH-75</td><td>轻负荷低速飞机</td></tr><tr><td>RH-95/130</td><td>中负荷高速飞机</td></tr><tr><td>RH-100/130</td><td>重负荷高速飞机</td></tr></table>

# （2）喷气燃料的应用范围

喷气燃料的应用范围见表16-10。

表 16-10 喷气燃料的应用范围  

<table><tr><td>牌号</td><td>应用范围</td></tr><tr><td>RP-1, RP-2, RP-3</td><td>适用于绝大部分喷气式飞机</td></tr><tr><td>RP-4</td><td>闪点低、粘度小,一般不使用</td></tr><tr><td>RP-5</td><td>高闪点,主要用于舰载飞机</td></tr><tr><td>RP-6</td><td>密度大,热氧化安定性强,适用于高超音速飞机</td></tr></table>

# 16.3.2 液压油的应用范围

液压油的应用范围见表16-11。

表 16-11 液压油的应用范围  

<table><tr><td>牌 号</td><td>应用范围</td></tr><tr><td>YH-10</td><td>歼击机、直升机等主辅液压系统及减震器、减摆器。使用温度为-55~100℃,短期可达125℃</td></tr><tr><td>YH-12MIL-H-5606</td><td>适用于飞机主副液压系统。使用温度为-55~125℃,短期可达150℃</td></tr><tr><td>4611BMS3-11DMS2014</td><td>曾用于70年代客机的液压系统。工作温度为-55~120℃。当前主要使用BMS3-11N型油</td></tr></table>

# 16.3.3 润滑油的应用范围

润滑油的应用范围见表16-12。

表 16-12 润滑油的应用范围  

<table><tr><td>牌号</td><td>应用范围</td></tr><tr><td>4109MIL-L-7808</td><td>超音速歼击机的涡轮喷气发动机。使用温度为-50~175℃,短期可达200℃</td></tr><tr><td>40504106MIL-L-23699</td><td>具有良好的高低温性能、粘温特性及润滑性,适用于涡轮喷气、涡轮风廓及涡轮轴发动机。使用温度为-40~200℃,短期可达200℃</td></tr><tr><td>4112MIL-L-6085</td><td>各种航空指示仪表、陀螺仪表、微电机等。使用温度为-60~120℃</td></tr><tr><td>8号航空润滑油</td><td>液压泵润滑、发动机油封</td></tr><tr><td>特14号精密仪表油</td><td>用于工作温度较高的涡轮冷却器润滑</td></tr></table>

# 16.3.4 润滑脂的应用范围

润滑脂的应用范围见表16-13。

表 16-13 润滑脂的应用范围  

<table><tr><td>牌 号</td><td>应用 范 围</td></tr><tr><td>7253</td><td>大型客机操纵系统齿轮、轴承及动摩擦部位的润滑。使用温度-60~120°C</td></tr><tr><td>7254</td><td>大型客机起落架活动关节等高负荷摩擦面。使用温度为-60~120°C,短期可达150°C</td></tr><tr><td>7008</td><td>密封轴承的防锈与润滑,飞机操纵系统摇臂、拉杆等关节的润滑。使用温度为60~120°C。用于和橡胶零件接触部位,应事先经过试验</td></tr><tr><td>7011</td><td>适用于齿轮及各种重载荷滑动润滑。使用温度为-60~120°C</td></tr><tr><td>7450</td><td>起落架机轮轴承的润滑</td></tr><tr><td>7256</td><td>新一代多用途室温润滑脂,广泛应用于起落架、操纵系统的各种运动机件上。使用温度为-54~177°C</td></tr><tr><td>7104 高低温润滑脂</td><td>后机身高温区操纵系统轴承、活动节点,以及平尾大轴轴承、起落架机轮轴承等处的润滑</td></tr><tr><td>5号耐汽油密封润滑脂</td><td>燃油、滑油、液压油系统的螺纹、结合面等处的密封润滑</td></tr><tr><td>2号低温润滑脂</td><td>用于工作条件不苛刻的摩擦部件的润滑和短期防护</td></tr><tr><td>特211号润滑脂</td><td>工作温度较高的操纵系统轴承、滑轮摩擦面,以及金属与橡胶接触面的润滑</td></tr></table>

# 16.3.5 干膜润滑剂的应用范围

干膜润滑剂的应用范围见表16-14。

表 16-14 干膜润滑剂的应用范围  

<table><tr><td>牌 号</td><td>应用范围</td></tr><tr><td>GM-2</td><td>适用于各种滑动摩擦部件,一般不和油脂并用。使用温度为-55~200℃</td></tr><tr><td>SF-28</td><td>适用于温度较高并要求磨损性能较好的各种零件。使用温度为60~300℃</td></tr><tr><td>GM-45</td><td>润滑性能优异。适用于紧固件,特别是钢、铝等有过盈量的抽芯铆钉的润滑</td></tr><tr><td>GM-71</td><td>适用于摩擦条件不恶劣、负荷不高而工作温度很高的滑动摩擦部位,用于防止表面擦伤或咬粘,减轻零件磨损。一般情况下不和油脂并用。长期使用温度为300℃,短时可达400℃</td></tr></table>

# 16.4 材料的运输、贮存及保管

# （1）航空燃料

# a. 航空汽油

航空汽油的运输、贮存及保管要求见表16-15。

表 16-15 航空汽油的运输、贮存及保管要求  

<table><tr><td>牌 号</td><td>RH-75</td><td>RH-95/130</td><td>RH-100/130</td></tr><tr><td>运输</td><td colspan="3">按ZBE 30005进行</td></tr><tr><td>贮存及保管要求</td><td colspan="3">应贮存在温度较低、温差变化较小的地下库或半地下库中,贮油罐内壁应涂刷大漆或环氧树脂漆,做到满装密封。盛装容器禁用镀锌铁桶,避免与皮肤接触</td></tr></table>

# b. 喷气燃料

喷气燃料的运输、贮存及保管要求见表16-16。

表 16-16 喷气燃料的运输、贮存及保管要求  

<table><tr><td>牌 号</td><td>RP-1</td><td>RP-2</td><td>RP-3</td><td>RP-4</td><td>RP-5</td><td>RP-6</td></tr><tr><td>运输</td><td colspan="6">按ZBE 30005进行</td></tr><tr><td>贮存及保管要求</td><td colspan="6">油管及输油管线内禁用铜制部件及镀锌层,最好有环氧树脂涂层</td></tr></table>

# （2）液压油

液压油的运输、贮存及保管要求见表16-17。

表 16-17 液压油的运输、贮存及保管要求  

<table><tr><td>牌号或标准</td><td>YH-10</td><td>YH-12</td><td>MIL-H-5606</td><td>MIL-H-6083</td><td>4611</td><td>BMS3-11</td></tr><tr><td>运输</td><td colspan="6">按ZBE 30005进行</td></tr><tr><td>贮存及保管要求</td><td colspan="2">贮存于清洁干净处</td><td colspan="2">贮存温度-57~49℃</td><td colspan="2">避免接触眼睛和皮肤</td></tr></table>

# （3）润滑油

润滑油的运输、贮存及保管要求见表16-18。

表 16-18 润滑油的运输、贮存及保管要求  

<table><tr><td>牌 号</td><td>4109</td><td>4106</td><td>4050</td><td>4112</td></tr><tr><td>运输</td><td colspan="4">按ZBE 30005进行</td></tr><tr><td>贮存及保管要求</td><td colspan="4">贮存于清洁干净处,避开热源,防止阳光直射</td></tr></table>

# （4）润滑脂

润滑脂的运输、贮存及保管要求见表16-19。

表 16-19 润滑脂的运输、贮存及保管要求  

<table><tr><td>牌 号</td><td>7253</td><td>7254</td><td>7008</td><td>7011</td><td>7450</td><td>7256</td></tr><tr><td>运输</td><td colspan="6">按ZBE 30005进行</td></tr><tr><td>贮存及保管要求</td><td colspan="6">贮存于清洁、干燥处,避免阳光直射。启用后应及时将容器盖严,防止进入杂质和水</td></tr></table>

# （5）干膜润滑剂

干膜润滑剂的运输、贮存及保管要求见表16-20。

表 16-20 干膜润滑剂的运输、贮存及保管要求  

<table><tr><td>牌 号</td><td>GB-2</td><td>SF-28</td><td>GM-71</td><td>GM-45</td></tr><tr><td>运输</td><td colspan="4">按易燃品运输</td></tr><tr><td>贮存及保管要求</td><td colspan="4">贮存于清洁、干燥、阴凉处,避开热源</td></tr></table>

# 第18章 电线、电缆及其他非金属材料

本章包括电线、电缆及用量少而不能自成体系的杂项非金属材料，如绝缘保护材料、纺织材料、纸制品和人造革等。

# 18.1 电线、电缆

电线、电缆在航空上有着特殊而重要的地位，其用量大、品种多、用途广、工作环境较为复杂。随着飞机性能要求的提高，单机导线的用量也在逐步增大，对其性能要求亦越来越苛刻。

航空导线发展的趋势是要求重量轻、外径小、耐高温、耐磨、耐溶剂、耐辐射、高可靠性等。从30年代至今航空导线已发展了五代，乙烯-四氟乙烯共聚体绝缘导线即 $\mathbf{F}_{40}$ 导线是最新一代航空导线，它具有优良的电气性能、力学性能，化学性能稳定，并能耐各种推进剂，在 $-65\sim +200^{\circ}C$ 范围内能稳定运行。为满足适航要求，国内很多机种都选用了这类导线。与过去采用的尼龙导线相比，采用该导线单机可减重 $15\%$ 左右，并可大大节省布线空间。

近年来，我国航空用导线发展很快，种类很多，最大限度地满足了飞机对导线的各种需求。由于篇幅所限，本章对表18-1中所列导线的种类无法一一详尽介绍，因此，对不再优先选用的尼龙导线、耐磨聚四氟乙烯导线等性能数据不予进一步介绍，仅给出名称、牌号，对其他类导线一般只给出一种典型导体相对应的性能数据。

# 18.1.1 电线、电缆的分类、牌号及标准

电线、电缆的分类、牌号及标准见表18-1。

表 18-1 电线、电缆的分类、牌号及标准  

<table><tr><td>分类</td><td>名称</td><td>牌号</td><td>标准</td></tr><tr><td rowspan="9">电线电缆导体</td><td>同心绞合镀锡铜导体</td><td>JX</td><td rowspan="9">JB3134-82</td></tr><tr><td>同心绞合镀银铜导体</td><td>JY</td></tr><tr><td>同心绞合镀镍铜导体</td><td>JN</td></tr><tr><td>同心绞合镀锡铜合金导体</td><td>JXH</td></tr><tr><td>同心绞合镀银铜合金导体</td><td>JNH</td></tr><tr><td>同心绞合镀镍铜合金导体</td><td>JHY</td></tr><tr><td>同心绞合铝导体</td><td>JL</td></tr><tr><td>束合铜导体</td><td>S</td></tr><tr><td>束合镀银铜导体</td><td>SY</td></tr></table>

续表 18-1  

<table><tr><td>分类</td><td>名称</td><td>牌号</td><td>标准</td></tr><tr><td rowspan="5">航空用聚氯乙烯绝缘尼龙护套电线电缆</td><td>镀锡铜芯105℃聚氯乙烯绝缘尼龙护套电线电缆</td><td>FN-1 FNQ-1FNP-1 FNPB-1FNQB-1</td><td>GJB77.2-85</td></tr><tr><td>铝芯105℃聚氯乙烯绝缘尼龙护套电线</td><td>FN-11 FN1-11</td><td>GJB77.3-85</td></tr><tr><td>镀锡铜合金线芯105℃聚氯乙烯绝缘尼龙护套电线</td><td>FN-6 FBP-6 FNQ-6FNPB-6 FNQB-6</td><td>GJB77.4-85</td></tr><tr><td>镀锡铜合金线芯105℃聚氯乙烯/玻璃丝绝缘尼龙护套电线</td><td>FN1-1 FN1P-1 FN1Q-1FN1PB-1 FN1QB-1</td><td>GJB77.5-85</td></tr><tr><td>镀锡铜芯105℃3000V聚氯乙烯绝缘尼龙护套电线</td><td>FNH-1 FNPH-1FNQH-1</td><td>GJB77.6-85</td></tr><tr><td rowspan="5">航空用聚酰亚胺薄膜绝缘电线电缆</td><td>镀银铜芯绝缘漆护套电线</td><td>FY1-2 FY1P-2 FY1Q1-2FY1Q2-2 FY1Q3-2FY1PB-2 FY1Q1B-2</td><td>GJB76.2-85</td></tr><tr><td>镀银铜芯绝缘生带护套电线</td><td>FY2-2 FY2P-2</td><td>GJB76.3-85</td></tr><tr><td>铝芯薄膜绝缘生带护套电线</td><td>FY2-11</td><td>GJB76.4-85</td></tr><tr><td>镀银铜合金导体绝缘漆护套电线</td><td>FY1-7 FY1P-7FY1Q-7 FY1Q3-7</td><td>GJB76.5-85</td></tr><tr><td>某机用聚酰亚胺绝缘轻型电线电缆</td><td>FY3 2FY3 3FY3FY3P3H3</td><td>试1279-92</td></tr><tr><td rowspan="6">聚四氟乙烯绝缘电线电缆</td><td>镀镍铜芯聚四氟乙烯绝缘电线电缆</td><td>FF4-3 FF4P-3FF4H-3 FF4PH-3</td><td>GJB773.2-89</td></tr><tr><td>镀银铜芯聚四氟乙烯绝缘电线电缆</td><td>FF4-2 FF4P-2FF4H-2 FF4PH-2</td><td>GJB773.3-89</td></tr><tr><td>镀镍铜芯聚四氟乙烯绝缘轻型电线电缆</td><td>FF4-3Q FF4P-3QFF4H-3Q FF4PH-3Q</td><td>GJB773.4-89</td></tr><tr><td>镀银铜芯聚四氟乙烯绝缘轻型电线电缆</td><td>FF4-2Q FF4P-2QFF4H-2Q FF4PH-2Q</td><td>GJB773.5-89</td></tr><tr><td>镀镍铜合金线芯聚四氟乙烯绝缘电线电缆</td><td>FF4-8 FF4P-8FF4H-8 FF4PH-8</td><td>GJB773.6-89</td></tr><tr><td>镀银铜合金线芯聚四氟乙烯绝缘电线电缆</td><td>FF4-7 FF4P-7FF4H-7 FF4PH-7</td><td>GJB773.7-89</td></tr><tr><td rowspan="4">聚全氟乙丙烯绝缘电线电缆</td><td>镀银铜芯聚全氟乙丙烯绝缘电线电缆</td><td>FF46-2 FF46P-2FF46H-2 FF46PH-2</td><td>GJB773.8-89</td></tr><tr><td>镀银铜合金芯聚全氟乙丙烯绝缘电线电缆</td><td>FF46-7 FF46P-7FF46H-7 FF46PH-7</td><td>GJB773.9-89</td></tr><tr><td>镀银铜芯聚全氟乙丙烯绝缘轻型电线电缆</td><td>FF46-2Q FF46P-2QFF46H-2Q FF46PH-2Q</td><td>GJB773.10-89</td></tr><tr><td>镀锡铜芯聚全氟乙丙烯绝缘电线电缆</td><td>FF46-1 FF46P-1FF46H-1 FF46PH-1</td><td>GJB773.11-89</td></tr><tr><td rowspan="2">聚全氟乙丙烯/聚偏氟乙烯绝缘电线电缆</td><td>镀锡铜芯聚全氟乙丙烯/聚偏氟乙烯绝缘电线电缆</td><td>FF45-1 FF45P-1FF45H-1 FF45PH-1</td><td>GJB773.12-89</td></tr><tr><td>镀锡铜合金线芯聚全氟乙丙烯/聚偏氟乙烯绝缘电线电缆</td><td>FF45-6 FF45P-6FF45H-6 FF45PH-6</td><td>GJB773.13-89</td></tr></table>

续表 18-1  

<table><tr><td>分 类</td><td>名 称</td><td>牌 号</td><td>标 准</td></tr><tr><td rowspan="2">耐磨聚四氟乙烯绝缘电线电缆</td><td>镀镍铜芯耐磨聚四氟乙烯绝缘电线电缆</td><td>FF41-3  FF41P-3FF41H-3  FF41PH-3</td><td>GJB773.15-89</td></tr><tr><td>镀银铜芯耐磨聚四氟乙烯绝缘电线电缆</td><td>FF41-2  FF41P-2FF41H-2  FF41PH-2</td><td>GJB773.16-89</td></tr><tr><td rowspan="3">聚四氟乙烯/玻璃丝组合绝缘电线电缆</td><td>镀镍铜芯聚四氟乙烯/玻璃丝组合绝缘电线电缆</td><td>FF44-3  FF44P-3FF44H-3  FF44PH-3</td><td>GJB773.17-89</td></tr><tr><td>镀银铜芯聚四氟乙烯/玻璃丝组合绝缘电线电缆</td><td>FF44-2  FF44P-2FF44H-2  FF44PH-2</td><td>GJB773.18-89</td></tr><tr><td>铝芯聚四氟乙烯/玻璃丝组合绝缘电线</td><td>FF44-11  FF44P-11FF44PH-11</td><td>GJB773.19-89</td></tr><tr><td rowspan="2">乙烯-四氟乙烯共聚体绝缘电线电缆</td><td>镀锡铜芯乙烯-四氟乙烯共聚体绝缘电线电缆</td><td>FF40-1  FF40P-1FF40H-1  FF40PH-1</td><td>GJB773.14-89</td></tr><tr><td>镀锡铜芯乙烯-四氟乙烯共聚体绝缘中等重量电线电缆</td><td>FF40-1  FF40P-1FF40S-1  FF40SP-1</td><td>Q/SL.204-92</td></tr><tr><td>耐高温导线</td><td>某机用耐高温组合绝缘电线</td><td>FF42YyF43-3</td><td>试1278-92</td></tr><tr><td>耐火焰导线</td><td>某机用耐火焰导线</td><td>FU-3  FU-8 FUP3-3FUP3-8 FUP3H7-3FUP3H7-8</td><td>试1277-92</td></tr><tr><td>同轴电缆</td><td>同轴电缆</td><td>SFB-50-1 SFB-50-2-1SFB-50-2-2 SFB-50-3SFB-50-5 SFB-75-2SFB-75-4</td><td>Q/XD319-85</td></tr><tr><td>射频电缆</td><td>实芯聚乙烯绝缘射频电缆</td><td>SYV-50-3SYV-50-7-1</td><td>SJ1132-77</td></tr><tr><td>耐油电缆</td><td>镀银软圆铜线芯、聚四氟乙烯绝缘镀银软圆铜线编织、聚四氟乙烯护套电缆</td><td>FY-1</td><td>Q/JBAE5-91</td></tr></table>

# 18.1.2 电线、电缆的性能

# （1）电线、电缆导体

同芯绞合铜合金导体规格、直流电阻见表18-2。

束合铜导体规格、直流电阻见表18-3。

同芯绞合铝导体规格、直流电阻见表18-4。

表 18-2 同芯绞合铜合金导体  

<table><tr><td rowspan="3">标称截面mm2</td><td rowspan="3">计算截面mm2</td><td rowspan="3">结构单线根数/单线标称直径mm</td><td rowspan="3">外径mm</td><td colspan="10">20℃时的直流电阻(max),Ω/km</td><td></td><td></td></tr><tr><td colspan="6">单芯电缆</td><td colspan="4">多芯电缆</td><td></td><td></td></tr><tr><td>JX型</td><td>JY型</td><td>JN型</td><td>JHX型</td><td>JHY型</td><td>JXN型</td><td>JX型</td><td>JY型</td><td>JN型</td><td>JHX型</td><td>JHY型</td><td>JHN型</td></tr><tr><td>0.012</td><td>0.01374</td><td>7/0.05</td><td>0.15±0.02</td><td>1454</td><td>1343</td><td>1479</td><td>1824</td><td>1677</td><td>1785</td><td>1483</td><td>1369</td><td>1509</td><td>1861</td><td>1711</td><td>1821</td></tr><tr><td>0.035</td><td>0.03517</td><td>7/0.08</td><td>0.24±0.02</td><td>568</td><td>525</td><td>578</td><td>713</td><td>655</td><td>698</td><td>579</td><td>535</td><td>590</td><td>727</td><td>668</td><td>712</td></tr><tr><td>0.06</td><td>0.05495</td><td>7/0.10</td><td>0.30±0.02</td><td>364</td><td>336</td><td>370</td><td>456</td><td>419</td><td>446</td><td>371</td><td>342</td><td>377</td><td>465</td><td>428</td><td>455</td></tr><tr><td>0.08</td><td>0.07913</td><td>7/0.12</td><td>0.36±0.03</td><td>245</td><td>227</td><td>250</td><td>308</td><td>283</td><td>301</td><td>250</td><td>231</td><td>255</td><td>314</td><td>288</td><td>307.</td></tr><tr><td>0.12</td><td>0.14067</td><td>7/0.16</td><td>0.48±0.03</td><td>138</td><td>128</td><td>140</td><td>173</td><td>159</td><td>170</td><td>140</td><td>130</td><td>143</td><td>176</td><td>162</td><td>173</td></tr><tr><td>0.2</td><td>0.2148</td><td>11/0.12</td><td>0.60±0.05</td><td>90.4</td><td>83.5</td><td>92.0</td><td>113</td><td>104</td><td>111</td><td>92.2</td><td>85.2</td><td>93.8</td><td>116</td><td>106</td><td>133</td></tr></table>

续表 18-2  

<table><tr><td rowspan="3">标称截面mm2</td><td rowspan="3">计算截面mm2</td><td rowspan="3">结构单线根数/单线标称直径mm</td><td rowspan="3">外径mm</td><td colspan="10">20℃时直流电阻(max),Ω/km</td></tr><tr><td colspan="6">单芯电缆</td><td colspan="4">多芯电缆</td></tr><tr><td colspan="6">JX型 JY型 JN型 JHX型 JHY型 JXN型</td><td colspan="4">JX型 JY型 JN型 JHX型 JHY型 JHN型</td></tr><tr><td>0.3</td><td>0.3820</td><td>19/0.16</td><td>0.80±0.05</td><td colspan="6">52.8 41.9 51.7 63.8 58.6 62.4</td><td colspan="4">51.8 47.9 52.8 65.1 59.8 62.7</td></tr><tr><td>0.5</td><td>0.5966(0.4832)</td><td>19/0.20(19/0.18)</td><td>1.00±0.05</td><td colspan="6">32.5 30.1 37.1 40.8 37.5 40.0</td><td colspan="4">33.2 30.7 33.8 41.7 38.3 40.8</td></tr><tr><td>0.75</td><td>0.7890</td><td>19/0.23</td><td>1.15±0.05</td><td colspan="6">24.6 22.7 24.2 30.9 28.4 30.2</td><td colspan="4">25.1 23.2 24.8 31.5 29.0 30.8</td></tr><tr><td>1</td><td>1.008</td><td>19/0.26</td><td>1.30±0.08</td><td colspan="6">19.3 17.8 19.1</td><td colspan="4">19.7 18.1 19.4</td></tr><tr><td>1.2</td><td>1.169</td><td>19/0.28</td><td>1.40±0.08</td><td colspan="6">16.6 15.3 16.4</td><td colspan="4">16.9 15.6 16.7</td></tr><tr><td>1.5</td><td>1.527</td><td>19/0.32</td><td>1.60±0.08</td><td colspan="6">12.7 11.7 12.6</td><td colspan="4">12.9 12.0 12.8</td></tr><tr><td>2</td><td>2.042</td><td>19/0.37</td><td>1.85±0.08</td><td colspan="6">9.50 8.78 9.40</td><td colspan="4">9.70 8.96 9.60</td></tr><tr><td>2.5</td><td>2.614</td><td>37/0.30</td><td>2.10±0.11</td><td colspan="6">7.43 6.86 7.34</td><td colspan="4">7.58 7.00 7.48</td></tr><tr><td>3</td><td>2.974</td><td>37/0.32</td><td>2.24±0.11</td><td colspan="6">6.53 6.03 6.45</td><td colspan="4">6.66 6.15 6.58</td></tr><tr><td>4</td><td>3.976</td><td>37/0.37</td><td>2.59±0.11</td><td colspan="6">4.88 4.51 4.83</td><td colspan="4">4.98 4.60 4.92</td></tr><tr><td>5</td><td>4.882</td><td>37/0.41</td><td>2.87±0.11</td><td colspan="6">3.98 3.67 3.93</td><td colspan="4">4.05 3.75 4.01</td></tr><tr><td>6</td><td>5.882</td><td>37/0.45</td><td>3.15±0.11</td><td colspan="6">3.30 2.99 3.26</td><td colspan="4">3.36 3.05 3.33</td></tr><tr><td>8</td><td>8.185</td><td>19x7/0.28</td><td>4.20±0.23</td><td colspan="6">2.37 2.19 2.34</td><td colspan="4">2.42 2.23 2.39</td></tr><tr><td>10</td><td>10.69</td><td>19x7/0.32</td><td>4.80±0.23</td><td colspan="6">1.82 1.68 1.80</td><td colspan="4">1.85 1.71 1.83</td></tr><tr><td>13</td><td>12.79</td><td>19x7/0.35</td><td>5.25±0.23</td><td colspan="6">1.52 1.40 1.50</td><td colspan="4">1.55 1.43 1.53</td></tr><tr><td>16</td><td>15.88</td><td>19x7/0.39</td><td>5.85±0.23</td><td colspan="6">1.22 1.13 1.31</td><td colspan="4">1.25 1.15 1.23</td></tr><tr><td>20</td><td>21.14</td><td>19x7/0.45</td><td>6.75±0.23</td><td colspan="6">0.9180.8480.910</td><td colspan="4">0.9370.8650.918</td></tr><tr><td>25</td><td>29.44</td><td>19x16/0.32</td><td>7.52±0.35</td><td colspan="6">0.7950.7340.758</td><td colspan="4">0.8100.7480.800</td></tr><tr><td>35</td><td>35.10</td><td>19x14/0.41</td><td>9.05±0.35</td><td colspan="6">0.5530.5110.548</td><td colspan="4">0.5640.5210.599</td></tr><tr><td>40</td><td>40.12</td><td>19x16/0.41</td><td>9.60±0.35</td><td colspan="6">0.4840.4470.480</td><td colspan="4">0.4940.4560.489</td></tr><tr><td>50</td><td>50.14</td><td>19x20/0.41</td><td>10.57±0.35</td><td colspan="6">0.3870.3580.384</td><td colspan="4">0.3950.3650.391</td></tr><tr><td>70</td><td>66.50(68.60)</td><td>19x22/0.45(189/0.68)</td><td>12.83±0.35</td><td colspan="6">0.2920.2700.289</td><td colspan="4">0.2990.2750.295</td></tr><tr><td>95</td><td>93.63(94.01)</td><td>19x31/0.45(259/0.68)</td><td>15.07±0.45</td><td colspan="6">0.2070.1120.205</td><td colspan="4">0.2120.1950.210</td></tr></table>

表 18-3 束合铜导体  

<table><tr><td>标称截面mm2</td><td>计算截面mm2</td><td>结构单线根数/单线标称直径mm</td><td>计算外径mm</td><td>20℃时的直流电阻(max)Ω/km</td></tr><tr><td>0.012</td><td>0.01374</td><td>7/0.05</td><td>0.15</td><td>1343</td></tr><tr><td>0.035</td><td>0.03517</td><td>7/0.08</td><td>0.24</td><td>524</td></tr><tr><td>0.05</td><td>0.05027</td><td>10/0.08</td><td>0.29</td><td>337</td></tr><tr><td>0.07</td><td>0.07037</td><td>14/0.08</td><td>0.34</td><td>262</td></tr><tr><td>0.10</td><td>0.1056</td><td>21/0.08</td><td>0.42</td><td>175</td></tr><tr><td>0.14</td><td>0.1508</td><td>30/0.08</td><td>0.50</td><td>122</td></tr><tr><td>0.20</td><td>0.2111</td><td>42/0.08</td><td>0.60</td><td>87.4</td></tr><tr><td>0.30</td><td>0.3116</td><td>62/0.08</td><td>0.73</td><td>59.2</td></tr><tr><td>0.35</td><td>0.3770</td><td>75/0.08</td><td>0.80</td><td>48.9</td></tr></table>

表 18-4 同芯绞合铝导体  

<table><tr><td>标称截面mm2</td><td>计算截面mm2</td><td>结构单线根数/单线标称直径mm</td><td>计算外径mm</td><td>20℃时的直流电阻(max)Ω/km</td></tr><tr><td>8</td><td>7.789</td><td>7×7/0.45</td><td>4.05±0.1</td><td>3.89</td></tr><tr><td>10</td><td>10.02</td><td>7×9/0.45</td><td>5.00±0.1</td><td>3.02</td></tr><tr><td>13</td><td>13.35</td><td>7×12/0.45</td><td>5.61±0.12</td><td>2.27</td></tr><tr><td>16</td><td>15.58</td><td>7×14/0.45</td><td>5.96±0.12</td><td>1.94</td></tr><tr><td>20</td><td>20.03</td><td>7×18/0.45</td><td>6.75±0.15</td><td>1.51</td></tr><tr><td>25</td><td>24.48</td><td>7×22/0.45</td><td>7.70±0.15</td><td>1.24</td></tr><tr><td>35</td><td>34.34</td><td>7×25/0.50</td><td>9.23±0.22</td><td>0.882</td></tr><tr><td>40</td><td>41.04</td><td>19×11/0.50</td><td>10.40±0.22</td><td>0.738</td></tr><tr><td>50</td><td>48.47</td><td>19×13/0.50</td><td>11.00±0.22</td><td>0.625</td></tr><tr><td>70</td><td>70.85</td><td>19×19/0.50</td><td>12.05±0.30</td><td>0.427</td></tr><tr><td>95</td><td>93.22</td><td>19×25/0.50</td><td>15.40±0.32</td><td>0.325</td></tr></table>

# （2）航空用聚酰亚胺薄膜绝缘电线电缆

a. 航空用聚酰亚胺薄膜绝缘电线电缆的规格、直流电阻和计算重量 $\mathrm{FY}_{1} \mathrm{P}-2$ 型见表 18-5。

$\mathrm{FY}_1\mathrm{P - 2}$ 型、 $\mathrm{FY}_1\mathbf{Q}_1 - 2$ 型、 $\mathrm{FY}_1\mathbf{Q}_2 - 2$ 型和 $\mathrm{FY}_1\mathbf{Q}_3 - 2$ 型见表18-6。

$\mathrm{FY}_1\mathrm{PB}-2$ 型、 $\mathrm{FY}_1\mathrm{Q}_1\mathrm{B}-2$ 型和 $\mathrm{FY}_1\mathrm{Q}_1\mathrm{B}-2$ 型见表18-7。

b. 航空用聚酰亚胺薄膜绝缘电线电缆的主要性能指标见表18-8。

表 18-5 ${\mathbf{{FY}}}_{1} - 2$ 型的规格、直流电阻和计算重量  

<table><tr><td rowspan="2">标称截面mm2</td><td colspan="2">绝缘厚度mm</td><td colspan="2">绝缘涂层厚度mm</td><td rowspan="2">电线外径mm</td><td rowspan="2">导体电阻(max)Ω/km</td><td rowspan="2">计算重量kg/km</td></tr><tr><td>标称</td><td>下限</td><td>标称</td><td>下限</td></tr><tr><td>0.3</td><td>0.13</td><td>0.12</td><td>0.02</td><td>0.012</td><td>1.10±0.08</td><td>46.9</td><td>4.4</td></tr><tr><td>0.5</td><td>0.13</td><td>0.12</td><td>0.02</td><td>0.012</td><td>1.30±0.08</td><td>30.1</td><td>6.6</td></tr><tr><td>0.75</td><td>0.13</td><td>0.12</td><td>0.02</td><td>0.012</td><td>1.45±0.08</td><td>22.7</td><td>8.6</td></tr><tr><td>1</td><td>0.13</td><td>0.12</td><td>0.02</td><td>0.012</td><td>1.60±0.12</td><td>17.8</td><td>10.8</td></tr><tr><td>1.2</td><td>0.13</td><td>0.12</td><td>0.02</td><td>0.012</td><td>1.70±0.12</td><td>15.3</td><td>12.4</td></tr><tr><td>1.5</td><td>0.13</td><td>0.12</td><td>0.02</td><td>0.012</td><td>1.90±0.12</td><td>11.7</td><td>15.9</td></tr><tr><td>2</td><td>0.13</td><td>0.12</td><td>0.02</td><td>0.012</td><td>2.15±0.12</td><td>8.78</td><td>21.0</td></tr><tr><td>2.5</td><td>0.13</td><td>0.12</td><td>0.02</td><td>0.012</td><td>2.40±0.15</td><td>6.86</td><td>26.5</td></tr><tr><td>3</td><td>0.13</td><td>0.12</td><td>0.02</td><td>0.012</td><td>2.54±0.15</td><td>6.03</td><td>30.0</td></tr></table>

表 18-6 FY1P-2 型 FY1Q1-2 型 FY1Q2-2 型 FY1Q3-2 型的规格、直流电阻和计算重量
