Repository: C-zj02/CFD-claw

<div align="center">

**English** | [中文](#中文版) | [Français](README_FR.md) | [Русский](README_RU.md) | [हिन्दी](README_HI.md) | [العربية](README_AR.md) | [Português](README_PT.md)

# 🚀 Claude Code Python

**A Complete Python Reimplementation Based on Real Claude Code Source**

*From TypeScript Source → Rebuilt in Python with ❤️*

***
**🔥 Active Development • New Features Weekly 🔥**

</div>

***

## 🎯 What is This?

**Clawd Code** is a **complete Python rewrite** of Claude Code, based on the **real TypeScript source code**.

File: RAG-data/飞机设计手册_第3册_材料(下).pdf-a55ef3e7-383c-4803-9fc4-301627ebdb8e.md (part 13 of 15)
W 固溶热处理状态。
</td><td></td><td></td><td></td><td></td><td></td><td></td><td></td><td></td><td></td><td></td><td></td><td></td><td></td><td></td><td></td><td></td><td></td><td></td><td></td><td></td><td></td><td></td><td></td><td></td><td></td><td></td><td></td><td></td><td></td><td></td><td></td><td></td><td></td><td></td><td></td><td></td><td></td><td></td><td></td><td></td><td></td><td></td><td></td><td></td><td></td><td></td><td></td><td></td><td></td><td></td><td></td><td></td><td></td><td></td><td></td><td></td><td></td><td></td><td></td><td></td><td></td><td></td><td></td><td></td><td></td><td></td><td></td><td></td><td></td><td></td><td></td><td></td><td></td><td></td><td></td><td></td><td></td><td></td><td></td><td></td><td></td><td></td><td></td><td></td><td></td><td></td><td></td><td></td><td></td><td></td><td></td><td></td><td></td><td></td><td></td><td></td><td></td><td></td><td></td><td></td><td></td><td></td><td></td><td></td><td></td><td></td><td></td><td></td><td></td><td></td><td></td><td></td><td></td><td></td><td></td><td></td><td></td><td></td><td></td><td></td><td></td><td></td><td></td><td></td><td></td><td></td><td></td><td></td><td></td><td></td><td></td><td></td><td></td><td></td><td></td><td></td><td></td><td></td><td></td><td></td><td></td><td></td><td></td><td></td><td></td><td></td><td></td><td></td><td></td><td></td><td></td><td></td><td></td><td></td><td></td><td></td><td></td><td></td><td></td><td></td><td></td><td></td><td></td><td></td><td></td><td></td><td></td><td></td><td></td><td></td><td></td><td></td><td></td><td></td><td></td><td></td><td></td><td></td><td></td><td></td><td></td><td></td><td></td><td></td><td></td><td></td><td></td><td></td><td></td><td></td><td></td><td></td><td></td><td></td><td></td><td></td><td></td><td></td><td></td><td></td><td></td><td></td><td></td><td></td><td></td><td></td><td></td><td></td><td></td><td></td><td></td><td></td><td></td><td></td><td></td><td></td><td></td><td></td><td></td><td></td><td></td><td></td><td></td><td></td><td></td><td></td><td></td><td></td><td></td><td></td><td></td><td></td><td></td><td></td><td></td><td></td><td></td><td></td><td></td><td></td><td></td><td></td><td></td><td></td><td></td><td></td><td></td><td></td><td></td><td></td><td></td><td></td><td></td><td></td><td></td><td></td><td></td><td></td><td></td><td></td><td></td><td></td><td></td><td></td><td></td><td></td><td></td><td></td><td></td><td></td><td></td><td></td><td></td><td></td><td></td><td></td><td></td><td></td><td></td><td></td><td></td><td></td><td></td><td></td><td></td><td></td><td></td><td></td><td></td><td></td><td></td><td></td><td></td><td></td><td></td><td></td><td></td><td></td><td></td><td></td><td></td><td></td><td></td><td></td><td></td><td></td><td></td><td></td><td></td><td></td><td></td><td></td><td></td><td></td><td></td><td></td><td></td><td></td><td></td><td></td><td></td><td></td><td></td><td></td><td></td><td></td><td></td><td></td><td></td><td></td><td></td><td></td><td></td><td></td><td></td><td></td><td></td><td></td><td></td><td></td><td></td><td></td><td></td><td></td><td></td><td></td><td></td><td></td><td></td><td></td><td></td><td></td><td></td><td></td><td></td><td></td><td></td><td></td><td></td><td></td><td></td><td></td><td></td><td></td><td></td><td></td><td></td><td></td><td></td><td></td><td></td><td></td><td></td><td></td><td></td><td></td><td></td><td></td><td></td><td></td><td></td><td></td><td></td><td></td><td></td><td></td><td></td><td></td><td></td><td></td><td></td><td></td><td></td><td></td><td></td><td></td><td></td><td></td><td></td><td></td><td></td><td></td><td></td><td></td><td></td><td></td><td></td><td></td><td></td><td></td><td></td><td></td><td></td><td></td><td></td><td></td><td></td><td></td><td></td><td></td><td></td><td></td><td></td><td></td><td></td><td></td><td></td><td></td><td></td><td></td><td></td><td></td><td></td><td></td><td></td><td></td><td></td><td></td><td></td><td></td><td></td><td></td><td></td><td></td><td></td><td></td><td></td><td></td><td></td><td></td><td></td><td></td><td></td><td></td><td></td><td></td><td></td><td></td><td></td><td></td><td></td><td></td><td></td><td></td><td></td><td></td><td></td><td></td><td></td><td></td><td></td><td></td><td></td><td></td><td></td><td></td><td></td><td></td><td></td><td></td><td></td><td></td><td></td><td></td><td></td><td></td><td></td><td></td><td></td><td></td><td></td><td></td><td></td><td></td><td></td><td></td><td></td><td></td><td></td><td></td><td></td><td></td><td></td><td></td><td></td><td></td><td></td><td></td><td></td><td></td><td></td><td></td><td></td><td></td><td></td><td></td><td></td><td></td><td></td><td></td><td></td><td></td><td></td><td></td><td></td><td></td><td></td><td></td><td></td><td></td><td></td><td></td><td></td><td></td><td></td><td></td><td></td><td></td><td></td><td></td><td></td><td></td><td></td><td></td><td></td><td></td><td></td><td></td><td></td><td></td><td></td><td></td><td></td><td></td><td></td><td></td><td></td><td></td><td></td><td></td><td></td><td></td><td></td><td></td><td></td><td></td><td></td><td></td><td></td><td></td><td></td><td></td><td></td><td></td><td></td><td></td><td></td><td></td><td></td><td></td><td></td><td></td><td></td><td></td><td></td><td></td><td></td><td></td><td></td><td></td><td></td><td></td><td></td><td></td><td></td><td></td><td></td><td></td><td></td><td></td><td></td><td></td><td></td><td></td><td></td><td></td><td></td><td></td><td></td><td></td><td></td><td></td><td></td><td></td><td></td><td></td><td></td><td></td><td></td><td></td><td></td><td></td><td></td><td></td><td></td><td></td><td></td><td></td><td></td><td></td><td></td><td></td><td></td><td></td><td></td><td></td><td></td><td></td><td></td><td></td><td></td><td></td><td></td><td></td><td></td><td></td><td></td><td></td><td></td><td></td><td></td><td></td><td></td><td></td><td></td><td></td><td></td><td></td><td></td><td></td><td></td><td></td><td></td><td></td><td></td><td></td><td></td><td></td><td></td><td></td><td></td><td></td><td></td><td></td><td></td><td></td><td></td><td></td><td></td><td></td><td></td><td></td><td></td><td></td><td></td><td></td><td></td><td></td><td></td><td></td><td></td><td></td><td></td><td></td><td></td><td></td><td></td><td></td><td></td><td></td><td></td><td></td><td></td><td></td><td></td><td></td><td></td><td></td><td></td><td></td><td></td><td></td><td></td><td></td><td></td><td></td><td></td><td></td><td></td><td></td><td></td><td></td><td></td><td></td><td></td><td></td><td></td><td></td><td></td><td></td><td></td><td></td><td></td><td></td><td></td><td></td><td></td><td></td><td></td><td></td><td></td><td></td><td></td><td></td><td></td><td></td><td></td><td></td><td></td><td></td><td></td><td></td><td></td><td></td><td></td><td></td><td></td><td></td><td></td><td></td><td></td><td></td><td></td><td></td><td></td><td></td><td></td><td></td><td></td><td></td><td></td><td></td><td></td><td></td><td></td><td></td><td></td><td></td><td></td><td></td><td></td><td></td><td></td><td></td><td></td><td></td><td></td><td></td><td></td><td></td><td></td><td></td><td></td><td></td><td></td><td></td><td></td><td></td><td></td><td></td><td></td><td></td><td></td><td></td><td></td><td></td><td></td><td></td><td></td><td></td><td></td><td></td><td></td><td></td><td></td><td></td><td></td><td></td><td></td><td></td><td></td><td></td><td></td><td></td><td></td><td></td><td></td><td></td><td></td><td></td><td></td><td></td><td></td><td></td><td></td><td></td><td></td><td></td><td></td><td></td><td></td><td></td><td></td><td></td><td></td><td></td><td></td><td></td><td></td><td></td><td></td><td></td><td></td><td></td><td></td><td></td><td></td><td></td><td></td><td></td><td></td><td></td><td></td><td></td><td></td><td></td><td></td><td></td><td></td><td></td><td></td><td></td><td></td><td></td><td></td><td></td><td></td><td></td><td></td><td></td><td></td><td></td><td></td><td></td><td></td><td></td><td></td><td></td><td></td><td></td><td></td><td></td><td></td><td></td><td></td><td></td><td></td><td></td><td></td><td></td><td></td><td></td><td></td><td></td><td></td><td></td><td></td><td></td><td></td><td></td><td></td><td></td><td></td><td></td><td></td><td></td><td></td><td></td></tr><tr><td rowspan="3"></td><td></td><td></td><td rowspan="3"></td><td rowspan="3"></td><td rowspan="3"></td><td rowspan="3"></td><td rowspan="3"></td><td rowspan="3"></td><td rowspan="3"></td><td rowspan="3"></td><td rowspan="3"></td><td rowspan="3"></td><td rowspan="3"></td><td rowspan="3"></td><td rowspan="3"></td><td rowspan="3"></td><td rowspan="3"></td><td rowspan="3"></td><td rowspan="3"></td><td rowspan="3"></td><td rowspan="3"></td><td rowspan="3"></td><td rowspan="3"></td><td rowspan="3"></td><td rowspan="3"></td><td rowspan="3"></td><td rowspan="3"></td><td rowspan="3"></td><td rowspan="3"></td><td rowspan="3"></td><td rowspan="3"></td><td rowspan="3"></td><td rowspan="3"></td><td rowspan="3"></td><td rowspan="3"></td><td rowspan="3"></td><td rowspan="3"></td><td rowspan="3"></td><td rowspan="3"></td><td rowspan="3"></td><td rowspan="3"></td><td rowspan="3"></td><td rowspan="3"></td><td rowspan="3"></td><td rowspan="3"></td><td rowspan="3"></td><td rowspan="3"></td><td rowspan="3"></td><td rowspan="3"></td><td rowspan="3"></td><td rowspan="3"></td><td rowspan="3"></td><td rowspan="3"></td><td rowspan="3"></td><td rowspan="3"></td><td rowspan="3"></td><td rowspan="3"></td><td rowspan="3"></td><td rowspan="3"></td><td rowspan="3"></td><td rowspan="3"></td><td rowspan="3"></td><td rowspan="3"></td><td rowspan="3"></td><td rowspan="3"></td><td rowspan="3"></td><td rowspan="2"></td><td rowspan="2"></td><td rowspan="2"></td><td></td><td></td><td></td><td></td><td></td><td></td><td></td><td></td><td></td><td></td><td></td><td></td><td></td><td></td><td></td><td></td><td></td><td></td><td></td><td></td><td></td><td></td><td></td><td></td><td></td><td></td><td></td><td></td><td></td><td></td><td></td><td></td><td></td><td></td><td></td><td></td><td></td><td></td><td></td><td></td><td></td><td></td><td></td><td></td><td></td><td></td><td></td><td></td><td></td><td></td><td></td><td></td><td></td><td></td><td></td><td></td><td></td><td></td><td></td><td></td><td></td><td></td><td></td><td></td><td></td><td></td><td></td><td></td><td></td><td></td><td></td><td></td><td></td><td></td><td></td><td></td><td></td><td></td><td></td><td></td><td></td><td></td><td></td><td></td><td></td><td></td><td></td><td></td><td></td><td></td><td></td><td></td><td></td><td></td><td></td><td></td><td></td><td></td><td></td><td></td><td></td><td></td><td></td><td></td><td></td><td></td><td></td><td></td><td></td><td></td><td></td><td></td><td></td><td></td><td></td><td></td><td></td><td></td><td></td><td></td><td></td><td></td><td></td><td></td><td></td><td></td><td></td><td></td><td></td><td></td><td></td><td></td><td></td><td></td><td></td><td></td><td></td><td></td><td></td><td></td><td></td><td></td><td></td><td></td><td></td><td></td><td></td><td></td><td></td><td></td><td></td><td></td><td></td><td></td><td></td><td></td><td></td><td></td><td></td><td></td><td></td><td></td><td></td><td></td><td></td><td></td><td></td><td></td><td></td><td></td><td></td><td></td><td></td><td></td><td></td><td></td><td></td><td></td><td></td><td></td><td></td><td></td><td></td><td></td><td></td><td></td><td></td><td></td><td></td><td></td><td></td><td></td><td></td><td></td><td></td><td></td><td></td><td></td><td></td><td></td><td></td><td></td><td></td><td></td><td></td><td></td><td></td><td></td><td></td><td></td><td></td><td></td><td></td><td></td><td></td><td></td><td></td><td></td><td></td><td></td><td></td><td></td><td></td><td></td><td></td><td></td><td></td><td></td><td></td><td></td><td></td><td></td><td></td><td></td><td></td><td></td><td></td><td></td><td></td><td></td><td></td><td></td><td></td><td></td><td></td><td></td><td></td><td></td><td></td><td></td><td></td><td></td><td></td><td></td><td></td><td></td><td></td><td></td><td></td><td></td><td></td><td></td><td></td><td></td><td></td><td></td><td></td><td></td><td></td><td></td><td></td><td></td><td></td><td></td><td></td><td></td><td></td><td></td><td></td><td></td><td></td><td></td><td></td><td></td><td></td><td></td><td></td><td></td><td></td><td></td><td></td><td></td><td></td><td></td><td></td><td></td><td></td><td></td><td></td><td></td><td></td><td></td><td></td><td></td><td></td><td></td><td></td><td></td><td></td><td></td><td></td><td></td><td></td><td></td><td></td><td></td><td></td><td></td><td></td><td></td><td></td><td></td><td></td><td></td><td></td><td></td><td></td><td></td><td></td><td></td><td></td><td></td><td></td><td></td><td></td><td></td><td></td><td></td><td></td><td></td><td></td><td></td><td></td><td></td><td></td><td></td><td></td><td></td><td></td><td></td><td></td><td></td><td></td><td></td><td></td><td></td><td></td><td></td><td></td><td></td><td></td><td></td><td></td><td></td><td></td><td></td><td></td><td></td><td></td><td></td><td></td><td></td><td></td><td></td><td></td><td></td><td></td><td></td><td></td><td></td><td></td><td></td><td></td><td></td><td></td><td></td><td></td><td></td><td></td><td></td><td></td><td></td><td></td><td></td><td></td><td></td><td></td><td></td><td></td><td></td><td></td><td></td><td></td><td></td><td></td><td></td><td></td><td></td><td></td><td></td><td></td><td></td><td></td><td></td><td></td><td></td><td></td><td></td><td></td><td></td><td></td><td></td><td></td><td></td><td></td><td></td><td></td><td></td><td></td><td></td><td></td><td></td><td></td><td></td><td></td><td></td><td></td><td></td><td></td><td></td><td></td><td></td><td></td><td></td><td></td><td></td><td></td><td></td><td></td><td></td><td></td><td></td><td></td><td></td><td></td><td></td><td></td><td></td><td></td><td></td><td></td><td></td><td></td><td></td><td></td><td></td><td></td><td></td><td></td><td></td><td></td><td></td><td></td><td></td><td></td><td></td><td></td><td></td><td></td><td></td><td></td><td></td><td></td><td></td><td></td><td></td><td></td><td></td><td></td><td></td><td></td><td></td><td></td><td></td><td></td><td></td><td></td><td></td><td></td><td></td><td></td><td></td><td></td><td></td><td></td><td></td><td></td><td></td><td></td><td></td><td></td><td></td><td></td><td></td><td></td><td></td><td></td><td></td><td></td><td></td><td></td><td></td><td></td><td></td><td></td><td></td><td></td><td></td><td></td><td></td><td></td><td></td><td></td><td></td><td></td><td></td><td></td><td></td><td></td><td></td><td></td><td></td><td></td><td></td><td></td><td></td><td></td><td></td><td></td><td></td><td></td><td></td><td></td><td></td><td></td><td></td><td></td><td></td><td></td><td></td><td></td><td></td><td></td><td></td><td></td><td></td><td></td><td></td><td></td><td></td><td></td><td></td><td></td><td></td><td></td><td></td><td></td><td></td><td></td><td></td><td></td><td></td><td></td><td></td><td></td><td></td><td></td><td></td><td></td><td></td><td></td><td></td><td></td><td></td><td></td><td></td><td></td><td></td><td></td><td></td><td></td><td></td><td></td><td></td><td></td><td></td><td></td><td></td><td></td><td></td><td></td><td></td><td></td><td></td><td></td><td></td><td></td><td></td><td></td><td></td><td></td><td></td><td></td><td></td><td></td><td></td><td></td><td></td><td></td><td></td><td></td><td></td><td></td><td></td><td></td><td></td><td></td><td></td><td></td><td></td><td></td><td></td><td></td><td></td><td></td><td></td><td></td><td></td><td></td><td></td><td></td><td></td><td></td><td></td><td></td><td></td><td></td><td></td><td></td><td></td><td></td><td></td><td></td><td></td><td></td><td></td><td></td><td></td><td></td><td></td><td></td><td></td><td></td><td></td><td></td><td></td><td></td><td></td><td></td><td></td><td></td><td></td><td></td><td></td><td></td><td></td><td></td><td></td><td></td><td></td><td></td><td></td><td></td><td></td><td></td><td></td><td></td><td></td><td></td><td></td><td></td><td></td><td></td><td></td><td></td><td></td><td></td><td></td><td></td><td></td><td></td><td></td><td></td><td></td><td></td><td></td><td></td><td></td><td></td><td></td><td></td><td></td><td></td><td></td><td></td><td></td><td></td><td></td><td></td><td></td><td></td><td></td><td></td><td></td><td></td><td></td><td></td><td></td><td></td><td></td><td></td><td></td><td></td><td></td><td></td><td></td><td></td><td></td><td></td><td></td><td></td><td></td><td></td><td></td><td></td><td></td><td></td><td></td><td></td><td></td><td></td><td></td><td></td><td></td><td></td><td></td><td></td><td></td><td></td><td></td><td></td><td></td><td></td><td></td><td></td><td></td><td></td><td></td><td></td><td></td><td></td><td></td><td></td><td></td><td></td><td></td><td></td><td></td><td></td><td></td><td></td><td></td><td></td><td></td><td></td><td></td><td></td><td></td><td></td><td></td><td></td><td></td><td></td><td></td><td></td><td></td><td></td><td></td><td></td><td></td><td></td><td></td><td></td><td></td><td></td><td></td><td></td><td></td><td></td><td></td><td></td><td></td><td></td><td></td><td></td><td></td><td></td><td></td><td></td><td></td><td></td><td></td><td></td><td></td><td></td><td></td><td></td><td></td><td></td><td></td><td></td><td></td><td></td><td></td><td></td><td></td><td></td><td></td><td></td><td></td><td></td><td></td><td></td><td></td><td></td><td></td><td></td><td></td><td></td><td></td><td></td><td></td><td></td><td></td><td></td><td></td><td></td><td></td><td></td><td></td><td></td><td></td><td></td><td></td><td></td><td></td><td></td><td></td><td></td><td></td><td></td><td></td><td></td><td></td><td></td><td></td><td></td><td></td><td></td><td></td><td></td><td></td><td></td><td></td><td></td><td></td><td></td><td></td><td></td><td></td><td></td><td></td><td></td><td></td><td></td><td></td><td></td><td></td><td></td><td></td><td></td><td></td><td></td><td></td><td></td><td></td><td></td><td></td><td></td><td></td><td></td><td></td><td></td><td></td><td></td><td></td><td></td><td></td><td></td><td></td><td></td><td></td><td></td><td></td><td></td><td></td><td></td><td></td><td></td><td></td><td></td><td></td><td></td><td></td><td></td><td></td><td></td><td></td><td></td><td></td><td></td><td></td><td></td><td></td><td></td><td></td><td></td><td></td><td></td><td></td><td></td><td></td><td></td><td></td><td></td><td></td><td></td><td></td><td></td><td></td><td></td><td></td><td></td><td></td><td></td><td></td><td></td><td></td><td></td><td></td><td></td><td></td><td></td><td></td><td></td><td></td><td></td><td></td><td></td><td></td><td></td><td></td><td></td><td></td><td></td><td></td><td></td><td></td><td></td><td></td><td></td><td></td><td></td><td></td><td></td><td></td><td></td><td></td><td></td><td></td><td></td><td></td><td></td><td></td><td></td><td></td><td></td><td></td><td></td><td></td><td></td><td></td><td></td><td></td><td></td><td></td><td></td><td></td><td></td><td></td><td></td><td></td><td></td><td></td><td></td><td></td><td></td><td></td><td></td><td></td><td></td><td></td><td></td><td></td><td></td><td></td><td></td><td></td><td></td><td></td><td></td><td></td><td></td><td></td><td></td><td></td><td></td><td></td><td></td><td></td><td></td><td></td><td></td><td></td><td></td><td></td><td></td><td></td><td></td><td></td><td></td><td></td><td></td><td></td><td></td><td></td><td></td><td></td><td></td><td></td><td></td><td></td><td></td><td></td><td></td><td></td><td></td><td></td><td></td><td></td><td></td><td></td><td></td><td></td><td></td><td></td><td></td><td></td><td></td><td></td><td></td><td></td><td></td><td></td><td></td><td></td><td></td><td></td><td></td><td></td><td></td><td></td><td></td><td></td><td></td><td></td><td></td><td></td><td></td><td></td><td></td><td></td><td></td><td></td><td></td><td></td><td></td><td></td><td></td><td></td><td></td><td></td><td></td><td></td><td></td><td></td><td></td><td></td><td></td><td></td><td></td><td></td><td></td><td></td><td></td><td></td><td></td><td></td><td></td><td></td><td></td><td></td><td></td><td></td><td></td><td></td><td></td><td></td><td></td><td></td><td></td><td></td><td></td><td></td><td></td><td></td><td></td><td></td><td></td><td></td><td></td><td></td><td></td><td></td><td></td><td></td><td></td><td></td><td></td><td></td><td></td><td></td><td></td><td></td><td></td><td></td><td></td><td></td><td></td><td></td><td></td><td></td><td></td><td></td><td></td><td></td><td></td><td></td><td></td><td></td><td></td><td></td><td></td><td></td><td></td><td></td><td></td><td></td><td></td><td></td><td></td><td></td><td></td><td></td><td></td><td></td><td></td><td></td><td></td><td></td><td></td><td></td><td></td><td></td><td></td><td></td><td></td><td></td><td></td><td></td><td></td><td></td><td></td><td></td><td></td><td></td><td></td><td></td><td></td><td></td><td></td><td></td><td></td><td></td><td></td><td></td><td></td><td></td><td></td><td></td><td></td><td></td><td></td><td></td><td></td><td></td><td></td><td></td><td></td><td></td><td></td><td></td><td></td><td></td><td></td><td></td><td></td><td></td><td></td><td></td><td></td><td></td><td></td><td></td><td></td><td></td><td></td><td></td><td></td><td></td><td></td><td></td><td></td><td></td><td></td><td></td><td></td><td></td><td></td><td></td><td></td><td></td><td></td><td></td><td></td><td></td><td></td><td></td><td></td><td></td><td></td><td></td><td></td><td></td><td></td><td></td><td></td><td></td><td></td><td></td><td></td><td></td><td></td><td></td><td></td><td></td><td></td><td></td><td></td><td></td><td></td><td></td><td></td><td></td><td></td><td></td><td></td><td></td><td></td><td></td><td></td><td></td><td></td><td></td><td></td><td></td><td></td><td></td><td></td><td></td><td></td><td></td><td></td><td></td><td></td><td></td><td></td><td></td><td></td><td></td><td></td><td></td><td></td><td></td><td></td><td></td><td></td><td></td><td></td><td></td><td></td><td></td><td></td><td></td><td></td><td></td><td></td><td></td><td></td><td></td><td></td><td></td><td></td><td></td><td></td><td></td><td></td><td></td><td></td><td></td><td></td><td></td><td></td><td></td><td></td><td></td><td></td><td></td><td></td><td></td><td></td><td></td><td></td><td></td><td></td><td></td><td></td><td></td><td></td><td></td><td></td><td></td><td></td><td></td><td></td><td></td><td></td><td></td><td></td><td></td><td></td><td></td><td></td><td></td><td></td><td></td><td></td><td></td><td></td><td></td><td></td><td></td><td></td><td></td><td></td><td></td><td></td><td></td><td></td><td></td><td></td><td></td><td></td><td></td><td></td><td></td><td></td><td></td><td></td><td></td><td></td><td></td><td></td><td></td><td></td><td></td><td></td><td></td><td></td><td></td><td></td><td></td><td></td><td></td><td></td><td></td><td></td><td></td><td></td><td></td><td></td><td></td><td></td><td></td><td></td><td></td><td></td><td></td><td></td><td></td><td></td><td></td><td></td><td></td><td></td><td></td><td></td><td></td><td></td><td></td><td></td><td></td><td></td><td></td><td></td><td></td><td></td><td></td><td></td><td></td><td></td><td></td><td></td><td></td><td></td><td></td><td></td><td></td><td></td><td></td><td></td><td></td><td></td><td></td><td></td><td></td><td></td><td></td><td></td><td></td><td></td><td></td><td></td><td></td><td></td><td></td><td></td><td></td><td></td><td></td><td></td><td></td><td></td><td></td><td></td><td></td><td></td><td></td><td></td><td></td><td></td><td></td><td></td><td></td><td></td><td></td><td></td><td></td><td></td><td></td><td></td><td></td><td></td><td></td><td></td><td></td><td></td><td></td><td></td><td></td><td></td><td></td><td></td><td></td><td></td><td></td><td></td><td></td><td></td><td></td><td></td><td></td><td></td><td></td><td></td><td></td><td></td><td></td><td></td><td></td><td></td><td></td><td></td><td></td><td></td><td></td><td></td><td></td><td></td><td></td><td></td><td></td><td></td><td></td><td></td><td></td><td></td><td></td><td></td><td></td><td></td><td></td><td></td><td></td><td></td><td></td><td></td><td></td><td></td><td></td><td></td><td></td><td></td><td></td><td></td><td></td><td></td><td></td><td></td><td></td><td></td><td></td><td></td><td></td><td></td><td></td><td></td><td></td><td></td><td></td><td></td><td></td><td></td><td></td><td></td><td></td><td></td><td></td><td></td><td></td><td></td><td></td><td></td><td></td><td></td><td></td><td></td><td></td><td></td><td></td><td></td><td></td><td></td><td></td><td></td><td></td><td></td><td></td><td></td><td></td><td></td><td></td><td></td><td></td><td></td><td></td><td></td><td></td><td></td><td></td><td></td><td></td><td></td><td></td><td></td><td></td><td></td><td></td><td></td><td></td><td></td><td></td><td></td><td></td><td></td><td></td><td></td><td></td><td></td><td></td><td></td><td></td><td></td><td></td><td></td><td></td><td></td><td></td><td></td><td></td><td></td><td></td><td></td><td></td><td></td><td></td><td></td><td></td><td></td><td></td><td></td></tr><tr><td></td><td></td><td rowspan="2"></td><td></td><td></td><td></td><td></td><td></td><td></td><td></td><td></td><td></td><td></td><td></td><td></td><td></td><td></td><td></td><td></td><td></td><td></td><td></td><td></td><td></td><td></td><td></td><td></td><td></td><td></td><td></td><td></td><td></td><td></td><td></td><td></td><td></td><td></td><td></td><td></td><td></td><td></td><td></td><td></td><td></td><td></td><td></td><td></td><td></td><td></td><td></td><td></td><td></td><td></td><td></td><td></td><td></td><td></td><td></td><td></td><td></td><td></td><td></td><td></td><td></td><td></td><td></td><td></td><td></td><td></td><td></td><td></td><td></td><td></td><td></td><td></td><td></td><td></td><td></td><td></td><td></td><td></td><td></td><td></td><td></td><td></td><td></td><td></td><td></td><td></td><td></td><td></td><td></td><td></td><td></td><td></td><td></td><td></td><td></td><td></td><td></td><td></td><td></td><td></td><td></td><td></td><td></td><td></td><td></td><td></td><td></td><td></td><td></td><td></td><td></td><td></td><td></td><td></td><td></td><td></td><td></td><td></td><td></td><td></td><td></td><td></td><td></td><td></td><td></td><td></td><td></td><td></td><td></td><td></td><td></td><td></td><td></td><td></td><td></td><td></td><td></td><td></td><td></td><td></td><td></td><td></td><td></td><td></td><td></td><td></td><td></td><td></td><td></td><td></td><td></td><td></td><td></td><td></td><td></td><td></td><td></td><td></td><td></td><td></td><td></td><td></td><td></td><td></td><td></td><td></td><td></td><td></td><td></td><td></td><td></td><td></td><td></td><td></td><td></td><td></td><td></td><td></td><td></td><td></td><td></td><td></td><td></td><td></td><td></td><td></td><td></td><td></td><td></td><td></td><td></td><td></td><td></td><td></td><td></td><td></td><td></td><td></td><td></td><td></td><td></td><td></td><td></td><td></td><td></td><td></td><td></td><td></td><td></td><td></td><td></td><td></td><td></td><td></td><td></td><td></td><td></td><td></td><td></td><td></td><td></td><td></td><td></td><td></td><td></td><td></td><td></td><td></td><td></td><td></td><td></td><td></td><td></td><td></td><td></td><td></td><td></td><td></td><td></td><td></td><td></td><td></td><td></td><td></td><td></td><td></td><td></td><td></td><td></td><td></td><td></td><td></td><td></td><td></td><td></td><td></td><td></td><td></td><td></td><td></td><td></td><td></td><td></td><td></td><td></td><td></td><td></td><td></td><td></td><td></td><td></td><td></td><td></td><td></td><td></td><td></td><td></td><td></td><td></td><td></td><td></td><td></td><td></td><td></td><td></td><td></td><td></td><td></td><td></td><td></td><td></td><td></td><td></td><td></td><td></td><td></td><td></td><td></td><td></td><td></td><td></td><td></td><td></td><td></td><td></td><td></td><td></td><td></td><td></td><td></td><td></td><td></td><td></td><td></td><td></td><td></td><td></td><td></td><td></td><td></td><td></td><td></td><td></td><td></td><td></td><td></td><td></td><td></td><td></td><td></td><td></td><td></td><td></td><td></td><td></td><td></td><td></td><td></td><td></td><td></td><td></td><td></td><td></td><td></td><td></td><td></td><td></td><td></td><td></td><td></td><td></td><td></td><td></td><td></td><td></td><td></td><td></td><td></td><td></td><td></td><td></td><td></td><td></td><td></td><td></td><td></td><td></td><td></td><td></td><td></td><td></td><td></td><td></td><td></td><td></td><td></td><td></td><td></td><td></td><td></td><td></td><td></td><td></td><td></td><td></td><td></td><td></td><td></td><td></td><td></td><td></td><td></td><td></td><td></td><td></td><td></td><td></td><td></td><td></td><td></td><td></td><td></td><td></td><td></td><td></td><td></td><td></td><td></td><td></td><td></td><td></td><td></td><td></td><td></td><td></td><td></td><td></td><td></td><td></td><td></td><td></td><td></td><td></td><td></td><td></td><td></td><td></td><td></td><td></td><td></td><td></td><td></td><td></td><td></td><td></td><td></td><td></td><td></td><td></td><td></td><td></td><td></td><td></td><td></td><td></td><td></td><td></td><td></td><td></td><td></td><td></td><td></td><td></td><td></td><td></td><td></td><td></td><td></td><td></td><td></td><td></td><td></td><td></td><td></td><td></td><td></td><td></td><td></td><td></td><td></td><td></td><td></td><td></td><td></td><td></td><td></td><td></td><td></td><td></td><td></td><td></td><td></td><td></td><td></td><td></td><td></td><td></td><td></td><td></td><td></td><td></td><td></td><td></td><td></td><td></td><td></td><td></td><td></td><td></td><td></td><td></td><td></td><td></td><td></td><td></td><td></td><td></td><td></td><td></td><td></td><td></td><td></td><td></td><td></td><td></td><td></td><td></td><td></td><td></td><td></td><td></td><td></td><td></td><td></td><td></td><td></td><td></td><td></td><td></td><td></td><td></td><td></td><td></td><td></td><td></td><td></td><td></td><td></td><td></td><td></td><td></td><td></td><td></td><td></td><td></td><td></td><td></td><td></td><td></td><td></td><td></td><td></td><td></td><td></td><td></td><td></td><td></td><td></td><td></td><td></td><td></td><td></td><td></td><td></td><td></td><td></td><td></td><td></td><td></td><td></td><td></td><td></td><td></td><td></td><td></td><td></td><td></td><td></td><td></td><td></td><td></td><td></td><td></td><td></td><td></td><td></td><td></td><td></td><td></td><td></td><td></td><td></td><td></td><td></td><td></td><td></td><td></td><td></td><td></td><td></td><td></td><td></td><td></td><td></td><td></td><td></td><td></td><td></td><td></td><td></td><td></td><td></td><td></td><td></td><td></td><td></td><td></td><td></td><td></td><td></td><td></td><td></td><td></td><td></td><td></td><td></td><td></td><td></td><td></td><td></td><td></td><td></td><td></td><td></td><td></td><td></td><td></td><td></td><td></td><td></td><td></td><td></td><td></td><td></td><td></td><td></td><td></td><td></td><td></td><td></td><td></td><td></td><td></td><td></td><td></td><td></td><td></td><td></td><td></td><td></td><td></td><td></td><td></td><td></td><td></td><td></td><td></td><td></td><td></td><td></td><td></td><td></td><td></td><td></td><td></td><td></td><td></td><td></td><td></td><td></td><td></td><td></td><td></td><td></td><td></td><td></td><td></td><td></td><td></td><td></td><td></td><td></td><td></td><td></td><td></td><td></td><td></td><td></td><td></td><td></td><td></td><td></td><td></td><td></td><td></td><td></td><td></td><td></td><td></td><td></td><td></td><td></td><td></td><td></td><td></td><td></td><td></td><td></td><td></td><td></td><td></td><td></td><td></td><td></td><td></td><td></td><td></td><td></td><td></td><td></td><td></td><td></td><td></td><td></td><td></td><td></td><td></td><td></td><td></td><td></td><td></td><td></td><td></td><td></td><td></td><td></td><td></td><td></td><td></td><td></td><td></td><td></td><td></td><td></td><td></td><td></td><td></td><td></td><td></td><td></td><td></td><td></td><td></td><td></td><td></td><td></td><td></td><td></td><td></td><td></td><td></td><td></td><td></td><td></td><td></td><td></td><td></td><td></td><td></td><td></td><td></td><td></td><td></td><td></td><td></td><td></td><td></td><td></td><td></td><td></td><td></td><td></td><td></td><td></td><td></td><td></td><td></td><td></td><td></td><td></td><td></td><td></td><td></td><td></td><td></td><td></td><td></td><td></td><td></td><td></td><td></td><td></td><td></td><td></td><td></td><td></td><td></td><td></td><td></td><td></td><td></td><td></td><td></td><td></td><td></td><td></td><td></td><td></td><td></td><td></td><td></td><td></td><td></td><td></td><td></td><td></td><td></td><td></td><td></td><td></td><td></td><td></td><td></td><td></td><td></td><td></td><td></td><td></td><td></td><td></td><td></td><td></td><td></td><td></td><td></td><td></td><td></td><td></td><td></td><td></td><td></td><td></td><td></td><td></td><td></td><td></td><td></td><td></td><td></td><td></td><td></td><td></td><td></td><td></td><td></td><td></td><td></td><td></td><td></td><td></td><td></td><td></td><td></td><td></td><td></td><td></td><td></td><td></td><td></td><td></td><td></td><td></td><td></td><td></td><td></td><td></td><td></td><td></td><td></td><td></td><td></td><td></td><td></td><td></td><td></td><td></td><td></td><td></td><td></td><td></td><td></td><td></td><td></td><td></td><td></td><td></td><td></td><td></td><td></td><td></td><td></td><td></td><td></td><td></td><td></td><td></td><td></td><td></td><td></td><td></td><td></td><td></td><td></td><td></td><td></td><td></td><td></td><td></td><td></td><td></td><td></td><td></td><td></td><td></td><td></td><td></td><td></td><td></td><td></td><td></td><td></td><td></td><td></td><td></td><td></td><td></td><td></td><td></td><td></td><td></td><td></td><td></td><td></td><td></td><td></td><td></td><td></td><td></td><td></td><td></td><td></td><td></td><td></td><td></td><td></td><td></td><td></td><td></td><td></td><td></td><td></td><td></td><td></td><td></td><td></td><td></td><td></td><td></td><td></td><td></td><td></td><td></td><td></td><td></td><td></td><td></td><td></td><td></td><td></td><td></td><td></td><td></td><td></td><td></td><td></td><td></td><td></td><td></td><td></td><td></td><td></td><td></td><td></td><td></td><td></td><td></td><td></td><td></td><td></td><td></td><td></td><td></td><td></td><td></td><td></td><td></td><td></td><td></td><td></td><td></td><td></td><td></td><td></td><td></td><td></td><td></td><td></td><td></td><td></td><td></td><td></td><td></td><td></td><td></td><td></td><td></td><td></td><td></td><td></td><td></td><td></td><td></td><td></td><td></td><td></td><td></td><td></td><td></td><td></td><td></td><td></td><td></td><td></td><td></td><td></td><td></td><td></td><td></td><td></td><td></td><td></td><td></td><td></td><td></td><td></td><td></td><td></td><td></td><td></td><td></td><td></td><td></td><td></td><td></td><td></td><td></td><td></td><td></td><td></td><td></td><td></td><td></td><td></td><td></td><td></td><td></td><td></td><td></td><td></td><td></td><td></td><td></td><td></td><td></td><td></td><td></td><td></td><td></td><td></td><td></td><td></td><td></td><td></td><td></td><td></td><td></td><td></td><td></td><td></td><td></td><td></td><td></td><td></td><td></td><td></td><td></td><td></td><td></td><td></td><td></td><td></td><td></td><td></td><td></td><td></td><td></td><td></td><td></td><td></td><td></td><td></td><td></td><td></td><td></td><td></td><td></td><td></td><td></td><td></td><td></td><td></td><td></td><td></td><td></td><td></td><td></td><td></td><td></td><td></td><td></td><td></td><td></td><td></td><td></td><td></td><td></td><td></td><td></td><td></td><td></td><td></td><td></td><td></td><td></td><td></td><td></td><td></td><td></td><td></td><td></td><td></td><td></td><td></td><td></td><td></td><td></td><td></td><td></td><td></td><td></td><td></td><td></td><td></td><td></td><td></td><td></td><td></td><td></td><td></td><td></td><td></td><td></td><td></td><td></td><td></td><td></td><td></td><td></td><td></td><td></td><td></td><td></td><td></td><td></td><td></td><td></td><td></td><td></td><td></td><td></td><td></td><td></td><td></td><td></td><td></td><td></td><td></td><td></td><td></td><td></td><td></td><td></td><td></td><td></td><td></td><td></td><td></td><td></td><td></td><td></td><td></td><td></td><td></td><td></td><td></td><td></td><td></td><td></td><td></td><td></td><td></td><td></td><td></td><td></td><td></td><td></td><td></td><td></td><td></td><td></td><td></td><td></td><td></td><td></td><td></td><td></td><td></td><td></td><td></td><td></td><td></td><td></td><td></td><td></td><td></td><td></td><td></td><td></td><td></td><td></td><td></td><td></td><td></td><td></td><td></td><td></td><td></td><td></td><td></td><td></td><td></td><td></td><td></td><td></td><td></td><td></td><td></td><td></td><td></td><td></td><td></td><td></td><td></td><td></td><td></td><td></td><td></td><td></td><td></td><td></td><td></td><td></td><td></td><td></td><td></td><td></td><td></td><td></td><td></td><td></td><td></td><td></td><td></td><td></td><td></td><td></td><td></td><td></td><td></td><td></td><td></td><td></td><td></td><td></td><td></td><td></td><td></td><td></td><td></td><td></td><td></td><td></td><td></td><td></td><td></td><td></td><td></td><td></td><td></td><td></td><td></td><td></td><td></td><td></td><td></td><td></td><td></td><td></td><td></td><td></td><td></td><td></td><td></td><td></td><td></td><td></td><td></td><td></td><td></td><td></td><td></td><td></td><td></td><td></td><td></td><td></td><td></td><td></td><td></td><td></td><td></td><td></td><td></td><td></td><td></td><td></td><td></td><td></td><td></td><td></td><td></td><td></td><td></td><td></td><td></td><td></td><td></td><td></td><td></td><td></td><td></td><td></td><td></td><td></td><td></td><td></td><td></td><td></td><td></td><td></td><td></td><td></td><td></td><td></td><td></td><td></td><td></td><td></td><td></td><td></td><td></td><td></td><td></td><td></td><td></td><td></td><td></td><td></td><td></td><td></td><td></td><td></td><td></td><td></td><td></td><td></td><td></td><td></td><td></td><td></td><td></td><td></td><td></td><td></td><td></td><td></td><td></td><td></td><td></td><td></td><td></td><td></td><td></td><td></td><td></td><td></td><td></td><td></td><td></td><td></td><td></td><td></td><td></td><td></td><td></td><td></td><td></td><td></td><td></td><td></td><td></td><td></td><td></td><td></td><td></td><td></td><td></td><td></td><td></td><td></td><td></td><td></td><td></td><td></td><td></td><td></td><td></td><td></td><td></td><td></td><td></td><td></td><td></td><td></td><td></td><td></td><td></td><td></td><td></td><td></td><td></td><td></td><td></td><td></td><td></td><td></td><td></td><td></td><td></td><td></td><td></td><td></td><td></td><td></td><td></td><td></td><td></td><td></td><td></td><td></td><td></td><td></td><td></td><td></td><td></td><td></td><td></td><td></td><td></td><td></td><td></td><td></td><td></td><td></td><td></td><td></td><td></td><td></td><td></td><td></td><td></td><td></td><td></td><td></td><td></td><td></td><td></td><td></td><td></td><td></td><td></td><td></td><td></td><td></td><td></td><td></td><td></td><td></td><td></td><td></td><td></td><td></td><td></td><td></td><td></td><td></td><td></td><td></td><td></td><td></td><td></td><td></td><td></td><td></td><td></td><td></td><td></td><td></td><td></td><td></td><td></td><td></td><td></td><td></td><td></td><td></td><td></td><td></td><td></td><td></td><td></td><td></td><td></td><td></td><td></td><td></td><td></td><td></td><td></td><td></td><td></td><td></td><td></td><td></td><td></td><td></td><td></td><td></td><td></td><td></td><td></td><td></td><td></td><td></td><td></td><td></td><td></td><td></td><td></td><td></td><td></td><td></td><td></td><td></td><td></td><td></td><td></td><td></td><td></td><td></td><td></td><td></td><td></td><td></td><td></td><td></td><td></td><td></td><td></td><td></td><td></td><td></td><td></td><td></td><td></td><td></td><td></td><td></td><td></td><td></td><td></td><td></td><td></td><td></td><td></td><td></td><td></td><td>
