Repository: C-zj02/CFD-claw

<div align="center">

**English** | [中文](#中文版) | [Français](README_FR.md) | [Русский](README_RU.md) | [हिन्दी](README_HI.md) | [العربية](README_AR.md) | [Português](README_PT.md)

# 🚀 Claude Code Python

**A Complete Python Reimplementation Based on Real Claude Code Source**

*From TypeScript Source → Rebuilt in Python with ❤️*

***
**🔥 Active Development • New Features Weekly 🔥**

</div>

***

## 🎯 What is This?

**Clawd Code** is a **complete Python rewrite** of Claude Code, based on the **real TypeScript source code**.

File: RAG-data/飞机设计手册_第3册_材料(上).pdf-8f0fcc05-71f6-4a18-812c-fa0e64a9cb29.md (part 14 of 15)
表 12-10 胶粘剂的化学类型及主要特性  
<table><tr><td rowspan="3">芯数和标称截面mm2</td><td colspan="6">护层厚度，mm</td><td rowspan="2" colspan="4">电线外径，mm</td><td rowspan="3">导体电阻(max)Ω/km</td><td colspan="4">计算重量，kg/km</td></tr><tr><td colspan="2">FY1Q1型</td><td colspan="2">FY1Q2型</td><td colspan="2">FY1Q3型</td><td rowspan="2">FY1P型</td><td rowspan="2">FY1Q1型</td><td rowspan="2">FY1Q2型</td><td rowspan="2">FY1Q3型</td></tr><tr><td>标称</td><td>下限</td><td>标称</td><td>下限</td><td>标称</td><td>下限</td><td>FY1P型</td><td>FY1Q1型</td><td>FY1Q2型</td><td>FY1Q3型</td></tr><tr><td>单芯</td><td colspan="6"></td><td colspan="4"></td><td></td><td colspan="4"></td></tr><tr><td>0.3</td><td>0.08</td><td>0.07</td><td>0.15</td><td>0.14</td><td>0.2</td><td>0.18</td><td>1.60±0.1</td><td>1.76±0.12</td><td>1.90±0.13</td><td>2.00±0.14</td><td>46.9</td><td>8.1</td><td>8.8</td><td>9.9</td><td>10.4</td></tr><tr><td>0.5</td><td>0.08</td><td>0.07</td><td>0.15</td><td>0.14</td><td>0.2</td><td>0.18</td><td>1.80±0.1</td><td>1.96±0.12</td><td>2.10±0.13</td><td>2.20±0.14</td><td>30.1</td><td>10.9</td><td>11.6</td><td>12.8</td><td>13.4</td></tr><tr><td>0.75</td><td>0.08</td><td>0.07</td><td>0.15</td><td>0.14</td><td>0.2</td><td>0.18</td><td>1.95±0.1</td><td>2.11±0.12</td><td>2.25±0.13</td><td>2.35±0.14</td><td>22.7</td><td>13.3</td><td>14.0</td><td>15.4</td><td>16.0</td></tr><tr><td>1</td><td>0.08</td><td>0.07</td><td>0.15</td><td>0.14</td><td>0.2</td><td>0.18</td><td>2.10±0.14</td><td>2.26±0.16</td><td>2.40±0.17</td><td>2.50±0.18</td><td>17.8</td><td>15.9</td><td>16.8</td><td>18.2</td><td>18.8</td></tr><tr><td>1.2</td><td>0.08</td><td>0.07</td><td>0.15</td><td>0.14</td><td>0.2</td><td>0.18</td><td>2.20±0.14</td><td>2.36±0.16</td><td>2.50±0.17</td><td>2.60±0.18</td><td>15.3</td><td>17.8</td><td>18.7</td><td>20.2</td><td>20.8</td></tr><tr><td>1.5</td><td>0.08</td><td>0.07</td><td>0.15</td><td>0.14</td><td>0.2</td><td>0.18</td><td>2.40±0.14</td><td>2.56±0.16</td><td>2.70±0.17</td><td>2.80±0.18</td><td>11.7</td><td>21.9</td><td>22.8</td><td>24.5</td><td>25.2</td></tr><tr><td>2</td><td>0.08</td><td>0.07</td><td>0.15</td><td>0.14</td><td>0.2</td><td>0.18</td><td>2.65±0.14</td><td>2.81±0.16</td><td>2.95±0.17</td><td>3.05±0.18</td><td>8.78</td><td>27.7</td><td>28.8</td><td>30.6</td><td>31.3</td></tr><tr><td>2.5</td><td>0.08</td><td>0.07</td><td>0.15</td><td>0.14</td><td>0.2</td><td>0.18</td><td>3.20±0.17</td><td>3.36±0.19</td><td>3.50±0.20</td><td>3.60±0.21</td><td>6.86</td><td>38.8</td><td>40.1</td><td>42.2</td><td>43.1</td></tr><tr><td>3</td><td>0.08</td><td>0.07</td><td>0.15</td><td>0.14</td><td>0.2</td><td>0.18</td><td>3.34±0.17</td><td>3.50±0.19</td><td>3.64±0.20</td><td>3.74±0.21</td><td>6.03</td><td>43.0</td><td>44.3</td><td>46.5</td><td>47.5</td></tr><tr><td>二芯</td><td colspan="6"></td><td colspan="4"></td><td></td><td colspan="4"></td></tr><tr><td>0.3</td><td>0.08</td><td>0.07</td><td>0.15</td><td>0.14</td><td>0.2</td><td>0.18</td><td>2.70±0.18</td><td>2.86±0.20</td><td>3.00±0.21</td><td>3.10±0.22</td><td>47.9</td><td>20.5</td><td>21.7</td><td>23.7</td><td>25.0</td></tr><tr><td>0.5</td><td>0.08</td><td>0.07</td><td>0.15</td><td>0.14</td><td>0.2</td><td>0.18</td><td>3.40±0.18</td><td>3.56±0.20</td><td>3.70±0.21</td><td>3.80±0.22</td><td>30.7</td><td>26.9</td><td>28.2</td><td>30.5</td><td>31.4</td></tr><tr><td>0.75</td><td>0.08</td><td>0.07</td><td>0.15</td><td>0.14</td><td>0.2</td><td>0.18</td><td>3.70±0.18</td><td>3.86±0.20</td><td>4.00±0.21</td><td>4.10±0.22</td><td>23.2</td><td>32.2</td><td>33.7</td><td>36.1</td><td>37.1</td></tr><tr><td>1</td><td>0.08</td><td>0.07</td><td>0.15</td><td>0.14</td><td>0.25</td><td>0.22</td><td>4.00±0.26</td><td>4.16±0.28</td><td>4.30±0.29</td><td>4.50±0.30</td><td>18.1</td><td>38.2</td><td>39.8</td><td>42.4</td><td>44.9</td></tr><tr><td>1.2</td><td>0.08</td><td>0.07</td><td>0.15</td><td>0.14</td><td>0.25</td><td>0.22</td><td>4.20±0.26</td><td>4.36±0.28</td><td>4.50±0.29</td><td>4.70±0.30</td><td>15.6</td><td>42.3</td><td>44.1</td><td>46.2</td><td>49.4</td></tr><tr><td>1.5</td><td>0.12</td><td>0.11</td><td>0.2</td><td>0.18</td><td>0.25</td><td>0.22</td><td>4.60±0.26</td><td>4.84±0.28</td><td>5.00±0.29</td><td>5.10±0.30</td><td>12.0</td><td>51.3</td><td>54.2</td><td>57.9</td><td>59.1</td></tr><tr><td>2</td><td>0.12</td><td>0.11</td><td>0.2</td><td>0.18</td><td>0.25</td><td>0.22</td><td>5.10±0.26</td><td>5.34±0.28</td><td>5.50±0.36</td><td>5.60±0.30</td><td>8.96</td><td>64.0</td><td>67.2</td><td>71.3</td><td>72.6</td></tr><tr><td>2.5</td><td>0.12</td><td>0.11</td><td>0.2</td><td>0.18</td><td>0.25</td><td>0.22</td><td>5.60±0.32</td><td>5.84±0.32</td><td>6.00±0.36</td><td>6.10±0.36</td><td>7.00</td><td>77.5</td><td>81.0</td><td>85.5</td><td>86.9</td></tr><tr><td>3</td><td>0.12</td><td>0.11</td><td>0.2</td><td>0.18</td><td>0.25</td><td>0.22</td><td>5.88±0.32</td><td>6.12±0.32</td><td>6.28±0.36</td><td>6.38±0.36</td><td>6.15</td><td>86.0</td><td>89.7</td><td>94.4</td><td>95.9</td></tr><tr><td>三芯</td><td colspan="6"></td><td colspan="4"></td><td></td><td colspan="4"></td></tr><tr><td>0.3</td><td>0.08</td><td>0.07</td><td>0.15</td><td>0.14</td><td>0.20</td><td>0.18</td><td>2.87±0.18</td><td>3.03±0.20</td><td>3.17±0.21</td><td>3.37±0.22</td><td>47.9</td><td>25.8</td><td>27.2</td><td>29.1</td><td>31.3</td></tr><tr><td>0.5</td><td>0.08</td><td>0.07</td><td>0.15</td><td>0.14</td><td>0.20</td><td>0.18</td><td>3.60±0.18</td><td>3.76±0.20</td><td>3.90±0.21</td><td>4.07±0.22</td><td>30.7</td><td>34.6</td><td>36.0</td><td>38.4</td><td>40.6</td></tr><tr><td>0.75</td><td>0.08</td><td>0.07</td><td>0.15</td><td>0.14</td><td>0.20</td><td>0.18</td><td>3.92±0.18</td><td>3.08±0.20</td><td>4.22±0.21</td><td>4.42±0.22</td><td>23.2</td><td>42.0</td><td>43.9</td><td>46.1</td><td>48.9</td></tr><tr><td>1</td><td>0.08</td><td>0.07</td><td>0.15</td><td>0.14</td><td>0.25</td><td>0.22</td><td>4.25±0.26</td><td>4.41±0.28</td><td>4.55±0.29</td><td>4.75±0.30</td><td>18.1</td><td>50.4</td><td>52.1</td><td>54.9</td><td>57.5</td></tr><tr><td>1.2</td><td>0.12</td><td>0.11</td><td>0.2</td><td>0.14</td><td>0.25</td><td>0.22</td><td>4.46±0.26</td><td>4.70±0.28</td><td>4.86±0.30</td><td>4.96±0.30</td><td>15.6</td><td>56.2</td><td>59.0</td><td>62.6</td><td>63.7</td></tr><tr><td>1.5</td><td>0.12</td><td>0.11</td><td>0.2</td><td>0.18</td><td>0.25</td><td>0.22</td><td>4.89±0.26</td><td>5.13±0.28</td><td>5.29±0.30</td><td>5.39±0.30</td><td>12.0</td><td>68.9</td><td>72.0</td><td>75.9</td><td>77.1</td></tr><tr><td>2</td><td>0.12</td><td>0.11</td><td>0.2</td><td>0.18</td><td>0.25</td><td>0.22</td><td>5.43±0.26</td><td>5.67±0.28</td><td>5.83±0.30</td><td>5.93±0.30</td><td>8.96</td><td>87.2</td><td>90.5</td><td>94.9</td><td>96.3</td></tr><tr><td>2.5</td><td>0.12</td><td>0.11</td><td>0.2</td><td>0.18</td><td>0.25</td><td>0.22</td><td>5.97±0.32</td><td>6.21±0.32</td><td>6.37±0.36</td><td>6.47±0.36</td><td>7.00</td><td>106.3</td><td>110.0</td><td>114.8</td><td>116.3</td></tr><tr><td>3</td><td>0.12</td><td>0.11</td><td>0.2</td><td>0.18</td><td>0.25</td><td>0.22</td><td>6.27±0.32</td><td>6.51±0.32</td><td>6.67±0.36</td><td>6.77±0.36</td><td>6.15</td><td>118.6</td><td>122.5</td><td>127.5</td><td>129.0</td></tr></table>

表 18-7 FY₁PB-2 FY₁Q₁B-2 型的规格、直流电阻和计算重量  

<table><tr><td rowspan="2">芯数×标称截面mm2</td><td colspan="2">护层厚度,mm</td><td colspan="2">外型尺寸A×B,mm</td><td rowspan="2">导体电阻(max)Ω/km</td><td colspan="2">计算重量,kg/km</td></tr><tr><td>标称</td><td>下限</td><td>PY1PB型</td><td>FY1Q1B型</td><td>FY1PB型</td><td>FY1Q1B型</td></tr><tr><td>2×0.3</td><td>0.08</td><td>0.07</td><td>1.60±0.12×2.70±0.20</td><td>1.76±0.14×2.86±0.22</td><td>46.9</td><td>18.5</td><td>19.6</td></tr><tr><td>2×0.5</td><td>0.08</td><td>0.07</td><td>2.10±0.12×3.40±0.20</td><td>2.26±0.14×3.56±0.22</td><td>30.1</td><td>25.3</td><td>26.7</td></tr><tr><td>2×0.0.75</td><td>0.08</td><td>0.07</td><td>2.25±0.12×3.70±0.20</td><td>2.41±0.14×3.86±0.22</td><td>22.7</td><td>30.3</td><td>31.8</td></tr><tr><td>2×1.0</td><td>0.08</td><td>0.07</td><td>2.40±0.16×4.00±0.28</td><td>2.56±0.18×4.16±0.30</td><td>17.0</td><td>35.9</td><td>37.5</td></tr><tr><td>2×1.2</td><td>0.08</td><td>0.07</td><td>2.50±0.16×4.20±0.28</td><td>2.66±0.18×4.36±0.30</td><td>15.3</td><td>39.8</td><td>41.5</td></tr><tr><td>2×1.5</td><td>0.12</td><td>0.11</td><td>2.70±0.16×4.60±0.28</td><td>2.94±0.18×4.84±0.30</td><td>11.7</td><td>48.3</td><td>51.0</td></tr><tr><td>2×2.0</td><td>0.12</td><td>0.11</td><td>3.95±0.16×5.10±0.28</td><td>3.19±0.18×5.34±0.30</td><td>8.78</td><td>60.4</td><td>63.3</td></tr><tr><td>2×2.5</td><td>0.12</td><td>0.11</td><td>3.20±0.20×5.60±0.34</td><td>3.44±0.22×5.84±0.36</td><td>6.86</td><td>73.2</td><td>76.4</td></tr><tr><td>2×3.0</td><td>0.12</td><td>0.11</td><td>3.34±0.20×5.88±0.34</td><td>3.60±0.27×6.12±0.36</td><td>6.03</td><td>81.3</td><td>84.6</td></tr></table>

表 18-8 航空用聚酰亚胺薄膜绝缘电线电缆的主要性能指标  

<table><tr><td>性能</td><td>指 标</td><td>试验方法</td></tr><tr><td>绝缘电阻</td><td>≥750MΩ·km</td><td>GB3048.5-6</td></tr><tr><td>表面电阻</td><td>电极加压前后的测量值均不小于127MΩ·km</td><td>GB17.5</td></tr><tr><td>介电强度</td><td>单芯:脉冲电压8kV多芯:线芯对屏蔽2.2kV;线芯对线芯3kV</td><td>GB3048.9</td></tr><tr><td>电线老化</td><td>经230±2℃,500h老化后,弯曲不开裂,再经2200V/5min电压试验不击穿</td><td>GJB17.6</td></tr><tr><td>浸液</td><td>航空煤油20~25℃,20h;滑油173~177℃,7h,液压油48~50℃,20h;异丙醇20~25℃,20h;浸液后试样增率≤5%,2200V/5min电压试验不击穿</td><td>GJB17.8</td></tr><tr><td>粘连</td><td>200±2℃,24h,不粘连</td><td>GJB17.10</td></tr><tr><td>绝缘收缩</td><td>230±2℃,6h,任一端收缩长度≤0.8mm</td><td>GJB17.13</td></tr><tr><td>温度冲击</td><td>200±2℃,绝缘无喇叭状张开,绝缘长度变化≤0.8mm</td><td>GJB17.14</td></tr><tr><td>潮湿</td><td>试验后绝缘电阻不小于1.5MΩ·km</td><td>GJB17.15</td></tr><tr><td>燃烧</td><td>供火时间30s,自熄时间≤3s,烧焦长度≤76mm</td><td>GJB17.1 第16.2条</td></tr><tr><td>卷绕</td><td>卷绕后,经2200V/5min电压试验不击穿</td><td>GJB17.16 第4.3条</td></tr><tr><td>低温卷绕</td><td>经-65±2℃,4h后,卷绕不开裂,又经2200V/5min电压试验不击穿</td><td>GJB17.21</td></tr><tr><td>绝缘起皱</td><td>弯曲后螺旋状态下试验表面不起皱</td><td>GJB17.16 第4.3.1条第4.3.2条</td></tr></table>

# （3）聚四氟乙烯绝缘电线电缆

a. 聚四氟乙烯绝缘电线电缆的规格、直流电阻和计算重量

$\mathbf{F}\mathbf{F}_{4}-3$ 型见表18-9。

$\mathbf{FF}_4\mathbf{P}$ -3型、 $\mathbf{FF}_4\mathbf{H}$ -3型、 $\mathbf{FF}_4\mathbf{PH}$ -3型见表18-10。

$\mathbf{FF}_{4}-2$ 型见表18-11。

$\mathbf{FF}_4\mathbf{P}$ -2型、 $\mathbf{FF}_4\mathbf{H}$ -2型、 $\mathbf{FF}_4\mathbf{PH}$ -2型见表18-12。

$\mathbf{FF}_4 - 3\mathbf{Q}$ 型见表18-13。

$\mathrm{FF}_4\mathrm{P - 3Q}$ 型、 $\mathrm{FF}_4\mathrm{H - 3Q}$ 型和 $\mathrm{FF}_4\mathrm{PH - 3Q}$ 型见表18-14。

$\mathbf{FF}_4 - 2\mathbf{Q}$ 型见表18-15。

$\mathrm{FF}_4\mathrm{P - 2Q}$ 型、 $\mathrm{FF}_4\mathrm{H - 2Q}$ 型和 $\mathrm{FF}_4\mathrm{PH - 2Q}$ 型见表18-16。

b. 聚四氟乙烯绝缘电线电缆的主要性能指标见表18-17。

表 18-9 $\mathbf{{FF}}$ ,3 型的规格、直流电阻和计算重量  

<table><tr><td rowspan="2">标称截面mm2</td><td rowspan="2">结构单线根数/单线标称直径mm</td><td colspan="2">绝缘厚度,mm</td><td rowspan="2">电线外径mm</td><td rowspan="2">导体电阻(max)Ω/km</td><td rowspan="2">计算重量kg/km</td></tr><tr><td>标称</td><td>最小</td></tr><tr><td>0.2</td><td>19/0.12</td><td>0.25</td><td>0.23</td><td>1.10±0.10</td><td>92.0</td><td>3.51</td></tr><tr><td>0.3</td><td>19/0.16</td><td>0.27</td><td>0.24</td><td>1.34±0.10</td><td>51.7</td><td>5.91</td></tr><tr><td>0.5</td><td>19/0.20</td><td>0.27</td><td>0.24</td><td>1.54±0.10</td><td>33.1</td><td>8.33</td></tr><tr><td>0.75</td><td>19/0.23</td><td>0.35</td><td>0.32</td><td>1.85±0.10</td><td>24.3</td><td>11.1</td></tr><tr><td>1</td><td>19/0.26</td><td>0.35</td><td>0.32</td><td>2.00±0.10</td><td>19.1</td><td>13.6</td></tr><tr><td>1.2</td><td>19/0.28</td><td>0.35</td><td>0.32</td><td>2.10±0.10</td><td>16.4</td><td>15.3</td></tr><tr><td>1.5</td><td>19/0.32</td><td>0.35</td><td>0.32</td><td>2.30±0.10</td><td>12.6</td><td>19.1</td></tr><tr><td>2</td><td>19/0.37</td><td>0.40</td><td>0.36</td><td>2.65±0.10</td><td>9.40</td><td>25.6</td></tr><tr><td>2.5</td><td>37/0.30</td><td>0.40</td><td>0.36</td><td>2.90±0.15</td><td>7.37</td><td>31.5</td></tr><tr><td>3</td><td>37/0.32</td><td>0.45</td><td>0.41</td><td>3.14±0.15</td><td>6.45</td><td>36.4</td></tr><tr><td>4</td><td>37/0.37</td><td>0.45</td><td>0.41</td><td>3.49±0.15</td><td>4.83</td><td>46.9</td></tr><tr><td>5</td><td>37/0.41</td><td>0.55</td><td>0.50</td><td>3.97±0.15</td><td>3.93</td><td>59.0</td></tr><tr><td>6</td><td>37/0.45</td><td>0.55</td><td>0.50</td><td>4.25±0.15</td><td>3.26</td><td>69.5</td></tr></table>

表 18-10 ${\mathrm{{FF}}}_{4}\mathrm{P} - 3$ 型、 ${\mathrm{{FF}}}_{4}\mathrm{H} - 3$ 型、 ${\mathrm{{FF}}}_{4}\mathrm{{PH}} - 3$ 型的规格、直流电阻和计算重量  

<table><tr><td rowspan="2">标称截面mm2</td><td colspan="2">护层厚度，mm</td><td colspan="3">外径，mm</td><td rowspan="2">导体电阻(max)Ω/km</td><td colspan="3">计算重量，kg/km</td></tr><tr><td>标称</td><td>最小</td><td>FF4H①-3</td><td>FF4P②-3</td><td>FF4PH-3</td><td>FF4H-3</td><td>FF4P-3</td><td>FF4PH-3</td></tr><tr><td>单芯</td><td></td><td></td><td></td><td></td><td></td><td></td><td></td><td></td><td></td></tr><tr><td>0.2</td><td>0.20</td><td>0.18</td><td></td><td>1.60</td><td>2.00</td><td>92.0</td><td></td><td>7.21</td><td>9.64</td></tr><tr><td>0.3</td><td>0.20</td><td>0.18</td><td></td><td>1.90</td><td>2.30</td><td>51.7</td><td></td><td>10.5</td><td>13.3</td></tr><tr><td>0.5</td><td>0.20</td><td>0.18</td><td></td><td>2.10</td><td>2.50</td><td>33.1</td><td></td><td>13.5</td><td>16.6</td></tr><tr><td>0.75</td><td>0.20</td><td>0.18</td><td></td><td>2.35</td><td>2.75</td><td>24.3</td><td></td><td>16.9</td><td>20.4</td></tr><tr><td>1.0</td><td>0.20</td><td>0.18</td><td></td><td>2.50</td><td>2.90</td><td>19.1</td><td></td><td>19.8</td><td>23.5</td></tr><tr><td>1.2</td><td>0.20</td><td>0.18</td><td></td><td>2.60</td><td>3.00</td><td>16.4</td><td></td><td>21.9</td><td>25.6</td></tr><tr><td>1.5</td><td>0.25</td><td>0.23</td><td></td><td>2.80</td><td>3.30</td><td>12.6</td><td></td><td>25.9</td><td>31.1</td></tr><tr><td>2.0</td><td>0.25</td><td>0.23</td><td></td><td>3.15</td><td>3.65</td><td>9.40</td><td></td><td>33.7</td><td>39.4</td></tr><tr><td>2.5</td><td>0.25</td><td>0.23</td><td></td><td>3.70</td><td>4.20</td><td>7.34</td><td></td><td>46.1</td><td>52.8</td></tr><tr><td>3.0</td><td>0.25</td><td>0.23</td><td></td><td>3.94</td><td>4.44</td><td>6.45</td><td></td><td>52.1</td><td>59.2</td></tr><tr><td>4.0</td><td>0.25</td><td>0.23</td><td></td><td>4.29</td><td>4.79</td><td>4.83</td><td></td><td>64.2</td><td>71.9</td></tr><tr><td>5.0</td><td>0.25</td><td>0.23</td><td></td><td>4.77</td><td>5.27</td><td>3.93</td><td></td><td>78.5</td><td>87.0</td></tr><tr><td>6.0</td><td>0.25</td><td>0.23</td><td></td><td>5.05</td><td>5.55</td><td>3.26</td><td></td><td>90.2</td><td>99.2</td></tr><tr><td>二芯</td><td></td><td></td><td></td><td></td><td></td><td></td><td></td><td></td><td></td></tr><tr><td>0.2</td><td>0.25</td><td>0.23</td><td>2.70</td><td>3.00</td><td>3.50</td><td>93.8</td><td>11.2</td><td>18.5</td><td>24.0</td></tr><tr><td>0.3</td><td>0.25</td><td>0.23</td><td>3.30</td><td>3.60</td><td>4.10</td><td>52.8</td><td>17.0</td><td>26.1</td><td>32.6</td></tr><tr><td>0.5</td><td>0.25</td><td>0.23</td><td>3.70</td><td>4.00</td><td>4.50</td><td>33.8</td><td>22.7</td><td>32.8</td><td>40.0</td></tr><tr><td>0.75</td><td>0.25</td><td>0.23</td><td>4.20</td><td>4.50</td><td>5.00</td><td>24.8</td><td>29.0</td><td>40.6</td><td>48.6</td></tr></table>

$①$ H为挤制可熔性聚四氟乙烯护层 $(\mathrm{H}_{9})$ ； $②$ P为镀镍圆铜线编织屏蔽 $\left(\mathbf{P}_{31}\right)$ 。

表 18-11 $\mathrm{{FF}}4 - 2$ 型的规格、直流电阻和计算重量  

<table><tr><td rowspan="2">标称截面mm2</td><td rowspan="2">结构单线根数/单线标称直径mm</td><td colspan="2">绝缘厚度,mm</td><td rowspan="2">电线外径mm</td><td rowspan="2">导体电阻(max)Ω/km</td><td rowspan="2">计算重量kg/km</td></tr><tr><td>标称</td><td>最小</td></tr><tr><td>0.2</td><td>19/0.12</td><td>0.25</td><td>0.23</td><td>1.10±0.10</td><td>83.5</td><td>3.51</td></tr><tr><td>0.3</td><td>19/0.16</td><td>0.27</td><td>0.24</td><td>1.34±0.10</td><td>46.9</td><td>5.91</td></tr><tr><td>0.5</td><td>19/0.20</td><td>0.27</td><td>0.24</td><td>1.54±0.10</td><td>30.1</td><td>8.36</td></tr><tr><td>0.75</td><td>19/0.23</td><td>0.35</td><td>0.32</td><td>1.85±0.10</td><td>22.7</td><td>11.1</td></tr><tr><td>1</td><td>19/0.26</td><td>0.35</td><td>0.32</td><td>2.00±0.10</td><td>17.8</td><td>13.6</td></tr><tr><td>1.2</td><td>19/0.28</td><td>0.35</td><td>0.32</td><td>2.10±0.10</td><td>15.3</td><td>15.3</td></tr><tr><td>1.5</td><td>19/0.32</td><td>0.35</td><td>0.32</td><td>2.30±0.10</td><td>11.7</td><td>19.1</td></tr><tr><td>2</td><td>19/0.37</td><td>0.40</td><td>0.36</td><td>2.65±0.10</td><td>8.78</td><td>25.6</td></tr><tr><td>2.5</td><td>37/0.30</td><td>0.40</td><td>0.36</td><td>2.90±0.15</td><td>6.86</td><td>31.5</td></tr><tr><td>3</td><td>37/0.32</td><td>0.45</td><td>0.41</td><td>3.14±0.15</td><td>6.03</td><td>36.4</td></tr><tr><td>4</td><td>37/0.37</td><td>0.45</td><td>0.41</td><td>3.49±0.15</td><td>4.51</td><td>46.9</td></tr><tr><td>5</td><td>37/0.41</td><td>0.55</td><td>0.5</td><td>3.97±0.15</td><td>3.67</td><td>59.0</td></tr><tr><td>6</td><td>37/0.45</td><td>0.55</td><td>0.5</td><td>4.25±0.15</td><td>3.05</td><td>69.5</td></tr></table>

表 18-12 ${\mathbf{{FF}}}_{4}\mathbf{P} - 2$ 型、 ${\mathbf{{FF}}}_{4}\mathbf{H} - 2$ 型、 ${\mathbf{{FF}}}_{4}\mathbf{{PH}} - 2$ 型的规格、直流电阻和计算重量  

<table><tr><td rowspan="2">标称截面mm2</td><td colspan="2">护层厚度，mm</td><td colspan="3">电缆外径，mm</td><td rowspan="2">导体电阻(max)Ω/km</td><td colspan="3">计算重量，kg/km</td></tr><tr><td>标称</td><td>下限</td><td>FF4H①-2</td><td>FF4P②-2</td><td>FF4PH-2</td><td>FF4H-2</td><td>FF4P-2</td><td>FF4PH-2</td></tr><tr><td>0.2</td><td>0.20</td><td>0.18</td><td></td><td>1.60</td><td>2.00</td><td>83.5</td><td></td><td>7.2</td><td>9.6</td></tr><tr><td>0.3</td><td>0.20</td><td>0.18</td><td></td><td>1.84</td><td>2.30</td><td>46.9</td><td></td><td>10.4</td><td>13.2</td></tr><tr><td>0.5</td><td>0.20</td><td>0.18</td><td></td><td>2.04</td><td>2.50</td><td>30.1</td><td></td><td>13.4</td><td>16.5</td></tr><tr><td>0.75</td><td>0.20</td><td>0.18</td><td></td><td>2.35</td><td>2.75</td><td>22.7</td><td></td><td>16.9</td><td>20.3</td></tr><tr><td>1</td><td>0.20</td><td>0.18</td><td></td><td>2.50</td><td>2.90</td><td>17.8</td><td></td><td>19.8</td><td>23.5</td></tr><tr><td>1.2</td><td>0.20</td><td>0.18</td><td></td><td>2.60</td><td>3.00</td><td>15.3</td><td></td><td>21.9</td><td>25.6</td></tr><tr><td>1.5</td><td>0.25</td><td>0.23</td><td></td><td>2.80</td><td>3.30</td><td>11.7</td><td></td><td>25.9</td><td>31.1</td></tr><tr><td>2</td><td>0.25</td><td>0.23</td><td></td><td>3.15</td><td>3.65</td><td>8.78</td><td></td><td>33.5</td><td>39.4</td></tr><tr><td>2.5</td><td>0.25</td><td>0.23</td><td></td><td>3.70</td><td>4.20</td><td>6.86</td><td></td><td>46.0</td><td>52.8</td></tr><tr><td>3</td><td>0.25</td><td>0.23</td><td></td><td>3.94</td><td>4.44</td><td>6.03</td><td></td><td>51.9</td><td>59.2</td></tr><tr><td>4</td><td>0.25</td><td>0.23</td><td></td><td>4.29</td><td>4.79</td><td>4.51</td><td></td><td>64.0</td><td>71.9</td></tr><tr><td>5</td><td>0.25</td><td>0.23</td><td></td><td>4.77</td><td>5.27</td><td>3.67</td><td></td><td>78.0</td><td>87.8</td></tr><tr><td>6</td><td>0.25</td><td>0.23</td><td></td><td>5.05</td><td>5.55</td><td>3.05</td><td></td><td>88.0</td><td>99.2</td></tr><tr><td>二芯</td><td></td><td></td><td></td><td></td><td></td><td></td><td></td><td></td><td></td></tr><tr><td>0.2</td><td>0.25</td><td>0.23</td><td>2.70</td><td>3.00</td><td>3.50</td><td>85.2</td><td>11.2</td><td>18.5</td><td>24.0</td></tr><tr><td>0.3</td><td>0.25</td><td>0.23</td><td>3.30</td><td>3.60</td><td>4.10</td><td>47.9</td><td>17.0</td><td>26.1</td><td>32.6</td></tr><tr><td>0.5</td><td>0.25</td><td>0.23</td><td>3.70</td><td>4.00</td><td>4.50</td><td>30.7</td><td>22.7</td><td>32.8</td><td>40.0</td></tr><tr><td>0.75</td><td>0.25</td><td>0.23</td><td>4.20</td><td>4.50</td><td>5.00</td><td>23.2</td><td>29.0</td><td>40.6</td><td>48.6</td></tr><tr><td>1</td><td>0.25</td><td>0.23</td><td>4.50</td><td>4.80</td><td>5.30</td><td>18.1</td><td>34.5</td><td>47.0</td><td>55.5</td></tr><tr><td>1.2</td><td>0.25</td><td>0.23</td><td>4.70</td><td>5.00</td><td>5.50</td><td>15.6</td><td>38.3</td><td>51.8</td><td>59.3</td></tr><tr><td>1.5</td><td>0.25</td><td>0.23</td><td>5.10</td><td>5.40</td><td>5.90</td><td>12.0</td><td>46.6</td><td>60.8</td><td>70.3</td></tr><tr><td>2</td><td>0.30</td><td>0.27</td><td>5.90</td><td>6.10</td><td>6.70</td><td>8.96</td><td>63.3</td><td>77.6</td><td>90.6</td></tr><tr><td>2.5</td><td>0.30</td><td>0.27</td><td>6.40</td><td>6.60</td><td>7.20</td><td>7.00</td><td>76.5</td><td>92.2</td><td>105.9</td></tr></table>

续表 18-12  

<table><tr><td rowspan="2">标称截面mm2</td><td colspan="2">护层厚度,mm</td><td colspan="3">电缆外径,mm</td><td rowspan="2">导体电阻(max)Ω/km</td><td colspan="3">计算重量kg/km</td></tr><tr><td>标称</td><td>下限</td><td>FF4H①-2</td><td>FF4P②-2</td><td>FF4PH-2</td><td>FF4H-2</td><td>FF4P-2</td><td>FF4PH-2</td></tr><tr><td>三芯</td><td></td><td></td><td></td><td></td><td></td><td></td><td></td><td></td><td></td></tr><tr><td>0.2</td><td>0.25</td><td>0.23</td><td>2.78</td><td>3.18</td><td>3.68</td><td>85.2</td><td>15.1</td><td>23.0</td><td>28.7</td></tr><tr><td>0.3</td><td>0.25</td><td>0.23</td><td>3.42</td><td>3.82</td><td>4.32</td><td>47.9</td><td>23.5</td><td>33.2</td><td>40.1</td></tr><tr><td>0.5</td><td>0.25</td><td>0.23</td><td>3.86</td><td>4.26</td><td>4.76</td><td>30.7</td><td>31.8</td><td>42.7</td><td>50.3</td></tr><tr><td>0.75</td><td>0.25</td><td>0.23</td><td>4.40</td><td>4.80</td><td>5.30</td><td>23.2</td><td>41.1</td><td>53.5</td><td>62.1</td></tr><tr><td>1</td><td>0.25</td><td>0.23</td><td>4.72</td><td>5.12</td><td>5.62</td><td>18.1</td><td>49.2</td><td>62.6</td><td>71.6</td></tr><tr><td>1.2</td><td>0.25</td><td>0.23</td><td>4.94</td><td>5.33</td><td>5.84</td><td>15.6</td><td>54.9</td><td>69.0</td><td>78.4</td></tr><tr><td>1.5</td><td>0.30</td><td>0.27</td><td>5.37</td><td>5.76</td><td>6.27</td><td>12.0</td><td>68.3</td><td>82.6</td><td>92.7</td></tr><tr><td>2</td><td>0.30</td><td>0.27</td><td>6.22</td><td>6.52</td><td>7.12</td><td>8.96</td><td>90.4</td><td>105.7</td><td>119.5</td></tr><tr><td>2.5</td><td>0.30</td><td>0.27</td><td>6.76</td><td>7.06</td><td>7.66</td><td>7.00.</td><td>109.6</td><td>126.2</td><td>141.1</td></tr></table>

$①$ H为挤制聚全氟乙丙烯护层 $(\mathrm{H}_3)$ ； $②$ P为镀银圆铜线编织屏蔽 $\left(\mathbb{P}_{21}\right)$

表 18-13 ${\mathrm{{FF}}}_{4} - 3\mathrm{Q}$ 型的规格、直流电阻和计算重量  

<table><tr><td rowspan="2">标称截面\(mm^2\)</td><td rowspan="2">结构单线根数/单线标称直径mm</td><td colspan="2">绝缘厚度,mm</td><td rowspan="2">电线外径mm</td><td rowspan="2">导体电阻 (max)Ω/km</td><td rowspan="2">计算重量kg/km</td></tr><tr><td>标称</td><td>最小</td></tr><tr><td>0.035</td><td>7/0.08</td><td>0.15</td><td>0.14</td><td>0.54±0.05</td><td>578</td><td>0.72</td></tr><tr><td>0.06</td><td>7/0.10</td><td>0.15</td><td>0.14</td><td>0.60±0.05</td><td>370</td><td>0.97</td></tr><tr><td>0.08</td><td>7/0.12</td><td>0.15</td><td>0.14</td><td>0.66±0.05</td><td>250</td><td>1.26</td></tr><tr><td>0.12</td><td>7/0.16</td><td>0.15</td><td>0.14</td><td>0.78±0.07</td><td>140</td><td>1.95</td></tr><tr><td>0.2</td><td>19/0.12</td><td>0.15</td><td>0.14</td><td>0.90±0.07</td><td>92.0</td><td>2.78</td></tr><tr><td>0.3</td><td>19/0.16</td><td>0.15</td><td>0.14</td><td>1.10±0.07</td><td>51.7</td><td>4.55</td></tr><tr><td>0.5</td><td>19/0.20</td><td>0.20</td><td>0.18</td><td>1.40±0.10</td><td>33.1</td><td>7.25</td></tr><tr><td>0.75</td><td>19/0.23</td><td>0.20</td><td>0.18</td><td>1.55±0.10</td><td>24.3</td><td>9.26</td></tr><tr><td>1</td><td>19/0.26</td><td>0.20</td><td>0.18</td><td>1.70±0.10</td><td>19.1</td><td>11.6</td></tr></table>

表 18-14 $\mathbf{{FF}}\mathbf{P} - 3\mathbf{Q}$ 型、 ${\mathrm{{FF}}}_{4}\mathrm{H} - 3\mathrm{Q}$ 型、 ${\mathrm{{FF}}}_{4}\mathrm{{PH}} - 3\mathrm{Q}$ 型的规格、直流电阻和计算重量  

<table><tr><td rowspan="2">标称截面mm2</td><td colspan="2">护层厚度，mm</td><td colspan="3">电缆外径，mm</td><td rowspan="2">导体电阻(max)Ω/km</td><td colspan="3">计算重量，kg/km</td></tr><tr><td>标称</td><td>下限</td><td>FF4H①-3Q</td><td>FF4P②-3Q</td><td>FF4PH-3Q</td><td>FF4H-3Q</td><td>FF4P-3Q</td><td>FF4PH-3Q</td></tr><tr><td>单芯</td><td></td><td></td><td></td><td></td><td></td><td></td><td></td><td></td><td></td></tr><tr><td>0.035</td><td>0.20</td><td>0.18</td><td></td><td>0.94</td><td>1.34</td><td>578</td><td></td><td>2.3</td><td>3.9</td></tr><tr><td>0.06</td><td>0.20</td><td>0.18</td><td></td><td>1.00</td><td>1.40</td><td>370</td><td></td><td>2.7</td><td>4.3</td></tr><tr><td>0.08</td><td>0.20</td><td>0.18</td><td></td><td>1.06</td><td>1.46</td><td>250</td><td></td><td>3.1</td><td>4.8</td></tr><tr><td>0.12</td><td>0.20</td><td>0.18</td><td></td><td>1.18</td><td>1.58</td><td>140</td><td></td><td>4.1</td><td>6.0</td></tr><tr><td>0.2</td><td>0.20</td><td>0.18</td><td></td><td>1.40</td><td>1.80</td><td>92.0</td><td></td><td>5.9</td><td>8.1</td></tr><tr><td>0.3</td><td>0.20</td><td>0.18</td><td></td><td>1.60</td><td>2.00</td><td>51.7</td><td></td><td>8.3</td><td>10.7</td></tr><tr><td>0.5</td><td>0.20</td><td>0.18</td><td></td><td>1.90</td><td>2.30</td><td>33.1</td><td></td><td>11.8</td><td>14.6</td></tr><tr><td>0.75</td><td>0.20</td><td>0.18</td><td></td><td>2.05</td><td>2.45</td><td>24.3</td><td></td><td>14.2</td><td>17.3</td></tr><tr><td>1</td><td>0.20</td><td>0.18</td><td></td><td>2.20</td><td>2.70</td><td>19.1</td><td></td><td>17.0</td><td>20.2</td></tr><tr><td>二芯</td><td></td><td></td><td></td><td></td><td></td><td></td><td></td><td></td><td></td></tr><tr><td>0.035</td><td>0.20</td><td>0.18</td><td>1.48</td><td>1.58</td><td>1.98</td><td>590</td><td>11.2</td><td>5.12</td><td>7.52</td></tr></table>

续表 18-14  

<table><tr><td rowspan="2">标称截面mm2</td><td colspan="2">护层厚度,mm</td><td colspan="3">电缆外径,mm</td><td rowspan="2">导体电阻(max)Ω/km</td><td colspan="3">计算重量,kg/km</td></tr><tr><td>标称</td><td>下限</td><td>FF4H①-3Q</td><td>FF4P②-3Q</td><td>FF4PH-3Q</td><td>FF4H-3Q</td><td>FF4P-3Q</td><td>FF4PH-3Q</td></tr><tr><td>0.06</td><td>0.20</td><td>0.18</td><td>1.60</td><td>1.70</td><td>2.10</td><td>377</td><td>17.0</td><td>5.95</td><td>8.51</td></tr><tr><td>0.08</td><td>0.20</td><td>0.18</td><td>1.72</td><td>1.82</td><td>2.22</td><td>255</td><td>22.7</td><td>6.90</td><td>9.63</td></tr><tr><td>0.12</td><td>0.20</td><td>0.18</td><td>1.96</td><td>2.06</td><td>2.46</td><td>143</td><td>29.0</td><td>9.00</td><td>12.1</td></tr><tr><td>0.2</td><td>0.25</td><td>0.23</td><td>2.30</td><td>2.60</td><td>3.10</td><td>93.8</td><td>34.5</td><td>15.4</td><td>20.2</td></tr><tr><td>0.3</td><td>0.25</td><td>0.23</td><td>2.70</td><td>3.00</td><td>3.50</td><td>52.8</td><td>38.3</td><td>20.8</td><td>26.3</td></tr><tr><td>0.5</td><td>0.25</td><td>0.23</td><td>3.20</td><td>3.60</td><td>4.10</td><td>33.8</td><td>46.6</td><td>29.1</td><td>35.6</td></tr><tr><td>0.75</td><td>0.25</td><td>0.23</td><td>3.60</td><td>3.90</td><td>4.40</td><td>24.8</td><td>23.1</td><td>34.5</td><td>41.5</td></tr><tr><td>1</td><td>0.25</td><td>0.23</td><td>3.90</td><td>4.20</td><td>4.70</td><td>19.4</td><td>28.7</td><td>40.6</td><td>48.1</td></tr><tr><td>三芯</td><td></td><td></td><td></td><td></td><td></td><td></td><td></td><td></td><td></td></tr><tr><td>0.035</td><td>0.20</td><td>0.18</td><td>1.57</td><td>1.67</td><td>2.07</td><td>590</td><td>3.59</td><td>6.1</td><td>8.62</td></tr><tr><td>0.06</td><td>0.20</td><td>0.18</td><td>1.70</td><td>1.80</td><td>2.20</td><td>377</td><td>4.47</td><td>7.22</td><td>9.92</td></tr><tr><td>0.08</td><td>0.20</td><td>0.18</td><td>1.83</td><td>1.93</td><td>2.33</td><td>255</td><td>5.87</td><td>8.49</td><td>11.4</td></tr><tr><td>0.12</td><td>0.20</td><td>0.18</td><td>2.09</td><td>2.19</td><td>2.58</td><td>143</td><td>8.32</td><td>11.4</td><td>14.6</td></tr><tr><td>0.2</td><td>0.25</td><td>0.23</td><td>2.44</td><td>2.74</td><td>3.24</td><td>93.8</td><td>11.5</td><td>18.9</td><td>23.9</td></tr><tr><td>0.3</td><td>0.25</td><td>0.23</td><td>2.88</td><td>3.18</td><td>3.68</td><td>52.8</td><td>17.6</td><td>26.3</td><td>32.0</td></tr><tr><td>0.5</td><td>0.25</td><td>0.23</td><td>3.27</td><td>3.82</td><td>4.32</td><td>33.8</td><td>26.8</td><td>37.5</td><td>44.4</td></tr><tr><td>0.75</td><td>0.25</td><td>0.23</td><td>3.82</td><td>4.15</td><td>4.65</td><td>24.8</td><td>33.4</td><td>45.2</td><td>52.6</td></tr><tr><td>1</td><td>0.25</td><td>0.23</td><td>4.17</td><td>4.48</td><td>4.97</td><td>19.4</td><td>40.9</td><td>53.7</td><td>61.7</td></tr></table>

$①$ H为挤制聚全氟乙丙烯护层 $(\mathrm{H}_{9})$ $②$ P为镀银圆铜线编织屏蔽 $\left(\mathbb{P}_{31}\right)$

表 18-15 $\mathbf{F}\mathbf{F}_{4} - 2\mathbf{Q}$ 型的规格、直流电阻和计算重量  

<table><tr><td rowspan="2">标称截面mm2</td><td rowspan="2">结构单线根数/单线标称直径mm</td><td colspan="2">绝缘厚度,mm</td><td rowspan="2">电线外径mm</td><td rowspan="2">导体电阻(max)Ω/km</td><td rowspan="2">计算重量kg/km</td></tr><tr><td>标称</td><td>最小</td></tr><tr><td>0.035</td><td>7/0.08</td><td>0.15</td><td>0.14</td><td>0.54±0.05</td><td>525</td><td>0.72</td></tr><tr><td>0.06</td><td>7/0.10</td><td>0.15</td><td>0.14</td><td>0.60±0.05</td><td>336</td><td>0.97</td></tr><tr><td>0.08</td><td>7/0.12</td><td>0.15</td><td>0.14</td><td>0.66±0.05</td><td>227</td><td>1.26</td></tr><tr><td>0.12</td><td>7/0.16</td><td>0.15</td><td>0.14</td><td>0.78±0.07</td><td>120</td><td>1.95</td></tr><tr><td>0.2</td><td>19/0.12</td><td>0.15</td><td>0.14</td><td>0.90±0.07</td><td>83.5</td><td>2.78</td></tr><tr><td>0.3</td><td>19/0.16</td><td>0.15</td><td>0.14</td><td>1.10±0.07</td><td>46.9</td><td>4.55</td></tr><tr><td>0.5</td><td>19/0.20</td><td>0.20</td><td>0.18</td><td>1.40±0.10</td><td>30.1</td><td>7.25</td></tr><tr><td>0.75</td><td>19/0.23</td><td>0.20</td><td>0.18</td><td>1.55±0.10</td><td>22.7</td><td>9.26</td></tr><tr><td>1</td><td>19/0.26</td><td>0.20</td><td>0.18</td><td>1.70±0.10</td><td>17.8</td><td>11.6</td></tr></table>

表 18-16 $\mathbf{{FF}}\mathbf{4}\mathbf{H} - 2\mathbf{Q}$ 型、 $\mathbf{{FF}}\mathbf{4}\mathbf{P} - 2\mathbf{Q}$ 型、 $\mathbf{{FF}}\mathbf{4}\mathbf{{PH}} - 2\mathbf{Q}$ 型的规格、直流电阻和计算重量  

<table><tr><td rowspan="2">标称截面mm2</td><td colspan="2">护层厚度，mm</td><td colspan="3">电缆外径，mm</td><td rowspan="2">导体电阻Ω/km(max)</td><td colspan="3">计算重量，kg/km</td></tr><tr><td>标称</td><td>下限</td><td>FF4H①-2Q</td><td>FF4P②-2Q</td><td>FF4PH-2Q</td><td>FF4H-2Q</td><td>FF4P-2Q</td><td>FF4PH-2Q</td></tr><tr><td>单芯</td><td></td><td></td><td></td><td></td><td></td><td></td><td></td><td></td><td></td></tr><tr><td>0.035</td><td>0.20</td><td>0.18</td><td></td><td>0.94</td><td>1.34</td><td>525</td><td></td><td>2.3</td><td>3.9</td></tr><tr><td>0.06</td><td>0.20</td><td>0.18</td><td></td><td>1.00</td><td>1.40</td><td>336</td><td></td><td>2.7</td><td>4.3</td></tr><tr><td>0.08</td><td>0.20</td><td>0.18</td><td></td><td>1.06</td><td>1.46</td><td>227</td><td></td><td>3.1</td><td>4.8</td></tr><tr><td>0.12</td><td>0.20</td><td>0.18</td><td></td><td>1.18</td><td>1.58</td><td>128</td><td></td><td>4.1</td><td>6.0</td></tr><tr><td>0.2</td><td>0.20</td><td>0.18</td><td></td><td>1.40</td><td>1.80</td><td>82.5</td><td></td><td>5.9</td><td>8.1</td></tr><tr><td>0.3</td><td>0.20</td><td>0.18</td><td></td><td>1.60</td><td>2.00</td><td>46.9</td><td></td><td>8.3</td><td>10.7</td></tr><tr><td>0.5</td><td>0.20</td><td>0.18</td><td></td><td>1.90</td><td>2.30</td><td>30.1</td><td></td><td>11.8</td><td>14.6</td></tr><tr><td>0.75</td><td>0.20</td><td>0.18</td><td></td><td>2.05</td><td>2.45</td><td>22.7</td><td></td><td>14.2</td><td>17.3</td></tr><tr><td>1</td><td>0.20</td><td>0.18</td><td></td><td>2.20</td><td>2.70</td><td>17.8</td><td></td><td>17.0</td><td>20.2</td></tr></table>

续表 18-16  

<table><tr><td rowspan="2">标称截面mm2</td><td colspan="2">护层厚度,mm</td><td colspan="3">电缆外径,mm</td><td rowspan="2">导体电阻(max)Ω/km</td><td colspan="3">计算重量,kg/km</td></tr><tr><td>标称</td><td>下限</td><td>FF4H-2Q</td><td>FF4P-2Q</td><td>FF4PH-2Q</td><td>FF4H-2Q</td><td>FF4P-2Q</td><td>FF4PH-2Q</td></tr><tr><td>二芯</td><td></td><td></td><td></td><td></td><td></td><td></td><td></td><td></td><td></td></tr><tr><td>0.035</td><td>0.20</td><td>0.18</td><td>1.48</td><td>1.58</td><td>1.98</td><td>535</td><td>3.22</td><td>5.12</td><td>7.52</td></tr><tr><td>0.06</td><td>0.20</td><td>0.18</td><td>1.60</td><td>1.70</td><td>2.10</td><td>342</td><td>3.88</td><td>5.95</td><td>8.52</td></tr><tr><td>0.08</td><td>0.20</td><td>0.18</td><td>1.72</td><td>1.82</td><td>2.22</td><td>231</td><td>4.63</td><td>6.90</td><td>9.63</td></tr><tr><td>0.12</td><td>0.20</td><td>0.18</td><td>1.96</td><td>2.06</td><td>2.46</td><td>130</td><td>6.38</td><td>9.00</td><td>12.1</td></tr><tr><td>0.2</td><td>0.25</td><td>0.23</td><td>2.30</td><td>2.60</td><td>3.10</td><td>85.2</td><td>9.17</td><td>15.4</td><td>20.2</td></tr><tr><td>0.3</td><td>0.25</td><td>0.23</td><td>2.70</td><td>3.00</td><td>3.50</td><td>47.9</td><td>13.5</td><td>20.8</td><td>26.3</td></tr><tr><td>0.5</td><td>0.25</td><td>0.23</td><td>3.30</td><td>3.60</td><td>4.10</td><td>30.7</td><td>20.0</td><td>29.1</td><td>35.6</td></tr><tr><td>0.75</td><td>0.25</td><td>0.23</td><td>3.60</td><td>3.90</td><td>4.40</td><td>23.2</td><td>24.7</td><td>34.5</td><td>41.5</td></tr><tr><td>1</td><td>0.25</td><td>0.23</td><td>3.90</td><td>4.20</td><td>4.70</td><td>18.1</td><td>29.8</td><td>40.6</td><td>48.1</td></tr><tr><td>三芯</td><td></td><td></td><td></td><td></td><td></td><td></td><td></td><td></td><td></td></tr><tr><td>0.035</td><td>0.20</td><td>0.18</td><td>1.57</td><td>1.67</td><td>2.07</td><td>535</td><td>4.07</td><td>6.10</td><td>8.62</td></tr><tr><td>0.06</td><td>0.20</td><td>0.18</td><td>1.70</td><td>1.80</td><td>2.20</td><td>342</td><td>4.99</td><td>7.22</td><td>9.92</td></tr><tr><td>0.08</td><td>0.20</td><td>0.18</td><td>1.83</td><td>1.93</td><td>2.33</td><td>231</td><td>6.06</td><td>8.49</td><td>11.4</td></tr><tr><td>0.12</td><td>0.20</td><td>0.18</td><td>2.09</td><td>2.19</td><td>2.58</td><td>130</td><td>8.55</td><td>11.4</td><td>14.6</td></tr><tr><td>0.2</td><td>0.25</td><td>0.23</td><td>2.44</td><td>2.74</td><td>3.24</td><td>85.2</td><td>12.3</td><td>18.9</td><td>23.9</td></tr><tr><td>0.3</td><td>0.25</td><td>0.23</td><td>2.88</td><td>3.18</td><td>3.68</td><td>47.9</td><td>18.4</td><td>26.3</td><td>32.0</td></tr><tr><td>0.5</td><td>0.25</td><td>0.23</td><td>3.52</td><td>3.82</td><td>4.32</td><td>30.7</td><td>27.8</td><td>37.5</td><td>44.4</td></tr><tr><td>0.75</td><td>0.25</td><td>0.23</td><td>3.82</td><td>4.15</td><td>4.65</td><td>23.2</td><td>34.6</td><td>45.2</td><td>52.6</td></tr><tr><td>1</td><td>0.25</td><td>0.23</td><td>4.17</td><td>4.48</td><td>4.97</td><td>18.1</td><td>42.2</td><td>53.7</td><td>61.7</td></tr></table>

$①$ H为挤制可熔性聚四氟乙烯护层 $(\mathrm{H}_3)$ ； $②$ P为镀镍圆铜线编织屏蔽 $(\mathbb{P}_{21})$ 。

表 18-17 聚四氟乙烯绝缘电线电缆的主要性能指标  

<table><tr><td>性能</td><td>指 标</td><td>试验方法</td></tr><tr><td>绝缘电阻</td><td>\( \geq  {1.5} \times  {10}^{4}\mathrm{M}\Omega  \cdot  \mathrm{{km}} \)</td><td>GB3048. \( 5 \sim  6 \)</td></tr><tr><td>表面电阻</td><td>电极加压前后测量值≥1.3×104MΩ·mm</td><td>GJB17.5</td></tr><tr><td>介电强度</td><td>1. 浸水电压 \( {2.2}\mathrm{{kV}} \) 或脉冲电压: \( {0.5}{\mathrm{\;{mm}}}^{2} \) 及以下 \( {6.5}\mathrm{{kV}},{0.5}{\mathrm{\;{mm}}}^{2} \) 以上 \( 8\mathrm{{kV}} \) 2. 线芯对屏蔽 \( {2.2}\mathrm{{kV}} \) ,线芯对线芯 \( 3\mathrm{{kV}} \) . 3. 屏蔽护套火花 1kV</td><td>GJB17.2 GJB17.4</td></tr><tr><td>耐 酸</td><td>试验后 \( {2200}\mathrm{\;V}/5\mathrm{\;{min}} \) 电压试验不击穿</td><td>GJB17.7</td></tr><tr><td>电线老化</td><td>经 \( {275} \pm  {2}^{ \circ  }\mathrm{C},{120}\mathrm{\;h} \) 老化后,卷绕不开裂,再经 \( {2200}\mathrm{\;V}/5\mathrm{\;{min}} \) 电压试验不击穿</td><td>GJB17.6</td></tr><tr><td>漫 液</td><td>航空煤油 20~25°C,20h；滑油 173~177°C,7h；液压油 48~50°C,20h；异丙醇 \( {20} \sim  {25}^{ \circ  }\mathrm{C},{20}\mathrm{\;h} \) ; 浸液后试样增率 \( \leq  5\% \) ,经 \( {2200}\mathrm{\;V}/5\mathrm{\;{min}} \) 电压试验不击穿</td><td>GJB17.8</td></tr><tr><td>粘 连</td><td>\( {260} \pm  {2}^{ \circ  }\mathrm{C},{24}\mathrm{\;h} \) 不粘连</td><td>GJB17.10</td></tr><tr><td>绝缘收缩</td><td>\( {290} \pm  {2}^{ \circ  }\mathrm{C},6\mathrm{\;h} \) 绝缘收缩 \( \leq  {0.76}\mathrm{\;{mm}} \)</td><td>GJB17.13</td></tr><tr><td>温度冲击</td><td>\( {260} \pm  {2}^{ \circ  }\mathrm{C},6\mathrm{\;h} \) 绝缘无喇叭状开裂,长度变化 \( \leq  {1.5}\mathrm{\;{mm}} \)</td><td>GJB17.14</td></tr><tr><td>卷 绕</td><td>\( {313} \pm  {3}^{ \circ  }\mathrm{C} \) 不开裂</td><td>GJB17.16</td></tr><tr><td>燃 烧</td><td>供火时间： \( {0.2} \sim  {1.0}{\mathrm{\;{mm}}}^{2}\;{15}\mathrm{\;s};{1.2} \sim  {3.0}{\mathrm{\;{mm}}}^{2}\;{30}\mathrm{\;s};{4.0} \sim  {6.0}{\mathrm{\;{mm}}}^{2}\;{60}\mathrm{\;s} \) 自熄时间 \( \leq  {10}\mathrm{\;s} \) ,烧焦长度 \( \leq  {76}\mathrm{\;{mm}} \)</td><td>GJB773.1 第 16.2 条</td></tr><tr><td>低温卷绕</td><td>经 \( - {65} \pm  {2}^{ \circ  }\mathrm{C},4\mathrm{\;h} \) 后,电线卷绕不开裂,再经 \( {2200}\mathrm{\;V}/5\mathrm{\;{min}} \) 电压试验不击穿</td><td>GJB17.21</td></tr><tr><td>冒 烟</td><td>\( {290} \pm  {2}^{ \circ  }\mathrm{C},{15}\mathrm{\;{min}} \) 无冒烟现象</td><td>GJB17.17</td></tr></table>

# （4）聚全氟乙丙烯绝缘电线电缆

a. 聚全氟乙丙烯电线电缆的规格、直流电阻和计算重量

$\mathbf{FF}_{46} - 2$ 型见表18-18。

$\mathrm{FF}_{46}\mathrm{P}-2$ 型、 $\mathrm{FF}_{46}\mathrm{H}-2$ 型和 $\mathrm{FF}_{46}\mathrm{PH}-2$ 型见表18-19。

b. 聚全氟乙丙烯绝缘电线电缆的主要性能指标见表18-20。

表 18-18 ${\mathrm{{FF}}}_{46} - 2$ 型的规格、直流电阻和计算重量  

<table><tr><td rowspan="2">标称截面mm2</td><td rowspan="2">结构单线根数/单线标称直径mm</td><td colspan="2">绝缘厚度,mm</td><td rowspan="2">电线外径mm</td><td rowspan="2">导体电阻(max)Ω/km</td><td rowspan="2">计算重量kg/km</td></tr><tr><td>标称</td><td>最小</td></tr><tr><td>0.12</td><td>7/0.16</td><td>0.25</td><td>0.23</td><td>0.98±0.08</td><td>128</td><td>2.53</td></tr><tr><td>0.2</td><td>19/0.12</td><td>0.30</td><td>0.27</td><td>1.20±0.08</td><td>83.5</td><td>3.83</td></tr><tr><td>0.3</td><td>19/0.16</td><td>0.30</td><td>0.27</td><td>1.40±0.11</td><td>46.9</td><td>5.80</td></tr><tr><td>0.5</td><td>19/0.20</td><td>0.30</td><td>0.27</td><td>1.60±0.11</td><td>30.1</td><td>8.23</td></tr><tr><td>0.75</td><td>19/0.23</td><td>0.30</td><td>0.27</td><td>1.75±0.11</td><td>22.7</td><td>10.1</td></tr><tr><td>1</td><td>19/0.26</td><td>0.30</td><td>0.27</td><td>1.90±0.11</td><td>17.8</td><td>12.7</td></tr><tr><td>1.2</td><td>19/0.28</td><td>0.40</td><td>0.36</td><td>2.20±0.16</td><td>15.3</td><td>15.9</td></tr><tr><td>1.5</td><td>19/0.32</td><td>0.40</td><td>0.36</td><td>2.40±0.16</td><td>11.7</td><td>19.7</td></tr><tr><td>2</td><td>19/0.37</td><td>0.40</td><td>0.36</td><td>2.45±0.16</td><td>8.78</td><td>24.7</td></tr><tr><td>2.5</td><td>37/0.30</td><td>0.50</td><td>0.45</td><td>3.10±0.20</td><td>6.86</td><td>33.2</td></tr><tr><td>3</td><td>37/0.32</td><td>0.50</td><td>0.45</td><td>3.24±0.20</td><td>6.03</td><td>37.1</td></tr><tr><td>4</td><td>37/0.37</td><td>0.50</td><td>0.45</td><td>3.59±0.20</td><td>4.51</td><td>47.7</td></tr><tr><td>5</td><td>37/0.41</td><td>0.50</td><td>0.45</td><td>3.87±0.20</td><td>3.67</td><td>57.1</td></tr><tr><td>6</td><td>37/0.45</td><td>0.50</td><td>0.45</td><td>4.15±0.20</td><td>2.99</td><td>67.4</td></tr></table>

表 18-19 ${\mathbf{{FF}}}_{46}\mathbf{P} - 2$ 型、 ${\mathbf{{FF}}}_{46}\mathbf{H} - 2$ 型、 ${\mathbf{{FF}}}_{46}\mathbf{{PH}} - 2$ 型的规格、直流电阻和计算重量
