Repository: C-zj02/CFD-claw

<div align="center">

**English** | [中文](#中文版) | [Français](README_FR.md) | [Русский](README_RU.md) | [हिन्दी](README_HI.md) | [العربية](README_AR.md) | [Português](README_PT.md)

# 🚀 Claude Code Python

**A Complete Python Reimplementation Based on Real Claude Code Source**

*From TypeScript Source → Rebuilt in Python with ❤️*

***
**🔥 Active Development • New Features Weekly 🔥**

</div>

***

## 🎯 What is This?

**Clawd Code** is a **complete Python rewrite** of Claude Code, based on the **real TypeScript source code**.

File: RAG-data/飞机设计手册_第3册_材料(下).pdf-a55ef3e7-383c-4803-9fc4-301627ebdb8e.md (part 14 of 15)
W 固溶热处理状态。
</td><td></td><td></td><td></td><td></td><td></td><td></td><td></td><td></td><td></td><td></td><td></td><td></td><td></td><td></td><td></td><td></td><td></td><td></td><td></td><td></td><td></td><td></td><td></td><td></td><td></td><td></td><td></td><td></td><td></td><td></td><td></td><td></td><td></td><td></td><td></td><td></td><td></td><td></td><td></td><td></td><td></td><td></td><td></td></tr><tr><td></td><td></td><td></td><td></td><td></td><td></td><td></td><td></td><td></td><td></td><td></td><td></td><td></td><td></td><td></td><td></td><td></td><td></td><td></td><td></td><td></td><td></td><td></td><td></td><td></td><td></td><td></td><td></td><td></td><td></td><td></td><td></td><td></td><td></td><td></td><td></td><td></td><td></td><td></td><td></td><td></td><td></td><td></td><td></td><td></td><td></td><td></td><td></td><td></td><td></td><td></td><td></td><td></td><td></td><td></td><td></td><td></td><td></td><td></td><td></td><td></td><td></td><td></td><td></td><td></td><td></td><td></td><td></td><td></td><td></td><td></td><td></td><td></td><td></td><td></td><td></td><td></td><td></td><td></td><td></td><td></td><td></td><td></td><td></td><td></td><td></td><td></td><td></td><td></td><td></td><td></td><td></td><td></td><td></td><td></td><td></td><td></td><td></td><td></td><td></td><td></td><td></td><td></td><td></td><td></td><td></td><td></td><td></td><td></td><td></td><td></td><td></td><td></td><td></td><td></td><td></td><td></td><td></td><td></td><td></td><td></td><td></td><td></td><td></td><td></td><td></td><td></td><td></td><td></td><td></td><td></td><td></td><td></td><td></td><td></td><td></td><td></td><td></td><td></td><td></td><td></td><td></td><td></td><td></td><td></td><td></td><td></td><td></td><td></td><td></td><td></td><td></td><td></td><td></td><td></td><td></td><td></td><td></td><td></td><td></td><td></td><td></td><td></td><td></td><td></td><td></td><td></td><td></td><td></td><td></td><td></td><td></td><td></td><td></td><td></td><td></td><td></td><td></td><td></td><td></td><td></td><td></td><td></td><td></td><td></td><td></td><td></td><td></td><td></td><td></td><td></td><td></td><td></td><td></td><td></td><td></td><td></td><td></td><td></td><td></td><td></td><td></td><td></td><td></td><td></td><td></td><td></td><td></td><td></td><td></td><td></td><td></td><td></td><td></td><td></td><td></td><td></td><td></td><td></td><td></td><td></td><td></td><td></td><td></td><td></td><td></td><td></td><td></td><td></td><td></td><td></td><td></td><td></td><td></td><td></td><td></td><td></td><td></td><td></td><td></td><td></td><td></td><td></td><td></td><td></td><td></td><td></td><td></td><td></td><td></td><td></td><td></td><td></td><td></td><td></td><td></td><td></td><td></td><td></td><td></td><td></td><td></td><td></td><td></td><td></td><td></td><td></td><td></td><td></td><td></td><td></td><td></td><td></td><td></td><td></td><td></td><td></td><td></td><td></td><td></td><td></td><td></td><td></td><td></td><td></td><td></td><td></td><td></td><td></td><td></td><td></td><td></td><td></td><td></td><td></td><td></td><td></td><td></td><td></td><td></td><td></td><td></td><td></td><td></td><td></td><td></td><td></td><td></td><td></td><td></td><td></td><td></td><td></td><td></td><td></td><td></td><td></td><td></td><td></td><td></td><td></td><td></td><td></td><td></td><td></td><td></td><td></td><td></td><td></td><td></td><td></td><td></td><td></td><td></td><td></td><td></td><td></td><td></td><td></td><td></td><td></td><td></td><td></td><td></td><td></td><td></td><td></td><td></td><td></td><td></td><td></td><td></td><td></td><td></td><td></td><td></td><td></td><td></td><td></td><td></td><td></td><td></td><td></td><td></td><td></td><td></td><td></td><td></td><td></td><td></td><td></td><td></td><td></td><td></td><td></td><td></td><td></td><td></td><td></td><td></td><td></td><td></td><td></td><td></td><td></td><td></td><td></td><td></td><td></td><td></td><td></td><td></td><td></td><td></td><td></td><td></td><td></td><td></td><td></td><td></td><td></td><td></td><td></td><td></td><td></td><td></td><td></td><td></td><td></td><td></td><td></td><td></td><td></td><td></td><td></td><td></td><td></td><td></td><td></td><td></td><td></td><td></td><td></td><td></td><td></td><td></td><td></td><td></td><td></td><td></td><td></td><td></td><td></td><td></td><td></td><td></td><td></td><td></td><td></td><td></td><td></td><td></td><td></td><td></td><td></td><td></td><td></td><td></td><td></td><td></td><td></td><td></td><td></td><td></td><td></td><td></td><td></td><td></td><td></td><td></td><td></td><td></td><td></td><td></td><td></td><td></td><td></td><td></td><td></td><td></td><td></td><td></td><td></td><td></td><td></td><td></td><td></td><td></td><td></td><td></td><td></td><td></td><td></td><td></td><td></td><td></td><td></td><td></td><td></td><td></td><td></td><td></td><td></td><td></td><td></td><td></td><td></td><td></td><td></td><td></td><td></td><td></td><td></td><td></td><td></td><td></td><td></td><td></td><td></td><td></td><td></td><td></td><td></td><td></td><td></td><td></td><td></td><td></td><td></td><td></td><td></td><td></td><td></td><td></td><td></td><td></td><td></td><td></td><td></td><td></td><td></td><td></td><td></td><td></td><td></td><td></td><td></td><td></td><td></td><td></td><td></td><td></td><td></td><td></td><td></td><td></td><td></td><td></td><td></td><td></td><td></td><td></td><td></td><td></td><td></td><td></td><td></td><td></td><td></td><td></td><td></td><td></td><td></td><td></td><td></td><td></td><td></td><td></td><td></td><td></td><td></td><td></td><td></td><td></td><td></td><td></td><td></td><td></td><td></td><td></td><td></td><td></td><td></td><td></td><td></td><td></td><td></td><td></td><td></td><td></td><td></td><td></td><td></td><td></td><td></td><td></td><td></td><td></td><td></td><td></td><td></td><td></td><td></td><td></td><td></td><td></td><td></td><td></td><td></td><td></td><td></td><td></td><td></td><td></td><td></td><td></td><td></td><td></td><td></td><td></td><td></td><td></td><td></td><td></td><td></td><td></td><td></td><td></td><td></td><td></td><td></td><td></td><td></td><td></td><td></td><td></td><td></td><td></td><td></td><td></td><td></td><td></td><td></td><td></td><td></td><td></td><td></td><td></td><td></td><td></td><td></td><td></td><td></td><td></td><td></td><td></td><td></td><td></td><td></td><td></td><td></td><td></td><td></td><td></td><td></td><td></td><td></td><td></td><td></td><td></td><td></td><td></td><td></td><td></td><td></td><td></td><td></td><td></td><td></td><td></td><td></td><td></td><td></td><td></td><td></td><td></td><td></td><td></td><td></td><td></td><td></td><td></td><td></td><td></td><td></td><td></td><td></td><td></td><td></td><td></td><td></td><td></td><td></td><td></td><td></td><td></td><td></td><td></td><td></td><td></td><td></td><td></td><td></td><td></td><td></td><td></td><td></td><td></td><td></td><td></td><td></td><td></td><td></td><td></td><td></td><td></td><td></td><td></td><td></td><td></td><td></td><td></td><td></td><td></td><td></td><td></td><td></td><td></td><td></td><td></td><td></td><td></td><td></td><td></td><td></td><td></td><td></td><td></td><td></td><td></td><td></td><td></td><td></td><td></td><td></td><td></td><td></td><td></td><td></td><td></td><td></td><td></td><td></td><td></td><td></td><td></td><td></td><td></td><td></td><td></td><td></td><td></td><td></td><td></td><td></td><td></td><td></td><td></td><td></td><td></td><td></td><td></td><td></td><td></td><td></td><td></td><td></td><td></td><td></td><td></td><td></td><td></td><td></td><td></td><td></td><td></td><td></td><td></td><td></td><td></td><td></td><td></td><td></td><td></td><td></td><td></td><td></td><td></td><td></td><td></td><td></td><td></td><td></td><td></td><td></td><td></td><td></td><td></td><td></td><td></td><td></td><td></td><td></td><td></td><td></td><td></td><td></td><td></td><td></td><td></td><td></td><td></td><td></td><td></td><td></td><td></td><td></td><td></td><td></td><td></td><td></td><td></td><td></td><td></td><td></td><td></td><td></td><td></td><td></td><td></td><td></td><td></td><td></td><td></td><td></td><td></td><td></td><td></td><td></td><td></td><td></td><td></td><td></td><td></td><td></td><td></td><td></td><td></td><td></td><td></td><td></td><td></td><td></td><td></td><td></td><td></td><td></td><td></td><td></td><td></td><td></td><td></td><td></td><td></td><td></td><td></td><td></td><td></td><td></td><td></td><td></td><td></td><td></td><td></td><td></td><td></td><td></td><td></td><td></td><td></td><td></td><td></td><td></td><td></td><td></td><td></td><td></td><td></td><td></td><td></td><td></td><td></td><td></td><td></td><td></td><td></td><td></td><td></td><td></td><td></td><td></td><td></td><td></td><td></td><td></td><td></td><td></td><td></td><td></td><td></td><td></td><td></td><td></td><td></td><td></td><td></td><td></td><td></td><td></td><td></td><td></td><td></td><td></td><td></td><td></td><td></td><td></td><td></td><td></td><td></td><td></td><td></td><td></td><td></td><td></td><td></td><td></td><td></td><td></td><td></td><td></td><td></td><td></td><td></td><td></td><td></td><td></td><td></td><td></td><td></td><td></td><td></td><td></td><td></td><td></td><td></td><td></td><td></td><td></td><td></td><td></td><td></td><td></td><td></td><td></td><td></td><td></td><td></td><td></td><td></td><td></td><td></td><td></td><td></td><td></td><td></td><td></td><td></td><td></td><td></td><td></td><td></td><td></td><td></td><td></td><td></td><td></td><td></td><td></td><td></td><td></td><td></td><td></td><td></td><td></td><td></td><td></td><td></td><td></td><td></td><td></td><td></td><td></td><td></td><td></td><td></td><td></td><td></td><td></td><td></td><td></td><td></td><td></td><td></td><td></td><td></td><td></td><td></td><td></td><td></td><td></td><td></td><td></td><td></td><td></td><td></td><td></td><td></td><td></td><td></td><td></td><td></td><td></td><td></td><td></td><td></td><td></td><td></td><td></td><td></td><td></td><td></td><td></td><td></td><td></td><td></td><td></td><td></td><td></td><td></td><td></td><td></td><td></td><td></td><td></td><td></td><td></td><td></td><td></td><td></td><td></td><td></td><td></td><td></td><td></td><td></td><td></td><td></td><td></td><td></td><td></td><td></td><td></td><td></td><td></td><td></td><td></td><td></td><td></td><td></td><td></td><td></td><td></td><td></td><td></td><td></td><td></td><td></td><td></td><td></td><td></td><td></td><td></td><td></td><td></td><td></td><td></td><td></td><td></td><td></td><td></td><td></td><td></td><td></td><td></td><td></td><td></td><td></td><td></td><td></td><td></td><td></td><td></td><td></td><td></td><td></td><td></td><td></td><td></td><td></td><td></td><td></td><td></td><td></td><td></td><td></td><td></td><td></td><td></td><td></td><td></td><td></td><td></td><td></td><td></td><td></td><td></td><td></td><td></td><td></td><td></td><td></td><td></td><td></td><td></td><td></td><td></td><td></td><td></td><td></td><td></td><td></td><td></td><td></td><td></td><td></td><td></td><td></td><td></td><td></td><td></td><td></td><td></td><td></td><td></td><td></td><td></td><td></td><td></td><td></td><td></td><td></td><td></td><td></td><td></td><td></td><td></td><td></td><td></td><td></td><td></td><td></td><td></td><td></td><td></td><td></td><td></td><td></td><td></td><td></td><td></td><td></td><td></td><td></td><td></td><td></td><td></td><td></td><td></td><td></td><td></td><td></td><td></td><td></td><td></td><td></td><td></td><td></td><td></td><td></td><td></td><td></td><td></td><td></td><td></td><td></td><td></td><td></td><td></td><td></td><td></td><td></td><td></td><td></td><td></td><td></td><td></td><td></td><td></td><td></td><td></td><td></td><td></td><td></td><td></td><td></td><td></td><td></td><td></td><td></td><td></td><td></td><td></td><td></td><td></td><td></td><td></td><td></td><td></td><td></td><td></td><td></td><td></td><td></td><td></td><td></td><td></td><td></td><td></td><td></td><td></td><td></td><td></td><td></td><td></td><td></td><td></td><td></td><td></td><td></td><td></td><td></td><td></td><td></td><td></td><td></td><td></td><td></td><td></td><td></td><td></td><td></td><td></td><td></td><td></td><td></td><td></td><td></td><td></td><td></td><td></td><td></td><td></td><td></td><td></td><td></td><td></td><td></td><td></td><td></td><td></td><td></td><td></td><td></td><td></td><td></td><td></td><td></td><td></td><td></td><td></td><td></td><td></td><td></td><td></td><td></td><td></td><td></td><td></td><td></td><td></td><td></td><td></td><td></td><td></td><td></td><td></td><td></td><td></td><td></td><td></td><td></td><td></td><td></td><td></td><td></td><td></td><td></td><td></td><td></td><td></td><td></td><td></td><td></td><td></td><td></td><td></td><td></td><td></td><td></td><td></td><td></td><td></td><td></td><td></td><td></td><td></td><td></td><td></td><td></td><td></td><td></td><td></td><td></td><td></td><td></td><td></td><td></td><td></td><td></td><td></td><td></td><td></td><td></td><td></td><td></td><td></td><td></td><td></td><td></td><td></td><td></td><td></td><td></td><td></td><td></td><td></td><td></td><td></td><td></td><td></td><td></td><td></td><td></td><td></td><td></td><td></td><td></td><td></td><td></td><td></td><td></td><td></td><td></td><td></td><td></td><td></td><td></td><td></td><td></td><td></td><td></td><td></td><td></td><td></td><td></td><td></td><td></td><td></td><td></td><td></td><td></td><td></td><td></td><td></td><td></td><td></td><td></td><td></td><td></td><td></td><td></td><td></td><td></td><td></td><td></td><td></td><td></td><td></td><td></td><td></td><td></td><td></td><td></td><td></td><td></td><td></td><td></td><td></td><td></td><td></td><td></td><td></td><td></td><td></td><td></td><td></td><td></td><td></td><td></td><td></td><td></td><td></td><td></td><td></td><td></td><td></td><td></td><td></td><td></td><td></td><td></td><td></td><td></td><td></td><td></td><td></td><td></td><td></td><td></td><td></td><td></td><td></td><td></td><td></td><td></td><td></td><td></td><td></td><td></td><td></td><td></td><td></td><td></td><td></td><td></td><td></td><td></td><td></td><td></td><td></td><td></td><td></td><td></td><td></td><td></td><td></td><td></td><td></td><td></td><td></td><td></td><td></td><td></td><td></td><td></td><td></td><td></td><td></td><td></td><td></td><td></td><td></td><td></td><td></td><td></td><td></td><td></td><td></td><td></td><td></td><td></td><td></td><td></td><td></td><td></td><td></td><td></td><td></td><td></td><td></td><td></td><td></td><td></td><td></td><td></td><td></td><td></td><td></td><td></td><td></td><td></td><td></td><td></td><td></td><td></td><td></td><td></td><td></td><td></td><td></td><td></td><td></td><td></td><td></td><td></td><td></td><td></td><td></td><td></td><td></td><td></td><td></td><td></td><td></td><td></td><td></td><td></td><td></td><td></td><td></td><td></td><td></td><td></td><td></td><td></td><td></td><td></td><td></td><td></td><td></td><td></td><td></td><td></td><td></td><td></td><td></td><td></td><td></td><td></td><td></td><td></td><td></td><td></td><td></td><td></td><td></td><td></td><td></td><td></td><td></td><td></td><td></td><td></td><td></td><td></td><td></td><td></td><td></td><td></td><td></td><td></td><td></td><td></td><td></td><td></td><td></td><td></td><td></td><td></td><td></td><td></td><td></td><td></td><td></td><td></td><td></td><td></td><td></td><td></td><td></td><td></td><td></td><td></td><td></td><td></td><td></td><td></td><td></td><td></td><td></td><td></td><td></td><td></td><td></td><td></td><td></td><td></td><td></td><td></td><td></td><td></td><td></td><td></td><td></td><td></td><td></td><td></td><td></td><td></td><td></td><td></td><td></td><td></td><td></td><td></td><td></td><td></td><td></td><td></td><td></td><td></td><td></td><td></td><td></td><td></td></tr></table>

# I. 金属间氟碳化合物层的性能见表7-22。

表 7-22 金属间氟碳化合物层的性能  

<table><tr><td colspan="2">性 能</td><td>指 标</td></tr><tr><td colspan="2">氟碳层,1型</td><td>0.020</td></tr><tr><td colspan="2">金属层,1型</td><td>2024 - T3 包铝</td></tr><tr><td colspan="2">表面处理</td><td>处理后不应划伤</td></tr><tr><td colspan="2">耐温性,149±1℃(300±10°F)30±5min</td><td>试验后无可见鼓起损破痕迹</td></tr><tr><td colspan="2">弯曲性</td><td>试验后无可见鼓起破损痕迹</td></tr><tr><td colspan="2">燃烧性(垂直燃烧试验)</td><td>按DMS1511 通过</td></tr><tr><td colspan="2">烟密度(Ds)</td><td>25</td></tr><tr><td rowspan="2">尺寸公差,in</td><td>宽度</td><td>±0.03</td></tr><tr><td>厚度</td><td>±0.010</td></tr></table>

# (3）尼龙类塑料

a. 尼龙类塑料的性能见表7-23。  
b. 刚性尼龙管的性能、规格

刚性尼龙管的物理机械性能见表7-24。

刚性尼龙管的尺寸及公差见表7-25。

表 7-24 刚性尼龙管的物理机械性能  

<table><tr><td>类型</td><td>尺寸,in</td><td>拉伸强度,psi</td></tr><tr><td rowspan="3">1型</td><td>≤3/8</td><td>9,000</td></tr><tr><td>&gt;3/8</td><td>11,000</td></tr><tr><td>&gt;1</td><td>10,500</td></tr><tr><td rowspan="2">2型</td><td>≤3/8</td><td>8,000</td></tr><tr><td>&gt;3/8</td><td>10,000</td></tr></table>

表 7-25 刚性尼龙管的尺寸及公差  

<table><tr><td>标称外径, in</td><td>公差, in</td><td>标称壁厚, in</td><td>公差, in</td></tr><tr><td>3/8</td><td>±0.007</td><td>0.25</td><td>±0.004</td></tr><tr><td>1/2</td><td>±0.007</td><td>0.25</td><td>±0.004</td></tr><tr><td rowspan="2">3/4</td><td>+0.010</td><td rowspan="2">0.25</td><td rowspan="2">±0.004</td></tr><tr><td>-0.015</td></tr><tr><td rowspan="2">7/8</td><td>+0.010</td><td rowspan="2">0.25</td><td rowspan="2">±0.004</td></tr><tr><td>-0.015</td></tr><tr><td rowspan="2">1</td><td>+0.010</td><td rowspan="2">0.30</td><td rowspan="2">±0.006</td></tr><tr><td>-0.020</td></tr></table>

续表 7-25  

<table><tr><td>标称外径, in</td><td>公差, in</td><td>标称壁厚, in</td><td>公差, in</td></tr><tr><td rowspan="2">1 1/4</td><td>+0.010</td><td rowspan="2">0.35</td><td rowspan="2">±0.007</td></tr><tr><td>-0.020</td></tr><tr><td rowspan="2">1 1/2</td><td>+0.010</td><td rowspan="2">0.35</td><td rowspan="2">±0.007</td></tr><tr><td>-0.020</td></tr><tr><td rowspan="2">1 3/4</td><td>+0.010</td><td rowspan="2">0.35</td><td rowspan="2">±0.007</td></tr><tr><td>-0.020</td></tr><tr><td rowspan="2">2</td><td>+0.010</td><td rowspan="2">0.35</td><td rowspan="2">±0.007</td></tr><tr><td>-0.020</td></tr></table>

c. 聚四氟乙烯填充尼龙化合物的性能见表7-26。

表 7-26 聚四氟乙烯填充尼龙化合物的性能  

<table><tr><td>性能</td><td>指 标</td></tr><tr><td>材料</td><td>Nylon 6/6/TFE \( \left( {{18}\%  \sim  {22}\% }\right) \)</td></tr><tr><td>比重</td><td>\( {1.26} \pm  {0.2} \)</td></tr><tr><td>吸水率(24h),% (max)</td><td>0.3</td></tr><tr><td>拉伸强度, psi (min)</td><td>8,000</td></tr><tr><td>断裂延伸率,%</td><td>20~40</td></tr><tr><td>抗弯强度,psi (min)</td><td>12,000</td></tr><tr><td>抗弯模量,psi (min)</td><td>\( {3.5} \times  {10}^{5} \)</td></tr><tr><td>热变形温度(在 264psi 下),℃(℉)</td><td>102 (215)</td></tr><tr><td>烟密度(Ds)(max)</td><td>15</td></tr><tr><td>燃烧要求</td><td>按 DMS1511 通过</td></tr></table>

d. 玻璃纤维增强模压和挤压尼龙的性能见表7-27。

表 7-27 玻璃纤维增强模压和挤压尼龙的性能  

<table><tr><td>材料\性能</td><td>拉伸强度, psi (min)</td><td>弯曲模量, psi (min)</td><td>悬壁梁式冲击强度 ft·lbf/in (min)</td><td>熔融范围 F(℃)</td><td>比重</td><td>(24h)吸水率 % (max)</td></tr><tr><td>I型1类 NL 6/6/玻璃纤维 30%标称A级</td><td>20,000</td><td>\( 1.0 \times 10^6 \)</td><td>2.5</td><td>480~510 (249~266)</td><td>1.34 ~1.42</td><td>1.10</td></tr><tr><td>I型2类 NL 6/6/玻璃纤维 40%标称A级</td><td>30,000</td><td>\( 1.3 \times 10^6 \)</td><td>3.3</td><td>480~510 (249~266)</td><td>1.43 ~1.53</td><td>0.9</td></tr></table>

（4）聚乙烯塑料及其制品

a. 聚乙烯塑料的性能见表7-28。

表 7-28 聚乙烯塑料的性能  

<table><tr><td rowspan="2">性能</td><td rowspan="2">低密度</td><td rowspan="2">中密度</td><td rowspan="2">高密度</td><td colspan="2">可交联聚乙烯混合物</td><td>可交联聚乙烯料</td><td rowspan="2">乙烯-丙烯酸乙酯共聚物</td><td rowspan="2">乙烯-醋酸乙烯共聚物</td><td rowspan="2">超高分子量</td></tr><tr><td>旋转模塑级</td><td>模塑级</td><td>电线和电缆级</td></tr><tr><td>拉伸强度,psi</td><td>600~2300</td><td>1200~3500</td><td>3100~5500</td><td>2500~2700</td><td>1600~4600</td><td>1500~3100</td><td>1600~2100</td><td>1440~2800</td><td>2500~3500</td></tr><tr><td>延伸率,%</td><td>90.0~800.0</td><td>50.0~600.0</td><td>20~1300</td><td>450~660</td><td>10~440</td><td>180~600</td><td>700~750</td><td>550~900</td><td>300~500</td></tr><tr><td>拉伸弹性模量,10^5psi</td><td>0.14~0.38</td><td>0.25~0.55</td><td>0.6~1.8</td><td>-</td><td>0.5~5.0</td><td>-</td><td>0.041×0.075</td><td>0.02~0.12</td><td>0.20~1.10</td></tr><tr><td>压缩强度,psi</td><td>-</td><td>&gt;16.0</td><td>2700~3600</td><td>-</td><td>2000~5500</td><td>-</td><td>-</td><td>-</td><td>-</td></tr><tr><td>弯曲屈服强度,psi</td><td>-</td><td>4800~7000</td><td>-</td><td>-</td><td>2000~6500</td><td>-</td><td>3000×3600</td><td>-</td><td>-</td></tr><tr><td>冲击强度,ft·lbf/in(1/2×1/2in缺口棒,悬臂梁试验)</td><td>不断</td><td>0.5~0.6</td><td>0.5~20.0</td><td>不断</td><td>1.0~20.0</td><td>-</td><td>不断</td><td>不断</td><td>不断</td></tr><tr><td>硬度,洛氏</td><td>D41~D50(肖氏)R10</td><td>D50~D60(肖氏)R15</td><td>D60~D70(肖氏)</td><td>D60~D63(肖氏)</td><td>D55~D80(肖氏D)</td><td>D33~D57(肖氏D)</td><td>D27~D36(肖氏)</td><td>D17~D45(肖氏)</td><td>D60~D70(肖氏)</td></tr><tr><td>弯曲弹性模量,10^5psi</td><td>0.08~0.060</td><td>0.60~1.15</td><td>1.0~2.6</td><td>1.0</td><td>0.7~8.5</td><td>-</td><td>-</td><td>0.01~0.20</td><td>1.30~1.40</td></tr><tr><td>压缩模量,10^5psi</td><td>-</td><td>-</td><td>-</td><td>-</td><td>0.5~1.5</td><td>-</td><td>-</td><td>-</td><td>-</td></tr><tr><td>导热率,10^-4×cal·cm/(s·cm²·°C)</td><td>8.0</td><td>8.0~10.0</td><td>11.0~12.4</td><td>-</td><td>-</td><td>c-</td><td>-</td><td>-</td><td>-</td></tr><tr><td>比热,cal/(°C·g)</td><td>0.55</td><td>0.55</td><td>0.55</td><td>-</td><td>-</td><td>-</td><td>0.55</td><td>0.55</td><td>-</td></tr><tr><td>热膨胀率,10^-5×in/(in·°C)</td><td>10.0~22.0</td><td>14.0~16.0</td><td>11.0~13.0</td><td>-</td><td>10.0~35.0</td><td>10.0~35.0</td><td>16.0~25.0</td><td>16.0~20.0</td><td>7.2</td></tr><tr><td>耐热性,F(连续)</td><td>180~212</td><td>220~250</td><td>250</td><td>-</td><td>275</td><td>275</td><td>190~200</td><td>-</td><td>-</td></tr><tr><td>热变形温度,F在纤维应力264 psi时</td><td>90~105</td><td>105~120</td><td>110~130</td><td>140</td><td>105~145</td><td>100~175</td><td>-</td><td>93</td><td>105~120</td></tr><tr><td>在纤维应力66 lbf/in</td><td>100~121</td><td>120~163</td><td>140~190</td><td>-</td><td>130~525</td><td>100~175</td><td>-</td><td>140~147</td><td>155~180</td></tr><tr><td>体积电阻率,Ω·cm(相对温度50%和23℃)</td><td>&gt;1016</td><td>&gt;1016</td><td>&gt;1016</td><td>-</td><td>&lt;200×10^8~215×10^8</td><td>-</td><td>10^16</td><td>10^15</td><td>&gt;10^16</td></tr><tr><td>介电强度,短期1/8 in厚,V/mil</td><td>450~1000</td><td>450~1000</td><td>450~500</td><td>-</td><td>-</td><td>230~1420</td><td>450~550</td><td>620~780</td><td>710</td></tr></table>

续表7-28   

<table><tr><td rowspan="2">性能</td><td rowspan="2">低密度</td><td rowspan="2" colspan="2">中密度</td><td rowspan="2">高密度</td><td colspan="2">可交联聚乙烯混合物</td><td>可交联聚乙烯料</td><td rowspan="2">乙烯-丙烯酸乙酯共聚物</td><td rowspan="2">乙烯-醋酸乙烯共聚物</td><td rowspan="2">超高分子量</td><td></td></tr><tr><td>旋转模塑级</td><td>模塑级</td><td>电线和电缆级</td><td></td></tr><tr><td>介电强度,逐级1/8 in厚,V/mil</td><td>420~700</td><td colspan="2">500~700</td><td>440~600</td><td>-</td><td>-</td><td>-</td><td>-</td><td>620~780</td><td>680</td><td></td></tr><tr><td>介电常数,60周</td><td>2.25~2.35</td><td colspan="2">2.25~2.35</td><td>2.30~2.35</td><td>-</td><td>-</td><td>2.28~7.60</td><td>2.7~2.9</td><td>2.50~3.16</td><td>-</td><td></td></tr><tr><td>介电常数,10³周</td><td>2.25~2.35</td><td colspan="2">2.25~2.35</td><td>2.30~2.35</td><td>-</td><td>-</td><td>2.27~7.40</td><td>2.7~2.9</td><td>2.60~2.98</td><td>-</td><td></td></tr><tr><td>介电常数,10⁶周</td><td>2.25~2.35</td><td colspan="2">2.25~2.35</td><td>2.30~2.35</td><td>-</td><td>2.63~3.11</td><td>2.27~7.50</td><td>2.7~2.8</td><td>2.6~3.2</td><td>3.30</td><td></td></tr><tr><td>损耗(功率)因数,60周</td><td>&lt;0.0005</td><td colspan="2">&lt;0.0005</td><td>&lt;0.0005</td><td>-</td><td>-</td><td>0.003~0.044</td><td>0.01~0.02</td><td>0.003~0.020</td><td>-</td><td></td></tr><tr><td>损耗(功率)因数,10³周</td><td>&lt;0.0005</td><td colspan="2">&lt;0.0005</td><td>&lt;0.0005</td><td>-</td><td>-</td><td>0.00048~0.04900</td><td>0.01~0.02</td><td>0.011~0.017</td><td>-</td><td></td></tr><tr><td>损耗(功率)因数,10⁶周</td><td>&lt;0.005</td><td colspan="2">&lt;0.005</td><td>&lt;0.005</td><td>-</td><td>0.001~0.002</td><td>0.0004~0.0050</td><td>0.01~0.02</td><td>0.03~0.05</td><td>0.002</td><td></td></tr><tr><td>耐电弧性,s</td><td>135~160</td><td colspan="2">200~235</td><td>-</td><td>-</td><td>-</td><td>-</td><td>-</td><td>-</td><td>-</td><td></td></tr><tr><td>折射指数,nD</td><td>1.51</td><td colspan="2">1.52</td><td>1.54</td><td>-</td><td>-</td><td>-</td><td>-</td><td>-</td><td>-</td><td></td></tr><tr><td>透明度</td><td colspan="6">透明~不透明</td><td>透明~不透明</td><td>半透明</td><td>透明~不透明</td><td>半透明~不透明</td><td></td></tr><tr><td>透光度,%</td><td>0.75</td><td colspan="2">10~80</td><td>0~40</td><td>-</td><td>-</td><td>-</td><td>-</td><td>0~80</td><td>-</td><td></td></tr><tr><td>雾度,%</td><td>4~50</td><td colspan="2">4~50</td><td>10~50</td><td>-</td><td>-</td><td>-</td><td>-</td><td>2~40</td><td>-</td><td></td></tr><tr><td>吸水率,(24h,1/8 in厚)%</td><td>&lt;0.01</td><td colspan="2">&lt;0.01</td><td>&lt;0.01</td><td>-</td><td>&lt;0.01~0.06</td><td>&lt;0.01~0.06</td><td>0.04</td><td>0.05~0.13</td><td>&lt;0.01</td><td></td></tr><tr><td rowspan="2">易燃性(燃烧速率)in/min</td><td>1.04</td><td colspan="2">1.00~1.04</td><td>1.00~1.04</td><td>-</td><td>-</td><td>-</td><td>-</td><td>-</td><td>-</td><td></td></tr><tr><td>0.8/0.25(燃烧率,g)</td><td colspan="2">0.6/0.60(燃烧率,g)</td><td></td><td></td><td></td><td>-</td><td>-</td><td>-</td><td>-</td><td></td></tr><tr><td>日光影响</td><td colspan="6">未加保护的材料迅速开裂,要求用黑色彻底保护,但耐气候级可用本色和着色</td><td>同聚乙烯</td><td>非常轻微发黄</td><td>非常轻微发黄</td><td>-</td><td></td></tr><tr><td>弱酸影响</td><td>耐</td><td colspan="5">很 耐</td><td>很耐</td><td>耐</td><td>耐</td><td>很耐</td><td></td></tr><tr><td>强酸影响</td><td>被氯化性酸腐蚀</td><td colspan="5">被氧化性酸慢慢腐蚀</td><td>被氧化性酸慢慢腐蚀</td><td>被氧化性酸腐蚀</td><td>腐蚀</td><td>被氧化性酸腐蚀</td><td></td></tr><tr><td>弱碱影响</td><td>耐</td><td colspan="5">很 耐</td><td>很耐</td><td>耐</td><td>耐</td><td>很耐</td><td></td></tr><tr><td>强碱影响</td><td>耐</td><td colspan="5">很 耐</td><td>很耐</td><td>耐</td><td>耐</td><td>很耐</td><td></td></tr><tr><td>有机溶剂影响</td><td colspan="2">除氯化剂的溶剂外,在60℃以下,耐</td><td colspan="4">80℃以下,耐</td><td>80℃以下耐溶剂</td><td>被氯化的溶剂腐蚀;50℃以上时可溶于芳香族溶剂</td><td colspan="2">50℃以上可溶于氯化物的和芳香族溶剂</td><td>80℃以下耐很多溶剂</td></tr></table>

b. 模压式挤压柔性聚乙烯基材料的性能见表7-29。

表 7-29 模压式挤压柔性聚乙烯基材料的性能  

<table><tr><td>性能</td><td>要求</td></tr><tr><td>硬度（A肖氏）</td><td>80±5</td></tr><tr><td>拉伸强度，psi（min）</td><td>2500</td></tr><tr><td>挥发分，105±3℃ (221±5°F) %</td><td>2.0</td></tr><tr><td>燃烧要求</td><td>按DMS1511通过</td></tr><tr><td>光泽度</td><td>10~14</td></tr><tr><td>密度，lb/in³（max）</td><td>1.4</td></tr><tr><td>脆化温度，℃（℉）</td><td>-28.9 (-20)</td></tr><tr><td>加速老化（24h/60℃/88% RH + 24h/60℃）</td><td></td></tr><tr><td>重量损失，%（max）</td><td>2.0</td></tr><tr><td>尺寸变化，%（max）</td><td>0.5</td></tr><tr><td>拉伸强度，psi（min）</td><td>2000</td></tr></table>

# c. 聚乙烯泡沫塑料的性能、规格

聚乙烯泡沫塑料的性能见表7-30。

聚乙烯泡沫塑料的尺寸公差见表7-31。

表 7-30 聚乙烯泡沫塑料的性能  

<table><tr><td rowspan="2">要求 特性</td><td colspan="2">1类</td></tr><tr><td>4101级</td><td>225级</td></tr><tr><td>密度, lb/ft3</td><td>2.0~2.8</td><td>2.3~3.3</td></tr><tr><td>拉伸强度, psi (min)</td><td>15</td><td>25</td></tr><tr><td>延伸率,% (min)</td><td>25</td><td>25</td></tr><tr><td>热导率,Btu·in/(h·ft2·°F)(max)</td><td>0.4</td><td>0.4</td></tr><tr><td>热稳定性(收缩),%</td><td>1.0</td><td>1.0</td></tr><tr><td>燃烧要求</td><td>通过</td><td>通过</td></tr><tr><td>压力变形载荷(25%变形),psi</td><td>4.5</td><td>3.0</td></tr><tr><td>压缩恢复,% (max)</td><td>30</td><td>50</td></tr><tr><td>冲击强度,lbf/in (min)</td><td>3</td><td>8</td></tr><tr><td>吸水率(体积),% (max)</td><td>0.5</td><td>0.5</td></tr><tr><td>弹性, lb/ft3 (max)</td><td>48</td><td>48</td></tr><tr><td>气味</td><td>通过</td><td>通过</td></tr></table>

表 7-31 聚乙烯泡沫塑料的尺寸公差  

<table><tr><td>材料名称</td><td>结构</td><td>长度, ft</td><td>宽度, in</td><td>厚度, in</td></tr><tr><td>1类 4101级</td><td>厚板</td><td>9 (min)</td><td>-0, +1 11/16</td><td>-0, +1/4</td></tr><tr><td>1类 4101级</td><td>窄板</td><td>9 (min)</td><td>-0, +1 11/16</td><td>±1/16</td></tr><tr><td>1类 225级</td><td>板材(每边包覆)</td><td>250 ± 4</td><td>-0, +3</td><td>±1/32</td></tr></table>

# (5）聚丙烯塑料及制品

聚丙烯塑料的性能见表7-32。

表 7-32 聚丙烯塑料的性能  

<table><tr><td rowspan="2" colspan="3">塑料性能</td><td colspan="5">聚丙烯</td></tr><tr><td>未改性</td><td>共聚物</td><td>惰性材料填充</td><td>玻璃纤维增强</td><td>冲击型(橡胶改性)</td></tr><tr><td rowspan="9">机械性能</td><td colspan="2">拉伸强度,psi</td><td>4300~5500</td><td>2900~4500</td><td>4500~8200</td><td>6000~14500</td><td>2800~4400</td></tr><tr><td colspan="2">延伸率,%</td><td>200.0~700.0</td><td>200~700(断)</td><td>3.0~20.0(断)</td><td>2.0~3.6</td><td>350.0~500.0</td></tr><tr><td colspan="2">拉伸弹性模量,105psi</td><td>1.60~2.25</td><td>1.0~1.7</td><td>4.0~8.0</td><td>4.5~9.0</td><td>1.0~1.7</td></tr><tr><td colspan="2">压缩强度,psi</td><td>5500~8000</td><td>&lt;3700~8000</td><td>-</td><td>5500~7000</td><td>4000~6500</td></tr><tr><td colspan="2">弯曲屈服强度,psi</td><td>6000~8000</td><td>5000~7000</td><td>8000~9000</td><td>7000~11000</td><td>-</td></tr><tr><td colspan="2">冲击强度,ft·lbf/in(1/2×1/2 in缺口棒,悬臂梁试验)</td><td>73°F,0.5~2.2(1/8×1/2 in棒)</td><td>73°F,1.1~20.0(1/8×1/2 in棒)</td><td>73°F,0.4~3.0(1/8×1/2 in棒)</td><td>73°F,1.0~5.0(1/8×1/2 in棒)</td><td>73°F,1.0~15.0(1/8×1/2 in棒)</td></tr><tr><td colspan="2">硬度,洛氏</td><td>R80~110</td><td>R50~96</td><td>R94~100</td><td>R110</td><td>R50~85</td></tr><tr><td colspan="2">弯曲弹性模量,105psi</td><td>1.7~2.5</td><td>1.3~2.0</td><td>3.0~6.5</td><td>3.8~8.5</td><td>1.2~1.8</td></tr><tr><td colspan="2">压缩模量,105psi</td><td>1.5~3.0</td><td>-</td><td>2.4</td><td>-</td><td>-</td></tr><tr><td rowspan="6">热性能</td><td colspan="2">导热率,10-4×cal·cm/(s·cm2·°C)</td><td>2.8</td><td>2.0~4.0</td><td>-</td><td>-</td><td>3.0~4.0</td></tr><tr><td colspan="2">比热,cal/(°C·g)</td><td>0.46</td><td>0.5</td><td>-</td><td>-</td><td>0.5</td></tr><tr><td colspan="2">热膨胀率,10-5in/(in·°C)</td><td>5.8~10.2</td><td>8.0~9.5</td><td>2.9</td><td>2.9~5.2</td><td>6.0~8.5</td></tr><tr><td colspan="2">耐热性,F(连续)</td><td>225~260</td><td>190~240</td><td>250~280</td><td>270~290</td><td>200~250</td></tr><tr><td rowspan="2">热变形温度,F</td><td>在纤维应力264 psi时</td><td>125~140</td><td>115~140</td><td>140~200</td><td>230~300</td><td>120~135</td></tr><tr><td>在纤维应力66 psi时</td><td>200~250</td><td>185~235</td><td>210~290</td><td>305~310</td><td>160~210</td></tr></table>

续表7-32   

<table><tr><td rowspan="2" colspan="2">塑料性能</td><td colspan="5">聚丙烯</td></tr><tr><td>未改性</td><td>共聚物</td><td>惰性材料填充</td><td>玻璃纤维增强</td><td>冲击型(橡胶改性)</td></tr><tr><td rowspan="10">电性能</td><td>体积电阻率,Ω·cm(相对温度50%和23℃)</td><td>&gt;1016</td><td>1017</td><td>1.5×1015~2.8×1015</td><td>-</td><td>&gt;1015</td></tr><tr><td>介电强度,短期1/8in厚,V/mil</td><td>500~660</td><td>500~660</td><td>450~650</td><td>-</td><td>500~850</td></tr><tr><td>介电强度,逐级1/8in厚,V/mil</td><td>450~650</td><td>450~600</td><td>-</td><td>-</td><td>450~600</td></tr><tr><td>介电常数,60周</td><td>2.2~2.6</td><td>2.25~2.30</td><td>2.50~2.75</td><td>2.37</td><td>2.3</td></tr><tr><td>介电常数,103周</td><td>2.2~2.6</td><td>2.24~2.30</td><td>2.50~2.65</td><td>2,36</td><td>2.3</td></tr><tr><td>介电常数,106周</td><td>2.2~2.6</td><td>2.24~2.30</td><td>2.50~2.60</td><td>2,38</td><td>2.3</td></tr><tr><td>损耗(功率)因数,60周</td><td>&lt;0.0005</td><td>0.0001~0.0005</td><td>0.0054~0.0070</td><td>0.0022</td><td>&gt;0.0003</td></tr><tr><td>损耗(功率)因数,103周</td><td>0.0005~0.0018</td><td>0.0001~0.0008</td><td>0.0036~0.0050</td><td>0.0017</td><td>&gt;0.0003</td></tr><tr><td>损耗(功率)因数,106周</td><td>0.0005~0.0018</td><td>0.0001~0.0008</td><td>0.0021</td><td>0.0035</td><td>&gt;0.0003</td></tr><tr><td>耐电弧性,s</td><td>136~185</td><td>136</td><td>121</td><td>74</td><td>-</td></tr><tr><td rowspan="4">光学性能</td><td>折射指数,nD</td><td>1.49</td><td>-</td><td>-</td><td>-</td><td>-</td></tr><tr><td>透明度</td><td colspan="2">透明,半透明,不透明</td><td>不透明</td><td>不透明</td><td>半透明</td></tr><tr><td>透光度,%</td><td>55~90</td><td>-</td><td>-</td><td>-</td><td>-</td></tr><tr><td>雾度,%</td><td>1.0~3.5</td><td>-</td><td>-</td><td>-</td><td>-</td></tr><tr><td rowspan="9">耐环境特性</td><td>吸水率,(24h,1/8in厚)%</td><td>0.01~0.03</td><td>0.01~0.03</td><td>0.02~0.10</td><td>0.01~0.05</td><td>0.01~0.03</td></tr><tr><td rowspan="2">易燃性(燃烧速率),in/min</td><td>0.75~0.83</td><td>-</td><td>1.5~2.5</td><td>0.75~0.83</td><td>-</td></tr><tr><td>0.2~0.8/4~16(燃烧率g)</td><td>-</td><td>-</td><td>-</td><td>-</td></tr><tr><td>日光影响</td><td colspan="5">未加保护的材料迅速开裂,要求用黑色彻底保护,但耐气候级可用本色和着色</td></tr><tr><td>弱酸影响</td><td colspan="5">无</td></tr><tr><td>强酸影响</td><td colspan="4">被氧化性酸慢慢腐蚀</td><td>被氧化性酸慢慢腐蚀</td></tr><tr><td>弱碱影响</td><td>无</td><td>无</td><td>无</td><td>无</td><td>无</td></tr><tr><td>强碱影响</td><td colspan="2">很耐</td><td>很耐</td><td>耐</td><td>很耐</td></tr><tr><td>有机溶剂影响</td><td colspan="4">80℃以下耐</td><td>被烃和氯化烃腐蚀</td></tr></table>

# (6）丙烯酸塑料及其制品

a. 丙烯酸塑料的性能见表7-33。

表 7-33 丙烯酸塑料的性能  

<table><tr><td rowspan="2" colspan="3">塑料性能</td><td colspan="10">丙烯酸</td></tr><tr><td>阻燃铸件</td><td>高抗冲铸造薄板</td><td>铸件</td><td>模塑料</td><td>MMA,苯乙烯共聚物</td><td>涂层薄板</td><td>耐冲击丙烯酸模塑料</td><td>MMA,α-甲基苯乙烯共聚物</td><td>丙烯酸共聚物</td><td>丙烯酸PVC掺合板</td></tr><tr><td rowspan="9">机械性能</td><td colspan="2">拉伸强度,psi</td><td>8000~12500</td><td>6500</td><td>8000~11000</td><td>7000~11000</td><td>10000</td><td>10500</td><td>5000~9000</td><td>10000</td><td>6000~8000</td><td>6500</td></tr><tr><td colspan="2">延伸率,%</td><td>3.8~5.1</td><td>40~143</td><td>2.0~7.0</td><td>2.0~10.0</td><td>3.0</td><td>3.0</td><td>20.0~70.0</td><td>3.0</td><td>3.0~40.0</td><td>100</td></tr><tr><td colspan="2">拉伸弹性模量,105psi</td><td>3.5~4.8</td><td>2.65</td><td>3.5~4.5</td><td>3.8~4.5</td><td>4.3</td><td>4.50</td><td>2.0~4.0</td><td>4.3~4.6</td><td>3.1~4.3</td><td>3.31~3.35</td></tr><tr><td colspan="2">压缩强度,psi</td><td>11000~12000</td><td>-</td><td>11000~19000</td><td>12000~18000</td><td>11000~15000</td><td>18000</td><td>4000~14000</td><td>11000~18000</td><td>8000~11500</td><td>8400</td></tr><tr><td colspan="2">弯曲屈服强度,psi</td><td>12000~18000</td><td>8900</td><td>12000~17000</td><td>13000~19000</td><td>16000~19000</td><td>16000</td><td>7000~13000</td><td>12000~19000</td><td>9500~13000</td><td>10700</td></tr><tr><td colspan="2">冲击强度,ft·lbf/in(1/2×1/2in缺口棒,悬臂梁试验)</td><td>0.3~0.4</td><td>1.4</td><td>0.3~0.4</td><td>0.3~0.5</td><td>0.3</td><td>0.4</td><td>0.8~2.5</td><td>0.3</td><td>73°F1.0~3.0-40°F0.9~1.6</td><td>15.0</td></tr><tr><td colspan="2">硬度,洛氏</td><td>M61~100</td><td>M61</td><td>M80~100</td><td>M85~105</td><td>M75</td><td>M100</td><td>R105~120</td><td>M75~104</td><td>R108~119</td><td>R99~105</td></tr><tr><td colspan="2">弯曲弹性模量,105psi</td><td>3.5~4.5</td><td>3.0</td><td>3.90~4.75</td><td>4.2~4.6</td><td>2.6~3.9</td><td>4.5</td><td>2.0~3.8</td><td>2.6~3.8</td><td>3.0~4.0</td><td>3.3~4.0</td></tr><tr><td colspan="2">压缩模量,105psi</td><td>4.5</td><td>-</td><td>3.90~4.75</td><td>3.7~4.6</td><td>2.4~3.7</td><td>4.5</td><td>2.4~3.7</td><td>2.4~4.0</td><td>-</td><td>3.3~4.0</td></tr><tr><td rowspan="6">热性能</td><td colspan="2">导热率,10-4×cal·cm/(s·cm2·°C)</td><td>4.0~6.0</td><td>-</td><td>4.0~6.0</td><td>4.0~6.0</td><td>4.0~5.0</td><td>5.0</td><td>4.0~5.0</td><td>4.0~5.0</td><td>5.3</td><td>-</td></tr><tr><td colspan="2">比热,cal/(°C·g)</td><td>0.35</td><td>-</td><td>0.35</td><td>0.35</td><td>0.34</td><td>0.35</td><td>0.34</td><td>0.34</td><td>0.33</td><td>0.291~0.293</td></tr><tr><td colspan="2">热膨胀率,10-5in/(in·°C)</td><td>7.7</td><td>-</td><td>5.0~9.0</td><td>5.0~9.0</td><td>6.0~8.0</td><td>5.2</td><td>5.0~8.0</td><td>6.0~8.0</td><td>6.0~9.0</td><td>-</td></tr><tr><td colspan="2">耐热性,F(连续)</td><td>125~200</td><td>-</td><td>140~200</td><td>140~200</td><td>180~200</td><td>180~200</td><td>140~195</td><td>180~200</td><td>165~175</td><td>-</td></tr><tr><td rowspan="2">热变形温度,F</td><td>在纤维应力264 psi时</td><td>155~205</td><td>172</td><td>160~215</td><td>165~210</td><td>205~212</td><td>205</td><td>165~194</td><td>205~220</td><td>185~195</td><td>160</td></tr><tr><td>在纤维应力66 lbf/in时</td><td>170~200</td><td>195</td><td>165~235</td><td>175~225</td><td>-</td><td>225</td><td>180~205</td><td>235</td><td>-</td><td>177</td></tr></table>

续表 7-33  

<table><tr><td rowspan="2" colspan="2">塑料性能</td><td colspan="10">丙烯酸</td></tr><tr><td>阻燃铸件</td><td>高抗冲铸造薄板</td><td>铸件</td><td>模塑料</td><td>MMA,苯乙烯共聚物</td><td>涂层薄板</td><td>耐冲击丙烯酸模塑料</td><td>MMA,α-甲基苯乙烯共聚物</td><td>丙烯酸共聚物</td><td>丙烯酸PVC掺合板</td></tr><tr><td rowspan="10">电性能</td><td>体积电阻率,Ω·cm(相对温度50%和23℃)</td><td>&gt;1016</td><td>-</td><td>&gt;1015</td><td>&gt;1014</td><td>1015</td><td>1015</td><td>&gt;1016</td><td>1015</td><td>1.7×1016</td><td>1014~1016</td></tr><tr><td>介电强度,短期1/8in厚,V/mil</td><td>400~440</td><td>-</td><td>450~550</td><td>400~500</td><td>450</td><td>500</td><td>380~500</td><td>450</td><td>493</td><td>&gt;400</td></tr><tr><td>介电强度,逐级1/8in厚,V/mil</td><td>-</td><td>-</td><td>431</td><td>350~400</td><td>450</td><td>430</td><td>380~500</td><td>450</td><td>416</td><td>-</td></tr><tr><td>介电常数,60周</td><td>3.5~5.1</td><td>-</td><td>3.3~4.5</td><td>3.3~3.9</td><td>3.4</td><td>3.7</td><td>3.5~4.0</td><td>3.0~3.4</td><td>3.3~3.5</td><td>3.9</td></tr><tr><td>介电常数,103周</td><td>3.1~4.3</td><td>-</td><td>3.0~3.5</td><td>3.0~3.6</td><td>-</td><td>3.3</td><td>2.8~3.7</td><td>2.7</td><td>3.1~3.3</td><td>3.7</td></tr><tr><td>介电常数,106周</td><td>3.0~3.7</td><td>-</td><td>2.1~3.2</td><td>2.2~3.2</td><td>2.9</td><td>2.5</td><td>2.5~3.1</td><td>2.3~2.9</td><td>2.8~2.9</td><td>3.4</td></tr><tr><td>损耗(功率)因数,60周</td><td>0.04~0.09</td><td>-</td><td>0.05~0.06</td><td>0.04~0.06</td><td>0.006</td><td>0.05</td><td>0.04~0.05</td><td>0.006~0.04</td><td>0.02~0.03</td><td>0.02</td></tr><tr><td>损耗(功率)因数,103周</td><td>0.03~0.06</td><td>-</td><td>0.04~0.06</td><td>0.03~0.05</td><td>-</td><td>0.04</td><td>0.02~0.04</td><td>0.03</td><td>0.02~0.03</td><td>0.02</td></tr><tr><td>损耗(功率)因数,106周</td><td>0.02~2.05</td><td>-</td><td>0.015~0.03</td><td>0.02~0.03</td><td>0.013</td><td>0.03</td><td>0.004~0.04</td><td>0.013~0.02</td><td>0.02</td><td>0.03</td></tr><tr><td>耐电弧性,s</td><td>无痕迹</td><td>-</td><td>无痕迹</td><td>无痕迹</td><td>150</td><td>无痕迹</td><td>无痕迹</td><td>150</td><td>-</td><td>80</td></tr><tr><td rowspan="4">光学性能</td><td>折射指数,nD</td><td>1.5</td><td>1.5</td><td>1.48~1.50</td><td>1.49</td><td>1.567</td><td>1.49</td><td>-</td><td>1.52~1.567</td><td>1.52</td><td>-</td></tr><tr><td>透明度</td><td colspan="4">透明,半透明或不透明</td><td>透明</td><td>透明</td><td>透明、半透明或不透明</td><td>透明</td><td>透明</td><td>不透明</td></tr><tr><td>透光度,%</td><td>92</td><td>92</td><td>92</td><td>92</td><td>90</td><td>93~94</td><td>55~88</td><td>90</td><td>87</td><td>-</td></tr><tr><td>雾度,%</td><td>1</td><td>-</td><td>1</td><td>&lt;3</td><td>-</td><td>&lt;1</td><td>5(min)</td><td>-</td><td>6~12</td><td>-</td></tr><tr><td rowspan="9">耐环境特性</td><td>吸水率,(24h,1/8in厚)%</td><td>0.3~0.4</td><td>-</td><td>0.2~0.4</td><td>0.1~0.4</td><td>0.15</td><td>&lt;0.4</td><td>0.2~0.8</td><td>0.15</td><td>0.3</td><td>0.06</td></tr><tr><td rowspan="2">易燃性(燃烧速率),in/min</td><td>-</td><td>1.2</td><td>0.9~1.3</td><td>0.6~1.2</td><td>-</td><td>1.1</td><td>1.0~1.3</td><td>1.3</td><td>-</td><td>-</td></tr><tr><td>-</td><td>-</td><td>-</td><td>-</td><td>-</td><td>-</td><td>-</td><td>-</td><td>-</td><td>0.8/5.0</td></tr><tr><td>日光影响</td><td>变暗</td><td>微</td><td>无</td><td>无</td><td>无</td><td>无</td><td>无至强度稍有损失</td><td>无</td><td>稍有变色和脆性</td><td>有一些影响</td></tr><tr><td>弱酸影响</td><td>-</td><td>无</td><td>无</td><td>无</td><td>无</td><td>无</td><td>几乎没有</td><td>无</td><td>无</td><td>无</td></tr><tr><td>强酸影响</td><td>-</td><td colspan="3">仅被高浓度氧化性酸腐蚀</td><td>-</td><td>除被HF腐蚀外,无</td><td colspan="2">仅被高浓度氧化性酸腐蚀</td><td>被高浓度氧化性酸腐蚀</td><td>无</td></tr><tr><td>弱碱影响</td><td>-</td><td>无</td><td>无</td><td>无</td><td>无</td><td>慢蚀</td><td>几乎没有</td><td>无</td><td>无</td><td>无</td></tr><tr><td>强碱影响</td><td>-</td><td>腐蚀</td><td>液氨(NH3)除外,无</td><td>腐蚀</td><td>无</td><td>腐蚀</td><td>几乎没有</td><td>无</td><td>很轻微</td><td>无</td></tr><tr><td>有机溶剂影响</td><td colspan="5">可溶于酮、酯、芳香族和氯化烃</td><td>无</td><td colspan="2">可溶于酮、酯、芳香族和氯化烃</td><td colspan="2">被酯、酮、芳香族和氯化烃腐蚀</td></tr></table>

b. 耐震碎丙烯酸层板的性能见表7-34。

表 7-34 耐震碎丙烯酸层压板的性能  

<table><tr><td>性能</td><td>要求</td></tr><tr><td>加速老化性</td><td>按L-P-406、6021方法暴露240h</td></tr><tr><td>光稳定性</td><td>无龟裂、破损、分层、表面不稳定、内层不稳定或其他缺陷,雾度≤4%</td></tr><tr><td>耐震裂性</td><td>室温下2lb球从15ft高落下,面板无碎片,外部分层≤1in,内部分层≤1/8 in</td></tr><tr><td>燃烧要求</td><td>按DMS1507通过</td></tr></table>

c. 整体丙烯酸板的性能见表7-35。
