Repository: C-zj02/CFD-claw

<div align="center">

**English** | [中文](#中文版) | [Français](README_FR.md) | [Русский](README_RU.md) | [हिन्दी](README_HI.md) | [العربية](README_AR.md) | [Português](README_PT.md)

# 🚀 Claude Code Python

**A Complete Python Reimplementation Based on Real Claude Code Source**

*From TypeScript Source → Rebuilt in Python with ❤️*

***
**🔥 Active Development • New Features Weekly 🔥**

</div>

***

## 🎯 What is This?

**Clawd Code** is a **complete Python rewrite** of Claude Code, based on the **real TypeScript source code**.

File: RAG-data/飞机设计手册_第3册_材料(上).pdf-8f0fcc05-71f6-4a18-812c-fa0e64a9cb29.md (part 15 of 15)
表 12-10 胶粘剂的化学类型及主要特性  
<table><tr><td rowspan="2">标称截面mm2</td><td colspan="2">护层厚度，mm</td><td colspan="3">电缆外径，mm</td><td rowspan="2">导体电阻(max)Ω/km</td><td colspan="3">计算重量，kg/km</td></tr><tr><td>标称</td><td>下限</td><td>FF46H①-2</td><td>FF46P②-2</td><td>FF46PH-2</td><td>FF46H-2</td><td>FF46P-2</td><td>FF46PH-2</td></tr><tr><td>单芯</td><td></td><td></td><td></td><td></td><td></td><td></td><td></td><td></td><td></td></tr><tr><td>0.12</td><td>0.20</td><td>0.18</td><td></td><td>1.38</td><td>1.78</td><td>128</td><td></td><td>5.1</td><td>7.3</td></tr><tr><td>0.2</td><td>0.20</td><td>0.18</td><td></td><td>1.70</td><td>2.10</td><td>83.5</td><td></td><td>7.8</td><td>10.4</td></tr><tr><td>0.3</td><td>0.20</td><td>0.18</td><td></td><td>1.90</td><td>2.30</td><td>46.9</td><td></td><td>10.3</td><td>13.2</td></tr><tr><td>0.5</td><td>0.20</td><td>0.18</td><td></td><td>2.10</td><td>2.50</td><td>30.1</td><td></td><td>13.4</td><td>16.5</td></tr><tr><td>0.75</td><td>0.20</td><td>0.18</td><td></td><td>2.25</td><td>2.65</td><td>22.7</td><td></td><td>15.9</td><td>19.2</td></tr><tr><td>1.0</td><td>0.20</td><td>0.18</td><td></td><td>2.40</td><td>2.80</td><td>17.8</td><td></td><td>18.7</td><td>22.2</td></tr><tr><td>1.2</td><td>0.20</td><td>0.18</td><td></td><td>2.70</td><td>3.10</td><td>15.3</td><td></td><td>22.7</td><td>26.6</td></tr><tr><td>1.5</td><td>0.25</td><td>0.23</td><td></td><td>2.90</td><td>3.40</td><td>11.7</td><td></td><td>27.0</td><td>32.3</td></tr><tr><td>2.0</td><td>0.25</td><td>0.23</td><td></td><td>3.15</td><td>3.65</td><td>8.78</td><td></td><td>33.4</td><td>39.1</td></tr><tr><td>2.5</td><td>0.25</td><td>0.23</td><td></td><td>3.90</td><td>4.40</td><td>6.86</td><td></td><td>48.7</td><td>55.7</td></tr><tr><td>3.0</td><td>0.25</td><td>0.23</td><td></td><td>4.04</td><td>4.54</td><td>6.03</td><td></td><td>53.2</td><td>60.5</td></tr><tr><td>4.0</td><td>0.25</td><td>0.23</td><td></td><td>4.39</td><td>4.89</td><td>4.51</td><td></td><td>65.4</td><td>73.2</td></tr><tr><td>5.0</td><td>0.25</td><td>0.23</td><td></td><td>4.67</td><td>5.17</td><td>3.67</td><td></td><td>75.9</td><td>84.2</td></tr><tr><td>6.0</td><td>0.25</td><td>0.23</td><td></td><td>4.95</td><td>5.45</td><td>2.99</td><td></td><td>85.9</td><td>94.7</td></tr><tr><td>二芯</td><td></td><td></td><td></td><td></td><td></td><td></td><td></td><td></td><td></td></tr><tr><td>0.12</td><td>0.20</td><td>0.18</td><td>2.36</td><td>2.46</td><td>2.86</td><td>130</td><td>8.1</td><td>11.3</td><td>14.9</td></tr><tr><td>0.2</td><td>0.25</td><td>0.23</td><td>2.90</td><td>3.20</td><td>3.70</td><td>85.2</td><td>12.3</td><td>20.2</td><td>26.1</td></tr><tr><td>0.3</td><td>0.25</td><td>0.23</td><td>3.30</td><td>3.60</td><td>4.10</td><td>47.9</td><td>17.0</td><td>26.1</td><td>32.6</td></tr><tr><td>0.5</td><td>0.25</td><td>0.23</td><td>3.70</td><td>4.00</td><td>4.50</td><td>30.7</td><td>22.7</td><td>32.9</td><td>40.0</td></tr><tr><td>0.75</td><td>0.25</td><td>0.23</td><td>4.00</td><td>4.30</td><td>4.80</td><td>23.2</td><td>27.5</td><td>38.6</td><td>46.2</td></tr><tr><td>1.0</td><td>0.25</td><td>0.23</td><td>4.30</td><td>4.60</td><td>5.10</td><td>18.1</td><td>33.0</td><td>44.9</td><td>53.0</td></tr></table>

续表 18-19  

<table><tr><td rowspan="2">标称截面mm2</td><td colspan="2">护层厚度,mm</td><td colspan="3">电缆外径,mm</td><td rowspan="2">导体电阻(max)Ω/km</td><td colspan="3">计算重量,kg/km</td></tr><tr><td>标称</td><td>下限</td><td>FF46H①-2</td><td>FF46P②-2</td><td>FF46PH-2</td><td>FF46H-2</td><td>FF46P-2</td><td>FF46PH-2</td></tr><tr><td>1.2</td><td>0.25</td><td>0.23</td><td>4.90</td><td>5.20</td><td>5.70</td><td>15.6</td><td>40.4</td><td>54.0</td><td>63.2</td></tr><tr><td>1.5</td><td>0.25</td><td>0.23</td><td>5.30</td><td>5.60</td><td>6.10</td><td>12.0</td><td>49.0</td><td>63.7</td><td>73.6</td></tr><tr><td>2.0</td><td>0.30</td><td>0.27</td><td>5.90</td><td>6.10</td><td>6.70</td><td>8.96</td><td>63.2</td><td>77.4</td><td>90.6</td></tr><tr><td>2.5</td><td>0.30</td><td>0.27</td><td>6.80</td><td>7.00</td><td>7.60</td><td>7.00</td><td>81.2</td><td>97.7</td><td>112.5</td></tr><tr><td>三芯</td><td></td><td></td><td></td><td></td><td></td><td></td><td></td><td></td><td></td></tr><tr><td>0.12</td><td>0.20</td><td>0.18</td><td>2.52</td><td>2.62</td><td>3.02</td><td>130</td><td>10.9</td><td>14.4</td><td>18.2</td></tr><tr><td>0.2</td><td>0.25</td><td>0.23</td><td>3.09</td><td>3.39</td><td>3.89</td><td>85.2</td><td>16.6</td><td>25.0</td><td>31.2</td></tr><tr><td>0.3</td><td>0.25</td><td>0.23</td><td>3.52</td><td>3.82</td><td>4.32</td><td>47.9</td><td>23.4</td><td>33.0</td><td>39.9</td></tr><tr><td>0.5</td><td>0.25</td><td>0.23</td><td>3.96</td><td>4.26</td><td>4.76</td><td>30.7</td><td>31.6</td><td>42.5</td><td>50.1</td></tr><tr><td>0.75</td><td>0.25</td><td>0.23</td><td>4.28</td><td>4.58</td><td>5.08</td><td>23.2</td><td>38.6</td><td>50.4</td><td>58.6</td></tr><tr><td>1.0</td><td>0.25</td><td>0.23</td><td>4.60</td><td>4.90</td><td>5.40</td><td>18.1</td><td>46.5</td><td>59.3</td><td>68.0</td></tr><tr><td>1.5</td><td>0.25</td><td>0.23</td><td>5.68</td><td>5.98</td><td>6.48</td><td>12.0</td><td>69.8</td><td>85.7</td><td>96.3</td></tr><tr><td>2.0</td><td>0.30</td><td>0.27</td><td>6.32</td><td>6.52</td><td>7.12</td><td>8.96</td><td>89.9</td><td>133.9</td><td>119.0</td></tr><tr><td>2.5</td><td>0.30</td><td>0.27</td><td>7.30</td><td>7.50</td><td>8.10</td><td>7.00</td><td>116.2</td><td>147.2</td><td>149.7</td></tr></table>

$①$ H为挤制可熔性聚四氟乙烯护层 $(\mathrm{H}_{9})$ ； $②$ P为镀镍圆铜线编织屏蔽（ $\mathbf{P}_{31}$ 或 $\mathbf{P}_{21}$ ）。

表 18-20 聚全氟乙烯绝缘电线电缆的主要性能指标  

<table><tr><td>性能</td><td>指 标</td><td>试验方法</td></tr><tr><td>绝缘电阻</td><td>≥1.8×103MΩ·km</td><td>GB3048.5~6</td></tr><tr><td>表面电阻</td><td>电极加压前后测量值≥1.3×104MΩ·mm</td><td>GJB17.5</td></tr><tr><td>介电强度</td><td>1.浸水电压2200V或脉冲电压8kV;2.线芯对屏蔽2200V,线芯对线芯3000V3.屏蔽护套1000V</td><td>GJB17.2GJB17.4</td></tr><tr><td>电线老化</td><td>经230±2℃,120h老化后,弯曲不开裂,再经2200V/5min电压试验不击穿</td><td>GJB17.6</td></tr><tr><td>浸液</td><td>航空煤油20~25℃,20h;滑油173~177℃,7h;液压油48~50℃,20h;异丙醇20~25℃,20h;浸液后试样增率≤5%,经2200V/5min电压试验不击穿</td><td>GJB17.8</td></tr><tr><td>粘连</td><td>200±2℃,24h不粘连</td><td>GJB17.10</td></tr><tr><td>绝缘收缩</td><td>230±2℃,7h≤3.2mm</td><td>GJB17.13</td></tr><tr><td>温度冲击</td><td>200±2℃,绝缘无喇叭状张开,长度变化≤1.5mm</td><td>GJB17.14</td></tr><tr><td>潮湿</td><td>试验后绝缘电阻≥1.8×103MΩ·km</td><td>GJB17.15</td></tr><tr><td>燃烧</td><td>供火时间:0.12~1.0mm2 15s;1.2~3.0mm2 30s;4.0~6.0mm2 60s自熄时间≤10s,烧焦长度≤76mm</td><td>GJB773.1第16.2条</td></tr><tr><td>低温卷绕</td><td>经-65±2℃,4h后卷绕不开裂,再经2200V/5min电压试验不击穿</td><td>GJB17.21</td></tr><tr><td>绝缘应力开裂</td><td>5根试样全不开裂</td><td>GJB773.1第16.6条</td></tr><tr><td>冒烟</td><td>200±2℃,15min无冒烟现象</td><td>GJB17.17</td></tr></table>

# （5）聚四氟乙烯/玻璃丝组合绝缘电线电缆

a. 聚四氟乙烯/玻璃丝组合绝缘电线电缆的规格、直流电阻和计算重量

$\mathbf{FF}_{44} - 3$ 型见表18-21。

$\mathrm{FF}_{44}\mathrm{P}-3$ 型、 $\mathrm{FF}_{44}\mathrm{H}-3$ 型和 $\mathrm{FF}_{44}\mathrm{PH}-3$ 型见表18-22。

b. 聚四氟乙烯/玻璃丝组合绝缘电线电缆的主要性能指标见表18-23。

表 18-21 $\mathbf{F}\mathbf{F}_{44} - 3$ 型的规格、直流电阻和计算重量  

<table><tr><td rowspan="2">标称截面mm2</td><td rowspan="2">结构单线根数/单线标称直径mm</td><td rowspan="2">PTFE绕包层标称厚度mm</td><td rowspan="2">编织层标称厚度mm</td><td rowspan="2">绕包PTFE生带或挤制PTFE标称厚度mm</td><td colspan="2">绝缘厚度,mm</td><td rowspan="2">电线外径mm</td><td rowspan="2">导体电阻(max)Ω/km</td><td rowspan="2">计算重量kg/km</td></tr><tr><td>标称</td><td>最小</td></tr><tr><td>0.3</td><td>7/0.16</td><td>0.40</td><td>0.15</td><td></td><td>0.55</td><td>0.50</td><td>1.90±0.16</td><td>51.7</td><td>8.58</td></tr><tr><td>0.5</td><td>7/0.20</td><td>0.40</td><td>0.15</td><td></td><td>0.55</td><td>0.50</td><td>2.10±0.16</td><td>33.1</td><td>11.3</td></tr><tr><td>0.75</td><td>7/0.23</td><td>0.40</td><td>0.15</td><td></td><td>0.55</td><td>0.50</td><td>2.25±0.16</td><td>24.3</td><td>13.6</td></tr><tr><td>1.0</td><td>7/0.26</td><td>0.40</td><td>0.15</td><td></td><td>0.55</td><td>0.50</td><td>2.40±0.18</td><td>19.1</td><td>16.2</td></tr><tr><td>1.2</td><td>19/0.28</td><td>0.40</td><td>0.15</td><td></td><td>0.55</td><td>0.50</td><td>2.50±0.18</td><td>16.4</td><td>18.0</td></tr><tr><td>1.5</td><td>19/0.32</td><td>0.40</td><td>0.15</td><td></td><td>0.55</td><td>0.50</td><td>2.70±0.18</td><td>12.6</td><td>22.0</td></tr><tr><td>2.0</td><td>19/0.37</td><td>0.40</td><td>0.15</td><td></td><td>0.55</td><td>0.50</td><td>2.95±0.18</td><td>9.40</td><td>27.6</td></tr><tr><td>2.5</td><td>37/0.30</td><td>0.40</td><td>0.15</td><td></td><td>0.55</td><td>0.50</td><td>3.20±0.18</td><td>7.34</td><td>33.8</td></tr><tr><td>3.0</td><td>37/0.32</td><td>0.40</td><td>0.15</td><td></td><td>0.60</td><td>0.55</td><td>3.44±0.22</td><td>6.45</td><td>38.7</td></tr><tr><td>4.0</td><td>37/0.37</td><td>0.40</td><td>0.15</td><td></td><td>0.60</td><td>0.55</td><td>3.79±0.22</td><td>4.65</td><td>49.3</td></tr><tr><td>5.0</td><td>37/0.41</td><td>0.40</td><td>0.15</td><td></td><td>0.60</td><td>0.55</td><td>4.07±0.22</td><td>3.93</td><td>58.6</td></tr><tr><td>6.0</td><td>37/0.45</td><td>0.45</td><td>0.15</td><td></td><td>0.60</td><td>0.55</td><td>4.35±0.22</td><td>3.26</td><td>68.8</td></tr><tr><td>8.0</td><td>19×7/0.28</td><td>0.45</td><td>0.20</td><td>0.30</td><td>0.85</td><td>0.85</td><td>6.10±0.42</td><td>2.34</td><td>108</td></tr><tr><td>10</td><td>19×7/0.32</td><td>0.45</td><td>0.20</td><td>0.30</td><td>0.85</td><td>0.85</td><td>6.70±0.42</td><td>1.80</td><td>135</td></tr><tr><td>13</td><td>19×7/0.35</td><td>0.45</td><td>0.20</td><td>0.30</td><td>0.85</td><td>0.85</td><td>7.15±0.42</td><td>1.50</td><td>157</td></tr><tr><td>16</td><td>19×7/0.39</td><td>0.45</td><td>0.20</td><td>0.30</td><td>0.85</td><td>0.85</td><td>7.75±0.42</td><td>1.31</td><td>189</td></tr><tr><td>20</td><td>19×7/0.45</td><td>0.65</td><td>0.20</td><td>0.30</td><td>1.15</td><td>0.10</td><td>9.05±0.60</td><td>0.910</td><td>242</td></tr><tr><td>25</td><td>19×16/0.32</td><td>0.65</td><td>0.20</td><td>0.30</td><td>1.15</td><td>0.10</td><td>9.82±0.60</td><td>0.758</td><td>283</td></tr><tr><td>35</td><td>19×14/0.41</td><td>0.65</td><td>0.20</td><td>0.30</td><td>1.15</td><td>0.10</td><td>11.35±0.60</td><td>0.548</td><td>385</td></tr><tr><td>40</td><td>19×16/0.41</td><td>0.65</td><td>0.20</td><td>0.30</td><td>1.15</td><td>0.10</td><td>11.90±0.60</td><td>0.480</td><td>442</td></tr><tr><td>50</td><td>19×20/0.41</td><td>0.65</td><td>0.20</td><td>0.30</td><td>1.15</td><td>0.10</td><td>12.89±0.80</td><td>0.384</td><td>545</td></tr><tr><td>70</td><td>19×22/0.41</td><td>0.65</td><td>0.20</td><td>0.30</td><td>1.15</td><td>0.10</td><td>15.13±0.80</td><td>0.289</td><td>710</td></tr><tr><td>95</td><td>19×31/0.45</td><td>0.65</td><td>0.20</td><td>0.30</td><td>1.15</td><td>0.10</td><td>17.37±0.80</td><td>0.205</td><td>973</td></tr></table>

表 18-22 ${\mathrm{{FF}}}_{44}\mathrm{P} - 3$ 型、 ${\mathrm{{FF}}}_{44}\mathrm{H} - 3$ 型、 ${\mathrm{{FF}}}_{44}\mathrm{{PH}} - 3$ 型的规格、直流电阻和计算重量  

<table><tr><td rowspan="2">标称截面mm2</td><td colspan="2">护层厚度，mm</td><td colspan="3">电缆外径，mm</td><td rowspan="2">导体电阻(max)Ω/km</td><td colspan="3">计算重量，kg/km</td></tr><tr><td>标称</td><td>下限</td><td>FF44H①-3</td><td>FF44P②-3</td><td>FF44PH-3</td><td>FF44H-3</td><td>FF44P-3</td><td>FF44PH-3</td></tr><tr><td>单芯</td><td></td><td></td><td></td><td></td><td></td><td></td><td></td><td></td><td></td></tr><tr><td>0.3</td><td>0.15</td><td>0.13</td><td></td><td>2.40</td><td>2.70</td><td>51.7</td><td></td><td>14.5</td><td>17.1</td></tr><tr><td>0.5</td><td>0.15</td><td>0.13</td><td></td><td>2.60</td><td>2.90</td><td>33.1</td><td></td><td>17.7</td><td>20.6</td></tr><tr><td>0.75</td><td>0.15</td><td>0.13</td><td></td><td>2.75</td><td>3.05</td><td>24.3</td><td></td><td>20.5</td><td>23.5</td></tr><tr><td>1.0</td><td>0.20</td><td>0.18</td><td></td><td>2.90</td><td>3.30</td><td>19.1</td><td></td><td>23.4</td><td>27.7</td></tr><tr><td>1.2</td><td>0.20</td><td>0.18</td><td></td><td>3.00</td><td>3.40</td><td>16.4</td><td></td><td>25.5</td><td>30.0</td></tr><tr><td>1.5</td><td>0.20</td><td>0.18</td><td></td><td>3.20</td><td>3.60</td><td>12.6</td><td></td><td>30.1</td><td>34.8</td></tr><tr><td>2.0</td><td>0.20</td><td>0.18</td><td></td><td>3.45</td><td>3.85</td><td>9.40</td><td></td><td>36.4</td><td>41.4</td></tr><tr><td>2.5</td><td>0.20</td><td>0.18</td><td></td><td>4.00</td><td>4.40</td><td>7.34</td><td></td><td>49.5</td><td>55.3</td></tr><tr><td>3.0</td><td>0.25</td><td>0.23</td><td></td><td>4.24</td><td>4.74</td><td>6.45</td><td></td><td>55.6</td><td>63.3</td></tr><tr><td>4.0</td><td>0.25</td><td>0.23</td><td></td><td>4.59</td><td>5.09</td><td>4.83</td><td></td><td>67.7</td><td>76.0</td></tr><tr><td>5.0</td><td>0.25</td><td>0.23</td><td></td><td>4.87</td><td>5.37</td><td>3.93</td><td></td><td>78.3</td><td>87.1</td></tr><tr><td>6.0</td><td>0.25</td><td>0.23</td><td></td><td>5.15</td><td>5.65</td><td>3.26</td><td></td><td>89.7</td><td>99.1</td></tr><tr><td>8.0</td><td>0.40</td><td>0.36</td><td></td><td>6.85</td><td>7.65</td><td>2.34</td><td></td><td>136.7</td><td>156.7</td></tr><tr><td>10</td><td>0.40</td><td>0.36</td><td></td><td>7.50</td><td>8.30</td><td>1.80</td><td></td><td>166.1</td><td>187.9</td></tr><tr><td>13</td><td>0.40</td><td>0.36</td><td></td><td>7.95</td><td>8.75</td><td>1.50</td><td></td><td>190.1</td><td>213.2</td></tr><tr><td>16</td><td>0.50</td><td>0.45</td><td></td><td>8.55</td><td>9.55</td><td>1.31</td><td></td><td>224.7</td><td>256.0</td></tr><tr><td>20</td><td>0.50</td><td>0.45</td><td></td><td>9.85</td><td>10.85</td><td>0.910</td><td></td><td>284.2</td><td>320.0</td></tr></table>

续表 18-22  

<table><tr><td rowspan="2">标称截面mm2</td><td colspan="2">护层厚度，mm</td><td colspan="3">电缆外径，mm</td><td rowspan="2">导体电阻(max)Ω/km</td><td colspan="3">计算重量，kg/km</td></tr><tr><td>标称</td><td>下限</td><td>FF44H-3</td><td>FF41P-3</td><td>FF44PH-3</td><td>FF44H-3</td><td>FF44P-3</td><td>FF44PH-3</td></tr><tr><td>25</td><td>0.50</td><td>0.45</td><td></td><td>10.62</td><td>11.62</td><td>0.758</td><td></td><td>328.4</td><td>366.8</td></tr><tr><td>35</td><td>0.50</td><td>0.45</td><td></td><td>12.15</td><td>13.15</td><td>0.548</td><td></td><td>437.5</td><td>481.2</td></tr><tr><td>40</td><td>0.50</td><td>0.45</td><td></td><td>12.70</td><td>13.70</td><td>0.480</td><td></td><td>497.2</td><td>542.8</td></tr><tr><td>50</td><td>0.50</td><td>0.45</td><td></td><td>13.67</td><td>14.61</td><td>0.384</td><td></td><td>604.0</td><td>653.0</td></tr><tr><td>70</td><td>0.60</td><td>0.54</td><td></td><td>15.93</td><td>17.13</td><td>0.289</td><td></td><td>779.0</td><td>847.5</td></tr><tr><td>95</td><td>0.60</td><td>0.54</td><td></td><td>18.17</td><td>18.37</td><td>0.205</td><td></td><td>1051.7</td><td>1129.5</td></tr><tr><td>二芯</td><td></td><td></td><td></td><td></td><td></td><td></td><td></td><td></td><td></td></tr><tr><td>0.3</td><td>0.20</td><td>0.18</td><td>4.20</td><td>4.30</td><td>4.70</td><td>52.8</td><td>22.7</td><td>28.6</td><td>35.3</td></tr><tr><td>0.5</td><td>0.20</td><td>0.18</td><td>4.60</td><td>5.00</td><td>5.40</td><td>33.8</td><td>29.0</td><td>43.2</td><td>50.3</td></tr><tr><td>0.75</td><td>0.20</td><td>0.18</td><td>4.90</td><td>5.30</td><td>5.70</td><td>24.8</td><td>34.1</td><td>49.2</td><td>56.8</td></tr><tr><td>1.0</td><td>0.20</td><td>0.18</td><td>5.20</td><td>5.60</td><td>6.00</td><td>19.4</td><td>39.7</td><td>55.7</td><td>63.7</td></tr><tr><td>1.2</td><td>0.20</td><td>0.18</td><td>5.40</td><td>5.80</td><td>6.20</td><td>16.7</td><td>43.7</td><td>60.3</td><td>68.6</td></tr><tr><td>1.5</td><td>0.20</td><td>0.18</td><td>5.80</td><td>6.20</td><td>6.60</td><td>12.8</td><td>52.3</td><td>70.2</td><td>79.1</td></tr><tr><td>2.0</td><td>0.25</td><td>0.23</td><td>6.40</td><td>6.70</td><td>7.20</td><td>9.60</td><td>66.6</td><td>83.8</td><td>95.8</td></tr><tr><td>2.5</td><td>0.25</td><td>0.23</td><td>6.90</td><td>7.20</td><td>7.70</td><td>7.48</td><td>80.0</td><td>98.6</td><td>111.5</td></tr><tr><td>3.0</td><td>0.25</td><td>0.23</td><td>7.38</td><td>7.68</td><td>8.18</td><td>6.58</td><td>90.9</td><td>110.9</td><td>124.6</td></tr><tr><td>4.0</td><td>0.25</td><td>0.23</td><td>8.08</td><td>8.38</td><td>8.88</td><td>4.92</td><td>99.3</td><td>121.2</td><td>136.1</td></tr><tr><td>5.0</td><td>0.25</td><td>0.23</td><td>8.64</td><td>8.94</td><td>9.44</td><td>4.01</td><td>133.5</td><td>156.9</td><td>172.8</td></tr><tr><td>三芯</td><td></td><td></td><td></td><td></td><td></td><td></td><td></td><td></td><td></td></tr><tr><td>0.3</td><td>0.20</td><td>0.18</td><td>4.50</td><td>4.60</td><td>5.00</td><td>52.8</td><td>31.9</td><td>38.0</td><td>45.1</td></tr><tr><td>0.5</td><td>0.20</td><td>0.18</td><td>4.94</td><td>5.32</td><td>5.72</td><td>33.8</td><td>40.7</td><td>55.9</td><td>63.5</td></tr><tr><td>0.75</td><td>0.20</td><td>0.18</td><td>5.26</td><td>5.65</td><td>6.05</td><td>24.8</td><td>48.2</td><td>64.3</td><td>72.4</td></tr><tr><td>1.0</td><td>0.20</td><td>0.18</td><td>5.58</td><td>5.97</td><td>6.37</td><td>19.4</td><td>56.3</td><td>73.5</td><td>82.0</td></tr><tr><td>1.2</td><td>0.20</td><td>0.18</td><td>5.80</td><td>6.19</td><td>6.59</td><td>16.7</td><td>62.2</td><td>80.0</td><td>88.8</td></tr><tr><td>1.5</td><td>0.25</td><td>0.23</td><td>6.23</td><td>6.62</td><td>7.02</td><td>12.8</td><td>74.9</td><td>94.1</td><td>103.5</td></tr><tr><td>2.0</td><td>0.25</td><td>0.23</td><td>6.87</td><td>7.15</td><td>7.65</td><td>9.60</td><td>95.0</td><td>113.4</td><td>126.2</td></tr><tr><td>2.5</td><td>0.25</td><td>0.23</td><td>7.41</td><td>7.69</td><td>8.19</td><td>7.48</td><td>114.6</td><td>134.6</td><td>148.3</td></tr><tr><td>3.0</td><td>0.25</td><td>0.23</td><td>7.93</td><td>8.21</td><td>8.71</td><td>6.58</td><td>130.6</td><td>152.0</td><td>166.6</td></tr><tr><td>4.0</td><td>0.25</td><td>0.23</td><td>8.66</td><td>8.96</td><td>9.46</td><td>4.92</td><td>163.8</td><td>187.2</td><td>203.1</td></tr><tr><td>5.0</td><td>0.25</td><td>0.23</td><td>9.27</td><td>9.57</td><td>10.07</td><td>4.01</td><td>193.2</td><td>218.3</td><td>235.3</td></tr></table>

$①$ H为挤制可熔性聚四氟乙烯护层 $(\mathbf{H}_7)$ ； $②$ P为镀镍圆铜线编织屏蔽 $\left(\mathrm{P}_{31}\right)$

表 18-23 聚四氟乙烯/玻璃丝组合绝缘电线主要性能指标  

<table><tr><td>性能</td><td>指 标</td><td>试验方法</td></tr><tr><td>绝缘电阻</td><td>≥1.5×103MΩ·km</td><td>GB3048.6</td></tr><tr><td>表面电阻</td><td>电极加压前后测量值≥1.3×103MΩ·mm</td><td>GJB17.5</td></tr><tr><td>介电强度</td><td>1.浸水电压2500V或脉冲电压6500V2.线芯对屏蔽2500V,线芯对线芯3000V3.屏蔽护套火花1000V</td><td>GJB17.2.4GB3048.9</td></tr><tr><td>耐酸</td><td>试验后2500V/5min电压检查不击穿</td><td>GJB17.7</td></tr><tr><td>电线老化</td><td>经313±2℃,120h老化后,弯曲不开裂,再经2500V/5min电压试验不击穿</td><td>GJB17.6</td></tr><tr><td>浸液</td><td>航空煤油20~25℃,20h;滑油173~177℃,7h;液压油48~50℃,20h;异丙醇20~25℃,20h;浸液后试样增率≤5%,经2500V/5min电压试验不击穿</td><td>GJB17.8</td></tr><tr><td>粘连</td><td>260±2℃,24h不粘连</td><td>GJB17.10</td></tr></table>

续表 18-23  

<table><tr><td>性能</td><td>指 标</td><td>试验方法</td></tr><tr><td>绝缘收缩</td><td>290±2C,7h,≤3.2mm</td><td>GJB17.13</td></tr><tr><td>温度冲击</td><td>200±2C,绝缘无喇叭状张开,绝缘长度最大值为0.3~3.0mm2 1.5mm;4.0~8.0mm2 2.5mm;8.0mm2以上 3.2mm</td><td>GJB17.14</td></tr><tr><td>潮湿</td><td>试验后绝缘电阻≥1.5×103MΩ·km</td><td>GJB17.15</td></tr><tr><td>卷绕</td><td>313±3C卷绕不开裂,经2500V/5min电压试验不击穿</td><td>GJB17.16</td></tr><tr><td>燃烧</td><td>供火时间0.3~1.0mm2 15s;1.2~4.0mm2 30s;5.0~20mm2 60s;20mm2以上 120s;自熄时间≤3s,经600V/1min电压试验不击穿</td><td>GJB773.1第16.2.2条</td></tr><tr><td>低温卷绕</td><td>经-65±2C,4h后,卷绕不开裂,再经2500V/5min电压试验不击穿</td><td>GJB17.21</td></tr><tr><td>冒烟</td><td>313±2C,15min无冒烟现象</td><td>GJB17.17</td></tr></table>

# （6）乙烯-四氟乙烯共聚体绝缘电线电缆

a. 乙烯-四氟乙烯共聚体绝缘电线电缆的规格、直流电阻和计算重量

$\mathbf{FF}_{40} - 1$ 型（轻型）见表18-24。

$\mathrm{FF}_{40}\mathrm{P}-1$ 型、 $\mathrm{FF}_{40}\mathrm{H}-1$ 型和 $\mathrm{FF}_{40}\mathrm{PH}-1$ 型(轻型)见表18-25。

$\mathrm{FF}_{40} - 1$ 型、 $\mathrm{FF}_{40}\mathrm{P} - 1$ 型、 $\mathrm{FF}_{40}\mathrm{S} - 1$ 和 $\mathrm{FF}_{40}\mathrm{SP} - 1$ 型见表18-26。

b. 乙烯-四氟乙烯共聚体绝缘电线电缆的主要性能指标见表18-27。

表 18-24 ${\mathrm{{FF}}}_{40} - 1$ 型 (轻型) 的规格、直流电阻和计算重量  

<table><tr><td rowspan="2">标称截面mm2</td><td rowspan="2">结构单线根数/单线标称直径mm</td><td colspan="2">绝缘厚度mm</td><td rowspan="2">电线外径mm</td><td rowspan="2">导体电阻(max)Ω/km</td><td rowspan="2">计算重量kg/km</td></tr><tr><td>标称</td><td>最小</td></tr><tr><td>0.12</td><td>7/0.16</td><td>0.16</td><td>0.15</td><td>0.80±0.07</td><td>138</td><td>1.85</td></tr><tr><td>0.2</td><td>19/0.12</td><td>0.16</td><td>0.15</td><td>0.92±0.07</td><td>90.4</td><td>2.66</td></tr><tr><td>0.3</td><td>19/0.16</td><td>0.16</td><td>0.15</td><td>1.12±0.07</td><td>50.8</td><td>4.39</td></tr><tr><td>0.5</td><td>19/0.20</td><td>0.16</td><td>0.15</td><td>1.32±0.10</td><td>32.5</td><td>6.59</td></tr><tr><td>0.75</td><td>19/0.23</td><td>0.20</td><td>0.18</td><td>1.55±0.10</td><td>24.6</td><td>8.84</td></tr><tr><td>1.0</td><td>19/0.26</td><td>0.20</td><td>0.18</td><td>1.70±0.13</td><td>19.3</td><td>11.1</td></tr><tr><td>1.2</td><td>19/0.28</td><td>0.20</td><td>0.18</td><td>1.80±0.13</td><td>16.6</td><td>12.7</td></tr><tr><td>1.5</td><td>19/0.32</td><td>0.25</td><td>0.23</td><td>2.10±0.13</td><td>12.7</td><td>16.8</td></tr><tr><td>2.0</td><td>19/0.37</td><td>0.25</td><td>0.23</td><td>2.35±0.13</td><td>9.50</td><td>22.0</td></tr><tr><td>2.5</td><td>37/0.30</td><td>0.25</td><td>0.23</td><td>2.60±0.16</td><td>7.43</td><td>27.5</td></tr><tr><td>3.0</td><td>37/0.32</td><td>0.25</td><td>0.23</td><td>2.74±0.16</td><td>6.53</td><td>31.1</td></tr><tr><td>4.0</td><td>37/0.37</td><td>0.30</td><td>0.27</td><td>3.19±0.18</td><td>4.88</td><td>41.9</td></tr><tr><td>5.0</td><td>37/0.41</td><td>0.30</td><td>0.27</td><td>3.47±0.18</td><td>3.98</td><td>50.8</td></tr><tr><td>6.0</td><td>37/0.45</td><td>0.40</td><td>0.36</td><td>3.95±0.18</td><td>3.30</td><td>64.4</td></tr><tr><td>8.0</td><td>133/0.28</td><td>0.45</td><td>0.41</td><td>5.10±0.18</td><td>2.37</td><td>90.0</td></tr><tr><td>10.0</td><td>133/0.32</td><td>0.50</td><td>0.45</td><td>5.80±0.18</td><td>1.82</td><td>113.3</td></tr><tr><td>13.0</td><td>133/0.35</td><td>0.50</td><td>0.45</td><td>6.25±0.20</td><td>1.52</td><td>133.5</td></tr><tr><td>16.0</td><td>133/0.39</td><td>0.60</td><td>0.54</td><td>7.05±0.20</td><td>1.22</td><td>167.9</td></tr><tr><td>20.0</td><td>133/0.45</td><td>0.60</td><td>0.54</td><td>7.95±0.20</td><td>0.910</td><td>218.4</td></tr><tr><td>25.0</td><td>304/0.32</td><td>0.70</td><td>0.63</td><td>8.92±0.20</td><td>0.795</td><td>256.9</td></tr><tr><td>35.0</td><td>266/0.41</td><td>0.70</td><td>0.63</td><td>10.5±0.20</td><td>0.553</td><td>358.6</td></tr><tr><td>40.0</td><td>304/0.41</td><td>0.80</td><td>0.72</td><td>11.2±0.20</td><td>0.484</td><td>413.3</td></tr><tr><td>50.0</td><td>380/0.41</td><td>0.80</td><td>0.72</td><td>12.2±0.20</td><td>0.387</td><td>507.4</td></tr><tr><td>70.0</td><td>418/0.45</td><td>1.0</td><td>0.90</td><td>14.8±0.20</td><td>0.292</td><td>684.5</td></tr></table>

表 18-25 ${\mathrm{{FF}}}_{40}\mathrm{P} - 1$ 型、 ${\mathrm{{FF}}}_{40}\mathrm{H} - 1$ 型、 ${\mathrm{{FF}}}_{40}\mathrm{{PH}} - 1$ 型的规格、直流电阻和计算重量  

<table><tr><td rowspan="2">标称截面mm2</td><td colspan="2">护层厚度，mm</td><td colspan="3">电缆外径，mm</td><td rowspan="2">导体电阻（max）Ω/km</td><td colspan="3">计算重量，kg/km</td></tr><tr><td>标称</td><td>下限</td><td>FF40H①-1</td><td>FF40P②-1</td><td>FF40PH-1</td><td>FF40H-1</td><td>FF40P-1</td><td>FF40PH-1</td></tr><tr><td>单芯</td><td></td><td></td><td></td><td></td><td></td><td></td><td></td><td></td><td></td></tr><tr><td>0.12</td><td rowspan="7">0.20</td><td rowspan="7">0.18</td><td></td><td>1.20</td><td>1.60</td><td>138</td><td></td><td>4.0</td><td>5.9</td></tr><tr><td>0.2</td><td></td><td>1.42</td><td>1.82</td><td>90.4</td><td></td><td>5.8</td><td>8.0</td></tr><tr><td>0.3</td><td></td><td>1.62</td><td>2.02</td><td>50.8</td><td></td><td>8.1</td><td>10.6</td></tr><tr><td>0.5</td><td></td><td>1.82</td><td>2.22</td><td>32.5</td><td></td><td>10.9</td><td>13.6</td></tr><tr><td>0.75</td><td></td><td>2.05</td><td>2.45</td><td>24.6</td><td></td><td>13.8</td><td>16.9</td></tr><tr><td>1.0</td><td></td><td>2.20</td><td>2.60</td><td>19.8</td><td></td><td>16.5</td><td>19.7</td></tr><tr><td>1.2</td><td></td><td>2.30</td><td>2.70</td><td>16.6</td><td></td><td>18.4</td><td>21.8</td></tr><tr><td>1.5</td><td rowspan="6">0.25</td><td rowspan="6">0.23</td><td></td><td>2.60</td><td>3.10</td><td>12.7</td><td></td><td>23.2</td><td>28.0</td></tr><tr><td>2.0</td><td></td><td>3.15</td><td>3.65</td><td>9.50</td><td></td><td>34.1</td><td>39.9</td></tr><tr><td>2.5</td><td></td><td>3.40</td><td>3.90</td><td>7.43</td><td></td><td>40.8</td><td>47.0</td></tr><tr><td>3.0</td><td></td><td>3.54</td><td>4.04</td><td>6.53</td><td></td><td>45.0</td><td>51.4</td></tr><tr><td>4.0</td><td></td><td>3.99</td><td>4.49</td><td>4.88</td><td></td><td>57.8</td><td>65.0</td></tr><tr><td>5.0</td><td></td><td>4.27</td><td>4.77</td><td>3.98</td><td></td><td>67.8</td><td>75.4</td></tr><tr><td>二芯</td><td></td><td></td><td></td><td></td><td></td><td></td><td></td><td></td><td></td></tr><tr><td>0.12</td><td>0.20</td><td>0.18</td><td>2.0</td><td>2.10</td><td>2.50</td><td>140</td><td>6.2</td><td>8.9</td><td>12.0</td></tr><tr><td>0.2</td><td rowspan="7">0.25</td><td rowspan="7">0.23</td><td>2.34</td><td>2.64</td><td>3.14</td><td>92.2</td><td>9.0</td><td>15.3</td><td>20.2</td></tr><tr><td>0.3</td><td>2.74</td><td>3.04</td><td>3.54</td><td>51.8</td><td>13.2</td><td>20.6</td><td>26.2</td></tr><tr><td>0.5</td><td>3.14</td><td>3.44</td><td>3.94</td><td>33.2</td><td>18.4</td><td>27.0</td><td>33.2</td></tr><tr><td>0.75</td><td>3.60</td><td>3.90</td><td>4.40</td><td>25.1</td><td>23.8</td><td>33.7</td><td>40.7</td></tr><tr><td>1.0</td><td>3.90</td><td>4.20</td><td>4.70</td><td>19.7</td><td>28.9</td><td>39.7</td><td>47.2</td></tr><tr><td>1.2</td><td>4.10</td><td>4.40</td><td>4.90</td><td>16.9</td><td>32.5</td><td>43.9</td><td>51.7</td></tr><tr><td>1.5</td><td>4.70</td><td>5.00</td><td>5.50</td><td>12.9</td><td>41.9</td><td>65.0</td><td>63.8</td></tr><tr><td>2.0</td><td rowspan="2">0.30</td><td rowspan="2">0.27</td><td>5.20</td><td>5.50</td><td>6.00</td><td>9.70</td><td>53.5</td><td>67.9</td><td>77.6</td></tr><tr><td>2.5</td><td>5.70</td><td>6.00</td><td>6.50</td><td>7.58</td><td>65.6</td><td>81.6</td><td>92.1</td></tr><tr><td>三芯</td><td></td><td></td><td></td><td></td><td></td><td></td><td></td><td></td><td></td></tr><tr><td>0.12</td><td>0.20</td><td>0.18</td><td>2.13</td><td>2.23</td><td>2.63</td><td>140</td><td>8.3</td><td>11.2</td><td>14.4</td></tr><tr><td>0.2</td><td rowspan="7">0.25</td><td rowspan="7">0.18</td><td>2.49</td><td>2.79</td><td>3.29</td><td>92.2</td><td>12.0</td><td>18.7</td><td>23.8</td></tr><tr><td>0.3</td><td>2.92</td><td>3.22</td><td>3.72</td><td>51.8</td><td>18.0</td><td>26.0</td><td>31.8</td></tr><tr><td>0.5</td><td>3.35</td><td>3.65</td><td>4.15</td><td>33.2</td><td>25.5</td><td>34.7</td><td>41.3</td></tr><tr><td>0.75</td><td>3.85</td><td>4.14</td><td>4.65</td><td>25.1</td><td>33.3</td><td>43.9</td><td>51.3</td></tr><tr><td>1.0</td><td>4.17</td><td>4.47</td><td>4.97</td><td>19.7</td><td>40.8</td><td>52.3</td><td>60.3</td></tr><tr><td>1.2</td><td>4.39</td><td>4.69</td><td>5.19</td><td>16.9</td><td>46.1</td><td>58.2</td><td>66.6</td></tr><tr><td>1.5</td><td>5.04</td><td>5.34</td><td>5.84</td><td>12.9</td><td>74.7</td><td>88.7</td><td>83.1</td></tr><tr><td>2.0</td><td rowspan="2">0.30</td><td rowspan="2">0.23</td><td>5.58</td><td>5.88</td><td>6.38</td><td>9.70</td><td>76.6</td><td>92.2</td><td>102.5</td></tr><tr><td>2.5</td><td>6.12</td><td>6.42</td><td>6.92</td><td>7.58</td><td>94.6</td><td>111.7</td><td>122.9</td></tr></table>

$①$ H为挤制可熔性聚四氟乙烯护层 $(\mathrm{H}_{10})$ ； $②$ P为镀镍圆铜线编织屏蔽 $(\mathbb{P}_{11})$ 。
