Repository: C-zj02/CFD-claw

<div align="center">

**English** | [中文](#中文版) | [Français](README_FR.md) | [Русский](README_RU.md) | [हिन्दी](README_HI.md) | [العربية](README_AR.md) | [Português](README_PT.md)

# 🚀 Claude Code Python

**A Complete Python Reimplementation Based on Real Claude Code Source**

*From TypeScript Source → Rebuilt in Python with ❤️*

***
**🔥 Active Development • New Features Weekly 🔥**

</div>

***

## 🎯 What is This?

**Clawd Code** is a **complete Python rewrite** of Claude Code, based on the **real TypeScript source code**.

File: RAG-data/飞机设计手册_第3册_材料(下).pdf-a55ef3e7-383c-4803-9fc4-301627ebdb8e.md (part 15 of 15)
W 固溶热处理状态。
表 7-35 整体丙烯酸板的性能  

<table><tr><td>分 类</td><td colspan="2">特 点</td><td>60°反射, 光泽度 min</td></tr><tr><td>1类一成品1</td><td>高光泽度</td><td>双面</td><td>94</td></tr><tr><td>2类一成品2</td><td>低光泽度</td><td>双面</td><td>35 ~ 50</td></tr><tr><td>3类一成品1</td><td>高光泽度</td><td>单面</td><td>94</td></tr><tr><td>成品2</td><td>低光泽度</td><td>单面</td><td>35 ~ 50</td></tr></table>

d. 改性丙烯酸塑料板的性能、规格。

改性丙烯酸塑料板的性能见表7-36。

表 7-36 改性丙烯酸塑料板的性能  

<table><tr><td colspan="2">性 能</td><td>要 求</td></tr><tr><td colspan="2">比重</td><td>1.19±0.01</td></tr><tr><td colspan="2">热膨胀系数,in/(in·°C)[in/(in/°F)]</td><td>0.00010 (0.000055)</td></tr><tr><td rowspan="2">吸水率(0.500in厚板)% (重量),(max)</td><td>1类</td><td>0.25</td></tr><tr><td>2类</td><td>0.20</td></tr><tr><td colspan="2">延伸率,% (min)</td><td>2</td></tr><tr><td rowspan="2">拉伸强度,psi,(min)</td><td>室温</td><td>9000</td></tr><tr><td>160°F(71°C)</td><td>5400</td></tr><tr><td rowspan="2">弯曲强度,psi,(min)</td><td>室温</td><td>13000</td></tr><tr><td>160°F(71°C)</td><td>8000</td></tr><tr><td colspan="2">燃烧要求</td><td>按DMS1505通过</td></tr><tr><td colspan="2">老化性</td><td>加速老化后试样无明显裂痕或表面缺陷</td></tr><tr><td colspan="2">耐龟裂性</td><td>异丙醇作用后不引起龟裂、破裂或其他化学降阶</td></tr><tr><td colspan="2">热稳定性</td><td>试验后材料无明显的气泡、龟裂等</td></tr><tr><td colspan="2">紫外线透射率(290-330μ)</td><td>≤5%</td></tr><tr><td colspan="2">折光系数</td><td>1.49±0.01</td></tr></table>

改性丙烯酸塑料板的厚度变化要求见表7-37。

表 7-37 改性丙烯酸塑料板的厚度变化要求  

<table><tr><td rowspan="3">标称厚度in</td><td colspan="3">厚度公差,in</td><td colspan="4">弯曲变形温度</td><td rowspan="3">燃烧性in/min (max)</td><td rowspan="3">加速老化后变形 in (max)</td></tr><tr><td rowspan="2">≤36in×60in</td><td rowspan="2">36in×60in~60in×80in</td><td rowspan="2">60in×80in~70in×100in</td><td colspan="2">最大值</td><td colspan="2">最小值</td></tr><tr><td>°C</td><td>°F</td><td>°C</td><td>°F</td></tr><tr><td>0.060</td><td>±0.012</td><td>±0.020</td><td>—</td><td>112</td><td>236</td><td>87</td><td>189</td><td>1.60</td><td>0.030</td></tr><tr><td>0.080</td><td>±0.012</td><td>±0.020</td><td>—</td><td>114</td><td>240</td><td>89</td><td>192</td><td>1.55</td><td>0.020</td></tr><tr><td>0.100</td><td>±0.012</td><td>±0.020</td><td>—</td><td>116</td><td>244</td><td>91</td><td>196</td><td>1.45</td><td>0.020</td></tr><tr><td>0.125</td><td>±0.015</td><td>±0.020</td><td>±0.030</td><td>118</td><td>248</td><td>93</td><td>199</td><td>1.40</td><td>0.015</td></tr><tr><td>0.150</td><td>±0.017</td><td>±0.020</td><td>±0.030</td><td>119</td><td>250</td><td>94</td><td>201</td><td>1.37</td><td>0.015</td></tr><tr><td>0.187</td><td>±0.020</td><td>±0.023</td><td>±0.030</td><td>121</td><td>254</td><td>96</td><td>205</td><td>1.35</td><td>0.015</td></tr><tr><td>0.220</td><td>±0.023</td><td>±0.025</td><td>±0.030</td><td>122</td><td>252</td><td>97</td><td>207</td><td>1.35</td><td>0.015</td></tr><tr><td>0.250</td><td>±0.025</td><td>±0.030</td><td>±0.035</td><td>123</td><td>253</td><td>98</td><td>209</td><td>1.35</td><td>0.015</td></tr><tr><td>0.312</td><td>±0.030</td><td>±0.035</td><td>±0.040</td><td>124</td><td>255</td><td>99</td><td>211</td><td>1.35</td><td>0.015</td></tr><tr><td>0.375</td><td>±0.035</td><td>±0.040</td><td>±0.045</td><td>125</td><td>257</td><td>100</td><td>212</td><td>1.30</td><td>0.015</td></tr><tr><td>0.417</td><td>±0.040</td><td>±0.045</td><td>±0.045</td><td>125</td><td>257</td><td>100</td><td>212</td><td>1.30</td><td>0.015</td></tr><tr><td>0.500</td><td>±0.040</td><td>±0.045</td><td>±0.050</td><td>126</td><td>259</td><td>101</td><td>214</td><td>1.30</td><td>0.015</td></tr><tr><td>0.625</td><td>±0.050</td><td>±0.050</td><td>±0.055</td><td>126</td><td>259</td><td>101</td><td>214</td><td>1.20</td><td>0.015</td></tr><tr><td>0.750</td><td>±0.050</td><td>±0.050</td><td>±0.060</td><td>126</td><td>259</td><td>101</td><td>214</td><td>1.10</td><td>0.015</td></tr><tr><td>0.875</td><td>±0.050</td><td>±0.050</td><td>±0.070</td><td>126</td><td>259</td><td>101</td><td>214</td><td>1.10</td><td>0.015</td></tr><tr><td>1.000</td><td>±0.050</td><td>±0.050</td><td>±0.075</td><td>127</td><td>261</td><td>102</td><td>216</td><td>1.00</td><td>0.015</td></tr><tr><td>1.250</td><td>±0.063</td><td>±0.063</td><td>±0.095</td><td>127</td><td>261</td><td>102</td><td>216</td><td>1.00</td><td>0.015</td></tr><tr><td>1.500</td><td>±0.075</td><td>±0.075</td><td>±0.112</td><td>127</td><td>261</td><td>102</td><td>216</td><td>1.00</td><td>0.015</td></tr><tr><td>1.750</td><td>±0.088</td><td>±0.088</td><td>±0.131</td><td>127</td><td>261</td><td>102</td><td>216</td><td>1.00</td><td>0.015</td></tr><tr><td>2.000</td><td>±0.100</td><td>±0.100</td><td>±0.150</td><td>127</td><td>261</td><td>102</td><td>216</td><td>1.00</td><td>0.015</td></tr><tr><td>2.250</td><td>±0.113</td><td>±0.113</td><td>±0.168</td><td>127</td><td>261</td><td>102</td><td>216</td><td>1.00</td><td>0.015</td></tr><tr><td>2.500</td><td>±0.117</td><td>±0.117</td><td>±0.175</td><td>127</td><td>261</td><td>102</td><td>216</td><td>1.00</td><td>0.015</td></tr><tr><td>3.000</td><td>±0.120</td><td>±0.120</td><td>±0.190</td><td>127</td><td>261</td><td>102</td><td>216,</td><td>1.00</td><td>0.015</td></tr><tr><td>3.500</td><td>±0.140</td><td>±0.140</td><td>±0.210</td><td>127</td><td>261</td><td>102</td><td>216</td><td>1.00</td><td>0.010</td></tr><tr><td>4.000</td><td>±0.160</td><td>±0.160</td><td>±0.225</td><td>127</td><td>261</td><td>102</td><td>216</td><td>1.00</td><td>0.010</td></tr></table>

改性丙烯酸塑料板的特殊物理性能见表7-38。

表 7-38 改性丙烯酸塑料板的特殊物理性能  

<table><tr><td rowspan="2" colspan="2">特性</td><td colspan="2">试样状况</td></tr><tr><td>标准试样</td><td>老化后</td></tr><tr><td colspan="2">紫外线透射率,% (max) 290~330 μm</td><td>2.0</td><td>-</td></tr><tr><td colspan="2">折光系数</td><td>1.49±0.01</td><td>-</td></tr><tr><td rowspan="8">无色板透光率%(min)</td><td>板厚,in</td><td></td><td></td></tr><tr><td>0.060~0.187</td><td>91</td><td>90</td></tr><tr><td>0.187~0.312</td><td>90</td><td>89</td></tr><tr><td>0.312~0.417</td><td>89</td><td>87</td></tr><tr><td>0.417~1.250</td><td>88</td><td>86</td></tr><tr><td>1.250~2.250</td><td>88</td><td>85</td></tr><tr><td>2.250~3.000</td><td>85</td><td>82</td></tr><tr><td>3.000~4.000</td><td>80</td><td>80</td></tr><tr><td colspan="2">无色板雾度,% (max)</td><td>3.0</td><td>4.0</td></tr></table>

改性丙烯酸塑料板的角度偏差要求见表7-39。

表 7-39 改性丙烯酸塑料板的角度偏差要求  

<table><tr><td>板的厚度，in</td><td>容许偏差范围</td></tr><tr><td>0.060~0.220</td><td>7&#x27;在离板的边缘超过1in的任何位置</td></tr><tr><td>0.220~0.250</td><td>7&#x27;在离板的边缘超过3in的任何位置9&#x27;在离板的边缘3~1in之间的位置</td></tr><tr><td>0.250~0.375</td><td>7&#x27;在离板的边缘超过3in的任何位置12&#x27;在离板的边缘3~1in之间的位置</td></tr><tr><td>0.375~0.500</td><td>7&#x27;在离板的边缘超过3in的任何位置14&#x27;在离板的边缘3~1in之间的位置</td></tr><tr><td>0.500~1.000</td><td>12&#x27;在离板的边缘超过3in的任何位置20&#x27;在离板的边缘3~1in之间的位置</td></tr><tr><td>1.000~2.500</td><td>20&#x27;在离板的边缘超过3in的任何位置25&#x27;在离板的边缘3~1in之间的位置</td></tr><tr><td>2.500~4.000</td><td>30&#x27;在离板的边缘超过3in的任何位置35&#x27;在离板的边缘3~1in之间的位置</td></tr></table>

# e. 拉伸丙烯酸板的性能

拉伸丙烯酸板的性能（I型材料）见表7-40。

拉伸丙烯酸板的性能（Ⅱ型材料）见表7-41。

表 7-40 拉伸丙烯酸的性能 (I 型要求)  

<table><tr><td rowspan="2">特性</td><td colspan="2">要求</td></tr><tr><td>A级</td><td>B级</td></tr><tr><td>厚度范围:</td><td></td><td></td></tr><tr><td>0.125~0.250 in</td><td>±0.035 in</td><td rowspan="3">按设计要求</td></tr><tr><td>0.251~0.350 in</td><td>±0.045 in</td></tr><tr><td>0.351~1.000 in</td><td>±0.050 in</td></tr><tr><td>表面缺陷</td><td colspan="2">目视无龟裂、破损、分层、脱落或其他表面或边缘上的明显缺陷</td></tr><tr><td rowspan="2">裂口扩展,K值(lbf/in3/2)</td><td>3400 平均</td><td>3200 平均</td></tr><tr><td>3200 典型</td><td>3000 典型</td></tr></table>

表 7-41 拉伸丙烯酸的性能 (Ⅱ型要求)  

<table><tr><td rowspan="3">特性</td><td colspan="5">要求</td></tr><tr><td colspan="3">1类</td><td colspan="2">2类</td></tr><tr><td>A级</td><td>B级</td><td>C级</td><td>A级</td><td>B级</td></tr><tr><td>厚度范围:0.125~0.250 in</td><td>±0.035</td><td rowspan="3">按设计要求</td><td>C</td><td>±0.035</td><td rowspan="3">按设计要求</td></tr><tr><td>0.251~0.350 in</td><td>±0.045</td><td rowspan="2">按设计要求</td><td>±0.045</td></tr><tr><td>0.351~1.000 in</td><td>±0.050</td><td>±0.050</td></tr><tr><td>热释放,(max)</td><td colspan="3">0.55%</td><td colspan="2">0.55%</td></tr><tr><td>表面缺陷</td><td colspan="5">目视无龟裂、破损、分层、脱落或其他表面或边缘上的明显缺陷</td></tr><tr><td>耐龟裂性</td><td colspan="3">无龟裂</td><td colspan="2">无龟裂</td></tr><tr><td>表面耐酸性</td><td colspan="3">无要求</td><td colspan="2">无龟裂</td></tr><tr><td rowspan="2">裂口扩展,K值(lbf/in3/2)</td><td>2750平均</td><td>2550平均</td><td>2100平均</td><td>2750平均</td><td>2550平均</td></tr><tr><td>2450典型</td><td>2400典型</td><td>2000典型</td><td>2450典型</td><td>2400典型</td></tr></table>

# （7）聚碳酸酯塑料及其制品

a. 聚碳酸酯塑料的性能见表7-42。

表 7-42 聚碳酸酯塑料的性能  

<table><tr><td rowspan="2" colspan="3">塑料性能</td><td colspan="4">聚碳酸酯</td></tr><tr><td>无填充</td><td>少于10%的玻璃纤维填充</td><td>10%~40%的玻璃纤维填充</td><td>ABS-聚碳酸酯掺合</td></tr><tr><td rowspan="9">机械性能</td><td colspan="2">拉伸强度,psi</td><td>8000~9500</td><td>9600</td><td>12000~25000</td><td>7500~8300</td></tr><tr><td colspan="2">延伸率,%</td><td>100.0~130.0</td><td>10.0</td><td>0.9~5.0</td><td>10~150</td></tr><tr><td colspan="2">拉伸弹性模量,105psi</td><td>3.0~3.5</td><td>4.5</td><td>5.0~17.0</td><td>3.0~3.8</td></tr><tr><td colspan="2">压缩强度,psi</td><td>12500</td><td>14000</td><td>13000~21000</td><td>8500~11000</td></tr><tr><td colspan="2">弯曲屈服强度,psi</td><td>13500</td><td>15000</td><td>17000~32000</td><td>10500~14500</td></tr><tr><td colspan="2">冲击强度,ft·lbf/in(1/2×1/2 in缺口棒,悬臂梁试验)</td><td>12.0~18.0(1/2×1/8 in棒)</td><td>4.0~5.0(1/2×1/8 in棒)</td><td>1.2~4.01.9~6.5(1/2×1/8 in棒)</td><td>8.0~13.0,75°F时;1.5~3.6,-40°F时;(1/2×1/8 in棒)</td></tr><tr><td colspan="2">硬度,洛氏</td><td>M70~78R115~125</td><td>M85</td><td>M88~95</td><td>R106~120</td></tr><tr><td colspan="2">弯曲弹性模量,105psi</td><td>3.2~3.5</td><td>5.0</td><td>5.0~14.0</td><td>3.0~4.2</td></tr><tr><td colspan="2">压缩模量,105psi</td><td>3.45</td><td>5.2</td><td>5.0~15.0</td><td>-</td></tr><tr><td rowspan="6">热性能</td><td colspan="2">导热率,10-4×cal·cm/(s·cm2·°C)</td><td>4.6</td><td>4.8</td><td>4.9~5.2</td><td>6.0~9.0</td></tr><tr><td colspan="2">比热,cal/(°C·g)</td><td>0.28~0.30</td><td>-</td><td>-</td><td>-</td></tr><tr><td colspan="2">热膨胀率,105×in/(in·°C)</td><td>6.6</td><td>6.42</td><td>1.7~4.0</td><td>6.2</td></tr><tr><td colspan="2">耐热性,F(连续)</td><td>250</td><td>275</td><td>275</td><td>200~250</td></tr><tr><td rowspan="2">热变形温度,F</td><td>在纤维应力为264 psi时</td><td>265~285</td><td>288</td><td>290~300</td><td>退火后220~260</td></tr><tr><td>在纤维应力66 lbf/in时</td><td>270~280</td><td>295</td><td>300×310</td><td>235~266</td></tr><tr><td rowspan="10">电性能</td><td colspan="2">体积电阻率,Ω·cm(相对温度50%和23℃)</td><td>2.1×1016</td><td>3×1016</td><td>4.0×1016~5.0×1016</td><td>2.2×1016~4.0×1016</td></tr><tr><td colspan="2">介电强度,短期1/8in厚,V/mil</td><td>330</td><td>460</td><td>450</td><td>350~500</td></tr><tr><td colspan="2">介电强度,逐级1/8in厚,V/mil</td><td>330</td><td>450</td><td>400</td><td>350~460</td></tr><tr><td colspan="2">介电常数,60周</td><td>2.07~3.17</td><td>3.10</td><td>3.0~3.53</td><td>2.4~5.0</td></tr><tr><td colspan="2">介电常数,103周</td><td>3.60</td><td>-</td><td>-</td><td>2.4~4.5</td></tr><tr><td colspan="2">介电常数,106周</td><td>2.92~2.98</td><td>3.05</td><td>3.0~3.48</td><td>2.4~3.8</td></tr><tr><td colspan="2">损耗(功率)因数,60周</td><td>0.008</td><td>0.0006</td><td>0.0009~0.0013</td><td>0.003~0.007</td></tr><tr><td colspan="2">损耗(功率)因数,103周</td><td>0.0031</td><td>-</td><td>-</td><td>0.003~0.006</td></tr><tr><td colspan="2">损耗(功率)因数,106周</td><td>0.010</td><td>0.0075</td><td>0.0067~0.0075</td><td>0.006~0.013</td></tr><tr><td colspan="2">耐电弧性,s</td><td>10~120</td><td>5~120</td><td>5~120</td><td>70~120</td></tr><tr><td rowspan="4">光学性能</td><td colspan="2">折射指数,nD</td><td>1.586</td><td>-</td><td>-</td><td>-</td></tr><tr><td colspan="2">透明度</td><td>透明~不透明</td><td>半透明~不透明</td><td>-</td><td></td></tr><tr><td colspan="2">透光度,%</td><td>86~91</td><td>-</td><td>-</td><td>-</td></tr><tr><td colspan="2">雾度,%</td><td>0.5~0</td><td>-</td><td>-</td><td>-</td></tr></table>
